Repository: KikETs/ECM_HYBRID_BMS_JOINT

## Results

| Arm | Model | Size | Protocol | Result | Worst cell |
|---|---|---|---|---|---|
| SOP | 2RC table + trim (A8) | 4 effective coefficients, 2 EW states | leave-one-cell-out | usable current 69.6 % discharge, 59.5 % charge (τ = 10 s) | 59.9 % / 53.5 % (BOOST_REST) |
| SOH | dQ/dV ridge | 65 coefficients | leave-one-cell-out | RMSE 0.0094, bias −0.0005 | 0.0130 (BOOST_REST) |
| SOC | 2RC EKF, low-current gate | 3 states | leave-one-cell-out | **2.34 %p** over six sensor disturbances on estimated SOH (2.325 on true SOH), per cell 2.00–2.75 | 4.60 %p (BOOST_NEGPULSE_1S, current offset −0.10 A) |

The SOH arm was a 10,945-parameter CNN until the second audit round. Nested
selection — every candidate scored on the five training cells before the
held-out cell is touched — places that CNN **last on all six folds**, so it
was replaced by ridge: better on every cell, **6.50 µs against 19 442 µs** on
the board, and half the firmware (§36).

Safety factor λ is calibrated **per held-out cell**: cell *i* is scored under
a λ fitted with cell *i* removed entirely. Per-cell λ spans 0.683–0.708
(discharge 10 s). Observed exceedance is 1 of 491 rows on discharge 10 s and
1 of 2461 on charge 10 s, with one-sided 95 % upper bounds of 0.96 % and
0.19 %. **Zero observed exceedance is not zero risk**; the bound is the
number to quote. "Usable current" is the median of λ·predicted / measured.

Per-cycle cost on the board: one SOC EKF step, one A8 feature update and four
SOP inversions — **227.79 µs median**, and **339.84 µs** if each stage hits
its own observed maximum at once, which is 2.278 % and 3.398 % of a 100 Hz
budget. The second figure is a **derived cycle-budget estimate, not a measured
WCET**: it sums per-stage maxima measured separately, and it assumes four
solves per cycle.

Since §37.22 the summation error is measured rather than assumed. A firmware
command runs feature update, SOC EKF, trim and **one** inversion back to back
in a single DWT window: **67.116 µs median, 93.484 µs observed maximum** over
the same 200 operating points, against 68.226 and 96.108 for the same stages
added — summing overstates by 1.65 % at the median and 2.81 % at the maximum.
Read that narrowly. The four stages run sequentially in one window but their
**outputs are not wired into each other**, it is one solve rather than the
four a cycle performs, and an observed maximum over 200 points is not a WCET.
339.84 µs remains the four-solve budget figure. Individually: SOP
inversion 53.21 µs median and 81.09 worst, SOC EKF 8.16, A8 feature
update 6.79, SOH 6.50 once per charge rather than per cycle. Deployment
build text **70 796 B**. Measured on a NUCLEO-H563ZI
after flashing; `repro/run_parity.py` checks the C against Python to
9.2 × 10⁻⁶ and `mcu/bench_soh.py` checks the board's SOH against NumPy on 282
real curves.

Those SOP figures are 5.3 % slower than the same code in the previous
firmware, which held the CNN. Removing 71 kB the SOP path never calls moved
every hot function and changed eight alignments; with the instruction cache
disabled the ordering reverses. An embedded timing claim at this granularity
is a property of the image, not the algorithm (§36.4).

> Two audit rounds (2026-08-27 and 2026-08-31, branch
> `audit/etransportation-readiness`) revised several numbers above and
> contradicted others. `.paper_state/paper_map.yaml` lists every claim with
> its status; `.paper_state/evidence_ledger.yaml` carries the measurements;
> §34 and §35 of [docs/sop_hybrid_spec.md](docs/sop_hybrid_spec.md) record
> both rounds. In particular: the SOH arm was a CNN and is now ridge, because
> nested selection places that CNN last on all six folds; 78 % of the
> discharge SOP labels are extrapolated rather than measured; and the numbers
> above are computed on the label's own SOC.

**What this work claims, and what it does not.** Not superiority, and not
equivalence — no equivalence margin was pre-specified and no noninferiority
test was run, so neither word is available. What the measurements support is
that **the A8 trim reaches competitive safety-adjusted usable current against
the A3, LSTM, GRU and FFRLS baselines tested here, using four effective
deployed coefficients**, with bootstrap intervals that overlap and a ranking
that changes with direction and horizon. The header ships 50 floats; "four
effective deployed coefficients" is the accurate phrase, not "a four-parameter
model".

The production-readiness claim of the first draft is **withdrawn**, and the
title no longer says "production". Every SOP number above is computed on the
label's own SOC, which a vehicle does not have.

Scored on identical pulses, estimated state costs about 4 %p of usable current
and leaves discharge exceedance unchanged (3 of 388 either way). The larger
effect is elsewhere and needs stating carefully: **estimated SOC changes which
pulse-derived labels satisfy the evaluation inclusion rule**, and the subset

File: analysis/results/cold_check/r_all_BOOST.csv (part 1 of 10)
protocol,cycle,SOH,CAP_Ah,SOC,soc_group,direction,rate_rank,I_A,CRate_rated,tau_s,tau_actual_s,V_pre_V,V_tau_V,R_mOhm,file
BOOST,5,0.99876,2.99189,1.0,0,discharge,0,-2.993,0.998,10.0,9.9,4.18,4.1302,16.6377,05-03-21_20.24_BOOST_protocol_HPPC_IN21700_30T_cycle_#5.mat
BOOST,5,0.99876,2.99189,0.9999,0,discharge,1,-11.968,3.989,10.0,9.9,4.1789,3.9924,15.5832,05-03-21_20.24_BOOST_protocol_HPPC_IN21700_30T_cycle_#5.mat
BOOST,5,0.99876,2.99189,0.9998,1,discharge,0,-23.931,7.977,10.0,9.9,4.1797,3.8287,14.6672,05-03-21_20.24_BOOST_protocol_HPPC_IN21700_30T_cycle_#5.mat
BOOST,5,0.99876,2.99189,0.9997,2,discharge,0,-34.396,11.465,10.0,9.9,4.1797,3.7029,13.8621,05-03-21_20.24_BOOST_protocol_HPPC_IN21700_30T_cycle_#5.mat
BOOST,5,0.99876,2.99189,0.95,4,discharge,0,-2.992,0.997,10.0,9.9,4.1036,4.06,14.5741,05-03-21_20.24_BOOST_protocol_HPPC_IN21700_30T_cycle_#5.mat
BOOST,5,0.99876,2.99189,0.9499,4,discharge,1,-11.967,3.989,10.0,9.9,4.1036,3.9378,13.8548,05-03-21_20.24_BOOST_protocol_HPPC_IN21700_30T_cycle_#5.mat
BOOST,5,0.99876,2.99189,0.9498,4,discharge,2,-23.931,7.977,10.0,9.9,4.1037,3.792,13.0249,05-03-21_20.24_BOOST_protocol_HPPC_IN21700_30T_cycle_#5.mat
BOOST,5,0.99876,2.99189,0.9497,5,discharge,0,-34.4,11.467,10.0,9.9,4.1041,3.6704,12.6076,05-03-21_20.24_BOOST_protocol_HPPC_IN21700_30T_cycle_#5.mat
BOOST,5,0.99876,2.99189,0.9001,7,discharge,0,-2.993,0.998,10.0,9.9,4.0824,4.0395,14.3315,05-03-21_20.24_BOOST_protocol_HPPC_IN21700_30T_cycle_#5.mat
BOOST,5,0.99876,2.99189,0.9001,7,discharge,1,-11.968,3.989,10.0,9.9,4.0823,3.9195,13.6029,05-03-21_20.24_BOOST_protocol_HPPC_IN21700_30T_cycle_#5.mat
BOOST,5,0.99876,2.99189,0.9,7,discharge,2,-23.932,7.977,10.0,9.9,4.0818,3.7745,12.8405,05-03-21_20.24_BOOST_protocol_HPPC_IN21700_30T_cycle_#5.mat
BOOST,5,0.99876,2.99189,0.8999,8,discharge,0,-34.4,11.467,10.0,9.9,4.0828,3.6502,12.5756,05-03-21_20.24_BOOST_protocol_HPPC_IN21700_30T_cycle_#5.mat
BOOST,5,0.99876,2.99189,0.8004,10,discharge,0,-2.994,0.998,10.0,9.9,4.0257,3.9779,15.9674,05-03-21_20.24_BOOST_protocol_HPPC_IN21700_30T_cycle_#5.mat
BOOST,5,0.99876,2.99189,0.8004,10,discharge,1,-11.967,3.989,10.0,9.9,4.0265,3.8459,15.0915,05-03-21_20.24_BOOST_protocol_HPPC_IN21700_30T_cycle_#5.mat
BOOST,5,0.99876,2.99189,0.8003,10,discharge,2,-23.93,7.977,10.0,9.9,4.0269,3.6928,13.9616,05-03-21_20.24_BOOST_protocol_HPPC_IN21700_30T_cycle_#5.mat
BOOST,5,0.99876,2.99189,0.8002,10,discharge,3,-34.4,11.467,10.0,9.9,4.0271,3.5657,13.4128,05-03-21_20.24_BOOST_protocol_HPPC_IN21700_30T_cycle_#5.mat
BOOST,5,0.99876,2.99189,0.7007,12,discharge,0,-2.994,0.998,10.0,9.9,3.9211,3.8709,16.7691,05-03-21_20.24_BOOST_protocol_HPPC_IN21700_30T_cycle_#5.mat
BOOST,5,0.99876,2.99189,0.7007,12,discharge,1,-11.967,3.989,10.0,9.9,3.9211,3.7428,14.8993,05-03-21_20.24_BOOST_protocol_HPPC_IN21700_30T_cycle_#5.mat
BOOST,5,0.99876,2.99189,0.7006,13,discharge,0,-23.931,7.977,10.0,9.9,3.9214,3.598,13.5139,05-03-21_20.24_BOOST_protocol_HPPC_IN21700_30T_cycle_#5.mat
BOOST,5,0.99876,2.99189,0.7005,14,discharge,0,-34.399,11.466,10.0,9.9,3.9219,3.4768,12.9393,05-03-21_20.24_BOOST_protocol_HPPC_IN21700_30T_cycle_#5.mat
BOOST,5,0.99876,2.99189,0.601,16,discharge,0,-2.995,0.998,10.0,9.9,3.851,3.799,17.3605,05-03-21_20.24_BOOST_protocol_HPPC_IN21700_30T_cycle_#5.mat
BOOST,5,0.99876,2.99189,0.601,16,discharge,1,-11.965,3.988,10.0,9.9,3.8513,3.6705,15.1107,05-03-21_20.24_BOOST_protocol_HPPC_IN21700_30T_cycle_#5.mat
BOOST,5,0.99876,2.99189,0.6008,16,discharge,2,-23.932,7.977,10.0,9.9,3.8519,3.5228,13.7515,05-03-21_20.24_BOOST_protocol_HPPC_IN21700_30T_cycle_#5.mat
BOOST,5,0.99876,2.99189,0.6008,16,discharge,3,-34.4,11.467,10.0,9.9,3.8525,3.3984,13.2006,05-03-21_20.24_BOOST_protocol_HPPC_IN21700_30T_cycle_#5.mat
BOOST,5,0.99876,2.99189,0.5013,18,discharge,0,-2.993,0.998,10.0,9.9,3.7273,3.6853,14.0318,05-03-21_20.24_BOOST_protocol_HPPC_IN21700_30T_cycle_#5.mat
BOOST,5,0.99876,2.99189,0.5012,18,discharge,1,-11.967,3.989,10.0,9.9,3.7266,3.5661,13.4119,05-03-21_20.24_BOOST_protocol_HPPC_IN21700_30T_cycle_#5.mat
BOOST,5,0.99876,2.99189,0.5012,18,discharge,2,-23.932,7.977,10.0,9.9,3.7275,3.4155,13.0369,05-03-21_20.24_BOOST_protocol_HPPC_IN21700_30T_cycle_#5.mat
BOOST,5,0.99876,2.99189,0.5011,19,discharge,0,-34.398,11.466,10.0,9.9,3.7274,3.2887,12.7536,05-03-21_20.24_BOOST_protocol_HPPC_IN21700_30T_cycle_#5.mat
BOOST,5,0.99876,2.99189,0.4016,21,discharge,0,-2.993,0.998,10.0,9.9,3.6473,3.6068,13.5302,05-03-21_20.24_BOOST_protocol_HPPC_IN21700_30T_cycle_#5.mat
BOOST,5,0.99876,2.99189,0.4015,21,discharge,1,-11.968,3.989,10.0,9.9,3.6474,3.4873,13.3773,05-03-21_20.24_BOOST_protocol_HPPC_IN21700_30T_cycle_#5.mat
BOOST,5,0.99876,2.99189,0.4014,21,discharge,2,-23.931,7.977,10.0,9.9,3.6475,3.3372,12.9664,05-03-21_20.24_BOOST_protocol_HPPC_IN21700_30T_cycle_#5.mat
BOOST,5,0.99876,2.99189,0.4014,22,discharge,0,-34.399,11.466,10.0,9.9,3.6478,3.2112,12.6922,05-03-21_20.24_BOOST_protocol_HPPC_IN21700_30T_cycle_#5.mat
BOOST,5,0.99876,2.99189,0.3019,24,discharge,0,-2.995,0.998,10.0,9.9,3.5889,3.5482,13.5873,05-03-21_20.24_BOOST_protocol_HPPC_IN21700_30T_cycle_#5.mat
BOOST,5,0.99876,2.99189,0.3018,24,discharge,1,-11.968,3.989,10.0,9.9,3.5889,3.4281,13.4358,05-03-21_20.24_BOOST_protocol_HPPC_IN21700_30T_cycle_#5.mat
BOOST,5,0.99876,2.99189,0.3017,24,discharge,2,-23.932,7.977,10.0,9.9,3.5885,3.2757,13.0704,05-03-21_20.24_BOOST_protocol_HPPC_IN21700_30T_cycle_#5.mat
BOOST,5,0.99876,2.99189,0.3017,25,discharge,0,-34.399,11.466,10.0,9.9,3.5885,3.1473,12.826,05-03-21_20.24_BOOST_protocol_HPPC_IN21700_30T_cycle_#5.mat
BOOST,5,0.99876,2.99189,0.2022,27,discharge,0,-2.992,0.997,10.0,9.9,3.5039,3.4607,14.4395,05-03-21_20.24_BOOST_protocol_HPPC_IN21700_30T_cycle_#5.mat
BOOST,5,0.99876,2.99189,0.2021,27,discharge,1,-11.967,3.989,10.0,9.9,3.5042,3.337,13.9718,05-03-21_20.24_BOOST_protocol_HPPC_IN21700_30T_cycle_#5.mat
BOOST,5,0.99876,2.99189,0.202,27,discharge,2,-23.933,7.978,10.0,9.9,3.5073,3.1735,13.9473,05-03-21_20.24_BOOST_protocol_HPPC_IN21700_30T_cycle_#5.mat
BOOST,5,0.99876,2.99189,0.2019,27,discharge,3,-34.399,11.466,10.0,9.9,3.5074,3.0323,13.8114,05-03-21_20.24_BOOST_protocol_HPPC_IN21700_30T_cycle_#5.mat
BOOST,5,0.99876,2.99189,0.1523,29,discharge,0,-2.994,0.998,10.0,9.9,3.4449,3.3993,15.2315,05-03-21_20.24_BOOST_protocol_HPPC_IN21700_30T_cycle_#5.mat
BOOST,5,0.99876,2.99189,0.1523,29,discharge,1,-11.967,3.989,10.0,9.9,3.4455,3.2709,14.5901,05-03-21_20.24_BOOST_protocol_HPPC_IN21700_30T_cycle_#5.mat
BOOST,5,0.99876,2.99189,0.1522,29,discharge,2,-23.931,7.977,10.0,9.9,3.4468,3.0978,14.5836,05-03-21_20.24_BOOST_protocol_HPPC_IN21700_30T_cycle_#5.mat
BOOST,5,0.99876,2.99189,0.1521,29,discharge,3,-34.4,11.467,10.0,9.9,3.4462,2.9239,15.1831,05-03-21_20.24_BOOST_protocol_HPPC_IN21700_30T_cycle_#5.mat
BOOST,5,0.99876,2.99189,0.1025,30,discharge,0,-2.996,0.999,10.0,9.9,3.3999,3.3502,16.5899,05-03-21_20.24_BOOST_protocol_HPPC_IN21700_30T_cycle_#5.mat
BOOST,5,0.99876,2.99189,0.1024,30,discharge,1,-11.967,3.989,10.0,9.9,3.3997,3.191,17.4396,05-03-21_20.24_BOOST_protocol_HPPC_IN21700_30T_cycle_#5.mat
BOOST,5,0.99876,2.99189,0.1023,30,discharge,2,-23.93,7.977,10.0,9.9,3.4011,2.8593,22.641,05-03-21_20.24_BOOST_protocol_HPPC_IN21700_30T_cycle_#5.mat
BOOST,5,0.99876,2.99189,0.1022,30,discharge,3,-34.4,11.467,10.0,9.9,3.4005,2.4983,26.2267,05-03-21_20.24_BOOST_protocol_HPPC_IN21700_30T_cycle_#5.mat
BOOST,5,0.99876,2.99189,0.0526,31,discharge,0,-2.994,0.998,10.0,9.9,3.3463,3.2728,24.5483,05-03-21_20.24_BOOST_protocol_HPPC_IN21700_30T_cycle_#5.mat
BOOST,5,0.99876,2.99189,0.0526,31,discharge,1,-11.965,3.988,10.0,9.9,3.3479,2.8684,40.0752,05-03-21_20.24_BOOST_protocol_HPPC_IN21700_30T_cycle_#5.mat
BOOST,5,0.99876,2.99189,0.0524,31,discharge,2,-23.355,7.785,10.0,9.9,3.3518,2.4995,36.4933,05-03-21_20.24_BOOST_protocol_HPPC_IN21700_30T_cycle_#5.mat
BOOST,5,0.99876,2.99189,0.0523,31,discharge,3,-19.45,6.483,10.0,9.9,3.3502,2.4998,43.7224,05-03-21_20.24_BOOST_protocol_HPPC_IN21700_30T_cycle_#5.mat
BOOST,40,0.99259,2.97342,1.0,0,discharge,0,-2.98,0.993,10.0,9.9,4.1808,4.1306,16.8473,05-10-21_04.52_BOOST_protocol_HPPC_IN21700_30T_cycle_#40.mat
BOOST,40,0.99259,2.97342,0.9999,0,discharge,1,-11.914,3.971,10.0,9.9,4.1806,3.9938,15.679,05-10-21_04.52_BOOST_protocol_HPPC_IN21700_30T_cycle_#40.mat
BOOST,40,0.99259,2.97342,0.9997,0,discharge,2,-23.824,7.941,10.0,9.9,4.1797,3.8341,14.5064,05-10-21_04.52_BOOST_protocol_HPPC_IN21700_30T_cycle_#40.mat
BOOST,40,0.99259,2.97342,0.9991,0,discharge,3,-34.245,11.415,10.0,9.9,4.179,3.7102,13.6896,05-10-21_04.52_BOOST_protocol_HPPC_IN21700_30T_cycle_#40.mat
BOOST,40,0.99259,2.97342,0.9494,1,discharge,0,-2.979,0.993,10.0,9.9,4.1033,4.0612,14.1308,05-10-21_04.52_BOOST_protocol_HPPC_IN21700_30T_cycle_#40.mat
BOOST,40,0.99259,2.97342,0.9493,1,discharge,1,-11.911,3.97,10.0,9.9,4.1034,3.9432,13.4498,05-10-21_04.52_BOOST_protocol_HPPC_IN21700_30T_cycle_#40.mat
BOOST,40,0.99259,2.97342,0.9492,1,discharge,2,-23.824,7.941,10.0,9.9,4.1033,3.8008,12.6973,05-10-21_04.52_BOOST_protocol_HPPC_IN21700_30T_cycle_#40.mat
BOOST,40,0.99259,2.97342,0.9492,1,discharge,3,-34.244,11.415,10.0,9.9,4.1038,3.6812,12.3408,05-10-21_04.52_BOOST_protocol_HPPC_IN21700_30T_cycle_#40.mat
BOOST,40,0.99259,2.97342,0.8998,2,discharge,0,-2.981,0.994,10.0,9.9,4.0825,4.0418,13.6513,05-10-21_04.52_BOOST_protocol_HPPC_IN21700_30T_cycle_#40.mat
BOOST,40,0.99259,2.97342,0.8997,2,discharge,1,-11.913,3.971,10.0,9.9,4.0826,3.9265,13.1033,05-10-21_04.52_BOOST_protocol_HPPC_IN21700_30T_cycle_#40.mat
BOOST,40,0.99259,2.97342,0.8996,2,discharge,2,-23.825,7.942,10.0,9.9,4.0826,3.7854,12.4743,05-10-21_04.52_BOOST_protocol_HPPC_IN21700_30T_cycle_#40.mat
BOOST,40,0.99259,2.97342,0.8995,2,discharge,3,-34.244,11.415,10.0,9.9,4.0831,3.6637,12.2474,05-10-21_04.52_BOOST_protocol_HPPC_IN21700_30T_cycle_#40.mat
BOOST,40,0.99259,2.97342,0.8006,3,discharge,0,-2.982,0.994,10.0,9.9,4.027,3.9797,15.8624,05-10-21_04.52_BOOST_protocol_HPPC_IN21700_30T_cycle_#40.mat
BOOST,40,0.99259,2.97342,0.8005,3,discharge,1,-11.912,3.971,10.0,9.9,4.0272,3.8488,14.9765,05-10-21_04.52_BOOST_protocol_HPPC_IN21700_30T_cycle_#40.mat
BOOST,40,0.99259,2.97342,0.8004,3,discharge,2,-23.824,7.941,10.0,9.9,4.0275,3.6972,13.8642,05-10-21_04.52_BOOST_protocol_HPPC_IN21700_30T_cycle_#40.mat
BOOST,40,0.99259,2.97342,0.8003,3,discharge,3,-34.245,11.415,10.0,9.9,4.0276,3.5709,13.3363,05-10-21_04.52_BOOST_protocol_HPPC_IN21700_30T_cycle_#40.mat
BOOST,40,0.99259,2.97342,0.7013,4,discharge,0,-2.98,0.993,10.0,9.9,3.9202,3.8729,15.8735,05-10-21_04.52_BOOST_protocol_HPPC_IN21700_30T_cycle_#40.mat
BOOST,40,0.99259,2.97342,0.7012,4,discharge,1,-11.913,3.971,10.0,9.9,3.921,3.7474,14.5723,05-10-21_04.52_BOOST_protocol_HPPC_IN21700_30T_cycle_#40.mat
BOOST,40,0.99259,2.97342,0.7011,4,discharge,2,-23.823,7.941,10.0,9.9,3.9213,3.607,13.1931,05-10-21_04.52_BOOST_protocol_HPPC_IN21700_30T_cycle_#40.mat
BOOST,40,0.99259,2.97342,0.701,4,discharge,3,-34.246,11.415,10.0,9.9,3.9216,3.4879,12.6643,05-10-21_04.52_BOOST_protocol_HPPC_IN21700_30T_cycle_#40.mat
BOOST,40,0.99259,2.97342,0.602,5,discharge,0,-2.98,0.993,10.0,9.9,3.8496,3.7995,16.8126,05-10-21_04.52_BOOST_protocol_HPPC_IN21700_30T_cycle_#40.mat
BOOST,40,0.99259,2.97342,0.602,5,discharge,1,-11.912,3.971,10.0,9.9,3.8491,3.674,14.6995,05-10-21_04.52_BOOST_protocol_HPPC_IN21700_30T_cycle_#40.mat
BOOST,40,0.99259,2.97342,0.6019,5,discharge,2,-23.824,7.941,10.0,9.9,3.8501,3.5305,13.415,05-10-21_04.52_BOOST_protocol_HPPC_IN21700_30T_cycle_#40.mat
BOOST,40,0.99259,2.97342,0.6018,5,discharge,3,-34.244,11.415,10.0,9.9,3.8505,3.409,12.8928,05-10-21_04.52_BOOST_protocol_HPPC_IN21700_30T_cycle_#40.mat
BOOST,40,0.99259,2.97342,0.5027,6,discharge,0,-2.98,0.993,10.0,9.9,3.728,3.6873,13.6591,05-10-21_04.52_BOOST_protocol_HPPC_IN21700_30T_cycle_#40.mat
BOOST,40,0.99259,2.97342,0.5027,6,discharge,1,-11.912,3.971,10.0,9.9,3.728,3.5721,13.0876,05-10-21_04.52_BOOST_protocol_HPPC_IN21700_30T_cycle_#40.mat
BOOST,40,0.99259,2.97342,0.5026,6,discharge,2,-23.822,7.941,10.0,9.9,3.7283,3.4263,12.6774,05-10-21_04.52_BOOST_protocol_HPPC_IN21700_30T_cycle_#40.mat
BOOST,40,0.99259,2.97342,0.5025,6,discharge,3,-34.243,11.414,10.0,9.9,3.7283,3.302,12.4493,05-10-21_04.52_BOOST_protocol_HPPC_IN21700_30T_cycle_#40.mat
BOOST,40,0.99259,2.97342,0.4035,7,discharge,0,-2.98,0.993,10.0,9.9,3.6477,3.6085,13.1544,05-10-21_04.52_BOOST_protocol_HPPC_IN21700_30T_cycle_#40.mat
BOOST,40,0.99259,2.97342,0.4034,7,discharge,1,-11.912,3.971,10.0,9.9,3.6478,3.494,12.9113,05-10-21_04.52_BOOST_protocol_HPPC_IN21700_30T_cycle_#40.mat
BOOST,40,0.99259,2.97342,0.4033,7,discharge,2,-23.824,7.941,10.0,9.9,3.6482,3.349,12.5588,05-10-21_04.52_BOOST_protocol_HPPC_IN21700_30T_cycle_#40.mat
BOOST,40,0.99259,2.97342,0.4032,7,discharge,3,-34.246,11.415,10.0,9.9,3.6482,3.2254,12.346,05-10-21_04.52_BOOST_protocol_HPPC_IN21700_30T_cycle_#40.mat
BOOST,40,0.99259,2.97342,0.3042,8,discharge,0,-2.98,0.993,10.0,9.9,3.5881,3.5483,13.3566,05-10-21_04.52_BOOST_protocol_HPPC_IN21700_30T_cycle_#40.mat
BOOST,40,0.99259,2.97342,0.3041,8,discharge,1,-11.914,3.971,10.0,9.9,3.5881,3.4303,13.2449,05-10-21_04.52_BOOST_protocol_HPPC_IN21700_30T_cycle_#40.mat
BOOST,40,0.99259,2.97342,0.304,8,discharge,2,-23.824,7.941,10.0,9.9,3.5878,3.2798,12.9281,05-10-21_04.52_BOOST_protocol_HPPC_IN21700_30T_cycle_#40.mat
BOOST,40,0.99259,2.97342,0.304,8,discharge,3,-34.245,11.415,10.0,9.9,3.5877,3.1512,12.7464,05-10-21_04.52_BOOST_protocol_HPPC_IN21700_30T_cycle_#40.mat
BOOST,40,0.99259,2.97342,0.2049,9,discharge,0,-2.98,0.993,10.0,9.9,3.5006,3.4585,14.128,05-10-21_04.52_BOOST_protocol_HPPC_IN21700_30T_cycle_#40.mat
BOOST,40,0.99259,2.97342,0.2049,9,discharge,1,-11.914,3.971,10.0,9.9,3.501,3.338,13.6814,05-10-21_04.52_BOOST_protocol_HPPC_IN21700_30T_cycle_#40.mat
BOOST,40,0.99259,2.97342,0.2048,9,discharge,2,-23.821,7.94,10.0,9.91,3.5042,3.1774,13.719,05-10-21_04.52_BOOST_protocol_HPPC_IN21700_30T_cycle_#40.mat
BOOST,40,0.99259,2.97342,0.2047,9,discharge,3,-34.244,11.415,10.0,9.91,3.5043,3.0365,13.6608,05-10-21_04.52_BOOST_protocol_HPPC_IN21700_30T_cycle_#40.mat
BOOST,40,0.99259,2.97342,0.1553,10,discharge,0,-2.982,0.994,10.0,9.9,3.4412,3.3967,14.9249,05-10-21_04.52_BOOST_protocol_HPPC_IN21700_30T_cycle_#40.mat
BOOST,40,0.99259,2.97342,0.1552,10,discharge,1,-11.911,3.97,10.0,9.9,3.4417,3.2717,14.2725,05-10-21_04.52_BOOST_protocol_HPPC_IN21700_30T_cycle_#40.mat
BOOST,40,0.99259,2.97342,0.1551,10,discharge,2,-23.826,7.942,10.0,9.9,3.4431,3.0964,14.5513,05-10-21_04.52_BOOST_protocol_HPPC_IN21700_30T_cycle_#40.mat
BOOST,40,0.99259,2.97342,0.155,10,discharge,3,-34.245,11.415,10.0,9.9,3.4416,2.9149,15.3803,05-10-21_04.52_BOOST_protocol_HPPC_IN21700_30T_cycle_#40.mat
BOOST,40,0.99259,2.97342,0.1057,11,discharge,0,-2.982,0.994,10.0,9.9,3.3993,3.3493,16.7678,05-10-21_04.52_BOOST_protocol_HPPC_IN21700_30T_cycle_#40.mat
BOOST,40,0.99259,2.97342,0.1056,11,discharge,1,-11.914,3.971,10.0,9.9,3.3997,3.1869,17.8613,05-10-21_04.52_BOOST_protocol_HPPC_IN21700_30T_cycle_#40.mat
BOOST,40,0.99259,2.97342,0.1055,11,discharge,2,-23.825,7.942,10.0,9.9,3.4015,2.8368,23.702,05-10-21_04.52_BOOST_protocol_HPPC_IN21700_30T_cycle_#40.mat
BOOST,40,0.99259,2.97342,0.1054,11,discharge,3,-34.244,11.415,10.0,9.9,3.4004,2.4985,26.3375,05-10-21_04.52_BOOST_protocol_HPPC_IN21700_30T_cycle_#40.mat
BOOST,40,0.99259,2.97342,0.056,12,discharge,0,-2.982,0.994,10.0,9.9,3.3359,3.2624,24.6495,05-10-21_04.52_BOOST_protocol_HPPC_IN21700_30T_cycle_#40.mat
BOOST,40,0.99259,2.97342,0.056,12,discharge,1,-11.913,3.971,10.0,9.9,3.3387,2.855,40.6027,05-10-21_04.52_BOOST_protocol_HPPC_IN21700_30T_cycle_#40.mat
BOOST,40,0.99259,2.97342,0.0559,12,discharge,2,-23.289,7.763,10.0,9.9,3.3415,2.4995,36.1544,05-10-21_04.52_BOOST_protocol_HPPC_IN21700_30T_cycle_#40.mat
BOOST,40,0.99259,2.97342,0.0558,12,discharge,3,-19.805,6.602,10.0,9.9,3.341,2.4996,42.4842,05-10-21_04.52_BOOST_protocol_HPPC_IN21700_30T_cycle_#40.mat
BOOST,76,0.99032,2.96662,1.0,0,discharge,0,-2.972,0.991,10.0,9.9,4.1795,4.1282,17.2628,05-17-21_17.23_BOOST_protocol_HPPC_IN21700_30T_cycle_#76.mat
BOOST,76,0.99032,2.96662,0.9999,0,discharge,1,-11.877,3.959,10.0,9.9,4.1791,3.9901,15.9131,05-17-21_17.23_BOOST_protocol_HPPC_IN21700_30T_cycle_#76.mat
BOOST,76,0.99032,2.96662,0.9998,0,discharge,2,-23.753,7.918,10.0,9.9,4.1791,3.8313,14.6424,05-17-21_17.23_BOOST_protocol_HPPC_IN21700_30T_cycle_#76.mat
BOOST,76,0.99032,2.96662,0.9992,0,discharge,3,-34.142,11.381,10.0,9.9,4.1778,3.7074,13.7778,05-17-21_17.23_BOOST_protocol_HPPC_IN21700_30T_cycle_#76.mat
BOOST,76,0.99032,2.96662,0.9496,1,discharge,0,-2.97,0.99,10.0,9.9,4.103,4.0607,14.2419,05-17-21_17.23_BOOST_protocol_HPPC_IN21700_30T_cycle_#76.mat
BOOST,76,0.99032,2.96662,0.9495,1,discharge,1,-11.875,3.958,10.0,9.9,4.1031,3.9423,13.5411,05-17-21_17.23_BOOST_protocol_HPPC_IN21700_30T_cycle_#76.mat
BOOST,76,0.99032,2.96662,0.9494,1,discharge,2,-23.754,7.918,10.0,9.91,4.1031,3.7988,12.8105,05-17-21_17.23_BOOST_protocol_HPPC_IN21700_30T_cycle_#76.mat
BOOST,76,0.99032,2.96662,0.9493,1,discharge,3,-34.142,11.381,10.0,9.9,4.1036,3.6776,12.4773,05-17-21_17.23_BOOST_protocol_HPPC_IN21700_30T_cycle_#76.mat
BOOST,76,0.99032,2.96662,0.9001,2,discharge,0,-2.97,0.99,10.0,9.9,4.0825,4.0419,13.671,05-17-21_17.23_BOOST_protocol_HPPC_IN21700_30T_cycle_#76.mat
BOOST,76,0.99032,2.96662,0.9,2,discharge,1,-11.877,3.959,10.0,9.9,4.0819,3.9259,13.1346,05-17-21_17.23_BOOST_protocol_HPPC_IN21700_30T_cycle_#76.mat
BOOST,76,0.99032,2.96662,0.8999,2,discharge,2,-23.755,7.918,10.0,9.9,4.0828,3.7828,12.6289,05-17-21_17.23_BOOST_protocol_HPPC_IN21700_30T_cycle_#76.mat
BOOST,76,0.99032,2.96662,0.8998,2,discharge,3,-34.144,11.381,10.0,9.9,4.0831,3.6596,12.4034,05-17-21_17.23_BOOST_protocol_HPPC_IN21700_30T_cycle_#76.mat
BOOST,76,0.99032,2.96662,0.8012,3,discharge,0,-2.97,0.99,10.0,9.9,4.0269,3.9806,15.5908,05-17-21_17.23_BOOST_protocol_HPPC_IN21700_30T_cycle_#76.mat
BOOST,76,0.99032,2.96662,0.8011,3,discharge,1,-11.877,3.959,10.0,9.9,4.027,3.8508,14.8354,05-17-21_17.23_BOOST_protocol_HPPC_IN21700_30T_cycle_#76.mat
BOOST,76,0.99032,2.96662,0.801,3,discharge,2,-23.752,7.917,10.0,9.9,4.0264,3.701,13.6999,05-17-21_17.23_BOOST_protocol_HPPC_IN21700_30T_cycle_#76.mat
BOOST,76,0.99032,2.96662,0.8009,3,discharge,3,-34.143,11.381,10.0,9.9,4.0274,3.5761,13.2179,05-17-21_17.23_BOOST_protocol_HPPC_IN21700_30T_cycle_#76.mat
BOOST,76,0.99032,2.96662,0.7022,4,discharge,0,-2.97,0.99,10.0,9.9,3.921,3.8731,16.1296,05-17-21_17.23_BOOST_protocol_HPPC_IN21700_30T_cycle_#76.mat
BOOST,76,0.99032,2.96662,0.7021,4,discharge,1,-11.877,3.959,10.0,9.9,3.921,3.7472,14.6333,05-17-21_17.23_BOOST_protocol_HPPC_IN21700_30T_cycle_#76.mat
BOOST,76,0.99032,2.96662,0.702,4,discharge,2,-23.754,7.918,10.0,9.9,3.9214,3.6067,13.2483,05-17-21_17.23_BOOST_protocol_HPPC_IN21700_30T_cycle_#76.mat
BOOST,76,0.99032,2.96662,0.7019,4,discharge,3,-34.143,11.381,10.0,9.9,3.9217,3.4874,12.72,05-17-21_17.23_BOOST_protocol_HPPC_IN21700_30T_cycle_#76.mat
BOOST,76,0.99032,2.96662,0.6032,5,discharge,0,-2.97,0.99,10.0,9.9,3.8482,3.7981,16.8704,05-17-21_17.23_BOOST_protocol_HPPC_IN21700_30T_cycle_#76.mat
BOOST,76,0.99032,2.96662,0.6032,5,discharge,1,-11.877,3.959,10.0,9.9,3.8483,3.6733,14.7344,05-17-21_17.23_BOOST_protocol_HPPC_IN21700_30T_cycle_#76.mat
BOOST,76,0.99032,2.96662,0.6031,5,discharge,2,-23.754,7.918,10.0,9.9,3.8483,3.5302,13.3914,05-17-21_17.23_BOOST_protocol_HPPC_IN21700_30T_cycle_#76.mat
BOOST,76,0.99032,2.96662,0.603,5,discharge,3,-34.144,11.381,10.0,9.9,3.8487,3.408,12.9071,05-17-21_17.23_BOOST_protocol_HPPC_IN21700_30T_cycle_#76.mat
BOOST,76,0.99032,2.96662,0.5042,6,discharge,0,-2.972,0.991,10.0,9.9,3.7272,3.6866,13.6627,05-17-21_17.23_BOOST_protocol_HPPC_IN21700_30T_cycle_#76.mat
BOOST,76,0.99032,2.96662,0.5042,6,discharge,1,-11.877,3.959,10.0,9.9,3.7273,3.5715,13.1178,05-17-21_17.23_BOOST_protocol_HPPC_IN21700_30T_cycle_#76.mat
BOOST,76,0.99032,2.96662,0.5041,6,discharge,2,-23.753,7.918,10.0,9.9,3.7267,3.4254,12.6847,05-17-21_17.23_BOOST_protocol_HPPC_IN21700_30T_cycle_#76.mat
BOOST,76,0.99032,2.96662,0.504,6,discharge,3,-34.142,11.381,10.0,9.9,3.7274,3.3003,12.5095,05-17-21_17.23_BOOST_protocol_HPPC_IN21700_30T_cycle_#76.mat
BOOST,76,0.99032,2.96662,0.4053,7,discharge,0,-2.97,0.99,10.0,9.9,3.6472,3.6082,13.1326,05-17-21_17.23_BOOST_protocol_HPPC_IN21700_30T_cycle_#76.mat
BOOST,76,0.99032,2.96662,0.4052,7,discharge,1,-11.877,3.959,10.0,9.9,3.6473,3.4932,12.9747,05-17-21_17.23_BOOST_protocol_HPPC_IN21700_30T_cycle_#76.mat
BOOST,76,0.99032,2.96662,0.4051,7,discharge,2,-23.755,7.918,10.0,9.9,3.6467,3.3479,12.5784,05-17-21_17.23_BOOST_protocol_HPPC_IN21700_30T_cycle_#76.mat
BOOST,76,0.99032,2.96662,0.405,7,discharge,3,-34.144,11.381,10.0,9.9,3.6478,3.2235,12.4268,05-17-21_17.23_BOOST_protocol_HPPC_IN21700_30T_cycle_#76.mat
BOOST,76,0.99032,2.96662,0.3063,8,discharge,0,-2.97,0.99,10.0,9.9,3.5877,3.5484,13.2337,05-17-21_17.23_BOOST_protocol_HPPC_IN21700_30T_cycle_#76.mat
BOOST,76,0.99032,2.96662,0.3063,8,discharge,1,-11.877,3.959,10.0,9.9,3.5877,3.4315,13.1515,05-17-21_17.23_BOOST_protocol_HPPC_IN21700_30T_cycle_#76.mat
BOOST,76,0.99032,2.96662,0.3062,8,discharge,2,-23.755,7.918,10.0,9.9,3.5873,3.2799,12.9404,05-17-21_17.23_BOOST_protocol_HPPC_IN21700_30T_cycle_#76.mat
BOOST,76,0.99032,2.96662,0.3061,8,discharge,3,-34.144,11.381,10.0,9.9,3.5872,3.1498,12.8104,05-17-21_17.23_BOOST_protocol_HPPC_IN21700_30T_cycle_#76.mat
BOOST,76,0.99032,2.96662,0.2073,9,discharge,0,-2.971,0.99,10.0,9.9,3.4996,3.4575,14.1679,05-17-21_17.23_BOOST_protocol_HPPC_IN21700_30T_cycle_#76.mat
BOOST,76,0.99032,2.96662,0.2073,9,discharge,1,-11.877,3.959,10.0,9.9,3.5002,3.3361,13.8166,05-17-21_17.23_BOOST_protocol_HPPC_IN21700_30T_cycle_#76.mat
BOOST,76,0.99032,2.96662,0.2072,9,discharge,2,-23.751,7.917,10.0,9.9,3.5026,3.1741,13.831,05-17-21_17.23_BOOST_protocol_HPPC_IN21700_30T_cycle_#76.mat
BOOST,76,0.99032,2.96662,0.2071,9,discharge,3,-34.143,11.381,10.0,9.9,3.5035,3.0304,13.8564,05-17-21_17.23_BOOST_protocol_HPPC_IN21700_30T_cycle_#76.mat
BOOST,76,0.99032,2.96662,0.1579,10,discharge,0,-2.97,0.99,10.0,9.9,3.439,3.3947,14.9153,05-17-21_17.23_BOOST_protocol_HPPC_IN21700_30T_cycle_#76.mat
BOOST,76,0.99032,2.96662,0.1578,10,discharge,1,-11.879,3.96,10.0,9.9,3.4387,3.2691,14.2773,05-17-21_17.23_BOOST_protocol_HPPC_IN21700_30T_cycle_#76.mat
BOOST,76,0.99032,2.96662,0.1577,10,discharge,2,-23.754,7.918,10.0,9.9,3.4407,3.0877,14.8607,05-17-21_17.23_BOOST_protocol_HPPC_IN21700_30T_cycle_#76.mat
BOOST,76,0.99032,2.96662,0.1576,10,discharge,3,-34.142,11.381,10.0,9.9,3.4401,2.8932,16.0184,05-17-21_17.23_BOOST_protocol_HPPC_IN21700_30T_cycle_#76.mat
BOOST,76,0.99032,2.96662,0.1084,11,discharge,0,-2.97,0.99,10.0,9.9,3.3989,3.3481,17.105,05-17-21_17.23_BOOST_protocol_HPPC_IN21700_30T_cycle_#76.mat
BOOST,76,0.99032,2.96662,0.1083,11,discharge,1,-11.879,3.96,10.0,9.9,3.3995,3.1786,18.5958,05-17-21_17.23_BOOST_protocol_HPPC_IN21700_30T_cycle_#76.mat
BOOST,76,0.99032,2.96662,0.1082,11,discharge,2,-23.753,7.918,10.0,9.9,3.4013,2.7879,25.8241,05-17-21_17.23_BOOST_protocol_HPPC_IN21700_30T_cycle_#76.mat
BOOST,76,0.99032,2.96662,0.1081,11,discharge,3,-34.143,11.381,10.0,9.9,3.4,2.4989,26.3919,05-17-21_17.23_BOOST_protocol_HPPC_IN21700_30T_cycle_#76.mat
BOOST,76,0.99032,2.96662,0.0589,12,discharge,0,-2.972,0.991,10.0,9.9,3.3334,3.2556,26.1759,05-17-21_17.23_BOOST_protocol_HPPC_IN21700_30T_cycle_#76.mat
BOOST,76,0.99032,2.96662,0.0588,12,discharge,1,-11.879,3.96,10.0,9.9,3.3353,2.7963,45.3742,05-17-21_17.23_BOOST_protocol_HPPC_IN21700_30T_cycle_#76.mat
BOOST,76,0.99032,2.96662,0.0588,12,discharge,2,-21.807,7.269,10.0,9.9,3.338,2.4997,38.4409,05-17-21_17.23_BOOST_protocol_HPPC_IN21700_30T_cycle_#76.mat
BOOST,76,0.99032,2.96662,0.0586,12,discharge,3,-18.191,6.064,10.0,9.91,3.3375,2.4996,46.0612,05-17-21_17.23_BOOST_protocol_HPPC_IN21700_30T_cycle_#76.mat
BOOST,112,0.97994,2.93552,1.0,0,discharge,0,-2.937,0.979,10.0,9.9,4.1778,4.1258,17.7082,05-23-21_02.56_BOOST_protocol_HPPC_IN21700_30T_cycle_#112.mat
BOOST,112,0.97994,2.93552,0.9999,0,discharge,1,-11.743,3.914,10.0,9.9,4.1774,3.9871,16.2054,05-23-21_02.56_BOOST_protocol_HPPC_IN21700_30T_cycle_#112.mat
BOOST,112,0.97994,2.93552,0.9998,0,discharge,2,-23.483,7.828,10.0,9.9,4.1774,3.8296,14.8107,05-23-21_02.56_BOOST_protocol_HPPC_IN21700_30T_cycle_#112.mat
BOOST,112,0.97994,2.93552,0.9994,0,discharge,3,-33.753,11.251,10.0,9.9,4.1766,3.706,13.9425,05-23-21_02.56_BOOST_protocol_HPPC_IN21700_30T_cycle_#112.mat
BOOST,112,0.97994,2.93552,0.9503,1,discharge,0,-2.937,0.979,10.0,9.9,4.103,4.0607,14.4029,05-23-21_02.56_BOOST_protocol_HPPC_IN21700_30T_cycle_#112.mat
BOOST,112,0.97994,2.93552,0.9503,1,discharge,1,-11.743,3.914,10.0,9.9,4.1031,3.9424,13.6847,05-23-21_02.56_BOOST_protocol_HPPC_IN21700_30T_cycle_#112.mat
BOOST,112,0.97994,2.93552,0.9502,1,discharge,2,-23.483,7.828,10.0,9.9,4.1032,3.7992,12.9455,05-23-21_02.56_BOOST_protocol_HPPC_IN21700_30T_cycle_#112.mat
BOOST,112,0.97994,2.93552,0.9501,1,discharge,3,-33.757,11.252,10.0,9.9,4.1034,3.678,12.6018,05-23-21_02.56_BOOST_protocol_HPPC_IN21700_30T_cycle_#112.mat
BOOST,112,0.97994,2.93552,0.9014,2,discharge,0,-2.936,0.979,10.0,9.9,4.0828,4.0424,13.7602,05-23-21_02.56_BOOST_protocol_HPPC_IN21700_30T_cycle_#112.mat
BOOST,112,0.97994,2.93552,0.9014,2,discharge,1,-11.744,3.915,10.0,9.9,4.083,3.9274,13.2493,05-23-21_02.56_BOOST_protocol_HPPC_IN21700_30T_cycle_#112.mat
BOOST,112,0.97994,2.93552,0.9013,2,discharge,2,-23.481,7.827,10.0,9.9,4.083,3.7847,12.7039,05-23-21_02.56_BOOST_protocol_HPPC_IN21700_30T_cycle_#112.mat
BOOST,112,0.97994,2.93552,0.9012,2,discharge,3,-33.756,11.252,10.0,9.9,4.0825,3.6619,12.46,05-23-21_02.56_BOOST_protocol_HPPC_IN21700_30T_cycle_#112.mat
BOOST,112,0.97994,2.93552,0.8036,3,discharge,0,-2.936,0.979,10.0,9.9,4.0286,3.9826,15.6676,05-23-21_02.56_BOOST_protocol_HPPC_IN21700_30T_cycle_#112.mat
BOOST,112,0.97994,2.93552,0.8035,3,discharge,1,-11.744,3.915,10.0,9.9,4.0288,3.851,15.1396,05-23-21_02.56_BOOST_protocol_HPPC_IN21700_30T_cycle_#112.mat
BOOST,112,0.97994,2.93552,0.8034,3,discharge,2,-23.484,7.828,10.0,9.9,4.0288,3.6984,14.0692,05-23-21_02.56_BOOST_protocol_HPPC_IN21700_30T_cycle_#112.mat
BOOST,112,0.97994,2.93552,0.8033,3,discharge,3,-33.755,11.252,10.0,9.9,4.0292,3.572,13.5447,05-23-21_02.56_BOOST_protocol_HPPC_IN21700_30T_cycle_#112.mat
BOOST,112,0.97994,2.93552,0.7057,4,discharge,0,-2.936,0.979,10.0,9.9,3.9226,3.8753,16.1093,05-23-21_02.56_BOOST_protocol_HPPC_IN21700_30T_cycle_#112.mat
BOOST,112,0.97994,2.93552,0.7057,4,discharge,1,-11.744,3.915,10.0,9.9,3.9227,3.7499,14.7139,05-23-21_02.56_BOOST_protocol_HPPC_IN21700_30T_cycle_#112.mat
BOOST,112,0.97994,2.93552,0.7056,4,discharge,2,-23.482,7.827,10.0,9.9,3.923,3.6098,13.3379,05-23-21_02.56_BOOST_protocol_HPPC_IN21700_30T_cycle_#112.mat
BOOST,112,0.97994,2.93552,0.7055,4,discharge,3,-33.757,11.252,10.0,9.9,3.9234,3.4907,12.8181,05-23-21_02.56_BOOST_protocol_HPPC_IN21700_30T_cycle_#112.mat
BOOST,112,0.97994,2.93552,0.6079,5,discharge,0,-2.936,0.979,10.0,9.9,3.85,3.8008,16.7558,05-23-21_02.56_BOOST_protocol_HPPC_IN21700_30T_cycle_#112.mat
BOOST,112,0.97994,2.93552,0.6078,5,discharge,1,-11.744,3.915,10.0,9.9,3.85,3.6762,14.799,05-23-21_02.56_BOOST_protocol_HPPC_IN21700_30T_cycle_#112.mat
BOOST,112,0.97994,2.93552,0.6077,5,discharge,2,-23.483,7.828,10.0,9.9,3.8495,3.5337,13.448,05-23-21_02.56_BOOST_protocol_HPPC_IN21700_30T_cycle_#112.mat
BOOST,112,0.97994,2.93552,0.6076,5,discharge,3,-33.756,11.252,10.0,9.9,3.8503,3.4118,12.9903,05-23-21_02.56_BOOST_protocol_HPPC_IN21700_30T_cycle_#112.mat
BOOST,112,0.97994,2.93552,0.51,6,discharge,0,-2.939,0.98,10.0,9.9,3.7313,3.691,13.714,05-23-21_02.56_BOOST_protocol_HPPC_IN21700_30T_cycle_#112.mat
BOOST,112,0.97994,2.93552,0.51,6,discharge,1,-11.743,3.914,10.0,9.9,3.7313,3.5767,13.1653,05-23-21_02.56_BOOST_protocol_HPPC_IN21700_30T_cycle_#112.mat
BOOST,112,0.97994,2.93552,0.5099,6,discharge,2,-23.484,7.828,10.0,9.9,3.7315,3.4313,12.7832,05-23-21_02.56_BOOST_protocol_HPPC_IN21700_30T_cycle_#112.mat
BOOST,112,0.97994,2.93552,0.5098,6,discharge,3,-33.756,11.252,10.0,9.9,3.7316,3.3071,12.5755,05-23-21_02.56_BOOST_protocol_HPPC_IN21700_30T_cycle_#112.mat
BOOST,112,0.97994,2.93552,0.4122,7,discharge,0,-2.937,0.979,10.0,9.9,3.6503,3.6116,13.179,05-23-21_02.56_BOOST_protocol_HPPC_IN21700_30T_cycle_#112.mat
BOOST,112,0.97994,2.93552,0.4121,7,discharge,1,-11.745,3.915,10.0,9.9,3.6504,3.4977,13.0013,05-23-21_02.56_BOOST_protocol_HPPC_IN21700_30T_cycle_#112.mat
BOOST,112,0.97994,2.93552,0.412,7,discharge,2,-23.483,7.828,10.0,9.9,3.6507,3.3535,12.656,05-23-21_02.56_BOOST_protocol_HPPC_IN21700_30T_cycle_#112.mat
BOOST,112,0.97994,2.93552,0.4119,7,discharge,3,-33.757,11.252,10.0,9.9,3.6509,3.2296,12.4804,05-23-21_02.56_BOOST_protocol_HPPC_IN21700_30T_cycle_#112.mat
BOOST,112,0.97994,2.93552,0.3143,8,discharge,0,-2.937,0.979,10.0,9.9,3.5905,3.5511,13.4169,05-23-21_02.56_BOOST_protocol_HPPC_IN21700_30T_cycle_#112.mat
BOOST,112,0.97994,2.93552,0.3143,8,discharge,1,-11.745,3.915,10.0,9.9,3.5907,3.4341,13.3333,05-23-21_02.56_BOOST_protocol_HPPC_IN21700_30T_cycle_#112.mat
BOOST,112,0.97994,2.93552,0.3142,8,discharge,2,-23.483,7.828,10.0,9.9,3.5905,3.2839,13.0563,05-23-21_02.56_BOOST_protocol_HPPC_IN21700_30T_cycle_#112.mat
BOOST,112,0.97994,2.93552,0.3141,8,discharge,3,-33.756,11.252,10.0,9.9,3.5904,3.1547,12.9073,05-23-21_02.56_BOOST_protocol_HPPC_IN21700_30T_cycle_#112.mat
BOOST,112,0.97994,2.93552,0.2165,9,discharge,0,-2.937,0.979,10.0,9.9,3.5044,3.4625,14.2677,05-23-21_02.56_BOOST_protocol_HPPC_IN21700_30T_cycle_#112.mat
BOOST,112,0.97994,2.93552,0.2164,9,discharge,1,-11.745,3.915,10.0,9.9,3.5048,3.3424,13.8272,05-23-21_02.56_BOOST_protocol_HPPC_IN21700_30T_cycle_#112.mat
BOOST,112,0.97994,2.93552,0.2163,9,discharge,2,-23.484,7.828,10.0,9.9,3.508,3.1806,13.9414,05-23-21_02.56_BOOST_protocol_HPPC_IN21700_30T_cycle_#112.mat
BOOST,112,0.97994,2.93552,0.2162,9,discharge,3,-33.759,11.253,10.0,9.9,3.5085,3.0368,13.9726,05-23-21_02.56_BOOST_protocol_HPPC_IN21700_30T_cycle_#112.mat
BOOST,112,0.97994,2.93552,0.1675,10,discharge,0,-2.937,0.979,10.0,9.9,3.4467,3.4023,15.119,05-23-21_02.56_BOOST_protocol_HPPC_IN21700_30T_cycle_#112.mat
BOOST,112,0.97994,2.93552,0.1675,10,discharge,1,-11.743,3.914,10.0,9.9,3.4472,3.2758,14.5959,05-23-21_02.56_BOOST_protocol_HPPC_IN21700_30T_cycle_#112.mat
BOOST,112,0.97994,2.93552,0.1674,10,discharge,2,-23.482,7.827,10.0,9.9,3.4486,3.0956,15.0328,05-23-21_02.56_BOOST_protocol_HPPC_IN21700_30T_cycle_#112.mat
BOOST,112,0.97994,2.93552,0.1673,10,discharge,3,-33.758,11.253,10.0,9.9,3.4479,2.9052,16.0762,05-23-21_02.56_BOOST_protocol_HPPC_IN21700_30T_cycle_#112.mat
BOOST,112,0.97994,2.93552,0.1186,11,discharge,0,-2.936,0.979,10.0,9.9,3.4037,3.3544,16.7893,05-23-21_02.56_BOOST_protocol_HPPC_IN21700_30T_cycle_#112.mat
BOOST,112,0.97994,2.93552,0.1186,11,discharge,1,-11.743,3.914,10.0,9.9,3.4041,3.1922,18.0448,05-23-21_02.56_BOOST_protocol_HPPC_IN21700_30T_cycle_#112.mat
BOOST,112,0.97994,2.93552,0.1184,11,discharge,2,-23.485,7.828,10.0,9.9,3.4053,2.8471,23.7684,05-23-21_02.56_BOOST_protocol_HPPC_IN21700_30T_cycle_#112.mat
BOOST,112,0.97994,2.93552,0.1184,11,discharge,3,-33.757,11.252,10.0,9.9,3.4048,2.4984,26.8507,05-23-21_02.56_BOOST_protocol_HPPC_IN21700_30T_cycle_#112.mat
BOOST,112,0.97994,2.93552,0.0697,12,discharge,0,-2.936,0.979,10.0,9.9,3.3476,3.2746,24.8604,05-23-21_02.56_BOOST_protocol_HPPC_IN21700_30T_cycle_#112.mat
BOOST,112,0.97994,2.93552,0.0696,12,discharge,1,-11.745,3.915,10.0,9.9,3.3498,2.8783,40.1447,05-23-21_02.56_BOOST_protocol_HPPC_IN21700_30T_cycle_#112.mat
BOOST,112,0.97994,2.93552,0.0695,12,discharge,2,-23.479,7.826,10.0,9.9,3.3534,2.4996,36.3644,05-23-21_02.56_BOOST_protocol_HPPC_IN21700_30T_cycle_#112.mat
BOOST,112,0.97994,2.93552,0.0695,12,discharge,3,-20.415,6.805,10.0,9.9,3.3523,2.4997,41.7634,05-23-21_02.56_BOOST_protocol_HPPC_IN21700_30T_cycle_#112.mat
BOOST,150,0.97312,2.91508,1.0,0,discharge,0,-2.918,0.973,10.0,9.9,4.1754,4.1223,18.1999,05-31-21_19.48_BOOST_protocol_HPPC_IN21700_30T_cycle_#150.mat
BOOST,150,0.97312,2.91508,0.9999,0,discharge,1,-11.662,3.887,10.0,9.9,4.1749,3.9821,16.5323,05-31-21_19.48_BOOST_protocol_HPPC_IN21700_30T_cycle_#150.mat
BOOST,150,0.97312,2.91508,0.9998,0,discharge,2,-23.32,7.773,10.0,9.9,4.1739,3.8251,14.9571,05-31-21_19.48_BOOST_protocol_HPPC_IN21700_30T_cycle_#150.mat
BOOST,150,0.97312,2.91508,0.9997,0,discharge,3,-33.521,11.174,10.0,9.9,4.174,3.7013,14.1016,05-31-21_19.48_BOOST_protocol_HPPC_IN21700_30T_cycle_#150.mat
BOOST,150,0.97312,2.91508,0.9511,1,discharge,0,-2.918,0.973,10.0,9.9,4.1027,4.06,14.6348,05-31-21_19.48_BOOST_protocol_HPPC_IN21700_30T_cycle_#150.mat
BOOST,150,0.97312,2.91508,0.951,1,discharge,1,-11.66,3.887,10.0,9.9,4.1019,3.9414,13.765,05-31-21_19.48_BOOST_protocol_HPPC_IN21700_30T_cycle_#150.mat
BOOST,150,0.97312,2.91508,0.9509,1,discharge,2,-23.318,7.773,10.0,9.9,4.1029,3.7971,13.1143,05-31-21_19.48_BOOST_protocol_HPPC_IN21700_30T_cycle_#150.mat
BOOST,150,0.97312,2.91508,0.9508,1,discharge,3,-33.521,11.174,10.0,9.91,4.1031,3.6751,12.7681,05-31-21_19.48_BOOST_protocol_HPPC_IN21700_30T_cycle_#150.mat
BOOST,150,0.97312,2.91508,0.9025,2,discharge,0,-2.916,0.972,10.0,9.9,4.0828,4.0427,13.7536,05-31-21_19.48_BOOST_protocol_HPPC_IN21700_30T_cycle_#150.mat
BOOST,150,0.97312,2.91508,0.9025,2,discharge,1,-11.662,3.887,10.0,9.9,4.082,3.9267,13.3168,05-31-21_19.48_BOOST_protocol_HPPC_IN21700_30T_cycle_#150.mat
BOOST,150,0.97312,2.91508,0.9024,2,discharge,2,-23.319,7.773,10.0,9.9,4.0828,3.779,13.028,05-31-21_19.48_BOOST_protocol_HPPC_IN21700_30T_cycle_#150.mat
BOOST,150,0.97312,2.91508,0.9023,2,discharge,3,-33.52,11.173,10.0,9.9,4.0831,3.6523,12.852,05-31-21_19.48_BOOST_protocol_HPPC_IN21700_30T_cycle_#150.mat
BOOST,150,0.97312,2.91508,0.8054,3,discharge,0,-2.916,0.972,10.0,9.9,4.0286,3.9816,16.1185,05-31-21_19.48_BOOST_protocol_HPPC_IN21700_30T_cycle_#150.mat
BOOST,150,0.97312,2.91508,0.8053,3,discharge,1,-11.659,3.886,10.0,9.9,4.0286,3.8496,15.3529,05-31-21_19.48_BOOST_protocol_HPPC_IN21700_30T_cycle_#150.mat
BOOST,150,0.97312,2.91508,0.8052,3,discharge,2,-23.321,7.774,10.0,9.9,4.0289,3.6964,14.2575,05-31-21_19.48_BOOST_protocol_HPPC_IN21700_30T_cycle_#150.mat
BOOST,150,0.97312,2.91508,0.8051,3,discharge,3,-33.522,11.174,10.0,9.9,4.029,3.5697,13.7014,05-31-21_19.48_BOOST_protocol_HPPC_IN21700_30T_cycle_#150.mat
BOOST,150,0.97312,2.91508,0.7082,4,discharge,0,-2.918,0.973,10.0,9.91,3.9228,3.8757,16.1406,05-31-21_19.48_BOOST_protocol_HPPC_IN21700_30T_cycle_#150.mat
BOOST,150,0.97312,2.91508,0.7082,4,discharge,1,-11.663,3.888,10.0,9.9,3.9231,3.7498,14.859,05-31-21_19.48_BOOST_protocol_HPPC_IN21700_30T_cycle_#150.mat
BOOST,150,0.97312,2.91508,0.7081,4,discharge,2,-23.321,7.774,10.0,9.9,3.9232,3.6094,13.4557,05-31-21_19.48_BOOST_protocol_HPPC_IN21700_30T_cycle_#150.mat
BOOST,150,0.97312,2.91508,0.708,4,discharge,3,-33.518,11.173,10.0,9.9,3.9236,3.4904,12.9244,05-31-21_19.48_BOOST_protocol_HPPC_IN21700_30T_cycle_#150.mat
BOOST,150,0.97312,2.91508,0.6111,5,discharge,0,-2.918,0.973,10.0,9.9,3.8499,3.801,16.7569,05-31-21_19.48_BOOST_protocol_HPPC_IN21700_30T_cycle_#150.mat
BOOST,150,0.97312,2.91508,0.611,5,discharge,1,-11.658,3.886,10.0,9.9,3.8496,3.6776,14.7538,05-31-21_19.48_BOOST_protocol_HPPC_IN21700_30T_cycle_#150.mat
BOOST,150,0.97312,2.91508,0.6109,5,discharge,2,-23.318,7.773,10.0,9.9,3.8495,3.536,13.4445,05-31-21_19.48_BOOST_protocol_HPPC_IN21700_30T_cycle_#150.mat
BOOST,150,0.97312,2.91508,0.6108,5,discharge,3,-33.522,11.174,10.0,9.9,3.8496,3.4152,12.9587,05-31-21_19.48_BOOST_protocol_HPPC_IN21700_30T_cycle_#150.mat
BOOST,150,0.97312,2.91508,0.5139,6,discharge,0,-2.916,0.972,10.0,9.9,3.7314,3.6917,13.6145,05-31-21_19.48_BOOST_protocol_HPPC_IN21700_30T_cycle_#150.mat
BOOST,150,0.97312,2.91508,0.5138,6,discharge,1,-11.661,3.887,10.0,9.9,3.7316,3.5765,13.3007,05-31-21_19.48_BOOST_protocol_HPPC_IN21700_30T_cycle_#150.mat
BOOST,150,0.97312,2.91508,0.5138,6,discharge,2,-23.321,7.774,10.0,9.9,3.7325,3.4299,12.9754,05-31-21_19.48_BOOST_protocol_HPPC_IN21700_30T_cycle_#150.mat
BOOST,150,0.97312,2.91508,0.5137,6,discharge,3,-33.522,11.174,10.0,9.9,3.7325,3.3042,12.7767,05-31-21_19.48_BOOST_protocol_HPPC_IN21700_30T_cycle_#150.mat
BOOST,150,0.97312,2.91508,0.4167,7,discharge,0,-2.918,0.973,10.0,9.9,3.651,3.6117,13.4681,05-31-21_19.48_BOOST_protocol_HPPC_IN21700_30T_cycle_#150.mat
BOOST,150,0.97312,2.91508,0.4167,7,discharge,1,-11.659,3.886,10.0,9.9,3.6511,3.4967,13.243,05-31-21_19.48_BOOST_protocol_HPPC_IN21700_30T_cycle_#150.mat
BOOST,150,0.97312,2.91508,0.4166,7,discharge,2,-23.32,7.773,10.0,9.9,3.6513,3.3501,12.916,05-31-21_19.48_BOOST_protocol_HPPC_IN21700_30T_cycle_#150.mat
BOOST,150,0.97312,2.91508,0.4165,7,discharge,3,-33.522,11.174,10.0,9.9,3.6515,3.2243,12.7439,05-31-21_19.48_BOOST_protocol_HPPC_IN21700_30T_cycle_#150.mat
BOOST,150,0.97312,2.91508,0.3196,8,discharge,0,-2.916,0.972,10.0,9.9,3.5915,3.5519,13.5816,05-31-21_19.48_BOOST_protocol_HPPC_IN21700_30T_cycle_#150.mat
BOOST,150,0.97312,2.91508,0.3195,8,discharge,1,-11.66,3.887,10.0,9.9,3.5915,3.435,13.422,05-31-21_19.48_BOOST_protocol_HPPC_IN21700_30T_cycle_#150.mat
BOOST,150,0.97312,2.91508,0.3194,8,discharge,2,-23.32,7.773,10.0,9.9,3.5912,3.2849,13.1346,05-31-21_19.48_BOOST_protocol_HPPC_IN21700_30T_cycle_#150.mat
BOOST,150,0.97312,2.91508,0.3193,8,discharge,3,-33.521,11.174,10.0,9.9,3.5913,3.1557,12.9948,05-31-21_19.48_BOOST_protocol_HPPC_IN21700_30T_cycle_#150.mat
BOOST,150,0.97312,2.91508,0.2224,9,discharge,0,-2.918,0.973,10.0,9.9,3.5061,3.4644,14.2906,05-31-21_19.48_BOOST_protocol_HPPC_IN21700_30T_cycle_#150.mat
BOOST,150,0.97312,2.91508,0.2223,9,discharge,1,-11.66,3.887,10.0,9.9,3.5065,3.3455,13.8079,05-31-21_19.48_BOOST_protocol_HPPC_IN21700_30T_cycle_#150.mat
BOOST,150,0.97312,2.91508,0.2223,9,discharge,2,-23.319,7.773,10.0,9.9,3.5096,3.1834,13.9886,05-31-21_19.48_BOOST_protocol_HPPC_IN21700_30T_cycle_#150.mat
BOOST,150,0.97312,2.91508,0.2222,9,discharge,3,-33.521,11.174,10.0,9.9,3.5105,3.0331,14.2418,05-31-21_19.48_BOOST_protocol_HPPC_IN21700_30T_cycle_#150.mat
BOOST,150,0.97312,2.91508,0.1738,10,discharge,0,-2.916,0.972,10.0,9.9,3.4488,3.4043,15.2606,05-31-21_19.48_BOOST_protocol_HPPC_IN21700_30T_cycle_#150.mat
BOOST,150,0.97312,2.91508,0.1738,10,discharge,1,-11.66,3.887,10.0,9.9,3.4494,3.2755,14.9142,05-31-21_19.48_BOOST_protocol_HPPC_IN21700_30T_cycle_#150.mat
BOOST,150,0.97312,2.91508,0.1737,10,discharge,2,-23.321,7.774,10.0,9.9,3.4511,3.0901,15.4796,05-31-21_19.48_BOOST_protocol_HPPC_IN21700_30T_cycle_#150.mat
BOOST,150,0.97312,2.91508,0.1736,10,discharge,3,-33.521,11.174,10.0,9.9,3.4502,2.8913,16.6731,05-31-21_19.48_BOOST_protocol_HPPC_IN21700_30T_cycle_#150.mat
BOOST,150,0.97312,2.91508,0.1252,11,discharge,0,-2.916,0.972,10.0,9.9,3.4055,3.3555,17.1462,05-31-21_19.48_BOOST_protocol_HPPC_IN21700_30T_cycle_#150.mat
BOOST,150,0.97312,2.91508,0.1252,11,discharge,1,-11.662,3.887,10.0,9.9,3.406,3.1893,18.5817,05-31-21_19.48_BOOST_protocol_HPPC_IN21700_30T_cycle_#150.mat
BOOST,150,0.97312,2.91508,0.1251,11,discharge,2,-23.32,7.773,10.0,9.9,3.4077,2.8329,24.6484,05-31-21_19.48_BOOST_protocol_HPPC_IN21700_30T_cycle_#150.mat
BOOST,150,0.97312,2.91508,0.125,11,discharge,3,-33.521,11.174,10.0,9.9,3.4066,2.4986,27.0875,05-31-21_19.48_BOOST_protocol_HPPC_IN21700_30T_cycle_#150.mat
BOOST,150,0.97312,2.91508,0.0767,12,discharge,0,-2.918,0.973,10.0,9.9,3.3513,3.2767,25.5637,05-31-21_19.48_BOOST_protocol_HPPC_IN21700_30T_cycle_#150.mat
BOOST,150,0.97312,2.91508,0.0766,12,discharge,1,-11.662,3.887,10.0,9.9,3.3531,2.8637,41.9654,05-31-21_19.48_BOOST_protocol_HPPC_IN21700_30T_cycle_#150.mat
BOOST,150,0.97312,2.91508,0.0765,12,discharge,2,-23.198,7.733,10.0,9.9,3.3566,2.4995,36.9472,05-31-21_19.48_BOOST_protocol_HPPC_IN21700_30T_cycle_#150.mat
BOOST,150,0.97312,2.91508,0.0764,12,discharge,3,-20.093,6.698,10.0,9.9,3.3556,2.4996,42.6019,05-31-21_19.48_BOOST_protocol_HPPC_IN21700_30T_cycle_#150.mat
BOOST,187,0.96527,2.89156,1.0,0,discharge,0,-2.893,0.964,10.0,9.9,4.1737,4.1196,18.7035,06-07-21_01.36_BOOST_protocol_HPPC_IN21700_30T_cycle_#187.mat
BOOST,187,0.96527,2.89156,0.9999,0,discharge,1,-11.563,3.854,10.0,9.9,4.1724,3.9776,16.8468,06-07-21_01.36_BOOST_protocol_HPPC_IN21700_30T_cycle_#187.mat
