Repository: KikETs/ECM_HYBRID_BMS_JOINT

## Results

| Arm | Model | Size | Protocol | Result | Worst cell |
|---|---|---|---|---|---|
| SOP | 2RC table + trim (A8) | 4 effective coefficients, 2 EW states | leave-one-cell-out | usable current 69.6 % discharge, 59.5 % charge (τ = 10 s) | 59.9 % / 53.5 % (BOOST_REST) |
| SOH | dQ/dV ridge | 65 coefficients | leave-one-cell-out | RMSE 0.0094, bias −0.0005 | 0.0130 (BOOST_REST) |
| SOC | 2RC EKF, low-current gate | 3 states | leave-one-cell-out | **2.34 %p** over six sensor disturbances on estimated SOH (2.325 on true SOH), per cell 2.00–2.75 | 4.60 %p (BOOST_NEGPULSE_1S, current offset −0.10 A) |

The SOH arm was a 10,945-parameter CNN until the second audit round. Nested

File: analysis/results/cold_check/r_all_CC.csv (part 1 of 10)
protocol,cycle,SOH,CAP_Ah,SOC,soc_group,direction,rate_rank,I_A,CRate_rated,tau_s,tau_actual_s,V_pre_V,V_tau_V,R_mOhm,file
CC,5,0.99952,2.97197,1.0,0,discharge,0,-2.975,0.992,10.0,9.9,4.1803,4.1307,16.6717,05-03-21_16.59_CC_protocol_HPPC_IN21700_30T_cycle_#5.mat
CC,5,0.99952,2.97197,0.9999,0,discharge,1,-11.889,3.963,10.0,9.9,4.1801,3.9926,15.7709,05-03-21_16.59_CC_protocol_HPPC_IN21700_30T_cycle_#5.mat
CC,5,0.99952,2.97197,0.9998,0,discharge,2,-23.775,7.925,10.0,9.9,4.1801,3.8289,14.7718,05-03-21_16.59_CC_protocol_HPPC_IN21700_30T_cycle_#5.mat
CC,5,0.99952,2.97197,0.9996,0,discharge,3,-34.174,11.391,10.0,9.9,4.1798,3.7034,13.9404,05-03-21_16.59_CC_protocol_HPPC_IN21700_30T_cycle_#5.mat
CC,5,0.99952,2.97197,0.9501,1,discharge,0,-2.973,0.991,10.0,9.9,4.104,4.0604,14.6638,05-03-21_16.59_CC_protocol_HPPC_IN21700_30T_cycle_#5.mat
CC,5,0.99952,2.97197,0.95,1,discharge,1,-11.889,3.963,10.0,9.9,4.104,3.9381,13.9541,05-03-21_16.59_CC_protocol_HPPC_IN21700_30T_cycle_#5.mat
CC,5,0.99952,2.97197,0.9499,1,discharge,2,-23.776,7.925,10.0,9.9,4.1041,3.7926,13.1014,05-03-21_16.59_CC_protocol_HPPC_IN21700_30T_cycle_#5.mat
CC,5,0.99952,2.97197,0.9498,1,discharge,3,-34.172,11.391,10.0,9.9,4.1044,3.6713,12.6741,05-03-21_16.59_CC_protocol_HPPC_IN21700_30T_cycle_#5.mat
CC,5,0.99952,2.97197,0.9005,2,discharge,0,-2.971,0.99,10.0,9.9,4.0828,4.0396,14.5406,05-03-21_16.59_CC_protocol_HPPC_IN21700_30T_cycle_#5.mat
CC,5,0.99952,2.97197,0.9005,2,discharge,1,-11.889,3.963,10.0,9.9,4.0826,3.9195,13.7186,05-03-21_16.59_CC_protocol_HPPC_IN21700_30T_cycle_#5.mat
CC,5,0.99952,2.97197,0.9003,2,discharge,2,-23.778,7.926,10.0,9.9,4.0828,3.7743,12.9742,05-03-21_16.59_CC_protocol_HPPC_IN21700_30T_cycle_#5.mat
CC,5,0.99952,2.97197,0.9003,2,discharge,3,-34.174,11.391,10.0,9.9,4.0831,3.6503,12.6646,05-03-21_16.59_CC_protocol_HPPC_IN21700_30T_cycle_#5.mat
CC,5,0.99952,2.97197,0.8015,3,discharge,0,-2.973,0.991,10.0,9.9,4.0276,3.9782,16.6151,05-03-21_16.59_CC_protocol_HPPC_IN21700_30T_cycle_#5.mat
CC,5,0.99952,2.97197,0.8014,3,discharge,1,-11.889,3.963,10.0,9.9,4.0276,3.8456,15.3083,05-03-21_16.59_CC_protocol_HPPC_IN21700_30T_cycle_#5.mat
CC,5,0.99952,2.97197,0.8013,3,discharge,2,-23.776,7.925,10.0,9.9,4.028,3.692,14.1319,05-03-21_16.59_CC_protocol_HPPC_IN21700_30T_cycle_#5.mat
CC,5,0.99952,2.97197,0.8012,3,discharge,3,-34.174,11.391,10.0,9.9,4.0282,3.5644,13.5717,05-03-21_16.59_CC_protocol_HPPC_IN21700_30T_cycle_#5.mat
CC,5,0.99952,2.97197,0.7024,4,discharge,0,-2.971,0.99,10.0,9.9,3.9222,3.8726,16.6942,05-03-21_16.59_CC_protocol_HPPC_IN21700_30T_cycle_#5.mat
CC,5,0.99952,2.97197,0.7023,4,discharge,1,-11.889,3.963,10.0,9.9,3.9224,3.7457,14.8625,05-03-21_16.59_CC_protocol_HPPC_IN21700_30T_cycle_#5.mat
CC,5,0.99952,2.97197,0.7022,4,discharge,2,-23.774,7.925,10.0,9.9,3.9226,3.6034,13.4264,05-03-21_16.59_CC_protocol_HPPC_IN21700_30T_cycle_#5.mat
CC,5,0.99952,2.97197,0.7021,4,discharge,3,-34.174,11.391,10.0,9.9,3.9231,3.4838,12.8548,05-03-21_16.59_CC_protocol_HPPC_IN21700_30T_cycle_#5.mat
CC,5,0.99952,2.97197,0.6033,5,discharge,0,-2.973,0.991,10.0,9.9,3.8521,3.8006,17.3214,05-03-21_16.59_CC_protocol_HPPC_IN21700_30T_cycle_#5.mat
CC,5,0.99952,2.97197,0.6032,5,discharge,1,-11.89,3.963,10.0,9.9,3.8523,3.6743,14.9706,05-03-21_16.59_CC_protocol_HPPC_IN21700_30T_cycle_#5.mat
CC,5,0.99952,2.97197,0.6032,5,discharge,2,-23.775,7.925,10.0,9.9,3.8527,3.5257,13.7539,05-03-21_16.59_CC_protocol_HPPC_IN21700_30T_cycle_#5.mat
CC,5,0.99952,2.97197,0.6031,5,discharge,3,-34.173,11.391,10.0,9.9,3.8534,3.4012,13.2327,05-03-21_16.59_CC_protocol_HPPC_IN21700_30T_cycle_#5.mat
CC,5,0.99952,2.97197,0.5042,6,discharge,0,-2.971,0.99,10.0,9.9,3.7295,3.6877,14.0674,05-03-21_16.59_CC_protocol_HPPC_IN21700_30T_cycle_#5.mat
CC,5,0.99952,2.97197,0.5042,6,discharge,1,-11.89,3.963,10.0,9.9,3.7295,3.5683,13.5576,05-03-21_16.59_CC_protocol_HPPC_IN21700_30T_cycle_#5.mat
CC,5,0.99952,2.97197,0.5041,6,discharge,2,-23.774,7.925,10.0,9.9,3.7296,3.418,13.1068,05-03-21_16.59_CC_protocol_HPPC_IN21700_30T_cycle_#5.mat
CC,5,0.99952,2.97197,0.504,6,discharge,3,-34.175,11.392,10.0,9.9,3.7298,3.2916,12.8222,05-03-21_16.59_CC_protocol_HPPC_IN21700_30T_cycle_#5.mat
CC,5,0.99952,2.97197,0.4052,7,discharge,0,-2.974,0.991,10.0,9.9,3.6493,3.6085,13.7212,05-03-21_16.59_CC_protocol_HPPC_IN21700_30T_cycle_#5.mat
CC,5,0.99952,2.97197,0.4051,7,discharge,1,-11.888,3.963,10.0,9.9,3.6486,3.4894,13.3917,05-03-21_16.59_CC_protocol_HPPC_IN21700_30T_cycle_#5.mat
CC,5,0.99952,2.97197,0.405,7,discharge,2,-23.776,7.925,10.0,9.9,3.6495,3.339,13.0594,05-03-21_16.59_CC_protocol_HPPC_IN21700_30T_cycle_#5.mat
CC,5,0.99952,2.97197,0.4049,7,discharge,3,-34.172,11.391,10.0,9.9,3.6497,3.2129,12.7824,05-03-21_16.59_CC_protocol_HPPC_IN21700_30T_cycle_#5.mat
CC,5,0.99952,2.97197,0.3061,8,discharge,0,-2.974,0.991,10.0,9.9,3.5908,3.5499,13.7544,05-03-21_16.59_CC_protocol_HPPC_IN21700_30T_cycle_#5.mat
CC,5,0.99952,2.97197,0.306,8,discharge,1,-11.89,3.963,10.0,9.9,3.591,3.429,13.6249,05-03-21_16.59_CC_protocol_HPPC_IN21700_30T_cycle_#5.mat
CC,5,0.99952,2.97197,0.3059,8,discharge,2,-23.777,7.926,10.0,9.9,3.5906,3.2754,13.2565,05-03-21_16.59_CC_protocol_HPPC_IN21700_30T_cycle_#5.mat
CC,5,0.99952,2.97197,0.3058,8,discharge,3,-34.175,11.392,10.0,9.9,3.5901,3.1464,12.9832,05-03-21_16.59_CC_protocol_HPPC_IN21700_30T_cycle_#5.mat
CC,5,0.99952,2.97197,0.207,9,discharge,0,-2.971,0.99,10.0,9.9,3.5055,3.4627,14.4035,05-03-21_16.59_CC_protocol_HPPC_IN21700_30T_cycle_#5.mat
CC,5,0.99952,2.97197,0.2069,9,discharge,1,-11.89,3.963,10.0,9.9,3.5057,3.3407,13.8772,05-03-21_16.59_CC_protocol_HPPC_IN21700_30T_cycle_#5.mat
CC,5,0.99952,2.97197,0.2068,9,discharge,2,-23.776,7.925,10.0,9.9,3.5086,3.18,13.8207,05-03-21_16.59_CC_protocol_HPPC_IN21700_30T_cycle_#5.mat
CC,5,0.99952,2.97197,0.2067,9,discharge,3,-34.174,11.391,10.0,9.9,3.5089,3.0425,13.6478,05-03-21_16.59_CC_protocol_HPPC_IN21700_30T_cycle_#5.mat
CC,5,0.99952,2.97197,0.1575,10,discharge,0,-2.974,0.991,10.0,9.9,3.4455,3.401,14.9655,05-03-21_16.59_CC_protocol_HPPC_IN21700_30T_cycle_#5.mat
CC,5,0.99952,2.97197,0.1574,10,discharge,1,-11.89,3.963,10.0,9.9,3.446,3.277,14.2136,05-03-21_16.59_CC_protocol_HPPC_IN21700_30T_cycle_#5.mat
CC,5,0.99952,2.97197,0.1573,10,discharge,2,-23.774,7.925,10.0,9.9,3.4472,3.1108,14.1499,05-03-21_16.59_CC_protocol_HPPC_IN21700_30T_cycle_#5.mat
CC,5,0.99952,2.97197,0.1572,10,discharge,3,-34.173,11.391,10.0,9.9,3.4469,2.9378,14.8977,05-03-21_16.59_CC_protocol_HPPC_IN21700_30T_cycle_#5.mat
CC,5,0.99952,2.97197,0.1079,11,discharge,0,-2.972,0.991,10.0,9.9,3.4029,3.3539,16.4867,05-03-21_16.59_CC_protocol_HPPC_IN21700_30T_cycle_#5.mat
CC,5,0.99952,2.97197,0.1079,11,discharge,1,-11.89,3.963,10.0,9.9,3.4033,3.1994,17.1489,05-03-21_16.59_CC_protocol_HPPC_IN21700_30T_cycle_#5.mat
CC,5,0.99952,2.97197,0.1077,11,discharge,2,-23.776,7.925,10.0,9.9,3.4048,2.8976,21.3324,05-03-21_16.59_CC_protocol_HPPC_IN21700_30T_cycle_#5.mat
CC,5,0.99952,2.97197,0.1077,11,discharge,3,-34.176,11.392,10.0,9.9,3.4037,2.4994,26.4601,05-03-21_16.59_CC_protocol_HPPC_IN21700_30T_cycle_#5.mat
CC,5,0.99952,2.97197,0.0584,12,discharge,0,-2.974,0.991,10.0,9.9,3.3498,3.2785,23.9736,05-03-21_16.59_CC_protocol_HPPC_IN21700_30T_cycle_#5.mat
CC,5,0.99952,2.97197,0.0583,12,discharge,1,-11.89,3.963,10.0,9.9,3.3514,2.9139,36.7956,05-03-21_16.59_CC_protocol_HPPC_IN21700_30T_cycle_#5.mat
CC,5,0.99952,2.97197,0.0582,12,discharge,2,-23.776,7.925,10.0,9.9,3.3548,2.4997,35.9648,05-03-21_16.59_CC_protocol_HPPC_IN21700_30T_cycle_#5.mat
CC,5,0.99952,2.97197,0.0581,12,discharge,3,-20.707,6.902,10.0,9.9,3.3538,2.4998,41.2421,05-03-21_16.59_CC_protocol_HPPC_IN21700_30T_cycle_#5.mat
CC,40,0.99362,2.95442,1.0,0,discharge,0,-2.957,0.986,10.0,9.9,4.1811,4.1313,16.8403,05-10-21_01.48_CC_protocol_HPPC_IN21700_30T_cycle_#40.mat
CC,40,0.99362,2.95442,0.9999,0,discharge,1,-11.818,3.939,10.0,9.9,4.1808,3.9951,15.7133,05-10-21_01.48_CC_protocol_HPPC_IN21700_30T_cycle_#40.mat
CC,40,0.99362,2.95442,0.9997,0,discharge,2,-23.642,7.881,10.0,9.9,4.1805,3.836,14.5715,05-10-21_01.48_CC_protocol_HPPC_IN21700_30T_cycle_#40.mat
CC,40,0.99362,2.95442,0.9991,0,discharge,3,-33.983,11.328,10.0,9.9,4.1792,3.7125,13.7333,05-10-21_01.48_CC_protocol_HPPC_IN21700_30T_cycle_#40.mat
CC,40,0.99362,2.95442,0.9497,1,discharge,0,-2.957,0.986,10.0,9.9,4.1036,4.0616,14.2041,05-10-21_01.48_CC_protocol_HPPC_IN21700_30T_cycle_#40.mat
CC,40,0.99362,2.95442,0.9497,1,discharge,1,-11.819,3.94,10.0,9.9,4.1037,3.9438,13.5291,05-10-21_01.48_CC_protocol_HPPC_IN21700_30T_cycle_#40.mat
CC,40,0.99362,2.95442,0.9496,1,discharge,2,-23.642,7.881,10.0,9.9,4.1037,3.8014,12.7866,05-10-21_01.48_CC_protocol_HPPC_IN21700_30T_cycle_#40.mat
CC,40,0.99362,2.95442,0.9494,1,discharge,3,-33.981,11.327,10.0,9.9,4.104,3.6822,12.4128,05-10-21_01.48_CC_protocol_HPPC_IN21700_30T_cycle_#40.mat
CC,40,0.99362,2.95442,0.9005,2,discharge,0,-2.959,0.986,10.0,9.9,4.0828,4.0418,13.856,05-10-21_01.48_CC_protocol_HPPC_IN21700_30T_cycle_#40.mat
CC,40,0.99362,2.95442,0.9004,2,discharge,1,-11.821,3.94,10.0,9.9,4.0827,3.9261,13.2476,05-10-21_01.48_CC_protocol_HPPC_IN21700_30T_cycle_#40.mat
CC,40,0.99362,2.95442,0.9003,2,discharge,2,-23.643,7.881,10.0,9.9,4.0829,3.7845,12.6211,05-10-21_01.48_CC_protocol_HPPC_IN21700_30T_cycle_#40.mat
CC,40,0.99362,2.95442,0.9002,2,discharge,3,-33.981,11.327,10.0,9.9,4.0832,3.6628,12.3716,05-10-21_01.48_CC_protocol_HPPC_IN21700_30T_cycle_#40.mat
CC,40,0.99362,2.95442,0.8019,3,discharge,0,-2.957,0.986,10.0,9.9,4.0285,3.9818,15.7936,05-10-21_01.48_CC_protocol_HPPC_IN21700_30T_cycle_#40.mat
CC,40,0.99362,2.95442,0.8019,3,discharge,1,-11.821,3.94,10.0,9.9,4.0287,3.8529,14.8718,05-10-21_01.48_CC_protocol_HPPC_IN21700_30T_cycle_#40.mat
CC,40,0.99362,2.95442,0.8017,3,discharge,2,-23.642,7.881,10.0,9.9,4.0288,3.7039,13.7425,05-10-21_01.48_CC_protocol_HPPC_IN21700_30T_cycle_#40.mat
CC,40,0.99362,2.95442,0.8017,3,discharge,3,-33.981,11.327,10.0,9.9,4.0292,3.5797,13.228,05-10-21_01.48_CC_protocol_HPPC_IN21700_30T_cycle_#40.mat
CC,40,0.99362,2.95442,0.7034,4,discharge,0,-2.957,0.986,10.0,9.9,3.9225,3.8754,15.9272,05-10-21_01.48_CC_protocol_HPPC_IN21700_30T_cycle_#40.mat
CC,40,0.99362,2.95442,0.7034,4,discharge,1,-11.821,3.94,10.0,9.9,3.9227,3.7516,14.4742,05-10-21_01.48_CC_protocol_HPPC_IN21700_30T_cycle_#40.mat
CC,40,0.99362,2.95442,0.7033,4,discharge,2,-23.641,7.88,10.0,9.9,3.9229,3.61,13.2355,05-10-21_01.48_CC_protocol_HPPC_IN21700_30T_cycle_#40.mat
CC,40,0.99362,2.95442,0.7032,4,discharge,3,-33.982,11.327,10.0,9.9,3.9226,3.4916,12.6832,05-10-21_01.48_CC_protocol_HPPC_IN21700_30T_cycle_#40.mat
CC,40,0.99362,2.95442,0.6049,5,discharge,0,-2.957,0.986,10.0,9.9,3.8497,3.7994,17.0093,05-10-21_01.48_CC_protocol_HPPC_IN21700_30T_cycle_#40.mat
CC,40,0.99362,2.95442,0.6048,5,discharge,1,-11.821,3.94,10.0,9.9,3.8499,3.676,14.7111,05-10-21_01.48_CC_protocol_HPPC_IN21700_30T_cycle_#40.mat
CC,40,0.99362,2.95442,0.6047,5,discharge,2,-23.639,7.88,10.0,9.9,3.8501,3.5339,13.3762,05-10-21_01.48_CC_protocol_HPPC_IN21700_30T_cycle_#40.mat
CC,40,0.99362,2.95442,0.6046,5,discharge,3,-33.98,11.327,10.0,9.9,3.8497,3.413,12.8517,05-10-21_01.48_CC_protocol_HPPC_IN21700_30T_cycle_#40.mat
CC,40,0.99362,2.95442,0.5064,6,discharge,0,-2.958,0.986,10.0,9.9,3.7305,3.6903,13.5921,05-10-21_01.48_CC_protocol_HPPC_IN21700_30T_cycle_#40.mat
CC,40,0.99362,2.95442,0.5063,6,discharge,1,-11.819,3.94,10.0,9.9,3.7307,3.5751,13.1652,05-10-21_01.48_CC_protocol_HPPC_IN21700_30T_cycle_#40.mat
CC,40,0.99362,2.95442,0.5062,6,discharge,2,-23.64,7.88,10.0,9.9,3.7309,3.4294,12.7538,05-10-21_01.48_CC_protocol_HPPC_IN21700_30T_cycle_#40.mat
CC,40,0.99362,2.95442,0.5061,6,discharge,3,-33.984,11.328,10.0,9.9,3.7301,3.3053,12.5,05-10-21_01.48_CC_protocol_HPPC_IN21700_30T_cycle_#40.mat
CC,40,0.99362,2.95442,0.4079,7,discharge,0,-2.958,0.986,10.0,9.9,3.6493,3.6109,12.9835,05-10-21_01.48_CC_protocol_HPPC_IN21700_30T_cycle_#40.mat
CC,40,0.99362,2.95442,0.4078,7,discharge,1,-11.822,3.941,10.0,9.9,3.6501,3.4957,13.0604,05-10-21_01.48_CC_protocol_HPPC_IN21700_30T_cycle_#40.mat
CC,40,0.99362,2.95442,0.4077,7,discharge,2,-23.64,7.88,10.0,9.9,3.6497,3.3504,12.6607,05-10-21_01.48_CC_protocol_HPPC_IN21700_30T_cycle_#40.mat
CC,40,0.99362,2.95442,0.4076,7,discharge,3,-33.98,11.327,10.0,9.9,3.6499,3.2267,12.4544,05-10-21_01.48_CC_protocol_HPPC_IN21700_30T_cycle_#40.mat
CC,40,0.99362,2.95442,0.3094,8,discharge,0,-2.958,0.986,10.0,9.9,3.5905,3.5513,13.2544,05-10-21_01.48_CC_protocol_HPPC_IN21700_30T_cycle_#40.mat
CC,40,0.99362,2.95442,0.3093,8,discharge,1,-11.821,3.94,10.0,9.9,3.5906,3.4353,13.1376,05-10-21_01.48_CC_protocol_HPPC_IN21700_30T_cycle_#40.mat
CC,40,0.99362,2.95442,0.3092,8,discharge,2,-23.64,7.88,10.0,9.9,3.5903,3.2874,12.813,05-10-21_01.48_CC_protocol_HPPC_IN21700_30T_cycle_#40.mat
CC,40,0.99362,2.95442,0.3091,8,discharge,3,-33.984,11.328,10.0,9.9,3.59,3.1611,12.6206,05-10-21_01.48_CC_protocol_HPPC_IN21700_30T_cycle_#40.mat
CC,40,0.99362,2.95442,0.2109,9,discharge,0,-2.956,0.985,10.0,9.9,3.5024,3.4607,14.1083,05-10-21_01.48_CC_protocol_HPPC_IN21700_30T_cycle_#40.mat
CC,40,0.99362,2.95442,0.2108,9,discharge,1,-11.82,3.94,10.0,9.9,3.5028,3.3407,13.714,05-10-21_01.48_CC_protocol_HPPC_IN21700_30T_cycle_#40.mat
CC,40,0.99362,2.95442,0.2107,9,discharge,2,-23.641,7.88,10.0,9.9,3.5061,3.1815,13.7304,05-10-21_01.48_CC_protocol_HPPC_IN21700_30T_cycle_#40.mat
CC,40,0.99362,2.95442,0.2106,9,discharge,3,-33.982,11.327,10.0,9.9,3.5061,3.0427,13.6366,05-10-21_01.48_CC_protocol_HPPC_IN21700_30T_cycle_#40.mat
CC,40,0.99362,2.95442,0.1616,10,discharge,0,-2.958,0.986,10.0,9.9,3.4426,3.3985,14.9112,05-10-21_01.48_CC_protocol_HPPC_IN21700_30T_cycle_#40.mat
CC,40,0.99362,2.95442,0.1615,10,discharge,1,-11.82,3.94,10.0,9.9,3.4431,3.2757,14.1624,05-10-21_01.48_CC_protocol_HPPC_IN21700_30T_cycle_#40.mat
CC,40,0.99362,2.95442,0.1614,10,discharge,2,-23.642,7.881,10.0,9.9,3.4441,3.1048,14.3516,05-10-21_01.48_CC_protocol_HPPC_IN21700_30T_cycle_#40.mat
CC,40,0.99362,2.95442,0.1614,10,discharge,3,-33.982,11.327,10.0,9.9,3.4429,2.9308,15.0697,05-10-21_01.48_CC_protocol_HPPC_IN21700_30T_cycle_#40.mat
CC,40,0.99362,2.95442,0.1123,11,discharge,0,-2.958,0.986,10.0,9.9,3.4032,3.3543,16.5298,05-10-21_01.48_CC_protocol_HPPC_IN21700_30T_cycle_#40.mat
CC,40,0.99362,2.95442,0.1123,11,discharge,1,-11.82,3.94,10.0,9.9,3.4036,3.1986,17.3435,05-10-21_01.48_CC_protocol_HPPC_IN21700_30T_cycle_#40.mat
CC,40,0.99362,2.95442,0.1122,11,discharge,2,-23.641,7.88,10.0,9.9,3.4054,2.8858,21.9788,05-10-21_01.48_CC_protocol_HPPC_IN21700_30T_cycle_#40.mat
CC,40,0.99362,2.95442,0.1121,11,discharge,3,-33.983,11.328,10.0,9.9,3.4035,2.5081,26.3485,05-10-21_01.48_CC_protocol_HPPC_IN21700_30T_cycle_#40.mat
CC,40,0.99362,2.95442,0.0631,12,discharge,0,-2.958,0.986,10.0,9.9,3.3413,3.2686,24.5766,05-10-21_01.48_CC_protocol_HPPC_IN21700_30T_cycle_#40.mat
CC,40,0.99362,2.95442,0.063,12,discharge,1,-11.82,3.94,10.0,9.9,3.3432,2.8949,37.9272,05-10-21_01.48_CC_protocol_HPPC_IN21700_30T_cycle_#40.mat
CC,40,0.99362,2.95442,0.0629,12,discharge,2,-23.639,7.88,10.0,9.9,3.3452,2.5235,34.7604,05-10-21_01.48_CC_protocol_HPPC_IN21700_30T_cycle_#40.mat
CC,40,0.99362,2.95442,0.0628,12,discharge,3,-20.473,6.824,10.0,9.9,3.3454,2.5212,40.2579,05-10-21_01.48_CC_protocol_HPPC_IN21700_30T_cycle_#40.mat
CC,76,0.99023,2.94434,1.0,0,discharge,0,-2.947,0.982,10.0,9.9,4.1798,4.1288,17.3063,05-17-21_13.52_CC_protocol_HPPC_IN21700_30T_cycle_#76.mat
CC,76,0.99023,2.94434,0.9999,0,discharge,1,-11.786,3.929,10.0,9.9,4.1796,3.9913,15.9766,05-17-21_13.52_CC_protocol_HPPC_IN21700_30T_cycle_#76.mat
CC,76,0.99023,2.94434,0.9998,0,discharge,2,-23.569,7.856,10.0,9.9,4.1795,3.8328,14.71,05-17-21_13.52_CC_protocol_HPPC_IN21700_30T_cycle_#76.mat
CC,76,0.99023,2.94434,0.9991,0,discharge,3,-33.877,11.292,10.0,9.9,4.1778,3.7092,13.8324,05-17-21_13.52_CC_protocol_HPPC_IN21700_30T_cycle_#76.mat
CC,76,0.99023,2.94434,0.9497,1,discharge,0,-2.949,0.983,10.0,9.9,4.1034,4.0614,14.2426,05-17-21_13.52_CC_protocol_HPPC_IN21700_30T_cycle_#76.mat
CC,76,0.99023,2.94434,0.9497,1,discharge,1,-11.787,3.929,10.0,9.9,4.1034,3.9435,13.5658,05-17-21_13.52_CC_protocol_HPPC_IN21700_30T_cycle_#76.mat
CC,76,0.99023,2.94434,0.9496,1,discharge,2,-23.57,7.857,10.0,9.9,4.1037,3.8007,12.8553,05-17-21_13.52_CC_protocol_HPPC_IN21700_30T_cycle_#76.mat
CC,76,0.99023,2.94434,0.9495,1,discharge,3,-33.878,11.293,10.0,9.9,4.1039,3.6806,12.4948,05-17-21_13.52_CC_protocol_HPPC_IN21700_30T_cycle_#76.mat
CC,76,0.99023,2.94434,0.9006,2,discharge,0,-2.947,0.982,10.0,9.9,4.0828,4.0424,13.7084,05-17-21_13.52_CC_protocol_HPPC_IN21700_30T_cycle_#76.mat
CC,76,0.99023,2.94434,0.9006,2,discharge,1,-11.787,3.929,10.0,9.91,4.0822,3.9265,13.2095,05-17-21_13.52_CC_protocol_HPPC_IN21700_30T_cycle_#76.mat
CC,76,0.99023,2.94434,0.9005,2,discharge,2,-23.568,7.856,10.0,9.9,4.083,3.7837,12.6994,05-17-21_13.52_CC_protocol_HPPC_IN21700_30T_cycle_#76.mat
CC,76,0.99023,2.94434,0.9004,2,discharge,3,-33.878,11.293,10.0,9.9,4.0834,3.6607,12.4771,05-17-21_13.52_CC_protocol_HPPC_IN21700_30T_cycle_#76.mat
CC,76,0.99023,2.94434,0.8025,3,discharge,0,-2.947,0.982,10.0,9.9,4.0277,3.9818,15.5736,05-17-21_13.52_CC_protocol_HPPC_IN21700_30T_cycle_#76.mat
CC,76,0.99023,2.94434,0.8024,3,discharge,1,-11.787,3.929,10.0,9.9,4.028,3.8517,14.9572,05-17-21_13.52_CC_protocol_HPPC_IN21700_30T_cycle_#76.mat
CC,76,0.99023,2.94434,0.8023,3,discharge,2,-23.569,7.856,10.0,9.9,4.0288,3.7011,13.9039,05-17-21_13.52_CC_protocol_HPPC_IN21700_30T_cycle_#76.mat
CC,76,0.99023,2.94434,0.8022,3,discharge,3,-33.879,11.293,10.0,9.9,4.0291,3.5762,13.3682,05-17-21_13.52_CC_protocol_HPPC_IN21700_30T_cycle_#76.mat
CC,76,0.99023,2.94434,0.7042,4,discharge,0,-2.947,0.982,10.0,9.9,3.9226,3.8752,16.0825,05-17-21_13.52_CC_protocol_HPPC_IN21700_30T_cycle_#76.mat
CC,76,0.99023,2.94434,0.7042,4,discharge,1,-11.784,3.928,10.0,9.9,3.9227,3.7512,14.5536,05-17-21_13.52_CC_protocol_HPPC_IN21700_30T_cycle_#76.mat
CC,76,0.99023,2.94434,0.7041,4,discharge,2,-23.569,7.856,10.0,9.9,3.923,3.6131,13.1486,05-17-21_13.52_CC_protocol_HPPC_IN21700_30T_cycle_#76.mat
CC,76,0.99023,2.94434,0.704,4,discharge,3,-33.878,11.293,10.0,9.9,3.9234,3.4964,12.604,05-17-21_13.52_CC_protocol_HPPC_IN21700_30T_cycle_#76.mat
CC,76,0.99023,2.94434,0.606,5,discharge,0,-2.947,0.982,10.0,9.9,3.8479,3.7979,16.9641,05-17-21_13.52_CC_protocol_HPPC_IN21700_30T_cycle_#76.mat
CC,76,0.99023,2.94434,0.606,5,discharge,1,-11.786,3.929,10.0,9.9,3.8478,3.6753,14.636,05-17-21_13.52_CC_protocol_HPPC_IN21700_30T_cycle_#76.mat
CC,76,0.99023,2.94434,0.6059,5,discharge,2,-23.569,7.856,10.0,9.9,3.8474,3.5337,13.3099,05-17-21_13.52_CC_protocol_HPPC_IN21700_30T_cycle_#76.mat
CC,76,0.99023,2.94434,0.6058,5,discharge,3,-33.879,11.293,10.0,9.9,3.8479,3.4123,12.8575,05-17-21_13.52_CC_protocol_HPPC_IN21700_30T_cycle_#76.mat
CC,76,0.99023,2.94434,0.5078,6,discharge,0,-2.949,0.983,10.0,9.9,3.7302,3.6901,13.596,05-17-21_13.52_CC_protocol_HPPC_IN21700_30T_cycle_#76.mat
CC,76,0.99023,2.94434,0.5078,6,discharge,1,-11.786,3.929,10.0,9.9,3.7303,3.5752,13.1597,05-17-21_13.52_CC_protocol_HPPC_IN21700_30T_cycle_#76.mat
CC,76,0.99023,2.94434,0.5077,6,discharge,2,-23.57,7.857,10.0,9.9,3.7304,3.4296,12.762,05-17-21_13.52_CC_protocol_HPPC_IN21700_30T_cycle_#76.mat
CC,76,0.99023,2.94434,0.5076,6,discharge,3,-33.879,11.293,10.0,9.9,3.7306,3.3048,12.5683,05-17-21_13.52_CC_protocol_HPPC_IN21700_30T_cycle_#76.mat
CC,76,0.99023,2.94434,0.4096,7,discharge,0,-2.946,0.982,10.0,9.91,3.6491,3.6109,12.9681,05-17-21_13.52_CC_protocol_HPPC_IN21700_30T_cycle_#76.mat
CC,76,0.99023,2.94434,0.4096,7,discharge,1,-11.788,3.929,10.0,9.9,3.6492,3.496,12.9963,05-17-21_13.52_CC_protocol_HPPC_IN21700_30T_cycle_#76.mat
CC,76,0.99023,2.94434,0.4095,7,discharge,2,-23.571,7.857,10.0,9.9,3.65,3.3506,12.702,05-17-21_13.52_CC_protocol_HPPC_IN21700_30T_cycle_#76.mat
CC,76,0.99023,2.94434,0.4094,7,discharge,3,-33.879,11.293,10.0,9.9,3.6504,3.226,12.5269,05-17-21_13.52_CC_protocol_HPPC_IN21700_30T_cycle_#76.mat
CC,76,0.99023,2.94434,0.3114,8,discharge,0,-2.948,0.983,10.0,9.9,3.5903,3.5508,13.4003,05-17-21_13.52_CC_protocol_HPPC_IN21700_30T_cycle_#76.mat
CC,76,0.99023,2.94434,0.3114,8,discharge,1,-11.784,3.928,10.0,9.9,3.5902,3.4346,13.2043,05-17-21_13.52_CC_protocol_HPPC_IN21700_30T_cycle_#76.mat
CC,76,0.99023,2.94434,0.3112,8,discharge,2,-23.569,7.856,10.0,9.91,3.5899,3.2858,12.9025,05-17-21_13.52_CC_protocol_HPPC_IN21700_30T_cycle_#76.mat
CC,76,0.99023,2.94434,0.3112,8,discharge,3,-33.875,11.292,10.0,9.9,3.5889,3.1584,12.7085,05-17-21_13.52_CC_protocol_HPPC_IN21700_30T_cycle_#76.mat
CC,76,0.99023,2.94434,0.2132,9,discharge,0,-2.948,0.983,10.0,9.9,3.5014,3.46,14.0444,05-17-21_13.52_CC_protocol_HPPC_IN21700_30T_cycle_#76.mat
CC,76,0.99023,2.94434,0.2132,9,discharge,1,-11.786,3.929,10.0,9.9,3.5012,3.3414,13.5585,05-17-21_13.52_CC_protocol_HPPC_IN21700_30T_cycle_#76.mat
CC,76,0.99023,2.94434,0.2131,9,discharge,2,-23.57,7.857,10.0,9.9,3.5046,3.1838,13.6105,05-17-21_13.52_CC_protocol_HPPC_IN21700_30T_cycle_#76.mat
CC,76,0.99023,2.94434,0.213,9,discharge,3,-33.88,11.293,10.0,9.9,3.5054,3.0455,13.5744,05-17-21_13.52_CC_protocol_HPPC_IN21700_30T_cycle_#76.mat
CC,76,0.99023,2.94434,0.1641,10,discharge,0,-2.946,0.982,10.0,9.9,3.4402,3.3964,14.8681,05-17-21_13.52_CC_protocol_HPPC_IN21700_30T_cycle_#76.mat
CC,76,0.99023,2.94434,0.164,10,discharge,1,-11.787,3.929,10.0,9.9,3.4407,3.2734,14.1936,05-17-21_13.52_CC_protocol_HPPC_IN21700_30T_cycle_#76.mat
CC,76,0.99023,2.94434,0.164,10,discharge,2,-23.568,7.856,10.0,9.9,3.4419,3.0974,14.6173,05-17-21_13.52_CC_protocol_HPPC_IN21700_30T_cycle_#76.mat
CC,76,0.99023,2.94434,0.1639,10,discharge,3,-33.878,11.293,10.0,9.9,3.4414,2.9131,15.5942,05-17-21_13.52_CC_protocol_HPPC_IN21700_30T_cycle_#76.mat
CC,76,0.99023,2.94434,0.115,11,discharge,0,-2.944,0.981,10.0,9.9,3.4029,3.3534,16.8139,05-17-21_13.52_CC_protocol_HPPC_IN21700_30T_cycle_#76.mat
CC,76,0.99023,2.94434,0.115,11,discharge,1,-11.786,3.929,10.0,9.9,3.4033,3.1923,17.9026,05-17-21_13.52_CC_protocol_HPPC_IN21700_30T_cycle_#76.mat
CC,76,0.99023,2.94434,0.1149,11,discharge,2,-23.567,7.856,10.0,9.9,3.4051,2.8512,23.5032,05-17-21_13.52_CC_protocol_HPPC_IN21700_30T_cycle_#76.mat
CC,76,0.99023,2.94434,0.1148,11,discharge,3,-33.881,11.294,10.0,9.9,3.4041,2.4993,26.7052,05-17-21_13.52_CC_protocol_HPPC_IN21700_30T_cycle_#76.mat
CC,76,0.99023,2.94434,0.0659,12,discharge,0,-2.948,0.983,10.0,9.9,3.3373,3.2619,25.5749,05-17-21_13.52_CC_protocol_HPPC_IN21700_30T_cycle_#76.mat
CC,76,0.99023,2.94434,0.0658,12,discharge,1,-11.788,3.929,10.0,9.9,3.339,2.8498,41.4998,05-17-21_13.52_CC_protocol_HPPC_IN21700_30T_cycle_#76.mat
CC,76,0.99023,2.94434,0.0657,12,discharge,2,-22.979,7.66,10.0,9.9,3.3414,2.4997,36.6291,05-17-21_13.52_CC_protocol_HPPC_IN21700_30T_cycle_#76.mat
CC,76,0.99023,2.94434,0.0657,12,discharge,3,-19.411,6.47,10.0,9.9,3.3412,2.4998,43.3466,05-17-21_13.52_CC_protocol_HPPC_IN21700_30T_cycle_#76.mat
CC,112,0.98022,2.91458,1.0,0,discharge,0,-2.917,0.972,10.0,9.9,4.1778,4.1263,17.6533,05-22-21_23.48_CC_protocol_HPPC_IN21700_30T_cycle_#112.mat
CC,112,0.98022,2.91458,0.9999,0,discharge,1,-11.657,3.886,10.0,9.9,4.1775,3.9887,16.1963,05-22-21_23.48_CC_protocol_HPPC_IN21700_30T_cycle_#112.mat
CC,112,0.98022,2.91458,0.9998,0,discharge,2,-23.312,7.771,10.0,9.9,4.1775,3.8319,14.825,05-22-21_23.48_CC_protocol_HPPC_IN21700_30T_cycle_#112.mat
CC,112,0.98022,2.91458,0.9995,0,discharge,3,-33.51,11.17,10.0,9.9,4.1768,3.709,13.96,05-22-21_23.48_CC_protocol_HPPC_IN21700_30T_cycle_#112.mat
CC,112,0.98022,2.91458,0.9507,1,discharge,0,-2.917,0.973,10.0,9.9,4.1033,4.0611,14.4644,05-22-21_23.48_CC_protocol_HPPC_IN21700_30T_cycle_#112.mat
CC,112,0.98022,2.91458,0.9506,1,discharge,1,-11.657,3.886,10.0,9.9,4.1033,3.9439,13.6742,05-22-21_23.48_CC_protocol_HPPC_IN21700_30T_cycle_#112.mat
CC,112,0.98022,2.91458,0.9505,1,discharge,2,-23.313,7.771,10.0,9.9,4.1035,3.8011,12.9713,05-22-21_23.48_CC_protocol_HPPC_IN21700_30T_cycle_#112.mat
CC,112,0.98022,2.91458,0.9504,1,discharge,3,-33.509,11.17,10.0,9.9,4.1038,3.6805,12.6324,05-22-21_23.48_CC_protocol_HPPC_IN21700_30T_cycle_#112.mat
CC,112,0.98022,2.91458,0.9021,2,discharge,0,-2.916,0.972,10.0,9.9,4.0831,4.0427,13.856,05-22-21_23.48_CC_protocol_HPPC_IN21700_30T_cycle_#112.mat
CC,112,0.98022,2.91458,0.9021,2,discharge,1,-11.657,3.886,10.0,9.9,4.0831,3.9274,13.3568,05-22-21_23.48_CC_protocol_HPPC_IN21700_30T_cycle_#112.mat
CC,112,0.98022,2.91458,0.902,2,discharge,2,-23.312,7.771,10.0,9.9,4.0824,3.7846,12.7745,05-22-21_23.48_CC_protocol_HPPC_IN21700_30T_cycle_#112.mat
CC,112,0.98022,2.91458,0.9019,2,discharge,3,-33.512,11.171,10.0,9.9,4.0836,3.6616,12.5925,05-22-21_23.48_CC_protocol_HPPC_IN21700_30T_cycle_#112.mat
CC,112,0.98022,2.91458,0.805,3,discharge,0,-2.913,0.971,10.0,9.9,4.0303,3.9843,15.7891,05-22-21_23.48_CC_protocol_HPPC_IN21700_30T_cycle_#112.mat
CC,112,0.98022,2.91458,0.8049,3,discharge,1,-11.657,3.886,10.0,9.9,4.0303,3.8548,15.0553,05-22-21_23.48_CC_protocol_HPPC_IN21700_30T_cycle_#112.mat
CC,112,0.98022,2.91458,0.8048,3,discharge,2,-23.311,7.77,10.0,9.9,4.0305,3.7053,13.9505,05-22-21_23.48_CC_protocol_HPPC_IN21700_30T_cycle_#112.mat
CC,112,0.98022,2.91458,0.8048,3,discharge,3,-33.511,11.17,10.0,9.9,4.0309,3.581,13.4254,05-22-21_23.48_CC_protocol_HPPC_IN21700_30T_cycle_#112.mat
CC,112,0.98022,2.91458,0.7078,4,discharge,0,-2.916,0.972,10.0,9.9,3.9235,3.8779,15.6405,05-22-21_23.48_CC_protocol_HPPC_IN21700_30T_cycle_#112.mat
CC,112,0.98022,2.91458,0.7078,4,discharge,1,-11.655,3.885,10.0,9.9,3.9242,3.7546,14.5517,05-22-21_23.48_CC_protocol_HPPC_IN21700_30T_cycle_#112.mat
CC,112,0.98022,2.91458,0.7077,4,discharge,2,-23.312,7.771,10.0,9.9,3.9237,3.6175,13.1349,05-22-21_23.48_CC_protocol_HPPC_IN21700_30T_cycle_#112.mat
CC,112,0.98022,2.91458,0.7076,4,discharge,3,-33.508,11.169,10.0,9.9,3.925,3.4994,12.7014,05-22-21_23.48_CC_protocol_HPPC_IN21700_30T_cycle_#112.mat
CC,112,0.98022,2.91458,0.6107,5,discharge,0,-2.918,0.973,10.0,9.9,3.8498,3.8004,16.93,05-22-21_23.48_CC_protocol_HPPC_IN21700_30T_cycle_#112.mat
CC,112,0.98022,2.91458,0.6107,5,discharge,1,-11.655,3.885,10.0,9.9,3.8497,3.6785,14.689,05-22-21_23.48_CC_protocol_HPPC_IN21700_30T_cycle_#112.mat
CC,112,0.98022,2.91458,0.6106,5,discharge,2,-23.31,7.77,10.0,9.9,3.8495,3.5374,13.3891,05-22-21_23.48_CC_protocol_HPPC_IN21700_30T_cycle_#112.mat
CC,112,0.98022,2.91458,0.6105,5,discharge,3,-33.51,11.17,10.0,9.9,3.8496,3.4165,12.9245,05-22-21_23.48_CC_protocol_HPPC_IN21700_30T_cycle_#112.mat
CC,112,0.98022,2.91458,0.5136,6,discharge,0,-2.916,0.972,10.0,9.9,3.734,3.694,13.7193,05-22-21_23.48_CC_protocol_HPPC_IN21700_30T_cycle_#112.mat
CC,112,0.98022,2.91458,0.5135,6,discharge,1,-11.657,3.886,10.0,9.9,3.7342,3.58,13.2281,05-22-21_23.48_CC_protocol_HPPC_IN21700_30T_cycle_#112.mat
CC,112,0.98022,2.91458,0.5134,6,discharge,2,-23.31,7.77,10.0,9.9,3.7343,3.4351,12.8357,05-22-21_23.48_CC_protocol_HPPC_IN21700_30T_cycle_#112.mat
CC,112,0.98022,2.91458,0.5133,6,discharge,3,-33.51,11.17,10.0,9.9,3.7343,3.3109,12.635,05-22-21_23.48_CC_protocol_HPPC_IN21700_30T_cycle_#112.mat
CC,112,0.98022,2.91458,0.4164,7,discharge,0,-2.916,0.972,10.0,9.9,3.6519,3.614,12.9981,05-22-21_23.48_CC_protocol_HPPC_IN21700_30T_cycle_#112.mat
CC,112,0.98022,2.91458,0.4164,7,discharge,1,-11.655,3.885,10.0,9.9,3.6527,3.5,13.1017,05-22-21_23.48_CC_protocol_HPPC_IN21700_30T_cycle_#112.mat
CC,112,0.98022,2.91458,0.4163,7,discharge,2,-23.31,7.77,10.0,9.9,3.6529,3.3555,12.7585,05-22-21_23.48_CC_protocol_HPPC_IN21700_30T_cycle_#112.mat
CC,112,0.98022,2.91458,0.4162,7,discharge,3,-33.51,11.17,10.0,9.9,3.6532,3.2316,12.5813,05-22-21_23.48_CC_protocol_HPPC_IN21700_30T_cycle_#112.mat
CC,112,0.98022,2.91458,0.3193,8,discharge,0,-2.916,0.972,10.0,9.9,3.5932,3.5541,13.4079,05-22-21_23.48_CC_protocol_HPPC_IN21700_30T_cycle_#112.mat
CC,112,0.98022,2.91458,0.3193,8,discharge,1,-11.657,3.886,10.0,9.9,3.5932,3.4394,13.1938,05-22-21_23.48_CC_protocol_HPPC_IN21700_30T_cycle_#112.mat
CC,112,0.98022,2.91458,0.3191,8,discharge,2,-23.31,7.77,10.0,9.9,3.5929,3.2921,12.9043,05-22-21_23.48_CC_protocol_HPPC_IN21700_30T_cycle_#112.mat
CC,112,0.98022,2.91458,0.3191,8,discharge,3,-33.51,11.17,10.0,9.9,3.5928,3.1656,12.7484,05-22-21_23.48_CC_protocol_HPPC_IN21700_30T_cycle_#112.mat
CC,112,0.98022,2.91458,0.2222,9,discharge,0,-2.916,0.972,10.0,9.9,3.5058,3.4646,14.128,05-22-21_23.48_CC_protocol_HPPC_IN21700_30T_cycle_#112.mat
CC,112,0.98022,2.91458,0.2221,9,discharge,1,-11.658,3.886,10.0,9.9,3.5062,3.3454,13.7931,05-22-21_23.48_CC_protocol_HPPC_IN21700_30T_cycle_#112.mat
CC,112,0.98022,2.91458,0.222,9,discharge,2,-23.311,7.77,10.0,9.9,3.5096,3.1852,13.9162,05-22-21_23.48_CC_protocol_HPPC_IN21700_30T_cycle_#112.mat
CC,112,0.98022,2.91458,0.2219,9,discharge,3,-33.507,11.169,10.0,9.9,3.51,3.0437,13.9165,05-22-21_23.48_CC_protocol_HPPC_IN21700_30T_cycle_#112.mat
CC,112,0.98022,2.91458,0.1736,10,discharge,0,-2.914,0.971,10.0,9.9,3.4465,3.4035,14.7563,05-22-21_23.48_CC_protocol_HPPC_IN21700_30T_cycle_#112.mat
CC,112,0.98022,2.91458,0.1735,10,discharge,1,-11.658,3.886,10.0,9.9,3.447,3.2797,14.3507,05-22-21_23.48_CC_protocol_HPPC_IN21700_30T_cycle_#112.mat
CC,112,0.98022,2.91458,0.1734,10,discharge,2,-23.313,7.771,10.0,9.9,3.4491,3.1052,14.7514,05-22-21_23.48_CC_protocol_HPPC_IN21700_30T_cycle_#112.mat
CC,112,0.98022,2.91458,0.1733,10,discharge,3,-33.509,11.17,10.0,9.9,3.4477,2.9242,15.6227,05-22-21_23.48_CC_protocol_HPPC_IN21700_30T_cycle_#112.mat
CC,112,0.98022,2.91458,0.125,11,discharge,0,-2.918,0.973,10.0,9.9,3.4071,3.3588,16.5507,05-22-21_23.48_CC_protocol_HPPC_IN21700_30T_cycle_#112.mat
CC,112,0.98022,2.91458,0.125,11,discharge,1,-11.656,3.885,10.0,9.9,3.407,3.2037,17.4417,05-22-21_23.48_CC_protocol_HPPC_IN21700_30T_cycle_#112.mat
CC,112,0.98022,2.91458,0.1248,11,discharge,2,-23.313,7.771,10.0,9.9,3.4094,2.8915,22.2151,05-22-21_23.48_CC_protocol_HPPC_IN21700_30T_cycle_#112.mat
CC,112,0.98022,2.91458,0.1248,11,discharge,3,-33.513,11.171,10.0,9.9,3.4083,2.4995,27.1178,05-22-21_23.48_CC_protocol_HPPC_IN21700_30T_cycle_#112.mat
CC,112,0.98022,2.91458,0.0764,12,discharge,0,-2.916,0.972,10.0,9.9,3.3522,3.2811,24.381,05-22-21_23.48_CC_protocol_HPPC_IN21700_30T_cycle_#112.mat
CC,112,0.98022,2.91458,0.0764,12,discharge,1,-11.658,3.886,10.0,9.9,3.3543,2.9173,37.485,05-22-21_23.48_CC_protocol_HPPC_IN21700_30T_cycle_#112.mat
CC,112,0.98022,2.91458,0.0763,12,discharge,2,-23.312,7.771,10.0,9.9,3.3579,2.4999,36.8051,05-22-21_23.48_CC_protocol_HPPC_IN21700_30T_cycle_#112.mat
CC,112,0.98022,2.91458,0.0762,12,discharge,3,-21.641,7.214,10.0,9.9,3.3569,2.4999,39.6008,05-22-21_23.48_CC_protocol_HPPC_IN21700_30T_cycle_#112.mat
CC,150,0.97467,2.89808,1.0,0,discharge,0,-2.899,0.966,10.0,9.9,4.1758,4.1238,17.9366,05-31-21_15.59_CC_protocol_HPPC_IN21700_30T_cycle_#150.mat
CC,150,0.97467,2.89808,0.9999,0,discharge,1,-11.59,3.863,10.0,9.9,4.1752,3.987,16.2381,05-31-21_15.59_CC_protocol_HPPC_IN21700_30T_cycle_#150.mat
CC,150,0.97467,2.89808,0.9998,0,discharge,2,-23.181,7.727,10.0,9.9,4.175,3.8316,14.8139,05-31-21_15.59_CC_protocol_HPPC_IN21700_30T_cycle_#150.mat
CC,150,0.97467,2.89808,0.9997,0,discharge,3,-33.322,11.107,10.0,9.9,4.175,3.7047,14.1138,05-31-21_15.59_CC_protocol_HPPC_IN21700_30T_cycle_#150.mat
CC,150,0.97467,2.89808,0.9513,1,discharge,0,-2.899,0.966,10.0,9.9,4.1028,4.0601,14.7297,05-31-21_15.59_CC_protocol_HPPC_IN21700_30T_cycle_#150.mat
CC,150,0.97467,2.89808,0.9513,1,discharge,1,-11.59,3.863,10.0,9.9,4.1022,3.9416,13.8568,05-31-21_15.59_CC_protocol_HPPC_IN21700_30T_cycle_#150.mat
CC,150,0.97467,2.89808,0.9512,1,discharge,2,-23.18,7.727,10.0,9.9,4.103,3.7971,13.1967,05-31-21_15.59_CC_protocol_HPPC_IN21700_30T_cycle_#150.mat
CC,150,0.97467,2.89808,0.9511,1,discharge,3,-33.321,11.107,10.0,9.9,4.1035,3.6752,12.8538,05-31-21_15.59_CC_protocol_HPPC_IN21700_30T_cycle_#150.mat
CC,150,0.97467,2.89808,0.903,2,discharge,0,-2.901,0.967,10.0,9.9,4.0829,4.0423,13.9942,05-31-21_15.59_CC_protocol_HPPC_IN21700_30T_cycle_#150.mat
CC,150,0.97467,2.89808,0.903,2,discharge,1,-11.589,3.863,10.0,9.9,4.0831,3.9259,13.5646,05-31-21_15.59_CC_protocol_HPPC_IN21700_30T_cycle_#150.mat
CC,150,0.97467,2.89808,0.9029,2,discharge,2,-23.179,7.726,10.0,9.9,4.0831,3.7812,13.0247,05-31-21_15.59_CC_protocol_HPPC_IN21700_30T_cycle_#150.mat
CC,150,0.97467,2.89808,0.9028,2,discharge,3,-33.321,11.107,10.0,9.9,4.0835,3.6568,12.8057,05-31-21_15.59_CC_protocol_HPPC_IN21700_30T_cycle_#150.mat
CC,150,0.97467,2.89808,0.8064,3,discharge,0,-2.899,0.966,10.0,9.9,4.0298,3.9835,15.9699,05-31-21_15.59_CC_protocol_HPPC_IN21700_30T_cycle_#150.mat
CC,150,0.97467,2.89808,0.8064,3,discharge,1,-11.588,3.863,10.0,9.9,4.0292,3.8535,15.1622,05-31-21_15.59_CC_protocol_HPPC_IN21700_30T_cycle_#150.mat
CC,150,0.97467,2.89808,0.8063,3,discharge,2,-23.179,7.726,10.0,9.9,4.0295,3.7026,14.1033,05-31-21_15.59_CC_protocol_HPPC_IN21700_30T_cycle_#150.mat
CC,150,0.97467,2.89808,0.8062,3,discharge,3,-33.321,11.107,10.0,9.9,4.0305,3.5779,13.583,05-31-21_15.59_CC_protocol_HPPC_IN21700_30T_cycle_#150.mat
CC,150,0.97467,2.89808,0.7099,4,discharge,0,-2.899,0.966,10.0,9.9,3.9241,3.8769,16.2804,05-31-21_15.59_CC_protocol_HPPC_IN21700_30T_cycle_#150.mat
CC,150,0.97467,2.89808,0.7098,4,discharge,1,-11.591,3.864,10.0,9.9,3.9242,3.751,14.9426,05-31-21_15.59_CC_protocol_HPPC_IN21700_30T_cycle_#150.mat
CC,150,0.97467,2.89808,0.7097,4,discharge,2,-23.18,7.727,10.0,9.9,3.9244,3.611,13.5203,05-31-21_15.59_CC_protocol_HPPC_IN21700_30T_cycle_#150.mat
CC,150,0.97467,2.89808,0.7096,4,discharge,3,-33.32,11.107,10.0,9.9,3.9247,3.4921,12.9832,05-31-21_15.59_CC_protocol_HPPC_IN21700_30T_cycle_#150.mat
CC,150,0.97467,2.89808,0.6133,5,discharge,0,-2.899,0.966,10.0,9.9,3.8483,3.7997,16.7621,05-31-21_15.59_CC_protocol_HPPC_IN21700_30T_cycle_#150.mat
CC,150,0.97467,2.89808,0.6132,5,discharge,1,-11.591,3.864,10.0,9.9,3.8487,3.6776,14.7615,05-31-21_15.59_CC_protocol_HPPC_IN21700_30T_cycle_#150.mat
CC,150,0.97467,2.89808,0.6131,5,discharge,2,-23.179,7.726,10.0,9.9,3.8475,3.536,13.4389,05-31-21_15.59_CC_protocol_HPPC_IN21700_30T_cycle_#150.mat
CC,150,0.97467,2.89808,0.613,5,discharge,3,-33.322,11.107,10.0,9.9,3.8482,3.4145,13.0154,05-31-21_15.59_CC_protocol_HPPC_IN21700_30T_cycle_#150.mat
CC,150,0.97467,2.89808,0.5167,6,discharge,0,-2.902,0.967,10.0,9.9,3.7344,3.6946,13.7147,05-31-21_15.59_CC_protocol_HPPC_IN21700_30T_cycle_#150.mat
CC,150,0.97467,2.89808,0.5166,6,discharge,1,-11.589,3.863,10.0,9.9,3.7346,3.5804,13.3057,05-31-21_15.59_CC_protocol_HPPC_IN21700_30T_cycle_#150.mat
CC,150,0.97467,2.89808,0.5165,6,discharge,2,-23.182,7.727,10.0,9.9,3.7348,3.4354,12.9152,05-31-21_15.59_CC_protocol_HPPC_IN21700_30T_cycle_#150.mat
CC,150,0.97467,2.89808,0.5164,6,discharge,3,-33.322,11.107,10.0,9.9,3.7342,3.3111,12.6973,05-31-21_15.59_CC_protocol_HPPC_IN21700_30T_cycle_#150.mat
CC,150,0.97467,2.89808,0.4201,7,discharge,0,-2.9,0.967,10.0,9.9,3.6533,3.6147,13.3122,05-31-21_15.59_CC_protocol_HPPC_IN21700_30T_cycle_#150.mat
CC,150,0.97467,2.89808,0.42,7,discharge,1,-11.589,3.863,10.0,9.9,3.6534,3.5013,13.1245,05-31-21_15.59_CC_protocol_HPPC_IN21700_30T_cycle_#150.mat
CC,150,0.97467,2.89808,0.4199,7,discharge,2,-23.181,7.727,10.0,9.9,3.6533,3.355,12.8683,05-31-21_15.59_CC_protocol_HPPC_IN21700_30T_cycle_#150.mat
CC,150,0.97467,2.89808,0.4199,7,discharge,3,-33.32,11.107,10.0,9.9,3.6535,3.2284,12.7581,05-31-21_15.59_CC_protocol_HPPC_IN21700_30T_cycle_#150.mat
CC,150,0.97467,2.89808,0.3235,8,discharge,0,-2.9,0.967,10.0,9.9,3.5933,3.5539,13.5881,05-31-21_15.59_CC_protocol_HPPC_IN21700_30T_cycle_#150.mat
CC,150,0.97467,2.89808,0.3234,8,discharge,1,-11.591,3.864,10.0,9.9,3.5934,3.4377,13.4328,05-31-21_15.59_CC_protocol_HPPC_IN21700_30T_cycle_#150.mat
CC,150,0.97467,2.89808,0.3234,8,discharge,2,-23.18,7.727,10.0,9.9,3.5931,3.2878,13.1708,05-31-21_15.59_CC_protocol_HPPC_IN21700_30T_cycle_#150.mat
CC,150,0.97467,2.89808,0.3233,8,discharge,3,-33.321,11.107,10.0,9.9,3.5932,3.1588,13.0368,05-31-21_15.59_CC_protocol_HPPC_IN21700_30T_cycle_#150.mat
CC,150,0.97467,2.89808,0.2269,9,discharge,0,-2.9,0.967,10.0,9.9,3.5066,3.4647,14.4498,05-31-21_15.59_CC_protocol_HPPC_IN21700_30T_cycle_#150.mat
CC,150,0.97467,2.89808,0.2269,9,discharge,1,-11.591,3.864,10.0,9.9,3.507,3.3449,13.985,05-31-21_15.59_CC_protocol_HPPC_IN21700_30T_cycle_#150.mat
CC,150,0.97467,2.89808,0.2268,9,discharge,2,-23.18,7.727,10.0,9.9,3.5103,3.183,14.1199,05-31-21_15.59_CC_protocol_HPPC_IN21700_30T_cycle_#150.mat
CC,150,0.97467,2.89808,0.2267,9,discharge,3,-33.321,11.107,10.0,9.9,3.5109,3.0396,14.1442,05-31-21_15.59_CC_protocol_HPPC_IN21700_30T_cycle_#150.mat
CC,150,0.97467,2.89808,0.1786,10,discharge,0,-2.9,0.967,10.0,9.9,3.4481,3.4041,15.1735,05-31-21_15.59_CC_protocol_HPPC_IN21700_30T_cycle_#150.mat
CC,150,0.97467,2.89808,0.1786,10,discharge,1,-11.589,3.863,10.0,9.9,3.4485,3.2797,14.5655,05-31-21_15.59_CC_protocol_HPPC_IN21700_30T_cycle_#150.mat
CC,150,0.97467,2.89808,0.1785,10,discharge,2,-23.18,7.727,10.0,9.9,3.45,3.1032,14.9612,05-31-21_15.59_CC_protocol_HPPC_IN21700_30T_cycle_#150.mat
CC,150,0.97467,2.89808,0.1784,10,discharge,3,-33.321,11.107,10.0,9.9,3.4495,2.9181,15.9479,05-31-21_15.59_CC_protocol_HPPC_IN21700_30T_cycle_#150.mat
CC,150,0.97467,2.89808,0.1303,11,discharge,0,-2.9,0.967,10.0,9.9,3.408,3.3591,16.8615,05-31-21_15.59_CC_protocol_HPPC_IN21700_30T_cycle_#150.mat
CC,150,0.97467,2.89808,0.1303,11,discharge,1,-11.59,3.863,10.0,9.9,3.4084,3.1994,18.0328,05-31-21_15.59_CC_protocol_HPPC_IN21700_30T_cycle_#150.mat
CC,150,0.97467,2.89808,0.1302,11,discharge,2,-23.179,7.726,10.0,9.9,3.4101,2.8677,23.4005,05-31-21_15.59_CC_protocol_HPPC_IN21700_30T_cycle_#150.mat
CC,150,0.97467,2.89808,0.1301,11,discharge,3,-33.322,11.107,10.0,9.9,3.4089,2.5145,26.8411,05-31-21_15.59_CC_protocol_HPPC_IN21700_30T_cycle_#150.mat
CC,150,0.97467,2.89808,0.082,12,discharge,0,-2.9,0.967,10.0,9.9,3.3545,3.2817,25.1052,05-31-21_15.59_CC_protocol_HPPC_IN21700_30T_cycle_#150.mat
CC,150,0.97467,2.89808,0.082,12,discharge,1,-11.592,3.864,10.0,9.9,3.3557,2.8965,39.6135,05-31-21_15.59_CC_protocol_HPPC_IN21700_30T_cycle_#150.mat
CC,150,0.97467,2.89808,0.0819,12,discharge,2,-23.178,7.726,10.0,9.9,3.36,2.5307,35.7796,05-31-21_15.59_CC_protocol_HPPC_IN21700_30T_cycle_#150.mat
CC,150,0.97467,2.89808,0.0818,12,discharge,3,-19.893,6.631,10.0,9.9,3.3587,2.566,39.8482,05-31-21_15.59_CC_protocol_HPPC_IN21700_30T_cycle_#150.mat
CC,187,0.96734,2.87628,1.0,0,discharge,0,-2.877,0.959,10.0,9.9,4.1735,4.1201,18.5584,06-06-21_22.28_CC_protocol_HPPC_IN21700_30T_cycle_#187.mat
CC,187,0.96734,2.87628,0.9999,0,discharge,1,-11.505,3.835,10.0,9.9,4.1731,3.9803,16.7579,06-06-21_22.28_CC_protocol_HPPC_IN21700_30T_cycle_#187.mat
CC,187,0.96734,2.87628,0.9998,0,discharge,2,-23.004,7.668,10.0,9.9,4.1726,3.8246,15.1278,06-06-21_22.28_CC_protocol_HPPC_IN21700_30T_cycle_#187.mat
CC,187,0.96734,2.87628,0.9997,0,discharge,3,-33.07,11.023,10.0,9.9,4.1726,3.7021,14.2276,06-06-21_22.28_CC_protocol_HPPC_IN21700_30T_cycle_#187.mat
CC,187,0.96734,2.87628,0.9521,1,discharge,0,-2.876,0.959,10.0,9.9,4.1018,4.0603,14.4313,06-06-21_22.28_CC_protocol_HPPC_IN21700_30T_cycle_#187.mat
CC,187,0.96734,2.87628,0.952,1,discharge,1,-11.504,3.835,10.0,9.9,4.1028,3.9429,13.8995,06-06-21_22.28_CC_protocol_HPPC_IN21700_30T_cycle_#187.mat
CC,187,0.96734,2.87628,0.9519,1,discharge,2,-23.005,7.668,10.0,9.9,4.1028,3.7998,13.171,06-06-21_22.28_CC_protocol_HPPC_IN21700_30T_cycle_#187.mat
CC,187,0.96734,2.87628,0.9518,1,discharge,3,-33.067,11.022,10.0,9.9,4.1031,3.6759,12.9192,06-06-21_22.28_CC_protocol_HPPC_IN21700_30T_cycle_#187.mat
CC,187,0.96734,2.87628,0.9042,2,discharge,0,-2.879,0.96,10.0,9.91,4.0829,4.0418,14.2743,06-06-21_22.28_CC_protocol_HPPC_IN21700_30T_cycle_#187.mat
CC,187,0.96734,2.87628,0.9041,2,discharge,1,-11.504,3.835,10.0,9.9,4.0828,3.9246,13.7517,06-06-21_22.28_CC_protocol_HPPC_IN21700_30T_cycle_#187.mat
CC,187,0.96734,2.87628,0.904,2,discharge,2,-23.005,7.668,10.0,9.9,4.0831,3.7781,13.258,06-06-21_22.28_CC_protocol_HPPC_IN21700_30T_cycle_#187.mat
CC,187,0.96734,2.87628,0.9039,2,discharge,3,-33.066,11.022,10.0,9.9,4.0834,3.6525,13.0315,06-06-21_22.28_CC_protocol_HPPC_IN21700_30T_cycle_#187.mat
CC,187,0.96734,2.87628,0.8083,3,discharge,0,-2.878,0.959,10.0,9.9,4.0307,3.9842,16.1587,06-06-21_22.28_CC_protocol_HPPC_IN21700_30T_cycle_#187.mat
