Repository: KikETs/ECM_HYBRID_BMS_JOINT

## Results

| Arm | Model | Size | Protocol | Result | Worst cell |
|---|---|---|---|---|---|
| SOP | 2RC table + trim (A8) | 4 effective coefficients, 2 EW states | leave-one-cell-out | usable current 69.6 % discharge, 59.5 % charge (τ = 10 s) | 59.9 % / 53.5 % (BOOST_REST) |
| SOH | dQ/dV ridge | 65 coefficients | leave-one-cell-out | RMSE 0.0094, bias −0.0005 | 0.0130 (BOOST_REST) |
| SOC | 2RC EKF, low-current gate | 3 states | leave-one-cell-out | **2.34 %p** over six sensor disturbances on estimated SOH (2.325 on true SOH), per cell 2.00–2.75 | 4.60 %p (BOOST_NEGPULSE_1S, current offset −0.10 A) |

The SOH arm was a 10,945-parameter CNN until the second audit round. Nested

File: analysis/results/cold_check/r_all_BOOST.csv (part 2 of 10)
protocol,cycle,SOH,CAP_Ah,SOC,soc_group,direction,rate_rank,I_A,CRate_rated,tau_s,tau_actual_s,V_pre_V,V_tau_V,R_mOhm,file
BOOST,187,0.96527,2.89156,0.9998,0,discharge,2,-23.123,7.708,10.0,9.9,4.173,3.8199,15.2705,06-07-21_01.36_BOOST_protocol_HPPC_IN21700_30T_cycle_#187.mat
BOOST,187,0.96527,2.89156,0.9997,0,discharge,3,-33.239,11.08,10.0,9.9,4.173,3.6951,14.3777,06-07-21_01.36_BOOST_protocol_HPPC_IN21700_30T_cycle_#187.mat
BOOST,187,0.96527,2.89156,0.9516,1,discharge,0,-2.892,0.964,10.0,9.9,4.1021,4.0586,15.0394,06-07-21_01.36_BOOST_protocol_HPPC_IN21700_30T_cycle_#187.mat
BOOST,187,0.96527,2.89156,0.9515,1,discharge,1,-11.564,3.855,10.0,9.9,4.1021,3.9383,14.1646,06-07-21_01.36_BOOST_protocol_HPPC_IN21700_30T_cycle_#187.mat
BOOST,187,0.96527,2.89156,0.9514,1,discharge,2,-23.124,7.708,10.0,9.9,4.1022,3.7917,13.4276,06-07-21_01.36_BOOST_protocol_HPPC_IN21700_30T_cycle_#187.mat
BOOST,187,0.96527,2.89156,0.9513,1,discharge,3,-33.24,11.08,10.0,9.9,4.1026,3.6684,13.0626,06-07-21_01.36_BOOST_protocol_HPPC_IN21700_30T_cycle_#187.mat
BOOST,187,0.96527,2.89156,0.9034,2,discharge,0,-2.891,0.964,10.0,9.9,4.0826,4.0414,14.2526,06-07-21_01.36_BOOST_protocol_HPPC_IN21700_30T_cycle_#187.mat
BOOST,187,0.96527,2.89156,0.9034,2,discharge,1,-11.563,3.854,10.0,9.9,4.0826,3.9235,13.7594,06-07-21_01.36_BOOST_protocol_HPPC_IN21700_30T_cycle_#187.mat
BOOST,187,0.96527,2.89156,0.9032,2,discharge,2,-23.121,7.707,10.0,9.9,4.0827,3.7768,13.2304,06-07-21_01.36_BOOST_protocol_HPPC_IN21700_30T_cycle_#187.mat
BOOST,187,0.96527,2.89156,0.9032,2,discharge,3,-33.238,11.079,10.0,9.9,4.0829,3.6505,13.0092,06-07-21_01.36_BOOST_protocol_HPPC_IN21700_30T_cycle_#187.mat
BOOST,187,0.96527,2.89156,0.8071,3,discharge,0,-2.893,0.964,10.0,9.9,4.0288,3.9831,15.7978,06-07-21_01.36_BOOST_protocol_HPPC_IN21700_30T_cycle_#187.mat
BOOST,187,0.96527,2.89156,0.807,3,discharge,1,-11.563,3.854,10.0,9.9,4.0289,3.8516,15.3334,06-07-21_01.36_BOOST_protocol_HPPC_IN21700_30T_cycle_#187.mat
BOOST,187,0.96527,2.89156,0.8069,3,discharge,2,-23.122,7.707,10.0,9.9,4.03,3.6989,14.3197,06-07-21_01.36_BOOST_protocol_HPPC_IN21700_30T_cycle_#187.mat
BOOST,187,0.96527,2.89156,0.8068,3,discharge,3,-33.239,11.08,10.0,9.9,4.0302,3.5733,13.7459,06-07-21_01.36_BOOST_protocol_HPPC_IN21700_30T_cycle_#187.mat
BOOST,187,0.96527,2.89156,0.7107,4,discharge,0,-2.892,0.964,10.0,9.9,3.923,3.8764,16.1112,06-07-21_01.36_BOOST_protocol_HPPC_IN21700_30T_cycle_#187.mat
BOOST,187,0.96527,2.89156,0.7107,4,discharge,1,-11.562,3.854,10.0,9.9,3.9239,3.7499,15.0493,06-07-21_01.36_BOOST_protocol_HPPC_IN21700_30T_cycle_#187.mat
BOOST,187,0.96527,2.89156,0.7106,4,discharge,2,-23.124,7.708,10.0,9.9,3.924,3.6083,13.6525,06-07-21_01.36_BOOST_protocol_HPPC_IN21700_30T_cycle_#187.mat
BOOST,187,0.96527,2.89156,0.7105,4,discharge,3,-33.239,11.08,10.0,9.9,3.9246,3.4877,13.1442,06-07-21_01.36_BOOST_protocol_HPPC_IN21700_30T_cycle_#187.mat
BOOST,187,0.96527,2.89156,0.6144,5,discharge,0,-2.893,0.964,10.0,9.9,3.8499,3.8012,16.8361,06-07-21_01.36_BOOST_protocol_HPPC_IN21700_30T_cycle_#187.mat
BOOST,187,0.96527,2.89156,0.6143,5,discharge,1,-11.562,3.854,10.0,9.9,3.8499,3.6769,14.9628,06-07-21_01.36_BOOST_protocol_HPPC_IN21700_30T_cycle_#187.mat
BOOST,187,0.96527,2.89156,0.6143,5,discharge,2,-23.121,7.707,10.0,9.9,3.8496,3.5329,13.6975,06-07-21_01.36_BOOST_protocol_HPPC_IN21700_30T_cycle_#187.mat
BOOST,187,0.96527,2.89156,0.6141,5,discharge,3,-33.236,11.079,10.0,9.9,3.8497,3.4102,13.2236,06-07-21_01.36_BOOST_protocol_HPPC_IN21700_30T_cycle_#187.mat
BOOST,187,0.96527,2.89156,0.518,6,discharge,0,-2.893,0.964,10.0,9.9,3.7355,3.6949,14.0358,06-07-21_01.36_BOOST_protocol_HPPC_IN21700_30T_cycle_#187.mat
BOOST,187,0.96527,2.89156,0.518,6,discharge,1,-11.564,3.855,10.0,9.9,3.7347,3.5801,13.3691,06-07-21_01.36_BOOST_protocol_HPPC_IN21700_30T_cycle_#187.mat
BOOST,187,0.96527,2.89156,0.5179,6,discharge,2,-23.123,7.708,10.0,9.9,3.7356,3.4333,13.0736,06-07-21_01.36_BOOST_protocol_HPPC_IN21700_30T_cycle_#187.mat
BOOST,187,0.96527,2.89156,0.5178,6,discharge,3,-33.238,11.079,10.0,9.9,3.7356,3.3071,12.8919,06-07-21_01.36_BOOST_protocol_HPPC_IN21700_30T_cycle_#187.mat
BOOST,187,0.96527,2.89156,0.4217,7,discharge,0,-2.89,0.963,10.0,9.9,3.6534,3.6145,13.4579,06-07-21_01.36_BOOST_protocol_HPPC_IN21700_30T_cycle_#187.mat
BOOST,187,0.96527,2.89156,0.4216,7,discharge,1,-11.564,3.855,10.0,9.9,3.6534,3.5008,13.1961,06-07-21_01.36_BOOST_protocol_HPPC_IN21700_30T_cycle_#187.mat
BOOST,187,0.96527,2.89156,0.4216,7,discharge,2,-23.125,7.708,10.0,9.9,3.6539,3.3562,12.8735,06-07-21_01.36_BOOST_protocol_HPPC_IN21700_30T_cycle_#187.mat
BOOST,187,0.96527,2.89156,0.4215,7,discharge,3,-33.238,11.079,10.0,9.9,3.654,3.2319,12.6993,06-07-21_01.36_BOOST_protocol_HPPC_IN21700_30T_cycle_#187.mat
BOOST,187,0.96527,2.89156,0.3254,8,discharge,0,-2.893,0.964,10.0,9.9,3.593,3.5532,13.7597,06-07-21_01.36_BOOST_protocol_HPPC_IN21700_30T_cycle_#187.mat
BOOST,187,0.96527,2.89156,0.3253,8,discharge,1,-11.564,3.855,10.0,9.9,3.5931,3.4355,13.6285,06-07-21_01.36_BOOST_protocol_HPPC_IN21700_30T_cycle_#187.mat
BOOST,187,0.96527,2.89156,0.3252,8,discharge,2,-23.122,7.707,10.0,9.9,3.593,3.2839,13.3682,06-07-21_01.36_BOOST_protocol_HPPC_IN21700_30T_cycle_#187.mat
BOOST,187,0.96527,2.89156,0.3251,8,discharge,3,-33.239,11.08,10.0,9.9,3.593,3.153,13.2375,06-07-21_01.36_BOOST_protocol_HPPC_IN21700_30T_cycle_#187.mat
BOOST,187,0.96527,2.89156,0.229,9,discharge,0,-2.893,0.964,10.0,9.9,3.5088,3.4663,14.6911,06-07-21_01.36_BOOST_protocol_HPPC_IN21700_30T_cycle_#187.mat
BOOST,187,0.96527,2.89156,0.229,9,discharge,1,-11.564,3.855,10.0,9.9,3.5092,3.3448,14.2165,06-07-21_01.36_BOOST_protocol_HPPC_IN21700_30T_cycle_#187.mat
BOOST,187,0.96527,2.89156,0.2289,9,discharge,2,-23.123,7.708,10.0,9.9,3.5121,3.1799,14.3666,06-07-21_01.36_BOOST_protocol_HPPC_IN21700_30T_cycle_#187.mat
BOOST,187,0.96527,2.89156,0.2288,9,discharge,3,-33.237,11.079,10.0,9.9,3.5132,3.0313,14.4989,06-07-21_01.36_BOOST_protocol_HPPC_IN21700_30T_cycle_#187.mat
BOOST,187,0.96527,2.89156,0.1808,10,discharge,0,-2.891,0.964,10.0,9.9,3.4537,3.4088,15.5326,06-07-21_01.36_BOOST_protocol_HPPC_IN21700_30T_cycle_#187.mat
BOOST,187,0.96527,2.89156,0.1808,10,discharge,1,-11.564,3.855,10.0,9.9,3.4541,3.2791,15.1332,06-07-21_01.36_BOOST_protocol_HPPC_IN21700_30T_cycle_#187.mat
BOOST,187,0.96527,2.89156,0.1807,10,discharge,2,-23.123,7.708,10.0,9.9,3.4557,3.092,15.7289,06-07-21_01.36_BOOST_protocol_HPPC_IN21700_30T_cycle_#187.mat
BOOST,187,0.96527,2.89156,0.1806,10,discharge,3,-33.237,11.079,10.0,9.9,3.4551,2.8938,16.8878,06-07-21_01.36_BOOST_protocol_HPPC_IN21700_30T_cycle_#187.mat
BOOST,187,0.96527,2.89156,0.1327,11,discharge,0,-2.893,0.964,10.0,9.9,3.4084,3.3591,17.0423,06-07-21_01.36_BOOST_protocol_HPPC_IN21700_30T_cycle_#187.mat
BOOST,187,0.96527,2.89156,0.1326,11,discharge,1,-11.564,3.855,10.0,9.9,3.4089,3.1972,18.3076,06-07-21_01.36_BOOST_protocol_HPPC_IN21700_30T_cycle_#187.mat
BOOST,187,0.96527,2.89156,0.1325,11,discharge,2,-23.123,7.708,10.0,9.91,3.4108,2.8524,24.1491,06-07-21_01.36_BOOST_protocol_HPPC_IN21700_30T_cycle_#187.mat
BOOST,187,0.96527,2.89156,0.1324,11,discharge,3,-33.237,11.079,10.0,9.9,3.409,2.4986,27.3912,06-07-21_01.36_BOOST_protocol_HPPC_IN21700_30T_cycle_#187.mat
BOOST,187,0.96527,2.89156,0.0845,12,discharge,0,-2.893,0.964,10.0,9.9,3.3561,3.281,25.961,06-07-21_01.36_BOOST_protocol_HPPC_IN21700_30T_cycle_#187.mat
BOOST,187,0.96527,2.89156,0.0844,12,discharge,1,-11.561,3.854,10.0,9.9,3.3577,2.881,41.2335,06-07-21_01.36_BOOST_protocol_HPPC_IN21700_30T_cycle_#187.mat
BOOST,187,0.96527,2.89156,0.0843,12,discharge,2,-23.123,7.708,10.0,9.9,3.3604,2.4996,37.227,06-07-21_01.36_BOOST_protocol_HPPC_IN21700_30T_cycle_#187.mat
BOOST,187,0.96527,2.89156,0.0842,12,discharge,3,-20.786,6.929,10.0,9.91,3.3602,2.4996,41.4029,06-07-21_01.36_BOOST_protocol_HPPC_IN21700_30T_cycle_#187.mat
BOOST,225,0.96037,2.87689,1.0,0,discharge,0,-2.878,0.959,10.0,9.9,4.1714,4.117,18.9007,06-14-21_21.54_BOOST_protocol_HPPC_IN21700_30T_cycle_#225.mat
BOOST,225,0.96037,2.87689,0.9999,0,discharge,1,-11.51,3.837,10.0,9.9,4.1709,3.9759,16.9418,06-14-21_21.54_BOOST_protocol_HPPC_IN21700_30T_cycle_#225.mat
BOOST,225,0.96037,2.87689,0.9998,0,discharge,2,-23.014,7.671,10.0,9.9,4.1707,3.82,15.2386,06-14-21_21.54_BOOST_protocol_HPPC_IN21700_30T_cycle_#225.mat
BOOST,225,0.96037,2.87689,0.9997,0,discharge,3,-33.08,11.027,10.0,9.9,4.1706,3.6959,14.3501,06-14-21_21.54_BOOST_protocol_HPPC_IN21700_30T_cycle_#225.mat
BOOST,225,0.96037,2.87689,0.9521,1,discharge,0,-2.878,0.959,10.0,9.9,4.1018,4.0574,15.4252,06-14-21_21.54_BOOST_protocol_HPPC_IN21700_30T_cycle_#225.mat
BOOST,225,0.96037,2.87689,0.952,1,discharge,1,-11.509,3.836,10.0,9.9,4.1019,3.9352,14.4843,06-14-21_21.54_BOOST_protocol_HPPC_IN21700_30T_cycle_#225.mat
BOOST,225,0.96037,2.87689,0.9519,1,discharge,2,-23.013,7.671,10.0,9.9,4.1019,3.7865,13.7053,06-14-21_21.54_BOOST_protocol_HPPC_IN21700_30T_cycle_#225.mat
BOOST,225,0.96037,2.87689,0.9518,1,discharge,3,-33.081,11.027,10.0,9.9,4.1023,3.661,13.34,06-14-21_21.54_BOOST_protocol_HPPC_IN21700_30T_cycle_#225.mat
BOOST,225,0.96037,2.87689,0.9041,2,discharge,0,-2.878,0.959,10.0,9.9,4.0816,4.0407,14.2088,06-14-21_21.54_BOOST_protocol_HPPC_IN21700_30T_cycle_#225.mat
BOOST,225,0.96037,2.87689,0.9041,2,discharge,1,-11.508,3.836,10.0,9.91,4.0825,3.9208,14.0511,06-14-21_21.54_BOOST_protocol_HPPC_IN21700_30T_cycle_#225.mat
BOOST,225,0.96037,2.87689,0.9039,2,discharge,2,-23.012,7.671,10.0,9.9,4.0827,3.771,13.5451,06-14-21_21.54_BOOST_protocol_HPPC_IN21700_30T_cycle_#225.mat
BOOST,225,0.96037,2.87689,0.9039,2,discharge,3,-33.079,11.026,10.0,9.9,4.0829,3.6424,13.3166,06-14-21_21.54_BOOST_protocol_HPPC_IN21700_30T_cycle_#225.mat
BOOST,225,0.96037,2.87689,0.8083,3,discharge,0,-2.878,0.959,10.0,9.9,4.0289,3.9814,16.5017,06-14-21_21.54_BOOST_protocol_HPPC_IN21700_30T_cycle_#225.mat
BOOST,225,0.96037,2.87689,0.8082,3,discharge,1,-11.507,3.836,10.0,9.9,4.0292,3.847,15.8338,06-14-21_21.54_BOOST_protocol_HPPC_IN21700_30T_cycle_#225.mat
BOOST,225,0.96037,2.87689,0.8081,3,discharge,2,-23.014,7.671,10.0,9.9,4.0294,3.6912,14.6954,06-14-21_21.54_BOOST_protocol_HPPC_IN21700_30T_cycle_#225.mat
BOOST,225,0.96037,2.87689,0.808,3,discharge,3,-33.08,11.027,10.0,9.9,4.0298,3.5632,14.1052,06-14-21_21.54_BOOST_protocol_HPPC_IN21700_30T_cycle_#225.mat
BOOST,225,0.96037,2.87689,0.7124,4,discharge,0,-2.878,0.959,10.0,9.9,3.924,3.8766,16.4675,06-14-21_21.54_BOOST_protocol_HPPC_IN21700_30T_cycle_#225.mat
BOOST,225,0.96037,2.87689,0.7123,4,discharge,1,-11.509,3.836,10.0,9.9,3.924,3.7489,15.2142,06-14-21_21.54_BOOST_protocol_HPPC_IN21700_30T_cycle_#225.mat
BOOST,225,0.96037,2.87689,0.7122,4,discharge,2,-23.011,7.67,10.0,9.9,3.9242,3.6062,13.8195,06-14-21_21.54_BOOST_protocol_HPPC_IN21700_30T_cycle_#225.mat
BOOST,225,0.96037,2.87689,0.7121,4,discharge,3,-33.079,11.026,10.0,9.9,3.9247,3.4848,13.2985,06-14-21_21.54_BOOST_protocol_HPPC_IN21700_30T_cycle_#225.mat
BOOST,225,0.96037,2.87689,0.6165,5,discharge,0,-2.878,0.959,10.0,9.9,3.8474,3.7992,16.746,06-14-21_21.54_BOOST_protocol_HPPC_IN21700_30T_cycle_#225.mat
BOOST,225,0.96037,2.87689,0.6164,5,discharge,1,-11.51,3.837,10.0,9.9,3.8472,3.6756,14.9088,06-14-21_21.54_BOOST_protocol_HPPC_IN21700_30T_cycle_#225.mat
BOOST,225,0.96037,2.87689,0.6163,5,discharge,2,-23.014,7.671,10.0,9.9,3.8466,3.5312,13.7047,06-14-21_21.54_BOOST_protocol_HPPC_IN21700_30T_cycle_#225.mat
BOOST,225,0.96037,2.87689,0.6163,5,discharge,3,-33.079,11.026,10.0,9.9,3.8465,3.4078,13.2622,06-14-21_21.54_BOOST_protocol_HPPC_IN21700_30T_cycle_#225.mat
BOOST,225,0.96037,2.87689,0.5206,6,discharge,0,-2.876,0.959,10.0,9.9,3.7356,3.6949,14.1496,06-14-21_21.54_BOOST_protocol_HPPC_IN21700_30T_cycle_#225.mat
BOOST,225,0.96037,2.87689,0.5206,6,discharge,1,-11.508,3.836,10.0,9.9,3.7355,3.5793,13.5732,06-14-21_21.54_BOOST_protocol_HPPC_IN21700_30T_cycle_#225.mat
BOOST,225,0.96037,2.87689,0.5204,6,discharge,2,-23.014,7.671,10.0,9.9,3.7357,3.4325,13.1746,06-14-21_21.54_BOOST_protocol_HPPC_IN21700_30T_cycle_#225.mat
BOOST,225,0.96037,2.87689,0.5204,6,discharge,3,-33.081,11.027,10.0,9.9,3.7358,3.3067,12.9712,06-14-21_21.54_BOOST_protocol_HPPC_IN21700_30T_cycle_#225.mat
BOOST,225,0.96037,2.87689,0.4247,7,discharge,0,-2.88,0.96,10.0,9.9,3.6535,3.6145,13.5398,06-14-21_21.54_BOOST_protocol_HPPC_IN21700_30T_cycle_#225.mat
BOOST,225,0.96037,2.87689,0.4246,7,discharge,1,-11.508,3.836,10.0,9.9,3.6537,3.4993,13.4168,06-14-21_21.54_BOOST_protocol_HPPC_IN21700_30T_cycle_#225.mat
BOOST,225,0.96037,2.87689,0.4245,7,discharge,2,-23.015,7.672,10.0,9.9,3.654,3.3531,13.0741,06-14-21_21.54_BOOST_protocol_HPPC_IN21700_30T_cycle_#225.mat
BOOST,225,0.96037,2.87689,0.4245,7,discharge,3,-33.079,11.026,10.0,9.9,3.6535,3.2271,12.8904,06-14-21_21.54_BOOST_protocol_HPPC_IN21700_30T_cycle_#225.mat
BOOST,225,0.96037,2.87689,0.3288,8,discharge,0,-2.879,0.96,10.0,9.9,3.5931,3.5529,13.9651,06-14-21_21.54_BOOST_protocol_HPPC_IN21700_30T_cycle_#225.mat
BOOST,225,0.96037,2.87689,0.3288,8,discharge,1,-11.508,3.836,10.0,9.9,3.5924,3.4342,13.747,06-14-21_21.54_BOOST_protocol_HPPC_IN21700_30T_cycle_#225.mat
BOOST,225,0.96037,2.87689,0.3286,8,discharge,2,-23.013,7.671,10.0,9.9,3.593,3.2807,13.5706,06-14-21_21.54_BOOST_protocol_HPPC_IN21700_30T_cycle_#225.mat
BOOST,225,0.96037,2.87689,0.3286,8,discharge,3,-33.079,11.026,10.0,9.9,3.5931,3.1485,13.4406,06-14-21_21.54_BOOST_protocol_HPPC_IN21700_30T_cycle_#225.mat
BOOST,225,0.96037,2.87689,0.2329,9,discharge,0,-2.881,0.96,10.0,9.9,3.5093,3.4662,14.9622,06-14-21_21.54_BOOST_protocol_HPPC_IN21700_30T_cycle_#225.mat
BOOST,225,0.96037,2.87689,0.2329,9,discharge,1,-11.508,3.836,10.0,9.9,3.5098,3.3423,14.5551,06-14-21_21.54_BOOST_protocol_HPPC_IN21700_30T_cycle_#225.mat
BOOST,225,0.96037,2.87689,0.2328,9,discharge,2,-23.012,7.671,10.0,9.9,3.5127,3.1743,14.7054,06-14-21_21.54_BOOST_protocol_HPPC_IN21700_30T_cycle_#225.mat
BOOST,225,0.96037,2.87689,0.2327,9,discharge,3,-33.079,11.026,10.0,9.9,3.5136,3.0214,14.8795,06-14-21_21.54_BOOST_protocol_HPPC_IN21700_30T_cycle_#225.mat
BOOST,225,0.96037,2.87689,0.185,10,discharge,0,-2.879,0.96,10.0,9.9,3.4535,3.4081,15.7705,06-14-21_21.54_BOOST_protocol_HPPC_IN21700_30T_cycle_#225.mat
BOOST,225,0.96037,2.87689,0.1849,10,discharge,1,-11.51,3.837,10.0,9.9,3.4539,3.2751,15.5343,06-14-21_21.54_BOOST_protocol_HPPC_IN21700_30T_cycle_#225.mat
BOOST,225,0.96037,2.87689,0.1848,10,discharge,2,-23.013,7.671,10.0,9.9,3.4558,3.0787,16.3864,06-14-21_21.54_BOOST_protocol_HPPC_IN21700_30T_cycle_#225.mat
BOOST,225,0.96037,2.87689,0.1848,10,discharge,3,-33.079,11.026,10.0,9.9,3.4551,2.8663,17.7998,06-14-21_21.54_BOOST_protocol_HPPC_IN21700_30T_cycle_#225.mat
BOOST,225,0.96037,2.87689,0.137,11,discharge,0,-2.879,0.96,10.0,9.91,3.4095,3.3582,17.8205,06-14-21_21.54_BOOST_protocol_HPPC_IN21700_30T_cycle_#225.mat
BOOST,225,0.96037,2.87689,0.137,11,discharge,1,-11.508,3.836,10.0,9.9,3.4093,3.1859,19.4126,06-14-21_21.54_BOOST_protocol_HPPC_IN21700_30T_cycle_#225.mat
BOOST,225,0.96037,2.87689,0.1369,11,discharge,2,-23.013,7.671,10.0,9.9,3.4118,2.8209,25.6768,06-14-21_21.54_BOOST_protocol_HPPC_IN21700_30T_cycle_#225.mat
BOOST,225,0.96037,2.87689,0.1368,11,discharge,3,-33.08,11.027,10.0,9.9,3.4107,2.4986,27.5726,06-14-21_21.54_BOOST_protocol_HPPC_IN21700_30T_cycle_#225.mat
BOOST,225,0.96037,2.87689,0.0891,12,discharge,0,-2.877,0.959,10.0,9.9,3.3557,3.2802,26.2426,06-14-21_21.54_BOOST_protocol_HPPC_IN21700_30T_cycle_#225.mat
BOOST,225,0.96037,2.87689,0.089,12,discharge,1,-11.51,3.837,10.0,9.9,3.3577,2.8762,41.8332,06-14-21_21.54_BOOST_protocol_HPPC_IN21700_30T_cycle_#225.mat
BOOST,225,0.96037,2.87689,0.0889,12,discharge,2,-23.012,7.671,10.0,9.9,3.3607,2.4996,37.4196,06-14-21_21.54_BOOST_protocol_HPPC_IN21700_30T_cycle_#225.mat
BOOST,225,0.96037,2.87689,0.0888,12,discharge,3,-20.783,6.928,10.0,9.9,3.3592,2.4997,41.3559,06-14-21_21.54_BOOST_protocol_HPPC_IN21700_30T_cycle_#225.mat
BOOST,262,0.95475,2.86005,1.0,0,discharge,0,-2.861,0.954,10.0,9.9,4.1684,4.1116,19.8567,06-22-21_02.28_BOOST_protocol_HPPC_IN21700_30T_cycle_#262.mat
BOOST,262,0.95475,2.86005,0.9999,0,discharge,1,-11.442,3.814,10.0,9.9,4.1676,3.9667,17.5581,06-22-21_02.28_BOOST_protocol_HPPC_IN21700_30T_cycle_#262.mat
BOOST,262,0.95475,2.86005,0.9998,0,discharge,2,-22.88,7.627,10.0,9.9,4.1673,3.8081,15.6993,06-22-21_02.28_BOOST_protocol_HPPC_IN21700_30T_cycle_#262.mat
BOOST,262,0.95475,2.86005,0.9997,0,discharge,3,-32.887,10.962,10.0,9.9,4.1671,3.6815,14.7657,06-22-21_02.28_BOOST_protocol_HPPC_IN21700_30T_cycle_#262.mat
BOOST,262,0.95475,2.86005,0.9523,1,discharge,0,-2.861,0.954,10.0,9.9,4.1007,4.0559,15.6616,06-22-21_02.28_BOOST_protocol_HPPC_IN21700_30T_cycle_#262.mat
BOOST,262,0.95475,2.86005,0.9523,1,discharge,1,-11.442,3.814,10.0,9.9,4.101,3.9324,14.7352,06-22-21_02.28_BOOST_protocol_HPPC_IN21700_30T_cycle_#262.mat
BOOST,262,0.95475,2.86005,0.9522,1,discharge,2,-22.88,7.627,10.0,9.9,4.101,3.7816,13.9598,06-22-21_02.28_BOOST_protocol_HPPC_IN21700_30T_cycle_#262.mat
BOOST,262,0.95475,2.86005,0.9521,1,discharge,3,-32.887,10.962,10.0,9.9,4.1014,3.6548,13.5798,06-22-21_02.28_BOOST_protocol_HPPC_IN21700_30T_cycle_#262.mat
BOOST,262,0.95475,2.86005,0.9047,2,discharge,0,-2.86,0.953,10.0,9.9,4.0822,4.04,14.7532,06-22-21_02.28_BOOST_protocol_HPPC_IN21700_30T_cycle_#262.mat
BOOST,262,0.95475,2.86005,0.9046,2,discharge,1,-11.44,3.813,10.0,9.9,4.0823,3.9186,14.3094,06-22-21_02.28_BOOST_protocol_HPPC_IN21700_30T_cycle_#262.mat
BOOST,262,0.95475,2.86005,0.9045,2,discharge,2,-22.878,7.626,10.0,9.9,4.0824,3.7664,13.8124,06-22-21_02.28_BOOST_protocol_HPPC_IN21700_30T_cycle_#262.mat
BOOST,262,0.95475,2.86005,0.9044,2,discharge,3,-32.885,10.962,10.0,9.9,4.0828,3.6371,13.5533,06-22-21_02.28_BOOST_protocol_HPPC_IN21700_30T_cycle_#262.mat
BOOST,262,0.95475,2.86005,0.8094,3,discharge,0,-2.86,0.953,10.0,9.9,4.0267,3.9801,16.292,06-22-21_02.28_BOOST_protocol_HPPC_IN21700_30T_cycle_#262.mat
BOOST,262,0.95475,2.86005,0.8093,3,discharge,1,-11.442,3.814,10.0,9.9,4.0278,3.8451,15.9675,06-22-21_02.28_BOOST_protocol_HPPC_IN21700_30T_cycle_#262.mat
BOOST,262,0.95475,2.86005,0.8092,3,discharge,2,-22.879,7.626,10.0,9.9,4.0273,3.6892,14.7777,06-22-21_02.28_BOOST_protocol_HPPC_IN21700_30T_cycle_#262.mat
BOOST,262,0.95475,2.86005,0.8091,3,discharge,3,-32.885,10.962,10.0,9.9,4.0283,3.5614,14.198,06-22-21_02.28_BOOST_protocol_HPPC_IN21700_30T_cycle_#262.mat
BOOST,262,0.95475,2.86005,0.7141,4,discharge,0,-2.86,0.953,10.0,9.9,3.9232,3.8763,16.3963,06-22-21_02.28_BOOST_protocol_HPPC_IN21700_30T_cycle_#262.mat
BOOST,262,0.95475,2.86005,0.714,4,discharge,1,-11.442,3.814,10.0,9.9,3.9235,3.7491,15.2421,06-22-21_02.28_BOOST_protocol_HPPC_IN21700_30T_cycle_#262.mat
BOOST,262,0.95475,2.86005,0.7139,4,discharge,2,-22.88,7.627,10.0,9.9,3.9237,3.6066,13.8593,06-22-21_02.28_BOOST_protocol_HPPC_IN21700_30T_cycle_#262.mat
BOOST,262,0.95475,2.86005,0.7138,4,discharge,3,-32.886,10.962,10.0,9.9,3.9241,3.4858,13.3279,06-22-21_02.28_BOOST_protocol_HPPC_IN21700_30T_cycle_#262.mat
BOOST,262,0.95475,2.86005,0.6187,5,discharge,0,-2.862,0.954,10.0,9.9,3.8454,3.7967,17.0149,06-22-21_02.28_BOOST_protocol_HPPC_IN21700_30T_cycle_#262.mat
BOOST,262,0.95475,2.86005,0.6187,5,discharge,1,-11.441,3.814,10.0,9.9,3.845,3.672,15.1211,06-22-21_02.28_BOOST_protocol_HPPC_IN21700_30T_cycle_#262.mat
BOOST,262,0.95475,2.86005,0.6186,5,discharge,2,-22.879,7.626,10.0,9.91,3.8444,3.525,13.9604,06-22-21_02.28_BOOST_protocol_HPPC_IN21700_30T_cycle_#262.mat
BOOST,262,0.95475,2.86005,0.6185,5,discharge,3,-32.886,10.962,10.0,9.9,3.8441,3.3993,13.5255,06-22-21_02.28_BOOST_protocol_HPPC_IN21700_30T_cycle_#262.mat
BOOST,262,0.95475,2.86005,0.5234,6,discharge,0,-2.86,0.953,10.0,9.9,3.7343,3.6936,14.2293,06-22-21_02.28_BOOST_protocol_HPPC_IN21700_30T_cycle_#262.mat
BOOST,262,0.95475,2.86005,0.5233,6,discharge,1,-11.442,3.814,10.0,9.9,3.735,3.5754,13.9486,06-22-21_02.28_BOOST_protocol_HPPC_IN21700_30T_cycle_#262.mat
BOOST,262,0.95475,2.86005,0.5233,6,discharge,2,-22.879,7.626,10.0,9.9,3.7346,3.4257,13.5015,06-22-21_02.28_BOOST_protocol_HPPC_IN21700_30T_cycle_#262.mat
BOOST,262,0.95475,2.86005,0.5232,6,discharge,3,-32.886,10.962,10.0,9.9,3.7353,3.2972,13.3218,06-22-21_02.28_BOOST_protocol_HPPC_IN21700_30T_cycle_#262.mat
BOOST,262,0.95475,2.86005,0.4281,7,discharge,0,-2.86,0.953,10.0,9.9,3.6533,3.6134,13.9491,06-22-21_02.28_BOOST_protocol_HPPC_IN21700_30T_cycle_#262.mat
BOOST,262,0.95475,2.86005,0.428,7,discharge,1,-11.442,3.814,10.0,9.9,3.6534,3.4957,13.7826,06-22-21_02.28_BOOST_protocol_HPPC_IN21700_30T_cycle_#262.mat
BOOST,262,0.95475,2.86005,0.4279,7,discharge,2,-22.879,7.626,10.0,9.9,3.6537,3.3458,13.4578,06-22-21_02.28_BOOST_protocol_HPPC_IN21700_30T_cycle_#262.mat
BOOST,262,0.95475,2.86005,0.4279,7,discharge,3,-32.887,10.962,10.0,9.9,3.6539,3.2172,13.2788,06-22-21_02.28_BOOST_protocol_HPPC_IN21700_30T_cycle_#262.mat
BOOST,262,0.95475,2.86005,0.3327,8,discharge,0,-2.861,0.954,10.0,9.9,3.5927,3.5523,14.1234,06-22-21_02.28_BOOST_protocol_HPPC_IN21700_30T_cycle_#262.mat
BOOST,262,0.95475,2.86005,0.3327,8,discharge,1,-11.441,3.814,10.0,9.9,3.5929,3.4328,13.9935,06-22-21_02.28_BOOST_protocol_HPPC_IN21700_30T_cycle_#262.mat
BOOST,262,0.95475,2.86005,0.3326,8,discharge,2,-22.88,7.627,10.0,9.9,3.5928,3.2787,13.7281,06-22-21_02.28_BOOST_protocol_HPPC_IN21700_30T_cycle_#262.mat
BOOST,262,0.95475,2.86005,0.3325,8,discharge,3,-32.885,10.962,10.0,9.9,3.5929,3.146,13.5898,06-22-21_02.28_BOOST_protocol_HPPC_IN21700_30T_cycle_#262.mat
BOOST,262,0.95475,2.86005,0.2374,9,discharge,0,-2.861,0.954,10.0,9.9,3.5091,3.4661,15.0318,06-22-21_02.28_BOOST_protocol_HPPC_IN21700_30T_cycle_#262.mat
BOOST,262,0.95475,2.86005,0.2374,9,discharge,1,-11.441,3.814,10.0,9.9,3.5094,3.3416,14.6666,06-22-21_02.28_BOOST_protocol_HPPC_IN21700_30T_cycle_#262.mat
BOOST,262,0.95475,2.86005,0.2372,9,discharge,2,-22.878,7.626,10.0,9.9,3.5122,3.1727,14.8396,06-22-21_02.28_BOOST_protocol_HPPC_IN21700_30T_cycle_#262.mat
BOOST,262,0.95475,2.86005,0.2372,9,discharge,3,-32.887,10.962,10.0,9.9,3.5135,3.0176,15.0789,06-22-21_02.28_BOOST_protocol_HPPC_IN21700_30T_cycle_#262.mat
BOOST,262,0.95475,2.86005,0.1897,10,discharge,0,-2.86,0.953,10.0,9.9,3.4534,3.4073,16.1166,06-22-21_02.28_BOOST_protocol_HPPC_IN21700_30T_cycle_#262.mat
BOOST,262,0.95475,2.86005,0.1897,10,discharge,1,-11.44,3.813,10.0,9.9,3.4533,3.2707,15.9615,06-22-21_02.28_BOOST_protocol_HPPC_IN21700_30T_cycle_#262.mat
BOOST,262,0.95475,2.86005,0.1896,10,discharge,2,-22.88,7.627,10.0,9.9,3.4556,3.063,17.1591,06-22-21_02.28_BOOST_protocol_HPPC_IN21700_30T_cycle_#262.mat
BOOST,262,0.95475,2.86005,0.1895,10,discharge,3,-32.886,10.962,10.0,9.9,3.4551,2.8352,18.85,06-22-21_02.28_BOOST_protocol_HPPC_IN21700_30T_cycle_#262.mat
BOOST,262,0.95475,2.86005,0.1421,11,discharge,0,-2.86,0.953,10.0,9.9,3.4098,3.3568,18.5295,06-22-21_02.28_BOOST_protocol_HPPC_IN21700_30T_cycle_#262.mat
BOOST,262,0.95475,2.86005,0.142,11,discharge,1,-11.442,3.814,10.0,9.9,3.4103,3.1728,20.7569,06-22-21_02.28_BOOST_protocol_HPPC_IN21700_30T_cycle_#262.mat
BOOST,262,0.95475,2.86005,0.1419,11,discharge,2,-22.88,7.627,10.0,9.9,3.4122,2.7763,27.7928,06-22-21_02.28_BOOST_protocol_HPPC_IN21700_30T_cycle_#262.mat
BOOST,262,0.95475,2.86005,0.1418,11,discharge,3,-32.887,10.962,10.0,9.9,3.4113,2.4989,27.7435,06-22-21_02.28_BOOST_protocol_HPPC_IN21700_30T_cycle_#262.mat
BOOST,262,0.95475,2.86005,0.0944,12,discharge,0,-2.86,0.953,10.0,9.9,3.3548,3.2745,28.074,06-22-21_02.28_BOOST_protocol_HPPC_IN21700_30T_cycle_#262.mat
BOOST,262,0.95475,2.86005,0.0943,12,discharge,1,-11.442,3.814,10.0,9.9,3.3566,2.8288,46.1283,06-22-21_02.28_BOOST_protocol_HPPC_IN21700_30T_cycle_#262.mat
BOOST,262,0.95475,2.86005,0.0943,12,discharge,2,-22.281,7.427,10.0,9.9,3.3598,2.4995,38.6114,06-22-21_02.28_BOOST_protocol_HPPC_IN21700_30T_cycle_#262.mat
BOOST,262,0.95475,2.86005,0.0942,12,discharge,3,-19.357,6.452,10.0,9.9,3.3589,2.4997,44.387,06-22-21_02.28_BOOST_protocol_HPPC_IN21700_30T_cycle_#262.mat
BOOST,300,0.94965,2.84478,1.0,0,discharge,0,-2.848,0.949,10.0,9.9,4.1664,4.1096,19.9452,06-30-21_22.07_BOOST_protocol_HPPC_IN21700_30T_cycle_#300.mat
BOOST,300,0.94965,2.84478,0.9999,0,discharge,1,-11.376,3.792,10.0,9.9,4.1656,3.9653,17.6072,06-30-21_22.07_BOOST_protocol_HPPC_IN21700_30T_cycle_#300.mat
BOOST,300,0.94965,2.84478,0.9998,0,discharge,2,-22.756,7.585,10.0,9.9,4.1652,3.8083,15.6838,06-30-21_22.07_BOOST_protocol_HPPC_IN21700_30T_cycle_#300.mat
BOOST,300,0.94965,2.84478,0.9997,0,discharge,3,-32.709,10.903,10.0,9.9,4.1652,3.6828,14.7482,06-30-21_22.07_BOOST_protocol_HPPC_IN21700_30T_cycle_#300.mat
BOOST,300,0.94965,2.84478,0.9526,1,discharge,0,-2.846,0.949,10.0,9.9,4.1001,4.0545,16.0225,06-30-21_22.07_BOOST_protocol_HPPC_IN21700_30T_cycle_#300.mat
BOOST,300,0.94965,2.84478,0.9525,1,discharge,1,-11.379,3.793,10.0,9.9,4.0995,3.9291,14.975,06-30-21_22.07_BOOST_protocol_HPPC_IN21700_30T_cycle_#300.mat
BOOST,300,0.94965,2.84478,0.9524,1,discharge,2,-22.756,7.585,10.0,9.9,4.1003,3.7767,14.2204,06-30-21_22.07_BOOST_protocol_HPPC_IN21700_30T_cycle_#300.mat
BOOST,300,0.94965,2.84478,0.9523,1,discharge,3,-32.707,10.902,10.0,9.9,4.101,3.6487,13.8288,06-30-21_22.07_BOOST_protocol_HPPC_IN21700_30T_cycle_#300.mat
BOOST,300,0.94965,2.84478,0.9052,2,discharge,0,-2.845,0.949,10.0,9.91,4.082,4.0392,15.0413,06-30-21_22.07_BOOST_protocol_HPPC_IN21700_30T_cycle_#300.mat
BOOST,300,0.94965,2.84478,0.9051,2,discharge,1,-11.378,3.793,10.0,9.9,4.0822,3.917,14.5192,06-30-21_22.07_BOOST_protocol_HPPC_IN21700_30T_cycle_#300.mat
BOOST,300,0.94965,2.84478,0.905,2,discharge,2,-22.754,7.585,10.0,9.9,4.0822,3.7642,13.9756,06-30-21_22.07_BOOST_protocol_HPPC_IN21700_30T_cycle_#300.mat
BOOST,300,0.94965,2.84478,0.9049,2,discharge,3,-32.709,10.903,10.0,9.9,4.0828,3.6345,13.7057,06-30-21_22.07_BOOST_protocol_HPPC_IN21700_30T_cycle_#300.mat
BOOST,300,0.94965,2.84478,0.8104,3,discharge,0,-2.846,0.949,10.0,9.9,4.0272,3.9788,17.0081,06-30-21_22.07_BOOST_protocol_HPPC_IN21700_30T_cycle_#300.mat
BOOST,300,0.94965,2.84478,0.8103,3,discharge,1,-11.379,3.793,10.0,9.9,4.0274,3.8411,16.3723,06-30-21_22.07_BOOST_protocol_HPPC_IN21700_30T_cycle_#300.mat
BOOST,300,0.94965,2.84478,0.8102,3,discharge,2,-22.755,7.585,10.0,9.9,4.0277,3.6822,15.1835,06-30-21_22.07_BOOST_protocol_HPPC_IN21700_30T_cycle_#300.mat
BOOST,300,0.94965,2.84478,0.8102,3,discharge,3,-32.71,10.903,10.0,9.9,4.028,3.5523,14.543,06-30-21_22.07_BOOST_protocol_HPPC_IN21700_30T_cycle_#300.mat
BOOST,300,0.94965,2.84478,0.7156,4,discharge,0,-2.844,0.948,10.0,9.9,3.9225,3.8758,16.4217,06-30-21_22.07_BOOST_protocol_HPPC_IN21700_30T_cycle_#300.mat
BOOST,300,0.94965,2.84478,0.7155,4,discharge,1,-11.38,3.793,10.0,9.9,3.9227,3.7464,15.4921,06-30-21_22.07_BOOST_protocol_HPPC_IN21700_30T_cycle_#300.mat
BOOST,300,0.94965,2.84478,0.7154,4,discharge,2,-22.753,7.584,10.0,9.9,3.9238,3.6016,14.1608,06-30-21_22.07_BOOST_protocol_HPPC_IN21700_30T_cycle_#300.mat
BOOST,300,0.94965,2.84478,0.7154,4,discharge,3,-32.709,10.903,10.0,9.9,3.9241,3.4794,13.5956,06-30-21_22.07_BOOST_protocol_HPPC_IN21700_30T_cycle_#300.mat
BOOST,300,0.94965,2.84478,0.6208,5,discharge,0,-2.846,0.949,10.0,9.9,3.8448,3.7972,16.7264,06-30-21_22.07_BOOST_protocol_HPPC_IN21700_30T_cycle_#300.mat
BOOST,300,0.94965,2.84478,0.6207,5,discharge,1,-11.379,3.793,10.0,9.9,3.8451,3.6715,15.2562,06-30-21_22.07_BOOST_protocol_HPPC_IN21700_30T_cycle_#300.mat
BOOST,300,0.94965,2.84478,0.6206,5,discharge,2,-22.755,7.585,10.0,9.9,3.8444,3.5232,14.1156,06-30-21_22.07_BOOST_protocol_HPPC_IN21700_30T_cycle_#300.mat
BOOST,300,0.94965,2.84478,0.6206,5,discharge,3,-32.71,10.903,10.0,9.9,3.8443,3.3963,13.6961,06-30-21_22.07_BOOST_protocol_HPPC_IN21700_30T_cycle_#300.mat
BOOST,300,0.94965,2.84478,0.526,6,discharge,0,-2.846,0.949,10.0,9.9,3.7363,3.6944,14.7232,06-30-21_22.07_BOOST_protocol_HPPC_IN21700_30T_cycle_#300.mat
BOOST,300,0.94965,2.84478,0.5259,6,discharge,1,-11.376,3.792,10.0,9.9,3.7363,3.5757,14.1174,06-30-21_22.07_BOOST_protocol_HPPC_IN21700_30T_cycle_#300.mat
BOOST,300,0.94965,2.84478,0.5258,6,discharge,2,-22.755,7.585,10.0,9.9,3.7358,3.4253,13.6454,06-30-21_22.07_BOOST_protocol_HPPC_IN21700_30T_cycle_#300.mat
BOOST,300,0.94965,2.84478,0.5257,6,discharge,3,-32.709,10.903,10.0,9.9,3.7366,3.2967,13.4489,06-30-21_22.07_BOOST_protocol_HPPC_IN21700_30T_cycle_#300.mat
BOOST,300,0.94965,2.84478,0.4312,7,discharge,0,-2.846,0.949,10.0,9.9,3.6545,3.6148,13.9509,06-30-21_22.07_BOOST_protocol_HPPC_IN21700_30T_cycle_#300.mat
BOOST,300,0.94965,2.84478,0.4311,7,discharge,1,-11.38,3.793,10.0,9.9,3.6546,3.498,13.761,06-30-21_22.07_BOOST_protocol_HPPC_IN21700_30T_cycle_#300.mat
BOOST,300,0.94965,2.84478,0.431,7,discharge,2,-22.756,7.585,10.0,9.9,3.6548,3.3484,13.4646,06-30-21_22.07_BOOST_protocol_HPPC_IN21700_30T_cycle_#300.mat
BOOST,300,0.94965,2.84478,0.431,7,discharge,3,-32.706,10.902,10.0,9.9,3.655,3.2156,13.4348,06-30-21_22.07_BOOST_protocol_HPPC_IN21700_30T_cycle_#300.mat
BOOST,300,0.94965,2.84478,0.3363,8,discharge,0,-2.846,0.949,10.0,9.9,3.5938,3.553,14.3379,06-30-21_22.07_BOOST_protocol_HPPC_IN21700_30T_cycle_#300.mat
BOOST,300,0.94965,2.84478,0.3363,8,discharge,1,-11.378,3.793,10.0,9.9,3.5939,3.4318,14.2468,06-30-21_22.07_BOOST_protocol_HPPC_IN21700_30T_cycle_#300.mat
BOOST,300,0.94965,2.84478,0.3362,8,discharge,2,-22.755,7.585,10.0,9.9,3.5939,3.2755,13.9925,06-30-21_22.07_BOOST_protocol_HPPC_IN21700_30T_cycle_#300.mat
BOOST,300,0.94965,2.84478,0.3361,8,discharge,3,-32.707,10.902,10.0,9.9,3.5932,3.141,13.8258,06-30-21_22.07_BOOST_protocol_HPPC_IN21700_30T_cycle_#300.mat
BOOST,300,0.94965,2.84478,0.2415,9,discharge,0,-2.844,0.948,10.0,9.9,3.5113,3.4678,15.2975,06-30-21_22.07_BOOST_protocol_HPPC_IN21700_30T_cycle_#300.mat
BOOST,300,0.94965,2.84478,0.2415,9,discharge,1,-11.378,3.793,10.0,9.9,3.5115,3.3415,14.9411,06-30-21_22.07_BOOST_protocol_HPPC_IN21700_30T_cycle_#300.mat
BOOST,300,0.94965,2.84478,0.2414,9,discharge,2,-22.755,7.585,10.0,9.9,3.5142,3.1704,15.1088,06-30-21_22.07_BOOST_protocol_HPPC_IN21700_30T_cycle_#300.mat
BOOST,300,0.94965,2.84478,0.2413,9,discharge,3,-32.708,10.903,10.0,9.9,3.5154,3.0131,15.3571,06-30-21_22.07_BOOST_protocol_HPPC_IN21700_30T_cycle_#300.mat
BOOST,300,0.94965,2.84478,0.1941,10,discharge,0,-2.847,0.949,10.0,9.9,3.4562,3.4092,16.5109,06-30-21_22.07_BOOST_protocol_HPPC_IN21700_30T_cycle_#300.mat
BOOST,300,0.94965,2.84478,0.1941,10,discharge,1,-11.378,3.793,10.0,9.9,3.4568,3.2699,16.4264,06-30-21_22.07_BOOST_protocol_HPPC_IN21700_30T_cycle_#300.mat
BOOST,300,0.94965,2.84478,0.194,10,discharge,2,-22.753,7.584,10.0,9.9,3.4584,3.0579,17.6021,06-30-21_22.07_BOOST_protocol_HPPC_IN21700_30T_cycle_#300.mat
BOOST,300,0.94965,2.84478,0.1939,10,discharge,3,-32.71,10.903,10.0,9.9,3.458,2.8262,19.3152,06-30-21_22.07_BOOST_protocol_HPPC_IN21700_30T_cycle_#300.mat
BOOST,300,0.94965,2.84478,0.1467,11,discharge,0,-2.845,0.948,10.0,9.9,3.412,3.3591,18.5953,06-30-21_22.07_BOOST_protocol_HPPC_IN21700_30T_cycle_#300.mat
BOOST,300,0.94965,2.84478,0.1467,11,discharge,1,-11.38,3.793,10.0,9.9,3.4126,3.1748,20.8963,06-30-21_22.07_BOOST_protocol_HPPC_IN21700_30T_cycle_#300.mat
BOOST,300,0.94965,2.84478,0.1466,11,discharge,2,-22.757,7.586,10.0,9.9,3.4145,2.7873,27.5608,06-30-21_22.07_BOOST_protocol_HPPC_IN21700_30T_cycle_#300.mat
BOOST,300,0.94965,2.84478,0.1465,11,discharge,3,-32.708,10.903,10.0,9.9,3.4133,2.4989,27.9565,06-30-21_22.07_BOOST_protocol_HPPC_IN21700_30T_cycle_#300.mat
BOOST,300,0.94965,2.84478,0.0993,12,discharge,0,-2.846,0.949,10.0,9.91,3.3598,3.2791,28.3546,06-30-21_22.07_BOOST_protocol_HPPC_IN21700_30T_cycle_#300.mat
BOOST,300,0.94965,2.84478,0.0993,12,discharge,1,-11.379,3.793,10.0,9.9,3.3613,2.8336,46.3749,06-30-21_22.07_BOOST_protocol_HPPC_IN21700_30T_cycle_#300.mat
BOOST,300,0.94965,2.84478,0.0992,12,discharge,2,-22.288,7.429,10.0,9.9,3.3646,2.4995,38.8146,06-30-21_22.07_BOOST_protocol_HPPC_IN21700_30T_cycle_#300.mat
BOOST,300,0.94965,2.84478,0.0991,12,discharge,3,-19.506,6.502,10.0,9.91,3.3637,2.4996,44.2992,06-30-21_22.07_BOOST_protocol_HPPC_IN21700_30T_cycle_#300.mat
BOOST,337,0.94484,2.83036,1.0,0,discharge,0,-2.832,0.944,10.0,9.9,4.1645,4.1061,20.6215,07-05-21_21.19_BOOST_protocol_HPPC_IN21700_30T_cycle_#337.mat
BOOST,337,0.94484,2.83036,0.9999,0,discharge,1,-11.324,3.775,10.0,9.9,4.1636,3.9589,18.0767,07-05-21_21.19_BOOST_protocol_HPPC_IN21700_30T_cycle_#337.mat
BOOST,337,0.94484,2.83036,0.9998,0,discharge,2,-22.646,7.549,10.0,9.9,4.1632,3.7998,16.047,07-05-21_21.19_BOOST_protocol_HPPC_IN21700_30T_cycle_#337.mat
BOOST,337,0.94484,2.83036,0.9997,0,discharge,3,-32.553,10.851,10.0,9.9,4.1623,3.6727,15.0401,07-05-21_21.19_BOOST_protocol_HPPC_IN21700_30T_cycle_#337.mat
BOOST,337,0.94484,2.83036,0.9528,1,discharge,0,-2.832,0.944,10.0,9.9,4.0997,4.0544,15.9958,07-05-21_21.19_BOOST_protocol_HPPC_IN21700_30T_cycle_#337.mat
BOOST,337,0.94484,2.83036,0.9527,1,discharge,1,-11.324,3.775,10.0,9.9,4.1,3.9291,15.0918,07-05-21_21.19_BOOST_protocol_HPPC_IN21700_30T_cycle_#337.mat
BOOST,337,0.94484,2.83036,0.9527,1,discharge,2,-22.645,7.548,10.0,9.9,4.1001,3.7734,14.427,07-05-21_21.19_BOOST_protocol_HPPC_IN21700_30T_cycle_#337.mat
BOOST,337,0.94484,2.83036,0.9526,1,discharge,3,-32.552,10.851,10.0,9.9,4.1003,3.6423,14.0698,07-05-21_21.19_BOOST_protocol_HPPC_IN21700_30T_cycle_#337.mat
BOOST,337,0.94484,2.83036,0.9057,2,discharge,0,-2.832,0.944,10.0,9.9,4.0815,4.0381,15.3243,07-05-21_21.19_BOOST_protocol_HPPC_IN21700_30T_cycle_#337.mat
BOOST,337,0.94484,2.83036,0.9056,2,discharge,1,-11.322,3.774,10.0,9.9,4.082,3.9133,14.9002,07-05-21_21.19_BOOST_protocol_HPPC_IN21700_30T_cycle_#337.mat
BOOST,337,0.94484,2.83036,0.9055,2,discharge,2,-22.644,7.548,10.0,9.9,4.082,3.7568,14.3614,07-05-21_21.19_BOOST_protocol_HPPC_IN21700_30T_cycle_#337.mat
BOOST,337,0.94484,2.83036,0.9054,2,discharge,3,-32.551,10.85,10.0,9.9,4.0818,3.6244,14.0518,07-05-21_21.19_BOOST_protocol_HPPC_IN21700_30T_cycle_#337.mat
BOOST,337,0.94484,2.83036,0.8113,3,discharge,0,-2.832,0.944,10.0,9.9,4.0265,3.9779,17.161,07-05-21_21.19_BOOST_protocol_HPPC_IN21700_30T_cycle_#337.mat
BOOST,337,0.94484,2.83036,0.8112,3,discharge,1,-11.324,3.775,10.0,9.9,4.0266,3.8407,16.4165,07-05-21_21.19_BOOST_protocol_HPPC_IN21700_30T_cycle_#337.mat
BOOST,337,0.94484,2.83036,0.8111,3,discharge,2,-22.646,7.549,10.0,9.9,4.027,3.6829,15.1947,07-05-21_21.19_BOOST_protocol_HPPC_IN21700_30T_cycle_#337.mat
BOOST,337,0.94484,2.83036,0.8111,3,discharge,3,-32.551,10.85,10.0,9.9,4.0274,3.5547,14.5218,07-05-21_21.19_BOOST_protocol_HPPC_IN21700_30T_cycle_#337.mat
BOOST,337,0.94484,2.83036,0.717,4,discharge,0,-2.832,0.944,10.0,9.9,3.923,3.8749,16.9827,07-05-21_21.19_BOOST_protocol_HPPC_IN21700_30T_cycle_#337.mat
BOOST,337,0.94484,2.83036,0.7169,4,discharge,1,-11.323,3.774,10.0,9.9,3.9223,3.7441,15.7379,07-05-21_21.19_BOOST_protocol_HPPC_IN21700_30T_cycle_#337.mat
BOOST,337,0.94484,2.83036,0.7168,4,discharge,2,-22.644,7.548,10.0,9.9,3.9234,3.597,14.4144,07-05-21_21.19_BOOST_protocol_HPPC_IN21700_30T_cycle_#337.mat
BOOST,337,0.94484,2.83036,0.7167,4,discharge,3,-32.553,10.851,10.0,9.9,3.9238,3.4724,13.8666,07-05-21_21.19_BOOST_protocol_HPPC_IN21700_30T_cycle_#337.mat
BOOST,337,0.94484,2.83036,0.6226,5,discharge,0,-2.832,0.944,10.0,9.9,3.8447,3.7964,17.0545,07-05-21_21.19_BOOST_protocol_HPPC_IN21700_30T_cycle_#337.mat
BOOST,337,0.94484,2.83036,0.6226,5,discharge,1,-11.322,3.774,10.0,9.9,3.8444,3.6712,15.2977,07-05-21_21.19_BOOST_protocol_HPPC_IN21700_30T_cycle_#337.mat
BOOST,337,0.94484,2.83036,0.6225,5,discharge,2,-22.642,7.547,10.0,9.9,3.8435,3.5234,14.1374,07-05-21_21.19_BOOST_protocol_HPPC_IN21700_30T_cycle_#337.mat
BOOST,337,0.94484,2.83036,0.6224,5,discharge,3,-32.553,10.851,10.0,9.9,3.8433,3.3972,13.7038,07-05-21_21.19_BOOST_protocol_HPPC_IN21700_30T_cycle_#337.mat
BOOST,337,0.94484,2.83036,0.5283,6,discharge,0,-2.832,0.944,10.0,9.9,3.737,3.6953,14.7225,07-05-21_21.19_BOOST_protocol_HPPC_IN21700_30T_cycle_#337.mat
BOOST,337,0.94484,2.83036,0.5282,6,discharge,1,-11.325,3.775,10.0,9.9,3.737,3.576,14.2163,07-05-21_21.19_BOOST_protocol_HPPC_IN21700_30T_cycle_#337.mat
BOOST,337,0.94484,2.83036,0.5281,6,discharge,2,-22.645,7.548,10.0,9.9,3.737,3.4231,13.8618,07-05-21_21.19_BOOST_protocol_HPPC_IN21700_30T_cycle_#337.mat
BOOST,337,0.94484,2.83036,0.528,6,discharge,3,-32.551,10.85,10.0,9.9,3.737,3.2914,13.6893,07-05-21_21.19_BOOST_protocol_HPPC_IN21700_30T_cycle_#337.mat
BOOST,337,0.94484,2.83036,0.4339,7,discharge,0,-2.832,0.944,10.0,9.9,3.6546,3.6138,14.4047,07-05-21_21.19_BOOST_protocol_HPPC_IN21700_30T_cycle_#337.mat
BOOST,337,0.94484,2.83036,0.4339,7,discharge,1,-11.324,3.775,10.0,9.9,3.6547,3.4945,14.1469,07-05-21_21.19_BOOST_protocol_HPPC_IN21700_30T_cycle_#337.mat
BOOST,337,0.94484,2.83036,0.4338,7,discharge,2,-22.642,7.547,10.0,9.9,3.6548,3.3425,13.793,07-05-21_21.19_BOOST_protocol_HPPC_IN21700_30T_cycle_#337.mat
BOOST,337,0.94484,2.83036,0.4337,7,discharge,3,-32.553,10.851,10.0,9.9,3.6552,3.212,13.6147,07-05-21_21.19_BOOST_protocol_HPPC_IN21700_30T_cycle_#337.mat
BOOST,337,0.94484,2.83036,0.3396,8,discharge,0,-2.83,0.943,10.0,9.9,3.5939,3.5532,14.3796,07-05-21_21.19_BOOST_protocol_HPPC_IN21700_30T_cycle_#337.mat
BOOST,337,0.94484,2.83036,0.3395,8,discharge,1,-11.322,3.774,10.0,9.9,3.594,3.433,14.2201,07-05-21_21.19_BOOST_protocol_HPPC_IN21700_30T_cycle_#337.mat
BOOST,337,0.94484,2.83036,0.3394,8,discharge,2,-22.644,7.548,10.0,9.9,3.594,3.2777,13.9684,07-05-21_21.19_BOOST_protocol_HPPC_IN21700_30T_cycle_#337.mat
BOOST,337,0.94484,2.83036,0.3393,8,discharge,3,-32.552,10.851,10.0,9.9,3.5941,3.1402,13.9438,07-05-21_21.19_BOOST_protocol_HPPC_IN21700_30T_cycle_#337.mat
BOOST,337,0.94484,2.83036,0.2452,9,discharge,0,-2.832,0.944,10.0,9.9,3.5115,3.4669,15.7469,07-05-21_21.19_BOOST_protocol_HPPC_IN21700_30T_cycle_#337.mat
BOOST,337,0.94484,2.83036,0.2451,9,discharge,1,-11.322,3.774,10.0,9.9,3.5118,3.337,15.439,07-05-21_21.19_BOOST_protocol_HPPC_IN21700_30T_cycle_#337.mat
BOOST,337,0.94484,2.83036,0.2451,9,discharge,2,-22.644,7.548,10.0,9.9,3.5143,3.1597,15.6598,07-05-21_21.19_BOOST_protocol_HPPC_IN21700_30T_cycle_#337.mat
BOOST,337,0.94484,2.83036,0.245,9,discharge,3,-32.551,10.85,10.0,9.9,3.5156,2.9943,16.0149,07-05-21_21.19_BOOST_protocol_HPPC_IN21700_30T_cycle_#337.mat
BOOST,337,0.94484,2.83036,0.198,10,discharge,0,-2.832,0.944,10.0,9.9,3.457,3.4099,16.629,07-05-21_21.19_BOOST_protocol_HPPC_IN21700_30T_cycle_#337.mat
BOOST,337,0.94484,2.83036,0.198,10,discharge,1,-11.324,3.775,10.0,9.9,3.4575,3.2704,16.5224,07-05-21_21.19_BOOST_protocol_HPPC_IN21700_30T_cycle_#337.mat
BOOST,337,0.94484,2.83036,0.1979,10,discharge,2,-22.646,7.549,10.0,9.9,3.4591,3.0574,17.7382,07-05-21_21.19_BOOST_protocol_HPPC_IN21700_30T_cycle_#337.mat
BOOST,337,0.94484,2.83036,0.1978,10,discharge,3,-32.553,10.851,10.0,9.9,3.4588,2.8265,19.4237,07-05-21_21.19_BOOST_protocol_HPPC_IN21700_30T_cycle_#337.mat
BOOST,337,0.94484,2.83036,0.1509,11,discharge,0,-2.832,0.944,10.0,9.9,3.4127,3.3581,19.2769,07-05-21_21.19_BOOST_protocol_HPPC_IN21700_30T_cycle_#337.mat
BOOST,337,0.94484,2.83036,0.1508,11,discharge,1,-11.323,3.774,10.0,9.9,3.4127,3.1645,21.92,07-05-21_21.19_BOOST_protocol_HPPC_IN21700_30T_cycle_#337.mat
BOOST,337,0.94484,2.83036,0.1507,11,discharge,2,-22.646,7.549,10.0,9.9,3.4151,2.7536,29.2105,07-05-21_21.19_BOOST_protocol_HPPC_IN21700_30T_cycle_#337.mat
BOOST,337,0.94484,2.83036,0.1506,11,discharge,3,-32.553,10.851,10.0,9.9,3.4143,2.4989,28.1203,07-05-21_21.19_BOOST_protocol_HPPC_IN21700_30T_cycle_#337.mat
BOOST,337,0.94484,2.83036,0.1037,12,discharge,0,-2.832,0.944,10.0,9.9,3.3587,3.2775,28.6683,07-05-21_21.19_BOOST_protocol_HPPC_IN21700_30T_cycle_#337.mat
BOOST,337,0.94484,2.83036,0.1036,12,discharge,1,-11.324,3.775,10.0,9.9,3.3609,2.8336,46.5648,07-05-21_21.19_BOOST_protocol_HPPC_IN21700_30T_cycle_#337.mat
BOOST,337,0.94484,2.83036,0.1035,12,discharge,2,-22.336,7.445,10.0,9.9,3.3635,2.4996,38.6775,07-05-21_21.19_BOOST_protocol_HPPC_IN21700_30T_cycle_#337.mat
BOOST,337,0.94484,2.83036,0.1034,12,discharge,3,-19.83,6.61,10.0,9.9,3.3633,2.4996,43.5552,07-05-21_21.19_BOOST_protocol_HPPC_IN21700_30T_cycle_#337.mat
BOOST,375,0.93983,2.81536,1.0,0,discharge,0,-2.818,0.939,10.0,9.9,4.1629,4.1035,21.075,07-12-21_15.46_BOOST_protocol_HPPC_IN21700_30T_cycle_#375.mat
BOOST,375,0.93983,2.81536,0.9999,0,discharge,1,-11.264,3.755,10.0,9.9,4.1619,3.9555,18.3239,07-12-21_15.46_BOOST_protocol_HPPC_IN21700_30T_cycle_#375.mat
