Repository: KikETs/ECM_HYBRID_BMS_JOINT

## Results

| Arm | Model | Size | Protocol | Result | Worst cell |
|---|---|---|---|---|---|
| SOP | 2RC table + trim (A8) | 4 effective coefficients, 2 EW states | leave-one-cell-out | usable current 69.6 % discharge, 59.5 % charge (τ = 10 s) | 59.9 % / 53.5 % (BOOST_REST) |
| SOH | dQ/dV ridge | 65 coefficients | leave-one-cell-out | RMSE 0.0094, bias −0.0005 | 0.0130 (BOOST_REST) |
| SOC | 2RC EKF, low-current gate | 3 states | leave-one-cell-out | **2.34 %p** over six sensor disturbances on estimated SOH (2.325 on true SOH), per cell 2.00–2.75 | 4.60 %p (BOOST_NEGPULSE_1S, current offset −0.10 A) |

The SOH arm was a 10,945-parameter CNN until the second audit round. Nested

File: analysis/results/cold_check/r_all_CC.csv (part 2 of 10)
protocol,cycle,SOH,CAP_Ah,SOC,soc_group,direction,rate_rank,I_A,CRate_rated,tau_s,tau_actual_s,V_pre_V,V_tau_V,R_mOhm,file
CC,187,0.96734,2.87628,0.8082,3,discharge,1,-11.504,3.835,10.0,9.9,4.0308,3.8523,15.5163,06-06-21_22.28_CC_protocol_HPPC_IN21700_30T_cycle_#187.mat
CC,187,0.96734,2.87628,0.8082,3,discharge,2,-23.005,7.668,10.0,9.9,4.0311,3.6994,14.4186,06-06-21_22.28_CC_protocol_HPPC_IN21700_30T_cycle_#187.mat
CC,187,0.96734,2.87628,0.8081,3,discharge,3,-33.066,11.022,10.0,9.9,4.0314,3.5735,13.8481,06-06-21_22.28_CC_protocol_HPPC_IN21700_30T_cycle_#187.mat
CC,187,0.96734,2.87628,0.7125,4,discharge,0,-2.878,0.959,10.0,9.9,3.925,3.8783,16.226,06-06-21_22.28_CC_protocol_HPPC_IN21700_30T_cycle_#187.mat
CC,187,0.96734,2.87628,0.7124,4,discharge,1,-11.504,3.835,10.0,9.9,3.9251,3.753,14.96,06-06-21_22.28_CC_protocol_HPPC_IN21700_30T_cycle_#187.mat
CC,187,0.96734,2.87628,0.7123,4,discharge,2,-23.005,7.668,10.0,9.9,3.9253,3.6134,13.5579,06-06-21_22.28_CC_protocol_HPPC_IN21700_30T_cycle_#187.mat
CC,187,0.96734,2.87628,0.7122,4,discharge,3,-33.068,11.023,10.0,9.9,3.9249,3.4956,12.9823,06-06-21_22.28_CC_protocol_HPPC_IN21700_30T_cycle_#187.mat
CC,187,0.96734,2.87628,0.6166,5,discharge,0,-2.878,0.959,10.0,9.9,3.8485,3.8008,16.5757,06-06-21_22.28_CC_protocol_HPPC_IN21700_30T_cycle_#187.mat
CC,187,0.96734,2.87628,0.6166,5,discharge,1,-11.504,3.835,10.0,9.9,3.849,3.6777,14.8905,06-06-21_22.28_CC_protocol_HPPC_IN21700_30T_cycle_#187.mat
CC,187,0.96734,2.87628,0.6165,5,discharge,2,-23.007,7.669,10.0,9.9,3.8483,3.5325,13.7263,06-06-21_22.28_CC_protocol_HPPC_IN21700_30T_cycle_#187.mat
CC,187,0.96734,2.87628,0.6163,5,discharge,3,-33.067,11.022,10.0,9.9,3.8483,3.4119,13.1974,06-06-21_22.28_CC_protocol_HPPC_IN21700_30T_cycle_#187.mat
CC,187,0.96734,2.87628,0.5207,6,discharge,0,-2.876,0.959,10.0,9.9,3.7373,3.6969,14.0473,06-06-21_22.28_CC_protocol_HPPC_IN21700_30T_cycle_#187.mat
CC,187,0.96734,2.87628,0.5207,6,discharge,1,-11.504,3.835,10.0,9.9,3.7371,3.5818,13.4997,06-06-21_22.28_CC_protocol_HPPC_IN21700_30T_cycle_#187.mat
CC,187,0.96734,2.87628,0.5206,6,discharge,2,-23.004,7.668,10.0,9.9,3.7375,3.4357,13.1195,06-06-21_22.28_CC_protocol_HPPC_IN21700_30T_cycle_#187.mat
CC,187,0.96734,2.87628,0.5205,6,discharge,3,-33.069,11.023,10.0,9.9,3.7376,3.3101,12.9275,06-06-21_22.28_CC_protocol_HPPC_IN21700_30T_cycle_#187.mat
CC,187,0.96734,2.87628,0.4249,7,discharge,0,-2.876,0.959,10.0,9.9,3.655,3.6161,13.5238,06-06-21_22.28_CC_protocol_HPPC_IN21700_30T_cycle_#187.mat
CC,187,0.96734,2.87628,0.4249,7,discharge,1,-11.502,3.834,10.0,9.9,3.6551,3.5016,13.3455,06-06-21_22.28_CC_protocol_HPPC_IN21700_30T_cycle_#187.mat
CC,187,0.96734,2.87628,0.4248,7,discharge,2,-23.003,7.668,10.0,9.9,3.6554,3.3561,13.0113,06-06-21_22.28_CC_protocol_HPPC_IN21700_30T_cycle_#187.mat
CC,187,0.96734,2.87628,0.4247,7,discharge,3,-33.069,11.023,10.0,9.9,3.6557,3.2312,12.8368,06-06-21_22.28_CC_protocol_HPPC_IN21700_30T_cycle_#187.mat
CC,187,0.96734,2.87628,0.3291,8,discharge,0,-2.878,0.959,10.0,9.9,3.595,3.5559,13.5844,06-06-21_22.28_CC_protocol_HPPC_IN21700_30T_cycle_#187.mat
CC,187,0.96734,2.87628,0.329,8,discharge,1,-11.502,3.834,10.0,9.9,3.595,3.4405,13.4324,06-06-21_22.28_CC_protocol_HPPC_IN21700_30T_cycle_#187.mat
CC,187,0.96734,2.87628,0.3289,8,discharge,2,-23.005,7.668,10.0,9.9,3.5948,3.2921,13.158,06-06-21_22.28_CC_protocol_HPPC_IN21700_30T_cycle_#187.mat
CC,187,0.96734,2.87628,0.3288,8,discharge,3,-33.069,11.023,10.0,9.9,3.5947,3.1647,13.0031,06-06-21_22.28_CC_protocol_HPPC_IN21700_30T_cycle_#187.mat
CC,187,0.96734,2.87628,0.2332,9,discharge,0,-2.878,0.959,10.0,9.9,3.5085,3.467,14.4172,06-06-21_22.28_CC_protocol_HPPC_IN21700_30T_cycle_#187.mat
CC,187,0.96734,2.87628,0.2332,9,discharge,1,-11.501,3.834,10.0,9.9,3.5091,3.3472,14.077,06-06-21_22.28_CC_protocol_HPPC_IN21700_30T_cycle_#187.mat
CC,187,0.96734,2.87628,0.2331,9,discharge,2,-23.004,7.668,10.0,9.9,3.5116,3.1837,14.254,06-06-21_22.28_CC_protocol_HPPC_IN21700_30T_cycle_#187.mat
CC,187,0.96734,2.87628,0.233,9,discharge,3,-33.068,11.023,10.0,9.9,3.5131,3.0364,14.4157,06-06-21_22.28_CC_protocol_HPPC_IN21700_30T_cycle_#187.mat
CC,187,0.96734,2.87628,0.1853,10,discharge,0,-2.878,0.959,10.0,9.9,3.452,3.4075,15.4605,06-06-21_22.28_CC_protocol_HPPC_IN21700_30T_cycle_#187.mat
CC,187,0.96734,2.87628,0.1852,10,discharge,1,-11.505,3.835,10.0,9.9,3.4526,3.2798,15.0196,06-06-21_22.28_CC_protocol_HPPC_IN21700_30T_cycle_#187.mat
CC,187,0.96734,2.87628,0.1851,10,discharge,2,-23.007,7.669,10.0,9.9,3.4542,3.0968,15.5344,06-06-21_22.28_CC_protocol_HPPC_IN21700_30T_cycle_#187.mat
CC,187,0.96734,2.87628,0.1851,10,discharge,3,-33.069,11.023,10.0,9.9,3.4535,2.9047,16.5956,06-06-21_22.28_CC_protocol_HPPC_IN21700_30T_cycle_#187.mat
CC,187,0.96734,2.87628,0.1374,11,discharge,0,-2.877,0.959,10.0,9.9,3.4103,3.3612,17.0694,06-06-21_22.28_CC_protocol_HPPC_IN21700_30T_cycle_#187.mat
CC,187,0.96734,2.87628,0.1373,11,discharge,1,-11.504,3.835,10.0,9.9,3.4102,3.2019,18.1067,06-06-21_22.28_CC_protocol_HPPC_IN21700_30T_cycle_#187.mat
CC,187,0.96734,2.87628,0.1372,11,discharge,2,-23.006,7.669,10.0,9.91,3.4125,2.8797,23.1592,06-06-21_22.28_CC_protocol_HPPC_IN21700_30T_cycle_#187.mat
CC,187,0.96734,2.87628,0.1371,11,discharge,3,-33.07,11.023,10.0,9.9,3.4116,2.5147,27.1213,06-06-21_22.28_CC_protocol_HPPC_IN21700_30T_cycle_#187.mat
CC,187,0.96734,2.87628,0.0894,12,discharge,0,-2.878,0.959,10.0,9.9,3.3589,3.2881,24.5987,06-06-21_22.28_CC_protocol_HPPC_IN21700_30T_cycle_#187.mat
CC,187,0.96734,2.87628,0.0894,12,discharge,1,-11.502,3.834,10.0,9.9,3.3608,2.9368,36.8632,06-06-21_22.28_CC_protocol_HPPC_IN21700_30T_cycle_#187.mat
CC,187,0.96734,2.87628,0.0893,12,discharge,2,-23.005,7.668,10.0,9.9,3.3643,2.5361,36.0009,06-06-21_22.28_CC_protocol_HPPC_IN21700_30T_cycle_#187.mat
CC,187,0.96734,2.87628,0.0892,12,discharge,3,-24.362,8.121,10.0,9.9,3.3637,2.5748,32.3824,06-06-21_22.28_CC_protocol_HPPC_IN21700_30T_cycle_#187.mat
CC,225,0.9588,2.85091,1.0,0,discharge,0,-2.851,0.95,10.0,9.9,4.1705,4.1175,18.588,06-14-21_18.25_CC_protocol_HPPC_IN21700_30T_cycle_#225.mat
CC,225,0.9588,2.85091,0.9999,0,discharge,1,-11.396,3.799,10.0,9.9,4.1707,3.9769,17.006,06-14-21_18.25_CC_protocol_HPPC_IN21700_30T_cycle_#225.mat
CC,225,0.9588,2.85091,0.9998,0,discharge,2,-22.789,7.596,10.0,9.9,4.1704,3.8216,15.3056,06-14-21_18.25_CC_protocol_HPPC_IN21700_30T_cycle_#225.mat
CC,225,0.9588,2.85091,0.9997,0,discharge,3,-32.755,10.918,10.0,9.9,4.1704,3.6984,14.41,06-14-21_18.25_CC_protocol_HPPC_IN21700_30T_cycle_#225.mat
CC,225,0.9588,2.85091,0.9525,1,discharge,0,-2.847,0.949,10.0,9.9,4.1021,4.0592,15.0674,06-14-21_18.25_CC_protocol_HPPC_IN21700_30T_cycle_#225.mat
CC,225,0.9588,2.85091,0.9524,1,discharge,1,-11.396,3.799,10.0,9.9,4.1024,3.9405,14.2067,06-14-21_18.25_CC_protocol_HPPC_IN21700_30T_cycle_#225.mat
CC,225,0.9588,2.85091,0.9523,1,discharge,2,-22.788,7.596,10.0,9.9,4.1023,3.7958,13.4501,06-14-21_18.25_CC_protocol_HPPC_IN21700_30T_cycle_#225.mat
CC,225,0.9588,2.85091,0.9522,1,discharge,3,-32.757,10.919,10.0,9.9,4.1027,3.6737,13.0964,06-14-21_18.25_CC_protocol_HPPC_IN21700_30T_cycle_#225.mat
CC,225,0.9588,2.85091,0.905,2,discharge,0,-2.849,0.95,10.0,9.9,4.083,4.0427,14.1448,06-14-21_18.25_CC_protocol_HPPC_IN21700_30T_cycle_#225.mat
CC,225,0.9588,2.85091,0.9049,2,discharge,1,-11.396,3.799,10.0,9.9,4.0831,3.9265,13.7417,06-14-21_18.25_CC_protocol_HPPC_IN21700_30T_cycle_#225.mat
CC,225,0.9588,2.85091,0.9048,2,discharge,2,-22.788,7.596,10.0,9.9,4.0832,3.7808,13.2701,06-14-21_18.25_CC_protocol_HPPC_IN21700_30T_cycle_#225.mat
CC,225,0.9588,2.85091,0.9047,2,discharge,3,-32.755,10.918,10.0,9.9,4.0835,3.6557,13.0606,06-14-21_18.25_CC_protocol_HPPC_IN21700_30T_cycle_#225.mat
CC,225,0.9588,2.85091,0.81,3,discharge,0,-2.852,0.951,10.0,9.91,4.0307,3.9837,16.4808,06-14-21_18.25_CC_protocol_HPPC_IN21700_30T_cycle_#225.mat
CC,225,0.9588,2.85091,0.8099,3,discharge,1,-11.395,3.798,10.0,9.9,4.0309,3.8507,15.814,06-14-21_18.25_CC_protocol_HPPC_IN21700_30T_cycle_#225.mat
CC,225,0.9588,2.85091,0.8099,3,discharge,2,-22.787,7.596,10.0,9.9,4.0313,3.6965,14.6926,06-14-21_18.25_CC_protocol_HPPC_IN21700_30T_cycle_#225.mat
CC,225,0.9588,2.85091,0.8097,3,discharge,3,-32.756,10.919,10.0,9.9,4.0316,3.5695,14.1073,06-14-21_18.25_CC_protocol_HPPC_IN21700_30T_cycle_#225.mat
CC,225,0.9588,2.85091,0.715,4,discharge,0,-2.851,0.95,10.0,9.9,3.9258,3.8785,16.5889,06-14-21_18.25_CC_protocol_HPPC_IN21700_30T_cycle_#225.mat
CC,225,0.9588,2.85091,0.715,4,discharge,1,-11.396,3.799,10.0,9.9,3.9258,3.7519,15.2597,06-14-21_18.25_CC_protocol_HPPC_IN21700_30T_cycle_#225.mat
CC,225,0.9588,2.85091,0.7149,4,discharge,2,-22.788,7.596,10.0,9.9,3.9261,3.6107,13.8406,06-14-21_18.25_CC_protocol_HPPC_IN21700_30T_cycle_#225.mat
CC,225,0.9588,2.85091,0.7148,4,discharge,3,-32.757,10.919,10.0,9.9,3.9264,3.4908,13.2979,06-14-21_18.25_CC_protocol_HPPC_IN21700_30T_cycle_#225.mat
CC,225,0.9588,2.85091,0.6201,5,discharge,0,-2.853,0.951,10.0,9.91,3.8486,3.8001,16.9973,06-14-21_18.25_CC_protocol_HPPC_IN21700_30T_cycle_#225.mat
CC,225,0.9588,2.85091,0.62,5,discharge,1,-11.394,3.798,10.0,9.9,3.848,3.6783,14.8938,06-14-21_18.25_CC_protocol_HPPC_IN21700_30T_cycle_#225.mat
CC,225,0.9588,2.85091,0.6199,5,discharge,2,-22.788,7.596,10.0,9.9,3.8471,3.5354,13.6783,06-14-21_18.25_CC_protocol_HPPC_IN21700_30T_cycle_#225.mat
CC,225,0.9588,2.85091,0.6198,5,discharge,3,-32.757,10.919,10.0,9.9,3.8461,3.413,13.2216,06-14-21_18.25_CC_protocol_HPPC_IN21700_30T_cycle_#225.mat
CC,225,0.9588,2.85091,0.5251,6,discharge,0,-2.852,0.951,10.0,9.9,3.739,3.6985,14.2021,06-14-21_18.25_CC_protocol_HPPC_IN21700_30T_cycle_#225.mat
CC,225,0.9588,2.85091,0.525,6,discharge,1,-11.395,3.798,10.0,9.9,3.739,3.5834,13.6551,06-14-21_18.25_CC_protocol_HPPC_IN21700_30T_cycle_#225.mat
CC,225,0.9588,2.85091,0.5249,6,discharge,2,-22.789,7.596,10.0,9.9,3.7393,3.437,13.2652,06-14-21_18.25_CC_protocol_HPPC_IN21700_30T_cycle_#225.mat
CC,225,0.9588,2.85091,0.5248,6,discharge,3,-32.755,10.918,10.0,9.9,3.7393,3.3115,13.0606,06-14-21_18.25_CC_protocol_HPPC_IN21700_30T_cycle_#225.mat
CC,225,0.9588,2.85091,0.4302,7,discharge,0,-2.85,0.95,10.0,9.9,3.6569,3.6178,13.7179,06-14-21_18.25_CC_protocol_HPPC_IN21700_30T_cycle_#225.mat
CC,225,0.9588,2.85091,0.4301,7,discharge,1,-11.394,3.798,10.0,9.9,3.6563,3.5037,13.393,06-14-21_18.25_CC_protocol_HPPC_IN21700_30T_cycle_#225.mat
CC,225,0.9588,2.85091,0.43,7,discharge,2,-22.789,7.596,10.0,9.9,3.6573,3.3583,13.1204,06-14-21_18.25_CC_protocol_HPPC_IN21700_30T_cycle_#225.mat
CC,225,0.9588,2.85091,0.4299,7,discharge,3,-32.757,10.919,10.0,9.9,3.6574,3.2333,12.9469,06-14-21_18.25_CC_protocol_HPPC_IN21700_30T_cycle_#225.mat
CC,225,0.9588,2.85091,0.3352,8,discharge,0,-2.852,0.951,10.0,9.9,3.5966,3.5574,13.7462,06-14-21_18.25_CC_protocol_HPPC_IN21700_30T_cycle_#225.mat
CC,225,0.9588,2.85091,0.3351,8,discharge,1,-11.394,3.798,10.0,9.9,3.5967,3.4419,13.5861,06-14-21_18.25_CC_protocol_HPPC_IN21700_30T_cycle_#225.mat
CC,225,0.9588,2.85091,0.335,8,discharge,2,-22.787,7.596,10.0,9.9,3.5966,3.2931,13.319,06-14-21_18.25_CC_protocol_HPPC_IN21700_30T_cycle_#225.mat
CC,225,0.9588,2.85091,0.335,8,discharge,3,-32.754,10.918,10.0,9.9,3.5967,3.1644,13.1984,06-14-21_18.25_CC_protocol_HPPC_IN21700_30T_cycle_#225.mat
CC,225,0.9588,2.85091,0.2402,9,discharge,0,-2.852,0.951,10.0,9.9,3.5118,3.4696,14.7966,06-14-21_18.25_CC_protocol_HPPC_IN21700_30T_cycle_#225.mat
CC,225,0.9588,2.85091,0.2401,9,discharge,1,-11.395,3.798,10.0,9.9,3.5122,3.348,14.4098,06-14-21_18.25_CC_protocol_HPPC_IN21700_30T_cycle_#225.mat
CC,225,0.9588,2.85091,0.2401,9,discharge,2,-22.789,7.596,10.0,9.9,3.5154,3.1833,14.5728,06-14-21_18.25_CC_protocol_HPPC_IN21700_30T_cycle_#225.mat
CC,225,0.9588,2.85091,0.24,9,discharge,3,-32.758,10.919,10.0,9.9,3.5163,3.0356,14.6743,06-14-21_18.25_CC_protocol_HPPC_IN21700_30T_cycle_#225.mat
CC,225,0.9588,2.85091,0.1927,10,discharge,0,-2.852,0.951,10.0,9.9,3.4557,3.4114,15.5324,06-14-21_18.25_CC_protocol_HPPC_IN21700_30T_cycle_#225.mat
CC,225,0.9588,2.85091,0.1927,10,discharge,1,-11.394,3.798,10.0,9.9,3.4564,3.2824,15.2712,06-14-21_18.25_CC_protocol_HPPC_IN21700_30T_cycle_#225.mat
CC,225,0.9588,2.85091,0.1926,10,discharge,2,-22.789,7.596,10.0,9.9,3.458,3.0973,15.8278,06-14-21_18.25_CC_protocol_HPPC_IN21700_30T_cycle_#225.mat
CC,225,0.9588,2.85091,0.1925,10,discharge,3,-32.758,10.919,10.0,9.9,3.4574,2.9021,16.9516,06-14-21_18.25_CC_protocol_HPPC_IN21700_30T_cycle_#225.mat
CC,225,0.9588,2.85091,0.1452,11,discharge,0,-2.852,0.951,10.0,9.9,3.4133,3.3641,17.2504,06-14-21_18.25_CC_protocol_HPPC_IN21700_30T_cycle_#225.mat
CC,225,0.9588,2.85091,0.1452,11,discharge,1,-11.395,3.798,10.0,9.91,3.4139,3.2048,18.3502,06-14-21_18.25_CC_protocol_HPPC_IN21700_30T_cycle_#225.mat
CC,225,0.9588,2.85091,0.1451,11,discharge,2,-22.791,7.597,10.0,9.9,3.4157,2.8855,23.2636,06-14-21_18.25_CC_protocol_HPPC_IN21700_30T_cycle_#225.mat
CC,225,0.9588,2.85091,0.145,11,discharge,3,-32.758,10.919,10.0,9.9,3.4144,2.4974,27.9932,06-14-21_18.25_CC_protocol_HPPC_IN21700_30T_cycle_#225.mat
CC,225,0.9588,2.85091,0.0978,12,discharge,0,-2.852,0.951,10.0,9.9,3.3653,3.2949,24.6818,06-14-21_18.25_CC_protocol_HPPC_IN21700_30T_cycle_#225.mat
CC,225,0.9588,2.85091,0.0977,12,discharge,1,-11.395,3.798,10.0,9.9,3.367,2.9437,37.1479,06-14-21_18.25_CC_protocol_HPPC_IN21700_30T_cycle_#225.mat
CC,225,0.9588,2.85091,0.0976,12,discharge,2,-22.789,7.596,10.0,9.9,3.3705,2.4994,38.2246,06-14-21_18.25_CC_protocol_HPPC_IN21700_30T_cycle_#225.mat
CC,225,0.9588,2.85091,0.0975,12,discharge,3,-23.165,7.722,10.0,9.9,3.3698,2.4995,37.5696,06-14-21_18.25_CC_protocol_HPPC_IN21700_30T_cycle_#225.mat
CC,262,0.95737,2.84665,1.0,0,discharge,0,-2.847,0.949,10.0,9.9,4.1686,4.1128,19.5975,06-22-21_02.20_CC_protocol_HPPC_IN21700_30T_cycle_#262.mat
CC,262,0.95737,2.84665,0.9999,0,discharge,1,-11.386,3.795,10.0,9.9,4.168,3.9691,17.4688,06-22-21_02.20_CC_protocol_HPPC_IN21700_30T_cycle_#262.mat
CC,262,0.95737,2.84665,0.9998,0,discharge,2,-22.771,7.59,10.0,9.9,4.1676,3.8116,15.6339,06-22-21_02.20_CC_protocol_HPPC_IN21700_30T_cycle_#262.mat
CC,262,0.95737,2.84665,0.9997,0,discharge,3,-32.73,10.91,10.0,9.9,4.1675,3.6858,14.7174,06-22-21_02.20_CC_protocol_HPPC_IN21700_30T_cycle_#262.mat
CC,262,0.95737,2.84665,0.9525,1,discharge,0,-2.848,0.949,10.0,9.9,4.1012,4.0568,15.591,06-22-21_02.20_CC_protocol_HPPC_IN21700_30T_cycle_#262.mat
CC,262,0.95737,2.84665,0.9525,1,discharge,1,-11.386,3.795,10.0,9.9,4.1012,3.9345,14.6408,06-22-21_02.20_CC_protocol_HPPC_IN21700_30T_cycle_#262.mat
CC,262,0.95737,2.84665,0.9524,1,discharge,2,-22.769,7.59,10.0,9.9,4.1013,3.7852,13.8829,06-22-21_02.20_CC_protocol_HPPC_IN21700_30T_cycle_#262.mat
CC,262,0.95737,2.84665,0.9523,1,discharge,3,-32.732,10.911,10.0,9.9,4.1018,3.6593,13.5189,06-22-21_02.20_CC_protocol_HPPC_IN21700_30T_cycle_#262.mat
CC,262,0.95737,2.84665,0.9051,2,discharge,0,-2.849,0.95,10.0,9.9,4.0825,4.0405,14.7394,06-22-21_02.20_CC_protocol_HPPC_IN21700_30T_cycle_#262.mat
CC,262,0.95737,2.84665,0.905,2,discharge,1,-11.386,3.795,10.0,9.9,4.0826,3.9203,14.2543,06-22-21_02.20_CC_protocol_HPPC_IN21700_30T_cycle_#262.mat
CC,262,0.95737,2.84665,0.9049,2,discharge,2,-22.771,7.59,10.0,9.9,4.0826,3.77,13.728,06-22-21_02.20_CC_protocol_HPPC_IN21700_30T_cycle_#262.mat
CC,262,0.95737,2.84665,0.9048,2,discharge,3,-32.732,10.911,10.0,9.9,4.0831,3.6413,13.4975,06-22-21_02.20_CC_protocol_HPPC_IN21700_30T_cycle_#262.mat
CC,262,0.95737,2.84665,0.8102,3,discharge,0,-2.848,0.949,10.0,9.9,4.0286,3.9814,16.5748,06-22-21_02.20_CC_protocol_HPPC_IN21700_30T_cycle_#262.mat
CC,262,0.95737,2.84665,0.8101,3,discharge,1,-11.386,3.795,10.0,9.9,4.0288,3.8474,15.9318,06-22-21_02.20_CC_protocol_HPPC_IN21700_30T_cycle_#262.mat
CC,262,0.95737,2.84665,0.81,3,discharge,2,-22.773,7.591,10.0,9.9,4.0282,3.6925,14.7411,06-22-21_02.20_CC_protocol_HPPC_IN21700_30T_cycle_#262.mat
CC,262,0.95737,2.84665,0.81,3,discharge,3,-32.731,10.91,10.0,9.9,4.0294,3.5658,14.1639,06-22-21_02.20_CC_protocol_HPPC_IN21700_30T_cycle_#262.mat
CC,262,0.95737,2.84665,0.7153,4,discharge,0,-2.848,0.949,10.0,9.9,3.9242,3.8774,16.4346,06-22-21_02.20_CC_protocol_HPPC_IN21700_30T_cycle_#262.mat
CC,262,0.95737,2.84665,0.7152,4,discharge,1,-11.388,3.796,10.0,9.9,3.9244,3.7507,15.2529,06-22-21_02.20_CC_protocol_HPPC_IN21700_30T_cycle_#262.mat
CC,262,0.95737,2.84665,0.7152,4,discharge,2,-22.769,7.59,10.0,9.9,3.9246,3.6098,13.8258,06-22-21_02.20_CC_protocol_HPPC_IN21700_30T_cycle_#262.mat
CC,262,0.95737,2.84665,0.7151,4,discharge,3,-32.732,10.911,10.0,9.9,3.9251,3.4899,13.2959,06-22-21_02.20_CC_protocol_HPPC_IN21700_30T_cycle_#262.mat
CC,262,0.95737,2.84665,0.6204,5,discharge,0,-2.848,0.949,10.0,9.9,3.8437,3.7952,17.0301,06-22-21_02.20_CC_protocol_HPPC_IN21700_30T_cycle_#262.mat
CC,262,0.95737,2.84665,0.6204,5,discharge,1,-11.387,3.796,10.0,9.9,3.8432,3.6734,14.9117,06-22-21_02.20_CC_protocol_HPPC_IN21700_30T_cycle_#262.mat
CC,262,0.95737,2.84665,0.6203,5,discharge,2,-22.77,7.59,10.0,9.9,3.842,3.5281,13.7857,06-22-21_02.20_CC_protocol_HPPC_IN21700_30T_cycle_#262.mat
CC,262,0.95737,2.84665,0.6202,5,discharge,3,-32.73,10.91,10.0,9.9,3.8408,3.4037,13.3547,06-22-21_02.20_CC_protocol_HPPC_IN21700_30T_cycle_#262.mat
CC,262,0.95737,2.84665,0.5255,6,discharge,0,-2.848,0.949,10.0,9.9,3.7364,3.6954,14.3961,06-22-21_02.20_CC_protocol_HPPC_IN21700_30T_cycle_#262.mat
CC,262,0.95737,2.84665,0.5255,6,discharge,1,-11.386,3.795,10.0,9.9,3.7363,3.5783,13.8767,06-22-21_02.20_CC_protocol_HPPC_IN21700_30T_cycle_#262.mat
CC,262,0.95737,2.84665,0.5254,6,discharge,2,-22.771,7.59,10.0,9.9,3.7358,3.4291,13.4689,06-22-21_02.20_CC_protocol_HPPC_IN21700_30T_cycle_#262.mat
CC,262,0.95737,2.84665,0.5253,6,discharge,3,-32.73,10.91,10.0,9.9,3.7367,3.3011,13.3089,06-22-21_02.20_CC_protocol_HPPC_IN21700_30T_cycle_#262.mat
CC,262,0.95737,2.84665,0.4307,7,discharge,0,-2.848,0.949,10.0,9.9,3.6541,3.6152,13.6587,06-22-21_02.20_CC_protocol_HPPC_IN21700_30T_cycle_#262.mat
CC,262,0.95737,2.84665,0.4306,7,discharge,1,-11.387,3.796,10.0,9.9,3.6549,3.4981,13.7701,06-22-21_02.20_CC_protocol_HPPC_IN21700_30T_cycle_#262.mat
CC,262,0.95737,2.84665,0.4305,7,discharge,2,-22.771,7.59,10.0,9.9,3.6551,3.3495,13.4206,06-22-21_02.20_CC_protocol_HPPC_IN21700_30T_cycle_#262.mat
CC,262,0.95737,2.84665,0.4304,7,discharge,3,-32.731,10.91,10.0,9.9,3.6554,3.2219,13.2443,06-22-21_02.20_CC_protocol_HPPC_IN21700_30T_cycle_#262.mat
CC,262,0.95737,2.84665,0.3358,8,discharge,0,-2.85,0.95,10.0,9.9,3.5942,3.5543,14.0,06-22-21_02.20_CC_protocol_HPPC_IN21700_30T_cycle_#262.mat
CC,262,0.95737,2.84665,0.3357,8,discharge,1,-11.387,3.796,10.0,9.9,3.5944,3.4357,13.9369,06-22-21_02.20_CC_protocol_HPPC_IN21700_30T_cycle_#262.mat
CC,262,0.95737,2.84665,0.3356,8,discharge,2,-22.771,7.59,10.0,9.9,3.5943,3.2829,13.6753,06-22-21_02.20_CC_protocol_HPPC_IN21700_30T_cycle_#262.mat
CC,262,0.95737,2.84665,0.3355,8,discharge,3,-32.731,10.91,10.0,9.9,3.5941,3.1513,13.5285,06-22-21_02.20_CC_protocol_HPPC_IN21700_30T_cycle_#262.mat
CC,262,0.95737,2.84665,0.2409,9,discharge,0,-2.85,0.95,10.0,9.9,3.5082,3.4656,14.9479,06-22-21_02.20_CC_protocol_HPPC_IN21700_30T_cycle_#262.mat
CC,262,0.95737,2.84665,0.2408,9,discharge,1,-11.387,3.796,10.0,9.9,3.5086,3.3425,14.5868,06-22-21_02.20_CC_protocol_HPPC_IN21700_30T_cycle_#262.mat
CC,262,0.95737,2.84665,0.2407,9,discharge,2,-22.769,7.59,10.0,9.9,3.5116,3.1759,14.7437,06-22-21_02.20_CC_protocol_HPPC_IN21700_30T_cycle_#262.mat
CC,262,0.95737,2.84665,0.2406,9,discharge,3,-32.732,10.911,10.0,9.9,3.5125,3.0243,14.9151,06-22-21_02.20_CC_protocol_HPPC_IN21700_30T_cycle_#262.mat
CC,262,0.95737,2.84665,0.1934,10,discharge,0,-2.848,0.949,10.0,9.9,3.4508,3.406,15.7298,06-22-21_02.20_CC_protocol_HPPC_IN21700_30T_cycle_#262.mat
CC,262,0.95737,2.84665,0.1933,10,discharge,1,-11.387,3.796,10.0,9.9,3.4514,3.2731,15.6582,06-22-21_02.20_CC_protocol_HPPC_IN21700_30T_cycle_#262.mat
CC,262,0.95737,2.84665,0.1933,10,discharge,2,-22.769,7.59,10.0,9.9,3.4529,3.073,16.685,06-22-21_02.20_CC_protocol_HPPC_IN21700_30T_cycle_#262.mat
CC,262,0.95737,2.84665,0.1932,10,discharge,3,-32.73,10.91,10.0,9.9,3.4524,2.8553,18.2432,06-22-21_02.20_CC_protocol_HPPC_IN21700_30T_cycle_#262.mat
CC,262,0.95737,2.84665,0.146,11,discharge,0,-2.85,0.95,10.0,9.9,3.4107,3.359,18.1372,06-22-21_02.20_CC_protocol_HPPC_IN21700_30T_cycle_#262.mat
CC,262,0.95737,2.84665,0.1459,11,discharge,1,-11.385,3.795,10.0,9.9,3.4112,3.1841,19.9473,06-22-21_02.20_CC_protocol_HPPC_IN21700_30T_cycle_#262.mat
CC,262,0.95737,2.84665,0.1458,11,discharge,2,-22.772,7.591,10.0,9.9,3.4125,2.8111,26.4096,06-22-21_02.20_CC_protocol_HPPC_IN21700_30T_cycle_#262.mat
CC,262,0.95737,2.84665,0.1457,11,discharge,3,-32.732,10.911,10.0,9.9,3.4121,2.4982,27.9207,06-22-21_02.20_CC_protocol_HPPC_IN21700_30T_cycle_#262.mat
CC,262,0.95737,2.84665,0.0985,12,discharge,0,-2.846,0.949,10.0,9.9,3.3572,3.2801,27.0887,06-22-21_02.20_CC_protocol_HPPC_IN21700_30T_cycle_#262.mat
CC,262,0.95737,2.84665,0.0984,12,discharge,1,-11.389,3.796,10.0,9.9,3.359,2.8646,43.4103,06-22-21_02.20_CC_protocol_HPPC_IN21700_30T_cycle_#262.mat
CC,262,0.95737,2.84665,0.0983,12,discharge,2,-22.764,7.588,10.0,9.9,3.3622,2.4995,37.8976,06-22-21_02.20_CC_protocol_HPPC_IN21700_30T_cycle_#262.mat
CC,262,0.95737,2.84665,0.0983,12,discharge,3,-20.366,6.789,10.0,9.9,3.3609,2.4996,42.2911,06-22-21_02.20_CC_protocol_HPPC_IN21700_30T_cycle_#262.mat
CC,300,0.95292,2.83341,1.0,0,discharge,0,-2.835,0.945,10.0,9.9,4.1657,4.1102,19.5788,06-30-21_21.37_CC_protocol_HPPC_IN21700_30T_cycle_#300.mat
CC,300,0.95292,2.83341,0.9999,0,discharge,1,-11.335,3.778,10.0,9.9,4.1657,3.9665,17.5739,06-30-21_21.37_CC_protocol_HPPC_IN21700_30T_cycle_#300.mat
CC,300,0.95292,2.83341,0.9998,0,discharge,2,-22.664,7.555,10.0,9.9,4.1653,3.8103,15.6636,06-30-21_21.37_CC_protocol_HPPC_IN21700_30T_cycle_#300.mat
CC,300,0.95292,2.83341,0.9997,0,discharge,3,-32.58,10.86,10.0,9.9,4.1653,3.6854,14.7299,06-30-21_21.37_CC_protocol_HPPC_IN21700_30T_cycle_#300.mat
CC,300,0.95292,2.83341,0.9527,1,discharge,0,-2.835,0.945,10.0,9.9,4.1006,4.0553,15.98,06-30-21_21.37_CC_protocol_HPPC_IN21700_30T_cycle_#300.mat
CC,300,0.95292,2.83341,0.9527,1,discharge,1,-11.334,3.778,10.0,9.9,4.1006,3.9311,14.955,06-30-21_21.37_CC_protocol_HPPC_IN21700_30T_cycle_#300.mat
CC,300,0.95292,2.83341,0.9526,1,discharge,2,-22.664,7.555,10.0,9.9,4.1007,3.7799,14.1546,06-30-21_21.37_CC_protocol_HPPC_IN21700_30T_cycle_#300.mat
CC,300,0.95292,2.83341,0.9525,1,discharge,3,-32.579,10.86,10.0,9.9,4.1012,3.6529,13.7604,06-30-21_21.37_CC_protocol_HPPC_IN21700_30T_cycle_#300.mat
CC,300,0.95292,2.83341,0.9055,2,discharge,0,-2.835,0.945,10.0,9.9,4.0823,4.0398,14.9933,06-30-21_21.37_CC_protocol_HPPC_IN21700_30T_cycle_#300.mat
CC,300,0.95292,2.83341,0.9055,2,discharge,1,-11.332,3.777,10.0,9.9,4.0817,3.9184,14.4105,06-30-21_21.37_CC_protocol_HPPC_IN21700_30T_cycle_#300.mat
CC,300,0.95292,2.83341,0.9054,2,discharge,2,-22.665,7.555,10.0,9.9,4.0826,3.7662,13.9598,06-30-21_21.37_CC_protocol_HPPC_IN21700_30T_cycle_#300.mat
CC,300,0.95292,2.83341,0.9053,2,discharge,3,-32.579,10.86,10.0,9.9,4.0828,3.6372,13.6775,06-30-21_21.37_CC_protocol_HPPC_IN21700_30T_cycle_#300.mat
CC,300,0.95292,2.83341,0.8111,3,discharge,0,-2.835,0.945,10.0,9.9,4.028,3.9805,16.7572,06-30-21_21.37_CC_protocol_HPPC_IN21700_30T_cycle_#300.mat
CC,300,0.95292,2.83341,0.811,3,discharge,1,-11.334,3.778,10.0,9.9,4.0282,3.8441,16.2432,06-30-21_21.37_CC_protocol_HPPC_IN21700_30T_cycle_#300.mat
CC,300,0.95292,2.83341,0.8109,3,discharge,2,-22.663,7.554,10.0,9.9,4.0286,3.6856,15.1348,06-30-21_21.37_CC_protocol_HPPC_IN21700_30T_cycle_#300.mat
CC,300,0.95292,2.83341,0.8108,3,discharge,3,-32.578,10.859,10.0,9.9,4.029,3.5565,14.5037,06-30-21_21.37_CC_protocol_HPPC_IN21700_30T_cycle_#300.mat
CC,300,0.95292,2.83341,0.7166,4,discharge,0,-2.835,0.945,10.0,9.9,3.924,3.8764,16.7919,06-30-21_21.37_CC_protocol_HPPC_IN21700_30T_cycle_#300.mat
CC,300,0.95292,2.83341,0.7166,4,discharge,1,-11.334,3.778,10.0,9.9,3.9242,3.7473,15.6079,06-30-21_21.37_CC_protocol_HPPC_IN21700_30T_cycle_#300.mat
CC,300,0.95292,2.83341,0.7165,4,discharge,2,-22.664,7.555,10.0,9.9,3.9243,3.6035,14.1546,06-30-21_21.37_CC_protocol_HPPC_IN21700_30T_cycle_#300.mat
CC,300,0.95292,2.83341,0.7164,4,discharge,3,-32.58,10.86,10.0,9.91,3.9248,3.4816,13.6034,06-30-21_21.37_CC_protocol_HPPC_IN21700_30T_cycle_#300.mat
CC,300,0.95292,2.83341,0.6222,5,discharge,0,-2.835,0.945,10.0,9.9,3.8433,3.7955,16.8607,06-30-21_21.37_CC_protocol_HPPC_IN21700_30T_cycle_#300.mat
CC,300,0.95292,2.83341,0.6222,5,discharge,1,-11.332,3.777,10.0,9.9,3.8427,3.6749,14.8076,06-30-21_21.37_CC_protocol_HPPC_IN21700_30T_cycle_#300.mat
CC,300,0.95292,2.83341,0.6221,5,discharge,2,-22.664,7.555,10.0,9.9,3.8415,3.5286,13.806,06-30-21_21.37_CC_protocol_HPPC_IN21700_30T_cycle_#300.mat
CC,300,0.95292,2.83341,0.622,5,discharge,3,-32.579,10.86,10.0,9.9,3.841,3.4004,13.524,06-30-21_21.37_CC_protocol_HPPC_IN21700_30T_cycle_#300.mat
CC,300,0.95292,2.83341,0.5278,6,discharge,0,-2.835,0.945,10.0,9.9,3.7366,3.6955,14.4963,06-30-21_21.37_CC_protocol_HPPC_IN21700_30T_cycle_#300.mat
CC,300,0.95292,2.83341,0.5277,6,discharge,1,-11.332,3.777,10.0,9.9,3.7368,3.5774,14.0664,06-30-21_21.37_CC_protocol_HPPC_IN21700_30T_cycle_#300.mat
CC,300,0.95292,2.83341,0.5276,6,discharge,2,-22.665,7.555,10.0,9.9,3.7364,3.4273,13.6378,06-30-21_21.37_CC_protocol_HPPC_IN21700_30T_cycle_#300.mat
CC,300,0.95292,2.83341,0.5275,6,discharge,3,-32.578,10.859,10.0,9.9,3.7373,3.2988,13.46,06-30-21_21.37_CC_protocol_HPPC_IN21700_30T_cycle_#300.mat
CC,300,0.95292,2.83341,0.4333,7,discharge,0,-2.835,0.945,10.0,9.9,3.6555,3.6158,14.003,06-30-21_21.37_CC_protocol_HPPC_IN21700_30T_cycle_#300.mat
CC,300,0.95292,2.83341,0.4333,7,discharge,1,-11.332,3.777,10.0,9.9,3.6557,3.4994,13.7928,06-30-21_21.37_CC_protocol_HPPC_IN21700_30T_cycle_#300.mat
CC,300,0.95292,2.83341,0.4332,7,discharge,2,-22.665,7.555,10.0,9.9,3.6559,3.3515,13.4304,06-30-21_21.37_CC_protocol_HPPC_IN21700_30T_cycle_#300.mat
CC,300,0.95292,2.83341,0.4331,7,discharge,3,-32.578,10.859,10.0,9.9,3.6561,3.2247,13.2421,06-30-21_21.37_CC_protocol_HPPC_IN21700_30T_cycle_#300.mat
CC,300,0.95292,2.83341,0.3389,8,discharge,0,-2.836,0.945,10.0,9.9,3.5941,3.5543,14.0363,06-30-21_21.37_CC_protocol_HPPC_IN21700_30T_cycle_#300.mat
CC,300,0.95292,2.83341,0.3388,8,discharge,1,-11.333,3.778,10.0,9.9,3.5948,3.4342,14.171,06-30-21_21.37_CC_protocol_HPPC_IN21700_30T_cycle_#300.mat
CC,300,0.95292,2.83341,0.3387,8,discharge,2,-22.663,7.554,10.0,9.9,3.5946,3.2791,13.9214,06-30-21_21.37_CC_protocol_HPPC_IN21700_30T_cycle_#300.mat
CC,300,0.95292,2.83341,0.3387,8,discharge,3,-32.579,10.86,10.0,9.9,3.5948,3.1452,13.8003,06-30-21_21.37_CC_protocol_HPPC_IN21700_30T_cycle_#300.mat
CC,300,0.95292,2.83341,0.2445,9,discharge,0,-2.833,0.944,10.0,9.9,3.5095,3.4663,15.2472,06-30-21_21.37_CC_protocol_HPPC_IN21700_30T_cycle_#300.mat
CC,300,0.95292,2.83341,0.2444,9,discharge,1,-11.333,3.778,10.0,9.9,3.5099,3.341,14.9034,06-30-21_21.37_CC_protocol_HPPC_IN21700_30T_cycle_#300.mat
CC,300,0.95292,2.83341,0.2443,9,discharge,2,-22.663,7.554,10.0,9.9,3.5131,3.1712,15.0863,06-30-21_21.37_CC_protocol_HPPC_IN21700_30T_cycle_#300.mat
CC,300,0.95292,2.83341,0.2442,9,discharge,3,-32.58,10.86,10.0,9.9,3.5139,3.0165,15.267,06-30-21_21.37_CC_protocol_HPPC_IN21700_30T_cycle_#300.mat
CC,300,0.95292,2.83341,0.1973,10,discharge,0,-2.834,0.945,10.0,9.9,3.4519,3.4064,16.0567,06-30-21_21.37_CC_protocol_HPPC_IN21700_30T_cycle_#300.mat
CC,300,0.95292,2.83341,0.1972,10,discharge,1,-11.333,3.778,10.0,9.9,3.4531,3.2708,16.0858,06-30-21_21.37_CC_protocol_HPPC_IN21700_30T_cycle_#300.mat
CC,300,0.95292,2.83341,0.1971,10,discharge,2,-22.664,7.555,10.0,9.9,3.4547,3.0654,17.177,06-30-21_21.37_CC_protocol_HPPC_IN21700_30T_cycle_#300.mat
CC,300,0.95292,2.83341,0.197,10,discharge,3,-32.579,10.86,10.0,9.9,3.4535,2.8412,18.7943,06-30-21_21.37_CC_protocol_HPPC_IN21700_30T_cycle_#300.mat
CC,300,0.95292,2.83341,0.15,11,discharge,0,-2.836,0.945,10.0,9.9,3.412,3.36,18.3376,06-30-21_21.37_CC_protocol_HPPC_IN21700_30T_cycle_#300.mat
CC,300,0.95292,2.83341,0.15,11,discharge,1,-11.333,3.778,10.0,9.9,3.4125,3.1821,20.33,06-30-21_21.37_CC_protocol_HPPC_IN21700_30T_cycle_#300.mat
CC,300,0.95292,2.83341,0.1499,11,discharge,2,-22.667,7.556,10.0,9.9,3.4143,2.8048,26.8893,06-30-21_21.37_CC_protocol_HPPC_IN21700_30T_cycle_#300.mat
CC,300,0.95292,2.83341,0.1498,11,discharge,3,-32.581,10.86,10.0,9.9,3.4133,2.5286,27.1539,06-30-21_21.37_CC_protocol_HPPC_IN21700_30T_cycle_#300.mat
CC,300,0.95292,2.83341,0.1028,12,discharge,0,-2.833,0.945,10.0,9.9,3.3604,3.2846,26.7514,06-30-21_21.37_CC_protocol_HPPC_IN21700_30T_cycle_#300.mat
CC,300,0.95292,2.83341,0.1028,12,discharge,1,-11.333,3.778,10.0,9.9,3.3625,2.8722,43.263,06-30-21_21.37_CC_protocol_HPPC_IN21700_30T_cycle_#300.mat
CC,300,0.95292,2.83341,0.1027,12,discharge,2,-22.627,7.542,10.0,9.9,3.3659,2.5648,35.4038,06-30-21_21.37_CC_protocol_HPPC_IN21700_30T_cycle_#300.mat
CC,300,0.95292,2.83341,0.1025,12,discharge,3,-18.578,6.193,10.0,9.9,3.3648,2.5705,42.7549,06-30-21_21.37_CC_protocol_HPPC_IN21700_30T_cycle_#300.mat
CC,337,0.94852,2.82032,1.0,0,discharge,0,-2.823,0.941,10.0,9.9,4.1649,4.1072,20.4371,07-05-21_21.11_CC_protocol_HPPC_IN21700_30T_cycle_#337.mat
CC,337,0.94852,2.82032,0.9999,0,discharge,1,-11.282,3.761,10.0,9.9,4.164,3.9616,17.9401,07-05-21_21.11_CC_protocol_HPPC_IN21700_30T_cycle_#337.mat
CC,337,0.94852,2.82032,0.9998,0,discharge,2,-22.565,7.522,10.0,9.9,4.1634,3.8036,15.945,07-05-21_21.11_CC_protocol_HPPC_IN21700_30T_cycle_#337.mat
CC,337,0.94852,2.82032,0.9997,0,discharge,3,-32.435,10.812,10.0,9.9,4.1634,3.6773,14.9869,07-05-21_21.11_CC_protocol_HPPC_IN21700_30T_cycle_#337.mat
CC,337,0.94852,2.82032,0.953,1,discharge,0,-2.821,0.94,10.0,9.9,4.1,4.0554,15.81,07-05-21_21.11_CC_protocol_HPPC_IN21700_30T_cycle_#337.mat
CC,337,0.94852,2.82032,0.9529,1,discharge,1,-11.284,3.761,10.0,9.9,4.1003,3.9324,14.8795,07-05-21_21.11_CC_protocol_HPPC_IN21700_30T_cycle_#337.mat
CC,337,0.94852,2.82032,0.9528,1,discharge,2,-22.562,7.521,10.0,9.9,4.1002,3.7792,14.2275,07-05-21_21.11_CC_protocol_HPPC_IN21700_30T_cycle_#337.mat
CC,337,0.94852,2.82032,0.9527,1,discharge,3,-32.433,10.811,10.0,9.9,4.1006,3.6483,13.9457,07-05-21_21.11_CC_protocol_HPPC_IN21700_30T_cycle_#337.mat
CC,337,0.94852,2.82032,0.9059,2,discharge,0,-2.823,0.941,10.0,9.9,4.082,4.0389,15.2653,07-05-21_21.11_CC_protocol_HPPC_IN21700_30T_cycle_#337.mat
CC,337,0.94852,2.82032,0.9059,2,discharge,1,-11.282,3.761,10.0,9.9,4.0821,3.9155,14.7669,07-05-21_21.11_CC_protocol_HPPC_IN21700_30T_cycle_#337.mat
CC,337,0.94852,2.82032,0.9058,2,discharge,2,-22.563,7.521,10.0,9.9,4.0824,3.7608,14.2534,07-05-21_21.11_CC_protocol_HPPC_IN21700_30T_cycle_#337.mat
CC,337,0.94852,2.82032,0.9057,2,discharge,3,-32.435,10.812,10.0,9.9,4.0827,3.6295,13.9726,07-05-21_21.11_CC_protocol_HPPC_IN21700_30T_cycle_#337.mat
CC,337,0.94852,2.82032,0.8119,3,discharge,0,-2.821,0.94,10.0,9.9,4.0269,3.9791,16.9425,07-05-21_21.11_CC_protocol_HPPC_IN21700_30T_cycle_#337.mat
CC,337,0.94852,2.82032,0.8119,3,discharge,1,-11.282,3.761,10.0,9.9,4.0273,3.843,16.3358,07-05-21_21.11_CC_protocol_HPPC_IN21700_30T_cycle_#337.mat
CC,337,0.94852,2.82032,0.8118,3,discharge,2,-22.563,7.521,10.0,9.9,4.0274,3.6861,15.1265,07-05-21_21.11_CC_protocol_HPPC_IN21700_30T_cycle_#337.mat
CC,337,0.94852,2.82032,0.8117,3,discharge,3,-32.433,10.811,10.0,9.9,4.0281,3.5588,14.4698,07-05-21_21.11_CC_protocol_HPPC_IN21700_30T_cycle_#337.mat
CC,337,0.94852,2.82032,0.7179,4,discharge,0,-2.824,0.941,10.0,9.9,3.9236,3.8755,17.0344,07-05-21_21.11_CC_protocol_HPPC_IN21700_30T_cycle_#337.mat
CC,337,0.94852,2.82032,0.7179,4,discharge,1,-11.281,3.76,10.0,9.9,3.9238,3.7459,15.7699,07-05-21_21.11_CC_protocol_HPPC_IN21700_30T_cycle_#337.mat
CC,337,0.94852,2.82032,0.7178,4,discharge,2,-22.562,7.521,10.0,9.9,3.9241,3.6001,14.3604,07-05-21_21.11_CC_protocol_HPPC_IN21700_30T_cycle_#337.mat
CC,337,0.94852,2.82032,0.7177,4,discharge,3,-32.433,10.811,10.0,9.9,3.9244,3.4766,13.8069,07-05-21_21.11_CC_protocol_HPPC_IN21700_30T_cycle_#337.mat
CC,337,0.94852,2.82032,0.6239,5,discharge,0,-2.824,0.941,10.0,9.9,3.8421,3.794,17.035,07-05-21_21.11_CC_protocol_HPPC_IN21700_30T_cycle_#337.mat
CC,337,0.94852,2.82032,0.6238,5,discharge,1,-11.283,3.761,10.0,9.9,3.8415,3.6723,14.996,07-05-21_21.11_CC_protocol_HPPC_IN21700_30T_cycle_#337.mat
CC,337,0.94852,2.82032,0.6237,5,discharge,2,-22.563,7.521,10.0,9.9,3.8403,3.5258,13.9387,07-05-21_21.11_CC_protocol_HPPC_IN21700_30T_cycle_#337.mat
CC,337,0.94852,2.82032,0.6237,5,discharge,3,-32.433,10.811,10.0,9.9,3.84,3.4008,13.5418,07-05-21_21.11_CC_protocol_HPPC_IN21700_30T_cycle_#337.mat
CC,337,0.94852,2.82032,0.5299,6,discharge,0,-2.822,0.941,10.0,9.9,3.7374,3.6967,14.4239,07-05-21_21.11_CC_protocol_HPPC_IN21700_30T_cycle_#337.mat
CC,337,0.94852,2.82032,0.5298,6,discharge,1,-11.283,3.761,10.0,9.9,3.7374,3.5788,14.0565,07-05-21_21.11_CC_protocol_HPPC_IN21700_30T_cycle_#337.mat
CC,337,0.94852,2.82032,0.5298,6,discharge,2,-22.56,7.52,10.0,9.9,3.7376,3.4271,13.7633,07-05-21_21.11_CC_protocol_HPPC_IN21700_30T_cycle_#337.mat
CC,337,0.94852,2.82032,0.5297,6,discharge,3,-32.433,10.811,10.0,9.9,3.7378,3.2958,13.6281,07-05-21_21.11_CC_protocol_HPPC_IN21700_30T_cycle_#337.mat
CC,337,0.94852,2.82032,0.4359,7,discharge,0,-2.822,0.941,10.0,9.9,3.6555,3.6152,14.2801,07-05-21_21.11_CC_protocol_HPPC_IN21700_30T_cycle_#337.mat
CC,337,0.94852,2.82032,0.4358,7,discharge,1,-11.283,3.761,10.0,9.9,3.6555,3.4965,14.092,07-05-21_21.11_CC_protocol_HPPC_IN21700_30T_cycle_#337.mat
CC,337,0.94852,2.82032,0.4357,7,discharge,2,-22.562,7.521,10.0,9.9,3.656,3.3456,13.7576,07-05-21_21.11_CC_protocol_HPPC_IN21700_30T_cycle_#337.mat
CC,337,0.94852,2.82032,0.4357,7,discharge,3,-32.432,10.811,10.0,9.9,3.6561,3.2162,13.5638,07-05-21_21.11_CC_protocol_HPPC_IN21700_30T_cycle_#337.mat
CC,337,0.94852,2.82032,0.3419,8,discharge,0,-2.82,0.94,10.0,9.9,3.5948,3.5545,14.2903,07-05-21_21.11_CC_protocol_HPPC_IN21700_30T_cycle_#337.mat
CC,337,0.94852,2.82032,0.3418,8,discharge,1,-11.281,3.76,10.0,9.9,3.5949,3.4353,14.1477,07-05-21_21.11_CC_protocol_HPPC_IN21700_30T_cycle_#337.mat
CC,337,0.94852,2.82032,0.3417,8,discharge,2,-22.564,7.521,10.0,9.9,3.595,3.2815,13.8938,07-05-21_21.11_CC_protocol_HPPC_IN21700_30T_cycle_#337.mat
CC,337,0.94852,2.82032,0.3416,8,discharge,3,-32.432,10.811,10.0,9.9,3.5951,3.1476,13.7981,07-05-21_21.11_CC_protocol_HPPC_IN21700_30T_cycle_#337.mat
CC,337,0.94852,2.82032,0.2479,9,discharge,0,-2.82,0.94,10.0,9.9,3.5096,3.4655,15.6383,07-05-21_21.11_CC_protocol_HPPC_IN21700_30T_cycle_#337.mat
CC,337,0.94852,2.82032,0.2478,9,discharge,1,-11.283,3.761,10.0,9.9,3.5101,3.3375,15.2973,07-05-21_21.11_CC_protocol_HPPC_IN21700_30T_cycle_#337.mat
CC,337,0.94852,2.82032,0.2477,9,discharge,2,-22.564,7.521,10.0,9.9,3.5131,3.1629,15.5203,07-05-21_21.11_CC_protocol_HPPC_IN21700_30T_cycle_#337.mat
CC,337,0.94852,2.82032,0.2476,9,discharge,3,-32.434,10.811,10.0,9.9,3.5143,3.0016,15.8075,07-05-21_21.11_CC_protocol_HPPC_IN21700_30T_cycle_#337.mat
CC,337,0.94852,2.82032,0.2008,10,discharge,0,-2.821,0.941,10.0,9.9,3.4532,3.4068,16.4452,07-05-21_21.11_CC_protocol_HPPC_IN21700_30T_cycle_#337.mat
CC,337,0.94852,2.82032,0.2008,10,discharge,1,-11.283,3.761,10.0,9.9,3.4537,3.2711,16.1836,07-05-21_21.11_CC_protocol_HPPC_IN21700_30T_cycle_#337.mat
CC,337,0.94852,2.82032,0.2007,10,discharge,2,-22.563,7.521,10.0,9.9,3.4554,3.0655,17.2805,07-05-21_21.11_CC_protocol_HPPC_IN21700_30T_cycle_#337.mat
CC,337,0.94852,2.82032,0.2006,10,discharge,3,-32.433,10.811,10.0,9.9,3.4548,2.8425,18.8789,07-05-21_21.11_CC_protocol_HPPC_IN21700_30T_cycle_#337.mat
CC,337,0.94852,2.82032,0.1538,11,discharge,0,-2.824,0.941,10.0,9.9,3.4124,3.3594,18.767,07-05-21_21.11_CC_protocol_HPPC_IN21700_30T_cycle_#337.mat
CC,337,0.94852,2.82032,0.1538,11,discharge,1,-11.284,3.761,10.0,9.9,3.4131,3.1746,21.1361,07-05-21_21.11_CC_protocol_HPPC_IN21700_30T_cycle_#337.mat
CC,337,0.94852,2.82032,0.1537,11,discharge,2,-22.566,7.522,10.0,9.9,3.4151,2.78,28.1441,07-05-21_21.11_CC_protocol_HPPC_IN21700_30T_cycle_#337.mat
CC,337,0.94852,2.82032,0.1536,11,discharge,3,-32.435,10.812,10.0,9.9,3.414,2.5431,26.8506,07-05-21_21.11_CC_protocol_HPPC_IN21700_30T_cycle_#337.mat
CC,337,0.94852,2.82032,0.1068,12,discharge,0,-2.822,0.941,10.0,9.9,3.3608,3.2818,27.9943,07-05-21_21.11_CC_protocol_HPPC_IN21700_30T_cycle_#337.mat
CC,337,0.94852,2.82032,0.1068,12,discharge,1,-11.281,3.76,10.0,9.9,3.3627,2.8572,44.8099,07-05-21_21.11_CC_protocol_HPPC_IN21700_30T_cycle_#337.mat
CC,337,0.94852,2.82032,0.1067,12,discharge,2,-22.463,7.488,10.0,9.9,3.366,2.5676,35.5429,07-05-21_21.11_CC_protocol_HPPC_IN21700_30T_cycle_#337.mat
CC,337,0.94852,2.82032,0.1066,12,discharge,3,-19.302,6.434,10.0,9.9,3.3653,2.6112,39.0685,07-05-21_21.11_CC_protocol_HPPC_IN21700_30T_cycle_#337.mat
CC,375,0.94398,2.80684,1.0,0,discharge,0,-2.809,0.936,10.0,9.9,4.1632,4.1047,20.8252,07-12-21_15.23_CC_protocol_HPPC_IN21700_30T_cycle_#375.mat
CC,375,0.94398,2.80684,0.9999,0,discharge,1,-11.229,3.743,10.0,9.9,4.1621,3.958,18.1762,07-12-21_15.23_CC_protocol_HPPC_IN21700_30T_cycle_#375.mat
CC,375,0.94398,2.80684,0.9998,0,discharge,2,-22.459,7.486,10.0,9.9,4.1616,3.7992,16.1361,07-12-21_15.23_CC_protocol_HPPC_IN21700_30T_cycle_#375.mat
CC,375,0.94398,2.80684,0.9997,0,discharge,3,-32.282,10.761,10.0,9.9,4.1614,3.6722,15.154,07-12-21_15.23_CC_protocol_HPPC_IN21700_30T_cycle_#375.mat
CC,375,0.94398,2.80684,0.9532,1,discharge,0,-2.807,0.936,10.0,9.9,4.0994,4.0541,16.1371,07-12-21_15.23_CC_protocol_HPPC_IN21700_30T_cycle_#375.mat
CC,375,0.94398,2.80684,0.9531,1,discharge,1,-11.229,3.743,10.0,9.9,4.0997,3.9295,15.1572,07-12-21_15.23_CC_protocol_HPPC_IN21700_30T_cycle_#375.mat
CC,375,0.94398,2.80684,0.953,1,discharge,2,-22.457,7.486,10.0,9.9,4.0997,3.7745,14.481,07-12-21_15.23_CC_protocol_HPPC_IN21700_30T_cycle_#375.mat
CC,375,0.94398,2.80684,0.9529,1,discharge,3,-32.279,10.76,10.0,9.9,4.1002,3.6423,14.1857,07-12-21_15.23_CC_protocol_HPPC_IN21700_30T_cycle_#375.mat
CC,375,0.94398,2.80684,0.9064,2,discharge,0,-2.807,0.936,10.0,9.9,4.0817,4.038,15.5671,07-12-21_15.23_CC_protocol_HPPC_IN21700_30T_cycle_#375.mat
CC,375,0.94398,2.80684,0.9063,2,discharge,1,-11.231,3.744,10.0,9.9,4.082,3.9126,15.0833,07-12-21_15.23_CC_protocol_HPPC_IN21700_30T_cycle_#375.mat
CC,375,0.94398,2.80684,0.9062,2,discharge,2,-22.458,7.486,10.0,9.9,4.082,3.7555,14.5382,07-12-21_15.23_CC_protocol_HPPC_IN21700_30T_cycle_#375.mat
CC,375,0.94398,2.80684,0.9061,2,discharge,3,-32.28,10.76,10.0,9.9,4.0816,3.6229,14.21,07-12-21_15.23_CC_protocol_HPPC_IN21700_30T_cycle_#375.mat
CC,375,0.94398,2.80684,0.8128,3,discharge,0,-2.807,0.936,10.0,9.9,4.0259,3.9772,17.3476,07-12-21_15.23_CC_protocol_HPPC_IN21700_30T_cycle_#375.mat
CC,375,0.94398,2.80684,0.8127,3,discharge,1,-11.229,3.743,10.0,9.9,4.0263,3.8387,16.7067,07-12-21_15.23_CC_protocol_HPPC_IN21700_30T_cycle_#375.mat
CC,375,0.94398,2.80684,0.8126,3,discharge,2,-22.458,7.486,10.0,9.9,4.0265,3.6797,15.4422,07-12-21_15.23_CC_protocol_HPPC_IN21700_30T_cycle_#375.mat
CC,375,0.94398,2.80684,0.8125,3,discharge,3,-32.28,10.76,10.0,9.9,4.0272,3.551,14.7522,07-12-21_15.23_CC_protocol_HPPC_IN21700_30T_cycle_#375.mat
CC,375,0.94398,2.80684,0.7192,4,discharge,0,-2.809,0.936,10.0,9.9,3.9235,3.8761,16.8725,07-12-21_15.23_CC_protocol_HPPC_IN21700_30T_cycle_#375.mat
CC,375,0.94398,2.80684,0.7191,4,discharge,1,-11.229,3.743,10.0,9.9,3.9236,3.7471,15.7182,07-12-21_15.23_CC_protocol_HPPC_IN21700_30T_cycle_#375.mat
CC,375,0.94398,2.80684,0.719,4,discharge,2,-22.457,7.486,10.0,9.9,3.9231,3.6007,14.3563,07-12-21_15.23_CC_protocol_HPPC_IN21700_30T_cycle_#375.mat
CC,375,0.94398,2.80684,0.719,4,discharge,3,-32.279,10.76,10.0,9.9,3.9244,3.473,13.9843,07-12-21_15.23_CC_protocol_HPPC_IN21700_30T_cycle_#375.mat
CC,375,0.94398,2.80684,0.6256,5,discharge,0,-2.809,0.936,10.0,9.9,3.8412,3.7927,17.2635,07-12-21_15.23_CC_protocol_HPPC_IN21700_30T_cycle_#375.mat
CC,375,0.94398,2.80684,0.6255,5,discharge,1,-11.229,3.743,10.0,9.9,3.8406,3.6692,15.264,07-12-21_15.23_CC_protocol_HPPC_IN21700_30T_cycle_#375.mat
CC,375,0.94398,2.80684,0.6254,5,discharge,2,-22.456,7.485,10.0,9.9,3.8388,3.5207,14.1655,07-12-21_15.23_CC_protocol_HPPC_IN21700_30T_cycle_#375.mat
CC,375,0.94398,2.80684,0.6254,5,discharge,3,-32.28,10.76,10.0,9.9,3.8389,3.3932,13.8073,07-12-21_15.23_CC_protocol_HPPC_IN21700_30T_cycle_#375.mat
