Repository: KikETs/ECM_HYBRID_BMS_JOINT

## Results

| Arm | Model | Size | Protocol | Result | Worst cell |
|---|---|---|---|---|---|
| SOP | 2RC table + trim (A8) | 4 effective coefficients, 2 EW states | leave-one-cell-out | usable current 69.6 % discharge, 59.5 % charge (τ = 10 s) | 59.9 % / 53.5 % (BOOST_REST) |
| SOH | dQ/dV ridge | 65 coefficients | leave-one-cell-out | RMSE 0.0094, bias −0.0005 | 0.0130 (BOOST_REST) |
| SOC | 2RC EKF, low-current gate | 3 states | leave-one-cell-out | **2.34 %p** over six sensor disturbances on estimated SOH (2.325 on true SOH), per cell 2.00–2.75 | 4.60 %p (BOOST_NEGPULSE_1S, current offset −0.10 A) |

The SOH arm was a 10,945-parameter CNN until the second audit round. Nested

File: analysis/results/cold_check/r_all_BOOST.csv (part 3 of 10)
protocol,cycle,SOH,CAP_Ah,SOC,soc_group,direction,rate_rank,I_A,CRate_rated,tau_s,tau_actual_s,V_pre_V,V_tau_V,R_mOhm,file
BOOST,375,0.93983,2.81536,0.9998,0,discharge,2,-22.526,7.509,10.0,9.9,4.1614,3.7957,16.2346,07-12-21_15.46_BOOST_protocol_HPPC_IN21700_30T_cycle_#375.mat
BOOST,375,0.93983,2.81536,0.9997,0,discharge,3,-32.38,10.793,10.0,9.9,4.1612,3.6677,15.2409,07-12-21_15.46_BOOST_protocol_HPPC_IN21700_30T_cycle_#375.mat
BOOST,375,0.93983,2.81536,0.9531,1,discharge,0,-2.818,0.939,10.0,9.9,4.0983,4.0527,16.1817,07-12-21_15.46_BOOST_protocol_HPPC_IN21700_30T_cycle_#375.mat
BOOST,375,0.93983,2.81536,0.953,1,discharge,1,-11.265,3.755,10.0,9.9,4.0993,3.924,15.5615,07-12-21_15.46_BOOST_protocol_HPPC_IN21700_30T_cycle_#375.mat
BOOST,375,0.93983,2.81536,0.9529,1,discharge,2,-22.529,7.51,10.0,9.9,4.0992,3.767,14.7454,07-12-21_15.46_BOOST_protocol_HPPC_IN21700_30T_cycle_#375.mat
BOOST,375,0.93983,2.81536,0.9528,1,discharge,3,-32.38,10.793,10.0,9.9,4.0999,3.6358,14.3329,07-12-21_15.46_BOOST_protocol_HPPC_IN21700_30T_cycle_#375.mat
BOOST,375,0.93983,2.81536,0.9062,2,discharge,0,-2.818,0.939,10.0,9.9,4.0815,4.0371,15.7547,07-12-21_15.46_BOOST_protocol_HPPC_IN21700_30T_cycle_#375.mat
BOOST,375,0.93983,2.81536,0.9061,2,discharge,1,-11.265,3.755,10.0,9.9,4.0817,3.9101,15.233,07-12-21_15.46_BOOST_protocol_HPPC_IN21700_30T_cycle_#375.mat
BOOST,375,0.93983,2.81536,0.906,2,discharge,2,-22.524,7.508,10.0,9.9,4.0819,3.7514,14.6732,07-12-21_15.46_BOOST_protocol_HPPC_IN21700_30T_cycle_#375.mat
BOOST,375,0.93983,2.81536,0.9059,2,discharge,3,-32.378,10.793,10.0,9.9,4.0813,3.6176,14.3215,07-12-21_15.46_BOOST_protocol_HPPC_IN21700_30T_cycle_#375.mat
BOOST,375,0.93983,2.81536,0.8123,3,discharge,0,-2.818,0.939,10.0,9.9,4.0253,3.9763,17.3882,07-12-21_15.46_BOOST_protocol_HPPC_IN21700_30T_cycle_#375.mat
BOOST,375,0.93983,2.81536,0.8123,3,discharge,1,-11.264,3.755,10.0,9.9,4.0249,3.8369,16.6903,07-12-21_15.46_BOOST_protocol_HPPC_IN21700_30T_cycle_#375.mat
BOOST,375,0.93983,2.81536,0.8122,3,discharge,2,-22.526,7.509,10.0,9.9,4.0261,3.6766,15.5154,07-12-21_15.46_BOOST_protocol_HPPC_IN21700_30T_cycle_#375.mat
BOOST,375,0.93983,2.81536,0.8121,3,discharge,3,-32.378,10.793,10.0,9.9,4.0266,3.5471,14.8094,07-12-21_15.46_BOOST_protocol_HPPC_IN21700_30T_cycle_#375.mat
BOOST,375,0.93983,2.81536,0.7185,4,discharge,0,-2.817,0.939,10.0,9.9,3.9229,3.875,17.0063,07-12-21_15.46_BOOST_protocol_HPPC_IN21700_30T_cycle_#375.mat
BOOST,375,0.93983,2.81536,0.7184,4,discharge,1,-11.263,3.754,10.0,9.9,3.9229,3.7435,15.9283,07-12-21_15.46_BOOST_protocol_HPPC_IN21700_30T_cycle_#375.mat
BOOST,375,0.93983,2.81536,0.7183,4,discharge,2,-22.523,7.508,10.0,9.9,3.9232,3.5941,14.6117,07-12-21_15.46_BOOST_protocol_HPPC_IN21700_30T_cycle_#375.mat
BOOST,375,0.93983,2.81536,0.7182,4,discharge,3,-32.378,10.793,10.0,9.9,3.9235,3.4678,14.0744,07-12-21_15.46_BOOST_protocol_HPPC_IN21700_30T_cycle_#375.mat
BOOST,375,0.93983,2.81536,0.6246,5,discharge,0,-2.818,0.939,10.0,9.9,3.8435,3.795,17.2102,07-12-21_15.46_BOOST_protocol_HPPC_IN21700_30T_cycle_#375.mat
BOOST,375,0.93983,2.81536,0.6246,5,discharge,1,-11.264,3.755,10.0,9.9,3.8431,3.6684,15.5096,07-12-21_15.46_BOOST_protocol_HPPC_IN21700_30T_cycle_#375.mat
BOOST,375,0.93983,2.81536,0.6245,5,discharge,2,-22.526,7.509,10.0,9.9,3.8424,3.5176,14.4189,07-12-21_15.46_BOOST_protocol_HPPC_IN21700_30T_cycle_#375.mat
BOOST,375,0.93983,2.81536,0.6244,5,discharge,3,-32.379,10.793,10.0,9.9,3.842,3.389,13.9905,07-12-21_15.46_BOOST_protocol_HPPC_IN21700_30T_cycle_#375.mat
BOOST,375,0.93983,2.81536,0.5307,6,discharge,0,-2.818,0.939,10.0,9.9,3.7373,3.6948,15.08,07-12-21_15.46_BOOST_protocol_HPPC_IN21700_30T_cycle_#375.mat
BOOST,375,0.93983,2.81536,0.5307,6,discharge,1,-11.266,3.755,10.0,9.9,3.7374,3.5743,14.4772,07-12-21_15.46_BOOST_protocol_HPPC_IN21700_30T_cycle_#375.mat
BOOST,375,0.93983,2.81536,0.5306,6,discharge,2,-22.528,7.509,10.0,9.9,3.7376,3.4221,14.0048,07-12-21_15.46_BOOST_protocol_HPPC_IN21700_30T_cycle_#375.mat
BOOST,375,0.93983,2.81536,0.5305,6,discharge,3,-32.379,10.793,10.0,9.9,3.7369,3.2926,13.7219,07-12-21_15.46_BOOST_protocol_HPPC_IN21700_30T_cycle_#375.mat
BOOST,375,0.93983,2.81536,0.4369,7,discharge,0,-2.818,0.939,10.0,9.9,3.655,3.614,14.5478,07-12-21_15.46_BOOST_protocol_HPPC_IN21700_30T_cycle_#375.mat
BOOST,375,0.93983,2.81536,0.4368,7,discharge,1,-11.263,3.754,10.0,9.9,3.6552,3.4932,14.3834,07-12-21_15.46_BOOST_protocol_HPPC_IN21700_30T_cycle_#375.mat
BOOST,375,0.93983,2.81536,0.4368,7,discharge,2,-22.525,7.508,10.0,9.9,3.6552,3.3391,14.0333,07-12-21_15.46_BOOST_protocol_HPPC_IN21700_30T_cycle_#375.mat
BOOST,375,0.93983,2.81536,0.4367,7,discharge,3,-32.378,10.793,10.0,9.9,3.6548,3.2068,13.8366,07-12-21_15.46_BOOST_protocol_HPPC_IN21700_30T_cycle_#375.mat
BOOST,375,0.93983,2.81536,0.343,8,discharge,0,-2.816,0.939,10.0,9.9,3.594,3.5523,14.8067,07-12-21_15.46_BOOST_protocol_HPPC_IN21700_30T_cycle_#375.mat
BOOST,375,0.93983,2.81536,0.343,8,discharge,1,-11.265,3.755,10.0,9.9,3.5942,3.4291,14.656,07-12-21_15.46_BOOST_protocol_HPPC_IN21700_30T_cycle_#375.mat
BOOST,375,0.93983,2.81536,0.3429,8,discharge,2,-22.526,7.509,10.0,9.9,3.5943,3.2695,14.4189,07-12-21_15.46_BOOST_protocol_HPPC_IN21700_30T_cycle_#375.mat
BOOST,375,0.93983,2.81536,0.3428,8,discharge,3,-32.379,10.793,10.0,9.9,3.5943,3.1321,14.2747,07-12-21_15.46_BOOST_protocol_HPPC_IN21700_30T_cycle_#375.mat
BOOST,375,0.93983,2.81536,0.2492,9,discharge,0,-2.816,0.939,10.0,9.9,3.5123,3.4675,15.9077,07-12-21_15.46_BOOST_protocol_HPPC_IN21700_30T_cycle_#375.mat
BOOST,375,0.93983,2.81536,0.2491,9,discharge,1,-11.265,3.755,10.0,9.9,3.5119,3.3374,15.4905,07-12-21_15.46_BOOST_protocol_HPPC_IN21700_30T_cycle_#375.mat
BOOST,375,0.93983,2.81536,0.249,9,discharge,2,-22.526,7.509,10.0,9.9,3.5151,3.1596,15.7818,07-12-21_15.46_BOOST_protocol_HPPC_IN21700_30T_cycle_#375.mat
BOOST,375,0.93983,2.81536,0.249,9,discharge,3,-32.379,10.793,10.0,9.9,3.5159,2.9939,16.1216,07-12-21_15.46_BOOST_protocol_HPPC_IN21700_30T_cycle_#375.mat
BOOST,375,0.93983,2.81536,0.2023,10,discharge,0,-2.818,0.939,10.0,9.9,3.4574,3.4092,17.1013,07-12-21_15.46_BOOST_protocol_HPPC_IN21700_30T_cycle_#375.mat
BOOST,375,0.93983,2.81536,0.2022,10,discharge,1,-11.265,3.755,10.0,9.9,3.4587,3.2637,17.3103,07-12-21_15.46_BOOST_protocol_HPPC_IN21700_30T_cycle_#375.mat
BOOST,375,0.93983,2.81536,0.2021,10,discharge,2,-22.527,7.509,10.0,9.9,3.4604,3.0374,18.7775,07-12-21_15.46_BOOST_protocol_HPPC_IN21700_30T_cycle_#375.mat
BOOST,375,0.93983,2.81536,0.202,10,discharge,3,-32.379,10.793,10.0,9.9,3.4601,2.7885,20.7418,07-12-21_15.46_BOOST_protocol_HPPC_IN21700_30T_cycle_#375.mat
BOOST,375,0.93983,2.81536,0.1553,11,discharge,0,-2.819,0.94,10.0,9.9,3.4139,3.3584,19.6878,07-12-21_15.46_BOOST_protocol_HPPC_IN21700_30T_cycle_#375.mat
BOOST,375,0.93983,2.81536,0.1553,11,discharge,1,-11.264,3.755,10.0,9.9,3.4145,3.1588,22.6996,07-12-21_15.46_BOOST_protocol_HPPC_IN21700_30T_cycle_#375.mat
BOOST,375,0.93983,2.81536,0.1552,11,discharge,2,-22.526,7.509,10.0,9.9,3.4165,2.74,30.032,07-12-21_15.46_BOOST_protocol_HPPC_IN21700_30T_cycle_#375.mat
BOOST,375,0.93983,2.81536,0.1551,11,discharge,3,-32.381,10.794,10.0,9.9,3.4155,2.4992,28.2975,07-12-21_15.46_BOOST_protocol_HPPC_IN21700_30T_cycle_#375.mat
BOOST,375,0.93983,2.81536,0.1084,12,discharge,0,-2.814,0.938,10.0,9.9,3.3604,3.2771,29.5988,07-12-21_15.46_BOOST_protocol_HPPC_IN21700_30T_cycle_#375.mat
BOOST,375,0.93983,2.81536,0.1083,12,discharge,1,-11.265,3.755,10.0,9.9,3.362,2.8294,47.2792,07-12-21_15.46_BOOST_protocol_HPPC_IN21700_30T_cycle_#375.mat
BOOST,375,0.93983,2.81536,0.1082,12,discharge,2,-22.155,7.385,10.0,9.9,3.3651,2.4997,39.0612,07-12-21_15.46_BOOST_protocol_HPPC_IN21700_30T_cycle_#375.mat
BOOST,375,0.93983,2.81536,0.1081,12,discharge,3,-19.721,6.574,10.0,9.9,3.3643,2.4997,43.8416,07-12-21_15.46_BOOST_protocol_HPPC_IN21700_30T_cycle_#375.mat
BOOST,412,0.93536,2.80198,1.0,0,discharge,0,-2.804,0.935,10.0,9.9,4.1618,4.1006,21.8244,07-17-21_07.22_BOOST_protocol_HPPC_IN21700_30T_cycle_#412.mat
BOOST,412,0.93536,2.80198,0.9999,0,discharge,1,-11.213,3.738,10.0,9.9,4.1606,3.9496,18.8174,07-17-21_07.22_BOOST_protocol_HPPC_IN21700_30T_cycle_#412.mat
BOOST,412,0.93536,2.80198,0.9998,0,discharge,2,-22.428,7.476,10.0,9.9,4.1601,3.7864,16.6622,07-17-21_07.22_BOOST_protocol_HPPC_IN21700_30T_cycle_#412.mat
BOOST,412,0.93536,2.80198,0.9997,0,discharge,3,-32.236,10.745,10.0,9.9,4.16,3.6558,15.6409,07-17-21_07.22_BOOST_protocol_HPPC_IN21700_30T_cycle_#412.mat
BOOST,412,0.93536,2.80198,0.9533,1,discharge,0,-2.806,0.935,10.0,9.9,4.0988,4.0511,16.9993,07-17-21_07.22_BOOST_protocol_HPPC_IN21700_30T_cycle_#412.mat
BOOST,412,0.93536,2.80198,0.9532,1,discharge,1,-11.215,3.738,10.0,9.9,4.0991,3.9212,15.8627,07-17-21_07.22_BOOST_protocol_HPPC_IN21700_30T_cycle_#412.mat
BOOST,412,0.93536,2.80198,0.9531,1,discharge,2,-22.427,7.476,10.0,9.9,4.0984,3.764,14.9106,07-17-21_07.22_BOOST_protocol_HPPC_IN21700_30T_cycle_#412.mat
BOOST,412,0.93536,2.80198,0.953,1,discharge,3,-32.235,10.745,10.0,9.9,4.0998,3.6331,14.4781,07-17-21_07.22_BOOST_protocol_HPPC_IN21700_30T_cycle_#412.mat
BOOST,412,0.93536,2.80198,0.9066,2,discharge,0,-2.806,0.935,10.0,9.9,4.0807,4.0376,15.3583,07-17-21_07.22_BOOST_protocol_HPPC_IN21700_30T_cycle_#412.mat
BOOST,412,0.93536,2.80198,0.9065,2,discharge,1,-11.215,3.738,10.0,9.9,4.0818,3.9108,15.2474,07-17-21_07.22_BOOST_protocol_HPPC_IN21700_30T_cycle_#412.mat
BOOST,412,0.93536,2.80198,0.9064,2,discharge,2,-22.427,7.476,10.0,9.9,4.0819,3.7523,14.6966,07-17-21_07.22_BOOST_protocol_HPPC_IN21700_30T_cycle_#412.mat
BOOST,412,0.93536,2.80198,0.9148,2,discharge,3,-32.235,10.745,10.0,9.91,4.086,3.5976,15.1512,07-17-21_07.22_BOOST_protocol_HPPC_IN21700_30T_cycle_#412.mat
BOOST,412,0.93536,2.80198,0.7922,4,discharge,0,-2.806,0.935,10.0,9.9,3.9963,3.9447,18.3898,07-17-21_07.22_BOOST_protocol_HPPC_IN21700_30T_cycle_#412.mat
BOOST,412,0.93536,2.80198,0.7922,4,discharge,1,-11.215,3.738,10.0,9.9,3.9968,3.8007,17.4855,07-17-21_07.22_BOOST_protocol_HPPC_IN21700_30T_cycle_#412.mat
BOOST,412,0.93536,2.80198,0.7921,4,discharge,2,-22.426,7.475,10.0,9.9,3.9972,3.6394,15.9547,07-17-21_07.22_BOOST_protocol_HPPC_IN21700_30T_cycle_#412.mat
BOOST,412,0.93536,2.80198,0.792,4,discharge,3,-32.236,10.745,10.0,9.9,3.9975,3.5116,15.0732,07-17-21_07.22_BOOST_protocol_HPPC_IN21700_30T_cycle_#412.mat
BOOST,412,0.93536,2.80198,0.6988,5,discharge,0,-2.806,0.935,10.0,9.9,3.9073,3.8576,17.7127,07-17-21_07.22_BOOST_protocol_HPPC_IN21700_30T_cycle_#412.mat
BOOST,412,0.93536,2.80198,0.6988,5,discharge,1,-11.213,3.738,10.0,9.9,3.9074,3.7224,16.4987,07-17-21_07.22_BOOST_protocol_HPPC_IN21700_30T_cycle_#412.mat
BOOST,412,0.93536,2.80198,0.6987,5,discharge,2,-22.425,7.475,10.0,9.9,3.9077,3.5706,15.0323,07-17-21_07.22_BOOST_protocol_HPPC_IN21700_30T_cycle_#412.mat
BOOST,412,0.93536,2.80198,0.6986,5,discharge,3,-32.237,10.746,10.0,9.9,3.9084,3.4454,14.3624,07-17-21_07.22_BOOST_protocol_HPPC_IN21700_30T_cycle_#412.mat
BOOST,412,0.93536,2.80198,0.6054,6,discharge,0,-2.804,0.935,10.0,9.9,3.8167,3.7693,16.902,07-17-21_07.22_BOOST_protocol_HPPC_IN21700_30T_cycle_#412.mat
BOOST,412,0.93536,2.80198,0.6053,6,discharge,1,-11.213,3.738,10.0,9.9,3.8163,3.6427,15.482,07-17-21_07.22_BOOST_protocol_HPPC_IN21700_30T_cycle_#412.mat
BOOST,412,0.93536,2.80198,0.6052,6,discharge,2,-22.426,7.475,10.0,9.9,3.8158,3.4892,14.5635,07-17-21_07.22_BOOST_protocol_HPPC_IN21700_30T_cycle_#412.mat
BOOST,412,0.93536,2.80198,0.6051,6,discharge,3,-32.238,10.746,10.0,9.9,3.8148,3.3612,14.0704,07-17-21_07.22_BOOST_protocol_HPPC_IN21700_30T_cycle_#412.mat
BOOST,412,0.93536,2.80198,0.512,7,discharge,0,-2.804,0.935,10.0,9.9,3.7158,3.6726,15.4044,07-17-21_07.22_BOOST_protocol_HPPC_IN21700_30T_cycle_#412.mat
BOOST,412,0.93536,2.80198,0.5119,7,discharge,1,-11.213,3.738,10.0,9.9,3.716,3.549,14.8934,07-17-21_07.22_BOOST_protocol_HPPC_IN21700_30T_cycle_#412.mat
BOOST,412,0.93536,2.80198,0.5118,7,discharge,2,-22.427,7.476,10.0,9.9,3.7162,3.3934,14.3934,07-17-21_07.22_BOOST_protocol_HPPC_IN21700_30T_cycle_#412.mat
BOOST,412,0.93536,2.80198,0.5117,7,discharge,3,-32.237,10.746,10.0,9.9,3.7164,3.2633,14.0553,07-17-21_07.22_BOOST_protocol_HPPC_IN21700_30T_cycle_#412.mat
BOOST,412,0.93536,2.80198,0.4185,8,discharge,0,-2.805,0.935,10.0,9.9,3.6397,3.5988,14.5832,07-17-21_07.22_BOOST_protocol_HPPC_IN21700_30T_cycle_#412.mat
BOOST,412,0.93536,2.80198,0.4184,8,discharge,1,-11.215,3.738,10.0,9.9,3.6405,3.4759,14.6768,07-17-21_07.22_BOOST_protocol_HPPC_IN21700_30T_cycle_#412.mat
BOOST,412,0.93536,2.80198,0.4183,8,discharge,2,-22.426,7.475,10.0,9.9,3.6401,3.3196,14.2914,07-17-21_07.22_BOOST_protocol_HPPC_IN21700_30T_cycle_#412.mat
BOOST,412,0.93536,2.80198,0.4183,8,discharge,3,-32.237,10.746,10.0,9.9,3.6412,3.1879,14.0615,07-17-21_07.22_BOOST_protocol_HPPC_IN21700_30T_cycle_#412.mat
BOOST,412,0.93536,2.80198,0.3251,9,discharge,0,-2.804,0.935,10.0,9.9,3.5773,3.5344,15.2968,07-17-21_07.22_BOOST_protocol_HPPC_IN21700_30T_cycle_#412.mat
BOOST,412,0.93536,2.80198,0.325,9,discharge,1,-11.214,3.738,10.0,9.9,3.5767,3.4076,15.0794,07-17-21_07.22_BOOST_protocol_HPPC_IN21700_30T_cycle_#412.mat
BOOST,412,0.93536,2.80198,0.3249,9,discharge,2,-22.425,7.475,10.0,9.9,3.5778,3.243,14.9298,07-17-21_07.22_BOOST_protocol_HPPC_IN21700_30T_cycle_#412.mat
BOOST,412,0.93536,2.80198,0.3248,9,discharge,3,-32.237,10.746,10.0,9.9,3.5784,3.1026,14.7594,07-17-21_07.22_BOOST_protocol_HPPC_IN21700_30T_cycle_#412.mat
BOOST,412,0.93536,2.80198,0.2316,10,discharge,0,-2.805,0.935,10.0,9.9,3.488,3.4406,16.9008,07-17-21_07.22_BOOST_protocol_HPPC_IN21700_30T_cycle_#412.mat
BOOST,412,0.93536,2.80198,0.2316,10,discharge,1,-11.213,3.738,10.0,9.9,3.4885,3.2998,16.8287,07-17-21_07.22_BOOST_protocol_HPPC_IN21700_30T_cycle_#412.mat
BOOST,412,0.93536,2.80198,0.2315,10,discharge,2,-22.426,7.475,10.0,9.9,3.4908,3.0982,17.5065,07-17-21_07.22_BOOST_protocol_HPPC_IN21700_30T_cycle_#412.mat
BOOST,412,0.93536,2.80198,0.2314,10,discharge,3,-32.238,10.746,10.0,9.9,3.491,2.8997,18.3417,07-17-21_07.22_BOOST_protocol_HPPC_IN21700_30T_cycle_#412.mat
BOOST,412,0.93536,2.80198,0.1849,11,discharge,0,-2.804,0.935,10.0,9.9,3.4351,3.3832,18.5066,07-17-21_07.22_BOOST_protocol_HPPC_IN21700_30T_cycle_#412.mat
BOOST,412,0.93536,2.80198,0.1849,11,discharge,1,-11.215,3.738,10.0,9.9,3.4356,3.2169,19.5007,07-17-21_07.22_BOOST_protocol_HPPC_IN21700_30T_cycle_#412.mat
BOOST,412,0.93536,2.80198,0.1848,11,discharge,2,-22.425,7.475,10.0,9.9,3.4368,2.9207,23.0145,07-17-21_07.22_BOOST_protocol_HPPC_IN21700_30T_cycle_#412.mat
BOOST,412,0.93536,2.80198,0.1847,11,discharge,3,-32.235,10.745,10.0,9.9,3.4365,2.6001,25.947,07-17-21_07.22_BOOST_protocol_HPPC_IN21700_30T_cycle_#412.mat
BOOST,412,0.93536,2.80198,0.1382,12,discharge,0,-2.805,0.935,10.0,9.9,3.3938,3.3259,24.2068,07-17-21_07.22_BOOST_protocol_HPPC_IN21700_30T_cycle_#412.mat
BOOST,412,0.93536,2.80198,0.1381,12,discharge,1,-11.215,3.738,10.0,9.9,3.3954,3.0153,33.8921,07-17-21_07.22_BOOST_protocol_HPPC_IN21700_30T_cycle_#412.mat
BOOST,412,0.93536,2.80198,0.138,12,discharge,2,-22.427,7.476,10.0,9.9,3.3978,2.499,40.0767,07-17-21_07.22_BOOST_protocol_HPPC_IN21700_30T_cycle_#412.mat
BOOST,412,0.93536,2.80198,0.1379,12,discharge,3,-28.475,9.492,10.0,9.9,3.3974,2.4994,31.5364,07-17-21_07.22_BOOST_protocol_HPPC_IN21700_30T_cycle_#412.mat
BOOST,412,0.93536,2.80198,0.0914,13,discharge,0,-2.803,0.934,10.0,9.9,3.3063,3.1828,44.0615,07-17-21_07.22_BOOST_protocol_HPPC_IN21700_30T_cycle_#412.mat
BOOST,412,0.93536,2.80198,0.0914,13,discharge,1,-11.216,3.739,10.0,9.9,3.3093,2.4988,72.2628,07-17-21_07.22_BOOST_protocol_HPPC_IN21700_30T_cycle_#412.mat
BOOST,412,0.93536,2.80198,0.0913,13,discharge,2,-14.082,4.694,10.0,9.9,3.313,2.4998,57.7475,07-17-21_07.22_BOOST_protocol_HPPC_IN21700_30T_cycle_#412.mat
BOOST,412,0.93536,2.80198,0.0912,13,discharge,3,-13.138,4.379,10.0,9.9,3.312,2.4996,61.8359,07-17-21_07.22_BOOST_protocol_HPPC_IN21700_30T_cycle_#412.mat
BOOST,450,0.92996,2.78578,1.0,0,discharge,0,-2.79,0.93,10.0,9.9,4.1598,4.0987,21.9004,07-24-21_20.43_BOOST_protocol_HPPC_IN21700_30T_cycle_#450.mat
BOOST,450,0.92996,2.78578,0.9999,0,discharge,1,-11.147,3.716,10.0,9.9,4.1587,3.9488,18.8302,07-24-21_20.43_BOOST_protocol_HPPC_IN21700_30T_cycle_#450.mat
BOOST,450,0.92996,2.78578,0.9998,0,discharge,2,-22.29,7.43,10.0,9.9,4.1572,3.7878,16.5725,07-24-21_20.43_BOOST_protocol_HPPC_IN21700_30T_cycle_#450.mat
BOOST,450,0.92996,2.78578,0.9997,0,discharge,3,-32.041,10.68,10.0,9.9,4.157,3.6575,15.5894,07-24-21_20.43_BOOST_protocol_HPPC_IN21700_30T_cycle_#450.mat
BOOST,450,0.92996,2.78578,0.9536,1,discharge,0,-2.788,0.929,10.0,9.9,4.0981,4.0492,17.542,07-24-21_20.43_BOOST_protocol_HPPC_IN21700_30T_cycle_#450.mat
BOOST,450,0.92996,2.78578,0.9535,1,discharge,1,-11.147,3.716,10.0,9.9,4.0985,3.9168,16.3003,07-24-21_20.43_BOOST_protocol_HPPC_IN21700_30T_cycle_#450.mat
BOOST,450,0.92996,2.78578,0.9534,1,discharge,2,-22.292,7.431,10.0,9.9,4.0986,3.7571,15.3194,07-24-21_20.43_BOOST_protocol_HPPC_IN21700_30T_cycle_#450.mat
BOOST,450,0.92996,2.78578,0.9533,1,discharge,3,-32.042,10.681,10.0,9.9,4.0993,3.6249,14.8056,07-24-21_20.43_BOOST_protocol_HPPC_IN21700_30T_cycle_#450.mat
BOOST,450,0.92996,2.78578,0.9071,2,discharge,0,-2.788,0.929,10.0,9.9,4.0812,4.0359,16.25,07-24-21_20.43_BOOST_protocol_HPPC_IN21700_30T_cycle_#450.mat
BOOST,450,0.92996,2.78578,0.9071,2,discharge,1,-11.147,3.716,10.0,9.9,4.0814,3.9067,15.6724,07-24-21_20.43_BOOST_protocol_HPPC_IN21700_30T_cycle_#450.mat
BOOST,450,0.92996,2.78578,0.907,2,discharge,2,-22.292,7.431,10.0,9.9,4.0815,3.7459,15.0547,07-24-21_20.43_BOOST_protocol_HPPC_IN21700_30T_cycle_#450.mat
BOOST,450,0.92996,2.78578,0.9069,2,discharge,3,-32.042,10.681,10.0,9.9,4.0821,3.6122,14.6651,07-24-21_20.43_BOOST_protocol_HPPC_IN21700_30T_cycle_#450.mat
BOOST,450,0.92996,2.78578,0.8143,3,discharge,0,-2.79,0.93,10.0,9.9,4.024,3.9735,18.1023,07-24-21_20.43_BOOST_protocol_HPPC_IN21700_30T_cycle_#450.mat
BOOST,450,0.92996,2.78578,0.8142,3,discharge,1,-11.145,3.715,10.0,9.9,4.0244,3.8302,17.4249,07-24-21_20.43_BOOST_protocol_HPPC_IN21700_30T_cycle_#450.mat
BOOST,450,0.92996,2.78578,0.8141,3,discharge,2,-22.291,7.43,10.0,9.9,4.025,3.6659,16.1096,07-24-21_20.43_BOOST_protocol_HPPC_IN21700_30T_cycle_#450.mat
BOOST,450,0.92996,2.78578,0.814,3,discharge,3,-32.041,10.68,10.0,9.9,4.0254,3.5335,15.3522,07-24-21_20.43_BOOST_protocol_HPPC_IN21700_30T_cycle_#450.mat
BOOST,450,0.92996,2.78578,0.7214,4,discharge,0,-2.788,0.929,10.0,9.9,3.9224,3.8736,17.5036,07-24-21_20.43_BOOST_protocol_HPPC_IN21700_30T_cycle_#450.mat
BOOST,450,0.92996,2.78578,0.7213,4,discharge,1,-11.147,3.716,10.0,9.9,3.9226,3.7404,16.3452,07-24-21_20.43_BOOST_protocol_HPPC_IN21700_30T_cycle_#450.mat
BOOST,450,0.92996,2.78578,0.7213,4,discharge,2,-22.29,7.43,10.0,9.9,3.923,3.5906,14.9125,07-24-21_20.43_BOOST_protocol_HPPC_IN21700_30T_cycle_#450.mat
BOOST,450,0.92996,2.78578,0.7212,4,discharge,3,-32.04,10.68,10.0,9.9,3.9225,3.4647,14.2884,07-24-21_20.43_BOOST_protocol_HPPC_IN21700_30T_cycle_#450.mat
BOOST,450,0.92996,2.78578,0.6286,5,discharge,0,-2.788,0.929,10.0,9.9,3.8423,3.793,17.6836,07-24-21_20.43_BOOST_protocol_HPPC_IN21700_30T_cycle_#450.mat
BOOST,450,0.92996,2.78578,0.6285,5,discharge,1,-11.146,3.715,10.0,9.9,3.8412,3.6631,15.9788,07-24-21_20.43_BOOST_protocol_HPPC_IN21700_30T_cycle_#450.mat
BOOST,450,0.92996,2.78578,0.6284,5,discharge,2,-22.292,7.431,10.0,9.9,3.8412,3.5059,15.0413,07-24-21_20.43_BOOST_protocol_HPPC_IN21700_30T_cycle_#450.mat
BOOST,450,0.92996,2.78578,0.6283,5,discharge,3,-32.041,10.68,10.0,9.9,3.8403,3.3791,14.3941,07-24-21_20.43_BOOST_protocol_HPPC_IN21700_30T_cycle_#450.mat
BOOST,450,0.92996,2.78578,0.5357,6,discharge,0,-2.79,0.93,10.0,9.9,3.7391,3.6958,15.5208,07-24-21_20.43_BOOST_protocol_HPPC_IN21700_30T_cycle_#450.mat
BOOST,450,0.92996,2.78578,0.5356,6,discharge,1,-11.144,3.715,10.0,9.9,3.7392,3.5728,14.9318,07-24-21_20.43_BOOST_protocol_HPPC_IN21700_30T_cycle_#450.mat
BOOST,450,0.92996,2.78578,0.5355,6,discharge,2,-22.292,7.431,10.0,9.9,3.7395,3.4184,14.4043,07-24-21_20.43_BOOST_protocol_HPPC_IN21700_30T_cycle_#450.mat
BOOST,450,0.92996,2.78578,0.5354,6,discharge,3,-32.039,10.68,10.0,9.9,3.7398,3.288,14.1016,07-24-21_20.43_BOOST_protocol_HPPC_IN21700_30T_cycle_#450.mat
BOOST,450,0.92996,2.78578,0.4428,7,discharge,0,-2.788,0.929,10.0,9.9,3.6562,3.6138,15.2097,07-24-21_20.43_BOOST_protocol_HPPC_IN21700_30T_cycle_#450.mat
BOOST,450,0.92996,2.78578,0.4427,7,discharge,1,-11.147,3.716,10.0,9.9,3.6564,3.4884,15.0713,07-24-21_20.43_BOOST_protocol_HPPC_IN21700_30T_cycle_#450.mat
BOOST,450,0.92996,2.78578,0.4427,7,discharge,2,-22.29,7.43,10.0,9.9,3.6566,3.3292,14.6882,07-24-21_20.43_BOOST_protocol_HPPC_IN21700_30T_cycle_#450.mat
BOOST,450,0.92996,2.78578,0.4425,7,discharge,3,-32.042,10.681,10.0,9.9,3.657,3.2002,14.2563,07-24-21_20.43_BOOST_protocol_HPPC_IN21700_30T_cycle_#450.mat
BOOST,450,0.92996,2.78578,0.3499,8,discharge,0,-2.788,0.929,10.0,9.9,3.5944,3.5536,14.6357,07-24-21_20.43_BOOST_protocol_HPPC_IN21700_30T_cycle_#450.mat
BOOST,450,0.92996,2.78578,0.3498,8,discharge,1,-11.145,3.715,10.0,9.9,3.5954,3.4278,15.0381,07-24-21_20.43_BOOST_protocol_HPPC_IN21700_30T_cycle_#450.mat
BOOST,450,0.92996,2.78578,0.3498,8,discharge,2,-22.289,7.43,10.0,9.9,3.5955,3.264,14.8728,07-24-21_20.43_BOOST_protocol_HPPC_IN21700_30T_cycle_#450.mat
BOOST,450,0.92996,2.78578,0.3497,8,discharge,3,-32.041,10.68,10.0,9.9,3.5957,3.1217,14.7935,07-24-21_20.43_BOOST_protocol_HPPC_IN21700_30T_cycle_#450.mat
BOOST,450,0.92996,2.78578,0.2571,9,discharge,0,-2.786,0.929,10.0,9.9,3.5147,3.4684,16.617,07-24-21_20.43_BOOST_protocol_HPPC_IN21700_30T_cycle_#450.mat
BOOST,450,0.92996,2.78578,0.257,9,discharge,1,-11.147,3.716,10.0,9.9,3.515,3.3333,16.3003,07-24-21_20.43_BOOST_protocol_HPPC_IN21700_30T_cycle_#450.mat
BOOST,450,0.92996,2.78578,0.2569,9,discharge,2,-22.292,7.431,10.0,9.9,3.5171,3.1489,16.5171,07-24-21_20.43_BOOST_protocol_HPPC_IN21700_30T_cycle_#450.mat
BOOST,450,0.92996,2.78578,0.2568,9,discharge,3,-32.041,10.68,10.0,9.9,3.5183,2.9775,16.8784,07-24-21_20.43_BOOST_protocol_HPPC_IN21700_30T_cycle_#450.mat
BOOST,450,0.92996,2.78578,0.2106,10,discharge,0,-2.79,0.93,10.0,9.9,3.4615,3.4111,18.0652,07-24-21_20.43_BOOST_protocol_HPPC_IN21700_30T_cycle_#450.mat
BOOST,450,0.92996,2.78578,0.2106,10,discharge,1,-11.147,3.716,10.0,9.9,3.4621,3.2567,18.4265,07-24-21_20.43_BOOST_protocol_HPPC_IN21700_30T_cycle_#450.mat
BOOST,450,0.92996,2.78578,0.2105,10,discharge,2,-22.29,7.43,10.0,9.9,3.4639,3.0115,20.2961,07-24-21_20.43_BOOST_protocol_HPPC_IN21700_30T_cycle_#450.mat
BOOST,450,0.92996,2.78578,0.2104,10,discharge,3,-32.04,10.68,10.0,9.9,3.4636,2.7623,21.8883,07-24-21_20.43_BOOST_protocol_HPPC_IN21700_30T_cycle_#450.mat
BOOST,450,0.92996,2.78578,0.1642,11,discharge,0,-2.788,0.929,10.0,9.9,3.4171,3.3607,20.2296,07-24-21_20.43_BOOST_protocol_HPPC_IN21700_30T_cycle_#450.mat
BOOST,450,0.92996,2.78578,0.1641,11,discharge,1,-11.143,3.714,10.0,9.9,3.4176,3.1584,23.2612,07-24-21_20.43_BOOST_protocol_HPPC_IN21700_30T_cycle_#450.mat
BOOST,450,0.92996,2.78578,0.164,11,discharge,2,-22.292,7.431,10.0,9.9,3.4198,2.7479,30.1409,07-24-21_20.43_BOOST_protocol_HPPC_IN21700_30T_cycle_#450.mat
BOOST,450,0.92996,2.78578,0.1639,11,discharge,3,-32.042,10.681,10.0,9.9,3.419,2.499,28.7123,07-24-21_20.43_BOOST_protocol_HPPC_IN21700_30T_cycle_#450.mat
BOOST,450,0.92996,2.78578,0.1177,12,discharge,0,-2.79,0.93,10.0,9.9,3.3646,3.2782,30.9689,07-24-21_20.43_BOOST_protocol_HPPC_IN21700_30T_cycle_#450.mat
BOOST,450,0.92996,2.78578,0.1177,12,discharge,1,-11.148,3.716,10.0,9.9,3.3662,2.8216,48.8518,07-24-21_20.43_BOOST_protocol_HPPC_IN21700_30T_cycle_#450.mat
BOOST,450,0.92996,2.78578,0.1176,12,discharge,2,-21.815,7.272,10.0,9.9,3.3695,2.4995,39.8808,07-24-21_20.43_BOOST_protocol_HPPC_IN21700_30T_cycle_#450.mat
BOOST,450,0.92996,2.78578,0.1175,12,discharge,3,-19.446,6.482,10.0,9.9,3.3687,2.4996,44.693,07-24-21_20.43_BOOST_protocol_HPPC_IN21700_30T_cycle_#450.mat
BOOST,487,0.91359,2.73675,1.0,0,discharge,0,-2.734,0.911,10.0,9.7,4.1473,4.0939,19.5315,08-09-21_19.33_BOOST_protocol_HPPC_IN21700_30T_cycle_#487.mat
BOOST,487,0.91359,2.73675,0.9999,0,discharge,1,-10.934,3.645,10.0,9.9,4.1563,3.939,19.8738,08-09-21_19.33_BOOST_protocol_HPPC_IN21700_30T_cycle_#487.mat
BOOST,487,0.91359,2.73675,0.9998,0,discharge,2,-21.869,7.29,10.0,9.9,4.1556,3.7754,17.3853,08-09-21_19.33_BOOST_protocol_HPPC_IN21700_30T_cycle_#487.mat
BOOST,487,0.91359,2.73675,0.9998,0,discharge,3,-31.436,10.479,10.0,9.9,4.1544,3.6455,16.1884,08-09-21_19.33_BOOST_protocol_HPPC_IN21700_30T_cycle_#487.mat
BOOST,487,0.91359,2.73675,0.9544,1,discharge,0,-2.734,0.911,10.0,9.9,4.0968,4.0469,18.2503,08-09-21_19.33_BOOST_protocol_HPPC_IN21700_30T_cycle_#487.mat
BOOST,487,0.91359,2.73675,0.9544,1,discharge,1,-10.937,3.646,10.0,9.9,4.0971,3.9127,16.8602,08-09-21_19.33_BOOST_protocol_HPPC_IN21700_30T_cycle_#487.mat
BOOST,487,0.91359,2.73675,0.9543,1,discharge,2,-21.868,7.289,10.0,9.9,4.0964,3.7528,15.7125,08-09-21_19.33_BOOST_protocol_HPPC_IN21700_30T_cycle_#487.mat
BOOST,487,0.91359,2.73675,0.9542,1,discharge,3,-31.436,10.479,10.0,9.9,4.0979,3.6213,15.161,08-09-21_19.33_BOOST_protocol_HPPC_IN21700_30T_cycle_#487.mat
BOOST,487,0.91359,2.73675,0.9088,2,discharge,0,-2.734,0.911,10.0,9.9,4.0802,4.034,16.8971,08-09-21_19.33_BOOST_protocol_HPPC_IN21700_30T_cycle_#487.mat
BOOST,487,0.91359,2.73675,0.9088,2,discharge,1,-10.934,3.645,10.0,9.9,4.0798,3.9015,16.3069,08-09-21_19.33_BOOST_protocol_HPPC_IN21700_30T_cycle_#487.mat
BOOST,487,0.91359,2.73675,0.9087,2,discharge,2,-21.869,7.29,10.0,9.9,4.0808,3.7381,15.6706,08-09-21_19.33_BOOST_protocol_HPPC_IN21700_30T_cycle_#487.mat
BOOST,487,0.91359,2.73675,0.9086,2,discharge,3,-31.438,10.479,10.0,9.9,4.0813,3.6035,15.1982,08-09-21_19.33_BOOST_protocol_HPPC_IN21700_30T_cycle_#487.mat
BOOST,487,0.91359,2.73675,0.8177,3,discharge,0,-2.734,0.911,10.0,9.9,4.0242,3.9736,18.5084,08-09-21_19.33_BOOST_protocol_HPPC_IN21700_30T_cycle_#487.mat
BOOST,487,0.91359,2.73675,0.8177,3,discharge,1,-10.936,3.645,10.0,9.9,4.0248,3.8307,17.7487,08-09-21_19.33_BOOST_protocol_HPPC_IN21700_30T_cycle_#487.mat
BOOST,487,0.91359,2.73675,0.8176,3,discharge,2,-21.87,7.29,10.0,9.9,4.0253,3.6663,16.4152,08-09-21_19.33_BOOST_protocol_HPPC_IN21700_30T_cycle_#487.mat
BOOST,487,0.91359,2.73675,0.8175,3,discharge,3,-31.438,10.479,10.0,9.9,4.0259,3.5344,15.6339,08-09-21_19.33_BOOST_protocol_HPPC_IN21700_30T_cycle_#487.mat
BOOST,487,0.91359,2.73675,0.7266,4,discharge,0,-2.734,0.911,10.0,9.9,3.9232,3.8749,17.6671,08-09-21_19.33_BOOST_protocol_HPPC_IN21700_30T_cycle_#487.mat
BOOST,487,0.91359,2.73675,0.7265,4,discharge,1,-10.936,3.645,10.0,9.9,3.9233,3.7413,16.6423,08-09-21_19.33_BOOST_protocol_HPPC_IN21700_30T_cycle_#487.mat
BOOST,487,0.91359,2.73675,0.7264,4,discharge,2,-21.869,7.29,10.0,9.9,3.9236,3.5896,15.2728,08-09-21_19.33_BOOST_protocol_HPPC_IN21700_30T_cycle_#487.mat
BOOST,487,0.91359,2.73675,0.7264,4,discharge,3,-31.436,10.479,10.0,9.9,3.9241,3.4624,14.687,08-09-21_19.33_BOOST_protocol_HPPC_IN21700_30T_cycle_#487.mat
BOOST,487,0.91359,2.73675,0.6355,5,discharge,0,-2.734,0.911,10.0,9.9,3.8459,3.7979,17.5567,08-09-21_19.33_BOOST_protocol_HPPC_IN21700_30T_cycle_#487.mat
BOOST,487,0.91359,2.73675,0.6354,5,discharge,1,-10.936,3.645,10.0,9.9,3.8457,3.669,16.1576,08-09-21_19.33_BOOST_protocol_HPPC_IN21700_30T_cycle_#487.mat
BOOST,487,0.91359,2.73675,0.6353,5,discharge,2,-21.869,7.29,10.0,9.9,3.8452,3.5153,15.0853,08-09-21_19.33_BOOST_protocol_HPPC_IN21700_30T_cycle_#487.mat
BOOST,487,0.91359,2.73675,0.6353,5,discharge,3,-31.438,10.479,10.0,9.9,3.845,3.3853,14.6224,08-09-21_19.33_BOOST_protocol_HPPC_IN21700_30T_cycle_#487.mat
BOOST,487,0.91359,2.73675,0.5444,6,discharge,0,-2.734,0.911,10.0,9.9,3.7465,3.7025,16.0936,08-09-21_19.33_BOOST_protocol_HPPC_IN21700_30T_cycle_#487.mat
BOOST,487,0.91359,2.73675,0.5443,6,discharge,1,-10.936,3.645,10.0,9.9,3.7462,3.5779,15.3895,08-09-21_19.33_BOOST_protocol_HPPC_IN21700_30T_cycle_#487.mat
BOOST,487,0.91359,2.73675,0.5442,6,discharge,2,-21.869,7.29,10.0,9.9,3.7463,3.422,14.8292,08-09-21_19.33_BOOST_protocol_HPPC_IN21700_30T_cycle_#487.mat
BOOST,487,0.91359,2.73675,0.5441,6,discharge,3,-31.435,10.478,10.0,9.9,3.7464,3.2898,14.5252,08-09-21_19.33_BOOST_protocol_HPPC_IN21700_30T_cycle_#487.mat
BOOST,487,0.91359,2.73675,0.4532,7,discharge,0,-2.732,0.911,10.0,9.9,3.6608,3.6191,15.2641,08-09-21_19.33_BOOST_protocol_HPPC_IN21700_30T_cycle_#487.mat
BOOST,487,0.91359,2.73675,0.4532,7,discharge,1,-10.934,3.645,10.0,9.9,3.6611,3.4962,15.0814,08-09-21_19.33_BOOST_protocol_HPPC_IN21700_30T_cycle_#487.mat
BOOST,487,0.91359,2.73675,0.4531,7,discharge,2,-21.871,7.29,10.0,9.9,3.6606,3.3404,14.6404,08-09-21_19.33_BOOST_protocol_HPPC_IN21700_30T_cycle_#487.mat
BOOST,487,0.91359,2.73675,0.453,7,discharge,3,-31.437,10.479,10.0,9.9,3.6616,3.2076,14.4416,08-09-21_19.33_BOOST_protocol_HPPC_IN21700_30T_cycle_#487.mat
BOOST,487,0.91359,2.73675,0.3621,8,discharge,0,-2.734,0.911,10.0,9.9,3.5989,3.5565,15.5084,08-09-21_19.33_BOOST_protocol_HPPC_IN21700_30T_cycle_#487.mat
BOOST,487,0.91359,2.73675,0.362,8,discharge,1,-10.936,3.645,10.0,9.9,3.599,3.4309,15.3713,08-09-21_19.33_BOOST_protocol_HPPC_IN21700_30T_cycle_#487.mat
BOOST,487,0.91359,2.73675,0.362,8,discharge,2,-21.871,7.29,10.0,9.9,3.5993,3.2689,15.1068,08-09-21_19.33_BOOST_protocol_HPPC_IN21700_30T_cycle_#487.mat
BOOST,487,0.91359,2.73675,0.3619,8,discharge,3,-31.437,10.479,10.0,9.9,3.5995,3.1297,14.9442,08-09-21_19.33_BOOST_protocol_HPPC_IN21700_30T_cycle_#487.mat
BOOST,487,0.91359,2.73675,0.271,9,discharge,0,-2.734,0.911,10.0,9.9,3.5205,3.4747,16.7532,08-09-21_19.33_BOOST_protocol_HPPC_IN21700_30T_cycle_#487.mat
BOOST,487,0.91359,2.73675,0.2709,9,discharge,1,-10.934,3.645,10.0,9.9,3.5209,3.3397,16.5722,08-09-21_19.33_BOOST_protocol_HPPC_IN21700_30T_cycle_#487.mat
BOOST,487,0.91359,2.73675,0.2708,9,discharge,2,-21.869,7.29,10.0,9.9,3.5219,3.1548,16.7863,08-09-21_19.33_BOOST_protocol_HPPC_IN21700_30T_cycle_#487.mat
BOOST,487,0.91359,2.73675,0.2708,9,discharge,3,-31.437,10.479,10.0,9.9,3.5237,2.9823,17.2217,08-09-21_19.33_BOOST_protocol_HPPC_IN21700_30T_cycle_#487.mat
BOOST,487,0.91359,2.73675,0.2254,10,discharge,0,-2.734,0.911,10.0,9.9,3.4714,3.4215,18.2503,08-09-21_19.33_BOOST_protocol_HPPC_IN21700_30T_cycle_#487.mat
BOOST,487,0.91359,2.73675,0.2254,10,discharge,1,-10.936,3.645,10.0,9.9,3.4718,3.2703,18.4254,08-09-21_19.33_BOOST_protocol_HPPC_IN21700_30T_cycle_#487.mat
BOOST,487,0.91359,2.73675,0.2253,10,discharge,2,-21.87,7.29,10.0,9.9,3.4738,3.0401,19.8308,08-09-21_19.33_BOOST_protocol_HPPC_IN21700_30T_cycle_#487.mat
BOOST,487,0.91359,2.73675,0.2252,10,discharge,3,-31.436,10.479,10.0,9.9,3.4737,2.8,21.4308,08-09-21_19.33_BOOST_protocol_HPPC_IN21700_30T_cycle_#487.mat
BOOST,487,0.91359,2.73675,0.1799,11,discharge,0,-2.734,0.911,10.0,9.9,3.424,3.3673,20.7404,08-09-21_19.33_BOOST_protocol_HPPC_IN21700_30T_cycle_#487.mat
BOOST,487,0.91359,2.73675,0.1798,11,discharge,1,-10.936,3.645,10.0,9.9,3.4245,3.1697,23.2992,08-09-21_19.33_BOOST_protocol_HPPC_IN21700_30T_cycle_#487.mat
BOOST,487,0.91359,2.73675,0.1797,11,discharge,2,-21.869,7.29,10.0,9.9,3.4267,2.7901,29.1097,08-09-21_19.33_BOOST_protocol_HPPC_IN21700_30T_cycle_#487.mat
BOOST,487,0.91359,2.73675,0.1797,11,discharge,3,-31.436,10.479,10.0,9.9,3.426,2.4998,29.463,08-09-21_19.33_BOOST_protocol_HPPC_IN21700_30T_cycle_#487.mat
BOOST,487,0.91359,2.73675,0.1343,12,discharge,0,-2.734,0.911,10.0,9.9,3.3751,3.2945,29.4806,08-09-21_19.33_BOOST_protocol_HPPC_IN21700_30T_cycle_#487.mat
BOOST,487,0.91359,2.73675,0.1342,12,discharge,1,-10.935,3.645,10.0,9.9,3.3765,2.9047,43.1459,08-09-21_19.33_BOOST_protocol_HPPC_IN21700_30T_cycle_#487.mat
BOOST,487,0.91359,2.73675,0.1342,12,discharge,2,-21.869,7.29,10.0,9.9,3.3795,2.4999,40.2213,08-09-21_19.33_BOOST_protocol_HPPC_IN21700_30T_cycle_#487.mat
BOOST,487,0.91359,2.73675,0.1341,12,discharge,3,-22.521,7.507,10.0,9.9,3.3792,2.5,39.0383,08-09-21_19.33_BOOST_protocol_HPPC_IN21700_30T_cycle_#487.mat
BOOST,525,0.91742,2.74824,1.0,0,discharge,0,-2.748,0.916,10.0,9.7,4.1463,4.0917,19.8661,08-16-21_13.05_BOOST_protocol_HPPC_IN21700_30T_cycle_#525.mat
BOOST,525,0.91742,2.74824,0.9999,0,discharge,1,-10.992,3.664,10.0,9.9,4.1553,3.9338,20.151,08-16-21_13.05_BOOST_protocol_HPPC_IN21700_30T_cycle_#525.mat
BOOST,525,0.91742,2.74824,0.9998,0,discharge,2,-21.987,7.329,10.0,9.9,4.1546,3.7672,17.6195,08-16-21_13.05_BOOST_protocol_HPPC_IN21700_30T_cycle_#525.mat
BOOST,525,0.91742,2.74824,0.9997,0,discharge,3,-31.604,10.535,10.0,9.9,4.1541,3.6351,16.422,08-16-21_13.05_BOOST_protocol_HPPC_IN21700_30T_cycle_#525.mat
BOOST,525,0.91742,2.74824,0.9542,1,discharge,0,-2.748,0.916,10.0,9.9,4.0965,4.0459,18.4114,08-16-21_13.05_BOOST_protocol_HPPC_IN21700_30T_cycle_#525.mat
BOOST,525,0.91742,2.74824,0.9541,1,discharge,1,-10.993,3.664,10.0,9.9,4.0958,3.91,16.9017,08-16-21_13.05_BOOST_protocol_HPPC_IN21700_30T_cycle_#525.mat
BOOST,525,0.91742,2.74824,0.954,1,discharge,2,-21.987,7.329,10.0,9.9,4.0969,3.7482,15.8594,08-16-21_13.05_BOOST_protocol_HPPC_IN21700_30T_cycle_#525.mat
BOOST,525,0.91742,2.74824,0.9539,1,discharge,3,-31.606,10.535,10.0,9.9,4.0975,3.6155,15.2503,08-16-21_13.05_BOOST_protocol_HPPC_IN21700_30T_cycle_#525.mat
BOOST,525,0.91742,2.74824,0.9084,2,discharge,0,-2.749,0.916,10.0,9.9,4.0803,4.0335,17.0269,08-16-21_13.05_BOOST_protocol_HPPC_IN21700_30T_cycle_#525.mat
BOOST,525,0.91742,2.74824,0.9083,2,discharge,1,-10.994,3.665,10.0,9.9,4.0796,3.8977,16.5454,08-16-21_13.05_BOOST_protocol_HPPC_IN21700_30T_cycle_#525.mat
BOOST,525,0.91742,2.74824,0.9082,2,discharge,2,-21.986,7.329,10.0,9.9,4.0798,3.7298,15.9192,08-16-21_13.05_BOOST_protocol_HPPC_IN21700_30T_cycle_#525.mat
BOOST,525,0.91742,2.74824,0.9081,2,discharge,3,-31.606,10.535,10.0,9.9,4.0801,3.5916,15.4559,08-16-21_13.05_BOOST_protocol_HPPC_IN21700_30T_cycle_#525.mat
BOOST,525,0.91742,2.74824,0.8168,3,discharge,0,-2.748,0.916,10.0,9.9,4.0215,3.9696,18.8851,08-16-21_13.05_BOOST_protocol_HPPC_IN21700_30T_cycle_#525.mat
BOOST,525,0.91742,2.74824,0.8167,3,discharge,1,-10.993,3.664,10.0,9.9,4.022,3.8234,18.066,08-16-21_13.05_BOOST_protocol_HPPC_IN21700_30T_cycle_#525.mat
BOOST,525,0.91742,2.74824,0.8166,3,discharge,2,-21.987,7.329,10.0,9.9,4.0226,3.6571,16.6235,08-16-21_13.05_BOOST_protocol_HPPC_IN21700_30T_cycle_#525.mat
BOOST,525,0.91742,2.74824,0.8165,3,discharge,3,-31.604,10.535,10.0,9.9,4.0231,3.5244,15.7796,08-16-21_13.05_BOOST_protocol_HPPC_IN21700_30T_cycle_#525.mat
BOOST,525,0.91742,2.74824,0.7251,4,discharge,0,-2.748,0.916,10.0,9.9,3.9216,3.8724,17.9033,08-16-21_13.05_BOOST_protocol_HPPC_IN21700_30T_cycle_#525.mat
BOOST,525,0.91742,2.74824,0.7251,4,discharge,1,-10.993,3.664,10.0,9.9,3.921,3.7387,16.5833,08-16-21_13.05_BOOST_protocol_HPPC_IN21700_30T_cycle_#525.mat
BOOST,525,0.91742,2.74824,0.725,4,discharge,2,-21.988,7.329,10.0,9.9,3.922,3.5825,15.4402,08-16-21_13.05_BOOST_protocol_HPPC_IN21700_30T_cycle_#525.mat
BOOST,525,0.91742,2.74824,0.7249,4,discharge,3,-31.605,10.535,10.0,9.9,3.9224,3.449,14.9786,08-16-21_13.05_BOOST_protocol_HPPC_IN21700_30T_cycle_#525.mat
BOOST,525,0.91742,2.74824,0.6335,5,discharge,0,-2.75,0.917,10.0,9.9,3.8385,3.7908,17.3436,08-16-21_13.05_BOOST_protocol_HPPC_IN21700_30T_cycle_#525.mat
BOOST,525,0.91742,2.74824,0.6335,5,discharge,1,-10.994,3.665,10.0,9.91,3.8391,3.6607,16.227,08-16-21_13.05_BOOST_protocol_HPPC_IN21700_30T_cycle_#525.mat
BOOST,525,0.91742,2.74824,0.6334,5,discharge,2,-21.987,7.329,10.0,9.9,3.8386,3.504,15.2181,08-16-21_13.05_BOOST_protocol_HPPC_IN21700_30T_cycle_#525.mat
BOOST,525,0.91742,2.74824,0.6333,5,discharge,3,-31.605,10.535,10.0,9.9,3.838,3.3715,14.7603,08-16-21_13.05_BOOST_protocol_HPPC_IN21700_30T_cycle_#525.mat
BOOST,525,0.91742,2.74824,0.5419,6,discharge,0,-2.748,0.916,10.0,9.9,3.7398,3.6959,15.9747,08-16-21_13.05_BOOST_protocol_HPPC_IN21700_30T_cycle_#525.mat
BOOST,525,0.91742,2.74824,0.5418,6,discharge,1,-10.993,3.664,10.0,9.9,3.7398,3.5703,15.4189,08-16-21_13.05_BOOST_protocol_HPPC_IN21700_30T_cycle_#525.mat
BOOST,525,0.91742,2.74824,0.5418,6,discharge,2,-21.985,7.328,10.0,9.9,3.7403,3.4129,14.892,08-16-21_13.05_BOOST_protocol_HPPC_IN21700_30T_cycle_#525.mat
BOOST,525,0.91742,2.74824,0.5417,6,discharge,3,-31.605,10.535,10.0,9.9,3.7403,3.2804,14.5515,08-16-21_13.05_BOOST_protocol_HPPC_IN21700_30T_cycle_#525.mat
BOOST,525,0.91742,2.74824,0.4503,7,discharge,0,-2.751,0.917,10.0,9.9,3.6569,3.6139,15.6335,08-16-21_13.05_BOOST_protocol_HPPC_IN21700_30T_cycle_#525.mat
BOOST,525,0.91742,2.74824,0.4503,7,discharge,1,-10.994,3.665,10.0,9.9,3.6569,3.4884,15.3265,08-16-21_13.05_BOOST_protocol_HPPC_IN21700_30T_cycle_#525.mat
BOOST,525,0.91742,2.74824,0.4501,7,discharge,2,-21.986,7.329,10.0,9.9,3.6572,3.3287,14.9413,08-16-21_13.05_BOOST_protocol_HPPC_IN21700_30T_cycle_#525.mat
BOOST,525,0.91742,2.74824,0.4501,7,discharge,3,-31.606,10.535,10.0,9.9,3.6573,3.1929,14.6934,08-16-21_13.05_BOOST_protocol_HPPC_IN21700_30T_cycle_#525.mat
BOOST,525,0.91742,2.74824,0.3587,8,discharge,0,-2.75,0.917,10.0,9.9,3.5948,3.5516,15.7074,08-16-21_13.05_BOOST_protocol_HPPC_IN21700_30T_cycle_#525.mat
BOOST,525,0.91742,2.74824,0.3586,8,discharge,1,-10.994,3.665,10.0,9.9,3.5949,3.4238,15.563,08-16-21_13.05_BOOST_protocol_HPPC_IN21700_30T_cycle_#525.mat
BOOST,525,0.91742,2.74824,0.3585,8,discharge,2,-21.987,7.329,10.0,9.9,3.5953,3.2592,15.2863,08-16-21_13.05_BOOST_protocol_HPPC_IN21700_30T_cycle_#525.mat
BOOST,525,0.91742,2.74824,0.3585,8,discharge,3,-31.606,10.535,10.0,9.9,3.5955,3.1184,15.0952,08-16-21_13.05_BOOST_protocol_HPPC_IN21700_30T_cycle_#525.mat
BOOST,525,0.91742,2.74824,0.2671,9,discharge,0,-2.748,0.916,10.0,9.9,3.5139,3.465,17.7941,08-16-21_13.05_BOOST_protocol_HPPC_IN21700_30T_cycle_#525.mat
BOOST,525,0.91742,2.74824,0.267,9,discharge,1,-10.996,3.665,10.0,9.9,3.5141,3.3238,17.3063,08-16-21_13.05_BOOST_protocol_HPPC_IN21700_30T_cycle_#525.mat
BOOST,525,0.91742,2.74824,0.2669,9,discharge,2,-21.986,7.329,10.0,9.9,3.5162,3.1308,17.5293,08-16-21_13.05_BOOST_protocol_HPPC_IN21700_30T_cycle_#525.mat
BOOST,525,0.91742,2.74824,0.2668,9,discharge,3,-31.604,10.535,10.0,9.9,3.5172,2.9451,18.1021,08-16-21_13.05_BOOST_protocol_HPPC_IN21700_30T_cycle_#525.mat
BOOST,525,0.91742,2.74824,0.2213,10,discharge,0,-2.75,0.917,10.0,9.9,3.461,3.4097,18.6539,08-16-21_13.05_BOOST_protocol_HPPC_IN21700_30T_cycle_#525.mat
BOOST,525,0.91742,2.74824,0.2212,10,discharge,1,-10.993,3.664,10.0,9.9,3.4617,3.2521,19.0667,08-16-21_13.05_BOOST_protocol_HPPC_IN21700_30T_cycle_#525.mat
BOOST,525,0.91742,2.74824,0.2211,10,discharge,2,-21.987,7.329,10.0,9.9,3.4627,3.0027,20.9215,08-16-21_13.05_BOOST_protocol_HPPC_IN21700_30T_cycle_#525.mat
BOOST,525,0.91742,2.74824,0.2211,10,discharge,3,-31.604,10.535,10.0,9.9,3.4631,2.7351,23.0351,08-16-21_13.05_BOOST_protocol_HPPC_IN21700_30T_cycle_#525.mat
BOOST,525,0.91742,2.74824,0.1755,11,discharge,0,-2.75,0.917,10.0,9.9,3.4176,3.3593,21.1985,08-16-21_13.05_BOOST_protocol_HPPC_IN21700_30T_cycle_#525.mat
BOOST,525,0.91742,2.74824,0.1754,11,discharge,1,-10.993,3.664,10.0,9.9,3.4185,3.1449,24.8886,08-16-21_13.05_BOOST_protocol_HPPC_IN21700_30T_cycle_#525.mat
BOOST,525,0.91742,2.74824,0.1753,11,discharge,2,-21.986,7.329,10.0,9.9,3.4206,2.7016,32.7026,08-16-21_13.05_BOOST_protocol_HPPC_IN21700_30T_cycle_#525.mat
BOOST,525,0.91742,2.74824,0.1753,11,discharge,3,-31.605,10.535,10.0,9.9,3.4197,2.4999,29.103,08-16-21_13.05_BOOST_protocol_HPPC_IN21700_30T_cycle_#525.mat
BOOST,525,0.91742,2.74824,0.1297,12,discharge,0,-2.748,0.916,10.0,9.9,3.3616,3.2703,33.223,08-16-21_13.05_BOOST_protocol_HPPC_IN21700_30T_cycle_#525.mat
BOOST,525,0.91742,2.74824,0.1296,12,discharge,1,-10.993,3.664,10.0,9.9,3.3641,2.7951,51.7602,08-16-21_13.05_BOOST_protocol_HPPC_IN21700_30T_cycle_#525.mat
BOOST,525,0.91742,2.74824,0.1295,12,discharge,2,-20.995,6.998,10.0,9.9,3.3672,2.4999,41.3098,08-16-21_13.05_BOOST_protocol_HPPC_IN21700_30T_cycle_#525.mat
BOOST,525,0.91742,2.74824,0.1294,12,discharge,3,-18.772,6.257,10.0,9.9,3.3666,2.4999,46.1698,08-16-21_13.05_BOOST_protocol_HPPC_IN21700_30T_cycle_#525.mat
BOOST,562,0.91367,2.73699,1.0,0,discharge,0,-2.736,0.912,10.0,9.7,4.1445,4.0892,20.2105,08-21-21_09.48_BOOST_protocol_HPPC_IN21700_30T_cycle_#562.mat
BOOST,562,0.91367,2.73699,0.9999,0,discharge,1,-10.948,3.649,10.0,9.9,4.1533,3.9301,20.3873,08-21-21_09.48_BOOST_protocol_HPPC_IN21700_30T_cycle_#562.mat
