Repository: KikETs/ECM_HYBRID_BMS_JOINT

## Results

| Arm | Model | Size | Protocol | Result | Worst cell |
|---|---|---|---|---|---|
| SOP | 2RC table + trim (A8) | 4 effective coefficients, 2 EW states | leave-one-cell-out | usable current 69.6 % discharge, 59.5 % charge (τ = 10 s) | 59.9 % / 53.5 % (BOOST_REST) |
| SOH | dQ/dV ridge | 65 coefficients | leave-one-cell-out | RMSE 0.0094, bias −0.0005 | 0.0130 (BOOST_REST) |
| SOC | 2RC EKF, low-current gate | 3 states | leave-one-cell-out | **2.34 %p** over six sensor disturbances on estimated SOH (2.325 on true SOH), per cell 2.00–2.75 | 4.60 %p (BOOST_NEGPULSE_1S, current offset −0.10 A) |

The SOH arm was a 10,945-parameter CNN until the second audit round. Nested

File: analysis/results/cold_check/r_all_CC.csv (part 3 of 10)
protocol,cycle,SOH,CAP_Ah,SOC,soc_group,direction,rate_rank,I_A,CRate_rated,tau_s,tau_actual_s,V_pre_V,V_tau_V,R_mOhm,file
CC,375,0.94398,2.80684,0.532,6,discharge,0,-2.807,0.936,10.0,9.9,3.7375,3.6957,14.8892,07-12-21_15.23_CC_protocol_HPPC_IN21700_30T_cycle_#375.mat
CC,375,0.94398,2.80684,0.5319,6,discharge,1,-11.229,3.743,10.0,9.9,3.7376,3.5761,14.3824,07-12-21_15.23_CC_protocol_HPPC_IN21700_30T_cycle_#375.mat
CC,375,0.94398,2.80684,0.5319,6,discharge,2,-22.458,7.486,10.0,9.9,3.7378,3.4245,13.9505,07-12-21_15.23_CC_protocol_HPPC_IN21700_30T_cycle_#375.mat
CC,375,0.94398,2.80684,0.5318,6,discharge,3,-32.28,10.76,10.0,9.9,3.7379,3.2954,13.7082,07-12-21_15.23_CC_protocol_HPPC_IN21700_30T_cycle_#375.mat
CC,375,0.94398,2.80684,0.4384,7,discharge,0,-2.81,0.937,10.0,9.9,3.656,3.6157,14.3432,07-12-21_15.23_CC_protocol_HPPC_IN21700_30T_cycle_#375.mat
CC,375,0.94398,2.80684,0.4384,7,discharge,1,-11.232,3.744,10.0,9.9,3.6553,3.4963,14.156,07-12-21_15.23_CC_protocol_HPPC_IN21700_30T_cycle_#375.mat
CC,375,0.94398,2.80684,0.4383,7,discharge,2,-22.459,7.486,10.0,9.9,3.6563,3.343,13.9499,07-12-21_15.23_CC_protocol_HPPC_IN21700_30T_cycle_#375.mat
CC,375,0.94398,2.80684,0.4382,7,discharge,3,-32.28,10.76,10.0,9.9,3.6566,3.2114,13.7918,07-12-21_15.23_CC_protocol_HPPC_IN21700_30T_cycle_#375.mat
CC,375,0.94398,2.80684,0.3449,8,discharge,0,-2.808,0.936,10.0,9.9,3.595,3.5537,14.709,07-12-21_15.23_CC_protocol_HPPC_IN21700_30T_cycle_#375.mat
CC,375,0.94398,2.80684,0.3448,8,discharge,1,-11.23,3.743,10.0,9.9,3.5951,3.4318,14.5414,07-12-21_15.23_CC_protocol_HPPC_IN21700_30T_cycle_#375.mat
CC,375,0.94398,2.80684,0.3447,8,discharge,2,-22.456,7.485,10.0,9.9,3.5951,3.2737,14.3124,07-12-21_15.23_CC_protocol_HPPC_IN21700_30T_cycle_#375.mat
CC,375,0.94398,2.80684,0.3447,8,discharge,3,-32.278,10.759,10.0,9.9,3.5953,3.1374,14.1861,07-12-21_15.23_CC_protocol_HPPC_IN21700_30T_cycle_#375.mat
CC,375,0.94398,2.80684,0.2513,9,discharge,0,-2.81,0.937,10.0,9.9,3.5103,3.466,15.7668,07-12-21_15.23_CC_protocol_HPPC_IN21700_30T_cycle_#375.mat
CC,375,0.94398,2.80684,0.2512,9,discharge,1,-11.23,3.743,10.0,9.9,3.5108,3.3375,15.4319,07-12-21_15.23_CC_protocol_HPPC_IN21700_30T_cycle_#375.mat
CC,375,0.94398,2.80684,0.2511,9,discharge,2,-22.458,7.486,10.0,9.9,3.5137,3.1621,15.6559,07-12-21_15.23_CC_protocol_HPPC_IN21700_30T_cycle_#375.mat
CC,375,0.94398,2.80684,0.2511,9,discharge,3,-32.279,10.76,10.0,9.9,3.5148,3.0001,15.9454,07-12-21_15.23_CC_protocol_HPPC_IN21700_30T_cycle_#375.mat
CC,375,0.94398,2.80684,0.2045,10,discharge,0,-2.806,0.935,10.0,9.9,3.4541,3.4063,17.0331,07-12-21_15.23_CC_protocol_HPPC_IN21700_30T_cycle_#375.mat
CC,375,0.94398,2.80684,0.2044,10,discharge,1,-11.231,3.744,10.0,9.9,3.4548,3.2619,17.1757,07-12-21_15.23_CC_protocol_HPPC_IN21700_30T_cycle_#375.mat
CC,375,0.94398,2.80684,0.2044,10,discharge,2,-22.457,7.486,10.0,9.9,3.4563,3.044,18.3595,07-12-21_15.23_CC_protocol_HPPC_IN21700_30T_cycle_#375.mat
CC,375,0.94398,2.80684,0.2043,10,discharge,3,-32.28,10.76,10.0,9.9,3.4558,2.8071,20.096,07-12-21_15.23_CC_protocol_HPPC_IN21700_30T_cycle_#375.mat
CC,375,0.94398,2.80684,0.1577,11,discharge,0,-2.808,0.936,10.0,9.9,3.4133,3.3594,19.1952,07-12-21_15.23_CC_protocol_HPPC_IN21700_30T_cycle_#375.mat
CC,375,0.94398,2.80684,0.1577,11,discharge,1,-11.231,3.744,10.0,9.9,3.414,3.169,21.8146,07-12-21_15.23_CC_protocol_HPPC_IN21700_30T_cycle_#375.mat
CC,375,0.94398,2.80684,0.1576,11,discharge,2,-22.459,7.486,10.0,9.9,3.4159,2.7636,29.044,07-12-21_15.23_CC_protocol_HPPC_IN21700_30T_cycle_#375.mat
CC,375,0.94398,2.80684,0.1575,11,discharge,3,-32.281,10.76,10.0,9.9,3.4149,2.4998,28.3479,07-12-21_15.23_CC_protocol_HPPC_IN21700_30T_cycle_#375.mat
CC,375,0.94398,2.80684,0.1109,12,discharge,0,-2.81,0.937,10.0,9.9,3.3619,3.2818,28.5033,07-12-21_15.23_CC_protocol_HPPC_IN21700_30T_cycle_#375.mat
CC,375,0.94398,2.80684,0.1109,12,discharge,1,-11.23,3.743,10.0,9.9,3.3636,2.8502,45.7168,07-12-21_15.23_CC_protocol_HPPC_IN21700_30T_cycle_#375.mat
CC,375,0.94398,2.80684,0.1108,12,discharge,2,-22.371,7.457,10.0,9.9,3.3671,2.5,38.76,07-12-21_15.23_CC_protocol_HPPC_IN21700_30T_cycle_#375.mat
CC,375,0.94398,2.80684,0.1107,12,discharge,3,-20.197,6.732,10.0,9.9,3.3663,2.4999,42.8975,07-12-21_15.23_CC_protocol_HPPC_IN21700_30T_cycle_#375.mat
CC,412,0.93964,2.79392,1.0,0,discharge,0,-2.797,0.932,10.0,9.9,4.1614,4.1024,21.0925,07-17-21_07.16_CC_protocol_HPPC_IN21700_30T_cycle_#412.mat
CC,412,0.93964,2.79392,0.9999,0,discharge,1,-11.182,3.727,10.0,9.9,4.1604,3.953,18.5477,07-17-21_07.16_CC_protocol_HPPC_IN21700_30T_cycle_#412.mat
CC,412,0.93964,2.79392,0.9998,0,discharge,2,-22.368,7.456,10.0,9.9,4.1608,3.7914,16.5147,07-17-21_07.16_CC_protocol_HPPC_IN21700_30T_cycle_#412.mat
CC,412,0.93964,2.79392,0.9997,0,discharge,3,-32.152,10.717,10.0,9.9,4.1605,3.6623,15.4951,07-17-21_07.16_CC_protocol_HPPC_IN21700_30T_cycle_#412.mat
CC,412,0.93964,2.79392,0.9534,1,discharge,0,-2.797,0.932,10.0,9.9,4.0992,4.0523,16.7662,07-17-21_07.16_CC_protocol_HPPC_IN21700_30T_cycle_#412.mat
CC,412,0.93964,2.79392,0.9533,1,discharge,1,-11.184,3.728,10.0,9.9,4.0993,3.9241,15.6652,07-17-21_07.16_CC_protocol_HPPC_IN21700_30T_cycle_#412.mat
CC,412,0.93964,2.79392,0.9532,1,discharge,2,-22.37,7.457,10.0,9.9,4.0994,3.7687,14.7832,07-17-21_07.16_CC_protocol_HPPC_IN21700_30T_cycle_#412.mat
CC,412,0.93964,2.79392,0.9531,1,discharge,3,-32.152,10.717,10.0,9.9,4.1,3.6392,14.3319,07-17-21_07.16_CC_protocol_HPPC_IN21700_30T_cycle_#412.mat
CC,412,0.93964,2.79392,0.9067,2,discharge,0,-2.797,0.932,10.0,9.9,4.0819,4.0385,15.515,07-17-21_07.16_CC_protocol_HPPC_IN21700_30T_cycle_#412.mat
CC,412,0.93964,2.79392,0.9067,2,discharge,1,-11.182,3.727,10.0,9.9,4.0821,3.9135,15.0778,07-17-21_07.16_CC_protocol_HPPC_IN21700_30T_cycle_#412.mat
CC,412,0.93964,2.79392,0.9066,2,discharge,2,-22.368,7.456,10.0,9.9,4.0821,3.757,14.5342,07-17-21_07.16_CC_protocol_HPPC_IN21700_30T_cycle_#412.mat
CC,412,0.93964,2.79392,0.9068,2,discharge,3,-32.149,10.716,10.0,9.9,4.0825,3.627,14.1684,07-17-21_07.16_CC_protocol_HPPC_IN21700_30T_cycle_#412.mat
CC,412,0.93964,2.79392,0.8135,3,discharge,0,-2.797,0.932,10.0,9.9,4.0254,3.9759,17.6944,07-17-21_07.16_CC_protocol_HPPC_IN21700_30T_cycle_#412.mat
CC,412,0.93964,2.79392,0.8135,3,discharge,1,-11.184,3.728,10.0,9.9,4.0258,3.8355,17.0154,07-17-21_07.16_CC_protocol_HPPC_IN21700_30T_cycle_#412.mat
CC,412,0.93964,2.79392,0.8134,3,discharge,2,-22.367,7.456,10.0,9.9,4.0263,3.674,15.7509,07-17-21_07.16_CC_protocol_HPPC_IN21700_30T_cycle_#412.mat
CC,412,0.93964,2.79392,0.8133,3,discharge,3,-32.15,10.717,10.0,9.9,4.0268,3.5432,15.042,07-17-21_07.16_CC_protocol_HPPC_IN21700_30T_cycle_#412.mat
CC,412,0.93964,2.79392,0.7203,4,discharge,0,-2.8,0.933,10.0,9.9,3.9233,3.8749,17.2882,07-17-21_07.16_CC_protocol_HPPC_IN21700_30T_cycle_#412.mat
CC,412,0.93964,2.79392,0.7203,4,discharge,1,-11.184,3.728,10.0,9.9,3.9236,3.7434,16.1123,07-17-21_07.16_CC_protocol_HPPC_IN21700_30T_cycle_#412.mat
CC,412,0.93964,2.79392,0.7202,4,discharge,2,-22.366,7.455,10.0,9.9,3.9237,3.5959,14.6562,07-17-21_07.16_CC_protocol_HPPC_IN21700_30T_cycle_#412.mat
CC,412,0.93964,2.79392,0.7201,4,discharge,3,-32.15,10.717,10.0,9.9,3.9243,3.4715,14.084,07-17-21_07.16_CC_protocol_HPPC_IN21700_30T_cycle_#412.mat
CC,412,0.93964,2.79392,0.6271,5,discharge,0,-2.8,0.933,10.0,9.9,3.8408,3.7931,17.0375,07-17-21_07.16_CC_protocol_HPPC_IN21700_30T_cycle_#412.mat
CC,412,0.93964,2.79392,0.6271,5,discharge,1,-11.182,3.727,10.0,9.9,3.84,3.6705,15.1583,07-17-21_07.16_CC_protocol_HPPC_IN21700_30T_cycle_#412.mat
CC,412,0.93964,2.79392,0.627,5,discharge,2,-22.366,7.455,10.0,9.9,3.8391,3.5231,14.1286,07-17-21_07.16_CC_protocol_HPPC_IN21700_30T_cycle_#412.mat
CC,412,0.93964,2.79392,0.6269,5,discharge,3,-32.15,10.717,10.0,9.9,3.8386,3.3958,13.7729,07-17-21_07.16_CC_protocol_HPPC_IN21700_30T_cycle_#412.mat
CC,412,0.93964,2.79392,0.534,6,discharge,0,-2.796,0.932,10.0,9.9,3.7379,3.6956,15.1304,07-17-21_07.16_CC_protocol_HPPC_IN21700_30T_cycle_#412.mat
CC,412,0.93964,2.79392,0.5339,6,discharge,1,-11.184,3.728,10.0,9.9,3.7379,3.574,14.6549,07-17-21_07.16_CC_protocol_HPPC_IN21700_30T_cycle_#412.mat
CC,412,0.93964,2.79392,0.5338,6,discharge,2,-22.367,7.456,10.0,9.9,3.7383,3.4201,14.2263,07-17-21_07.16_CC_protocol_HPPC_IN21700_30T_cycle_#412.mat
CC,412,0.93964,2.79392,0.5337,6,discharge,3,-32.15,10.717,10.0,9.9,3.7376,3.2885,13.9689,07-17-21_07.16_CC_protocol_HPPC_IN21700_30T_cycle_#412.mat
CC,412,0.93964,2.79392,0.4407,7,discharge,0,-2.8,0.933,10.0,9.9,3.6563,3.6154,14.6082,07-17-21_07.16_CC_protocol_HPPC_IN21700_30T_cycle_#412.mat
CC,412,0.93964,2.79392,0.4407,7,discharge,1,-11.182,3.727,10.0,9.9,3.6565,3.4954,14.4071,07-17-21_07.16_CC_protocol_HPPC_IN21700_30T_cycle_#412.mat
CC,412,0.93964,2.79392,0.4406,7,discharge,2,-22.364,7.455,10.0,9.9,3.6567,3.3426,14.0449,07-17-21_07.16_CC_protocol_HPPC_IN21700_30T_cycle_#412.mat
CC,412,0.93964,2.79392,0.4405,7,discharge,3,-32.15,10.717,10.0,9.9,3.6571,3.2116,13.8569,07-17-21_07.16_CC_protocol_HPPC_IN21700_30T_cycle_#412.mat
CC,412,0.93964,2.79392,0.3475,8,discharge,0,-2.798,0.933,10.0,9.9,3.5952,3.5542,14.6544,07-17-21_07.16_CC_protocol_HPPC_IN21700_30T_cycle_#412.mat
CC,412,0.93964,2.79392,0.3475,8,discharge,1,-11.182,3.727,10.0,9.9,3.5947,3.4333,14.4339,07-17-21_07.16_CC_protocol_HPPC_IN21700_30T_cycle_#412.mat
CC,412,0.93964,2.79392,0.3474,8,discharge,2,-22.367,7.456,10.0,9.9,3.5956,3.2736,14.3962,07-17-21_07.16_CC_protocol_HPPC_IN21700_30T_cycle_#412.mat
CC,412,0.93964,2.79392,0.3474,8,discharge,3,-32.149,10.716,10.0,9.9,3.5956,3.1329,14.3924,07-17-21_07.16_CC_protocol_HPPC_IN21700_30T_cycle_#412.mat
CC,412,0.93964,2.79392,0.2544,9,discharge,0,-2.798,0.933,10.0,9.9,3.5107,3.4658,16.0472,07-17-21_07.16_CC_protocol_HPPC_IN21700_30T_cycle_#412.mat
CC,412,0.93964,2.79392,0.2543,9,discharge,1,-11.185,3.728,10.0,9.9,3.5113,3.334,15.8516,07-17-21_07.16_CC_protocol_HPPC_IN21700_30T_cycle_#412.mat
CC,412,0.93964,2.79392,0.2542,9,discharge,2,-22.367,7.456,10.0,9.9,3.5141,3.1538,16.1086,07-17-21_07.16_CC_protocol_HPPC_IN21700_30T_cycle_#412.mat
CC,412,0.93964,2.79392,0.2541,9,discharge,3,-32.15,10.717,10.0,9.9,3.5151,2.9848,16.4946,07-17-21_07.16_CC_protocol_HPPC_IN21700_30T_cycle_#412.mat
CC,412,0.93964,2.79392,0.2078,10,discharge,0,-2.798,0.933,10.0,9.9,3.4548,3.4071,17.0497,07-17-21_07.16_CC_protocol_HPPC_IN21700_30T_cycle_#412.mat
CC,412,0.93964,2.79392,0.2077,10,discharge,1,-11.183,3.728,10.0,9.9,3.4555,3.2647,17.0616,07-17-21_07.16_CC_protocol_HPPC_IN21700_30T_cycle_#412.mat
CC,412,0.93964,2.79392,0.2076,10,discharge,2,-22.366,7.455,10.0,9.9,3.4571,3.0429,18.5192,07-17-21_07.16_CC_protocol_HPPC_IN21700_30T_cycle_#412.mat
CC,412,0.93964,2.79392,0.2075,10,discharge,3,-32.15,10.717,10.0,9.9,3.4566,2.8074,20.1928,07-17-21_07.16_CC_protocol_HPPC_IN21700_30T_cycle_#412.mat
CC,412,0.93964,2.79392,0.1612,11,discharge,0,-2.799,0.933,10.0,9.9,3.4143,3.3593,19.6527,07-17-21_07.16_CC_protocol_HPPC_IN21700_30T_cycle_#412.mat
CC,412,0.93964,2.79392,0.1611,11,discharge,1,-11.18,3.727,10.0,9.9,3.4147,3.1625,22.5581,07-17-21_07.16_CC_protocol_HPPC_IN21700_30T_cycle_#412.mat
CC,412,0.93964,2.79392,0.161,11,discharge,2,-22.368,7.456,10.0,9.9,3.4169,2.7449,30.0429,07-17-21_07.16_CC_protocol_HPPC_IN21700_30T_cycle_#412.mat
CC,412,0.93964,2.79392,0.1609,11,discharge,3,-32.153,10.718,10.0,9.9,3.4159,2.5255,27.6926,07-17-21_07.16_CC_protocol_HPPC_IN21700_30T_cycle_#412.mat
CC,412,0.93964,2.79392,0.1145,12,discharge,0,-2.796,0.932,10.0,9.9,3.3625,3.2764,30.7918,07-17-21_07.16_CC_protocol_HPPC_IN21700_30T_cycle_#412.mat
CC,412,0.93964,2.79392,0.1145,12,discharge,1,-11.185,3.728,10.0,9.9,3.3643,2.8,50.4515,07-17-21_07.16_CC_protocol_HPPC_IN21700_30T_cycle_#412.mat
CC,412,0.93964,2.79392,0.1144,12,discharge,2,-20.94,6.98,10.0,9.9,3.367,2.5451,39.2502,07-17-21_07.16_CC_protocol_HPPC_IN21700_30T_cycle_#412.mat
CC,412,0.93964,2.79392,0.1143,12,discharge,3,-17.878,5.959,10.0,9.9,3.3666,2.5966,43.0697,07-17-21_07.16_CC_protocol_HPPC_IN21700_30T_cycle_#412.mat
CC,450,0.93437,2.77826,1.0,0,discharge,0,-2.777,0.926,10.0,9.9,4.16,4.1,21.606,07-24-21_20.32_CC_protocol_HPPC_IN21700_30T_cycle_#450.mat
CC,450,0.93437,2.77826,0.9999,0,discharge,1,-11.115,3.705,10.0,9.9,4.1589,3.9515,18.6595,07-24-21_20.32_CC_protocol_HPPC_IN21700_30T_cycle_#450.mat
CC,450,0.93437,2.77826,0.9998,0,discharge,2,-22.231,7.41,10.0,9.9,4.1584,3.7916,16.4995,07-24-21_20.32_CC_protocol_HPPC_IN21700_30T_cycle_#450.mat
CC,450,0.93437,2.77826,0.9997,0,discharge,3,-31.953,10.651,10.0,9.9,4.1581,3.664,15.4633,07-24-21_20.32_CC_protocol_HPPC_IN21700_30T_cycle_#450.mat
CC,450,0.93437,2.77826,0.9537,1,discharge,0,-2.779,0.926,10.0,9.9,4.0981,4.0502,17.237,07-24-21_20.32_CC_protocol_HPPC_IN21700_30T_cycle_#450.mat
CC,450,0.93437,2.77826,0.9536,1,discharge,1,-11.115,3.705,10.0,9.9,4.0977,3.9197,16.0144,07-24-21_20.32_CC_protocol_HPPC_IN21700_30T_cycle_#450.mat
CC,450,0.93437,2.77826,0.9535,1,discharge,2,-22.229,7.41,10.0,9.9,4.0986,3.7615,15.1649,07-24-21_20.32_CC_protocol_HPPC_IN21700_30T_cycle_#450.mat
CC,450,0.93437,2.77826,0.9534,1,discharge,3,-31.952,10.651,10.0,9.9,4.0993,3.6304,14.6751,07-24-21_20.32_CC_protocol_HPPC_IN21700_30T_cycle_#450.mat
CC,450,0.93437,2.77826,0.9073,2,discharge,0,-2.781,0.927,10.0,9.9,4.0814,4.0368,16.0374,07-24-21_20.32_CC_protocol_HPPC_IN21700_30T_cycle_#450.mat
CC,450,0.93437,2.77826,0.9073,2,discharge,1,-11.117,3.706,10.0,9.9,4.0814,3.9089,15.5168,07-24-21_20.32_CC_protocol_HPPC_IN21700_30T_cycle_#450.mat
CC,450,0.93437,2.77826,0.9072,2,discharge,2,-22.231,7.41,10.0,9.9,4.0816,3.7498,14.9251,07-24-21_20.32_CC_protocol_HPPC_IN21700_30T_cycle_#450.mat
CC,450,0.93437,2.77826,0.9071,2,discharge,3,-31.956,10.652,10.0,9.9,4.0821,3.617,14.5544,07-24-21_20.32_CC_protocol_HPPC_IN21700_30T_cycle_#450.mat
CC,450,0.93437,2.77826,0.8147,3,discharge,0,-2.781,0.927,10.0,9.9,4.0238,3.9748,17.6196,07-24-21_20.32_CC_protocol_HPPC_IN21700_30T_cycle_#450.mat
CC,450,0.93437,2.77826,0.8147,3,discharge,1,-11.115,3.705,10.0,9.9,4.0251,3.8327,17.3099,07-24-21_20.32_CC_protocol_HPPC_IN21700_30T_cycle_#450.mat
CC,450,0.93437,2.77826,0.8146,3,discharge,2,-22.23,7.41,10.0,9.9,4.0258,3.6701,16.0009,07-24-21_20.32_CC_protocol_HPPC_IN21700_30T_cycle_#450.mat
CC,450,0.93437,2.77826,0.8145,3,discharge,3,-31.954,10.651,10.0,9.9,4.026,3.5384,15.2594,07-24-21_20.32_CC_protocol_HPPC_IN21700_30T_cycle_#450.mat
CC,450,0.93437,2.77826,0.7221,4,discharge,0,-2.781,0.927,10.0,9.9,3.9234,3.8745,17.5823,07-24-21_20.32_CC_protocol_HPPC_IN21700_30T_cycle_#450.mat
CC,450,0.93437,2.77826,0.722,4,discharge,1,-11.118,3.706,10.0,9.9,3.9228,3.7426,16.208,07-24-21_20.32_CC_protocol_HPPC_IN21700_30T_cycle_#450.mat
CC,450,0.93437,2.77826,0.7219,4,discharge,2,-22.229,7.41,10.0,9.9,3.9239,3.5938,14.85,07-24-21_20.32_CC_protocol_HPPC_IN21700_30T_cycle_#450.mat
CC,450,0.93437,2.77826,0.7219,4,discharge,3,-31.954,10.651,10.0,9.9,3.9244,3.4689,14.2549,07-24-21_20.32_CC_protocol_HPPC_IN21700_30T_cycle_#450.mat
CC,450,0.93437,2.77826,0.6295,5,discharge,0,-2.781,0.927,10.0,9.9,3.8404,3.7921,17.3666,07-24-21_20.32_CC_protocol_HPPC_IN21700_30T_cycle_#450.mat
CC,450,0.93437,2.77826,0.6294,5,discharge,1,-11.115,3.705,10.0,9.9,3.8399,3.6655,15.6905,07-24-21_20.32_CC_protocol_HPPC_IN21700_30T_cycle_#450.mat
CC,450,0.93437,2.77826,0.6293,5,discharge,2,-22.228,7.409,10.0,9.9,3.8391,3.5111,14.7562,07-24-21_20.32_CC_protocol_HPPC_IN21700_30T_cycle_#450.mat
CC,450,0.93437,2.77826,0.6292,5,discharge,3,-31.95,10.65,10.0,9.9,3.8385,3.3782,14.4069,07-24-21_20.32_CC_protocol_HPPC_IN21700_30T_cycle_#450.mat
CC,450,0.93437,2.77826,0.5369,6,discharge,0,-2.779,0.926,10.0,9.9,3.7392,3.6967,15.2911,07-24-21_20.32_CC_protocol_HPPC_IN21700_30T_cycle_#450.mat
CC,450,0.93437,2.77826,0.5368,6,discharge,1,-11.115,3.705,10.0,9.9,3.7393,3.575,14.7818,07-24-21_20.32_CC_protocol_HPPC_IN21700_30T_cycle_#450.mat
CC,450,0.93437,2.77826,0.5367,6,discharge,2,-22.228,7.409,10.0,9.9,3.7397,3.4214,14.3198,07-24-21_20.32_CC_protocol_HPPC_IN21700_30T_cycle_#450.mat
CC,450,0.93437,2.77826,0.5366,6,discharge,3,-31.954,10.651,10.0,9.9,3.74,3.2911,14.0483,07-24-21_20.32_CC_protocol_HPPC_IN21700_30T_cycle_#450.mat
CC,450,0.93437,2.77826,0.4442,7,discharge,0,-2.781,0.927,10.0,9.9,3.6566,3.6156,14.7418,07-24-21_20.32_CC_protocol_HPPC_IN21700_30T_cycle_#450.mat
CC,450,0.93437,2.77826,0.4442,7,discharge,1,-11.116,3.705,10.0,9.9,3.6574,3.4917,14.9064,07-24-21_20.32_CC_protocol_HPPC_IN21700_30T_cycle_#450.mat
CC,450,0.93437,2.77826,0.4441,7,discharge,2,-22.23,7.41,10.0,9.9,3.6578,3.3338,14.5749,07-24-21_20.32_CC_protocol_HPPC_IN21700_30T_cycle_#450.mat
CC,450,0.93437,2.77826,0.444,7,discharge,3,-31.953,10.651,10.0,9.9,3.658,3.2008,14.3085,07-24-21_20.32_CC_protocol_HPPC_IN21700_30T_cycle_#450.mat
CC,450,0.93437,2.77826,0.3516,8,discharge,0,-2.781,0.927,10.0,9.9,3.5964,3.555,14.8846,07-24-21_20.32_CC_protocol_HPPC_IN21700_30T_cycle_#450.mat
CC,450,0.93437,2.77826,0.3515,8,discharge,1,-11.112,3.704,10.0,9.9,3.5967,3.4332,14.7138,07-24-21_20.32_CC_protocol_HPPC_IN21700_30T_cycle_#450.mat
CC,450,0.93437,2.77826,0.3515,8,discharge,2,-22.229,7.41,10.0,9.9,3.5968,3.2703,14.688,07-24-21_20.32_CC_protocol_HPPC_IN21700_30T_cycle_#450.mat
CC,450,0.93437,2.77826,0.3514,8,discharge,3,-31.953,10.651,10.0,9.9,3.5969,3.1296,14.6246,07-24-21_20.32_CC_protocol_HPPC_IN21700_30T_cycle_#450.mat
CC,450,0.93437,2.77826,0.259,9,discharge,0,-2.781,0.927,10.0,9.9,3.5132,3.4673,16.5025,07-24-21_20.32_CC_protocol_HPPC_IN21700_30T_cycle_#450.mat
CC,450,0.93437,2.77826,0.259,9,discharge,1,-11.114,3.705,10.0,9.9,3.5134,3.3346,16.0878,07-24-21_20.32_CC_protocol_HPPC_IN21700_30T_cycle_#450.mat
CC,450,0.93437,2.77826,0.2589,9,discharge,2,-22.23,7.41,10.0,9.9,3.5163,3.1528,16.3518,07-24-21_20.32_CC_protocol_HPPC_IN21700_30T_cycle_#450.mat
CC,450,0.93437,2.77826,0.2588,9,discharge,3,-31.955,10.652,10.0,9.9,3.5173,2.9848,16.6641,07-24-21_20.32_CC_protocol_HPPC_IN21700_30T_cycle_#450.mat
CC,450,0.93437,2.77826,0.2127,10,discharge,0,-2.782,0.927,10.0,9.9,3.458,3.4088,17.6877,07-24-21_20.32_CC_protocol_HPPC_IN21700_30T_cycle_#450.mat
CC,450,0.93437,2.77826,0.2126,10,discharge,1,-11.116,3.705,10.0,9.9,3.4587,3.26,17.8751,07-24-21_20.32_CC_protocol_HPPC_IN21700_30T_cycle_#450.mat
CC,450,0.93437,2.77826,0.2125,10,discharge,2,-22.228,7.409,10.0,9.9,3.4604,3.0255,19.5654,07-24-21_20.32_CC_protocol_HPPC_IN21700_30T_cycle_#450.mat
CC,450,0.93437,2.77826,0.2124,10,discharge,3,-31.955,10.652,10.0,9.9,3.46,2.7662,21.7118,07-24-21_20.32_CC_protocol_HPPC_IN21700_30T_cycle_#450.mat
CC,450,0.93437,2.77826,0.1664,11,discharge,0,-2.782,0.927,10.0,9.9,3.4164,3.3615,19.7354,07-24-21_20.32_CC_protocol_HPPC_IN21700_30T_cycle_#450.mat
CC,450,0.93437,2.77826,0.1663,11,discharge,1,-11.117,3.706,10.0,9.9,3.417,3.1681,22.3891,07-24-21_20.32_CC_protocol_HPPC_IN21700_30T_cycle_#450.mat
CC,450,0.93437,2.77826,0.1662,11,discharge,2,-22.231,7.41,10.0,9.9,3.4192,2.7694,29.2295,07-24-21_20.32_CC_protocol_HPPC_IN21700_30T_cycle_#450.mat
CC,450,0.93437,2.77826,0.1661,11,discharge,3,-31.953,10.651,10.0,9.9,3.4181,2.5426,27.3996,07-24-21_20.32_CC_protocol_HPPC_IN21700_30T_cycle_#450.mat
CC,450,0.93437,2.77826,0.1201,12,discharge,0,-2.782,0.927,10.0,9.9,3.3666,3.2839,29.729,07-24-21_20.32_CC_protocol_HPPC_IN21700_30T_cycle_#450.mat
CC,450,0.93437,2.77826,0.12,12,discharge,1,-11.116,3.705,10.0,9.9,3.3681,2.8457,46.9953,07-24-21_20.32_CC_protocol_HPPC_IN21700_30T_cycle_#450.mat
CC,450,0.93437,2.77826,0.1199,12,discharge,2,-21.964,7.321,10.0,9.9,3.3716,2.5598,36.9605,07-24-21_20.32_CC_protocol_HPPC_IN21700_30T_cycle_#450.mat
CC,450,0.93437,2.77826,0.1198,12,discharge,3,-18.11,6.037,10.0,9.9,3.3707,2.6134,41.8167,07-24-21_20.32_CC_protocol_HPPC_IN21700_30T_cycle_#450.mat
CC,487,0.91932,2.7335,1.0,0,discharge,0,-2.731,0.91,10.0,9.7,4.1479,4.0953,19.2582,08-09-21_19.30_CC_protocol_HPPC_IN21700_30T_cycle_#487.mat
CC,487,0.91932,2.7335,0.9999,0,discharge,1,-10.922,3.641,10.0,9.9,4.1569,3.942,19.6759,08-09-21_19.30_CC_protocol_HPPC_IN21700_30T_cycle_#487.mat
CC,487,0.91932,2.7335,0.9998,0,discharge,2,-21.848,7.283,10.0,9.9,4.1561,3.7793,17.2464,08-09-21_19.30_CC_protocol_HPPC_IN21700_30T_cycle_#487.mat
CC,487,0.91932,2.7335,0.9997,0,discharge,3,-31.402,10.467,10.0,9.9,4.1556,3.6498,16.1073,08-09-21_19.30_CC_protocol_HPPC_IN21700_30T_cycle_#487.mat
CC,487,0.91932,2.7335,0.9545,1,discharge,0,-2.731,0.91,10.0,9.9,4.097,4.048,17.9395,08-09-21_19.30_CC_protocol_HPPC_IN21700_30T_cycle_#487.mat
CC,487,0.91932,2.7335,0.9544,1,discharge,1,-10.921,3.64,10.0,9.9,4.0973,3.9153,16.6651,08-09-21_19.30_CC_protocol_HPPC_IN21700_30T_cycle_#487.mat
CC,487,0.91932,2.7335,0.9543,1,discharge,2,-21.846,7.282,10.0,9.9,4.0974,3.7563,15.6138,08-09-21_19.30_CC_protocol_HPPC_IN21700_30T_cycle_#487.mat
CC,487,0.91932,2.7335,0.9542,1,discharge,3,-31.401,10.467,10.0,9.9,4.098,3.6255,15.0473,08-09-21_19.30_CC_protocol_HPPC_IN21700_30T_cycle_#487.mat
CC,487,0.91932,2.7335,0.9089,2,discharge,0,-2.731,0.91,10.0,9.9,4.0806,4.0348,16.768,08-09-21_19.30_CC_protocol_HPPC_IN21700_30T_cycle_#487.mat
CC,487,0.91932,2.7335,0.9089,2,discharge,1,-10.922,3.641,10.0,9.9,4.08,3.904,16.1143,08-09-21_19.30_CC_protocol_HPPC_IN21700_30T_cycle_#487.mat
CC,487,0.91932,2.7335,0.9088,2,discharge,2,-21.845,7.282,10.0,9.9,4.0809,3.7416,15.5322,08-09-21_19.30_CC_protocol_HPPC_IN21700_30T_cycle_#487.mat
CC,487,0.91932,2.7335,0.9087,2,discharge,3,-31.402,10.467,10.0,9.9,4.0814,3.6077,15.085,08-09-21_19.30_CC_protocol_HPPC_IN21700_30T_cycle_#487.mat
CC,487,0.91932,2.7335,0.8179,3,discharge,0,-2.731,0.91,10.0,9.9,4.0251,3.9749,18.3802,08-09-21_19.30_CC_protocol_HPPC_IN21700_30T_cycle_#487.mat
CC,487,0.91932,2.7335,0.8178,3,discharge,1,-10.922,3.641,10.0,9.9,4.0257,3.8325,17.6891,08-09-21_19.30_CC_protocol_HPPC_IN21700_30T_cycle_#487.mat
CC,487,0.91932,2.7335,0.8178,3,discharge,2,-21.847,7.282,10.0,9.9,4.0262,3.6692,16.3409,08-09-21_19.30_CC_protocol_HPPC_IN21700_30T_cycle_#487.mat
CC,487,0.91932,2.7335,0.8177,3,discharge,3,-31.403,10.468,10.0,9.9,4.0268,3.5381,15.5622,08-09-21_19.30_CC_protocol_HPPC_IN21700_30T_cycle_#487.mat
CC,487,0.91932,2.7335,0.7269,4,discharge,0,-2.731,0.91,10.0,9.9,3.9238,3.8755,17.6832,08-09-21_19.30_CC_protocol_HPPC_IN21700_30T_cycle_#487.mat
CC,487,0.91932,2.7335,0.7268,4,discharge,1,-10.923,3.641,10.0,9.9,3.9238,3.7425,16.598,08-09-21_19.30_CC_protocol_HPPC_IN21700_30T_cycle_#487.mat
CC,487,0.91932,2.7335,0.7267,4,discharge,2,-21.846,7.282,10.0,9.9,3.9243,3.5921,15.2064,08-09-21_19.30_CC_protocol_HPPC_IN21700_30T_cycle_#487.mat
CC,487,0.91932,2.7335,0.7267,4,discharge,3,-31.402,10.467,10.0,9.9,3.9246,3.4659,14.6073,08-09-21_19.30_CC_protocol_HPPC_IN21700_30T_cycle_#487.mat
CC,487,0.91932,2.7335,0.6359,5,discharge,0,-2.731,0.91,10.0,9.9,3.8435,3.7956,17.5368,08-09-21_19.30_CC_protocol_HPPC_IN21700_30T_cycle_#487.mat
CC,487,0.91932,2.7335,0.6358,5,discharge,1,-10.923,3.641,10.0,9.9,3.8433,3.6695,15.9114,08-09-21_19.30_CC_protocol_HPPC_IN21700_30T_cycle_#487.mat
CC,487,0.91932,2.7335,0.6357,5,discharge,2,-21.846,7.282,10.0,9.9,3.8427,3.5175,14.886,08-09-21_19.30_CC_protocol_HPPC_IN21700_30T_cycle_#487.mat
CC,487,0.91932,2.7335,0.6356,5,discharge,3,-31.403,10.468,10.0,9.9,3.8417,3.3884,14.4349,08-09-21_19.30_CC_protocol_HPPC_IN21700_30T_cycle_#487.mat
CC,487,0.91932,2.7335,0.5449,6,discharge,0,-2.732,0.91,10.0,9.9,3.7441,3.702,15.4128,08-09-21_19.30_CC_protocol_HPPC_IN21700_30T_cycle_#487.mat
CC,487,0.91932,2.7335,0.5448,6,discharge,1,-10.921,3.64,10.0,9.9,3.7448,3.5789,15.1909,08-09-21_19.30_CC_protocol_HPPC_IN21700_30T_cycle_#487.mat
CC,487,0.91932,2.7335,0.5447,6,discharge,2,-21.846,7.282,10.0,9.9,3.7452,3.4236,14.7212,08-09-21_19.30_CC_protocol_HPPC_IN21700_30T_cycle_#487.mat
CC,487,0.91932,2.7335,0.5446,6,discharge,3,-31.402,10.467,10.0,9.9,3.7452,3.2919,14.4354,08-09-21_19.30_CC_protocol_HPPC_IN21700_30T_cycle_#487.mat
CC,487,0.91932,2.7335,0.4538,7,discharge,0,-2.732,0.911,10.0,9.9,3.6615,3.6198,15.2658,08-09-21_19.30_CC_protocol_HPPC_IN21700_30T_cycle_#487.mat
CC,487,0.91932,2.7335,0.4537,7,discharge,1,-10.923,3.641,10.0,9.9,3.6616,3.4978,14.9959,08-09-21_19.30_CC_protocol_HPPC_IN21700_30T_cycle_#487.mat
CC,487,0.91932,2.7335,0.4537,7,discharge,2,-21.846,7.282,10.0,9.9,3.6619,3.3425,14.6205,08-09-21_19.30_CC_protocol_HPPC_IN21700_30T_cycle_#487.mat
CC,487,0.91932,2.7335,0.4536,7,discharge,3,-31.402,10.467,10.0,9.9,3.6622,3.2104,14.3876,08-09-21_19.30_CC_protocol_HPPC_IN21700_30T_cycle_#487.mat
CC,487,0.91932,2.7335,0.3628,8,discharge,0,-2.732,0.91,10.0,9.9,3.5996,3.5574,15.4494,08-09-21_19.30_CC_protocol_HPPC_IN21700_30T_cycle_#487.mat
CC,487,0.91932,2.7335,0.3627,8,discharge,1,-10.922,3.641,10.0,9.9,3.5997,3.4327,15.2902,08-09-21_19.30_CC_protocol_HPPC_IN21700_30T_cycle_#487.mat
CC,487,0.91932,2.7335,0.3626,8,discharge,2,-21.846,7.282,10.0,9.9,3.5998,3.2719,15.0096,08-09-21_19.30_CC_protocol_HPPC_IN21700_30T_cycle_#487.mat
CC,487,0.91932,2.7335,0.3626,8,discharge,3,-31.402,10.467,10.0,9.9,3.6,3.1338,14.8462,08-09-21_19.30_CC_protocol_HPPC_IN21700_30T_cycle_#487.mat
CC,487,0.91932,2.7335,0.2718,9,discharge,0,-2.732,0.911,10.0,9.9,3.5179,3.4724,16.6557,08-09-21_19.30_CC_protocol_HPPC_IN21700_30T_cycle_#487.mat
CC,487,0.91932,2.7335,0.2717,9,discharge,1,-10.923,3.641,10.0,9.9,3.5182,3.3395,16.36,08-09-21_19.30_CC_protocol_HPPC_IN21700_30T_cycle_#487.mat
CC,487,0.91932,2.7335,0.2716,9,discharge,2,-21.846,7.282,10.0,9.9,3.5209,3.1571,16.6529,08-09-21_19.30_CC_protocol_HPPC_IN21700_30T_cycle_#487.mat
CC,487,0.91932,2.7335,0.2715,9,discharge,3,-31.403,10.468,10.0,9.9,3.5218,2.9883,16.9888,08-09-21_19.30_CC_protocol_HPPC_IN21700_30T_cycle_#487.mat
CC,487,0.91932,2.7335,0.2263,10,discharge,0,-2.732,0.911,10.0,9.9,3.4666,3.4178,17.8624,08-09-21_19.30_CC_protocol_HPPC_IN21700_30T_cycle_#487.mat
CC,487,0.91932,2.7335,0.2262,10,discharge,1,-10.923,3.641,10.0,9.9,3.4672,3.2702,18.0353,08-09-21_19.30_CC_protocol_HPPC_IN21700_30T_cycle_#487.mat
CC,487,0.91932,2.7335,0.2261,10,discharge,2,-21.847,7.282,10.0,9.9,3.4692,3.0469,19.3299,08-09-21_19.30_CC_protocol_HPPC_IN21700_30T_cycle_#487.mat
CC,487,0.91932,2.7335,0.226,10,discharge,3,-31.402,10.467,10.0,9.9,3.4689,2.8127,20.8968,08-09-21_19.30_CC_protocol_HPPC_IN21700_30T_cycle_#487.mat
CC,487,0.91932,2.7335,0.1807,11,discharge,0,-2.732,0.911,10.0,9.9,3.4217,3.3664,20.2423,08-09-21_19.30_CC_protocol_HPPC_IN21700_30T_cycle_#487.mat
CC,487,0.91932,2.7335,0.1807,11,discharge,1,-10.923,3.641,10.0,9.9,3.4222,3.1755,22.5854,08-09-21_19.30_CC_protocol_HPPC_IN21700_30T_cycle_#487.mat
CC,487,0.91932,2.7335,0.1806,11,discharge,2,-21.846,7.282,10.0,9.9,3.4243,2.8017,28.4995,08-09-21_19.30_CC_protocol_HPPC_IN21700_30T_cycle_#487.mat
CC,487,0.91932,2.7335,0.1805,11,discharge,3,-31.402,10.467,10.0,9.9,3.4236,2.4997,29.4217,08-09-21_19.30_CC_protocol_HPPC_IN21700_30T_cycle_#487.mat
CC,487,0.91932,2.7335,0.1352,12,discharge,0,-2.73,0.91,10.0,9.9,3.3745,3.2959,28.7912,08-09-21_19.30_CC_protocol_HPPC_IN21700_30T_cycle_#487.mat
CC,487,0.91932,2.7335,0.1352,12,discharge,1,-10.924,3.641,10.0,9.9,3.3759,2.9135,42.3288,08-09-21_19.30_CC_protocol_HPPC_IN21700_30T_cycle_#487.mat
CC,487,0.91932,2.7335,0.1351,12,discharge,2,-21.846,7.282,10.0,9.9,3.3787,2.4999,40.227,08-09-21_19.30_CC_protocol_HPPC_IN21700_30T_cycle_#487.mat
CC,487,0.91932,2.7335,0.135,12,discharge,3,-22.659,7.553,10.0,9.9,3.3788,2.4998,38.7925,08-09-21_19.30_CC_protocol_HPPC_IN21700_30T_cycle_#487.mat
CC,525,0.92367,2.74644,1.0,0,discharge,0,-2.745,0.915,10.0,9.7,4.1464,4.0933,19.3421,08-16-21_12.51_CC_protocol_HPPC_IN21700_30T_cycle_#525.mat
CC,525,0.92367,2.74644,0.9999,0,discharge,1,-10.986,3.662,10.0,9.9,4.1561,3.9371,19.9345,08-16-21_12.51_CC_protocol_HPPC_IN21700_30T_cycle_#525.mat
CC,525,0.92367,2.74644,0.9998,0,discharge,2,-21.972,7.324,10.0,9.9,4.1554,3.7711,17.4904,08-16-21_12.51_CC_protocol_HPPC_IN21700_30T_cycle_#525.mat
CC,525,0.92367,2.74644,0.9997,0,discharge,3,-31.583,10.528,10.0,9.91,4.155,3.6388,16.3442,08-16-21_12.51_CC_protocol_HPPC_IN21700_30T_cycle_#525.mat
CC,525,0.92367,2.74644,0.9542,1,discharge,0,-2.747,0.916,10.0,9.9,4.0969,4.0471,18.1262,08-16-21_12.51_CC_protocol_HPPC_IN21700_30T_cycle_#525.mat
CC,525,0.92367,2.74644,0.9541,1,discharge,1,-10.986,3.662,10.0,9.9,4.0964,3.9125,16.7395,08-16-21_12.51_CC_protocol_HPPC_IN21700_30T_cycle_#525.mat
CC,525,0.92367,2.74644,0.954,1,discharge,2,-21.971,7.324,10.0,9.9,4.0966,3.7513,15.7162,08-16-21_12.51_CC_protocol_HPPC_IN21700_30T_cycle_#525.mat
CC,525,0.92367,2.74644,0.954,1,discharge,3,-31.583,10.528,10.0,9.9,4.098,3.6186,15.1791,08-16-21_12.51_CC_protocol_HPPC_IN21700_30T_cycle_#525.mat
CC,525,0.92367,2.74644,0.9084,2,discharge,0,-2.745,0.915,10.0,9.9,4.0807,4.0352,16.5732,08-16-21_12.51_CC_protocol_HPPC_IN21700_30T_cycle_#525.mat
CC,525,0.92367,2.74644,0.9084,2,discharge,1,-10.986,3.662,10.0,9.9,4.081,3.9025,16.248,08-16-21_12.51_CC_protocol_HPPC_IN21700_30T_cycle_#525.mat
CC,525,0.92367,2.74644,0.9083,2,discharge,2,-21.972,7.324,10.0,9.9,4.081,3.7344,15.7746,08-16-21_12.51_CC_protocol_HPPC_IN21700_30T_cycle_#525.mat
CC,525,0.92367,2.74644,0.9082,2,discharge,3,-31.582,10.527,10.0,9.9,4.0805,3.5961,15.3379,08-16-21_12.51_CC_protocol_HPPC_IN21700_30T_cycle_#525.mat
CC,525,0.92367,2.74644,0.8169,3,discharge,0,-2.746,0.915,10.0,9.9,4.0231,3.9717,18.7209,08-16-21_12.51_CC_protocol_HPPC_IN21700_30T_cycle_#525.mat
CC,525,0.92367,2.74644,0.8168,3,discharge,1,-10.986,3.662,10.0,9.9,4.0237,3.8265,17.9501,08-16-21_12.51_CC_protocol_HPPC_IN21700_30T_cycle_#525.mat
CC,525,0.92367,2.74644,0.8167,3,discharge,2,-21.973,7.324,10.0,9.9,4.0243,3.6606,16.5521,08-16-21_12.51_CC_protocol_HPPC_IN21700_30T_cycle_#525.mat
CC,525,0.92367,2.74644,0.8167,3,discharge,3,-31.582,10.527,10.0,9.9,4.025,3.5276,15.7495,08-16-21_12.51_CC_protocol_HPPC_IN21700_30T_cycle_#525.mat
CC,525,0.92367,2.74644,0.7253,4,discharge,0,-2.748,0.916,10.0,9.9,3.9231,3.8741,17.8337,08-16-21_12.51_CC_protocol_HPPC_IN21700_30T_cycle_#525.mat
CC,525,0.92367,2.74644,0.7252,4,discharge,1,-10.987,3.662,10.0,9.9,3.9233,3.7403,16.656,08-16-21_12.51_CC_protocol_HPPC_IN21700_30T_cycle_#525.mat
CC,525,0.92367,2.74644,0.7252,4,discharge,2,-21.973,7.324,10.0,9.9,3.9237,3.5898,15.1959,08-16-21_12.51_CC_protocol_HPPC_IN21700_30T_cycle_#525.mat
CC,525,0.92367,2.74644,0.7251,4,discharge,3,-31.581,10.527,10.0,9.9,3.924,3.4556,14.8317,08-16-21_12.51_CC_protocol_HPPC_IN21700_30T_cycle_#525.mat
CC,525,0.92367,2.74644,0.6338,5,discharge,0,-2.748,0.916,10.0,9.9,3.8385,3.7901,17.6154,08-16-21_12.51_CC_protocol_HPPC_IN21700_30T_cycle_#525.mat
CC,525,0.92367,2.74644,0.6337,5,discharge,1,-10.986,3.662,10.0,9.9,3.8382,3.6626,15.984,08-16-21_12.51_CC_protocol_HPPC_IN21700_30T_cycle_#525.mat
CC,525,0.92367,2.74644,0.6336,5,discharge,2,-21.973,7.324,10.0,9.9,3.8375,3.5073,15.0275,08-16-21_12.51_CC_protocol_HPPC_IN21700_30T_cycle_#525.mat
CC,525,0.92367,2.74644,0.6335,5,discharge,3,-31.582,10.527,10.0,9.9,3.8369,3.3751,14.6223,08-16-21_12.51_CC_protocol_HPPC_IN21700_30T_cycle_#525.mat
CC,525,0.92367,2.74644,0.5422,6,discharge,0,-2.745,0.915,10.0,9.9,3.7406,3.6974,15.7354,08-16-21_12.51_CC_protocol_HPPC_IN21700_30T_cycle_#525.mat
CC,525,0.92367,2.74644,0.5422,6,discharge,1,-10.986,3.662,10.0,9.9,3.7407,3.5726,15.3013,08-16-21_12.51_CC_protocol_HPPC_IN21700_30T_cycle_#525.mat
CC,525,0.92367,2.74644,0.5421,6,discharge,2,-21.973,7.324,10.0,9.9,3.741,3.4156,14.8091,08-16-21_12.51_CC_protocol_HPPC_IN21700_30T_cycle_#525.mat
CC,525,0.92367,2.74644,0.542,6,discharge,3,-31.583,10.528,10.0,9.9,3.7413,3.2828,14.5173,08-16-21_12.51_CC_protocol_HPPC_IN21700_30T_cycle_#525.mat
CC,525,0.92367,2.74644,0.4507,7,discharge,0,-2.748,0.916,10.0,9.9,3.6587,3.6163,15.4305,08-16-21_12.51_CC_protocol_HPPC_IN21700_30T_cycle_#525.mat
CC,525,0.92367,2.74644,0.4506,7,discharge,1,-10.986,3.662,10.0,9.9,3.6588,3.4913,15.2467,08-16-21_12.51_CC_protocol_HPPC_IN21700_30T_cycle_#525.mat
CC,525,0.92367,2.74644,0.4505,7,discharge,2,-21.973,7.324,10.0,9.9,3.6592,3.3323,14.8773,08-16-21_12.51_CC_protocol_HPPC_IN21700_30T_cycle_#525.mat
CC,525,0.92367,2.74644,0.4505,7,discharge,3,-31.583,10.528,10.0,9.91,3.6595,3.1966,14.6566,08-16-21_12.51_CC_protocol_HPPC_IN21700_30T_cycle_#525.mat
CC,525,0.92367,2.74644,0.3591,8,discharge,0,-2.748,0.916,10.0,9.9,3.5972,3.5543,15.6131,08-16-21_12.51_CC_protocol_HPPC_IN21700_30T_cycle_#525.mat
CC,525,0.92367,2.74644,0.3591,8,discharge,1,-10.988,3.663,10.0,9.9,3.5975,3.4275,15.4714,08-16-21_12.51_CC_protocol_HPPC_IN21700_30T_cycle_#525.mat
CC,525,0.92367,2.74644,0.359,8,discharge,2,-21.972,7.324,10.0,9.9,3.5977,3.2638,15.1966,08-16-21_12.51_CC_protocol_HPPC_IN21700_30T_cycle_#525.mat
CC,525,0.92367,2.74644,0.3589,8,discharge,3,-31.583,10.528,10.0,9.9,3.5979,3.1237,15.0144,08-16-21_12.51_CC_protocol_HPPC_IN21700_30T_cycle_#525.mat
CC,525,0.92367,2.74644,0.2676,9,discharge,0,-2.748,0.916,10.0,9.9,3.5135,3.4668,16.9936,08-16-21_12.51_CC_protocol_HPPC_IN21700_30T_cycle_#525.mat
CC,525,0.92367,2.74644,0.2675,9,discharge,1,-10.987,3.662,10.0,9.9,3.5147,3.3254,17.2295,08-16-21_12.51_CC_protocol_HPPC_IN21700_30T_cycle_#525.mat
CC,525,0.92367,2.74644,0.2674,9,discharge,2,-21.971,7.324,10.0,9.9,3.5175,3.1367,17.3319,08-16-21_12.51_CC_protocol_HPPC_IN21700_30T_cycle_#525.mat
CC,525,0.92367,2.74644,0.2673,9,discharge,3,-31.583,10.528,10.0,9.9,3.5186,2.9596,17.6994,08-16-21_12.51_CC_protocol_HPPC_IN21700_30T_cycle_#525.mat
CC,525,0.92367,2.74644,0.2218,10,discharge,0,-2.746,0.915,10.0,9.9,3.4599,3.4098,18.2447,08-16-21_12.51_CC_protocol_HPPC_IN21700_30T_cycle_#525.mat
CC,525,0.92367,2.74644,0.2217,10,discharge,1,-10.986,3.662,10.0,9.9,3.4606,3.2578,18.4599,08-16-21_12.51_CC_protocol_HPPC_IN21700_30T_cycle_#525.mat
CC,525,0.92367,2.74644,0.2216,10,discharge,2,-21.972,7.324,10.0,9.9,3.4623,3.0207,20.0983,08-16-21_12.51_CC_protocol_HPPC_IN21700_30T_cycle_#525.mat
CC,525,0.92367,2.74644,0.2216,10,discharge,3,-31.582,10.527,10.0,9.9,3.4619,2.7659,22.0379,08-16-21_12.51_CC_protocol_HPPC_IN21700_30T_cycle_#525.mat
CC,525,0.92367,2.74644,0.176,11,discharge,0,-2.748,0.916,10.0,9.9,3.4185,3.3624,20.4126,08-16-21_12.51_CC_protocol_HPPC_IN21700_30T_cycle_#525.mat
CC,525,0.92367,2.74644,0.176,11,discharge,1,-10.986,3.662,10.0,9.9,3.4185,3.1631,23.2478,08-16-21_12.51_CC_protocol_HPPC_IN21700_30T_cycle_#525.mat
CC,525,0.92367,2.74644,0.1759,11,discharge,2,-21.973,7.324,10.0,9.9,3.4214,2.7594,30.1279,08-16-21_12.51_CC_protocol_HPPC_IN21700_30T_cycle_#525.mat
CC,525,0.92367,2.74644,0.1758,11,discharge,3,-31.583,10.528,10.0,9.9,3.4206,2.4998,29.1549,08-16-21_12.51_CC_protocol_HPPC_IN21700_30T_cycle_#525.mat
CC,525,0.92367,2.74644,0.1302,12,discharge,0,-2.746,0.915,10.0,9.9,3.3687,3.2836,30.9883,08-16-21_12.51_CC_protocol_HPPC_IN21700_30T_cycle_#525.mat
CC,525,0.92367,2.74644,0.1302,12,discharge,1,-10.989,3.663,10.0,9.9,3.3704,2.8394,48.321,08-16-21_12.51_CC_protocol_HPPC_IN21700_30T_cycle_#525.mat
CC,525,0.92367,2.74644,0.1301,12,discharge,2,-21.846,7.282,10.0,9.9,3.3738,2.4999,40.0027,08-16-21_12.51_CC_protocol_HPPC_IN21700_30T_cycle_#525.mat
CC,525,0.92367,2.74644,0.13,12,discharge,3,-19.939,6.646,10.0,9.9,3.3733,2.4999,43.8036,08-16-21_12.51_CC_protocol_HPPC_IN21700_30T_cycle_#525.mat
CC,562,0.91962,2.73441,1.0,0,discharge,0,-2.735,0.912,10.0,9.7,4.1443,4.0906,19.6329,08-21-21_09.44_CC_protocol_HPPC_IN21700_30T_cycle_#562.mat
CC,562,0.91962,2.73441,0.9999,0,discharge,1,-10.936,3.645,10.0,9.9,4.154,3.934,20.117,08-21-21_09.44_CC_protocol_HPPC_IN21700_30T_cycle_#562.mat
CC,562,0.91962,2.73441,0.9998,0,discharge,2,-21.876,7.292,10.0,9.9,4.1532,3.7673,17.6403,08-21-21_09.44_CC_protocol_HPPC_IN21700_30T_cycle_#562.mat
CC,562,0.91962,2.73441,0.9997,0,discharge,3,-31.444,10.481,10.0,9.9,4.1528,3.6349,16.4706,08-21-21_09.44_CC_protocol_HPPC_IN21700_30T_cycle_#562.mat
CC,562,0.91962,2.73441,0.9544,1,discharge,0,-2.735,0.912,10.0,9.9,4.0964,4.0456,18.5727,08-21-21_09.44_CC_protocol_HPPC_IN21700_30T_cycle_#562.mat
CC,562,0.91962,2.73441,0.9543,1,discharge,1,-10.936,3.645,10.0,9.9,4.0958,3.9092,17.0629,08-21-21_09.44_CC_protocol_HPPC_IN21700_30T_cycle_#562.mat
CC,562,0.91962,2.73441,0.9543,1,discharge,2,-21.875,7.292,10.0,9.9,4.0968,3.7456,16.0549,08-21-21_09.44_CC_protocol_HPPC_IN21700_30T_cycle_#562.mat
CC,562,0.91962,2.73441,0.9542,1,discharge,3,-31.443,10.481,10.0,9.9,4.0975,3.6109,15.4756,08-21-21_09.44_CC_protocol_HPPC_IN21700_30T_cycle_#562.mat
CC,562,0.91962,2.73441,0.9088,2,discharge,0,-2.733,0.911,10.0,9.9,4.0804,4.0331,17.3051,08-21-21_09.44_CC_protocol_HPPC_IN21700_30T_cycle_#562.mat
CC,562,0.91962,2.73441,0.9088,2,discharge,1,-10.936,3.645,10.0,9.9,4.0807,3.8974,16.7612,08-21-21_09.44_CC_protocol_HPPC_IN21700_30T_cycle_#562.mat
CC,562,0.91962,2.73441,0.9087,2,discharge,2,-21.875,7.292,10.0,9.9,4.0807,3.7301,16.0274,08-21-21_09.44_CC_protocol_HPPC_IN21700_30T_cycle_#562.mat
CC,562,0.91962,2.73441,0.9086,2,discharge,3,-31.444,10.481,10.0,9.9,4.0813,3.5919,15.5642,08-21-21_09.44_CC_protocol_HPPC_IN21700_30T_cycle_#562.mat
CC,562,0.91962,2.73441,0.8177,3,discharge,0,-2.735,0.912,10.0,9.9,4.0216,3.9699,18.9017,08-21-21_09.44_CC_protocol_HPPC_IN21700_30T_cycle_#562.mat
CC,562,0.91962,2.73441,0.8176,3,discharge,1,-10.936,3.645,10.0,9.9,4.0213,3.8233,18.1053,08-21-21_09.44_CC_protocol_HPPC_IN21700_30T_cycle_#562.mat
CC,562,0.91962,2.73441,0.8175,3,discharge,2,-21.876,7.292,10.0,9.9,4.023,3.6564,16.7581,08-21-21_09.44_CC_protocol_HPPC_IN21700_30T_cycle_#562.mat
CC,562,0.91962,2.73441,0.8175,3,discharge,3,-31.443,10.481,10.0,9.9,4.0235,3.5231,15.9145,08-21-21_09.44_CC_protocol_HPPC_IN21700_30T_cycle_#562.mat
CC,562,0.91962,2.73441,0.7266,4,discharge,0,-2.733,0.911,10.0,9.9,3.9224,3.8722,18.3654,08-21-21_09.44_CC_protocol_HPPC_IN21700_30T_cycle_#562.mat
CC,562,0.91962,2.73441,0.7265,4,discharge,1,-10.937,3.646,10.0,9.9,3.9226,3.7354,17.1162,08-21-21_09.44_CC_protocol_HPPC_IN21700_30T_cycle_#562.mat
CC,562,0.91962,2.73441,0.7264,4,discharge,2,-21.876,7.292,10.0,9.9,3.923,3.5814,15.6153,08-21-21_09.44_CC_protocol_HPPC_IN21700_30T_cycle_#562.mat
CC,562,0.91962,2.73441,0.7263,4,discharge,3,-31.445,10.482,10.0,9.9,3.9232,3.4517,14.9944,08-21-21_09.44_CC_protocol_HPPC_IN21700_30T_cycle_#562.mat
CC,562,0.91962,2.73441,0.6354,5,discharge,0,-2.735,0.912,10.0,9.9,3.8373,3.7891,17.6208,08-21-21_09.44_CC_protocol_HPPC_IN21700_30T_cycle_#562.mat
CC,562,0.91962,2.73441,0.6353,5,discharge,1,-10.938,3.646,10.0,9.9,3.8369,3.6609,16.0907,08-21-21_09.44_CC_protocol_HPPC_IN21700_30T_cycle_#562.mat
CC,562,0.91962,2.73441,0.6352,5,discharge,2,-21.875,7.292,10.0,9.9,3.8363,3.5047,15.1589,08-21-21_09.44_CC_protocol_HPPC_IN21700_30T_cycle_#562.mat
CC,562,0.91962,2.73441,0.6352,5,discharge,3,-31.445,10.482,10.0,9.9,3.8358,3.3721,14.7464,08-21-21_09.44_CC_protocol_HPPC_IN21700_30T_cycle_#562.mat
CC,562,0.91962,2.73441,0.5443,6,discharge,0,-2.733,0.911,10.0,9.9,3.7401,3.6962,16.0606,08-21-21_09.44_CC_protocol_HPPC_IN21700_30T_cycle_#562.mat
CC,562,0.91962,2.73441,0.5442,6,discharge,1,-10.937,3.646,10.0,9.9,3.7403,3.5694,15.6259,08-21-21_09.44_CC_protocol_HPPC_IN21700_30T_cycle_#562.mat
CC,562,0.91962,2.73441,0.5441,6,discharge,2,-21.874,7.291,10.0,9.9,3.7407,3.4095,15.1413,08-21-21_09.44_CC_protocol_HPPC_IN21700_30T_cycle_#562.mat
CC,562,0.91962,2.73441,0.544,6,discharge,3,-31.444,10.481,10.0,9.9,3.7401,3.2742,14.8168,08-21-21_09.44_CC_protocol_HPPC_IN21700_30T_cycle_#562.mat
CC,562,0.91962,2.73441,0.4531,7,discharge,0,-2.736,0.912,10.0,9.9,3.6588,3.6159,15.6821,08-21-21_09.44_CC_protocol_HPPC_IN21700_30T_cycle_#562.mat
CC,562,0.91962,2.73441,0.453,7,discharge,1,-10.936,3.645,10.0,9.9,3.658,3.4903,15.3347,08-21-21_09.44_CC_protocol_HPPC_IN21700_30T_cycle_#562.mat
CC,562,0.91962,2.73441,0.4529,7,discharge,2,-21.875,7.292,10.0,9.9,3.6591,3.3304,15.0263,08-21-21_09.44_CC_protocol_HPPC_IN21700_30T_cycle_#562.mat
CC,562,0.91962,2.73441,0.4529,7,discharge,3,-31.443,10.481,10.0,9.9,3.6595,3.1944,14.7918,08-21-21_09.44_CC_protocol_HPPC_IN21700_30T_cycle_#562.mat
CC,562,0.91962,2.73441,0.362,8,discharge,0,-2.734,0.911,10.0,9.9,3.5972,3.5536,15.9491,08-21-21_09.44_CC_protocol_HPPC_IN21700_30T_cycle_#562.mat
CC,562,0.91962,2.73441,0.3619,8,discharge,1,-10.937,3.646,10.0,9.9,3.5972,3.4249,15.7539,08-21-21_09.44_CC_protocol_HPPC_IN21700_30T_cycle_#562.mat
CC,562,0.91962,2.73441,0.3618,8,discharge,2,-21.874,7.291,10.0,9.9,3.5975,3.2582,15.5116,08-21-21_09.44_CC_protocol_HPPC_IN21700_30T_cycle_#562.mat
