Repository: KikETs/ECM_HYBRID_BMS_JOINT

## Results

| Arm | Model | Size | Protocol | Result | Worst cell |
|---|---|---|---|---|---|
| SOP | 2RC table + trim (A8) | 4 effective coefficients, 2 EW states | leave-one-cell-out | usable current 69.6 % discharge, 59.5 % charge (τ = 10 s) | 59.9 % / 53.5 % (BOOST_REST) |
| SOH | dQ/dV ridge | 65 coefficients | leave-one-cell-out | RMSE 0.0094, bias −0.0005 | 0.0130 (BOOST_REST) |
| SOC | 2RC EKF, low-current gate | 3 states | leave-one-cell-out | **2.34 %p** over six sensor disturbances on estimated SOH (2.325 on true SOH), per cell 2.00–2.75 | 4.60 %p (BOOST_NEGPULSE_1S, current offset −0.10 A) |

The SOH arm was a 10,945-parameter CNN until the second audit round. Nested

File: analysis/results/cold_check/r_all_BOOST.csv (part 4 of 10)
protocol,cycle,SOH,CAP_Ah,SOC,soc_group,direction,rate_rank,I_A,CRate_rated,tau_s,tau_actual_s,V_pre_V,V_tau_V,R_mOhm,file
BOOST,562,0.91367,2.73699,0.9998,0,discharge,2,-21.896,7.299,10.0,9.9,4.1526,3.7622,17.8297,08-21-21_09.48_BOOST_protocol_HPPC_IN21700_30T_cycle_#562.mat
BOOST,562,0.91367,2.73699,0.9997,0,discharge,3,-31.475,10.492,10.0,9.9,4.1522,3.6286,16.6354,08-21-21_09.48_BOOST_protocol_HPPC_IN21700_30T_cycle_#562.mat
BOOST,562,0.91367,2.73699,0.9544,1,discharge,0,-2.738,0.913,10.0,9.9,4.0961,4.0446,18.8087,08-21-21_09.48_BOOST_protocol_HPPC_IN21700_30T_cycle_#562.mat
BOOST,562,0.91367,2.73699,0.9543,1,discharge,1,-10.948,3.649,10.0,9.9,4.0965,3.9058,17.4187,08-21-21_09.48_BOOST_protocol_HPPC_IN21700_30T_cycle_#562.mat
BOOST,562,0.91367,2.73699,0.9542,1,discharge,2,-21.895,7.298,10.0,9.9,4.0967,3.7403,16.2777,08-21-21_09.48_BOOST_protocol_HPPC_IN21700_30T_cycle_#562.mat
BOOST,562,0.91367,2.73699,0.9541,1,discharge,3,-31.474,10.491,10.0,9.9,4.0972,3.6048,15.6447,08-21-21_09.48_BOOST_protocol_HPPC_IN21700_30T_cycle_#562.mat
BOOST,562,0.91367,2.73699,0.9087,2,discharge,0,-2.736,0.912,10.0,9.9,4.0801,4.0319,17.6163,08-21-21_09.48_BOOST_protocol_HPPC_IN21700_30T_cycle_#562.mat
BOOST,562,0.91367,2.73699,0.9087,2,discharge,1,-10.948,3.649,10.0,9.9,4.0804,3.8941,17.0168,08-21-21_09.48_BOOST_protocol_HPPC_IN21700_30T_cycle_#562.mat
BOOST,562,0.91367,2.73699,0.9086,2,discharge,2,-21.896,7.299,10.0,9.9,4.0806,3.7251,16.2358,08-21-21_09.48_BOOST_protocol_HPPC_IN21700_30T_cycle_#562.mat
BOOST,562,0.91367,2.73699,0.9085,2,discharge,3,-31.475,10.492,10.0,9.9,4.0811,3.586,15.7299,08-21-21_09.48_BOOST_protocol_HPPC_IN21700_30T_cycle_#562.mat
BOOST,562,0.91367,2.73699,0.8175,3,discharge,0,-2.736,0.912,10.0,9.9,4.0211,3.9685,19.2244,08-21-21_09.48_BOOST_protocol_HPPC_IN21700_30T_cycle_#562.mat
BOOST,562,0.91367,2.73699,0.8175,3,discharge,1,-10.948,3.649,10.0,9.9,4.0217,3.8204,18.3869,08-21-21_09.48_BOOST_protocol_HPPC_IN21700_30T_cycle_#562.mat
BOOST,562,0.91367,2.73699,0.8173,3,discharge,2,-21.896,7.299,10.0,9.9,4.0216,3.6526,16.8524,08-21-21_09.48_BOOST_protocol_HPPC_IN21700_30T_cycle_#562.mat
BOOST,562,0.91367,2.73699,0.8173,3,discharge,3,-31.474,10.491,10.0,9.9,4.023,3.5176,16.0577,08-21-21_09.48_BOOST_protocol_HPPC_IN21700_30T_cycle_#562.mat
BOOST,562,0.91367,2.73699,0.7263,4,discharge,0,-2.736,0.912,10.0,9.9,3.9209,3.8713,18.1273,08-21-21_09.48_BOOST_protocol_HPPC_IN21700_30T_cycle_#562.mat
BOOST,562,0.91367,2.73699,0.7262,4,discharge,1,-10.948,3.649,10.0,9.9,3.9219,3.7335,17.2086,08-21-21_09.48_BOOST_protocol_HPPC_IN21700_30T_cycle_#562.mat
BOOST,562,0.91367,2.73699,0.7261,4,discharge,2,-21.895,7.298,10.0,9.9,3.922,3.5774,15.7388,08-21-21_09.48_BOOST_protocol_HPPC_IN21700_30T_cycle_#562.mat
BOOST,562,0.91367,2.73699,0.7261,4,discharge,3,-31.474,10.491,10.0,9.9,3.9224,3.4464,15.1236,08-21-21_09.48_BOOST_protocol_HPPC_IN21700_30T_cycle_#562.mat
BOOST,562,0.91367,2.73699,0.635,5,discharge,0,-2.736,0.912,10.0,9.9,3.8401,3.791,17.9459,08-21-21_09.48_BOOST_protocol_HPPC_IN21700_30T_cycle_#562.mat
BOOST,562,0.91367,2.73699,0.635,5,discharge,1,-10.948,3.649,10.0,9.9,3.8397,3.66,16.414,08-21-21_09.48_BOOST_protocol_HPPC_IN21700_30T_cycle_#562.mat
BOOST,562,0.91367,2.73699,0.6349,5,discharge,2,-21.896,7.299,10.0,9.9,3.8392,3.5011,15.4412,08-21-21_09.48_BOOST_protocol_HPPC_IN21700_30T_cycle_#562.mat
BOOST,562,0.91367,2.73699,0.6348,5,discharge,3,-31.474,10.491,10.0,9.9,3.839,3.3671,14.9933,08-21-21_09.48_BOOST_protocol_HPPC_IN21700_30T_cycle_#562.mat
BOOST,562,0.91367,2.73699,0.5438,6,discharge,0,-2.736,0.912,10.0,9.9,3.7414,3.6965,16.4096,08-21-21_09.48_BOOST_protocol_HPPC_IN21700_30T_cycle_#562.mat
BOOST,562,0.91367,2.73699,0.5438,6,discharge,1,-10.949,3.65,10.0,9.9,3.7415,3.5675,15.8919,08-21-21_09.48_BOOST_protocol_HPPC_IN21700_30T_cycle_#562.mat
BOOST,562,0.91367,2.73699,0.5437,6,discharge,2,-21.897,7.299,10.0,9.9,3.7419,3.406,15.34,08-21-21_09.48_BOOST_protocol_HPPC_IN21700_30T_cycle_#562.mat
BOOST,562,0.91367,2.73699,0.5436,6,discharge,3,-31.473,10.491,10.0,9.9,3.7412,3.2699,14.9747,08-21-21_09.48_BOOST_protocol_HPPC_IN21700_30T_cycle_#562.mat
BOOST,562,0.91367,2.73699,0.4526,7,discharge,0,-2.736,0.912,10.0,9.9,3.6582,3.615,15.7877,08-21-21_09.48_BOOST_protocol_HPPC_IN21700_30T_cycle_#562.mat
BOOST,562,0.91367,2.73699,0.4525,7,discharge,1,-10.946,3.649,10.0,9.9,3.6576,3.4878,15.5125,08-21-21_09.48_BOOST_protocol_HPPC_IN21700_30T_cycle_#562.mat
BOOST,562,0.91367,2.73699,0.4524,7,discharge,2,-21.896,7.299,10.0,9.9,3.6586,3.3265,15.1672,08-21-21_09.48_BOOST_protocol_HPPC_IN21700_30T_cycle_#562.mat
BOOST,562,0.91367,2.73699,0.4524,7,discharge,3,-31.473,10.491,10.0,9.9,3.659,3.1893,14.9239,08-21-21_09.48_BOOST_protocol_HPPC_IN21700_30T_cycle_#562.mat
BOOST,562,0.91367,2.73699,0.3614,8,discharge,0,-2.736,0.912,10.0,9.9,3.5958,3.5525,15.8249,08-21-21_09.48_BOOST_protocol_HPPC_IN21700_30T_cycle_#562.mat
BOOST,562,0.91367,2.73699,0.3613,8,discharge,1,-10.949,3.65,10.0,9.9,3.5966,3.4219,15.9558,08-21-21_09.48_BOOST_protocol_HPPC_IN21700_30T_cycle_#562.mat
BOOST,562,0.91367,2.73699,0.3612,8,discharge,2,-21.897,7.299,10.0,9.9,3.5969,3.2532,15.6962,08-21-21_09.48_BOOST_protocol_HPPC_IN21700_30T_cycle_#562.mat
BOOST,562,0.91367,2.73699,0.3611,8,discharge,3,-31.473,10.491,10.0,9.9,3.5973,3.1083,15.5371,08-21-21_09.48_BOOST_protocol_HPPC_IN21700_30T_cycle_#562.mat
BOOST,562,0.91367,2.73699,0.2701,9,discharge,0,-2.736,0.912,10.0,9.9,3.5167,3.4684,17.6522,08-21-21_09.48_BOOST_protocol_HPPC_IN21700_30T_cycle_#562.mat
BOOST,562,0.91367,2.73699,0.27,9,discharge,1,-10.948,3.649,10.0,9.9,3.5169,3.3261,17.4278,08-21-21_09.48_BOOST_protocol_HPPC_IN21700_30T_cycle_#562.mat
BOOST,562,0.91367,2.73699,0.27,9,discharge,2,-21.896,7.299,10.0,9.9,3.5189,3.1304,17.743,08-21-21_09.48_BOOST_protocol_HPPC_IN21700_30T_cycle_#562.mat
BOOST,562,0.91367,2.73699,0.2699,9,discharge,3,-31.473,10.491,10.0,9.9,3.52,2.9439,18.3046,08-21-21_09.48_BOOST_protocol_HPPC_IN21700_30T_cycle_#562.mat
BOOST,562,0.91367,2.73699,0.2245,10,discharge,0,-2.736,0.912,10.0,9.9,3.4647,3.4127,19.0045,08-21-21_09.48_BOOST_protocol_HPPC_IN21700_30T_cycle_#562.mat
BOOST,562,0.91367,2.73699,0.2244,10,discharge,1,-10.948,3.649,10.0,9.9,3.4652,3.253,19.3825,08-21-21_09.48_BOOST_protocol_HPPC_IN21700_30T_cycle_#562.mat
BOOST,562,0.91367,2.73699,0.2243,10,discharge,2,-21.894,7.298,10.0,9.9,3.467,3.0019,21.2433,08-21-21_09.48_BOOST_protocol_HPPC_IN21700_30T_cycle_#562.mat
BOOST,562,0.91367,2.73699,0.2243,10,discharge,3,-31.474,10.491,10.0,9.9,3.467,2.7314,23.3717,08-21-21_09.48_BOOST_protocol_HPPC_IN21700_30T_cycle_#562.mat
BOOST,562,0.91367,2.73699,0.1789,11,discharge,0,-2.736,0.912,10.0,9.9,3.4208,3.3606,22.0037,08-21-21_09.48_BOOST_protocol_HPPC_IN21700_30T_cycle_#562.mat
BOOST,562,0.91367,2.73699,0.1788,11,discharge,1,-10.948,3.649,10.0,9.9,3.4215,3.1405,25.6668,08-21-21_09.48_BOOST_protocol_HPPC_IN21700_30T_cycle_#562.mat
BOOST,562,0.91367,2.73699,0.1787,11,discharge,2,-21.896,7.299,10.0,9.9,3.4237,2.7068,32.7411,08-21-21_09.48_BOOST_protocol_HPPC_IN21700_30T_cycle_#562.mat
BOOST,562,0.91367,2.73699,0.1786,11,discharge,3,-31.475,10.492,10.0,9.9,3.423,2.4999,29.328,08-21-21_09.48_BOOST_protocol_HPPC_IN21700_30T_cycle_#562.mat
BOOST,562,0.91367,2.73699,0.1333,12,discharge,0,-2.736,0.912,10.0,9.9,3.3693,3.2798,32.7132,08-21-21_09.48_BOOST_protocol_HPPC_IN21700_30T_cycle_#562.mat
BOOST,562,0.91367,2.73699,0.1332,12,discharge,1,-10.948,3.649,10.0,9.9,3.3701,2.8256,49.7351,08-21-21_09.48_BOOST_protocol_HPPC_IN21700_30T_cycle_#562.mat
BOOST,562,0.91367,2.73699,0.1331,12,discharge,2,-21.592,7.197,10.0,9.9,3.3741,2.4999,40.4872,08-21-21_09.48_BOOST_protocol_HPPC_IN21700_30T_cycle_#562.mat
BOOST,562,0.91367,2.73699,0.133,12,discharge,3,-19.601,6.534,10.0,9.9,3.3736,2.4999,44.5743,08-21-21_09.48_BOOST_protocol_HPPC_IN21700_30T_cycle_#562.mat
BOOST,600,0.91,2.72599,1.0,0,discharge,0,-2.726,0.909,10.0,9.7,4.143,4.0861,20.8738,08-27-21_18.01_BOOST_protocol_HPPC_IN21700_30T_cycle_#600.mat
BOOST,600,0.91,2.72599,0.9999,0,discharge,1,-10.904,3.635,10.0,9.9,4.1522,3.925,20.8364,08-27-21_18.01_BOOST_protocol_HPPC_IN21700_30T_cycle_#600.mat
BOOST,600,0.91,2.72599,0.9998,0,discharge,2,-21.809,7.27,10.0,9.9,4.1512,3.7556,18.1393,08-27-21_18.01_BOOST_protocol_HPPC_IN21700_30T_cycle_#600.mat
BOOST,600,0.91,2.72599,0.9997,0,discharge,3,-31.35,10.45,10.0,9.9,4.1508,3.6215,16.8836,08-27-21_18.01_BOOST_protocol_HPPC_IN21700_30T_cycle_#600.mat
BOOST,600,0.91,2.72599,0.9545,1,discharge,0,-2.726,0.909,10.0,9.9,4.0957,4.043,19.3331,08-27-21_18.01_BOOST_protocol_HPPC_IN21700_30T_cycle_#600.mat
BOOST,600,0.91,2.72599,0.9545,1,discharge,1,-10.904,3.635,10.0,9.9,4.096,3.9013,17.8558,08-27-21_18.01_BOOST_protocol_HPPC_IN21700_30T_cycle_#600.mat
BOOST,600,0.91,2.72599,0.9544,1,discharge,2,-21.809,7.27,10.0,9.9,4.0963,3.7341,16.6078,08-27-21_18.01_BOOST_protocol_HPPC_IN21700_30T_cycle_#600.mat
BOOST,600,0.91,2.72599,0.9543,1,discharge,3,-31.35,10.45,10.0,9.9,4.096,3.5976,15.8979,08-27-21_18.01_BOOST_protocol_HPPC_IN21700_30T_cycle_#600.mat
BOOST,600,0.91,2.72599,0.9091,2,discharge,0,-2.728,0.909,10.0,9.9,4.0791,4.0308,17.7066,08-27-21_18.01_BOOST_protocol_HPPC_IN21700_30T_cycle_#600.mat
BOOST,600,0.91,2.72599,0.909,2,discharge,1,-10.905,3.635,10.0,9.9,4.08,3.8901,17.414,08-27-21_18.01_BOOST_protocol_HPPC_IN21700_30T_cycle_#600.mat
BOOST,600,0.91,2.72599,0.9089,2,discharge,2,-21.807,7.269,10.0,9.9,4.0804,3.7179,16.6231,08-27-21_18.01_BOOST_protocol_HPPC_IN21700_30T_cycle_#600.mat
BOOST,600,0.91,2.72599,0.9089,2,discharge,3,-31.349,10.45,10.0,9.9,4.081,3.5782,16.0388,08-27-21_18.01_BOOST_protocol_HPPC_IN21700_30T_cycle_#600.mat
BOOST,600,0.91,2.72599,0.8182,3,discharge,0,-2.726,0.909,10.0,9.9,4.0196,3.9664,19.5158,08-27-21_18.01_BOOST_protocol_HPPC_IN21700_30T_cycle_#600.mat
BOOST,600,0.91,2.72599,0.8182,3,discharge,1,-10.904,3.635,10.0,9.9,4.0204,3.8163,18.7179,08-27-21_18.01_BOOST_protocol_HPPC_IN21700_30T_cycle_#600.mat
BOOST,600,0.91,2.72599,0.8181,3,discharge,2,-21.809,7.27,10.0,9.9,4.0208,3.6463,17.1718,08-27-21_18.01_BOOST_protocol_HPPC_IN21700_30T_cycle_#600.mat
BOOST,600,0.91,2.72599,0.818,3,discharge,3,-31.348,10.449,10.0,9.9,4.0217,3.5108,16.2977,08-27-21_18.01_BOOST_protocol_HPPC_IN21700_30T_cycle_#600.mat
BOOST,600,0.91,2.72599,0.7273,4,discharge,0,-2.726,0.909,10.0,9.9,3.9209,3.8699,18.7094,08-27-21_18.01_BOOST_protocol_HPPC_IN21700_30T_cycle_#600.mat
BOOST,600,0.91,2.72599,0.7273,4,discharge,1,-10.904,3.635,10.0,9.9,3.9211,3.7307,17.4615,08-27-21_18.01_BOOST_protocol_HPPC_IN21700_30T_cycle_#600.mat
BOOST,600,0.91,2.72599,0.7272,4,discharge,2,-21.807,7.269,10.0,9.9,3.9207,3.5728,15.9536,08-27-21_18.01_BOOST_protocol_HPPC_IN21700_30T_cycle_#600.mat
BOOST,600,0.91,2.72599,0.7271,4,discharge,3,-31.349,10.45,10.0,9.9,3.9213,3.4403,15.3434,08-27-21_18.01_BOOST_protocol_HPPC_IN21700_30T_cycle_#600.mat
BOOST,600,0.91,2.72599,0.6365,5,discharge,0,-2.726,0.909,10.0,9.9,3.8388,3.7895,18.0844,08-27-21_18.01_BOOST_protocol_HPPC_IN21700_30T_cycle_#600.mat
BOOST,600,0.91,2.72599,0.6364,5,discharge,1,-10.904,3.635,10.0,9.9,3.8387,3.6569,16.6728,08-27-21_18.01_BOOST_protocol_HPPC_IN21700_30T_cycle_#600.mat
BOOST,600,0.91,2.72599,0.6363,5,discharge,2,-21.807,7.269,10.0,9.9,3.8376,3.4966,15.6372,08-27-21_18.01_BOOST_protocol_HPPC_IN21700_30T_cycle_#600.mat
BOOST,600,0.91,2.72599,0.6363,5,discharge,3,-31.348,10.449,10.0,9.9,3.8379,3.3609,15.2163,08-27-21_18.01_BOOST_protocol_HPPC_IN21700_30T_cycle_#600.mat
BOOST,600,0.91,2.72599,0.5456,6,discharge,0,-2.726,0.909,10.0,9.9,3.7409,3.6953,16.7284,08-27-21_18.01_BOOST_protocol_HPPC_IN21700_30T_cycle_#600.mat
BOOST,600,0.91,2.72599,0.5456,6,discharge,1,-10.904,3.635,10.0,9.9,3.7413,3.5647,16.1959,08-27-21_18.01_BOOST_protocol_HPPC_IN21700_30T_cycle_#600.mat
BOOST,600,0.91,2.72599,0.5455,6,discharge,2,-21.807,7.269,10.0,9.9,3.7414,3.4016,15.5822,08-27-21_18.01_BOOST_protocol_HPPC_IN21700_30T_cycle_#600.mat
BOOST,600,0.91,2.72599,0.5454,6,discharge,3,-31.35,10.45,10.0,9.9,3.7416,3.2645,15.2185,08-27-21_18.01_BOOST_protocol_HPPC_IN21700_30T_cycle_#600.mat
BOOST,600,0.91,2.72599,0.4547,7,discharge,0,-2.726,0.909,10.0,9.9,3.658,3.6143,16.0285,08-27-21_18.01_BOOST_protocol_HPPC_IN21700_30T_cycle_#600.mat
BOOST,600,0.91,2.72599,0.4547,7,discharge,1,-10.905,3.635,10.0,9.9,3.6583,3.4853,15.8643,08-27-21_18.01_BOOST_protocol_HPPC_IN21700_30T_cycle_#600.mat
BOOST,600,0.91,2.72599,0.4546,7,discharge,2,-21.808,7.269,10.0,9.9,3.6585,3.3222,15.4209,08-27-21_18.01_BOOST_protocol_HPPC_IN21700_30T_cycle_#600.mat
BOOST,600,0.91,2.72599,0.4545,7,discharge,3,-31.35,10.45,10.0,9.9,3.6587,3.1836,15.1547,08-27-21_18.01_BOOST_protocol_HPPC_IN21700_30T_cycle_#600.mat
BOOST,600,0.91,2.72599,0.3639,8,discharge,0,-2.726,0.909,10.0,9.9,3.5961,3.5515,16.3622,08-27-21_18.01_BOOST_protocol_HPPC_IN21700_30T_cycle_#600.mat
BOOST,600,0.91,2.72599,0.3638,8,discharge,1,-10.904,3.635,10.0,9.9,3.5964,3.4192,16.2509,08-27-21_18.01_BOOST_protocol_HPPC_IN21700_30T_cycle_#600.mat
BOOST,600,0.91,2.72599,0.3637,8,discharge,2,-21.807,7.269,10.0,9.9,3.5968,3.2486,15.9673,08-27-21_18.01_BOOST_protocol_HPPC_IN21700_30T_cycle_#600.mat
BOOST,600,0.91,2.72599,0.3636,8,discharge,3,-31.35,10.45,10.0,9.9,3.5971,3.1025,15.7767,08-27-21_18.01_BOOST_protocol_HPPC_IN21700_30T_cycle_#600.mat
BOOST,600,0.91,2.72599,0.273,9,discharge,0,-2.727,0.909,10.0,9.9,3.5165,3.4675,17.9718,08-27-21_18.01_BOOST_protocol_HPPC_IN21700_30T_cycle_#600.mat
BOOST,600,0.91,2.72599,0.2729,9,discharge,1,-10.904,3.635,10.0,9.9,3.5163,3.3223,17.7916,08-27-21_18.01_BOOST_protocol_HPPC_IN21700_30T_cycle_#600.mat
BOOST,600,0.91,2.72599,0.2729,9,discharge,2,-21.809,7.27,10.0,9.9,3.5187,3.1227,18.1576,08-27-21_18.01_BOOST_protocol_HPPC_IN21700_30T_cycle_#600.mat
BOOST,600,0.91,2.72599,0.2728,9,discharge,3,-31.351,10.45,10.0,9.9,3.52,2.9322,18.749,08-27-21_18.01_BOOST_protocol_HPPC_IN21700_30T_cycle_#600.mat
BOOST,600,0.91,2.72599,0.2276,10,discharge,0,-2.726,0.909,10.0,9.9,3.465,3.4118,19.5151,08-27-21_18.01_BOOST_protocol_HPPC_IN21700_30T_cycle_#600.mat
BOOST,600,0.91,2.72599,0.2275,10,discharge,1,-10.904,3.635,10.0,9.9,3.4655,3.2484,19.9101,08-27-21_18.01_BOOST_protocol_HPPC_IN21700_30T_cycle_#600.mat
BOOST,600,0.91,2.72599,0.2274,10,discharge,2,-21.808,7.269,10.0,9.9,3.4672,2.9905,21.859,08-27-21_18.01_BOOST_protocol_HPPC_IN21700_30T_cycle_#600.mat
BOOST,600,0.91,2.72599,0.2274,10,discharge,3,-31.35,10.45,10.0,9.9,3.4671,2.7147,24.0,08-27-21_18.01_BOOST_protocol_HPPC_IN21700_30T_cycle_#600.mat
BOOST,600,0.91,2.72599,0.1821,11,discharge,0,-2.726,0.909,10.0,9.9,3.4213,3.3596,22.6331,08-27-21_18.01_BOOST_protocol_HPPC_IN21700_30T_cycle_#600.mat
BOOST,600,0.91,2.72599,0.1821,11,discharge,1,-10.904,3.635,10.0,9.9,3.4218,3.1324,26.5407,08-27-21_18.01_BOOST_protocol_HPPC_IN21700_30T_cycle_#600.mat
BOOST,600,0.91,2.72599,0.182,11,discharge,2,-21.807,7.269,10.0,9.9,3.424,2.6884,33.7323,08-27-21_18.01_BOOST_protocol_HPPC_IN21700_30T_cycle_#600.mat
BOOST,600,0.91,2.72599,0.1819,11,discharge,3,-31.348,10.449,10.0,9.9,3.4228,2.4998,29.4437,08-27-21_18.01_BOOST_protocol_HPPC_IN21700_30T_cycle_#600.mat
BOOST,600,0.91,2.72599,0.1367,12,discharge,0,-2.726,0.909,10.0,9.9,3.37,3.2778,33.82,08-27-21_18.01_BOOST_protocol_HPPC_IN21700_30T_cycle_#600.mat
BOOST,600,0.91,2.72599,0.1367,12,discharge,1,-10.905,3.635,10.0,9.9,3.3715,2.8121,51.2976,08-27-21_18.01_BOOST_protocol_HPPC_IN21700_30T_cycle_#600.mat
BOOST,600,0.91,2.72599,0.1365,12,discharge,2,-21.26,7.087,10.0,9.9,3.3749,2.4999,41.1571,08-27-21_18.01_BOOST_protocol_HPPC_IN21700_30T_cycle_#600.mat
BOOST,600,0.91,2.72599,0.1365,12,discharge,3,-19.375,6.458,10.0,9.9,3.3746,2.4999,45.1458,08-27-21_18.01_BOOST_protocol_HPPC_IN21700_30T_cycle_#600.mat
BOOST,637,0.90625,2.71475,1.0,0,discharge,0,-2.715,0.905,10.0,9.7,4.1416,4.0839,21.2539,09-01-21_09.56_BOOST_protocol_HPPC_IN21700_30T_cycle_#637.mat
BOOST,637,0.90625,2.71475,0.9999,0,discharge,1,-10.861,3.62,10.0,9.9,4.1508,3.9206,21.1951,09-01-21_09.56_BOOST_protocol_HPPC_IN21700_30T_cycle_#637.mat
BOOST,637,0.90625,2.71475,0.9998,0,discharge,2,-21.721,7.24,10.0,9.9,4.15,3.7496,18.4338,09-01-21_09.56_BOOST_protocol_HPPC_IN21700_30T_cycle_#637.mat
BOOST,637,0.90625,2.71475,0.9997,0,discharge,3,-31.221,10.407,10.0,9.9,4.1494,3.6136,17.1615,09-01-21_09.56_BOOST_protocol_HPPC_IN21700_30T_cycle_#637.mat
BOOST,637,0.90625,2.71475,0.9547,1,discharge,0,-2.715,0.905,10.0,9.9,4.0953,4.0414,19.8563,09-01-21_09.56_BOOST_protocol_HPPC_IN21700_30T_cycle_#637.mat
BOOST,637,0.90625,2.71475,0.9547,1,discharge,1,-10.86,3.62,10.0,9.9,4.0954,3.8978,18.1952,09-01-21_09.56_BOOST_protocol_HPPC_IN21700_30T_cycle_#637.mat
BOOST,637,0.90625,2.71475,0.9546,1,discharge,2,-21.721,7.24,10.0,9.9,4.0957,3.7285,16.9053,09-01-21_09.56_BOOST_protocol_HPPC_IN21700_30T_cycle_#637.mat
BOOST,637,0.90625,2.71475,0.9545,1,discharge,3,-31.221,10.407,10.0,9.9,4.0963,3.5903,16.207,09-01-21_09.56_BOOST_protocol_HPPC_IN21700_30T_cycle_#637.mat
BOOST,637,0.90625,2.71475,0.9095,2,discharge,0,-2.717,0.906,10.0,9.9,4.0796,4.0295,18.4422,09-01-21_09.56_BOOST_protocol_HPPC_IN21700_30T_cycle_#637.mat
BOOST,637,0.90625,2.71475,0.9094,2,discharge,1,-10.86,3.62,10.0,9.9,4.08,3.8866,17.8085,09-01-21_09.56_BOOST_protocol_HPPC_IN21700_30T_cycle_#637.mat
BOOST,637,0.90625,2.71475,0.9093,2,discharge,2,-21.721,7.24,10.0,9.9,4.0793,3.7127,16.8777,09-01-21_09.56_BOOST_protocol_HPPC_IN21700_30T_cycle_#637.mat
BOOST,637,0.90625,2.71475,0.9093,2,discharge,3,-31.223,10.408,10.0,9.9,4.0807,3.571,16.3245,09-01-21_09.56_BOOST_protocol_HPPC_IN21700_30T_cycle_#637.mat
BOOST,637,0.90625,2.71475,0.819,3,discharge,0,-2.715,0.905,10.0,9.9,4.0188,3.9645,20.0022,09-01-21_09.56_BOOST_protocol_HPPC_IN21700_30T_cycle_#637.mat
BOOST,637,0.90625,2.71475,0.8189,3,discharge,1,-10.86,3.62,10.0,9.9,4.0193,3.8127,19.0239,09-01-21_09.56_BOOST_protocol_HPPC_IN21700_30T_cycle_#637.mat
BOOST,637,0.90625,2.71475,0.8188,3,discharge,2,-21.722,7.241,10.0,9.9,4.0201,3.6413,17.4385,09-01-21_09.56_BOOST_protocol_HPPC_IN21700_30T_cycle_#637.mat
BOOST,637,0.90625,2.71475,0.8188,3,discharge,3,-31.221,10.407,10.0,9.9,4.0201,3.5045,16.5145,09-01-21_09.56_BOOST_protocol_HPPC_IN21700_30T_cycle_#637.mat
BOOST,637,0.90625,2.71475,0.7286,4,discharge,0,-2.713,0.904,10.0,9.9,3.9206,3.869,19.0223,09-01-21_09.56_BOOST_protocol_HPPC_IN21700_30T_cycle_#637.mat
BOOST,637,0.90625,2.71475,0.7285,4,discharge,1,-10.86,3.62,10.0,9.9,3.9199,3.7282,17.6519,09-01-21_09.56_BOOST_protocol_HPPC_IN21700_30T_cycle_#637.mat
BOOST,637,0.90625,2.71475,0.7284,4,discharge,2,-21.722,7.241,10.0,9.9,3.9211,3.5683,16.2416,09-01-21_09.56_BOOST_protocol_HPPC_IN21700_30T_cycle_#637.mat
BOOST,637,0.90625,2.71475,0.7284,4,discharge,3,-31.221,10.407,10.0,9.9,3.9217,3.4344,15.6081,09-01-21_09.56_BOOST_protocol_HPPC_IN21700_30T_cycle_#637.mat
BOOST,637,0.90625,2.71475,0.6381,5,discharge,0,-2.715,0.905,10.0,9.9,3.8383,3.7888,18.2354,09-01-21_09.56_BOOST_protocol_HPPC_IN21700_30T_cycle_#637.mat
BOOST,637,0.90625,2.71475,0.638,5,discharge,1,-10.861,3.62,10.0,9.9,3.8382,3.6545,16.9137,09-01-21_09.56_BOOST_protocol_HPPC_IN21700_30T_cycle_#637.mat
BOOST,637,0.90625,2.71475,0.6379,5,discharge,2,-21.72,7.24,10.0,9.9,3.8378,3.4922,15.9116,09-01-21_09.56_BOOST_protocol_HPPC_IN21700_30T_cycle_#637.mat
BOOST,637,0.90625,2.71475,0.6379,5,discharge,3,-31.222,10.407,10.0,9.9,3.8375,3.3554,15.441,09-01-21_09.56_BOOST_protocol_HPPC_IN21700_30T_cycle_#637.mat
BOOST,637,0.90625,2.71475,0.5476,6,discharge,0,-2.715,0.905,10.0,9.9,3.7407,3.6955,16.6507,09-01-21_09.56_BOOST_protocol_HPPC_IN21700_30T_cycle_#637.mat
BOOST,637,0.90625,2.71475,0.5475,6,discharge,1,-10.86,3.62,10.0,9.9,3.7417,3.5627,16.4825,09-01-21_09.56_BOOST_protocol_HPPC_IN21700_30T_cycle_#637.mat
BOOST,637,0.90625,2.71475,0.5474,6,discharge,2,-21.72,7.24,10.0,9.9,3.7421,3.3976,15.861,09-01-21_09.56_BOOST_protocol_HPPC_IN21700_30T_cycle_#637.mat
BOOST,637,0.90625,2.71475,0.5474,6,discharge,3,-31.222,10.407,10.0,9.9,3.7421,3.259,15.4731,09-01-21_09.56_BOOST_protocol_HPPC_IN21700_30T_cycle_#637.mat
BOOST,637,0.90625,2.71475,0.4571,7,discharge,0,-2.715,0.905,10.0,9.9,3.6584,3.614,16.3554,09-01-21_09.56_BOOST_protocol_HPPC_IN21700_30T_cycle_#637.mat
BOOST,637,0.90625,2.71475,0.457,7,discharge,1,-10.861,3.62,10.0,9.9,3.6585,3.4831,16.1495,09-01-21_09.56_BOOST_protocol_HPPC_IN21700_30T_cycle_#637.mat
BOOST,637,0.90625,2.71475,0.4569,7,discharge,2,-21.72,7.24,10.0,9.9,3.6588,3.3178,15.6998,09-01-21_09.56_BOOST_protocol_HPPC_IN21700_30T_cycle_#637.mat
BOOST,637,0.90625,2.71475,0.4568,7,discharge,3,-31.22,10.407,10.0,9.9,3.6592,3.1779,15.4164,09-01-21_09.56_BOOST_protocol_HPPC_IN21700_30T_cycle_#637.mat
BOOST,637,0.90625,2.71475,0.3666,8,discharge,0,-2.715,0.905,10.0,9.9,3.5964,3.5511,16.6882,09-01-21_09.56_BOOST_protocol_HPPC_IN21700_30T_cycle_#637.mat
BOOST,637,0.90625,2.71475,0.3665,8,discharge,1,-10.86,3.62,10.0,9.9,3.5966,3.4166,16.5746,09-01-21_09.56_BOOST_protocol_HPPC_IN21700_30T_cycle_#637.mat
BOOST,637,0.90625,2.71475,0.3664,8,discharge,2,-21.721,7.24,10.0,9.9,3.5972,3.2434,16.2884,09-01-21_09.56_BOOST_protocol_HPPC_IN21700_30T_cycle_#637.mat
BOOST,637,0.90625,2.71475,0.3664,8,discharge,3,-31.222,10.407,10.0,9.9,3.5973,3.0954,16.0752,09-01-21_09.56_BOOST_protocol_HPPC_IN21700_30T_cycle_#637.mat
BOOST,637,0.90625,2.71475,0.2761,9,discharge,0,-2.715,0.905,10.0,9.9,3.5169,3.4669,18.4189,09-01-21_09.56_BOOST_protocol_HPPC_IN21700_30T_cycle_#637.mat
BOOST,637,0.90625,2.71475,0.276,9,discharge,1,-10.86,3.62,10.0,9.9,3.5171,3.3189,18.2505,09-01-21_09.56_BOOST_protocol_HPPC_IN21700_30T_cycle_#637.mat
BOOST,637,0.90625,2.71475,0.2759,9,discharge,2,-21.721,7.24,10.0,9.9,3.519,3.1159,18.5581,09-01-21_09.56_BOOST_protocol_HPPC_IN21700_30T_cycle_#637.mat
BOOST,637,0.90625,2.71475,0.2759,9,discharge,3,-31.222,10.407,10.0,9.9,3.5201,2.9207,19.198,09-01-21_09.56_BOOST_protocol_HPPC_IN21700_30T_cycle_#637.mat
BOOST,637,0.90625,2.71475,0.2308,10,discharge,0,-2.715,0.905,10.0,9.9,3.4656,3.4115,19.93,09-01-21_09.56_BOOST_protocol_HPPC_IN21700_30T_cycle_#637.mat
BOOST,637,0.90625,2.71475,0.2308,10,discharge,1,-10.86,3.62,10.0,9.9,3.4661,3.2441,20.442,09-01-21_09.56_BOOST_protocol_HPPC_IN21700_30T_cycle_#637.mat
BOOST,637,0.90625,2.71475,0.2307,10,discharge,2,-21.721,7.24,10.0,9.9,3.4677,2.9802,22.4437,09-01-21_09.56_BOOST_protocol_HPPC_IN21700_30T_cycle_#637.mat
BOOST,637,0.90625,2.71475,0.2306,10,discharge,3,-31.222,10.407,10.0,9.9,3.4676,2.6967,24.6909,09-01-21_09.56_BOOST_protocol_HPPC_IN21700_30T_cycle_#637.mat
BOOST,637,0.90625,2.71475,0.1855,11,discharge,0,-2.715,0.905,10.0,9.9,3.4222,3.359,23.2798,09-01-21_09.56_BOOST_protocol_HPPC_IN21700_30T_cycle_#637.mat
BOOST,637,0.90625,2.71475,0.1855,11,discharge,1,-10.862,3.621,10.0,9.9,3.4225,3.1259,27.3062,09-01-21_09.56_BOOST_protocol_HPPC_IN21700_30T_cycle_#637.mat
BOOST,637,0.90625,2.71475,0.1854,11,discharge,2,-21.721,7.24,10.0,9.9,3.4247,2.6749,34.5196,09-01-21_09.56_BOOST_protocol_HPPC_IN21700_30T_cycle_#637.mat
BOOST,637,0.90625,2.71475,0.1853,11,discharge,3,-31.222,10.407,10.0,9.9,3.4243,2.4998,29.6105,09-01-21_09.56_BOOST_protocol_HPPC_IN21700_30T_cycle_#637.mat
BOOST,637,0.90625,2.71475,0.1403,12,discharge,0,-2.715,0.905,10.0,9.9,3.3708,3.2767,34.6631,09-01-21_09.56_BOOST_protocol_HPPC_IN21700_30T_cycle_#637.mat
BOOST,637,0.90625,2.71475,0.1403,12,discharge,1,-10.862,3.621,10.0,9.9,3.3723,2.807,52.0438,09-01-21_09.56_BOOST_protocol_HPPC_IN21700_30T_cycle_#637.mat
BOOST,637,0.90625,2.71475,0.1402,12,discharge,2,-21.079,7.026,10.0,9.9,3.3755,2.5,41.5342,09-01-21_09.56_BOOST_protocol_HPPC_IN21700_30T_cycle_#637.mat
BOOST,637,0.90625,2.71475,0.1401,12,discharge,3,-19.093,6.364,10.0,9.9,3.3752,2.5,45.8388,09-01-21_09.56_BOOST_protocol_HPPC_IN21700_30T_cycle_#637.mat
BOOST,675,0.90177,2.70134,1.0,0,discharge,0,-2.7,0.9,10.0,9.7,4.1404,4.0809,22.0338,09-07-21_17.47_BOOST_protocol_HPPC_IN21700_30T_cycle_#675.mat
BOOST,675,0.90177,2.70134,0.9999,0,discharge,1,-10.805,3.602,10.0,9.9,4.1495,3.9152,21.6844,09-07-21_17.47_BOOST_protocol_HPPC_IN21700_30T_cycle_#675.mat
BOOST,675,0.90177,2.70134,0.9998,0,discharge,2,-21.611,7.204,10.0,9.9,4.1484,3.7431,18.7543,09-07-21_17.47_BOOST_protocol_HPPC_IN21700_30T_cycle_#675.mat
BOOST,675,0.90177,2.70134,0.9998,0,discharge,3,-31.064,10.355,10.0,9.9,4.148,3.6069,17.4189,09-07-21_17.47_BOOST_protocol_HPPC_IN21700_30T_cycle_#675.mat
BOOST,675,0.90177,2.70134,0.955,1,discharge,0,-2.701,0.9,10.0,9.9,4.0948,4.0396,20.4354,09-07-21_17.47_BOOST_protocol_HPPC_IN21700_30T_cycle_#675.mat
BOOST,675,0.90177,2.70134,0.9549,1,discharge,1,-10.805,3.602,10.0,9.9,4.0942,3.8935,18.5747,09-07-21_17.47_BOOST_protocol_HPPC_IN21700_30T_cycle_#675.mat
BOOST,675,0.90177,2.70134,0.9548,1,discharge,2,-21.61,7.203,10.0,9.9,4.0944,3.7224,17.2147,09-07-21_17.47_BOOST_protocol_HPPC_IN21700_30T_cycle_#675.mat
BOOST,675,0.90177,2.70134,0.9547,1,discharge,3,-31.063,10.354,10.0,9.9,4.0952,3.5834,16.4762,09-07-21_17.47_BOOST_protocol_HPPC_IN21700_30T_cycle_#675.mat
BOOST,675,0.90177,2.70134,0.9099,2,discharge,0,-2.699,0.9,10.0,9.9,4.0794,4.028,19.0448,09-07-21_17.47_BOOST_protocol_HPPC_IN21700_30T_cycle_#675.mat
BOOST,675,0.90177,2.70134,0.9099,2,discharge,1,-10.805,3.602,10.0,9.9,4.0796,3.882,18.2878,09-07-21_17.47_BOOST_protocol_HPPC_IN21700_30T_cycle_#675.mat
BOOST,675,0.90177,2.70134,0.9098,2,discharge,2,-21.61,7.203,10.0,9.9,4.0791,3.7062,17.2559,09-07-21_17.47_BOOST_protocol_HPPC_IN21700_30T_cycle_#675.mat
BOOST,675,0.90177,2.70134,0.9097,2,discharge,3,-31.062,10.354,10.0,9.9,4.0798,3.5641,16.6023,09-07-21_17.47_BOOST_protocol_HPPC_IN21700_30T_cycle_#675.mat
BOOST,675,0.90177,2.70134,0.8199,3,discharge,0,-2.701,0.9,10.0,9.9,4.0168,3.9628,19.9948,09-07-21_17.47_BOOST_protocol_HPPC_IN21700_30T_cycle_#675.mat
BOOST,675,0.90177,2.70134,0.8198,3,discharge,1,-10.805,3.602,10.0,9.9,4.0184,3.8088,19.3984,09-07-21_17.47_BOOST_protocol_HPPC_IN21700_30T_cycle_#675.mat
BOOST,675,0.90177,2.70134,0.8198,3,discharge,2,-21.609,7.203,10.0,9.9,4.019,3.636,17.7241,09-07-21_17.47_BOOST_protocol_HPPC_IN21700_30T_cycle_#675.mat
BOOST,675,0.90177,2.70134,0.8197,3,discharge,3,-31.063,10.354,10.0,9.9,4.0199,3.4984,16.7885,09-07-21_17.47_BOOST_protocol_HPPC_IN21700_30T_cycle_#675.mat
BOOST,675,0.90177,2.70134,0.7299,4,discharge,0,-2.7,0.9,10.0,9.9,3.9202,3.8682,19.2571,09-07-21_17.47_BOOST_protocol_HPPC_IN21700_30T_cycle_#675.mat
BOOST,675,0.90177,2.70134,0.7298,4,discharge,1,-10.805,3.602,10.0,9.9,3.9205,3.7254,18.0565,09-07-21_17.47_BOOST_protocol_HPPC_IN21700_30T_cycle_#675.mat
BOOST,675,0.90177,2.70134,0.7297,4,discharge,2,-21.61,7.203,10.0,9.9,3.9206,3.5639,16.5062,09-07-21_17.47_BOOST_protocol_HPPC_IN21700_30T_cycle_#675.mat
BOOST,675,0.90177,2.70134,0.7296,4,discharge,3,-31.064,10.355,10.0,9.9,3.9211,3.4291,15.8383,09-07-21_17.47_BOOST_protocol_HPPC_IN21700_30T_cycle_#675.mat
BOOST,675,0.90177,2.70134,0.6398,5,discharge,0,-2.701,0.9,10.0,9.9,3.8378,3.7877,18.5501,09-07-21_17.47_BOOST_protocol_HPPC_IN21700_30T_cycle_#675.mat
BOOST,675,0.90177,2.70134,0.6398,5,discharge,1,-10.805,3.602,10.0,9.9,3.8377,3.6521,17.1772,09-07-21_17.47_BOOST_protocol_HPPC_IN21700_30T_cycle_#675.mat
BOOST,675,0.90177,2.70134,0.6396,5,discharge,2,-21.609,7.203,10.0,9.9,3.8373,3.4878,16.1738,09-07-21_17.47_BOOST_protocol_HPPC_IN21700_30T_cycle_#675.mat
BOOST,675,0.90177,2.70134,0.6396,5,discharge,3,-31.063,10.354,10.0,9.9,3.837,3.3504,15.6649,09-07-21_17.47_BOOST_protocol_HPPC_IN21700_30T_cycle_#675.mat
BOOST,675,0.90177,2.70134,0.5498,6,discharge,0,-2.699,0.9,10.0,9.9,3.7413,3.6955,16.9711,09-07-21_17.47_BOOST_protocol_HPPC_IN21700_30T_cycle_#675.mat
BOOST,675,0.90177,2.70134,0.5497,6,discharge,1,-10.804,3.601,10.0,9.9,3.7414,3.5611,16.6883,09-07-21_17.47_BOOST_protocol_HPPC_IN21700_30T_cycle_#675.mat
BOOST,675,0.90177,2.70134,0.5496,6,discharge,2,-21.609,7.203,10.0,9.9,3.7426,3.3945,16.109,09-07-21_17.47_BOOST_protocol_HPPC_IN21700_30T_cycle_#675.mat
BOOST,675,0.90177,2.70134,0.5495,6,discharge,3,-31.063,10.354,10.0,9.9,3.7427,3.2544,15.7197,09-07-21_17.47_BOOST_protocol_HPPC_IN21700_30T_cycle_#675.mat
BOOST,675,0.90177,2.70134,0.4597,7,discharge,0,-2.701,0.9,10.0,9.9,3.6582,3.614,16.3658,09-07-21_17.47_BOOST_protocol_HPPC_IN21700_30T_cycle_#675.mat
BOOST,675,0.90177,2.70134,0.4597,7,discharge,1,-10.805,3.602,10.0,9.9,3.6584,3.4819,16.335,09-07-21_17.47_BOOST_protocol_HPPC_IN21700_30T_cycle_#675.mat
BOOST,675,0.90177,2.70134,0.4596,7,discharge,2,-21.61,7.203,10.0,9.9,3.6594,3.3148,15.9463,09-07-21_17.47_BOOST_protocol_HPPC_IN21700_30T_cycle_#675.mat
BOOST,675,0.90177,2.70134,0.4595,7,discharge,3,-31.062,10.354,10.0,9.9,3.6591,3.1739,15.6204,09-07-21_17.47_BOOST_protocol_HPPC_IN21700_30T_cycle_#675.mat
BOOST,675,0.90177,2.70134,0.3697,8,discharge,0,-2.701,0.9,10.0,9.9,3.597,3.5511,16.995,09-07-21_17.47_BOOST_protocol_HPPC_IN21700_30T_cycle_#675.mat
BOOST,675,0.90177,2.70134,0.3696,8,discharge,1,-10.806,3.602,10.0,9.9,3.5972,3.4149,16.8703,09-07-21_17.47_BOOST_protocol_HPPC_IN21700_30T_cycle_#675.mat
BOOST,675,0.90177,2.70134,0.3695,8,discharge,2,-21.61,7.203,10.0,9.9,3.5975,3.2397,16.5571,09-07-21_17.47_BOOST_protocol_HPPC_IN21700_30T_cycle_#675.mat
BOOST,675,0.90177,2.70134,0.3694,8,discharge,3,-31.063,10.354,10.0,9.9,3.5979,3.091,16.3184,09-07-21_17.47_BOOST_protocol_HPPC_IN21700_30T_cycle_#675.mat
BOOST,675,0.90177,2.70134,0.2796,9,discharge,0,-2.701,0.9,10.0,9.9,3.5179,3.4672,18.7722,09-07-21_17.47_BOOST_protocol_HPPC_IN21700_30T_cycle_#675.mat
BOOST,675,0.90177,2.70134,0.2796,9,discharge,1,-10.805,3.602,10.0,9.91,3.5184,3.3168,18.658,09-07-21_17.47_BOOST_protocol_HPPC_IN21700_30T_cycle_#675.mat
BOOST,675,0.90177,2.70134,0.2795,9,discharge,2,-21.61,7.203,10.0,9.91,3.5168,3.1113,18.7645,09-07-21_17.47_BOOST_protocol_HPPC_IN21700_30T_cycle_#675.mat
BOOST,675,0.90177,2.70134,0.2794,9,discharge,3,-31.063,10.354,10.0,9.9,3.5212,2.914,19.5474,09-07-21_17.47_BOOST_protocol_HPPC_IN21700_30T_cycle_#675.mat
BOOST,675,0.90177,2.70134,0.2346,10,discharge,0,-2.701,0.9,10.0,9.9,3.4672,3.4122,20.3651,09-07-21_17.47_BOOST_protocol_HPPC_IN21700_30T_cycle_#675.mat
BOOST,675,0.90177,2.70134,0.2345,10,discharge,1,-10.805,3.602,10.0,9.9,3.4671,3.2421,20.8237,09-07-21_17.47_BOOST_protocol_HPPC_IN21700_30T_cycle_#675.mat
BOOST,675,0.90177,2.70134,0.2345,10,discharge,2,-21.61,7.203,10.0,9.9,3.4693,2.9748,22.8829,09-07-21_17.47_BOOST_protocol_HPPC_IN21700_30T_cycle_#675.mat
BOOST,675,0.90177,2.70134,0.2344,10,discharge,3,-31.064,10.355,10.0,9.9,3.4691,2.691,25.0483,09-07-21_17.47_BOOST_protocol_HPPC_IN21700_30T_cycle_#675.mat
BOOST,675,0.90177,2.70134,0.1896,11,discharge,0,-2.701,0.9,10.0,9.9,3.4227,3.3595,23.4022,09-07-21_17.47_BOOST_protocol_HPPC_IN21700_30T_cycle_#675.mat
BOOST,675,0.90177,2.70134,0.1896,11,discharge,1,-10.805,3.602,10.0,9.9,3.4241,3.1231,27.8575,09-07-21_17.47_BOOST_protocol_HPPC_IN21700_30T_cycle_#675.mat
BOOST,675,0.90177,2.70134,0.1894,11,discharge,2,-21.611,7.204,10.0,9.9,3.4262,2.6707,34.959,09-07-21_17.47_BOOST_protocol_HPPC_IN21700_30T_cycle_#675.mat
BOOST,675,0.90177,2.70134,0.1894,11,discharge,3,-31.063,10.354,10.0,9.9,3.4258,2.4998,29.8104,09-07-21_17.47_BOOST_protocol_HPPC_IN21700_30T_cycle_#675.mat
BOOST,675,0.90177,2.70134,0.1446,12,discharge,0,-2.7,0.9,10.0,9.9,3.3729,3.2791,34.7343,09-07-21_17.47_BOOST_protocol_HPPC_IN21700_30T_cycle_#675.mat
BOOST,675,0.90177,2.70134,0.1445,12,discharge,1,-10.805,3.602,10.0,9.9,3.3752,2.8111,52.2073,09-07-21_17.47_BOOST_protocol_HPPC_IN21700_30T_cycle_#675.mat
BOOST,675,0.90177,2.70134,0.1444,12,discharge,2,-21.099,7.033,10.0,9.9,3.3783,2.4999,41.6323,09-07-21_17.47_BOOST_protocol_HPPC_IN21700_30T_cycle_#675.mat
BOOST,675,0.90177,2.70134,0.1444,12,discharge,3,-19.224,6.408,10.0,9.9,3.3781,2.4999,45.6825,09-07-21_17.47_BOOST_protocol_HPPC_IN21700_30T_cycle_#675.mat
BOOST,712,0.89668,2.68609,1.0,0,discharge,0,-2.687,0.896,10.0,9.7,4.1403,4.0784,23.0394,09-12-21_18.47_BOOST_protocol_HPPC_IN21700_30T_cycle_#712.mat
BOOST,712,0.89668,2.68609,0.9999,0,discharge,1,-10.744,3.581,10.0,9.9,4.1493,3.9098,22.2915,09-12-21_18.47_BOOST_protocol_HPPC_IN21700_30T_cycle_#712.mat
BOOST,712,0.89668,2.68609,0.9998,0,discharge,2,-21.485,7.162,10.0,9.9,4.1483,3.7351,19.232,09-12-21_18.47_BOOST_protocol_HPPC_IN21700_30T_cycle_#712.mat
BOOST,712,0.89668,2.68609,0.9997,0,discharge,3,-30.888,10.296,10.0,9.9,4.147,3.597,17.8063,09-12-21_18.47_BOOST_protocol_HPPC_IN21700_30T_cycle_#712.mat
BOOST,712,0.89668,2.68609,0.9552,1,discharge,0,-2.687,0.896,10.0,9.9,4.0947,4.0384,20.9543,09-12-21_18.47_BOOST_protocol_HPPC_IN21700_30T_cycle_#712.mat
BOOST,712,0.89668,2.68609,0.9552,1,discharge,1,-10.743,3.581,10.0,9.9,4.095,3.8903,19.0543,09-12-21_18.47_BOOST_protocol_HPPC_IN21700_30T_cycle_#712.mat
BOOST,712,0.89668,2.68609,0.9551,1,discharge,2,-21.487,7.162,10.0,9.9,4.0953,3.7188,17.5222,09-12-21_18.47_BOOST_protocol_HPPC_IN21700_30T_cycle_#712.mat
BOOST,712,0.89668,2.68609,0.955,1,discharge,3,-30.885,10.295,10.0,9.9,4.096,3.5801,16.7039,09-12-21_18.47_BOOST_protocol_HPPC_IN21700_30T_cycle_#712.mat
BOOST,712,0.89668,2.68609,0.9104,2,discharge,0,-2.687,0.896,10.0,9.9,4.0794,4.0272,19.4276,09-12-21_18.47_BOOST_protocol_HPPC_IN21700_30T_cycle_#712.mat
BOOST,712,0.89668,2.68609,0.9104,2,discharge,1,-10.743,3.581,10.0,9.9,4.0797,3.8779,18.7843,09-12-21_18.47_BOOST_protocol_HPPC_IN21700_30T_cycle_#712.mat
BOOST,712,0.89668,2.68609,0.9103,2,discharge,2,-21.485,7.162,10.0,9.9,4.0798,3.6992,17.7147,09-12-21_18.47_BOOST_protocol_HPPC_IN21700_30T_cycle_#712.mat
BOOST,712,0.89668,2.68609,0.9102,2,discharge,3,-30.888,10.296,10.0,9.9,4.0804,3.5551,17.0066,09-12-21_18.47_BOOST_protocol_HPPC_IN21700_30T_cycle_#712.mat
BOOST,712,0.89668,2.68609,0.8209,3,discharge,0,-2.685,0.895,10.0,9.9,4.0175,3.9617,20.7829,09-12-21_18.47_BOOST_protocol_HPPC_IN21700_30T_cycle_#712.mat
BOOST,712,0.89668,2.68609,0.8209,3,discharge,1,-10.743,3.581,10.0,9.9,4.0184,3.8062,19.7524,09-12-21_18.47_BOOST_protocol_HPPC_IN21700_30T_cycle_#712.mat
BOOST,712,0.89668,2.68609,0.8208,3,discharge,2,-21.485,7.162,10.0,9.9,4.0185,3.6321,17.9846,09-12-21_18.47_BOOST_protocol_HPPC_IN21700_30T_cycle_#712.mat
BOOST,712,0.89668,2.68609,0.8207,3,discharge,3,-30.887,10.296,10.0,9.9,4.0192,3.4939,17.0072,09-12-21_18.47_BOOST_protocol_HPPC_IN21700_30T_cycle_#712.mat
BOOST,712,0.89668,2.68609,0.7314,4,discharge,0,-2.687,0.896,10.0,9.9,3.9196,3.8689,18.87,09-12-21_18.47_BOOST_protocol_HPPC_IN21700_30T_cycle_#712.mat
BOOST,712,0.89668,2.68609,0.7313,4,discharge,1,-10.743,3.581,10.0,9.9,3.9208,3.7274,18.0024,09-12-21_18.47_BOOST_protocol_HPPC_IN21700_30T_cycle_#712.mat
BOOST,712,0.89668,2.68609,0.7312,4,discharge,2,-21.485,7.162,10.0,9.9,3.9211,3.5641,16.6162,09-12-21_18.47_BOOST_protocol_HPPC_IN21700_30T_cycle_#712.mat
BOOST,712,0.89668,2.68609,0.7312,4,discharge,3,-30.886,10.295,10.0,9.9,3.9215,3.4239,16.1109,09-12-21_18.47_BOOST_protocol_HPPC_IN21700_30T_cycle_#712.mat
BOOST,712,0.89668,2.68609,0.6419,5,discharge,0,-2.687,0.896,10.0,9.9,3.8378,3.7881,18.4985,09-12-21_18.47_BOOST_protocol_HPPC_IN21700_30T_cycle_#712.mat
BOOST,712,0.89668,2.68609,0.6418,5,discharge,1,-10.745,3.582,10.0,9.9,3.8384,3.6507,17.4686,09-12-21_18.47_BOOST_protocol_HPPC_IN21700_30T_cycle_#712.mat
BOOST,712,0.89668,2.68609,0.6417,5,discharge,2,-21.485,7.162,10.0,9.9,3.838,3.4844,16.458,09-12-21_18.47_BOOST_protocol_HPPC_IN21700_30T_cycle_#712.mat
BOOST,712,0.89668,2.68609,0.6416,5,discharge,3,-30.887,10.296,10.0,9.9,3.8378,3.3448,15.9614,09-12-21_18.47_BOOST_protocol_HPPC_IN21700_30T_cycle_#712.mat
BOOST,712,0.89668,2.68609,0.5523,6,discharge,0,-2.685,0.895,10.0,9.9,3.7441,3.6974,17.3936,09-12-21_18.47_BOOST_protocol_HPPC_IN21700_30T_cycle_#712.mat
BOOST,712,0.89668,2.68609,0.5523,6,discharge,1,-10.743,3.581,10.0,9.9,3.7443,3.5633,16.8482,09-12-21_18.47_BOOST_protocol_HPPC_IN21700_30T_cycle_#712.mat
BOOST,712,0.89668,2.68609,0.5522,6,discharge,2,-21.485,7.162,10.0,9.9,3.7439,3.3975,16.1229,09-12-21_18.47_BOOST_protocol_HPPC_IN21700_30T_cycle_#712.mat
BOOST,712,0.89668,2.68609,0.5521,6,discharge,3,-30.887,10.296,10.0,9.9,3.7449,3.2574,15.7833,09-12-21_18.47_BOOST_protocol_HPPC_IN21700_30T_cycle_#712.mat
BOOST,712,0.89668,2.68609,0.4628,7,discharge,0,-2.687,0.896,10.0,9.9,3.6596,3.6145,16.7839,09-12-21_18.47_BOOST_protocol_HPPC_IN21700_30T_cycle_#712.mat
BOOST,712,0.89668,2.68609,0.4627,7,discharge,1,-10.744,3.581,10.0,9.9,3.66,3.4803,16.7256,09-12-21_18.47_BOOST_protocol_HPPC_IN21700_30T_cycle_#712.mat
BOOST,712,0.89668,2.68609,0.4626,7,discharge,2,-21.487,7.162,10.0,9.9,3.6608,3.3111,16.275,09-12-21_18.47_BOOST_protocol_HPPC_IN21700_30T_cycle_#712.mat
BOOST,712,0.89668,2.68609,0.4625,7,discharge,3,-30.887,10.296,10.0,9.9,3.6612,3.1684,15.9549,09-12-21_18.47_BOOST_protocol_HPPC_IN21700_30T_cycle_#712.mat
BOOST,712,0.89668,2.68609,0.3733,8,discharge,0,-2.685,0.895,10.0,9.9,3.5976,3.5522,16.9103,09-12-21_18.47_BOOST_protocol_HPPC_IN21700_30T_cycle_#712.mat
BOOST,712,0.89668,2.68609,0.3732,8,discharge,1,-10.744,3.581,10.0,9.9,3.5978,3.4161,16.9118,09-12-21_18.47_BOOST_protocol_HPPC_IN21700_30T_cycle_#712.mat
BOOST,712,0.89668,2.68609,0.3731,8,discharge,2,-21.485,7.162,10.0,9.9,3.599,3.2416,16.6349,09-12-21_18.47_BOOST_protocol_HPPC_IN21700_30T_cycle_#712.mat
BOOST,712,0.89668,2.68609,0.373,8,discharge,3,-30.887,10.296,10.0,9.9,3.5992,3.0934,16.3758,09-12-21_18.47_BOOST_protocol_HPPC_IN21700_30T_cycle_#712.mat
BOOST,712,0.89668,2.68609,0.2837,9,discharge,0,-2.687,0.896,10.0,9.9,3.5196,3.468,19.2043,09-12-21_18.47_BOOST_protocol_HPPC_IN21700_30T_cycle_#712.mat
BOOST,712,0.89668,2.68609,0.2837,9,discharge,1,-10.744,3.581,10.0,9.9,3.5202,3.3153,19.0711,09-12-21_18.47_BOOST_protocol_HPPC_IN21700_30T_cycle_#712.mat
BOOST,712,0.89668,2.68609,0.2836,9,discharge,2,-21.487,7.162,10.0,9.9,3.522,3.1066,19.3326,09-12-21_18.47_BOOST_protocol_HPPC_IN21700_30T_cycle_#712.mat
BOOST,712,0.89668,2.68609,0.2835,9,discharge,3,-30.887,10.296,10.0,9.9,3.5231,2.907,19.9469,09-12-21_18.47_BOOST_protocol_HPPC_IN21700_30T_cycle_#712.mat
BOOST,712,0.89668,2.68609,0.239,10,discharge,0,-2.685,0.895,10.0,9.9,3.4701,3.4146,20.6719,09-12-21_18.47_BOOST_protocol_HPPC_IN21700_30T_cycle_#712.mat
BOOST,712,0.89668,2.68609,0.2389,10,discharge,1,-10.743,3.581,10.0,9.9,3.4707,3.2443,21.0742,09-12-21_18.47_BOOST_protocol_HPPC_IN21700_30T_cycle_#712.mat
BOOST,712,0.89668,2.68609,0.2388,10,discharge,2,-21.485,7.162,10.0,9.9,3.4721,2.9816,22.8299,09-12-21_18.47_BOOST_protocol_HPPC_IN21700_30T_cycle_#712.mat
BOOST,712,0.89668,2.68609,0.2388,10,discharge,3,-30.887,10.296,10.0,9.9,3.4722,2.7047,24.8486,09-12-21_18.47_BOOST_protocol_HPPC_IN21700_30T_cycle_#712.mat
BOOST,712,0.89668,2.68609,0.1942,11,discharge,0,-2.687,0.896,10.0,9.9,3.4259,3.3609,24.1896,09-12-21_18.47_BOOST_protocol_HPPC_IN21700_30T_cycle_#712.mat
BOOST,712,0.89668,2.68609,0.1941,11,discharge,1,-10.746,3.582,10.0,9.9,3.4258,3.1243,28.057,09-12-21_18.47_BOOST_protocol_HPPC_IN21700_30T_cycle_#712.mat
BOOST,712,0.89668,2.68609,0.1941,11,discharge,2,-21.487,7.162,10.0,9.9,3.4288,2.6799,34.8536,09-12-21_18.47_BOOST_protocol_HPPC_IN21700_30T_cycle_#712.mat
BOOST,712,0.89668,2.68609,0.194,11,discharge,3,-30.888,10.296,10.0,9.91,3.4282,2.4999,30.0537,09-12-21_18.47_BOOST_protocol_HPPC_IN21700_30T_cycle_#712.mat
BOOST,712,0.89668,2.68609,0.1494,12,discharge,0,-2.685,0.895,10.0,9.9,3.3779,3.2848,34.6741,09-12-21_18.47_BOOST_protocol_HPPC_IN21700_30T_cycle_#712.mat
BOOST,712,0.89668,2.68609,0.1494,12,discharge,1,-10.743,3.581,10.0,9.9,3.3793,2.8357,50.6004,09-12-21_18.47_BOOST_protocol_HPPC_IN21700_30T_cycle_#712.mat
BOOST,712,0.89668,2.68609,0.1493,12,discharge,2,-21.45,7.15,10.0,9.9,3.382,2.4999,41.1235,09-12-21_18.47_BOOST_protocol_HPPC_IN21700_30T_cycle_#712.mat
BOOST,712,0.89668,2.68609,0.1492,12,discharge,3,-20.017,6.672,10.0,9.9,3.3825,2.4999,44.0925,09-12-21_18.47_BOOST_protocol_HPPC_IN21700_30T_cycle_#712.mat
BOOST,750,0.89296,2.67495,1.0,0,discharge,0,-2.675,0.892,10.0,9.7,4.1386,4.0752,23.7027,09-19-21_01.36_BOOST_protocol_HPPC_IN21700_30T_cycle_#750.mat
BOOST,750,0.89296,2.67495,0.9999,0,discharge,1,-10.698,3.566,10.0,9.9,4.1468,3.9048,22.6211,09-19-21_01.36_BOOST_protocol_HPPC_IN21700_30T_cycle_#750.mat
BOOST,750,0.89296,2.67495,0.9998,0,discharge,2,-21.398,7.133,10.0,9.9,4.1468,3.7285,19.5486,09-19-21_01.36_BOOST_protocol_HPPC_IN21700_30T_cycle_#750.mat
