Repository: KikETs/ECM_HYBRID_BMS_JOINT

## Results

| Arm | Model | Size | Protocol | Result | Worst cell |
|---|---|---|---|---|---|
| SOP | 2RC table + trim (A8) | 4 effective coefficients, 2 EW states | leave-one-cell-out | usable current 69.6 % discharge, 59.5 % charge (τ = 10 s) | 59.9 % / 53.5 % (BOOST_REST) |
| SOH | dQ/dV ridge | 65 coefficients | leave-one-cell-out | RMSE 0.0094, bias −0.0005 | 0.0130 (BOOST_REST) |
| SOC | 2RC EKF, low-current gate | 3 states | leave-one-cell-out | **2.34 %p** over six sensor disturbances on estimated SOH (2.325 on true SOH), per cell 2.00–2.75 | 4.60 %p (BOOST_NEGPULSE_1S, current offset −0.10 A) |

The SOH arm was a 10,945-parameter CNN until the second audit round. Nested

File: analysis/results/cold_check/r_all_BOOST.csv (part 5 of 10)
protocol,cycle,SOH,CAP_Ah,SOC,soc_group,direction,rate_rank,I_A,CRate_rated,tau_s,tau_actual_s,V_pre_V,V_tau_V,R_mOhm,file
BOOST,750,0.89296,2.67495,0.9997,0,discharge,3,-30.76,10.253,10.0,9.9,4.146,3.589,18.1079,09-19-21_01.36_BOOST_protocol_HPPC_IN21700_30T_cycle_#750.mat
BOOST,750,0.89296,2.67495,0.9554,1,discharge,0,-2.675,0.892,10.0,9.9,4.094,4.0363,21.5725,09-19-21_01.36_BOOST_protocol_HPPC_IN21700_30T_cycle_#750.mat
BOOST,750,0.89296,2.67495,0.9553,1,discharge,1,-10.698,3.566,10.0,9.9,4.0944,3.8847,19.6018,09-19-21_01.36_BOOST_protocol_HPPC_IN21700_30T_cycle_#750.mat
BOOST,750,0.89296,2.67495,0.9552,1,discharge,2,-21.398,7.133,10.0,9.9,4.0946,3.7101,17.969,09-19-21_01.36_BOOST_protocol_HPPC_IN21700_30T_cycle_#750.mat
BOOST,750,0.89296,2.67495,0.9552,1,discharge,3,-30.759,10.253,10.0,9.9,4.0955,3.5697,17.0942,09-19-21_01.36_BOOST_protocol_HPPC_IN21700_30T_cycle_#750.mat
BOOST,750,0.89296,2.67495,0.9108,2,discharge,0,-2.676,0.892,10.0,9.9,4.0792,4.0269,19.5419,09-19-21_01.36_BOOST_protocol_HPPC_IN21700_30T_cycle_#750.mat
BOOST,750,0.89296,2.67495,0.9108,2,discharge,1,-10.699,3.566,10.0,9.9,4.0793,3.879,18.7214,09-19-21_01.36_BOOST_protocol_HPPC_IN21700_30T_cycle_#750.mat
BOOST,750,0.89296,2.67495,0.9107,2,discharge,2,-21.398,7.133,10.0,9.9,4.0796,3.694,18.0204,09-19-21_01.36_BOOST_protocol_HPPC_IN21700_30T_cycle_#750.mat
BOOST,750,0.89296,2.67495,0.9106,2,discharge,3,-30.758,10.253,10.0,9.9,4.0801,3.5448,17.4036,09-19-21_01.36_BOOST_protocol_HPPC_IN21700_30T_cycle_#750.mat
BOOST,750,0.89296,2.67495,0.8217,3,discharge,0,-2.677,0.892,10.0,9.9,4.0158,3.9587,21.333,09-19-21_01.36_BOOST_protocol_HPPC_IN21700_30T_cycle_#750.mat
BOOST,750,0.89296,2.67495,0.8216,3,discharge,1,-10.698,3.566,10.0,9.9,4.0167,3.8008,20.1813,09-19-21_01.36_BOOST_protocol_HPPC_IN21700_30T_cycle_#750.mat
BOOST,750,0.89296,2.67495,0.8215,3,discharge,2,-21.398,7.133,10.0,9.9,4.0167,3.6245,18.3288,09-19-21_01.36_BOOST_protocol_HPPC_IN21700_30T_cycle_#750.mat
BOOST,750,0.89296,2.67495,0.8214,3,discharge,3,-30.759,10.253,10.0,9.9,4.0185,3.4842,17.3705,09-19-21_01.36_BOOST_protocol_HPPC_IN21700_30T_cycle_#750.mat
BOOST,750,0.89296,2.67495,0.7325,4,discharge,0,-2.675,0.892,10.0,9.9,3.9196,3.867,19.665,09-19-21_01.36_BOOST_protocol_HPPC_IN21700_30T_cycle_#750.mat
BOOST,750,0.89296,2.67495,0.7324,4,discharge,1,-10.697,3.566,10.0,9.9,3.9199,3.7229,18.4164,09-19-21_01.36_BOOST_protocol_HPPC_IN21700_30T_cycle_#750.mat
BOOST,750,0.89296,2.67495,0.7324,4,discharge,2,-21.398,7.133,10.0,9.9,3.9196,3.5597,16.8193,09-19-21_01.36_BOOST_protocol_HPPC_IN21700_30T_cycle_#750.mat
BOOST,750,0.89296,2.67495,0.7323,4,discharge,3,-30.76,10.253,10.0,9.9,3.9206,3.4245,16.1281,09-19-21_01.36_BOOST_protocol_HPPC_IN21700_30T_cycle_#750.mat
BOOST,750,0.89296,2.67495,0.6433,5,discharge,0,-2.676,0.892,10.0,9.9,3.8371,3.786,19.0928,09-19-21_01.36_BOOST_protocol_HPPC_IN21700_30T_cycle_#750.mat
BOOST,750,0.89296,2.67495,0.6433,5,discharge,1,-10.698,3.566,10.0,9.9,3.8371,3.6471,17.7603,09-19-21_01.36_BOOST_protocol_HPPC_IN21700_30T_cycle_#750.mat
BOOST,750,0.89296,2.67495,0.6432,5,discharge,2,-21.398,7.133,10.0,9.9,3.8366,3.4785,16.7352,09-19-21_01.36_BOOST_protocol_HPPC_IN21700_30T_cycle_#750.mat
BOOST,750,0.89296,2.67495,0.6431,5,discharge,3,-30.759,10.253,10.0,9.9,3.8366,3.3372,16.2359,09-19-21_01.36_BOOST_protocol_HPPC_IN21700_30T_cycle_#750.mat
BOOST,750,0.89296,2.67495,0.5542,6,discharge,0,-2.677,0.892,10.0,9.9,3.7434,3.6957,17.8191,09-19-21_01.36_BOOST_protocol_HPPC_IN21700_30T_cycle_#750.mat
BOOST,750,0.89296,2.67495,0.5541,6,discharge,1,-10.698,3.566,10.0,9.9,3.7436,3.5591,17.2462,09-19-21_01.36_BOOST_protocol_HPPC_IN21700_30T_cycle_#750.mat
BOOST,750,0.89296,2.67495,0.554,6,discharge,2,-21.398,7.133,10.0,9.9,3.7441,3.3904,16.5296,09-19-21_01.36_BOOST_protocol_HPPC_IN21700_30T_cycle_#750.mat
BOOST,750,0.89296,2.67495,0.5539,6,discharge,3,-30.758,10.253,10.0,9.9,3.7442,3.25,16.0674,09-19-21_01.36_BOOST_protocol_HPPC_IN21700_30T_cycle_#750.mat
BOOST,750,0.89296,2.67495,0.465,7,discharge,0,-2.675,0.892,10.0,9.9,3.6601,3.6132,17.5314,09-19-21_01.36_BOOST_protocol_HPPC_IN21700_30T_cycle_#750.mat
BOOST,750,0.89296,2.67495,0.465,7,discharge,1,-10.698,3.566,10.0,9.91,3.6604,3.477,17.1434,09-19-21_01.36_BOOST_protocol_HPPC_IN21700_30T_cycle_#750.mat
BOOST,750,0.89296,2.67495,0.4649,7,discharge,2,-21.398,7.133,10.0,9.9,3.6599,3.3057,16.5529,09-19-21_01.36_BOOST_protocol_HPPC_IN21700_30T_cycle_#750.mat
BOOST,750,0.89296,2.67495,0.4648,7,discharge,3,-30.758,10.253,10.0,9.9,3.6609,3.1612,16.2462,09-19-21_01.36_BOOST_protocol_HPPC_IN21700_30T_cycle_#750.mat
BOOST,750,0.89296,2.67495,0.3759,8,discharge,0,-2.675,0.892,10.0,9.9,3.5973,3.5508,17.3845,09-19-21_01.36_BOOST_protocol_HPPC_IN21700_30T_cycle_#750.mat
BOOST,750,0.89296,2.67495,0.3758,8,discharge,1,-10.697,3.566,10.0,9.9,3.5983,3.4111,17.5002,09-19-21_01.36_BOOST_protocol_HPPC_IN21700_30T_cycle_#750.mat
BOOST,750,0.89296,2.67495,0.3757,8,discharge,2,-21.398,7.133,10.0,9.9,3.5988,3.2329,17.0997,09-19-21_01.36_BOOST_protocol_HPPC_IN21700_30T_cycle_#750.mat
BOOST,750,0.89296,2.67495,0.3757,8,discharge,3,-30.759,10.253,10.0,9.9,3.5992,3.082,16.8146,09-19-21_01.36_BOOST_protocol_HPPC_IN21700_30T_cycle_#750.mat
BOOST,750,0.89296,2.67495,0.2867,9,discharge,0,-2.677,0.892,10.0,9.91,3.5194,3.4669,19.613,09-19-21_01.36_BOOST_protocol_HPPC_IN21700_30T_cycle_#750.mat
BOOST,750,0.89296,2.67495,0.2867,9,discharge,1,-10.698,3.566,10.0,9.9,3.5199,3.3112,19.5083,09-19-21_01.36_BOOST_protocol_HPPC_IN21700_30T_cycle_#750.mat
BOOST,750,0.89296,2.67495,0.2866,9,discharge,2,-21.398,7.133,10.0,9.9,3.5217,3.0978,19.8103,09-19-21_01.36_BOOST_protocol_HPPC_IN21700_30T_cycle_#750.mat
BOOST,750,0.89296,2.67495,0.2865,9,discharge,3,-30.758,10.253,10.0,9.9,3.5227,2.8933,20.463,09-19-21_01.36_BOOST_protocol_HPPC_IN21700_30T_cycle_#750.mat
BOOST,750,0.89296,2.67495,0.2421,10,discharge,0,-2.677,0.892,10.0,9.9,3.47,3.4126,21.4435,09-19-21_01.36_BOOST_protocol_HPPC_IN21700_30T_cycle_#750.mat
BOOST,750,0.89296,2.67495,0.2421,10,discharge,1,-10.698,3.566,10.0,9.9,3.4703,3.236,21.9013,09-19-21_01.36_BOOST_protocol_HPPC_IN21700_30T_cycle_#750.mat
BOOST,750,0.89296,2.67495,0.242,10,discharge,2,-21.398,7.133,10.0,9.9,3.4719,2.963,23.7826,09-19-21_01.36_BOOST_protocol_HPPC_IN21700_30T_cycle_#750.mat
BOOST,750,0.89296,2.67495,0.2419,10,discharge,3,-30.759,10.253,10.0,9.9,3.4712,2.6753,25.8754,09-19-21_01.36_BOOST_protocol_HPPC_IN21700_30T_cycle_#750.mat
BOOST,750,0.89296,2.67495,0.1976,11,discharge,0,-2.675,0.892,10.0,9.9,3.4259,3.3614,24.1121,09-19-21_01.36_BOOST_protocol_HPPC_IN21700_30T_cycle_#750.mat
BOOST,750,0.89296,2.67495,0.1975,11,discharge,1,-10.698,3.566,10.0,9.9,3.4265,3.1266,28.0333,09-19-21_01.36_BOOST_protocol_HPPC_IN21700_30T_cycle_#750.mat
BOOST,750,0.89296,2.67495,0.1974,11,discharge,2,-21.398,7.133,10.0,9.9,3.4287,2.6759,35.1809,09-19-21_01.36_BOOST_protocol_HPPC_IN21700_30T_cycle_#750.mat
BOOST,750,0.89296,2.67495,0.1973,11,discharge,3,-30.758,10.253,10.0,9.9,3.4283,2.4998,30.1873,09-19-21_01.36_BOOST_protocol_HPPC_IN21700_30T_cycle_#750.mat
BOOST,750,0.89296,2.67495,0.153,12,discharge,0,-2.675,0.892,10.0,9.9,3.3778,3.2812,36.1108,09-19-21_01.36_BOOST_protocol_HPPC_IN21700_30T_cycle_#750.mat
BOOST,750,0.89296,2.67495,0.1529,12,discharge,1,-10.698,3.566,10.0,9.9,3.3792,2.8172,52.5332,09-19-21_01.36_BOOST_protocol_HPPC_IN21700_30T_cycle_#750.mat
BOOST,750,0.89296,2.67495,0.1528,12,discharge,2,-21.048,7.016,10.0,9.9,3.3825,2.4999,41.9327,09-19-21_01.36_BOOST_protocol_HPPC_IN21700_30T_cycle_#750.mat
BOOST,750,0.89296,2.67495,0.1528,12,discharge,3,-19.312,6.437,10.0,9.9,3.3824,2.5,45.6918,09-19-21_01.36_BOOST_protocol_HPPC_IN21700_30T_cycle_#750.mat
BOOST,787,0.88871,2.66221,1.0,0,discharge,0,-2.663,0.888,10.0,9.71,4.1362,4.0721,24.0742,09-23-21_21.19_BOOST_protocol_HPPC_IN21700_30T_cycle_#787.mat
BOOST,787,0.88871,2.66221,0.9999,0,discharge,1,-10.65,3.55,10.0,9.9,4.1456,3.9,23.061,09-23-21_21.19_BOOST_protocol_HPPC_IN21700_30T_cycle_#787.mat
BOOST,787,0.88871,2.66221,0.9998,0,discharge,2,-21.296,7.099,10.0,9.9,4.1444,3.7224,19.8159,09-23-21_21.19_BOOST_protocol_HPPC_IN21700_30T_cycle_#787.mat
BOOST,787,0.88871,2.66221,0.9998,0,discharge,3,-30.612,10.204,10.0,9.91,4.1438,3.5827,18.3294,09-23-21_21.19_BOOST_protocol_HPPC_IN21700_30T_cycle_#787.mat
BOOST,787,0.88871,2.66221,0.9556,1,discharge,0,-2.663,0.888,10.0,9.9,4.0935,4.0355,21.7816,09-23-21_21.19_BOOST_protocol_HPPC_IN21700_30T_cycle_#787.mat
BOOST,787,0.88871,2.66221,0.9555,1,discharge,1,-10.648,3.549,10.0,9.9,4.0937,3.8839,19.7032,09-23-21_21.19_BOOST_protocol_HPPC_IN21700_30T_cycle_#787.mat
BOOST,787,0.88871,2.66221,0.9554,1,discharge,2,-21.294,7.098,10.0,9.9,4.0941,3.7095,18.0614,09-23-21_21.19_BOOST_protocol_HPPC_IN21700_30T_cycle_#787.mat
BOOST,787,0.88871,2.66221,0.9554,1,discharge,3,-30.612,10.204,10.0,9.9,4.0948,3.569,17.1763,09-23-21_21.19_BOOST_protocol_HPPC_IN21700_30T_cycle_#787.mat
BOOST,787,0.88871,2.66221,0.9112,2,discharge,0,-2.661,0.887,10.0,9.9,4.0778,4.0236,20.3668,09-23-21_21.19_BOOST_protocol_HPPC_IN21700_30T_cycle_#787.mat
BOOST,787,0.88871,2.66221,0.9112,2,discharge,1,-10.648,3.549,10.0,9.9,4.078,3.8685,19.6751,09-23-21_21.19_BOOST_protocol_HPPC_IN21700_30T_cycle_#787.mat
BOOST,787,0.88871,2.66221,0.9111,2,discharge,2,-21.296,7.099,10.0,9.9,4.0783,3.686,18.4213,09-23-21_21.19_BOOST_protocol_HPPC_IN21700_30T_cycle_#787.mat
BOOST,787,0.88871,2.66221,0.911,2,discharge,3,-30.613,10.204,10.0,9.9,4.0798,3.54,17.633,09-23-21_21.19_BOOST_protocol_HPPC_IN21700_30T_cycle_#787.mat
BOOST,787,0.88871,2.66221,0.8225,3,discharge,0,-2.663,0.888,10.0,9.9,4.0134,3.9569,21.2191,09-23-21_21.19_BOOST_protocol_HPPC_IN21700_30T_cycle_#787.mat
BOOST,787,0.88871,2.66221,0.8225,3,discharge,1,-10.648,3.549,10.0,9.9,4.0149,3.7987,20.3043,09-23-21_21.19_BOOST_protocol_HPPC_IN21700_30T_cycle_#787.mat
BOOST,787,0.88871,2.66221,0.8224,3,discharge,2,-21.296,7.099,10.0,9.9,4.0158,3.6228,18.4542,09-23-21_21.19_BOOST_protocol_HPPC_IN21700_30T_cycle_#787.mat
BOOST,787,0.88871,2.66221,0.8223,3,discharge,3,-30.613,10.204,10.0,9.9,4.0168,3.4837,17.4142,09-23-21_21.19_BOOST_protocol_HPPC_IN21700_30T_cycle_#787.mat
BOOST,787,0.88871,2.66221,0.7338,4,discharge,0,-2.661,0.887,10.0,9.9,3.9185,3.8644,20.3292,09-23-21_21.19_BOOST_protocol_HPPC_IN21700_30T_cycle_#787.mat
BOOST,787,0.88871,2.66221,0.7337,4,discharge,1,-10.649,3.55,10.0,9.9,3.9188,3.7163,19.0159,09-23-21_21.19_BOOST_protocol_HPPC_IN21700_30T_cycle_#787.mat
BOOST,787,0.88871,2.66221,0.7336,4,discharge,2,-21.296,7.099,10.0,9.9,3.9192,3.5481,17.4258,09-23-21_21.19_BOOST_protocol_HPPC_IN21700_30T_cycle_#787.mat
BOOST,787,0.88871,2.66221,0.7335,4,discharge,3,-30.612,10.204,10.0,9.9,3.9188,3.4088,16.6601,09-23-21_21.19_BOOST_protocol_HPPC_IN21700_30T_cycle_#787.mat
BOOST,787,0.88871,2.66221,0.645,5,discharge,0,-2.663,0.888,10.0,9.9,3.835,3.7848,18.8545,09-23-21_21.19_BOOST_protocol_HPPC_IN21700_30T_cycle_#787.mat
BOOST,787,0.88871,2.66221,0.645,5,discharge,1,-10.648,3.549,10.0,9.91,3.8358,3.645,17.9189,09-23-21_21.19_BOOST_protocol_HPPC_IN21700_30T_cycle_#787.mat
BOOST,787,0.88871,2.66221,0.6449,5,discharge,2,-21.296,7.099,10.0,9.9,3.8356,3.4759,16.8905,09-23-21_21.19_BOOST_protocol_HPPC_IN21700_30T_cycle_#787.mat
BOOST,787,0.88871,2.66221,0.6448,5,discharge,3,-30.612,10.204,10.0,9.9,3.8354,3.3354,16.3335,09-23-21_21.19_BOOST_protocol_HPPC_IN21700_30T_cycle_#787.mat
BOOST,787,0.88871,2.66221,0.5563,6,discharge,0,-2.661,0.887,10.0,9.9,3.7433,3.6946,18.2993,09-23-21_21.19_BOOST_protocol_HPPC_IN21700_30T_cycle_#787.mat
BOOST,787,0.88871,2.66221,0.5562,6,discharge,1,-10.648,3.549,10.0,9.9,3.7434,3.5539,17.7968,09-23-21_21.19_BOOST_protocol_HPPC_IN21700_30T_cycle_#787.mat
BOOST,787,0.88871,2.66221,0.5561,6,discharge,2,-21.296,7.099,10.0,9.91,3.7438,3.3803,17.0689,09-23-21_21.19_BOOST_protocol_HPPC_IN21700_30T_cycle_#787.mat
BOOST,787,0.88871,2.66221,0.5561,6,discharge,3,-30.613,10.204,10.0,9.9,3.7432,3.2358,16.5747,09-23-21_21.19_BOOST_protocol_HPPC_IN21700_30T_cycle_#787.mat
BOOST,787,0.88871,2.66221,0.4675,7,discharge,0,-2.661,0.887,10.0,9.9,3.6601,3.6131,17.6599,09-23-21_21.19_BOOST_protocol_HPPC_IN21700_30T_cycle_#787.mat
BOOST,787,0.88871,2.66221,0.4675,7,discharge,1,-10.65,3.55,10.0,9.91,3.6604,3.4752,17.3897,09-23-21_21.19_BOOST_protocol_HPPC_IN21700_30T_cycle_#787.mat
BOOST,787,0.88871,2.66221,0.4674,7,discharge,2,-21.296,7.099,10.0,9.91,3.6608,3.3031,16.7966,09-23-21_21.19_BOOST_protocol_HPPC_IN21700_30T_cycle_#787.mat
BOOST,787,0.88871,2.66221,0.4673,7,discharge,3,-30.612,10.204,10.0,9.9,3.6611,3.1588,16.4086,09-23-21_21.19_BOOST_protocol_HPPC_IN21700_30T_cycle_#787.mat
BOOST,787,0.88871,2.66221,0.3788,8,discharge,0,-2.661,0.887,10.0,9.9,3.5979,3.5506,17.7726,09-23-21_21.19_BOOST_protocol_HPPC_IN21700_30T_cycle_#787.mat
BOOST,787,0.88871,2.66221,0.3787,8,discharge,1,-10.648,3.549,10.0,9.9,3.5983,3.4095,17.731,09-23-21_21.19_BOOST_protocol_HPPC_IN21700_30T_cycle_#787.mat
BOOST,787,0.88871,2.66221,0.3787,8,discharge,2,-21.297,7.099,10.0,9.9,3.5987,3.2256,17.5189,09-23-21_21.19_BOOST_protocol_HPPC_IN21700_30T_cycle_#787.mat
BOOST,787,0.88871,2.66221,0.3786,8,discharge,3,-30.612,10.204,10.0,9.9,3.599,3.0691,17.3102,09-23-21_21.19_BOOST_protocol_HPPC_IN21700_30T_cycle_#787.mat
BOOST,787,0.88871,2.66221,0.2901,9,discharge,0,-2.663,0.888,10.0,9.9,3.5192,3.4656,20.1315,09-23-21_21.19_BOOST_protocol_HPPC_IN21700_30T_cycle_#787.mat
BOOST,787,0.88871,2.66221,0.29,9,discharge,1,-10.648,3.549,10.0,9.9,3.5197,3.3073,19.9474,09-23-21_21.19_BOOST_protocol_HPPC_IN21700_30T_cycle_#787.mat
BOOST,787,0.88871,2.66221,0.2899,9,discharge,2,-21.296,7.099,10.0,9.9,3.5213,3.0913,20.1916,09-23-21_21.19_BOOST_protocol_HPPC_IN21700_30T_cycle_#787.mat
BOOST,787,0.88871,2.66221,0.2898,9,discharge,3,-30.611,10.204,10.0,9.9,3.5225,2.885,20.8258,09-23-21_21.19_BOOST_protocol_HPPC_IN21700_30T_cycle_#787.mat
BOOST,787,0.88871,2.66221,0.2457,10,discharge,0,-2.662,0.887,10.0,9.9,3.4702,3.4129,21.5284,09-23-21_21.19_BOOST_protocol_HPPC_IN21700_30T_cycle_#787.mat
BOOST,787,0.88871,2.66221,0.2456,10,discharge,1,-10.65,3.55,10.0,9.9,3.4705,3.2371,21.9155,09-23-21_21.19_BOOST_protocol_HPPC_IN21700_30T_cycle_#787.mat
BOOST,787,0.88871,2.66221,0.2455,10,discharge,2,-21.298,7.099,10.0,9.9,3.4719,2.9667,23.7205,09-23-21_21.19_BOOST_protocol_HPPC_IN21700_30T_cycle_#787.mat
BOOST,787,0.88871,2.66221,0.2455,10,discharge,3,-30.613,10.204,10.0,9.9,3.4722,2.6506,26.8383,09-23-21_21.19_BOOST_protocol_HPPC_IN21700_30T_cycle_#787.mat
BOOST,787,0.88871,2.66221,0.2013,11,discharge,0,-2.661,0.887,10.0,9.9,3.4265,3.3581,25.7037,09-23-21_21.19_BOOST_protocol_HPPC_IN21700_30T_cycle_#787.mat
BOOST,787,0.88871,2.66221,0.2013,11,discharge,1,-10.65,3.55,10.0,9.9,3.4265,3.1079,29.9155,09-23-21_21.19_BOOST_protocol_HPPC_IN21700_30T_cycle_#787.mat
BOOST,787,0.88871,2.66221,0.2012,11,discharge,2,-21.296,7.099,10.0,9.91,3.4291,2.6461,36.7675,09-23-21_21.19_BOOST_protocol_HPPC_IN21700_30T_cycle_#787.mat
BOOST,787,0.88871,2.66221,0.2011,11,discharge,3,-30.612,10.204,10.0,9.9,3.4289,2.4999,30.3476,09-23-21_21.19_BOOST_protocol_HPPC_IN21700_30T_cycle_#787.mat
BOOST,787,0.88871,2.66221,0.157,12,discharge,0,-2.662,0.887,10.0,9.9,3.3783,3.281,36.546,09-23-21_21.19_BOOST_protocol_HPPC_IN21700_30T_cycle_#787.mat
BOOST,787,0.88871,2.66221,0.1569,12,discharge,1,-10.65,3.55,10.0,9.9,3.3792,2.8222,52.3005,09-23-21_21.19_BOOST_protocol_HPPC_IN21700_30T_cycle_#787.mat
BOOST,787,0.88871,2.66221,0.1568,12,discharge,2,-21.122,7.041,10.0,9.9,3.3831,2.5,41.8095,09-23-21_21.19_BOOST_protocol_HPPC_IN21700_30T_cycle_#787.mat
BOOST,787,0.88871,2.66221,0.1567,12,discharge,3,-19.587,6.529,10.0,9.9,3.3831,2.4999,45.0911,09-23-21_21.19_BOOST_protocol_HPPC_IN21700_30T_cycle_#787.mat
BOOST,825,0.88536,2.65218,1.0,0,discharge,0,-2.651,0.884,10.0,9.7,4.1352,4.0699,24.6285,09-30-21_01.59_BOOST_protocol_HPPC_IN21700_30T_cycle_#825.mat
BOOST,825,0.88536,2.65218,0.9999,0,discharge,1,-10.608,3.536,10.0,9.9,4.1444,3.8968,23.3409,09-30-21_01.59_BOOST_protocol_HPPC_IN21700_30T_cycle_#825.mat
BOOST,825,0.88536,2.65218,0.9998,0,discharge,2,-21.216,7.072,10.0,9.9,4.1433,3.7194,19.9802,09-30-21_01.59_BOOST_protocol_HPPC_IN21700_30T_cycle_#825.mat
BOOST,825,0.88536,2.65218,0.9998,0,discharge,3,-30.499,10.166,10.0,9.9,4.1426,3.58,18.4465,09-30-21_01.59_BOOST_protocol_HPPC_IN21700_30T_cycle_#825.mat
BOOST,825,0.88536,2.65218,0.9558,1,discharge,0,-2.653,0.884,10.0,9.9,4.093,4.0322,22.9166,09-30-21_01.59_BOOST_protocol_HPPC_IN21700_30T_cycle_#825.mat
BOOST,825,0.88536,2.65218,0.9557,1,discharge,1,-10.608,3.536,10.0,9.9,4.0932,3.8739,20.6731,09-30-21_01.59_BOOST_protocol_HPPC_IN21700_30T_cycle_#825.mat
BOOST,825,0.88536,2.65218,0.9556,1,discharge,2,-21.217,7.072,10.0,9.9,4.0934,3.6939,18.8292,09-30-21_01.59_BOOST_protocol_HPPC_IN21700_30T_cycle_#825.mat
BOOST,825,0.88536,2.65218,0.9556,1,discharge,3,-30.498,10.166,10.0,9.9,4.0943,3.5498,17.8536,09-30-21_01.59_BOOST_protocol_HPPC_IN21700_30T_cycle_#825.mat
BOOST,825,0.88536,2.65218,0.9116,2,discharge,0,-2.651,0.884,10.0,9.9,4.0773,4.0221,20.8208,09-30-21_01.59_BOOST_protocol_HPPC_IN21700_30T_cycle_#825.mat
BOOST,825,0.88536,2.65218,0.9115,2,discharge,1,-10.608,3.536,10.0,9.9,4.0785,3.8642,20.2017,09-30-21_01.59_BOOST_protocol_HPPC_IN21700_30T_cycle_#825.mat
BOOST,825,0.88536,2.65218,0.9114,2,discharge,2,-21.217,7.072,10.0,9.9,4.0787,3.68,18.7915,09-30-21_01.59_BOOST_protocol_HPPC_IN21700_30T_cycle_#825.mat
BOOST,825,0.88536,2.65218,0.9113,2,discharge,3,-30.5,10.167,10.0,9.9,4.0794,3.5342,17.8754,09-30-21_01.59_BOOST_protocol_HPPC_IN21700_30T_cycle_#825.mat
BOOST,825,0.88536,2.65218,0.8232,3,discharge,0,-2.651,0.884,10.0,9.9,4.0126,3.955,21.7252,09-30-21_01.59_BOOST_protocol_HPPC_IN21700_30T_cycle_#825.mat
BOOST,825,0.88536,2.65218,0.8231,3,discharge,1,-10.608,3.536,10.0,9.9,4.0136,3.7964,20.4751,09-30-21_01.59_BOOST_protocol_HPPC_IN21700_30T_cycle_#825.mat
BOOST,825,0.88536,2.65218,0.823,3,discharge,2,-21.217,7.072,10.0,9.9,4.0137,3.6175,18.6737,09-30-21_01.59_BOOST_protocol_HPPC_IN21700_30T_cycle_#825.mat
BOOST,825,0.88536,2.65218,0.823,3,discharge,3,-30.5,10.167,10.0,9.9,4.0155,3.4704,17.8721,09-30-21_01.59_BOOST_protocol_HPPC_IN21700_30T_cycle_#825.mat
BOOST,825,0.88536,2.65218,0.7348,4,discharge,0,-2.653,0.884,10.0,9.9,3.9177,3.8625,20.8043,09-30-21_01.59_BOOST_protocol_HPPC_IN21700_30T_cycle_#825.mat
BOOST,825,0.88536,2.65218,0.7347,4,discharge,1,-10.608,3.536,10.0,9.9,3.918,3.713,19.325,09-30-21_01.59_BOOST_protocol_HPPC_IN21700_30T_cycle_#825.mat
BOOST,825,0.88536,2.65218,0.7346,4,discharge,2,-21.217,7.072,10.0,9.9,3.9183,3.5427,17.7028,09-30-21_01.59_BOOST_protocol_HPPC_IN21700_30T_cycle_#825.mat
BOOST,825,0.88536,2.65218,0.7345,4,discharge,3,-30.498,10.166,10.0,9.9,3.9189,3.4023,16.9388,09-30-21_01.59_BOOST_protocol_HPPC_IN21700_30T_cycle_#825.mat
BOOST,825,0.88536,2.65218,0.6464,5,discharge,0,-2.651,0.884,10.0,9.9,3.8345,3.7833,19.3113,09-30-21_01.59_BOOST_protocol_HPPC_IN21700_30T_cycle_#825.mat
BOOST,825,0.88536,2.65218,0.6463,5,discharge,1,-10.608,3.536,10.0,9.9,3.8345,3.643,18.0524,09-30-21_01.59_BOOST_protocol_HPPC_IN21700_30T_cycle_#825.mat
BOOST,825,0.88536,2.65218,0.6462,5,discharge,2,-21.217,7.072,10.0,9.9,3.8342,3.4726,17.0429,09-30-21_01.59_BOOST_protocol_HPPC_IN21700_30T_cycle_#825.mat
BOOST,825,0.88536,2.65218,0.6461,5,discharge,3,-30.498,10.166,10.0,9.9,3.8341,3.3312,16.4896,09-30-21_01.59_BOOST_protocol_HPPC_IN21700_30T_cycle_#825.mat
BOOST,825,0.88536,2.65218,0.5579,6,discharge,0,-2.652,0.884,10.0,9.9,3.7415,3.6927,18.404,09-30-21_01.59_BOOST_protocol_HPPC_IN21700_30T_cycle_#825.mat
BOOST,825,0.88536,2.65218,0.5579,6,discharge,1,-10.607,3.536,10.0,9.9,3.7425,3.5497,18.1767,09-30-21_01.59_BOOST_protocol_HPPC_IN21700_30T_cycle_#825.mat
BOOST,825,0.88536,2.65218,0.5578,6,discharge,2,-21.218,7.073,10.0,9.9,3.743,3.3743,17.3768,09-30-21_01.59_BOOST_protocol_HPPC_IN21700_30T_cycle_#825.mat
BOOST,825,0.88536,2.65218,0.5577,6,discharge,3,-30.498,10.166,10.0,9.9,3.7432,3.229,16.8601,09-30-21_01.59_BOOST_protocol_HPPC_IN21700_30T_cycle_#825.mat
BOOST,825,0.88536,2.65218,0.4696,7,discharge,0,-2.651,0.884,10.0,9.9,3.6598,3.6121,17.9898,09-30-21_01.59_BOOST_protocol_HPPC_IN21700_30T_cycle_#825.mat
BOOST,825,0.88536,2.65218,0.4695,7,discharge,1,-10.608,3.536,10.0,9.9,3.6601,3.4733,17.6094,09-30-21_01.59_BOOST_protocol_HPPC_IN21700_30T_cycle_#825.mat
BOOST,825,0.88536,2.65218,0.4694,7,discharge,2,-21.217,7.072,10.0,9.9,3.6597,3.3002,16.944,09-30-21_01.59_BOOST_protocol_HPPC_IN21700_30T_cycle_#825.mat
BOOST,825,0.88536,2.65218,0.4693,7,discharge,3,-30.498,10.166,10.0,9.9,3.6609,3.1557,16.565,09-30-21_01.59_BOOST_protocol_HPPC_IN21700_30T_cycle_#825.mat
BOOST,825,0.88536,2.65218,0.3811,8,discharge,0,-2.654,0.885,10.0,9.9,3.5974,3.5478,18.6902,09-30-21_01.59_BOOST_protocol_HPPC_IN21700_30T_cycle_#825.mat
BOOST,825,0.88536,2.65218,0.3811,8,discharge,1,-10.609,3.536,10.0,9.9,3.5977,3.4024,18.4089,09-30-21_01.59_BOOST_protocol_HPPC_IN21700_30T_cycle_#825.mat
BOOST,825,0.88536,2.65218,0.381,8,discharge,2,-21.217,7.072,10.0,9.9,3.5982,3.2175,17.9432,09-30-21_01.59_BOOST_protocol_HPPC_IN21700_30T_cycle_#825.mat
BOOST,825,0.88536,2.65218,0.3809,8,discharge,3,-30.498,10.166,10.0,9.9,3.5986,3.0604,17.6471,09-30-21_01.59_BOOST_protocol_HPPC_IN21700_30T_cycle_#825.mat
BOOST,825,0.88536,2.65218,0.2928,9,discharge,0,-2.653,0.884,10.0,9.9,3.5187,3.4643,20.5016,09-30-21_01.59_BOOST_protocol_HPPC_IN21700_30T_cycle_#825.mat
BOOST,825,0.88536,2.65218,0.2927,9,discharge,1,-10.607,3.536,10.0,9.9,3.5185,3.3046,20.1659,09-30-21_01.59_BOOST_protocol_HPPC_IN21700_30T_cycle_#825.mat
BOOST,825,0.88536,2.65218,0.2926,9,discharge,2,-21.217,7.072,10.0,9.9,3.5208,3.0876,20.4176,09-30-21_01.59_BOOST_protocol_HPPC_IN21700_30T_cycle_#825.mat
BOOST,825,0.88536,2.65218,0.2925,9,discharge,3,-30.498,10.166,10.0,9.9,3.5218,2.8812,21.0047,09-30-21_01.59_BOOST_protocol_HPPC_IN21700_30T_cycle_#825.mat
BOOST,825,0.88536,2.65218,0.2486,10,discharge,0,-2.652,0.884,10.0,9.9,3.4697,3.4097,22.627,09-30-21_01.59_BOOST_protocol_HPPC_IN21700_30T_cycle_#825.mat
BOOST,825,0.88536,2.65218,0.2485,10,discharge,1,-10.607,3.536,10.0,9.9,3.47,3.2233,23.2582,09-30-21_01.59_BOOST_protocol_HPPC_IN21700_30T_cycle_#825.mat
BOOST,825,0.88536,2.65218,0.2484,10,discharge,2,-21.218,7.073,10.0,9.9,3.4717,2.9351,25.2898,09-30-21_01.59_BOOST_protocol_HPPC_IN21700_30T_cycle_#825.mat
BOOST,825,0.88536,2.65218,0.2483,10,discharge,3,-30.498,10.166,10.0,9.9,3.4717,2.6293,27.6215,09-30-21_01.59_BOOST_protocol_HPPC_IN21700_30T_cycle_#825.mat
BOOST,825,0.88536,2.65218,0.2044,11,discharge,0,-2.652,0.884,10.0,9.9,3.4264,3.3568,26.2473,09-30-21_01.59_BOOST_protocol_HPPC_IN21700_30T_cycle_#825.mat
BOOST,825,0.88536,2.65218,0.2043,11,discharge,1,-10.609,3.536,10.0,9.9,3.4269,3.1024,30.5872,09-30-21_01.59_BOOST_protocol_HPPC_IN21700_30T_cycle_#825.mat
BOOST,825,0.88536,2.65218,0.2042,11,discharge,2,-21.219,7.073,10.0,9.9,3.4291,2.6394,37.2166,09-30-21_01.59_BOOST_protocol_HPPC_IN21700_30T_cycle_#825.mat
BOOST,825,0.88536,2.65218,0.2041,11,discharge,3,-30.498,10.166,10.0,9.9,3.4287,2.4999,30.4545,09-30-21_01.59_BOOST_protocol_HPPC_IN21700_30T_cycle_#825.mat
BOOST,825,0.88536,2.65218,0.1602,12,discharge,0,-2.651,0.884,10.0,9.9,3.3785,3.2768,38.3556,09-30-21_01.59_BOOST_protocol_HPPC_IN21700_30T_cycle_#825.mat
BOOST,825,0.88536,2.65218,0.1601,12,discharge,1,-10.609,3.536,10.0,9.91,3.3799,2.7869,55.8959,09-30-21_01.59_BOOST_protocol_HPPC_IN21700_30T_cycle_#825.mat
BOOST,825,0.88536,2.65218,0.16,12,discharge,2,-20.188,6.729,10.0,9.9,3.3833,2.4999,43.7598,09-30-21_01.59_BOOST_protocol_HPPC_IN21700_30T_cycle_#825.mat
BOOST,825,0.88536,2.65218,0.1599,12,discharge,3,-18.618,6.206,10.0,9.9,3.3832,2.4999,47.4433,09-30-21_01.59_BOOST_protocol_HPPC_IN21700_30T_cycle_#825.mat
BOOST,862,0.88153,2.64072,1.0,0,discharge,0,-2.641,0.88,10.0,9.7,4.1339,4.0661,25.6682,10-04-21_20.35_BOOST_protocol_HPPC_IN21700_30T_cycle_#862.mat
BOOST,862,0.88153,2.64072,0.9999,0,discharge,1,-10.565,3.522,10.0,9.9,4.1433,3.8892,24.0511,10-04-21_20.35_BOOST_protocol_HPPC_IN21700_30T_cycle_#862.mat
BOOST,862,0.88153,2.64072,0.9998,0,discharge,2,-21.13,7.043,10.0,9.9,4.1421,3.7086,20.5159,10-04-21_20.35_BOOST_protocol_HPPC_IN21700_30T_cycle_#862.mat
BOOST,862,0.88153,2.64072,0.9998,0,discharge,3,-30.373,10.124,10.0,9.91,4.1407,3.5666,18.9017,10-04-21_20.35_BOOST_protocol_HPPC_IN21700_30T_cycle_#862.mat
BOOST,862,0.88153,2.64072,0.956,1,discharge,0,-2.641,0.88,10.0,9.9,4.0926,4.0322,22.8667,10-04-21_20.35_BOOST_protocol_HPPC_IN21700_30T_cycle_#862.mat
BOOST,862,0.88153,2.64072,0.9559,1,discharge,1,-10.567,3.522,10.0,9.9,4.093,3.8747,20.6587,10-04-21_20.35_BOOST_protocol_HPPC_IN21700_30T_cycle_#862.mat
BOOST,862,0.88153,2.64072,0.9558,1,discharge,2,-21.129,7.043,10.0,9.9,4.0929,3.6906,19.0402,10-04-21_20.35_BOOST_protocol_HPPC_IN21700_30T_cycle_#862.mat
BOOST,862,0.88153,2.64072,0.9557,1,discharge,3,-30.373,10.124,10.0,9.9,4.0939,3.5413,18.1938,10-04-21_20.35_BOOST_protocol_HPPC_IN21700_30T_cycle_#862.mat
BOOST,862,0.88153,2.64072,0.9119,2,discharge,0,-2.642,0.881,10.0,9.9,4.0781,4.0202,21.9194,10-04-21_20.35_BOOST_protocol_HPPC_IN21700_30T_cycle_#862.mat
BOOST,862,0.88153,2.64072,0.9119,2,discharge,1,-10.565,3.522,10.0,9.9,4.0783,3.8587,20.7856,10-04-21_20.35_BOOST_protocol_HPPC_IN21700_30T_cycle_#862.mat
BOOST,862,0.88153,2.64072,0.9118,2,discharge,2,-21.13,7.043,10.0,9.9,4.0786,3.6723,19.2286,10-04-21_20.35_BOOST_protocol_HPPC_IN21700_30T_cycle_#862.mat
BOOST,862,0.88153,2.64072,0.9117,2,discharge,3,-30.373,10.124,10.0,9.9,4.0794,3.5243,18.2761,10-04-21_20.35_BOOST_protocol_HPPC_IN21700_30T_cycle_#862.mat
BOOST,862,0.88153,2.64072,0.8239,3,discharge,0,-2.641,0.88,10.0,9.9,4.0113,3.9523,22.3375,10-04-21_20.35_BOOST_protocol_HPPC_IN21700_30T_cycle_#862.mat
BOOST,862,0.88153,2.64072,0.8238,3,discharge,1,-10.565,3.522,10.0,9.9,4.0123,3.7908,20.9655,10-04-21_20.35_BOOST_protocol_HPPC_IN21700_30T_cycle_#862.mat
BOOST,862,0.88153,2.64072,0.8238,3,discharge,2,-21.128,7.043,10.0,9.9,4.0132,3.6125,18.9654,10-04-21_20.35_BOOST_protocol_HPPC_IN21700_30T_cycle_#862.mat
BOOST,862,0.88153,2.64072,0.8237,3,discharge,3,-30.374,10.125,10.0,9.9,4.0142,3.4685,17.966,10-04-21_20.35_BOOST_protocol_HPPC_IN21700_30T_cycle_#862.mat
BOOST,862,0.88153,2.64072,0.7358,4,discharge,0,-2.642,0.881,10.0,9.9,3.9171,3.8611,21.1969,10-04-21_20.35_BOOST_protocol_HPPC_IN21700_30T_cycle_#862.mat
BOOST,862,0.88153,2.64072,0.7358,4,discharge,1,-10.565,3.522,10.0,9.9,3.9175,3.7093,19.7066,10-04-21_20.35_BOOST_protocol_HPPC_IN21700_30T_cycle_#862.mat
BOOST,862,0.88153,2.64072,0.7357,4,discharge,2,-21.128,7.043,10.0,9.9,3.9177,3.5369,18.0235,10-04-21_20.35_BOOST_protocol_HPPC_IN21700_30T_cycle_#862.mat
BOOST,862,0.88153,2.64072,0.7356,4,discharge,3,-30.373,10.124,10.0,9.9,3.9182,3.3949,17.2291,10-04-21_20.35_BOOST_protocol_HPPC_IN21700_30T_cycle_#862.mat
BOOST,862,0.88153,2.64072,0.6478,5,discharge,0,-2.642,0.881,10.0,9.9,3.8339,3.7819,19.6798,10-04-21_20.35_BOOST_protocol_HPPC_IN21700_30T_cycle_#862.mat
BOOST,862,0.88153,2.64072,0.6478,5,discharge,1,-10.565,3.522,10.0,9.9,3.8339,3.6401,18.3436,10-04-21_20.35_BOOST_protocol_HPPC_IN21700_30T_cycle_#862.mat
BOOST,862,0.88153,2.64072,0.6477,5,discharge,2,-21.128,7.043,10.0,9.9,3.8337,3.468,17.3088,10-04-21_20.35_BOOST_protocol_HPPC_IN21700_30T_cycle_#862.mat
BOOST,862,0.88153,2.64072,0.6476,5,discharge,3,-30.372,10.124,10.0,9.9,3.8335,3.3252,16.7358,10-04-21_20.35_BOOST_protocol_HPPC_IN21700_30T_cycle_#862.mat
BOOST,862,0.88153,2.64072,0.5598,6,discharge,0,-2.641,0.88,10.0,9.9,3.7425,3.692,19.1194,10-04-21_20.35_BOOST_protocol_HPPC_IN21700_30T_cycle_#862.mat
BOOST,862,0.88153,2.64072,0.5597,6,discharge,1,-10.565,3.522,10.0,9.9,3.743,3.5468,18.5708,10-04-21_20.35_BOOST_protocol_HPPC_IN21700_30T_cycle_#862.mat
BOOST,862,0.88153,2.64072,0.5596,6,discharge,2,-21.13,7.043,10.0,9.9,3.7433,3.3694,17.6952,10-04-21_20.35_BOOST_protocol_HPPC_IN21700_30T_cycle_#862.mat
BOOST,862,0.88153,2.64072,0.5595,6,discharge,3,-30.373,10.124,10.0,9.9,3.7435,3.2224,17.1567,10-04-21_20.35_BOOST_protocol_HPPC_IN21700_30T_cycle_#862.mat
BOOST,862,0.88153,2.64072,0.4718,7,discharge,0,-2.641,0.88,10.0,9.9,3.6602,3.612,18.2479,10-04-21_20.35_BOOST_protocol_HPPC_IN21700_30T_cycle_#862.mat
BOOST,862,0.88153,2.64072,0.4717,7,discharge,1,-10.565,3.522,10.0,9.9,3.6605,3.4713,17.9082,10-04-21_20.35_BOOST_protocol_HPPC_IN21700_30T_cycle_#862.mat
BOOST,862,0.88153,2.64072,0.4716,7,discharge,2,-21.13,7.043,10.0,9.9,3.6609,3.2964,17.2504,10-04-21_20.35_BOOST_protocol_HPPC_IN21700_30T_cycle_#862.mat
BOOST,862,0.88153,2.64072,0.4715,7,discharge,3,-30.372,10.124,10.0,9.9,3.6614,3.1508,16.8115,10-04-21_20.35_BOOST_protocol_HPPC_IN21700_30T_cycle_#862.mat
BOOST,862,0.88153,2.64072,0.3837,8,discharge,0,-2.642,0.881,10.0,9.9,3.5975,3.547,19.1179,10-04-21_20.35_BOOST_protocol_HPPC_IN21700_30T_cycle_#862.mat
BOOST,862,0.88153,2.64072,0.3837,8,discharge,1,-10.565,3.522,10.0,9.9,3.5978,3.3991,18.8074,10-04-21_20.35_BOOST_protocol_HPPC_IN21700_30T_cycle_#862.mat
BOOST,862,0.88153,2.64072,0.3835,8,discharge,2,-21.13,7.043,10.0,9.9,3.5984,3.2118,18.2963,10-04-21_20.35_BOOST_protocol_HPPC_IN21700_30T_cycle_#862.mat
BOOST,862,0.88153,2.64072,0.3835,8,discharge,3,-30.371,10.124,10.0,9.9,3.5982,3.0527,17.9612,10-04-21_20.35_BOOST_protocol_HPPC_IN21700_30T_cycle_#862.mat
BOOST,862,0.88153,2.64072,0.2957,9,discharge,0,-2.643,0.881,10.0,9.9,3.5182,3.4636,20.656,10-04-21_20.35_BOOST_protocol_HPPC_IN21700_30T_cycle_#862.mat
BOOST,862,0.88153,2.64072,0.2956,9,discharge,1,-10.565,3.522,10.0,9.9,3.5193,3.3008,20.6815,10-04-21_20.35_BOOST_protocol_HPPC_IN21700_30T_cycle_#862.mat
BOOST,862,0.88153,2.64072,0.2955,9,discharge,2,-21.13,7.043,10.0,9.9,3.5209,3.0805,20.8424,10-04-21_20.35_BOOST_protocol_HPPC_IN21700_30T_cycle_#862.mat
BOOST,862,0.88153,2.64072,0.2954,9,discharge,3,-30.371,10.124,10.0,9.9,3.5222,2.8699,21.4777,10-04-21_20.35_BOOST_protocol_HPPC_IN21700_30T_cycle_#862.mat
BOOST,862,0.88153,2.64072,0.2516,10,discharge,0,-2.641,0.88,10.0,9.9,3.4695,3.4089,22.9424,10-04-21_20.35_BOOST_protocol_HPPC_IN21700_30T_cycle_#862.mat
BOOST,862,0.88153,2.64072,0.2516,10,discharge,1,-10.565,3.522,10.0,9.9,3.4707,3.2185,23.8713,10-04-21_20.35_BOOST_protocol_HPPC_IN21700_30T_cycle_#862.mat
BOOST,862,0.88153,2.64072,0.2515,10,discharge,2,-21.129,7.043,10.0,9.9,3.4721,2.9249,25.8981,10-04-21_20.35_BOOST_protocol_HPPC_IN21700_30T_cycle_#862.mat
BOOST,862,0.88153,2.64072,0.2514,10,discharge,3,-30.374,10.125,10.0,9.9,3.4722,2.6125,28.3038,10-04-21_20.35_BOOST_protocol_HPPC_IN21700_30T_cycle_#862.mat
BOOST,862,0.88153,2.64072,0.2076,11,discharge,0,-2.643,0.881,10.0,9.9,3.4264,3.3558,26.71,10-04-21_20.35_BOOST_protocol_HPPC_IN21700_30T_cycle_#862.mat
BOOST,862,0.88153,2.64072,0.2076,11,discharge,1,-10.565,3.522,10.0,9.9,3.4276,3.0955,31.434,10-04-21_20.35_BOOST_protocol_HPPC_IN21700_30T_cycle_#862.mat
BOOST,862,0.88153,2.64072,0.2075,11,discharge,2,-21.13,7.043,10.0,9.9,3.4297,2.6271,37.9839,10-04-21_20.35_BOOST_protocol_HPPC_IN21700_30T_cycle_#862.mat
BOOST,862,0.88153,2.64072,0.2074,11,discharge,3,-30.372,10.124,10.0,9.9,3.4295,2.4999,30.6071,10-04-21_20.35_BOOST_protocol_HPPC_IN21700_30T_cycle_#862.mat
BOOST,862,0.88153,2.64072,0.1636,12,discharge,0,-2.643,0.881,10.0,9.9,3.3794,3.2752,39.4204,10-04-21_20.35_BOOST_protocol_HPPC_IN21700_30T_cycle_#862.mat
BOOST,862,0.88153,2.64072,0.1636,12,discharge,1,-10.565,3.522,10.0,9.9,3.3806,2.7842,56.4505,10-04-21_20.35_BOOST_protocol_HPPC_IN21700_30T_cycle_#862.mat
BOOST,862,0.88153,2.64072,0.1635,12,discharge,2,-19.746,6.582,10.0,9.9,3.3835,2.4999,44.7483,10-04-21_20.35_BOOST_protocol_HPPC_IN21700_30T_cycle_#862.mat
BOOST,862,0.88153,2.64072,0.1634,12,discharge,3,-18.261,6.087,10.0,9.9,3.3838,2.4999,48.4037,10-04-21_20.35_BOOST_protocol_HPPC_IN21700_30T_cycle_#862.mat
BOOST,900,0.88192,2.64189,1.0,0,discharge,0,-2.642,0.881,10.0,9.7,4.135,4.065,26.5001,10-11-21_21.43_BOOST_protocol_HPPC_IN21700_30T_cycle_#900.mat
BOOST,900,0.88192,2.64189,0.9999,0,discharge,1,-10.569,3.523,10.0,9.9,4.1441,3.8859,24.4299,10-11-21_21.43_BOOST_protocol_HPPC_IN21700_30T_cycle_#900.mat
BOOST,900,0.88192,2.64189,0.9998,0,discharge,2,-21.137,7.046,10.0,9.9,4.143,3.7052,20.7125,10-11-21_21.43_BOOST_protocol_HPPC_IN21700_30T_cycle_#900.mat
BOOST,900,0.88192,2.64189,0.9998,0,discharge,3,-30.384,10.128,10.0,9.9,4.1423,3.5658,18.9738,10-11-21_21.43_BOOST_protocol_HPPC_IN21700_30T_cycle_#900.mat
BOOST,900,0.88192,2.64189,0.9559,1,discharge,0,-2.643,0.881,10.0,9.9,4.0924,4.0292,23.9131,10-11-21_21.43_BOOST_protocol_HPPC_IN21700_30T_cycle_#900.mat
BOOST,900,0.88192,2.64189,0.9559,1,discharge,1,-10.571,3.524,10.0,9.9,4.0928,3.8664,21.4171,10-11-21_21.43_BOOST_protocol_HPPC_IN21700_30T_cycle_#900.mat
BOOST,900,0.88192,2.64189,0.9558,1,discharge,2,-21.137,7.046,10.0,9.9,4.0933,3.6849,19.3216,10-11-21_21.43_BOOST_protocol_HPPC_IN21700_30T_cycle_#900.mat
BOOST,900,0.88192,2.64189,0.9557,1,discharge,3,-30.382,10.127,10.0,9.9,4.0941,3.5425,18.1555,10-11-21_21.43_BOOST_protocol_HPPC_IN21700_30T_cycle_#900.mat
BOOST,900,0.88192,2.64189,0.9119,2,discharge,0,-2.643,0.881,10.0,9.9,4.0781,4.0191,22.3214,10-11-21_21.43_BOOST_protocol_HPPC_IN21700_30T_cycle_#900.mat
BOOST,900,0.88192,2.64189,0.9118,2,discharge,1,-10.569,3.523,10.0,9.9,4.0783,3.8554,21.09,10-11-21_21.43_BOOST_protocol_HPPC_IN21700_30T_cycle_#900.mat
BOOST,900,0.88192,2.64189,0.9118,2,discharge,2,-21.138,7.046,10.0,9.9,4.0786,3.6686,19.3963,10-11-21_21.43_BOOST_protocol_HPPC_IN21700_30T_cycle_#900.mat
BOOST,900,0.88192,2.64189,0.9117,2,discharge,3,-30.385,10.128,10.0,9.9,4.0793,3.5234,18.2952,10-11-21_21.43_BOOST_protocol_HPPC_IN21700_30T_cycle_#900.mat
BOOST,900,0.88192,2.64189,0.8238,3,discharge,0,-2.643,0.881,10.0,9.9,4.0109,3.9498,23.115,10-11-21_21.43_BOOST_protocol_HPPC_IN21700_30T_cycle_#900.mat
BOOST,900,0.88192,2.64189,0.8237,3,discharge,1,-10.569,3.523,10.0,9.9,4.0111,3.7836,21.5252,10-11-21_21.43_BOOST_protocol_HPPC_IN21700_30T_cycle_#900.mat
BOOST,900,0.88192,2.64189,0.8237,3,discharge,2,-21.138,7.046,10.0,9.9,4.0128,3.6019,19.4389,10-11-21_21.43_BOOST_protocol_HPPC_IN21700_30T_cycle_#900.mat
BOOST,900,0.88192,2.64189,0.8236,3,discharge,3,-30.383,10.128,10.0,9.9,4.0139,3.4611,18.1944,10-11-21_21.43_BOOST_protocol_HPPC_IN21700_30T_cycle_#900.mat
BOOST,900,0.88192,2.64189,0.7358,4,discharge,0,-2.641,0.88,10.0,9.9,3.917,3.8603,21.4675,10-11-21_21.43_BOOST_protocol_HPPC_IN21700_30T_cycle_#900.mat
BOOST,900,0.88192,2.64189,0.7357,4,discharge,1,-10.571,3.524,10.0,9.9,3.9171,3.7071,19.8657,10-11-21_21.43_BOOST_protocol_HPPC_IN21700_30T_cycle_#900.mat
BOOST,900,0.88192,2.64189,0.7356,4,discharge,2,-21.137,7.046,10.0,9.9,3.9175,3.5338,18.153,10-11-21_21.43_BOOST_protocol_HPPC_IN21700_30T_cycle_#900.mat
BOOST,900,0.88192,2.64189,0.7355,4,discharge,3,-30.385,10.128,10.0,9.9,3.9182,3.3952,17.2124,10-11-21_21.43_BOOST_protocol_HPPC_IN21700_30T_cycle_#900.mat
BOOST,900,0.88192,2.64189,0.6477,5,discharge,0,-2.643,0.881,10.0,9.91,3.832,3.7798,19.7488,10-11-21_21.43_BOOST_protocol_HPPC_IN21700_30T_cycle_#900.mat
BOOST,900,0.88192,2.64189,0.6476,5,discharge,1,-10.569,3.523,10.0,9.9,3.832,3.6339,18.7435,10-11-21_21.43_BOOST_protocol_HPPC_IN21700_30T_cycle_#900.mat
BOOST,900,0.88192,2.64189,0.6475,5,discharge,2,-21.138,7.046,10.0,9.9,3.8325,3.458,17.7169,10-11-21_21.43_BOOST_protocol_HPPC_IN21700_30T_cycle_#900.mat
BOOST,900,0.88192,2.64189,0.6474,5,discharge,3,-30.383,10.128,10.0,9.9,3.8326,3.3161,16.9996,10-11-21_21.43_BOOST_protocol_HPPC_IN21700_30T_cycle_#900.mat
BOOST,900,0.88192,2.64189,0.5596,6,discharge,0,-2.641,0.88,10.0,9.9,3.7419,3.6909,19.3101,10-11-21_21.43_BOOST_protocol_HPPC_IN21700_30T_cycle_#900.mat
BOOST,900,0.88192,2.64189,0.5595,6,discharge,1,-10.569,3.523,10.0,9.9,3.7423,3.544,18.7624,10-11-21_21.43_BOOST_protocol_HPPC_IN21700_30T_cycle_#900.mat
BOOST,900,0.88192,2.64189,0.5595,6,discharge,2,-21.138,7.046,10.0,9.9,3.7419,3.366,17.7831,10-11-21_21.43_BOOST_protocol_HPPC_IN21700_30T_cycle_#900.mat
BOOST,900,0.88192,2.64189,0.5594,6,discharge,3,-30.385,10.128,10.0,9.9,3.743,3.2222,17.14,10-11-21_21.43_BOOST_protocol_HPPC_IN21700_30T_cycle_#900.mat
BOOST,900,0.88192,2.64189,0.4715,7,discharge,0,-2.643,0.881,10.0,9.9,3.6597,3.61,18.8023,10-11-21_21.43_BOOST_protocol_HPPC_IN21700_30T_cycle_#900.mat
BOOST,900,0.88192,2.64189,0.4715,7,discharge,1,-10.569,3.523,10.0,9.9,3.66,3.4654,18.4123,10-11-21_21.43_BOOST_protocol_HPPC_IN21700_30T_cycle_#900.mat
BOOST,900,0.88192,2.64189,0.4714,7,discharge,2,-21.138,7.046,10.0,9.9,3.6598,3.2867,17.6507,10-11-21_21.43_BOOST_protocol_HPPC_IN21700_30T_cycle_#900.mat
BOOST,900,0.88192,2.64189,0.4713,7,discharge,3,-30.384,10.128,10.0,9.9,3.6609,3.1412,17.1044,10-11-21_21.43_BOOST_protocol_HPPC_IN21700_30T_cycle_#900.mat
BOOST,900,0.88192,2.64189,0.3834,8,discharge,0,-2.641,0.88,10.0,9.9,3.596,3.5457,19.0437,10-11-21_21.43_BOOST_protocol_HPPC_IN21700_30T_cycle_#900.mat
BOOST,900,0.88192,2.64189,0.3834,8,discharge,1,-10.569,3.523,10.0,9.91,3.597,3.3953,19.0841,10-11-21_21.43_BOOST_protocol_HPPC_IN21700_30T_cycle_#900.mat
BOOST,900,0.88192,2.64189,0.3833,8,discharge,2,-21.138,7.046,10.0,9.9,3.5977,3.207,18.4833,10-11-21_21.43_BOOST_protocol_HPPC_IN21700_30T_cycle_#900.mat
BOOST,900,0.88192,2.64189,0.3832,8,discharge,3,-30.385,10.128,10.0,9.9,3.598,3.0513,17.9924,10-11-21_21.43_BOOST_protocol_HPPC_IN21700_30T_cycle_#900.mat
BOOST,900,0.88192,2.64189,0.2954,9,discharge,0,-2.643,0.881,10.0,9.9,3.5167,3.4603,21.337,10-11-21_21.43_BOOST_protocol_HPPC_IN21700_30T_cycle_#900.mat
BOOST,900,0.88192,2.64189,0.2953,9,discharge,1,-10.569,3.523,10.0,9.9,3.5172,3.2919,21.3171,10-11-21_21.43_BOOST_protocol_HPPC_IN21700_30T_cycle_#900.mat
BOOST,900,0.88192,2.64189,0.2952,9,discharge,2,-21.138,7.046,10.0,9.91,3.5197,3.0644,21.5394,10-11-21_21.43_BOOST_protocol_HPPC_IN21700_30T_cycle_#900.mat
BOOST,900,0.88192,2.64189,0.2952,9,discharge,3,-30.385,10.128,10.0,9.9,3.5208,2.8527,21.9878,10-11-21_21.43_BOOST_protocol_HPPC_IN21700_30T_cycle_#900.mat
BOOST,900,0.88192,2.64189,0.2513,10,discharge,0,-2.643,0.881,10.0,9.9,3.4685,3.4058,23.723,10-11-21_21.43_BOOST_protocol_HPPC_IN21700_30T_cycle_#900.mat
BOOST,900,0.88192,2.64189,0.2513,10,discharge,1,-10.569,3.523,10.0,9.9,3.4689,3.2112,24.3826,10-11-21_21.43_BOOST_protocol_HPPC_IN21700_30T_cycle_#900.mat
BOOST,900,0.88192,2.64189,0.2512,10,discharge,2,-21.138,7.046,10.0,9.9,3.4702,2.9136,26.3317,10-11-21_21.43_BOOST_protocol_HPPC_IN21700_30T_cycle_#900.mat
BOOST,900,0.88192,2.64189,0.2511,10,discharge,3,-30.385,10.128,10.0,9.91,3.4703,2.6118,28.2541,10-11-21_21.43_BOOST_protocol_HPPC_IN21700_30T_cycle_#900.mat
BOOST,900,0.88192,2.64189,0.2073,11,discharge,0,-2.643,0.881,10.0,9.9,3.4258,3.3521,27.885,10-11-21_21.43_BOOST_protocol_HPPC_IN21700_30T_cycle_#900.mat
BOOST,900,0.88192,2.64189,0.2072,11,discharge,1,-10.569,3.523,10.0,9.9,3.4264,3.0793,32.8413,10-11-21_21.43_BOOST_protocol_HPPC_IN21700_30T_cycle_#900.mat
BOOST,900,0.88192,2.64189,0.2071,11,discharge,2,-21.137,7.046,10.0,9.9,3.4286,2.5945,39.4616,10-11-21_21.43_BOOST_protocol_HPPC_IN21700_30T_cycle_#900.mat
BOOST,900,0.88192,2.64189,0.2071,11,discharge,3,-30.384,10.128,10.0,9.9,3.4284,2.4999,30.5588,10-11-21_21.43_BOOST_protocol_HPPC_IN21700_30T_cycle_#900.mat
BOOST,900,0.88192,2.64189,0.1633,12,discharge,0,-2.643,0.881,10.0,9.9,3.3769,3.2694,40.6781,10-11-21_21.43_BOOST_protocol_HPPC_IN21700_30T_cycle_#900.mat
BOOST,900,0.88192,2.64189,0.1632,12,discharge,1,-10.571,3.524,10.0,9.9,3.3784,2.7751,57.0712,10-11-21_21.43_BOOST_protocol_HPPC_IN21700_30T_cycle_#900.mat
BOOST,900,0.88192,2.64189,0.1631,12,discharge,2,-20.175,6.725,10.0,9.9,3.3818,2.4998,43.7164,10-11-21_21.43_BOOST_protocol_HPPC_IN21700_30T_cycle_#900.mat
BOOST,900,0.88192,2.64189,0.163,12,discharge,3,-18.693,6.231,10.0,9.9,3.3818,2.4999,47.1781,10-11-21_21.43_BOOST_protocol_HPPC_IN21700_30T_cycle_#900.mat
BOOST,937,0.87596,2.62404,1.0,0,discharge,0,-2.625,0.875,10.0,9.7,4.1335,4.0614,27.4677,10-17-21_22.00_BOOST_protocol_HPPC_IN21700_30T_cycle_#937.mat
BOOST,937,0.87596,2.62404,0.9999,0,discharge,1,-10.505,3.502,10.0,9.9,4.143,3.8788,25.1499,10-17-21_22.00_BOOST_protocol_HPPC_IN21700_30T_cycle_#937.mat
BOOST,937,0.87596,2.62404,0.9998,0,discharge,2,-21.006,7.002,10.0,9.9,4.1419,3.6954,21.2558,10-17-21_22.00_BOOST_protocol_HPPC_IN21700_30T_cycle_#937.mat
