Repository: KikETs/ECM_HYBRID_BMS_JOINT

## Results

| Arm | Model | Size | Protocol | Result | Worst cell |
|---|---|---|---|---|---|
| SOP | 2RC table + trim (A8) | 4 effective coefficients, 2 EW states | leave-one-cell-out | usable current 69.6 % discharge, 59.5 % charge (τ = 10 s) | 59.9 % / 53.5 % (BOOST_REST) |
| SOH | dQ/dV ridge | 65 coefficients | leave-one-cell-out | RMSE 0.0094, bias −0.0005 | 0.0130 (BOOST_REST) |
| SOC | 2RC EKF, low-current gate | 3 states | leave-one-cell-out | **2.34 %p** over six sensor disturbances on estimated SOH (2.325 on true SOH), per cell 2.00–2.75 | 4.60 %p (BOOST_NEGPULSE_1S, current offset −0.10 A) |

The SOH arm was a 10,945-parameter CNN until the second audit round. Nested

File: analysis/results/cold_check/r_all_CC.csv (part 5 of 10)
protocol,cycle,SOH,CAP_Ah,SOC,soc_group,direction,rate_rank,I_A,CRate_rated,tau_s,tau_actual_s,V_pre_V,V_tau_V,R_mOhm,file
CC,750,0.90025,2.67681,0.1968,11,discharge,2,-21.411,7.137,10.0,9.9,3.4255,2.6895,34.3749,09-19-21_01.19_CC_protocol_HPPC_IN21700_30T_cycle_#750.mat
CC,750,0.90025,2.67681,0.1968,11,discharge,3,-30.78,10.26,10.0,9.9,3.4249,2.4999,30.052,09-19-21_01.19_CC_protocol_HPPC_IN21700_30T_cycle_#750.mat
CC,750,0.90025,2.67681,0.1524,12,discharge,0,-2.676,0.892,10.0,9.9,3.3754,3.2811,35.2339,09-19-21_01.19_CC_protocol_HPPC_IN21700_30T_cycle_#750.mat
CC,750,0.90025,2.67681,0.1523,12,discharge,1,-10.707,3.569,10.0,9.9,3.3771,2.8067,53.2736,09-19-21_01.19_CC_protocol_HPPC_IN21700_30T_cycle_#750.mat
CC,750,0.90025,2.67681,0.1522,12,discharge,2,-20.74,6.913,10.0,9.9,3.38,2.4999,42.4349,09-19-21_01.19_CC_protocol_HPPC_IN21700_30T_cycle_#750.mat
CC,750,0.90025,2.67681,0.1522,12,discharge,3,-18.906,6.302,10.0,9.9,3.3804,2.4999,46.5725,09-19-21_01.19_CC_protocol_HPPC_IN21700_30T_cycle_#750.mat
CC,787,0.89629,2.66503,1.0,0,discharge,0,-2.663,0.888,10.0,9.7,4.1374,4.0749,23.4662,09-23-21_21.14_CC_protocol_HPPC_IN21700_30T_cycle_#787.mat
CC,787,0.89629,2.66503,0.9999,0,discharge,1,-10.658,3.553,10.0,9.9,4.1462,3.906,22.5371,09-23-21_21.14_CC_protocol_HPPC_IN21700_30T_cycle_#787.mat
CC,787,0.89629,2.66503,0.9998,0,discharge,2,-21.32,7.107,10.0,9.9,4.1445,3.7312,19.3856,09-23-21_21.14_CC_protocol_HPPC_IN21700_30T_cycle_#787.mat
CC,787,0.89629,2.66503,0.9998,0,discharge,3,-30.645,10.215,10.0,9.9,4.1446,3.5932,17.9931,09-23-21_21.14_CC_protocol_HPPC_IN21700_30T_cycle_#787.mat
CC,787,0.89629,2.66503,0.9556,1,discharge,0,-2.663,0.888,10.0,9.9,4.0938,4.0377,21.0633,09-23-21_21.14_CC_protocol_HPPC_IN21700_30T_cycle_#787.mat
CC,787,0.89629,2.66503,0.9555,1,discharge,1,-10.658,3.553,10.0,9.9,4.0941,3.8894,19.2062,09-23-21_21.14_CC_protocol_HPPC_IN21700_30T_cycle_#787.mat
CC,787,0.89629,2.66503,0.9554,1,discharge,2,-21.32,7.107,10.0,9.9,4.0945,3.7175,17.6829,09-23-21_21.14_CC_protocol_HPPC_IN21700_30T_cycle_#787.mat
CC,787,0.89629,2.66503,0.9553,1,discharge,3,-30.645,10.215,10.0,9.9,4.0951,3.579,16.8412,09-23-21_21.14_CC_protocol_HPPC_IN21700_30T_cycle_#787.mat
CC,787,0.89629,2.66503,0.9111,2,discharge,0,-2.665,0.888,10.0,9.9,4.079,4.0257,19.9985,09-23-21_21.14_CC_protocol_HPPC_IN21700_30T_cycle_#787.mat
CC,787,0.89629,2.66503,0.9111,2,discharge,1,-10.66,3.553,10.0,9.9,4.0791,3.8742,19.2214,09-23-21_21.14_CC_protocol_HPPC_IN21700_30T_cycle_#787.mat
CC,787,0.89629,2.66503,0.911,2,discharge,2,-21.321,7.107,10.0,9.9,4.0794,3.6942,18.0667,09-23-21_21.14_CC_protocol_HPPC_IN21700_30T_cycle_#787.mat
CC,787,0.89629,2.66503,0.9109,2,discharge,3,-30.646,10.215,10.0,9.9,4.08,3.5503,17.2845,09-23-21_21.14_CC_protocol_HPPC_IN21700_30T_cycle_#787.mat
CC,787,0.89629,2.66503,0.8223,3,discharge,0,-2.665,0.888,10.0,9.9,4.0146,3.9586,21.0116,09-23-21_21.14_CC_protocol_HPPC_IN21700_30T_cycle_#787.mat
CC,787,0.89629,2.66503,0.8223,3,discharge,1,-10.66,3.553,10.0,9.9,4.0155,3.8032,19.9156,09-23-21_21.14_CC_protocol_HPPC_IN21700_30T_cycle_#787.mat
CC,787,0.89629,2.66503,0.8222,3,discharge,2,-21.32,7.107,10.0,9.9,4.0164,3.6299,18.1285,09-23-21_21.14_CC_protocol_HPPC_IN21700_30T_cycle_#787.mat
CC,787,0.89629,2.66503,0.8221,3,discharge,3,-30.646,10.215,10.0,9.9,4.0174,3.4926,17.1246,09-23-21_21.14_CC_protocol_HPPC_IN21700_30T_cycle_#787.mat
CC,787,0.89629,2.66503,0.7335,4,discharge,0,-2.666,0.889,10.0,9.9,3.9194,3.8661,19.9947,09-23-21_21.14_CC_protocol_HPPC_IN21700_30T_cycle_#787.mat
CC,787,0.89629,2.66503,0.7334,4,discharge,1,-10.658,3.553,10.0,9.9,3.9196,3.7201,18.7183,09-23-21_21.14_CC_protocol_HPPC_IN21700_30T_cycle_#787.mat
CC,787,0.89629,2.66503,0.7333,4,discharge,2,-21.32,7.107,10.0,9.9,3.9202,3.5548,17.1388,09-23-21_21.14_CC_protocol_HPPC_IN21700_30T_cycle_#787.mat
CC,787,0.89629,2.66503,0.7333,4,discharge,3,-30.643,10.214,10.0,9.9,3.9205,3.4178,16.4051,09-23-21_21.14_CC_protocol_HPPC_IN21700_30T_cycle_#787.mat
CC,787,0.89629,2.66503,0.6446,5,discharge,0,-2.666,0.889,10.0,9.9,3.8328,3.7827,18.7943,09-23-21_21.14_CC_protocol_HPPC_IN21700_30T_cycle_#787.mat
CC,787,0.89629,2.66503,0.6446,5,discharge,1,-10.66,3.553,10.0,9.9,3.8325,3.6472,17.3827,09-23-21_21.14_CC_protocol_HPPC_IN21700_30T_cycle_#787.mat
CC,787,0.89629,2.66503,0.6445,5,discharge,2,-21.32,7.107,10.0,9.9,3.8323,3.4814,16.4587,09-23-21_21.14_CC_protocol_HPPC_IN21700_30T_cycle_#787.mat
CC,787,0.89629,2.66503,0.6444,5,discharge,3,-30.645,10.215,10.0,9.9,3.832,3.3431,15.9537,09-23-21_21.14_CC_protocol_HPPC_IN21700_30T_cycle_#787.mat
CC,787,0.89629,2.66503,0.5558,6,discharge,0,-2.666,0.889,10.0,9.9,3.7405,3.6935,17.6321,09-23-21_21.14_CC_protocol_HPPC_IN21700_30T_cycle_#787.mat
CC,787,0.89629,2.66503,0.5558,6,discharge,1,-10.66,3.553,10.0,9.91,3.7408,3.556,17.3358,09-23-21_21.14_CC_protocol_HPPC_IN21700_30T_cycle_#787.mat
CC,787,0.89629,2.66503,0.5557,6,discharge,2,-21.32,7.107,10.0,9.9,3.7412,3.3855,16.6839,09-23-21_21.14_CC_protocol_HPPC_IN21700_30T_cycle_#787.mat
CC,787,0.89629,2.66503,0.5556,6,discharge,3,-30.644,10.215,10.0,9.9,3.7405,3.2429,16.2381,09-23-21_21.14_CC_protocol_HPPC_IN21700_30T_cycle_#787.mat
CC,787,0.89629,2.66503,0.467,7,discharge,0,-2.664,0.888,10.0,9.9,3.6598,3.6136,17.3443,09-23-21_21.14_CC_protocol_HPPC_IN21700_30T_cycle_#787.mat
CC,787,0.89629,2.66503,0.4669,7,discharge,1,-10.66,3.553,10.0,9.9,3.66,3.4786,17.0169,09-23-21_21.14_CC_protocol_HPPC_IN21700_30T_cycle_#787.mat
CC,787,0.89629,2.66503,0.4669,7,discharge,2,-21.32,7.107,10.0,9.9,3.6605,3.3088,16.4962,09-23-21_21.14_CC_protocol_HPPC_IN21700_30T_cycle_#787.mat
CC,787,0.89629,2.66503,0.4668,7,discharge,3,-30.645,10.215,10.0,9.9,3.6607,3.1663,16.1331,09-23-21_21.14_CC_protocol_HPPC_IN21700_30T_cycle_#787.mat
CC,787,0.89629,2.66503,0.3782,8,discharge,0,-2.666,0.889,10.0,9.9,3.598,3.5516,17.405,09-23-21_21.14_CC_protocol_HPPC_IN21700_30T_cycle_#787.mat
CC,787,0.89629,2.66503,0.3781,8,discharge,1,-10.661,3.554,10.0,9.9,3.5982,3.4137,17.3061,09-23-21_21.14_CC_protocol_HPPC_IN21700_30T_cycle_#787.mat
CC,787,0.89629,2.66503,0.378,8,discharge,2,-21.319,7.106,10.0,9.9,3.5986,3.233,17.149,09-23-21_21.14_CC_protocol_HPPC_IN21700_30T_cycle_#787.mat
CC,787,0.89629,2.66503,0.3779,8,discharge,3,-30.644,10.215,10.0,9.9,3.5992,3.0783,16.9984,09-23-21_21.14_CC_protocol_HPPC_IN21700_30T_cycle_#787.mat
CC,787,0.89629,2.66503,0.2893,9,discharge,0,-2.664,0.888,10.0,9.9,3.5164,3.4639,19.7072,09-23-21_21.14_CC_protocol_HPPC_IN21700_30T_cycle_#787.mat
CC,787,0.89629,2.66503,0.2893,9,discharge,1,-10.659,3.553,10.0,9.9,3.5169,3.3088,19.5234,09-23-21_21.14_CC_protocol_HPPC_IN21700_30T_cycle_#787.mat
CC,787,0.89629,2.66503,0.2892,9,discharge,2,-21.319,7.106,10.0,9.9,3.5191,3.0974,19.7805,09-23-21_21.14_CC_protocol_HPPC_IN21700_30T_cycle_#787.mat
CC,787,0.89629,2.66503,0.2891,9,discharge,3,-30.645,10.215,10.0,9.9,3.5203,2.8957,20.3818,09-23-21_21.14_CC_protocol_HPPC_IN21700_30T_cycle_#787.mat
CC,787,0.89629,2.66503,0.2449,10,discharge,0,-2.664,0.888,10.0,9.9,3.464,3.4087,20.7575,09-23-21_21.14_CC_protocol_HPPC_IN21700_30T_cycle_#787.mat
CC,787,0.89629,2.66503,0.2448,10,discharge,1,-10.658,3.553,10.0,9.9,3.4645,3.2383,21.2235,09-23-21_21.14_CC_protocol_HPPC_IN21700_30T_cycle_#787.mat
CC,787,0.89629,2.66503,0.2448,10,discharge,2,-21.32,7.107,10.0,9.9,3.4661,2.9724,23.1567,09-23-21_21.14_CC_protocol_HPPC_IN21700_30T_cycle_#787.mat
CC,787,0.89629,2.66503,0.2447,10,discharge,3,-30.646,10.215,10.0,9.9,3.4654,2.6637,26.16,09-23-21_21.14_CC_protocol_HPPC_IN21700_30T_cycle_#787.mat
CC,787,0.89629,2.66503,0.2005,11,discharge,0,-2.664,0.888,10.0,9.9,3.423,3.3569,24.8095,09-23-21_21.14_CC_protocol_HPPC_IN21700_30T_cycle_#787.mat
CC,787,0.89629,2.66503,0.2005,11,discharge,1,-10.659,3.553,10.0,9.9,3.4235,3.1117,29.2523,09-23-21_21.14_CC_protocol_HPPC_IN21700_30T_cycle_#787.mat
CC,787,0.89629,2.66503,0.2004,11,discharge,2,-21.32,7.107,10.0,9.9,3.4251,2.6435,36.6604,09-23-21_21.14_CC_protocol_HPPC_IN21700_30T_cycle_#787.mat
CC,787,0.89629,2.66503,0.2003,11,discharge,3,-30.644,10.215,10.0,9.9,3.4246,2.4998,30.1788,09-23-21_21.14_CC_protocol_HPPC_IN21700_30T_cycle_#787.mat
CC,787,0.89629,2.66503,0.1561,12,discharge,0,-2.664,0.888,10.0,9.9,3.3754,3.2803,35.6955,09-23-21_21.14_CC_protocol_HPPC_IN21700_30T_cycle_#787.mat
CC,787,0.89629,2.66503,0.156,12,discharge,1,-10.661,3.554,10.0,9.9,3.3763,2.8095,53.1657,09-23-21_21.14_CC_protocol_HPPC_IN21700_30T_cycle_#787.mat
CC,787,0.89629,2.66503,0.1559,12,discharge,2,-20.782,6.927,10.0,9.9,3.38,2.4999,42.3491,09-23-21_21.14_CC_protocol_HPPC_IN21700_30T_cycle_#787.mat
CC,787,0.89629,2.66503,0.1559,12,discharge,3,-19.101,6.367,10.0,9.9,3.3806,2.5,46.1023,09-23-21_21.14_CC_protocol_HPPC_IN21700_30T_cycle_#787.mat
CC,825,0.89316,2.65572,1.0,0,discharge,0,-2.656,0.885,10.0,9.7,4.136,4.0726,23.8723,09-30-21_01.46_CC_protocol_HPPC_IN21700_30T_cycle_#825.mat
CC,825,0.89316,2.65572,0.9999,0,discharge,1,-10.624,3.541,10.0,9.9,4.145,3.9026,22.8163,09-30-21_01.46_CC_protocol_HPPC_IN21700_30T_cycle_#825.mat
CC,825,0.89316,2.65572,0.9998,0,discharge,2,-21.245,7.082,10.0,9.9,4.1439,3.7274,19.6046,09-30-21_01.46_CC_protocol_HPPC_IN21700_30T_cycle_#825.mat
CC,825,0.89316,2.65572,0.9998,0,discharge,3,-30.538,10.179,10.0,9.9,4.1432,3.5895,18.1315,09-30-21_01.46_CC_protocol_HPPC_IN21700_30T_cycle_#825.mat
CC,825,0.89316,2.65572,0.9557,1,discharge,0,-2.656,0.885,10.0,9.9,4.0934,4.0354,21.8357,09-30-21_01.46_CC_protocol_HPPC_IN21700_30T_cycle_#825.mat
CC,825,0.89316,2.65572,0.9556,1,discharge,1,-10.624,3.541,10.0,9.9,4.0935,3.8804,20.0584,09-30-21_01.46_CC_protocol_HPPC_IN21700_30T_cycle_#825.mat
CC,825,0.89316,2.65572,0.9556,1,discharge,2,-21.244,7.081,10.0,9.9,4.0938,3.7026,18.4146,09-30-21_01.46_CC_protocol_HPPC_IN21700_30T_cycle_#825.mat
CC,825,0.89316,2.65572,0.9555,1,discharge,3,-30.538,10.179,10.0,9.9,4.0945,3.56,17.5028,09-30-21_01.46_CC_protocol_HPPC_IN21700_30T_cycle_#825.mat
CC,825,0.89316,2.65572,0.9114,2,discharge,0,-2.658,0.886,10.0,9.9,4.0786,4.024,20.541,09-30-21_01.46_CC_protocol_HPPC_IN21700_30T_cycle_#825.mat
CC,825,0.89316,2.65572,0.9114,2,discharge,1,-10.622,3.541,10.0,9.9,4.0789,3.8698,19.6856,09-30-21_01.46_CC_protocol_HPPC_IN21700_30T_cycle_#825.mat
CC,825,0.89316,2.65572,0.9113,2,discharge,2,-21.245,7.082,10.0,9.9,4.0791,3.6881,18.4043,09-30-21_01.46_CC_protocol_HPPC_IN21700_30T_cycle_#825.mat
CC,825,0.89316,2.65572,0.9112,2,discharge,3,-30.539,10.18,10.0,9.9,4.0797,3.5436,17.5546,09-30-21_01.46_CC_protocol_HPPC_IN21700_30T_cycle_#825.mat
CC,825,0.89316,2.65572,0.8229,3,discharge,0,-2.656,0.885,10.0,9.9,4.0124,3.9569,20.8953,09-30-21_01.46_CC_protocol_HPPC_IN21700_30T_cycle_#825.mat
CC,825,0.89316,2.65572,0.8228,3,discharge,1,-10.624,3.541,10.0,9.9,4.0141,3.8005,20.1054,09-30-21_01.46_CC_protocol_HPPC_IN21700_30T_cycle_#825.mat
CC,825,0.89316,2.65572,0.8228,3,discharge,2,-21.245,7.082,10.0,9.9,4.015,3.6264,18.2914,09-30-21_01.46_CC_protocol_HPPC_IN21700_30T_cycle_#825.mat
CC,825,0.89316,2.65572,0.8227,3,discharge,3,-30.539,10.18,10.0,9.9,4.0157,3.4838,17.4171,09-30-21_01.46_CC_protocol_HPPC_IN21700_30T_cycle_#825.mat
CC,825,0.89316,2.65572,0.7344,4,discharge,0,-2.656,0.885,10.0,9.9,3.9186,3.8644,20.4043,09-30-21_01.46_CC_protocol_HPPC_IN21700_30T_cycle_#825.mat
CC,825,0.89316,2.65572,0.7343,4,discharge,1,-10.624,3.541,10.0,9.9,3.9188,3.7165,19.0418,09-30-21_01.46_CC_protocol_HPPC_IN21700_30T_cycle_#825.mat
CC,825,0.89316,2.65572,0.7342,4,discharge,2,-21.243,7.081,10.0,9.9,3.9193,3.5493,17.4175,09-30-21_01.46_CC_protocol_HPPC_IN21700_30T_cycle_#825.mat
CC,825,0.89316,2.65572,0.7342,4,discharge,3,-30.539,10.18,10.0,9.9,3.9191,3.4114,16.6246,09-30-21_01.46_CC_protocol_HPPC_IN21700_30T_cycle_#825.mat
CC,825,0.89316,2.65572,0.6459,5,discharge,0,-2.657,0.886,10.0,9.9,3.8315,3.7812,18.9333,09-30-21_01.46_CC_protocol_HPPC_IN21700_30T_cycle_#825.mat
CC,825,0.89316,2.65572,0.6458,5,discharge,1,-10.624,3.541,10.0,9.9,3.8314,3.6447,17.5734,09-30-21_01.46_CC_protocol_HPPC_IN21700_30T_cycle_#825.mat
CC,825,0.89316,2.65572,0.6457,5,discharge,2,-21.246,7.082,10.0,9.9,3.8313,3.478,16.629,09-30-21_01.46_CC_protocol_HPPC_IN21700_30T_cycle_#825.mat
CC,825,0.89316,2.65572,0.6457,5,discharge,3,-30.539,10.18,10.0,9.9,3.831,3.3387,16.1204,09-30-21_01.46_CC_protocol_HPPC_IN21700_30T_cycle_#825.mat
CC,825,0.89316,2.65572,0.5574,6,discharge,0,-2.657,0.886,10.0,9.9,3.7397,3.6913,18.2181,09-30-21_01.46_CC_protocol_HPPC_IN21700_30T_cycle_#825.mat
CC,825,0.89316,2.65572,0.5573,6,discharge,1,-10.623,3.541,10.0,9.9,3.74,3.552,17.6974,09-30-21_01.46_CC_protocol_HPPC_IN21700_30T_cycle_#825.mat
CC,825,0.89316,2.65572,0.5572,6,discharge,2,-21.246,7.082,10.0,9.9,3.7404,3.3797,16.9773,09-30-21_01.46_CC_protocol_HPPC_IN21700_30T_cycle_#825.mat
CC,825,0.89316,2.65572,0.5571,6,discharge,3,-30.539,10.18,10.0,9.9,3.7407,3.2356,16.5395,09-30-21_01.46_CC_protocol_HPPC_IN21700_30T_cycle_#825.mat
CC,825,0.89316,2.65572,0.4688,7,discharge,0,-2.657,0.886,10.0,9.9,3.6594,3.6129,17.5029,09-30-21_01.46_CC_protocol_HPPC_IN21700_30T_cycle_#825.mat
CC,825,0.89316,2.65572,0.4688,7,discharge,1,-10.622,3.541,10.0,9.9,3.6597,3.4764,17.2566,09-30-21_01.46_CC_protocol_HPPC_IN21700_30T_cycle_#825.mat
CC,825,0.89316,2.65572,0.4687,7,discharge,2,-21.245,7.082,10.0,9.9,3.6601,3.3054,16.6957,09-30-21_01.46_CC_protocol_HPPC_IN21700_30T_cycle_#825.mat
CC,825,0.89316,2.65572,0.4686,7,discharge,3,-30.539,10.18,10.0,9.9,3.6605,3.1624,16.3103,09-30-21_01.46_CC_protocol_HPPC_IN21700_30T_cycle_#825.mat
CC,825,0.89316,2.65572,0.3803,8,discharge,0,-2.657,0.886,10.0,9.9,3.5975,3.5492,18.1784,09-30-21_01.46_CC_protocol_HPPC_IN21700_30T_cycle_#825.mat
CC,825,0.89316,2.65572,0.3803,8,discharge,1,-10.623,3.541,10.0,9.9,3.597,3.4069,17.8951,09-30-21_01.46_CC_protocol_HPPC_IN21700_30T_cycle_#825.mat
CC,825,0.89316,2.65572,0.3802,8,discharge,2,-21.244,7.081,10.0,9.9,3.5975,3.2246,17.5532,09-30-21_01.46_CC_protocol_HPPC_IN21700_30T_cycle_#825.mat
CC,825,0.89316,2.65572,0.3801,8,discharge,3,-30.539,10.18,10.0,9.9,3.5987,3.0697,17.3221,09-30-21_01.46_CC_protocol_HPPC_IN21700_30T_cycle_#825.mat
CC,825,0.89316,2.65572,0.2918,9,discharge,0,-2.657,0.886,10.0,9.9,3.5158,3.4625,20.061,09-30-21_01.46_CC_protocol_HPPC_IN21700_30T_cycle_#825.mat
CC,825,0.89316,2.65572,0.2917,9,discharge,1,-10.623,3.541,10.0,9.9,3.5158,3.306,19.7496,09-30-21_01.46_CC_protocol_HPPC_IN21700_30T_cycle_#825.mat
CC,825,0.89316,2.65572,0.2916,9,discharge,2,-21.244,7.081,10.0,9.9,3.5187,3.0928,20.048,09-30-21_01.46_CC_protocol_HPPC_IN21700_30T_cycle_#825.mat
CC,825,0.89316,2.65572,0.2916,9,discharge,3,-30.541,10.18,10.0,9.9,3.5198,2.8901,20.6182,09-30-21_01.46_CC_protocol_HPPC_IN21700_30T_cycle_#825.mat
CC,825,0.89316,2.65572,0.2475,10,discharge,0,-2.657,0.886,10.0,9.9,3.4638,3.4056,21.9036,09-30-21_01.46_CC_protocol_HPPC_IN21700_30T_cycle_#825.mat
CC,825,0.89316,2.65572,0.2475,10,discharge,1,-10.623,3.541,10.0,9.9,3.4641,3.2251,22.4984,09-30-21_01.46_CC_protocol_HPPC_IN21700_30T_cycle_#825.mat
CC,825,0.89316,2.65572,0.2474,10,discharge,2,-21.244,7.081,10.0,9.9,3.4657,2.9412,24.6893,09-30-21_01.46_CC_protocol_HPPC_IN21700_30T_cycle_#825.mat
CC,825,0.89316,2.65572,0.2473,10,discharge,3,-30.54,10.18,10.0,9.9,3.4655,2.6385,27.0792,09-30-21_01.46_CC_protocol_HPPC_IN21700_30T_cycle_#825.mat
CC,825,0.89316,2.65572,0.2032,11,discharge,0,-2.657,0.886,10.0,9.9,3.423,3.3555,25.4027,09-30-21_01.46_CC_protocol_HPPC_IN21700_30T_cycle_#825.mat
CC,825,0.89316,2.65572,0.2032,11,discharge,1,-10.623,3.541,10.0,9.9,3.4235,3.1047,30.0104,09-30-21_01.46_CC_protocol_HPPC_IN21700_30T_cycle_#825.mat
CC,825,0.89316,2.65572,0.2031,11,discharge,2,-21.244,7.081,10.0,9.9,3.4257,2.6318,37.3706,09-30-21_01.46_CC_protocol_HPPC_IN21700_30T_cycle_#825.mat
CC,825,0.89316,2.65572,0.203,11,discharge,3,-30.538,10.179,10.0,9.9,3.4254,2.5,30.3032,09-30-21_01.46_CC_protocol_HPPC_IN21700_30T_cycle_#825.mat
CC,825,0.89316,2.65572,0.159,12,discharge,0,-2.657,0.886,10.0,9.9,3.3755,3.2772,36.9924,09-30-21_01.46_CC_protocol_HPPC_IN21700_30T_cycle_#825.mat
CC,825,0.89316,2.65572,0.1589,12,discharge,1,-10.623,3.541,10.0,9.9,3.3772,2.7814,56.0859,09-30-21_01.46_CC_protocol_HPPC_IN21700_30T_cycle_#825.mat
CC,825,0.89316,2.65572,0.1589,12,discharge,2,-19.532,6.511,10.0,9.9,3.3809,2.4999,45.1055,09-30-21_01.46_CC_protocol_HPPC_IN21700_30T_cycle_#825.mat
CC,825,0.89316,2.65572,0.1588,12,discharge,3,-17.928,5.976,10.0,9.9,3.3805,2.5,49.1131,09-30-21_01.46_CC_protocol_HPPC_IN21700_30T_cycle_#825.mat
CC,862,0.88952,2.64489,1.0,0,discharge,0,-2.646,0.882,10.0,9.7,4.1344,4.0688,24.7912,10-04-21_20.28_CC_protocol_HPPC_IN21700_30T_cycle_#862.mat
CC,862,0.88952,2.64489,0.9999,0,discharge,1,-10.583,3.528,10.0,9.9,4.1436,3.8956,23.4338,10-04-21_20.28_CC_protocol_HPPC_IN21700_30T_cycle_#862.mat
CC,862,0.88952,2.64489,0.9998,0,discharge,2,-21.162,7.054,10.0,9.9,4.1424,3.7174,20.0832,10-04-21_20.28_CC_protocol_HPPC_IN21700_30T_cycle_#862.mat
CC,862,0.88952,2.64489,0.9997,0,discharge,3,-30.419,10.14,10.0,9.91,4.1418,3.5775,18.5509,10-04-21_20.28_CC_protocol_HPPC_IN21700_30T_cycle_#862.mat
CC,862,0.88952,2.64489,0.9559,1,discharge,0,-2.644,0.881,10.0,9.9,4.0928,4.0344,22.0869,10-04-21_20.28_CC_protocol_HPPC_IN21700_30T_cycle_#862.mat
CC,862,0.88952,2.64489,0.9558,1,discharge,1,-10.582,3.527,10.0,9.9,4.0932,3.8813,20.0246,10-04-21_20.28_CC_protocol_HPPC_IN21700_30T_cycle_#862.mat
CC,862,0.88952,2.64489,0.9557,1,discharge,2,-21.161,7.054,10.0,9.9,4.0934,3.7019,18.501,10-04-21_20.28_CC_protocol_HPPC_IN21700_30T_cycle_#862.mat
CC,862,0.88952,2.64489,0.9557,1,discharge,3,-30.421,10.14,10.0,9.91,4.0942,3.5531,17.7871,10-04-21_20.28_CC_protocol_HPPC_IN21700_30T_cycle_#862.mat
CC,862,0.88952,2.64489,0.9118,2,discharge,0,-2.646,0.882,10.0,9.9,4.0783,4.0224,21.1246,10-04-21_20.28_CC_protocol_HPPC_IN21700_30T_cycle_#862.mat
CC,862,0.88952,2.64489,0.9117,2,discharge,1,-10.582,3.527,10.0,9.9,4.0787,3.8648,20.2136,10-04-21_20.28_CC_protocol_HPPC_IN21700_30T_cycle_#862.mat
CC,862,0.88952,2.64489,0.9117,2,discharge,2,-21.161,7.054,10.0,9.9,4.0781,3.6811,18.7609,10-04-21_20.28_CC_protocol_HPPC_IN21700_30T_cycle_#862.mat
CC,862,0.88952,2.64489,0.9116,2,discharge,3,-30.419,10.14,10.0,9.9,4.0789,3.5351,17.877,10-04-21_20.28_CC_protocol_HPPC_IN21700_30T_cycle_#862.mat
CC,862,0.88952,2.64489,0.8236,3,discharge,0,-2.644,0.881,10.0,9.9,4.0119,3.9542,21.8213,10-04-21_20.28_CC_protocol_HPPC_IN21700_30T_cycle_#862.mat
CC,862,0.88952,2.64489,0.8236,3,discharge,1,-10.581,3.527,10.0,9.9,4.0127,3.7956,20.5179,10-04-21_20.28_CC_protocol_HPPC_IN21700_30T_cycle_#862.mat
CC,862,0.88952,2.64489,0.8235,3,discharge,2,-21.162,7.054,10.0,9.9,4.0129,3.6199,18.571,10-04-21_20.28_CC_protocol_HPPC_IN21700_30T_cycle_#862.mat
CC,862,0.88952,2.64489,0.8234,3,discharge,3,-30.419,10.14,10.0,9.9,4.0146,3.4804,17.5614,10-04-21_20.28_CC_protocol_HPPC_IN21700_30T_cycle_#862.mat
CC,862,0.88952,2.64489,0.7355,4,discharge,0,-2.646,0.882,10.0,9.9,3.9171,3.863,20.4436,10-04-21_20.28_CC_protocol_HPPC_IN21700_30T_cycle_#862.mat
CC,862,0.88952,2.64489,0.7354,4,discharge,1,-10.583,3.528,10.0,9.9,3.9182,3.7132,19.3707,10-04-21_20.28_CC_protocol_HPPC_IN21700_30T_cycle_#862.mat
CC,862,0.88952,2.64489,0.7353,4,discharge,2,-21.161,7.054,10.0,9.9,3.9187,3.544,17.7071,10-04-21_20.28_CC_protocol_HPPC_IN21700_30T_cycle_#862.mat
CC,862,0.88952,2.64489,0.7352,4,discharge,3,-30.42,10.14,10.0,9.9,3.9185,3.4048,16.8869,10-04-21_20.28_CC_protocol_HPPC_IN21700_30T_cycle_#862.mat
CC,862,0.88952,2.64489,0.6473,5,discharge,0,-2.645,0.882,10.0,9.9,3.8306,3.7799,19.1682,10-04-21_20.28_CC_protocol_HPPC_IN21700_30T_cycle_#862.mat
CC,862,0.88952,2.64489,0.6472,5,discharge,1,-10.583,3.528,10.0,9.9,3.8298,3.6422,17.7265,10-04-21_20.28_CC_protocol_HPPC_IN21700_30T_cycle_#862.mat
CC,862,0.88952,2.64489,0.6471,5,discharge,2,-21.163,7.054,10.0,9.9,3.8306,3.474,16.8502,10-04-21_20.28_CC_protocol_HPPC_IN21700_30T_cycle_#862.mat
CC,862,0.88952,2.64489,0.647,5,discharge,3,-30.42,10.14,10.0,9.9,3.8304,3.3339,16.3215,10-04-21_20.28_CC_protocol_HPPC_IN21700_30T_cycle_#862.mat
CC,862,0.88952,2.64489,0.5591,6,discharge,0,-2.647,0.882,10.0,9.9,3.7398,3.6907,18.5528,10-04-21_20.28_CC_protocol_HPPC_IN21700_30T_cycle_#862.mat
CC,862,0.88952,2.64489,0.559,6,discharge,1,-10.581,3.527,10.0,9.9,3.7401,3.5494,18.0229,10-04-21_20.28_CC_protocol_HPPC_IN21700_30T_cycle_#862.mat
CC,862,0.88952,2.64489,0.559,6,discharge,2,-21.16,7.053,10.0,9.9,3.7406,3.3751,17.2732,10-04-21_20.28_CC_protocol_HPPC_IN21700_30T_cycle_#862.mat
CC,862,0.88952,2.64489,0.5589,6,discharge,3,-30.42,10.14,10.0,9.9,3.7409,3.2301,16.7916,10-04-21_20.28_CC_protocol_HPPC_IN21700_30T_cycle_#862.mat
CC,862,0.88952,2.64489,0.4709,7,discharge,0,-2.646,0.882,10.0,9.9,3.6595,3.6124,17.7984,10-04-21_20.28_CC_protocol_HPPC_IN21700_30T_cycle_#862.mat
CC,862,0.88952,2.64489,0.4708,7,discharge,1,-10.583,3.528,10.0,9.9,3.6601,3.4746,17.5281,10-04-21_20.28_CC_protocol_HPPC_IN21700_30T_cycle_#862.mat
CC,862,0.88952,2.64489,0.4708,7,discharge,2,-21.162,7.054,10.0,9.9,3.6604,3.3024,16.9171,10-04-21_20.28_CC_protocol_HPPC_IN21700_30T_cycle_#862.mat
CC,862,0.88952,2.64489,0.4707,7,discharge,3,-30.42,10.14,10.0,9.9,3.6608,3.1587,16.5056,10-04-21_20.28_CC_protocol_HPPC_IN21700_30T_cycle_#862.mat
CC,862,0.88952,2.64489,0.3827,8,discharge,0,-2.645,0.882,10.0,9.9,3.5976,3.5485,18.5654,10-04-21_20.28_CC_protocol_HPPC_IN21700_30T_cycle_#862.mat
CC,862,0.88952,2.64489,0.3827,8,discharge,1,-10.581,3.527,10.0,9.9,3.5979,3.4038,18.3442,10-04-21_20.28_CC_protocol_HPPC_IN21700_30T_cycle_#862.mat
CC,862,0.88952,2.64489,0.3826,8,discharge,2,-21.16,7.053,10.0,9.9,3.5984,3.2192,17.9206,10-04-21_20.28_CC_protocol_HPPC_IN21700_30T_cycle_#862.mat
CC,862,0.88952,2.64489,0.3825,8,discharge,3,-30.421,10.14,10.0,9.9,3.5989,3.0626,17.6293,10-04-21_20.28_CC_protocol_HPPC_IN21700_30T_cycle_#862.mat
CC,862,0.88952,2.64489,0.2945,9,discharge,0,-2.645,0.882,10.0,9.9,3.516,3.4619,20.4568,10-04-21_20.28_CC_protocol_HPPC_IN21700_30T_cycle_#862.mat
CC,862,0.88952,2.64489,0.2945,9,discharge,1,-10.581,3.527,10.0,9.9,3.5159,3.3028,20.1399,10-04-21_20.28_CC_protocol_HPPC_IN21700_30T_cycle_#862.mat
CC,862,0.88952,2.64489,0.2944,9,discharge,2,-21.162,7.054,10.0,9.9,3.5189,3.0866,20.4281,10-04-21_20.28_CC_protocol_HPPC_IN21700_30T_cycle_#862.mat
CC,862,0.88952,2.64489,0.2943,9,discharge,3,-30.421,10.14,10.0,9.9,3.5193,2.8806,20.9954,10-04-21_20.28_CC_protocol_HPPC_IN21700_30T_cycle_#862.mat
CC,862,0.88952,2.64489,0.2505,10,discharge,0,-2.647,0.882,10.0,9.9,3.4643,3.4047,22.5203,10-04-21_20.28_CC_protocol_HPPC_IN21700_30T_cycle_#862.mat
CC,862,0.88952,2.64489,0.2504,10,discharge,1,-10.582,3.527,10.0,9.9,3.4647,3.2203,23.0958,10-04-21_20.28_CC_protocol_HPPC_IN21700_30T_cycle_#862.mat
CC,862,0.88952,2.64489,0.2503,10,discharge,2,-21.161,7.054,10.0,9.9,3.4663,2.931,25.2965,10-04-21_20.28_CC_protocol_HPPC_IN21700_30T_cycle_#862.mat
CC,862,0.88952,2.64489,0.2502,10,discharge,3,-30.421,10.14,10.0,9.9,3.4661,2.6231,27.7111,10-04-21_20.28_CC_protocol_HPPC_IN21700_30T_cycle_#862.mat
CC,862,0.88952,2.64489,0.2064,11,discharge,0,-2.647,0.882,10.0,9.9,3.4236,3.3548,25.9956,10-04-21_20.28_CC_protocol_HPPC_IN21700_30T_cycle_#862.mat
CC,862,0.88952,2.64489,0.2063,11,discharge,1,-10.581,3.527,10.0,9.9,3.4235,3.0982,30.7438,10-04-21_20.28_CC_protocol_HPPC_IN21700_30T_cycle_#862.mat
CC,862,0.88952,2.64489,0.2062,11,discharge,2,-21.162,7.054,10.0,9.9,3.4264,2.6203,38.0919,10-04-21_20.28_CC_protocol_HPPC_IN21700_30T_cycle_#862.mat
CC,862,0.88952,2.64489,0.2061,11,discharge,3,-30.418,10.139,10.0,9.9,3.4261,2.4999,30.4491,10-04-21_20.28_CC_protocol_HPPC_IN21700_30T_cycle_#862.mat
CC,862,0.88952,2.64489,0.1623,12,discharge,0,-2.645,0.882,10.0,9.9,3.3763,3.2748,38.3772,10-04-21_20.28_CC_protocol_HPPC_IN21700_30T_cycle_#862.mat
CC,862,0.88952,2.64489,0.1622,12,discharge,1,-10.582,3.527,10.0,9.9,3.3779,2.7712,57.3332,10-04-21_20.28_CC_protocol_HPPC_IN21700_30T_cycle_#862.mat
CC,862,0.88952,2.64489,0.1621,12,discharge,2,-19.256,6.419,10.0,9.9,3.3816,2.4999,45.7883,10-04-21_20.28_CC_protocol_HPPC_IN21700_30T_cycle_#862.mat
CC,862,0.88952,2.64489,0.1621,12,discharge,3,-17.427,5.809,10.0,9.9,3.3813,2.4999,50.5767,10-04-21_20.28_CC_protocol_HPPC_IN21700_30T_cycle_#862.mat
CC,900,0.89017,2.64684,1.0,0,discharge,0,-2.646,0.882,10.0,9.7,4.1353,4.0681,25.393,10-11-21_21.34_CC_protocol_HPPC_IN21700_30T_cycle_#900.mat
CC,900,0.89017,2.64684,0.9999,0,discharge,1,-10.588,3.529,10.0,9.9,4.145,3.8923,23.8666,10-11-21_21.34_CC_protocol_HPPC_IN21700_30T_cycle_#900.mat
CC,900,0.89017,2.64684,0.9998,0,discharge,2,-21.177,7.059,10.0,9.9,4.1439,3.714,20.3003,10-11-21_21.34_CC_protocol_HPPC_IN21700_30T_cycle_#900.mat
CC,900,0.89017,2.64684,0.9998,0,discharge,3,-30.444,10.148,10.0,9.9,4.1432,3.5768,18.6047,10-11-21_21.34_CC_protocol_HPPC_IN21700_30T_cycle_#900.mat
CC,900,0.89017,2.64684,0.9559,1,discharge,0,-2.648,0.883,10.0,9.9,4.0922,4.0317,22.85,10-11-21_21.34_CC_protocol_HPPC_IN21700_30T_cycle_#900.mat
CC,900,0.89017,2.64684,0.9558,1,discharge,1,-10.59,3.53,10.0,9.9,4.0924,3.8725,20.7649,10-11-21_21.34_CC_protocol_HPPC_IN21700_30T_cycle_#900.mat
CC,900,0.89017,2.64684,0.9557,1,discharge,2,-21.176,7.059,10.0,9.9,4.0937,3.6937,18.8893,10-11-21_21.34_CC_protocol_HPPC_IN21700_30T_cycle_#900.mat
CC,900,0.89017,2.64684,0.9556,1,discharge,3,-30.442,10.147,10.0,9.9,4.0944,3.5534,17.7715,10-11-21_21.34_CC_protocol_HPPC_IN21700_30T_cycle_#900.mat
CC,900,0.89017,2.64684,0.9117,2,discharge,0,-2.646,0.882,10.0,9.9,4.0783,4.0214,21.5033,10-11-21_21.34_CC_protocol_HPPC_IN21700_30T_cycle_#900.mat
CC,900,0.89017,2.64684,0.9117,2,discharge,1,-10.59,3.53,10.0,9.9,4.0787,3.8612,20.5382,10-11-21_21.34_CC_protocol_HPPC_IN21700_30T_cycle_#900.mat
CC,900,0.89017,2.64684,0.9116,2,discharge,2,-21.177,7.059,10.0,9.9,4.079,3.677,18.9829,10-11-21_21.34_CC_protocol_HPPC_IN21700_30T_cycle_#900.mat
CC,900,0.89017,2.64684,0.9115,2,discharge,3,-30.443,10.148,10.0,9.9,4.0797,3.5341,17.922,10-11-21_21.34_CC_protocol_HPPC_IN21700_30T_cycle_#900.mat
CC,900,0.89017,2.64684,0.8235,3,discharge,0,-2.648,0.883,10.0,9.9,4.0117,3.952,22.5445,10-11-21_21.34_CC_protocol_HPPC_IN21700_30T_cycle_#900.mat
CC,900,0.89017,2.64684,0.8234,3,discharge,1,-10.591,3.53,10.0,9.91,4.0126,3.7886,21.15,10-11-21_21.34_CC_protocol_HPPC_IN21700_30T_cycle_#900.mat
CC,900,0.89017,2.64684,0.8233,3,discharge,2,-21.177,7.059,10.0,9.9,4.0136,3.6095,19.082,10-11-21_21.34_CC_protocol_HPPC_IN21700_30T_cycle_#900.mat
CC,900,0.89017,2.64684,0.8233,3,discharge,3,-30.443,10.148,10.0,9.9,4.014,3.4712,17.83,10-11-21_21.34_CC_protocol_HPPC_IN21700_30T_cycle_#900.mat
CC,900,0.89017,2.64684,0.7352,4,discharge,0,-2.648,0.883,10.0,9.9,3.918,3.8624,20.9946,10-11-21_21.34_CC_protocol_HPPC_IN21700_30T_cycle_#900.mat
CC,900,0.89017,2.64684,0.7352,4,discharge,1,-10.589,3.53,10.0,9.9,3.9183,3.711,19.5769,10-11-21_21.34_CC_protocol_HPPC_IN21700_30T_cycle_#900.mat
CC,900,0.89017,2.64684,0.7351,4,discharge,2,-21.178,7.059,10.0,9.9,3.9189,3.5407,17.8582,10-11-21_21.34_CC_protocol_HPPC_IN21700_30T_cycle_#900.mat
CC,900,0.89017,2.64684,0.735,4,discharge,3,-30.443,10.148,10.0,9.9,3.9196,3.4051,16.9004,10-11-21_21.34_CC_protocol_HPPC_IN21700_30T_cycle_#900.mat
CC,900,0.89017,2.64684,0.647,5,discharge,0,-2.648,0.883,10.0,9.9,3.8301,3.7783,19.5619,10-11-21_21.34_CC_protocol_HPPC_IN21700_30T_cycle_#900.mat
CC,900,0.89017,2.64684,0.6469,5,discharge,1,-10.591,3.53,10.0,9.9,3.83,3.6364,18.2797,10-11-21_21.34_CC_protocol_HPPC_IN21700_30T_cycle_#900.mat
CC,900,0.89017,2.64684,0.6469,5,discharge,2,-21.178,7.059,10.0,9.9,3.8298,3.4643,17.2585,10-11-21_21.34_CC_protocol_HPPC_IN21700_30T_cycle_#900.mat
CC,900,0.89017,2.64684,0.6468,5,discharge,3,-30.442,10.147,10.0,9.9,3.8299,3.3254,16.5725,10-11-21_21.34_CC_protocol_HPPC_IN21700_30T_cycle_#900.mat
CC,900,0.89017,2.64684,0.5588,6,discharge,0,-2.648,0.883,10.0,9.9,3.7394,3.6897,18.7653,10-11-21_21.34_CC_protocol_HPPC_IN21700_30T_cycle_#900.mat
CC,900,0.89017,2.64684,0.5587,6,discharge,1,-10.589,3.53,10.0,9.9,3.739,3.5467,18.1604,10-11-21_21.34_CC_protocol_HPPC_IN21700_30T_cycle_#900.mat
CC,900,0.89017,2.64684,0.5586,6,discharge,2,-21.178,7.059,10.0,9.9,3.7402,3.3716,17.4049,10-11-21_21.34_CC_protocol_HPPC_IN21700_30T_cycle_#900.mat
CC,900,0.89017,2.64684,0.5585,6,discharge,3,-30.443,10.148,10.0,9.9,3.7407,3.2301,16.7723,10-11-21_21.34_CC_protocol_HPPC_IN21700_30T_cycle_#900.mat
CC,900,0.89017,2.64684,0.4705,7,discharge,0,-2.648,0.883,10.0,9.9,3.6593,3.6108,18.3129,10-11-21_21.34_CC_protocol_HPPC_IN21700_30T_cycle_#900.mat
CC,900,0.89017,2.64684,0.4704,7,discharge,1,-10.591,3.53,10.0,9.9,3.6596,3.4691,17.987,10-11-21_21.34_CC_protocol_HPPC_IN21700_30T_cycle_#900.mat
CC,900,0.89017,2.64684,0.4704,7,discharge,2,-21.178,7.059,10.0,9.9,3.6601,3.2932,17.3246,10-11-21_21.34_CC_protocol_HPPC_IN21700_30T_cycle_#900.mat
CC,900,0.89017,2.64684,0.4703,7,discharge,3,-30.442,10.147,10.0,9.9,3.6599,3.1501,16.7466,10-11-21_21.34_CC_protocol_HPPC_IN21700_30T_cycle_#900.mat
CC,900,0.89017,2.64684,0.3823,8,discharge,0,-2.647,0.882,10.0,9.9,3.5969,3.547,18.8537,10-11-21_21.34_CC_protocol_HPPC_IN21700_30T_cycle_#900.mat
CC,900,0.89017,2.64684,0.3822,8,discharge,1,-10.591,3.53,10.0,9.9,3.5972,3.4003,18.5913,10-11-21_21.34_CC_protocol_HPPC_IN21700_30T_cycle_#900.mat
CC,900,0.89017,2.64684,0.3821,8,discharge,2,-21.178,7.059,10.0,9.9,3.598,3.2144,18.1131,10-11-21_21.34_CC_protocol_HPPC_IN21700_30T_cycle_#900.mat
CC,900,0.89017,2.64684,0.382,8,discharge,3,-30.444,10.148,10.0,9.9,3.5982,3.0617,17.6225,10-11-21_21.34_CC_protocol_HPPC_IN21700_30T_cycle_#900.mat
CC,900,0.89017,2.64684,0.294,9,discharge,0,-2.647,0.882,10.0,9.9,3.515,3.4592,21.0813,10-11-21_21.34_CC_protocol_HPPC_IN21700_30T_cycle_#900.mat
CC,900,0.89017,2.64684,0.2939,9,discharge,1,-10.589,3.53,10.0,9.9,3.5154,3.2943,20.8802,10-11-21_21.34_CC_protocol_HPPC_IN21700_30T_cycle_#900.mat
CC,900,0.89017,2.64684,0.2939,9,discharge,2,-21.178,7.059,10.0,9.91,3.5178,3.0715,21.0738,10-11-21_21.34_CC_protocol_HPPC_IN21700_30T_cycle_#900.mat
CC,900,0.89017,2.64684,0.2938,9,discharge,3,-30.443,10.148,10.0,9.91,3.519,2.865,21.4828,10-11-21_21.34_CC_protocol_HPPC_IN21700_30T_cycle_#900.mat
CC,900,0.89017,2.64684,0.2499,10,discharge,0,-2.647,0.882,10.0,9.9,3.4628,3.4022,22.8956,10-11-21_21.34_CC_protocol_HPPC_IN21700_30T_cycle_#900.mat
CC,900,0.89017,2.64684,0.2498,10,discharge,1,-10.589,3.53,10.0,9.9,3.4626,3.2133,23.5433,10-11-21_21.34_CC_protocol_HPPC_IN21700_30T_cycle_#900.mat
CC,900,0.89017,2.64684,0.2498,10,discharge,2,-21.178,7.059,10.0,9.9,3.4648,2.919,25.772,10-11-21_21.34_CC_protocol_HPPC_IN21700_30T_cycle_#900.mat
CC,900,0.89017,2.64684,0.2497,10,discharge,3,-30.444,10.148,10.0,9.9,3.4646,2.6227,27.6541,10-11-21_21.34_CC_protocol_HPPC_IN21700_30T_cycle_#900.mat
CC,900,0.89017,2.64684,0.2058,11,discharge,0,-2.647,0.882,10.0,9.9,3.4226,3.3515,26.8616,10-11-21_21.34_CC_protocol_HPPC_IN21700_30T_cycle_#900.mat
CC,900,0.89017,2.64684,0.2057,11,discharge,1,-10.589,3.53,10.0,9.9,3.4233,3.0813,32.2977,10-11-21_21.34_CC_protocol_HPPC_IN21700_30T_cycle_#900.mat
CC,900,0.89017,2.64684,0.2056,11,discharge,2,-21.177,7.059,10.0,9.9,3.4256,2.5876,39.5712,10-11-21_21.34_CC_protocol_HPPC_IN21700_30T_cycle_#900.mat
CC,900,0.89017,2.64684,0.2056,11,discharge,3,-30.441,10.147,10.0,9.9,3.4253,2.4999,30.3998,10-11-21_21.34_CC_protocol_HPPC_IN21700_30T_cycle_#900.mat
CC,900,0.89017,2.64684,0.1617,12,discharge,0,-2.647,0.882,10.0,9.9,3.3742,3.2685,39.932,10-11-21_21.34_CC_protocol_HPPC_IN21700_30T_cycle_#900.mat
CC,900,0.89017,2.64684,0.1616,12,discharge,1,-10.589,3.53,10.0,9.9,3.3751,2.7541,58.6458,10-11-21_21.34_CC_protocol_HPPC_IN21700_30T_cycle_#900.mat
CC,900,0.89017,2.64684,0.1615,12,discharge,2,-19.526,6.509,10.0,9.9,3.3797,2.4999,45.0579,10-11-21_21.34_CC_protocol_HPPC_IN21700_30T_cycle_#900.mat
CC,900,0.89017,2.64684,0.1614,12,discharge,3,-18.149,6.05,10.0,9.9,3.3794,2.4999,48.46,10-11-21_21.34_CC_protocol_HPPC_IN21700_30T_cycle_#900.mat
CC,937,0.88411,2.62883,1.0,0,discharge,0,-2.632,0.877,10.0,9.7,4.1342,4.0644,26.5198,10-17-21_21.53_CC_protocol_HPPC_IN21700_30T_cycle_#937.mat
CC,937,0.88411,2.62883,0.9999,0,discharge,1,-10.527,3.509,10.0,9.9,4.1435,3.8853,24.5274,10-17-21_21.53_CC_protocol_HPPC_IN21700_30T_cycle_#937.mat
CC,937,0.88411,2.62883,0.9998,0,discharge,2,-21.053,7.018,10.0,9.9,4.1423,3.7045,20.7951,10-17-21_21.53_CC_protocol_HPPC_IN21700_30T_cycle_#937.mat
CC,937,0.88411,2.62883,0.9998,0,discharge,3,-30.262,10.087,10.0,9.9,4.1419,3.5657,19.0404,10-17-21_21.53_CC_protocol_HPPC_IN21700_30T_cycle_#937.mat
CC,937,0.88411,2.62883,0.9561,1,discharge,0,-2.632,0.877,10.0,9.9,4.0924,4.0291,24.0511,10-17-21_21.53_CC_protocol_HPPC_IN21700_30T_cycle_#937.mat
CC,937,0.88411,2.62883,0.9561,1,discharge,1,-10.527,3.509,10.0,9.9,4.0927,3.8658,21.5541,10-17-21_21.53_CC_protocol_HPPC_IN21700_30T_cycle_#937.mat
CC,937,0.88411,2.62883,0.956,1,discharge,2,-21.054,7.018,10.0,9.9,4.093,3.684,19.4262,10-17-21_21.53_CC_protocol_HPPC_IN21700_30T_cycle_#937.mat
CC,937,0.88411,2.62883,0.9559,1,discharge,3,-30.263,10.088,10.0,9.9,4.094,3.5424,18.2269,10-17-21_21.53_CC_protocol_HPPC_IN21700_30T_cycle_#937.mat
CC,937,0.88411,2.62883,0.9123,2,discharge,0,-2.632,0.877,10.0,9.9,4.0782,4.0192,22.4122,10-17-21_21.53_CC_protocol_HPPC_IN21700_30T_cycle_#937.mat
CC,937,0.88411,2.62883,0.9122,2,discharge,1,-10.529,3.51,10.0,9.9,4.0784,3.8547,21.2461,10-17-21_21.53_CC_protocol_HPPC_IN21700_30T_cycle_#937.mat
CC,937,0.88411,2.62883,0.9121,2,discharge,2,-21.054,7.018,10.0,9.9,4.0787,3.6675,19.5307,10-17-21_21.53_CC_protocol_HPPC_IN21700_30T_cycle_#937.mat
CC,937,0.88411,2.62883,0.912,2,discharge,3,-30.263,10.088,10.0,9.9,4.0795,3.5233,18.3789,10-17-21_21.53_CC_protocol_HPPC_IN21700_30T_cycle_#937.mat
CC,937,0.88411,2.62883,0.8245,3,discharge,0,-2.632,0.877,10.0,9.9,4.009,3.949,22.7955,10-17-21_21.53_CC_protocol_HPPC_IN21700_30T_cycle_#937.mat
CC,937,0.88411,2.62883,0.8245,3,discharge,1,-10.527,3.509,10.0,9.9,4.0108,3.7825,21.6871,10-17-21_21.53_CC_protocol_HPPC_IN21700_30T_cycle_#937.mat
CC,937,0.88411,2.62883,0.8244,3,discharge,2,-21.054,7.018,10.0,9.9,4.0119,3.6013,19.5022,10-17-21_21.53_CC_protocol_HPPC_IN21700_30T_cycle_#937.mat
CC,937,0.88411,2.62883,0.8243,3,discharge,3,-30.263,10.088,10.0,9.9,4.0131,3.4611,18.2401,10-17-21_21.53_CC_protocol_HPPC_IN21700_30T_cycle_#937.mat
CC,937,0.88411,2.62883,0.7368,4,discharge,0,-2.632,0.877,10.0,9.9,3.9171,3.8603,21.5789,10-17-21_21.53_CC_protocol_HPPC_IN21700_30T_cycle_#937.mat
CC,937,0.88411,2.62883,0.7367,4,discharge,1,-10.527,3.509,10.0,9.9,3.9176,3.7061,20.0912,10-17-21_21.53_CC_protocol_HPPC_IN21700_30T_cycle_#937.mat
CC,937,0.88411,2.62883,0.7367,4,discharge,2,-21.053,7.018,10.0,9.9,3.9179,3.5335,18.2587,10-17-21_21.53_CC_protocol_HPPC_IN21700_30T_cycle_#937.mat
CC,937,0.88411,2.62883,0.7366,4,discharge,3,-30.261,10.087,10.0,9.9,3.9185,3.3961,17.2631,10-17-21_21.53_CC_protocol_HPPC_IN21700_30T_cycle_#937.mat
CC,937,0.88411,2.62883,0.6491,5,discharge,0,-2.632,0.877,10.0,9.9,3.829,3.7763,20.0198,10-17-21_21.53_CC_protocol_HPPC_IN21700_30T_cycle_#937.mat
CC,937,0.88411,2.62883,0.649,5,discharge,1,-10.527,3.509,10.0,9.9,3.829,3.6318,18.7328,10-17-21_21.53_CC_protocol_HPPC_IN21700_30T_cycle_#937.mat
CC,937,0.88411,2.62883,0.6489,5,discharge,2,-21.052,7.017,10.0,9.9,3.829,3.4569,17.6753,10-17-21_21.53_CC_protocol_HPPC_IN21700_30T_cycle_#937.mat
CC,937,0.88411,2.62883,0.6488,5,discharge,3,-30.263,10.088,10.0,9.9,3.828,3.3159,16.9217,10-17-21_21.53_CC_protocol_HPPC_IN21700_30T_cycle_#937.mat
CC,937,0.88411,2.62883,0.5613,6,discharge,0,-2.632,0.877,10.0,9.9,3.739,3.6884,19.2213,10-17-21_21.53_CC_protocol_HPPC_IN21700_30T_cycle_#937.mat
CC,937,0.88411,2.62883,0.5613,6,discharge,1,-10.527,3.509,10.0,9.9,3.7394,3.542,18.7518,10-17-21_21.53_CC_protocol_HPPC_IN21700_30T_cycle_#937.mat
CC,937,0.88411,2.62883,0.5612,6,discharge,2,-21.053,7.018,10.0,9.9,3.7399,3.364,17.8549,10-17-21_21.53_CC_protocol_HPPC_IN21700_30T_cycle_#937.mat
CC,937,0.88411,2.62883,0.5611,6,discharge,3,-30.263,10.088,10.0,9.9,3.7405,3.2209,17.1695,10-17-21_21.53_CC_protocol_HPPC_IN21700_30T_cycle_#937.mat
CC,937,0.88411,2.62883,0.4736,7,discharge,0,-2.632,0.877,10.0,9.9,3.6592,3.6095,18.8794,10-17-21_21.53_CC_protocol_HPPC_IN21700_30T_cycle_#937.mat
CC,937,0.88411,2.62883,0.4736,7,discharge,1,-10.528,3.509,10.0,9.9,3.6595,3.4644,18.5315,10-17-21_21.53_CC_protocol_HPPC_IN21700_30T_cycle_#937.mat
CC,937,0.88411,2.62883,0.4735,7,discharge,2,-21.055,7.018,10.0,9.9,3.6601,3.2854,17.7962,10-17-21_21.53_CC_protocol_HPPC_IN21700_30T_cycle_#937.mat
CC,937,0.88411,2.62883,0.4734,7,discharge,3,-30.263,10.088,10.0,9.9,3.6606,3.1401,17.1992,10-17-21_21.53_CC_protocol_HPPC_IN21700_30T_cycle_#937.mat
CC,937,0.88411,2.62883,0.3859,8,discharge,0,-2.633,0.878,10.0,9.9,3.597,3.5458,19.4485,10-17-21_21.53_CC_protocol_HPPC_IN21700_30T_cycle_#937.mat
CC,937,0.88411,2.62883,0.3858,8,discharge,1,-10.528,3.509,10.0,9.9,3.5972,3.3954,19.1679,10-17-21_21.53_CC_protocol_HPPC_IN21700_30T_cycle_#937.mat
CC,937,0.88411,2.62883,0.3857,8,discharge,2,-21.053,7.018,10.0,9.9,3.598,3.2059,18.6244,10-17-21_21.53_CC_protocol_HPPC_IN21700_30T_cycle_#937.mat
CC,937,0.88411,2.62883,0.3857,8,discharge,3,-30.263,10.088,10.0,9.9,3.5984,3.0505,18.1046,10-17-21_21.53_CC_protocol_HPPC_IN21700_30T_cycle_#937.mat
CC,937,0.88411,2.62883,0.2982,9,discharge,0,-2.633,0.878,10.0,9.9,3.5151,3.4576,21.8399,10-17-21_21.53_CC_protocol_HPPC_IN21700_30T_cycle_#937.mat
CC,937,0.88411,2.62883,0.2981,9,discharge,1,-10.526,3.509,10.0,9.9,3.5157,3.2879,21.6416,10-17-21_21.53_CC_protocol_HPPC_IN21700_30T_cycle_#937.mat
CC,937,0.88411,2.62883,0.298,9,discharge,2,-21.052,7.017,10.0,9.9,3.5181,3.0592,21.7984,10-17-21_21.53_CC_protocol_HPPC_IN21700_30T_cycle_#937.mat
CC,937,0.88411,2.62883,0.2979,9,discharge,3,-30.261,10.087,10.0,9.9,3.5192,2.8478,22.187,10-17-21_21.53_CC_protocol_HPPC_IN21700_30T_cycle_#937.mat
CC,937,0.88411,2.62883,0.2543,10,discharge,0,-2.633,0.878,10.0,9.9,3.4636,3.4013,23.6639,10-17-21_21.53_CC_protocol_HPPC_IN21700_30T_cycle_#937.mat
CC,937,0.88411,2.62883,0.2542,10,discharge,1,-10.526,3.509,10.0,9.9,3.4633,3.2067,24.3777,10-17-21_21.53_CC_protocol_HPPC_IN21700_30T_cycle_#937.mat
CC,937,0.88411,2.62883,0.2542,10,discharge,2,-21.052,7.017,10.0,9.9,3.4655,2.9057,26.5913,10-17-21_21.53_CC_protocol_HPPC_IN21700_30T_cycle_#937.mat
CC,937,0.88411,2.62883,0.2541,10,discharge,3,-30.263,10.088,10.0,9.9,3.4656,2.6047,28.4473,10-17-21_21.53_CC_protocol_HPPC_IN21700_30T_cycle_#937.mat
CC,937,0.88411,2.62883,0.2105,11,discharge,0,-2.631,0.877,10.0,9.9,3.4234,3.3503,27.7841,10-17-21_21.53_CC_protocol_HPPC_IN21700_30T_cycle_#937.mat
CC,937,0.88411,2.62883,0.2104,11,discharge,1,-10.528,3.509,10.0,9.9,3.424,3.0736,33.2827,10-17-21_21.53_CC_protocol_HPPC_IN21700_30T_cycle_#937.mat
CC,937,0.88411,2.62883,0.2103,11,discharge,2,-21.052,7.017,10.0,9.9,3.4263,2.5761,40.3857,10-17-21_21.53_CC_protocol_HPPC_IN21700_30T_cycle_#937.mat
CC,937,0.88411,2.62883,0.2103,11,discharge,3,-30.261,10.087,10.0,9.9,3.4254,2.4999,30.5839,10-17-21_21.53_CC_protocol_HPPC_IN21700_30T_cycle_#937.mat
CC,937,0.88411,2.62883,0.1666,12,discharge,0,-2.633,0.878,10.0,9.9,3.3758,3.2679,40.9783,10-17-21_21.53_CC_protocol_HPPC_IN21700_30T_cycle_#937.mat
CC,937,0.88411,2.62883,0.1665,12,discharge,1,-10.528,3.509,10.0,9.9,3.3772,2.753,59.2895,10-17-21_21.53_CC_protocol_HPPC_IN21700_30T_cycle_#937.mat
CC,937,0.88411,2.62883,0.1665,12,discharge,2,-19.284,6.428,10.0,9.9,3.3811,2.4999,45.6959,10-17-21_21.53_CC_protocol_HPPC_IN21700_30T_cycle_#937.mat
CC,937,0.88411,2.62883,0.1664,12,discharge,3,-18.073,6.024,10.0,9.9,3.3811,2.4999,48.7578,10-17-21_21.53_CC_protocol_HPPC_IN21700_30T_cycle_#937.mat
CC,975,0.87647,2.60609,1.0,0,discharge,0,-2.605,0.868,10.0,9.7,4.1295,4.0572,27.7554,10-25-21_16.08_CC_protocol_HPPC_IN21700_30T_cycle_#975.mat
CC,975,0.87647,2.60609,0.9999,0,discharge,1,-10.422,3.474,10.0,9.9,4.138,3.8748,25.2543,10-25-21_16.08_CC_protocol_HPPC_IN21700_30T_cycle_#975.mat
CC,975,0.87647,2.60609,0.9998,0,discharge,2,-20.846,6.949,10.0,9.9,4.1368,3.6899,21.4382,10-25-21_16.08_CC_protocol_HPPC_IN21700_30T_cycle_#975.mat
CC,975,0.87647,2.60609,0.9997,0,discharge,3,-29.966,9.989,10.0,9.9,4.1367,3.5445,19.7624,10-25-21_16.08_CC_protocol_HPPC_IN21700_30T_cycle_#975.mat
CC,975,0.87647,2.60609,0.9565,1,discharge,0,-2.607,0.869,10.0,9.9,4.0907,4.0261,24.7832,10-25-21_16.08_CC_protocol_HPPC_IN21700_30T_cycle_#975.mat
