Repository: KikETs/ECM_HYBRID_BMS_JOINT

## Results

| Arm | Model | Size | Protocol | Result | Worst cell |
|---|---|---|---|---|---|
| SOP | 2RC table + trim (A8) | 4 effective coefficients, 2 EW states | leave-one-cell-out | usable current 69.6 % discharge, 59.5 % charge (τ = 10 s) | 59.9 % / 53.5 % (BOOST_REST) |
| SOH | dQ/dV ridge | 65 coefficients | leave-one-cell-out | RMSE 0.0094, bias −0.0005 | 0.0130 (BOOST_REST) |
| SOC | 2RC EKF, low-current gate | 3 states | leave-one-cell-out | **2.34 %p** over six sensor disturbances on estimated SOH (2.325 on true SOH), per cell 2.00–2.75 | 4.60 %p (BOOST_NEGPULSE_1S, current offset −0.10 A) |

The SOH arm was a 10,945-parameter CNN until the second audit round. Nested

File: analysis/results/cold_check/r_all_BOOST.csv (part 6 of 10)
protocol,cycle,SOH,CAP_Ah,SOC,soc_group,direction,rate_rank,I_A,CRate_rated,tau_s,tau_actual_s,V_pre_V,V_tau_V,R_mOhm,file
BOOST,937,0.87596,2.62404,0.9998,0,discharge,3,-30.195,10.065,10.0,9.9,4.1412,3.5541,19.4436,10-17-21_22.00_BOOST_protocol_HPPC_IN21700_30T_cycle_#937.mat
BOOST,937,0.87596,2.62404,0.9562,1,discharge,0,-2.625,0.875,10.0,9.9,4.0919,4.0266,24.8781,10-17-21_22.00_BOOST_protocol_HPPC_IN21700_30T_cycle_#937.mat
BOOST,937,0.87596,2.62404,0.9561,1,discharge,1,-10.505,3.502,10.0,9.9,4.0916,3.8597,22.0752,10-17-21_22.00_BOOST_protocol_HPPC_IN21700_30T_cycle_#937.mat
BOOST,937,0.87596,2.62404,0.9561,1,discharge,2,-21.008,7.003,10.0,9.9,4.0927,3.6753,19.8686,10-17-21_22.00_BOOST_protocol_HPPC_IN21700_30T_cycle_#937.mat
BOOST,937,0.87596,2.62404,0.956,1,discharge,3,-30.197,10.066,10.0,9.9,4.0929,3.5309,18.6111,10-17-21_22.00_BOOST_protocol_HPPC_IN21700_30T_cycle_#937.mat
BOOST,937,0.87596,2.62404,0.9124,2,discharge,0,-2.625,0.875,10.0,9.9,4.0769,4.0168,22.8944,10-17-21_22.00_BOOST_protocol_HPPC_IN21700_30T_cycle_#937.mat
BOOST,937,0.87596,2.62404,0.9124,2,discharge,1,-10.503,3.501,10.0,9.9,4.0771,3.8487,21.7462,10-17-21_22.00_BOOST_protocol_HPPC_IN21700_30T_cycle_#937.mat
BOOST,937,0.87596,2.62404,0.9123,2,discharge,2,-21.006,7.002,10.0,9.9,4.0784,3.6587,19.98,10-17-21_22.00_BOOST_protocol_HPPC_IN21700_30T_cycle_#937.mat
BOOST,937,0.87596,2.62404,0.9122,2,discharge,3,-30.197,10.066,10.0,9.9,4.0792,3.5121,18.78,10-17-21_22.00_BOOST_protocol_HPPC_IN21700_30T_cycle_#937.mat
BOOST,937,0.87596,2.62404,0.8249,3,discharge,0,-2.625,0.875,10.0,9.9,4.009,3.9464,23.8476,10-17-21_22.00_BOOST_protocol_HPPC_IN21700_30T_cycle_#937.mat
BOOST,937,0.87596,2.62404,0.8248,3,discharge,1,-10.505,3.502,10.0,9.9,4.0102,3.7772,22.1799,10-17-21_22.00_BOOST_protocol_HPPC_IN21700_30T_cycle_#937.mat
BOOST,937,0.87596,2.62404,0.8247,3,discharge,2,-21.006,7.002,10.0,9.9,4.0112,3.5934,19.8896,10-17-21_22.00_BOOST_protocol_HPPC_IN21700_30T_cycle_#937.mat
BOOST,937,0.87596,2.62404,0.8247,3,discharge,3,-30.196,10.065,10.0,9.9,4.0124,3.4505,18.6084,10-17-21_22.00_BOOST_protocol_HPPC_IN21700_30T_cycle_#937.mat
BOOST,937,0.87596,2.62404,0.7374,4,discharge,0,-2.625,0.875,10.0,9.9,3.916,3.8581,22.0555,10-17-21_22.00_BOOST_protocol_HPPC_IN21700_30T_cycle_#937.mat
BOOST,937,0.87596,2.62404,0.7373,4,discharge,1,-10.503,3.501,10.0,9.9,3.9162,3.7021,20.3847,10-17-21_22.00_BOOST_protocol_HPPC_IN21700_30T_cycle_#937.mat
BOOST,937,0.87596,2.62404,0.7372,4,discharge,2,-21.006,7.002,10.0,9.9,3.9167,3.5262,18.5899,10-17-21_22.00_BOOST_protocol_HPPC_IN21700_30T_cycle_#937.mat
BOOST,937,0.87596,2.62404,0.7371,4,discharge,3,-30.197,10.066,10.0,9.9,3.9173,3.3858,17.6011,10-17-21_22.00_BOOST_protocol_HPPC_IN21700_30T_cycle_#937.mat
BOOST,937,0.87596,2.62404,0.6498,5,discharge,0,-2.627,0.876,10.0,9.9,3.8319,3.778,20.5177,10-17-21_22.00_BOOST_protocol_HPPC_IN21700_30T_cycle_#937.mat
BOOST,937,0.87596,2.62404,0.6498,5,discharge,1,-10.503,3.501,10.0,9.9,3.832,3.6292,19.3088,10-17-21_22.00_BOOST_protocol_HPPC_IN21700_30T_cycle_#937.mat
BOOST,937,0.87596,2.62404,0.6497,5,discharge,2,-21.006,7.002,10.0,9.9,3.8318,3.4503,18.1615,10-17-21_22.00_BOOST_protocol_HPPC_IN21700_30T_cycle_#937.mat
BOOST,937,0.87596,2.62404,0.6496,5,discharge,3,-30.197,10.066,10.0,9.9,3.8311,3.3063,17.3792,10-17-21_22.00_BOOST_protocol_HPPC_IN21700_30T_cycle_#937.mat
BOOST,937,0.87596,2.62404,0.5623,6,discharge,0,-2.625,0.875,10.0,9.9,3.7418,3.6895,19.9253,10-17-21_22.00_BOOST_protocol_HPPC_IN21700_30T_cycle_#937.mat
BOOST,937,0.87596,2.62404,0.5623,6,discharge,1,-10.503,3.501,10.0,9.9,3.7421,3.5391,19.3278,10-17-21_22.00_BOOST_protocol_HPPC_IN21700_30T_cycle_#937.mat
BOOST,937,0.87596,2.62404,0.5622,6,discharge,2,-21.006,7.002,10.0,9.9,3.7427,3.3581,18.3091,10-17-21_22.00_BOOST_protocol_HPPC_IN21700_30T_cycle_#937.mat
BOOST,937,0.87596,2.62404,0.5621,6,discharge,3,-30.197,10.066,10.0,9.9,3.7431,3.2123,17.5779,10-17-21_22.00_BOOST_protocol_HPPC_IN21700_30T_cycle_#937.mat
BOOST,937,0.87596,2.62404,0.4748,7,discharge,0,-2.627,0.876,10.0,9.9,3.6591,3.6088,19.1488,10-17-21_22.00_BOOST_protocol_HPPC_IN21700_30T_cycle_#937.mat
BOOST,937,0.87596,2.62404,0.4747,7,discharge,1,-10.503,3.501,10.0,9.9,3.6602,3.4605,19.0136,10-17-21_22.00_BOOST_protocol_HPPC_IN21700_30T_cycle_#937.mat
BOOST,937,0.87596,2.62404,0.4746,7,discharge,2,-21.008,7.003,10.0,9.9,3.6605,3.2785,18.1835,10-17-21_22.00_BOOST_protocol_HPPC_IN21700_30T_cycle_#937.mat
BOOST,937,0.87596,2.62404,0.4746,7,discharge,3,-30.197,10.066,10.0,9.9,3.6604,3.131,17.5315,10-17-21_22.00_BOOST_protocol_HPPC_IN21700_30T_cycle_#937.mat
BOOST,937,0.87596,2.62404,0.3873,8,discharge,0,-2.627,0.876,10.0,9.9,3.5969,3.5441,20.0986,10-17-21_22.00_BOOST_protocol_HPPC_IN21700_30T_cycle_#937.mat
BOOST,937,0.87596,2.62404,0.3872,8,discharge,1,-10.505,3.502,10.0,9.9,3.5973,3.3901,19.7239,10-17-21_22.00_BOOST_protocol_HPPC_IN21700_30T_cycle_#937.mat
BOOST,937,0.87596,2.62404,0.3871,8,discharge,2,-21.007,7.002,10.0,9.9,3.5978,3.1981,19.027,10-17-21_22.00_BOOST_protocol_HPPC_IN21700_30T_cycle_#937.mat
BOOST,937,0.87596,2.62404,0.387,8,discharge,3,-30.196,10.065,10.0,9.9,3.5981,3.0396,18.4958,10-17-21_22.00_BOOST_protocol_HPPC_IN21700_30T_cycle_#937.mat
BOOST,937,0.87596,2.62404,0.2997,9,discharge,0,-2.625,0.875,10.0,9.9,3.5176,3.4585,22.5126,10-17-21_22.00_BOOST_protocol_HPPC_IN21700_30T_cycle_#937.mat
BOOST,937,0.87596,2.62404,0.2997,9,discharge,1,-10.503,3.501,10.0,9.9,3.5181,3.2852,22.1746,10-17-21_22.00_BOOST_protocol_HPPC_IN21700_30T_cycle_#937.mat
BOOST,937,0.87596,2.62404,0.2996,9,discharge,2,-21.006,7.002,10.0,9.9,3.5199,3.0521,22.2698,10-17-21_22.00_BOOST_protocol_HPPC_IN21700_30T_cycle_#937.mat
BOOST,937,0.87596,2.62404,0.2995,9,discharge,3,-30.196,10.065,10.0,9.9,3.5203,2.8352,22.6884,10-17-21_22.00_BOOST_protocol_HPPC_IN21700_30T_cycle_#937.mat
BOOST,937,0.87596,2.62404,0.256,10,discharge,0,-2.625,0.875,10.0,9.9,3.4693,3.4049,24.5315,10-17-21_22.00_BOOST_protocol_HPPC_IN21700_30T_cycle_#937.mat
BOOST,937,0.87596,2.62404,0.2559,10,discharge,1,-10.505,3.502,10.0,9.9,3.4691,3.2046,25.1785,10-17-21_22.00_BOOST_protocol_HPPC_IN21700_30T_cycle_#937.mat
BOOST,937,0.87596,2.62404,0.2558,10,discharge,2,-21.008,7.003,10.0,9.9,3.4711,2.9007,27.1516,10-17-21_22.00_BOOST_protocol_HPPC_IN21700_30T_cycle_#937.mat
BOOST,937,0.87596,2.62404,0.2558,10,discharge,3,-30.197,10.066,10.0,9.9,3.4714,2.5942,29.0492,10-17-21_22.00_BOOST_protocol_HPPC_IN21700_30T_cycle_#937.mat
BOOST,937,0.87596,2.62404,0.2122,11,discharge,0,-2.625,0.875,10.0,9.9,3.4267,3.3509,28.8729,10-17-21_22.00_BOOST_protocol_HPPC_IN21700_30T_cycle_#937.mat
BOOST,937,0.87596,2.62404,0.2121,11,discharge,1,-10.503,3.501,10.0,9.9,3.4273,3.0719,33.838,10-17-21_22.00_BOOST_protocol_HPPC_IN21700_30T_cycle_#937.mat
BOOST,937,0.87596,2.62404,0.2121,11,discharge,2,-21.008,7.003,10.0,9.9,3.4294,2.5852,40.1847,10-17-21_22.00_BOOST_protocol_HPPC_IN21700_30T_cycle_#937.mat
BOOST,937,0.87596,2.62404,0.212,11,discharge,3,-30.196,10.065,10.0,9.9,3.4293,2.4999,30.7789,10-17-21_22.00_BOOST_protocol_HPPC_IN21700_30T_cycle_#937.mat
BOOST,937,0.87596,2.62404,0.1684,12,discharge,0,-2.625,0.875,10.0,9.9,3.3784,3.2691,41.6333,10-17-21_22.00_BOOST_protocol_HPPC_IN21700_30T_cycle_#937.mat
BOOST,937,0.87596,2.62404,0.1684,12,discharge,1,-10.505,3.502,10.0,9.9,3.3792,2.7743,57.5821,10-17-21_22.00_BOOST_protocol_HPPC_IN21700_30T_cycle_#937.mat
BOOST,937,0.87596,2.62404,0.1683,12,discharge,2,-19.955,6.652,10.0,9.9,3.3834,2.5,44.2696,10-17-21_22.00_BOOST_protocol_HPPC_IN21700_30T_cycle_#937.mat
BOOST,937,0.87596,2.62404,0.1682,12,discharge,3,-18.656,6.219,10.0,9.9,3.3836,2.4999,47.3681,10-17-21_22.00_BOOST_protocol_HPPC_IN21700_30T_cycle_#937.mat
BOOST,975,0.86816,2.60066,1.0,0,discharge,0,-2.599,0.866,10.0,9.7,4.1293,4.0542,28.8913,10-25-21_16.20_BOOST_protocol_HPPC_IN21700_30T_cycle_#975.mat
BOOST,975,0.86816,2.60066,0.9999,0,discharge,1,-10.404,3.468,10.0,9.9,4.1374,3.8682,25.8747,10-25-21_16.20_BOOST_protocol_HPPC_IN21700_30T_cycle_#975.mat
BOOST,975,0.86816,2.60066,0.9998,0,discharge,2,-20.807,6.936,10.0,9.9,4.1368,3.6805,21.9301,10-25-21_16.20_BOOST_protocol_HPPC_IN21700_30T_cycle_#975.mat
BOOST,975,0.86816,2.60066,0.9998,0,discharge,3,-29.91,9.97,10.0,9.9,4.1354,3.5331,20.1371,10-25-21_16.20_BOOST_protocol_HPPC_IN21700_30T_cycle_#975.mat
BOOST,975,0.86816,2.60066,0.9566,1,discharge,0,-2.601,0.867,10.0,9.9,4.0905,4.0235,25.7603,10-25-21_16.20_BOOST_protocol_HPPC_IN21700_30T_cycle_#975.mat
BOOST,975,0.86816,2.60066,0.9566,1,discharge,1,-10.404,3.468,10.0,9.9,4.0908,3.8543,22.7316,10-25-21_16.20_BOOST_protocol_HPPC_IN21700_30T_cycle_#975.mat
BOOST,975,0.86816,2.60066,0.9565,1,discharge,2,-20.807,6.936,10.0,9.9,4.0911,3.6676,20.3537,10-25-21_16.20_BOOST_protocol_HPPC_IN21700_30T_cycle_#975.mat
BOOST,975,0.86816,2.60066,0.9564,1,discharge,3,-29.91,9.97,10.0,9.9,4.092,3.5197,19.1341,10-25-21_16.20_BOOST_protocol_HPPC_IN21700_30T_cycle_#975.mat
BOOST,975,0.86816,2.60066,0.9133,2,discharge,0,-2.601,0.867,10.0,9.9,4.0767,4.013,24.4906,10-25-21_16.20_BOOST_protocol_HPPC_IN21700_30T_cycle_#975.mat
BOOST,975,0.86816,2.60066,0.9132,2,discharge,1,-10.404,3.468,10.0,9.9,4.077,3.8389,22.8854,10-25-21_16.20_BOOST_protocol_HPPC_IN21700_30T_cycle_#975.mat
BOOST,975,0.86816,2.60066,0.9131,2,discharge,2,-20.808,6.936,10.0,9.9,4.0773,3.6442,20.8141,10-25-21_16.20_BOOST_protocol_HPPC_IN21700_30T_cycle_#975.mat
BOOST,975,0.86816,2.60066,0.9131,2,discharge,3,-29.909,9.97,10.0,9.9,4.0775,3.4915,19.5928,10-25-21_16.20_BOOST_protocol_HPPC_IN21700_30T_cycle_#975.mat
BOOST,975,0.86816,2.60066,0.8266,3,discharge,0,-2.601,0.867,10.0,9.9,4.004,3.9396,24.7588,10-25-21_16.20_BOOST_protocol_HPPC_IN21700_30T_cycle_#975.mat
BOOST,975,0.86816,2.60066,0.8265,3,discharge,1,-10.406,3.469,10.0,9.9,4.0052,3.7678,22.8138,10-25-21_16.20_BOOST_protocol_HPPC_IN21700_30T_cycle_#975.mat
BOOST,975,0.86816,2.60066,0.8264,3,discharge,2,-20.807,6.936,10.0,9.9,4.0062,3.5812,20.4258,10-25-21_16.20_BOOST_protocol_HPPC_IN21700_30T_cycle_#975.mat
BOOST,975,0.86816,2.60066,0.8263,3,discharge,3,-29.909,9.97,10.0,9.9,4.0075,3.4342,19.1681,10-25-21_16.20_BOOST_protocol_HPPC_IN21700_30T_cycle_#975.mat
BOOST,975,0.86816,2.60066,0.7399,4,discharge,0,-2.601,0.867,10.0,9.9,3.9135,3.8555,22.2983,10-25-21_16.20_BOOST_protocol_HPPC_IN21700_30T_cycle_#975.mat
BOOST,975,0.86816,2.60066,0.7398,4,discharge,1,-10.404,3.468,10.0,9.9,3.914,3.6975,20.8093,10-25-21_16.20_BOOST_protocol_HPPC_IN21700_30T_cycle_#975.mat
BOOST,975,0.86816,2.60066,0.7397,4,discharge,2,-20.807,6.936,10.0,9.9,3.9142,3.5148,19.1955,10-25-21_16.20_BOOST_protocol_HPPC_IN21700_30T_cycle_#975.mat
BOOST,975,0.86816,2.60066,0.7396,4,discharge,3,-29.91,9.97,10.0,9.9,3.9141,3.3659,18.3283,10-25-21_16.20_BOOST_protocol_HPPC_IN21700_30T_cycle_#975.mat
BOOST,975,0.86816,2.60066,0.6532,5,discharge,0,-2.601,0.867,10.0,9.9,3.8277,3.7734,20.875,10-25-21_16.20_BOOST_protocol_HPPC_IN21700_30T_cycle_#975.mat
BOOST,975,0.86816,2.60066,0.6531,5,discharge,1,-10.404,3.468,10.0,9.9,3.8286,3.6205,20.0019,10-25-21_16.20_BOOST_protocol_HPPC_IN21700_30T_cycle_#975.mat
BOOST,975,0.86816,2.60066,0.653,5,discharge,2,-20.806,6.935,10.0,9.9,3.8286,3.4376,18.7927,10-25-21_16.20_BOOST_protocol_HPPC_IN21700_30T_cycle_#975.mat
BOOST,975,0.86816,2.60066,0.6529,5,discharge,3,-29.91,9.97,10.0,9.9,3.8285,3.2873,18.0943,10-25-21_16.20_BOOST_protocol_HPPC_IN21700_30T_cycle_#975.mat
BOOST,975,0.86816,2.60066,0.5665,6,discharge,0,-2.601,0.867,10.0,9.9,3.7391,3.6872,19.9546,10-25-21_16.20_BOOST_protocol_HPPC_IN21700_30T_cycle_#975.mat
BOOST,975,0.86816,2.60066,0.5664,6,discharge,1,-10.404,3.468,10.0,9.9,3.7403,3.5361,19.6271,10-25-21_16.20_BOOST_protocol_HPPC_IN21700_30T_cycle_#975.mat
BOOST,975,0.86816,2.60066,0.5663,6,discharge,2,-20.807,6.936,10.0,9.9,3.7408,3.3547,18.5563,10-25-21_16.20_BOOST_protocol_HPPC_IN21700_30T_cycle_#975.mat
BOOST,975,0.86816,2.60066,0.5663,6,discharge,3,-29.911,9.97,10.0,9.9,3.7413,3.1973,18.1873,10-25-21_16.20_BOOST_protocol_HPPC_IN21700_30T_cycle_#975.mat
BOOST,975,0.86816,2.60066,0.4798,7,discharge,0,-2.601,0.867,10.0,9.9,3.6589,3.6063,20.2207,10-25-21_16.20_BOOST_protocol_HPPC_IN21700_30T_cycle_#975.mat
BOOST,975,0.86816,2.60066,0.4797,7,discharge,1,-10.404,3.468,10.0,9.9,3.6593,3.454,19.7328,10-25-21_16.20_BOOST_protocol_HPPC_IN21700_30T_cycle_#975.mat
BOOST,975,0.86816,2.60066,0.4796,7,discharge,2,-20.806,6.935,10.0,9.9,3.659,3.2677,18.8071,10-25-21_16.20_BOOST_protocol_HPPC_IN21700_30T_cycle_#975.mat
BOOST,975,0.86816,2.60066,0.4796,7,discharge,3,-29.91,9.97,10.0,9.9,3.6601,3.1134,18.2782,10-25-21_16.20_BOOST_protocol_HPPC_IN21700_30T_cycle_#975.mat
BOOST,975,0.86816,2.60066,0.3931,8,discharge,0,-2.603,0.868,10.0,9.9,3.5965,3.5426,20.7061,10-25-21_16.20_BOOST_protocol_HPPC_IN21700_30T_cycle_#975.mat
BOOST,975,0.86816,2.60066,0.393,8,discharge,1,-10.404,3.468,10.0,9.9,3.597,3.3862,20.2614,10-25-21_16.20_BOOST_protocol_HPPC_IN21700_30T_cycle_#975.mat
BOOST,975,0.86816,2.60066,0.3929,8,discharge,2,-20.807,6.936,10.0,9.9,3.5975,3.1918,19.4982,10-25-21_16.20_BOOST_protocol_HPPC_IN21700_30T_cycle_#975.mat
BOOST,975,0.86816,2.60066,0.3929,8,discharge,3,-29.91,9.97,10.0,9.9,3.5979,3.0284,19.0405,10-25-21_16.20_BOOST_protocol_HPPC_IN21700_30T_cycle_#975.mat
BOOST,975,0.86816,2.60066,0.3064,9,discharge,0,-2.601,0.867,10.0,9.9,3.5172,3.4553,23.7958,10-25-21_16.20_BOOST_protocol_HPPC_IN21700_30T_cycle_#975.mat
BOOST,975,0.86816,2.60066,0.3063,9,discharge,1,-10.404,3.468,10.0,9.9,3.5172,3.2767,23.1161,10-25-21_16.20_BOOST_protocol_HPPC_IN21700_30T_cycle_#975.mat
BOOST,975,0.86816,2.60066,0.3062,9,discharge,2,-20.808,6.936,10.0,9.9,3.5196,3.036,23.2411,10-25-21_16.20_BOOST_protocol_HPPC_IN21700_30T_cycle_#975.mat
BOOST,975,0.86816,2.60066,0.3062,9,discharge,3,-29.909,9.97,10.0,9.9,3.5209,2.8037,23.9794,10-25-21_16.20_BOOST_protocol_HPPC_IN21700_30T_cycle_#975.mat
BOOST,975,0.86816,2.60066,0.263,10,discharge,0,-2.601,0.867,10.0,9.9,3.4697,3.403,25.642,10-25-21_16.20_BOOST_protocol_HPPC_IN21700_30T_cycle_#975.mat
BOOST,975,0.86816,2.60066,0.263,10,discharge,1,-10.404,3.468,10.0,9.9,3.4701,3.1965,26.2976,10-25-21_16.20_BOOST_protocol_HPPC_IN21700_30T_cycle_#975.mat
BOOST,975,0.86816,2.60066,0.2629,10,discharge,2,-20.808,6.936,10.0,9.9,3.4714,2.8851,28.1767,10-25-21_16.20_BOOST_protocol_HPPC_IN21700_30T_cycle_#975.mat
BOOST,975,0.86816,2.60066,0.2628,10,discharge,3,-29.91,9.97,10.0,9.9,3.4717,2.5598,30.4881,10-25-21_16.20_BOOST_protocol_HPPC_IN21700_30T_cycle_#975.mat
BOOST,975,0.86816,2.60066,0.2197,11,discharge,0,-2.601,0.867,10.0,9.9,3.4275,3.3512,29.3337,10-25-21_16.20_BOOST_protocol_HPPC_IN21700_30T_cycle_#975.mat
BOOST,975,0.86816,2.60066,0.2196,11,discharge,1,-10.404,3.468,10.0,9.9,3.428,3.0747,33.9581,10-25-21_16.20_BOOST_protocol_HPPC_IN21700_30T_cycle_#975.mat
BOOST,975,0.86816,2.60066,0.2196,11,discharge,2,-20.809,6.936,10.0,9.9,3.4301,2.5821,40.7516,10-25-21_16.20_BOOST_protocol_HPPC_IN21700_30T_cycle_#975.mat
BOOST,975,0.86816,2.60066,0.2195,11,discharge,3,-29.85,9.95,10.0,9.9,3.4302,2.4999,31.1658,10-25-21_16.20_BOOST_protocol_HPPC_IN21700_30T_cycle_#975.mat
BOOST,975,0.86816,2.60066,0.1763,12,discharge,0,-2.601,0.867,10.0,9.9,3.3802,3.2667,43.6371,10-25-21_16.20_BOOST_protocol_HPPC_IN21700_30T_cycle_#975.mat
BOOST,975,0.86816,2.60066,0.1763,12,discharge,1,-10.404,3.468,10.0,9.9,3.3815,2.7632,59.4291,10-25-21_16.20_BOOST_protocol_HPPC_IN21700_30T_cycle_#975.mat
BOOST,975,0.86816,2.60066,0.1762,12,discharge,2,-19.432,6.477,10.0,9.9,3.3852,2.4999,45.5589,10-25-21_16.20_BOOST_protocol_HPPC_IN21700_30T_cycle_#975.mat
BOOST,975,0.86816,2.60066,0.1761,12,discharge,3,-17.718,5.906,10.0,9.9,3.3855,2.5,49.9774,10-25-21_16.20_BOOST_protocol_HPPC_IN21700_30T_cycle_#975.mat
BOOST,1012,0.86271,2.58433,1.0,0,discharge,0,-2.583,0.861,10.0,9.7,4.1282,4.0512,29.8068,10-30-21_12.14_BOOST_protocol_HPPC_IN21700_30T_cycle_#1012.mat
BOOST,1012,0.86271,2.58433,0.9999,0,discharge,1,-10.336,3.445,10.0,9.9,4.1368,3.8625,26.5383,10-30-21_12.14_BOOST_protocol_HPPC_IN21700_30T_cycle_#1012.mat
BOOST,1012,0.86271,2.58433,0.9998,0,discharge,2,-20.671,6.89,10.0,9.9,4.1363,3.6732,22.4034,10-30-21_12.14_BOOST_protocol_HPPC_IN21700_30T_cycle_#1012.mat
BOOST,1012,0.86271,2.58433,0.9998,0,discharge,3,-29.716,9.905,10.0,9.9,4.1356,3.5248,20.5546,10-30-21_12.14_BOOST_protocol_HPPC_IN21700_30T_cycle_#1012.mat
BOOST,1012,0.86271,2.58433,0.9569,1,discharge,0,-2.583,0.861,10.0,9.9,4.0901,4.0222,26.2832,10-30-21_12.14_BOOST_protocol_HPPC_IN21700_30T_cycle_#1012.mat
BOOST,1012,0.86271,2.58433,0.9568,1,discharge,1,-10.336,3.445,10.0,9.9,4.0897,3.8512,23.0747,10-30-21_12.14_BOOST_protocol_HPPC_IN21700_30T_cycle_#1012.mat
BOOST,1012,0.86271,2.58433,0.9568,1,discharge,2,-20.67,6.89,10.0,9.9,4.0908,3.6579,20.9434,10-30-21_12.14_BOOST_protocol_HPPC_IN21700_30T_cycle_#1012.mat
BOOST,1012,0.86271,2.58433,0.9567,1,discharge,3,-29.714,9.905,10.0,9.9,4.0908,3.5002,19.8762,10-30-21_12.14_BOOST_protocol_HPPC_IN21700_30T_cycle_#1012.mat
BOOST,1012,0.86271,2.58433,0.9138,2,discharge,0,-2.582,0.861,10.0,9.9,4.0763,4.0105,25.4881,10-30-21_12.14_BOOST_protocol_HPPC_IN21700_30T_cycle_#1012.mat
BOOST,1012,0.86271,2.58433,0.9138,2,discharge,1,-10.336,3.445,10.0,9.9,4.0767,3.8327,23.6068,10-30-21_12.14_BOOST_protocol_HPPC_IN21700_30T_cycle_#1012.mat
BOOST,1012,0.86271,2.58433,0.9137,2,discharge,2,-20.671,6.89,10.0,9.9,4.0771,3.636,21.3391,10-30-21_12.14_BOOST_protocol_HPPC_IN21700_30T_cycle_#1012.mat
BOOST,1012,0.86271,2.58433,0.9136,2,discharge,3,-29.715,9.905,10.0,9.9,4.078,3.4817,20.0673,10-30-21_12.14_BOOST_protocol_HPPC_IN21700_30T_cycle_#1012.mat
BOOST,1012,0.86271,2.58433,0.8277,3,discharge,0,-2.584,0.861,10.0,9.9,4.0021,3.9378,24.8878,10-30-21_12.14_BOOST_protocol_HPPC_IN21700_30T_cycle_#1012.mat
BOOST,1012,0.86271,2.58433,0.8277,3,discharge,1,-10.335,3.445,10.0,9.9,4.0042,3.765,23.1447,10-30-21_12.14_BOOST_protocol_HPPC_IN21700_30T_cycle_#1012.mat
BOOST,1012,0.86271,2.58433,0.8276,3,discharge,2,-20.671,6.89,10.0,9.9,4.0053,3.5782,20.6618,10-30-21_12.14_BOOST_protocol_HPPC_IN21700_30T_cycle_#1012.mat
BOOST,1012,0.86271,2.58433,0.8275,3,discharge,3,-29.714,9.905,10.0,9.9,4.0055,3.4307,19.3444,10-30-21_12.14_BOOST_protocol_HPPC_IN21700_30T_cycle_#1012.mat
BOOST,1012,0.86271,2.58433,0.7416,4,discharge,0,-2.582,0.861,10.0,9.9,3.9125,3.8516,23.5909,10-30-21_12.14_BOOST_protocol_HPPC_IN21700_30T_cycle_#1012.mat
BOOST,1012,0.86271,2.58433,0.7415,4,discharge,1,-10.337,3.446,10.0,9.9,3.913,3.6894,21.631,10-30-21_12.14_BOOST_protocol_HPPC_IN21700_30T_cycle_#1012.mat
BOOST,1012,0.86271,2.58433,0.7414,4,discharge,2,-20.671,6.89,10.0,9.9,3.9135,3.5061,19.7088,10-30-21_12.14_BOOST_protocol_HPPC_IN21700_30T_cycle_#1012.mat
BOOST,1012,0.86271,2.58433,0.7414,4,discharge,3,-29.715,9.905,10.0,9.9,3.914,3.356,18.7784,10-30-21_12.14_BOOST_protocol_HPPC_IN21700_30T_cycle_#1012.mat
BOOST,1012,0.86271,2.58433,0.6554,5,discharge,0,-2.583,0.861,10.0,9.9,3.8278,3.7718,21.676,10-30-21_12.14_BOOST_protocol_HPPC_IN21700_30T_cycle_#1012.mat
BOOST,1012,0.86271,2.58433,0.6554,5,discharge,1,-10.335,3.445,10.0,9.9,3.828,3.617,20.4161,10-30-21_12.14_BOOST_protocol_HPPC_IN21700_30T_cycle_#1012.mat
BOOST,1012,0.86271,2.58433,0.6553,5,discharge,2,-20.671,6.89,10.0,9.9,3.8274,3.4325,19.1041,10-30-21_12.14_BOOST_protocol_HPPC_IN21700_30T_cycle_#1012.mat
BOOST,1012,0.86271,2.58433,0.6552,5,discharge,3,-29.714,9.905,10.0,9.9,3.8281,3.2818,18.3853,10-30-21_12.14_BOOST_protocol_HPPC_IN21700_30T_cycle_#1012.mat
BOOST,1012,0.86271,2.58433,0.5693,6,discharge,0,-2.583,0.861,10.0,9.9,3.7402,3.6856,21.1358,10-30-21_12.14_BOOST_protocol_HPPC_IN21700_30T_cycle_#1012.mat
BOOST,1012,0.86271,2.58433,0.5693,6,discharge,1,-10.336,3.445,10.0,9.9,3.7406,3.5281,20.5592,10-30-21_12.14_BOOST_protocol_HPPC_IN21700_30T_cycle_#1012.mat
BOOST,1012,0.86271,2.58433,0.5692,6,discharge,2,-20.671,6.89,10.0,9.9,3.7412,3.3397,19.4233,10-30-21_12.14_BOOST_protocol_HPPC_IN21700_30T_cycle_#1012.mat
BOOST,1012,0.86271,2.58433,0.5691,6,discharge,3,-29.716,9.905,10.0,9.9,3.7416,3.1853,18.7206,10-30-21_12.14_BOOST_protocol_HPPC_IN21700_30T_cycle_#1012.mat
BOOST,1012,0.86271,2.58433,0.4832,7,discharge,0,-2.582,0.861,10.0,9.9,3.6594,3.6056,20.8374,10-30-21_12.14_BOOST_protocol_HPPC_IN21700_30T_cycle_#1012.mat
BOOST,1012,0.86271,2.58433,0.4831,7,discharge,1,-10.335,3.445,10.0,9.9,3.6598,3.4506,20.2419,10-30-21_12.14_BOOST_protocol_HPPC_IN21700_30T_cycle_#1012.mat
BOOST,1012,0.86271,2.58433,0.483,7,discharge,2,-20.671,6.89,10.0,9.9,3.6603,3.2625,19.2444,10-30-21_12.14_BOOST_protocol_HPPC_IN21700_30T_cycle_#1012.mat
BOOST,1012,0.86271,2.58433,0.483,7,discharge,3,-29.714,9.905,10.0,9.9,3.6599,3.1076,18.5872,10-30-21_12.14_BOOST_protocol_HPPC_IN21700_30T_cycle_#1012.mat
BOOST,1012,0.86271,2.58433,0.397,8,discharge,0,-2.584,0.861,10.0,9.9,3.5971,3.5428,21.0172,10-30-21_12.14_BOOST_protocol_HPPC_IN21700_30T_cycle_#1012.mat
BOOST,1012,0.86271,2.58433,0.397,8,discharge,1,-10.334,3.445,10.0,9.9,3.5977,3.3852,20.5632,10-30-21_12.14_BOOST_protocol_HPPC_IN21700_30T_cycle_#1012.mat
BOOST,1012,0.86271,2.58433,0.3969,8,discharge,2,-20.672,6.891,10.0,9.9,3.5981,3.184,20.0319,10-30-21_12.14_BOOST_protocol_HPPC_IN21700_30T_cycle_#1012.mat
BOOST,1012,0.86271,2.58433,0.3968,8,discharge,3,-29.716,9.905,10.0,9.9,3.5986,3.0098,19.8142,10-30-21_12.14_BOOST_protocol_HPPC_IN21700_30T_cycle_#1012.mat
BOOST,1012,0.86271,2.58433,0.3109,9,discharge,0,-2.584,0.861,10.0,9.9,3.5183,3.4556,24.2666,10-30-21_12.14_BOOST_protocol_HPPC_IN21700_30T_cycle_#1012.mat
BOOST,1012,0.86271,2.58433,0.3108,9,discharge,1,-10.335,3.445,10.0,9.9,3.519,3.2731,23.7929,10-30-21_12.14_BOOST_protocol_HPPC_IN21700_30T_cycle_#1012.mat
BOOST,1012,0.86271,2.58433,0.3108,9,discharge,2,-20.671,6.89,10.0,9.9,3.5205,3.0288,23.7869,10-30-21_12.14_BOOST_protocol_HPPC_IN21700_30T_cycle_#1012.mat
BOOST,1012,0.86271,2.58433,0.3107,9,discharge,3,-29.715,9.905,10.0,9.9,3.5218,2.7936,24.5061,10-30-21_12.14_BOOST_protocol_HPPC_IN21700_30T_cycle_#1012.mat
BOOST,1012,0.86271,2.58433,0.2679,10,discharge,0,-2.584,0.861,10.0,9.9,3.4713,3.4041,26.0102,10-30-21_12.14_BOOST_protocol_HPPC_IN21700_30T_cycle_#1012.mat
BOOST,1012,0.86271,2.58433,0.2678,10,discharge,1,-10.334,3.445,10.0,9.9,3.4716,3.1971,26.5628,10-30-21_12.14_BOOST_protocol_HPPC_IN21700_30T_cycle_#1012.mat
BOOST,1012,0.86271,2.58433,0.2677,10,discharge,2,-20.673,6.891,10.0,9.9,3.4731,2.8888,28.2639,10-30-21_12.14_BOOST_protocol_HPPC_IN21700_30T_cycle_#1012.mat
BOOST,1012,0.86271,2.58433,0.2676,10,discharge,3,-29.714,9.905,10.0,9.9,3.4733,2.5689,30.4368,10-30-21_12.14_BOOST_protocol_HPPC_IN21700_30T_cycle_#1012.mat
BOOST,1012,0.86271,2.58433,0.2248,11,discharge,0,-2.582,0.861,10.0,9.9,3.4288,3.3479,31.3347,10-30-21_12.14_BOOST_protocol_HPPC_IN21700_30T_cycle_#1012.mat
BOOST,1012,0.86271,2.58433,0.2247,11,discharge,1,-10.335,3.445,10.0,9.9,3.4294,3.0549,36.2361,10-30-21_12.14_BOOST_protocol_HPPC_IN21700_30T_cycle_#1012.mat
BOOST,1012,0.86271,2.58433,0.2246,11,discharge,2,-20.671,6.89,10.0,9.9,3.4313,2.5559,42.3492,10-30-21_12.14_BOOST_protocol_HPPC_IN21700_30T_cycle_#1012.mat
BOOST,1012,0.86271,2.58433,0.2246,11,discharge,3,-29.576,9.859,10.0,9.9,3.4315,2.4999,31.4985,10-30-21_12.14_BOOST_protocol_HPPC_IN21700_30T_cycle_#1012.mat
BOOST,1012,0.86271,2.58433,0.1817,12,discharge,0,-2.584,0.861,10.0,9.9,3.3827,3.2686,44.1632,10-30-21_12.14_BOOST_protocol_HPPC_IN21700_30T_cycle_#1012.mat
BOOST,1012,0.86271,2.58433,0.1816,12,discharge,1,-10.335,3.445,10.0,9.9,3.3842,2.774,59.0421,10-30-21_12.14_BOOST_protocol_HPPC_IN21700_30T_cycle_#1012.mat
BOOST,1012,0.86271,2.58433,0.1816,12,discharge,2,-19.548,6.516,10.0,9.9,3.3877,2.5,45.4113,10-30-21_12.14_BOOST_protocol_HPPC_IN21700_30T_cycle_#1012.mat
BOOST,1012,0.86271,2.58433,0.1815,12,discharge,3,-18.066,6.022,10.0,9.9,3.3881,2.4999,49.1642,10-30-21_12.14_BOOST_protocol_HPPC_IN21700_30T_cycle_#1012.mat
BOOST,1050,0.85829,2.57109,1.0,0,discharge,0,-2.571,0.857,10.0,9.71,4.1263,4.0476,30.6071,11-05-21_20.03_BOOST_protocol_HPPC_IN21700_30T_cycle_#1050.mat
BOOST,1050,0.85829,2.57109,0.9999,0,discharge,1,-10.285,3.428,10.0,9.9,4.136,3.8567,27.1561,11-05-21_20.03_BOOST_protocol_HPPC_IN21700_30T_cycle_#1050.mat
BOOST,1050,0.85829,2.57109,0.9998,0,discharge,2,-20.575,6.858,10.0,9.9,4.1339,3.6661,22.7363,11-05-21_20.03_BOOST_protocol_HPPC_IN21700_30T_cycle_#1050.mat
BOOST,1050,0.85829,2.57109,0.9998,0,discharge,3,-29.575,9.858,10.0,9.9,4.134,3.5171,20.8588,11-05-21_20.03_BOOST_protocol_HPPC_IN21700_30T_cycle_#1050.mat
BOOST,1050,0.85829,2.57109,0.9571,1,discharge,0,-2.573,0.858,10.0,9.9,4.0892,4.0167,28.1728,11-05-21_20.03_BOOST_protocol_HPPC_IN21700_30T_cycle_#1050.mat
BOOST,1050,0.85829,2.57109,0.9571,1,discharge,1,-10.287,3.429,10.0,9.9,4.0896,3.8363,24.6233,11-05-21_20.03_BOOST_protocol_HPPC_IN21700_30T_cycle_#1050.mat
BOOST,1050,0.85829,2.57109,0.957,1,discharge,2,-20.573,6.858,10.0,9.9,4.09,3.6411,21.8199,11-05-21_20.03_BOOST_protocol_HPPC_IN21700_30T_cycle_#1050.mat
BOOST,1050,0.85829,2.57109,0.9569,1,discharge,3,-29.574,9.858,10.0,9.9,4.0909,3.4864,20.4403,11-05-21_20.03_BOOST_protocol_HPPC_IN21700_30T_cycle_#1050.mat
BOOST,1050,0.85829,2.57109,0.9143,2,discharge,0,-2.571,0.857,10.0,9.9,4.0757,4.0076,26.4867,11-05-21_20.03_BOOST_protocol_HPPC_IN21700_30T_cycle_#1050.mat
BOOST,1050,0.85829,2.57109,0.9142,2,discharge,1,-10.287,3.429,10.0,9.9,4.0752,3.826,24.2247,11-05-21_20.03_BOOST_protocol_HPPC_IN21700_30T_cycle_#1050.mat
BOOST,1050,0.85829,2.57109,0.9141,2,discharge,2,-20.573,6.858,10.0,9.9,4.0765,3.6275,21.8247,11-05-21_20.03_BOOST_protocol_HPPC_IN21700_30T_cycle_#1050.mat
BOOST,1050,0.85829,2.57109,0.914,2,discharge,3,-29.574,9.858,10.0,9.9,4.0768,3.4733,20.4064,11-05-21_20.03_BOOST_protocol_HPPC_IN21700_30T_cycle_#1050.mat
BOOST,1050,0.85829,2.57109,0.8285,3,discharge,0,-2.572,0.857,10.0,9.9,4.0004,3.934,25.8205,11-05-21_20.03_BOOST_protocol_HPPC_IN21700_30T_cycle_#1050.mat
BOOST,1050,0.85829,2.57109,0.8285,3,discharge,1,-10.286,3.429,10.0,9.9,4.0013,3.7568,23.7702,11-05-21_20.03_BOOST_protocol_HPPC_IN21700_30T_cycle_#1050.mat
BOOST,1050,0.85829,2.57109,0.8284,3,discharge,2,-20.573,6.858,10.0,9.9,4.0017,3.5624,21.3532,11-05-21_20.03_BOOST_protocol_HPPC_IN21700_30T_cycle_#1050.mat
BOOST,1050,0.85829,2.57109,0.8283,3,discharge,3,-29.575,9.858,10.0,9.91,4.0037,3.4084,20.1285,11-05-21_20.03_BOOST_protocol_HPPC_IN21700_30T_cycle_#1050.mat
BOOST,1050,0.85829,2.57109,0.7428,4,discharge,0,-2.571,0.857,10.0,9.9,3.9103,3.8488,23.9179,11-05-21_20.03_BOOST_protocol_HPPC_IN21700_30T_cycle_#1050.mat
BOOST,1050,0.85829,2.57109,0.7428,4,discharge,1,-10.287,3.429,10.0,9.9,3.9113,3.6835,22.1445,11-05-21_20.03_BOOST_protocol_HPPC_IN21700_30T_cycle_#1050.mat
BOOST,1050,0.85829,2.57109,0.7427,4,discharge,2,-20.573,6.858,10.0,9.9,3.9112,3.4975,20.1089,11-05-21_20.03_BOOST_protocol_HPPC_IN21700_30T_cycle_#1050.mat
BOOST,1050,0.85829,2.57109,0.7426,4,discharge,3,-29.574,9.858,10.0,9.9,3.9124,3.3468,19.1249,11-05-21_20.03_BOOST_protocol_HPPC_IN21700_30T_cycle_#1050.mat
BOOST,1050,0.85829,2.57109,0.6571,5,discharge,0,-2.573,0.858,10.0,9.9,3.8258,3.7695,21.8777,11-05-21_20.03_BOOST_protocol_HPPC_IN21700_30T_cycle_#1050.mat
BOOST,1050,0.85829,2.57109,0.657,5,discharge,1,-10.287,3.429,10.0,9.9,3.8261,3.6143,20.5891,11-05-21_20.03_BOOST_protocol_HPPC_IN21700_30T_cycle_#1050.mat
BOOST,1050,0.85829,2.57109,0.6569,5,discharge,2,-20.572,6.857,10.0,9.9,3.8262,3.4217,19.6626,11-05-21_20.03_BOOST_protocol_HPPC_IN21700_30T_cycle_#1050.mat
BOOST,1050,0.85829,2.57109,0.6569,5,discharge,3,-29.574,9.858,10.0,9.9,3.826,3.2618,19.0776,11-05-21_20.03_BOOST_protocol_HPPC_IN21700_30T_cycle_#1050.mat
BOOST,1050,0.85829,2.57109,0.5714,6,discharge,0,-2.572,0.857,10.0,9.9,3.7376,3.6818,21.6986,11-05-21_20.03_BOOST_protocol_HPPC_IN21700_30T_cycle_#1050.mat
BOOST,1050,0.85829,2.57109,0.5713,6,discharge,1,-10.287,3.429,10.0,9.9,3.7388,3.5207,21.2015,11-05-21_20.03_BOOST_protocol_HPPC_IN21700_30T_cycle_#1050.mat
BOOST,1050,0.85829,2.57109,0.5712,6,discharge,2,-20.571,6.857,10.0,9.9,3.7389,3.3302,19.8678,11-05-21_20.03_BOOST_protocol_HPPC_IN21700_30T_cycle_#1050.mat
BOOST,1050,0.85829,2.57109,0.5711,6,discharge,3,-29.574,9.858,10.0,9.9,3.7401,3.1744,19.1283,11-05-21_20.03_BOOST_protocol_HPPC_IN21700_30T_cycle_#1050.mat
BOOST,1050,0.85829,2.57109,0.4856,7,discharge,0,-2.573,0.858,10.0,9.9,3.658,3.6042,20.9062,11-05-21_20.03_BOOST_protocol_HPPC_IN21700_30T_cycle_#1050.mat
BOOST,1050,0.85829,2.57109,0.4856,7,discharge,1,-10.287,3.429,10.0,9.9,3.6592,3.4476,20.5697,11-05-21_20.03_BOOST_protocol_HPPC_IN21700_30T_cycle_#1050.mat
BOOST,1050,0.85829,2.57109,0.4855,7,discharge,2,-20.573,6.858,10.0,9.9,3.6596,3.2587,19.4867,11-05-21_20.03_BOOST_protocol_HPPC_IN21700_30T_cycle_#1050.mat
BOOST,1050,0.85829,2.57109,0.4854,7,discharge,3,-29.574,9.858,10.0,9.9,3.6602,3.1035,18.824,11-05-21_20.03_BOOST_protocol_HPPC_IN21700_30T_cycle_#1050.mat
BOOST,1050,0.85829,2.57109,0.3999,8,discharge,0,-2.573,0.858,10.0,9.9,3.5962,3.5386,22.3854,11-05-21_20.03_BOOST_protocol_HPPC_IN21700_30T_cycle_#1050.mat
BOOST,1050,0.85829,2.57109,0.3998,8,discharge,1,-10.286,3.429,10.0,9.9,3.5968,3.3719,21.8647,11-05-21_20.03_BOOST_protocol_HPPC_IN21700_30T_cycle_#1050.mat
BOOST,1050,0.85829,2.57109,0.3998,8,discharge,2,-20.573,6.858,10.0,9.9,3.5975,3.1679,20.8817,11-05-21_20.03_BOOST_protocol_HPPC_IN21700_30T_cycle_#1050.mat
BOOST,1050,0.85829,2.57109,0.3997,8,discharge,3,-29.575,9.858,10.0,9.9,3.5978,2.995,20.3821,11-05-21_20.03_BOOST_protocol_HPPC_IN21700_30T_cycle_#1050.mat
BOOST,1050,0.85829,2.57109,0.3142,9,discharge,0,-2.571,0.857,10.0,9.9,3.5175,3.4531,25.0467,11-05-21_20.03_BOOST_protocol_HPPC_IN21700_30T_cycle_#1050.mat
BOOST,1050,0.85829,2.57109,0.3141,9,discharge,1,-10.286,3.429,10.0,9.9,3.5176,3.2668,24.3827,11-05-21_20.03_BOOST_protocol_HPPC_IN21700_30T_cycle_#1050.mat
BOOST,1050,0.85829,2.57109,0.3141,9,discharge,2,-20.575,6.858,10.0,9.9,3.5198,3.0192,24.3305,11-05-21_20.03_BOOST_protocol_HPPC_IN21700_30T_cycle_#1050.mat
BOOST,1050,0.85829,2.57109,0.314,9,discharge,3,-29.574,9.858,10.0,9.9,3.521,2.7834,24.9408,11-05-21_20.03_BOOST_protocol_HPPC_IN21700_30T_cycle_#1050.mat
BOOST,1050,0.85829,2.57109,0.2714,10,discharge,0,-2.572,0.857,10.0,9.9,3.4709,3.3999,27.6082,11-05-21_20.03_BOOST_protocol_HPPC_IN21700_30T_cycle_#1050.mat
BOOST,1050,0.85829,2.57109,0.2713,10,discharge,1,-10.287,3.429,10.0,9.9,3.4714,3.1806,28.2687,11-05-21_20.03_BOOST_protocol_HPPC_IN21700_30T_cycle_#1050.mat
BOOST,1050,0.85829,2.57109,0.2712,10,discharge,2,-20.573,6.858,10.0,9.9,3.4726,2.8543,30.054,11-05-21_20.03_BOOST_protocol_HPPC_IN21700_30T_cycle_#1050.mat
BOOST,1050,0.85829,2.57109,0.2711,10,discharge,3,-29.575,9.858,10.0,9.9,3.4728,2.5105,32.5376,11-05-21_20.03_BOOST_protocol_HPPC_IN21700_30T_cycle_#1050.mat
BOOST,1050,0.85829,2.57109,0.2285,11,discharge,0,-2.573,0.858,10.0,9.9,3.4287,3.3452,32.4511,11-05-21_20.03_BOOST_protocol_HPPC_IN21700_30T_cycle_#1050.mat
BOOST,1050,0.85829,2.57109,0.2284,11,discharge,1,-10.285,3.428,10.0,9.9,3.4293,3.0435,37.5109,11-05-21_20.03_BOOST_protocol_HPPC_IN21700_30T_cycle_#1050.mat
BOOST,1050,0.85829,2.57109,0.2284,11,discharge,2,-20.575,6.858,10.0,9.9,3.4312,2.5392,43.3536,11-05-21_20.03_BOOST_protocol_HPPC_IN21700_30T_cycle_#1050.mat
BOOST,1050,0.85829,2.57109,0.2283,11,discharge,3,-29.243,9.748,10.0,9.9,3.4314,2.4998,31.8572,11-05-21_20.03_BOOST_protocol_HPPC_IN21700_30T_cycle_#1050.mat
BOOST,1050,0.85829,2.57109,0.1856,12,discharge,0,-2.571,0.857,10.0,9.9,3.3824,3.2694,43.9449,11-05-21_20.03_BOOST_protocol_HPPC_IN21700_30T_cycle_#1050.mat
BOOST,1050,0.85829,2.57109,0.1856,12,discharge,1,-10.287,3.429,10.0,9.9,3.3845,2.7773,59.026,11-05-21_20.03_BOOST_protocol_HPPC_IN21700_30T_cycle_#1050.mat
BOOST,1050,0.85829,2.57109,0.1855,12,discharge,2,-19.19,6.397,10.0,9.9,3.3885,2.4999,46.3054,11-05-21_20.03_BOOST_protocol_HPPC_IN21700_30T_cycle_#1050.mat
BOOST,1050,0.85829,2.57109,0.1854,12,discharge,3,-17.443,5.814,10.0,9.9,3.3888,2.4999,50.9603,11-05-21_20.03_BOOST_protocol_HPPC_IN21700_30T_cycle_#1050.mat
BOOST,1087,0.85147,2.55067,1.0,0,discharge,0,-2.55,0.85,10.0,9.7,4.1254,4.0446,31.6875,11-11-21_21.22_BOOST_protocol_HPPC_IN21700_30T_cycle_#1087.mat
BOOST,1087,0.85147,2.55067,0.9999,0,discharge,1,-10.201,3.4,10.0,9.9,4.1345,3.8526,27.6345,11-11-21_21.22_BOOST_protocol_HPPC_IN21700_30T_cycle_#1087.mat
BOOST,1087,0.85147,2.55067,0.9998,0,discharge,2,-20.404,6.801,10.0,9.9,4.133,3.6606,23.1523,11-11-21_21.22_BOOST_protocol_HPPC_IN21700_30T_cycle_#1087.mat
BOOST,1087,0.85147,2.55067,0.9998,0,discharge,3,-29.33,9.777,10.0,9.9,4.1323,3.5064,21.3399,11-11-21_21.22_BOOST_protocol_HPPC_IN21700_30T_cycle_#1087.mat
BOOST,1087,0.85147,2.55067,0.9575,1,discharge,0,-2.55,0.85,10.0,9.9,4.0885,4.0134,29.451,11-11-21_21.22_BOOST_protocol_HPPC_IN21700_30T_cycle_#1087.mat
BOOST,1087,0.85147,2.55067,0.9574,1,discharge,1,-10.201,3.4,10.0,9.9,4.0888,3.8291,25.4583,11-11-21_21.22_BOOST_protocol_HPPC_IN21700_30T_cycle_#1087.mat
BOOST,1087,0.85147,2.55067,0.9573,1,discharge,2,-20.403,6.801,10.0,9.9,4.0893,3.6317,22.4281,11-11-21_21.22_BOOST_protocol_HPPC_IN21700_30T_cycle_#1087.mat
BOOST,1087,0.85147,2.55067,0.9572,1,discharge,3,-29.327,9.776,10.0,9.9,4.0902,3.4755,20.9602,11-11-21_21.22_BOOST_protocol_HPPC_IN21700_30T_cycle_#1087.mat
BOOST,1087,0.85147,2.55067,0.915,2,discharge,0,-2.548,0.849,10.0,9.9,4.0752,4.0055,27.3505,11-11-21_21.22_BOOST_protocol_HPPC_IN21700_30T_cycle_#1087.mat
BOOST,1087,0.85147,2.55067,0.9149,2,discharge,1,-10.201,3.4,10.0,9.9,4.0756,3.8214,24.9191,11-11-21_21.22_BOOST_protocol_HPPC_IN21700_30T_cycle_#1087.mat
BOOST,1087,0.85147,2.55067,0.9148,2,discharge,2,-20.402,6.801,10.0,9.9,4.0761,3.622,22.2576,11-11-21_21.22_BOOST_protocol_HPPC_IN21700_30T_cycle_#1087.mat
BOOST,1087,0.85147,2.55067,0.9148,2,discharge,3,-29.329,9.776,10.0,9.9,4.0765,3.4673,20.7713,11-11-21_21.22_BOOST_protocol_HPPC_IN21700_30T_cycle_#1087.mat
BOOST,1087,0.85147,2.55067,0.83,3,discharge,0,-2.55,0.85,10.0,9.9,3.9978,3.9276,27.5316,11-11-21_21.22_BOOST_protocol_HPPC_IN21700_30T_cycle_#1087.mat
BOOST,1087,0.85147,2.55067,0.8299,3,discharge,1,-10.201,3.4,10.0,9.9,3.9989,3.746,24.7917,11-11-21_21.22_BOOST_protocol_HPPC_IN21700_30T_cycle_#1087.mat
BOOST,1087,0.85147,2.55067,0.8298,3,discharge,2,-20.403,6.801,10.0,9.9,4.0002,3.5516,21.987,11-11-21_21.22_BOOST_protocol_HPPC_IN21700_30T_cycle_#1087.mat
BOOST,1087,0.85147,2.55067,0.8297,3,discharge,3,-29.33,9.777,10.0,9.9,4.0015,3.3971,20.6069,11-11-21_21.22_BOOST_protocol_HPPC_IN21700_30T_cycle_#1087.mat
BOOST,1087,0.85147,2.55067,0.7449,4,discharge,0,-2.55,0.85,10.0,9.9,3.9089,3.8464,24.5088,11-11-21_21.22_BOOST_protocol_HPPC_IN21700_30T_cycle_#1087.mat
BOOST,1087,0.85147,2.55067,0.7449,4,discharge,1,-10.201,3.4,10.0,9.9,3.9102,3.6793,22.635,11-11-21_21.22_BOOST_protocol_HPPC_IN21700_30T_cycle_#1087.mat
BOOST,1087,0.85147,2.55067,0.7448,4,discharge,2,-20.402,6.801,10.0,9.91,3.9106,3.4917,20.5323,11-11-21_21.22_BOOST_protocol_HPPC_IN21700_30T_cycle_#1087.mat
BOOST,1087,0.85147,2.55067,0.7447,4,discharge,3,-29.328,9.776,10.0,9.9,3.9113,3.3404,19.466,11-11-21_21.22_BOOST_protocol_HPPC_IN21700_30T_cycle_#1087.mat
BOOST,1087,0.85147,2.55067,0.6599,5,discharge,0,-2.55,0.85,10.0,9.9,3.8244,3.765,23.2914,11-11-21_21.22_BOOST_protocol_HPPC_IN21700_30T_cycle_#1087.mat
BOOST,1087,0.85147,2.55067,0.6599,5,discharge,1,-10.201,3.4,10.0,9.9,3.8237,3.599,22.0273,11-11-21_21.22_BOOST_protocol_HPPC_IN21700_30T_cycle_#1087.mat
BOOST,1087,0.85147,2.55067,0.6598,5,discharge,2,-20.403,6.801,10.0,9.91,3.8248,3.4049,20.5803,11-11-21_21.22_BOOST_protocol_HPPC_IN21700_30T_cycle_#1087.mat
BOOST,1087,0.85147,2.55067,0.6597,5,discharge,3,-29.33,9.777,10.0,9.9,3.825,3.2543,19.4579,11-11-21_21.22_BOOST_protocol_HPPC_IN21700_30T_cycle_#1087.mat
BOOST,1087,0.85147,2.55067,0.5749,6,discharge,0,-2.55,0.85,10.0,9.9,3.7382,3.6801,22.7852,11-11-21_21.22_BOOST_protocol_HPPC_IN21700_30T_cycle_#1087.mat
BOOST,1087,0.85147,2.55067,0.5749,6,discharge,1,-10.201,3.4,10.0,9.9,3.7388,3.5164,21.8018,11-11-21_21.22_BOOST_protocol_HPPC_IN21700_30T_cycle_#1087.mat
BOOST,1087,0.85147,2.55067,0.5748,6,discharge,2,-20.404,6.801,10.0,9.9,3.7396,3.3236,20.3882,11-11-21_21.22_BOOST_protocol_HPPC_IN21700_30T_cycle_#1087.mat
BOOST,1087,0.85147,2.55067,0.5747,6,discharge,3,-29.328,9.776,10.0,9.9,3.74,3.1675,19.5206,11-11-21_21.22_BOOST_protocol_HPPC_IN21700_30T_cycle_#1087.mat
BOOST,1087,0.85147,2.55067,0.4899,7,discharge,0,-2.55,0.85,10.0,9.9,3.6592,3.6036,21.8048,11-11-21_21.22_BOOST_protocol_HPPC_IN21700_30T_cycle_#1087.mat
BOOST,1087,0.85147,2.55067,0.4898,7,discharge,1,-10.201,3.4,10.0,9.9,3.6588,3.4423,21.2234,11-11-21_21.22_BOOST_protocol_HPPC_IN21700_30T_cycle_#1087.mat
BOOST,1087,0.85147,2.55067,0.4898,7,discharge,2,-20.403,6.801,10.0,9.9,3.66,3.2447,20.3548,11-11-21_21.22_BOOST_protocol_HPPC_IN21700_30T_cycle_#1087.mat
BOOST,1087,0.85147,2.55067,0.4897,7,discharge,3,-29.329,9.776,10.0,9.9,3.6604,3.0829,19.6904,11-11-21_21.22_BOOST_protocol_HPPC_IN21700_30T_cycle_#1087.mat
BOOST,1087,0.85147,2.55067,0.4049,8,discharge,0,-2.55,0.85,10.0,9.9,3.5966,3.5374,23.213,11-11-21_21.22_BOOST_protocol_HPPC_IN21700_30T_cycle_#1087.mat
BOOST,1087,0.85147,2.55067,0.4048,8,discharge,1,-10.203,3.401,10.0,9.9,3.5972,3.3679,22.4738,11-11-21_21.22_BOOST_protocol_HPPC_IN21700_30T_cycle_#1087.mat
BOOST,1087,0.85147,2.55067,0.4048,8,discharge,2,-20.403,6.801,10.0,9.9,3.5978,3.163,21.3106,11-11-21_21.22_BOOST_protocol_HPPC_IN21700_30T_cycle_#1087.mat
BOOST,1087,0.85147,2.55067,0.4047,8,discharge,3,-29.327,9.776,10.0,9.9,3.5983,2.9897,20.7522,11-11-21_21.22_BOOST_protocol_HPPC_IN21700_30T_cycle_#1087.mat
BOOST,1087,0.85147,2.55067,0.3199,9,discharge,0,-2.55,0.85,10.0,9.9,3.5178,3.4524,25.643,11-11-21_21.22_BOOST_protocol_HPPC_IN21700_30T_cycle_#1087.mat
BOOST,1087,0.85147,2.55067,0.3198,9,discharge,1,-10.201,3.4,10.0,9.9,3.5192,3.2596,25.4485,11-11-21_21.22_BOOST_protocol_HPPC_IN21700_30T_cycle_#1087.mat
BOOST,1087,0.85147,2.55067,0.3197,9,discharge,2,-20.403,6.801,10.0,9.9,3.5201,3.0036,25.3149,11-11-21_21.22_BOOST_protocol_HPPC_IN21700_30T_cycle_#1087.mat
BOOST,1087,0.85147,2.55067,0.3197,9,discharge,3,-29.329,9.776,10.0,9.9,3.5222,2.7577,26.0664,11-11-21_21.22_BOOST_protocol_HPPC_IN21700_30T_cycle_#1087.mat
BOOST,1087,0.85147,2.55067,0.2774,10,discharge,0,-2.552,0.851,10.0,9.91,3.4725,3.3997,28.5278,11-11-21_21.22_BOOST_protocol_HPPC_IN21700_30T_cycle_#1087.mat
BOOST,1087,0.85147,2.55067,0.2773,10,discharge,1,-10.201,3.4,10.0,9.9,3.473,3.1773,28.9874,11-11-21_21.22_BOOST_protocol_HPPC_IN21700_30T_cycle_#1087.mat
BOOST,1087,0.85147,2.55067,0.2772,10,discharge,2,-20.405,6.802,10.0,9.9,3.4741,2.8513,30.5219,11-11-21_21.22_BOOST_protocol_HPPC_IN21700_30T_cycle_#1087.mat
BOOST,1087,0.85147,2.55067,0.2772,10,discharge,3,-29.33,9.777,10.0,9.9,3.4746,2.5164,32.6696,11-11-21_21.22_BOOST_protocol_HPPC_IN21700_30T_cycle_#1087.mat
BOOST,1087,0.85147,2.55067,0.2349,11,discharge,0,-2.55,0.85,10.0,9.9,3.4307,3.3456,33.3739,11-11-21_21.22_BOOST_protocol_HPPC_IN21700_30T_cycle_#1087.mat
BOOST,1087,0.85147,2.55067,0.2348,11,discharge,1,-10.203,3.401,10.0,9.9,3.4311,3.0376,38.5671,11-11-21_21.22_BOOST_protocol_HPPC_IN21700_30T_cycle_#1087.mat
BOOST,1087,0.85147,2.55067,0.2347,11,discharge,2,-20.404,6.801,10.0,9.9,3.4331,2.5158,44.9569,11-11-21_21.22_BOOST_protocol_HPPC_IN21700_30T_cycle_#1087.mat
BOOST,1087,0.85147,2.55067,0.2346,11,discharge,3,-28.547,9.516,10.0,9.9,3.4325,2.4999,32.6689,11-11-21_21.22_BOOST_protocol_HPPC_IN21700_30T_cycle_#1087.mat
BOOST,1087,0.85147,2.55067,0.1923,12,discharge,0,-2.55,0.85,10.0,9.9,3.3862,3.2662,47.057,11-11-21_21.22_BOOST_protocol_HPPC_IN21700_30T_cycle_#1087.mat
BOOST,1087,0.85147,2.55067,0.1923,12,discharge,1,-10.201,3.4,10.0,9.9,3.3875,2.7667,60.8568,11-11-21_21.22_BOOST_protocol_HPPC_IN21700_30T_cycle_#1087.mat
BOOST,1087,0.85147,2.55067,0.1922,12,discharge,2,-19.136,6.379,10.0,9.9,3.3913,2.4999,46.5824,11-11-21_21.22_BOOST_protocol_HPPC_IN21700_30T_cycle_#1087.mat
BOOST,1087,0.85147,2.55067,0.1921,12,discharge,3,-17.672,5.891,10.0,9.9,3.3919,2.4999,50.4753,11-11-21_21.22_BOOST_protocol_HPPC_IN21700_30T_cycle_#1087.mat
BOOST,1125,0.84743,2.53856,1.0,0,discharge,0,-2.54,0.847,10.0,9.7,4.1234,4.039,33.2283,11-19-21_16.40_BOOST_protocol_HPPC_IN21700_30T_cycle_#1125.mat
