Repository: KikETs/ECM_HYBRID_BMS_JOINT

## Results

| Arm | Model | Size | Protocol | Result | Worst cell |
|---|---|---|---|---|---|
| SOP | 2RC table + trim (A8) | 4 effective coefficients, 2 EW states | leave-one-cell-out | usable current 69.6 % discharge, 59.5 % charge (τ = 10 s) | 59.9 % / 53.5 % (BOOST_REST) |
| SOH | dQ/dV ridge | 65 coefficients | leave-one-cell-out | RMSE 0.0094, bias −0.0005 | 0.0130 (BOOST_REST) |
| SOC | 2RC EKF, low-current gate | 3 states | leave-one-cell-out | **2.34 %p** over six sensor disturbances on estimated SOH (2.325 on true SOH), per cell 2.00–2.75 | 4.60 %p (BOOST_NEGPULSE_1S, current offset −0.10 A) |

The SOH arm was a 10,945-parameter CNN until the second audit round. Nested

File: analysis/results/cold_check/r_all_CC.csv (part 6 of 10)
protocol,cycle,SOH,CAP_Ah,SOC,soc_group,direction,rate_rank,I_A,CRate_rated,tau_s,tau_actual_s,V_pre_V,V_tau_V,R_mOhm,file
CC,975,0.87647,2.60609,0.9565,1,discharge,1,-10.421,3.474,10.0,9.9,4.0912,3.8602,22.1668,10-25-21_16.08_CC_protocol_HPPC_IN21700_30T_cycle_#975.mat
CC,975,0.87647,2.60609,0.9564,1,discharge,2,-20.845,6.948,10.0,9.9,4.0915,3.6759,19.9376,10-25-21_16.08_CC_protocol_HPPC_IN21700_30T_cycle_#975.mat
CC,975,0.87647,2.60609,0.9563,1,discharge,3,-29.964,9.988,10.0,9.9,4.0925,3.5301,18.7692,10-25-21_16.08_CC_protocol_HPPC_IN21700_30T_cycle_#975.mat
CC,975,0.87647,2.60609,0.9131,2,discharge,0,-2.606,0.869,10.0,9.9,4.0772,4.016,23.4802,10-25-21_16.08_CC_protocol_HPPC_IN21700_30T_cycle_#975.mat
CC,975,0.87647,2.60609,0.9131,2,discharge,1,-10.423,3.474,10.0,9.9,4.0773,3.846,22.1913,10-25-21_16.08_CC_protocol_HPPC_IN21700_30T_cycle_#975.mat
CC,975,0.87647,2.60609,0.913,2,discharge,2,-20.845,6.948,10.0,9.9,4.0777,3.6537,20.3406,10-25-21_16.08_CC_protocol_HPPC_IN21700_30T_cycle_#975.mat
CC,975,0.87647,2.60609,0.9129,2,discharge,3,-29.965,9.988,10.0,9.9,4.0785,3.5029,19.2091,10-25-21_16.08_CC_protocol_HPPC_IN21700_30T_cycle_#975.mat
CC,975,0.87647,2.60609,0.8263,3,discharge,0,-2.606,0.869,10.0,9.9,4.0052,3.9427,23.9813,10-25-21_16.08_CC_protocol_HPPC_IN21700_30T_cycle_#975.mat
CC,975,0.87647,2.60609,0.8262,3,discharge,1,-10.421,3.474,10.0,9.9,4.0062,3.7734,22.3395,10-25-21_16.08_CC_protocol_HPPC_IN21700_30T_cycle_#975.mat
CC,975,0.87647,2.60609,0.8261,3,discharge,2,-20.845,6.948,10.0,9.9,4.0071,3.5894,20.0384,10-25-21_16.08_CC_protocol_HPPC_IN21700_30T_cycle_#975.mat
CC,975,0.87647,2.60609,0.8261,3,discharge,3,-29.966,9.989,10.0,9.9,4.0084,3.444,18.8347,10-25-21_16.08_CC_protocol_HPPC_IN21700_30T_cycle_#975.mat
CC,975,0.87647,2.60609,0.7394,4,discharge,0,-2.607,0.869,10.0,9.9,3.9148,3.8577,21.9068,10-25-21_16.08_CC_protocol_HPPC_IN21700_30T_cycle_#975.mat
CC,975,0.87647,2.60609,0.7393,4,discharge,1,-10.421,3.474,10.0,9.9,3.9151,3.7038,20.2764,10-25-21_16.08_CC_protocol_HPPC_IN21700_30T_cycle_#975.mat
CC,975,0.87647,2.60609,0.7392,4,discharge,2,-20.845,6.948,10.0,9.9,3.9155,3.5256,18.7047,10-25-21_16.08_CC_protocol_HPPC_IN21700_30T_cycle_#975.mat
CC,975,0.87647,2.60609,0.7392,4,discharge,3,-29.965,9.988,10.0,9.9,3.9153,3.377,17.9643,10-25-21_16.08_CC_protocol_HPPC_IN21700_30T_cycle_#975.mat
CC,975,0.87647,2.60609,0.6525,5,discharge,0,-2.607,0.869,10.0,9.9,3.8256,3.7721,20.524,10-25-21_16.08_CC_protocol_HPPC_IN21700_30T_cycle_#975.mat
CC,975,0.87647,2.60609,0.6525,5,discharge,1,-10.422,3.474,10.0,9.9,3.8259,3.6239,19.3821,10-25-21_16.08_CC_protocol_HPPC_IN21700_30T_cycle_#975.mat
CC,975,0.87647,2.60609,0.6524,5,discharge,2,-20.844,6.948,10.0,9.9,3.8259,3.4446,18.293,10-25-21_16.08_CC_protocol_HPPC_IN21700_30T_cycle_#975.mat
CC,975,0.87647,2.60609,0.6523,5,discharge,3,-29.965,9.988,10.0,9.9,3.8257,3.297,17.6439,10-25-21_16.08_CC_protocol_HPPC_IN21700_30T_cycle_#975.mat
CC,975,0.87647,2.60609,0.5657,6,discharge,0,-2.607,0.869,10.0,9.9,3.7374,3.6862,19.6424,10-25-21_16.08_CC_protocol_HPPC_IN21700_30T_cycle_#975.mat
CC,975,0.87647,2.60609,0.5656,6,discharge,1,-10.422,3.474,10.0,9.9,3.7379,3.539,19.0846,10-25-21_16.08_CC_protocol_HPPC_IN21700_30T_cycle_#975.mat
CC,975,0.87647,2.60609,0.5655,6,discharge,2,-20.846,6.949,10.0,9.9,3.7376,3.3606,18.085,10-25-21_16.08_CC_protocol_HPPC_IN21700_30T_cycle_#975.mat
CC,975,0.87647,2.60609,0.5655,6,discharge,3,-29.964,9.988,10.0,9.9,3.7391,3.2137,17.5344,10-25-21_16.08_CC_protocol_HPPC_IN21700_30T_cycle_#975.mat
CC,975,0.87647,2.60609,0.4788,7,discharge,0,-2.607,0.869,10.0,9.9,3.6584,3.6073,19.6033,10-25-21_16.08_CC_protocol_HPPC_IN21700_30T_cycle_#975.mat
CC,975,0.87647,2.60609,0.4788,7,discharge,1,-10.422,3.474,10.0,9.9,3.6587,3.4587,19.1902,10-25-21_16.08_CC_protocol_HPPC_IN21700_30T_cycle_#975.mat
CC,975,0.87647,2.60609,0.4787,7,discharge,2,-20.845,6.948,10.0,9.9,3.6591,3.2754,18.4073,10-25-21_16.08_CC_protocol_HPPC_IN21700_30T_cycle_#975.mat
CC,975,0.87647,2.60609,0.4786,7,discharge,3,-29.966,9.989,10.0,9.9,3.6597,3.1229,17.9136,10-25-21_16.08_CC_protocol_HPPC_IN21700_30T_cycle_#975.mat
CC,975,0.87647,2.60609,0.392,8,discharge,0,-2.607,0.869,10.0,9.9,3.5966,3.5442,20.0997,10-25-21_16.08_CC_protocol_HPPC_IN21700_30T_cycle_#975.mat
CC,975,0.87647,2.60609,0.3919,8,discharge,1,-10.422,3.474,10.0,9.9,3.5971,3.3914,19.7371,10-25-21_16.08_CC_protocol_HPPC_IN21700_30T_cycle_#975.mat
CC,975,0.87647,2.60609,0.3918,8,discharge,2,-20.846,6.949,10.0,9.9,3.5968,3.1997,19.0492,10-25-21_16.08_CC_protocol_HPPC_IN21700_30T_cycle_#975.mat
CC,975,0.87647,2.60609,0.3917,8,discharge,3,-29.965,9.988,10.0,9.9,3.598,3.0385,18.6718,10-25-21_16.08_CC_protocol_HPPC_IN21700_30T_cycle_#975.mat
CC,975,0.87647,2.60609,0.3051,9,discharge,0,-2.607,0.869,10.0,9.9,3.5149,3.4538,23.4387,10-25-21_16.08_CC_protocol_HPPC_IN21700_30T_cycle_#975.mat
CC,975,0.87647,2.60609,0.3051,9,discharge,1,-10.422,3.474,10.0,9.9,3.5156,3.2787,22.7308,10-25-21_16.08_CC_protocol_HPPC_IN21700_30T_cycle_#975.mat
CC,975,0.87647,2.60609,0.305,9,discharge,2,-20.847,6.949,10.0,9.9,3.5179,3.0437,22.7467,10-25-21_16.08_CC_protocol_HPPC_IN21700_30T_cycle_#975.mat
CC,975,0.87647,2.60609,0.3049,9,discharge,3,-29.965,9.988,10.0,9.9,3.519,2.8165,23.444,10-25-21_16.08_CC_protocol_HPPC_IN21700_30T_cycle_#975.mat
CC,975,0.87647,2.60609,0.2617,10,discharge,0,-2.607,0.869,10.0,9.9,3.4634,3.3996,24.4698,10-25-21_16.08_CC_protocol_HPPC_IN21700_30T_cycle_#975.mat
CC,975,0.87647,2.60609,0.2616,10,discharge,1,-10.422,3.474,10.0,9.9,3.4643,3.1987,25.4846,10-25-21_16.08_CC_protocol_HPPC_IN21700_30T_cycle_#975.mat
CC,975,0.87647,2.60609,0.2615,10,discharge,2,-20.846,6.949,10.0,9.9,3.4658,2.8886,27.6888,10-25-21_16.08_CC_protocol_HPPC_IN21700_30T_cycle_#975.mat
CC,975,0.87647,2.60609,0.2615,10,discharge,3,-29.965,9.988,10.0,9.9,3.4658,2.5662,30.0217,10-25-21_16.08_CC_protocol_HPPC_IN21700_30T_cycle_#975.mat
CC,975,0.87647,2.60609,0.2182,11,discharge,0,-2.605,0.868,10.0,9.9,3.4241,3.3505,28.2512,10-25-21_16.08_CC_protocol_HPPC_IN21700_30T_cycle_#975.mat
CC,975,0.87647,2.60609,0.2182,11,discharge,1,-10.422,3.474,10.0,9.9,3.4247,3.0754,33.5156,10-25-21_16.08_CC_protocol_HPPC_IN21700_30T_cycle_#975.mat
CC,975,0.87647,2.60609,0.2181,11,discharge,2,-20.846,6.949,10.0,9.9,3.4269,2.5837,40.449,10-25-21_16.08_CC_protocol_HPPC_IN21700_30T_cycle_#975.mat
CC,975,0.87647,2.60609,0.218,11,discharge,3,-29.891,9.964,10.0,9.9,3.4269,2.4999,31.0127,10-25-21_16.08_CC_protocol_HPPC_IN21700_30T_cycle_#975.mat
CC,975,0.87647,2.60609,0.1748,12,discharge,0,-2.607,0.869,10.0,9.9,3.3772,3.2656,42.8045,10-25-21_16.08_CC_protocol_HPPC_IN21700_30T_cycle_#975.mat
CC,975,0.87647,2.60609,0.1748,12,discharge,1,-10.423,3.474,10.0,9.9,3.3789,2.7413,61.1724,10-25-21_16.08_CC_protocol_HPPC_IN21700_30T_cycle_#975.mat
CC,975,0.87647,2.60609,0.1747,12,discharge,2,-18.586,6.195,10.0,9.9,3.3821,2.4999,47.4658,10-25-21_16.08_CC_protocol_HPPC_IN21700_30T_cycle_#975.mat
CC,975,0.87647,2.60609,0.1746,12,discharge,3,-17.08,5.693,10.0,9.9,3.3828,2.5,51.6862,10-25-21_16.08_CC_protocol_HPPC_IN21700_30T_cycle_#975.mat
CC,1012,0.87107,2.59003,1.0,0,discharge,0,-2.59,0.863,10.0,9.7,4.1291,4.0543,28.877,10-30-21_12.09_CC_protocol_HPPC_IN21700_30T_cycle_#1012.mat
CC,1012,0.87107,2.59003,0.9999,0,discharge,1,-10.358,3.453,10.0,9.9,4.1383,3.8692,25.9799,10-30-21_12.09_CC_protocol_HPPC_IN21700_30T_cycle_#1012.mat
CC,1012,0.87107,2.59003,0.9998,0,discharge,2,-20.717,6.906,10.0,9.9,4.137,3.6831,21.9095,10-30-21_12.09_CC_protocol_HPPC_IN21700_30T_cycle_#1012.mat
CC,1012,0.87107,2.59003,0.9998,0,discharge,3,-29.779,9.926,10.0,9.9,4.1362,3.5378,20.0947,10-30-21_12.09_CC_protocol_HPPC_IN21700_30T_cycle_#1012.mat
CC,1012,0.87107,2.59003,0.9568,1,discharge,0,-2.59,0.863,10.0,9.9,4.0906,4.025,25.3272,10-30-21_12.09_CC_protocol_HPPC_IN21700_30T_cycle_#1012.mat
CC,1012,0.87107,2.59003,0.9567,1,discharge,1,-10.36,3.453,10.0,9.9,4.0909,3.858,22.4807,10-30-21_12.09_CC_protocol_HPPC_IN21700_30T_cycle_#1012.mat
CC,1012,0.87107,2.59003,0.9567,1,discharge,2,-20.716,6.905,10.0,9.9,4.0912,3.6699,20.3369,10-30-21_12.09_CC_protocol_HPPC_IN21700_30T_cycle_#1012.mat
CC,1012,0.87107,2.59003,0.9566,1,discharge,3,-29.78,9.927,10.0,9.9,4.0921,3.5142,19.4056,10-30-21_12.09_CC_protocol_HPPC_IN21700_30T_cycle_#1012.mat
CC,1012,0.87107,2.59003,0.9137,2,discharge,0,-2.591,0.864,10.0,9.9,4.0768,4.0136,24.3959,10-30-21_12.09_CC_protocol_HPPC_IN21700_30T_cycle_#1012.mat
CC,1012,0.87107,2.59003,0.9136,2,discharge,1,-10.359,3.453,10.0,9.9,4.0764,3.8402,22.8014,10-30-21_12.09_CC_protocol_HPPC_IN21700_30T_cycle_#1012.mat
CC,1012,0.87107,2.59003,0.9135,2,discharge,2,-20.717,6.906,10.0,9.9,4.0774,3.646,20.8235,10-30-21_12.09_CC_protocol_HPPC_IN21700_30T_cycle_#1012.mat
CC,1012,0.87107,2.59003,0.9134,2,discharge,3,-29.779,9.926,10.0,9.9,4.0783,3.4948,19.5943,10-30-21_12.09_CC_protocol_HPPC_IN21700_30T_cycle_#1012.mat
CC,1012,0.87107,2.59003,0.8273,3,discharge,0,-2.591,0.864,10.0,9.9,4.0042,3.9409,24.4354,10-30-21_12.09_CC_protocol_HPPC_IN21700_30T_cycle_#1012.mat
CC,1012,0.87107,2.59003,0.8273,3,discharge,1,-10.358,3.453,10.0,9.9,4.0053,3.7711,22.6105,10-30-21_12.09_CC_protocol_HPPC_IN21700_30T_cycle_#1012.mat
CC,1012,0.87107,2.59003,0.8272,3,discharge,2,-20.715,6.905,10.0,9.9,4.0057,3.5873,20.1979,10-30-21_12.09_CC_protocol_HPPC_IN21700_30T_cycle_#1012.mat
CC,1012,0.87107,2.59003,0.8271,3,discharge,3,-29.778,9.926,10.0,9.9,4.0077,3.4425,18.9805,10-30-21_12.09_CC_protocol_HPPC_IN21700_30T_cycle_#1012.mat
CC,1012,0.87107,2.59003,0.741,4,discharge,0,-2.59,0.863,10.0,9.9,3.9141,3.8544,23.0466,10-30-21_12.09_CC_protocol_HPPC_IN21700_30T_cycle_#1012.mat
CC,1012,0.87107,2.59003,0.741,4,discharge,1,-10.359,3.453,10.0,9.9,3.9136,3.6948,21.1217,10-30-21_12.09_CC_protocol_HPPC_IN21700_30T_cycle_#1012.mat
CC,1012,0.87107,2.59003,0.7409,4,discharge,2,-20.716,6.905,10.0,9.9,3.9149,3.515,19.3039,10-30-21_12.09_CC_protocol_HPPC_IN21700_30T_cycle_#1012.mat
CC,1012,0.87107,2.59003,0.7408,4,discharge,3,-29.78,9.927,10.0,9.9,3.9155,3.3684,18.3714,10-30-21_12.09_CC_protocol_HPPC_IN21700_30T_cycle_#1012.mat
CC,1012,0.87107,2.59003,0.6547,5,discharge,0,-2.591,0.864,10.0,9.9,3.8255,3.7708,21.1132,10-30-21_12.09_CC_protocol_HPPC_IN21700_30T_cycle_#1012.mat
CC,1012,0.87107,2.59003,0.6546,5,discharge,1,-10.359,3.453,10.0,9.9,3.8255,3.6211,19.7316,10-30-21_12.09_CC_protocol_HPPC_IN21700_30T_cycle_#1012.mat
CC,1012,0.87107,2.59003,0.6545,5,discharge,2,-20.717,6.906,10.0,9.9,3.8257,3.4404,18.5983,10-30-21_12.09_CC_protocol_HPPC_IN21700_30T_cycle_#1012.mat
CC,1012,0.87107,2.59003,0.6545,5,discharge,3,-29.779,9.926,10.0,9.9,3.8257,3.2929,17.8918,10-30-21_12.09_CC_protocol_HPPC_IN21700_30T_cycle_#1012.mat
CC,1012,0.87107,2.59003,0.5684,6,discharge,0,-2.591,0.864,10.0,9.9,3.737,3.6855,19.878,10-30-21_12.09_CC_protocol_HPPC_IN21700_30T_cycle_#1012.mat
CC,1012,0.87107,2.59003,0.5683,6,discharge,1,-10.359,3.453,10.0,9.9,3.7384,3.5323,19.8957,10-30-21_12.09_CC_protocol_HPPC_IN21700_30T_cycle_#1012.mat
CC,1012,0.87107,2.59003,0.5682,6,discharge,2,-20.717,6.906,10.0,9.9,3.739,3.3476,18.8927,10-30-21_12.09_CC_protocol_HPPC_IN21700_30T_cycle_#1012.mat
CC,1012,0.87107,2.59003,0.5682,6,discharge,3,-29.779,9.926,10.0,9.9,3.7394,3.1959,18.2511,10-30-21_12.09_CC_protocol_HPPC_IN21700_30T_cycle_#1012.mat
CC,1012,0.87107,2.59003,0.4821,7,discharge,0,-2.591,0.864,10.0,9.9,3.6591,3.607,20.1088,10-30-21_12.09_CC_protocol_HPPC_IN21700_30T_cycle_#1012.mat
CC,1012,0.87107,2.59003,0.482,7,discharge,1,-10.359,3.453,10.0,9.9,3.6595,3.4557,19.6737,10-30-21_12.09_CC_protocol_HPPC_IN21700_30T_cycle_#1012.mat
CC,1012,0.87107,2.59003,0.4819,7,discharge,2,-20.717,6.906,10.0,9.9,3.6591,3.271,18.7334,10-30-21_12.09_CC_protocol_HPPC_IN21700_30T_cycle_#1012.mat
CC,1012,0.87107,2.59003,0.4818,7,discharge,3,-29.779,9.926,10.0,9.9,3.6604,3.1184,18.2007,10-30-21_12.09_CC_protocol_HPPC_IN21700_30T_cycle_#1012.mat
CC,1012,0.87107,2.59003,0.3957,8,discharge,0,-2.589,0.863,10.0,9.9,3.5974,3.5447,20.3561,10-30-21_12.09_CC_protocol_HPPC_IN21700_30T_cycle_#1012.mat
CC,1012,0.87107,2.59003,0.3957,8,discharge,1,-10.359,3.453,10.0,9.9,3.5977,3.391,19.9537,10-30-21_12.09_CC_protocol_HPPC_IN21700_30T_cycle_#1012.mat
CC,1012,0.87107,2.59003,0.3956,8,discharge,2,-20.717,6.906,10.0,9.9,3.5984,3.1957,19.4381,10-30-21_12.09_CC_protocol_HPPC_IN21700_30T_cycle_#1012.mat
CC,1012,0.87107,2.59003,0.3955,8,discharge,3,-29.779,9.926,10.0,9.9,3.5988,3.0234,19.3223,10-30-21_12.09_CC_protocol_HPPC_IN21700_30T_cycle_#1012.mat
CC,1012,0.87107,2.59003,0.3094,9,discharge,0,-2.589,0.863,10.0,9.9,3.5164,3.4555,23.5217,10-30-21_12.09_CC_protocol_HPPC_IN21700_30T_cycle_#1012.mat
CC,1012,0.87107,2.59003,0.3094,9,discharge,1,-10.359,3.453,10.0,9.9,3.5171,3.2773,23.149,10-30-21_12.09_CC_protocol_HPPC_IN21700_30T_cycle_#1012.mat
CC,1012,0.87107,2.59003,0.3093,9,discharge,2,-20.716,6.905,10.0,9.9,3.5192,3.0381,23.2236,10-30-21_12.09_CC_protocol_HPPC_IN21700_30T_cycle_#1012.mat
CC,1012,0.87107,2.59003,0.3092,9,discharge,3,-29.78,9.927,10.0,9.9,3.5204,2.8092,23.8818,10-30-21_12.09_CC_protocol_HPPC_IN21700_30T_cycle_#1012.mat
CC,1012,0.87107,2.59003,0.2663,10,discharge,0,-2.589,0.863,10.0,9.9,3.466,3.4012,25.029,10-30-21_12.09_CC_protocol_HPPC_IN21700_30T_cycle_#1012.mat
CC,1012,0.87107,2.59003,0.2662,10,discharge,1,-10.359,3.453,10.0,9.9,3.4664,3.2002,25.6975,10-30-21_12.09_CC_protocol_HPPC_IN21700_30T_cycle_#1012.mat
CC,1012,0.87107,2.59003,0.2661,10,discharge,2,-20.716,6.905,10.0,9.9,3.4677,2.8951,27.6405,10-30-21_12.09_CC_protocol_HPPC_IN21700_30T_cycle_#1012.mat
CC,1012,0.87107,2.59003,0.266,10,discharge,3,-29.779,9.926,10.0,9.9,3.4673,2.581,29.7626,10-30-21_12.09_CC_protocol_HPPC_IN21700_30T_cycle_#1012.mat
CC,1012,0.87107,2.59003,0.2231,11,discharge,0,-2.589,0.863,10.0,9.9,3.4257,3.3478,30.0842,10-30-21_12.09_CC_protocol_HPPC_IN21700_30T_cycle_#1012.mat
CC,1012,0.87107,2.59003,0.223,11,discharge,1,-10.358,3.453,10.0,9.9,3.4264,3.058,35.5667,10-30-21_12.09_CC_protocol_HPPC_IN21700_30T_cycle_#1012.mat
CC,1012,0.87107,2.59003,0.223,11,discharge,2,-20.716,6.905,10.0,9.9,3.4285,2.5499,42.4117,10-30-21_12.09_CC_protocol_HPPC_IN21700_30T_cycle_#1012.mat
CC,1012,0.87107,2.59003,0.2229,11,discharge,3,-29.517,9.839,10.0,9.9,3.4284,2.4999,31.4564,10-30-21_12.09_CC_protocol_HPPC_IN21700_30T_cycle_#1012.mat
CC,1012,0.87107,2.59003,0.1799,12,discharge,0,-2.589,0.863,10.0,9.9,3.3807,3.2688,43.2163,10-30-21_12.09_CC_protocol_HPPC_IN21700_30T_cycle_#1012.mat
CC,1012,0.87107,2.59003,0.1799,12,discharge,1,-10.36,3.453,10.0,9.9,3.3823,2.7552,60.5309,10-30-21_12.09_CC_protocol_HPPC_IN21700_30T_cycle_#1012.mat
CC,1012,0.87107,2.59003,0.1798,12,discharge,2,-18.909,6.303,10.0,9.9,3.3862,2.4999,46.8719,10-30-21_12.09_CC_protocol_HPPC_IN21700_30T_cycle_#1012.mat
CC,1012,0.87107,2.59003,0.1797,12,discharge,3,-17.477,5.826,10.0,9.9,3.3864,2.4999,50.7238,10-30-21_12.09_CC_protocol_HPPC_IN21700_30T_cycle_#1012.mat
CC,1050,0.86691,2.57766,1.0,0,discharge,0,-2.578,0.859,10.0,9.7,4.1274,4.0505,29.8259,11-05-21_19.53_CC_protocol_HPPC_IN21700_30T_cycle_#1050.mat
CC,1050,0.86691,2.57766,0.9999,0,discharge,1,-10.312,3.437,10.0,9.9,4.1366,3.8633,26.5031,11-05-21_19.53_CC_protocol_HPPC_IN21700_30T_cycle_#1050.mat
CC,1050,0.86691,2.57766,0.9998,0,discharge,2,-20.625,6.875,10.0,9.9,4.1353,3.6756,22.2885,11-05-21_19.53_CC_protocol_HPPC_IN21700_30T_cycle_#1050.mat
CC,1050,0.86691,2.57766,0.9998,0,discharge,3,-29.647,9.882,10.0,9.9,4.1346,3.5294,20.4135,11-05-21_19.53_CC_protocol_HPPC_IN21700_30T_cycle_#1050.mat
CC,1050,0.86691,2.57766,0.957,1,discharge,0,-2.577,0.859,10.0,9.9,4.0897,4.0198,27.1214,11-05-21_19.53_CC_protocol_HPPC_IN21700_30T_cycle_#1050.mat
CC,1050,0.86691,2.57766,0.9569,1,discharge,1,-10.312,3.437,10.0,9.9,4.0899,3.8435,23.8945,11-05-21_19.53_CC_protocol_HPPC_IN21700_30T_cycle_#1050.mat
CC,1050,0.86691,2.57766,0.9569,1,discharge,2,-20.624,6.875,10.0,9.9,4.0904,3.6517,21.2713,11-05-21_19.53_CC_protocol_HPPC_IN21700_30T_cycle_#1050.mat
CC,1050,0.86691,2.57766,0.9568,1,discharge,3,-29.649,9.883,10.0,9.9,4.0912,3.4997,19.9501,11-05-21_19.53_CC_protocol_HPPC_IN21700_30T_cycle_#1050.mat
CC,1050,0.86691,2.57766,0.914,2,discharge,0,-2.579,0.86,10.0,9.9,4.0754,4.0107,25.0902,11-05-21_19.53_CC_protocol_HPPC_IN21700_30T_cycle_#1050.mat
CC,1050,0.86691,2.57766,0.914,2,discharge,1,-10.314,3.438,10.0,9.9,4.0764,3.8329,23.6087,11-05-21_19.53_CC_protocol_HPPC_IN21700_30T_cycle_#1050.mat
CC,1050,0.86691,2.57766,0.9139,2,discharge,2,-20.623,6.874,10.0,9.9,4.0769,3.6372,21.3209,11-05-21_19.53_CC_protocol_HPPC_IN21700_30T_cycle_#1050.mat
CC,1050,0.86691,2.57766,0.9138,2,discharge,3,-29.647,9.882,10.0,9.9,4.078,3.4856,19.9818,11-05-21_19.53_CC_protocol_HPPC_IN21700_30T_cycle_#1050.mat
CC,1050,0.86691,2.57766,0.8281,3,discharge,0,-2.579,0.86,10.0,9.9,4.0016,3.9375,24.8594,11-05-21_19.53_CC_protocol_HPPC_IN21700_30T_cycle_#1050.mat
CC,1050,0.86691,2.57766,0.828,3,discharge,1,-10.312,3.437,10.0,9.9,4.0027,3.7649,23.0605,11-05-21_19.53_CC_protocol_HPPC_IN21700_30T_cycle_#1050.mat
CC,1050,0.86691,2.57766,0.828,3,discharge,2,-20.623,6.874,10.0,9.9,4.0039,3.5739,20.8505,11-05-21_19.53_CC_protocol_HPPC_IN21700_30T_cycle_#1050.mat
CC,1050,0.86691,2.57766,0.8279,3,discharge,3,-29.648,9.883,10.0,9.9,4.0049,3.4213,19.6843,11-05-21_19.53_CC_protocol_HPPC_IN21700_30T_cycle_#1050.mat
CC,1050,0.86691,2.57766,0.7422,4,discharge,0,-2.579,0.86,10.0,9.9,3.9126,3.8514,23.731,11-05-21_19.53_CC_protocol_HPPC_IN21700_30T_cycle_#1050.mat
CC,1050,0.86691,2.57766,0.7421,4,discharge,1,-10.312,3.437,10.0,9.9,3.9131,3.6888,21.7514,11-05-21_19.53_CC_protocol_HPPC_IN21700_30T_cycle_#1050.mat
CC,1050,0.86691,2.57766,0.742,4,discharge,2,-20.623,6.874,10.0,9.9,3.9129,3.5064,19.711,11-05-21_19.53_CC_protocol_HPPC_IN21700_30T_cycle_#1050.mat
CC,1050,0.86691,2.57766,0.7419,4,discharge,3,-29.647,9.882,10.0,9.9,3.9141,3.3587,18.7338,11-05-21_19.53_CC_protocol_HPPC_IN21700_30T_cycle_#1050.mat
CC,1050,0.86691,2.57766,0.6562,5,discharge,0,-2.577,0.859,10.0,9.9,3.8235,3.7689,21.1862,11-05-21_19.53_CC_protocol_HPPC_IN21700_30T_cycle_#1050.mat
CC,1050,0.86691,2.57766,0.6561,5,discharge,1,-10.313,3.438,10.0,9.9,3.8237,3.6181,19.936,11-05-21_19.53_CC_protocol_HPPC_IN21700_30T_cycle_#1050.mat
CC,1050,0.86691,2.57766,0.6561,5,discharge,2,-20.624,6.875,10.0,9.9,3.8239,3.4355,18.8324,11-05-21_19.53_CC_protocol_HPPC_IN21700_30T_cycle_#1050.mat
CC,1050,0.86691,2.57766,0.656,5,discharge,3,-29.646,9.882,10.0,9.9,3.8237,3.2762,18.4679,11-05-21_19.53_CC_protocol_HPPC_IN21700_30T_cycle_#1050.mat
CC,1050,0.86691,2.57766,0.5703,6,discharge,0,-2.578,0.859,10.0,9.9,3.7359,3.6813,21.1817,11-05-21_19.53_CC_protocol_HPPC_IN21700_30T_cycle_#1050.mat
CC,1050,0.86691,2.57766,0.5702,6,discharge,1,-10.312,3.437,10.0,9.9,3.7366,3.5248,20.5392,11-05-21_19.53_CC_protocol_HPPC_IN21700_30T_cycle_#1050.mat
CC,1050,0.86691,2.57766,0.5701,6,discharge,2,-20.623,6.874,10.0,9.9,3.7372,3.3378,19.3667,11-05-21_19.53_CC_protocol_HPPC_IN21700_30T_cycle_#1050.mat
CC,1050,0.86691,2.57766,0.57,6,discharge,3,-29.647,9.882,10.0,9.9,3.7378,3.1844,18.6663,11-05-21_19.53_CC_protocol_HPPC_IN21700_30T_cycle_#1050.mat
CC,1050,0.86691,2.57766,0.4844,7,discharge,0,-2.579,0.86,10.0,9.9,3.6582,3.6052,20.5522,11-05-21_19.53_CC_protocol_HPPC_IN21700_30T_cycle_#1050.mat
CC,1050,0.86691,2.57766,0.4843,7,discharge,1,-10.313,3.438,10.0,9.9,3.6587,3.4523,20.0136,11-05-21_19.53_CC_protocol_HPPC_IN21700_30T_cycle_#1050.mat
CC,1050,0.86691,2.57766,0.4842,7,discharge,2,-20.624,6.875,10.0,9.9,3.6591,3.2666,19.0312,11-05-21_19.53_CC_protocol_HPPC_IN21700_30T_cycle_#1050.mat
CC,1050,0.86691,2.57766,0.4841,7,discharge,3,-29.647,9.882,10.0,9.9,3.6598,3.1138,18.4167,11-05-21_19.53_CC_protocol_HPPC_IN21700_30T_cycle_#1050.mat
CC,1050,0.86691,2.57766,0.3984,8,discharge,0,-2.578,0.859,10.0,9.9,3.5957,3.5407,21.3377,11-05-21_19.53_CC_protocol_HPPC_IN21700_30T_cycle_#1050.mat
CC,1050,0.86691,2.57766,0.3984,8,discharge,1,-10.313,3.438,10.0,9.9,3.5963,3.3785,21.119,11-05-21_19.53_CC_protocol_HPPC_IN21700_30T_cycle_#1050.mat
CC,1050,0.86691,2.57766,0.3983,8,discharge,2,-20.624,6.875,10.0,9.9,3.5969,3.1777,20.3258,11-05-21_19.53_CC_protocol_HPPC_IN21700_30T_cycle_#1050.mat
CC,1050,0.86691,2.57766,0.3982,8,discharge,3,-29.646,9.882,10.0,9.9,3.598,3.0085,19.8846,11-05-21_19.53_CC_protocol_HPPC_IN21700_30T_cycle_#1050.mat
CC,1050,0.86691,2.57766,0.3125,9,discharge,0,-2.579,0.86,10.0,9.9,3.5157,3.4528,24.3921,11-05-21_19.53_CC_protocol_HPPC_IN21700_30T_cycle_#1050.mat
CC,1050,0.86691,2.57766,0.3124,9,discharge,1,-10.313,3.438,10.0,9.9,3.5155,3.2704,23.7661,11-05-21_19.53_CC_protocol_HPPC_IN21700_30T_cycle_#1050.mat
CC,1050,0.86691,2.57766,0.3123,9,discharge,2,-20.625,6.875,10.0,9.9,3.5184,3.0269,23.8303,11-05-21_19.53_CC_protocol_HPPC_IN21700_30T_cycle_#1050.mat
CC,1050,0.86691,2.57766,0.3123,9,discharge,3,-29.648,9.883,10.0,9.9,3.5198,2.7961,24.4097,11-05-21_19.53_CC_protocol_HPPC_IN21700_30T_cycle_#1050.mat
CC,1050,0.86691,2.57766,0.2695,10,discharge,0,-2.578,0.859,10.0,9.9,3.4656,3.3973,26.4934,11-05-21_19.53_CC_protocol_HPPC_IN21700_30T_cycle_#1050.mat
CC,1050,0.86691,2.57766,0.2694,10,discharge,1,-10.313,3.438,10.0,9.9,3.466,3.1837,27.3732,11-05-21_19.53_CC_protocol_HPPC_IN21700_30T_cycle_#1050.mat
CC,1050,0.86691,2.57766,0.2694,10,discharge,2,-20.624,6.875,10.0,9.9,3.4672,2.8591,29.4851,11-05-21_19.53_CC_protocol_HPPC_IN21700_30T_cycle_#1050.mat
CC,1050,0.86691,2.57766,0.2693,10,discharge,3,-29.649,9.883,10.0,9.9,3.4675,2.5202,31.9505,11-05-21_19.53_CC_protocol_HPPC_IN21700_30T_cycle_#1050.mat
CC,1050,0.86691,2.57766,0.2265,11,discharge,0,-2.579,0.86,10.0,9.9,3.4252,3.3445,31.2888,11-05-21_19.53_CC_protocol_HPPC_IN21700_30T_cycle_#1050.mat
CC,1050,0.86691,2.57766,0.2265,11,discharge,1,-10.313,3.438,10.0,9.9,3.426,3.0434,37.0988,11-05-21_19.53_CC_protocol_HPPC_IN21700_30T_cycle_#1050.mat
CC,1050,0.86691,2.57766,0.2264,11,discharge,2,-20.624,6.875,10.0,9.9,3.4282,2.5256,43.7645,11-05-21_19.53_CC_protocol_HPPC_IN21700_30T_cycle_#1050.mat
CC,1050,0.86691,2.57766,0.2263,11,discharge,3,-28.984,9.661,10.0,9.9,3.4276,2.4999,32.0073,11-05-21_19.53_CC_protocol_HPPC_IN21700_30T_cycle_#1050.mat
CC,1050,0.86691,2.57766,0.1836,12,discharge,0,-2.578,0.859,10.0,9.9,3.3799,3.2682,43.3332,11-05-21_19.53_CC_protocol_HPPC_IN21700_30T_cycle_#1050.mat
CC,1050,0.86691,2.57766,0.1835,12,discharge,1,-10.313,3.438,10.0,9.9,3.3822,2.7596,60.3704,11-05-21_19.53_CC_protocol_HPPC_IN21700_30T_cycle_#1050.mat
CC,1050,0.86691,2.57766,0.1834,12,discharge,2,-18.631,6.21,10.0,9.9,3.3864,2.5,47.5766,11-05-21_19.53_CC_protocol_HPPC_IN21700_30T_cycle_#1050.mat
CC,1050,0.86691,2.57766,0.1834,12,discharge,3,-16.801,5.6,10.0,9.9,3.3867,2.5,52.7766,11-05-21_19.53_CC_protocol_HPPC_IN21700_30T_cycle_#1050.mat
CC,1087,0.86118,2.56064,1.0,0,discharge,0,-2.563,0.854,10.0,9.7,4.126,4.0459,31.2537,11-11-21_03.39_CC_protocol_HPPC_IN21700_30T_cycle_#1087.mat
CC,1087,0.86118,2.56064,0.9999,0,discharge,1,-10.249,3.416,10.0,9.9,4.1353,3.8537,27.4759,11-11-21_03.39_CC_protocol_HPPC_IN21700_30T_cycle_#1087.mat
CC,1087,0.86118,2.56064,0.9998,0,discharge,2,-20.497,6.832,10.0,9.9,4.1339,3.6623,23.0082,11-11-21_03.39_CC_protocol_HPPC_IN21700_30T_cycle_#1087.mat
CC,1087,0.86118,2.56064,0.9998,0,discharge,3,-29.464,9.821,10.0,9.9,4.1331,3.5125,21.063,11-11-21_03.39_CC_protocol_HPPC_IN21700_30T_cycle_#1087.mat
CC,1087,0.86118,2.56064,0.9573,1,discharge,0,-2.563,0.854,10.0,9.9,4.0893,4.0186,27.5892,11-11-21_03.39_CC_protocol_HPPC_IN21700_30T_cycle_#1087.mat
CC,1087,0.86118,2.56064,0.9572,1,discharge,1,-10.249,3.416,10.0,9.9,4.0887,3.8427,24.0023,11-11-21_03.39_CC_protocol_HPPC_IN21700_30T_cycle_#1087.mat
CC,1087,0.86118,2.56064,0.9571,1,discharge,2,-20.497,6.832,10.0,9.9,4.0899,3.6517,21.3787,11-11-21_03.39_CC_protocol_HPPC_IN21700_30T_cycle_#1087.mat
CC,1087,0.86118,2.56064,0.9571,1,discharge,3,-29.463,9.821,10.0,9.9,4.0909,3.5011,20.0183,11-11-21_03.39_CC_protocol_HPPC_IN21700_30T_cycle_#1087.mat
CC,1087,0.86118,2.56064,0.9146,2,discharge,0,-2.563,0.854,10.0,9.9,4.0757,4.0075,26.6094,11-11-21_03.39_CC_protocol_HPPC_IN21700_30T_cycle_#1087.mat
CC,1087,0.86118,2.56064,0.9145,2,discharge,1,-10.249,3.416,10.0,9.9,4.076,3.8247,24.5195,11-11-21_03.39_CC_protocol_HPPC_IN21700_30T_cycle_#1087.mat
CC,1087,0.86118,2.56064,0.9144,2,discharge,2,-20.497,6.832,10.0,9.9,4.0765,3.6252,22.0179,11-11-21_03.39_CC_protocol_HPPC_IN21700_30T_cycle_#1087.mat
CC,1087,0.86118,2.56064,0.9144,2,discharge,3,-29.464,9.821,10.0,9.9,4.0774,3.4702,20.6082,11-11-21_03.39_CC_protocol_HPPC_IN21700_30T_cycle_#1087.mat
CC,1087,0.86118,2.56064,0.8292,3,discharge,0,-2.562,0.854,10.0,9.9,3.9985,3.9316,26.1073,11-11-21_03.39_CC_protocol_HPPC_IN21700_30T_cycle_#1087.mat
CC,1087,0.86118,2.56064,0.8291,3,discharge,1,-10.249,3.416,10.0,9.9,3.9996,3.7554,23.8267,11-11-21_03.39_CC_protocol_HPPC_IN21700_30T_cycle_#1087.mat
CC,1087,0.86118,2.56064,0.829,3,discharge,2,-20.499,6.833,10.0,9.9,4.0009,3.5664,21.1962,11-11-21_03.39_CC_protocol_HPPC_IN21700_30T_cycle_#1087.mat
CC,1087,0.86118,2.56064,0.8289,3,discharge,3,-29.465,9.822,10.0,9.9,4.0021,3.418,19.8235,11-11-21_03.39_CC_protocol_HPPC_IN21700_30T_cycle_#1087.mat
CC,1087,0.86118,2.56064,0.7438,4,discharge,0,-2.563,0.854,10.0,9.9,3.9109,3.8483,24.4255,11-11-21_03.39_CC_protocol_HPPC_IN21700_30T_cycle_#1087.mat
CC,1087,0.86118,2.56064,0.7437,4,discharge,1,-10.249,3.416,10.0,9.9,3.9114,3.6822,22.3632,11-11-21_03.39_CC_protocol_HPPC_IN21700_30T_cycle_#1087.mat
CC,1087,0.86118,2.56064,0.7436,4,discharge,2,-20.496,6.832,10.0,9.9,3.912,3.4963,20.282,11-11-21_03.39_CC_protocol_HPPC_IN21700_30T_cycle_#1087.mat
CC,1087,0.86118,2.56064,0.7435,4,discharge,3,-29.465,9.822,10.0,9.9,3.9124,3.3457,19.233,11-11-21_03.39_CC_protocol_HPPC_IN21700_30T_cycle_#1087.mat
CC,1087,0.86118,2.56064,0.6584,5,discharge,0,-2.561,0.854,10.0,9.9,3.8205,3.7645,21.8665,11-11-21_03.39_CC_protocol_HPPC_IN21700_30T_cycle_#1087.mat
CC,1087,0.86118,2.56064,0.6583,5,discharge,1,-10.249,3.416,10.0,9.9,3.8214,3.6078,20.8411,11-11-21_03.39_CC_protocol_HPPC_IN21700_30T_cycle_#1087.mat
CC,1087,0.86118,2.56064,0.6582,5,discharge,2,-20.496,6.832,10.0,9.9,3.8218,3.422,19.5062,11-11-21_03.39_CC_protocol_HPPC_IN21700_30T_cycle_#1087.mat
CC,1087,0.86118,2.56064,0.6581,5,discharge,3,-29.464,9.821,10.0,9.9,3.8219,3.2711,18.694,11-11-21_03.39_CC_protocol_HPPC_IN21700_30T_cycle_#1087.mat
CC,1087,0.86118,2.56064,0.573,6,discharge,0,-2.563,0.854,10.0,9.9,3.7348,3.6787,21.885,11-11-21_03.39_CC_protocol_HPPC_IN21700_30T_cycle_#1087.mat
CC,1087,0.86118,2.56064,0.5729,6,discharge,1,-10.249,3.416,10.0,9.9,3.7353,3.5186,21.1435,11-11-21_03.39_CC_protocol_HPPC_IN21700_30T_cycle_#1087.mat
CC,1087,0.86118,2.56064,0.5728,6,discharge,2,-20.496,6.832,10.0,9.9,3.736,3.3288,19.8673,11-11-21_03.39_CC_protocol_HPPC_IN21700_30T_cycle_#1087.mat
CC,1087,0.86118,2.56064,0.5727,6,discharge,3,-29.464,9.821,10.0,9.9,3.7358,3.1732,19.0945,11-11-21_03.39_CC_protocol_HPPC_IN21700_30T_cycle_#1087.mat
CC,1087,0.86118,2.56064,0.4875,7,discharge,0,-2.564,0.855,10.0,9.9,3.6574,3.6025,21.4152,11-11-21_03.39_CC_protocol_HPPC_IN21700_30T_cycle_#1087.mat
CC,1087,0.86118,2.56064,0.4875,7,discharge,1,-10.249,3.416,10.0,9.91,3.6577,3.4445,20.802,11-11-21_03.39_CC_protocol_HPPC_IN21700_30T_cycle_#1087.mat
CC,1087,0.86118,2.56064,0.4874,7,discharge,2,-20.498,6.833,10.0,9.9,3.6583,3.254,19.7239,11-11-21_03.39_CC_protocol_HPPC_IN21700_30T_cycle_#1087.mat
CC,1087,0.86118,2.56064,0.4873,7,discharge,3,-29.465,9.822,10.0,9.9,3.6592,3.0978,19.0531,11-11-21_03.39_CC_protocol_HPPC_IN21700_30T_cycle_#1087.mat
CC,1087,0.86118,2.56064,0.4021,8,discharge,0,-2.563,0.854,10.0,9.9,3.5952,3.539,21.924,11-11-21_03.39_CC_protocol_HPPC_IN21700_30T_cycle_#1087.mat
CC,1087,0.86118,2.56064,0.402,8,discharge,1,-10.249,3.416,10.0,9.9,3.5965,3.3724,21.8655,11-11-21_03.39_CC_protocol_HPPC_IN21700_30T_cycle_#1087.mat
CC,1087,0.86118,2.56064,0.402,8,discharge,2,-20.497,6.832,10.0,9.9,3.5971,3.168,20.9348,11-11-21_03.39_CC_protocol_HPPC_IN21700_30T_cycle_#1087.mat
CC,1087,0.86118,2.56064,0.4019,8,discharge,3,-29.464,9.821,10.0,9.9,3.5976,2.9951,20.4487,11-11-21_03.39_CC_protocol_HPPC_IN21700_30T_cycle_#1087.mat
CC,1087,0.86118,2.56064,0.3167,9,discharge,0,-2.562,0.854,10.0,9.9,3.515,3.4499,25.4148,11-11-21_03.39_CC_protocol_HPPC_IN21700_30T_cycle_#1087.mat
CC,1087,0.86118,2.56064,0.3167,9,discharge,1,-10.248,3.416,10.0,9.9,3.5157,3.261,24.8536,11-11-21_03.39_CC_protocol_HPPC_IN21700_30T_cycle_#1087.mat
CC,1087,0.86118,2.56064,0.3166,9,discharge,2,-20.497,6.832,10.0,9.9,3.5176,3.0098,24.7744,11-11-21_03.39_CC_protocol_HPPC_IN21700_30T_cycle_#1087.mat
CC,1087,0.86118,2.56064,0.3165,9,discharge,3,-29.466,9.822,10.0,9.9,3.5192,2.7707,25.4022,11-11-21_03.39_CC_protocol_HPPC_IN21700_30T_cycle_#1087.mat
CC,1087,0.86118,2.56064,0.274,10,discharge,0,-2.562,0.854,10.0,9.9,3.4653,3.397,26.663,11-11-21_03.39_CC_protocol_HPPC_IN21700_30T_cycle_#1087.mat
CC,1087,0.86118,2.56064,0.274,10,discharge,1,-10.249,3.416,10.0,9.9,3.4658,3.1829,27.6027,11-11-21_03.39_CC_protocol_HPPC_IN21700_30T_cycle_#1087.mat
CC,1087,0.86118,2.56064,0.2739,10,discharge,2,-20.497,6.832,10.0,9.9,3.4671,2.8491,30.1508,11-11-21_03.39_CC_protocol_HPPC_IN21700_30T_cycle_#1087.mat
CC,1087,0.86118,2.56064,0.2738,10,discharge,3,-29.464,9.821,10.0,9.9,3.4667,2.4997,32.8197,11-11-21_03.39_CC_protocol_HPPC_IN21700_30T_cycle_#1087.mat
CC,1087,0.86118,2.56064,0.2313,11,discharge,0,-2.562,0.854,10.0,9.9,3.4256,3.3417,32.7504,11-11-21_03.39_CC_protocol_HPPC_IN21700_30T_cycle_#1087.mat
CC,1087,0.86118,2.56064,0.2313,11,discharge,1,-10.25,3.417,10.0,9.9,3.4262,3.029,38.7512,11-11-21_03.39_CC_protocol_HPPC_IN21700_30T_cycle_#1087.mat
CC,1087,0.86118,2.56064,0.2311,11,discharge,2,-20.496,6.832,10.0,9.9,3.4286,2.5014,45.2381,11-11-21_03.39_CC_protocol_HPPC_IN21700_30T_cycle_#1087.mat
CC,1087,0.86118,2.56064,0.2311,11,discharge,3,-28.217,9.406,10.0,9.9,3.4286,2.4999,32.9128,11-11-21_03.39_CC_protocol_HPPC_IN21700_30T_cycle_#1087.mat
CC,1087,0.86118,2.56064,0.1886,12,discharge,0,-2.564,0.855,10.0,9.9,3.3813,3.2632,46.0662,11-11-21_03.39_CC_protocol_HPPC_IN21700_30T_cycle_#1087.mat
CC,1087,0.86118,2.56064,0.1886,12,discharge,1,-10.249,3.416,10.0,9.9,3.3827,2.7433,62.3866,11-11-21_03.39_CC_protocol_HPPC_IN21700_30T_cycle_#1087.mat
CC,1087,0.86118,2.56064,0.1885,12,discharge,2,-18.639,6.213,10.0,9.9,3.3869,2.4999,47.5871,11-11-21_03.39_CC_protocol_HPPC_IN21700_30T_cycle_#1087.mat
CC,1087,0.86118,2.56064,0.1884,12,discharge,3,-17.211,5.737,10.0,9.9,3.3873,2.4999,51.56,11-11-21_03.39_CC_protocol_HPPC_IN21700_30T_cycle_#1087.mat
CC,1125,0.85578,2.54457,1.0,0,discharge,0,-2.545,0.848,10.0,9.7,4.1242,4.0425,32.1009,11-18-21_19.58_CC_protocol_HPPC_IN21700_30T_cycle_#1125.mat
CC,1125,0.85578,2.54457,0.9999,0,discharge,1,-10.178,3.393,10.0,9.9,4.1334,3.8499,27.8542,11-18-21_19.58_CC_protocol_HPPC_IN21700_30T_cycle_#1125.mat
CC,1125,0.85578,2.54457,0.9998,0,discharge,2,-20.355,6.785,10.0,9.9,4.1319,3.6581,23.2768,11-18-21_19.58_CC_protocol_HPPC_IN21700_30T_cycle_#1125.mat
CC,1125,0.85578,2.54457,0.9998,0,discharge,3,-29.258,9.753,10.0,9.9,4.1313,3.509,21.2694,11-18-21_19.58_CC_protocol_HPPC_IN21700_30T_cycle_#1125.mat
CC,1125,0.85578,2.54457,0.9576,1,discharge,0,-2.545,0.848,10.0,9.9,4.0883,4.0126,29.7434,11-18-21_19.58_CC_protocol_HPPC_IN21700_30T_cycle_#1125.mat
CC,1125,0.85578,2.54457,0.9575,1,discharge,1,-10.178,3.393,10.0,9.9,4.0886,3.8277,25.6337,11-18-21_19.58_CC_protocol_HPPC_IN21700_30T_cycle_#1125.mat
CC,1125,0.85578,2.54457,0.9574,1,discharge,2,-20.356,6.785,10.0,9.9,4.089,3.63,22.5486,11-18-21_19.58_CC_protocol_HPPC_IN21700_30T_cycle_#1125.mat
CC,1125,0.85578,2.54457,0.9574,1,discharge,3,-29.259,9.753,10.0,9.9,4.09,3.4749,21.0226,11-18-21_19.58_CC_protocol_HPPC_IN21700_30T_cycle_#1125.mat
CC,1125,0.85578,2.54457,0.9152,2,discharge,0,-2.545,0.848,10.0,9.9,4.0751,4.0046,27.6992,11-18-21_19.58_CC_protocol_HPPC_IN21700_30T_cycle_#1125.mat
CC,1125,0.85578,2.54457,0.9151,2,discharge,1,-10.175,3.392,10.0,9.9,4.0756,3.8182,25.2973,11-18-21_19.58_CC_protocol_HPPC_IN21700_30T_cycle_#1125.mat
CC,1125,0.85578,2.54457,0.915,2,discharge,2,-20.355,6.785,10.0,9.9,4.076,3.6179,22.5055,11-18-21_19.58_CC_protocol_HPPC_IN21700_30T_cycle_#1125.mat
CC,1125,0.85578,2.54457,0.9149,2,discharge,3,-29.258,9.753,10.0,9.9,4.0769,3.4631,20.9789,11-18-21_19.58_CC_protocol_HPPC_IN21700_30T_cycle_#1125.mat
CC,1125,0.85578,2.54457,0.8304,3,discharge,0,-2.545,0.848,10.0,9.9,3.9961,3.9263,27.4231,11-18-21_19.58_CC_protocol_HPPC_IN21700_30T_cycle_#1125.mat
CC,1125,0.85578,2.54457,0.8303,3,discharge,1,-10.178,3.393,10.0,9.9,3.9973,3.7439,24.8968,11-18-21_19.58_CC_protocol_HPPC_IN21700_30T_cycle_#1125.mat
CC,1125,0.85578,2.54457,0.8302,3,discharge,2,-20.354,6.785,10.0,9.9,3.9984,3.5498,22.0399,11-18-21_19.58_CC_protocol_HPPC_IN21700_30T_cycle_#1125.mat
CC,1125,0.85578,2.54457,0.8301,3,discharge,3,-29.258,9.753,10.0,9.9,3.9997,3.3963,20.6234,11-18-21_19.58_CC_protocol_HPPC_IN21700_30T_cycle_#1125.mat
CC,1125,0.85578,2.54457,0.7455,4,discharge,0,-2.547,0.849,10.0,9.9,3.9094,3.8448,25.3632,11-18-21_19.58_CC_protocol_HPPC_IN21700_30T_cycle_#1125.mat
CC,1125,0.85578,2.54457,0.7455,4,discharge,1,-10.178,3.393,10.0,9.9,3.9099,3.676,22.9809,11-18-21_19.58_CC_protocol_HPPC_IN21700_30T_cycle_#1125.mat
CC,1125,0.85578,2.54457,0.7454,4,discharge,2,-20.355,6.785,10.0,9.9,3.9105,3.488,20.7566,11-18-21_19.58_CC_protocol_HPPC_IN21700_30T_cycle_#1125.mat
CC,1125,0.85578,2.54457,0.7453,4,discharge,3,-29.258,9.753,10.0,9.9,3.9111,3.3375,19.6049,11-18-21_19.58_CC_protocol_HPPC_IN21700_30T_cycle_#1125.mat
CC,1125,0.85578,2.54457,0.6607,5,discharge,0,-2.545,0.848,10.0,9.9,3.8196,3.7619,22.6719,11-18-21_19.58_CC_protocol_HPPC_IN21700_30T_cycle_#1125.mat
CC,1125,0.85578,2.54457,0.6607,5,discharge,1,-10.178,3.393,10.0,9.9,3.8199,3.5998,21.6251,11-18-21_19.58_CC_protocol_HPPC_IN21700_30T_cycle_#1125.mat
CC,1125,0.85578,2.54457,0.6606,5,discharge,2,-20.353,6.784,10.0,9.9,3.8204,3.4079,20.2673,11-18-21_19.58_CC_protocol_HPPC_IN21700_30T_cycle_#1125.mat
CC,1125,0.85578,2.54457,0.6605,5,discharge,3,-29.259,9.753,10.0,9.9,3.8204,3.2523,19.4162,11-18-21_19.58_CC_protocol_HPPC_IN21700_30T_cycle_#1125.mat
CC,1125,0.85578,2.54457,0.5759,6,discharge,0,-2.543,0.848,10.0,9.9,3.7329,3.6758,22.452,11-18-21_19.58_CC_protocol_HPPC_IN21700_30T_cycle_#1125.mat
CC,1125,0.85578,2.54457,0.5758,6,discharge,1,-10.178,3.393,10.0,9.9,3.7342,3.5122,21.8118,11-18-21_19.58_CC_protocol_HPPC_IN21700_30T_cycle_#1125.mat
CC,1125,0.85578,2.54457,0.5758,6,discharge,2,-20.355,6.785,10.0,9.9,3.7351,3.3206,20.3635,11-18-21_19.58_CC_protocol_HPPC_IN21700_30T_cycle_#1125.mat
CC,1125,0.85578,2.54457,0.5757,6,discharge,3,-29.258,9.753,10.0,9.9,3.7358,3.1648,19.516,11-18-21_19.58_CC_protocol_HPPC_IN21700_30T_cycle_#1125.mat
CC,1125,0.85578,2.54457,0.4911,7,discharge,0,-2.544,0.848,10.0,9.9,3.6573,3.6017,21.8579,11-18-21_19.58_CC_protocol_HPPC_IN21700_30T_cycle_#1125.mat
CC,1125,0.85578,2.54457,0.491,7,discharge,1,-10.178,3.393,10.0,9.9,3.6576,3.4378,21.5956,11-18-21_19.58_CC_protocol_HPPC_IN21700_30T_cycle_#1125.mat
CC,1125,0.85578,2.54457,0.4909,7,discharge,2,-20.355,6.785,10.0,9.9,3.6582,3.2394,20.5748,11-18-21_19.58_CC_protocol_HPPC_IN21700_30T_cycle_#1125.mat
CC,1125,0.85578,2.54457,0.4909,7,discharge,3,-29.258,9.753,10.0,9.9,3.6587,3.0714,20.0731,11-18-21_19.58_CC_protocol_HPPC_IN21700_30T_cycle_#1125.mat
CC,1125,0.85578,2.54457,0.4063,8,discharge,0,-2.545,0.848,10.0,9.9,3.5957,3.5361,23.4148,11-18-21_19.58_CC_protocol_HPPC_IN21700_30T_cycle_#1125.mat
CC,1125,0.85578,2.54457,0.4062,8,discharge,1,-10.178,3.393,10.0,9.9,3.5964,3.365,22.7353,11-18-21_19.58_CC_protocol_HPPC_IN21700_30T_cycle_#1125.mat
CC,1125,0.85578,2.54457,0.4061,8,discharge,2,-20.355,6.785,10.0,9.9,3.597,3.1572,21.6065,11-18-21_19.58_CC_protocol_HPPC_IN21700_30T_cycle_#1125.mat
CC,1125,0.85578,2.54457,0.4061,8,discharge,3,-29.258,9.753,10.0,9.9,3.5974,2.9823,21.0233,11-18-21_19.58_CC_protocol_HPPC_IN21700_30T_cycle_#1125.mat
CC,1125,0.85578,2.54457,0.3215,9,discharge,0,-2.546,0.849,10.0,9.9,3.5153,3.4491,26.0057,11-18-21_19.58_CC_protocol_HPPC_IN21700_30T_cycle_#1125.mat
CC,1125,0.85578,2.54457,0.3214,9,discharge,1,-10.178,3.393,10.0,9.9,3.5162,3.2582,25.3488,11-18-21_19.58_CC_protocol_HPPC_IN21700_30T_cycle_#1125.mat
CC,1125,0.85578,2.54457,0.3213,9,discharge,2,-20.353,6.784,10.0,9.9,3.5183,3.0057,25.1855,11-18-21_19.58_CC_protocol_HPPC_IN21700_30T_cycle_#1125.mat
CC,1125,0.85578,2.54457,0.3212,9,discharge,3,-29.258,9.753,10.0,9.9,3.5197,2.7652,25.7878,11-18-21_19.58_CC_protocol_HPPC_IN21700_30T_cycle_#1125.mat
CC,1125,0.85578,2.54457,0.279,10,discharge,0,-2.546,0.849,10.0,9.9,3.4661,3.3924,28.9508,11-18-21_19.58_CC_protocol_HPPC_IN21700_30T_cycle_#1125.mat
CC,1125,0.85578,2.54457,0.279,10,discharge,1,-10.177,3.392,10.0,9.9,3.4666,3.1637,29.7632,11-18-21_19.58_CC_protocol_HPPC_IN21700_30T_cycle_#1125.mat
CC,1125,0.85578,2.54457,0.2789,10,discharge,2,-20.354,6.785,10.0,9.9,3.4678,2.8232,31.6695,11-18-21_19.58_CC_protocol_HPPC_IN21700_30T_cycle_#1125.mat
CC,1125,0.85578,2.54457,0.2788,10,discharge,3,-29.259,9.753,10.0,9.9,3.4682,2.4998,33.0975,11-18-21_19.58_CC_protocol_HPPC_IN21700_30T_cycle_#1125.mat
CC,1125,0.85578,2.54457,0.2367,11,discharge,0,-2.544,0.848,10.0,9.9,3.4264,3.3408,33.6504,11-18-21_19.58_CC_protocol_HPPC_IN21700_30T_cycle_#1125.mat
CC,1125,0.85578,2.54457,0.2366,11,discharge,1,-10.178,3.393,10.0,9.9,3.427,3.0248,39.5166,11-18-21_19.58_CC_protocol_HPPC_IN21700_30T_cycle_#1125.mat
CC,1125,0.85578,2.54457,0.2365,11,discharge,2,-20.354,6.785,10.0,9.9,3.429,2.5056,45.367,11-18-21_19.58_CC_protocol_HPPC_IN21700_30T_cycle_#1125.mat
CC,1125,0.85578,2.54457,0.2364,11,discharge,3,-28.1,9.367,10.0,9.9,3.4293,2.4999,33.0747,11-18-21_19.58_CC_protocol_HPPC_IN21700_30T_cycle_#1125.mat
CC,1125,0.85578,2.54457,0.1942,12,discharge,0,-2.544,0.848,10.0,9.9,3.3833,3.2571,49.6089,11-18-21_19.58_CC_protocol_HPPC_IN21700_30T_cycle_#1125.mat
CC,1125,0.85578,2.54457,0.1942,12,discharge,1,-10.179,3.393,10.0,9.9,3.3849,2.7127,66.0379,11-18-21_19.58_CC_protocol_HPPC_IN21700_30T_cycle_#1125.mat
CC,1125,0.85578,2.54457,0.1941,12,discharge,2,-17.464,5.821,10.0,9.9,3.3891,2.4999,50.9162,11-18-21_19.58_CC_protocol_HPPC_IN21700_30T_cycle_#1125.mat
CC,1125,0.85578,2.54457,0.194,12,discharge,3,-16.364,5.455,10.0,9.9,3.3894,2.5,54.3494,11-18-21_19.58_CC_protocol_HPPC_IN21700_30T_cycle_#1125.mat
CC,1162,0.85112,2.53073,1.0,0,discharge,0,-2.532,0.844,10.0,9.7,4.1213,4.0346,34.2471,11-23-21_21.54_CC_protocol_HPPC_IN21700_30T_cycle_#1162.mat
CC,1162,0.85112,2.53073,0.9999,0,discharge,1,-10.122,3.374,10.0,9.9,4.1315,3.8349,29.3025,11-23-21_21.54_CC_protocol_HPPC_IN21700_30T_cycle_#1162.mat
CC,1162,0.85112,2.53073,0.9998,0,discharge,2,-20.246,6.749,10.0,9.9,4.1301,3.638,24.306,11-23-21_21.54_CC_protocol_HPPC_IN21700_30T_cycle_#1162.mat
CC,1162,0.85112,2.53073,0.9998,0,discharge,3,-29.101,9.7,10.0,9.9,4.1294,3.4845,22.1608,11-23-21_21.54_CC_protocol_HPPC_IN21700_30T_cycle_#1162.mat
CC,1162,0.85112,2.53073,0.9578,1,discharge,0,-2.531,0.844,10.0,9.9,4.0874,4.0112,30.1079,11-23-21_21.54_CC_protocol_HPPC_IN21700_30T_cycle_#1162.mat
CC,1162,0.85112,2.53073,0.9577,1,discharge,1,-10.124,3.375,10.0,9.9,4.0879,3.8258,25.889,11-23-21_21.54_CC_protocol_HPPC_IN21700_30T_cycle_#1162.mat
CC,1162,0.85112,2.53073,0.9577,1,discharge,2,-20.246,6.749,10.0,9.91,4.0883,3.6269,22.7897,11-23-21_21.54_CC_protocol_HPPC_IN21700_30T_cycle_#1162.mat
CC,1162,0.85112,2.53073,0.9576,1,discharge,3,-29.102,9.701,10.0,9.9,4.0893,3.4623,21.5449,11-23-21_21.54_CC_protocol_HPPC_IN21700_30T_cycle_#1162.mat
CC,1162,0.85112,2.53073,0.9156,2,discharge,0,-2.531,0.844,10.0,9.9,4.0743,3.9999,29.3967,11-23-21_21.54_CC_protocol_HPPC_IN21700_30T_cycle_#1162.mat
CC,1162,0.85112,2.53073,0.9156,2,discharge,1,-10.123,3.374,10.0,9.9,4.0746,3.8067,26.4645,11-23-21_21.54_CC_protocol_HPPC_IN21700_30T_cycle_#1162.mat
CC,1162,0.85112,2.53073,0.9155,2,discharge,2,-20.247,6.749,10.0,9.9,4.0751,3.6011,23.4109,11-23-21_21.54_CC_protocol_HPPC_IN21700_30T_cycle_#1162.mat
CC,1162,0.85112,2.53073,0.9154,2,discharge,3,-29.102,9.701,10.0,9.9,4.0763,3.4426,21.7751,11-23-21_21.54_CC_protocol_HPPC_IN21700_30T_cycle_#1162.mat
CC,1162,0.85112,2.53073,0.8313,3,discharge,0,-2.531,0.844,10.0,9.9,3.9909,3.921,27.6165,11-23-21_21.54_CC_protocol_HPPC_IN21700_30T_cycle_#1162.mat
