Repository: KikETs/ECM_HYBRID_BMS_JOINT

## Results

| Arm | Model | Size | Protocol | Result | Worst cell |
|---|---|---|---|---|---|
| SOP | 2RC table + trim (A8) | 4 effective coefficients, 2 EW states | leave-one-cell-out | usable current 69.6 % discharge, 59.5 % charge (τ = 10 s) | 59.9 % / 53.5 % (BOOST_REST) |
| SOH | dQ/dV ridge | 65 coefficients | leave-one-cell-out | RMSE 0.0094, bias −0.0005 | 0.0130 (BOOST_REST) |
| SOC | 2RC EKF, low-current gate | 3 states | leave-one-cell-out | **2.34 %p** over six sensor disturbances on estimated SOH (2.325 on true SOH), per cell 2.00–2.75 | 4.60 %p (BOOST_NEGPULSE_1S, current offset −0.10 A) |

The SOH arm was a 10,945-parameter CNN until the second audit round. Nested

File: analysis/results/cold_check/r_all_BOOST.csv (part 7 of 10)
protocol,cycle,SOH,CAP_Ah,SOC,soc_group,direction,rate_rank,I_A,CRate_rated,tau_s,tau_actual_s,V_pre_V,V_tau_V,R_mOhm,file
BOOST,1125,0.84743,2.53856,0.9999,0,discharge,1,-10.155,3.385,10.0,9.9,4.1327,3.8416,28.6657,11-19-21_16.40_BOOST_protocol_HPPC_IN21700_30T_cycle_#1125.mat
BOOST,1125,0.84743,2.53856,0.9998,0,discharge,2,-20.309,6.77,10.0,9.9,4.1312,3.6463,23.8761,11-19-21_16.40_BOOST_protocol_HPPC_IN21700_30T_cycle_#1125.mat
BOOST,1125,0.84743,2.53856,0.9998,0,discharge,3,-29.195,9.732,10.0,9.9,4.1304,3.4938,21.8051,11-19-21_16.40_BOOST_protocol_HPPC_IN21700_30T_cycle_#1125.mat
BOOST,1125,0.84743,2.53856,0.9577,1,discharge,0,-2.54,0.847,10.0,9.9,4.0876,4.0093,30.8304,11-19-21_16.40_BOOST_protocol_HPPC_IN21700_30T_cycle_#1125.mat
BOOST,1125,0.84743,2.53856,0.9576,1,discharge,1,-10.154,3.385,10.0,9.9,4.088,3.8202,26.3738,11-19-21_16.40_BOOST_protocol_HPPC_IN21700_30T_cycle_#1125.mat
BOOST,1125,0.84743,2.53856,0.9575,1,discharge,2,-20.31,6.77,10.0,9.9,4.0885,3.6189,23.1216,11-19-21_16.40_BOOST_protocol_HPPC_IN21700_30T_cycle_#1125.mat
BOOST,1125,0.84743,2.53856,0.9574,1,discharge,3,-29.194,9.731,10.0,9.9,4.0894,3.4605,21.5421,11-19-21_16.40_BOOST_protocol_HPPC_IN21700_30T_cycle_#1125.mat
BOOST,1125,0.84743,2.53856,0.9153,2,discharge,0,-2.539,0.846,10.0,9.9,4.0736,4.001,28.5973,11-19-21_16.40_BOOST_protocol_HPPC_IN21700_30T_cycle_#1125.mat
BOOST,1125,0.84743,2.53856,0.9153,2,discharge,1,-10.153,3.384,10.0,9.9,4.0749,3.8097,26.1204,11-19-21_16.40_BOOST_protocol_HPPC_IN21700_30T_cycle_#1125.mat
BOOST,1125,0.84743,2.53856,0.9152,2,discharge,2,-20.309,6.77,10.0,9.9,4.0753,3.6064,23.0883,11-19-21_16.40_BOOST_protocol_HPPC_IN21700_30T_cycle_#1125.mat
BOOST,1125,0.84743,2.53856,0.9152,2,discharge,3,-29.197,9.732,10.0,9.9,4.0765,3.4488,21.4988,11-19-21_16.40_BOOST_protocol_HPPC_IN21700_30T_cycle_#1125.mat
BOOST,1125,0.84743,2.53856,0.8307,3,discharge,0,-2.54,0.847,10.0,9.9,3.994,3.9215,28.5444,11-19-21_16.40_BOOST_protocol_HPPC_IN21700_30T_cycle_#1125.mat
BOOST,1125,0.84743,2.53856,0.8307,3,discharge,1,-10.153,3.384,10.0,9.9,3.9951,3.7361,25.5097,11-19-21_16.40_BOOST_protocol_HPPC_IN21700_30T_cycle_#1125.mat
BOOST,1125,0.84743,2.53856,0.8306,3,discharge,2,-20.31,6.77,10.0,9.9,3.9964,3.5388,22.5308,11-19-21_16.40_BOOST_protocol_HPPC_IN21700_30T_cycle_#1125.mat
BOOST,1125,0.84743,2.53856,0.8305,3,discharge,3,-29.195,9.732,10.0,9.9,3.9976,3.3824,21.0721,11-19-21_16.40_BOOST_protocol_HPPC_IN21700_30T_cycle_#1125.mat
BOOST,1125,0.84743,2.53856,0.7461,4,discharge,0,-2.538,0.846,10.0,9.9,3.9071,3.8415,25.8451,11-19-21_16.40_BOOST_protocol_HPPC_IN21700_30T_cycle_#1125.mat
BOOST,1125,0.84743,2.53856,0.746,4,discharge,1,-10.154,3.385,10.0,9.9,3.9073,3.6709,23.2815,11-19-21_16.40_BOOST_protocol_HPPC_IN21700_30T_cycle_#1125.mat
BOOST,1125,0.84743,2.53856,0.746,4,discharge,2,-20.309,6.77,10.0,9.9,3.9081,3.479,21.1286,11-19-21_16.40_BOOST_protocol_HPPC_IN21700_30T_cycle_#1125.mat
BOOST,1125,0.84743,2.53856,0.7459,4,discharge,3,-29.196,9.732,10.0,9.9,3.9088,3.3253,19.9856,11-19-21_16.40_BOOST_protocol_HPPC_IN21700_30T_cycle_#1125.mat
BOOST,1125,0.84743,2.53856,0.6615,5,discharge,0,-2.538,0.846,10.0,9.9,3.8211,3.7614,23.5206,11-19-21_16.40_BOOST_protocol_HPPC_IN21700_30T_cycle_#1125.mat
BOOST,1125,0.84743,2.53856,0.6614,5,discharge,1,-10.154,3.385,10.0,9.9,3.8214,3.594,22.3951,11-19-21_16.40_BOOST_protocol_HPPC_IN21700_30T_cycle_#1125.mat
BOOST,1125,0.84743,2.53856,0.6613,5,discharge,2,-20.309,6.77,10.0,9.9,3.821,3.398,20.8282,11-19-21_16.40_BOOST_protocol_HPPC_IN21700_30T_cycle_#1125.mat
BOOST,1125,0.84743,2.53856,0.6613,5,discharge,3,-29.194,9.731,10.0,9.9,3.8217,3.239,19.9596,11-19-21_16.40_BOOST_protocol_HPPC_IN21700_30T_cycle_#1125.mat
BOOST,1125,0.84743,2.53856,0.5769,6,discharge,0,-2.538,0.846,10.0,9.9,3.7347,3.6755,23.3264,11-19-21_16.40_BOOST_protocol_HPPC_IN21700_30T_cycle_#1125.mat
BOOST,1125,0.84743,2.53856,0.5768,6,discharge,1,-10.155,3.385,10.0,9.9,3.7359,3.5073,22.5111,11-19-21_16.40_BOOST_protocol_HPPC_IN21700_30T_cycle_#1125.mat
BOOST,1125,0.84743,2.53856,0.5767,6,discharge,2,-20.309,6.77,10.0,9.9,3.7369,3.312,20.9218,11-19-21_16.40_BOOST_protocol_HPPC_IN21700_30T_cycle_#1125.mat
BOOST,1125,0.84743,2.53856,0.5767,6,discharge,3,-29.195,9.732,10.0,9.9,3.7367,3.153,19.9931,11-19-21_16.40_BOOST_protocol_HPPC_IN21700_30T_cycle_#1125.mat
BOOST,1125,0.84743,2.53856,0.4922,7,discharge,0,-2.538,0.846,10.0,9.9,3.6566,3.6002,22.2187,11-19-21_16.40_BOOST_protocol_HPPC_IN21700_30T_cycle_#1125.mat
BOOST,1125,0.84743,2.53856,0.4922,7,discharge,1,-10.154,3.385,10.0,9.9,3.6579,3.4345,22.0012,11-19-21_16.40_BOOST_protocol_HPPC_IN21700_30T_cycle_#1125.mat
BOOST,1125,0.84743,2.53856,0.4921,7,discharge,2,-20.309,6.77,10.0,9.9,3.6583,3.234,20.8922,11-19-21_16.40_BOOST_protocol_HPPC_IN21700_30T_cycle_#1125.mat
BOOST,1125,0.84743,2.53856,0.492,7,discharge,3,-29.196,9.732,10.0,9.9,3.6589,3.0689,20.2082,11-19-21_16.40_BOOST_protocol_HPPC_IN21700_30T_cycle_#1125.mat
BOOST,1125,0.84743,2.53856,0.4076,8,discharge,0,-2.54,0.847,10.0,9.9,3.5948,3.5333,24.2136,11-19-21_16.40_BOOST_protocol_HPPC_IN21700_30T_cycle_#1125.mat
BOOST,1125,0.84743,2.53856,0.4075,8,discharge,1,-10.155,3.385,10.0,9.9,3.5955,3.3577,23.417,11-19-21_16.40_BOOST_protocol_HPPC_IN21700_30T_cycle_#1125.mat
BOOST,1125,0.84743,2.53856,0.4075,8,discharge,2,-20.309,6.77,10.0,9.9,3.5954,3.1478,22.0395,11-19-21_16.40_BOOST_protocol_HPPC_IN21700_30T_cycle_#1125.mat
BOOST,1125,0.84743,2.53856,0.4074,8,discharge,3,-29.195,9.732,10.0,9.9,3.5965,2.9695,21.4763,11-19-21_16.40_BOOST_protocol_HPPC_IN21700_30T_cycle_#1125.mat
BOOST,1125,0.84743,2.53856,0.323,9,discharge,0,-2.538,0.846,10.0,9.9,3.5162,3.4489,26.5211,11-19-21_16.40_BOOST_protocol_HPPC_IN21700_30T_cycle_#1125.mat
BOOST,1125,0.84743,2.53856,0.3229,9,discharge,1,-10.155,3.385,10.0,9.9,3.5169,3.2541,25.8789,11-19-21_16.40_BOOST_protocol_HPPC_IN21700_30T_cycle_#1125.mat
BOOST,1125,0.84743,2.53856,0.3228,9,discharge,2,-20.308,6.769,10.0,9.9,3.5186,2.9873,26.1621,11-19-21_16.40_BOOST_protocol_HPPC_IN21700_30T_cycle_#1125.mat
BOOST,1125,0.84743,2.53856,0.3227,9,discharge,3,-29.193,9.731,10.0,9.9,3.5198,2.7257,27.2017,11-19-21_16.40_BOOST_protocol_HPPC_IN21700_30T_cycle_#1125.mat
BOOST,1125,0.84743,2.53856,0.2806,10,discharge,0,-2.538,0.846,10.0,9.9,3.4703,3.3941,30.026,11-19-21_16.40_BOOST_protocol_HPPC_IN21700_30T_cycle_#1125.mat
BOOST,1125,0.84743,2.53856,0.2806,10,discharge,1,-10.155,3.385,10.0,9.9,3.4707,3.1601,30.5859,11-19-21_16.40_BOOST_protocol_HPPC_IN21700_30T_cycle_#1125.mat
BOOST,1125,0.84743,2.53856,0.2805,10,discharge,2,-20.31,6.77,10.0,9.9,3.4718,2.8179,32.196,11-19-21_16.40_BOOST_protocol_HPPC_IN21700_30T_cycle_#1125.mat
BOOST,1125,0.84743,2.53856,0.2804,10,discharge,3,-29.194,9.731,10.0,9.9,3.4725,2.4998,33.3185,11-19-21_16.40_BOOST_protocol_HPPC_IN21700_30T_cycle_#1125.mat
BOOST,1125,0.84743,2.53856,0.2383,11,discharge,0,-2.538,0.846,10.0,9.9,3.4289,3.3413,34.5167,11-19-21_16.40_BOOST_protocol_HPPC_IN21700_30T_cycle_#1125.mat
BOOST,1125,0.84743,2.53856,0.2383,11,discharge,1,-10.153,3.384,10.0,9.9,3.4296,3.0292,39.4366,11-19-21_16.40_BOOST_protocol_HPPC_IN21700_30T_cycle_#1125.mat
BOOST,1125,0.84743,2.53856,0.2382,11,discharge,2,-20.308,6.769,10.0,9.9,3.4309,2.5253,44.5933,11-19-21_16.40_BOOST_protocol_HPPC_IN21700_30T_cycle_#1125.mat
BOOST,1125,0.84743,2.53856,0.2382,11,discharge,3,-28.149,9.383,10.0,9.9,3.4319,2.4999,33.1095,11-19-21_16.40_BOOST_protocol_HPPC_IN21700_30T_cycle_#1125.mat
BOOST,1125,0.84743,2.53856,0.196,12,discharge,0,-2.538,0.846,10.0,9.9,3.3839,3.2562,50.3192,11-19-21_16.40_BOOST_protocol_HPPC_IN21700_30T_cycle_#1125.mat
BOOST,1125,0.84743,2.53856,0.196,12,discharge,1,-10.156,3.385,10.0,9.9,3.3855,2.7341,64.1394,11-19-21_16.40_BOOST_protocol_HPPC_IN21700_30T_cycle_#1125.mat
BOOST,1125,0.84743,2.53856,0.1959,12,discharge,2,-18.401,6.134,10.0,9.9,3.3894,2.4999,48.3398,11-19-21_16.40_BOOST_protocol_HPPC_IN21700_30T_cycle_#1125.mat
BOOST,1125,0.84743,2.53856,0.1958,12,discharge,3,-16.973,5.658,10.0,9.9,3.3895,2.4999,52.4127,11-19-21_16.40_BOOST_protocol_HPPC_IN21700_30T_cycle_#1125.mat
BOOST,1162,0.84313,2.52567,1.0,0,discharge,0,-2.526,0.842,10.0,9.7,4.122,4.0327,35.3509,11-24-21_07.16_BOOST_protocol_HPPC_IN21700_30T_cycle_#1162.mat
BOOST,1162,0.84313,2.52567,0.9999,0,discharge,1,-10.103,3.368,10.0,9.9,4.1312,3.8285,29.9614,11-24-21_07.16_BOOST_protocol_HPPC_IN21700_30T_cycle_#1162.mat
BOOST,1162,0.84313,2.52567,0.9998,0,discharge,2,-20.2,6.733,10.0,9.9,4.1299,3.6263,24.9307,11-24-21_07.16_BOOST_protocol_HPPC_IN21700_30T_cycle_#1162.mat
BOOST,1162,0.84313,2.52567,0.9998,0,discharge,3,-29.039,9.68,10.0,9.9,4.1294,3.4666,22.8245,11-24-21_07.16_BOOST_protocol_HPPC_IN21700_30T_cycle_#1162.mat
BOOST,1162,0.84313,2.52567,0.9579,1,discharge,0,-2.526,0.842,10.0,9.9,4.0869,4.0076,31.3948,11-24-21_07.16_BOOST_protocol_HPPC_IN21700_30T_cycle_#1162.mat
BOOST,1162,0.84313,2.52567,0.9578,1,discharge,1,-10.102,3.367,10.0,9.9,4.0874,3.8163,26.8363,11-24-21_07.16_BOOST_protocol_HPPC_IN21700_30T_cycle_#1162.mat
BOOST,1162,0.84313,2.52567,0.9578,1,discharge,2,-20.202,6.734,10.0,9.9,4.0879,3.6144,23.4383,11-24-21_07.16_BOOST_protocol_HPPC_IN21700_30T_cycle_#1162.mat
BOOST,1162,0.84313,2.52567,0.9577,1,discharge,3,-29.041,9.68,10.0,9.9,4.089,3.4557,21.8071,11-24-21_07.16_BOOST_protocol_HPPC_IN21700_30T_cycle_#1162.mat
BOOST,1162,0.84313,2.52567,0.9158,2,discharge,0,-2.526,0.842,10.0,9.9,4.0738,3.9967,30.5214,11-24-21_07.16_BOOST_protocol_HPPC_IN21700_30T_cycle_#1162.mat
BOOST,1162,0.84313,2.52567,0.9157,2,discharge,1,-10.103,3.368,10.0,9.9,4.0734,3.7994,27.1207,11-24-21_07.16_BOOST_protocol_HPPC_IN21700_30T_cycle_#1162.mat
BOOST,1162,0.84313,2.52567,0.9157,2,discharge,2,-20.203,6.734,10.0,9.9,4.0746,3.5904,23.9667,11-24-21_07.16_BOOST_protocol_HPPC_IN21700_30T_cycle_#1162.mat
BOOST,1162,0.84313,2.52567,0.9156,2,discharge,3,-29.04,9.68,10.0,9.9,4.076,3.4268,22.3554,11-24-21_07.16_BOOST_protocol_HPPC_IN21700_30T_cycle_#1162.mat
BOOST,1162,0.84313,2.52567,0.8316,3,discharge,0,-2.526,0.842,10.0,9.9,3.99,3.916,29.2965,11-24-21_07.16_BOOST_protocol_HPPC_IN21700_30T_cycle_#1162.mat
BOOST,1162,0.84313,2.52567,0.8316,3,discharge,1,-10.102,3.367,10.0,9.9,3.9915,3.7292,25.9652,11-24-21_07.16_BOOST_protocol_HPPC_IN21700_30T_cycle_#1162.mat
BOOST,1162,0.84313,2.52567,0.8315,3,discharge,2,-20.202,6.734,10.0,9.9,3.9918,3.5308,22.8195,11-24-21_07.16_BOOST_protocol_HPPC_IN21700_30T_cycle_#1162.mat
BOOST,1162,0.84313,2.52567,0.8314,3,discharge,3,-29.039,9.68,10.0,9.9,3.9941,3.3737,21.3644,11-24-21_07.16_BOOST_protocol_HPPC_IN21700_30T_cycle_#1162.mat
BOOST,1162,0.84313,2.52567,0.7475,4,discharge,0,-2.526,0.842,10.0,9.9,3.9048,3.8387,26.1689,11-24-21_07.16_BOOST_protocol_HPPC_IN21700_30T_cycle_#1162.mat
BOOST,1162,0.84313,2.52567,0.7474,4,discharge,1,-10.1,3.367,10.0,9.9,3.9046,3.6636,23.8614,11-24-21_07.16_BOOST_protocol_HPPC_IN21700_30T_cycle_#1162.mat
BOOST,1162,0.84313,2.52567,0.7473,4,discharge,2,-20.201,6.734,10.0,9.9,3.9058,3.4647,21.8356,11-24-21_07.16_BOOST_protocol_HPPC_IN21700_30T_cycle_#1162.mat
BOOST,1162,0.84313,2.52567,0.7472,4,discharge,3,-29.04,9.68,10.0,9.9,3.9066,3.3045,20.7335,11-24-21_07.16_BOOST_protocol_HPPC_IN21700_30T_cycle_#1162.mat
BOOST,1162,0.84313,2.52567,0.6633,5,discharge,0,-2.524,0.841,10.0,9.9,3.8178,3.7555,24.683,11-24-21_07.16_BOOST_protocol_HPPC_IN21700_30T_cycle_#1162.mat
BOOST,1162,0.84313,2.52567,0.6632,5,discharge,1,-10.1,3.367,10.0,9.9,3.8184,3.5851,23.099,11-24-21_07.16_BOOST_protocol_HPPC_IN21700_30T_cycle_#1162.mat
BOOST,1162,0.84313,2.52567,0.6631,5,discharge,2,-20.202,6.734,10.0,9.9,3.8188,3.3867,21.389,11-24-21_07.16_BOOST_protocol_HPPC_IN21700_30T_cycle_#1162.mat
BOOST,1162,0.84313,2.52567,0.6631,5,discharge,3,-29.038,9.679,10.0,9.9,3.8189,3.2262,20.4112,11-24-21_07.16_BOOST_protocol_HPPC_IN21700_30T_cycle_#1162.mat
BOOST,1162,0.84313,2.52567,0.5791,6,discharge,0,-2.526,0.842,10.0,9.9,3.7321,3.6727,23.5173,11-24-21_07.16_BOOST_protocol_HPPC_IN21700_30T_cycle_#1162.mat
BOOST,1162,0.84313,2.52567,0.579,6,discharge,1,-10.102,3.367,10.0,9.9,3.7337,3.5042,22.7183,11-24-21_07.16_BOOST_protocol_HPPC_IN21700_30T_cycle_#1162.mat
BOOST,1162,0.84313,2.52567,0.579,6,discharge,2,-20.206,6.735,10.0,9.9,3.7346,3.3068,21.1719,11-24-21_07.16_BOOST_protocol_HPPC_IN21700_30T_cycle_#1162.mat
BOOST,1162,0.84313,2.52567,0.5789,6,discharge,3,-29.039,9.68,10.0,9.9,3.7351,3.1377,20.5723,11-24-21_07.16_BOOST_protocol_HPPC_IN21700_30T_cycle_#1162.mat
BOOST,1162,0.84313,2.52567,0.4949,7,discharge,0,-2.526,0.842,10.0,9.9,3.6552,3.5941,24.1884,11-24-21_07.16_BOOST_protocol_HPPC_IN21700_30T_cycle_#1162.mat
BOOST,1162,0.84313,2.52567,0.4948,7,discharge,1,-10.1,3.367,10.0,9.9,3.6551,3.4225,23.0297,11-24-21_07.16_BOOST_protocol_HPPC_IN21700_30T_cycle_#1162.mat
BOOST,1162,0.84313,2.52567,0.4948,7,discharge,2,-20.202,6.734,10.0,9.9,3.6564,3.2197,21.6167,11-24-21_07.16_BOOST_protocol_HPPC_IN21700_30T_cycle_#1162.mat
BOOST,1162,0.84313,2.52567,0.4947,7,discharge,3,-29.04,9.68,10.0,9.9,3.6571,3.0531,20.7989,11-24-21_07.16_BOOST_protocol_HPPC_IN21700_30T_cycle_#1162.mat
BOOST,1162,0.84313,2.52567,0.4108,8,discharge,0,-2.526,0.842,10.0,9.9,3.593,3.5304,24.7842,11-24-21_07.16_BOOST_protocol_HPPC_IN21700_30T_cycle_#1162.mat
BOOST,1162,0.84313,2.52567,0.4107,8,discharge,1,-10.102,3.367,10.0,9.9,3.5938,3.3535,23.7874,11-24-21_07.16_BOOST_protocol_HPPC_IN21700_30T_cycle_#1162.mat
BOOST,1162,0.84313,2.52567,0.4106,8,discharge,2,-20.202,6.734,10.0,9.9,3.5936,3.1416,22.3746,11-24-21_07.16_BOOST_protocol_HPPC_IN21700_30T_cycle_#1162.mat
BOOST,1162,0.84313,2.52567,0.4105,8,discharge,3,-29.04,9.68,10.0,9.9,3.595,2.9617,21.8079,11-24-21_07.16_BOOST_protocol_HPPC_IN21700_30T_cycle_#1162.mat
BOOST,1162,0.84313,2.52567,0.3266,9,discharge,0,-2.526,0.842,10.0,9.9,3.5137,3.4411,28.74,11-24-21_07.16_BOOST_protocol_HPPC_IN21700_30T_cycle_#1162.mat
BOOST,1162,0.84313,2.52567,0.3265,9,discharge,1,-10.102,3.367,10.0,9.9,3.5147,3.2334,27.846,11-24-21_07.16_BOOST_protocol_HPPC_IN21700_30T_cycle_#1162.mat
BOOST,1162,0.84313,2.52567,0.3264,9,discharge,2,-20.201,6.734,10.0,9.9,3.5162,2.958,27.6323,11-24-21_07.16_BOOST_protocol_HPPC_IN21700_30T_cycle_#1162.mat
BOOST,1162,0.84313,2.52567,0.3264,9,discharge,3,-29.042,9.681,10.0,9.9,3.5177,2.689,28.5345,11-24-21_07.16_BOOST_protocol_HPPC_IN21700_30T_cycle_#1162.mat
BOOST,1162,0.84313,2.52567,0.2845,10,discharge,0,-2.526,0.842,10.0,9.9,3.4685,3.39,31.0756,11-24-21_07.16_BOOST_protocol_HPPC_IN21700_30T_cycle_#1162.mat
BOOST,1162,0.84313,2.52567,0.2844,10,discharge,1,-10.102,3.367,10.0,9.9,3.4689,3.1491,31.6571,11-24-21_07.16_BOOST_protocol_HPPC_IN21700_30T_cycle_#1162.mat
BOOST,1162,0.84313,2.52567,0.2844,10,discharge,2,-20.202,6.734,10.0,9.9,3.4699,2.7988,33.2195,11-24-21_07.16_BOOST_protocol_HPPC_IN21700_30T_cycle_#1162.mat
BOOST,1162,0.84313,2.52567,0.2843,10,discharge,3,-29.041,9.68,10.0,9.9,3.4706,2.4998,33.4286,11-24-21_07.16_BOOST_protocol_HPPC_IN21700_30T_cycle_#1162.mat
BOOST,1162,0.84313,2.52567,0.2424,11,discharge,0,-2.524,0.841,10.0,9.9,3.4278,3.3333,37.4391,11-24-21_07.16_BOOST_protocol_HPPC_IN21700_30T_cycle_#1162.mat
BOOST,1162,0.84313,2.52567,0.2423,11,discharge,1,-10.1,3.367,10.0,9.9,3.4284,2.9935,43.0594,11-24-21_07.16_BOOST_protocol_HPPC_IN21700_30T_cycle_#1162.mat
BOOST,1162,0.84313,2.52567,0.2423,11,discharge,2,-20.202,6.734,10.0,9.9,3.4304,2.4998,46.0647,11-24-21_07.16_BOOST_protocol_HPPC_IN21700_30T_cycle_#1162.mat
BOOST,1162,0.84313,2.52567,0.2422,11,discharge,3,-26.613,8.871,10.0,9.9,3.4309,2.4999,34.9829,11-24-21_07.16_BOOST_protocol_HPPC_IN21700_30T_cycle_#1162.mat
BOOST,1162,0.84313,2.52567,0.2003,12,discharge,0,-2.526,0.842,10.0,9.9,3.3824,3.2503,52.2961,11-24-21_07.16_BOOST_protocol_HPPC_IN21700_30T_cycle_#1162.mat
BOOST,1162,0.84313,2.52567,0.2003,12,discharge,1,-10.101,3.367,10.0,9.9,3.3839,2.7235,65.3797,11-24-21_07.16_BOOST_protocol_HPPC_IN21700_30T_cycle_#1162.mat
BOOST,1162,0.84313,2.52567,0.2002,12,discharge,2,-17.976,5.992,10.0,9.9,3.3873,2.4999,49.3658,11-24-21_07.16_BOOST_protocol_HPPC_IN21700_30T_cycle_#1162.mat
BOOST,1162,0.84313,2.52567,0.2001,12,discharge,3,-16.721,5.574,10.0,9.9,3.3886,2.4999,53.1487,11-24-21_07.16_BOOST_protocol_HPPC_IN21700_30T_cycle_#1162.mat
BOOST,1200,0.83719,2.50788,1.0,0,discharge,0,-2.508,0.836,10.0,9.7,4.1214,4.0282,37.164,11-30-21_12.39_BOOST_protocol_HPPC_IN21700_30T_cycle_#1200.mat
BOOST,1200,0.83719,2.50788,0.9999,0,discharge,1,-10.029,3.343,10.0,9.9,4.1308,3.8195,31.04,11-30-21_12.39_BOOST_protocol_HPPC_IN21700_30T_cycle_#1200.mat
BOOST,1200,0.83719,2.50788,0.9998,0,discharge,2,-20.058,6.686,10.0,9.9,4.1294,3.6141,25.6905,11-30-21_12.39_BOOST_protocol_HPPC_IN21700_30T_cycle_#1200.mat
BOOST,1200,0.83719,2.50788,0.9998,0,discharge,3,-28.836,9.612,10.0,9.9,4.1287,3.4529,23.436,11-30-21_12.39_BOOST_protocol_HPPC_IN21700_30T_cycle_#1200.mat
BOOST,1200,0.83719,2.50788,0.9582,1,discharge,0,-2.508,0.836,10.0,9.9,4.0864,4.0036,33.0157,11-30-21_12.39_BOOST_protocol_HPPC_IN21700_30T_cycle_#1200.mat
BOOST,1200,0.83719,2.50788,0.9581,1,discharge,1,-10.029,3.343,10.0,9.9,4.087,3.8071,27.9091,11-30-21_12.39_BOOST_protocol_HPPC_IN21700_30T_cycle_#1200.mat
BOOST,1200,0.83719,2.50788,0.958,1,discharge,2,-20.058,6.686,10.0,9.9,4.0874,3.6017,24.2148,11-30-21_12.39_BOOST_protocol_HPPC_IN21700_30T_cycle_#1200.mat
BOOST,1200,0.83719,2.50788,0.958,1,discharge,3,-28.837,9.612,10.0,9.9,4.0886,3.4404,22.4781,11-30-21_12.39_BOOST_protocol_HPPC_IN21700_30T_cycle_#1200.mat
BOOST,1200,0.83719,2.50788,0.9164,2,discharge,0,-2.508,0.836,10.0,9.9,4.0725,3.9923,31.9751,11-30-21_12.39_BOOST_protocol_HPPC_IN21700_30T_cycle_#1200.mat
BOOST,1200,0.83719,2.50788,0.9163,2,discharge,1,-10.029,3.343,10.0,9.9,4.0737,3.7859,28.6968,11-30-21_12.39_BOOST_protocol_HPPC_IN21700_30T_cycle_#1200.mat
BOOST,1200,0.83719,2.50788,0.9163,2,discharge,2,-20.058,6.686,10.0,9.9,4.0743,3.5726,25.0125,11-30-21_12.39_BOOST_protocol_HPPC_IN21700_30T_cycle_#1200.mat
BOOST,1200,0.83719,2.50788,0.9162,2,discharge,3,-28.835,9.612,10.0,9.9,4.0755,3.4125,22.9929,11-30-21_12.39_BOOST_protocol_HPPC_IN21700_30T_cycle_#1200.mat
BOOST,1200,0.83719,2.50788,0.8328,3,discharge,0,-2.508,0.836,10.0,9.9,3.9878,3.9114,30.4637,11-30-21_12.39_BOOST_protocol_HPPC_IN21700_30T_cycle_#1200.mat
BOOST,1200,0.83719,2.50788,0.8327,3,discharge,1,-10.029,3.343,10.0,9.9,3.9892,3.72,26.8422,11-30-21_12.39_BOOST_protocol_HPPC_IN21700_30T_cycle_#1200.mat
BOOST,1200,0.83719,2.50788,0.8327,3,discharge,2,-20.06,6.687,10.0,9.9,3.9899,3.5179,23.5294,11-30-21_12.39_BOOST_protocol_HPPC_IN21700_30T_cycle_#1200.mat
BOOST,1200,0.83719,2.50788,0.8326,3,discharge,3,-28.835,9.612,10.0,9.9,3.9922,3.3577,22.0045,11-30-21_12.39_BOOST_protocol_HPPC_IN21700_30T_cycle_#1200.mat
BOOST,1200,0.83719,2.50788,0.7492,4,discharge,0,-2.506,0.835,10.0,9.9,3.9035,3.8358,27.0184,11-30-21_12.39_BOOST_protocol_HPPC_IN21700_30T_cycle_#1200.mat
BOOST,1200,0.83719,2.50788,0.7492,4,discharge,1,-10.029,3.343,10.0,9.9,3.9041,3.661,24.2397,11-30-21_12.39_BOOST_protocol_HPPC_IN21700_30T_cycle_#1200.mat
BOOST,1200,0.83719,2.50788,0.7491,4,discharge,2,-20.06,6.687,10.0,9.9,3.9039,3.4611,22.0738,11-30-21_12.39_BOOST_protocol_HPPC_IN21700_30T_cycle_#1200.mat
BOOST,1200,0.83719,2.50788,0.749,4,discharge,3,-28.835,9.612,10.0,9.9,3.9054,3.2938,21.2103,11-30-21_12.39_BOOST_protocol_HPPC_IN21700_30T_cycle_#1200.mat
BOOST,1200,0.83719,2.50788,0.6657,5,discharge,0,-2.508,0.836,10.0,9.9,3.8156,3.7522,25.2791,11-30-21_12.39_BOOST_protocol_HPPC_IN21700_30T_cycle_#1200.mat
BOOST,1200,0.83719,2.50788,0.6656,5,discharge,1,-10.031,3.344,10.0,9.9,3.8169,3.5772,23.8959,11-30-21_12.39_BOOST_protocol_HPPC_IN21700_30T_cycle_#1200.mat
BOOST,1200,0.83719,2.50788,0.6655,5,discharge,2,-20.06,6.687,10.0,9.9,3.8176,3.3752,22.0538,11-30-21_12.39_BOOST_protocol_HPPC_IN21700_30T_cycle_#1200.mat
BOOST,1200,0.83719,2.50788,0.6654,5,discharge,3,-28.837,9.612,10.0,9.9,3.8179,3.2124,20.9973,11-30-21_12.39_BOOST_protocol_HPPC_IN21700_30T_cycle_#1200.mat
BOOST,1200,0.83719,2.50788,0.5821,6,discharge,0,-2.508,0.836,10.0,9.9,3.732,3.6696,24.8804,11-30-21_12.39_BOOST_protocol_HPPC_IN21700_30T_cycle_#1200.mat
BOOST,1200,0.83719,2.50788,0.582,6,discharge,1,-10.029,3.343,10.0,9.9,3.7329,3.4967,23.5517,11-30-21_12.39_BOOST_protocol_HPPC_IN21700_30T_cycle_#1200.mat
BOOST,1200,0.83719,2.50788,0.5819,6,discharge,2,-20.06,6.687,10.0,9.9,3.733,3.2971,21.7298,11-30-21_12.39_BOOST_protocol_HPPC_IN21700_30T_cycle_#1200.mat
BOOST,1200,0.83719,2.50788,0.5819,6,discharge,3,-28.835,9.612,10.0,9.9,3.7344,3.1232,21.1965,11-30-21_12.39_BOOST_protocol_HPPC_IN21700_30T_cycle_#1200.mat
BOOST,1200,0.83719,2.50788,0.4985,7,discharge,0,-2.506,0.835,10.0,9.9,3.655,3.592,25.1397,11-30-21_12.39_BOOST_protocol_HPPC_IN21700_30T_cycle_#1200.mat
BOOST,1200,0.83719,2.50788,0.4984,7,discharge,1,-10.031,3.344,10.0,9.9,3.6555,3.4157,23.9059,11-30-21_12.39_BOOST_protocol_HPPC_IN21700_30T_cycle_#1200.mat
BOOST,1200,0.83719,2.50788,0.4983,7,discharge,2,-20.06,6.687,10.0,9.9,3.6564,3.2092,22.2931,11-30-21_12.39_BOOST_protocol_HPPC_IN21700_30T_cycle_#1200.mat
BOOST,1200,0.83719,2.50788,0.4983,7,discharge,3,-28.836,9.612,10.0,9.9,3.657,3.0403,21.3865,11-30-21_12.39_BOOST_protocol_HPPC_IN21700_30T_cycle_#1200.mat
BOOST,1200,0.83719,2.50788,0.4149,8,discharge,0,-2.508,0.836,10.0,9.9,3.5932,3.5285,25.7974,11-30-21_12.39_BOOST_protocol_HPPC_IN21700_30T_cycle_#1200.mat
BOOST,1200,0.83719,2.50788,0.4148,8,discharge,1,-10.029,3.343,10.0,9.9,3.5938,3.3479,24.5189,11-30-21_12.39_BOOST_protocol_HPPC_IN21700_30T_cycle_#1200.mat
BOOST,1200,0.83719,2.50788,0.4147,8,discharge,2,-20.06,6.687,10.0,9.9,3.5947,3.1317,23.0808,11-30-21_12.39_BOOST_protocol_HPPC_IN21700_30T_cycle_#1200.mat
BOOST,1200,0.83719,2.50788,0.4147,8,discharge,3,-28.835,9.612,10.0,9.9,3.5946,2.9373,22.7952,11-30-21_12.39_BOOST_protocol_HPPC_IN21700_30T_cycle_#1200.mat
BOOST,1200,0.83719,2.50788,0.3313,9,discharge,0,-2.508,0.836,10.0,9.9,3.5143,3.4392,29.9466,11-30-21_12.39_BOOST_protocol_HPPC_IN21700_30T_cycle_#1200.mat
BOOST,1200,0.83719,2.50788,0.3312,9,discharge,1,-10.031,3.344,10.0,9.9,3.5153,3.2257,28.8705,11-30-21_12.39_BOOST_protocol_HPPC_IN21700_30T_cycle_#1200.mat
BOOST,1200,0.83719,2.50788,0.3312,9,discharge,2,-20.06,6.687,10.0,9.9,3.5169,2.9453,28.4945,11-30-21_12.39_BOOST_protocol_HPPC_IN21700_30T_cycle_#1200.mat
BOOST,1200,0.83719,2.50788,0.3311,9,discharge,3,-28.836,9.612,10.0,9.9,3.5185,2.6736,29.3002,11-30-21_12.39_BOOST_protocol_HPPC_IN21700_30T_cycle_#1200.mat
BOOST,1200,0.83719,2.50788,0.2895,10,discharge,0,-2.506,0.835,10.0,9.9,3.4697,3.3899,31.8423,11-30-21_12.39_BOOST_protocol_HPPC_IN21700_30T_cycle_#1200.mat
BOOST,1200,0.83719,2.50788,0.2895,10,discharge,1,-10.029,3.343,10.0,9.9,3.4703,3.1461,32.3263,11-30-21_12.39_BOOST_protocol_HPPC_IN21700_30T_cycle_#1200.mat
BOOST,1200,0.83719,2.50788,0.2894,10,discharge,2,-20.06,6.687,10.0,9.9,3.4713,2.7888,34.0229,11-30-21_12.39_BOOST_protocol_HPPC_IN21700_30T_cycle_#1200.mat
BOOST,1200,0.83719,2.50788,0.2893,10,discharge,3,-28.834,9.611,10.0,9.9,3.472,2.4998,33.7171,11-30-21_12.39_BOOST_protocol_HPPC_IN21700_30T_cycle_#1200.mat
BOOST,1200,0.83719,2.50788,0.2477,11,discharge,0,-2.508,0.836,10.0,9.9,3.429,3.3308,39.15,11-30-21_12.39_BOOST_protocol_HPPC_IN21700_30T_cycle_#1200.mat
BOOST,1200,0.83719,2.50788,0.2477,11,discharge,1,-10.03,3.343,10.0,9.9,3.4295,2.9847,44.347,11-30-21_12.39_BOOST_protocol_HPPC_IN21700_30T_cycle_#1200.mat
BOOST,1200,0.83719,2.50788,0.2476,11,discharge,2,-20.06,6.687,10.0,9.9,3.4313,2.4999,46.4307,11-30-21_12.39_BOOST_protocol_HPPC_IN21700_30T_cycle_#1200.mat
BOOST,1200,0.83719,2.50788,0.2475,11,discharge,3,-26.185,8.728,10.0,9.9,3.4321,2.4999,35.5999,11-30-21_12.39_BOOST_protocol_HPPC_IN21700_30T_cycle_#1200.mat
BOOST,1200,0.83719,2.50788,0.2059,12,discharge,0,-2.507,0.836,10.0,9.9,3.3849,3.248,54.6071,11-30-21_12.39_BOOST_protocol_HPPC_IN21700_30T_cycle_#1200.mat
BOOST,1200,0.83719,2.50788,0.2058,12,discharge,1,-10.031,3.344,10.0,9.9,3.3865,2.7114,67.3014,11-30-21_12.39_BOOST_protocol_HPPC_IN21700_30T_cycle_#1200.mat
BOOST,1200,0.83719,2.50788,0.2058,12,discharge,2,-17.47,5.823,10.0,9.9,3.3909,2.4999,51.0017,11-30-21_12.39_BOOST_protocol_HPPC_IN21700_30T_cycle_#1200.mat
BOOST,1200,0.83719,2.50788,0.2057,12,discharge,3,-16.229,5.41,10.0,9.9,3.3915,2.4999,54.9387,11-30-21_12.39_BOOST_protocol_HPPC_IN21700_30T_cycle_#1200.mat
BOOST,1237,0.83228,2.49317,1.0,0,discharge,0,-2.493,0.831,10.0,9.7,4.1177,4.0221,38.3504,12-05-21_05.22_BOOST_protocol_HPPC_IN21700_30T_cycle_#1237.mat
BOOST,1237,0.83228,2.49317,0.9999,0,discharge,1,-9.975,3.325,10.0,9.9,4.1266,3.8101,31.7281,12-05-21_05.22_BOOST_protocol_HPPC_IN21700_30T_cycle_#1237.mat
BOOST,1237,0.83228,2.49317,0.9998,0,discharge,2,-19.948,6.649,10.0,9.9,4.1244,3.6009,26.2432,12-05-21_05.22_BOOST_protocol_HPPC_IN21700_30T_cycle_#1237.mat
BOOST,1237,0.83228,2.49317,0.9998,0,discharge,3,-28.674,9.558,10.0,9.9,4.1245,3.4351,24.0427,12-05-21_05.22_BOOST_protocol_HPPC_IN21700_30T_cycle_#1237.mat
BOOST,1237,0.83228,2.49317,0.9584,1,discharge,0,-2.492,0.831,10.0,9.9,4.0849,4.0001,34.0234,12-05-21_05.22_BOOST_protocol_HPPC_IN21700_30T_cycle_#1237.mat
BOOST,1237,0.83228,2.49317,0.9584,1,discharge,1,-9.975,3.325,10.0,9.9,4.0854,3.7989,28.7215,12-05-21_05.22_BOOST_protocol_HPPC_IN21700_30T_cycle_#1237.mat
BOOST,1237,0.83228,2.49317,0.9583,1,discharge,2,-19.948,6.649,10.0,9.9,4.0859,3.5898,24.8697,12-05-21_05.22_BOOST_protocol_HPPC_IN21700_30T_cycle_#1237.mat
BOOST,1237,0.83228,2.49317,0.9582,1,discharge,3,-28.674,9.558,10.0,9.9,4.0873,3.4253,23.0871,12-05-21_05.22_BOOST_protocol_HPPC_IN21700_30T_cycle_#1237.mat
BOOST,1237,0.83228,2.49317,0.9169,2,discharge,0,-2.493,0.831,10.0,9.91,4.0717,3.9878,33.6583,12-05-21_05.22_BOOST_protocol_HPPC_IN21700_30T_cycle_#1237.mat
BOOST,1237,0.83228,2.49317,0.9168,2,discharge,1,-9.976,3.325,10.0,9.9,4.0716,3.7803,29.2013,12-05-21_05.22_BOOST_protocol_HPPC_IN21700_30T_cycle_#1237.mat
BOOST,1237,0.83228,2.49317,0.9167,2,discharge,2,-19.949,6.65,10.0,9.9,4.0721,3.5647,25.4349,12-05-21_05.22_BOOST_protocol_HPPC_IN21700_30T_cycle_#1237.mat
BOOST,1237,0.83228,2.49317,0.9167,2,discharge,3,-28.675,9.558,10.0,9.9,4.0744,3.3958,23.6652,12-05-21_05.22_BOOST_protocol_HPPC_IN21700_30T_cycle_#1237.mat
BOOST,1237,0.83228,2.49317,0.8337,3,discharge,0,-2.495,0.832,10.0,9.9,3.9808,3.9025,31.384,12-05-21_05.22_BOOST_protocol_HPPC_IN21700_30T_cycle_#1237.mat
BOOST,1237,0.83228,2.49317,0.8337,3,discharge,1,-9.975,3.325,10.0,9.9,3.9814,3.7093,27.2771,12-05-21_05.22_BOOST_protocol_HPPC_IN21700_30T_cycle_#1237.mat
BOOST,1237,0.83228,2.49317,0.8336,3,discharge,2,-19.948,6.649,10.0,9.9,3.9826,3.5053,23.9272,12-05-21_05.22_BOOST_protocol_HPPC_IN21700_30T_cycle_#1237.mat
BOOST,1237,0.83228,2.49317,0.8335,3,discharge,3,-28.674,9.558,10.0,9.9,3.985,3.3428,22.3966,12-05-21_05.22_BOOST_protocol_HPPC_IN21700_30T_cycle_#1237.mat
BOOST,1237,0.83228,2.49317,0.7506,4,discharge,0,-2.495,0.832,10.0,9.9,3.8985,3.8268,28.7386,12-05-21_05.22_BOOST_protocol_HPPC_IN21700_30T_cycle_#1237.mat
BOOST,1237,0.83228,2.49317,0.7506,4,discharge,1,-9.973,3.324,10.0,9.9,3.899,3.6433,25.6387,12-05-21_05.22_BOOST_protocol_HPPC_IN21700_30T_cycle_#1237.mat
BOOST,1237,0.83228,2.49317,0.7505,4,discharge,2,-19.948,6.649,10.0,9.9,3.8995,3.4387,23.1001,12-05-21_05.22_BOOST_protocol_HPPC_IN21700_30T_cycle_#1237.mat
BOOST,1237,0.83228,2.49317,0.7504,4,discharge,3,-28.675,9.558,10.0,9.9,3.9004,3.273,21.8797,12-05-21_05.22_BOOST_protocol_HPPC_IN21700_30T_cycle_#1237.mat
BOOST,1237,0.83228,2.49317,0.6675,5,discharge,0,-2.494,0.832,10.0,9.9,3.8107,3.7446,26.4983,12-05-21_05.22_BOOST_protocol_HPPC_IN21700_30T_cycle_#1237.mat
BOOST,1237,0.83228,2.49317,0.6674,5,discharge,1,-9.975,3.325,10.0,9.9,3.8114,3.5659,24.6115,12-05-21_05.22_BOOST_protocol_HPPC_IN21700_30T_cycle_#1237.mat
BOOST,1237,0.83228,2.49317,0.6674,5,discharge,2,-19.948,6.649,10.0,9.9,3.8123,3.3613,22.6088,12-05-21_05.22_BOOST_protocol_HPPC_IN21700_30T_cycle_#1237.mat
BOOST,1237,0.83228,2.49317,0.6673,5,discharge,3,-28.674,9.558,10.0,9.9,3.8128,3.1961,21.5073,12-05-21_05.22_BOOST_protocol_HPPC_IN21700_30T_cycle_#1237.mat
BOOST,1237,0.83228,2.49317,0.5844,6,discharge,0,-2.494,0.831,10.0,9.9,3.7268,3.6618,26.0584,12-05-21_05.22_BOOST_protocol_HPPC_IN21700_30T_cycle_#1237.mat
BOOST,1237,0.83228,2.49317,0.5843,6,discharge,1,-9.975,3.325,10.0,9.9,3.7276,3.4799,24.8321,12-05-21_05.22_BOOST_protocol_HPPC_IN21700_30T_cycle_#1237.mat
BOOST,1237,0.83228,2.49317,0.5842,6,discharge,2,-19.948,6.649,10.0,9.9,3.7285,3.2715,22.9096,12-05-21_05.22_BOOST_protocol_HPPC_IN21700_30T_cycle_#1237.mat
BOOST,1237,0.83228,2.49317,0.5842,6,discharge,3,-28.674,9.558,10.0,9.9,3.7287,3.1019,21.8595,12-05-21_05.22_BOOST_protocol_HPPC_IN21700_30T_cycle_#1237.mat
BOOST,1237,0.83228,2.49317,0.5013,7,discharge,0,-2.495,0.832,10.0,9.9,3.6504,3.5861,25.7757,12-05-21_05.22_BOOST_protocol_HPPC_IN21700_30T_cycle_#1237.mat
BOOST,1237,0.83228,2.49317,0.5012,7,discharge,1,-9.975,3.325,10.0,9.9,3.652,3.4053,24.7313,12-05-21_05.22_BOOST_protocol_HPPC_IN21700_30T_cycle_#1237.mat
BOOST,1237,0.83228,2.49317,0.5011,7,discharge,2,-19.948,6.649,10.0,9.9,3.6528,3.1954,22.9296,12-05-21_05.22_BOOST_protocol_HPPC_IN21700_30T_cycle_#1237.mat
BOOST,1237,0.83228,2.49317,0.5011,7,discharge,3,-28.674,9.558,10.0,9.9,3.6536,3.023,21.992,12-05-21_05.22_BOOST_protocol_HPPC_IN21700_30T_cycle_#1237.mat
BOOST,1237,0.83228,2.49317,0.4182,8,discharge,0,-2.494,0.831,10.0,9.9,3.5892,3.5222,26.8602,12-05-21_05.22_BOOST_protocol_HPPC_IN21700_30T_cycle_#1237.mat
BOOST,1237,0.83228,2.49317,0.4181,8,discharge,1,-9.975,3.325,10.0,9.9,3.59,3.3307,25.9942,12-05-21_05.22_BOOST_protocol_HPPC_IN21700_30T_cycle_#1237.mat
BOOST,1237,0.83228,2.49317,0.418,8,discharge,2,-19.948,6.649,10.0,9.9,3.5909,3.1008,24.5689,12-05-21_05.22_BOOST_protocol_HPPC_IN21700_30T_cycle_#1237.mat
BOOST,1237,0.83228,2.49317,0.4179,8,discharge,3,-28.675,9.558,10.0,9.9,3.5916,2.9038,23.9861,12-05-21_05.22_BOOST_protocol_HPPC_IN21700_30T_cycle_#1237.mat
BOOST,1237,0.83228,2.49317,0.335,9,discharge,0,-2.494,0.832,10.0,9.9,3.5096,3.4311,31.4692,12-05-21_05.22_BOOST_protocol_HPPC_IN21700_30T_cycle_#1237.mat
BOOST,1237,0.83228,2.49317,0.335,9,discharge,1,-9.975,3.325,10.0,9.9,3.5107,3.2087,30.2751,12-05-21_05.22_BOOST_protocol_HPPC_IN21700_30T_cycle_#1237.mat
BOOST,1237,0.83228,2.49317,0.3349,9,discharge,2,-19.949,6.65,10.0,9.9,3.5123,2.9149,29.9464,12-05-21_05.22_BOOST_protocol_HPPC_IN21700_30T_cycle_#1237.mat
BOOST,1237,0.83228,2.49317,0.3348,9,discharge,3,-28.674,9.558,10.0,9.9,3.5138,2.629,30.8572,12-05-21_05.22_BOOST_protocol_HPPC_IN21700_30T_cycle_#1237.mat
BOOST,1237,0.83228,2.49317,0.2935,10,discharge,0,-2.493,0.831,10.0,9.9,3.4648,3.3825,33.0164,12-05-21_05.22_BOOST_protocol_HPPC_IN21700_30T_cycle_#1237.mat
BOOST,1237,0.83228,2.49317,0.2934,10,discharge,1,-9.973,3.324,10.0,9.9,3.466,3.1218,34.5135,12-05-21_05.22_BOOST_protocol_HPPC_IN21700_30T_cycle_#1237.mat
BOOST,1237,0.83228,2.49317,0.2933,10,discharge,2,-19.95,6.65,10.0,9.9,3.4669,2.7315,36.8622,12-05-21_05.22_BOOST_protocol_HPPC_IN21700_30T_cycle_#1237.mat
BOOST,1237,0.83228,2.49317,0.2933,10,discharge,3,-28.675,9.558,10.0,9.9,3.4676,2.4999,33.7472,12-05-21_05.22_BOOST_protocol_HPPC_IN21700_30T_cycle_#1237.mat
BOOST,1237,0.83228,2.49317,0.2519,11,discharge,0,-2.493,0.831,10.0,9.9,3.4258,3.3213,41.9224,12-05-21_05.22_BOOST_protocol_HPPC_IN21700_30T_cycle_#1237.mat
BOOST,1237,0.83228,2.49317,0.2519,11,discharge,1,-9.975,3.325,10.0,9.9,3.4256,2.9513,47.5486,12-05-21_05.22_BOOST_protocol_HPPC_IN21700_30T_cycle_#1237.mat
BOOST,1237,0.83228,2.49317,0.2518,11,discharge,2,-19.947,6.649,10.0,9.9,3.4284,2.4999,46.5484,12-05-21_05.22_BOOST_protocol_HPPC_IN21700_30T_cycle_#1237.mat
BOOST,1237,0.83228,2.49317,0.2517,11,discharge,3,-24.36,8.12,10.0,9.9,3.4291,2.4999,38.1445,12-05-21_05.22_BOOST_protocol_HPPC_IN21700_30T_cycle_#1237.mat
BOOST,1237,0.83228,2.49317,0.2104,12,discharge,0,-2.495,0.832,10.0,9.9,3.3796,3.2373,57.0386,12-05-21_05.22_BOOST_protocol_HPPC_IN21700_30T_cycle_#1237.mat
BOOST,1237,0.83228,2.49317,0.2103,12,discharge,1,-9.977,3.326,10.0,9.9,3.3813,2.6944,68.8511,12-05-21_05.22_BOOST_protocol_HPPC_IN21700_30T_cycle_#1237.mat
BOOST,1237,0.83228,2.49317,0.2102,12,discharge,2,-17.221,5.74,10.0,9.9,3.3853,2.4999,51.414,12-05-21_05.22_BOOST_protocol_HPPC_IN21700_30T_cycle_#1237.mat
BOOST,1237,0.83228,2.49317,0.2101,12,discharge,3,-15.97,5.323,10.0,9.9,3.387,2.4999,55.5479,12-05-21_05.22_BOOST_protocol_HPPC_IN21700_30T_cycle_#1237.mat
BOOST,1275,0.82629,2.47525,1.0,0,discharge,0,-2.474,0.825,10.0,9.7,4.1177,4.0169,40.7404,12-12-21_20.56_BOOST_protocol_HPPC_IN21700_30T_cycle_#1275.mat
BOOST,1275,0.82629,2.47525,0.9999,0,discharge,1,-9.896,3.299,10.0,9.9,4.127,3.8001,33.0332,12-12-21_20.56_BOOST_protocol_HPPC_IN21700_30T_cycle_#1275.mat
BOOST,1275,0.82629,2.47525,0.9998,0,discharge,2,-19.791,6.597,10.0,9.9,4.1256,3.588,27.1639,12-12-21_20.56_BOOST_protocol_HPPC_IN21700_30T_cycle_#1275.mat
BOOST,1275,0.82629,2.47525,0.9998,0,discharge,3,-28.449,9.483,10.0,9.9,4.1252,3.4213,24.7425,12-12-21_20.56_BOOST_protocol_HPPC_IN21700_30T_cycle_#1275.mat
BOOST,1275,0.82629,2.47525,0.9587,1,discharge,0,-2.475,0.825,10.0,9.9,4.0847,3.9949,36.2887,12-12-21_20.56_BOOST_protocol_HPPC_IN21700_30T_cycle_#1275.mat
BOOST,1275,0.82629,2.47525,0.9587,1,discharge,1,-9.896,3.299,10.0,9.9,4.0852,3.7877,30.0636,12-12-21_20.56_BOOST_protocol_HPPC_IN21700_30T_cycle_#1275.mat
BOOST,1275,0.82629,2.47525,0.9586,1,discharge,2,-19.791,6.597,10.0,9.9,4.0856,3.5752,25.7895,12-12-21_20.56_BOOST_protocol_HPPC_IN21700_30T_cycle_#1275.mat
BOOST,1275,0.82629,2.47525,0.9585,1,discharge,3,-28.45,9.483,10.0,9.9,4.0871,3.4094,23.8207,12-12-21_20.56_BOOST_protocol_HPPC_IN21700_30T_cycle_#1275.mat
BOOST,1275,0.82629,2.47525,0.9175,2,discharge,0,-2.474,0.825,10.0,9.9,4.0712,3.9848,34.9161,12-12-21_20.56_BOOST_protocol_HPPC_IN21700_30T_cycle_#1275.mat
BOOST,1275,0.82629,2.47525,0.9174,2,discharge,1,-9.896,3.299,10.0,9.9,4.0711,3.7717,30.2553,12-12-21_20.56_BOOST_protocol_HPPC_IN21700_30T_cycle_#1275.mat
BOOST,1275,0.82629,2.47525,0.9174,2,discharge,2,-19.792,6.597,10.0,9.9,4.0718,3.5529,26.2177,12-12-21_20.56_BOOST_protocol_HPPC_IN21700_30T_cycle_#1275.mat
BOOST,1275,0.82629,2.47525,0.9173,2,discharge,3,-28.451,9.484,10.0,9.9,4.0741,3.3827,24.3014,12-12-21_20.56_BOOST_protocol_HPPC_IN21700_30T_cycle_#1275.mat
BOOST,1275,0.82629,2.47525,0.835,3,discharge,0,-2.475,0.825,10.0,9.9,3.9787,3.8983,32.4901,12-12-21_20.56_BOOST_protocol_HPPC_IN21700_30T_cycle_#1275.mat
BOOST,1275,0.82629,2.47525,0.835,3,discharge,1,-9.898,3.299,10.0,9.9,3.9809,3.7001,28.3694,12-12-21_20.56_BOOST_protocol_HPPC_IN21700_30T_cycle_#1275.mat
BOOST,1275,0.82629,2.47525,0.8349,3,discharge,2,-19.791,6.597,10.0,9.9,3.9824,3.4923,24.7638,12-12-21_20.56_BOOST_protocol_HPPC_IN21700_30T_cycle_#1275.mat
BOOST,1275,0.82629,2.47525,0.8349,3,discharge,3,-28.45,9.483,10.0,9.9,3.9841,3.3281,23.058,12-12-21_20.56_BOOST_protocol_HPPC_IN21700_30T_cycle_#1275.mat
BOOST,1275,0.82629,2.47525,0.7526,4,discharge,0,-2.474,0.825,10.0,9.9,3.8979,3.8262,28.9779,12-12-21_20.56_BOOST_protocol_HPPC_IN21700_30T_cycle_#1275.mat
BOOST,1275,0.82629,2.47525,0.7525,4,discharge,1,-9.896,3.299,10.0,9.9,3.8985,3.6437,25.7483,12-12-21_20.56_BOOST_protocol_HPPC_IN21700_30T_cycle_#1275.mat
BOOST,1275,0.82629,2.47525,0.7524,4,discharge,2,-19.792,6.597,10.0,9.9,3.8993,3.4358,23.4186,12-12-21_20.56_BOOST_protocol_HPPC_IN21700_30T_cycle_#1275.mat
BOOST,1275,0.82629,2.47525,0.7524,4,discharge,3,-28.449,9.483,10.0,9.9,3.9002,3.2631,22.3945,12-12-21_20.56_BOOST_protocol_HPPC_IN21700_30T_cycle_#1275.mat
BOOST,1275,0.82629,2.47525,0.6701,5,discharge,0,-2.474,0.825,10.0,9.9,3.8099,3.7414,27.6868,12-12-21_20.56_BOOST_protocol_HPPC_IN21700_30T_cycle_#1275.mat
BOOST,1275,0.82629,2.47525,0.67,5,discharge,1,-9.898,3.299,10.0,9.9,3.8108,3.5574,25.6024,12-12-21_20.56_BOOST_protocol_HPPC_IN21700_30T_cycle_#1275.mat
BOOST,1275,0.82629,2.47525,0.67,5,discharge,2,-19.791,6.597,10.0,9.9,3.8117,3.3487,23.3945,12-12-21_20.56_BOOST_protocol_HPPC_IN21700_30T_cycle_#1275.mat
BOOST,1275,0.82629,2.47525,0.6699,5,discharge,3,-28.45,9.483,10.0,9.9,3.8122,3.1812,22.1793,12-12-21_20.56_BOOST_protocol_HPPC_IN21700_30T_cycle_#1275.mat
BOOST,1275,0.82629,2.47525,0.5876,6,discharge,0,-2.475,0.825,10.0,9.9,3.7265,3.6599,26.9134,12-12-21_20.56_BOOST_protocol_HPPC_IN21700_30T_cycle_#1275.mat
BOOST,1275,0.82629,2.47525,0.5876,6,discharge,1,-9.896,3.299,10.0,9.9,3.7276,3.4789,25.1321,12-12-21_20.56_BOOST_protocol_HPPC_IN21700_30T_cycle_#1275.mat
BOOST,1275,0.82629,2.47525,0.5875,6,discharge,2,-19.792,6.597,10.0,9.9,3.728,3.2722,23.0295,12-12-21_20.56_BOOST_protocol_HPPC_IN21700_30T_cycle_#1275.mat
BOOST,1275,0.82629,2.47525,0.5874,6,discharge,3,-28.448,9.483,10.0,9.9,3.7297,3.0977,22.216,12-12-21_20.56_BOOST_protocol_HPPC_IN21700_30T_cycle_#1275.mat
BOOST,1275,0.82629,2.47525,0.5052,7,discharge,0,-2.474,0.825,10.0,9.9,3.6517,3.5838,27.4399,12-12-21_20.56_BOOST_protocol_HPPC_IN21700_30T_cycle_#1275.mat
BOOST,1275,0.82629,2.47525,0.5051,7,discharge,1,-9.896,3.299,10.0,9.9,3.6525,3.3978,25.7379,12-12-21_20.56_BOOST_protocol_HPPC_IN21700_30T_cycle_#1275.mat
BOOST,1275,0.82629,2.47525,0.505,7,discharge,2,-19.79,6.597,10.0,9.9,3.6527,3.1837,23.6988,12-12-21_20.56_BOOST_protocol_HPPC_IN21700_30T_cycle_#1275.mat
BOOST,1275,0.82629,2.47525,0.505,7,discharge,3,-28.45,9.483,10.0,9.9,3.6542,3.0082,22.7065,12-12-21_20.56_BOOST_protocol_HPPC_IN21700_30T_cycle_#1275.mat
BOOST,1275,0.82629,2.47525,0.4227,8,discharge,0,-2.475,0.825,10.0,9.9,3.5895,3.5203,27.9585,12-12-21_20.56_BOOST_protocol_HPPC_IN21700_30T_cycle_#1275.mat
BOOST,1275,0.82629,2.47525,0.4226,8,discharge,1,-9.896,3.299,10.0,9.9,3.591,3.3272,26.657,12-12-21_20.56_BOOST_protocol_HPPC_IN21700_30T_cycle_#1275.mat
BOOST,1275,0.82629,2.47525,0.4225,8,discharge,2,-19.79,6.597,10.0,9.9,3.5921,3.1013,24.8004,12-12-21_20.56_BOOST_protocol_HPPC_IN21700_30T_cycle_#1275.mat
BOOST,1275,0.82629,2.47525,0.4225,8,discharge,3,-28.45,9.483,10.0,9.9,3.5928,2.9079,24.0738,12-12-21_20.56_BOOST_protocol_HPPC_IN21700_30T_cycle_#1275.mat
BOOST,1275,0.82629,2.47525,0.3402,9,discharge,0,-2.474,0.825,10.0,9.91,3.5116,3.43,32.9777,12-12-21_20.56_BOOST_protocol_HPPC_IN21700_30T_cycle_#1275.mat
BOOST,1275,0.82629,2.47525,0.3402,9,discharge,1,-9.896,3.299,10.0,9.9,3.5129,3.2009,31.5276,12-12-21_20.56_BOOST_protocol_HPPC_IN21700_30T_cycle_#1275.mat
BOOST,1275,0.82629,2.47525,0.3401,9,discharge,2,-19.79,6.597,10.0,9.91,3.5144,2.9025,30.9197,12-12-21_20.56_BOOST_protocol_HPPC_IN21700_30T_cycle_#1275.mat
BOOST,1275,0.82629,2.47525,0.34,9,discharge,3,-28.45,9.483,10.0,9.9,3.5162,2.6127,31.7575,12-12-21_20.56_BOOST_protocol_HPPC_IN21700_30T_cycle_#1275.mat
BOOST,1275,0.82629,2.47525,0.299,10,discharge,0,-2.474,0.825,10.0,9.9,3.4683,3.3808,35.3621,12-12-21_20.56_BOOST_protocol_HPPC_IN21700_30T_cycle_#1275.mat
BOOST,1275,0.82629,2.47525,0.2989,10,discharge,1,-9.896,3.299,10.0,9.91,3.4688,3.1158,35.6724,12-12-21_20.56_BOOST_protocol_HPPC_IN21700_30T_cycle_#1275.mat
BOOST,1275,0.82629,2.47525,0.2988,10,discharge,2,-19.79,6.597,10.0,9.9,3.4698,2.7428,36.7357,12-12-21_20.56_BOOST_protocol_HPPC_IN21700_30T_cycle_#1275.mat
BOOST,1275,0.82629,2.47525,0.2988,10,discharge,3,-28.45,9.483,10.0,9.9,3.4708,2.4999,34.1265,12-12-21_20.56_BOOST_protocol_HPPC_IN21700_30T_cycle_#1275.mat
BOOST,1275,0.82629,2.47525,0.2578,11,discharge,0,-2.473,0.824,10.0,9.9,3.4277,3.3211,43.1055,12-12-21_20.56_BOOST_protocol_HPPC_IN21700_30T_cycle_#1275.mat
BOOST,1275,0.82629,2.47525,0.2577,11,discharge,1,-9.896,3.299,10.0,9.9,3.429,2.9483,48.5732,12-12-21_20.56_BOOST_protocol_HPPC_IN21700_30T_cycle_#1275.mat
BOOST,1275,0.82629,2.47525,0.2576,11,discharge,2,-19.793,6.598,10.0,9.9,3.4308,2.4998,47.0368,12-12-21_20.56_BOOST_protocol_HPPC_IN21700_30T_cycle_#1275.mat
BOOST,1275,0.82629,2.47525,0.2575,11,discharge,3,-24.227,8.076,10.0,9.9,3.4318,2.4999,38.4653,12-12-21_20.56_BOOST_protocol_HPPC_IN21700_30T_cycle_#1275.mat
BOOST,1275,0.82629,2.47525,0.2165,12,discharge,0,-2.475,0.825,10.0,9.9,3.3856,3.2384,59.4844,12-12-21_20.56_BOOST_protocol_HPPC_IN21700_30T_cycle_#1275.mat
BOOST,1275,0.82629,2.47525,0.2165,12,discharge,1,-9.896,3.299,10.0,9.9,3.3872,2.6928,70.1712,12-12-21_20.56_BOOST_protocol_HPPC_IN21700_30T_cycle_#1275.mat
