Repository: KikETs/ECM_HYBRID_BMS_JOINT

## Results

| Arm | Model | Size | Protocol | Result | Worst cell |
|---|---|---|---|---|---|
| SOP | 2RC table + trim (A8) | 4 effective coefficients, 2 EW states | leave-one-cell-out | usable current 69.6 % discharge, 59.5 % charge (τ = 10 s) | 59.9 % / 53.5 % (BOOST_REST) |
| SOH | dQ/dV ridge | 65 coefficients | leave-one-cell-out | RMSE 0.0094, bias −0.0005 | 0.0130 (BOOST_REST) |
| SOC | 2RC EKF, low-current gate | 3 states | leave-one-cell-out | **2.34 %p** over six sensor disturbances on estimated SOH (2.325 on true SOH), per cell 2.00–2.75 | 4.60 %p (BOOST_NEGPULSE_1S, current offset −0.10 A) |

The SOH arm was a 10,945-parameter CNN until the second audit round. Nested

File: analysis/results/cold_check/r_all_CC.csv (part 7 of 10)
protocol,cycle,SOH,CAP_Ah,SOC,soc_group,direction,rate_rank,I_A,CRate_rated,tau_s,tau_actual_s,V_pre_V,V_tau_V,R_mOhm,file
CC,1162,0.85112,2.53073,0.8312,3,discharge,1,-10.124,3.375,10.0,9.9,3.993,3.7386,25.1284,11-23-21_21.54_CC_protocol_HPPC_IN21700_30T_cycle_#1162.mat
CC,1162,0.85112,2.53073,0.8311,3,discharge,2,-20.247,6.749,10.0,9.9,3.9941,3.5452,22.1712,11-23-21_21.54_CC_protocol_HPPC_IN21700_30T_cycle_#1162.mat
CC,1162,0.85112,2.53073,0.8311,3,discharge,3,-29.103,9.701,10.0,9.9,3.9957,3.3935,20.692,11-23-21_21.54_CC_protocol_HPPC_IN21700_30T_cycle_#1162.mat
CC,1162,0.85112,2.53073,0.7469,4,discharge,0,-2.531,0.844,10.0,9.9,3.9065,3.84,26.2711,11-23-21_21.54_CC_protocol_HPPC_IN21700_30T_cycle_#1162.mat
CC,1162,0.85112,2.53073,0.7469,4,discharge,1,-10.123,3.374,10.0,9.9,3.9071,3.667,23.7183,11-23-21_21.54_CC_protocol_HPPC_IN21700_30T_cycle_#1162.mat
CC,1162,0.85112,2.53073,0.7468,4,discharge,2,-20.246,6.749,10.0,9.9,3.9076,3.4741,21.4116,11-23-21_21.54_CC_protocol_HPPC_IN21700_30T_cycle_#1162.mat
CC,1162,0.85112,2.53073,0.7467,4,discharge,3,-29.103,9.701,10.0,9.9,3.9077,3.3197,20.2041,11-23-21_21.54_CC_protocol_HPPC_IN21700_30T_cycle_#1162.mat
CC,1162,0.85112,2.53073,0.6626,5,discharge,0,-2.531,0.844,10.0,9.9,3.8159,3.7561,23.6252,11-23-21_21.54_CC_protocol_HPPC_IN21700_30T_cycle_#1162.mat
CC,1162,0.85112,2.53073,0.6625,5,discharge,1,-10.122,3.374,10.0,9.9,3.8165,3.5921,22.1695,11-23-21_21.54_CC_protocol_HPPC_IN21700_30T_cycle_#1162.mat
CC,1162,0.85112,2.53073,0.6624,5,discharge,2,-20.247,6.749,10.0,9.9,3.8171,3.4001,20.5956,11-23-21_21.54_CC_protocol_HPPC_IN21700_30T_cycle_#1162.mat
CC,1162,0.85112,2.53073,0.6623,5,discharge,3,-29.102,9.701,10.0,9.9,3.8174,3.2456,19.6481,11-23-21_21.54_CC_protocol_HPPC_IN21700_30T_cycle_#1162.mat
CC,1162,0.85112,2.53073,0.5782,6,discharge,0,-2.531,0.844,10.0,9.9,3.7307,3.6706,23.7409,11-23-21_21.54_CC_protocol_HPPC_IN21700_30T_cycle_#1162.mat
CC,1162,0.85112,2.53073,0.5781,6,discharge,1,-10.125,3.375,10.0,9.9,3.7313,3.5024,22.6074,11-23-21_21.54_CC_protocol_HPPC_IN21700_30T_cycle_#1162.mat
CC,1162,0.85112,2.53073,0.5781,6,discharge,2,-20.246,6.749,10.0,9.9,3.7321,3.3063,21.0313,11-23-21_21.54_CC_protocol_HPPC_IN21700_30T_cycle_#1162.mat
CC,1162,0.85112,2.53073,0.578,6,discharge,3,-29.101,9.7,10.0,9.9,3.7328,3.1466,20.1436,11-23-21_21.54_CC_protocol_HPPC_IN21700_30T_cycle_#1162.mat
CC,1162,0.85112,2.53073,0.4939,7,discharge,0,-2.531,0.844,10.0,9.9,3.6548,3.5963,23.1088,11-23-21_21.54_CC_protocol_HPPC_IN21700_30T_cycle_#1162.mat
CC,1162,0.85112,2.53073,0.4938,7,discharge,1,-10.123,3.374,10.0,9.9,3.6554,3.4303,22.2365,11-23-21_21.54_CC_protocol_HPPC_IN21700_30T_cycle_#1162.mat
CC,1162,0.85112,2.53073,0.4937,7,discharge,2,-20.245,6.748,10.0,9.9,3.6561,3.2332,20.8891,11-23-21_21.54_CC_protocol_HPPC_IN21700_30T_cycle_#1162.mat
CC,1162,0.85112,2.53073,0.4936,7,discharge,3,-29.102,9.701,10.0,9.9,3.6568,3.0726,20.0742,11-23-21_21.54_CC_protocol_HPPC_IN21700_30T_cycle_#1162.mat
CC,1162,0.85112,2.53073,0.4095,8,discharge,0,-2.53,0.843,10.0,9.9,3.5936,3.532,24.3498,11-23-21_21.54_CC_protocol_HPPC_IN21700_30T_cycle_#1162.mat
CC,1162,0.85112,2.53073,0.4094,8,discharge,1,-10.125,3.375,10.0,9.9,3.5942,3.3552,23.6049,11-23-21_21.54_CC_protocol_HPPC_IN21700_30T_cycle_#1162.mat
CC,1162,0.85112,2.53073,0.4093,8,discharge,2,-20.246,6.749,10.0,9.9,3.595,3.1417,22.3896,11-23-21_21.54_CC_protocol_HPPC_IN21700_30T_cycle_#1162.mat
CC,1162,0.85112,2.53073,0.4093,8,discharge,3,-29.103,9.701,10.0,9.9,3.5955,2.9615,21.7847,11-23-21_21.54_CC_protocol_HPPC_IN21700_30T_cycle_#1162.mat
CC,1162,0.85112,2.53073,0.3251,9,discharge,0,-2.532,0.844,10.0,9.9,3.5126,3.4419,27.9259,11-23-21_21.54_CC_protocol_HPPC_IN21700_30T_cycle_#1162.mat
CC,1162,0.85112,2.53073,0.3251,9,discharge,1,-10.123,3.374,10.0,9.9,3.5133,3.2394,27.0572,11-23-21_21.54_CC_protocol_HPPC_IN21700_30T_cycle_#1162.mat
CC,1162,0.85112,2.53073,0.325,9,discharge,2,-20.245,6.748,10.0,9.9,3.5154,2.9712,26.8807,11-23-21_21.54_CC_protocol_HPPC_IN21700_30T_cycle_#1162.mat
CC,1162,0.85112,2.53073,0.3249,9,discharge,3,-29.102,9.701,10.0,9.9,3.517,2.7146,27.572,11-23-21_21.54_CC_protocol_HPPC_IN21700_30T_cycle_#1162.mat
CC,1162,0.85112,2.53073,0.283,10,discharge,0,-2.532,0.844,10.0,9.9,3.464,3.3895,29.4257,11-23-21_21.54_CC_protocol_HPPC_IN21700_30T_cycle_#1162.mat
CC,1162,0.85112,2.53073,0.2829,10,discharge,1,-10.123,3.374,10.0,9.9,3.4637,3.1583,30.1689,11-23-21_21.54_CC_protocol_HPPC_IN21700_30T_cycle_#1162.mat
CC,1162,0.85112,2.53073,0.2828,10,discharge,2,-20.247,6.749,10.0,9.9,3.4654,2.8021,32.7604,11-23-21_21.54_CC_protocol_HPPC_IN21700_30T_cycle_#1162.mat
CC,1162,0.85112,2.53073,0.2827,10,discharge,3,-29.103,9.701,10.0,9.9,3.4653,2.4998,33.1753,11-23-21_21.54_CC_protocol_HPPC_IN21700_30T_cycle_#1162.mat
CC,1162,0.85112,2.53073,0.2408,11,discharge,0,-2.532,0.844,10.0,9.9,3.425,3.3326,36.4972,11-23-21_21.54_CC_protocol_HPPC_IN21700_30T_cycle_#1162.mat
CC,1162,0.85112,2.53073,0.2407,11,discharge,1,-10.123,3.374,10.0,9.9,3.4257,2.9892,43.1196,11-23-21_21.54_CC_protocol_HPPC_IN21700_30T_cycle_#1162.mat
CC,1162,0.85112,2.53073,0.2406,11,discharge,2,-20.247,6.749,10.0,9.9,3.4278,2.4999,45.829,11-23-21_21.54_CC_protocol_HPPC_IN21700_30T_cycle_#1162.mat
CC,1162,0.85112,2.53073,0.2405,11,discharge,3,-26.066,8.689,10.0,9.9,3.4282,2.4999,35.6134,11-23-21_21.54_CC_protocol_HPPC_IN21700_30T_cycle_#1162.mat
CC,1162,0.85112,2.53073,0.1986,12,discharge,0,-2.532,0.844,10.0,9.9,3.3808,3.2505,51.4654,11-23-21_21.54_CC_protocol_HPPC_IN21700_30T_cycle_#1162.mat
CC,1162,0.85112,2.53073,0.1985,12,discharge,1,-10.123,3.374,10.0,9.9,3.3825,2.7033,67.0947,11-23-21_21.54_CC_protocol_HPPC_IN21700_30T_cycle_#1162.mat
CC,1162,0.85112,2.53073,0.1984,12,discharge,2,-17.291,5.764,10.0,9.9,3.3869,2.5,51.2926,11-23-21_21.54_CC_protocol_HPPC_IN21700_30T_cycle_#1162.mat
CC,1162,0.85112,2.53073,0.1984,12,discharge,3,-16.298,5.433,10.0,9.9,3.3875,2.5,54.4529,11-23-21_21.54_CC_protocol_HPPC_IN21700_30T_cycle_#1162.mat
CC,1200,0.84578,2.51484,1.0,0,discharge,0,-2.516,0.839,10.0,9.7,4.1223,4.0304,36.5306,11-30-21_01.40_CC_protocol_HPPC_IN21700_30T_cycle_#1200.mat
CC,1200,0.84578,2.51484,0.9999,0,discharge,1,-10.059,3.353,10.0,9.9,4.1316,3.8257,30.4106,11-30-21_01.40_CC_protocol_HPPC_IN21700_30T_cycle_#1200.mat
CC,1200,0.84578,2.51484,0.9998,0,discharge,2,-20.12,6.707,10.0,9.9,4.1302,3.6247,25.1243,11-30-21_01.40_CC_protocol_HPPC_IN21700_30T_cycle_#1200.mat
CC,1200,0.84578,2.51484,0.9998,0,discharge,3,-28.922,9.641,10.0,9.9,4.1295,3.4672,22.8995,11-30-21_01.40_CC_protocol_HPPC_IN21700_30T_cycle_#1200.mat
CC,1200,0.84578,2.51484,0.9581,1,discharge,0,-2.515,0.838,10.0,9.9,4.087,4.0058,32.2799,11-30-21_01.40_CC_protocol_HPPC_IN21700_30T_cycle_#1200.mat
CC,1200,0.84578,2.51484,0.958,1,discharge,1,-10.059,3.353,10.0,9.9,4.0873,3.8121,27.3586,11-30-21_01.40_CC_protocol_HPPC_IN21700_30T_cycle_#1200.mat
CC,1200,0.84578,2.51484,0.9579,1,discharge,2,-20.119,6.706,10.0,9.9,4.0878,3.6093,23.7835,11-30-21_01.40_CC_protocol_HPPC_IN21700_30T_cycle_#1200.mat
CC,1200,0.84578,2.51484,0.9578,1,discharge,3,-28.921,9.64,10.0,9.9,4.089,3.4513,22.0497,11-30-21_01.40_CC_protocol_HPPC_IN21700_30T_cycle_#1200.mat
CC,1200,0.84578,2.51484,0.9161,2,discharge,0,-2.515,0.838,10.0,9.9,4.074,3.9992,29.7356,11-30-21_01.40_CC_protocol_HPPC_IN21700_30T_cycle_#1200.mat
CC,1200,0.84578,2.51484,0.9161,2,discharge,1,-10.058,3.353,10.0,9.9,4.0745,3.8016,27.1326,11-30-21_01.40_CC_protocol_HPPC_IN21700_30T_cycle_#1200.mat
CC,1200,0.84578,2.51484,0.916,2,discharge,2,-20.12,6.707,10.0,9.9,4.075,3.5889,24.16,11-30-21_01.40_CC_protocol_HPPC_IN21700_30T_cycle_#1200.mat
CC,1200,0.84578,2.51484,0.9159,2,discharge,3,-28.922,9.641,10.0,9.9,4.0761,3.42,22.6852,11-30-21_01.40_CC_protocol_HPPC_IN21700_30T_cycle_#1200.mat
CC,1200,0.84578,2.51484,0.8323,3,discharge,0,-2.518,0.839,10.0,9.9,3.9896,3.9152,29.5531,11-30-21_01.40_CC_protocol_HPPC_IN21700_30T_cycle_#1200.mat
CC,1200,0.84578,2.51484,0.8323,3,discharge,1,-10.06,3.353,10.0,9.9,3.991,3.7264,26.3022,11-30-21_01.40_CC_protocol_HPPC_IN21700_30T_cycle_#1200.mat
CC,1200,0.84578,2.51484,0.8322,3,discharge,2,-20.121,6.707,10.0,9.9,3.9924,3.5271,23.1251,11-30-21_01.40_CC_protocol_HPPC_IN21700_30T_cycle_#1200.mat
CC,1200,0.84578,2.51484,0.8321,3,discharge,3,-28.921,9.64,10.0,9.9,3.993,3.37,21.5414,11-30-21_01.40_CC_protocol_HPPC_IN21700_30T_cycle_#1200.mat
CC,1200,0.84578,2.51484,0.7485,4,discharge,0,-2.516,0.839,10.0,9.9,3.9059,3.8388,26.6725,11-30-21_01.40_CC_protocol_HPPC_IN21700_30T_cycle_#1200.mat
CC,1200,0.84578,2.51484,0.7484,4,discharge,1,-10.059,3.353,10.0,9.9,3.9064,3.665,23.9984,11-30-21_01.40_CC_protocol_HPPC_IN21700_30T_cycle_#1200.mat
CC,1200,0.84578,2.51484,0.7484,4,discharge,2,-20.12,6.707,10.0,9.9,3.9072,3.473,21.5805,11-30-21_01.40_CC_protocol_HPPC_IN21700_30T_cycle_#1200.mat
CC,1200,0.84578,2.51484,0.7483,4,discharge,3,-28.923,9.641,10.0,9.9,3.9072,3.3195,20.3195,11-30-21_01.40_CC_protocol_HPPC_IN21700_30T_cycle_#1200.mat
CC,1200,0.84578,2.51484,0.6646,5,discharge,0,-2.516,0.839,10.0,9.9,3.8146,3.7523,24.7615,11-30-21_01.40_CC_protocol_HPPC_IN21700_30T_cycle_#1200.mat
CC,1200,0.84578,2.51484,0.6646,5,discharge,1,-10.059,3.353,10.0,9.9,3.8152,3.5817,23.213,11-30-21_01.40_CC_protocol_HPPC_IN21700_30T_cycle_#1200.mat
CC,1200,0.84578,2.51484,0.6645,5,discharge,2,-20.122,6.707,10.0,9.9,3.816,3.3841,21.4641,11-30-21_01.40_CC_protocol_HPPC_IN21700_30T_cycle_#1200.mat
CC,1200,0.84578,2.51484,0.6644,5,discharge,3,-28.923,9.641,10.0,9.9,3.8155,3.2249,20.4197,11-30-21_01.40_CC_protocol_HPPC_IN21700_30T_cycle_#1200.mat
CC,1200,0.84578,2.51484,0.5808,6,discharge,0,-2.516,0.839,10.0,9.9,3.7299,3.6688,24.2846,11-30-21_01.40_CC_protocol_HPPC_IN21700_30T_cycle_#1200.mat
CC,1200,0.84578,2.51484,0.5807,6,discharge,1,-10.059,3.353,10.0,9.9,3.7305,3.4993,22.9844,11-30-21_01.40_CC_protocol_HPPC_IN21700_30T_cycle_#1200.mat
CC,1200,0.84578,2.51484,0.5807,6,discharge,2,-20.12,6.707,10.0,9.9,3.7308,3.3034,21.2425,11-30-21_01.40_CC_protocol_HPPC_IN21700_30T_cycle_#1200.mat
CC,1200,0.84578,2.51484,0.5806,6,discharge,3,-28.922,9.641,10.0,9.9,3.7325,3.145,20.3133,11-30-21_01.40_CC_protocol_HPPC_IN21700_30T_cycle_#1200.mat
CC,1200,0.84578,2.51484,0.497,7,discharge,0,-2.516,0.839,10.0,9.9,3.6544,3.5934,24.2439,11-30-21_01.40_CC_protocol_HPPC_IN21700_30T_cycle_#1200.mat
CC,1200,0.84578,2.51484,0.4969,7,discharge,1,-10.06,3.353,10.0,9.9,3.6552,3.421,23.2803,11-30-21_01.40_CC_protocol_HPPC_IN21700_30T_cycle_#1200.mat
CC,1200,0.84578,2.51484,0.4968,7,discharge,2,-20.12,6.707,10.0,9.9,3.6558,3.218,21.7594,11-30-21_01.40_CC_protocol_HPPC_IN21700_30T_cycle_#1200.mat
CC,1200,0.84578,2.51484,0.4968,7,discharge,3,-28.922,9.641,10.0,9.9,3.6566,3.052,20.9045,11-30-21_01.40_CC_protocol_HPPC_IN21700_30T_cycle_#1200.mat
CC,1200,0.84578,2.51484,0.4132,8,discharge,0,-2.516,0.839,10.0,9.9,3.5937,3.5302,25.2375,11-30-21_01.40_CC_protocol_HPPC_IN21700_30T_cycle_#1200.mat
CC,1200,0.84578,2.51484,0.4131,8,discharge,1,-10.059,3.353,10.0,9.9,3.5938,3.3506,24.1774,11-30-21_01.40_CC_protocol_HPPC_IN21700_30T_cycle_#1200.mat
CC,1200,0.84578,2.51484,0.413,8,discharge,2,-20.12,6.707,10.0,9.9,3.5953,3.1359,22.833,11-30-21_01.40_CC_protocol_HPPC_IN21700_30T_cycle_#1200.mat
CC,1200,0.84578,2.51484,0.4129,8,discharge,3,-28.922,9.641,10.0,9.9,3.5958,2.9563,22.1112,11-30-21_01.40_CC_protocol_HPPC_IN21700_30T_cycle_#1200.mat
CC,1200,0.84578,2.51484,0.3293,9,discharge,0,-2.516,0.839,10.0,9.9,3.5136,3.44,29.2493,11-30-21_01.40_CC_protocol_HPPC_IN21700_30T_cycle_#1200.mat
CC,1200,0.84578,2.51484,0.3293,9,discharge,1,-10.06,3.353,10.0,9.9,3.5145,3.2296,28.3201,11-30-21_01.40_CC_protocol_HPPC_IN21700_30T_cycle_#1200.mat
CC,1200,0.84578,2.51484,0.3292,9,discharge,2,-20.121,6.707,10.0,9.9,3.5161,2.9523,28.0205,11-30-21_01.40_CC_protocol_HPPC_IN21700_30T_cycle_#1200.mat
CC,1200,0.84578,2.51484,0.3291,9,discharge,3,-28.921,9.64,10.0,9.9,3.5181,2.6851,28.8026,11-30-21_01.40_CC_protocol_HPPC_IN21700_30T_cycle_#1200.mat
CC,1200,0.84578,2.51484,0.2874,10,discharge,0,-2.517,0.839,10.0,9.9,3.4655,3.386,31.5915,11-30-21_01.40_CC_protocol_HPPC_IN21700_30T_cycle_#1200.mat
CC,1200,0.84578,2.51484,0.2873,10,discharge,1,-10.059,3.353,10.0,9.9,3.4658,3.1406,32.3293,11-30-21_01.40_CC_protocol_HPPC_IN21700_30T_cycle_#1200.mat
CC,1200,0.84578,2.51484,0.2872,10,discharge,2,-20.122,6.707,10.0,9.9,3.4668,2.7805,34.1069,11-30-21_01.40_CC_protocol_HPPC_IN21700_30T_cycle_#1200.mat
CC,1200,0.84578,2.51484,0.2872,10,discharge,3,-28.922,9.641,10.0,9.9,3.4674,2.4998,33.4555,11-30-21_01.40_CC_protocol_HPPC_IN21700_30T_cycle_#1200.mat
CC,1200,0.84578,2.51484,0.2455,11,discharge,0,-2.515,0.838,10.0,9.9,3.426,3.3306,37.9384,11-30-21_01.40_CC_protocol_HPPC_IN21700_30T_cycle_#1200.mat
CC,1200,0.84578,2.51484,0.2454,11,discharge,1,-10.06,3.353,10.0,9.9,3.4267,2.9779,44.6123,11-30-21_01.40_CC_protocol_HPPC_IN21700_30T_cycle_#1200.mat
CC,1200,0.84578,2.51484,0.2453,11,discharge,2,-20.121,6.707,10.0,9.9,3.4288,2.4999,46.1657,11-30-21_01.40_CC_protocol_HPPC_IN21700_30T_cycle_#1200.mat
CC,1200,0.84578,2.51484,0.2453,11,discharge,3,-25.345,8.448,10.0,9.9,3.4293,2.5,36.666,11-30-21_01.40_CC_protocol_HPPC_IN21700_30T_cycle_#1200.mat
CC,1200,0.84578,2.51484,0.2036,12,discharge,0,-2.514,0.838,10.0,9.9,3.3835,3.2454,54.9215,11-30-21_01.40_CC_protocol_HPPC_IN21700_30T_cycle_#1200.mat
CC,1200,0.84578,2.51484,0.2035,12,discharge,1,-10.06,3.353,10.0,9.9,3.3852,2.6791,70.1889,11-30-21_01.40_CC_protocol_HPPC_IN21700_30T_cycle_#1200.mat
CC,1200,0.84578,2.51484,0.2034,12,discharge,2,-16.551,5.517,10.0,9.9,3.3897,2.4999,53.7611,11-30-21_01.40_CC_protocol_HPPC_IN21700_30T_cycle_#1200.mat
CC,1200,0.84578,2.51484,0.2033,12,discharge,3,-15.566,5.189,10.0,9.9,3.3896,2.4999,57.1566,11-30-21_01.40_CC_protocol_HPPC_IN21700_30T_cycle_#1200.mat
CC,1237,0.8392,2.49527,1.0,0,discharge,0,-2.496,0.832,10.0,9.7,4.1181,4.0269,36.5414,12-04-21_21.40_CC_protocol_HPPC_IN21700_30T_cycle_#1237.mat
CC,1237,0.8392,2.49527,0.9999,0,discharge,1,-9.977,3.326,10.0,9.9,4.1281,3.8232,30.5588,12-04-21_21.40_CC_protocol_HPPC_IN21700_30T_cycle_#1237.mat
CC,1237,0.8392,2.49527,0.9998,0,discharge,2,-19.956,6.652,10.0,9.91,4.1266,3.6233,25.2205,12-04-21_21.40_CC_protocol_HPPC_IN21700_30T_cycle_#1237.mat
CC,1237,0.8392,2.49527,0.9998,0,discharge,3,-28.685,9.562,10.0,9.9,4.1257,3.46,23.2073,12-04-21_21.40_CC_protocol_HPPC_IN21700_30T_cycle_#1237.mat
CC,1237,0.8392,2.49527,0.9584,1,discharge,0,-2.495,0.832,10.0,9.9,4.0856,4.001,33.9037,12-04-21_21.40_CC_protocol_HPPC_IN21700_30T_cycle_#1237.mat
CC,1237,0.8392,2.49527,0.9583,1,discharge,1,-9.977,3.326,10.0,9.9,4.0853,3.8013,28.4646,12-04-21_21.40_CC_protocol_HPPC_IN21700_30T_cycle_#1237.mat
CC,1237,0.8392,2.49527,0.9583,1,discharge,2,-19.957,6.652,10.0,9.9,4.0866,3.5939,24.6881,12-04-21_21.40_CC_protocol_HPPC_IN21700_30T_cycle_#1237.mat
CC,1237,0.8392,2.49527,0.9582,1,discharge,3,-28.686,9.562,10.0,9.9,4.0879,3.4319,22.8683,12-04-21_21.40_CC_protocol_HPPC_IN21700_30T_cycle_#1237.mat
CC,1237,0.8392,2.49527,0.9168,2,discharge,0,-2.494,0.831,10.0,9.9,4.0728,3.9924,32.2412,12-04-21_21.40_CC_protocol_HPPC_IN21700_30T_cycle_#1237.mat
CC,1237,0.8392,2.49527,0.9168,2,discharge,1,-9.977,3.326,10.0,9.9,4.0724,3.7911,28.1948,12-04-21_21.40_CC_protocol_HPPC_IN21700_30T_cycle_#1237.mat
CC,1237,0.8392,2.49527,0.9167,2,discharge,2,-19.955,6.652,10.0,9.9,4.0737,3.5825,24.6154,12-04-21_21.40_CC_protocol_HPPC_IN21700_30T_cycle_#1237.mat
CC,1237,0.8392,2.49527,0.9166,2,discharge,3,-28.685,9.562,10.0,9.9,4.0753,3.4228,22.7471,12-04-21_21.40_CC_protocol_HPPC_IN21700_30T_cycle_#1237.mat
CC,1237,0.8392,2.49527,0.8337,3,discharge,0,-2.494,0.831,10.0,9.9,3.9847,3.9062,31.4781,12-04-21_21.40_CC_protocol_HPPC_IN21700_30T_cycle_#1237.mat
CC,1237,0.8392,2.49527,0.8336,3,discharge,1,-9.978,3.326,10.0,9.9,3.9852,3.7132,27.2608,12-04-21_21.40_CC_protocol_HPPC_IN21700_30T_cycle_#1237.mat
CC,1237,0.8392,2.49527,0.8336,3,discharge,2,-19.957,6.652,10.0,9.9,3.9873,3.5131,23.7611,12-04-21_21.40_CC_protocol_HPPC_IN21700_30T_cycle_#1237.mat
CC,1237,0.8392,2.49527,0.8335,3,discharge,3,-28.685,9.562,10.0,9.9,3.9889,3.3541,22.13,12-04-21_21.40_CC_protocol_HPPC_IN21700_30T_cycle_#1237.mat
CC,1237,0.8392,2.49527,0.7505,4,discharge,0,-2.496,0.832,10.0,9.9,3.9023,3.8321,28.1273,12-04-21_21.40_CC_protocol_HPPC_IN21700_30T_cycle_#1237.mat
CC,1237,0.8392,2.49527,0.7505,4,discharge,1,-9.979,3.326,10.0,9.9,3.903,3.6521,25.1418,12-04-21_21.40_CC_protocol_HPPC_IN21700_30T_cycle_#1237.mat
CC,1237,0.8392,2.49527,0.7504,4,discharge,2,-19.955,6.652,10.0,9.9,3.9036,3.4541,22.5257,12-04-21_21.40_CC_protocol_HPPC_IN21700_30T_cycle_#1237.mat
CC,1237,0.8392,2.49527,0.7503,4,discharge,3,-28.685,9.562,10.0,9.9,3.9045,3.2968,21.1853,12-04-21_21.40_CC_protocol_HPPC_IN21700_30T_cycle_#1237.mat
CC,1237,0.8392,2.49527,0.6674,5,discharge,0,-2.494,0.831,10.0,9.9,3.8115,3.7491,25.02,12-04-21_21.40_CC_protocol_HPPC_IN21700_30T_cycle_#1237.mat
CC,1237,0.8392,2.49527,0.6673,5,discharge,1,-9.978,3.326,10.0,9.9,3.812,3.5758,23.6721,12-04-21_21.40_CC_protocol_HPPC_IN21700_30T_cycle_#1237.mat
CC,1237,0.8392,2.49527,0.6672,5,discharge,2,-19.957,6.652,10.0,9.9,3.812,3.3723,22.0324,12-04-21_21.40_CC_protocol_HPPC_IN21700_30T_cycle_#1237.mat
CC,1237,0.8392,2.49527,0.6672,5,discharge,3,-28.685,9.562,10.0,9.91,3.813,3.2093,21.0458,12-04-21_21.40_CC_protocol_HPPC_IN21700_30T_cycle_#1237.mat
CC,1237,0.8392,2.49527,0.5842,6,discharge,0,-2.494,0.831,10.0,9.9,3.7265,3.6629,25.5022,12-04-21_21.40_CC_protocol_HPPC_IN21700_30T_cycle_#1237.mat
CC,1237,0.8392,2.49527,0.5842,6,discharge,1,-9.98,3.327,10.0,9.9,3.7275,3.4866,24.139,12-04-21_21.40_CC_protocol_HPPC_IN21700_30T_cycle_#1237.mat
CC,1237,0.8392,2.49527,0.5841,6,discharge,2,-19.956,6.652,10.0,9.9,3.7286,3.2849,22.2339,12-04-21_21.40_CC_protocol_HPPC_IN21700_30T_cycle_#1237.mat
CC,1237,0.8392,2.49527,0.584,6,discharge,3,-28.685,9.562,10.0,9.9,3.7287,3.1224,21.1365,12-04-21_21.40_CC_protocol_HPPC_IN21700_30T_cycle_#1237.mat
CC,1237,0.8392,2.49527,0.5011,7,discharge,0,-2.494,0.831,10.0,9.9,3.6531,3.592,24.4978,12-04-21_21.40_CC_protocol_HPPC_IN21700_30T_cycle_#1237.mat
CC,1237,0.8392,2.49527,0.501,7,discharge,1,-9.98,3.327,10.0,9.9,3.6539,3.4176,23.6783,12-04-21_21.40_CC_protocol_HPPC_IN21700_30T_cycle_#1237.mat
CC,1237,0.8392,2.49527,0.501,7,discharge,2,-19.957,6.652,10.0,9.9,3.6545,3.2067,22.4382,12-04-21_21.40_CC_protocol_HPPC_IN21700_30T_cycle_#1237.mat
CC,1237,0.8392,2.49527,0.5009,7,discharge,3,-28.686,9.562,10.0,9.9,3.6552,3.0363,21.575,12-04-21_21.40_CC_protocol_HPPC_IN21700_30T_cycle_#1237.mat
CC,1237,0.8392,2.49527,0.418,8,discharge,0,-2.494,0.831,10.0,9.9,3.5921,3.5256,26.6629,12-04-21_21.40_CC_protocol_HPPC_IN21700_30T_cycle_#1237.mat
CC,1237,0.8392,2.49527,0.4179,8,discharge,1,-9.978,3.326,10.0,9.9,3.593,3.3386,25.4958,12-04-21_21.40_CC_protocol_HPPC_IN21700_30T_cycle_#1237.mat
CC,1237,0.8392,2.49527,0.4178,8,discharge,2,-19.958,6.653,10.0,9.9,3.593,3.117,23.8501,12-04-21_21.40_CC_protocol_HPPC_IN21700_30T_cycle_#1237.mat
CC,1237,0.8392,2.49527,0.4177,8,discharge,3,-28.686,9.562,10.0,9.9,3.5944,2.9304,23.1472,12-04-21_21.40_CC_protocol_HPPC_IN21700_30T_cycle_#1237.mat
CC,1237,0.8392,2.49527,0.3348,9,discharge,0,-2.494,0.831,10.0,9.9,3.5122,3.438,29.7478,12-04-21_21.40_CC_protocol_HPPC_IN21700_30T_cycle_#1237.mat
CC,1237,0.8392,2.49527,0.3347,9,discharge,1,-9.978,3.326,10.0,9.9,3.5131,3.2268,28.6934,12-04-21_21.40_CC_protocol_HPPC_IN21700_30T_cycle_#1237.mat
CC,1237,0.8392,2.49527,0.3346,9,discharge,2,-19.956,6.652,10.0,9.9,3.5152,2.9401,28.8184,12-04-21_21.40_CC_protocol_HPPC_IN21700_30T_cycle_#1237.mat
CC,1237,0.8392,2.49527,0.3346,9,discharge,3,-28.684,9.561,10.0,9.9,3.5162,2.6547,30.0342,12-04-21_21.40_CC_protocol_HPPC_IN21700_30T_cycle_#1237.mat
CC,1237,0.8392,2.49527,0.2932,10,discharge,0,-2.495,0.832,10.0,9.9,3.4645,3.3811,33.4322,12-04-21_21.40_CC_protocol_HPPC_IN21700_30T_cycle_#1237.mat
CC,1237,0.8392,2.49527,0.2932,10,discharge,1,-9.978,3.326,10.0,9.9,3.4643,3.1231,34.1945,12-04-21_21.40_CC_protocol_HPPC_IN21700_30T_cycle_#1237.mat
CC,1237,0.8392,2.49527,0.2931,10,discharge,2,-19.956,6.652,10.0,9.9,3.4661,2.7461,36.0794,12-04-21_21.40_CC_protocol_HPPC_IN21700_30T_cycle_#1237.mat
CC,1237,0.8392,2.49527,0.293,10,discharge,3,-28.685,9.562,10.0,9.9,3.466,2.4998,33.6831,12-04-21_21.40_CC_protocol_HPPC_IN21700_30T_cycle_#1237.mat
CC,1237,0.8392,2.49527,0.2516,11,discharge,0,-2.494,0.831,10.0,9.9,3.4257,3.3284,39.0074,12-04-21_21.40_CC_protocol_HPPC_IN21700_30T_cycle_#1237.mat
CC,1237,0.8392,2.49527,0.2516,11,discharge,1,-9.978,3.326,10.0,9.9,3.4263,2.9731,45.419,12-04-21_21.40_CC_protocol_HPPC_IN21700_30T_cycle_#1237.mat
CC,1237,0.8392,2.49527,0.2515,11,discharge,2,-19.955,6.652,10.0,9.9,3.4286,2.4999,46.5397,12-04-21_21.40_CC_protocol_HPPC_IN21700_30T_cycle_#1237.mat
CC,1237,0.8392,2.49527,0.2514,11,discharge,3,-25.265,8.422,10.0,9.9,3.4291,2.4999,36.7782,12-04-21_21.40_CC_protocol_HPPC_IN21700_30T_cycle_#1237.mat
CC,1237,0.8392,2.49527,0.2101,12,discharge,0,-2.497,0.832,10.0,9.9,3.3835,3.2375,58.4819,12-04-21_21.40_CC_protocol_HPPC_IN21700_30T_cycle_#1237.mat
CC,1237,0.8392,2.49527,0.21,12,discharge,1,-9.978,3.326,10.0,9.9,3.3846,2.6597,72.6469,12-04-21_21.40_CC_protocol_HPPC_IN21700_30T_cycle_#1237.mat
CC,1237,0.8392,2.49527,0.2099,12,discharge,2,-15.933,5.311,10.0,9.9,3.3891,2.4999,55.8087,12-04-21_21.40_CC_protocol_HPPC_IN21700_30T_cycle_#1237.mat
CC,1237,0.8392,2.49527,0.2099,12,discharge,3,-15.012,5.004,10.0,9.9,3.3905,2.5,59.3192,12-04-21_21.40_CC_protocol_HPPC_IN21700_30T_cycle_#1237.mat
CC,1275,0.8347,2.4819,1.0,0,discharge,0,-2.481,0.827,10.0,9.7,4.1163,4.0169,40.058,12-12-21_20.45_CC_protocol_HPPC_IN21700_30T_cycle_#1275.mat
CC,1275,0.8347,2.4819,0.9999,0,discharge,1,-9.928,3.309,10.0,9.9,4.1255,3.804,32.3838,12-12-21_20.45_CC_protocol_HPPC_IN21700_30T_cycle_#1275.mat
CC,1275,0.8347,2.4819,0.9998,0,discharge,2,-19.853,6.618,10.0,9.9,4.1249,3.5962,26.6307,12-12-21_20.45_CC_protocol_HPPC_IN21700_30T_cycle_#1275.mat
CC,1275,0.8347,2.4819,0.9998,0,discharge,3,-28.537,9.512,10.0,9.9,4.1247,3.4343,24.1932,12-12-21_20.45_CC_protocol_HPPC_IN21700_30T_cycle_#1275.mat
CC,1275,0.8347,2.4819,0.9586,1,discharge,0,-2.482,0.827,10.0,9.9,4.0849,3.9967,35.543,12-12-21_20.45_CC_protocol_HPPC_IN21700_30T_cycle_#1275.mat
CC,1275,0.8347,2.4819,0.9586,1,discharge,1,-9.927,3.309,10.0,9.9,4.0854,3.7928,29.4749,12-12-21_20.45_CC_protocol_HPPC_IN21700_30T_cycle_#1275.mat
CC,1275,0.8347,2.4819,0.9585,1,discharge,2,-19.853,6.618,10.0,9.9,4.0858,3.5837,25.2909,12-12-21_20.45_CC_protocol_HPPC_IN21700_30T_cycle_#1275.mat
CC,1275,0.8347,2.4819,0.9584,1,discharge,3,-28.537,9.512,10.0,9.9,4.0871,3.4221,23.3031,12-12-21_20.45_CC_protocol_HPPC_IN21700_30T_cycle_#1275.mat
CC,1275,0.8347,2.4819,0.9173,2,discharge,0,-2.481,0.827,10.0,9.9,4.0718,3.9876,33.9325,12-12-21_20.45_CC_protocol_HPPC_IN21700_30T_cycle_#1275.mat
CC,1275,0.8347,2.4819,0.9172,2,discharge,1,-9.928,3.309,10.0,9.9,4.0724,3.7771,29.7454,12-12-21_20.45_CC_protocol_HPPC_IN21700_30T_cycle_#1275.mat
CC,1275,0.8347,2.4819,0.9171,2,discharge,2,-19.852,6.617,10.0,9.9,4.0722,3.5618,25.7103,12-12-21_20.45_CC_protocol_HPPC_IN21700_30T_cycle_#1275.mat
CC,1275,0.8347,2.4819,0.917,2,discharge,3,-28.538,9.513,10.0,9.9,4.0745,3.3958,23.7823,12-12-21_20.45_CC_protocol_HPPC_IN21700_30T_cycle_#1275.mat
CC,1275,0.8347,2.4819,0.8345,3,discharge,0,-2.482,0.827,10.0,9.9,3.9811,3.9016,32.0332,12-12-21_20.45_CC_protocol_HPPC_IN21700_30T_cycle_#1275.mat
CC,1275,0.8347,2.4819,0.8345,3,discharge,1,-9.927,3.309,10.0,9.9,3.9826,3.7057,27.8933,12-12-21_20.45_CC_protocol_HPPC_IN21700_30T_cycle_#1275.mat
CC,1275,0.8347,2.4819,0.8344,3,discharge,2,-19.853,6.618,10.0,9.9,3.9839,3.501,24.3238,12-12-21_20.45_CC_protocol_HPPC_IN21700_30T_cycle_#1275.mat
CC,1275,0.8347,2.4819,0.8343,3,discharge,3,-28.537,9.512,10.0,9.9,3.9847,3.3408,22.5637,12-12-21_20.45_CC_protocol_HPPC_IN21700_30T_cycle_#1275.mat
CC,1275,0.8347,2.4819,0.7518,4,discharge,0,-2.479,0.826,10.0,9.9,3.8997,3.8295,28.3122,12-12-21_20.45_CC_protocol_HPPC_IN21700_30T_cycle_#1275.mat
CC,1275,0.8347,2.4819,0.7517,4,discharge,1,-9.928,3.309,10.0,9.9,3.9011,3.6481,25.4845,12-12-21_20.45_CC_protocol_HPPC_IN21700_30T_cycle_#1275.mat
CC,1275,0.8347,2.4819,0.7517,4,discharge,2,-19.852,6.617,10.0,9.9,3.9017,3.4443,23.0405,12-12-21_20.45_CC_protocol_HPPC_IN21700_30T_cycle_#1275.mat
CC,1275,0.8347,2.4819,0.7516,4,discharge,3,-28.537,9.512,10.0,9.91,3.9027,3.2761,21.9575,12-12-21_20.45_CC_protocol_HPPC_IN21700_30T_cycle_#1275.mat
CC,1275,0.8347,2.4819,0.6691,5,discharge,0,-2.48,0.827,10.0,9.9,3.8082,3.7413,26.9791,12-12-21_20.45_CC_protocol_HPPC_IN21700_30T_cycle_#1275.mat
CC,1275,0.8347,2.4819,0.669,5,discharge,1,-9.928,3.309,10.0,9.9,3.8089,3.5613,24.9408,12-12-21_20.45_CC_protocol_HPPC_IN21700_30T_cycle_#1275.mat
CC,1275,0.8347,2.4819,0.6689,5,discharge,2,-19.852,6.617,10.0,9.9,3.8098,3.3569,22.8138,12-12-21_20.45_CC_protocol_HPPC_IN21700_30T_cycle_#1275.mat
CC,1275,0.8347,2.4819,0.6689,5,discharge,3,-28.536,9.512,10.0,9.9,3.8102,3.1937,21.6043,12-12-21_20.45_CC_protocol_HPPC_IN21700_30T_cycle_#1275.mat
CC,1275,0.8347,2.4819,0.5864,6,discharge,0,-2.482,0.827,10.0,9.9,3.7238,3.6593,25.9871,12-12-21_20.45_CC_protocol_HPPC_IN21700_30T_cycle_#1275.mat
CC,1275,0.8347,2.4819,0.5863,6,discharge,1,-9.927,3.309,10.0,9.9,3.7249,3.4818,24.4883,12-12-21_20.45_CC_protocol_HPPC_IN21700_30T_cycle_#1275.mat
CC,1275,0.8347,2.4819,0.5862,6,discharge,2,-19.853,6.618,10.0,9.9,3.7261,3.2792,22.5105,12-12-21_20.45_CC_protocol_HPPC_IN21700_30T_cycle_#1275.mat
CC,1275,0.8347,2.4819,0.5862,6,discharge,3,-28.538,9.513,10.0,9.9,3.7271,3.1086,21.6729,12-12-21_20.45_CC_protocol_HPPC_IN21700_30T_cycle_#1275.mat
CC,1275,0.8347,2.4819,0.5036,7,discharge,0,-2.48,0.827,10.0,9.9,3.6509,3.5851,26.5312,12-12-21_20.45_CC_protocol_HPPC_IN21700_30T_cycle_#1275.mat
CC,1275,0.8347,2.4819,0.5036,7,discharge,1,-9.926,3.309,10.0,9.9,3.6517,3.4024,25.1159,12-12-21_20.45_CC_protocol_HPPC_IN21700_30T_cycle_#1275.mat
CC,1275,0.8347,2.4819,0.5035,7,discharge,2,-19.852,6.617,10.0,9.9,3.6526,3.1915,23.2269,12-12-21_20.45_CC_protocol_HPPC_IN21700_30T_cycle_#1275.mat
CC,1275,0.8347,2.4819,0.5034,7,discharge,3,-28.539,9.513,10.0,9.9,3.6536,3.0199,22.2047,12-12-21_20.45_CC_protocol_HPPC_IN21700_30T_cycle_#1275.mat
CC,1275,0.8347,2.4819,0.4209,8,discharge,0,-2.482,0.827,10.0,9.9,3.5906,3.5224,27.4767,12-12-21_20.45_CC_protocol_HPPC_IN21700_30T_cycle_#1275.mat
CC,1275,0.8347,2.4819,0.4209,8,discharge,1,-9.926,3.309,10.0,9.9,3.5915,3.3324,26.1037,12-12-21_20.45_CC_protocol_HPPC_IN21700_30T_cycle_#1275.mat
CC,1275,0.8347,2.4819,0.4208,8,discharge,2,-19.853,6.618,10.0,9.91,3.5918,3.1091,24.3137,12-12-21_20.45_CC_protocol_HPPC_IN21700_30T_cycle_#1275.mat
CC,1275,0.8347,2.4819,0.4207,8,discharge,3,-28.538,9.513,10.0,9.9,3.5924,2.9209,23.53,12-12-21_20.45_CC_protocol_HPPC_IN21700_30T_cycle_#1275.mat
CC,1275,0.8347,2.4819,0.3382,9,discharge,0,-2.48,0.827,10.0,9.9,3.5106,3.4299,32.5364,12-12-21_20.45_CC_protocol_HPPC_IN21700_30T_cycle_#1275.mat
CC,1275,0.8347,2.4819,0.3381,9,discharge,1,-9.928,3.309,10.0,9.9,3.5117,3.2017,31.2245,12-12-21_20.45_CC_protocol_HPPC_IN21700_30T_cycle_#1275.mat
CC,1275,0.8347,2.4819,0.3381,9,discharge,2,-19.855,6.618,10.0,9.9,3.5138,2.9032,30.753,12-12-21_20.45_CC_protocol_HPPC_IN21700_30T_cycle_#1275.mat
CC,1275,0.8347,2.4819,0.338,9,discharge,3,-28.537,9.512,10.0,9.9,3.5155,2.6163,31.51,12-12-21_20.45_CC_protocol_HPPC_IN21700_30T_cycle_#1275.mat
CC,1275,0.8347,2.4819,0.2968,10,discharge,0,-2.48,0.827,10.0,9.9,3.4635,3.3773,34.7553,12-12-21_20.45_CC_protocol_HPPC_IN21700_30T_cycle_#1275.mat
CC,1275,0.8347,2.4819,0.2968,10,discharge,1,-9.928,3.309,10.0,9.9,3.464,3.1116,35.4945,12-12-21_20.45_CC_protocol_HPPC_IN21700_30T_cycle_#1275.mat
CC,1275,0.8347,2.4819,0.2967,10,discharge,2,-19.853,6.618,10.0,9.9,3.465,2.7287,37.0876,12-12-21_20.45_CC_protocol_HPPC_IN21700_30T_cycle_#1275.mat
CC,1275,0.8347,2.4819,0.2966,10,discharge,3,-28.539,9.513,10.0,9.9,3.4658,2.4998,33.8484,12-12-21_20.45_CC_protocol_HPPC_IN21700_30T_cycle_#1275.mat
CC,1275,0.8347,2.4819,0.2555,11,discharge,0,-2.481,0.827,10.0,9.9,3.4248,3.318,43.0558,12-12-21_20.45_CC_protocol_HPPC_IN21700_30T_cycle_#1275.mat
CC,1275,0.8347,2.4819,0.2554,11,discharge,1,-9.926,3.309,10.0,9.9,3.4249,2.9292,49.938,12-12-21_20.45_CC_protocol_HPPC_IN21700_30T_cycle_#1275.mat
CC,1275,0.8347,2.4819,0.2554,11,discharge,2,-19.855,6.618,10.0,9.9,3.4271,2.4999,46.6986,12-12-21_20.45_CC_protocol_HPPC_IN21700_30T_cycle_#1275.mat
CC,1275,0.8347,2.4819,0.2553,11,discharge,3,-23.095,7.698,10.0,9.9,3.4285,2.4999,40.2078,12-12-21_20.45_CC_protocol_HPPC_IN21700_30T_cycle_#1275.mat
CC,1275,0.8347,2.4819,0.2141,12,discharge,0,-2.481,0.827,10.0,9.9,3.3835,3.2301,61.8424,12-12-21_20.45_CC_protocol_HPPC_IN21700_30T_cycle_#1275.mat
CC,1275,0.8347,2.4819,0.214,12,discharge,1,-9.929,3.31,10.0,9.9,3.385,2.64,75.0358,12-12-21_20.45_CC_protocol_HPPC_IN21700_30T_cycle_#1275.mat
CC,1275,0.8347,2.4819,0.214,12,discharge,2,-15.473,5.158,10.0,9.9,3.3901,2.5,57.526,12-12-21_20.45_CC_protocol_HPPC_IN21700_30T_cycle_#1275.mat
CC,1275,0.8347,2.4819,0.2139,12,discharge,3,-14.699,4.9,10.0,9.9,3.3907,2.5,60.596,12-12-21_20.45_CC_protocol_HPPC_IN21700_30T_cycle_#1275.mat
CC,1312,0.82713,2.45938,1.0,0,discharge,0,-2.461,0.82,10.0,9.7,4.1194,4.0101,44.4219,12-18-21_10.45_CC_protocol_HPPC_IN21700_30T_cycle_#1312.mat
CC,1312,0.82713,2.45938,0.9999,0,discharge,1,-9.837,3.279,10.0,9.9,4.1289,3.7904,34.4123,12-18-21_10.45_CC_protocol_HPPC_IN21700_30T_cycle_#1312.mat
CC,1312,0.82713,2.45938,0.9998,0,discharge,2,-19.671,6.557,10.0,9.9,4.1278,3.5827,27.7108,12-18-21_10.45_CC_protocol_HPPC_IN21700_30T_cycle_#1312.mat
CC,1312,0.82713,2.45938,0.9998,0,discharge,3,-28.278,9.426,10.0,9.9,4.1277,3.4237,24.8957,12-18-21_10.45_CC_protocol_HPPC_IN21700_30T_cycle_#1312.mat
CC,1312,0.82713,2.45938,0.9585,1,discharge,0,-2.459,0.82,10.0,9.9,4.0852,3.9887,39.2388,12-18-21_10.45_CC_protocol_HPPC_IN21700_30T_cycle_#1312.mat
CC,1312,0.82713,2.45938,0.9585,1,discharge,1,-9.835,3.278,10.0,9.9,4.0856,3.7752,31.5604,12-18-21_10.45_CC_protocol_HPPC_IN21700_30T_cycle_#1312.mat
CC,1312,0.82713,2.45938,0.9584,1,discharge,2,-19.672,6.557,10.0,9.9,4.0864,3.5611,26.7029,12-18-21_10.45_CC_protocol_HPPC_IN21700_30T_cycle_#1312.mat
CC,1312,0.82713,2.45938,0.9583,1,discharge,3,-28.276,9.425,10.0,9.9,4.0877,3.3952,24.4907,12-18-21_10.45_CC_protocol_HPPC_IN21700_30T_cycle_#1312.mat
CC,1312,0.82713,2.45938,0.9175,2,discharge,0,-2.459,0.82,10.0,9.9,4.0717,3.981,36.8879,12-18-21_10.45_CC_protocol_HPPC_IN21700_30T_cycle_#1312.mat
CC,1312,0.82713,2.45938,0.9175,2,discharge,1,-9.834,3.278,10.0,9.9,4.0722,3.7661,31.1261,12-18-21_10.45_CC_protocol_HPPC_IN21700_30T_cycle_#1312.mat
CC,1312,0.82713,2.45938,0.9174,2,discharge,2,-19.672,6.557,10.0,9.9,4.0731,3.5503,26.5758,12-18-21_10.45_CC_protocol_HPPC_IN21700_30T_cycle_#1312.mat
CC,1312,0.82713,2.45938,0.9173,2,discharge,3,-28.279,9.426,10.0,9.9,4.0749,3.386,24.3608,12-18-21_10.45_CC_protocol_HPPC_IN21700_30T_cycle_#1312.mat
CC,1312,0.82713,2.45938,0.8356,3,discharge,0,-2.458,0.819,10.0,9.9,3.9829,3.9024,32.7502,12-18-21_10.45_CC_protocol_HPPC_IN21700_30T_cycle_#1312.mat
CC,1312,0.82713,2.45938,0.8355,3,discharge,1,-9.835,3.278,10.0,9.9,3.9839,3.7004,28.8262,12-18-21_10.45_CC_protocol_HPPC_IN21700_30T_cycle_#1312.mat
CC,1312,0.82713,2.45938,0.8354,3,discharge,2,-19.67,6.557,10.0,9.9,3.9863,3.4893,25.2669,12-18-21_10.45_CC_protocol_HPPC_IN21700_30T_cycle_#1312.mat
CC,1312,0.82713,2.45938,0.8353,3,discharge,3,-28.277,9.426,10.0,9.9,3.9881,3.3248,23.4572,12-18-21_10.45_CC_protocol_HPPC_IN21700_30T_cycle_#1312.mat
CC,1312,0.82713,2.45938,0.7536,4,discharge,0,-2.458,0.819,10.0,9.9,3.9017,3.8264,30.6334,12-18-21_10.45_CC_protocol_HPPC_IN21700_30T_cycle_#1312.mat
CC,1312,0.82713,2.45938,0.7535,4,discharge,1,-9.836,3.279,10.0,9.9,3.9026,3.6359,27.1136,12-18-21_10.45_CC_protocol_HPPC_IN21700_30T_cycle_#1312.mat
CC,1312,0.82713,2.45938,0.7534,4,discharge,2,-19.671,6.557,10.0,9.9,3.9034,3.4301,24.0608,12-18-21_10.45_CC_protocol_HPPC_IN21700_30T_cycle_#1312.mat
CC,1312,0.82713,2.45938,0.7536,4,discharge,3,-28.277,9.426,10.0,9.9,3.9073,3.2792,22.2124,12-18-21_10.45_CC_protocol_HPPC_IN21700_30T_cycle_#1312.mat
CC,1312,0.82713,2.45938,0.6716,5,discharge,0,-2.461,0.82,10.0,9.9,3.8129,3.7431,28.3682,12-18-21_10.45_CC_protocol_HPPC_IN21700_30T_cycle_#1312.mat
CC,1312,0.82713,2.45938,0.6716,5,discharge,1,-9.837,3.279,10.0,9.9,3.8137,3.558,25.9934,12-18-21_10.45_CC_protocol_HPPC_IN21700_30T_cycle_#1312.mat
CC,1312,0.82713,2.45938,0.6715,5,discharge,2,-19.673,6.558,10.0,9.9,3.8144,3.3498,23.6161,12-18-21_10.45_CC_protocol_HPPC_IN21700_30T_cycle_#1312.mat
CC,1312,0.82713,2.45938,0.6714,5,discharge,3,-28.277,9.426,10.0,9.9,3.815,3.184,22.315,12-18-21_10.45_CC_protocol_HPPC_IN21700_30T_cycle_#1312.mat
CC,1312,0.82713,2.45938,0.5897,6,discharge,0,-2.461,0.82,10.0,9.9,3.7285,3.66,27.8387,12-18-21_10.45_CC_protocol_HPPC_IN21700_30T_cycle_#1312.mat
CC,1312,0.82713,2.45938,0.5896,6,discharge,1,-9.835,3.278,10.0,9.9,3.7296,3.4755,25.8368,12-18-21_10.45_CC_protocol_HPPC_IN21700_30T_cycle_#1312.mat
CC,1312,0.82713,2.45938,0.5895,6,discharge,2,-19.669,6.556,10.0,9.9,3.7301,3.2686,23.4633,12-18-21_10.45_CC_protocol_HPPC_IN21700_30T_cycle_#1312.mat
CC,1312,0.82713,2.45938,0.5895,6,discharge,3,-28.278,9.426,10.0,9.9,3.7319,3.103,22.2399,12-18-21_10.45_CC_protocol_HPPC_IN21700_30T_cycle_#1312.mat
CC,1312,0.82713,2.45938,0.5077,7,discharge,0,-2.461,0.82,10.0,9.9,3.6546,3.5862,27.7958,12-18-21_10.45_CC_protocol_HPPC_IN21700_30T_cycle_#1312.mat
CC,1312,0.82713,2.45938,0.5076,7,discharge,1,-9.835,3.278,10.0,9.9,3.6554,3.3993,26.0386,12-18-21_10.45_CC_protocol_HPPC_IN21700_30T_cycle_#1312.mat
CC,1312,0.82713,2.45938,0.5075,7,discharge,2,-19.67,6.557,10.0,9.9,3.6563,3.1848,23.9705,12-18-21_10.45_CC_protocol_HPPC_IN21700_30T_cycle_#1312.mat
CC,1312,0.82713,2.45938,0.5075,7,discharge,3,-28.278,9.426,10.0,9.9,3.6573,3.0102,22.8835,12-18-21_10.45_CC_protocol_HPPC_IN21700_30T_cycle_#1312.mat
CC,1312,0.82713,2.45938,0.4257,8,discharge,0,-2.459,0.82,10.0,9.9,3.5945,3.5228,29.1629,12-18-21_10.45_CC_protocol_HPPC_IN21700_30T_cycle_#1312.mat
CC,1312,0.82713,2.45938,0.4257,8,discharge,1,-9.835,3.278,10.0,9.9,3.5955,3.3257,27.4329,12-18-21_10.45_CC_protocol_HPPC_IN21700_30T_cycle_#1312.mat
CC,1312,0.82713,2.45938,0.4256,8,discharge,2,-19.671,6.557,10.0,9.9,3.5965,3.0972,25.3825,12-18-21_10.45_CC_protocol_HPPC_IN21700_30T_cycle_#1312.mat
CC,1312,0.82713,2.45938,0.4255,8,discharge,3,-28.277,9.426,10.0,9.9,3.5971,2.9068,24.4121,12-18-21_10.45_CC_protocol_HPPC_IN21700_30T_cycle_#1312.mat
CC,1312,0.82713,2.45938,0.3438,9,discharge,0,-2.459,0.82,10.0,9.9,3.5169,3.4345,33.5109,12-18-21_10.45_CC_protocol_HPPC_IN21700_30T_cycle_#1312.mat
CC,1312,0.82713,2.45938,0.3437,9,discharge,1,-9.836,3.279,10.0,9.9,3.5179,3.2034,31.9754,12-18-21_10.45_CC_protocol_HPPC_IN21700_30T_cycle_#1312.mat
CC,1312,0.82713,2.45938,0.3436,9,discharge,2,-19.671,6.557,10.0,9.9,3.5201,2.9064,31.1982,12-18-21_10.45_CC_protocol_HPPC_IN21700_30T_cycle_#1312.mat
CC,1312,0.82713,2.45938,0.3436,9,discharge,3,-28.278,9.426,10.0,9.9,3.5213,2.6228,31.7738,12-18-21_10.45_CC_protocol_HPPC_IN21700_30T_cycle_#1312.mat
CC,1312,0.82713,2.45938,0.3028,10,discharge,0,-2.461,0.82,10.0,9.9,3.4714,3.382,36.3296,12-18-21_10.45_CC_protocol_HPPC_IN21700_30T_cycle_#1312.mat
CC,1312,0.82713,2.45938,0.3027,10,discharge,1,-9.837,3.279,10.0,9.9,3.472,3.1121,36.586,12-18-21_10.45_CC_protocol_HPPC_IN21700_30T_cycle_#1312.mat
CC,1312,0.82713,2.45938,0.3027,10,discharge,2,-19.672,6.557,10.0,9.9,3.4726,2.7332,37.5864,12-18-21_10.45_CC_protocol_HPPC_IN21700_30T_cycle_#1312.mat
CC,1312,0.82713,2.45938,0.3026,10,discharge,3,-28.279,9.426,10.0,9.9,3.4736,2.4998,34.4354,12-18-21_10.45_CC_protocol_HPPC_IN21700_30T_cycle_#1312.mat
CC,1312,0.82713,2.45938,0.2618,11,discharge,0,-2.461,0.82,10.0,9.9,3.4311,3.3289,41.5312,12-18-21_10.45_CC_protocol_HPPC_IN21700_30T_cycle_#1312.mat
CC,1312,0.82713,2.45938,0.2617,11,discharge,1,-9.835,3.278,10.0,9.9,3.431,2.9713,46.7403,12-18-21_10.45_CC_protocol_HPPC_IN21700_30T_cycle_#1312.mat
CC,1312,0.82713,2.45938,0.2616,11,discharge,2,-19.672,6.557,10.0,9.9,3.4336,2.4999,47.4634,12-18-21_10.45_CC_protocol_HPPC_IN21700_30T_cycle_#1312.mat
CC,1312,0.82713,2.45938,0.2616,11,discharge,3,-24.142,8.047,10.0,9.9,3.4344,2.4999,38.7085,12-18-21_10.45_CC_protocol_HPPC_IN21700_30T_cycle_#1312.mat
CC,1312,0.82713,2.45938,0.2208,12,discharge,0,-2.459,0.82,10.0,9.9,3.3932,3.2427,61.2037,12-18-21_10.45_CC_protocol_HPPC_IN21700_30T_cycle_#1312.mat
CC,1312,0.82713,2.45938,0.2207,12,discharge,1,-9.836,3.279,10.0,9.9,3.3945,2.6838,72.2565,12-18-21_10.45_CC_protocol_HPPC_IN21700_30T_cycle_#1312.mat
CC,1312,0.82713,2.45938,0.2207,12,discharge,2,-16.35,5.45,10.0,9.9,3.3989,2.4999,54.9847,12-18-21_10.45_CC_protocol_HPPC_IN21700_30T_cycle_#1312.mat
CC,1312,0.82713,2.45938,0.2206,12,discharge,3,-15.476,5.159,10.0,9.9,3.3999,2.5,58.1481,12-18-21_10.45_CC_protocol_HPPC_IN21700_30T_cycle_#1312.mat
CC,1350,0.82108,2.44141,1.0,0,discharge,0,-2.442,0.814,10.0,9.7,4.1128,4.0053,44.0195,12-26-21_12.30_CC_protocol_HPPC_IN21700_30T_cycle_#1350.mat
CC,1350,0.82108,2.44141,0.9999,0,discharge,1,-9.765,3.255,10.0,9.9,4.122,3.7851,34.5015,12-26-21_12.30_CC_protocol_HPPC_IN21700_30T_cycle_#1350.mat
CC,1350,0.82108,2.44141,0.9998,0,discharge,2,-19.528,6.509,10.0,9.9,4.1206,3.5717,28.1084,12-26-21_12.30_CC_protocol_HPPC_IN21700_30T_cycle_#1350.mat
CC,1350,0.82108,2.44141,0.9998,0,discharge,3,-28.072,9.357,10.0,9.9,4.12,3.406,25.4346,12-26-21_12.30_CC_protocol_HPPC_IN21700_30T_cycle_#1350.mat
CC,1350,0.82108,2.44141,0.9593,1,discharge,0,-2.442,0.814,10.0,9.9,4.0829,3.9892,38.367,12-26-21_12.30_CC_protocol_HPPC_IN21700_30T_cycle_#1350.mat
CC,1350,0.82108,2.44141,0.9592,1,discharge,1,-9.765,3.255,10.0,9.9,4.0832,3.7707,32.0011,12-26-21_12.30_CC_protocol_HPPC_IN21700_30T_cycle_#1350.mat
CC,1350,0.82108,2.44141,0.9592,1,discharge,2,-19.527,6.509,10.0,9.9,4.084,3.5495,27.3724,12-26-21_12.30_CC_protocol_HPPC_IN21700_30T_cycle_#1350.mat
CC,1350,0.82108,2.44141,0.9591,1,discharge,3,-28.072,9.357,10.0,9.9,4.0844,3.3794,25.114,12-26-21_12.30_CC_protocol_HPPC_IN21700_30T_cycle_#1350.mat
CC,1350,0.82108,2.44141,0.9186,2,discharge,0,-2.442,0.814,10.0,9.9,4.0677,3.9734,38.6143,12-26-21_12.30_CC_protocol_HPPC_IN21700_30T_cycle_#1350.mat
CC,1350,0.82108,2.44141,0.9185,2,discharge,1,-9.765,3.255,10.0,9.9,4.0686,3.7534,32.2785,12-26-21_12.30_CC_protocol_HPPC_IN21700_30T_cycle_#1350.mat
CC,1350,0.82108,2.44141,0.9185,2,discharge,2,-19.53,6.51,10.0,9.9,4.0697,3.5327,27.4962,12-26-21_12.30_CC_protocol_HPPC_IN21700_30T_cycle_#1350.mat
CC,1350,0.82108,2.44141,0.9184,2,discharge,3,-28.072,9.357,10.0,9.9,4.0717,3.3636,25.2244,12-26-21_12.30_CC_protocol_HPPC_IN21700_30T_cycle_#1350.mat
CC,1350,0.82108,2.44141,0.8372,3,discharge,0,-2.442,0.814,10.0,9.9,3.9698,3.8875,33.7005,12-26-21_12.30_CC_protocol_HPPC_IN21700_30T_cycle_#1350.mat
CC,1350,0.82108,2.44141,0.8372,3,discharge,1,-9.765,3.255,10.0,9.9,3.9712,3.6878,29.0223,12-26-21_12.30_CC_protocol_HPPC_IN21700_30T_cycle_#1350.mat
CC,1350,0.82108,2.44141,0.8371,3,discharge,2,-19.529,6.51,10.0,9.9,3.9726,3.4804,25.2035,12-26-21_12.30_CC_protocol_HPPC_IN21700_30T_cycle_#1350.mat
CC,1350,0.82108,2.44141,0.837,3,discharge,3,-28.074,9.358,10.0,9.9,3.9743,3.3099,23.666,12-26-21_12.30_CC_protocol_HPPC_IN21700_30T_cycle_#1350.mat
CC,1350,0.82108,2.44141,0.7559,4,discharge,0,-2.442,0.814,10.0,9.9,3.8897,3.8113,32.1035,12-26-21_12.30_CC_protocol_HPPC_IN21700_30T_cycle_#1350.mat
CC,1350,0.82108,2.44141,0.7558,4,discharge,1,-9.765,3.255,10.0,9.9,3.8903,3.6172,27.9672,12-26-21_12.30_CC_protocol_HPPC_IN21700_30T_cycle_#1350.mat
CC,1350,0.82108,2.44141,0.7557,4,discharge,2,-19.528,6.509,10.0,9.9,3.8909,3.4069,24.7849,12-26-21_12.30_CC_protocol_HPPC_IN21700_30T_cycle_#1350.mat
CC,1350,0.82108,2.44141,0.7557,4,discharge,3,-28.072,9.357,10.0,9.9,3.8923,3.2399,23.2402,12-26-21_12.30_CC_protocol_HPPC_IN21700_30T_cycle_#1350.mat
CC,1350,0.82108,2.44141,0.6745,5,discharge,0,-2.444,0.815,10.0,9.9,3.7987,3.7279,28.9689,12-26-21_12.30_CC_protocol_HPPC_IN21700_30T_cycle_#1350.mat
CC,1350,0.82108,2.44141,0.6744,5,discharge,1,-9.766,3.255,10.0,9.9,3.7995,3.541,26.4691,12-26-21_12.30_CC_protocol_HPPC_IN21700_30T_cycle_#1350.mat
