Repository: KikETs/ECM_HYBRID_BMS_JOINT

## Results

| Arm | Model | Size | Protocol | Result | Worst cell |
|---|---|---|---|---|---|
| SOP | 2RC table + trim (A8) | 4 effective coefficients, 2 EW states | leave-one-cell-out | usable current 69.6 % discharge, 59.5 % charge (τ = 10 s) | 59.9 % / 53.5 % (BOOST_REST) |
| SOH | dQ/dV ridge | 65 coefficients | leave-one-cell-out | RMSE 0.0094, bias −0.0005 | 0.0130 (BOOST_REST) |
| SOC | 2RC EKF, low-current gate | 3 states | leave-one-cell-out | **2.34 %p** over six sensor disturbances on estimated SOH (2.325 on true SOH), per cell 2.00–2.75 | 4.60 %p (BOOST_NEGPULSE_1S, current offset −0.10 A) |

The SOH arm was a 10,945-parameter CNN until the second audit round. Nested

File: analysis/results/cold_check/r_all_BOOST.csv (part 8 of 10)
protocol,cycle,SOH,CAP_Ah,SOC,soc_group,direction,rate_rank,I_A,CRate_rated,tau_s,tau_actual_s,V_pre_V,V_tau_V,R_mOhm,file
BOOST,1275,0.82629,2.47525,0.2164,12,discharge,2,-16.904,5.635,10.0,9.9,3.3917,2.5,52.7508,12-12-21_20.56_BOOST_protocol_HPPC_IN21700_30T_cycle_#1275.mat
BOOST,1275,0.82629,2.47525,0.2163,12,discharge,3,-15.863,5.288,10.0,9.9,3.3927,2.4999,56.2819,12-12-21_20.56_BOOST_protocol_HPPC_IN21700_30T_cycle_#1275.mat
BOOST,1312,0.8193,2.45431,1.0,0,discharge,0,-2.453,0.818,10.0,9.7,4.1161,4.0111,42.8135,12-18-21_10.56_BOOST_protocol_HPPC_IN21700_30T_cycle_#1312.mat
BOOST,1312,0.8193,2.45431,0.9999,0,discharge,1,-9.814,3.271,10.0,9.9,4.1248,3.79,34.1145,12-18-21_10.56_BOOST_protocol_HPPC_IN21700_30T_cycle_#1312.mat
BOOST,1312,0.8193,2.45431,0.9998,0,discharge,2,-19.626,6.542,10.0,9.9,4.1243,3.5765,27.912,12-18-21_10.56_BOOST_protocol_HPPC_IN21700_30T_cycle_#1312.mat
BOOST,1312,0.8193,2.45431,0.9998,0,discharge,3,-28.21,9.403,10.0,9.9,4.1237,3.4116,25.2428,12-18-21_10.56_BOOST_protocol_HPPC_IN21700_30T_cycle_#1312.mat
BOOST,1312,0.8193,2.45431,0.9591,1,discharge,0,-2.453,0.818,10.0,9.9,4.0839,3.988,39.0918,12-18-21_10.56_BOOST_protocol_HPPC_IN21700_30T_cycle_#1312.mat
BOOST,1312,0.8193,2.45431,0.959,1,discharge,1,-9.813,3.271,10.0,9.9,4.0845,3.771,31.9468,12-18-21_10.56_BOOST_protocol_HPPC_IN21700_30T_cycle_#1312.mat
BOOST,1312,0.8193,2.45431,0.9589,1,discharge,2,-19.628,6.543,10.0,9.9,4.0851,3.5515,27.1857,12-18-21_10.56_BOOST_protocol_HPPC_IN21700_30T_cycle_#1312.mat
BOOST,1312,0.8193,2.45431,0.9589,1,discharge,3,-28.212,9.404,10.0,9.9,4.0865,3.3807,25.0177,12-18-21_10.56_BOOST_protocol_HPPC_IN21700_30T_cycle_#1312.mat
BOOST,1312,0.8193,2.45431,0.9182,2,discharge,0,-2.453,0.818,10.0,9.9,4.0698,3.9773,37.7105,12-18-21_10.56_BOOST_protocol_HPPC_IN21700_30T_cycle_#1312.mat
BOOST,1312,0.8193,2.45431,0.9181,2,discharge,1,-9.812,3.271,10.0,9.9,4.0707,3.7598,31.6854,12-18-21_10.56_BOOST_protocol_HPPC_IN21700_30T_cycle_#1312.mat
BOOST,1312,0.8193,2.45431,0.9181,2,discharge,2,-19.628,6.543,10.0,9.9,4.0716,3.5405,27.0583,12-18-21_10.56_BOOST_protocol_HPPC_IN21700_30T_cycle_#1312.mat
BOOST,1312,0.8193,2.45431,0.918,2,discharge,3,-28.209,9.403,10.0,9.9,4.0735,3.3719,24.8715,12-18-21_10.56_BOOST_protocol_HPPC_IN21700_30T_cycle_#1312.mat
BOOST,1312,0.8193,2.45431,0.8364,3,discharge,0,-2.452,0.817,10.0,9.9,3.9757,3.8926,33.8866,12-18-21_10.56_BOOST_protocol_HPPC_IN21700_30T_cycle_#1312.mat
BOOST,1312,0.8193,2.45431,0.8364,3,discharge,1,-9.812,3.271,10.0,9.9,3.9772,3.6886,29.4121,12-18-21_10.56_BOOST_protocol_HPPC_IN21700_30T_cycle_#1312.mat
BOOST,1312,0.8193,2.45431,0.8363,3,discharge,2,-19.628,6.543,10.0,9.9,3.9786,3.4757,25.6216,12-18-21_10.56_BOOST_protocol_HPPC_IN21700_30T_cycle_#1312.mat
BOOST,1312,0.8193,2.45431,0.8362,3,discharge,3,-28.21,9.403,10.0,9.9,3.9803,3.307,23.8674,12-18-21_10.56_BOOST_protocol_HPPC_IN21700_30T_cycle_#1312.mat
BOOST,1312,0.8193,2.45431,0.7547,4,discharge,0,-2.452,0.817,10.0,9.9,3.8943,3.8183,30.9913,12-18-21_10.56_BOOST_protocol_HPPC_IN21700_30T_cycle_#1312.mat
BOOST,1312,0.8193,2.45431,0.7546,4,discharge,1,-9.814,3.271,10.0,9.9,3.8951,3.6272,27.2977,12-18-21_10.56_BOOST_protocol_HPPC_IN21700_30T_cycle_#1312.mat
BOOST,1312,0.8193,2.45431,0.7545,4,discharge,2,-19.627,6.542,10.0,9.9,3.8958,3.4169,24.4001,12-18-21_10.56_BOOST_protocol_HPPC_IN21700_30T_cycle_#1312.mat
BOOST,1312,0.8193,2.45431,0.7547,4,discharge,3,-28.21,9.403,10.0,9.9,3.9002,3.2632,22.5806,12-18-21_10.56_BOOST_protocol_HPPC_IN21700_30T_cycle_#1312.mat
BOOST,1312,0.8193,2.45431,0.6729,5,discharge,0,-2.454,0.818,10.0,9.9,3.8091,3.7377,29.093,12-18-21_10.56_BOOST_protocol_HPPC_IN21700_30T_cycle_#1312.mat
BOOST,1312,0.8193,2.45431,0.6728,5,discharge,1,-9.813,3.271,10.0,9.9,3.8101,3.5481,26.6998,12-18-21_10.56_BOOST_protocol_HPPC_IN21700_30T_cycle_#1312.mat
BOOST,1312,0.8193,2.45431,0.6727,5,discharge,2,-19.626,6.542,10.0,9.9,3.8109,3.3352,24.2383,12-18-21_10.56_BOOST_protocol_HPPC_IN21700_30T_cycle_#1312.mat
BOOST,1312,0.8193,2.45431,0.6727,5,discharge,3,-28.211,9.404,10.0,9.9,3.8114,3.1644,22.9343,12-18-21_10.56_BOOST_protocol_HPPC_IN21700_30T_cycle_#1312.mat
BOOST,1312,0.8193,2.45431,0.5911,6,discharge,0,-2.453,0.818,10.0,9.9,3.7251,3.6551,28.5423,12-18-21_10.56_BOOST_protocol_HPPC_IN21700_30T_cycle_#1312.mat
BOOST,1312,0.8193,2.45431,0.5911,6,discharge,1,-9.812,3.271,10.0,9.9,3.7263,3.4669,26.4362,12-18-21_10.56_BOOST_protocol_HPPC_IN21700_30T_cycle_#1312.mat
BOOST,1312,0.8193,2.45431,0.591,6,discharge,2,-19.627,6.542,10.0,9.9,3.7276,3.2558,24.0383,12-18-21_10.56_BOOST_protocol_HPPC_IN21700_30T_cycle_#1312.mat
BOOST,1312,0.8193,2.45431,0.5909,6,discharge,3,-28.209,9.403,10.0,9.9,3.7289,3.0867,22.7658,12-18-21_10.56_BOOST_protocol_HPPC_IN21700_30T_cycle_#1312.mat
BOOST,1312,0.8193,2.45431,0.5093,7,discharge,0,-2.453,0.818,10.0,9.9,3.651,3.5807,28.6646,12-18-21_10.56_BOOST_protocol_HPPC_IN21700_30T_cycle_#1312.mat
BOOST,1312,0.8193,2.45431,0.5093,7,discharge,1,-9.813,3.271,10.0,9.9,3.652,3.3895,26.7508,12-18-21_10.56_BOOST_protocol_HPPC_IN21700_30T_cycle_#1312.mat
BOOST,1312,0.8193,2.45431,0.5092,7,discharge,2,-19.626,6.542,10.0,9.9,3.6527,3.1709,24.5491,12-18-21_10.56_BOOST_protocol_HPPC_IN21700_30T_cycle_#1312.mat
BOOST,1312,0.8193,2.45431,0.5091,7,discharge,3,-28.21,9.403,10.0,9.9,3.6537,2.9912,23.4846,12-18-21_10.56_BOOST_protocol_HPPC_IN21700_30T_cycle_#1312.mat
BOOST,1312,0.8193,2.45431,0.4276,8,discharge,0,-2.453,0.818,10.0,9.9,3.5892,3.5151,30.2116,12-18-21_10.56_BOOST_protocol_HPPC_IN21700_30T_cycle_#1312.mat
BOOST,1312,0.8193,2.45431,0.4275,8,discharge,1,-9.814,3.271,10.0,9.9,3.5902,3.3143,28.112,12-18-21_10.56_BOOST_protocol_HPPC_IN21700_30T_cycle_#1312.mat
BOOST,1312,0.8193,2.45431,0.4274,8,discharge,2,-19.625,6.542,10.0,9.9,3.5912,3.0808,26.0076,12-18-21_10.56_BOOST_protocol_HPPC_IN21700_30T_cycle_#1312.mat
BOOST,1312,0.8193,2.45431,0.4273,8,discharge,3,-28.211,9.404,10.0,9.9,3.5921,2.883,25.1356,12-18-21_10.56_BOOST_protocol_HPPC_IN21700_30T_cycle_#1312.mat
BOOST,1312,0.8193,2.45431,0.3458,9,discharge,0,-2.453,0.818,10.0,9.9,3.5113,3.4269,34.4111,12-18-21_10.56_BOOST_protocol_HPPC_IN21700_30T_cycle_#1312.mat
BOOST,1312,0.8193,2.45431,0.3457,9,discharge,1,-9.813,3.271,10.0,9.9,3.5126,3.1908,32.7936,12-18-21_10.56_BOOST_protocol_HPPC_IN21700_30T_cycle_#1312.mat
BOOST,1312,0.8193,2.45431,0.3457,9,discharge,2,-19.626,6.542,10.0,9.9,3.5142,2.8839,32.1156,12-18-21_10.56_BOOST_protocol_HPPC_IN21700_30T_cycle_#1312.mat
BOOST,1312,0.8193,2.45431,0.3456,9,discharge,3,-28.21,9.403,10.0,9.9,3.5161,2.586,32.9706,12-18-21_10.56_BOOST_protocol_HPPC_IN21700_30T_cycle_#1312.mat
BOOST,1312,0.8193,2.45431,0.3049,10,discharge,0,-2.453,0.818,10.0,9.9,3.4689,3.3768,37.5535,12-18-21_10.56_BOOST_protocol_HPPC_IN21700_30T_cycle_#1312.mat
BOOST,1312,0.8193,2.45431,0.3048,10,discharge,1,-9.812,3.271,10.0,9.9,3.4695,3.0991,37.7478,12-18-21_10.56_BOOST_protocol_HPPC_IN21700_30T_cycle_#1312.mat
BOOST,1312,0.8193,2.45431,0.3048,10,discharge,2,-19.625,6.542,10.0,9.9,3.4704,2.7141,38.5376,12-18-21_10.56_BOOST_protocol_HPPC_IN21700_30T_cycle_#1312.mat
BOOST,1312,0.8193,2.45431,0.3047,10,discharge,3,-28.211,9.404,10.0,9.9,3.4716,2.4999,34.444,12-18-21_10.56_BOOST_protocol_HPPC_IN21700_30T_cycle_#1312.mat
BOOST,1312,0.8193,2.45431,0.264,11,discharge,0,-2.453,0.818,10.0,9.9,3.4296,3.323,43.4641,12-18-21_10.56_BOOST_protocol_HPPC_IN21700_30T_cycle_#1312.mat
BOOST,1312,0.8193,2.45431,0.264,11,discharge,1,-9.813,3.271,10.0,9.9,3.4301,2.9521,48.7129,12-18-21_10.56_BOOST_protocol_HPPC_IN21700_30T_cycle_#1312.mat
BOOST,1312,0.8193,2.45431,0.2639,11,discharge,2,-19.625,6.542,10.0,9.9,3.4313,2.4999,47.4599,12-18-21_10.56_BOOST_protocol_HPPC_IN21700_30T_cycle_#1312.mat
BOOST,1312,0.8193,2.45431,0.2638,11,discharge,3,-23.827,7.942,10.0,9.9,3.4329,2.4998,39.1615,12-18-21_10.56_BOOST_protocol_HPPC_IN21700_30T_cycle_#1312.mat
BOOST,1312,0.8193,2.45431,0.2231,12,discharge,0,-2.453,0.818,10.0,9.9,3.387,3.2347,62.0974,12-18-21_10.56_BOOST_protocol_HPPC_IN21700_30T_cycle_#1312.mat
BOOST,1312,0.8193,2.45431,0.2231,12,discharge,1,-9.814,3.271,10.0,9.9,3.3886,2.6894,71.243,12-18-21_10.56_BOOST_protocol_HPPC_IN21700_30T_cycle_#1312.mat
BOOST,1312,0.8193,2.45431,0.223,12,discharge,2,-16.682,5.561,10.0,9.9,3.3932,2.5,53.5427,12-18-21_10.56_BOOST_protocol_HPPC_IN21700_30T_cycle_#1312.mat
BOOST,1312,0.8193,2.45431,0.2229,12,discharge,3,-15.66,5.22,10.0,9.9,3.394,2.4999,57.0945,12-18-21_10.56_BOOST_protocol_HPPC_IN21700_30T_cycle_#1312.mat
BOOST,1350,0.81393,2.43821,1.0,0,discharge,0,-2.439,0.813,10.0,9.7,4.1123,4.0071,43.1342,12-26-21_13.26_BOOST_protocol_HPPC_IN21700_30T_cycle_#1350.mat
BOOST,1350,0.81393,2.43821,0.9999,0,discharge,1,-9.752,3.251,10.0,9.9,4.1215,3.7855,34.4527,12-26-21_13.26_BOOST_protocol_HPPC_IN21700_30T_cycle_#1350.mat
BOOST,1350,0.81393,2.43821,0.9998,0,discharge,2,-19.501,6.5,10.0,9.9,4.1199,3.5687,28.2652,12-26-21_13.26_BOOST_protocol_HPPC_IN21700_30T_cycle_#1350.mat
BOOST,1350,0.81393,2.43821,0.9998,0,discharge,3,-28.029,9.343,10.0,9.9,4.1194,3.3993,25.6912,12-26-21_13.26_BOOST_protocol_HPPC_IN21700_30T_cycle_#1350.mat
BOOST,1350,0.81393,2.43821,0.9594,1,discharge,0,-2.437,0.812,10.0,9.9,4.0822,3.9846,40.0476,12-26-21_13.26_BOOST_protocol_HPPC_IN21700_30T_cycle_#1350.mat
BOOST,1350,0.81393,2.43821,0.9593,1,discharge,1,-9.752,3.251,10.0,9.9,4.0826,3.7637,32.7027,12-26-21_13.26_BOOST_protocol_HPPC_IN21700_30T_cycle_#1350.mat
BOOST,1350,0.81393,2.43821,0.9592,1,discharge,2,-19.499,6.5,10.0,9.9,4.0824,3.5406,27.786,12-26-21_13.26_BOOST_protocol_HPPC_IN21700_30T_cycle_#1350.mat
BOOST,1350,0.81393,2.43821,0.9591,1,discharge,3,-28.03,9.343,10.0,9.9,4.0839,3.3657,25.6225,12-26-21_13.26_BOOST_protocol_HPPC_IN21700_30T_cycle_#1350.mat
BOOST,1350,0.81393,2.43821,0.9187,2,discharge,0,-2.437,0.812,10.0,9.9,4.0664,3.9713,39.0202,12-26-21_13.26_BOOST_protocol_HPPC_IN21700_30T_cycle_#1350.mat
BOOST,1350,0.81393,2.43821,0.9187,2,discharge,1,-9.751,3.25,10.0,9.9,4.0674,3.7502,32.5307,12-26-21_13.26_BOOST_protocol_HPPC_IN21700_30T_cycle_#1350.mat
BOOST,1350,0.81393,2.43821,0.9186,2,discharge,2,-19.5,6.5,10.0,9.9,4.0679,3.5281,27.6821,12-26-21_13.26_BOOST_protocol_HPPC_IN21700_30T_cycle_#1350.mat
BOOST,1350,0.81393,2.43821,0.9185,2,discharge,3,-28.031,9.344,10.0,9.9,4.0709,3.3558,25.511,12-26-21_13.26_BOOST_protocol_HPPC_IN21700_30T_cycle_#1350.mat
BOOST,1350,0.81393,2.43821,0.8375,3,discharge,0,-2.438,0.813,10.0,9.9,3.9675,3.8814,35.3173,12-26-21_13.26_BOOST_protocol_HPPC_IN21700_30T_cycle_#1350.mat
BOOST,1350,0.81393,2.43821,0.8374,3,discharge,1,-9.751,3.25,10.0,9.9,3.9687,3.6749,30.1302,12-26-21_13.26_BOOST_protocol_HPPC_IN21700_30T_cycle_#1350.mat
BOOST,1350,0.81393,2.43821,0.8373,3,discharge,2,-19.5,6.5,10.0,9.9,3.9701,3.4592,26.2,12-26-21_13.26_BOOST_protocol_HPPC_IN21700_30T_cycle_#1350.mat
BOOST,1350,0.81393,2.43821,0.8373,3,discharge,3,-28.031,9.344,10.0,9.9,3.9717,3.2875,24.4087,12-26-21_13.26_BOOST_protocol_HPPC_IN21700_30T_cycle_#1350.mat
BOOST,1350,0.81393,2.43821,0.7562,4,discharge,0,-2.437,0.812,10.0,9.9,3.8862,3.8081,32.0489,12-26-21_13.26_BOOST_protocol_HPPC_IN21700_30T_cycle_#1350.mat
BOOST,1350,0.81393,2.43821,0.7562,4,discharge,1,-9.751,3.25,10.0,9.9,3.887,3.6136,28.0384,12-26-21_13.26_BOOST_protocol_HPPC_IN21700_30T_cycle_#1350.mat
BOOST,1350,0.81393,2.43821,0.7561,4,discharge,2,-19.499,6.5,10.0,9.9,3.8874,3.3998,25.0064,12-26-21_13.26_BOOST_protocol_HPPC_IN21700_30T_cycle_#1350.mat
BOOST,1350,0.81393,2.43821,0.756,4,discharge,3,-28.03,9.343,10.0,9.9,3.8885,3.2291,23.5248,12-26-21_13.26_BOOST_protocol_HPPC_IN21700_30T_cycle_#1350.mat
BOOST,1350,0.81393,2.43821,0.675,5,discharge,0,-2.438,0.813,10.0,9.9,3.7996,3.7278,29.4492,12-26-21_13.26_BOOST_protocol_HPPC_IN21700_30T_cycle_#1350.mat
BOOST,1350,0.81393,2.43821,0.6749,5,discharge,1,-9.752,3.251,10.0,9.9,3.8005,3.5321,27.524,12-26-21_13.26_BOOST_protocol_HPPC_IN21700_30T_cycle_#1350.mat
BOOST,1350,0.81393,2.43821,0.6749,5,discharge,2,-19.499,6.5,10.0,9.9,3.8016,3.3112,25.15,12-26-21_13.26_BOOST_protocol_HPPC_IN21700_30T_cycle_#1350.mat
BOOST,1350,0.81393,2.43821,0.6748,5,discharge,3,-28.031,9.344,10.0,9.9,3.8023,3.1268,24.0983,12-26-21_13.26_BOOST_protocol_HPPC_IN21700_30T_cycle_#1350.mat
BOOST,1350,0.81393,2.43821,0.5937,6,discharge,0,-2.437,0.812,10.0,9.9,3.7158,3.6423,30.1563,12-26-21_13.26_BOOST_protocol_HPPC_IN21700_30T_cycle_#1350.mat
BOOST,1350,0.81393,2.43821,0.5937,6,discharge,1,-9.753,3.251,10.0,9.9,3.7169,3.4465,27.7251,12-26-21_13.26_BOOST_protocol_HPPC_IN21700_30T_cycle_#1350.mat
BOOST,1350,0.81393,2.43821,0.5936,6,discharge,2,-19.5,6.5,10.0,9.9,3.7184,3.2285,25.1231,12-26-21_13.26_BOOST_protocol_HPPC_IN21700_30T_cycle_#1350.mat
BOOST,1350,0.81393,2.43821,0.5935,6,discharge,3,-28.031,9.344,10.0,9.9,3.7197,3.0521,23.8165,12-26-21_13.26_BOOST_protocol_HPPC_IN21700_30T_cycle_#1350.mat
BOOST,1350,0.81393,2.43821,0.5125,7,discharge,0,-2.437,0.812,10.0,9.9,3.6444,3.5738,28.9665,12-26-21_13.26_BOOST_protocol_HPPC_IN21700_30T_cycle_#1350.mat
BOOST,1350,0.81393,2.43821,0.5124,7,discharge,1,-9.751,3.25,10.0,9.9,3.6463,3.3805,27.2585,12-26-21_13.26_BOOST_protocol_HPPC_IN21700_30T_cycle_#1350.mat
BOOST,1350,0.81393,2.43821,0.5123,7,discharge,2,-19.5,6.5,10.0,9.9,3.6465,3.1613,24.8821,12-26-21_13.26_BOOST_protocol_HPPC_IN21700_30T_cycle_#1350.mat
BOOST,1350,0.81393,2.43821,0.5123,7,discharge,3,-28.031,9.344,10.0,9.9,3.648,2.9689,24.2267,12-26-21_13.26_BOOST_protocol_HPPC_IN21700_30T_cycle_#1350.mat
BOOST,1350,0.81393,2.43821,0.4312,8,discharge,0,-2.437,0.812,10.0,9.9,3.5828,3.5041,32.2885,12-26-21_13.26_BOOST_protocol_HPPC_IN21700_30T_cycle_#1350.mat
BOOST,1350,0.81393,2.43821,0.4312,8,discharge,1,-9.751,3.25,10.0,9.9,3.5839,3.2924,29.8938,12-26-21_13.26_BOOST_protocol_HPPC_IN21700_30T_cycle_#1350.mat
BOOST,1350,0.81393,2.43821,0.4311,8,discharge,2,-19.5,6.5,10.0,9.9,3.5852,3.0475,27.5744,12-26-21_13.26_BOOST_protocol_HPPC_IN21700_30T_cycle_#1350.mat
BOOST,1350,0.81393,2.43821,0.431,8,discharge,3,-28.031,9.344,10.0,9.9,3.5862,2.8374,26.7133,12-26-21_13.26_BOOST_protocol_HPPC_IN21700_30T_cycle_#1350.mat
BOOST,1350,0.81393,2.43821,0.35,9,discharge,0,-2.438,0.812,10.0,9.9,3.5035,3.4162,35.8154,12-26-21_13.26_BOOST_protocol_HPPC_IN21700_30T_cycle_#1350.mat
BOOST,1350,0.81393,2.43821,0.3499,9,discharge,1,-9.751,3.25,10.0,9.9,3.5049,3.1722,34.1189,12-26-21_13.26_BOOST_protocol_HPPC_IN21700_30T_cycle_#1350.mat
BOOST,1350,0.81393,2.43821,0.3498,9,discharge,2,-19.5,6.5,10.0,9.9,3.5067,2.8566,33.3385,12-26-21_13.26_BOOST_protocol_HPPC_IN21700_30T_cycle_#1350.mat
BOOST,1350,0.81393,2.43821,0.3498,9,discharge,3,-28.031,9.344,10.0,9.9,3.5087,2.5365,34.683,12-26-21_13.26_BOOST_protocol_HPPC_IN21700_30T_cycle_#1350.mat
BOOST,1350,0.81393,2.43821,0.3094,10,discharge,0,-2.436,0.812,10.0,9.9,3.4615,3.3624,40.6781,12-26-21_13.26_BOOST_protocol_HPPC_IN21700_30T_cycle_#1350.mat
BOOST,1350,0.81393,2.43821,0.3093,10,discharge,1,-9.751,3.25,10.0,9.9,3.4619,3.0604,41.1744,12-26-21_13.26_BOOST_protocol_HPPC_IN21700_30T_cycle_#1350.mat
BOOST,1350,0.81393,2.43821,0.3092,10,discharge,2,-19.501,6.5,10.0,9.9,3.4622,2.6436,41.9773,12-26-21_13.26_BOOST_protocol_HPPC_IN21700_30T_cycle_#1350.mat
BOOST,1350,0.81393,2.43821,0.3091,10,discharge,3,-28.028,9.343,10.0,9.9,3.4634,2.4999,34.3763,12-26-21_13.26_BOOST_protocol_HPPC_IN21700_30T_cycle_#1350.mat
BOOST,1350,0.81393,2.43821,0.2687,11,discharge,0,-2.437,0.812,10.0,9.9,3.4235,3.3043,48.9106,12-26-21_13.26_BOOST_protocol_HPPC_IN21700_30T_cycle_#1350.mat
BOOST,1350,0.81393,2.43821,0.2687,11,discharge,1,-9.751,3.25,10.0,9.9,3.4235,2.8984,53.8514,12-26-21_13.26_BOOST_protocol_HPPC_IN21700_30T_cycle_#1350.mat
BOOST,1350,0.81393,2.43821,0.2686,11,discharge,2,-19.499,6.5,10.0,9.9,3.4264,2.4999,47.5153,12-26-21_13.26_BOOST_protocol_HPPC_IN21700_30T_cycle_#1350.mat
BOOST,1350,0.81393,2.43821,0.2685,11,discharge,3,-22.466,7.489,10.0,9.9,3.4276,2.4999,41.2935,12-26-21_13.26_BOOST_protocol_HPPC_IN21700_30T_cycle_#1350.mat
BOOST,1350,0.81393,2.43821,0.2281,12,discharge,0,-2.437,0.812,10.0,9.9,3.3782,3.2101,68.9698,12-26-21_13.26_BOOST_protocol_HPPC_IN21700_30T_cycle_#1350.mat
BOOST,1350,0.81393,2.43821,0.2281,12,discharge,1,-9.751,3.25,10.0,9.9,3.3803,2.6263,77.3222,12-26-21_13.26_BOOST_protocol_HPPC_IN21700_30T_cycle_#1350.mat
BOOST,1350,0.81393,2.43821,0.228,12,discharge,2,-15.074,5.025,10.0,9.9,3.3856,2.5,58.7502,12-26-21_13.26_BOOST_protocol_HPPC_IN21700_30T_cycle_#1350.mat
BOOST,1350,0.81393,2.43821,0.2279,12,discharge,3,-14.214,4.738,10.0,9.9,3.387,2.5,62.4033,12-26-21_13.26_BOOST_protocol_HPPC_IN21700_30T_cycle_#1350.mat
BOOST,1387,0.80278,2.40482,1.0,0,discharge,0,-2.405,0.802,10.0,9.7,4.1095,3.9988,46.0272,01-08-22_00.09_BOOST_protocol_HPPC_IN21700_30T_cycle_#1387.mat
BOOST,1387,0.80278,2.40482,0.9999,0,discharge,1,-9.62,3.207,10.0,9.9,4.1194,3.7711,36.2039,01-08-22_00.09_BOOST_protocol_HPPC_IN21700_30T_cycle_#1387.mat
BOOST,1387,0.80278,2.40482,0.9998,0,discharge,2,-19.239,6.413,10.0,9.9,4.1181,3.5484,29.6117,01-08-22_00.09_BOOST_protocol_HPPC_IN21700_30T_cycle_#1387.mat
BOOST,1387,0.80278,2.40482,0.9998,0,discharge,3,-27.656,9.219,10.0,9.9,4.1176,3.3749,26.8549,01-08-22_00.09_BOOST_protocol_HPPC_IN21700_30T_cycle_#1387.mat
BOOST,1387,0.80278,2.40482,0.9599,1,discharge,0,-2.405,0.802,10.0,9.9,4.0814,3.9837,40.6271,01-08-22_00.09_BOOST_protocol_HPPC_IN21700_30T_cycle_#1387.mat
BOOST,1387,0.80278,2.40482,0.9598,1,discharge,1,-9.619,3.206,10.0,9.9,4.0817,3.7637,33.0589,01-08-22_00.09_BOOST_protocol_HPPC_IN21700_30T_cycle_#1387.mat
BOOST,1387,0.80278,2.40482,0.9598,1,discharge,2,-19.24,6.413,10.0,9.9,4.0825,3.536,28.4044,01-08-22_00.09_BOOST_protocol_HPPC_IN21700_30T_cycle_#1387.mat
BOOST,1387,0.80278,2.40482,0.9597,1,discharge,3,-27.656,9.219,10.0,9.9,4.0839,3.3545,26.374,01-08-22_00.09_BOOST_protocol_HPPC_IN21700_30T_cycle_#1387.mat
BOOST,1387,0.80278,2.40482,0.9198,2,discharge,0,-2.405,0.802,10.0,9.9,4.0641,3.9639,41.6649,01-08-22_00.09_BOOST_protocol_HPPC_IN21700_30T_cycle_#1387.mat
BOOST,1387,0.80278,2.40482,0.9198,2,discharge,1,-9.619,3.206,10.0,9.9,4.0651,3.7368,34.1297,01-08-22_00.09_BOOST_protocol_HPPC_IN21700_30T_cycle_#1387.mat
BOOST,1387,0.80278,2.40482,0.9197,2,discharge,2,-19.239,6.413,10.0,9.9,4.0665,3.5111,28.8684,01-08-22_00.09_BOOST_protocol_HPPC_IN21700_30T_cycle_#1387.mat
BOOST,1387,0.80278,2.40482,0.9196,2,discharge,3,-27.656,9.219,10.0,9.9,4.0691,3.3366,26.4861,01-08-22_00.09_BOOST_protocol_HPPC_IN21700_30T_cycle_#1387.mat
BOOST,1387,0.80278,2.40482,0.8396,3,discharge,0,-2.407,0.802,10.0,9.9,3.9622,3.8754,36.0645,01-08-22_00.09_BOOST_protocol_HPPC_IN21700_30T_cycle_#1387.mat
BOOST,1387,0.80278,2.40482,0.8396,3,discharge,1,-9.619,3.206,10.0,9.9,3.9635,3.6713,30.3771,01-08-22_00.09_BOOST_protocol_HPPC_IN21700_30T_cycle_#1387.mat
BOOST,1387,0.80278,2.40482,0.8395,3,discharge,2,-19.238,6.413,10.0,9.9,3.9642,3.4589,26.2657,01-08-22_00.09_BOOST_protocol_HPPC_IN21700_30T_cycle_#1387.mat
BOOST,1387,0.80278,2.40482,0.8394,3,discharge,3,-27.656,9.219,10.0,9.9,3.9669,3.2882,24.5408,01-08-22_00.09_BOOST_protocol_HPPC_IN21700_30T_cycle_#1387.mat
BOOST,1387,0.80278,2.40482,0.7595,4,discharge,0,-2.407,0.802,10.0,9.9,3.8797,3.8001,33.0757,01-08-22_00.09_BOOST_protocol_HPPC_IN21700_30T_cycle_#1387.mat
BOOST,1387,0.80278,2.40482,0.7594,4,discharge,1,-9.618,3.206,10.0,9.9,3.8807,3.6013,29.0509,01-08-22_00.09_BOOST_protocol_HPPC_IN21700_30T_cycle_#1387.mat
BOOST,1387,0.80278,2.40482,0.7594,4,discharge,2,-19.239,6.413,10.0,9.9,3.88,3.3841,25.7758,01-08-22_00.09_BOOST_protocol_HPPC_IN21700_30T_cycle_#1387.mat
BOOST,1387,0.80278,2.40482,0.7593,4,discharge,3,-27.657,9.219,10.0,9.9,3.8817,3.2101,24.2832,01-08-22_00.09_BOOST_protocol_HPPC_IN21700_30T_cycle_#1387.mat
BOOST,1387,0.80278,2.40482,0.6793,5,discharge,0,-2.407,0.802,10.0,9.9,3.7962,3.7211,31.202,01-08-22_00.09_BOOST_protocol_HPPC_IN21700_30T_cycle_#1387.mat
BOOST,1387,0.80278,2.40482,0.6793,5,discharge,1,-9.621,3.207,10.0,9.9,3.7974,3.5249,28.3229,01-08-22_00.09_BOOST_protocol_HPPC_IN21700_30T_cycle_#1387.mat
BOOST,1387,0.80278,2.40482,0.6792,5,discharge,2,-19.239,6.413,10.0,9.9,3.7988,3.309,25.4587,01-08-22_00.09_BOOST_protocol_HPPC_IN21700_30T_cycle_#1387.mat
BOOST,1387,0.80278,2.40482,0.6791,5,discharge,3,-27.655,9.218,10.0,9.9,3.7999,3.1377,23.945,01-08-22_00.09_BOOST_protocol_HPPC_IN21700_30T_cycle_#1387.mat
BOOST,1387,0.80278,2.40482,0.5992,6,discharge,0,-2.405,0.802,10.0,9.9,3.7135,3.6367,31.9335,01-08-22_00.09_BOOST_protocol_HPPC_IN21700_30T_cycle_#1387.mat
BOOST,1387,0.80278,2.40482,0.5991,6,discharge,1,-9.62,3.207,10.0,9.9,3.7148,3.4367,28.9094,01-08-22_00.09_BOOST_protocol_HPPC_IN21700_30T_cycle_#1387.mat
BOOST,1387,0.80278,2.40482,0.599,6,discharge,2,-19.237,6.412,10.0,9.9,3.7163,3.2161,26.002,01-08-22_00.09_BOOST_protocol_HPPC_IN21700_30T_cycle_#1387.mat
BOOST,1387,0.80278,2.40482,0.599,6,discharge,3,-27.656,9.219,10.0,9.9,3.7176,3.0381,24.5697,01-08-22_00.09_BOOST_protocol_HPPC_IN21700_30T_cycle_#1387.mat
BOOST,1387,0.80278,2.40482,0.519,7,discharge,0,-2.407,0.802,10.0,9.9,3.6433,3.5678,31.3695,01-08-22_00.09_BOOST_protocol_HPPC_IN21700_30T_cycle_#1387.mat
BOOST,1387,0.80278,2.40482,0.5189,7,discharge,1,-9.619,3.206,10.0,9.9,3.6438,3.3678,28.6929,01-08-22_00.09_BOOST_protocol_HPPC_IN21700_30T_cycle_#1387.mat
BOOST,1387,0.80278,2.40482,0.5189,7,discharge,2,-19.238,6.413,10.0,9.9,3.6455,3.1453,26.0006,01-08-22_00.09_BOOST_protocol_HPPC_IN21700_30T_cycle_#1387.mat
BOOST,1387,0.80278,2.40482,0.5188,7,discharge,3,-27.656,9.219,10.0,9.9,3.6465,2.9631,24.7107,01-08-22_00.09_BOOST_protocol_HPPC_IN21700_30T_cycle_#1387.mat
BOOST,1387,0.80278,2.40482,0.4388,8,discharge,0,-2.405,0.802,10.0,9.9,3.581,3.4992,34.0111,01-08-22_00.09_BOOST_protocol_HPPC_IN21700_30T_cycle_#1387.mat
BOOST,1387,0.80278,2.40482,0.4388,8,discharge,1,-9.62,3.207,10.0,9.9,3.5822,3.2821,31.1958,01-08-22_00.09_BOOST_protocol_HPPC_IN21700_30T_cycle_#1387.mat
BOOST,1387,0.80278,2.40482,0.4387,8,discharge,2,-19.239,6.413,10.0,9.9,3.5835,3.0328,28.6241,01-08-22_00.09_BOOST_protocol_HPPC_IN21700_30T_cycle_#1387.mat
BOOST,1387,0.80278,2.40482,0.4386,8,discharge,3,-27.656,9.219,10.0,9.9,3.5849,2.8205,27.6396,01-08-22_00.09_BOOST_protocol_HPPC_IN21700_30T_cycle_#1387.mat
BOOST,1387,0.80278,2.40482,0.3587,9,discharge,0,-2.405,0.802,10.0,9.9,3.5023,3.4108,38.0457,01-08-22_00.09_BOOST_protocol_HPPC_IN21700_30T_cycle_#1387.mat
BOOST,1387,0.80278,2.40482,0.3586,9,discharge,1,-9.62,3.207,10.0,9.9,3.5038,3.1585,35.8955,01-08-22_00.09_BOOST_protocol_HPPC_IN21700_30T_cycle_#1387.mat
BOOST,1387,0.80278,2.40482,0.3585,9,discharge,2,-19.239,6.413,10.0,9.9,3.5056,2.8382,34.69,01-08-22_00.09_BOOST_protocol_HPPC_IN21700_30T_cycle_#1387.mat
BOOST,1387,0.80278,2.40482,0.3585,9,discharge,3,-27.657,9.219,10.0,9.9,3.5071,2.533,35.2207,01-08-22_00.09_BOOST_protocol_HPPC_IN21700_30T_cycle_#1387.mat
BOOST,1387,0.80278,2.40482,0.3186,10,discharge,0,-2.405,0.802,10.0,9.9,3.4622,3.3586,43.0769,01-08-22_00.09_BOOST_protocol_HPPC_IN21700_30T_cycle_#1387.mat
BOOST,1387,0.80278,2.40482,0.3185,10,discharge,1,-9.62,3.207,10.0,9.9,3.4628,3.0507,42.8392,01-08-22_00.09_BOOST_protocol_HPPC_IN21700_30T_cycle_#1387.mat
BOOST,1387,0.80278,2.40482,0.3185,10,discharge,2,-19.239,6.413,10.0,9.9,3.4637,2.6354,43.0532,01-08-22_00.09_BOOST_protocol_HPPC_IN21700_30T_cycle_#1387.mat
BOOST,1387,0.80278,2.40482,0.3184,10,discharge,3,-27.654,9.218,10.0,9.9,3.4652,2.4999,34.9063,01-08-22_00.09_BOOST_protocol_HPPC_IN21700_30T_cycle_#1387.mat
BOOST,1387,0.80278,2.40482,0.2785,11,discharge,0,-2.405,0.802,10.0,9.9,3.4247,3.2996,52.0166,01-08-22_00.09_BOOST_protocol_HPPC_IN21700_30T_cycle_#1387.mat
BOOST,1387,0.80278,2.40482,0.2785,11,discharge,1,-9.619,3.206,10.0,9.9,3.4253,2.8889,55.7635,01-08-22_00.09_BOOST_protocol_HPPC_IN21700_30T_cycle_#1387.mat
BOOST,1387,0.80278,2.40482,0.2784,11,discharge,2,-19.239,6.413,10.0,9.9,3.4277,2.5,48.2198,01-08-22_00.09_BOOST_protocol_HPPC_IN21700_30T_cycle_#1387.mat
BOOST,1387,0.80278,2.40482,0.2783,11,discharge,3,-21.87,7.29,10.0,9.9,3.4292,2.4999,42.492,01-08-22_00.09_BOOST_protocol_HPPC_IN21700_30T_cycle_#1387.mat
BOOST,1387,0.80278,2.40482,0.2384,12,discharge,0,-2.407,0.802,10.0,9.9,3.3809,3.2146,69.0873,01-08-22_00.09_BOOST_protocol_HPPC_IN21700_30T_cycle_#1387.mat
BOOST,1387,0.80278,2.40482,0.2384,12,discharge,1,-9.62,3.207,10.0,9.9,3.3828,2.6513,76.0403,01-08-22_00.09_BOOST_protocol_HPPC_IN21700_30T_cycle_#1387.mat
BOOST,1387,0.80278,2.40482,0.2383,12,discharge,2,-15.505,5.168,10.0,9.9,3.3882,2.4999,57.2912,01-08-22_00.09_BOOST_protocol_HPPC_IN21700_30T_cycle_#1387.mat
BOOST,1387,0.80278,2.40482,0.2382,12,discharge,3,-14.533,4.844,10.0,9.9,3.3898,2.5,61.2262,01-08-22_00.09_BOOST_protocol_HPPC_IN21700_30T_cycle_#1387.mat
BOOST,1425,0.79486,2.38107,1.0,0,discharge,0,-2.378,0.793,10.0,9.7,4.1081,3.9952,47.4849,01-19-22_20.05_BOOST_protocol_HPPC_IN21700_30T_cycle_#1425.mat
BOOST,1425,0.79486,2.38107,0.9999,0,discharge,1,-9.518,3.173,10.0,9.9,4.117,3.7654,36.939,01-19-22_20.05_BOOST_protocol_HPPC_IN21700_30T_cycle_#1425.mat
BOOST,1425,0.79486,2.38107,0.9998,0,discharge,2,-19.037,6.346,10.0,9.9,4.1149,3.542,30.094,01-19-22_20.05_BOOST_protocol_HPPC_IN21700_30T_cycle_#1425.mat
BOOST,1425,0.79486,2.38107,0.9998,0,discharge,3,-27.362,9.121,10.0,9.9,4.1153,3.3569,27.7173,01-19-22_20.05_BOOST_protocol_HPPC_IN21700_30T_cycle_#1425.mat
BOOST,1425,0.79486,2.38107,0.9603,1,discharge,0,-2.378,0.793,10.0,9.9,4.0799,3.9733,44.8351,01-19-22_20.05_BOOST_protocol_HPPC_IN21700_30T_cycle_#1425.mat
BOOST,1425,0.79486,2.38107,0.9603,1,discharge,1,-9.519,3.173,10.0,9.9,4.0804,3.7405,35.7079,01-19-22_20.05_BOOST_protocol_HPPC_IN21700_30T_cycle_#1425.mat
BOOST,1425,0.79486,2.38107,0.9602,1,discharge,2,-19.037,6.346,10.0,9.9,4.0812,3.5108,29.9627,01-19-22_20.05_BOOST_protocol_HPPC_IN21700_30T_cycle_#1425.mat
BOOST,1425,0.79486,2.38107,0.9601,1,discharge,3,-27.362,9.121,10.0,9.9,4.0828,3.3333,27.392,01-19-22_20.05_BOOST_protocol_HPPC_IN21700_30T_cycle_#1425.mat
BOOST,1425,0.79486,2.38107,0.9207,2,discharge,0,-2.379,0.793,10.0,9.9,4.0602,3.958,42.952,01-19-22_20.05_BOOST_protocol_HPPC_IN21700_30T_cycle_#1425.mat
BOOST,1425,0.79486,2.38107,0.9206,2,discharge,1,-9.518,3.173,10.0,9.9,4.0622,3.7289,35.0171,01-19-22_20.05_BOOST_protocol_HPPC_IN21700_30T_cycle_#1425.mat
BOOST,1425,0.79486,2.38107,0.9205,2,discharge,2,-19.035,6.345,10.0,9.9,4.0638,3.5034,29.4405,01-19-22_20.05_BOOST_protocol_HPPC_IN21700_30T_cycle_#1425.mat
BOOST,1425,0.79486,2.38107,0.9205,2,discharge,3,-27.362,9.121,10.0,9.9,4.0665,3.33,26.9169,01-19-22_20.05_BOOST_protocol_HPPC_IN21700_30T_cycle_#1425.mat
BOOST,1425,0.79486,2.38107,0.8413,3,discharge,0,-2.38,0.793,10.0,9.9,3.9556,3.8637,38.6183,01-19-22_20.05_BOOST_protocol_HPPC_IN21700_30T_cycle_#1425.mat
BOOST,1425,0.79486,2.38107,0.8413,3,discharge,1,-9.519,3.173,10.0,9.9,3.957,3.6505,32.1988,01-19-22_20.05_BOOST_protocol_HPPC_IN21700_30T_cycle_#1425.mat
BOOST,1425,0.79486,2.38107,0.8412,3,discharge,2,-19.036,6.345,10.0,9.9,3.9586,3.4295,27.7947,01-19-22_20.05_BOOST_protocol_HPPC_IN21700_30T_cycle_#1425.mat
BOOST,1425,0.79486,2.38107,0.8412,3,discharge,3,-27.361,9.12,10.0,9.9,3.9606,3.2552,25.7812,01-19-22_20.05_BOOST_protocol_HPPC_IN21700_30T_cycle_#1425.mat
BOOST,1425,0.79486,2.38107,0.762,4,discharge,0,-2.379,0.793,10.0,9.9,3.8735,3.7921,34.2117,01-19-22_20.05_BOOST_protocol_HPPC_IN21700_30T_cycle_#1425.mat
BOOST,1425,0.79486,2.38107,0.762,4,discharge,1,-9.518,3.173,10.0,9.9,3.8745,3.591,29.785,01-19-22_20.05_BOOST_protocol_HPPC_IN21700_30T_cycle_#1425.mat
BOOST,1425,0.79486,2.38107,0.7619,4,discharge,2,-19.037,6.346,10.0,9.9,3.8745,3.3725,26.3697,01-19-22_20.05_BOOST_protocol_HPPC_IN21700_30T_cycle_#1425.mat
BOOST,1425,0.79486,2.38107,0.7618,4,discharge,3,-27.362,9.121,10.0,9.9,3.8755,3.1998,24.6948,01-19-22_20.05_BOOST_protocol_HPPC_IN21700_30T_cycle_#1425.mat
BOOST,1425,0.79486,2.38107,0.6827,5,discharge,0,-2.38,0.793,10.0,9.9,3.7904,3.7115,33.1582,01-19-22_20.05_BOOST_protocol_HPPC_IN21700_30T_cycle_#1425.mat
BOOST,1425,0.79486,2.38107,0.6827,5,discharge,1,-9.519,3.173,10.0,9.9,3.7924,3.5059,30.0974,01-19-22_20.05_BOOST_protocol_HPPC_IN21700_30T_cycle_#1425.mat
BOOST,1425,0.79486,2.38107,0.6826,5,discharge,2,-19.036,6.345,10.0,9.9,3.7939,3.2822,26.8806,01-19-22_20.05_BOOST_protocol_HPPC_IN21700_30T_cycle_#1425.mat
BOOST,1425,0.79486,2.38107,0.6825,5,discharge,3,-27.361,9.12,10.0,9.9,3.7951,3.1038,25.2659,01-19-22_20.05_BOOST_protocol_HPPC_IN21700_30T_cycle_#1425.mat
BOOST,1425,0.79486,2.38107,0.6034,6,discharge,0,-2.377,0.792,10.0,9.9,3.7092,3.6305,33.102,01-19-22_20.05_BOOST_protocol_HPPC_IN21700_30T_cycle_#1425.mat
BOOST,1425,0.79486,2.38107,0.6034,6,discharge,1,-9.519,3.173,10.0,9.9,3.7098,3.4272,29.6892,01-19-22_20.05_BOOST_protocol_HPPC_IN21700_30T_cycle_#1425.mat
BOOST,1425,0.79486,2.38107,0.6033,6,discharge,2,-19.035,6.345,10.0,9.9,3.7123,3.2049,26.6562,01-19-22_20.05_BOOST_protocol_HPPC_IN21700_30T_cycle_#1425.mat
BOOST,1425,0.79486,2.38107,0.6032,6,discharge,3,-27.361,9.12,10.0,9.9,3.7139,3.0285,25.0503,01-19-22_20.05_BOOST_protocol_HPPC_IN21700_30T_cycle_#1425.mat
BOOST,1425,0.79486,2.38107,0.5241,7,discharge,0,-2.378,0.793,10.0,9.9,3.6405,3.5588,34.3609,01-19-22_20.05_BOOST_protocol_HPPC_IN21700_30T_cycle_#1425.mat
BOOST,1425,0.79486,2.38107,0.524,7,discharge,1,-9.519,3.173,10.0,9.9,3.6417,3.3502,30.623,01-19-22_20.05_BOOST_protocol_HPPC_IN21700_30T_cycle_#1425.mat
BOOST,1425,0.79486,2.38107,0.524,7,discharge,2,-19.036,6.345,10.0,9.9,3.6421,3.1188,27.49,01-19-22_20.05_BOOST_protocol_HPPC_IN21700_30T_cycle_#1425.mat
BOOST,1425,0.79486,2.38107,0.5239,7,discharge,3,-27.361,9.12,10.0,9.9,3.644,2.9295,26.1138,01-19-22_20.05_BOOST_protocol_HPPC_IN21700_30T_cycle_#1425.mat
BOOST,1425,0.79486,2.38107,0.4448,8,discharge,0,-2.38,0.793,10.0,9.9,3.5781,3.4928,35.8479,01-19-22_20.05_BOOST_protocol_HPPC_IN21700_30T_cycle_#1425.mat
BOOST,1425,0.79486,2.38107,0.4447,8,discharge,1,-9.518,3.173,10.0,9.9,3.5794,3.2699,32.5177,01-19-22_20.05_BOOST_protocol_HPPC_IN21700_30T_cycle_#1425.mat
BOOST,1425,0.79486,2.38107,0.4446,8,discharge,2,-19.037,6.346,10.0,9.9,3.5811,3.0169,29.637,01-19-22_20.05_BOOST_protocol_HPPC_IN21700_30T_cycle_#1425.mat
BOOST,1425,0.79486,2.38107,0.4446,8,discharge,3,-27.362,9.121,10.0,9.9,3.5827,2.8037,28.4701,01-19-22_20.05_BOOST_protocol_HPPC_IN21700_30T_cycle_#1425.mat
BOOST,1425,0.79486,2.38107,0.3655,9,discharge,0,-2.38,0.793,10.0,9.9,3.5,3.4021,41.1379,01-19-22_20.05_BOOST_protocol_HPPC_IN21700_30T_cycle_#1425.mat
BOOST,1425,0.79486,2.38107,0.3654,9,discharge,1,-9.519,3.173,10.0,9.9,3.5015,3.1334,38.67,01-19-22_20.05_BOOST_protocol_HPPC_IN21700_30T_cycle_#1425.mat
BOOST,1425,0.79486,2.38107,0.3653,9,discharge,2,-19.036,6.345,10.0,9.9,3.5033,2.7935,37.2872,01-19-22_20.05_BOOST_protocol_HPPC_IN21700_30T_cycle_#1425.mat
BOOST,1425,0.79486,2.38107,0.3653,9,discharge,3,-27.361,9.12,10.0,9.9,3.5057,2.4998,36.764,01-19-22_20.05_BOOST_protocol_HPPC_IN21700_30T_cycle_#1425.mat
BOOST,1425,0.79486,2.38107,0.3258,10,discharge,0,-2.377,0.792,10.0,9.9,3.4607,3.3534,45.1314,01-19-22_20.05_BOOST_protocol_HPPC_IN21700_30T_cycle_#1425.mat
BOOST,1425,0.79486,2.38107,0.3258,10,discharge,1,-9.518,3.173,10.0,9.9,3.4613,3.035,44.7869,01-19-22_20.05_BOOST_protocol_HPPC_IN21700_30T_cycle_#1425.mat
BOOST,1425,0.79486,2.38107,0.3257,10,discharge,2,-19.037,6.346,10.0,9.9,3.4615,2.6144,44.4976,01-19-22_20.05_BOOST_protocol_HPPC_IN21700_30T_cycle_#1425.mat
BOOST,1425,0.79486,2.38107,0.3256,10,discharge,3,-27.36,9.12,10.0,9.9,3.4638,2.4999,35.2303,01-19-22_20.05_BOOST_protocol_HPPC_IN21700_30T_cycle_#1425.mat
BOOST,1425,0.79486,2.38107,0.2862,11,discharge,0,-2.378,0.793,10.0,9.9,3.4232,3.2893,56.3149,01-19-22_20.05_BOOST_protocol_HPPC_IN21700_30T_cycle_#1425.mat
BOOST,1425,0.79486,2.38107,0.2861,11,discharge,1,-9.519,3.173,10.0,9.9,3.4244,2.8497,60.3734,01-19-22_20.05_BOOST_protocol_HPPC_IN21700_30T_cycle_#1425.mat
BOOST,1425,0.79486,2.38107,0.286,11,discharge,2,-19.033,6.344,10.0,9.9,3.4268,2.4999,48.6996,01-19-22_20.05_BOOST_protocol_HPPC_IN21700_30T_cycle_#1425.mat
BOOST,1425,0.79486,2.38107,0.2859,11,discharge,3,-20.366,6.789,10.0,9.9,3.4278,2.4999,45.5612,01-19-22_20.05_BOOST_protocol_HPPC_IN21700_30T_cycle_#1425.mat
BOOST,1425,0.79486,2.38107,0.2465,12,discharge,0,-2.378,0.793,10.0,9.9,3.3801,3.2036,74.2283,01-19-22_20.05_BOOST_protocol_HPPC_IN21700_30T_cycle_#1425.mat
BOOST,1425,0.79486,2.38107,0.2464,12,discharge,1,-9.519,3.173,10.0,9.9,3.3821,2.6335,78.646,01-19-22_20.05_BOOST_protocol_HPPC_IN21700_30T_cycle_#1425.mat
BOOST,1425,0.79486,2.38107,0.2464,12,discharge,2,-14.995,4.998,10.0,9.9,3.3882,2.5,59.2331,01-19-22_20.05_BOOST_protocol_HPPC_IN21700_30T_cycle_#1425.mat
BOOST,1425,0.79486,2.38107,0.2463,12,discharge,3,-14.19,4.73,10.0,9.9,3.39,2.5,62.7202,01-19-22_20.05_BOOST_protocol_HPPC_IN21700_30T_cycle_#1425.mat
BOOST,1462,0.79254,2.37412,1.0,0,discharge,0,-2.373,0.791,10.0,9.7,4.1053,3.9839,51.1502,01-24-22_17.57_BOOST_protocol_HPPC_IN21700_30T_cycle_#1462.mat
BOOST,1462,0.79254,2.37412,0.9999,0,discharge,1,-9.496,3.165,10.0,9.9,4.1145,3.7443,38.9836,01-24-22_17.57_BOOST_protocol_HPPC_IN21700_30T_cycle_#1462.mat
BOOST,1462,0.79254,2.37412,0.9999,0,discharge,2,-18.991,6.33,10.0,9.9,4.1132,3.5114,31.6887,01-24-22_17.57_BOOST_protocol_HPPC_IN21700_30T_cycle_#1462.mat
BOOST,1462,0.79254,2.37412,0.9998,0,discharge,3,-27.3,9.1,10.0,9.9,4.1128,3.3291,28.707,01-24-22_17.57_BOOST_protocol_HPPC_IN21700_30T_cycle_#1462.mat
BOOST,1462,0.79254,2.37412,0.9604,1,discharge,0,-2.374,0.791,10.0,9.9,4.0787,3.9692,46.1325,01-24-22_17.57_BOOST_protocol_HPPC_IN21700_30T_cycle_#1462.mat
BOOST,1462,0.79254,2.37412,0.9603,1,discharge,1,-9.497,3.166,10.0,9.9,4.0789,3.7273,37.0226,01-24-22_17.57_BOOST_protocol_HPPC_IN21700_30T_cycle_#1462.mat
BOOST,1462,0.79254,2.37412,0.9602,1,discharge,2,-18.994,6.331,10.0,9.9,4.0799,3.4884,31.1414,01-24-22_17.57_BOOST_protocol_HPPC_IN21700_30T_cycle_#1462.mat
BOOST,1462,0.79254,2.37412,0.9602,1,discharge,3,-27.3,9.1,10.0,9.9,4.0816,3.3029,28.5238,01-24-22_17.57_BOOST_protocol_HPPC_IN21700_30T_cycle_#1462.mat
BOOST,1462,0.79254,2.37412,0.9208,2,discharge,0,-2.374,0.791,10.0,9.9,4.0548,3.9456,46.0041,01-24-22_17.57_BOOST_protocol_HPPC_IN21700_30T_cycle_#1462.mat
BOOST,1462,0.79254,2.37412,0.9207,2,discharge,1,-9.496,3.165,10.0,9.9,4.057,3.707,36.8565,01-24-22_17.57_BOOST_protocol_HPPC_IN21700_30T_cycle_#1462.mat
BOOST,1462,0.79254,2.37412,0.9207,2,discharge,2,-18.991,6.33,10.0,9.9,4.0589,3.4721,30.8988,01-24-22_17.57_BOOST_protocol_HPPC_IN21700_30T_cycle_#1462.mat
BOOST,1462,0.79254,2.37412,0.9206,2,discharge,3,-27.3,9.1,10.0,9.9,4.0618,3.2898,28.2784,01-24-22_17.57_BOOST_protocol_HPPC_IN21700_30T_cycle_#1462.mat
BOOST,1462,0.79254,2.37412,0.8417,3,discharge,0,-2.376,0.792,10.0,9.9,3.9479,3.8558,38.7675,01-24-22_17.57_BOOST_protocol_HPPC_IN21700_30T_cycle_#1462.mat
BOOST,1462,0.79254,2.37412,0.8416,3,discharge,1,-9.497,3.166,10.0,9.9,3.9494,3.637,32.8956,01-24-22_17.57_BOOST_protocol_HPPC_IN21700_30T_cycle_#1462.mat
BOOST,1462,0.79254,2.37412,0.8415,3,discharge,2,-18.992,6.331,10.0,9.9,3.9508,3.4058,28.6963,01-24-22_17.57_BOOST_protocol_HPPC_IN21700_30T_cycle_#1462.mat
BOOST,1462,0.79254,2.37412,0.8415,3,discharge,3,-27.299,9.1,10.0,9.9,3.9527,3.2184,26.8984,01-24-22_17.57_BOOST_protocol_HPPC_IN21700_30T_cycle_#1462.mat
BOOST,1462,0.79254,2.37412,0.7625,4,discharge,0,-2.374,0.791,10.0,9.9,3.8647,3.7784,36.3567,01-24-22_17.57_BOOST_protocol_HPPC_IN21700_30T_cycle_#1462.mat
BOOST,1462,0.79254,2.37412,0.7625,4,discharge,1,-9.497,3.166,10.0,9.9,3.8656,3.5676,31.3797,01-24-22_17.57_BOOST_protocol_HPPC_IN21700_30T_cycle_#1462.mat
BOOST,1462,0.79254,2.37412,0.7624,4,discharge,2,-18.991,6.33,10.0,9.9,3.8658,3.3395,27.7131,01-24-22_17.57_BOOST_protocol_HPPC_IN21700_30T_cycle_#1462.mat
BOOST,1462,0.79254,2.37412,0.7623,4,discharge,3,-27.298,9.099,10.0,9.9,3.8666,3.1577,25.9689,01-24-22_17.57_BOOST_protocol_HPPC_IN21700_30T_cycle_#1462.mat
BOOST,1462,0.79254,2.37412,0.6834,5,discharge,0,-2.374,0.791,10.0,9.9,3.7819,3.7002,34.4203,01-24-22_17.57_BOOST_protocol_HPPC_IN21700_30T_cycle_#1462.mat
BOOST,1462,0.79254,2.37412,0.6834,5,discharge,1,-9.496,3.165,10.0,9.9,3.7834,3.4922,30.6643,01-24-22_17.57_BOOST_protocol_HPPC_IN21700_30T_cycle_#1462.mat
BOOST,1462,0.79254,2.37412,0.6833,5,discharge,2,-18.991,6.33,10.0,9.9,3.7852,3.2671,27.2813,01-24-22_17.57_BOOST_protocol_HPPC_IN21700_30T_cycle_#1462.mat
BOOST,1462,0.79254,2.37412,0.6832,5,discharge,3,-27.299,9.1,10.0,9.9,3.7867,3.0816,25.8288,01-24-22_17.57_BOOST_protocol_HPPC_IN21700_30T_cycle_#1462.mat
BOOST,1462,0.79254,2.37412,0.6043,6,discharge,0,-2.374,0.791,10.0,9.9,3.6989,3.6161,34.8793,01-24-22_17.57_BOOST_protocol_HPPC_IN21700_30T_cycle_#1462.mat
BOOST,1462,0.79254,2.37412,0.6042,6,discharge,1,-9.497,3.166,10.0,9.9,3.7012,3.4028,31.4218,01-24-22_17.57_BOOST_protocol_HPPC_IN21700_30T_cycle_#1462.mat
BOOST,1462,0.79254,2.37412,0.6041,6,discharge,2,-18.991,6.33,10.0,9.9,3.703,3.1708,28.0238,01-24-22_17.57_BOOST_protocol_HPPC_IN21700_30T_cycle_#1462.mat
BOOST,1462,0.79254,2.37412,0.6041,6,discharge,3,-27.298,9.099,10.0,9.9,3.7048,2.9837,26.4159,01-24-22_17.57_BOOST_protocol_HPPC_IN21700_30T_cycle_#1462.mat
BOOST,1462,0.79254,2.37412,0.5252,7,discharge,0,-2.374,0.791,10.0,9.9,3.6343,3.5518,34.7559,01-24-22_17.57_BOOST_protocol_HPPC_IN21700_30T_cycle_#1462.mat
BOOST,1462,0.79254,2.37412,0.5251,7,discharge,1,-9.496,3.165,10.0,9.9,3.6356,3.3383,31.3066,01-24-22_17.57_BOOST_protocol_HPPC_IN21700_30T_cycle_#1462.mat
BOOST,1462,0.79254,2.37412,0.525,7,discharge,2,-18.991,6.33,10.0,9.9,3.6368,3.1028,28.1186,01-24-22_17.57_BOOST_protocol_HPPC_IN21700_30T_cycle_#1462.mat
BOOST,1462,0.79254,2.37412,0.5249,7,discharge,3,-27.299,9.1,10.0,9.9,3.6374,2.8972,27.1145,01-24-22_17.57_BOOST_protocol_HPPC_IN21700_30T_cycle_#1462.mat
BOOST,1462,0.79254,2.37412,0.446,8,discharge,0,-2.374,0.791,10.0,9.9,3.5709,3.4786,38.8828,01-24-22_17.57_BOOST_protocol_HPPC_IN21700_30T_cycle_#1462.mat
BOOST,1462,0.79254,2.37412,0.446,8,discharge,1,-9.495,3.165,10.0,9.9,3.5723,3.2411,34.8808,01-24-22_17.57_BOOST_protocol_HPPC_IN21700_30T_cycle_#1462.mat
BOOST,1462,0.79254,2.37412,0.4459,8,discharge,2,-18.99,6.33,10.0,9.9,3.5741,2.9705,31.7852,01-24-22_17.57_BOOST_protocol_HPPC_IN21700_30T_cycle_#1462.mat
BOOST,1462,0.79254,2.37412,0.4458,8,discharge,3,-27.298,9.099,10.0,9.9,3.576,2.7381,30.6946,01-24-22_17.57_BOOST_protocol_HPPC_IN21700_30T_cycle_#1462.mat
BOOST,1462,0.79254,2.37412,0.3669,9,discharge,0,-2.374,0.791,10.0,9.9,3.4915,3.3881,43.5589,01-24-22_17.57_BOOST_protocol_HPPC_IN21700_30T_cycle_#1462.mat
BOOST,1462,0.79254,2.37412,0.3668,9,discharge,1,-9.497,3.166,10.0,9.9,3.4933,3.104,40.9932,01-24-22_17.57_BOOST_protocol_HPPC_IN21700_30T_cycle_#1462.mat
BOOST,1462,0.79254,2.37412,0.3667,9,discharge,2,-18.991,6.33,10.0,9.9,3.4952,2.7486,39.3134,01-24-22_17.57_BOOST_protocol_HPPC_IN21700_30T_cycle_#1462.mat
BOOST,1462,0.79254,2.37412,0.3667,9,discharge,3,-27.298,9.099,10.0,9.9,3.498,2.4998,36.5668,01-24-22_17.57_BOOST_protocol_HPPC_IN21700_30T_cycle_#1462.mat
BOOST,1462,0.79254,2.37412,0.3273,10,discharge,0,-2.374,0.791,10.0,9.9,3.4529,3.3342,50.0,01-24-22_17.57_BOOST_protocol_HPPC_IN21700_30T_cycle_#1462.mat
BOOST,1462,0.79254,2.37412,0.3272,10,discharge,1,-9.496,3.165,10.0,9.9,3.4536,2.9821,49.6525,01-24-22_17.57_BOOST_protocol_HPPC_IN21700_30T_cycle_#1462.mat
BOOST,1462,0.79254,2.37412,0.3272,10,discharge,2,-18.992,6.331,10.0,9.9,3.4545,2.5252,48.9311,01-24-22_17.57_BOOST_protocol_HPPC_IN21700_30T_cycle_#1462.mat
BOOST,1462,0.79254,2.37412,0.3271,10,discharge,3,-25.886,8.629,10.0,9.9,3.4565,2.4999,36.9543,01-24-22_17.57_BOOST_protocol_HPPC_IN21700_30T_cycle_#1462.mat
BOOST,1462,0.79254,2.37412,0.2877,11,discharge,0,-2.374,0.791,10.0,9.9,3.4161,3.2706,61.2967,01-24-22_17.57_BOOST_protocol_HPPC_IN21700_30T_cycle_#1462.mat
BOOST,1462,0.79254,2.37412,0.2877,11,discharge,1,-9.497,3.166,10.0,9.9,3.4178,2.8146,63.5161,01-24-22_17.57_BOOST_protocol_HPPC_IN21700_30T_cycle_#1462.mat
BOOST,1462,0.79254,2.37412,0.2876,11,discharge,2,-18.987,6.329,10.0,9.9,3.4208,2.4999,48.5016,01-24-22_17.57_BOOST_protocol_HPPC_IN21700_30T_cycle_#1462.mat
BOOST,1462,0.79254,2.37412,0.2876,11,discharge,3,-19.392,6.464,10.0,9.9,3.4228,2.4999,47.5906,01-24-22_17.57_BOOST_protocol_HPPC_IN21700_30T_cycle_#1462.mat
