Repository: KikETs/ECM_HYBRID_BMS_JOINT

## Results

| Arm | Model | Size | Protocol | Result | Worst cell |
|---|---|---|---|---|---|
| SOP | 2RC table + trim (A8) | 4 effective coefficients, 2 EW states | leave-one-cell-out | usable current 69.6 % discharge, 59.5 % charge (τ = 10 s) | 59.9 % / 53.5 % (BOOST_REST) |
| SOH | dQ/dV ridge | 65 coefficients | leave-one-cell-out | RMSE 0.0094, bias −0.0005 | 0.0130 (BOOST_REST) |
| SOC | 2RC EKF, low-current gate | 3 states | leave-one-cell-out | **2.34 %p** over six sensor disturbances on estimated SOH (2.325 on true SOH), per cell 2.00–2.75 | 4.60 %p (BOOST_NEGPULSE_1S, current offset −0.10 A) |

The SOH arm was a 10,945-parameter CNN until the second audit round. Nested

File: analysis/results/cold_check/r_all_CC.csv (part 8 of 10)
protocol,cycle,SOH,CAP_Ah,SOC,soc_group,direction,rate_rank,I_A,CRate_rated,tau_s,tau_actual_s,V_pre_V,V_tau_V,R_mOhm,file
CC,1350,0.82108,2.44141,0.6744,5,discharge,2,-19.529,6.51,10.0,9.9,3.8008,3.3326,23.9746,12-26-21_12.30_CC_protocol_HPPC_IN21700_30T_cycle_#1350.mat
CC,1350,0.82108,2.44141,0.6743,5,discharge,3,-28.072,9.357,10.0,9.9,3.8017,3.1673,22.599,12-26-21_12.30_CC_protocol_HPPC_IN21700_30T_cycle_#1350.mat
CC,1350,0.82108,2.44141,0.5931,6,discharge,0,-2.443,0.814,10.0,9.9,3.7144,3.6424,29.4768,12-26-21_12.30_CC_protocol_HPPC_IN21700_30T_cycle_#1350.mat
CC,1350,0.82108,2.44141,0.593,6,discharge,1,-9.766,3.255,10.0,9.9,3.7156,3.4501,27.1864,12-26-21_12.30_CC_protocol_HPPC_IN21700_30T_cycle_#1350.mat
CC,1350,0.82108,2.44141,0.593,6,discharge,2,-19.53,6.51,10.0,9.9,3.7169,3.236,24.6237,12-26-21_12.30_CC_protocol_HPPC_IN21700_30T_cycle_#1350.mat
CC,1350,0.82108,2.44141,0.5929,6,discharge,3,-28.071,9.357,10.0,9.9,3.7183,3.0637,23.3194,12-26-21_12.30_CC_protocol_HPPC_IN21700_30T_cycle_#1350.mat
CC,1350,0.82108,2.44141,0.5117,7,discharge,0,-2.443,0.814,10.0,9.9,3.6454,3.5744,29.0662,12-26-21_12.30_CC_protocol_HPPC_IN21700_30T_cycle_#1350.mat
CC,1350,0.82108,2.44141,0.5117,7,discharge,1,-9.763,3.254,10.0,9.9,3.6462,3.3827,26.9888,12-26-21_12.30_CC_protocol_HPPC_IN21700_30T_cycle_#1350.mat
CC,1350,0.82108,2.44141,0.5116,7,discharge,2,-19.528,6.509,10.0,9.9,3.6473,3.1651,24.6927,12-26-21_12.30_CC_protocol_HPPC_IN21700_30T_cycle_#1350.mat
CC,1350,0.82108,2.44141,0.5115,7,discharge,3,-28.071,9.357,10.0,9.9,3.6482,2.9896,23.4619,12-26-21_12.30_CC_protocol_HPPC_IN21700_30T_cycle_#1350.mat
CC,1350,0.82108,2.44141,0.4303,8,discharge,0,-2.443,0.814,10.0,9.9,3.5844,3.5072,31.6044,12-26-21_12.30_CC_protocol_HPPC_IN21700_30T_cycle_#1350.mat
CC,1350,0.82108,2.44141,0.4303,8,discharge,1,-9.764,3.255,10.0,9.9,3.5847,3.2985,29.3112,12-26-21_12.30_CC_protocol_HPPC_IN21700_30T_cycle_#1350.mat
CC,1350,0.82108,2.44141,0.4302,8,discharge,2,-19.528,6.509,10.0,9.9,3.5866,3.0568,27.1303,12-26-21_12.30_CC_protocol_HPPC_IN21700_30T_cycle_#1350.mat
CC,1350,0.82108,2.44141,0.4302,8,discharge,3,-28.072,9.357,10.0,9.9,3.5871,2.8524,26.172,12-26-21_12.30_CC_protocol_HPPC_IN21700_30T_cycle_#1350.mat
CC,1350,0.82108,2.44141,0.349,9,discharge,0,-2.441,0.814,10.0,9.9,3.5038,3.4153,36.2556,12-26-21_12.30_CC_protocol_HPPC_IN21700_30T_cycle_#1350.mat
CC,1350,0.82108,2.44141,0.3489,9,discharge,1,-9.766,3.255,10.0,9.9,3.505,3.1689,34.4167,12-26-21_12.30_CC_protocol_HPPC_IN21700_30T_cycle_#1350.mat
CC,1350,0.82108,2.44141,0.3489,9,discharge,2,-19.529,6.51,10.0,9.9,3.5072,2.8484,33.7344,12-26-21_12.30_CC_protocol_HPPC_IN21700_30T_cycle_#1350.mat
CC,1350,0.82108,2.44141,0.3488,9,discharge,3,-28.071,9.357,10.0,9.9,3.5092,2.5442,34.3771,12-26-21_12.30_CC_protocol_HPPC_IN21700_30T_cycle_#1350.mat
CC,1350,0.82108,2.44141,0.3083,10,discharge,0,-2.441,0.814,10.0,9.9,3.4583,3.36,40.2737,12-26-21_12.30_CC_protocol_HPPC_IN21700_30T_cycle_#1350.mat
CC,1350,0.82108,2.44141,0.3082,10,discharge,1,-9.764,3.255,10.0,9.9,3.4586,3.0562,41.2114,12-26-21_12.30_CC_protocol_HPPC_IN21700_30T_cycle_#1350.mat
CC,1350,0.82108,2.44141,0.3082,10,discharge,2,-19.53,6.51,10.0,9.9,3.4598,2.6271,42.637,12-26-21_12.30_CC_protocol_HPPC_IN21700_30T_cycle_#1350.mat
CC,1350,0.82108,2.44141,0.3081,10,discharge,3,-28.071,9.357,10.0,9.9,3.4602,2.4999,34.2097,12-26-21_12.30_CC_protocol_HPPC_IN21700_30T_cycle_#1350.mat
CC,1350,0.82108,2.44141,0.2676,11,discharge,0,-2.442,0.814,10.0,9.9,3.4214,3.3002,49.6375,12-26-21_12.30_CC_protocol_HPPC_IN21700_30T_cycle_#1350.mat
CC,1350,0.82108,2.44141,0.2676,11,discharge,1,-9.765,3.255,10.0,9.9,3.4215,2.8708,56.3953,12-26-21_12.30_CC_protocol_HPPC_IN21700_30T_cycle_#1350.mat
CC,1350,0.82108,2.44141,0.2675,11,discharge,2,-19.527,6.509,10.0,9.9,3.4247,2.4999,47.3601,12-26-21_12.30_CC_protocol_HPPC_IN21700_30T_cycle_#1350.mat
CC,1350,0.82108,2.44141,0.2674,11,discharge,3,-20.943,6.981,10.0,9.9,3.425,2.4999,44.1723,12-26-21_12.30_CC_protocol_HPPC_IN21700_30T_cycle_#1350.mat
CC,1350,0.82108,2.44141,0.2269,12,discharge,0,-2.443,0.814,10.0,9.9,3.379,3.2066,70.569,12-26-21_12.30_CC_protocol_HPPC_IN21700_30T_cycle_#1350.mat
CC,1350,0.82108,2.44141,0.2269,12,discharge,1,-9.766,3.255,10.0,9.9,3.3811,2.5822,81.8009,12-26-21_12.30_CC_protocol_HPPC_IN21700_30T_cycle_#1350.mat
CC,1350,0.82108,2.44141,0.2268,12,discharge,2,-13.869,4.623,10.0,9.9,3.3865,2.5,63.9195,12-26-21_12.30_CC_protocol_HPPC_IN21700_30T_cycle_#1350.mat
CC,1350,0.82108,2.44141,0.2267,12,discharge,3,-13.212,4.404,10.0,9.9,3.3873,2.5,67.1586,12-26-21_12.30_CC_protocol_HPPC_IN21700_30T_cycle_#1350.mat
CC,1387,0.80781,2.40193,1.0,0,discharge,0,-2.4,0.8,10.0,9.7,4.1103,4.0018,45.2083,01-05-22_19.38_CC_protocol_HPPC_IN21700_30T_cycle_#1387.mat
CC,1387,0.80781,2.40193,0.9999,0,discharge,1,-9.598,3.199,10.0,9.9,4.1201,3.7784,35.6019,01-05-22_19.38_CC_protocol_HPPC_IN21700_30T_cycle_#1387.mat
CC,1387,0.80781,2.40193,0.9998,0,discharge,2,-19.195,6.398,10.0,9.9,4.1187,3.5557,29.3306,01-05-22_19.38_CC_protocol_HPPC_IN21700_30T_cycle_#1387.mat
CC,1387,0.80781,2.40193,0.9998,0,discharge,3,-27.589,9.196,10.0,9.9,4.1175,3.3831,26.6193,01-05-22_19.38_CC_protocol_HPPC_IN21700_30T_cycle_#1387.mat
CC,1387,0.80781,2.40193,0.96,1,discharge,0,-2.4,0.8,10.0,9.9,4.0819,3.9804,42.2864,01-05-22_19.38_CC_protocol_HPPC_IN21700_30T_cycle_#1387.mat
CC,1387,0.80781,2.40193,0.9599,1,discharge,1,-9.598,3.199,10.0,9.9,4.0824,3.7577,33.831,01-05-22_19.38_CC_protocol_HPPC_IN21700_30T_cycle_#1387.mat
CC,1387,0.80781,2.40193,0.9599,1,discharge,2,-19.194,6.398,10.0,9.9,4.0829,3.5368,28.4516,01-05-22_19.38_CC_protocol_HPPC_IN21700_30T_cycle_#1387.mat
CC,1387,0.80781,2.40193,0.9598,1,discharge,3,-27.59,9.197,10.0,9.9,4.0844,3.3668,26.0094,01-05-22_19.38_CC_protocol_HPPC_IN21700_30T_cycle_#1387.mat
CC,1387,0.80781,2.40193,0.92,2,discharge,0,-2.4,0.8,10.0,9.9,4.0653,3.97,39.705,01-05-22_19.38_CC_protocol_HPPC_IN21700_30T_cycle_#1387.mat
CC,1387,0.80781,2.40193,0.92,2,discharge,1,-9.598,3.199,10.0,9.9,4.0672,3.7492,33.1329,01-05-22_19.38_CC_protocol_HPPC_IN21700_30T_cycle_#1387.mat
CC,1387,0.80781,2.40193,0.9199,2,discharge,2,-19.194,6.398,10.0,9.9,4.0684,3.5305,28.0244,01-05-22_19.38_CC_protocol_HPPC_IN21700_30T_cycle_#1387.mat
CC,1387,0.80781,2.40193,0.9198,2,discharge,3,-27.591,9.197,10.0,9.9,4.0706,3.3572,25.8563,01-05-22_19.38_CC_protocol_HPPC_IN21700_30T_cycle_#1387.mat
CC,1387,0.80781,2.40193,0.84,3,discharge,0,-2.4,0.8,10.0,9.9,3.9656,3.8776,36.6636,01-05-22_19.38_CC_protocol_HPPC_IN21700_30T_cycle_#1387.mat
CC,1387,0.80781,2.40193,0.84,3,discharge,1,-9.598,3.199,10.0,9.9,3.9671,3.6696,30.997,01-05-22_19.38_CC_protocol_HPPC_IN21700_30T_cycle_#1387.mat
CC,1387,0.80781,2.40193,0.8399,3,discharge,2,-19.195,6.398,10.0,9.9,3.9687,3.4558,26.7205,01-05-22_19.38_CC_protocol_HPPC_IN21700_30T_cycle_#1387.mat
CC,1387,0.80781,2.40193,0.8398,3,discharge,3,-27.591,9.197,10.0,9.9,3.9697,3.2886,24.6856,01-05-22_19.38_CC_protocol_HPPC_IN21700_30T_cycle_#1387.mat
CC,1387,0.80781,2.40193,0.7601,4,discharge,0,-2.398,0.799,10.0,9.9,3.8839,3.8053,32.7718,01-05-22_19.38_CC_protocol_HPPC_IN21700_30T_cycle_#1387.mat
CC,1387,0.80781,2.40193,0.76,4,discharge,1,-9.598,3.199,10.0,9.9,3.8846,3.6109,28.5167,01-05-22_19.38_CC_protocol_HPPC_IN21700_30T_cycle_#1387.mat
CC,1387,0.80781,2.40193,0.7599,4,discharge,2,-19.193,6.398,10.0,9.9,3.8847,3.4005,25.2279,01-05-22_19.38_CC_protocol_HPPC_IN21700_30T_cycle_#1387.mat
CC,1387,0.80781,2.40193,0.7599,4,discharge,3,-27.59,9.197,10.0,9.9,3.8858,3.235,23.5883,01-05-22_19.38_CC_protocol_HPPC_IN21700_30T_cycle_#1387.mat
CC,1387,0.80781,2.40193,0.6801,5,discharge,0,-2.399,0.8,10.0,9.9,3.7961,3.722,30.893,01-05-22_19.38_CC_protocol_HPPC_IN21700_30T_cycle_#1387.mat
CC,1387,0.80781,2.40193,0.68,5,discharge,1,-9.597,3.199,10.0,9.9,3.7979,3.5261,28.3228,01-05-22_19.38_CC_protocol_HPPC_IN21700_30T_cycle_#1387.mat
CC,1387,0.80781,2.40193,0.68,5,discharge,2,-19.194,6.398,10.0,9.9,3.799,3.3106,25.4455,01-05-22_19.38_CC_protocol_HPPC_IN21700_30T_cycle_#1387.mat
CC,1387,0.80781,2.40193,0.6799,5,discharge,3,-27.589,9.196,10.0,9.9,3.7999,3.1393,23.9443,01-05-22_19.38_CC_protocol_HPPC_IN21700_30T_cycle_#1387.mat
CC,1387,0.80781,2.40193,0.6001,6,discharge,0,-2.399,0.8,10.0,9.9,3.714,3.6399,30.893,01-05-22_19.38_CC_protocol_HPPC_IN21700_30T_cycle_#1387.mat
CC,1387,0.80781,2.40193,0.6001,6,discharge,1,-9.598,3.199,10.0,9.9,3.7151,3.4449,28.1517,01-05-22_19.38_CC_protocol_HPPC_IN21700_30T_cycle_#1387.mat
CC,1387,0.80781,2.40193,0.6,6,discharge,2,-19.195,6.398,10.0,9.9,3.7167,3.2304,25.3347,01-05-22_19.38_CC_protocol_HPPC_IN21700_30T_cycle_#1387.mat
CC,1387,0.80781,2.40193,0.5999,6,discharge,3,-27.59,9.197,10.0,9.9,3.7183,3.06,23.8601,01-05-22_19.38_CC_protocol_HPPC_IN21700_30T_cycle_#1387.mat
CC,1387,0.80781,2.40193,0.5201,7,discharge,0,-2.397,0.799,10.0,9.9,3.6455,3.57,31.5003,01-05-22_19.38_CC_protocol_HPPC_IN21700_30T_cycle_#1387.mat
CC,1387,0.80781,2.40193,0.5201,7,discharge,1,-9.597,3.199,10.0,9.9,3.6456,3.3664,29.0933,01-05-22_19.38_CC_protocol_HPPC_IN21700_30T_cycle_#1387.mat
CC,1387,0.80781,2.40193,0.52,7,discharge,2,-19.194,6.398,10.0,9.9,3.6465,3.1428,26.2426,01-05-22_19.38_CC_protocol_HPPC_IN21700_30T_cycle_#1387.mat
CC,1387,0.80781,2.40193,0.5199,7,discharge,3,-27.591,9.197,10.0,9.9,3.6482,2.966,24.7255,01-05-22_19.38_CC_protocol_HPPC_IN21700_30T_cycle_#1387.mat
CC,1387,0.80781,2.40193,0.4402,8,discharge,0,-2.399,0.8,10.0,9.9,3.5842,3.5042,33.35,01-05-22_19.38_CC_protocol_HPPC_IN21700_30T_cycle_#1387.mat
CC,1387,0.80781,2.40193,0.4401,8,discharge,1,-9.598,3.199,10.0,9.9,3.5853,3.2906,30.7034,01-05-22_19.38_CC_protocol_HPPC_IN21700_30T_cycle_#1387.mat
CC,1387,0.80781,2.40193,0.44,8,discharge,2,-19.193,6.398,10.0,9.9,3.5866,3.0472,28.104,01-05-22_19.38_CC_protocol_HPPC_IN21700_30T_cycle_#1387.mat
CC,1387,0.80781,2.40193,0.44,8,discharge,3,-27.59,9.197,10.0,9.9,3.5878,2.8431,26.9917,01-05-22_19.38_CC_protocol_HPPC_IN21700_30T_cycle_#1387.mat
CC,1387,0.80781,2.40193,0.3602,9,discharge,0,-2.399,0.8,10.0,9.9,3.5045,3.4153,37.1822,01-05-22_19.38_CC_protocol_HPPC_IN21700_30T_cycle_#1387.mat
CC,1387,0.80781,2.40193,0.3601,9,discharge,1,-9.597,3.199,10.0,9.9,3.5059,3.1667,35.3451,01-05-22_19.38_CC_protocol_HPPC_IN21700_30T_cycle_#1387.mat
CC,1387,0.80781,2.40193,0.3601,9,discharge,2,-19.194,6.398,10.0,9.9,3.508,2.8345,35.0891,01-05-22_19.38_CC_protocol_HPPC_IN21700_30T_cycle_#1387.mat
CC,1387,0.80781,2.40193,0.36,9,discharge,3,-27.59,9.197,10.0,9.9,3.5102,2.5148,36.0783,01-05-22_19.38_CC_protocol_HPPC_IN21700_30T_cycle_#1387.mat
CC,1387,0.80781,2.40193,0.3202,10,discharge,0,-2.399,0.8,10.0,9.9,3.4611,3.3596,42.3093,01-05-22_19.38_CC_protocol_HPPC_IN21700_30T_cycle_#1387.mat
CC,1387,0.80781,2.40193,0.3201,10,discharge,1,-9.596,3.199,10.0,9.9,3.4614,3.0529,42.568,01-05-22_19.38_CC_protocol_HPPC_IN21700_30T_cycle_#1387.mat
CC,1387,0.80781,2.40193,0.3201,10,discharge,2,-19.195,6.398,10.0,9.9,3.4625,2.6325,43.2404,01-05-22_19.38_CC_protocol_HPPC_IN21700_30T_cycle_#1387.mat
CC,1387,0.80781,2.40193,0.32,10,discharge,3,-27.586,9.195,10.0,9.9,3.4638,2.4998,34.9453,01-05-22_19.38_CC_protocol_HPPC_IN21700_30T_cycle_#1387.mat
CC,1387,0.80781,2.40193,0.2803,11,discharge,0,-2.399,0.8,10.0,9.9,3.4245,3.3038,50.3147,01-05-22_19.38_CC_protocol_HPPC_IN21700_30T_cycle_#1387.mat
CC,1387,0.80781,2.40193,0.2803,11,discharge,1,-9.597,3.199,10.0,9.9,3.4252,2.8931,55.4473,01-05-22_19.38_CC_protocol_HPPC_IN21700_30T_cycle_#1387.mat
CC,1387,0.80781,2.40193,0.2802,11,discharge,2,-19.195,6.398,10.0,9.9,3.4276,2.4999,48.3303,01-05-22_19.38_CC_protocol_HPPC_IN21700_30T_cycle_#1387.mat
CC,1387,0.80781,2.40193,0.2801,11,discharge,3,-21.511,7.17,10.0,9.9,3.4291,2.4999,43.1965,01-05-22_19.38_CC_protocol_HPPC_IN21700_30T_cycle_#1387.mat
CC,1387,0.80781,2.40193,0.2404,12,discharge,0,-2.401,0.8,10.0,9.9,3.3834,3.2084,72.8772,01-05-22_19.38_CC_protocol_HPPC_IN21700_30T_cycle_#1387.mat
CC,1387,0.80781,2.40193,0.2403,12,discharge,1,-9.597,3.199,10.0,9.9,3.3851,2.6173,80.0058,01-05-22_19.38_CC_protocol_HPPC_IN21700_30T_cycle_#1387.mat
CC,1387,0.80781,2.40193,0.2402,12,discharge,2,-14.52,4.84,10.0,9.9,3.3909,2.5,61.3567,01-05-22_19.38_CC_protocol_HPPC_IN21700_30T_cycle_#1387.mat
CC,1387,0.80781,2.40193,0.2402,12,discharge,3,-13.834,4.611,10.0,9.9,3.3923,2.5,64.5005,01-05-22_19.38_CC_protocol_HPPC_IN21700_30T_cycle_#1387.mat
CC,1425,0.80602,2.39661,1.0,0,discharge,0,-2.396,0.799,10.0,9.7,4.1083,3.9888,49.8706,01-13-22_08.46_CC_protocol_HPPC_IN21700_30T_cycle_#1425.mat
CC,1425,0.80602,2.39661,0.9999,0,discharge,1,-9.586,3.195,10.0,9.9,4.1175,3.7568,37.6294,01-13-22_08.46_CC_protocol_HPPC_IN21700_30T_cycle_#1425.mat
CC,1425,0.80602,2.39661,0.9998,0,discharge,2,-19.172,6.391,10.0,9.9,4.1161,3.5326,30.435,01-13-22_08.46_CC_protocol_HPPC_IN21700_30T_cycle_#1425.mat
CC,1425,0.80602,2.39661,0.9998,0,discharge,3,-27.559,9.186,10.0,9.9,4.1157,3.3587,27.4683,01-13-22_08.46_CC_protocol_HPPC_IN21700_30T_cycle_#1425.mat
CC,1425,0.80602,2.39661,0.96,1,discharge,0,-2.396,0.799,10.0,9.9,4.0805,3.9759,43.6488,01-13-22_08.46_CC_protocol_HPPC_IN21700_30T_cycle_#1425.mat
CC,1425,0.80602,2.39661,0.9599,1,discharge,1,-9.585,3.195,10.0,9.9,4.081,3.7488,34.6565,01-13-22_08.46_CC_protocol_HPPC_IN21700_30T_cycle_#1425.mat
CC,1425,0.80602,2.39661,0.9599,1,discharge,2,-19.17,6.39,10.0,9.9,4.0818,3.5252,29.035,01-13-22_08.46_CC_protocol_HPPC_IN21700_30T_cycle_#1425.mat
CC,1425,0.80602,2.39661,0.9598,1,discharge,3,-27.559,9.186,10.0,9.9,4.0833,3.3538,26.4705,01-13-22_08.46_CC_protocol_HPPC_IN21700_30T_cycle_#1425.mat
CC,1425,0.80602,2.39661,0.9201,2,discharge,0,-2.397,0.799,10.0,9.9,4.0616,3.9569,43.6869,01-13-22_08.46_CC_protocol_HPPC_IN21700_30T_cycle_#1425.mat
CC,1425,0.80602,2.39661,0.92,2,discharge,1,-9.585,3.195,10.0,9.9,4.0629,3.7247,35.2861,01-13-22_08.46_CC_protocol_HPPC_IN21700_30T_cycle_#1425.mat
CC,1425,0.80602,2.39661,0.9199,2,discharge,2,-19.171,6.39,10.0,9.9,4.0644,3.4963,29.6333,01-13-22_08.46_CC_protocol_HPPC_IN21700_30T_cycle_#1425.mat
CC,1425,0.80602,2.39661,0.9199,2,discharge,3,-27.559,9.186,10.0,9.9,4.0663,3.3211,27.0402,01-13-22_08.46_CC_protocol_HPPC_IN21700_30T_cycle_#1425.mat
CC,1425,0.80602,2.39661,0.8402,3,discharge,0,-2.396,0.799,10.0,9.9,3.9573,3.8674,37.5162,01-13-22_08.46_CC_protocol_HPPC_IN21700_30T_cycle_#1425.mat
CC,1425,0.80602,2.39661,0.8401,3,discharge,1,-9.586,3.195,10.0,9.9,3.9588,3.6563,31.5564,01-13-22_08.46_CC_protocol_HPPC_IN21700_30T_cycle_#1425.mat
CC,1425,0.80602,2.39661,0.8401,3,discharge,2,-19.173,6.391,10.0,9.9,3.9603,3.4407,27.1006,01-13-22_08.46_CC_protocol_HPPC_IN21700_30T_cycle_#1425.mat
CC,1425,0.80602,2.39661,0.84,3,discharge,3,-27.557,9.186,10.0,9.9,3.9621,3.273,25.0064,01-13-22_08.46_CC_protocol_HPPC_IN21700_30T_cycle_#1425.mat
CC,1425,0.80602,2.39661,0.7603,4,discharge,0,-2.397,0.799,10.0,9.9,3.8754,3.7913,35.087,01-13-22_08.46_CC_protocol_HPPC_IN21700_30T_cycle_#1425.mat
CC,1425,0.80602,2.39661,0.7602,4,discharge,1,-9.587,3.196,10.0,9.9,3.8761,3.5877,30.0833,01-13-22_08.46_CC_protocol_HPPC_IN21700_30T_cycle_#1425.mat
CC,1425,0.80602,2.39661,0.7601,4,discharge,2,-19.172,6.391,10.0,9.9,3.8762,3.3686,26.4761,01-13-22_08.46_CC_protocol_HPPC_IN21700_30T_cycle_#1425.mat
CC,1425,0.80602,2.39661,0.7601,4,discharge,3,-27.558,9.186,10.0,9.9,3.8772,3.1957,24.7297,01-13-22_08.46_CC_protocol_HPPC_IN21700_30T_cycle_#1425.mat
CC,1425,0.80602,2.39661,0.6804,5,discharge,0,-2.397,0.799,10.0,9.9,3.7868,3.7095,32.2554,01-13-22_08.46_CC_protocol_HPPC_IN21700_30T_cycle_#1425.mat
CC,1425,0.80602,2.39661,0.6804,5,discharge,1,-9.586,3.195,10.0,9.9,3.7888,3.5084,29.2516,01-13-22_08.46_CC_protocol_HPPC_IN21700_30T_cycle_#1425.mat
CC,1425,0.80602,2.39661,0.6803,5,discharge,2,-19.173,6.391,10.0,9.9,3.7902,3.2905,26.0627,01-13-22_08.46_CC_protocol_HPPC_IN21700_30T_cycle_#1425.mat
CC,1425,0.80602,2.39661,0.6802,5,discharge,3,-27.559,9.186,10.0,9.9,3.7916,3.1186,24.4203,01-13-22_08.46_CC_protocol_HPPC_IN21700_30T_cycle_#1425.mat
CC,1425,0.80602,2.39661,0.6005,6,discharge,0,-2.397,0.799,10.0,9.9,3.7046,3.6256,32.962,01-13-22_08.46_CC_protocol_HPPC_IN21700_30T_cycle_#1425.mat
CC,1425,0.80602,2.39661,0.6005,6,discharge,1,-9.585,3.195,10.0,9.9,3.7059,3.4215,29.6726,01-13-22_08.46_CC_protocol_HPPC_IN21700_30T_cycle_#1425.mat
CC,1425,0.80602,2.39661,0.6004,6,discharge,2,-19.172,6.391,10.0,9.9,3.7074,3.1982,26.5596,01-13-22_08.46_CC_protocol_HPPC_IN21700_30T_cycle_#1425.mat
CC,1425,0.80602,2.39661,0.6003,6,discharge,3,-27.56,9.187,10.0,9.9,3.7084,3.0196,24.9927,01-13-22_08.46_CC_protocol_HPPC_IN21700_30T_cycle_#1425.mat
CC,1425,0.80602,2.39661,0.5207,7,discharge,0,-2.397,0.799,10.0,9.9,3.639,3.5605,32.752,01-13-22_08.46_CC_protocol_HPPC_IN21700_30T_cycle_#1425.mat
CC,1425,0.80602,2.39661,0.5206,7,discharge,1,-9.584,3.195,10.0,9.9,3.6393,3.3551,29.653,01-13-22_08.46_CC_protocol_HPPC_IN21700_30T_cycle_#1425.mat
CC,1425,0.80602,2.39661,0.5205,7,discharge,2,-19.173,6.391,10.0,9.9,3.6412,3.127,26.819,01-13-22_08.46_CC_protocol_HPPC_IN21700_30T_cycle_#1425.mat
CC,1425,0.80602,2.39661,0.5204,7,discharge,3,-27.558,9.186,10.0,9.9,3.6423,2.9439,25.3429,01-13-22_08.46_CC_protocol_HPPC_IN21700_30T_cycle_#1425.mat
CC,1425,0.80602,2.39661,0.4408,8,discharge,0,-2.395,0.798,10.0,9.9,3.5765,3.4912,35.6188,01-13-22_08.46_CC_protocol_HPPC_IN21700_30T_cycle_#1425.mat
CC,1425,0.80602,2.39661,0.4407,8,discharge,1,-9.585,3.195,10.0,9.9,3.5785,3.2645,32.7602,01-13-22_08.46_CC_protocol_HPPC_IN21700_30T_cycle_#1425.mat
CC,1425,0.80602,2.39661,0.4406,8,discharge,2,-19.172,6.391,10.0,9.9,3.5802,3.0065,29.9238,01-13-22_08.46_CC_protocol_HPPC_IN21700_30T_cycle_#1425.mat
CC,1425,0.80602,2.39661,0.4406,8,discharge,3,-27.558,9.186,10.0,9.9,3.582,2.7883,28.8011,01-13-22_08.46_CC_protocol_HPPC_IN21700_30T_cycle_#1425.mat
CC,1425,0.80602,2.39661,0.3609,9,discharge,0,-2.395,0.798,10.0,9.9,3.4963,3.3966,41.6284,01-13-22_08.46_CC_protocol_HPPC_IN21700_30T_cycle_#1425.mat
CC,1425,0.80602,2.39661,0.3608,9,discharge,1,-9.584,3.195,10.0,9.9,3.4978,3.1231,39.0948,01-13-22_08.46_CC_protocol_HPPC_IN21700_30T_cycle_#1425.mat
CC,1425,0.80602,2.39661,0.3607,9,discharge,2,-19.173,6.391,10.0,9.9,3.5,2.7732,37.9075,01-13-22_08.46_CC_protocol_HPPC_IN21700_30T_cycle_#1425.mat
CC,1425,0.80602,2.39661,0.3607,9,discharge,3,-27.558,9.186,10.0,9.9,3.5026,2.4998,36.3887,01-13-22_08.46_CC_protocol_HPPC_IN21700_30T_cycle_#1425.mat
CC,1425,0.80602,2.39661,0.321,10,discharge,0,-2.395,0.798,10.0,9.9,3.453,3.3415,46.5534,01-13-22_08.46_CC_protocol_HPPC_IN21700_30T_cycle_#1425.mat
CC,1425,0.80602,2.39661,0.3209,10,discharge,1,-9.585,3.195,10.0,9.9,3.4534,2.9997,47.3324,01-13-22_08.46_CC_protocol_HPPC_IN21700_30T_cycle_#1425.mat
CC,1425,0.80602,2.39661,0.3208,10,discharge,2,-19.173,6.391,10.0,9.9,3.4544,2.5382,47.7859,01-13-22_08.46_CC_protocol_HPPC_IN21700_30T_cycle_#1425.mat
CC,1425,0.80602,2.39661,0.3208,10,discharge,3,-26.222,8.741,10.0,9.9,3.4559,2.4999,36.4579,01-13-22_08.46_CC_protocol_HPPC_IN21700_30T_cycle_#1425.mat
CC,1425,0.80602,2.39661,0.281,11,discharge,0,-2.395,0.798,10.0,9.9,3.4177,3.2759,59.2017,01-13-22_08.46_CC_protocol_HPPC_IN21700_30T_cycle_#1425.mat
CC,1425,0.80602,2.39661,0.2809,11,discharge,1,-9.587,3.196,10.0,9.9,3.4188,2.8037,64.1618,01-13-22_08.46_CC_protocol_HPPC_IN21700_30T_cycle_#1425.mat
CC,1425,0.80602,2.39661,0.2809,11,discharge,2,-19.057,6.352,10.0,9.9,3.4216,2.4999,48.3654,01-13-22_08.46_CC_protocol_HPPC_IN21700_30T_cycle_#1425.mat
CC,1425,0.80602,2.39661,0.2808,11,discharge,3,-18.687,6.229,10.0,9.9,3.4222,2.4999,49.3552,01-13-22_08.46_CC_protocol_HPPC_IN21700_30T_cycle_#1425.mat
CC,1425,0.80602,2.39661,0.2411,12,discharge,0,-2.397,0.799,10.0,9.9,3.3752,3.1765,82.8918,01-13-22_08.46_CC_protocol_HPPC_IN21700_30T_cycle_#1425.mat
CC,1425,0.80602,2.39661,0.241,12,discharge,1,-9.585,3.195,10.0,9.9,3.3766,2.5332,87.9898,01-13-22_08.46_CC_protocol_HPPC_IN21700_30T_cycle_#1425.mat
CC,1425,0.80602,2.39661,0.2409,12,discharge,2,-12.702,4.234,10.0,9.9,3.3838,2.5,69.5796,01-13-22_08.46_CC_protocol_HPPC_IN21700_30T_cycle_#1425.mat
CC,1425,0.80602,2.39661,0.2409,12,discharge,3,-12.203,4.068,10.0,9.9,3.3841,2.5,72.4494,01-13-22_08.46_CC_protocol_HPPC_IN21700_30T_cycle_#1425.mat
CC,1462,0.80131,2.38261,1.0,0,discharge,0,-2.382,0.794,10.0,9.7,4.1062,3.9793,53.2746,01-18-22_07.34_CC_protocol_HPPC_IN21700_30T_cycle_#1462.mat
CC,1462,0.80131,2.38261,0.9999,0,discharge,1,-9.532,3.177,10.0,9.9,4.1149,3.7415,39.1725,01-18-22_07.34_CC_protocol_HPPC_IN21700_30T_cycle_#1462.mat
CC,1462,0.80131,2.38261,0.9998,0,discharge,2,-19.067,6.356,10.0,9.9,4.1135,3.5127,31.5099,01-18-22_07.34_CC_protocol_HPPC_IN21700_30T_cycle_#1462.mat
CC,1462,0.80131,2.38261,0.9998,0,discharge,3,-27.404,9.135,10.0,9.9,4.1132,3.3358,28.3681,01-18-22_07.34_CC_protocol_HPPC_IN21700_30T_cycle_#1462.mat
CC,1462,0.80131,2.38261,0.9596,1,discharge,0,-2.382,0.794,10.0,9.9,4.0791,3.9695,46.0137,01-18-22_07.34_CC_protocol_HPPC_IN21700_30T_cycle_#1462.mat
CC,1462,0.80131,2.38261,0.9596,1,discharge,1,-9.532,3.177,10.0,9.9,4.0796,3.7359,36.0571,01-18-22_07.34_CC_protocol_HPPC_IN21700_30T_cycle_#1462.mat
CC,1462,0.80131,2.38261,0.9595,1,discharge,2,-19.065,6.355,10.0,9.9,4.0802,3.499,30.4852,01-18-22_07.34_CC_protocol_HPPC_IN21700_30T_cycle_#1462.mat
CC,1462,0.80131,2.38261,0.9594,1,discharge,3,-27.405,9.135,10.0,9.9,4.082,3.3128,28.0679,01-18-22_07.34_CC_protocol_HPPC_IN21700_30T_cycle_#1462.mat
CC,1462,0.80131,2.38261,0.9199,2,discharge,0,-2.385,0.795,10.0,9.9,4.0565,3.9458,46.4209,01-18-22_07.34_CC_protocol_HPPC_IN21700_30T_cycle_#1462.mat
CC,1462,0.80131,2.38261,0.9199,2,discharge,1,-9.533,3.178,10.0,9.9,4.0579,3.7072,36.788,01-18-22_07.34_CC_protocol_HPPC_IN21700_30T_cycle_#1462.mat
CC,1462,0.80131,2.38261,0.9198,2,discharge,2,-19.064,6.355,10.0,9.9,4.0597,3.4747,30.6861,01-18-22_07.34_CC_protocol_HPPC_IN21700_30T_cycle_#1462.mat
CC,1462,0.80131,2.38261,0.9197,2,discharge,3,-27.405,9.135,10.0,9.9,4.0626,3.296,27.973,01-18-22_07.34_CC_protocol_HPPC_IN21700_30T_cycle_#1462.mat
CC,1462,0.80131,2.38261,0.8405,3,discharge,0,-2.384,0.795,10.0,9.9,3.9491,3.8553,39.339,01-18-22_07.34_CC_protocol_HPPC_IN21700_30T_cycle_#1462.mat
CC,1462,0.80131,2.38261,0.8404,3,discharge,1,-9.533,3.178,10.0,9.9,3.9506,3.6386,32.7301,01-18-22_07.34_CC_protocol_HPPC_IN21700_30T_cycle_#1462.mat
CC,1462,0.80131,2.38261,0.8404,3,discharge,2,-19.064,6.355,10.0,9.9,3.9522,3.4187,27.9847,01-18-22_07.34_CC_protocol_HPPC_IN21700_30T_cycle_#1462.mat
CC,1462,0.80131,2.38261,0.8403,3,discharge,3,-27.404,9.135,10.0,9.9,3.9542,3.2478,25.7773,01-18-22_07.34_CC_protocol_HPPC_IN21700_30T_cycle_#1462.mat
CC,1462,0.80131,2.38261,0.761,4,discharge,0,-2.382,0.794,10.0,9.9,3.8662,3.7786,36.7696,01-18-22_07.34_CC_protocol_HPPC_IN21700_30T_cycle_#1462.mat
CC,1462,0.80131,2.38261,0.761,4,discharge,1,-9.532,3.177,10.0,9.9,3.8669,3.5681,31.3461,01-18-22_07.34_CC_protocol_HPPC_IN21700_30T_cycle_#1462.mat
CC,1462,0.80131,2.38261,0.7609,4,discharge,2,-19.066,6.355,10.0,9.9,3.8662,3.344,27.3891,01-18-22_07.34_CC_protocol_HPPC_IN21700_30T_cycle_#1462.mat
CC,1462,0.80131,2.38261,0.7609,4,discharge,3,-27.404,9.135,10.0,9.9,3.8679,3.167,25.5766,01-18-22_07.34_CC_protocol_HPPC_IN21700_30T_cycle_#1462.mat
CC,1462,0.80131,2.38261,0.6816,5,discharge,0,-2.383,0.794,10.0,9.9,3.7792,3.6966,34.6636,01-18-22_07.34_CC_protocol_HPPC_IN21700_30T_cycle_#1462.mat
CC,1462,0.80131,2.38261,0.6816,5,discharge,1,-9.533,3.178,10.0,9.9,3.7807,3.4878,30.7258,01-18-22_07.34_CC_protocol_HPPC_IN21700_30T_cycle_#1462.mat
CC,1462,0.80131,2.38261,0.6815,5,discharge,2,-19.065,6.355,10.0,9.9,3.7817,3.265,27.102,01-18-22_07.34_CC_protocol_HPPC_IN21700_30T_cycle_#1462.mat
CC,1462,0.80131,2.38261,0.6814,5,discharge,3,-27.404,9.135,10.0,9.9,3.784,3.0893,25.3503,01-18-22_07.34_CC_protocol_HPPC_IN21700_30T_cycle_#1462.mat
CC,1462,0.80131,2.38261,0.6022,6,discharge,0,-2.385,0.795,10.0,9.9,3.6967,3.6129,35.1436,01-18-22_07.34_CC_protocol_HPPC_IN21700_30T_cycle_#1462.mat
CC,1462,0.80131,2.38261,0.6021,6,discharge,1,-9.531,3.177,10.0,9.9,3.6983,3.4015,31.1395,01-18-22_07.34_CC_protocol_HPPC_IN21700_30T_cycle_#1462.mat
CC,1462,0.80131,2.38261,0.602,6,discharge,2,-19.067,6.356,10.0,9.9,3.7,3.1726,27.6604,01-18-22_07.34_CC_protocol_HPPC_IN21700_30T_cycle_#1462.mat
CC,1462,0.80131,2.38261,0.602,6,discharge,3,-27.404,9.135,10.0,9.9,3.7019,2.9893,26.0035,01-18-22_07.34_CC_protocol_HPPC_IN21700_30T_cycle_#1462.mat
CC,1462,0.80131,2.38261,0.5227,7,discharge,0,-2.383,0.794,10.0,9.9,3.6334,3.5492,35.3366,01-18-22_07.34_CC_protocol_HPPC_IN21700_30T_cycle_#1462.mat
CC,1462,0.80131,2.38261,0.5227,7,discharge,1,-9.531,3.177,10.0,9.9,3.6347,3.3331,31.6451,01-18-22_07.34_CC_protocol_HPPC_IN21700_30T_cycle_#1462.mat
CC,1462,0.80131,2.38261,0.5226,7,discharge,2,-19.066,6.355,10.0,9.9,3.6359,3.0965,28.2912,01-18-22_07.34_CC_protocol_HPPC_IN21700_30T_cycle_#1462.mat
CC,1462,0.80131,2.38261,0.5225,7,discharge,3,-27.405,9.135,10.0,9.9,3.6366,2.9065,26.6411,01-18-22_07.34_CC_protocol_HPPC_IN21700_30T_cycle_#1462.mat
CC,1462,0.80131,2.38261,0.4433,8,discharge,0,-2.383,0.794,10.0,9.9,3.572,3.4805,38.3954,01-18-22_07.34_CC_protocol_HPPC_IN21700_30T_cycle_#1462.mat
CC,1462,0.80131,2.38261,0.4432,8,discharge,1,-9.531,3.177,10.0,9.9,3.5732,3.2413,34.8217,01-18-22_07.34_CC_protocol_HPPC_IN21700_30T_cycle_#1462.mat
CC,1462,0.80131,2.38261,0.4432,8,discharge,2,-19.067,6.356,10.0,9.9,3.575,2.9706,31.6987,01-18-22_07.34_CC_protocol_HPPC_IN21700_30T_cycle_#1462.mat
CC,1462,0.80131,2.38261,0.4431,8,discharge,3,-27.405,9.135,10.0,9.9,3.5769,2.74,30.5382,01-18-22_07.34_CC_protocol_HPPC_IN21700_30T_cycle_#1462.mat
CC,1462,0.80131,2.38261,0.3639,9,discharge,0,-2.383,0.794,10.0,9.9,3.4896,3.3805,45.7769,01-18-22_07.34_CC_protocol_HPPC_IN21700_30T_cycle_#1462.mat
CC,1462,0.80131,2.38261,0.3638,9,discharge,1,-9.531,3.177,10.0,9.9,3.4911,3.0824,42.8798,01-18-22_07.34_CC_protocol_HPPC_IN21700_30T_cycle_#1462.mat
CC,1462,0.80131,2.38261,0.3637,9,discharge,2,-19.064,6.355,10.0,9.9,3.4935,2.7062,41.2977,01-18-22_07.34_CC_protocol_HPPC_IN21700_30T_cycle_#1462.mat
CC,1462,0.80131,2.38261,0.3637,9,discharge,3,-27.405,9.135,10.0,9.9,3.4964,2.4998,36.3656,01-18-22_07.34_CC_protocol_HPPC_IN21700_30T_cycle_#1462.mat
CC,1462,0.80131,2.38261,0.3241,10,discharge,0,-2.383,0.794,10.0,9.9,3.4479,3.3281,50.2643,01-18-22_07.34_CC_protocol_HPPC_IN21700_30T_cycle_#1462.mat
CC,1462,0.80131,2.38261,0.3241,10,discharge,1,-9.534,3.178,10.0,9.9,3.4483,2.9547,51.7742,01-18-22_07.34_CC_protocol_HPPC_IN21700_30T_cycle_#1462.mat
CC,1462,0.80131,2.38261,0.324,10,discharge,2,-19.064,6.355,10.0,9.9,3.4494,2.5,49.8007,01-18-22_07.34_CC_protocol_HPPC_IN21700_30T_cycle_#1462.mat
CC,1462,0.80131,2.38261,0.324,10,discharge,3,-24.203,8.068,10.0,9.9,3.4511,2.5,39.2968,01-18-22_07.34_CC_protocol_HPPC_IN21700_30T_cycle_#1462.mat
CC,1462,0.80131,2.38261,0.2844,11,discharge,0,-2.383,0.794,10.0,9.9,3.4133,3.2522,67.5982,01-18-22_07.34_CC_protocol_HPPC_IN21700_30T_cycle_#1462.mat
CC,1462,0.80131,2.38261,0.2844,11,discharge,1,-9.533,3.178,10.0,9.9,3.4144,2.7477,69.9345,01-18-22_07.34_CC_protocol_HPPC_IN21700_30T_cycle_#1462.mat
CC,1462,0.80131,2.38261,0.2843,11,discharge,2,-17.707,5.902,10.0,9.9,3.4178,2.5,51.8326,01-18-22_07.34_CC_protocol_HPPC_IN21700_30T_cycle_#1462.mat
CC,1462,0.80131,2.38261,0.2842,11,discharge,3,-17.11,5.703,10.0,9.9,3.4187,2.5,53.6937,01-18-22_07.34_CC_protocol_HPPC_IN21700_30T_cycle_#1462.mat
CC,1462,0.80131,2.38261,0.2447,12,discharge,0,-2.383,0.794,10.0,9.9,3.3693,3.1544,90.1767,01-18-22_07.34_CC_protocol_HPPC_IN21700_30T_cycle_#1462.mat
CC,1462,0.80131,2.38261,0.2447,12,discharge,1,-9.534,3.178,10.0,9.9,3.3715,2.5136,89.9879,01-18-22_07.34_CC_protocol_HPPC_IN21700_30T_cycle_#1462.mat
CC,1462,0.80131,2.38261,0.2446,12,discharge,2,-12.069,4.023,10.0,9.9,3.379,2.5,72.8312,01-18-22_07.34_CC_protocol_HPPC_IN21700_30T_cycle_#1462.mat
CC,1462,0.80131,2.38261,0.2445,12,discharge,3,-11.462,3.821,10.0,9.9,3.3802,2.5,76.7929,01-18-22_07.34_CC_protocol_HPPC_IN21700_30T_cycle_#1462.mat
CC,1500,0.79553,2.36544,1.0,0,discharge,0,-2.365,0.788,10.0,9.7,4.1025,3.9711,55.5697,01-26-22_13.10_CC_protocol_HPPC_IN21700_30T_cycle_#1500.mat
CC,1500,0.79553,2.36544,0.9999,0,discharge,1,-9.467,3.156,10.0,9.9,4.1125,3.7279,40.6266,01-26-22_13.10_CC_protocol_HPPC_IN21700_30T_cycle_#1500.mat
CC,1500,0.79553,2.36544,0.9999,0,discharge,2,-18.929,6.31,10.0,9.9,4.1112,3.495,32.5532,01-26-22_13.10_CC_protocol_HPPC_IN21700_30T_cycle_#1500.mat
CC,1500,0.79553,2.36544,0.9998,0,discharge,3,-27.212,9.071,10.0,9.9,4.111,3.3159,29.2187,01-26-22_13.10_CC_protocol_HPPC_IN21700_30T_cycle_#1500.mat
CC,1500,0.79553,2.36544,0.9596,1,discharge,0,-2.367,0.789,10.0,9.9,4.0776,3.9571,50.9148,01-26-22_13.10_CC_protocol_HPPC_IN21700_30T_cycle_#1500.mat
CC,1500,0.79553,2.36544,0.9595,1,discharge,1,-9.465,3.155,10.0,9.9,4.078,3.7096,38.9219,01-26-22_13.10_CC_protocol_HPPC_IN21700_30T_cycle_#1500.mat
CC,1500,0.79553,2.36544,0.9594,1,discharge,2,-18.932,6.311,10.0,9.9,4.0789,3.4703,32.1466,01-26-22_13.10_CC_protocol_HPPC_IN21700_30T_cycle_#1500.mat
CC,1500,0.79553,2.36544,0.9594,1,discharge,3,-27.213,9.071,10.0,9.9,4.0807,3.2873,29.1552,01-26-22_13.10_CC_protocol_HPPC_IN21700_30T_cycle_#1500.mat
CC,1500,0.79553,2.36544,0.9201,2,discharge,0,-2.367,0.789,10.0,9.9,4.0512,3.9349,49.1381,01-26-22_13.10_CC_protocol_HPPC_IN21700_30T_cycle_#1500.mat
CC,1500,0.79553,2.36544,0.9201,2,discharge,1,-9.465,3.155,10.0,9.9,4.0526,3.6909,38.2141,01-26-22_13.10_CC_protocol_HPPC_IN21700_30T_cycle_#1500.mat
CC,1500,0.79553,2.36544,0.92,2,discharge,2,-18.93,6.31,10.0,9.9,4.0537,3.4556,31.5954,01-26-22_13.10_CC_protocol_HPPC_IN21700_30T_cycle_#1500.mat
CC,1500,0.79553,2.36544,0.9199,2,discharge,3,-27.213,9.071,10.0,9.9,4.0575,3.276,28.7179,01-26-22_13.10_CC_protocol_HPPC_IN21700_30T_cycle_#1500.mat
CC,1500,0.79553,2.36544,0.8413,3,discharge,0,-2.367,0.789,10.0,9.9,3.9419,3.8422,42.1155,01-26-22_13.10_CC_protocol_HPPC_IN21700_30T_cycle_#1500.mat
CC,1500,0.79553,2.36544,0.8412,3,discharge,1,-9.465,3.155,10.0,9.9,3.9434,3.6131,34.897,01-26-22_13.10_CC_protocol_HPPC_IN21700_30T_cycle_#1500.mat
CC,1500,0.79553,2.36544,0.8411,3,discharge,2,-18.931,6.31,10.0,9.9,3.9449,3.3777,29.9614,01-26-22_13.10_CC_protocol_HPPC_IN21700_30T_cycle_#1500.mat
CC,1500,0.79553,2.36544,0.8411,3,discharge,3,-27.214,9.071,10.0,9.9,3.9469,3.1943,27.6549,01-26-22_13.10_CC_protocol_HPPC_IN21700_30T_cycle_#1500.mat
CC,1500,0.79553,2.36544,0.7624,4,discharge,0,-2.367,0.789,10.0,9.9,3.8574,3.7655,38.8321,01-26-22_13.10_CC_protocol_HPPC_IN21700_30T_cycle_#1500.mat
CC,1500,0.79553,2.36544,0.7623,4,discharge,1,-9.467,3.156,10.0,9.9,3.8585,3.5485,32.7464,01-26-22_13.10_CC_protocol_HPPC_IN21700_30T_cycle_#1500.mat
CC,1500,0.79553,2.36544,0.7622,4,discharge,2,-18.931,6.31,10.0,9.9,3.8579,3.3202,28.4031,01-26-22_13.10_CC_protocol_HPPC_IN21700_30T_cycle_#1500.mat
CC,1500,0.79553,2.36544,0.7622,4,discharge,3,-27.211,9.07,10.0,9.9,3.8597,3.1416,26.3901,01-26-22_13.10_CC_protocol_HPPC_IN21700_30T_cycle_#1500.mat
CC,1500,0.79553,2.36544,0.6835,5,discharge,0,-2.365,0.788,10.0,9.9,3.7708,3.6847,36.4028,01-26-22_13.10_CC_protocol_HPPC_IN21700_30T_cycle_#1500.mat
CC,1500,0.79553,2.36544,0.6835,5,discharge,1,-9.466,3.155,10.0,9.9,3.7729,3.4634,32.6977,01-26-22_13.10_CC_protocol_HPPC_IN21700_30T_cycle_#1500.mat
CC,1500,0.79553,2.36544,0.6833,5,discharge,2,-18.93,6.31,10.0,9.9,3.7747,3.2275,28.9065,01-26-22_13.10_CC_protocol_HPPC_IN21700_30T_cycle_#1500.mat
CC,1500,0.79553,2.36544,0.6833,5,discharge,3,-27.213,9.071,10.0,9.9,3.7754,3.0378,27.1047,01-26-22_13.10_CC_protocol_HPPC_IN21700_30T_cycle_#1500.mat
CC,1500,0.79553,2.36544,0.6046,6,discharge,0,-2.365,0.788,10.0,9.9,3.6887,3.6011,37.0355,01-26-22_13.10_CC_protocol_HPPC_IN21700_30T_cycle_#1500.mat
CC,1500,0.79553,2.36544,0.6046,6,discharge,1,-9.467,3.156,10.0,9.9,3.6904,3.3812,32.6622,01-26-22_13.10_CC_protocol_HPPC_IN21700_30T_cycle_#1500.mat
CC,1500,0.79553,2.36544,0.6045,6,discharge,2,-18.931,6.31,10.0,9.9,3.6931,3.1468,28.8574,01-26-22_13.10_CC_protocol_HPPC_IN21700_30T_cycle_#1500.mat
CC,1500,0.79553,2.36544,0.6044,6,discharge,3,-27.211,9.07,10.0,9.9,3.695,2.9608,26.9817,01-26-22_13.10_CC_protocol_HPPC_IN21700_30T_cycle_#1500.mat
CC,1500,0.79553,2.36544,0.5257,7,discharge,0,-2.365,0.788,10.0,9.9,3.6289,3.5412,37.0809,01-26-22_13.10_CC_protocol_HPPC_IN21700_30T_cycle_#1500.mat
CC,1500,0.79553,2.36544,0.5257,7,discharge,1,-9.467,3.156,10.0,9.9,3.6302,3.3193,32.8397,01-26-22_13.10_CC_protocol_HPPC_IN21700_30T_cycle_#1500.mat
CC,1500,0.79553,2.36544,0.5256,7,discharge,2,-18.93,6.31,10.0,9.9,3.6315,3.0728,29.514,01-26-22_13.10_CC_protocol_HPPC_IN21700_30T_cycle_#1500.mat
CC,1500,0.79553,2.36544,0.5255,7,discharge,3,-27.213,9.071,10.0,9.9,3.633,2.8665,28.1667,01-26-22_13.10_CC_protocol_HPPC_IN21700_30T_cycle_#1500.mat
CC,1500,0.79553,2.36544,0.4469,8,discharge,0,-2.366,0.789,10.0,9.9,3.5653,3.466,41.9731,01-26-22_13.10_CC_protocol_HPPC_IN21700_30T_cycle_#1500.mat
CC,1500,0.79553,2.36544,0.4468,8,discharge,1,-9.466,3.155,10.0,9.9,3.5675,3.2132,37.4291,01-26-22_13.10_CC_protocol_HPPC_IN21700_30T_cycle_#1500.mat
CC,1500,0.79553,2.36544,0.4467,8,discharge,2,-18.93,6.31,10.0,9.9,3.5695,2.9309,33.7348,01-26-22_13.10_CC_protocol_HPPC_IN21700_30T_cycle_#1500.mat
CC,1500,0.79553,2.36544,0.4467,8,discharge,3,-27.214,9.071,10.0,9.9,3.5718,2.6924,32.3143,01-26-22_13.10_CC_protocol_HPPC_IN21700_30T_cycle_#1500.mat
CC,1500,0.79553,2.36544,0.368,9,discharge,0,-2.365,0.788,10.0,9.9,3.484,3.3691,48.5753,01-26-22_13.10_CC_protocol_HPPC_IN21700_30T_cycle_#1500.mat
CC,1500,0.79553,2.36544,0.3679,9,discharge,1,-9.463,3.155,10.0,9.9,3.4858,3.0548,45.5434,01-26-22_13.10_CC_protocol_HPPC_IN21700_30T_cycle_#1500.mat
CC,1500,0.79553,2.36544,0.3678,9,discharge,2,-18.931,6.31,10.0,9.9,3.4882,2.65,44.2766,01-26-22_13.10_CC_protocol_HPPC_IN21700_30T_cycle_#1500.mat
CC,1500,0.79553,2.36544,0.3678,9,discharge,3,-27.209,9.07,10.0,9.9,3.4914,2.4999,36.4401,01-26-22_13.10_CC_protocol_HPPC_IN21700_30T_cycle_#1500.mat
CC,1500,0.79553,2.36544,0.3285,10,discharge,0,-2.366,0.789,10.0,9.9,3.4433,3.308,57.1948,01-26-22_13.10_CC_protocol_HPPC_IN21700_30T_cycle_#1500.mat
CC,1500,0.79553,2.36544,0.3285,10,discharge,1,-9.466,3.155,10.0,9.9,3.4439,2.9062,56.8063,01-26-22_13.10_CC_protocol_HPPC_IN21700_30T_cycle_#1500.mat
CC,1500,0.79553,2.36544,0.3284,10,discharge,2,-18.932,6.311,10.0,9.9,3.4444,2.4999,49.8891,01-26-22_13.10_CC_protocol_HPPC_IN21700_30T_cycle_#1500.mat
CC,1500,0.79553,2.36544,0.3284,10,discharge,3,-22.439,7.48,10.0,9.9,3.4472,2.4999,42.2167,01-26-22_13.10_CC_protocol_HPPC_IN21700_30T_cycle_#1500.mat
CC,1500,0.79553,2.36544,0.2891,11,discharge,0,-2.366,0.789,10.0,9.9,3.4096,3.2357,73.512,01-26-22_13.10_CC_protocol_HPPC_IN21700_30T_cycle_#1500.mat
CC,1500,0.79553,2.36544,0.289,11,discharge,1,-9.467,3.156,10.0,9.9,3.4107,2.7247,72.4599,01-26-22_13.10_CC_protocol_HPPC_IN21700_30T_cycle_#1500.mat
CC,1500,0.79553,2.36544,0.289,11,discharge,2,-16.418,5.473,10.0,9.9,3.4146,2.4999,55.7132,01-26-22_13.10_CC_protocol_HPPC_IN21700_30T_cycle_#1500.mat
CC,1500,0.79553,2.36544,0.2889,11,discharge,3,-15.578,5.193,10.0,9.9,3.4155,2.5,58.7688,01-26-22_13.10_CC_protocol_HPPC_IN21700_30T_cycle_#1500.mat
CC,1500,0.79553,2.36544,0.2497,12,discharge,0,-2.367,0.789,10.0,9.9,3.3639,3.1188,103.5444,01-26-22_13.10_CC_protocol_HPPC_IN21700_30T_cycle_#1500.mat
CC,1500,0.79553,2.36544,0.2496,12,discharge,1,-9.467,3.156,10.0,9.9,3.3664,2.4999,91.5294,01-26-22_13.10_CC_protocol_HPPC_IN21700_30T_cycle_#1500.mat
CC,1500,0.79553,2.36544,0.2495,12,discharge,2,-11.029,3.676,10.0,9.9,3.3746,2.5,79.3,01-26-22_13.10_CC_protocol_HPPC_IN21700_30T_cycle_#1500.mat
CC,1500,0.79553,2.36544,0.2494,12,discharge,3,-10.712,3.571,10.0,9.9,3.3755,2.4999,81.7401,01-26-22_13.10_CC_protocol_HPPC_IN21700_30T_cycle_#1500.mat
CC,1537,0.78499,2.33409,1.0,0,discharge,0,-2.333,0.778,10.0,9.7,4.1004,3.9624,59.1462,02-01-22_04.06_CC_protocol_HPPC_IN21700_30T_cycle_#1537.mat
CC,1537,0.78499,2.33409,0.9999,0,discharge,1,-9.334,3.111,10.0,9.9,4.1102,3.7156,42.2756,02-01-22_04.06_CC_protocol_HPPC_IN21700_30T_cycle_#1537.mat
CC,1537,0.78499,2.33409,0.9999,0,discharge,2,-18.665,6.222,10.0,9.9,4.1081,3.4785,33.7316,02-01-22_04.06_CC_protocol_HPPC_IN21700_30T_cycle_#1537.mat
CC,1537,0.78499,2.33409,0.9994,0,discharge,3,-26.833,8.944,10.0,9.9,4.1082,3.2804,30.8501,02-01-22_04.06_CC_protocol_HPPC_IN21700_30T_cycle_#1537.mat
CC,1537,0.78499,2.33409,0.958,1,discharge,0,-2.331,0.777,10.0,9.9,4.0755,3.9465,55.3482,02-01-22_04.06_CC_protocol_HPPC_IN21700_30T_cycle_#1537.mat
CC,1537,0.78499,2.33409,0.958,1,discharge,1,-9.334,3.111,10.0,9.9,4.076,3.6907,41.2792,02-01-22_04.06_CC_protocol_HPPC_IN21700_30T_cycle_#1537.mat
CC,1537,0.78499,2.33409,0.9579,1,discharge,2,-18.664,6.221,10.0,9.9,4.0771,3.4481,33.7012,02-01-22_04.06_CC_protocol_HPPC_IN21700_30T_cycle_#1537.mat
CC,1537,0.78499,2.33409,0.9579,1,discharge,3,-26.831,8.944,10.0,9.9,4.0784,3.2642,30.3455,02-01-22_04.06_CC_protocol_HPPC_IN21700_30T_cycle_#1537.mat
CC,1537,0.78499,2.33409,0.9192,2,discharge,0,-2.333,0.778,10.0,9.9,4.0442,3.921,52.8008,02-01-22_04.06_CC_protocol_HPPC_IN21700_30T_cycle_#1537.mat
CC,1537,0.78499,2.33409,0.9191,2,discharge,1,-9.334,3.111,10.0,9.9,4.0458,3.671,40.1538,02-01-22_04.06_CC_protocol_HPPC_IN21700_30T_cycle_#1537.mat
CC,1537,0.78499,2.33409,0.919,2,discharge,2,-18.665,6.222,10.0,9.9,4.0477,3.4317,33.0029,02-01-22_04.06_CC_protocol_HPPC_IN21700_30T_cycle_#1537.mat
CC,1537,0.78499,2.33409,0.919,2,discharge,3,-26.833,8.944,10.0,9.9,4.0509,3.2494,29.8699,02-01-22_04.06_CC_protocol_HPPC_IN21700_30T_cycle_#1537.mat
CC,1537,0.78499,2.33409,0.8414,3,discharge,0,-2.333,0.778,10.0,9.9,3.9344,3.8322,43.7987,02-01-22_04.06_CC_protocol_HPPC_IN21700_30T_cycle_#1537.mat
CC,1537,0.78499,2.33409,0.8413,3,discharge,1,-9.334,3.111,10.0,9.9,3.9358,3.6037,35.5804,02-01-22_04.06_CC_protocol_HPPC_IN21700_30T_cycle_#1537.mat
CC,1537,0.78499,2.33409,0.8413,3,discharge,2,-18.666,6.222,10.0,9.9,3.9375,3.3754,30.1136,02-01-22_04.06_CC_protocol_HPPC_IN21700_30T_cycle_#1537.mat
CC,1537,0.78499,2.33409,0.8412,3,discharge,3,-26.832,8.944,10.0,9.9,3.9397,3.1984,27.6275,02-01-22_04.06_CC_protocol_HPPC_IN21700_30T_cycle_#1537.mat
CC,1537,0.78499,2.33409,0.7636,4,discharge,0,-2.333,0.778,10.0,9.9,3.8484,3.7517,41.4417,02-01-22_04.06_CC_protocol_HPPC_IN21700_30T_cycle_#1537.mat
CC,1537,0.78499,2.33409,0.7635,4,discharge,1,-9.332,3.111,10.0,9.9,3.8496,3.5267,34.5995,02-01-22_04.06_CC_protocol_HPPC_IN21700_30T_cycle_#1537.mat
CC,1537,0.78499,2.33409,0.7635,4,discharge,2,-18.667,6.222,10.0,9.9,3.8501,3.2939,29.7959,02-01-22_04.06_CC_protocol_HPPC_IN21700_30T_cycle_#1537.mat
CC,1537,0.78499,2.33409,0.7634,4,discharge,3,-26.833,8.944,10.0,9.9,3.8504,3.1119,27.5221,02-01-22_04.06_CC_protocol_HPPC_IN21700_30T_cycle_#1537.mat
CC,1537,0.78499,2.33409,0.6858,5,discharge,0,-2.333,0.778,10.0,9.9,3.764,3.6716,39.5972,02-01-22_04.06_CC_protocol_HPPC_IN21700_30T_cycle_#1537.mat
CC,1537,0.78499,2.33409,0.6858,5,discharge,1,-9.334,3.111,10.0,9.9,3.7653,3.4496,33.8219,02-01-22_04.06_CC_protocol_HPPC_IN21700_30T_cycle_#1537.mat
CC,1537,0.78499,2.33409,0.6857,5,discharge,2,-18.667,6.222,10.0,9.9,3.768,3.2186,29.4316,02-01-22_04.06_CC_protocol_HPPC_IN21700_30T_cycle_#1537.mat
CC,1537,0.78499,2.33409,0.6856,5,discharge,3,-26.832,8.944,10.0,9.9,3.7703,3.0354,27.3889,02-01-22_04.06_CC_protocol_HPPC_IN21700_30T_cycle_#1537.mat
CC,1537,0.78499,2.33409,0.6081,6,discharge,0,-2.334,0.778,10.0,9.9,3.6836,3.5895,40.3222,02-01-22_04.06_CC_protocol_HPPC_IN21700_30T_cycle_#1537.mat
CC,1537,0.78499,2.33409,0.608,6,discharge,1,-9.333,3.111,10.0,9.9,3.6854,3.3617,34.6826,02-01-22_04.06_CC_protocol_HPPC_IN21700_30T_cycle_#1537.mat
CC,1537,0.78499,2.33409,0.6079,6,discharge,2,-18.666,6.222,10.0,9.9,3.6868,3.122,30.2582,02-01-22_04.06_CC_protocol_HPPC_IN21700_30T_cycle_#1537.mat
CC,1537,0.78499,2.33409,0.6078,6,discharge,3,-26.833,8.944,10.0,9.9,3.6898,2.9323,28.2302,02-01-22_04.06_CC_protocol_HPPC_IN21700_30T_cycle_#1537.mat
CC,1537,0.78499,2.33409,0.5303,7,discharge,0,-2.332,0.777,10.0,9.9,3.624,3.5297,40.4443,02-01-22_04.06_CC_protocol_HPPC_IN21700_30T_cycle_#1537.mat
CC,1537,0.78499,2.33409,0.5302,7,discharge,1,-9.334,3.111,10.0,9.9,3.6263,3.2964,35.3424,02-01-22_04.06_CC_protocol_HPPC_IN21700_30T_cycle_#1537.mat
