Repository: KikETs/ECM_HYBRID_BMS_JOINT

## Results

| Arm | Model | Size | Protocol | Result | Worst cell |
|---|---|---|---|---|---|
| SOP | 2RC table + trim (A8) | 4 effective coefficients, 2 EW states | leave-one-cell-out | usable current 69.6 % discharge, 59.5 % charge (τ = 10 s) | 59.9 % / 53.5 % (BOOST_REST) |
| SOH | dQ/dV ridge | 65 coefficients | leave-one-cell-out | RMSE 0.0094, bias −0.0005 | 0.0130 (BOOST_REST) |
| SOC | 2RC EKF, low-current gate | 3 states | leave-one-cell-out | **2.34 %p** over six sensor disturbances on estimated SOH (2.325 on true SOH), per cell 2.00–2.75 | 4.60 %p (BOOST_NEGPULSE_1S, current offset −0.10 A) |

The SOH arm was a 10,945-parameter CNN until the second audit round. Nested

File: analysis/results/cold_check/r_all_BOOST.csv (part 9 of 10)
protocol,cycle,SOH,CAP_Ah,SOC,soc_group,direction,rate_rank,I_A,CRate_rated,tau_s,tau_actual_s,V_pre_V,V_tau_V,R_mOhm,file
BOOST,1462,0.79254,2.37412,0.2482,12,discharge,0,-2.374,0.791,10.0,9.9,3.3715,3.1749,82.8068,01-24-22_17.57_BOOST_protocol_HPPC_IN21700_30T_cycle_#1462.mat
BOOST,1462,0.79254,2.37412,0.2481,12,discharge,1,-9.495,3.165,10.0,9.9,3.3738,2.571,84.5489,01-24-22_17.57_BOOST_protocol_HPPC_IN21700_30T_cycle_#1462.mat
BOOST,1462,0.79254,2.37412,0.2481,12,discharge,2,-13.574,4.525,10.0,9.9,3.3809,2.4999,64.9035,01-24-22_17.57_BOOST_protocol_HPPC_IN21700_30T_cycle_#1462.mat
BOOST,1462,0.79254,2.37412,0.248,12,discharge,3,-12.93,4.31,10.0,9.9,3.3826,2.5,68.2599,01-24-22_17.57_BOOST_protocol_HPPC_IN21700_30T_cycle_#1462.mat
BOOST,1500,0.78427,2.34935,1.0,0,discharge,0,-2.35,0.783,10.0,9.7,4.1033,3.9724,55.7045,02-02-22_16.45_BOOST_protocol_HPPC_IN21700_30T_cycle_#1500.mat
BOOST,1500,0.78427,2.34935,0.9999,0,discharge,1,-9.398,3.133,10.0,9.9,4.1134,3.7184,42.0316,02-02-22_16.45_BOOST_protocol_HPPC_IN21700_30T_cycle_#1500.mat
BOOST,1500,0.78427,2.34935,0.9999,0,discharge,2,-18.795,6.265,10.0,9.9,4.1115,3.4854,33.3121,02-02-22_16.45_BOOST_protocol_HPPC_IN21700_30T_cycle_#1500.mat
BOOST,1500,0.78427,2.34935,0.9998,0,discharge,3,-27.018,9.006,10.0,9.9,4.1123,3.3,30.0651,02-02-22_16.45_BOOST_protocol_HPPC_IN21700_30T_cycle_#1500.mat
BOOST,1500,0.78427,2.34935,0.9593,1,discharge,0,-2.352,0.784,10.0,9.9,4.0772,3.9595,50.0489,02-02-22_16.45_BOOST_protocol_HPPC_IN21700_30T_cycle_#1500.mat
BOOST,1500,0.78427,2.34935,0.9592,1,discharge,1,-9.399,3.133,10.0,9.9,4.0777,3.7133,38.7693,02-02-22_16.45_BOOST_protocol_HPPC_IN21700_30T_cycle_#1500.mat
BOOST,1500,0.78427,2.34935,0.9591,1,discharge,2,-18.797,6.266,10.0,9.9,4.0779,3.473,32.1815,02-02-22_16.45_BOOST_protocol_HPPC_IN21700_30T_cycle_#1500.mat
BOOST,1500,0.78427,2.34935,0.9591,1,discharge,3,-27.017,9.006,10.0,9.9,4.0805,3.2889,29.3001,02-02-22_16.45_BOOST_protocol_HPPC_IN21700_30T_cycle_#1500.mat
BOOST,1500,0.78427,2.34935,0.9201,2,discharge,0,-2.352,0.784,10.0,9.9,4.0515,3.9363,48.9817,02-02-22_16.45_BOOST_protocol_HPPC_IN21700_30T_cycle_#1500.mat
BOOST,1500,0.78427,2.34935,0.9201,2,discharge,1,-9.398,3.133,10.0,9.9,4.0529,3.6908,38.5303,02-02-22_16.45_BOOST_protocol_HPPC_IN21700_30T_cycle_#1500.mat
BOOST,1500,0.78427,2.34935,0.92,2,discharge,2,-18.797,6.266,10.0,9.9,4.0548,3.4515,32.0955,02-02-22_16.45_BOOST_protocol_HPPC_IN21700_30T_cycle_#1500.mat
BOOST,1500,0.78427,2.34935,0.9199,2,discharge,3,-27.019,9.006,10.0,9.9,4.0572,3.2653,29.309,02-02-22_16.45_BOOST_protocol_HPPC_IN21700_30T_cycle_#1500.mat
BOOST,1500,0.78427,2.34935,0.8418,3,discharge,0,-2.35,0.783,10.0,9.9,3.9411,3.8426,41.922,02-02-22_16.45_BOOST_protocol_HPPC_IN21700_30T_cycle_#1500.mat
BOOST,1500,0.78427,2.34935,0.8418,3,discharge,1,-9.399,3.133,10.0,9.9,3.9426,3.6202,34.3012,02-02-22_16.45_BOOST_protocol_HPPC_IN21700_30T_cycle_#1500.mat
BOOST,1500,0.78427,2.34935,0.8417,3,discharge,2,-18.797,6.266,10.0,9.9,3.9443,3.3916,29.4036,02-02-22_16.45_BOOST_protocol_HPPC_IN21700_30T_cycle_#1500.mat
BOOST,1500,0.78427,2.34935,0.8416,3,discharge,3,-27.019,9.006,10.0,9.9,3.9466,3.2141,27.1106,02-02-22_16.45_BOOST_protocol_HPPC_IN21700_30T_cycle_#1500.mat
BOOST,1500,0.78427,2.34935,0.7635,4,discharge,0,-2.352,0.784,10.0,9.9,3.858,3.7684,38.1001,02-02-22_16.45_BOOST_protocol_HPPC_IN21700_30T_cycle_#1500.mat
BOOST,1500,0.78427,2.34935,0.7634,4,discharge,1,-9.398,3.133,10.0,9.9,3.859,3.5512,32.7523,02-02-22_16.45_BOOST_protocol_HPPC_IN21700_30T_cycle_#1500.mat
BOOST,1500,0.78427,2.34935,0.7634,4,discharge,2,-18.797,6.266,10.0,9.9,3.8584,3.3186,28.7173,02-02-22_16.45_BOOST_protocol_HPPC_IN21700_30T_cycle_#1500.mat
BOOST,1500,0.78427,2.34935,0.7633,4,discharge,3,-27.017,9.006,10.0,9.9,3.8601,3.1332,26.9053,02-02-22_16.45_BOOST_protocol_HPPC_IN21700_30T_cycle_#1500.mat
BOOST,1500,0.78427,2.34935,0.6852,5,discharge,0,-2.352,0.784,10.0,9.9,3.7755,3.6881,37.1662,02-02-22_16.45_BOOST_protocol_HPPC_IN21700_30T_cycle_#1500.mat
BOOST,1500,0.78427,2.34935,0.6851,5,discharge,1,-9.397,3.132,10.0,9.9,3.7773,3.4712,32.5742,02-02-22_16.45_BOOST_protocol_HPPC_IN21700_30T_cycle_#1500.mat
BOOST,1500,0.78427,2.34935,0.6851,5,discharge,2,-18.797,6.266,10.0,9.9,3.7792,3.2401,28.6801,02-02-22_16.45_BOOST_protocol_HPPC_IN21700_30T_cycle_#1500.mat
BOOST,1500,0.78427,2.34935,0.685,5,discharge,3,-27.018,9.006,10.0,9.9,3.7805,3.0571,26.7747,02-02-22_16.45_BOOST_protocol_HPPC_IN21700_30T_cycle_#1500.mat
BOOST,1500,0.78427,2.34935,0.6068,6,discharge,0,-2.352,0.784,10.0,9.9,3.6948,3.6069,37.3709,02-02-22_16.45_BOOST_protocol_HPPC_IN21700_30T_cycle_#1500.mat
BOOST,1500,0.78427,2.34935,0.6068,6,discharge,1,-9.398,3.133,10.0,9.9,3.6964,3.3879,32.8272,02-02-22_16.45_BOOST_protocol_HPPC_IN21700_30T_cycle_#1500.mat
BOOST,1500,0.78427,2.34935,0.6067,6,discharge,2,-18.796,6.265,10.0,9.9,3.6984,3.1502,29.1658,02-02-22_16.45_BOOST_protocol_HPPC_IN21700_30T_cycle_#1500.mat
BOOST,1500,0.78427,2.34935,0.6067,6,discharge,3,-27.018,9.006,10.0,9.9,3.7003,2.9598,27.4077,02-02-22_16.45_BOOST_protocol_HPPC_IN21700_30T_cycle_#1500.mat
BOOST,1500,0.78427,2.34935,0.5286,7,discharge,0,-2.352,0.784,10.0,9.9,3.6307,3.5427,37.4166,02-02-22_16.45_BOOST_protocol_HPPC_IN21700_30T_cycle_#1500.mat
BOOST,1500,0.78427,2.34935,0.5285,7,discharge,1,-9.397,3.132,10.0,9.9,3.6323,3.3205,33.1801,02-02-22_16.45_BOOST_protocol_HPPC_IN21700_30T_cycle_#1500.mat
BOOST,1500,0.78427,2.34935,0.5284,7,discharge,2,-18.796,6.265,10.0,9.9,3.6336,3.0782,29.5488,02-02-22_16.45_BOOST_protocol_HPPC_IN21700_30T_cycle_#1500.mat
BOOST,1500,0.78427,2.34935,0.5283,7,discharge,3,-27.017,9.006,10.0,9.9,3.6352,2.8828,27.8491,02-02-22_16.45_BOOST_protocol_HPPC_IN21700_30T_cycle_#1500.mat
BOOST,1500,0.78427,2.34935,0.4502,8,discharge,0,-2.35,0.783,10.0,9.9,3.5669,3.469,41.6613,02-02-22_16.45_BOOST_protocol_HPPC_IN21700_30T_cycle_#1500.mat
BOOST,1500,0.78427,2.34935,0.4502,8,discharge,1,-9.398,3.133,10.0,9.9,3.568,3.2224,36.7726,02-02-22_16.45_BOOST_protocol_HPPC_IN21700_30T_cycle_#1500.mat
BOOST,1500,0.78427,2.34935,0.4501,8,discharge,2,-18.798,6.266,10.0,9.9,3.5706,2.9429,33.3919,02-02-22_16.45_BOOST_protocol_HPPC_IN21700_30T_cycle_#1500.mat
BOOST,1500,0.78427,2.34935,0.45,8,discharge,3,-27.017,9.006,10.0,9.9,3.5733,2.7046,32.1538,02-02-22_16.45_BOOST_protocol_HPPC_IN21700_30T_cycle_#1500.mat
BOOST,1500,0.78427,2.34935,0.3719,9,discharge,0,-2.352,0.784,10.0,9.9,3.4883,3.3774,47.1614,02-02-22_16.45_BOOST_protocol_HPPC_IN21700_30T_cycle_#1500.mat
BOOST,1500,0.78427,2.34935,0.3719,9,discharge,1,-9.399,3.133,10.0,9.9,3.4903,3.0775,43.9186,02-02-22_16.45_BOOST_protocol_HPPC_IN21700_30T_cycle_#1500.mat
BOOST,1500,0.78427,2.34935,0.3718,9,discharge,2,-18.797,6.266,10.0,9.9,3.4922,2.7111,41.5545,02-02-22_16.45_BOOST_protocol_HPPC_IN21700_30T_cycle_#1500.mat
BOOST,1500,0.78427,2.34935,0.3717,9,discharge,3,-27.015,9.005,10.0,9.9,3.4955,2.4999,36.8536,02-02-22_16.45_BOOST_protocol_HPPC_IN21700_30T_cycle_#1500.mat
BOOST,1500,0.78427,2.34935,0.3328,10,discharge,0,-2.35,0.783,10.0,9.9,3.4513,3.3247,53.8723,02-02-22_16.45_BOOST_protocol_HPPC_IN21700_30T_cycle_#1500.mat
BOOST,1500,0.78427,2.34935,0.3327,10,discharge,1,-9.398,3.133,10.0,9.9,3.4519,2.9572,52.6389,02-02-22_16.45_BOOST_protocol_HPPC_IN21700_30T_cycle_#1500.mat
BOOST,1500,0.78427,2.34935,0.3326,10,discharge,2,-18.798,6.266,10.0,9.9,3.4529,2.4999,50.6969,02-02-22_16.45_BOOST_protocol_HPPC_IN21700_30T_cycle_#1500.mat
BOOST,1500,0.78427,2.34935,0.3325,10,discharge,3,-24.665,8.222,10.0,9.9,3.4553,2.4999,38.735,02-02-22_16.45_BOOST_protocol_HPPC_IN21700_30T_cycle_#1500.mat
BOOST,1500,0.78427,2.34935,0.2936,11,discharge,0,-2.35,0.783,10.0,9.9,3.4155,3.2579,67.0667,02-02-22_16.45_BOOST_protocol_HPPC_IN21700_30T_cycle_#1500.mat
BOOST,1500,0.78427,2.34935,0.2935,11,discharge,1,-9.398,3.133,10.0,9.9,3.4166,2.7879,66.9001,02-02-22_16.45_BOOST_protocol_HPPC_IN21700_30T_cycle_#1500.mat
BOOST,1500,0.78427,2.34935,0.2935,11,discharge,2,-18.692,6.231,10.0,9.9,3.4191,2.4999,49.1761,02-02-22_16.45_BOOST_protocol_HPPC_IN21700_30T_cycle_#1500.mat
BOOST,1500,0.78427,2.34935,0.2934,11,discharge,3,-18.32,6.107,10.0,9.9,3.422,2.5,50.3275,02-02-22_16.45_BOOST_protocol_HPPC_IN21700_30T_cycle_#1500.mat
BOOST,1500,0.78427,2.34935,0.2544,12,discharge,0,-2.35,0.783,10.0,9.9,3.3715,3.1657,87.5819,02-02-22_16.45_BOOST_protocol_HPPC_IN21700_30T_cycle_#1500.mat
BOOST,1500,0.78427,2.34935,0.2544,12,discharge,1,-9.398,3.133,10.0,9.9,3.3737,2.5599,86.5938,02-02-22_16.45_BOOST_protocol_HPPC_IN21700_30T_cycle_#1500.mat
BOOST,1500,0.78427,2.34935,0.2543,12,discharge,2,-13.214,4.405,10.0,9.9,3.3812,2.4999,66.6944,02-02-22_16.45_BOOST_protocol_HPPC_IN21700_30T_cycle_#1500.mat
BOOST,1500,0.78427,2.34935,0.2542,12,discharge,3,-12.612,4.204,10.0,9.9,3.383,2.5,70.0127,02-02-22_16.45_BOOST_protocol_HPPC_IN21700_30T_cycle_#1500.mat
BOOST,1537,0.7754,2.32279,1.0,0,discharge,0,-2.321,0.774,10.0,9.7,4.1003,3.9655,58.0734,02-08-22_01.44_BOOST_protocol_HPPC_IN21700_30T_cycle_#1537.mat
BOOST,1537,0.7754,2.32279,0.9999,0,discharge,1,-9.29,3.097,10.0,9.9,4.1094,3.7115,42.8315,02-08-22_01.44_BOOST_protocol_HPPC_IN21700_30T_cycle_#1537.mat
BOOST,1537,0.7754,2.32279,0.9998,0,discharge,2,-18.58,6.193,10.0,9.9,4.1082,3.4652,34.6071,02-08-22_01.44_BOOST_protocol_HPPC_IN21700_30T_cycle_#1537.mat
BOOST,1537,0.7754,2.32279,0.9998,0,discharge,3,-26.707,8.902,10.0,9.9,4.1083,3.2741,31.2353,02-08-22_01.44_BOOST_protocol_HPPC_IN21700_30T_cycle_#1537.mat
BOOST,1537,0.7754,2.32279,0.9597,1,discharge,0,-2.321,0.774,10.0,9.9,4.0753,3.9541,52.2144,02-08-22_01.44_BOOST_protocol_HPPC_IN21700_30T_cycle_#1537.mat
BOOST,1537,0.7754,2.32279,0.9596,1,discharge,1,-9.29,3.097,10.0,9.9,4.0758,3.7026,40.1727,02-08-22_01.44_BOOST_protocol_HPPC_IN21700_30T_cycle_#1537.mat
BOOST,1537,0.7754,2.32279,0.9595,1,discharge,2,-18.58,6.193,10.0,9.9,4.0769,3.4605,33.1755,02-08-22_01.44_BOOST_protocol_HPPC_IN21700_30T_cycle_#1537.mat
BOOST,1537,0.7754,2.32279,0.9595,1,discharge,3,-26.707,8.902,10.0,9.9,4.0788,3.2712,30.2393,02-08-22_01.44_BOOST_protocol_HPPC_IN21700_30T_cycle_#1537.mat
BOOST,1537,0.7754,2.32279,0.9209,2,discharge,0,-2.321,0.774,10.0,9.9,4.0429,3.9216,52.2507,02-08-22_01.44_BOOST_protocol_HPPC_IN21700_30T_cycle_#1537.mat
BOOST,1537,0.7754,2.32279,0.9209,2,discharge,1,-9.29,3.097,10.0,9.9,4.0447,3.6714,40.1821,02-08-22_01.44_BOOST_protocol_HPPC_IN21700_30T_cycle_#1537.mat
BOOST,1537,0.7754,2.32279,0.9208,2,discharge,2,-18.578,6.193,10.0,9.9,4.0465,3.4279,33.2974,02-08-22_01.44_BOOST_protocol_HPPC_IN21700_30T_cycle_#1537.mat
BOOST,1537,0.7754,2.32279,0.9208,2,discharge,3,-26.706,8.902,10.0,9.9,4.049,3.2383,30.3565,02-08-22_01.44_BOOST_protocol_HPPC_IN21700_30T_cycle_#1537.mat
BOOST,1537,0.7754,2.32279,0.8435,3,discharge,0,-2.322,0.774,10.0,9.9,3.9318,3.8313,43.2891,02-08-22_01.44_BOOST_protocol_HPPC_IN21700_30T_cycle_#1537.mat
BOOST,1537,0.7754,2.32279,0.8435,3,discharge,1,-9.29,3.097,10.0,9.9,3.9333,3.6052,35.3164,02-08-22_01.44_BOOST_protocol_HPPC_IN21700_30T_cycle_#1537.mat
BOOST,1537,0.7754,2.32279,0.8434,3,discharge,2,-18.578,6.193,10.0,9.9,3.9343,3.373,30.2132,02-08-22_01.44_BOOST_protocol_HPPC_IN21700_30T_cycle_#1537.mat
BOOST,1537,0.7754,2.32279,0.8433,3,discharge,3,-26.707,8.902,10.0,9.9,3.9375,3.1909,27.9552,02-08-22_01.44_BOOST_protocol_HPPC_IN21700_30T_cycle_#1537.mat
BOOST,1537,0.7754,2.32279,0.7661,4,discharge,0,-2.322,0.774,10.0,9.9,3.8469,3.7528,40.5306,02-08-22_01.44_BOOST_protocol_HPPC_IN21700_30T_cycle_#1537.mat
BOOST,1537,0.7754,2.32279,0.7661,4,discharge,1,-9.291,3.097,10.0,9.9,3.8483,3.528,34.4746,02-08-22_01.44_BOOST_protocol_HPPC_IN21700_30T_cycle_#1537.mat
BOOST,1537,0.7754,2.32279,0.766,4,discharge,2,-18.58,6.193,10.0,9.9,3.8491,3.2901,30.0861,02-08-22_01.44_BOOST_protocol_HPPC_IN21700_30T_cycle_#1537.mat
BOOST,1537,0.7754,2.32279,0.7659,4,discharge,3,-26.708,8.903,10.0,9.9,3.8502,3.1012,28.044,02-08-22_01.44_BOOST_protocol_HPPC_IN21700_30T_cycle_#1537.mat
BOOST,1537,0.7754,2.32279,0.6887,5,discharge,0,-2.322,0.774,10.0,9.9,3.7658,3.6739,39.5848,02-08-22_01.44_BOOST_protocol_HPPC_IN21700_30T_cycle_#1537.mat
BOOST,1537,0.7754,2.32279,0.6887,5,discharge,1,-9.29,3.097,10.0,9.9,3.7678,3.4497,34.2404,02-08-22_01.44_BOOST_protocol_HPPC_IN21700_30T_cycle_#1537.mat
BOOST,1537,0.7754,2.32279,0.6886,5,discharge,2,-18.58,6.193,10.0,9.9,3.7699,3.2134,29.9516,02-08-22_01.44_BOOST_protocol_HPPC_IN21700_30T_cycle_#1537.mat
BOOST,1537,0.7754,2.32279,0.6885,5,discharge,3,-26.707,8.902,10.0,9.9,3.7724,3.0266,27.9253,02-08-22_01.44_BOOST_protocol_HPPC_IN21700_30T_cycle_#1537.mat
BOOST,1537,0.7754,2.32279,0.6113,6,discharge,0,-2.324,0.775,10.0,9.9,3.6864,3.5939,39.8021,02-08-22_01.44_BOOST_protocol_HPPC_IN21700_30T_cycle_#1537.mat
BOOST,1537,0.7754,2.32279,0.6112,6,discharge,1,-9.291,3.097,10.0,9.9,3.6881,3.3666,34.6034,02-08-22_01.44_BOOST_protocol_HPPC_IN21700_30T_cycle_#1537.mat
BOOST,1537,0.7754,2.32279,0.6112,6,discharge,2,-18.58,6.193,10.0,9.9,3.6903,3.123,30.5328,02-08-22_01.44_BOOST_protocol_HPPC_IN21700_30T_cycle_#1537.mat
BOOST,1537,0.7754,2.32279,0.6111,6,discharge,3,-26.706,8.902,10.0,9.9,3.6925,2.9282,28.619,02-08-22_01.44_BOOST_protocol_HPPC_IN21700_30T_cycle_#1537.mat
BOOST,1537,0.7754,2.32279,0.5339,7,discharge,0,-2.322,0.774,10.0,9.9,3.6247,3.531,40.3566,02-08-22_01.44_BOOST_protocol_HPPC_IN21700_30T_cycle_#1537.mat
BOOST,1537,0.7754,2.32279,0.5339,7,discharge,1,-9.29,3.097,10.0,9.9,3.6257,3.2984,35.2299,02-08-22_01.44_BOOST_protocol_HPPC_IN21700_30T_cycle_#1537.mat
BOOST,1537,0.7754,2.32279,0.5338,7,discharge,2,-18.581,6.194,10.0,9.9,3.6278,3.0472,31.247,02-08-22_01.44_BOOST_protocol_HPPC_IN21700_30T_cycle_#1537.mat
BOOST,1537,0.7754,2.32279,0.5337,7,discharge,3,-26.705,8.902,10.0,9.9,3.629,2.8456,29.3353,02-08-22_01.44_BOOST_protocol_HPPC_IN21700_30T_cycle_#1537.mat
BOOST,1537,0.7754,2.32279,0.4565,8,discharge,0,-2.322,0.774,10.0,9.9,3.5605,3.4548,45.5211,02-08-22_01.44_BOOST_protocol_HPPC_IN21700_30T_cycle_#1537.mat
BOOST,1537,0.7754,2.32279,0.4564,8,discharge,1,-9.291,3.097,10.0,9.9,3.5624,3.196,39.4369,02-08-22_01.44_BOOST_protocol_HPPC_IN21700_30T_cycle_#1537.mat
BOOST,1537,0.7754,2.32279,0.4564,8,discharge,2,-18.58,6.193,10.0,9.9,3.5646,2.9046,35.5221,02-08-22_01.44_BOOST_protocol_HPPC_IN21700_30T_cycle_#1537.mat
BOOST,1537,0.7754,2.32279,0.4563,8,discharge,3,-26.707,8.902,10.0,9.9,3.5669,2.6553,34.1334,02-08-22_01.44_BOOST_protocol_HPPC_IN21700_30T_cycle_#1537.mat
BOOST,1537,0.7754,2.32279,0.3791,9,discharge,0,-2.322,0.774,10.0,9.9,3.482,3.3623,51.557,02-08-22_01.44_BOOST_protocol_HPPC_IN21700_30T_cycle_#1537.mat
BOOST,1537,0.7754,2.32279,0.379,9,discharge,1,-9.29,3.097,10.0,9.9,3.484,3.0413,47.6519,02-08-22_01.44_BOOST_protocol_HPPC_IN21700_30T_cycle_#1537.mat
BOOST,1537,0.7754,2.32279,0.3789,9,discharge,2,-18.581,6.194,10.0,9.9,3.4863,2.6585,44.5509,02-08-22_01.44_BOOST_protocol_HPPC_IN21700_30T_cycle_#1537.mat
BOOST,1537,0.7754,2.32279,0.3789,9,discharge,3,-26.706,8.902,10.0,9.9,3.4899,2.4999,37.0703,02-08-22_01.44_BOOST_protocol_HPPC_IN21700_30T_cycle_#1537.mat
BOOST,1537,0.7754,2.32279,0.3404,10,discharge,0,-2.321,0.774,10.0,9.9,3.4468,3.3076,59.9845,02-08-22_01.44_BOOST_protocol_HPPC_IN21700_30T_cycle_#1537.mat
BOOST,1537,0.7754,2.32279,0.3403,10,discharge,1,-9.291,3.097,10.0,9.9,3.4476,2.9081,58.0688,02-08-22_01.44_BOOST_protocol_HPPC_IN21700_30T_cycle_#1537.mat
BOOST,1537,0.7754,2.32279,0.3402,10,discharge,2,-18.579,6.193,10.0,9.9,3.4486,2.4999,51.063,02-08-22_01.44_BOOST_protocol_HPPC_IN21700_30T_cycle_#1537.mat
BOOST,1537,0.7754,2.32279,0.3402,10,discharge,3,-22.983,7.661,10.0,9.9,3.4512,2.4999,41.3915,02-08-22_01.44_BOOST_protocol_HPPC_IN21700_30T_cycle_#1537.mat
BOOST,1537,0.7754,2.32279,0.3017,11,discharge,0,-2.32,0.773,10.0,9.9,3.4115,3.237,75.2026,02-08-22_01.44_BOOST_protocol_HPPC_IN21700_30T_cycle_#1537.mat
BOOST,1537,0.7754,2.32279,0.3016,11,discharge,1,-9.29,3.097,10.0,9.9,3.4127,2.7465,71.71,02-08-22_01.44_BOOST_protocol_HPPC_IN21700_30T_cycle_#1537.mat
BOOST,1537,0.7754,2.32279,0.3015,11,discharge,2,-17.612,5.871,10.0,9.9,3.416,2.4999,52.0157,02-08-22_01.44_BOOST_protocol_HPPC_IN21700_30T_cycle_#1537.mat
BOOST,1537,0.7754,2.32279,0.3014,11,discharge,3,-16.979,5.66,10.0,9.9,3.419,2.5,54.1257,02-08-22_01.44_BOOST_protocol_HPPC_IN21700_30T_cycle_#1537.mat
BOOST,1537,0.7754,2.32279,0.2629,12,discharge,0,-2.322,0.774,10.0,9.9,3.3674,3.158,90.1925,02-08-22_01.44_BOOST_protocol_HPPC_IN21700_30T_cycle_#1537.mat
BOOST,1537,0.7754,2.32279,0.2629,12,discharge,1,-9.29,3.097,10.0,9.9,3.3701,2.56,87.1975,02-08-22_01.44_BOOST_protocol_HPPC_IN21700_30T_cycle_#1537.mat
BOOST,1537,0.7754,2.32279,0.2628,12,discharge,2,-12.719,4.24,10.0,9.9,3.3785,2.5,69.0699,02-08-22_01.44_BOOST_protocol_HPPC_IN21700_30T_cycle_#1537.mat
BOOST,1537,0.7754,2.32279,0.2628,12,discharge,3,-11.932,3.977,10.0,9.9,3.3802,2.4999,73.7764,02-08-22_01.44_BOOST_protocol_HPPC_IN21700_30T_cycle_#1537.mat
BOOST,1575,0.76704,2.29775,1.0,0,discharge,0,-2.298,0.766,10.0,9.7,4.0977,3.9562,61.5726,02-16-22_10.52_BOOST_protocol_HPPC_IN21700_30T_cycle_#1575.mat
BOOST,1575,0.76704,2.29775,0.9999,0,discharge,1,-9.191,3.064,10.0,9.9,4.1065,3.6962,44.6425,02-16-22_10.52_BOOST_protocol_HPPC_IN21700_30T_cycle_#1575.mat
BOOST,1575,0.76704,2.29775,0.9998,0,discharge,2,-18.375,6.125,10.0,9.9,4.1055,3.4459,35.8966,02-16-22_10.52_BOOST_protocol_HPPC_IN21700_30T_cycle_#1575.mat
BOOST,1575,0.76704,2.29775,0.9998,0,discharge,3,-26.417,8.806,10.0,9.9,4.1056,3.2517,32.3239,02-16-22_10.52_BOOST_protocol_HPPC_IN21700_30T_cycle_#1575.mat
BOOST,1575,0.76704,2.29775,0.9597,1,discharge,0,-2.296,0.765,10.0,9.9,4.0735,3.9463,55.4007,02-16-22_10.52_BOOST_protocol_HPPC_IN21700_30T_cycle_#1575.mat
BOOST,1575,0.76704,2.29775,0.9596,1,discharge,1,-9.189,3.063,10.0,9.9,4.0739,3.6808,42.7794,02-16-22_10.52_BOOST_protocol_HPPC_IN21700_30T_cycle_#1575.mat
BOOST,1575,0.76704,2.29775,0.9596,1,discharge,2,-18.376,6.125,10.0,9.9,4.0751,3.4254,35.3559,02-16-22_10.52_BOOST_protocol_HPPC_IN21700_30T_cycle_#1575.mat
BOOST,1575,0.76704,2.29775,0.9595,1,discharge,3,-26.416,8.805,10.0,9.9,4.0774,3.2235,32.3251,02-16-22_10.52_BOOST_protocol_HPPC_IN21700_30T_cycle_#1575.mat
BOOST,1575,0.76704,2.29775,0.9214,2,discharge,0,-2.298,0.766,10.0,9.9,4.0348,3.9091,54.7021,02-16-22_10.52_BOOST_protocol_HPPC_IN21700_30T_cycle_#1575.mat
BOOST,1575,0.76704,2.29775,0.9214,2,discharge,1,-9.189,3.063,10.0,9.9,4.0372,3.6529,41.8231,02-16-22_10.52_BOOST_protocol_HPPC_IN21700_30T_cycle_#1575.mat
BOOST,1575,0.76704,2.29775,0.9213,2,discharge,2,-18.377,6.126,10.0,9.9,4.0393,3.4045,34.5432,02-16-22_10.52_BOOST_protocol_HPPC_IN21700_30T_cycle_#1575.mat
BOOST,1575,0.76704,2.29775,0.9212,2,discharge,3,-26.418,8.806,10.0,9.9,4.0419,3.2137,31.3498,02-16-22_10.52_BOOST_protocol_HPPC_IN21700_30T_cycle_#1575.mat
BOOST,1575,0.76704,2.29775,0.8448,3,discharge,0,-2.298,0.766,10.0,9.9,3.9248,3.8209,45.2093,02-16-22_10.52_BOOST_protocol_HPPC_IN21700_30T_cycle_#1575.mat
BOOST,1575,0.76704,2.29775,0.8448,3,discharge,1,-9.189,3.063,10.0,9.9,3.9255,3.59,36.5118,02-16-22_10.52_BOOST_protocol_HPPC_IN21700_30T_cycle_#1575.mat
BOOST,1575,0.76704,2.29775,0.8447,3,discharge,2,-18.377,6.126,10.0,9.9,3.9281,3.3537,31.2565,02-16-22_10.52_BOOST_protocol_HPPC_IN21700_30T_cycle_#1575.mat
BOOST,1575,0.76704,2.29775,0.8446,3,discharge,3,-26.416,8.805,10.0,9.9,3.9306,3.1591,29.2058,02-16-22_10.52_BOOST_protocol_HPPC_IN21700_30T_cycle_#1575.mat
BOOST,1575,0.76704,2.29775,0.7682,4,discharge,0,-2.296,0.765,10.0,9.9,3.8376,3.7398,42.5884,02-16-22_10.52_BOOST_protocol_HPPC_IN21700_30T_cycle_#1575.mat
BOOST,1575,0.76704,2.29775,0.7682,4,discharge,1,-9.191,3.064,10.0,9.9,3.84,3.5087,36.0469,02-16-22_10.52_BOOST_protocol_HPPC_IN21700_30T_cycle_#1575.mat
BOOST,1575,0.76704,2.29775,0.7681,4,discharge,2,-18.378,6.126,10.0,9.9,3.8411,3.2659,31.2983,02-16-22_10.52_BOOST_protocol_HPPC_IN21700_30T_cycle_#1575.mat
BOOST,1575,0.76704,2.29775,0.7681,4,discharge,3,-26.416,8.805,10.0,9.9,3.8426,3.0754,29.043,02-16-22_10.52_BOOST_protocol_HPPC_IN21700_30T_cycle_#1575.mat
BOOST,1575,0.76704,2.29775,0.6917,5,discharge,0,-2.296,0.765,10.0,9.9,3.7586,3.6635,41.4144,02-16-22_10.52_BOOST_protocol_HPPC_IN21700_30T_cycle_#1575.mat
BOOST,1575,0.76704,2.29775,0.6916,5,discharge,1,-9.189,3.063,10.0,9.9,3.7607,3.4347,35.4787,02-16-22_10.52_BOOST_protocol_HPPC_IN21700_30T_cycle_#1575.mat
BOOST,1575,0.76704,2.29775,0.6916,5,discharge,2,-18.375,6.125,10.0,9.9,3.7631,3.1923,31.0639,02-16-22_10.52_BOOST_protocol_HPPC_IN21700_30T_cycle_#1575.mat
BOOST,1575,0.76704,2.29775,0.6915,5,discharge,3,-26.417,8.806,10.0,9.9,3.7655,2.9892,29.3864,02-16-22_10.52_BOOST_protocol_HPPC_IN21700_30T_cycle_#1575.mat
BOOST,1575,0.76704,2.29775,0.6151,6,discharge,0,-2.296,0.765,10.0,9.9,3.6799,3.5825,42.4161,02-16-22_10.52_BOOST_protocol_HPPC_IN21700_30T_cycle_#1575.mat
BOOST,1575,0.76704,2.29775,0.6151,6,discharge,1,-9.189,3.063,10.0,9.9,3.6819,3.348,36.3373,02-16-22_10.52_BOOST_protocol_HPPC_IN21700_30T_cycle_#1575.mat
BOOST,1575,0.76704,2.29775,0.615,6,discharge,2,-18.378,6.126,10.0,9.9,3.6841,3.0995,31.8098,02-16-22_10.52_BOOST_protocol_HPPC_IN21700_30T_cycle_#1575.mat
BOOST,1575,0.76704,2.29775,0.6149,6,discharge,3,-26.417,8.806,10.0,9.9,3.6867,2.9034,29.6514,02-16-22_10.52_BOOST_protocol_HPPC_IN21700_30T_cycle_#1575.mat
BOOST,1575,0.76704,2.29775,0.5386,7,discharge,0,-2.297,0.766,10.0,9.9,3.6209,3.5214,43.3249,02-16-22_10.52_BOOST_protocol_HPPC_IN21700_30T_cycle_#1575.mat
BOOST,1575,0.76704,2.29775,0.5385,7,discharge,1,-9.189,3.063,10.0,9.9,3.6224,3.2747,37.8387,02-16-22_10.52_BOOST_protocol_HPPC_IN21700_30T_cycle_#1575.mat
BOOST,1575,0.76704,2.29775,0.5384,7,discharge,2,-18.376,6.125,10.0,9.9,3.6241,3.012,33.3098,02-16-22_10.52_BOOST_protocol_HPPC_IN21700_30T_cycle_#1575.mat
BOOST,1575,0.76704,2.29775,0.5384,7,discharge,3,-26.416,8.805,10.0,9.9,3.6258,2.8015,31.2046,02-16-22_10.52_BOOST_protocol_HPPC_IN21700_30T_cycle_#1575.mat
BOOST,1575,0.76704,2.29775,0.462,8,discharge,0,-2.299,0.766,10.0,9.9,3.555,3.4446,48.0313,02-16-22_10.52_BOOST_protocol_HPPC_IN21700_30T_cycle_#1575.mat
BOOST,1575,0.76704,2.29775,0.4619,8,discharge,1,-9.189,3.063,10.0,9.9,3.5578,3.1749,41.6694,02-16-22_10.52_BOOST_protocol_HPPC_IN21700_30T_cycle_#1575.mat
BOOST,1575,0.76704,2.29775,0.4619,8,discharge,2,-18.378,6.126,10.0,9.9,3.5603,2.8769,37.1858,02-16-22_10.52_BOOST_protocol_HPPC_IN21700_30T_cycle_#1575.mat
BOOST,1575,0.76704,2.29775,0.4618,8,discharge,3,-26.415,8.805,10.0,9.9,3.563,2.6275,35.4155,02-16-22_10.52_BOOST_protocol_HPPC_IN21700_30T_cycle_#1575.mat
BOOST,1575,0.76704,2.29775,0.3854,9,discharge,0,-2.296,0.765,10.0,9.9,3.4783,3.3499,55.9209,02-16-22_10.52_BOOST_protocol_HPPC_IN21700_30T_cycle_#1575.mat
BOOST,1575,0.76704,2.29775,0.3853,9,discharge,1,-9.189,3.063,10.0,9.9,3.4803,3.0086,51.332,02-16-22_10.52_BOOST_protocol_HPPC_IN21700_30T_cycle_#1575.mat
BOOST,1575,0.76704,2.29775,0.3853,9,discharge,2,-18.376,6.125,10.0,9.9,3.4826,2.6102,47.475,02-16-22_10.52_BOOST_protocol_HPPC_IN21700_30T_cycle_#1575.mat
BOOST,1575,0.76704,2.29775,0.3852,9,discharge,3,-26.404,8.801,10.0,9.9,3.4867,2.4999,37.3731,02-16-22_10.52_BOOST_protocol_HPPC_IN21700_30T_cycle_#1575.mat
BOOST,1575,0.76704,2.29775,0.3471,10,discharge,0,-2.296,0.765,10.0,9.9,3.4433,3.2954,64.4052,02-16-22_10.52_BOOST_protocol_HPPC_IN21700_30T_cycle_#1575.mat
BOOST,1575,0.76704,2.29775,0.3471,10,discharge,1,-9.189,3.063,10.0,9.9,3.4442,2.8902,60.2875,02-16-22_10.52_BOOST_protocol_HPPC_IN21700_30T_cycle_#1575.mat
BOOST,1575,0.76704,2.29775,0.347,10,discharge,2,-18.376,6.125,10.0,9.9,3.4459,2.4999,51.4802,02-16-22_10.52_BOOST_protocol_HPPC_IN21700_30T_cycle_#1575.mat
BOOST,1575,0.76704,2.29775,0.3469,10,discharge,3,-21.955,7.318,10.0,9.9,3.4486,2.5,43.2066,02-16-22_10.52_BOOST_protocol_HPPC_IN21700_30T_cycle_#1575.mat
BOOST,1575,0.76704,2.29775,0.3088,11,discharge,0,-2.296,0.765,10.0,9.9,3.4094,3.2285,78.7755,02-16-22_10.52_BOOST_protocol_HPPC_IN21700_30T_cycle_#1575.mat
BOOST,1575,0.76704,2.29775,0.3088,11,discharge,1,-9.189,3.063,10.0,9.9,3.4109,2.7267,74.4586,02-16-22_10.52_BOOST_protocol_HPPC_IN21700_30T_cycle_#1575.mat
BOOST,1575,0.76704,2.29775,0.3087,11,discharge,2,-16.615,5.538,10.0,9.9,3.4151,2.5,55.0767,02-16-22_10.52_BOOST_protocol_HPPC_IN21700_30T_cycle_#1575.mat
BOOST,1575,0.76704,2.29775,0.3087,11,discharge,3,-15.569,5.19,10.0,9.9,3.4176,2.5,58.9376,02-16-22_10.52_BOOST_protocol_HPPC_IN21700_30T_cycle_#1575.mat
BOOST,1575,0.76704,2.29775,0.2706,12,discharge,0,-2.299,0.766,10.0,9.9,3.3648,3.1348,100.0609,02-16-22_10.52_BOOST_protocol_HPPC_IN21700_30T_cycle_#1575.mat
BOOST,1575,0.76704,2.29775,0.2705,12,discharge,1,-9.189,3.063,10.0,9.9,3.3674,2.5162,92.6305,02-16-22_10.52_BOOST_protocol_HPPC_IN21700_30T_cycle_#1575.mat
BOOST,1575,0.76704,2.29775,0.2704,12,discharge,2,-12.116,4.039,10.0,9.9,3.3762,2.4999,72.3259,02-16-22_10.52_BOOST_protocol_HPPC_IN21700_30T_cycle_#1575.mat
BOOST,1575,0.76704,2.29775,0.2704,12,discharge,3,-11.644,3.881,10.0,9.9,3.378,2.5,75.4036,02-16-22_10.52_BOOST_protocol_HPPC_IN21700_30T_cycle_#1575.mat
BOOST,1612,0.75891,2.27339,1.0,0,discharge,0,-2.272,0.757,10.0,9.7,4.0949,3.9466,65.2729,02-21-22_23.07_BOOST_protocol_HPPC_IN21700_30T_cycle_#1612.mat
BOOST,1612,0.75891,2.27339,0.9999,0,discharge,1,-9.088,3.029,10.0,9.9,4.1039,3.6785,46.81,02-21-22_23.07_BOOST_protocol_HPPC_IN21700_30T_cycle_#1612.mat
BOOST,1612,0.75891,2.27339,0.9999,0,discharge,2,-18.178,6.059,10.0,9.9,4.1028,3.4202,37.5509,02-21-22_23.07_BOOST_protocol_HPPC_IN21700_30T_cycle_#1612.mat
BOOST,1612,0.75891,2.27339,0.9993,0,discharge,3,-26.132,8.711,10.0,9.9,4.1023,3.2229,33.6522,02-21-22_23.07_BOOST_protocol_HPPC_IN21700_30T_cycle_#1612.mat
BOOST,1612,0.75891,2.27339,0.9591,1,discharge,0,-2.272,0.757,10.0,9.9,4.0707,3.9313,61.3556,02-21-22_23.07_BOOST_protocol_HPPC_IN21700_30T_cycle_#1612.mat
BOOST,1612,0.75891,2.27339,0.9591,1,discharge,1,-9.088,3.029,10.0,9.9,4.0715,3.6572,45.5881,02-21-22_23.07_BOOST_protocol_HPPC_IN21700_30T_cycle_#1612.mat
BOOST,1612,0.75891,2.27339,0.959,1,discharge,2,-18.179,6.06,10.0,9.9,4.073,3.3911,37.5103,02-21-22_23.07_BOOST_protocol_HPPC_IN21700_30T_cycle_#1612.mat
BOOST,1612,0.75891,2.27339,0.9589,1,discharge,3,-26.133,8.711,10.0,9.9,4.0757,3.1861,34.0413,02-21-22_23.07_BOOST_protocol_HPPC_IN21700_30T_cycle_#1612.mat
BOOST,1612,0.75891,2.27339,0.9213,2,discharge,0,-2.272,0.757,10.0,9.9,4.0262,3.8935,58.4067,02-21-22_23.07_BOOST_protocol_HPPC_IN21700_30T_cycle_#1612.mat
BOOST,1612,0.75891,2.27339,0.9212,2,discharge,1,-9.089,3.03,10.0,9.9,4.0271,3.6315,43.5232,02-21-22_23.07_BOOST_protocol_HPPC_IN21700_30T_cycle_#1612.mat
BOOST,1612,0.75891,2.27339,0.9211,2,discharge,2,-18.178,6.059,10.0,9.9,4.0299,3.378,35.862,02-21-22_23.07_BOOST_protocol_HPPC_IN21700_30T_cycle_#1612.mat
BOOST,1612,0.75891,2.27339,0.9211,2,discharge,3,-26.134,8.711,10.0,9.9,4.0336,3.1822,32.5783,02-21-22_23.07_BOOST_protocol_HPPC_IN21700_30T_cycle_#1612.mat
BOOST,1612,0.75891,2.27339,0.8455,3,discharge,0,-2.271,0.757,10.0,9.9,3.9161,3.8074,47.8707,02-21-22_23.07_BOOST_protocol_HPPC_IN21700_30T_cycle_#1612.mat
BOOST,1612,0.75891,2.27339,0.8455,3,discharge,1,-9.09,3.03,10.0,9.9,3.9177,3.5685,38.4167,02-21-22_23.07_BOOST_protocol_HPPC_IN21700_30T_cycle_#1612.mat
BOOST,1612,0.75891,2.27339,0.8454,3,discharge,2,-18.178,6.059,10.0,9.9,3.9197,3.3249,32.7209,02-21-22_23.07_BOOST_protocol_HPPC_IN21700_30T_cycle_#1612.mat
BOOST,1612,0.75891,2.27339,0.8453,3,discharge,3,-26.132,8.711,10.0,9.9,3.9224,3.1304,30.3077,02-21-22_23.07_BOOST_protocol_HPPC_IN21700_30T_cycle_#1612.mat
BOOST,1612,0.75891,2.27339,0.7698,4,discharge,0,-2.271,0.757,10.0,9.9,3.8286,3.724,46.061,02-21-22_23.07_BOOST_protocol_HPPC_IN21700_30T_cycle_#1612.mat
BOOST,1612,0.75891,2.27339,0.7697,4,discharge,1,-9.088,3.029,10.0,9.9,3.8304,3.4837,38.1492,02-21-22_23.07_BOOST_protocol_HPPC_IN21700_30T_cycle_#1612.mat
BOOST,1612,0.75891,2.27339,0.7696,4,discharge,2,-18.178,6.059,10.0,9.9,3.8321,3.2344,32.8804,02-21-22_23.07_BOOST_protocol_HPPC_IN21700_30T_cycle_#1612.mat
BOOST,1612,0.75891,2.27339,0.7696,4,discharge,3,-26.132,8.711,10.0,9.9,3.834,3.0394,30.4072,02-21-22_23.07_BOOST_protocol_HPPC_IN21700_30T_cycle_#1612.mat
BOOST,1612,0.75891,2.27339,0.694,5,discharge,0,-2.272,0.757,10.0,9.9,3.7483,3.6465,44.8044,02-21-22_23.07_BOOST_protocol_HPPC_IN21700_30T_cycle_#1612.mat
BOOST,1612,0.75891,2.27339,0.6939,5,discharge,1,-9.088,3.029,10.0,9.9,3.751,3.4081,37.7319,02-21-22_23.07_BOOST_protocol_HPPC_IN21700_30T_cycle_#1612.mat
BOOST,1612,0.75891,2.27339,0.6939,5,discharge,2,-18.178,6.059,10.0,9.9,3.7536,3.1615,32.5723,02-21-22_23.07_BOOST_protocol_HPPC_IN21700_30T_cycle_#1612.mat
BOOST,1612,0.75891,2.27339,0.6938,5,discharge,3,-26.133,8.711,10.0,9.9,3.7569,2.9692,30.142,02-21-22_23.07_BOOST_protocol_HPPC_IN21700_30T_cycle_#1612.mat
BOOST,1612,0.75891,2.27339,0.6183,6,discharge,0,-2.271,0.757,10.0,9.9,3.6727,3.5688,45.7568,02-21-22_23.07_BOOST_protocol_HPPC_IN21700_30T_cycle_#1612.mat
BOOST,1612,0.75891,2.27339,0.6182,6,discharge,1,-9.088,3.029,10.0,9.9,3.6746,3.3241,38.5656,02-21-22_23.07_BOOST_protocol_HPPC_IN21700_30T_cycle_#1612.mat
BOOST,1612,0.75891,2.27339,0.6182,6,discharge,2,-18.179,6.06,10.0,9.9,3.677,3.0679,33.5057,02-21-22_23.07_BOOST_protocol_HPPC_IN21700_30T_cycle_#1612.mat
BOOST,1612,0.75891,2.27339,0.6181,6,discharge,3,-26.131,8.71,10.0,9.9,3.6796,2.8666,31.1125,02-21-22_23.07_BOOST_protocol_HPPC_IN21700_30T_cycle_#1612.mat
BOOST,1612,0.75891,2.27339,0.5425,7,discharge,0,-2.27,0.757,10.0,9.9,3.6135,3.5079,46.5116,02-21-22_23.07_BOOST_protocol_HPPC_IN21700_30T_cycle_#1612.mat
BOOST,1612,0.75891,2.27339,0.5425,7,discharge,1,-9.09,3.03,10.0,9.9,3.6164,3.2547,39.7927,02-21-22_23.07_BOOST_protocol_HPPC_IN21700_30T_cycle_#1612.mat
BOOST,1612,0.75891,2.27339,0.5424,7,discharge,2,-18.178,6.059,10.0,9.9,3.6181,2.9881,34.6573,02-21-22_23.07_BOOST_protocol_HPPC_IN21700_30T_cycle_#1612.mat
BOOST,1612,0.75891,2.27339,0.5423,7,discharge,3,-26.133,8.711,10.0,9.9,3.6204,2.7783,32.2236,02-21-22_23.07_BOOST_protocol_HPPC_IN21700_30T_cycle_#1612.mat
BOOST,1612,0.75891,2.27339,0.4668,8,discharge,0,-2.271,0.757,10.0,9.9,3.5483,3.4277,53.1114,02-21-22_23.07_BOOST_protocol_HPPC_IN21700_30T_cycle_#1612.mat
BOOST,1612,0.75891,2.27339,0.4667,8,discharge,1,-9.088,3.029,10.0,9.9,3.5507,3.1411,45.0689,02-21-22_23.07_BOOST_protocol_HPPC_IN21700_30T_cycle_#1612.mat
BOOST,1612,0.75891,2.27339,0.4666,8,discharge,2,-18.179,6.06,10.0,9.9,3.5534,2.8271,39.9527,02-21-22_23.07_BOOST_protocol_HPPC_IN21700_30T_cycle_#1612.mat
BOOST,1612,0.75891,2.27339,0.4666,8,discharge,3,-26.131,8.71,10.0,9.9,3.5577,2.5623,38.0927,02-21-22_23.07_BOOST_protocol_HPPC_IN21700_30T_cycle_#1612.mat
BOOST,1612,0.75891,2.27339,0.391,9,discharge,0,-2.271,0.757,10.0,9.9,3.4713,3.3311,61.7376,02-21-22_23.07_BOOST_protocol_HPPC_IN21700_30T_cycle_#1612.mat
BOOST,1612,0.75891,2.27339,0.391,9,discharge,1,-9.09,3.03,10.0,9.9,3.4738,2.9746,54.9181,02-21-22_23.07_BOOST_protocol_HPPC_IN21700_30T_cycle_#1612.mat
BOOST,1612,0.75891,2.27339,0.3909,9,discharge,2,-18.178,6.059,10.0,9.9,3.4762,2.5735,49.6589,02-21-22_23.07_BOOST_protocol_HPPC_IN21700_30T_cycle_#1612.mat
BOOST,1612,0.75891,2.27339,0.3909,9,discharge,3,-25.668,8.556,10.0,9.9,3.4809,2.4999,38.2188,02-21-22_23.07_BOOST_protocol_HPPC_IN21700_30T_cycle_#1612.mat
BOOST,1612,0.75891,2.27339,0.3532,10,discharge,0,-2.272,0.757,10.0,9.9,3.4392,3.276,71.8215,02-21-22_23.07_BOOST_protocol_HPPC_IN21700_30T_cycle_#1612.mat
BOOST,1612,0.75891,2.27339,0.3531,10,discharge,1,-9.09,3.03,10.0,9.9,3.4401,2.8513,64.7738,02-21-22_23.07_BOOST_protocol_HPPC_IN21700_30T_cycle_#1612.mat
BOOST,1612,0.75891,2.27339,0.353,10,discharge,2,-18.176,6.059,10.0,9.9,3.4418,2.5,51.8156,02-21-22_23.07_BOOST_protocol_HPPC_IN21700_30T_cycle_#1612.mat
BOOST,1612,0.75891,2.27339,0.353,10,discharge,3,-20.238,6.746,10.0,9.9,3.4449,2.4999,46.6943,02-21-22_23.07_BOOST_protocol_HPPC_IN21700_30T_cycle_#1612.mat
BOOST,1612,0.75891,2.27339,0.3153,11,discharge,0,-2.271,0.757,10.0,9.9,3.4051,3.2017,89.5759,02-21-22_23.07_BOOST_protocol_HPPC_IN21700_30T_cycle_#1612.mat
BOOST,1612,0.75891,2.27339,0.3152,11,discharge,1,-9.089,3.03,10.0,9.9,3.4065,2.6963,78.1341,02-21-22_23.07_BOOST_protocol_HPPC_IN21700_30T_cycle_#1612.mat
BOOST,1612,0.75891,2.27339,0.3151,11,discharge,2,-16.035,5.345,10.0,9.9,3.4119,2.4999,56.8756,02-21-22_23.07_BOOST_protocol_HPPC_IN21700_30T_cycle_#1612.mat
BOOST,1612,0.75891,2.27339,0.3151,11,discharge,3,-15.486,5.162,10.0,9.9,3.4148,2.5,59.0727,02-21-22_23.07_BOOST_protocol_HPPC_IN21700_30T_cycle_#1612.mat
BOOST,1612,0.75891,2.27339,0.2774,12,discharge,0,-2.272,0.757,10.0,9.9,3.3606,3.1224,104.8277,02-21-22_23.07_BOOST_protocol_HPPC_IN21700_30T_cycle_#1612.mat
BOOST,1612,0.75891,2.27339,0.2774,12,discharge,1,-9.088,3.029,10.0,9.9,3.3632,2.4998,95.0044,02-21-22_23.07_BOOST_protocol_HPPC_IN21700_30T_cycle_#1612.mat
BOOST,1612,0.75891,2.27339,0.2773,12,discharge,2,-11.548,3.849,10.0,9.9,3.3726,2.5,75.5629,02-21-22_23.07_BOOST_protocol_HPPC_IN21700_30T_cycle_#1612.mat
BOOST,1612,0.75891,2.27339,0.2772,12,discharge,3,-11.075,3.692,10.0,9.9,3.3744,2.5,78.9526,02-21-22_23.07_BOOST_protocol_HPPC_IN21700_30T_cycle_#1612.mat
BOOST,1650,0.75197,2.25259,1.0,0,discharge,0,-2.255,0.752,10.0,9.7,4.0917,3.9347,69.6323,02-28-22_11.49_BOOST_protocol_HPPC_IN21700_30T_cycle_#1650.mat
BOOST,1650,0.75197,2.25259,0.9999,0,discharge,1,-9.017,3.006,10.0,9.9,4.1006,3.6553,49.3861,02-28-22_11.49_BOOST_protocol_HPPC_IN21700_30T_cycle_#1650.mat
BOOST,1650,0.75197,2.25259,0.9999,0,discharge,2,-18.03,6.01,10.0,9.9,4.0997,3.3861,39.5785,02-28-22_11.49_BOOST_protocol_HPPC_IN21700_30T_cycle_#1650.mat
BOOST,1650,0.75197,2.25259,0.9986,0,discharge,3,-25.915,8.638,10.0,9.9,4.0984,3.1811,35.3965,02-28-22_11.49_BOOST_protocol_HPPC_IN21700_30T_cycle_#1650.mat
BOOST,1650,0.75197,2.25259,0.958,1,discharge,0,-2.254,0.751,10.0,9.9,4.0662,3.9199,64.8953,02-28-22_11.49_BOOST_protocol_HPPC_IN21700_30T_cycle_#1650.mat
BOOST,1650,0.75197,2.25259,0.958,1,discharge,1,-9.014,3.005,10.0,9.9,4.0671,3.6432,47.0253,02-28-22_11.49_BOOST_protocol_HPPC_IN21700_30T_cycle_#1650.mat
BOOST,1650,0.75197,2.25259,0.9579,1,discharge,2,-18.029,6.01,10.0,9.9,4.069,3.3803,38.1996,02-28-22_11.49_BOOST_protocol_HPPC_IN21700_30T_cycle_#1650.mat
BOOST,1650,0.75197,2.25259,0.9578,1,discharge,3,-25.915,8.638,10.0,9.9,4.0716,3.1827,34.3006,02-28-22_11.49_BOOST_protocol_HPPC_IN21700_30T_cycle_#1650.mat
BOOST,1650,0.75197,2.25259,0.9205,2,discharge,0,-2.255,0.752,10.0,9.9,4.0138,3.8724,62.7134,02-28-22_11.49_BOOST_protocol_HPPC_IN21700_30T_cycle_#1650.mat
BOOST,1650,0.75197,2.25259,0.9204,2,discharge,1,-9.015,3.005,10.0,9.9,4.0154,3.6051,45.5145,02-28-22_11.49_BOOST_protocol_HPPC_IN21700_30T_cycle_#1650.mat
BOOST,1650,0.75197,2.25259,0.9203,2,discharge,2,-18.03,6.01,10.0,9.9,4.0176,3.3455,37.2768,02-28-22_11.49_BOOST_protocol_HPPC_IN21700_30T_cycle_#1650.mat
BOOST,1650,0.75197,2.25259,0.9203,2,discharge,3,-25.914,8.638,10.0,9.9,4.0213,3.1447,33.8273,02-28-22_11.49_BOOST_protocol_HPPC_IN21700_30T_cycle_#1650.mat
BOOST,1650,0.75197,2.25259,0.8454,3,discharge,0,-2.254,0.751,10.0,9.9,3.9063,3.7895,51.8121,02-28-22_11.49_BOOST_protocol_HPPC_IN21700_30T_cycle_#1650.mat
BOOST,1650,0.75197,2.25259,0.8453,3,discharge,1,-9.016,3.005,10.0,9.9,3.9081,3.5386,40.9813,02-28-22_11.49_BOOST_protocol_HPPC_IN21700_30T_cycle_#1650.mat
BOOST,1650,0.75197,2.25259,0.8452,3,discharge,2,-18.029,6.01,10.0,9.9,3.91,3.2848,34.6775,02-28-22_11.49_BOOST_protocol_HPPC_IN21700_30T_cycle_#1650.mat
BOOST,1650,0.75197,2.25259,0.8452,3,discharge,3,-25.916,8.639,10.0,9.9,3.9132,3.09,31.7642,02-28-22_11.49_BOOST_protocol_HPPC_IN21700_30T_cycle_#1650.mat
BOOST,1650,0.75197,2.25259,0.7702,4,discharge,0,-2.253,0.751,10.0,9.9,3.8174,3.7066,49.1832,02-28-22_11.49_BOOST_protocol_HPPC_IN21700_30T_cycle_#1650.mat
BOOST,1650,0.75197,2.25259,0.7702,4,discharge,1,-9.013,3.004,10.0,9.9,3.8193,3.4562,40.2871,02-28-22_11.49_BOOST_protocol_HPPC_IN21700_30T_cycle_#1650.mat
BOOST,1650,0.75197,2.25259,0.7701,4,discharge,2,-18.03,6.01,10.0,9.9,3.8207,3.1996,34.4481,02-28-22_11.49_BOOST_protocol_HPPC_IN21700_30T_cycle_#1650.mat
BOOST,1650,0.75197,2.25259,0.77,4,discharge,3,-25.916,8.639,10.0,9.9,3.8239,2.9999,31.795,02-28-22_11.49_BOOST_protocol_HPPC_IN21700_30T_cycle_#1650.mat
BOOST,1650,0.75197,2.25259,0.6951,5,discharge,0,-2.252,0.751,10.0,9.9,3.7366,3.6265,48.8855,02-28-22_11.49_BOOST_protocol_HPPC_IN21700_30T_cycle_#1650.mat
BOOST,1650,0.75197,2.25259,0.6951,5,discharge,1,-9.016,3.005,10.0,9.9,3.7394,3.376,40.3052,02-28-22_11.49_BOOST_protocol_HPPC_IN21700_30T_cycle_#1650.mat
BOOST,1650,0.75197,2.25259,0.695,5,discharge,2,-18.028,6.009,10.0,9.9,3.7424,3.12,34.5241,02-28-22_11.49_BOOST_protocol_HPPC_IN21700_30T_cycle_#1650.mat
BOOST,1650,0.75197,2.25259,0.6949,5,discharge,3,-25.916,8.639,10.0,9.9,3.7461,2.9231,31.7564,02-28-22_11.49_BOOST_protocol_HPPC_IN21700_30T_cycle_#1650.mat
BOOST,1650,0.75197,2.25259,0.62,6,discharge,0,-2.255,0.752,10.0,9.9,3.6646,3.5524,49.7649,02-28-22_11.49_BOOST_protocol_HPPC_IN21700_30T_cycle_#1650.mat
BOOST,1650,0.75197,2.25259,0.62,6,discharge,1,-9.015,3.005,10.0,9.9,3.6664,3.2914,41.5987,02-28-22_11.49_BOOST_protocol_HPPC_IN21700_30T_cycle_#1650.mat
BOOST,1650,0.75197,2.25259,0.6199,6,discharge,2,-18.028,6.009,10.0,9.9,3.6687,3.0261,35.6446,02-28-22_11.49_BOOST_protocol_HPPC_IN21700_30T_cycle_#1650.mat
BOOST,1650,0.75197,2.25259,0.6198,6,discharge,3,-25.916,8.639,10.0,9.9,3.6716,2.8275,32.5706,02-28-22_11.49_BOOST_protocol_HPPC_IN21700_30T_cycle_#1650.mat
BOOST,1650,0.75197,2.25259,0.5449,7,discharge,0,-2.254,0.751,10.0,9.9,3.607,3.4906,51.6324,02-28-22_11.49_BOOST_protocol_HPPC_IN21700_30T_cycle_#1650.mat
BOOST,1650,0.75197,2.25259,0.5448,7,discharge,1,-9.014,3.005,10.0,9.9,3.6089,3.2216,42.9641,02-28-22_11.49_BOOST_protocol_HPPC_IN21700_30T_cycle_#1650.mat
BOOST,1650,0.75197,2.25259,0.5448,7,discharge,2,-18.027,6.009,10.0,9.9,3.611,2.9431,37.05,02-28-22_11.49_BOOST_protocol_HPPC_IN21700_30T_cycle_#1650.mat
BOOST,1650,0.75197,2.25259,0.5447,7,discharge,3,-25.914,8.638,10.0,9.9,3.6136,2.7253,34.2788,02-28-22_11.49_BOOST_protocol_HPPC_IN21700_30T_cycle_#1650.mat
BOOST,1650,0.75197,2.25259,0.4698,8,discharge,0,-2.253,0.751,10.0,9.9,3.5415,3.413,57.0401,02-28-22_11.49_BOOST_protocol_HPPC_IN21700_30T_cycle_#1650.mat
BOOST,1650,0.75197,2.25259,0.4697,8,discharge,1,-9.015,3.005,10.0,9.9,3.5438,3.1083,48.3094,02-28-22_11.49_BOOST_protocol_HPPC_IN21700_30T_cycle_#1650.mat
BOOST,1650,0.75197,2.25259,0.4697,8,discharge,2,-18.028,6.009,10.0,9.9,3.5461,2.7811,42.434,02-28-22_11.49_BOOST_protocol_HPPC_IN21700_30T_cycle_#1650.mat
BOOST,1650,0.75197,2.25259,0.4696,8,discharge,3,-25.916,8.639,10.0,9.9,3.5513,2.506,40.3342,02-28-22_11.49_BOOST_protocol_HPPC_IN21700_30T_cycle_#1650.mat
BOOST,1650,0.75197,2.25259,0.3947,9,discharge,0,-2.255,0.752,10.0,9.9,3.4638,3.3086,68.8309,02-28-22_11.49_BOOST_protocol_HPPC_IN21700_30T_cycle_#1650.mat
BOOST,1650,0.75197,2.25259,0.3946,9,discharge,1,-9.015,3.005,10.0,9.9,3.4662,2.9289,59.6033,02-28-22_11.49_BOOST_protocol_HPPC_IN21700_30T_cycle_#1650.mat
BOOST,1650,0.75197,2.25259,0.3945,9,discharge,2,-18.029,6.01,10.0,9.9,3.4691,2.5117,53.1033,02-28-22_11.49_BOOST_protocol_HPPC_IN21700_30T_cycle_#1650.mat
BOOST,1650,0.75197,2.25259,0.3945,9,discharge,3,-23.799,7.933,10.0,9.9,3.4741,2.4999,40.9345,02-28-22_11.49_BOOST_protocol_HPPC_IN21700_30T_cycle_#1650.mat
BOOST,1650,0.75197,2.25259,0.3571,10,discharge,0,-2.255,0.752,10.0,9.9,3.4332,3.2555,78.8027,02-28-22_11.49_BOOST_protocol_HPPC_IN21700_30T_cycle_#1650.mat
BOOST,1650,0.75197,2.25259,0.3571,10,discharge,1,-9.017,3.006,10.0,9.9,3.4342,2.8091,69.3246,02-28-22_11.49_BOOST_protocol_HPPC_IN21700_30T_cycle_#1650.mat
BOOST,1650,0.75197,2.25259,0.357,10,discharge,2,-18.024,6.008,10.0,9.9,3.4366,2.4999,51.9696,02-28-22_11.49_BOOST_protocol_HPPC_IN21700_30T_cycle_#1650.mat
BOOST,1650,0.75197,2.25259,0.3569,10,discharge,3,-18.652,6.217,10.0,9.9,3.4396,2.5,50.3753,02-28-22_11.49_BOOST_protocol_HPPC_IN21700_30T_cycle_#1650.mat
BOOST,1650,0.75197,2.25259,0.3195,11,discharge,0,-2.255,0.752,10.0,9.9,3.3996,3.1765,98.9445,02-28-22_11.49_BOOST_protocol_HPPC_IN21700_30T_cycle_#1650.mat
BOOST,1650,0.75197,2.25259,0.3195,11,discharge,1,-9.015,3.005,10.0,9.9,3.4013,2.6545,82.8434,02-28-22_11.49_BOOST_protocol_HPPC_IN21700_30T_cycle_#1650.mat
