Repository: KikETs/ECM_HYBRID_BMS_JOINT

## Results

| Arm | Model | Size | Protocol | Result | Worst cell |
|---|---|---|---|---|---|
| SOP | 2RC table + trim (A8) | 4 effective coefficients, 2 EW states | leave-one-cell-out | usable current 69.6 % discharge, 59.5 % charge (τ = 10 s) | 59.9 % / 53.5 % (BOOST_REST) |
| SOH | dQ/dV ridge | 65 coefficients | leave-one-cell-out | RMSE 0.0094, bias −0.0005 | 0.0130 (BOOST_REST) |
| SOC | 2RC EKF, low-current gate | 3 states | leave-one-cell-out | **2.34 %p** over six sensor disturbances on estimated SOH (2.325 on true SOH), per cell 2.00–2.75 | 4.60 %p (BOOST_NEGPULSE_1S, current offset −0.10 A) |

The SOH arm was a 10,945-parameter CNN until the second audit round. Nested

File: analysis/results/cold_check/r_all_CC.csv (part 9 of 10)
protocol,cycle,SOH,CAP_Ah,SOC,soc_group,direction,rate_rank,I_A,CRate_rated,tau_s,tau_actual_s,V_pre_V,V_tau_V,R_mOhm,file
CC,1537,0.78499,2.33409,0.5301,7,discharge,2,-18.665,6.222,10.0,9.9,3.6278,3.0479,31.0688,02-01-22_04.06_CC_protocol_HPPC_IN21700_30T_cycle_#1537.mat
CC,1537,0.78499,2.33409,0.5301,7,discharge,3,-26.833,8.944,10.0,9.9,3.6295,2.8512,29.0053,02-01-22_04.06_CC_protocol_HPPC_IN21700_30T_cycle_#1537.mat
CC,1537,0.78499,2.33409,0.4525,8,discharge,0,-2.334,0.778,10.0,9.9,3.5621,3.454,46.3153,02-01-22_04.06_CC_protocol_HPPC_IN21700_30T_cycle_#1537.mat
CC,1537,0.78499,2.33409,0.4524,8,discharge,1,-9.333,3.111,10.0,9.9,3.5629,3.1892,40.0394,02-01-22_04.06_CC_protocol_HPPC_IN21700_30T_cycle_#1537.mat
CC,1537,0.78499,2.33409,0.4523,8,discharge,2,-18.666,6.222,10.0,9.9,3.5659,2.8966,35.8566,02-01-22_04.06_CC_protocol_HPPC_IN21700_30T_cycle_#1537.mat
CC,1537,0.78499,2.33409,0.4523,8,discharge,3,-26.834,8.945,10.0,9.9,3.5688,2.6495,34.2588,02-01-22_04.06_CC_protocol_HPPC_IN21700_30T_cycle_#1537.mat
CC,1537,0.78499,2.33409,0.3747,9,discharge,0,-2.334,0.778,10.0,9.9,3.4807,3.3551,53.8201,02-01-22_04.06_CC_protocol_HPPC_IN21700_30T_cycle_#1537.mat
CC,1537,0.78499,2.33409,0.3747,9,discharge,1,-9.335,3.112,10.0,9.9,3.4827,3.0219,49.3626,02-01-22_04.06_CC_protocol_HPPC_IN21700_30T_cycle_#1537.mat
CC,1537,0.78499,2.33409,0.3746,9,discharge,2,-18.666,6.222,10.0,9.9,3.4845,2.6272,45.9284,02-01-22_04.06_CC_protocol_HPPC_IN21700_30T_cycle_#1537.mat
CC,1537,0.78499,2.33409,0.3745,9,discharge,3,-26.826,8.942,10.0,9.9,3.4889,2.5,36.8635,02-01-22_04.06_CC_protocol_HPPC_IN21700_30T_cycle_#1537.mat
CC,1537,0.78499,2.33409,0.3358,10,discharge,0,-2.334,0.778,10.0,9.9,3.4419,3.2941,63.3329,02-01-22_04.06_CC_protocol_HPPC_IN21700_30T_cycle_#1537.mat
CC,1537,0.78499,2.33409,0.3358,10,discharge,1,-9.335,3.112,10.0,9.9,3.4426,2.8761,60.6849,02-01-22_04.06_CC_protocol_HPPC_IN21700_30T_cycle_#1537.mat
CC,1537,0.78499,2.33409,0.3357,10,discharge,2,-18.666,6.222,10.0,9.9,3.4442,2.5,50.5839,02-01-22_04.06_CC_protocol_HPPC_IN21700_30T_cycle_#1537.mat
CC,1537,0.78499,2.33409,0.3357,10,discharge,3,-21.144,7.048,10.0,9.9,3.4466,2.5,44.7692,02-01-22_04.06_CC_protocol_HPPC_IN21700_30T_cycle_#1537.mat
CC,1537,0.78499,2.33409,0.2969,11,discharge,0,-2.334,0.778,10.0,9.9,3.4086,3.2151,82.9155,02-01-22_04.06_CC_protocol_HPPC_IN21700_30T_cycle_#1537.mat
CC,1537,0.78499,2.33409,0.2969,11,discharge,1,-9.335,3.112,10.0,9.9,3.4099,2.6934,76.755,02-01-22_04.06_CC_protocol_HPPC_IN21700_30T_cycle_#1537.mat
CC,1537,0.78499,2.33409,0.2968,11,discharge,2,-16.079,5.36,10.0,9.9,3.4136,2.4999,56.8257,02-01-22_04.06_CC_protocol_HPPC_IN21700_30T_cycle_#1537.mat
CC,1537,0.78499,2.33409,0.2967,11,discharge,3,-15.645,5.215,10.0,9.9,3.4163,2.5,58.5682,02-01-22_04.06_CC_protocol_HPPC_IN21700_30T_cycle_#1537.mat
CC,1537,0.78499,2.33409,0.258,12,discharge,0,-2.334,0.778,10.0,9.9,3.3648,3.1107,108.8876,02-01-22_04.06_CC_protocol_HPPC_IN21700_30T_cycle_#1537.mat
CC,1537,0.78499,2.33409,0.258,12,discharge,1,-9.335,3.112,10.0,9.9,3.3679,2.4999,92.9804,02-01-22_04.06_CC_protocol_HPPC_IN21700_30T_cycle_#1537.mat
CC,1537,0.78499,2.33409,0.2579,12,discharge,2,-10.904,3.635,10.0,9.9,3.3763,2.4999,80.3742,02-01-22_04.06_CC_protocol_HPPC_IN21700_30T_cycle_#1537.mat
CC,1537,0.78499,2.33409,0.2579,12,discharge,3,-10.565,3.522,10.0,9.9,3.3774,2.4999,83.0573,02-01-22_04.06_CC_protocol_HPPC_IN21700_30T_cycle_#1537.mat
CC,1575,0.77766,2.31228,1.0,0,discharge,0,-2.313,0.771,10.0,9.7,4.0978,3.9462,65.5341,02-09-22_13.16_CC_protocol_HPPC_IN21700_30T_cycle_#1575.mat
CC,1575,0.77766,2.31228,0.9999,0,discharge,1,-9.25,3.083,10.0,9.9,4.107,3.688,45.2963,02-09-22_13.16_CC_protocol_HPPC_IN21700_30T_cycle_#1575.mat
CC,1575,0.77766,2.31228,0.9998,0,discharge,2,-18.5,6.167,10.0,9.9,4.1051,3.444,35.7351,02-09-22_13.16_CC_protocol_HPPC_IN21700_30T_cycle_#1575.mat
CC,1575,0.77766,2.31228,0.9989,0,discharge,3,-26.592,8.864,10.0,9.9,4.1033,3.2587,31.7614,02-09-22_13.16_CC_protocol_HPPC_IN21700_30T_cycle_#1575.mat
CC,1575,0.77766,2.31228,0.958,1,discharge,0,-2.313,0.771,10.0,9.9,4.0736,3.9359,59.5202,02-09-22_13.16_CC_protocol_HPPC_IN21700_30T_cycle_#1575.mat
CC,1575,0.77766,2.31228,0.958,1,discharge,1,-9.249,3.083,10.0,9.9,4.074,3.6704,43.6367,02-09-22_13.16_CC_protocol_HPPC_IN21700_30T_cycle_#1575.mat
CC,1575,0.77766,2.31228,0.9579,1,discharge,2,-18.501,6.167,10.0,9.9,4.075,3.4207,35.3657,02-09-22_13.16_CC_protocol_HPPC_IN21700_30T_cycle_#1575.mat
CC,1575,0.77766,2.31228,0.9578,1,discharge,3,-26.592,8.864,10.0,9.9,4.0775,3.2327,31.769,02-09-22_13.16_CC_protocol_HPPC_IN21700_30T_cycle_#1575.mat
CC,1575,0.77766,2.31228,0.9195,2,discharge,0,-2.313,0.771,10.0,9.9,4.035,3.9045,56.4154,02-09-22_13.16_CC_protocol_HPPC_IN21700_30T_cycle_#1575.mat
CC,1575,0.77766,2.31228,0.9194,2,discharge,1,-9.25,3.083,10.0,9.9,4.0366,3.6471,42.1072,02-09-22_13.16_CC_protocol_HPPC_IN21700_30T_cycle_#1575.mat
CC,1575,0.77766,2.31228,0.9194,2,discharge,2,-18.499,6.166,10.0,9.9,4.0387,3.4033,34.3478,02-09-22_13.16_CC_protocol_HPPC_IN21700_30T_cycle_#1575.mat
CC,1575,0.77766,2.31228,0.9193,2,discharge,3,-26.59,8.863,10.0,9.9,4.0418,3.2197,30.9176,02-09-22_13.16_CC_protocol_HPPC_IN21700_30T_cycle_#1575.mat
CC,1575,0.77766,2.31228,0.8424,3,discharge,0,-2.313,0.771,10.0,9.9,3.926,3.8172,47.0303,02-09-22_13.16_CC_protocol_HPPC_IN21700_30T_cycle_#1575.mat
CC,1575,0.77766,2.31228,0.8424,3,discharge,1,-9.251,3.084,10.0,9.9,3.9265,3.5753,37.9639,02-09-22_13.16_CC_protocol_HPPC_IN21700_30T_cycle_#1575.mat
CC,1575,0.77766,2.31228,0.8423,3,discharge,2,-18.499,6.166,10.0,9.9,3.9292,3.3354,32.099,02-09-22_13.16_CC_protocol_HPPC_IN21700_30T_cycle_#1575.mat
CC,1575,0.77766,2.31228,0.8422,3,discharge,3,-26.591,8.864,10.0,9.9,3.9312,3.1517,29.3144,02-09-22_13.16_CC_protocol_HPPC_IN21700_30T_cycle_#1575.mat
CC,1575,0.77766,2.31228,0.7653,4,discharge,0,-2.314,0.771,10.0,9.9,3.8365,3.7341,44.2581,02-09-22_13.16_CC_protocol_HPPC_IN21700_30T_cycle_#1575.mat
CC,1575,0.77766,2.31228,0.7653,4,discharge,1,-9.251,3.084,10.0,9.9,3.8372,3.5014,36.2992,02-09-22_13.16_CC_protocol_HPPC_IN21700_30T_cycle_#1575.mat
CC,1575,0.77766,2.31228,0.7652,4,discharge,2,-18.499,6.166,10.0,9.9,3.8392,3.2636,31.1152,02-09-22_13.16_CC_protocol_HPPC_IN21700_30T_cycle_#1575.mat
CC,1575,0.77766,2.31228,0.7651,4,discharge,3,-26.593,8.864,10.0,9.9,3.8405,3.0806,28.5752,02-09-22_13.16_CC_protocol_HPPC_IN21700_30T_cycle_#1575.mat
CC,1575,0.77766,2.31228,0.6882,5,discharge,0,-2.314,0.771,10.0,9.9,3.7539,3.6545,42.9633,02-09-22_13.16_CC_protocol_HPPC_IN21700_30T_cycle_#1575.mat
CC,1575,0.77766,2.31228,0.6882,5,discharge,1,-9.251,3.084,10.0,9.9,3.7557,3.4174,36.5682,02-09-22_13.16_CC_protocol_HPPC_IN21700_30T_cycle_#1575.mat
CC,1575,0.77766,2.31228,0.6881,5,discharge,2,-18.501,6.167,10.0,9.9,3.758,3.1738,31.5767,02-09-22_13.16_CC_protocol_HPPC_IN21700_30T_cycle_#1575.mat
CC,1575,0.77766,2.31228,0.6881,5,discharge,3,-26.591,8.864,10.0,9.9,3.7596,2.9843,29.1565,02-09-22_13.16_CC_protocol_HPPC_IN21700_30T_cycle_#1575.mat
CC,1575,0.77766,2.31228,0.6112,6,discharge,0,-2.312,0.771,10.0,9.9,3.6754,3.5749,43.4726,02-09-22_13.16_CC_protocol_HPPC_IN21700_30T_cycle_#1575.mat
CC,1575,0.77766,2.31228,0.6111,6,discharge,1,-9.251,3.084,10.0,9.9,3.6767,3.3385,36.5602,02-09-22_13.16_CC_protocol_HPPC_IN21700_30T_cycle_#1575.mat
CC,1575,0.77766,2.31228,0.611,6,discharge,2,-18.5,6.167,10.0,9.9,3.6797,3.0932,31.7027,02-09-22_13.16_CC_protocol_HPPC_IN21700_30T_cycle_#1575.mat
CC,1575,0.77766,2.31228,0.611,6,discharge,3,-26.591,8.864,10.0,9.9,3.6813,2.9031,29.2655,02-09-22_13.16_CC_protocol_HPPC_IN21700_30T_cycle_#1575.mat
CC,1575,0.77766,2.31228,0.5341,7,discharge,0,-2.314,0.771,10.0,9.9,3.6186,3.5134,45.4624,02-09-22_13.16_CC_protocol_HPPC_IN21700_30T_cycle_#1575.mat
CC,1575,0.77766,2.31228,0.534,7,discharge,1,-9.249,3.083,10.0,9.9,3.6195,3.2637,38.4669,02-09-22_13.16_CC_protocol_HPPC_IN21700_30T_cycle_#1575.mat
CC,1575,0.77766,2.31228,0.534,7,discharge,2,-18.499,6.166,10.0,9.9,3.6217,3.0009,33.5586,02-09-22_13.16_CC_protocol_HPPC_IN21700_30T_cycle_#1575.mat
CC,1575,0.77766,2.31228,0.5339,7,discharge,3,-26.591,8.864,10.0,9.9,3.6235,2.7924,31.2549,02-09-22_13.16_CC_protocol_HPPC_IN21700_30T_cycle_#1575.mat
CC,1575,0.77766,2.31228,0.457,8,discharge,0,-2.314,0.771,10.0,9.9,3.5543,3.4371,50.6548,02-09-22_13.16_CC_protocol_HPPC_IN21700_30T_cycle_#1575.mat
CC,1575,0.77766,2.31228,0.457,8,discharge,1,-9.251,3.084,10.0,9.9,3.5562,3.1575,43.0976,02-09-22_13.16_CC_protocol_HPPC_IN21700_30T_cycle_#1575.mat
CC,1575,0.77766,2.31228,0.4569,8,discharge,2,-18.5,6.167,10.0,9.9,3.5586,2.8541,38.0811,02-09-22_13.16_CC_protocol_HPPC_IN21700_30T_cycle_#1575.mat
CC,1575,0.77766,2.31228,0.4568,8,discharge,3,-26.591,8.864,10.0,9.9,3.5623,2.6021,36.11,02-09-22_13.16_CC_protocol_HPPC_IN21700_30T_cycle_#1575.mat
CC,1575,0.77766,2.31228,0.3799,9,discharge,0,-2.314,0.771,10.0,9.9,3.4726,3.3289,62.1003,02-09-22_13.16_CC_protocol_HPPC_IN21700_30T_cycle_#1575.mat
CC,1575,0.77766,2.31228,0.3799,9,discharge,1,-9.25,3.083,10.0,9.9,3.4745,2.9601,55.6114,02-09-22_13.16_CC_protocol_HPPC_IN21700_30T_cycle_#1575.mat
CC,1575,0.77766,2.31228,0.3798,9,discharge,2,-18.5,6.167,10.0,9.9,3.4773,2.5317,51.1135,02-09-22_13.16_CC_protocol_HPPC_IN21700_30T_cycle_#1575.mat
CC,1575,0.77766,2.31228,0.3797,9,discharge,3,-24.732,8.244,10.0,9.9,3.4809,2.4999,39.6652,02-09-22_13.16_CC_protocol_HPPC_IN21700_30T_cycle_#1575.mat
CC,1575,0.77766,2.31228,0.3414,10,discharge,0,-2.312,0.771,10.0,9.9,3.4358,3.2704,71.5429,02-09-22_13.16_CC_protocol_HPPC_IN21700_30T_cycle_#1575.mat
CC,1575,0.77766,2.31228,0.3413,10,discharge,1,-9.25,3.083,10.0,9.9,3.4366,2.8278,65.8184,02-09-22_13.16_CC_protocol_HPPC_IN21700_30T_cycle_#1575.mat
CC,1575,0.77766,2.31228,0.3413,10,discharge,2,-18.494,6.165,10.0,9.9,3.4385,2.4999,50.7516,02-09-22_13.16_CC_protocol_HPPC_IN21700_30T_cycle_#1575.mat
CC,1575,0.77766,2.31228,0.3412,10,discharge,3,-19.592,6.531,10.0,9.9,3.4411,2.4999,48.04,02-09-22_13.16_CC_protocol_HPPC_IN21700_30T_cycle_#1575.mat
CC,1575,0.77766,2.31228,0.3029,11,discharge,0,-2.314,0.771,10.0,9.9,3.4035,3.1751,98.6993,02-09-22_13.16_CC_protocol_HPPC_IN21700_30T_cycle_#1575.mat
CC,1575,0.77766,2.31228,0.3028,11,discharge,1,-9.252,3.084,10.0,9.9,3.4049,2.6046,86.4993,02-09-22_13.16_CC_protocol_HPPC_IN21700_30T_cycle_#1575.mat
CC,1575,0.77766,2.31228,0.3027,11,discharge,2,-14.131,4.71,10.0,9.9,3.4099,2.5,64.3903,02-09-22_13.16_CC_protocol_HPPC_IN21700_30T_cycle_#1575.mat
CC,1575,0.77766,2.31228,0.3026,11,discharge,3,-13.815,4.605,10.0,9.9,3.4117,2.5,65.9935,02-09-22_13.16_CC_protocol_HPPC_IN21700_30T_cycle_#1575.mat
CC,1575,0.77766,2.31228,0.2643,12,discharge,0,-2.312,0.771,10.0,9.9,3.3564,3.0795,119.7561,02-09-22_13.16_CC_protocol_HPPC_IN21700_30T_cycle_#1575.mat
CC,1575,0.77766,2.31228,0.2643,12,discharge,1,-9.251,3.084,10.0,9.9,3.3586,2.4999,92.8224,02-09-22_13.16_CC_protocol_HPPC_IN21700_30T_cycle_#1575.mat
CC,1575,0.77766,2.31228,0.2642,12,discharge,2,-9.998,3.333,10.0,9.9,3.3681,2.5,86.823,02-09-22_13.16_CC_protocol_HPPC_IN21700_30T_cycle_#1575.mat
CC,1575,0.77766,2.31228,0.2641,12,discharge,3,-9.77,3.257,10.0,9.9,3.3695,2.5,88.9951,02-09-22_13.16_CC_protocol_HPPC_IN21700_30T_cycle_#1575.mat
CC,1612,0.76788,2.28323,1.0,0,discharge,0,-2.283,0.761,10.0,9.7,4.0941,3.9354,69.5138,02-14-22_22.37_CC_protocol_HPPC_IN21700_30T_cycle_#1612.mat
CC,1612,0.76788,2.28323,0.9999,0,discharge,1,-9.13,3.043,10.0,9.9,4.1039,3.6716,47.352,02-14-22_22.37_CC_protocol_HPPC_IN21700_30T_cycle_#1612.mat
CC,1612,0.76788,2.28323,0.9999,0,discharge,2,-18.256,6.085,10.0,9.9,4.1021,3.423,37.1987,02-14-22_22.37_CC_protocol_HPPC_IN21700_30T_cycle_#1612.mat
CC,1612,0.76788,2.28323,0.9983,0,discharge,3,-26.245,8.748,10.0,9.9,4.1005,3.235,32.9777,02-14-22_22.37_CC_protocol_HPPC_IN21700_30T_cycle_#1612.mat
CC,1612,0.76788,2.28323,0.9574,1,discharge,0,-2.283,0.761,10.0,9.9,4.0703,3.9208,65.4754,02-14-22_22.37_CC_protocol_HPPC_IN21700_30T_cycle_#1612.mat
CC,1612,0.76788,2.28323,0.9574,1,discharge,1,-9.13,3.043,10.0,9.9,4.071,3.6477,46.3647,02-14-22_22.37_CC_protocol_HPPC_IN21700_30T_cycle_#1612.mat
CC,1612,0.76788,2.28323,0.9573,1,discharge,2,-18.257,6.086,10.0,9.9,4.0725,3.3933,37.2022,02-14-22_22.37_CC_protocol_HPPC_IN21700_30T_cycle_#1612.mat
CC,1612,0.76788,2.28323,0.9572,1,discharge,3,-26.244,8.748,10.0,9.9,4.0752,3.2028,33.2419,02-14-22_22.37_CC_protocol_HPPC_IN21700_30T_cycle_#1612.mat
CC,1612,0.76788,2.28323,0.9194,2,discharge,0,-2.282,0.761,10.0,9.9,4.0253,3.8873,60.4839,02-14-22_22.37_CC_protocol_HPPC_IN21700_30T_cycle_#1612.mat
CC,1612,0.76788,2.28323,0.9193,2,discharge,1,-9.13,3.043,10.0,9.9,4.027,3.6242,44.1193,02-14-22_22.37_CC_protocol_HPPC_IN21700_30T_cycle_#1612.mat
CC,1612,0.76788,2.28323,0.9193,2,discharge,2,-18.257,6.086,10.0,9.9,4.0289,3.3766,35.7288,02-14-22_22.37_CC_protocol_HPPC_IN21700_30T_cycle_#1612.mat
CC,1612,0.76788,2.28323,0.9192,2,discharge,3,-26.245,8.748,10.0,9.9,4.0324,3.1907,32.0709,02-14-22_22.37_CC_protocol_HPPC_IN21700_30T_cycle_#1612.mat
CC,1612,0.76788,2.28323,0.8433,3,discharge,0,-2.284,0.761,10.0,9.9,3.9178,3.801,51.1451,02-14-22_22.37_CC_protocol_HPPC_IN21700_30T_cycle_#1612.mat
CC,1612,0.76788,2.28323,0.8433,3,discharge,1,-9.128,3.043,10.0,9.9,3.9193,3.5516,40.2822,02-14-22_22.37_CC_protocol_HPPC_IN21700_30T_cycle_#1612.mat
CC,1612,0.76788,2.28323,0.8432,3,discharge,2,-18.257,6.086,10.0,9.9,3.921,3.3068,33.6419,02-14-22_22.37_CC_protocol_HPPC_IN21700_30T_cycle_#1612.mat
CC,1612,0.76788,2.28323,0.8431,3,discharge,3,-26.246,8.749,10.0,9.9,3.9236,3.1199,30.6218,02-14-22_22.37_CC_protocol_HPPC_IN21700_30T_cycle_#1612.mat
CC,1612,0.76788,2.28323,0.7672,4,discharge,0,-2.282,0.761,10.0,9.9,3.8264,3.717,47.9488,02-14-22_22.37_CC_protocol_HPPC_IN21700_30T_cycle_#1612.mat
CC,1612,0.76788,2.28323,0.7672,4,discharge,1,-9.128,3.043,10.0,9.9,3.8282,3.4751,38.6832,02-14-22_22.37_CC_protocol_HPPC_IN21700_30T_cycle_#1612.mat
CC,1612,0.76788,2.28323,0.7671,4,discharge,2,-18.256,6.085,10.0,9.9,3.8292,3.232,32.7125,02-14-22_22.37_CC_protocol_HPPC_IN21700_30T_cycle_#1612.mat
CC,1612,0.76788,2.28323,0.767,4,discharge,3,-26.244,8.748,10.0,9.9,3.8307,3.0462,29.8925,02-14-22_22.37_CC_protocol_HPPC_IN21700_30T_cycle_#1612.mat
CC,1612,0.76788,2.28323,0.6912,5,discharge,0,-2.284,0.761,10.0,9.9,3.7437,3.6383,46.1491,02-14-22_22.37_CC_protocol_HPPC_IN21700_30T_cycle_#1612.mat
CC,1612,0.76788,2.28323,0.6911,5,discharge,1,-9.128,3.043,10.0,9.9,3.7468,3.3934,38.7148,02-14-22_22.37_CC_protocol_HPPC_IN21700_30T_cycle_#1612.mat
CC,1612,0.76788,2.28323,0.691,5,discharge,2,-18.255,6.085,10.0,9.9,3.7494,3.1434,33.1964,02-14-22_22.37_CC_protocol_HPPC_IN21700_30T_cycle_#1612.mat
CC,1612,0.76788,2.28323,0.691,5,discharge,3,-26.244,8.748,10.0,9.9,3.7521,2.9511,30.5213,02-14-22_22.37_CC_protocol_HPPC_IN21700_30T_cycle_#1612.mat
CC,1612,0.76788,2.28323,0.6151,6,discharge,0,-2.284,0.761,10.0,9.9,3.6688,3.5604,47.4606,02-14-22_22.37_CC_protocol_HPPC_IN21700_30T_cycle_#1612.mat
CC,1612,0.76788,2.28323,0.615,6,discharge,1,-9.13,3.043,10.0,9.9,3.6709,3.3135,39.1448,02-14-22_22.37_CC_protocol_HPPC_IN21700_30T_cycle_#1612.mat
CC,1612,0.76788,2.28323,0.615,6,discharge,2,-18.257,6.086,10.0,9.9,3.6732,3.0615,33.505,02-14-22_22.37_CC_protocol_HPPC_IN21700_30T_cycle_#1612.mat
CC,1612,0.76788,2.28323,0.6149,6,discharge,3,-26.245,8.748,10.0,9.9,3.6759,2.8681,30.7792,02-14-22_22.37_CC_protocol_HPPC_IN21700_30T_cycle_#1612.mat
CC,1612,0.76788,2.28323,0.539,7,discharge,0,-2.282,0.761,10.0,9.9,3.6135,3.5015,49.0776,02-14-22_22.37_CC_protocol_HPPC_IN21700_30T_cycle_#1612.mat
CC,1612,0.76788,2.28323,0.539,7,discharge,1,-9.129,3.043,10.0,9.9,3.6153,3.2386,41.2664,02-14-22_22.37_CC_protocol_HPPC_IN21700_30T_cycle_#1612.mat
CC,1612,0.76788,2.28323,0.5389,7,discharge,2,-18.257,6.086,10.0,9.9,3.6169,2.9667,35.6137,02-14-22_22.37_CC_protocol_HPPC_IN21700_30T_cycle_#1612.mat
CC,1612,0.76788,2.28323,0.5388,7,discharge,3,-26.244,8.748,10.0,9.9,3.619,2.7533,32.9866,02-14-22_22.37_CC_protocol_HPPC_IN21700_30T_cycle_#1612.mat
CC,1612,0.76788,2.28323,0.463,8,discharge,0,-2.284,0.761,10.0,9.9,3.5485,3.4197,56.3923,02-14-22_22.37_CC_protocol_HPPC_IN21700_30T_cycle_#1612.mat
CC,1612,0.76788,2.28323,0.4629,8,discharge,1,-9.128,3.043,10.0,9.9,3.5507,3.1223,46.931,02-14-22_22.37_CC_protocol_HPPC_IN21700_30T_cycle_#1612.mat
CC,1612,0.76788,2.28323,0.4628,8,discharge,2,-18.255,6.085,10.0,9.9,3.5535,2.8059,40.9532,02-14-22_22.37_CC_protocol_HPPC_IN21700_30T_cycle_#1612.mat
CC,1612,0.76788,2.28323,0.4628,8,discharge,3,-26.245,8.748,10.0,9.9,3.5577,2.5446,38.6016,02-14-22_22.37_CC_protocol_HPPC_IN21700_30T_cycle_#1612.mat
CC,1612,0.76788,2.28323,0.3869,9,discharge,0,-2.282,0.761,10.0,9.9,3.468,3.3102,69.1438,02-14-22_22.37_CC_protocol_HPPC_IN21700_30T_cycle_#1612.mat
CC,1612,0.76788,2.28323,0.3868,9,discharge,1,-9.129,3.043,10.0,9.9,3.4701,2.9235,59.8764,02-14-22_22.37_CC_protocol_HPPC_IN21700_30T_cycle_#1612.mat
CC,1612,0.76788,2.28323,0.3868,9,discharge,2,-18.256,6.085,10.0,9.9,3.473,2.4999,53.303,02-14-22_22.37_CC_protocol_HPPC_IN21700_30T_cycle_#1612.mat
CC,1612,0.76788,2.28323,0.3867,9,discharge,3,-23.149,7.716,10.0,9.9,3.4778,2.5,42.2394,02-14-22_22.37_CC_protocol_HPPC_IN21700_30T_cycle_#1612.mat
CC,1612,0.76788,2.28323,0.3488,10,discharge,0,-2.284,0.761,10.0,9.9,3.4328,3.248,80.9071,02-14-22_22.37_CC_protocol_HPPC_IN21700_30T_cycle_#1612.mat
CC,1612,0.76788,2.28323,0.3488,10,discharge,1,-9.128,3.043,10.0,9.9,3.4338,2.7919,70.3205,02-14-22_22.37_CC_protocol_HPPC_IN21700_30T_cycle_#1612.mat
CC,1612,0.76788,2.28323,0.3487,10,discharge,2,-18.247,6.082,10.0,9.9,3.4361,2.4999,51.3071,02-14-22_22.37_CC_protocol_HPPC_IN21700_30T_cycle_#1612.mat
CC,1612,0.76788,2.28323,0.3487,10,discharge,3,-18.34,6.113,10.0,9.9,3.438,2.4999,51.1505,02-14-22_22.37_CC_protocol_HPPC_IN21700_30T_cycle_#1612.mat
CC,1612,0.76788,2.28323,0.3108,11,discharge,0,-2.282,0.761,10.0,9.9,3.4013,3.1571,107.002,02-14-22_22.37_CC_protocol_HPPC_IN21700_30T_cycle_#1612.mat
CC,1612,0.76788,2.28323,0.3107,11,discharge,1,-9.129,3.043,10.0,9.9,3.4021,2.5904,88.9183,02-14-22_22.37_CC_protocol_HPPC_IN21700_30T_cycle_#1612.mat
CC,1612,0.76788,2.28323,0.3107,11,discharge,2,-13.503,4.501,10.0,9.9,3.4085,2.5,67.2813,02-14-22_22.37_CC_protocol_HPPC_IN21700_30T_cycle_#1612.mat
CC,1612,0.76788,2.28323,0.3106,11,discharge,3,-13.26,4.42,10.0,9.9,3.4098,2.4999,68.6199,02-14-22_22.37_CC_protocol_HPPC_IN21700_30T_cycle_#1612.mat
CC,1612,0.76788,2.28323,0.2728,12,discharge,0,-2.282,0.761,10.0,9.9,3.3544,3.0643,127.1142,02-14-22_22.37_CC_protocol_HPPC_IN21700_30T_cycle_#1612.mat
CC,1612,0.76788,2.28323,0.2727,12,discharge,1,-9.13,3.043,10.0,9.9,3.3573,2.5,93.8992,02-14-22_22.37_CC_protocol_HPPC_IN21700_30T_cycle_#1612.mat
CC,1612,0.76788,2.28323,0.2726,12,discharge,2,-9.649,3.216,10.0,9.9,3.3666,2.5,89.8078,02-14-22_22.37_CC_protocol_HPPC_IN21700_30T_cycle_#1612.mat
CC,1612,0.76788,2.28323,0.2726,12,discharge,3,-9.435,3.145,10.0,9.9,3.3681,2.4999,92.0152,02-14-22_22.37_CC_protocol_HPPC_IN21700_30T_cycle_#1612.mat
CC,1650,0.75634,2.2489,1.0,0,discharge,0,-2.25,0.75,10.0,9.7,4.0937,3.911,81.2108,02-28-22_10.52_CC_protocol_HPPC_IN21700_30T_cycle_#1650.mat
CC,1650,0.75634,2.2489,0.9999,0,discharge,1,-8.994,2.998,10.0,9.9,4.103,3.6361,51.9147,02-28-22_10.52_CC_protocol_HPPC_IN21700_30T_cycle_#1650.mat
CC,1650,0.75634,2.2489,0.9988,0,discharge,2,-17.989,5.996,10.0,9.9,4.0999,3.377,40.1857,02-28-22_10.52_CC_protocol_HPPC_IN21700_30T_cycle_#1650.mat
CC,1650,0.75634,2.2489,0.9956,0,discharge,3,-25.859,8.62,10.0,9.9,4.096,3.1814,35.3687,02-28-22_10.52_CC_protocol_HPPC_IN21700_30T_cycle_#1650.mat
CC,1650,0.75634,2.2489,0.9536,1,discharge,0,-2.249,0.75,10.0,9.9,4.0653,3.9066,70.549,02-28-22_10.52_CC_protocol_HPPC_IN21700_30T_cycle_#1650.mat
CC,1650,0.75634,2.2489,0.9536,1,discharge,1,-8.993,2.998,10.0,9.9,4.0665,3.6255,49.0387,02-28-22_10.52_CC_protocol_HPPC_IN21700_30T_cycle_#1650.mat
CC,1650,0.75634,2.2489,0.9535,1,discharge,2,-17.989,5.996,10.0,9.9,4.0686,3.3666,39.0238,02-28-22_10.52_CC_protocol_HPPC_IN21700_30T_cycle_#1650.mat
CC,1650,0.75634,2.2489,0.9534,1,discharge,3,-25.857,8.619,10.0,9.9,4.072,3.1765,34.6328,02-28-22_10.52_CC_protocol_HPPC_IN21700_30T_cycle_#1650.mat
CC,1650,0.75634,2.2489,0.9161,2,discharge,0,-2.25,0.75,10.0,9.9,4.0139,3.8733,62.4972,02-28-22_10.52_CC_protocol_HPPC_IN21700_30T_cycle_#1650.mat
CC,1650,0.75634,2.2489,0.9161,2,discharge,1,-8.993,2.998,10.0,9.9,4.0162,3.5979,46.5134,02-28-22_10.52_CC_protocol_HPPC_IN21700_30T_cycle_#1650.mat
CC,1650,0.75634,2.2489,0.916,2,discharge,2,-17.988,5.996,10.0,9.9,4.0181,3.3388,37.7641,02-28-22_10.52_CC_protocol_HPPC_IN21700_30T_cycle_#1650.mat
CC,1650,0.75634,2.2489,0.916,2,discharge,3,-25.859,8.62,10.0,9.9,4.0218,3.1387,34.1506,02-28-22_10.52_CC_protocol_HPPC_IN21700_30T_cycle_#1650.mat
CC,1650,0.75634,2.2489,0.8412,3,discharge,0,-2.248,0.749,10.0,9.9,3.9082,3.7828,55.7879,02-28-22_10.52_CC_protocol_HPPC_IN21700_30T_cycle_#1650.mat
CC,1650,0.75634,2.2489,0.8411,3,discharge,1,-8.993,2.998,10.0,9.9,3.9099,3.5263,42.6554,02-28-22_10.52_CC_protocol_HPPC_IN21700_30T_cycle_#1650.mat
CC,1650,0.75634,2.2489,0.841,3,discharge,2,-17.989,5.996,10.0,9.9,3.912,3.2765,35.3271,02-28-22_10.52_CC_protocol_HPPC_IN21700_30T_cycle_#1650.mat
CC,1650,0.75634,2.2489,0.841,3,discharge,3,-25.859,8.62,10.0,9.9,3.9145,3.0889,31.927,02-28-22_10.52_CC_protocol_HPPC_IN21700_30T_cycle_#1650.mat
CC,1650,0.75634,2.2489,0.7662,4,discharge,0,-2.25,0.75,10.0,9.9,3.8167,3.7031,50.4956,02-28-22_10.52_CC_protocol_HPPC_IN21700_30T_cycle_#1650.mat
CC,1650,0.75634,2.2489,0.7662,4,discharge,1,-8.993,2.998,10.0,9.9,3.8181,3.4565,40.2104,02-28-22_10.52_CC_protocol_HPPC_IN21700_30T_cycle_#1650.mat
CC,1650,0.75634,2.2489,0.7661,4,discharge,2,-17.988,5.996,10.0,9.9,3.821,3.2099,33.9726,02-28-22_10.52_CC_protocol_HPPC_IN21700_30T_cycle_#1650.mat
CC,1650,0.75634,2.2489,0.766,4,discharge,3,-25.858,8.619,10.0,9.9,3.8233,3.0068,31.5763,02-28-22_10.52_CC_protocol_HPPC_IN21700_30T_cycle_#1650.mat
CC,1650,0.75634,2.2489,0.6913,5,discharge,0,-2.25,0.75,10.0,9.9,3.7344,3.6175,51.9602,02-28-22_10.52_CC_protocol_HPPC_IN21700_30T_cycle_#1650.mat
CC,1650,0.75634,2.2489,0.6912,5,discharge,1,-8.995,2.998,10.0,9.9,3.7373,3.3634,41.5666,02-28-22_10.52_CC_protocol_HPPC_IN21700_30T_cycle_#1650.mat
CC,1650,0.75634,2.2489,0.6912,5,discharge,2,-17.988,5.996,10.0,9.9,3.7404,3.1103,35.0289,02-28-22_10.52_CC_protocol_HPPC_IN21700_30T_cycle_#1650.mat
CC,1650,0.75634,2.2489,0.6911,5,discharge,3,-25.859,8.62,10.0,9.9,3.7436,2.919,31.8883,02-28-22_10.52_CC_protocol_HPPC_IN21700_30T_cycle_#1650.mat
CC,1650,0.75634,2.2489,0.6163,6,discharge,0,-2.25,0.75,10.0,9.9,3.6634,3.5503,50.2644,02-28-22_10.52_CC_protocol_HPPC_IN21700_30T_cycle_#1650.mat
CC,1650,0.75634,2.2489,0.6163,6,discharge,1,-8.993,2.998,10.0,9.9,3.6657,3.2981,40.8762,02-28-22_10.52_CC_protocol_HPPC_IN21700_30T_cycle_#1650.mat
CC,1650,0.75634,2.2489,0.6162,6,discharge,2,-17.988,5.996,10.0,9.9,3.6683,3.042,34.8177,02-28-22_10.52_CC_protocol_HPPC_IN21700_30T_cycle_#1650.mat
CC,1650,0.75634,2.2489,0.6161,6,discharge,3,-25.858,8.619,10.0,9.9,3.6708,2.8304,32.5006,02-28-22_10.52_CC_protocol_HPPC_IN21700_30T_cycle_#1650.mat
CC,1650,0.75634,2.2489,0.5414,7,discharge,0,-2.25,0.75,10.0,9.9,3.6076,3.4834,55.2,02-28-22_10.52_CC_protocol_HPPC_IN21700_30T_cycle_#1650.mat
CC,1650,0.75634,2.2489,0.5413,7,discharge,1,-8.993,2.998,10.0,9.9,3.6097,3.209,44.5549,02-28-22_10.52_CC_protocol_HPPC_IN21700_30T_cycle_#1650.mat
CC,1650,0.75634,2.2489,0.5412,7,discharge,2,-17.988,5.996,10.0,9.9,3.6116,2.9303,37.8753,02-28-22_10.52_CC_protocol_HPPC_IN21700_30T_cycle_#1650.mat
CC,1650,0.75634,2.2489,0.5412,7,discharge,3,-25.859,8.62,10.0,9.9,3.6139,2.7141,34.7964,02-28-22_10.52_CC_protocol_HPPC_IN21700_30T_cycle_#1650.mat
CC,1650,0.75634,2.2489,0.4664,8,discharge,0,-2.25,0.75,10.0,9.9,3.5425,3.406,60.6613,02-28-22_10.52_CC_protocol_HPPC_IN21700_30T_cycle_#1650.mat
CC,1650,0.75634,2.2489,0.4664,8,discharge,1,-8.993,2.998,10.0,9.9,3.545,3.0985,49.647,02-28-22_10.52_CC_protocol_HPPC_IN21700_30T_cycle_#1650.mat
CC,1650,0.75634,2.2489,0.4663,8,discharge,2,-17.99,5.997,10.0,9.9,3.5481,2.7774,42.8405,02-28-22_10.52_CC_protocol_HPPC_IN21700_30T_cycle_#1650.mat
CC,1650,0.75634,2.2489,0.4662,8,discharge,3,-25.86,8.62,10.0,9.9,3.5527,2.5115,40.263,02-28-22_10.52_CC_protocol_HPPC_IN21700_30T_cycle_#1650.mat
CC,1650,0.75634,2.2489,0.3915,9,discharge,0,-2.251,0.75,10.0,9.9,3.4619,3.2882,77.1828,02-28-22_10.52_CC_protocol_HPPC_IN21700_30T_cycle_#1650.mat
CC,1650,0.75634,2.2489,0.3914,9,discharge,1,-8.994,2.998,10.0,9.9,3.4644,2.8851,64.4103,02-28-22_10.52_CC_protocol_HPPC_IN21700_30T_cycle_#1650.mat
CC,1650,0.75634,2.2489,0.3914,9,discharge,2,-17.988,5.996,10.0,9.9,3.4677,2.5,53.797,02-28-22_10.52_CC_protocol_HPPC_IN21700_30T_cycle_#1650.mat
CC,1650,0.75634,2.2489,0.3913,9,discharge,3,-21.5,7.167,10.0,9.9,3.4728,2.5,45.2465,02-28-22_10.52_CC_protocol_HPPC_IN21700_30T_cycle_#1650.mat
CC,1650,0.75634,2.2489,0.354,10,discharge,0,-2.251,0.75,10.0,9.9,3.4291,3.2308,88.1098,02-28-22_10.52_CC_protocol_HPPC_IN21700_30T_cycle_#1650.mat
CC,1650,0.75634,2.2489,0.3539,10,discharge,1,-8.996,2.999,10.0,9.9,3.4308,2.7699,73.4684,02-28-22_10.52_CC_protocol_HPPC_IN21700_30T_cycle_#1650.mat
CC,1650,0.75634,2.2489,0.3539,10,discharge,2,-17.711,5.904,10.0,9.9,3.4337,2.5,52.7186,02-28-22_10.52_CC_protocol_HPPC_IN21700_30T_cycle_#1650.mat
CC,1650,0.75634,2.2489,0.3538,10,discharge,3,-17.482,5.827,10.0,9.9,3.4366,2.5,53.5751,02-28-22_10.52_CC_protocol_HPPC_IN21700_30T_cycle_#1650.mat
CC,1650,0.75634,2.2489,0.3165,11,discharge,0,-2.249,0.75,10.0,9.9,3.398,3.1391,115.1332,02-28-22_10.52_CC_protocol_HPPC_IN21700_30T_cycle_#1650.mat
CC,1650,0.75634,2.2489,0.3165,11,discharge,1,-8.994,2.998,10.0,9.9,3.3998,2.584,90.7039,02-28-22_10.52_CC_protocol_HPPC_IN21700_30T_cycle_#1650.mat
CC,1650,0.75634,2.2489,0.3164,11,discharge,2,-12.884,4.295,10.0,9.9,3.4066,2.5,70.3663,02-28-22_10.52_CC_protocol_HPPC_IN21700_30T_cycle_#1650.mat
CC,1650,0.75634,2.2489,0.3163,11,discharge,3,-12.603,4.201,10.0,9.9,3.4088,2.5,72.1098,02-28-22_10.52_CC_protocol_HPPC_IN21700_30T_cycle_#1650.mat
CC,1650,0.75634,2.2489,0.279,12,discharge,0,-2.249,0.75,10.0,9.9,3.3486,3.0547,130.6861,02-28-22_10.52_CC_protocol_HPPC_IN21700_30T_cycle_#1650.mat
CC,1650,0.75634,2.2489,0.279,12,discharge,1,-8.994,2.998,10.0,9.9,3.352,2.4999,94.7452,02-28-22_10.52_CC_protocol_HPPC_IN21700_30T_cycle_#1650.mat
CC,1650,0.75634,2.2489,0.2789,12,discharge,2,-9.515,3.172,10.0,9.9,3.3616,2.5,90.5508,02-28-22_10.52_CC_protocol_HPPC_IN21700_30T_cycle_#1650.mat
CC,1650,0.75634,2.2489,0.2789,12,discharge,3,-9.307,3.102,10.0,9.9,3.3627,2.5,92.6887,02-28-22_10.52_CC_protocol_HPPC_IN21700_30T_cycle_#1650.mat
CC,1687,0.74655,2.21981,1.0,0,discharge,0,-2.22,0.74,10.0,9.7,4.0882,3.9063,81.9517,03-06-22_01.46_CC_protocol_HPPC_IN21700_30T_cycle_#1687.mat
CC,1687,0.74655,2.21981,0.9999,0,discharge,1,-8.88,2.96,10.0,9.9,4.0979,3.6225,53.536,03-06-22_01.46_CC_protocol_HPPC_IN21700_30T_cycle_#1687.mat
CC,1687,0.74655,2.21981,0.999,0,discharge,2,-17.758,5.919,10.0,9.9,4.0955,3.3588,41.4855,03-06-22_01.46_CC_protocol_HPPC_IN21700_30T_cycle_#1687.mat
CC,1687,0.74655,2.21981,0.9959,0,discharge,3,-25.526,8.509,10.0,9.9,4.0913,3.1638,36.3355,03-06-22_01.46_CC_protocol_HPPC_IN21700_30T_cycle_#1687.mat
CC,1687,0.74655,2.21981,0.9545,1,discharge,0,-2.22,0.74,10.0,9.9,4.0591,3.89,76.178,03-06-22_01.46_CC_protocol_HPPC_IN21700_30T_cycle_#1687.mat
CC,1687,0.74655,2.21981,0.9545,1,discharge,1,-8.879,2.96,10.0,9.9,4.0594,3.5996,51.7874,03-06-22_01.46_CC_protocol_HPPC_IN21700_30T_cycle_#1687.mat
CC,1687,0.74655,2.21981,0.9544,1,discharge,2,-17.757,5.919,10.0,9.9,4.0625,3.3336,41.0486,03-06-22_01.46_CC_protocol_HPPC_IN21700_30T_cycle_#1687.mat
CC,1687,0.74655,2.21981,0.9543,1,discharge,3,-25.525,8.508,10.0,9.9,4.0661,3.1379,36.3643,03-06-22_01.46_CC_protocol_HPPC_IN21700_30T_cycle_#1687.mat
CC,1687,0.74655,2.21981,0.9175,2,discharge,0,-2.22,0.74,10.0,9.9,3.9995,3.8464,68.9702,03-06-22_01.46_CC_protocol_HPPC_IN21700_30T_cycle_#1687.mat
CC,1687,0.74655,2.21981,0.9175,2,discharge,1,-8.878,2.959,10.0,9.9,4.0012,3.57,48.5711,03-06-22_01.46_CC_protocol_HPPC_IN21700_30T_cycle_#1687.mat
CC,1687,0.74655,2.21981,0.9174,2,discharge,2,-17.758,5.919,10.0,9.9,4.0033,3.3132,38.8614,03-06-22_01.46_CC_protocol_HPPC_IN21700_30T_cycle_#1687.mat
CC,1687,0.74655,2.21981,0.9173,2,discharge,3,-25.526,8.509,10.0,9.9,4.0071,3.1231,34.6314,03-06-22_01.46_CC_protocol_HPPC_IN21700_30T_cycle_#1687.mat
CC,1687,0.74655,2.21981,0.8435,3,discharge,0,-2.22,0.74,10.0,9.9,3.8976,3.764,60.1802,03-06-22_01.46_CC_protocol_HPPC_IN21700_30T_cycle_#1687.mat
CC,1687,0.74655,2.21981,0.8435,3,discharge,1,-8.879,2.96,10.0,9.9,3.8993,3.4947,45.5702,03-06-22_01.46_CC_protocol_HPPC_IN21700_30T_cycle_#1687.mat
CC,1687,0.74655,2.21981,0.8434,3,discharge,2,-17.757,5.919,10.0,9.9,3.9014,3.2303,37.7935,03-06-22_01.46_CC_protocol_HPPC_IN21700_30T_cycle_#1687.mat
CC,1687,0.74655,2.21981,0.8434,3,discharge,3,-25.524,8.508,10.0,9.9,3.9043,3.0449,33.6703,03-06-22_01.46_CC_protocol_HPPC_IN21700_30T_cycle_#1687.mat
CC,1687,0.74655,2.21981,0.7696,4,discharge,0,-2.218,0.739,10.0,9.9,3.8035,3.6773,56.893,03-06-22_01.46_CC_protocol_HPPC_IN21700_30T_cycle_#1687.mat
CC,1687,0.74655,2.21981,0.7695,4,discharge,1,-8.878,2.959,10.0,9.9,3.8058,3.4158,43.9273,03-06-22_01.46_CC_protocol_HPPC_IN21700_30T_cycle_#1687.mat
CC,1687,0.74655,2.21981,0.7694,4,discharge,2,-17.756,5.919,10.0,9.9,3.8086,3.1598,36.5398,03-06-22_01.46_CC_protocol_HPPC_IN21700_30T_cycle_#1687.mat
CC,1687,0.74655,2.21981,0.7693,4,discharge,3,-25.524,8.508,10.0,9.9,3.8116,2.9689,33.016,03-06-22_01.46_CC_protocol_HPPC_IN21700_30T_cycle_#1687.mat
CC,1687,0.74655,2.21981,0.6956,6,discharge,0,-2.218,0.739,10.0,9.9,3.7396,3.6103,58.2879,03-06-22_01.46_CC_protocol_HPPC_IN21700_30T_cycle_#1687.mat
CC,1687,0.74655,2.21981,0.6955,6,discharge,1,-8.879,2.96,10.0,9.9,3.7417,3.3456,44.6134,03-06-22_01.46_CC_protocol_HPPC_IN21700_30T_cycle_#1687.mat
CC,1687,0.74655,2.21981,0.6954,6,discharge,2,-17.757,5.919,10.0,9.9,3.7444,3.0879,36.9713,03-06-22_01.46_CC_protocol_HPPC_IN21700_30T_cycle_#1687.mat
CC,1687,0.74655,2.21981,0.6954,6,discharge,3,-25.525,8.508,10.0,9.9,3.747,2.8949,33.383,03-06-22_01.46_CC_protocol_HPPC_IN21700_30T_cycle_#1687.mat
CC,1687,0.74655,2.21981,0.6216,7,discharge,0,-2.22,0.74,10.0,9.9,3.6606,3.5364,55.9409,03-06-22_01.46_CC_protocol_HPPC_IN21700_30T_cycle_#1687.mat
CC,1687,0.74655,2.21981,0.6215,7,discharge,1,-8.879,2.96,10.0,9.9,3.6629,3.2725,43.9704,03-06-22_01.46_CC_protocol_HPPC_IN21700_30T_cycle_#1687.mat
CC,1687,0.74655,2.21981,0.6215,7,discharge,2,-17.757,5.919,10.0,9.9,3.6647,3.012,36.7573,03-06-22_01.46_CC_protocol_HPPC_IN21700_30T_cycle_#1687.mat
CC,1687,0.74655,2.21981,0.6214,7,discharge,3,-25.525,8.508,10.0,9.9,3.6683,2.8183,33.3007,03-06-22_01.46_CC_protocol_HPPC_IN21700_30T_cycle_#1687.mat
CC,1687,0.74655,2.21981,0.5476,8,discharge,0,-2.218,0.739,10.0,9.9,3.6021,3.4681,60.4066,03-06-22_01.46_CC_protocol_HPPC_IN21700_30T_cycle_#1687.mat
CC,1687,0.74655,2.21981,0.5475,8,discharge,1,-8.879,2.96,10.0,9.9,3.605,3.1814,47.7081,03-06-22_01.46_CC_protocol_HPPC_IN21700_30T_cycle_#1687.mat
CC,1687,0.74655,2.21981,0.5475,8,discharge,2,-17.757,5.919,10.0,9.9,3.6071,2.8962,40.0349,03-06-22_01.46_CC_protocol_HPPC_IN21700_30T_cycle_#1687.mat
CC,1687,0.74655,2.21981,0.5474,8,discharge,3,-25.525,8.508,10.0,9.9,3.6099,2.6758,36.5955,03-06-22_01.46_CC_protocol_HPPC_IN21700_30T_cycle_#1687.mat
CC,1687,0.74655,2.21981,0.4736,9,discharge,0,-2.22,0.74,10.0,9.9,3.5357,3.3853,67.7355,03-06-22_01.46_CC_protocol_HPPC_IN21700_30T_cycle_#1687.mat
CC,1687,0.74655,2.21981,0.4735,9,discharge,1,-8.879,2.96,10.0,9.9,3.5383,3.06,53.8693,03-06-22_01.46_CC_protocol_HPPC_IN21700_30T_cycle_#1687.mat
CC,1687,0.74655,2.21981,0.4735,9,discharge,2,-17.757,5.919,10.0,9.9,3.5418,2.7279,45.8354,03-06-22_01.46_CC_protocol_HPPC_IN21700_30T_cycle_#1687.mat
CC,1687,0.74655,2.21981,0.4734,9,discharge,3,-25.523,8.508,10.0,9.9,3.5472,2.4999,41.0336,03-06-22_01.46_CC_protocol_HPPC_IN21700_30T_cycle_#1687.mat
CC,1687,0.74655,2.21981,0.3996,10,discharge,0,-2.219,0.74,10.0,9.9,3.456,3.2653,85.9512,03-06-22_01.46_CC_protocol_HPPC_IN21700_30T_cycle_#1687.mat
CC,1687,0.74655,2.21981,0.3996,10,discharge,1,-8.88,2.96,10.0,9.9,3.4582,2.8479,68.7306,03-06-22_01.46_CC_protocol_HPPC_IN21700_30T_cycle_#1687.mat
CC,1687,0.74655,2.21981,0.3995,10,discharge,2,-17.758,5.919,10.0,9.9,3.4618,2.4999,54.1671,03-06-22_01.46_CC_protocol_HPPC_IN21700_30T_cycle_#1687.mat
CC,1687,0.74655,2.21981,0.3994,10,discharge,3,-20.039,6.68,10.0,9.9,3.4672,2.5,48.2659,03-06-22_01.46_CC_protocol_HPPC_IN21700_30T_cycle_#1687.mat
CC,1687,0.74655,2.21981,0.3626,11,discharge,0,-2.219,0.74,10.0,9.9,3.4253,3.2019,100.6941,03-06-22_01.46_CC_protocol_HPPC_IN21700_30T_cycle_#1687.mat
CC,1687,0.74655,2.21981,0.3626,11,discharge,1,-8.879,2.96,10.0,9.9,3.4264,2.7293,78.5102,03-06-22_01.46_CC_protocol_HPPC_IN21700_30T_cycle_#1687.mat
CC,1687,0.74655,2.21981,0.3625,11,discharge,2,-16.528,5.509,10.0,9.9,3.43,2.4999,56.2742,03-06-22_01.46_CC_protocol_HPPC_IN21700_30T_cycle_#1687.mat
CC,1687,0.74655,2.21981,0.3625,11,discharge,3,-16.206,5.402,10.0,9.9,3.4325,2.5,57.5404,03-06-22_01.46_CC_protocol_HPPC_IN21700_30T_cycle_#1687.mat
CC,1687,0.74655,2.21981,0.3256,12,discharge,0,-2.219,0.74,10.0,9.9,3.3938,3.1198,123.4902,03-06-22_01.46_CC_protocol_HPPC_IN21700_30T_cycle_#1687.mat
CC,1687,0.74655,2.21981,0.3256,12,discharge,1,-8.88,2.96,10.0,9.9,3.3964,2.5646,93.6743,03-06-22_01.46_CC_protocol_HPPC_IN21700_30T_cycle_#1687.mat
CC,1687,0.74655,2.21981,0.3255,12,discharge,2,-12.302,4.101,10.0,9.9,3.4041,2.5,73.4921,03-06-22_01.46_CC_protocol_HPPC_IN21700_30T_cycle_#1687.mat
CC,1687,0.74655,2.21981,0.3254,12,discharge,3,-12.029,4.01,10.0,9.9,3.4056,2.5,75.2847,03-06-22_01.46_CC_protocol_HPPC_IN21700_30T_cycle_#1687.mat
CC,1687,0.74655,2.21981,0.2887,13,discharge,0,-2.219,0.74,10.0,9.9,3.3418,3.032,139.625,03-06-22_01.46_CC_protocol_HPPC_IN21700_30T_cycle_#1687.mat
CC,1687,0.74655,2.21981,0.2886,13,discharge,1,-8.88,2.96,10.0,9.9,3.3448,2.4999,95.141,03-06-22_01.46_CC_protocol_HPPC_IN21700_30T_cycle_#1687.mat
CC,1687,0.74655,2.21981,0.2885,13,discharge,2,-8.842,2.947,10.0,9.9,3.3552,2.4999,96.7348,03-06-22_01.46_CC_protocol_HPPC_IN21700_30T_cycle_#1687.mat
CC,1687,0.74655,2.21981,0.2885,13,discharge,3,-8.669,2.89,10.0,9.9,3.3572,2.5,98.8822,03-06-22_01.46_CC_protocol_HPPC_IN21700_30T_cycle_#1687.mat
CC,1725,0.73707,2.1916,1.0,0,discharge,0,-2.19,0.73,10.0,9.7,4.0851,3.8882,89.8964,03-16-22_08.23_CC_protocol_HPPC_IN21700_30T_cycle_#1725.mat
CC,1725,0.73707,2.1916,0.9999,0,discharge,1,-8.767,2.922,10.0,9.9,4.0941,3.589,57.6144,03-16-22_08.23_CC_protocol_HPPC_IN21700_30T_cycle_#1725.mat
CC,1725,0.73707,2.1916,0.9983,0,discharge,2,-17.534,5.845,10.0,9.9,4.0907,3.3127,44.3709,03-16-22_08.23_CC_protocol_HPPC_IN21700_30T_cycle_#1725.mat
CC,1725,0.73707,2.1916,0.9942,0,discharge,3,-25.205,8.402,10.0,9.9,4.0873,3.1115,38.7145,03-16-22_08.23_CC_protocol_HPPC_IN21700_30T_cycle_#1725.mat
CC,1725,0.73707,2.1916,0.9525,1,discharge,0,-2.19,0.73,10.0,9.9,4.0491,3.8756,79.2237,03-16-22_08.23_CC_protocol_HPPC_IN21700_30T_cycle_#1725.mat
CC,1725,0.73707,2.1916,0.9524,1,discharge,1,-8.767,2.922,10.0,9.9,4.0506,3.582,53.451,03-16-22_08.23_CC_protocol_HPPC_IN21700_30T_cycle_#1725.mat
CC,1725,0.73707,2.1916,0.9524,1,discharge,2,-17.532,5.844,10.0,9.9,4.0526,3.315,42.0716,03-16-22_08.23_CC_protocol_HPPC_IN21700_30T_cycle_#1725.mat
CC,1725,0.73707,2.1916,0.9523,1,discharge,3,-25.203,8.401,10.0,9.9,4.0568,3.1125,37.4678,03-16-22_08.23_CC_protocol_HPPC_IN21700_30T_cycle_#1725.mat
CC,1725,0.73707,2.1916,0.9159,2,discharge,0,-2.191,0.73,10.0,9.9,3.9813,3.8216,72.9024,03-16-22_08.23_CC_protocol_HPPC_IN21700_30T_cycle_#1725.mat
CC,1725,0.73707,2.1916,0.9159,2,discharge,1,-8.765,2.922,10.0,9.9,3.9838,3.5353,51.1688,03-16-22_08.23_CC_protocol_HPPC_IN21700_30T_cycle_#1725.mat
CC,1725,0.73707,2.1916,0.9158,2,discharge,2,-17.533,5.844,10.0,9.9,3.9862,3.2706,40.8145,03-16-22_08.23_CC_protocol_HPPC_IN21700_30T_cycle_#1725.mat
CC,1725,0.73707,2.1916,0.9158,2,discharge,3,-25.203,8.401,10.0,9.9,3.9903,3.0759,36.2814,03-16-22_08.23_CC_protocol_HPPC_IN21700_30T_cycle_#1725.mat
CC,1725,0.73707,2.1916,0.8429,3,discharge,0,-2.192,0.731,10.0,9.9,3.8818,3.7427,63.4551,03-16-22_08.23_CC_protocol_HPPC_IN21700_30T_cycle_#1725.mat
CC,1725,0.73707,2.1916,0.8428,3,discharge,1,-8.767,2.922,10.0,9.9,3.8848,3.4713,47.1655,03-16-22_08.23_CC_protocol_HPPC_IN21700_30T_cycle_#1725.mat
CC,1725,0.73707,2.1916,0.8428,3,discharge,2,-17.532,5.844,10.0,9.9,3.8861,3.2127,38.4098,03-16-22_08.23_CC_protocol_HPPC_IN21700_30T_cycle_#1725.mat
CC,1725,0.73707,2.1916,0.8427,3,discharge,3,-25.203,8.401,10.0,9.9,3.8912,3.0222,34.48,03-16-22_08.23_CC_protocol_HPPC_IN21700_30T_cycle_#1725.mat
CC,1725,0.73707,2.1916,0.7698,4,discharge,0,-2.191,0.73,10.0,9.9,3.7903,3.654,62.2204,03-16-22_08.23_CC_protocol_HPPC_IN21700_30T_cycle_#1725.mat
CC,1725,0.73707,2.1916,0.7698,4,discharge,1,-8.766,2.922,10.0,9.9,3.7923,3.3805,46.9786,03-16-22_08.23_CC_protocol_HPPC_IN21700_30T_cycle_#1725.mat
CC,1725,0.73707,2.1916,0.7697,4,discharge,2,-17.533,5.844,10.0,9.9,3.796,3.1171,38.7213,03-16-22_08.23_CC_protocol_HPPC_IN21700_30T_cycle_#1725.mat
CC,1725,0.73707,2.1916,0.7696,4,discharge,3,-25.204,8.401,10.0,9.9,3.7999,2.9234,34.7762,03-16-22_08.23_CC_protocol_HPPC_IN21700_30T_cycle_#1725.mat
CC,1725,0.73707,2.1916,0.6968,5,discharge,0,-2.191,0.73,10.0,9.9,3.71,3.5757,61.3046,03-16-22_08.23_CC_protocol_HPPC_IN21700_30T_cycle_#1725.mat
CC,1725,0.73707,2.1916,0.6967,5,discharge,1,-8.767,2.922,10.0,9.9,3.7132,3.3036,46.7201,03-16-22_08.23_CC_protocol_HPPC_IN21700_30T_cycle_#1725.mat
CC,1725,0.73707,2.1916,0.6966,5,discharge,2,-17.534,5.845,10.0,9.9,3.7173,3.0418,38.5252,03-16-22_08.23_CC_protocol_HPPC_IN21700_30T_cycle_#1725.mat
CC,1725,0.73707,2.1916,0.6966,5,discharge,3,-25.203,8.401,10.0,9.9,3.7216,2.8513,34.5316,03-16-22_08.23_CC_protocol_HPPC_IN21700_30T_cycle_#1725.mat
CC,1725,0.73707,2.1916,0.6237,6,discharge,0,-2.191,0.73,10.0,9.9,3.6464,3.5076,63.3587,03-16-22_08.23_CC_protocol_HPPC_IN21700_30T_cycle_#1725.mat
CC,1725,0.73707,2.1916,0.6237,6,discharge,1,-8.766,2.922,10.0,9.9,3.6488,3.2244,48.416,03-16-22_08.23_CC_protocol_HPPC_IN21700_30T_cycle_#1725.mat
CC,1725,0.73707,2.1916,0.6236,6,discharge,2,-17.534,5.845,10.0,9.9,3.6516,2.9508,39.9681,03-16-22_08.23_CC_protocol_HPPC_IN21700_30T_cycle_#1725.mat
CC,1725,0.73707,2.1916,0.6236,6,discharge,3,-25.204,8.401,10.0,9.9,3.6549,2.7479,35.9864,03-16-22_08.23_CC_protocol_HPPC_IN21700_30T_cycle_#1725.mat
CC,1725,0.73707,2.1916,0.5507,7,discharge,0,-2.191,0.73,10.0,9.9,3.5926,3.4454,67.1962,03-16-22_08.23_CC_protocol_HPPC_IN21700_30T_cycle_#1725.mat
CC,1725,0.73707,2.1916,0.5506,7,discharge,1,-8.767,2.922,10.0,9.9,3.5952,3.1433,51.5438,03-16-22_08.23_CC_protocol_HPPC_IN21700_30T_cycle_#1725.mat
CC,1725,0.73707,2.1916,0.5506,7,discharge,2,-17.532,5.844,10.0,9.9,3.5978,2.8521,42.5337,03-16-22_08.23_CC_protocol_HPPC_IN21700_30T_cycle_#1725.mat
CC,1725,0.73707,2.1916,0.5505,7,discharge,3,-25.204,8.401,10.0,9.9,3.601,2.6312,38.478,03-16-22_08.23_CC_protocol_HPPC_IN21700_30T_cycle_#1725.mat
CC,1725,0.73707,2.1916,0.4776,8,discharge,0,-2.191,0.73,10.0,9.9,3.5259,3.3538,78.5594,03-16-22_08.23_CC_protocol_HPPC_IN21700_30T_cycle_#1725.mat
CC,1725,0.73707,2.1916,0.4776,8,discharge,1,-8.766,2.922,10.0,9.9,3.5287,3.0011,60.1891,03-16-22_08.23_CC_protocol_HPPC_IN21700_30T_cycle_#1725.mat
CC,1725,0.73707,2.1916,0.4775,8,discharge,2,-17.533,5.844,10.0,9.9,3.5329,2.6466,50.5504,03-16-22_08.23_CC_protocol_HPPC_IN21700_30T_cycle_#1725.mat
CC,1725,0.73707,2.1916,0.4774,8,discharge,3,-25.199,8.4,10.0,9.9,3.539,2.4999,41.2358,03-16-22_08.23_CC_protocol_HPPC_IN21700_30T_cycle_#1725.mat
CC,1725,0.73707,2.1916,0.4046,9,discharge,0,-2.191,0.73,10.0,9.9,3.4479,3.2338,97.7269,03-16-22_08.23_CC_protocol_HPPC_IN21700_30T_cycle_#1725.mat
CC,1725,0.73707,2.1916,0.4045,9,discharge,1,-8.766,2.922,10.0,9.9,3.4503,2.8062,73.4804,03-16-22_08.23_CC_protocol_HPPC_IN21700_30T_cycle_#1725.mat
CC,1725,0.73707,2.1916,0.4045,9,discharge,2,-17.53,5.843,10.0,9.9,3.4543,2.4999,54.4438,03-16-22_08.23_CC_protocol_HPPC_IN21700_30T_cycle_#1725.mat
