Repository: KikETs/ECM_HYBRID_BMS_JOINT

## Results

| Arm | Model | Size | Protocol | Result | Worst cell |
|---|---|---|---|---|---|
| SOP | 2RC table + trim (A8) | 4 effective coefficients, 2 EW states | leave-one-cell-out | usable current 69.6 % discharge, 59.5 % charge (τ = 10 s) | 59.9 % / 53.5 % (BOOST_REST) |
| SOH | dQ/dV ridge | 65 coefficients | leave-one-cell-out | RMSE 0.0094, bias −0.0005 | 0.0130 (BOOST_REST) |
| SOC | 2RC EKF, low-current gate | 3 states | leave-one-cell-out | **2.34 %p** over six sensor disturbances on estimated SOH (2.325 on true SOH), per cell 2.00–2.75 | 4.60 %p (BOOST_NEGPULSE_1S, current offset −0.10 A) |

The SOH arm was a 10,945-parameter CNN until the second audit round. Nested

File: analysis/results/cold_check/r_all_BOOST.csv (part 10 of 10)
protocol,cycle,SOH,CAP_Ah,SOC,soc_group,direction,rate_rank,I_A,CRate_rated,tau_s,tau_actual_s,V_pre_V,V_tau_V,R_mOhm,file
BOOST,1650,0.75197,2.25259,0.3194,11,discharge,2,-14.784,4.928,10.0,9.9,3.4077,2.5,61.3975,02-28-22_11.49_BOOST_protocol_HPPC_IN21700_30T_cycle_#1650.mat
BOOST,1650,0.75197,2.25259,0.3194,11,discharge,3,-14.302,4.767,10.0,9.9,3.4107,2.5,63.6764,02-28-22_11.49_BOOST_protocol_HPPC_IN21700_30T_cycle_#1650.mat
BOOST,1650,0.75197,2.25259,0.282,12,discharge,0,-2.253,0.751,10.0,9.9,3.3514,3.1036,109.9964,02-28-22_11.49_BOOST_protocol_HPPC_IN21700_30T_cycle_#1650.mat
BOOST,1650,0.75197,2.25259,0.2819,12,discharge,1,-9.017,3.006,10.0,9.9,3.3547,2.4999,94.8029,02-28-22_11.49_BOOST_protocol_HPPC_IN21700_30T_cycle_#1650.mat
BOOST,1650,0.75197,2.25259,0.2819,12,discharge,2,-10.767,3.589,10.0,9.9,3.3647,2.4999,80.3195,02-28-22_11.49_BOOST_protocol_HPPC_IN21700_30T_cycle_#1650.mat
BOOST,1650,0.75197,2.25259,0.2818,12,discharge,3,-10.167,3.389,10.0,9.9,3.3663,2.5,85.207,02-28-22_11.49_BOOST_protocol_HPPC_IN21700_30T_cycle_#1650.mat
BOOST,1687,0.74426,2.22951,1.0,0,discharge,0,-2.23,0.743,10.0,9.7,4.0895,3.9273,72.7224,03-06-22_01.52_BOOST_protocol_HPPC_IN21700_30T_cycle_#1687.mat
BOOST,1687,0.74426,2.22951,0.9999,0,discharge,1,-8.917,2.972,10.0,9.9,4.0985,3.6425,51.1377,03-06-22_01.52_BOOST_protocol_HPPC_IN21700_30T_cycle_#1687.mat
BOOST,1687,0.74426,2.22951,0.9999,0,discharge,2,-17.834,5.945,10.0,9.9,4.0976,3.3692,40.8433,03-06-22_01.52_BOOST_protocol_HPPC_IN21700_30T_cycle_#1687.mat
BOOST,1687,0.74426,2.22951,0.9984,0,discharge,3,-25.637,8.546,10.0,9.9,4.0961,3.1642,36.3498,03-06-22_01.52_BOOST_protocol_HPPC_IN21700_30T_cycle_#1687.mat
BOOST,1687,0.74426,2.22951,0.958,1,discharge,0,-2.231,0.744,10.0,9.9,4.0616,3.9054,70.026,03-06-22_01.52_BOOST_protocol_HPPC_IN21700_30T_cycle_#1687.mat
BOOST,1687,0.74426,2.22951,0.958,1,discharge,1,-8.918,2.973,10.0,9.9,4.0635,3.6164,50.1357,03-06-22_01.52_BOOST_protocol_HPPC_IN21700_30T_cycle_#1687.mat
BOOST,1687,0.74426,2.22951,0.9579,1,discharge,2,-17.835,5.945,10.0,9.9,4.0657,3.3426,40.5439,03-06-22_01.52_BOOST_protocol_HPPC_IN21700_30T_cycle_#1687.mat
BOOST,1687,0.74426,2.22951,0.9578,1,discharge,3,-25.638,8.546,10.0,9.9,4.07,3.1364,36.4147,03-06-22_01.52_BOOST_protocol_HPPC_IN21700_30T_cycle_#1687.mat
BOOST,1687,0.74426,2.22951,0.9209,2,discharge,0,-2.228,0.743,10.0,9.9,4.0056,3.8615,64.6623,03-06-22_01.52_BOOST_protocol_HPPC_IN21700_30T_cycle_#1687.mat
BOOST,1687,0.74426,2.22951,0.9208,2,discharge,1,-8.917,2.972,10.0,9.9,4.0072,3.5877,47.046,03-06-22_01.52_BOOST_protocol_HPPC_IN21700_30T_cycle_#1687.mat
BOOST,1687,0.74426,2.22951,0.9207,2,discharge,2,-17.834,5.945,10.0,9.9,4.0095,3.3241,38.4322,03-06-22_01.52_BOOST_protocol_HPPC_IN21700_30T_cycle_#1687.mat
BOOST,1687,0.74426,2.22951,0.9207,2,discharge,3,-25.637,8.546,10.0,9.9,4.0135,3.1239,34.6998,03-06-22_01.52_BOOST_protocol_HPPC_IN21700_30T_cycle_#1687.mat
BOOST,1687,0.74426,2.22951,0.8465,3,discharge,0,-2.229,0.743,10.0,9.9,3.8991,3.7751,55.6303,03-06-22_01.52_BOOST_protocol_HPPC_IN21700_30T_cycle_#1687.mat
BOOST,1687,0.74426,2.22951,0.8465,3,discharge,1,-8.918,2.973,10.0,9.9,3.9009,3.5099,43.8454,03-06-22_01.52_BOOST_protocol_HPPC_IN21700_30T_cycle_#1687.mat
BOOST,1687,0.74426,2.22951,0.8464,3,discharge,2,-17.835,5.945,10.0,9.9,3.9029,3.2371,37.3311,03-06-22_01.52_BOOST_protocol_HPPC_IN21700_30T_cycle_#1687.mat
BOOST,1687,0.74426,2.22951,0.8464,3,discharge,3,-25.637,8.546,10.0,9.9,3.9068,3.0459,33.5804,03-06-22_01.52_BOOST_protocol_HPPC_IN21700_30T_cycle_#1687.mat
BOOST,1687,0.74426,2.22951,0.7722,4,discharge,0,-2.229,0.743,10.0,9.9,3.8084,3.692,52.2231,03-06-22_01.52_BOOST_protocol_HPPC_IN21700_30T_cycle_#1687.mat
BOOST,1687,0.74426,2.22951,0.7722,4,discharge,1,-8.918,2.973,10.0,9.9,3.8115,3.4333,42.411,03-06-22_01.52_BOOST_protocol_HPPC_IN21700_30T_cycle_#1687.mat
BOOST,1687,0.74426,2.22951,0.7721,4,discharge,2,-17.832,5.944,10.0,9.9,3.8134,3.1713,36.0083,03-06-22_01.52_BOOST_protocol_HPPC_IN21700_30T_cycle_#1687.mat
BOOST,1687,0.74426,2.22951,0.7722,4,discharge,3,-25.637,8.546,10.0,9.9,3.8411,3.0001,32.8042,03-06-22_01.52_BOOST_protocol_HPPC_IN21700_30T_cycle_#1687.mat
BOOST,1687,0.74426,2.22951,0.6979,5,discharge,0,-2.229,0.743,10.0,9.9,3.743,3.6237,53.529,03-06-22_01.52_BOOST_protocol_HPPC_IN21700_30T_cycle_#1687.mat
BOOST,1687,0.74426,2.22951,0.6979,5,discharge,1,-8.918,2.973,10.0,9.9,3.7453,3.3623,42.9488,03-06-22_01.52_BOOST_protocol_HPPC_IN21700_30T_cycle_#1687.mat
BOOST,1687,0.74426,2.22951,0.6978,5,discharge,2,-17.834,5.945,10.0,9.9,3.7472,3.0994,36.3239,03-06-22_01.52_BOOST_protocol_HPPC_IN21700_30T_cycle_#1687.mat
BOOST,1687,0.74426,2.22951,0.6977,5,discharge,3,-25.638,8.546,10.0,9.9,3.7511,2.8985,33.2553,03-06-22_01.52_BOOST_protocol_HPPC_IN21700_30T_cycle_#1687.mat
BOOST,1687,0.74426,2.22951,0.6236,6,discharge,0,-2.229,0.743,10.0,9.9,3.6641,3.5492,51.5547,03-06-22_01.52_BOOST_protocol_HPPC_IN21700_30T_cycle_#1687.mat
BOOST,1687,0.74426,2.22951,0.6236,6,discharge,1,-8.918,2.973,10.0,9.9,3.6663,3.2902,42.175,03-06-22_01.52_BOOST_protocol_HPPC_IN21700_30T_cycle_#1687.mat
BOOST,1687,0.74426,2.22951,0.6235,6,discharge,2,-17.833,5.944,10.0,9.9,3.6679,3.0269,35.9446,03-06-22_01.52_BOOST_protocol_HPPC_IN21700_30T_cycle_#1687.mat
BOOST,1687,0.74426,2.22951,0.6234,6,discharge,3,-25.638,8.546,10.0,9.9,3.6717,2.8266,32.9628,03-06-22_01.52_BOOST_protocol_HPPC_IN21700_30T_cycle_#1687.mat
BOOST,1687,0.74426,2.22951,0.5493,7,discharge,0,-2.229,0.743,10.0,9.9,3.6036,3.4804,55.2764,03-06-22_01.52_BOOST_protocol_HPPC_IN21700_30T_cycle_#1687.mat
BOOST,1687,0.74426,2.22951,0.5493,7,discharge,1,-8.918,2.973,10.0,9.9,3.6066,3.2012,45.4576,03-06-22_01.52_BOOST_protocol_HPPC_IN21700_30T_cycle_#1687.mat
BOOST,1687,0.74426,2.22951,0.5492,7,discharge,2,-17.833,5.944,10.0,9.9,3.6088,2.9159,38.8549,03-06-22_01.52_BOOST_protocol_HPPC_IN21700_30T_cycle_#1687.mat
BOOST,1687,0.74426,2.22951,0.5491,7,discharge,3,-25.636,8.545,10.0,9.9,3.6108,2.6929,35.8051,03-06-22_01.52_BOOST_protocol_HPPC_IN21700_30T_cycle_#1687.mat
BOOST,1687,0.74426,2.22951,0.475,8,discharge,0,-2.229,0.743,10.0,9.9,3.537,3.4022,60.4755,03-06-22_01.52_BOOST_protocol_HPPC_IN21700_30T_cycle_#1687.mat
BOOST,1687,0.74426,2.22951,0.4749,8,discharge,1,-8.916,2.972,10.0,9.9,3.54,3.0935,50.0791,03-06-22_01.52_BOOST_protocol_HPPC_IN21700_30T_cycle_#1687.mat
BOOST,1687,0.74426,2.22951,0.4749,8,discharge,2,-17.833,5.944,10.0,9.9,3.5433,2.7694,43.3971,03-06-22_01.52_BOOST_protocol_HPPC_IN21700_30T_cycle_#1687.mat
BOOST,1687,0.74426,2.22951,0.4748,8,discharge,3,-25.638,8.546,10.0,9.9,3.5486,2.5053,40.6935,03-06-22_01.52_BOOST_protocol_HPPC_IN21700_30T_cycle_#1687.mat
BOOST,1687,0.74426,2.22951,0.4007,9,discharge,0,-2.229,0.743,10.0,9.9,3.4611,3.2957,74.207,03-06-22_01.52_BOOST_protocol_HPPC_IN21700_30T_cycle_#1687.mat
BOOST,1687,0.74426,2.22951,0.4006,9,discharge,1,-8.916,2.972,10.0,9.9,3.4636,2.9052,62.6276,03-06-22_01.52_BOOST_protocol_HPPC_IN21700_30T_cycle_#1687.mat
BOOST,1687,0.74426,2.22951,0.4006,9,discharge,2,-17.835,5.945,10.0,9.9,3.4668,2.4999,54.2136,03-06-22_01.52_BOOST_protocol_HPPC_IN21700_30T_cycle_#1687.mat
BOOST,1687,0.74426,2.22951,0.4005,9,discharge,3,-22.651,7.55,10.0,9.9,3.4721,2.4999,42.9208,03-06-22_01.52_BOOST_protocol_HPPC_IN21700_30T_cycle_#1687.mat
BOOST,1687,0.74426,2.22951,0.3635,10,discharge,0,-2.229,0.743,10.0,9.9,3.4312,3.2417,85.0195,03-06-22_01.52_BOOST_protocol_HPPC_IN21700_30T_cycle_#1687.mat
BOOST,1687,0.74426,2.22951,0.3635,10,discharge,1,-8.918,2.973,10.0,9.9,3.4325,2.7982,71.1274,03-06-22_01.52_BOOST_protocol_HPPC_IN21700_30T_cycle_#1687.mat
BOOST,1687,0.74426,2.22951,0.3634,10,discharge,2,-17.832,5.944,10.0,9.9,3.4353,2.5,52.4507,03-06-22_01.52_BOOST_protocol_HPPC_IN21700_30T_cycle_#1687.mat
BOOST,1687,0.74426,2.22951,0.3633,10,discharge,3,-18.605,6.202,10.0,9.9,3.4389,2.5,50.4649,03-06-22_01.52_BOOST_protocol_HPPC_IN21700_30T_cycle_#1687.mat
BOOST,1687,0.74426,2.22951,0.3264,11,discharge,0,-2.231,0.744,10.0,9.9,3.3985,3.1672,103.6894,03-06-22_01.52_BOOST_protocol_HPPC_IN21700_30T_cycle_#1687.mat
BOOST,1687,0.74426,2.22951,0.3263,11,discharge,1,-8.918,2.973,10.0,9.9,3.4003,2.6474,84.4276,03-06-22_01.52_BOOST_protocol_HPPC_IN21700_30T_cycle_#1687.mat
BOOST,1687,0.74426,2.22951,0.3263,11,discharge,2,-14.435,4.812,10.0,9.9,3.4072,2.5,62.8472,03-06-22_01.52_BOOST_protocol_HPPC_IN21700_30T_cycle_#1687.mat
BOOST,1687,0.74426,2.22951,0.3262,11,discharge,3,-13.926,4.642,10.0,9.9,3.4102,2.5,65.3598,03-06-22_01.52_BOOST_protocol_HPPC_IN21700_30T_cycle_#1687.mat
BOOST,1687,0.74426,2.22951,0.2892,12,discharge,0,-2.229,0.743,10.0,9.9,3.35,3.0901,116.6046,03-06-22_01.52_BOOST_protocol_HPPC_IN21700_30T_cycle_#1687.mat
BOOST,1687,0.74426,2.22951,0.2892,12,discharge,1,-8.918,2.973,10.0,9.9,3.3533,2.4998,95.7107,03-06-22_01.52_BOOST_protocol_HPPC_IN21700_30T_cycle_#1687.mat
BOOST,1687,0.74426,2.22951,0.2891,12,discharge,2,-10.706,3.569,10.0,9.9,3.3637,2.5,80.6744,03-06-22_01.52_BOOST_protocol_HPPC_IN21700_30T_cycle_#1687.mat
BOOST,1687,0.74426,2.22951,0.289,12,discharge,3,-10.378,3.459,10.0,9.9,3.3659,2.5,83.4361,03-06-22_01.52_BOOST_protocol_HPPC_IN21700_30T_cycle_#1687.mat
BOOST,1725,0.73295,2.19563,1.0,0,discharge,0,-2.197,0.732,10.0,9.7,4.087,3.9143,78.6036,03-16-22_09.17_BOOST_protocol_HPPC_IN21700_30T_cycle_#1725.mat
BOOST,1725,0.73295,2.19563,0.9999,0,discharge,1,-8.786,2.929,10.0,9.9,4.0957,3.6178,54.3909,03-16-22_09.17_BOOST_protocol_HPPC_IN21700_30T_cycle_#1725.mat
BOOST,1725,0.73295,2.19563,0.9999,0,discharge,2,-17.572,5.857,10.0,9.9,4.0943,3.3368,43.1084,03-16-22_09.17_BOOST_protocol_HPPC_IN21700_30T_cycle_#1725.mat
BOOST,1725,0.73295,2.19563,0.9975,0,discharge,3,-25.259,8.42,10.0,9.9,4.0926,3.1291,38.1448,03-16-22_09.17_BOOST_protocol_HPPC_IN21700_30T_cycle_#1725.mat
BOOST,1725,0.73295,2.19563,0.9571,1,discharge,0,-2.197,0.732,10.0,9.9,4.0564,3.8923,74.686,03-16-22_09.17_BOOST_protocol_HPPC_IN21700_30T_cycle_#1725.mat
BOOST,1725,0.73295,2.19563,0.957,1,discharge,1,-8.787,2.929,10.0,9.9,4.0576,3.5934,52.8292,03-16-22_09.17_BOOST_protocol_HPPC_IN21700_30T_cycle_#1725.mat
BOOST,1725,0.73295,2.19563,0.957,1,discharge,2,-17.573,5.858,10.0,9.9,4.0597,3.307,42.8328,03-16-22_09.17_BOOST_protocol_HPPC_IN21700_30T_cycle_#1725.mat
BOOST,1725,0.73295,2.19563,0.9569,1,discharge,3,-25.259,8.42,10.0,9.9,4.0642,3.1049,37.9785,03-16-22_09.17_BOOST_protocol_HPPC_IN21700_30T_cycle_#1725.mat
BOOST,1725,0.73295,2.19563,0.9205,2,discharge,0,-2.197,0.732,10.0,9.9,3.9927,3.8433,68.0018,03-16-22_09.17_BOOST_protocol_HPPC_IN21700_30T_cycle_#1725.mat
BOOST,1725,0.73295,2.19563,0.9204,2,discharge,1,-8.787,2.929,10.0,9.9,3.9945,3.5623,49.1891,03-16-22_09.17_BOOST_protocol_HPPC_IN21700_30T_cycle_#1725.mat
BOOST,1725,0.73295,2.19563,0.9204,2,discharge,2,-17.572,5.857,10.0,9.9,3.9977,3.2929,40.1093,03-16-22_09.17_BOOST_protocol_HPPC_IN21700_30T_cycle_#1725.mat
BOOST,1725,0.73295,2.19563,0.9203,2,discharge,3,-25.259,8.42,10.0,9.9,4.002,3.0903,36.0941,03-16-22_09.17_BOOST_protocol_HPPC_IN21700_30T_cycle_#1725.mat
BOOST,1725,0.73295,2.19563,0.8473,3,discharge,0,-2.197,0.732,10.0,9.9,3.8878,3.7634,56.6175,03-16-22_09.17_BOOST_protocol_HPPC_IN21700_30T_cycle_#1725.mat
BOOST,1725,0.73295,2.19563,0.8472,3,discharge,1,-8.786,2.929,10.0,9.9,3.89,3.5027,44.0795,03-16-22_09.17_BOOST_protocol_HPPC_IN21700_30T_cycle_#1725.mat
BOOST,1725,0.73295,2.19563,0.8471,3,discharge,2,-17.572,5.857,10.0,9.9,3.8921,3.2393,37.15,03-16-22_09.17_BOOST_protocol_HPPC_IN21700_30T_cycle_#1725.mat
BOOST,1725,0.73295,2.19563,0.8471,3,discharge,3,-25.258,8.419,10.0,9.9,3.8963,3.0302,34.2901,03-16-22_09.17_BOOST_protocol_HPPC_IN21700_30T_cycle_#1725.mat
BOOST,1725,0.73295,2.19563,0.7741,4,discharge,0,-2.197,0.732,10.0,9.9,3.7995,3.6754,56.4784,03-16-22_09.17_BOOST_protocol_HPPC_IN21700_30T_cycle_#1725.mat
BOOST,1725,0.73295,2.19563,0.774,4,discharge,1,-8.787,2.929,10.0,9.9,3.8016,3.4083,44.7613,03-16-22_09.17_BOOST_protocol_HPPC_IN21700_30T_cycle_#1725.mat
BOOST,1725,0.73295,2.19563,0.7739,4,discharge,2,-17.57,5.857,10.0,9.9,3.8054,3.1415,37.786,03-16-22_09.17_BOOST_protocol_HPPC_IN21700_30T_cycle_#1725.mat
BOOST,1725,0.73295,2.19563,0.7739,4,discharge,3,-25.26,8.42,10.0,9.9,3.8083,2.9403,34.3626,03-16-22_09.17_BOOST_protocol_HPPC_IN21700_30T_cycle_#1725.mat
BOOST,1725,0.73295,2.19563,0.7008,5,discharge,0,-2.197,0.732,10.0,9.9,3.7203,3.6007,54.4329,03-16-22_09.17_BOOST_protocol_HPPC_IN21700_30T_cycle_#1725.mat
BOOST,1725,0.73295,2.19563,0.7008,5,discharge,1,-8.784,2.928,10.0,9.9,3.7244,3.3375,44.045,03-16-22_09.17_BOOST_protocol_HPPC_IN21700_30T_cycle_#1725.mat
BOOST,1725,0.73295,2.19563,0.7007,5,discharge,2,-17.572,5.857,10.0,9.9,3.7283,3.0743,37.2183,03-16-22_09.17_BOOST_protocol_HPPC_IN21700_30T_cycle_#1725.mat
BOOST,1725,0.73295,2.19563,0.7006,5,discharge,3,-25.259,8.42,10.0,9.9,3.7326,2.8635,34.4075,03-16-22_09.17_BOOST_protocol_HPPC_IN21700_30T_cycle_#1725.mat
BOOST,1725,0.73295,2.19563,0.6276,6,discharge,0,-2.197,0.732,10.0,9.9,3.6531,3.5279,56.9816,03-16-22_09.17_BOOST_protocol_HPPC_IN21700_30T_cycle_#1725.mat
BOOST,1725,0.73295,2.19563,0.6276,6,discharge,1,-8.787,2.929,10.0,9.9,3.6549,3.2538,45.6491,03-16-22_09.17_BOOST_protocol_HPPC_IN21700_30T_cycle_#1725.mat
BOOST,1725,0.73295,2.19563,0.6275,6,discharge,2,-17.572,5.857,10.0,9.9,3.6576,2.9796,38.5841,03-16-22_09.17_BOOST_protocol_HPPC_IN21700_30T_cycle_#1725.mat
BOOST,1725,0.73295,2.19563,0.6274,6,discharge,3,-25.26,8.42,10.0,9.9,3.6619,2.7737,35.1623,03-16-22_09.17_BOOST_protocol_HPPC_IN21700_30T_cycle_#1725.mat
BOOST,1725,0.73295,2.19563,0.5544,7,discharge,0,-2.197,0.732,10.0,9.9,3.5973,3.4689,58.438,03-16-22_09.17_BOOST_protocol_HPPC_IN21700_30T_cycle_#1725.mat
BOOST,1725,0.73295,2.19563,0.5543,7,discharge,1,-8.786,2.929,10.0,9.9,3.6007,3.1834,47.4949,03-16-22_09.17_BOOST_protocol_HPPC_IN21700_30T_cycle_#1725.mat
BOOST,1725,0.73295,2.19563,0.5543,7,discharge,2,-17.572,5.857,10.0,9.9,3.6033,2.8979,40.1434,03-16-22_09.17_BOOST_protocol_HPPC_IN21700_30T_cycle_#1725.mat
BOOST,1725,0.73295,2.19563,0.5542,7,discharge,3,-25.259,8.42,10.0,9.9,3.6064,2.6664,37.2145,03-16-22_09.17_BOOST_protocol_HPPC_IN21700_30T_cycle_#1725.mat
BOOST,1725,0.73295,2.19563,0.4812,8,discharge,0,-2.197,0.732,10.0,9.9,3.5306,3.3818,67.7287,03-16-22_09.17_BOOST_protocol_HPPC_IN21700_30T_cycle_#1725.mat
BOOST,1725,0.73295,2.19563,0.4811,8,discharge,1,-8.787,2.929,10.0,9.9,3.5329,3.0539,54.5148,03-16-22_09.17_BOOST_protocol_HPPC_IN21700_30T_cycle_#1725.mat
BOOST,1725,0.73295,2.19563,0.4811,8,discharge,2,-17.572,5.857,10.0,9.9,3.5375,2.7169,46.6993,03-16-22_09.17_BOOST_protocol_HPPC_IN21700_30T_cycle_#1725.mat
BOOST,1725,0.73295,2.19563,0.481,8,discharge,3,-25.26,8.42,10.0,9.9,3.5427,2.4999,41.2827,03-16-22_09.17_BOOST_protocol_HPPC_IN21700_30T_cycle_#1725.mat
BOOST,1725,0.73295,2.19563,0.4079,9,discharge,0,-2.197,0.732,10.0,9.9,3.4573,3.284,78.8767,03-16-22_09.17_BOOST_protocol_HPPC_IN21700_30T_cycle_#1725.mat
BOOST,1725,0.73295,2.19563,0.4079,9,discharge,1,-8.787,2.929,10.0,9.9,3.4601,2.8946,64.3586,03-16-22_09.17_BOOST_protocol_HPPC_IN21700_30T_cycle_#1725.mat
BOOST,1725,0.73295,2.19563,0.4078,9,discharge,2,-17.573,5.858,10.0,9.9,3.4635,2.4999,54.8341,03-16-22_09.17_BOOST_protocol_HPPC_IN21700_30T_cycle_#1725.mat
BOOST,1725,0.73295,2.19563,0.4078,9,discharge,3,-21.352,7.117,10.0,9.9,3.4691,2.4999,45.3915,03-16-22_09.17_BOOST_protocol_HPPC_IN21700_30T_cycle_#1725.mat
BOOST,1725,0.73295,2.19563,0.3714,10,discharge,0,-2.199,0.733,10.0,9.9,3.4283,3.2198,94.8115,03-16-22_09.17_BOOST_protocol_HPPC_IN21700_30T_cycle_#1725.mat
BOOST,1725,0.73295,2.19563,0.3713,10,discharge,1,-8.787,2.929,10.0,9.9,3.4297,2.7649,75.6607,03-16-22_09.17_BOOST_protocol_HPPC_IN21700_30T_cycle_#1725.mat
BOOST,1725,0.73295,2.19563,0.3712,10,discharge,2,-17.411,5.804,10.0,9.9,3.4333,2.5,53.604,03-16-22_09.17_BOOST_protocol_HPPC_IN21700_30T_cycle_#1725.mat
BOOST,1725,0.73295,2.19563,0.3712,10,discharge,3,-17.147,5.716,10.0,9.9,3.4369,2.5,54.6393,03-16-22_09.17_BOOST_protocol_HPPC_IN21700_30T_cycle_#1725.mat
BOOST,1725,0.73295,2.19563,0.3347,11,discharge,0,-2.197,0.732,10.0,9.9,3.3966,3.1563,109.3665,03-16-22_09.17_BOOST_protocol_HPPC_IN21700_30T_cycle_#1725.mat
BOOST,1725,0.73295,2.19563,0.3347,11,discharge,1,-8.787,2.929,10.0,9.9,3.3986,2.644,85.8808,03-16-22_09.17_BOOST_protocol_HPPC_IN21700_30T_cycle_#1725.mat
BOOST,1725,0.73295,2.19563,0.3346,11,discharge,2,-14.258,4.753,10.0,9.9,3.4061,2.4999,63.5573,03-16-22_09.17_BOOST_protocol_HPPC_IN21700_30T_cycle_#1725.mat
BOOST,1725,0.73295,2.19563,0.3346,11,discharge,3,-13.829,4.61,10.0,9.9,3.4094,2.4999,65.7676,03-16-22_09.17_BOOST_protocol_HPPC_IN21700_30T_cycle_#1725.mat
BOOST,1725,0.73295,2.19563,0.2981,12,discharge,0,-2.199,0.733,10.0,9.9,3.3469,3.0739,124.1304,03-16-22_09.17_BOOST_protocol_HPPC_IN21700_30T_cycle_#1725.mat
BOOST,1725,0.73295,2.19563,0.2981,12,discharge,1,-8.787,2.929,10.0,9.9,3.3504,2.4999,96.7907,03-16-22_09.17_BOOST_protocol_HPPC_IN21700_30T_cycle_#1725.mat
BOOST,1725,0.73295,2.19563,0.298,12,discharge,2,-10.185,3.395,10.0,9.9,3.3612,2.5,84.5557,03-16-22_09.17_BOOST_protocol_HPPC_IN21700_30T_cycle_#1725.mat
BOOST,1725,0.73295,2.19563,0.2979,12,discharge,3,-9.847,3.282,10.0,9.9,3.3634,2.5001,87.6732,03-16-22_09.17_BOOST_protocol_HPPC_IN21700_30T_cycle_#1725.mat
BOOST,1762,0.7253,2.17271,1.0,0,discharge,0,-2.173,0.724,10.0,9.7,4.0842,3.9048,82.5473,03-21-22_23.59_BOOST_protocol_HPPC_IN21700_30T_cycle_#1762.mat
BOOST,1762,0.7253,2.17271,0.9999,0,discharge,1,-8.691,2.897,10.0,9.9,4.0927,3.6003,56.6537,03-21-22_23.59_BOOST_protocol_HPPC_IN21700_30T_cycle_#1762.mat
BOOST,1762,0.7253,2.17271,0.9999,0,discharge,2,-17.382,5.794,10.0,9.9,4.0915,3.3122,44.8337,03-21-22_23.59_BOOST_protocol_HPPC_IN21700_30T_cycle_#1762.mat
BOOST,1762,0.7253,2.17271,0.9972,0,discharge,3,-24.987,8.329,10.0,9.9,4.0897,3.1015,39.5486,03-21-22_23.59_BOOST_protocol_HPPC_IN21700_30T_cycle_#1762.mat
BOOST,1762,0.7253,2.17271,0.9568,1,discharge,0,-2.175,0.725,10.0,9.9,4.0489,3.8754,79.7701,03-21-22_23.59_BOOST_protocol_HPPC_IN21700_30T_cycle_#1762.mat
BOOST,1762,0.7253,2.17271,0.9568,1,discharge,1,-8.692,2.897,10.0,9.9,4.0502,3.571,55.1331,03-21-22_23.59_BOOST_protocol_HPPC_IN21700_30T_cycle_#1762.mat
BOOST,1762,0.7253,2.17271,0.9567,1,discharge,2,-17.383,5.794,10.0,9.9,4.0528,3.2855,44.1408,03-21-22_23.59_BOOST_protocol_HPPC_IN21700_30T_cycle_#1762.mat
BOOST,1762,0.7253,2.17271,0.9567,1,discharge,3,-24.988,8.329,10.0,9.9,4.0582,3.0753,39.3349,03-21-22_23.59_BOOST_protocol_HPPC_IN21700_30T_cycle_#1762.mat
BOOST,1762,0.7253,2.17271,0.9206,2,discharge,0,-2.173,0.724,10.0,9.9,3.9816,3.826,71.6028,03-21-22_23.59_BOOST_protocol_HPPC_IN21700_30T_cycle_#1762.mat
BOOST,1762,0.7253,2.17271,0.9206,2,discharge,1,-8.692,2.897,10.0,9.9,3.9835,3.5388,51.1643,03-21-22_23.59_BOOST_protocol_HPPC_IN21700_30T_cycle_#1762.mat
BOOST,1762,0.7253,2.17271,0.9205,2,discharge,2,-17.384,5.795,10.0,9.9,3.986,3.2647,41.4922,03-21-22_23.59_BOOST_protocol_HPPC_IN21700_30T_cycle_#1762.mat
BOOST,1762,0.7253,2.17271,0.9204,2,discharge,3,-24.987,8.329,10.0,9.9,3.9908,3.0608,37.2194,03-21-22_23.59_BOOST_protocol_HPPC_IN21700_30T_cycle_#1762.mat
BOOST,1762,0.7253,2.17271,0.8482,3,discharge,0,-2.173,0.724,10.0,9.9,3.8761,3.7422,61.6114,03-21-22_23.59_BOOST_protocol_HPPC_IN21700_30T_cycle_#1762.mat
BOOST,1762,0.7253,2.17271,0.8481,3,discharge,1,-8.692,2.897,10.0,9.9,3.8792,3.4643,47.7346,03-21-22_23.59_BOOST_protocol_HPPC_IN21700_30T_cycle_#1762.mat
BOOST,1762,0.7253,2.17271,0.8481,3,discharge,2,-17.385,5.795,10.0,9.9,3.8809,3.1875,39.885,03-21-22_23.59_BOOST_protocol_HPPC_IN21700_30T_cycle_#1762.mat
BOOST,1762,0.7253,2.17271,0.848,3,discharge,3,-24.988,8.329,10.0,9.9,3.8852,2.9807,36.1974,03-21-22_23.59_BOOST_protocol_HPPC_IN21700_30T_cycle_#1762.mat
BOOST,1762,0.7253,2.17271,0.7758,4,discharge,0,-2.173,0.724,10.0,9.9,3.7891,3.6569,60.8292,03-21-22_23.59_BOOST_protocol_HPPC_IN21700_30T_cycle_#1762.mat
BOOST,1762,0.7253,2.17271,0.7757,4,discharge,1,-8.691,2.897,10.0,9.9,3.7924,3.3798,47.4744,03-21-22_23.59_BOOST_protocol_HPPC_IN21700_30T_cycle_#1762.mat
BOOST,1762,0.7253,2.17271,0.7757,4,discharge,2,-17.382,5.794,10.0,9.9,3.7958,3.107,39.6272,03-21-22_23.59_BOOST_protocol_HPPC_IN21700_30T_cycle_#1762.mat
BOOST,1762,0.7253,2.17271,0.7756,4,discharge,3,-24.989,8.33,10.0,9.9,3.8003,2.9054,35.8118,03-21-22_23.59_BOOST_protocol_HPPC_IN21700_30T_cycle_#1762.mat
BOOST,1762,0.7253,2.17271,0.7034,5,discharge,0,-2.175,0.725,10.0,9.9,3.7119,3.5838,58.8966,03-21-22_23.59_BOOST_protocol_HPPC_IN21700_30T_cycle_#1762.mat
BOOST,1762,0.7253,2.17271,0.7033,5,discharge,1,-8.692,2.897,10.0,9.9,3.7154,3.309,46.7573,03-21-22_23.59_BOOST_protocol_HPPC_IN21700_30T_cycle_#1762.mat
BOOST,1762,0.7253,2.17271,0.7032,5,discharge,2,-17.382,5.794,10.0,9.9,3.7193,3.027,39.8286,03-21-22_23.59_BOOST_protocol_HPPC_IN21700_30T_cycle_#1762.mat
BOOST,1762,0.7253,2.17271,0.7032,5,discharge,3,-24.988,8.329,10.0,9.9,3.724,2.8209,36.1413,03-21-22_23.59_BOOST_protocol_HPPC_IN21700_30T_cycle_#1762.mat
BOOST,1762,0.7253,2.17271,0.6309,6,discharge,0,-2.173,0.724,10.0,9.9,3.6463,3.5126,61.5165,03-21-22_23.59_BOOST_protocol_HPPC_IN21700_30T_cycle_#1762.mat
BOOST,1762,0.7253,2.17271,0.6309,6,discharge,1,-8.692,2.897,10.0,9.9,3.6489,3.2276,48.4715,03-21-22_23.59_BOOST_protocol_HPPC_IN21700_30T_cycle_#1762.mat
BOOST,1762,0.7253,2.17271,0.6308,6,discharge,2,-17.384,5.795,10.0,9.9,3.652,2.9481,40.4913,03-21-22_23.59_BOOST_protocol_HPPC_IN21700_30T_cycle_#1762.mat
BOOST,1762,0.7253,2.17271,0.6307,6,discharge,3,-24.987,8.329,10.0,9.9,3.6558,2.7416,36.587,03-21-22_23.59_BOOST_protocol_HPPC_IN21700_30T_cycle_#1762.mat
BOOST,1762,0.7253,2.17271,0.5585,7,discharge,0,-2.173,0.724,10.0,9.9,3.5912,3.4505,64.7462,03-21-22_23.59_BOOST_protocol_HPPC_IN21700_30T_cycle_#1762.mat
BOOST,1762,0.7253,2.17271,0.5584,7,discharge,1,-8.692,2.897,10.0,9.9,3.5942,3.1445,51.739,03-21-22_23.59_BOOST_protocol_HPPC_IN21700_30T_cycle_#1762.mat
BOOST,1762,0.7253,2.17271,0.5584,7,discharge,2,-17.383,5.794,10.0,9.9,3.5971,2.8416,43.462,03-21-22_23.59_BOOST_protocol_HPPC_IN21700_30T_cycle_#1762.mat
BOOST,1762,0.7253,2.17271,0.5583,7,discharge,3,-24.988,8.329,10.0,9.9,3.6012,2.6084,39.7311,03-21-22_23.59_BOOST_protocol_HPPC_IN21700_30T_cycle_#1762.mat
BOOST,1762,0.7253,2.17271,0.4861,8,discharge,0,-2.175,0.725,10.0,9.9,3.5237,3.3666,72.2299,03-21-22_23.59_BOOST_protocol_HPPC_IN21700_30T_cycle_#1762.mat
BOOST,1762,0.7253,2.17271,0.486,8,discharge,1,-8.691,2.897,10.0,9.9,3.5271,3.0331,56.8391,03-21-22_23.59_BOOST_protocol_HPPC_IN21700_30T_cycle_#1762.mat
BOOST,1762,0.7253,2.17271,0.4859,8,discharge,2,-17.385,5.795,10.0,9.9,3.5317,2.684,48.7604,03-21-22_23.59_BOOST_protocol_HPPC_IN21700_30T_cycle_#1762.mat
BOOST,1762,0.7253,2.17271,0.4859,8,discharge,3,-24.988,8.329,10.0,9.9,3.5385,2.4999,41.564,03-21-22_23.59_BOOST_protocol_HPPC_IN21700_30T_cycle_#1762.mat
BOOST,1762,0.7253,2.17271,0.4136,9,discharge,0,-2.175,0.725,10.0,9.9,3.4513,3.2489,93.0489,03-21-22_23.59_BOOST_protocol_HPPC_IN21700_30T_cycle_#1762.mat
BOOST,1762,0.7253,2.17271,0.4136,9,discharge,1,-8.693,2.898,10.0,9.9,3.4539,2.8322,71.5148,03-21-22_23.59_BOOST_protocol_HPPC_IN21700_30T_cycle_#1762.mat
BOOST,1762,0.7253,2.17271,0.4135,9,discharge,2,-17.384,5.795,10.0,9.9,3.458,2.5,55.1081,03-21-22_23.59_BOOST_protocol_HPPC_IN21700_30T_cycle_#1762.mat
BOOST,1762,0.7253,2.17271,0.4135,9,discharge,3,-19.912,6.637,10.0,9.9,3.4639,2.4999,48.413,03-21-22_23.59_BOOST_protocol_HPPC_IN21700_30T_cycle_#1762.mat
BOOST,1762,0.7253,2.17271,0.3774,10,discharge,0,-2.174,0.725,10.0,9.9,3.4243,3.1984,103.9337,03-21-22_23.59_BOOST_protocol_HPPC_IN21700_30T_cycle_#1762.mat
BOOST,1762,0.7253,2.17271,0.3774,10,discharge,1,-8.691,2.897,10.0,9.9,3.4257,2.7378,79.1472,03-21-22_23.59_BOOST_protocol_HPPC_IN21700_30T_cycle_#1762.mat
BOOST,1762,0.7253,2.17271,0.3773,10,discharge,2,-16.695,5.565,10.0,9.9,3.4301,2.4999,55.7173,03-21-22_23.59_BOOST_protocol_HPPC_IN21700_30T_cycle_#1762.mat
BOOST,1762,0.7253,2.17271,0.3772,10,discharge,3,-16.299,5.433,10.0,9.9,3.434,2.5,57.3041,03-21-22_23.59_BOOST_protocol_HPPC_IN21700_30T_cycle_#1762.mat
BOOST,1762,0.7253,2.17271,0.3412,11,discharge,0,-2.173,0.724,10.0,9.9,3.393,3.1382,117.2519,03-21-22_23.59_BOOST_protocol_HPPC_IN21700_30T_cycle_#1762.mat
BOOST,1762,0.7253,2.17271,0.3411,11,discharge,1,-8.691,2.897,10.0,9.9,3.3952,2.6188,89.3317,03-21-22_23.59_BOOST_protocol_HPPC_IN21700_30T_cycle_#1762.mat
BOOST,1762,0.7253,2.17271,0.3411,11,discharge,2,-13.486,4.495,10.0,9.9,3.4039,2.5,67.0251,03-21-22_23.59_BOOST_protocol_HPPC_IN21700_30T_cycle_#1762.mat
BOOST,1762,0.7253,2.17271,0.341,11,discharge,3,-13.113,4.371,10.0,9.9,3.4065,2.4999,69.1375,03-21-22_23.59_BOOST_protocol_HPPC_IN21700_30T_cycle_#1762.mat
BOOST,1762,0.7253,2.17271,0.305,12,discharge,0,-2.175,0.725,10.0,9.9,3.3414,3.0667,126.2814,03-21-22_23.59_BOOST_protocol_HPPC_IN21700_30T_cycle_#1762.mat
BOOST,1762,0.7253,2.17271,0.3049,12,discharge,1,-8.691,2.897,10.0,9.9,3.3453,2.5,97.2604,03-21-22_23.59_BOOST_protocol_HPPC_IN21700_30T_cycle_#1762.mat
BOOST,1762,0.7253,2.17271,0.3049,12,discharge,2,-9.807,3.269,10.0,9.9,3.3559,2.5,87.2708,03-21-22_23.59_BOOST_protocol_HPPC_IN21700_30T_cycle_#1762.mat
BOOST,1762,0.7253,2.17271,0.3048,12,discharge,3,-9.452,3.151,10.0,9.9,3.358,2.5,90.7735,03-21-22_23.59_BOOST_protocol_HPPC_IN21700_30T_cycle_#1762.mat
BOOST,1800,0.71505,2.14202,1.0,0,discharge,0,-2.142,0.714,10.0,9.7,4.082,3.8915,88.9563,03-28-22_16.13_BOOST_protocol_HPPC_IN21700_30T_cycle_#1800.mat
BOOST,1800,0.71505,2.14202,0.9999,0,discharge,1,-8.574,2.858,10.0,9.9,4.0907,3.5668,61.1026,03-28-22_16.13_BOOST_protocol_HPPC_IN21700_30T_cycle_#1800.mat
BOOST,1800,0.71505,2.14202,0.999,0,discharge,2,-17.146,5.715,10.0,9.9,4.089,3.2617,48.2503,03-28-22_16.13_BOOST_protocol_HPPC_IN21700_30T_cycle_#1800.mat
BOOST,1800,0.71505,2.14202,0.9953,0,discharge,3,-24.649,8.216,10.0,9.9,4.0858,3.0429,42.31,03-28-22_16.13_BOOST_protocol_HPPC_IN21700_30T_cycle_#1800.mat
BOOST,1800,0.71505,2.14202,0.9545,1,discharge,0,-2.144,0.715,10.0,9.9,4.0398,3.8595,84.1069,03-28-22_16.13_BOOST_protocol_HPPC_IN21700_30T_cycle_#1800.mat
BOOST,1800,0.71505,2.14202,0.9545,1,discharge,1,-8.574,2.858,10.0,9.9,4.0413,3.5464,57.7203,03-28-22_16.13_BOOST_protocol_HPPC_IN21700_30T_cycle_#1800.mat
BOOST,1800,0.71505,2.14202,0.9544,1,discharge,2,-17.146,5.715,10.0,9.9,4.0442,3.2534,46.1215,03-28-22_16.13_BOOST_protocol_HPPC_IN21700_30T_cycle_#1800.mat
BOOST,1800,0.71505,2.14202,0.9543,1,discharge,3,-24.649,8.216,10.0,9.9,4.0498,3.0405,40.9469,03-28-22_16.13_BOOST_protocol_HPPC_IN21700_30T_cycle_#1800.mat
BOOST,1800,0.71505,2.14202,0.9188,2,discharge,0,-2.142,0.714,10.0,9.9,3.9704,3.8108,74.5202,03-28-22_16.13_BOOST_protocol_HPPC_IN21700_30T_cycle_#1800.mat
BOOST,1800,0.71505,2.14202,0.9187,2,discharge,1,-8.574,2.858,10.0,9.9,3.9723,3.517,53.1012,03-28-22_16.13_BOOST_protocol_HPPC_IN21700_30T_cycle_#1800.mat
BOOST,1800,0.71505,2.14202,0.9187,2,discharge,2,-17.146,5.715,10.0,9.9,3.9751,3.2375,43.0188,03-28-22_16.13_BOOST_protocol_HPPC_IN21700_30T_cycle_#1800.mat
BOOST,1800,0.71505,2.14202,0.9186,2,discharge,3,-24.647,8.216,10.0,9.9,3.9794,3.0307,38.4915,03-28-22_16.13_BOOST_protocol_HPPC_IN21700_30T_cycle_#1800.mat
BOOST,1800,0.71505,2.14202,0.8473,3,discharge,0,-2.142,0.714,10.0,9.9,3.8663,3.7232,66.8161,03-28-22_16.13_BOOST_protocol_HPPC_IN21700_30T_cycle_#1800.mat
BOOST,1800,0.71505,2.14202,0.8473,3,discharge,1,-8.572,2.857,10.0,9.9,3.8689,3.4349,50.627,03-28-22_16.13_BOOST_protocol_HPPC_IN21700_30T_cycle_#1800.mat
BOOST,1800,0.71505,2.14202,0.8472,3,discharge,2,-17.147,5.716,10.0,9.9,3.871,3.1515,41.9607,03-28-22_16.13_BOOST_protocol_HPPC_IN21700_30T_cycle_#1800.mat
BOOST,1800,0.71505,2.14202,0.8472,3,discharge,3,-24.648,8.216,10.0,9.9,3.876,2.9434,37.8367,03-28-22_16.13_BOOST_protocol_HPPC_IN21700_30T_cycle_#1800.mat
BOOST,1800,0.71505,2.14202,0.7759,4,discharge,0,-2.144,0.715,10.0,9.9,3.7801,3.6408,64.9841,03-28-22_16.13_BOOST_protocol_HPPC_IN21700_30T_cycle_#1800.mat
BOOST,1800,0.71505,2.14202,0.7758,4,discharge,1,-8.574,2.858,10.0,9.9,3.7828,3.3557,49.8122,03-28-22_16.13_BOOST_protocol_HPPC_IN21700_30T_cycle_#1800.mat
BOOST,1800,0.71505,2.14202,0.7758,4,discharge,2,-17.146,5.715,10.0,9.9,3.7878,3.0785,41.3682,03-28-22_16.13_BOOST_protocol_HPPC_IN21700_30T_cycle_#1800.mat
BOOST,1800,0.71505,2.14202,0.7757,4,discharge,3,-24.649,8.216,10.0,9.9,3.7932,2.8783,37.1171,03-28-22_16.13_BOOST_protocol_HPPC_IN21700_30T_cycle_#1800.mat
BOOST,1800,0.71505,2.14202,0.7045,5,discharge,0,-2.142,0.714,10.0,9.9,3.7017,3.5611,65.6488,03-28-22_16.13_BOOST_protocol_HPPC_IN21700_30T_cycle_#1800.mat
BOOST,1800,0.71505,2.14202,0.7044,5,discharge,1,-8.572,2.857,10.0,9.9,3.7063,3.2705,50.8376,03-28-22_16.13_BOOST_protocol_HPPC_IN21700_30T_cycle_#1800.mat
BOOST,1800,0.71505,2.14202,0.7044,5,discharge,2,-17.145,5.715,10.0,9.9,3.7107,2.9892,42.0822,03-28-22_16.13_BOOST_protocol_HPPC_IN21700_30T_cycle_#1800.mat
BOOST,1800,0.71505,2.14202,0.7043,5,discharge,3,-24.648,8.216,10.0,9.9,3.7162,2.7854,37.7637,03-28-22_16.13_BOOST_protocol_HPPC_IN21700_30T_cycle_#1800.mat
BOOST,1800,0.71505,2.14202,0.633,6,discharge,0,-2.142,0.714,10.0,9.9,3.6401,3.4979,66.3959,03-28-22_16.13_BOOST_protocol_HPPC_IN21700_30T_cycle_#1800.mat
BOOST,1800,0.71505,2.14202,0.633,6,discharge,1,-8.572,2.857,10.0,9.9,3.6437,3.2018,51.5498,03-28-22_16.13_BOOST_protocol_HPPC_IN21700_30T_cycle_#1800.mat
BOOST,1800,0.71505,2.14202,0.6329,6,discharge,2,-17.144,5.715,10.0,9.9,3.647,2.919,42.4638,03-28-22_16.13_BOOST_protocol_HPPC_IN21700_30T_cycle_#1800.mat
BOOST,1800,0.71505,2.14202,0.6329,6,discharge,3,-24.649,8.216,10.0,9.9,3.6514,2.7114,38.1354,03-28-22_16.13_BOOST_protocol_HPPC_IN21700_30T_cycle_#1800.mat
BOOST,1800,0.71505,2.14202,0.5616,7,discharge,0,-2.142,0.714,10.0,9.9,3.5862,3.4312,72.369,03-28-22_16.13_BOOST_protocol_HPPC_IN21700_30T_cycle_#1800.mat
BOOST,1800,0.71505,2.14202,0.5615,7,discharge,1,-8.573,2.858,10.0,9.9,3.5894,3.1118,55.7124,03-28-22_16.13_BOOST_protocol_HPPC_IN21700_30T_cycle_#1800.mat
BOOST,1800,0.71505,2.14202,0.5615,7,discharge,2,-17.147,5.716,10.0,9.9,3.5929,2.8061,45.8856,03-28-22_16.13_BOOST_protocol_HPPC_IN21700_30T_cycle_#1800.mat
BOOST,1800,0.71505,2.14202,0.5614,7,discharge,3,-24.648,8.216,10.0,9.9,3.5975,2.5704,41.6707,03-28-22_16.13_BOOST_protocol_HPPC_IN21700_30T_cycle_#1800.mat
BOOST,1800,0.71505,2.14202,0.4902,8,discharge,0,-2.142,0.714,10.0,9.9,3.5193,3.3477,80.112,03-28-22_16.13_BOOST_protocol_HPPC_IN21700_30T_cycle_#1800.mat
BOOST,1800,0.71505,2.14202,0.4901,8,discharge,1,-8.574,2.858,10.0,9.9,3.5228,2.9965,61.3825,03-28-22_16.13_BOOST_protocol_HPPC_IN21700_30T_cycle_#1800.mat
BOOST,1800,0.71505,2.14202,0.49,8,discharge,2,-17.145,5.715,10.0,9.9,3.5275,2.6511,51.1169,03-28-22_16.13_BOOST_protocol_HPPC_IN21700_30T_cycle_#1800.mat
BOOST,1800,0.71505,2.14202,0.49,8,discharge,3,-24.646,8.215,10.0,9.9,3.535,2.5,41.9946,03-28-22_16.13_BOOST_protocol_HPPC_IN21700_30T_cycle_#1800.mat
BOOST,1800,0.71505,2.14202,0.4187,9,discharge,0,-2.142,0.714,10.0,9.9,3.4502,3.2428,96.8209,03-28-22_16.13_BOOST_protocol_HPPC_IN21700_30T_cycle_#1800.mat
BOOST,1800,0.71505,2.14202,0.4186,9,discharge,1,-8.575,2.858,10.0,9.9,3.4528,2.8267,73.018,03-28-22_16.13_BOOST_protocol_HPPC_IN21700_30T_cycle_#1800.mat
BOOST,1800,0.71505,2.14202,0.4186,9,discharge,2,-17.146,5.715,10.0,9.9,3.4568,2.4999,55.8089,03-28-22_16.13_BOOST_protocol_HPPC_IN21700_30T_cycle_#1800.mat
BOOST,1800,0.71505,2.14202,0.4185,9,discharge,3,-19.192,6.397,10.0,9.9,3.4629,2.5,50.1719,03-28-22_16.13_BOOST_protocol_HPPC_IN21700_30T_cycle_#1800.mat
BOOST,1800,0.71505,2.14202,0.383,10,discharge,0,-2.142,0.714,10.0,9.9,3.4231,3.1845,111.386,03-28-22_16.13_BOOST_protocol_HPPC_IN21700_30T_cycle_#1800.mat
BOOST,1800,0.71505,2.14202,0.383,10,discharge,1,-8.572,2.857,10.0,9.9,3.4248,2.7265,81.462,03-28-22_16.13_BOOST_protocol_HPPC_IN21700_30T_cycle_#1800.mat
BOOST,1800,0.71505,2.14202,0.3829,10,discharge,2,-16.265,5.422,10.0,9.9,3.4295,2.4999,57.1534,03-28-22_16.13_BOOST_protocol_HPPC_IN21700_30T_cycle_#1800.mat
BOOST,1800,0.71505,2.14202,0.3828,10,discharge,3,-15.893,5.298,10.0,9.9,3.4336,2.5,58.7428,03-28-22_16.13_BOOST_protocol_HPPC_IN21700_30T_cycle_#1800.mat
BOOST,1800,0.71505,2.14202,0.3473,11,discharge,0,-2.142,0.714,10.0,9.9,3.3929,3.1252,124.9942,03-28-22_16.13_BOOST_protocol_HPPC_IN21700_30T_cycle_#1800.mat
BOOST,1800,0.71505,2.14202,0.3472,11,discharge,1,-8.574,2.858,10.0,9.9,3.3951,2.6013,92.579,03-28-22_16.13_BOOST_protocol_HPPC_IN21700_30T_cycle_#1800.mat
BOOST,1800,0.71505,2.14202,0.3471,11,discharge,2,-12.875,4.292,10.0,9.9,3.4042,2.5,70.2291,03-28-22_16.13_BOOST_protocol_HPPC_IN21700_30T_cycle_#1800.mat
BOOST,1800,0.71505,2.14202,0.3471,11,discharge,3,-12.367,4.122,10.0,9.9,3.4074,2.5,73.3727,03-28-22_16.13_BOOST_protocol_HPPC_IN21700_30T_cycle_#1800.mat
BOOST,1800,0.71505,2.14202,0.3115,12,discharge,0,-2.142,0.714,10.0,9.9,3.3411,3.052,134.9673,03-28-22_16.13_BOOST_protocol_HPPC_IN21700_30T_cycle_#1800.mat
BOOST,1800,0.71505,2.14202,0.3115,12,discharge,1,-8.572,2.857,10.0,9.9,3.3452,2.4999,98.6141,03-28-22_16.13_BOOST_protocol_HPPC_IN21700_30T_cycle_#1800.mat
BOOST,1800,0.71505,2.14202,0.3114,12,discharge,2,-9.524,3.175,10.0,9.9,3.3565,2.5,89.9326,03-28-22_16.13_BOOST_protocol_HPPC_IN21700_30T_cycle_#1800.mat
BOOST,1800,0.71505,2.14202,0.3114,12,discharge,3,-9.234,3.078,10.0,9.9,3.3589,2.5,93.018,03-28-22_16.13_BOOST_protocol_HPPC_IN21700_30T_cycle_#1800.mat
BOOST,1837,0.70491,2.11164,1.0,0,discharge,0,-2.114,0.705,10.0,9.7,4.0776,3.8819,92.5952,04-04-22_01.35_BOOST_protocol_HPPC_IN21700_30T_cycle_#1837.mat
BOOST,1837,0.70491,2.11164,0.9999,0,discharge,1,-8.453,2.818,10.0,9.9,4.0871,3.5543,63.0309,04-04-22_01.35_BOOST_protocol_HPPC_IN21700_30T_cycle_#1837.mat
BOOST,1837,0.70491,2.11164,0.9993,0,discharge,2,-16.904,5.635,10.0,9.9,4.0859,3.2476,49.5918,04-04-22_01.35_BOOST_protocol_HPPC_IN21700_30T_cycle_#1837.mat
BOOST,1837,0.70491,2.11164,0.9958,0,discharge,3,-24.3,8.1,10.0,9.9,4.0835,3.0214,43.7078,04-04-22_01.35_BOOST_protocol_HPPC_IN21700_30T_cycle_#1837.mat
BOOST,1837,0.70491,2.11164,0.9552,1,discharge,0,-2.114,0.705,10.0,9.9,4.0294,3.8417,88.7974,04-04-22_01.35_BOOST_protocol_HPPC_IN21700_30T_cycle_#1837.mat
BOOST,1837,0.70491,2.11164,0.9551,1,discharge,1,-8.453,2.818,10.0,9.9,4.0309,3.5208,60.3426,04-04-22_01.35_BOOST_protocol_HPPC_IN21700_30T_cycle_#1837.mat
BOOST,1837,0.70491,2.11164,0.9551,1,discharge,2,-16.904,5.635,10.0,9.9,4.0346,3.2226,48.036,04-04-22_01.35_BOOST_protocol_HPPC_IN21700_30T_cycle_#1837.mat
BOOST,1837,0.70491,2.11164,0.955,1,discharge,3,-24.299,8.1,10.0,9.9,4.0405,3.0093,42.438,04-04-22_01.35_BOOST_protocol_HPPC_IN21700_30T_cycle_#1837.mat
BOOST,1837,0.70491,2.11164,0.92,2,discharge,0,-2.114,0.705,10.0,9.9,3.9577,3.7915,78.6262,04-04-22_01.35_BOOST_protocol_HPPC_IN21700_30T_cycle_#1837.mat
BOOST,1837,0.70491,2.11164,0.9199,2,discharge,1,-8.453,2.818,10.0,9.9,3.959,3.4903,55.4458,04-04-22_01.35_BOOST_protocol_HPPC_IN21700_30T_cycle_#1837.mat
BOOST,1837,0.70491,2.11164,0.9199,2,discharge,2,-16.904,5.635,10.0,9.9,3.9626,3.2047,44.8355,04-04-22_01.35_BOOST_protocol_HPPC_IN21700_30T_cycle_#1837.mat
BOOST,1837,0.70491,2.11164,0.9198,2,discharge,3,-24.302,8.101,10.0,9.9,3.9682,2.9981,39.9185,04-04-22_01.35_BOOST_protocol_HPPC_IN21700_30T_cycle_#1837.mat
BOOST,1837,0.70491,2.11164,0.8496,3,discharge,0,-2.114,0.705,10.0,9.9,3.8544,3.7039,71.2022,04-04-22_01.35_BOOST_protocol_HPPC_IN21700_30T_cycle_#1837.mat
BOOST,1837,0.70491,2.11164,0.8495,3,discharge,1,-8.454,2.818,10.0,9.9,3.8573,3.4068,53.2903,04-04-22_01.35_BOOST_protocol_HPPC_IN21700_30T_cycle_#1837.mat
BOOST,1837,0.70491,2.11164,0.8494,3,discharge,2,-16.904,5.635,10.0,9.9,3.8598,3.1188,43.8358,04-04-22_01.35_BOOST_protocol_HPPC_IN21700_30T_cycle_#1837.mat
BOOST,1837,0.70491,2.11164,0.8494,3,discharge,3,-24.3,8.1,10.0,9.9,3.8646,2.9111,39.2387,04-04-22_01.35_BOOST_protocol_HPPC_IN21700_30T_cycle_#1837.mat
BOOST,1837,0.70491,2.11164,0.7791,4,discharge,0,-2.114,0.705,10.0,9.9,3.7703,3.6225,69.9248,04-04-22_01.35_BOOST_protocol_HPPC_IN21700_30T_cycle_#1837.mat
BOOST,1837,0.70491,2.11164,0.7791,4,discharge,1,-8.451,2.817,10.0,9.9,3.7743,3.3277,52.8439,04-04-22_01.35_BOOST_protocol_HPPC_IN21700_30T_cycle_#1837.mat
BOOST,1837,0.70491,2.11164,0.779,4,discharge,2,-16.904,5.635,10.0,9.9,3.7789,3.047,43.2974,04-04-22_01.35_BOOST_protocol_HPPC_IN21700_30T_cycle_#1837.mat
BOOST,1837,0.70491,2.11164,0.7789,4,discharge,3,-24.3,8.1,10.0,9.9,3.7851,2.8486,38.5391,04-04-22_01.35_BOOST_protocol_HPPC_IN21700_30T_cycle_#1837.mat
BOOST,1837,0.70491,2.11164,0.7087,5,discharge,0,-2.114,0.705,10.0,9.9,3.6945,3.5449,70.773,04-04-22_01.35_BOOST_protocol_HPPC_IN21700_30T_cycle_#1837.mat
BOOST,1837,0.70491,2.11164,0.7086,5,discharge,1,-8.454,2.818,10.0,9.9,3.6984,3.2451,53.6209,04-04-22_01.35_BOOST_protocol_HPPC_IN21700_30T_cycle_#1837.mat
BOOST,1837,0.70491,2.11164,0.7086,5,discharge,2,-16.904,5.635,10.0,9.9,3.7033,2.9616,43.8772,04-04-22_01.35_BOOST_protocol_HPPC_IN21700_30T_cycle_#1837.mat
BOOST,1837,0.70491,2.11164,0.7085,5,discharge,3,-24.298,8.099,10.0,9.9,3.7085,2.7585,39.0979,04-04-22_01.35_BOOST_protocol_HPPC_IN21700_30T_cycle_#1837.mat
BOOST,1837,0.70491,2.11164,0.6383,6,discharge,0,-2.114,0.705,10.0,9.9,3.6352,3.4838,71.6178,04-04-22_01.35_BOOST_protocol_HPPC_IN21700_30T_cycle_#1837.mat
BOOST,1837,0.70491,2.11164,0.6382,6,discharge,1,-8.451,2.817,10.0,9.9,3.6383,3.1791,54.3336,04-04-22_01.35_BOOST_protocol_HPPC_IN21700_30T_cycle_#1837.mat
BOOST,1837,0.70491,2.11164,0.6381,6,discharge,2,-16.904,5.635,10.0,9.9,3.6419,2.8955,44.1552,04-04-22_01.35_BOOST_protocol_HPPC_IN21700_30T_cycle_#1837.mat
BOOST,1837,0.70491,2.11164,0.6381,6,discharge,3,-24.299,8.1,10.0,9.9,3.6466,2.6808,39.7465,04-04-22_01.35_BOOST_protocol_HPPC_IN21700_30T_cycle_#1837.mat
BOOST,1837,0.70491,2.11164,0.5678,7,discharge,0,-2.114,0.705,10.0,9.9,3.579,3.4121,78.9573,04-04-22_01.35_BOOST_protocol_HPPC_IN21700_30T_cycle_#1837.mat
BOOST,1837,0.70491,2.11164,0.5678,7,discharge,1,-8.454,2.818,10.0,9.9,3.5825,3.0792,59.5354,04-04-22_01.35_BOOST_protocol_HPPC_IN21700_30T_cycle_#1837.mat
BOOST,1837,0.70491,2.11164,0.5677,7,discharge,2,-16.905,5.635,10.0,9.9,3.5865,2.7613,48.814,04-04-22_01.35_BOOST_protocol_HPPC_IN21700_30T_cycle_#1837.mat
BOOST,1837,0.70491,2.11164,0.5676,7,discharge,3,-24.299,8.1,10.0,9.9,3.5924,2.5275,43.8248,04-04-22_01.35_BOOST_protocol_HPPC_IN21700_30T_cycle_#1837.mat
BOOST,1837,0.70491,2.11164,0.4974,8,discharge,0,-2.114,0.705,10.0,9.9,3.5119,3.3299,86.1049,04-04-22_01.35_BOOST_protocol_HPPC_IN21700_30T_cycle_#1837.mat
BOOST,1837,0.70491,2.11164,0.4974,8,discharge,1,-8.453,2.818,10.0,9.9,3.5166,2.9713,64.5074,04-04-22_01.35_BOOST_protocol_HPPC_IN21700_30T_cycle_#1837.mat
BOOST,1837,0.70491,2.11164,0.4973,8,discharge,2,-16.904,5.635,10.0,9.9,3.5223,2.6218,53.2714,04-04-22_01.35_BOOST_protocol_HPPC_IN21700_30T_cycle_#1837.mat
BOOST,1837,0.70491,2.11164,0.4972,8,discharge,3,-24.294,8.098,10.0,9.9,3.5308,2.5,42.4302,04-04-22_01.35_BOOST_protocol_HPPC_IN21700_30T_cycle_#1837.mat
BOOST,1837,0.70491,2.11164,0.4269,9,discharge,0,-2.114,0.705,10.0,9.9,3.4471,3.2305,102.4695,04-04-22_01.35_BOOST_protocol_HPPC_IN21700_30T_cycle_#1837.mat
BOOST,1837,0.70491,2.11164,0.4269,9,discharge,1,-8.453,2.818,10.0,9.9,3.4499,2.8248,73.9466,04-04-22_01.35_BOOST_protocol_HPPC_IN21700_30T_cycle_#1837.mat
BOOST,1837,0.70491,2.11164,0.4268,9,discharge,2,-16.903,5.634,10.0,9.9,3.4536,2.4999,56.4219,04-04-22_01.35_BOOST_protocol_HPPC_IN21700_30T_cycle_#1837.mat
BOOST,1837,0.70491,2.11164,0.4268,9,discharge,3,-18.678,6.226,10.0,9.9,3.4603,2.4999,51.4188,04-04-22_01.35_BOOST_protocol_HPPC_IN21700_30T_cycle_#1837.mat
BOOST,1837,0.70491,2.11164,0.3917,10,discharge,0,-2.114,0.705,10.0,9.9,3.4205,3.1701,118.4653,04-04-22_01.35_BOOST_protocol_HPPC_IN21700_30T_cycle_#1837.mat
BOOST,1837,0.70491,2.11164,0.3917,10,discharge,1,-8.454,2.818,10.0,9.9,3.4223,2.7135,83.8469,04-04-22_01.35_BOOST_protocol_HPPC_IN21700_30T_cycle_#1837.mat
BOOST,1837,0.70491,2.11164,0.3916,10,discharge,2,-15.727,5.242,10.0,9.9,3.4282,2.5,59.0195,04-04-22_01.35_BOOST_protocol_HPPC_IN21700_30T_cycle_#1837.mat
BOOST,1837,0.70491,2.11164,0.3916,10,discharge,3,-15.319,5.106,10.0,9.9,3.4325,2.5,60.8721,04-04-22_01.35_BOOST_protocol_HPPC_IN21700_30T_cycle_#1837.mat
BOOST,1837,0.70491,2.11164,0.3565,11,discharge,0,-2.114,0.705,10.0,9.9,3.3899,3.1212,127.1231,04-04-22_01.35_BOOST_protocol_HPPC_IN21700_30T_cycle_#1837.mat
BOOST,1837,0.70491,2.11164,0.3565,11,discharge,1,-8.453,2.818,10.0,9.9,3.3926,2.6129,92.2394,04-04-22_01.35_BOOST_protocol_HPPC_IN21700_30T_cycle_#1837.mat
BOOST,1837,0.70491,2.11164,0.3564,11,discharge,2,-13.04,4.347,10.0,9.9,3.4027,2.5,69.2255,04-04-22_01.35_BOOST_protocol_HPPC_IN21700_30T_cycle_#1837.mat
BOOST,1837,0.70491,2.11164,0.3563,11,discharge,3,-12.693,4.231,10.0,9.9,3.4063,2.5,71.4016,04-04-22_01.35_BOOST_protocol_HPPC_IN21700_30T_cycle_#1837.mat
BOOST,1837,0.70491,2.11164,0.3213,12,discharge,0,-2.114,0.705,10.0,9.9,3.3351,3.0429,138.2214,04-04-22_01.35_BOOST_protocol_HPPC_IN21700_30T_cycle_#1837.mat
BOOST,1837,0.70491,2.11164,0.3212,12,discharge,1,-8.453,2.818,10.0,9.9,3.3401,2.5,99.386,04-04-22_01.35_BOOST_protocol_HPPC_IN21700_30T_cycle_#1837.mat
BOOST,1837,0.70491,2.11164,0.3212,12,discharge,2,-9.341,3.114,10.0,9.9,3.3517,2.5,91.1826,04-04-22_01.35_BOOST_protocol_HPPC_IN21700_30T_cycle_#1837.mat
BOOST,1837,0.70491,2.11164,0.3211,12,discharge,3,-9.046,3.015,10.0,9.9,3.3537,2.5,94.3784,04-04-22_01.35_BOOST_protocol_HPPC_IN21700_30T_cycle_#1837.mat
BOOST,1875,0.69674,2.08716,1.0,0,discharge,0,-2.091,0.697,10.0,9.7,4.0753,3.8672,99.5027,04-10-22_12.55_BOOST_protocol_HPPC_IN21700_30T_cycle_#1875.mat
BOOST,1875,0.69674,2.08716,0.9999,0,discharge,1,-8.357,2.786,10.0,9.9,4.084,3.5234,67.0783,04-10-22_12.55_BOOST_protocol_HPPC_IN21700_30T_cycle_#1875.mat
BOOST,1875,0.69674,2.08716,0.9989,0,discharge,2,-16.715,5.572,10.0,9.9,4.0824,3.2081,52.3063,04-10-22_12.55_BOOST_protocol_HPPC_IN21700_30T_cycle_#1875.mat
BOOST,1875,0.69674,2.08716,0.9951,0,discharge,3,-24.027,8.009,10.0,9.9,4.08,2.9912,45.3157,04-10-22_12.55_BOOST_protocol_HPPC_IN21700_30T_cycle_#1875.mat
BOOST,1875,0.69674,2.08716,0.9552,1,discharge,0,-2.091,0.697,10.0,9.9,4.0195,3.8226,94.143,04-10-22_12.55_BOOST_protocol_HPPC_IN21700_30T_cycle_#1875.mat
BOOST,1875,0.69674,2.08716,0.9552,1,discharge,1,-8.358,2.786,10.0,9.9,4.0209,3.4914,63.3548,04-10-22_12.55_BOOST_protocol_HPPC_IN21700_30T_cycle_#1875.mat
BOOST,1875,0.69674,2.08716,0.9551,1,discharge,2,-16.716,5.572,10.0,9.9,4.0238,3.1846,50.2034,04-10-22_12.55_BOOST_protocol_HPPC_IN21700_30T_cycle_#1875.mat
BOOST,1875,0.69674,2.08716,0.9551,1,discharge,3,-24.026,8.009,10.0,9.9,4.0302,2.9682,44.2021,04-10-22_12.55_BOOST_protocol_HPPC_IN21700_30T_cycle_#1875.mat
BOOST,1875,0.69674,2.08716,0.9204,2,discharge,0,-2.092,0.697,10.0,9.9,3.9461,3.7702,84.0983,04-10-22_12.55_BOOST_protocol_HPPC_IN21700_30T_cycle_#1875.mat
BOOST,1875,0.69674,2.08716,0.9204,2,discharge,1,-8.356,2.785,10.0,9.9,3.9482,3.4556,58.9545,04-10-22_12.55_BOOST_protocol_HPPC_IN21700_30T_cycle_#1875.mat
BOOST,1875,0.69674,2.08716,0.9203,2,discharge,2,-16.715,5.572,10.0,9.9,3.9514,3.1592,47.3946,04-10-22_12.55_BOOST_protocol_HPPC_IN21700_30T_cycle_#1875.mat
BOOST,1875,0.69674,2.08716,0.9202,2,discharge,3,-24.027,8.009,10.0,9.9,3.9578,2.9494,41.9695,04-10-22_12.55_BOOST_protocol_HPPC_IN21700_30T_cycle_#1875.mat
BOOST,1875,0.69674,2.08716,0.8508,3,discharge,0,-2.09,0.697,10.0,9.9,3.8446,3.6893,74.3169,04-10-22_12.55_BOOST_protocol_HPPC_IN21700_30T_cycle_#1875.mat
BOOST,1875,0.69674,2.08716,0.8507,3,discharge,1,-8.358,2.786,10.0,9.9,3.8476,3.3822,55.6852,04-10-22_12.55_BOOST_protocol_HPPC_IN21700_30T_cycle_#1875.mat
BOOST,1875,0.69674,2.08716,0.8507,3,discharge,2,-16.716,5.572,10.0,9.9,3.8504,3.0829,45.9141,04-10-22_12.55_BOOST_protocol_HPPC_IN21700_30T_cycle_#1875.mat
BOOST,1875,0.69674,2.08716,0.8506,3,discharge,3,-24.028,8.009,10.0,9.9,3.8558,2.8719,40.9481,04-10-22_12.55_BOOST_protocol_HPPC_IN21700_30T_cycle_#1875.mat
BOOST,1875,0.69674,2.08716,0.7811,4,discharge,0,-2.09,0.697,10.0,9.9,3.7586,3.5993,76.2383,04-10-22_12.55_BOOST_protocol_HPPC_IN21700_30T_cycle_#1875.mat
BOOST,1875,0.69674,2.08716,0.7811,4,discharge,1,-8.358,2.786,10.0,9.9,3.7638,3.2895,56.7507,04-10-22_12.55_BOOST_protocol_HPPC_IN21700_30T_cycle_#1875.mat
BOOST,1875,0.69674,2.08716,0.781,4,discharge,2,-16.715,5.572,10.0,9.9,3.769,3.0001,46.0006,04-10-22_12.55_BOOST_protocol_HPPC_IN21700_30T_cycle_#1875.mat
BOOST,1875,0.69674,2.08716,0.7809,4,discharge,3,-24.027,8.009,10.0,9.9,3.7763,2.7982,40.7084,04-10-22_12.55_BOOST_protocol_HPPC_IN21700_30T_cycle_#1875.mat
BOOST,1875,0.69674,2.08716,0.7115,5,discharge,0,-2.091,0.697,10.0,9.9,3.6863,3.53,74.7311,04-10-22_12.55_BOOST_protocol_HPPC_IN21700_30T_cycle_#1875.mat
BOOST,1875,0.69674,2.08716,0.7114,5,discharge,1,-8.357,2.786,10.0,9.9,3.6897,3.2239,55.737,04-10-22_12.55_BOOST_protocol_HPPC_IN21700_30T_cycle_#1875.mat
BOOST,1875,0.69674,2.08716,0.7113,5,discharge,2,-16.715,5.572,10.0,9.9,3.6956,2.941,45.1451,04-10-22_12.55_BOOST_protocol_HPPC_IN21700_30T_cycle_#1875.mat
BOOST,1875,0.69674,2.08716,0.7113,5,discharge,3,-24.027,8.009,10.0,9.9,3.7025,2.7404,40.0425,04-10-22_12.55_BOOST_protocol_HPPC_IN21700_30T_cycle_#1875.mat
BOOST,1875,0.69674,2.08716,0.6418,6,discharge,0,-2.092,0.697,10.0,9.9,3.6284,3.4617,79.6998,04-10-22_12.55_BOOST_protocol_HPPC_IN21700_30T_cycle_#1875.mat
BOOST,1875,0.69674,2.08716,0.6418,6,discharge,1,-8.358,2.786,10.0,9.9,3.6316,3.139,58.9383,04-10-22_12.55_BOOST_protocol_HPPC_IN21700_30T_cycle_#1875.mat
BOOST,1875,0.69674,2.08716,0.6417,6,discharge,2,-16.716,5.572,10.0,9.9,3.6355,2.8458,47.2422,04-10-22_12.55_BOOST_protocol_HPPC_IN21700_30T_cycle_#1875.mat
BOOST,1875,0.69674,2.08716,0.6417,6,discharge,3,-24.026,8.009,10.0,9.9,3.6401,2.6286,42.1002,04-10-22_12.55_BOOST_protocol_HPPC_IN21700_30T_cycle_#1875.mat
BOOST,1875,0.69674,2.08716,0.5722,7,discharge,0,-2.091,0.697,10.0,9.9,3.5728,3.3961,84.4848,04-10-22_12.55_BOOST_protocol_HPPC_IN21700_30T_cycle_#1875.mat
BOOST,1875,0.69674,2.08716,0.5721,7,discharge,1,-8.357,2.786,10.0,9.9,3.5766,3.0584,62.0042,04-10-22_12.55_BOOST_protocol_HPPC_IN21700_30T_cycle_#1875.mat
BOOST,1875,0.69674,2.08716,0.5721,7,discharge,2,-16.715,5.572,10.0,9.9,3.5815,2.7493,49.7876,04-10-22_12.55_BOOST_protocol_HPPC_IN21700_30T_cycle_#1875.mat
BOOST,1875,0.69674,2.08716,0.572,7,discharge,3,-24.027,8.009,10.0,9.9,3.5875,2.5168,44.5624,04-10-22_12.55_BOOST_protocol_HPPC_IN21700_30T_cycle_#1875.mat
BOOST,1875,0.69674,2.08716,0.5025,8,discharge,0,-2.09,0.697,10.0,9.9,3.5076,3.3098,94.6547,04-10-22_12.55_BOOST_protocol_HPPC_IN21700_30T_cycle_#1875.mat
BOOST,1875,0.69674,2.08716,0.5025,8,discharge,1,-8.358,2.786,10.0,9.9,3.5115,2.9407,68.2947,04-10-22_12.55_BOOST_protocol_HPPC_IN21700_30T_cycle_#1875.mat
BOOST,1875,0.69674,2.08716,0.5024,8,discharge,2,-16.716,5.572,10.0,9.9,3.5178,2.583,55.9225,04-10-22_12.55_BOOST_protocol_HPPC_IN21700_30T_cycle_#1875.mat
BOOST,1875,0.69674,2.08716,0.5024,8,discharge,3,-23.557,7.852,10.0,9.9,3.5269,2.5,43.5921,04-10-22_12.55_BOOST_protocol_HPPC_IN21700_30T_cycle_#1875.mat
BOOST,1875,0.69674,2.08716,0.4329,9,discharge,0,-2.09,0.697,10.0,9.9,3.4416,3.2003,115.4766,04-10-22_12.55_BOOST_protocol_HPPC_IN21700_30T_cycle_#1875.mat
BOOST,1875,0.69674,2.08716,0.4328,9,discharge,1,-8.357,2.786,10.0,9.9,3.4436,2.7806,79.3337,04-10-22_12.55_BOOST_protocol_HPPC_IN21700_30T_cycle_#1875.mat
BOOST,1875,0.69674,2.08716,0.4328,9,discharge,2,-16.712,5.571,10.0,9.9,3.4493,2.4999,56.8095,04-10-22_12.55_BOOST_protocol_HPPC_IN21700_30T_cycle_#1875.mat
BOOST,1875,0.69674,2.08716,0.4327,9,discharge,3,-17.607,5.869,10.0,9.9,3.4555,2.5,54.2682,04-10-22_12.55_BOOST_protocol_HPPC_IN21700_30T_cycle_#1875.mat
BOOST,1875,0.69674,2.08716,0.3981,10,discharge,0,-2.091,0.697,10.0,9.9,3.4159,3.1594,122.6451,04-10-22_12.55_BOOST_protocol_HPPC_IN21700_30T_cycle_#1875.mat
BOOST,1875,0.69674,2.08716,0.398,10,discharge,1,-8.357,2.786,10.0,9.9,3.4187,2.7109,84.6904,04-10-22_12.55_BOOST_protocol_HPPC_IN21700_30T_cycle_#1875.mat
BOOST,1875,0.69674,2.08716,0.3979,10,discharge,2,-15.301,5.1,10.0,9.9,3.4253,2.5,60.4732,04-10-22_12.55_BOOST_protocol_HPPC_IN21700_30T_cycle_#1875.mat
BOOST,1875,0.69674,2.08716,0.3979,10,discharge,3,-14.573,4.858,10.0,9.9,3.4297,2.5,63.7961,04-10-22_12.55_BOOST_protocol_HPPC_IN21700_30T_cycle_#1875.mat
BOOST,1875,0.69674,2.08716,0.3632,11,discharge,0,-2.09,0.697,10.0,9.9,3.386,3.1006,136.5681,04-10-22_12.55_BOOST_protocol_HPPC_IN21700_30T_cycle_#1875.mat
BOOST,1875,0.69674,2.08716,0.3632,11,discharge,1,-8.358,2.786,10.0,9.9,3.3889,2.573,97.6226,04-10-22_12.55_BOOST_protocol_HPPC_IN21700_30T_cycle_#1875.mat
BOOST,1875,0.69674,2.08716,0.3631,11,discharge,2,-12.005,4.002,10.0,9.9,3.3993,2.5,74.9105,04-10-22_12.55_BOOST_protocol_HPPC_IN21700_30T_cycle_#1875.mat
BOOST,1875,0.69674,2.08716,0.3631,11,discharge,3,-11.64,3.88,10.0,9.9,3.4031,2.5001,77.5773,04-10-22_12.55_BOOST_protocol_HPPC_IN21700_30T_cycle_#1875.mat
BOOST,1875,0.69674,2.08716,0.3284,12,discharge,0,-2.092,0.697,10.0,9.9,3.3264,3.0278,142.741,04-10-22_12.55_BOOST_protocol_HPPC_IN21700_30T_cycle_#1875.mat
BOOST,1875,0.69674,2.08716,0.3284,12,discharge,1,-8.357,2.786,10.0,9.9,3.331,2.4999,99.4484,04-10-22_12.55_BOOST_protocol_HPPC_IN21700_30T_cycle_#1875.mat
BOOST,1875,0.69674,2.08716,0.3283,12,discharge,2,-9.106,3.035,10.0,9.9,3.3426,2.5,92.5324,04-10-22_12.55_BOOST_protocol_HPPC_IN21700_30T_cycle_#1875.mat
BOOST,1875,0.69674,2.08716,0.3283,12,discharge,3,-8.897,2.966,10.0,9.9,3.345,2.5,94.9716,04-10-22_12.55_BOOST_protocol_HPPC_IN21700_30T_cycle_#1875.mat
