Repository: KikETs/ECM_HYBRID_BMS_JOINT

## Results

| Arm | Model | Size | Protocol | Result | Worst cell |
|---|---|---|---|---|---|
| SOP | 2RC table + trim (A8) | 4 effective coefficients, 2 EW states | leave-one-cell-out | usable current 69.6 % discharge, 59.5 % charge (τ = 10 s) | 59.9 % / 53.5 % (BOOST_REST) |
| SOH | dQ/dV ridge | 65 coefficients | leave-one-cell-out | RMSE 0.0094, bias −0.0005 | 0.0130 (BOOST_REST) |
| SOC | 2RC EKF, low-current gate | 3 states | leave-one-cell-out | **2.34 %p** over six sensor disturbances on estimated SOH (2.325 on true SOH), per cell 2.00–2.75 | 4.60 %p (BOOST_NEGPULSE_1S, current offset −0.10 A) |

The SOH arm was a 10,945-parameter CNN until the second audit round. Nested

File: analysis/results/cold_check/r_all_CC.csv (part 10 of 10)
protocol,cycle,SOH,CAP_Ah,SOC,soc_group,direction,rate_rank,I_A,CRate_rated,tau_s,tau_actual_s,V_pre_V,V_tau_V,R_mOhm,file
CC,1725,0.73707,2.1916,0.4044,9,discharge,3,-18.704,6.235,10.0,9.9,3.4591,2.4999,51.2831,03-16-22_08.23_CC_protocol_HPPC_IN21700_30T_cycle_#1725.mat
CC,1725,0.73707,2.1916,0.368,10,discharge,0,-2.191,0.73,10.0,9.9,3.4186,3.1527,121.3767,03-16-22_08.23_CC_protocol_HPPC_IN21700_30T_cycle_#1725.mat
CC,1725,0.73707,2.1916,0.368,10,discharge,1,-8.766,2.922,10.0,9.9,3.42,2.668,85.785,03-16-22_08.23_CC_protocol_HPPC_IN21700_30T_cycle_#1725.mat
CC,1725,0.73707,2.1916,0.3679,10,discharge,2,-14.683,4.894,10.0,9.9,3.4247,2.4999,62.9844,03-16-22_08.23_CC_protocol_HPPC_IN21700_30T_cycle_#1725.mat
CC,1725,0.73707,2.1916,0.3679,10,discharge,3,-14.361,4.787,10.0,9.9,3.4279,2.5,64.6125,03-16-22_08.23_CC_protocol_HPPC_IN21700_30T_cycle_#1725.mat
CC,1725,0.73707,2.1916,0.3315,11,discharge,0,-2.191,0.73,10.0,9.9,3.3885,3.0899,136.291,03-16-22_08.23_CC_protocol_HPPC_IN21700_30T_cycle_#1725.mat
CC,1725,0.73707,2.1916,0.3315,11,discharge,1,-8.768,2.923,10.0,9.9,3.3908,2.5224,99.0431,03-16-22_08.23_CC_protocol_HPPC_IN21700_30T_cycle_#1725.mat
CC,1725,0.73707,2.1916,0.3314,11,discharge,2,-11.387,3.796,10.0,9.9,3.3996,2.5001,78.9936,03-16-22_08.23_CC_protocol_HPPC_IN21700_30T_cycle_#1725.mat
CC,1725,0.73707,2.1916,0.3313,11,discharge,3,-11.215,3.738,10.0,9.9,3.4015,2.5,80.3834,03-16-22_08.23_CC_protocol_HPPC_IN21700_30T_cycle_#1725.mat
CC,1725,0.73707,2.1916,0.295,12,discharge,0,-2.189,0.73,10.0,9.9,3.3304,3.005,148.6388,03-16-22_08.23_CC_protocol_HPPC_IN21700_30T_cycle_#1725.mat
CC,1725,0.73707,2.1916,0.2949,12,discharge,1,-8.763,2.921,10.0,9.9,3.3344,2.5,95.2185,03-16-22_08.23_CC_protocol_HPPC_IN21700_30T_cycle_#1725.mat
CC,1725,0.73707,2.1916,0.2949,12,discharge,2,-7.86,2.62,10.0,9.9,3.344,2.5001,107.3705,03-16-22_08.23_CC_protocol_HPPC_IN21700_30T_cycle_#1725.mat
CC,1725,0.73707,2.1916,0.2948,12,discharge,3,-7.552,2.517,10.0,9.9,3.3458,2.5,111.9998,03-16-22_08.23_CC_protocol_HPPC_IN21700_30T_cycle_#1725.mat
CC,1762,0.7304,2.17177,1.0,0,discharge,0,-2.17,0.723,10.0,9.7,4.0821,3.8757,95.1108,03-22-22_00.01_CC_protocol_HPPC_IN21700_30T_cycle_#1762.mat
CC,1762,0.7304,2.17177,0.9999,0,discharge,1,-8.688,2.896,10.0,9.9,4.091,3.5689,60.0971,03-22-22_00.01_CC_protocol_HPPC_IN21700_30T_cycle_#1762.mat
CC,1762,0.7304,2.17177,0.9977,0,discharge,2,-17.375,5.792,10.0,9.9,4.0877,3.2892,45.9568,03-22-22_00.01_CC_protocol_HPPC_IN21700_30T_cycle_#1762.mat
CC,1762,0.7304,2.17177,0.9932,0,discharge,3,-24.975,8.325,10.0,9.9,4.0842,3.0888,39.8559,03-22-22_00.01_CC_protocol_HPPC_IN21700_30T_cycle_#1762.mat
CC,1762,0.7304,2.17177,0.9515,1,discharge,0,-2.172,0.724,10.0,9.9,4.0402,3.8501,87.515,03-22-22_00.01_CC_protocol_HPPC_IN21700_30T_cycle_#1762.mat
CC,1762,0.7304,2.17177,0.9514,1,discharge,1,-8.688,2.896,10.0,9.9,4.0417,3.5413,57.5947,03-22-22_00.01_CC_protocol_HPPC_IN21700_30T_cycle_#1762.mat
CC,1762,0.7304,2.17177,0.9514,1,discharge,2,-17.376,5.792,10.0,9.9,4.0441,3.2634,44.9298,03-22-22_00.01_CC_protocol_HPPC_IN21700_30T_cycle_#1762.mat
CC,1762,0.7304,2.17177,0.9513,1,discharge,3,-24.976,8.325,10.0,9.9,4.0491,3.0632,39.4739,03-22-22_00.01_CC_protocol_HPPC_IN21700_30T_cycle_#1762.mat
CC,1762,0.7304,2.17177,0.9153,2,discharge,0,-2.17,0.723,10.0,9.9,3.9708,3.8018,77.8694,03-22-22_00.01_CC_protocol_HPPC_IN21700_30T_cycle_#1762.mat
CC,1762,0.7304,2.17177,0.9152,2,discharge,1,-8.688,2.896,10.0,9.9,3.9727,3.5088,53.3949,03-22-22_00.01_CC_protocol_HPPC_IN21700_30T_cycle_#1762.mat
CC,1762,0.7304,2.17177,0.9152,2,discharge,2,-17.376,5.792,10.0,9.9,3.9753,3.2411,42.2537,03-22-22_00.01_CC_protocol_HPPC_IN21700_30T_cycle_#1762.mat
CC,1762,0.7304,2.17177,0.9151,2,discharge,3,-24.976,8.325,10.0,9.9,3.9798,3.0473,37.3358,03-22-22_00.01_CC_protocol_HPPC_IN21700_30T_cycle_#1762.mat
CC,1762,0.7304,2.17177,0.8429,3,discharge,0,-2.17,0.723,10.0,9.9,3.8717,3.7195,70.1253,03-22-22_00.01_CC_protocol_HPPC_IN21700_30T_cycle_#1762.mat
CC,1762,0.7304,2.17177,0.8428,3,discharge,1,-8.688,2.896,10.0,9.9,3.8739,3.4332,50.7222,03-22-22_00.01_CC_protocol_HPPC_IN21700_30T_cycle_#1762.mat
CC,1762,0.7304,2.17177,0.8428,3,discharge,2,-17.374,5.791,10.0,9.9,3.8749,3.1634,40.952,03-22-22_00.01_CC_protocol_HPPC_IN21700_30T_cycle_#1762.mat
CC,1762,0.7304,2.17177,0.8427,3,discharge,3,-24.977,8.326,10.0,9.9,3.8801,2.9668,36.5656,03-22-22_00.01_CC_protocol_HPPC_IN21700_30T_cycle_#1762.mat
CC,1762,0.7304,2.17177,0.7705,4,discharge,0,-2.172,0.724,10.0,9.9,3.7788,3.6316,67.756,03-22-22_00.01_CC_protocol_HPPC_IN21700_30T_cycle_#1762.mat
CC,1762,0.7304,2.17177,0.7704,4,discharge,1,-8.688,2.896,10.0,9.9,3.7827,3.3472,50.1266,03-22-22_00.01_CC_protocol_HPPC_IN21700_30T_cycle_#1762.mat
CC,1762,0.7304,2.17177,0.7704,4,discharge,2,-17.376,5.792,10.0,9.9,3.7865,3.0798,40.671,03-22-22_00.01_CC_protocol_HPPC_IN21700_30T_cycle_#1762.mat
CC,1762,0.7304,2.17177,0.7703,4,discharge,3,-24.976,8.325,10.0,9.9,3.7911,2.8879,36.1627,03-22-22_00.01_CC_protocol_HPPC_IN21700_30T_cycle_#1762.mat
CC,1762,0.7304,2.17177,0.6981,5,discharge,0,-2.172,0.724,10.0,9.9,3.7015,3.5585,65.8288,03-22-22_00.01_CC_protocol_HPPC_IN21700_30T_cycle_#1762.mat
CC,1762,0.7304,2.17177,0.698,5,discharge,1,-8.688,2.896,10.0,9.9,3.7051,3.2755,49.4452,03-22-22_00.01_CC_protocol_HPPC_IN21700_30T_cycle_#1762.mat
CC,1762,0.7304,2.17177,0.698,5,discharge,2,-17.374,5.791,10.0,9.9,3.7091,2.9976,40.952,03-22-22_00.01_CC_protocol_HPPC_IN21700_30T_cycle_#1762.mat
CC,1762,0.7304,2.17177,0.6979,5,discharge,3,-24.977,8.326,10.0,9.9,3.7129,2.7998,36.5576,03-22-22_00.01_CC_protocol_HPPC_IN21700_30T_cycle_#1762.mat
CC,1762,0.7304,2.17177,0.6257,6,discharge,0,-2.171,0.724,10.0,9.9,3.6395,3.4886,69.5232,03-22-22_00.01_CC_protocol_HPPC_IN21700_30T_cycle_#1762.mat
CC,1762,0.7304,2.17177,0.6257,6,discharge,1,-8.688,2.896,10.0,9.9,3.6414,3.1934,51.5624,03-22-22_00.01_CC_protocol_HPPC_IN21700_30T_cycle_#1762.mat
CC,1762,0.7304,2.17177,0.6256,6,discharge,2,-17.376,5.792,10.0,9.9,3.6453,2.916,41.9717,03-22-22_00.01_CC_protocol_HPPC_IN21700_30T_cycle_#1762.mat
CC,1762,0.7304,2.17177,0.6255,6,discharge,3,-24.974,8.325,10.0,9.9,3.6494,2.7143,37.4429,03-22-22_00.01_CC_protocol_HPPC_IN21700_30T_cycle_#1762.mat
CC,1762,0.7304,2.17177,0.5533,7,discharge,0,-2.171,0.724,10.0,9.9,3.5863,3.4256,74.0314,03-22-22_00.01_CC_protocol_HPPC_IN21700_30T_cycle_#1762.mat
CC,1762,0.7304,2.17177,0.5532,7,discharge,1,-8.689,2.896,10.0,9.9,3.5891,3.1037,55.8657,03-22-22_00.01_CC_protocol_HPPC_IN21700_30T_cycle_#1762.mat
CC,1762,0.7304,2.17177,0.5532,7,discharge,2,-17.375,5.792,10.0,9.9,3.5914,2.798,45.6633,03-22-22_00.01_CC_protocol_HPPC_IN21700_30T_cycle_#1762.mat
CC,1762,0.7304,2.17177,0.5531,7,discharge,3,-24.977,8.326,10.0,9.9,3.5961,2.5649,41.286,03-22-22_00.01_CC_protocol_HPPC_IN21700_30T_cycle_#1762.mat
CC,1762,0.7304,2.17177,0.4809,8,discharge,0,-2.172,0.724,10.0,9.9,3.5186,3.3328,85.5236,03-22-22_00.01_CC_protocol_HPPC_IN21700_30T_cycle_#1762.mat
CC,1762,0.7304,2.17177,0.4808,8,discharge,1,-8.686,2.895,10.0,9.9,3.5219,2.9767,62.7655,03-22-22_00.01_CC_protocol_HPPC_IN21700_30T_cycle_#1762.mat
CC,1762,0.7304,2.17177,0.4808,8,discharge,2,-17.374,5.791,10.0,9.9,3.5269,2.6127,52.6189,03-22-22_00.01_CC_protocol_HPPC_IN21700_30T_cycle_#1762.mat
CC,1762,0.7304,2.17177,0.4807,8,discharge,3,-24.769,8.256,10.0,9.9,3.5341,2.5,41.7498,03-22-22_00.01_CC_protocol_HPPC_IN21700_30T_cycle_#1762.mat
CC,1762,0.7304,2.17177,0.4085,9,discharge,0,-2.171,0.724,10.0,9.9,3.4423,3.1939,114.4384,03-22-22_00.01_CC_protocol_HPPC_IN21700_30T_cycle_#1762.mat
CC,1762,0.7304,2.17177,0.4085,9,discharge,1,-8.69,2.897,10.0,9.9,3.4448,2.7491,80.0594,03-22-22_00.01_CC_protocol_HPPC_IN21700_30T_cycle_#1762.mat
CC,1762,0.7304,2.17177,0.4084,9,discharge,2,-17.002,5.667,10.0,9.9,3.4495,2.5,55.8464,03-22-22_00.01_CC_protocol_HPPC_IN21700_30T_cycle_#1762.mat
CC,1762,0.7304,2.17177,0.4083,9,discharge,3,-16.948,5.649,10.0,9.9,3.4546,2.5,56.3252,03-22-22_00.01_CC_protocol_HPPC_IN21700_30T_cycle_#1762.mat
CC,1762,0.7304,2.17177,0.3723,10,discharge,0,-2.171,0.724,10.0,9.9,3.4146,3.1357,128.478,03-22-22_00.01_CC_protocol_HPPC_IN21700_30T_cycle_#1762.mat
CC,1762,0.7304,2.17177,0.3723,10,discharge,1,-8.69,2.897,10.0,9.9,3.4156,2.6474,88.3994,03-22-22_00.01_CC_protocol_HPPC_IN21700_30T_cycle_#1762.mat
CC,1762,0.7304,2.17177,0.3722,10,discharge,2,-13.991,4.664,10.0,9.9,3.4219,2.5,65.8924,03-22-22_00.01_CC_protocol_HPPC_IN21700_30T_cycle_#1762.mat
CC,1762,0.7304,2.17177,0.3721,10,discharge,3,-13.734,4.578,10.0,9.9,3.4247,2.5,67.3293,03-22-22_00.01_CC_protocol_HPPC_IN21700_30T_cycle_#1762.mat
CC,1762,0.7304,2.17177,0.3361,11,discharge,0,-2.173,0.724,10.0,9.9,3.3847,3.0743,142.8571,03-22-22_00.01_CC_protocol_HPPC_IN21700_30T_cycle_#1762.mat
CC,1762,0.7304,2.17177,0.3361,11,discharge,1,-8.689,2.896,10.0,9.9,3.3874,2.5077,101.2476,03-22-22_00.01_CC_protocol_HPPC_IN21700_30T_cycle_#1762.mat
CC,1762,0.7304,2.17177,0.336,11,discharge,2,-11.016,3.672,10.0,9.9,3.3972,2.4999,81.4542,03-22-22_00.01_CC_protocol_HPPC_IN21700_30T_cycle_#1762.mat
CC,1762,0.7304,2.17177,0.3359,11,discharge,3,-10.944,3.648,10.0,9.9,3.3993,2.4999,82.1858,03-22-22_00.01_CC_protocol_HPPC_IN21700_30T_cycle_#1762.mat
CC,1762,0.7304,2.17177,0.2999,12,discharge,0,-2.171,0.724,10.0,9.9,3.3211,2.9896,152.6946,03-22-22_00.01_CC_protocol_HPPC_IN21700_30T_cycle_#1762.mat
CC,1762,0.7304,2.17177,0.2999,12,discharge,1,-8.684,2.895,10.0,9.9,3.3251,2.5,95.0193,03-22-22_00.01_CC_protocol_HPPC_IN21700_30T_cycle_#1762.mat
CC,1762,0.7304,2.17177,0.2998,12,discharge,2,-7.637,2.546,10.0,9.9,3.3354,2.4999,109.4002,03-22-22_00.01_CC_protocol_HPPC_IN21700_30T_cycle_#1762.mat
CC,1762,0.7304,2.17177,0.2997,12,discharge,3,-7.455,2.485,10.0,9.9,3.3375,2.5,112.3422,03-22-22_00.01_CC_protocol_HPPC_IN21700_30T_cycle_#1762.mat
CC,1800,0.71932,2.13884,1.0,0,discharge,0,-2.142,0.714,10.0,9.7,4.08,3.861,102.2314,03-28-22_15.54_CC_protocol_HPPC_IN21700_30T_cycle_#1800.mat
CC,1800,0.71932,2.13884,0.9997,0,discharge,1,-8.568,2.856,10.0,9.9,4.0885,3.536,64.4811,03-28-22_15.54_CC_protocol_HPPC_IN21700_30T_cycle_#1800.mat
CC,1800,0.71932,2.13884,0.9967,0,discharge,2,-17.133,5.711,10.0,9.9,4.0837,3.2373,49.4017,03-28-22_15.54_CC_protocol_HPPC_IN21700_30T_cycle_#1800.mat
CC,1800,0.71932,2.13884,0.9911,0,discharge,3,-24.628,8.209,10.0,9.9,4.0802,3.0284,42.7075,03-28-22_15.54_CC_protocol_HPPC_IN21700_30T_cycle_#1800.mat
CC,1800,0.71932,2.13884,0.9487,1,discharge,0,-2.142,0.714,10.0,9.9,4.0277,3.828,93.2132,03-28-22_15.54_CC_protocol_HPPC_IN21700_30T_cycle_#1800.mat
CC,1800,0.71932,2.13884,0.9487,1,discharge,1,-8.566,2.855,10.0,9.9,4.0293,3.5098,60.6446,03-28-22_15.54_CC_protocol_HPPC_IN21700_30T_cycle_#1800.mat
CC,1800,0.71932,2.13884,0.9486,1,discharge,2,-17.133,5.711,10.0,9.9,4.032,3.2256,47.0671,03-28-22_15.54_CC_protocol_HPPC_IN21700_30T_cycle_#1800.mat
CC,1800,0.71932,2.13884,0.9486,1,discharge,3,-24.627,8.209,10.0,9.9,4.0372,3.024,41.1418,03-28-22_15.54_CC_protocol_HPPC_IN21700_30T_cycle_#1800.mat
CC,1800,0.71932,2.13884,0.913,2,discharge,0,-2.14,0.713,10.0,9.9,3.9577,3.7811,82.5041,03-28-22_15.54_CC_protocol_HPPC_IN21700_30T_cycle_#1800.mat
CC,1800,0.71932,2.13884,0.913,2,discharge,1,-8.566,2.855,10.0,9.9,3.9598,3.4795,56.0679,03-28-22_15.54_CC_protocol_HPPC_IN21700_30T_cycle_#1800.mat
CC,1800,0.71932,2.13884,0.9129,2,discharge,2,-17.135,5.712,10.0,9.9,3.9625,3.2065,44.1202,03-28-22_15.54_CC_protocol_HPPC_IN21700_30T_cycle_#1800.mat
CC,1800,0.71932,2.13884,0.9129,2,discharge,3,-24.629,8.21,10.0,9.9,3.9674,3.0115,38.812,03-28-22_15.54_CC_protocol_HPPC_IN21700_30T_cycle_#1800.mat
CC,1800,0.71932,2.13884,0.8417,3,discharge,0,-2.143,0.714,10.0,9.9,3.8588,3.6945,76.679,03-28-22_15.54_CC_protocol_HPPC_IN21700_30T_cycle_#1800.mat
CC,1800,0.71932,2.13884,0.8416,3,discharge,1,-8.567,2.856,10.0,9.9,3.8614,3.3973,54.1736,03-28-22_15.54_CC_protocol_HPPC_IN21700_30T_cycle_#1800.mat
CC,1800,0.71932,2.13884,0.8415,3,discharge,2,-17.132,5.711,10.0,9.9,3.8636,3.1214,43.3224,03-28-22_15.54_CC_protocol_HPPC_IN21700_30T_cycle_#1800.mat
CC,1800,0.71932,2.13884,0.8415,3,discharge,3,-24.628,8.209,10.0,9.9,3.8686,2.9248,38.3222,03-28-22_15.54_CC_protocol_HPPC_IN21700_30T_cycle_#1800.mat
CC,1800,0.71932,2.13884,0.7703,4,discharge,0,-2.141,0.714,10.0,9.9,3.768,3.6089,74.325,03-28-22_15.54_CC_protocol_HPPC_IN21700_30T_cycle_#1800.mat
CC,1800,0.71932,2.13884,0.7702,4,discharge,1,-8.567,2.856,10.0,9.9,3.7719,3.3142,53.4284,03-28-22_15.54_CC_protocol_HPPC_IN21700_30T_cycle_#1800.mat
CC,1800,0.71932,2.13884,0.7701,4,discharge,2,-17.131,5.71,10.0,9.9,3.7762,3.0433,42.7821,03-28-22_15.54_CC_protocol_HPPC_IN21700_30T_cycle_#1800.mat
CC,1800,0.71932,2.13884,0.7701,4,discharge,3,-24.629,8.21,10.0,9.9,3.782,2.8533,37.7076,03-28-22_15.54_CC_protocol_HPPC_IN21700_30T_cycle_#1800.mat
CC,1800,0.71932,2.13884,0.6989,5,discharge,0,-2.143,0.714,10.0,9.9,3.6915,3.53,75.3652,03-28-22_15.54_CC_protocol_HPPC_IN21700_30T_cycle_#1800.mat
CC,1800,0.71932,2.13884,0.6988,5,discharge,1,-8.567,2.856,10.0,9.9,3.695,3.23,54.2774,03-28-22_15.54_CC_protocol_HPPC_IN21700_30T_cycle_#1800.mat
CC,1800,0.71932,2.13884,0.6988,5,discharge,2,-17.132,5.711,10.0,9.9,3.6988,2.9552,43.4042,03-28-22_15.54_CC_protocol_HPPC_IN21700_30T_cycle_#1800.mat
CC,1800,0.71932,2.13884,0.6987,5,discharge,3,-24.629,8.21,10.0,9.9,3.7051,2.7592,38.4059,03-28-22_15.54_CC_protocol_HPPC_IN21700_30T_cycle_#1800.mat
CC,1800,0.71932,2.13884,0.6275,6,discharge,0,-2.143,0.714,10.0,9.9,3.633,3.467,77.4579,03-28-22_15.54_CC_protocol_HPPC_IN21700_30T_cycle_#1800.mat
CC,1800,0.71932,2.13884,0.6275,6,discharge,1,-8.567,2.856,10.0,9.9,3.6359,3.1584,55.7391,03-28-22_15.54_CC_protocol_HPPC_IN21700_30T_cycle_#1800.mat
CC,1800,0.71932,2.13884,0.6274,6,discharge,2,-17.131,5.71,10.0,9.9,3.6394,2.8781,44.4399,03-28-22_15.54_CC_protocol_HPPC_IN21700_30T_cycle_#1800.mat
CC,1800,0.71932,2.13884,0.6273,6,discharge,3,-24.627,8.209,10.0,9.9,3.6439,2.6744,39.3674,03-28-22_15.54_CC_protocol_HPPC_IN21700_30T_cycle_#1800.mat
CC,1800,0.71932,2.13884,0.5561,7,discharge,0,-2.143,0.714,10.0,9.9,3.5807,3.4005,84.0917,03-28-22_15.54_CC_protocol_HPPC_IN21700_30T_cycle_#1800.mat
CC,1800,0.71932,2.13884,0.5561,7,discharge,1,-8.567,2.856,10.0,9.9,3.5837,3.0643,60.6273,03-28-22_15.54_CC_protocol_HPPC_IN21700_30T_cycle_#1800.mat
CC,1800,0.71932,2.13884,0.556,7,discharge,2,-17.132,5.711,10.0,9.9,3.5873,2.7555,48.5524,03-28-22_15.54_CC_protocol_HPPC_IN21700_30T_cycle_#1800.mat
CC,1800,0.71932,2.13884,0.5559,7,discharge,3,-24.628,8.209,10.0,9.9,3.5919,2.5194,43.548,03-28-22_15.54_CC_protocol_HPPC_IN21700_30T_cycle_#1800.mat
CC,1800,0.71932,2.13884,0.4847,8,discharge,0,-2.143,0.714,10.0,9.9,3.5135,3.3048,97.3823,03-28-22_15.54_CC_protocol_HPPC_IN21700_30T_cycle_#1800.mat
CC,1800,0.71932,2.13884,0.4847,8,discharge,1,-8.567,2.856,10.0,9.9,3.5161,2.9298,68.4362,03-28-22_15.54_CC_protocol_HPPC_IN21700_30T_cycle_#1800.mat
CC,1800,0.71932,2.13884,0.4846,8,discharge,2,-17.133,5.711,10.0,9.9,3.5227,2.5684,55.6995,03-28-22_15.54_CC_protocol_HPPC_IN21700_30T_cycle_#1800.mat
CC,1800,0.71932,2.13884,0.4846,8,discharge,3,-23.625,7.875,10.0,9.9,3.5306,2.5,43.6233,03-28-22_15.54_CC_protocol_HPPC_IN21700_30T_cycle_#1800.mat
CC,1800,0.71932,2.13884,0.4133,9,discharge,0,-2.141,0.714,10.0,9.9,3.4398,3.187,118.0702,03-28-22_15.54_CC_protocol_HPPC_IN21700_30T_cycle_#1800.mat
CC,1800,0.71932,2.13884,0.4133,9,discharge,1,-8.567,2.856,10.0,9.9,3.4418,2.7542,80.2605,03-28-22_15.54_CC_protocol_HPPC_IN21700_30T_cycle_#1800.mat
CC,1800,0.71932,2.13884,0.4132,9,discharge,2,-16.52,5.507,10.0,9.9,3.4474,2.5,57.3487,03-28-22_15.54_CC_protocol_HPPC_IN21700_30T_cycle_#1800.mat
CC,1800,0.71932,2.13884,0.4132,9,discharge,3,-16.181,5.394,10.0,9.9,3.4528,2.5,58.8839,03-28-22_15.54_CC_protocol_HPPC_IN21700_30T_cycle_#1800.mat
CC,1800,0.71932,2.13884,0.3776,10,discharge,0,-2.143,0.715,10.0,9.9,3.4121,3.1156,138.3252,03-28-22_15.54_CC_protocol_HPPC_IN21700_30T_cycle_#1800.mat
CC,1800,0.71932,2.13884,0.3776,10,discharge,1,-8.567,2.856,10.0,9.9,3.4138,2.6312,91.3495,03-28-22_15.54_CC_protocol_HPPC_IN21700_30T_cycle_#1800.mat
CC,1800,0.71932,2.13884,0.3775,10,discharge,2,-13.425,4.475,10.0,9.9,3.4202,2.4999,68.5512,03-28-22_15.54_CC_protocol_HPPC_IN21700_30T_cycle_#1800.mat
CC,1800,0.71932,2.13884,0.3774,10,discharge,3,-13.195,4.398,10.0,9.9,3.4236,2.4999,70.0038,03-28-22_15.54_CC_protocol_HPPC_IN21700_30T_cycle_#1800.mat
CC,1800,0.71932,2.13884,0.3419,11,discharge,0,-2.143,0.714,10.0,9.9,3.3833,3.0649,148.5768,03-28-22_15.54_CC_protocol_HPPC_IN21700_30T_cycle_#1800.mat
CC,1800,0.71932,2.13884,0.3419,11,discharge,1,-8.567,2.856,10.0,9.9,3.3861,2.5,103.4318,03-28-22_15.54_CC_protocol_HPPC_IN21700_30T_cycle_#1800.mat
CC,1800,0.71932,2.13884,0.3418,11,discharge,2,-10.415,3.472,10.0,9.9,3.3963,2.5,86.0586,03-28-22_15.54_CC_protocol_HPPC_IN21700_30T_cycle_#1800.mat
CC,1800,0.71932,2.13884,0.3418,11,discharge,3,-10.206,3.402,10.0,9.9,3.3981,2.5,87.9973,03-28-22_15.54_CC_protocol_HPPC_IN21700_30T_cycle_#1800.mat
CC,1800,0.71932,2.13884,0.3063,12,discharge,0,-2.141,0.714,10.0,9.9,3.3182,2.9693,162.9384,03-28-22_15.54_CC_protocol_HPPC_IN21700_30T_cycle_#1800.mat
CC,1800,0.71932,2.13884,0.3062,12,discharge,1,-8.561,2.854,10.0,9.9,3.3231,2.5,96.1431,03-28-22_15.54_CC_protocol_HPPC_IN21700_30T_cycle_#1800.mat
CC,1800,0.71932,2.13884,0.3061,12,discharge,2,-7.29,2.43,10.0,9.9,3.3332,2.4999,114.3026,03-28-22_15.54_CC_protocol_HPPC_IN21700_30T_cycle_#1800.mat
CC,1800,0.71932,2.13884,0.3061,12,discharge,3,-7.152,2.384,10.0,9.9,3.3357,2.5,116.8403,03-28-22_15.54_CC_protocol_HPPC_IN21700_30T_cycle_#1800.mat
CC,1837,0.70882,2.10759,1.0,0,discharge,0,-2.11,0.703,10.0,9.7,4.0754,3.8423,110.4739,04-04-22_01.36_CC_protocol_HPPC_IN21700_30T_cycle_#1837.mat
CC,1837,0.70882,2.10759,0.9994,0,discharge,1,-8.439,2.813,10.0,9.9,4.0841,3.5094,68.0981,04-04-22_01.36_CC_protocol_HPPC_IN21700_30T_cycle_#1837.mat
CC,1837,0.70882,2.10759,0.9963,0,discharge,2,-16.875,5.625,10.0,9.9,4.0798,3.2122,51.4133,04-04-22_01.36_CC_protocol_HPPC_IN21700_30T_cycle_#1837.mat
CC,1837,0.70882,2.10759,0.9907,0,discharge,3,-24.257,8.086,10.0,9.9,4.0768,2.9992,44.4243,04-04-22_01.36_CC_protocol_HPPC_IN21700_30T_cycle_#1837.mat
CC,1837,0.70882,2.10759,0.9486,1,discharge,0,-2.108,0.703,10.0,9.9,4.0139,3.8038,99.649,04-04-22_01.36_CC_protocol_HPPC_IN21700_30T_cycle_#1837.mat
CC,1837,0.70882,2.10759,0.9485,1,discharge,1,-8.437,2.812,10.0,9.9,4.0157,3.4769,63.8593,04-04-22_01.36_CC_protocol_HPPC_IN21700_30T_cycle_#1837.mat
CC,1837,0.70882,2.10759,0.9485,1,discharge,2,-16.875,5.625,10.0,9.9,4.0186,3.188,49.2207,04-04-22_01.36_CC_protocol_HPPC_IN21700_30T_cycle_#1837.mat
CC,1837,0.70882,2.10759,0.9484,1,discharge,3,-24.258,8.086,10.0,9.9,4.0241,2.9866,42.7694,04-04-22_01.36_CC_protocol_HPPC_IN21700_30T_cycle_#1837.mat
CC,1837,0.70882,2.10759,0.9134,2,discharge,0,-2.109,0.703,10.0,9.9,3.9439,3.7582,88.0679,04-04-22_01.36_CC_protocol_HPPC_IN21700_30T_cycle_#1837.mat
CC,1837,0.70882,2.10759,0.9134,2,discharge,1,-8.438,2.813,10.0,9.9,3.9468,3.4474,59.1874,04-04-22_01.36_CC_protocol_HPPC_IN21700_30T_cycle_#1837.mat
CC,1837,0.70882,2.10759,0.9133,2,discharge,2,-16.875,5.625,10.0,9.9,3.9495,3.1698,46.2044,04-04-22_01.36_CC_protocol_HPPC_IN21700_30T_cycle_#1837.mat
CC,1837,0.70882,2.10759,0.9133,2,discharge,3,-24.258,8.086,10.0,9.9,3.9551,2.9743,40.432,04-04-22_01.36_CC_protocol_HPPC_IN21700_30T_cycle_#1837.mat
CC,1837,0.70882,2.10759,0.8431,3,discharge,0,-2.109,0.703,10.0,9.9,3.8441,3.6691,82.9935,04-04-22_01.36_CC_protocol_HPPC_IN21700_30T_cycle_#1837.mat
CC,1837,0.70882,2.10759,0.8431,3,discharge,1,-8.438,2.813,10.0,9.9,3.8469,3.3614,57.5387,04-04-22_01.36_CC_protocol_HPPC_IN21700_30T_cycle_#1837.mat
CC,1837,0.70882,2.10759,0.843,3,discharge,2,-16.876,5.625,10.0,9.9,3.8498,3.0814,45.5321,04-04-22_01.36_CC_protocol_HPPC_IN21700_30T_cycle_#1837.mat
CC,1837,0.70882,2.10759,0.8429,3,discharge,3,-24.258,8.086,10.0,9.9,3.8551,2.8859,39.9538,04-04-22_01.36_CC_protocol_HPPC_IN21700_30T_cycle_#1837.mat
CC,1837,0.70882,2.10759,0.7728,4,discharge,0,-2.111,0.704,10.0,9.9,3.7571,3.5856,81.2527,04-04-22_01.36_CC_protocol_HPPC_IN21700_30T_cycle_#1837.mat
CC,1837,0.70882,2.10759,0.7728,4,discharge,1,-8.438,2.813,10.0,9.9,3.7614,3.2808,56.9593,04-04-22_01.36_CC_protocol_HPPC_IN21700_30T_cycle_#1837.mat
CC,1837,0.70882,2.10759,0.7727,4,discharge,2,-16.875,5.625,10.0,9.9,3.7665,3.0072,44.9956,04-04-22_01.36_CC_protocol_HPPC_IN21700_30T_cycle_#1837.mat
CC,1837,0.70882,2.10759,0.7726,4,discharge,3,-24.259,8.086,10.0,9.9,3.7731,2.8196,39.305,04-04-22_01.36_CC_protocol_HPPC_IN21700_30T_cycle_#1837.mat
CC,1837,0.70882,2.10759,0.7025,5,discharge,0,-2.109,0.703,10.0,9.9,3.6821,3.5085,82.3256,04-04-22_01.36_CC_protocol_HPPC_IN21700_30T_cycle_#1837.mat
CC,1837,0.70882,2.10759,0.7025,5,discharge,1,-8.438,2.813,10.0,9.9,3.6865,3.1974,57.9633,04-04-22_01.36_CC_protocol_HPPC_IN21700_30T_cycle_#1837.mat
CC,1837,0.70882,2.10759,0.7024,5,discharge,2,-16.874,5.625,10.0,9.9,3.6914,2.9209,45.662,04-04-22_01.36_CC_protocol_HPPC_IN21700_30T_cycle_#1837.mat
CC,1837,0.70882,2.10759,0.7023,5,discharge,3,-24.259,8.086,10.0,9.9,3.6976,2.7248,40.1006,04-04-22_01.36_CC_protocol_HPPC_IN21700_30T_cycle_#1837.mat
CC,1837,0.70882,2.10759,0.6322,6,discharge,0,-2.109,0.703,10.0,9.9,3.6269,3.4483,84.6887,04-04-22_01.36_CC_protocol_HPPC_IN21700_30T_cycle_#1837.mat
CC,1837,0.70882,2.10759,0.6321,6,discharge,1,-8.438,2.813,10.0,9.9,3.6292,3.1304,59.1163,04-04-22_01.36_CC_protocol_HPPC_IN21700_30T_cycle_#1837.mat
CC,1837,0.70882,2.10759,0.6321,6,discharge,2,-16.876,5.625,10.0,9.9,3.6339,2.8498,46.4624,04-04-22_01.36_CC_protocol_HPPC_IN21700_30T_cycle_#1837.mat
CC,1837,0.70882,2.10759,0.632,6,discharge,3,-24.259,8.086,10.0,9.9,3.639,2.6412,41.1311,04-04-22_01.36_CC_protocol_HPPC_IN21700_30T_cycle_#1837.mat
CC,1837,0.70882,2.10759,0.5619,7,discharge,0,-2.111,0.704,10.0,9.9,3.5723,3.3729,94.4576,04-04-22_01.36_CC_protocol_HPPC_IN21700_30T_cycle_#1837.mat
CC,1837,0.70882,2.10759,0.5618,7,discharge,1,-8.438,2.813,10.0,9.9,3.5758,3.0235,65.4523,04-04-22_01.36_CC_protocol_HPPC_IN21700_30T_cycle_#1837.mat
CC,1837,0.70882,2.10759,0.5617,7,discharge,2,-16.875,5.625,10.0,9.9,3.5803,2.7013,52.0889,04-04-22_01.36_CC_protocol_HPPC_IN21700_30T_cycle_#1837.mat
CC,1837,0.70882,2.10759,0.5617,7,discharge,3,-24.26,8.087,10.0,9.9,3.5866,2.4998,44.798,04-04-22_01.36_CC_protocol_HPPC_IN21700_30T_cycle_#1837.mat
CC,1837,0.70882,2.10759,0.4916,8,discharge,0,-2.109,0.703,10.0,9.9,3.506,3.2809,106.728,04-04-22_01.36_CC_protocol_HPPC_IN21700_30T_cycle_#1837.mat
CC,1837,0.70882,2.10759,0.4915,8,discharge,1,-8.438,2.813,10.0,9.9,3.5096,2.9022,71.9847,04-04-22_01.36_CC_protocol_HPPC_IN21700_30T_cycle_#1837.mat
CC,1837,0.70882,2.10759,0.4915,8,discharge,2,-16.876,5.625,10.0,9.9,3.5165,2.538,57.9817,04-04-22_01.36_CC_protocol_HPPC_IN21700_30T_cycle_#1837.mat
CC,1837,0.70882,2.10759,0.4914,8,discharge,3,-22.336,7.445,10.0,9.9,3.5253,2.5,45.9035,04-04-22_01.36_CC_protocol_HPPC_IN21700_30T_cycle_#1837.mat
CC,1837,0.70882,2.10759,0.4213,9,discharge,0,-2.109,0.703,10.0,9.9,3.4354,3.1643,128.5321,04-04-22_01.36_CC_protocol_HPPC_IN21700_30T_cycle_#1837.mat
CC,1837,0.70882,2.10759,0.4212,9,discharge,1,-8.438,2.813,10.0,9.9,3.4386,2.7407,82.7092,04-04-22_01.36_CC_protocol_HPPC_IN21700_30T_cycle_#1837.mat
CC,1837,0.70882,2.10759,0.4211,9,discharge,2,-16.356,5.452,10.0,9.9,3.4438,2.4999,57.7097,04-04-22_01.36_CC_protocol_HPPC_IN21700_30T_cycle_#1837.mat
CC,1837,0.70882,2.10759,0.4211,9,discharge,3,-15.724,5.241,10.0,9.9,3.4492,2.4999,60.3727,04-04-22_01.36_CC_protocol_HPPC_IN21700_30T_cycle_#1837.mat
CC,1837,0.70882,2.10759,0.3861,10,discharge,0,-2.109,0.703,10.0,9.9,3.4095,3.1019,145.8304,04-04-22_01.36_CC_protocol_HPPC_IN21700_30T_cycle_#1837.mat
CC,1837,0.70882,2.10759,0.3861,10,discharge,1,-8.438,2.813,10.0,9.9,3.4115,2.6202,93.7781,04-04-22_01.36_CC_protocol_HPPC_IN21700_30T_cycle_#1837.mat
CC,1837,0.70882,2.10759,0.386,10,discharge,2,-12.973,4.324,10.0,9.9,3.4185,2.4999,70.8086,04-04-22_01.36_CC_protocol_HPPC_IN21700_30T_cycle_#1837.mat
CC,1837,0.70882,2.10759,0.3859,10,discharge,3,-12.741,4.247,10.0,9.9,3.4222,2.5,72.3805,04-04-22_01.36_CC_protocol_HPPC_IN21700_30T_cycle_#1837.mat
CC,1837,0.70882,2.10759,0.351,11,discharge,0,-2.109,0.703,10.0,9.9,3.3798,3.0555,153.7477,04-04-22_01.36_CC_protocol_HPPC_IN21700_30T_cycle_#1837.mat
CC,1837,0.70882,2.10759,0.3509,11,discharge,1,-8.438,2.813,10.0,9.9,3.3828,2.4998,104.6444,04-04-22_01.36_CC_protocol_HPPC_IN21700_30T_cycle_#1837.mat
CC,1837,0.70882,2.10759,0.3508,11,discharge,2,-10.49,3.497,10.0,9.9,3.3943,2.5,85.2526,04-04-22_01.36_CC_protocol_HPPC_IN21700_30T_cycle_#1837.mat
CC,1837,0.70882,2.10759,0.3508,11,discharge,3,-10.327,3.442,10.0,9.9,3.3963,2.5,86.7919,04-04-22_01.36_CC_protocol_HPPC_IN21700_30T_cycle_#1837.mat
CC,1837,0.70882,2.10759,0.3158,12,discharge,0,-2.109,0.703,10.0,9.9,3.3089,2.9588,165.9714,04-04-22_01.36_CC_protocol_HPPC_IN21700_30T_cycle_#1837.mat
CC,1837,0.70882,2.10759,0.3157,12,discharge,1,-8.432,2.811,10.0,9.9,3.314,2.5,96.5359,04-04-22_01.36_CC_protocol_HPPC_IN21700_30T_cycle_#1837.mat
CC,1837,0.70882,2.10759,0.3157,12,discharge,2,-7.109,2.37,10.0,9.9,3.3244,2.5,115.9722,04-04-22_01.36_CC_protocol_HPPC_IN21700_30T_cycle_#1837.mat
CC,1837,0.70882,2.10759,0.3156,12,discharge,3,-6.97,2.323,10.0,9.9,3.3269,2.5,118.6353,04-04-22_01.36_CC_protocol_HPPC_IN21700_30T_cycle_#1837.mat
CC,1875,0.7009,2.08406,1.0,0,discharge,0,-2.086,0.695,10.0,9.7,4.0723,3.8188,121.507,04-10-22_11.54_CC_protocol_HPPC_IN21700_30T_cycle_#1875.mat
CC,1875,0.7009,2.08406,0.9992,0,discharge,1,-8.35,2.783,10.0,9.9,4.0798,3.4647,73.6656,04-10-22_11.54_CC_protocol_HPPC_IN21700_30T_cycle_#1875.mat
CC,1875,0.7009,2.08406,0.9955,0,discharge,2,-16.698,5.566,10.0,9.9,4.075,3.1599,54.803,04-10-22_11.54_CC_protocol_HPPC_IN21700_30T_cycle_#1875.mat
CC,1875,0.7009,2.08406,0.9895,0,discharge,3,-24.002,8.001,10.0,9.9,4.071,2.9569,46.417,04-10-22_11.54_CC_protocol_HPPC_IN21700_30T_cycle_#1875.mat
CC,1875,0.7009,2.08406,0.9479,1,discharge,0,-2.089,0.696,10.0,9.9,3.9994,3.7843,102.9876,04-10-22_11.54_CC_protocol_HPPC_IN21700_30T_cycle_#1875.mat
CC,1875,0.7009,2.08406,0.9478,1,discharge,1,-8.348,2.783,10.0,9.9,4.001,3.4477,66.2793,04-10-22_11.54_CC_protocol_HPPC_IN21700_30T_cycle_#1875.mat
CC,1875,0.7009,2.08406,0.9477,1,discharge,2,-16.697,5.566,10.0,9.9,4.0039,3.1474,51.2966,04-10-22_11.54_CC_protocol_HPPC_IN21700_30T_cycle_#1875.mat
CC,1875,0.7009,2.08406,0.9477,1,discharge,3,-24.001,8.0,10.0,9.9,4.01,2.9405,44.5606,04-10-22_11.54_CC_protocol_HPPC_IN21700_30T_cycle_#1875.mat
CC,1875,0.7009,2.08406,0.9131,2,discharge,0,-2.087,0.696,10.0,9.9,3.9311,3.7297,96.5114,04-10-22_11.54_CC_protocol_HPPC_IN21700_30T_cycle_#1875.mat
CC,1875,0.7009,2.08406,0.913,2,discharge,1,-8.35,2.783,10.0,9.9,3.934,3.4017,63.747,04-10-22_11.54_CC_protocol_HPPC_IN21700_30T_cycle_#1875.mat
CC,1875,0.7009,2.08406,0.913,2,discharge,2,-16.696,5.565,10.0,9.9,3.9371,3.1125,49.3891,04-10-22_11.54_CC_protocol_HPPC_IN21700_30T_cycle_#1875.mat
CC,1875,0.7009,2.08406,0.9129,2,discharge,3,-24.0,8.0,10.0,9.9,3.9433,2.9142,42.8792,04-10-22_11.54_CC_protocol_HPPC_IN21700_30T_cycle_#1875.mat
CC,1875,0.7009,2.08406,0.8435,3,discharge,0,-2.087,0.696,10.0,9.9,3.83,3.6443,88.9837,04-10-22_11.54_CC_protocol_HPPC_IN21700_30T_cycle_#1875.mat
CC,1875,0.7009,2.08406,0.8435,3,discharge,1,-8.348,2.783,10.0,9.9,3.8332,3.3286,60.4434,04-10-22_11.54_CC_protocol_HPPC_IN21700_30T_cycle_#1875.mat
CC,1875,0.7009,2.08406,0.8434,3,discharge,2,-16.697,5.566,10.0,9.9,3.837,3.0477,47.272,04-10-22_11.54_CC_protocol_HPPC_IN21700_30T_cycle_#1875.mat
CC,1875,0.7009,2.08406,0.8433,3,discharge,3,-24.0,8.0,10.0,9.9,3.8434,2.8573,41.0875,04-10-22_11.54_CC_protocol_HPPC_IN21700_30T_cycle_#1875.mat
CC,1875,0.7009,2.08406,0.7739,4,discharge,0,-2.087,0.696,10.0,9.9,3.7441,3.5543,90.9396,04-10-22_11.54_CC_protocol_HPPC_IN21700_30T_cycle_#1875.mat
CC,1875,0.7009,2.08406,0.7739,4,discharge,1,-8.349,2.783,10.0,9.9,3.7485,3.2325,61.8053,04-10-22_11.54_CC_protocol_HPPC_IN21700_30T_cycle_#1875.mat
CC,1875,0.7009,2.08406,0.7738,4,discharge,2,-16.697,5.566,10.0,9.9,3.7544,2.9528,48.0086,04-10-22_11.54_CC_protocol_HPPC_IN21700_30T_cycle_#1875.mat
CC,1875,0.7009,2.08406,0.7738,4,discharge,3,-24.001,8.0,10.0,9.9,3.7625,2.7609,41.7316,04-10-22_11.54_CC_protocol_HPPC_IN21700_30T_cycle_#1875.mat
CC,1875,0.7009,2.08406,0.7044,5,discharge,0,-2.087,0.696,10.0,9.9,3.6727,3.4838,90.504,04-10-22_11.54_CC_protocol_HPPC_IN21700_30T_cycle_#1875.mat
CC,1875,0.7009,2.08406,0.7043,5,discharge,1,-8.348,2.783,10.0,9.9,3.6768,3.162,61.6638,04-10-22_11.54_CC_protocol_HPPC_IN21700_30T_cycle_#1875.mat
CC,1875,0.7009,2.08406,0.7043,5,discharge,2,-16.697,5.566,10.0,9.9,3.6819,2.8856,47.6912,04-10-22_11.54_CC_protocol_HPPC_IN21700_30T_cycle_#1875.mat
CC,1875,0.7009,2.08406,0.7042,5,discharge,3,-24.001,8.0,10.0,9.9,3.6891,2.6908,41.5941,04-10-22_11.54_CC_protocol_HPPC_IN21700_30T_cycle_#1875.mat
CC,1875,0.7009,2.08406,0.6348,6,discharge,0,-2.087,0.696,10.0,9.9,3.62,3.4202,95.7355,04-10-22_11.54_CC_protocol_HPPC_IN21700_30T_cycle_#1875.mat
CC,1875,0.7009,2.08406,0.6348,6,discharge,1,-8.351,2.784,10.0,9.9,3.623,3.083,64.666,04-10-22_11.54_CC_protocol_HPPC_IN21700_30T_cycle_#1875.mat
CC,1875,0.7009,2.08406,0.6347,6,discharge,2,-16.697,5.566,10.0,9.9,3.6272,2.7922,50.009,04-10-22_11.54_CC_protocol_HPPC_IN21700_30T_cycle_#1875.mat
CC,1875,0.7009,2.08406,0.6346,6,discharge,3,-24.002,8.001,10.0,9.9,3.6329,2.577,43.9922,04-10-22_11.54_CC_protocol_HPPC_IN21700_30T_cycle_#1875.mat
CC,1875,0.7009,2.08406,0.5652,7,discharge,0,-2.085,0.695,10.0,9.9,3.5647,3.3465,104.6422,04-10-22_11.54_CC_protocol_HPPC_IN21700_30T_cycle_#1875.mat
CC,1875,0.7009,2.08406,0.5652,7,discharge,1,-8.348,2.783,10.0,9.9,3.5684,2.9896,69.3307,04-10-22_11.54_CC_protocol_HPPC_IN21700_30T_cycle_#1875.mat
CC,1875,0.7009,2.08406,0.5651,7,discharge,2,-16.697,5.566,10.0,9.9,3.574,2.6723,54.0037,04-10-22_11.54_CC_protocol_HPPC_IN21700_30T_cycle_#1875.mat
CC,1875,0.7009,2.08406,0.5651,7,discharge,3,-24.001,8.0,10.0,9.9,3.5811,2.4999,45.0481,04-10-22_11.54_CC_protocol_HPPC_IN21700_30T_cycle_#1875.mat
CC,1875,0.7009,2.08406,0.4957,8,discharge,0,-2.087,0.696,10.0,9.9,3.5002,3.2601,115.029,04-10-22_11.54_CC_protocol_HPPC_IN21700_30T_cycle_#1875.mat
CC,1875,0.7009,2.08406,0.4956,8,discharge,1,-8.349,2.783,10.0,9.9,3.5039,2.8829,74.3828,04-10-22_11.54_CC_protocol_HPPC_IN21700_30T_cycle_#1875.mat
CC,1875,0.7009,2.08406,0.4956,8,discharge,2,-16.697,5.566,10.0,9.9,3.5115,2.5159,59.6275,04-10-22_11.54_CC_protocol_HPPC_IN21700_30T_cycle_#1875.mat
CC,1875,0.7009,2.08406,0.4955,8,discharge,3,-20.743,6.914,10.0,9.9,3.5207,2.5,49.207,04-10-22_11.54_CC_protocol_HPPC_IN21700_30T_cycle_#1875.mat
CC,1875,0.7009,2.08406,0.4261,9,discharge,0,-2.087,0.696,10.0,9.9,3.4289,3.1259,145.1497,04-10-22_11.54_CC_protocol_HPPC_IN21700_30T_cycle_#1875.mat
CC,1875,0.7009,2.08406,0.4261,9,discharge,1,-8.349,2.783,10.0,9.9,3.4316,2.6854,89.3792,04-10-22_11.54_CC_protocol_HPPC_IN21700_30T_cycle_#1875.mat
CC,1875,0.7009,2.08406,0.426,9,discharge,2,-14.669,4.89,10.0,9.9,3.4376,2.5,63.9171,04-10-22_11.54_CC_protocol_HPPC_IN21700_30T_cycle_#1875.mat
CC,1875,0.7009,2.08406,0.4259,9,discharge,3,-14.414,4.805,10.0,9.9,3.442,2.5,65.3531,04-10-22_11.54_CC_protocol_HPPC_IN21700_30T_cycle_#1875.mat
CC,1875,0.7009,2.08406,0.3913,10,discharge,0,-2.086,0.695,10.0,9.9,3.404,3.0846,153.1454,04-10-22_11.54_CC_protocol_HPPC_IN21700_30T_cycle_#1875.mat
CC,1875,0.7009,2.08406,0.3913,10,discharge,1,-8.349,2.783,10.0,9.9,3.4061,2.605,95.9539,04-10-22_11.54_CC_protocol_HPPC_IN21700_30T_cycle_#1875.mat
CC,1875,0.7009,2.08406,0.3912,10,discharge,2,-12.54,4.18,10.0,9.9,3.4137,2.5,72.8628,04-10-22_11.54_CC_protocol_HPPC_IN21700_30T_cycle_#1875.mat
CC,1875,0.7009,2.08406,0.3911,10,discharge,3,-12.355,4.118,10.0,9.9,3.4179,2.5,74.2938,04-10-22_11.54_CC_protocol_HPPC_IN21700_30T_cycle_#1875.mat
CC,1875,0.7009,2.08406,0.3565,11,discharge,0,-2.087,0.696,10.0,9.9,3.374,3.0327,163.497,04-10-22_11.54_CC_protocol_HPPC_IN21700_30T_cycle_#1875.mat
CC,1875,0.7009,2.08406,0.3565,11,discharge,1,-8.349,2.783,10.0,9.9,3.3774,2.5,105.0942,04-10-22_11.54_CC_protocol_HPPC_IN21700_30T_cycle_#1875.mat
CC,1875,0.7009,2.08406,0.3564,11,discharge,2,-9.542,3.181,10.0,9.9,3.3887,2.5,93.1385,04-10-22_11.54_CC_protocol_HPPC_IN21700_30T_cycle_#1875.mat
CC,1875,0.7009,2.08406,0.3564,11,discharge,3,-9.258,3.086,10.0,9.9,3.3909,2.5,96.2251,04-10-22_11.54_CC_protocol_HPPC_IN21700_30T_cycle_#1875.mat
CC,1875,0.7009,2.08406,0.3218,12,discharge,0,-2.087,0.696,10.0,9.9,3.2923,2.9317,172.7425,04-10-22_11.54_CC_protocol_HPPC_IN21700_30T_cycle_#1875.mat
CC,1875,0.7009,2.08406,0.3217,12,discharge,1,-8.194,2.731,10.0,9.9,3.2977,2.5,97.3541,04-10-22_11.54_CC_protocol_HPPC_IN21700_30T_cycle_#1875.mat
CC,1875,0.7009,2.08406,0.3216,12,discharge,2,-6.59,2.197,10.0,9.9,3.307,2.4999,122.4716,04-10-22_11.54_CC_protocol_HPPC_IN21700_30T_cycle_#1875.mat
CC,1875,0.7009,2.08406,0.3216,12,discharge,3,-6.506,2.169,10.0,9.9,3.3104,2.5,124.5543,04-10-22_11.54_CC_protocol_HPPC_IN21700_30T_cycle_#1875.mat
