Repository: KikETs/ECM_HYBRID_BMS_JOINT

## Results

| Arm | Model | Size | Protocol | Result | Worst cell |
|---|---|---|---|---|---|
| SOP | 2RC table + trim (A8) | 4 effective coefficients, 2 EW states | leave-one-cell-out | usable current 69.6 % discharge, 59.5 % charge (τ = 10 s) | 59.9 % / 53.5 % (BOOST_REST) |
| SOH | dQ/dV ridge | 65 coefficients | leave-one-cell-out | RMSE 0.0094, bias −0.0005 | 0.0130 (BOOST_REST) |
| SOC | 2RC EKF, low-current gate | 3 states | leave-one-cell-out | **2.34 %p** over six sensor disturbances on estimated SOH (2.325 on true SOH), per cell 2.00–2.75 | 4.60 %p (BOOST_NEGPULSE_1S, current offset −0.10 A) |

The SOH arm was a 10,945-parameter CNN until the second audit round. Nested
selection — every candidate scored on the five training cells before the
held-out cell is touched — places that CNN **last on all six folds**, so it
was replaced by ridge: better on every cell, **6.50 µs against 19 442 µs** on
the board, and half the firmware (§36).

Safety factor λ is calibrated **per held-out cell**: cell *i* is scored under
a λ fitted with cell *i* removed entirely. Per-cell λ spans 0.683–0.708
(discharge 10 s). Observed exceedance is 1 of 491 rows on discharge 10 s and
1 of 2461 on charge 10 s, with one-sided 95 % upper bounds of 0.96 % and
0.19 %. **Zero observed exceedance is not zero risk**; the bound is the
number to quote. "Usable current" is the median of λ·predicted / measured.

Per-cycle cost on the board: one SOC EKF step, one A8 feature update and four
SOP inversions — **227.79 µs median**, and **339.84 µs** if each stage hits
its own observed maximum at once, which is 2.278 % and 3.398 % of a 100 Hz
budget. The second figure is a **derived cycle-budget estimate, not a measured
WCET**: it sums per-stage maxima measured separately, and it assumes four
solves per cycle.

Since §37.22 the summation error is measured rather than assumed. A firmware
command runs feature update, SOC EKF, trim and **one** inversion back to back
in a single DWT window: **67.116 µs median, 93.484 µs observed maximum** over
the same 200 operating points, against 68.226 and 96.108 for the same stages
added — summing overstates by 1.65 % at the median and 2.81 % at the maximum.
Read that narrowly. The four stages run sequentially in one window but their
**outputs are not wired into each other**, it is one solve rather than the
four a cycle performs, and an observed maximum over 200 points is not a WCET.
339.84 µs remains the four-solve budget figure. Individually: SOP
inversion 53.21 µs median and 81.09 worst, SOC EKF 8.16, A8 feature
update 6.79, SOH 6.50 once per charge rather than per cycle. Deployment
build text **70 796 B**. Measured on a NUCLEO-H563ZI
after flashing; `repro/run_parity.py` checks the C against Python to
9.2 × 10⁻⁶ and `mcu/bench_soh.py` checks the board's SOH against NumPy on 282
real curves.

Those SOP figures are 5.3 % slower than the same code in the previous
firmware, which held the CNN. Removing 71 kB the SOP path never calls moved
every hot function and changed eight alignments; with the instruction cache
disabled the ordering reverses. An embedded timing claim at this granularity
is a property of the image, not the algorithm (§36.4).

> Two audit rounds (2026-08-27 and 2026-08-31, branch
> `audit/etransportation-readiness`) revised several numbers above and
> contradicted others. `.paper_state/paper_map.yaml` lists every claim with
> its status; `.paper_state/evidence_ledger.yaml` carries the measurements;
> §34 and §35 of [docs/sop_hybrid_spec.md](docs/sop_hybrid_spec.md) record
> both rounds. In particular: the SOH arm was a CNN and is now ridge, because
> nested selection places that CNN last on all six folds; 78 % of the
> discharge SOP labels are extrapolated rather than measured; and the numbers
> above are computed on the label's own SOC.

**What this work claims, and what it does not.** Not superiority, and not
equivalence — no equivalence margin was pre-specified and no noninferiority
test was run, so neither word is available. What the measurements support is
that **the A8 trim reaches competitive safety-adjusted usable current against
the A3, LSTM, GRU and FFRLS baselines tested here, using four effective
deployed coefficients**, with bootstrap intervals that overlap and a ranking
that changes with direction and horizon. The header ships 50 floats; "four
effective deployed coefficients" is the accurate phrase, not "a four-parameter
model".

The production-readiness claim of the first draft is **withdrawn**, and the
title no longer says "production". Every SOP number above is computed on the
label's own SOC, which a vehicle does not have.

Scored on identical pulses, estimated state costs about 4 %p of usable current
and leaves discharge exceedance unchanged (3 of 388 either way). The larger
effect is elsewhere and needs stating carefully: **estimated SOC changes which
pulse-derived labels satisfy the evaluation inclusion rule**, and the subset

File: analysis/mendeley_hppc_resistance.csv
T_C,SOC,Ah,Direction,CRate,OCV_V,R_mOhm
-20.0,1.0,0,discharge,0.5,4.1787146615,216.63783980000002
-20.0,0.95,0.15000000000000013,discharge,0.5,4.0742046538,156.40378939999997
-20.0,0.9,0.29999999999999993,discharge,0.5,4.0603823625,139.09811020000026
-20.0,0.8,0.5999999999999999,discharge,0.5,3.9767743563,117.6330448000001
-20.0,0.7,0.9000000000000001,discharge,0.5,3.8776584136,107.85436046666655
-20.0,0.6,1.2000000000000002,discharge,0.5,3.7898362942,99.87389540000002
-20.0,0.5,1.5,discharge,0.5,3.6949344647,101.89441800000024
-20.0,0.4,1.7999999999999998,discharge,0.5,3.6189118623,104.81435446666659
-20.0,0.3,2.0999999999999996,discharge,0.5,3.5494632766,125.93878333333328
-20.0,0.2,2.4000000000000004,discharge,0.5,3.4515272855,178.52685066666663
-20.0,0.15,2.55,discharge,0.5,3.4073633791,228.5315874
-20.0,1.0,0,discharge,1.0,4.1787146615,200.07104709999996
-20.0,0.95,0.15000000000000013,discharge,1.0,4.0742046538,131.52263486666655
-20.0,0.9,0.29999999999999993,discharge,1.0,4.0603823625,115.67795676666674
-20.0,0.8,0.5999999999999999,discharge,1.0,3.9767743563,105.45110019999997
-20.0,0.7,0.9000000000000001,discharge,1.0,3.8776584136,95.16787916666658
-20.0,0.6,1.2000000000000002,discharge,1.0,3.7898362942,92.30137140000005
-20.0,0.5,1.5,discharge,1.0,3.6949344647,91.68223180000012
-20.0,0.4,1.7999999999999998,discharge,1.0,3.6189118623,95.44583579999995
-20.0,0.3,2.0999999999999996,discharge,1.0,3.5494632766,103.70441446666665
-20.0,0.2,2.4000000000000004,discharge,1.0,3.4515272855,156.0126764666667
-20.0,0.15,2.55,discharge,1.0,3.4073633791,236.52704833333334
-20.0,1.0,0,discharge,2.0,4.1787146615,137.34318581666665
-20.0,0.95,0.15000000000000013,discharge,2.0,4.0742046538,104.78265996666666
-20.0,0.9,0.29999999999999993,discharge,2.0,4.0603823625,92.6463530333334
-20.0,0.8,0.5999999999999999,discharge,2.0,3.9767743563,86.69013118333332
-20.0,0.7,0.9000000000000001,discharge,2.0,3.8776584136,80.76191333333334
-20.0,0.6,1.2000000000000002,discharge,2.0,3.7898362942,78.87916953333337
-20.0,0.5,1.5,discharge,2.0,3.6949344647,78.65387910000007
-20.0,0.4,1.7999999999999998,discharge,2.0,3.6189118623,83.12024805000003
-20.0,0.3,2.0999999999999996,discharge,2.0,3.5494632766,89.66554563333337
-20.0,0.2,2.4000000000000004,discharge,2.0,3.4515272855,142.64860545000002
-20.0,1.0,0,discharge,4.0,4.1787146615,89.03910430833332
-20.0,0.95,0.15000000000000013,discharge,4.0,4.0742046538,76.87448334166665
-20.0,0.9,0.29999999999999993,discharge,4.0,4.0603823625,71.66317001666671
-20.0,0.8,0.5999999999999999,discharge,4.0,3.9767743563,67.33658936666667
-20.0,0.7,0.9000000000000001,discharge,4.0,3.8776584136,64.61127194999997
-20.0,0.6,1.2000000000000002,discharge,4.0,3.7898362942,64.33008835833336
-20.0,0.5,1.5,discharge,4.0,3.6949344647,64.55456056666668
-20.0,0.4,1.7999999999999998,discharge,4.0,3.6189118623,65.22857693333336
-20.0,0.3,2.0999999999999996,discharge,4.0,3.5494632766,74.007477075
-20.0,0.9,0.29999999999999993,charge,0.25,4.0603823625,150.35955933333275
-20.0,0.8,0.5999999999999999,charge,0.25,3.9767743563,120.91695519999963
-20.0,0.7,0.9000000000000001,charge,0.25,3.8776584136,113.0506104000002
-20.0,0.6,1.2000000000000002,charge,0.25,3.7898362942,104.51000773333341
-20.0,0.5,1.5,charge,0.25,3.6949344647,104.51000759999947
-20.0,0.4,1.7999999999999998,charge,0.25,3.6189118623,106.98228746666653
-20.0,0.3,2.0999999999999996,charge,0.25,3.5494632766,126.53577266666656
-20.0,0.2,2.4000000000000004,charge,0.25,3.4515272855,155.07936626666682
-20.0,0.15,2.55,charge,0.25,3.4073633791,158.22590400000004
-20.0,0.8,0.5999999999999999,charge,0.5,3.9767743563,117.43328820000028
-20.0,0.7,0.9000000000000001,charge,0.5,3.8776584136,107.09466379999988
-20.0,0.6,1.2000000000000002,charge,0.5,3.7898362942,101.36346979999989
-20.0,0.5,1.5,charge,0.5,3.6949344647,98.55406099999975
-20.0,0.4,1.7999999999999998,charge,0.5,3.6189118623,101.58822253333325
-20.0,0.3,2.0999999999999996,charge,0.5,3.5494632766,109.11743813333322
-20.0,0.2,2.4000000000000004,charge,0.5,3.4515272855,127.65953626666675
-20.0,0.15,2.55,charge,0.5,3.4073633791,140.8075694666667
-20.0,0.7,0.9000000000000001,charge,0.75,3.8776584136,101.81297520000025
-20.0,0.6,1.2000000000000002,charge,0.75,3.7898362942,95.3700643555554
-20.0,0.5,1.5,charge,0.75,3.6949344647,94.32121839999988
-20.0,0.4,1.7999999999999998,charge,0.75,3.6189118623,96.94333328888878
-20.0,0.3,2.0999999999999996,charge,0.75,3.5494632766,103.61099684444439
-20.0,0.2,2.4000000000000004,charge,0.75,3.4515272855,110.35357799999998
-20.0,0.15,2.55,charge,0.75,3.4073633791,118.74434560000009
-20.0,0.7,0.9000000000000001,charge,1.0,3.8776584136,93.66568966666684
-20.0,0.6,1.2000000000000002,charge,1.0,3.7898362942,88.60875383333318
-20.0,0.5,1.5,charge,1.0,3.6949344647,86.1364740666666
-20.0,0.4,1.7999999999999998,charge,1.0,3.6189118623,85.9117213666667
-20.0,0.3,2.0999999999999996,charge,1.0,3.5494632766,95.01420589999994
-20.0,0.2,2.4000000000000004,charge,1.0,3.4515272855,106.58897019999995
-20.0,0.15,2.55,charge,1.0,3.4073633791,106.92609923333333
-10.0,1.0,0,discharge,0.5,4.1764,97.83333333333344
-10.0,0.95,0.15000000000000013,discharge,0.5,4.0793,78.73333333333325
-10.0,0.9,0.29999999999999993,discharge,0.5,4.0646,69.7333333333335
-10.0,0.8,0.5999999999999999,discharge,0.5,3.9953,62.56666666666666
-10.0,0.7,0.9000000000000001,discharge,0.5,3.9016,58.266666666666765
-10.0,0.6,1.2000000000000002,discharge,0.5,3.8011,52.63333333333323
-10.0,0.5,1.5,discharge,0.5,3.7029,51.19999999999999
-10.0,0.4,1.7999999999999998,discharge,0.5,3.6267,51.566666666666684
-10.0,0.3,2.0999999999999996,discharge,0.5,3.5653,55.166666666666735
-10.0,0.2,2.4000000000000004,discharge,0.5,3.4648,76.89999999999989
-10.0,0.15,2.55,discharge,0.5,3.4129,116.16666666666669
-10.0,1.0,0,discharge,1.0,4.1764,79.9
-10.0,0.95,0.15000000000000013,discharge,1.0,4.0793,66.08333333333334
-10.0,0.9,0.29999999999999993,discharge,1.0,4.0646,60.81666666666674
-10.0,0.8,0.5999999999999999,discharge,1.0,3.9953,55.749999999999964
-10.0,0.7,0.9000000000000001,discharge,1.0,3.9016,52.00000000000005
-10.0,0.6,1.2000000000000002,discharge,1.0,3.8011,48.666666666666636
-10.0,0.5,1.5,discharge,1.0,3.7029,48.03333333333337
-10.0,0.4,1.7999999999999998,discharge,1.0,3.6267,48.633333333333304
-10.0,0.3,2.0999999999999996,discharge,1.0,3.5653,54.43333333333334
-10.0,0.2,2.4000000000000004,discharge,1.0,3.4648,73.94999999999996
-10.0,0.15,2.55,discharge,1.0,3.4129,120.23333333333335
-10.0,1.0,0,discharge,2.0,4.1764,60.625
-10.0,0.95,0.15000000000000013,discharge,2.0,4.0793,52.38333333333333
-10.0,0.9,0.29999999999999993,discharge,2.0,4.0646,49.73333333333337
-10.0,0.8,0.5999999999999999,discharge,2.0,3.9953,46.89999999999998
-10.0,0.7,0.9000000000000001,discharge,2.0,3.9016,44.31666666666667
-10.0,0.6,1.2000000000000002,discharge,2.0,3.8011,42.666666666666664
-10.0,0.5,1.5,discharge,2.0,3.7029,42.775000000000006
-10.0,0.4,1.7999999999999998,discharge,2.0,3.6267,43.50000000000002
-10.0,0.3,2.0999999999999996,discharge,2.0,3.5653,49.050000000000004
-10.0,0.2,2.4000000000000004,discharge,2.0,3.4648,76.5333333333333
-10.0,1.0,0,discharge,4.0,4.1764,50.75555555555556
-10.0,0.95,0.15000000000000013,discharge,4.0,4.0793,44.82777777777776
-10.0,0.9,0.29999999999999993,discharge,4.0,4.0646,43.37222222222224
-10.0,0.8,0.5999999999999999,discharge,4.0,3.9953,41.516666666666644
-10.0,0.7,0.9000000000000001,discharge,4.0,3.9016,39.611111111111114
-10.0,0.6,1.2000000000000002,discharge,4.0,3.8011,38.77222222222221
-10.0,0.5,1.5,discharge,4.0,3.7029,38.96666666666667
-10.0,0.4,1.7999999999999998,discharge,4.0,3.6267,40.04999999999999
-10.0,0.3,2.0999999999999996,discharge,4.0,3.5653,43.12777777777777
-10.0,0.95,0.15000000000000013,charge,0.25,4.0793,99.33333333333394
-10.0,0.9,0.29999999999999993,charge,0.25,4.0646,79.99999999999947
-10.0,0.8,0.5999999999999999,charge,0.25,3.9953,68.80000000000013
-10.0,0.7,0.9000000000000001,charge,0.25,3.9016,64.53333333333333
-10.0,0.6,1.2000000000000002,charge,0.25,3.8011,57.60000000000017
-10.0,0.5,1.5,charge,0.25,3.7029,55.46666666666648
-10.0,0.4,1.7999999999999998,charge,0.25,3.6267,54.53333333333355
-10.0,0.3,2.0999999999999996,charge,0.25,3.5653,57.0666666666663
-10.0,0.2,2.4000000000000004,charge,0.25,3.4648,71.46666666666708
-10.0,0.15,2.55,charge,0.25,3.4129,83.19999999999972
-10.0,0.9,0.29999999999999993,charge,0.5,4.0646,76.39999999999958
-10.0,0.8,0.5999999999999999,charge,0.5,3.9953,65.86666666666682
-10.0,0.7,0.9000000000000001,charge,0.5,3.9016,61.60000000000002
-10.0,0.6,1.2000000000000002,charge,0.5,3.8011,56.79999999999996
-10.0,0.5,1.5,charge,0.5,3.7029,54.13333333333329
-10.0,0.4,1.7999999999999998,charge,0.5,3.6267,53.93333333333317
-10.0,0.3,2.0999999999999996,charge,0.5,3.5653,57.0666666666666
-10.0,0.2,2.4000000000000004,charge,0.5,3.4648,68.6
-10.0,0.15,2.55,charge,0.5,3.4129,74.66666666666673
-10.0,0.8,0.5999999999999999,charge,0.75,3.9953,62.622222222222135
-10.0,0.7,0.9000000000000001,charge,0.75,3.9016,57.91111111111114
-10.0,0.6,1.2000000000000002,charge,0.75,3.8011,54.71111111111111
-10.0,0.5,1.5,charge,0.75,3.7029,52.888888888888786
-10.0,0.4,1.7999999999999998,charge,0.75,3.6267,53.466666666666605
-10.0,0.3,2.0999999999999996,charge,0.75,3.5653,56.79999999999987
-10.0,0.2,2.4000000000000004,charge,0.75,3.4648,63.3777777777779
-10.0,0.15,2.55,charge,0.75,3.4129,68.26666666666665
-10.0,0.8,0.5999999999999999,charge,1.0,3.9953,59.39999999999997
-10.0,0.7,0.9000000000000001,charge,1.0,3.9016,54.266666666666616
-10.0,0.6,1.2000000000000002,charge,1.0,3.8011,52.59999999999999
-10.0,0.5,1.5,charge,1.0,3.7029,50.73333333333337
-10.0,0.4,1.7999999999999998,charge,1.0,3.6267,50.666666666666714
-10.0,0.3,2.0999999999999996,charge,1.0,3.5653,52.200000000000024
-10.0,0.2,2.4000000000000004,charge,1.0,3.4648,59.800000000000075
-10.0,0.15,2.55,charge,1.0,3.4129,65.19999999999992
0.0,1.0,0,discharge,1.0,4.1851201136,65.33652120000004
0.0,0.95,0.15000000000000013,discharge,1.0,4.084149961,51.34498709999994
0.0,0.9,0.29999999999999993,discharge,1.0,4.0669563791,44.20913716666656
0.0,0.8,0.5999999999999999,discharge,1.0,4.0061045843,39.769724800000034
0.0,0.7,0.9000000000000001,discharge,1.0,3.9106970612,37.12787480000005
0.0,0.6,1.2000000000000002,discharge,1.0,3.8110754248,33.699368966666626
0.0,0.5,1.5,discharge,1.0,3.708419627,30.945063166666714
0.0,0.4,1.7999999999999998,discharge,1.0,3.631554202,30.944179533333244
0.0,0.3,2.0999999999999996,discharge,1.0,3.5723880525,33.02239016666671
0.0,0.2,2.4000000000000004,discharge,1.0,3.4737778033,39.5950464333333
0.0,0.15,2.55,discharge,1.0,3.4174772508,49.4269909000001
0.0,0.1,2.7,discharge,1.0,3.3733133443,100.89307750000002
0.0,1.0,0,discharge,2.0,4.1851201136,56.99690179999998
0.0,0.95,0.15000000000000013,discharge,2.0,4.084149961,45.5624219166666
0.0,0.9,0.29999999999999993,discharge,2.0,4.0669563791,41.01123778333331
0.0,0.8,0.5999999999999999,discharge,2.0,4.0061045843,37.49924811666664
0.0,0.7,0.9000000000000001,discharge,2.0,3.9106970612,35.02650523333332
0.0,0.6,1.2000000000000002,discharge,2.0,3.8110754248,31.991875716666616
0.0,0.5,1.5,discharge,2.0,3.708419627,31.064212733333374
0.0,0.4,1.7999999999999998,discharge,2.0,3.631554202,30.726653483333326
0.0,0.3,2.0999999999999996,discharge,2.0,3.5723880525,32.63664550000001
0.0,0.2,2.4000000000000004,discharge,2.0,3.4737778033,40.530245166666624
0.0,0.15,2.55,discharge,2.0,3.4174772508,54.43601553333337
0.0,0.1,2.7,discharge,2.0,3.3733133443,120.73552293333334
0.0,1.0,0,discharge,4.0,4.1851201136,46.00046414999999
0.0,0.95,0.15000000000000013,discharge,4.0,4.084149961,38.34479898333331
0.0,0.9,0.29999999999999993,discharge,4.0,4.0669563791,35.605670449999955
0.0,0.8,0.5999999999999999,discharge,4.0,4.0061045843,33.62493065833335
0.0,0.7,0.9000000000000001,discharge,4.0,3.9106970612,31.503625958333334
0.0,0.6,1.2000000000000002,discharge,4.0,3.8110754248,29.578960983333307
0.0,0.5,1.5,discharge,4.0,3.708419627,28.960617333333328
0.0,0.4,1.7999999999999998,discharge,4.0,3.631554202,29.494165683333332
0.0,0.3,2.0999999999999996,discharge,4.0,3.5723880525,31.165536224999993
0.0,0.2,2.4000000000000004,discharge,4.0,3.4737778033,40.407889024999996
0.0,0.15,2.55,discharge,4.0,3.4174772508,67.12428355000003
0.0,1.0,0,discharge,6.0,4.1851201136,34.71506277083334
0.0,0.95,0.15000000000000013,discharge,6.0,4.084149961,30.65546195416665
0.0,0.9,0.29999999999999993,discharge,6.0,4.0669563791,29.714317754166643
0.0,0.8,0.5999999999999999,discharge,6.0,4.0061045843,28.75906425833334
0.0,0.7,0.9000000000000001,discharge,6.0,3.9106970612,27.199759041666663
0.0,0.6,1.2000000000000002,discharge,6.0,3.8110754248,26.42003182916665
0.0,0.5,1.5,discharge,6.0,3.708419627,26.57439646666667
0.0,0.4,1.7999999999999998,discharge,6.0,3.631554202,26.77796112499999
0.0,0.3,2.0999999999999996,discharge,6.0,3.5723880525,28.856766925
0.0,0.95,0.15000000000000013,charge,0.25,4.084149961,59.784219466667565
0.0,0.9,0.29999999999999993,charge,0.25,4.0669563791,48.996089600000424
0.0,0.8,0.5999999999999999,charge,0.25,4.0061045843,43.15251933333286
0.0,0.7,0.9000000000000001,charge,0.25,3.9106970612,39.10697053333342
0.0,0.6,1.2000000000000002,charge,0.25,3.8110754248,35.7356801333335
0.0,0.5,1.5,charge,0.25,3.708419627,33.263400266666444
0.0,0.4,1.7999999999999998,charge,0.25,3.631554202,33.26340026666704
0.0,0.3,2.0999999999999996,charge,0.25,3.5723880525,34.61191653333332
0.0,0.2,2.4000000000000004,charge,0.25,3.4737778033,40.005981466666896
0.0,0.15,2.55,charge,0.25,3.4174772508,45.40004626666653
0.0,0.1,2.7,charge,0.25,3.3733133443,62.706004666666836
0.0,0.95,0.15000000000000013,charge,0.5,4.084149961,58.43570320000009
0.0,0.9,0.29999999999999993,charge,0.5,4.0669563791,47.53519700000019
0.0,0.8,0.5999999999999999,charge,0.5,4.0061045843,41.69162673333323
0.0,0.7,0.9000000000000001,charge,0.5,3.9106970612,37.421325333333165
0.0,0.6,1.2000000000000002,charge,0.5,3.8110754248,35.73568006666683
0.0,0.5,1.5,charge,0.5,3.708419627,34.2747874666666
0.0,0.4,1.7999999999999998,charge,0.5,3.631554202,33.26340026666674
0.0,0.3,2.0999999999999996,charge,0.5,3.5723880525,34.61191653333332
0.0,0.2,2.4000000000000004,charge,0.5,3.4737778033,39.33172333333346
0.0,0.15,2.55,charge,0.5,3.4174772508,43.377271999999856
0.0,0.1,2.7,charge,0.5,3.3733133443,56.18817620000005
0.0,0.9,0.29999999999999993,charge,0.75,4.0669563791,45.84955173333367
0.0,0.8,0.5999999999999999,charge,0.75,4.0061045843,40.38056928888878
0.0,0.7,0.9000000000000001,charge,0.75,3.9106970612,36.035350311111124
0.0,0.6,1.2000000000000002,charge,0.75,3.8110754248,35.510927333333456
0.0,0.5,1.5,charge,0.75,3.708419627,33.0386475555555
0.0,0.4,1.7999999999999998,charge,0.75,3.631554202,33.11356515555571
0.0,0.3,2.0999999999999996,charge,0.75,3.5723880525,34.2373286666666
0.0,0.2,2.4000000000000004,charge,0.75,3.4737778033,37.45878413333337
0.0,0.15,2.55,charge,0.75,3.4174772508,40.75515711111106
0.0,0.1,2.7,charge,0.75,3.3733133443,50.194770711111126
0.0,0.9,0.29999999999999993,charge,1.0,4.0669563791,43.88296560000023
0.0,0.8,0.5999999999999999,charge,1.0,4.0061045843,38.769841566666706
0.0,0.7,0.9000000000000001,charge,1.0,3.9106970612,34.443351966666775
0.0,0.6,1.2000000000000002,charge,1.0,3.8110754248,34.61191653333332
0.0,0.5,1.5,charge,1.0,3.708419627,32.42057763333328
0.0,0.4,1.7999999999999998,charge,1.0,3.631554202,32.7577067
0.0,0.3,2.0999999999999996,charge,1.0,3.5723880525,33.7129057
0.0,0.2,2.4000000000000004,charge,1.0,3.4737778033,35.67949186666667
0.0,0.15,2.55,charge,1.0,3.4174772508,38.88221789999991
0.0,0.1,2.7,charge,1.0,3.3733133443,47.198068
10.0,1.0,0,discharge,1.0,4.18832,33.14000000000009
10.0,0.95,0.15000000000000013,discharge,1.0,4.09106,25.216666666666516
10.0,0.9,0.29999999999999993,discharge,1.0,4.07201,23.529999999999756
10.0,0.8,0.5999999999999999,discharge,1.0,4.01605,24.37333333333328
10.0,0.7,0.9000000000000001,discharge,1.0,3.91356,23.866666666666703
10.0,0.6,1.2000000000000002,discharge,1.0,3.82254,23.306666666666732
10.0,0.5,1.5,discharge,1.0,3.71129,20.27000000000001
10.0,0.4,1.7999999999999998,discharge,1.0,3.63425,20.10000000000008
10.0,0.3,2.0999999999999996,discharge,1.0,3.57576,20.943333333333314
10.0,0.2,2.4000000000000004,discharge,1.0,3.48035,23.526666666666696
10.0,0.15,2.55,discharge,1.0,3.42001,26.50333333333332
10.0,0.1,2.7,discharge,1.0,3.37871,44.36999999999995
10.0,1.0,0,discharge,2.0,4.18832,31.99333333333332
10.0,0.95,0.15000000000000013,discharge,2.0,4.09106,24.37999999999992
10.0,0.9,0.29999999999999993,discharge,2.0,4.07201,22.88999999999993
10.0,0.8,0.5999999999999999,discharge,2.0,4.01605,23.621666666666652
10.0,0.7,0.9000000000000001,discharge,2.0,3.91356,22.946666666666673
10.0,0.6,1.2000000000000002,discharge,2.0,3.82254,21.849999999999998
10.0,0.5,1.5,discharge,2.0,3.71129,20.05333333333333
10.0,0.4,1.7999999999999998,discharge,2.0,3.63425,19.91000000000002
10.0,0.3,2.0999999999999996,discharge,2.0,3.57576,20.864999999999984
10.0,0.2,2.4000000000000004,discharge,2.0,3.48035,23.476666666666663
10.0,0.15,2.55,discharge,2.0,3.42001,27.580000000000013
10.0,0.1,2.7,discharge,2.0,3.37871,57.666666666666686
10.0,1.0,0,discharge,6.0,4.18832,25.853333333333335
10.0,0.95,0.15000000000000013,discharge,6.0,4.09106,21.3211111111111
10.0,0.9,0.29999999999999993,discharge,6.0,4.07201,20.496666666666655
10.0,0.8,0.5999999999999999,discharge,6.0,4.01605,20.97444444444443
10.0,0.7,0.9000000000000001,discharge,6.0,3.91356,19.95333333333334
10.0,0.6,1.2000000000000002,discharge,6.0,3.82254,19.428888888888892
10.0,0.5,1.5,discharge,6.0,3.71129,19.092222222222215
10.0,0.4,1.7999999999999998,discharge,6.0,3.63425,19.316111111111113
10.0,0.3,2.0999999999999996,discharge,6.0,3.57576,20.393333333333313
10.0,0.2,2.4000000000000004,discharge,6.0,3.48035,24.391666666666666
10.0,0.15,2.55,discharge,6.0,3.42001,38.606666666666676
10.0,1.0,0,discharge,12.0,4.18832,20.853611111111107
10.0,0.95,0.15000000000000013,discharge,12.0,4.09106,18.671666666666656
10.0,0.9,0.29999999999999993,discharge,12.0,4.07201,18.540555555555546
10.0,0.8,0.5999999999999999,discharge,12.0,4.01605,18.849722222222216
10.0,0.7,0.9000000000000001,discharge,12.0,3.91356,18.05361111111111
10.0,0.6,1.2000000000000002,discharge,12.0,3.82254,17.983333333333338
10.0,0.5,1.5,discharge,12.0,3.71129,18.01611111111111
10.0,0.4,1.7999999999999998,discharge,12.0,3.63425,18.315555555555566
10.0,0.3,2.0999999999999996,discharge,12.0,3.57576,19.64055555555555
10.0,0.95,0.15000000000000013,charge,0.5,4.09106,26.633333333333436
10.0,0.9,0.29999999999999993,charge,0.5,4.07201,23.826666666667034
10.0,0.8,0.5999999999999999,charge,0.5,4.01605,24.046666666666994
10.0,0.7,0.9000000000000001,charge,0.5,3.91356,23.03999999999995
10.0,0.6,1.2000000000000002,charge,0.5,3.82254,22.70000000000009
10.0,0.5,1.5,charge,0.5,3.71129,20.559999999999985
10.0,0.4,1.7999999999999998,charge,0.5,3.63425,20.679999999999882
10.0,0.3,2.0999999999999996,charge,0.5,3.57576,21.24
10.0,0.2,2.4000000000000004,charge,0.5,3.48035,23.25999999999991
10.0,0.15,2.55,charge,0.5,3.42001,25.166666666666632
10.0,0.1,2.7,charge,0.5,3.37871,33.04000000000003
10.0,0.95,0.15000000000000013,charge,1.0,4.09106,26.463333333333356
10.0,0.9,0.29999999999999993,charge,1.0,4.07201,23.036666666666743
10.0,0.8,0.5999999999999999,charge,1.0,4.01605,23.036666666666743
10.0,0.7,0.9000000000000001,charge,1.0,3.91356,21.803333333333324
10.0,0.6,1.2000000000000002,charge,1.0,3.82254,23.316666666666652
10.0,0.5,1.5,charge,1.0,3.71129,20.393333333333413
10.0,0.4,1.7999999999999998,charge,1.0,3.63425,20.509999999999952
10.0,0.3,2.0999999999999996,charge,1.0,3.57576,21.183333333333405
10.0,0.2,2.4000000000000004,charge,1.0,3.48035,23.14999999999993
10.0,0.15,2.55,charge,1.0,3.42001,24.610000000000024
10.0,0.1,2.7,charge,1.0,3.37871,30.623333333333374
10.0,0.9,0.29999999999999993,charge,1.5,4.07201,22.775555555555645
10.0,0.8,0.5999999999999999,charge,1.5,4.01605,22.324444444444442
10.0,0.7,0.9000000000000001,charge,1.5,3.91356,21.12666666666671
10.0,0.6,1.2000000000000002,charge,1.5,3.82254,23.11111111111113
10.0,0.5,1.5,charge,1.5,3.71129,20.4888888888889
10.0,0.4,1.7999999999999998,charge,1.5,3.63425,20.453333333333312
10.0,0.3,2.0999999999999996,charge,1.5,3.57576,21.426666666666705
10.0,0.2,2.4000000000000004,charge,1.5,3.48035,23.07555555555554
10.0,0.15,2.55,charge,1.5,3.42001,24.27333333333337
10.0,0.1,2.7,charge,1.5,3.37871,27.868888888888893
10.0,0.8,0.5999999999999999,charge,2.0,4.01605,21.913333333333302
10.0,0.7,0.9000000000000001,charge,2.0,3.91356,20.621666666666613
10.0,0.6,1.2000000000000002,charge,2.0,3.82254,22.586666666666684
10.0,0.5,1.5,charge,2.0,3.71129,20.620000000000008
10.0,0.4,1.7999999999999998,charge,2.0,3.63425,20.47999999999998
10.0,0.3,2.0999999999999996,charge,2.0,3.57576,21.46333333333339
10.0,0.2,2.4000000000000004,charge,2.0,3.48035,22.868333333333343
10.0,0.15,2.55,charge,2.0,3.42001,23.148333333333326
10.0,0.1,2.7,charge,2.0,3.37871,26.323333333333327
25.0,1.0,0,discharge,1.0,4.18647,20.669999999999966
25.0,0.95,0.15000000000000013,discharge,1.0,4.09376,15.556666666666588
25.0,0.9,0.29999999999999993,discharge,1.0,4.07454,14.936666666666673
25.0,0.8,0.5999999999999999,discharge,1.0,4.01875,16.79000000000001
25.0,0.7,0.9000000000000001,discharge,1.0,3.91474,16.62000000000008
25.0,0.6,1.2000000000000002,discharge,1.0,3.83383,17.459999999999955
25.0,0.5,1.5,discharge,1.0,3.7155,14.313333333333398
25.0,0.4,1.7999999999999998,discharge,1.0,3.6388,13.9766666666666
25.0,0.3,2.0999999999999996,discharge,1.0,3.57862,14.309999999999897
25.0,0.2,2.4000000000000004,discharge,1.0,3.48625,15.323333333333357
25.0,0.15,2.55,discharge,1.0,3.42102,16.053333333333253
25.0,0.1,2.7,discharge,1.0,3.38326,21.053333333333295
25.0,1.0,0,discharge,2.0,4.18647,19.801666666666645
25.0,0.95,0.15000000000000013,discharge,2.0,4.09376,15.249999999999986
25.0,0.9,0.29999999999999993,discharge,2.0,4.07454,14.771666666666627
25.0,0.8,0.5999999999999999,discharge,2.0,4.01875,16.569999999999975
25.0,0.7,0.9000000000000001,discharge,2.0,3.91474,16.288333333333387
25.0,0.6,1.2000000000000002,discharge,2.0,3.83383,16.48500000000001
25.0,0.5,1.5,discharge,2.0,3.7155,14.180000000000007
25.0,0.4,1.7999999999999998,discharge,2.0,3.6388,13.926666666666643
25.0,0.3,2.0999999999999996,discharge,2.0,3.57862,14.291666666666666
25.0,0.2,2.4000000000000004,discharge,2.0,3.48625,15.161666666666667
25.0,0.15,2.55,discharge,2.0,3.42102,15.751666666666681
25.0,0.1,2.7,discharge,2.0,3.38326,22.298333333333307
25.0,1.0,0,discharge,6.0,4.18647,17.407222222222227
25.0,0.95,0.15000000000000013,discharge,6.0,4.09376,14.21388888888887
25.0,0.9,0.29999999999999993,discharge,6.0,4.07454,13.92333333333331
25.0,0.8,0.5999999999999999,discharge,6.0,4.01875,15.17833333333332
25.0,0.7,0.9000000000000001,discharge,6.0,3.91474,14.428333333333338
25.0,0.6,1.2000000000000002,discharge,6.0,3.83383,14.447222222222203
25.0,0.5,1.5,discharge,6.0,3.7155,13.688333333333325
25.0,0.4,1.7999999999999998,discharge,6.0,3.6388,13.669444444444437
25.0,0.3,2.0999999999999996,discharge,6.0,3.57862,14.081111111111111
25.0,0.2,2.4000000000000004,discharge,6.0,3.48625,15.176666666666664
25.0,0.15,2.55,discharge,6.0,3.42102,17.02166666666666
25.0,0.1,2.7,discharge,6.0,3.38326,40.26388888888888
25.0,1.0,0,discharge,12.0,4.18647,15.225833333333334
25.0,0.95,0.15000000000000013,discharge,12.0,4.09376,13.394999999999984
25.0,0.9,0.29999999999999993,discharge,12.0,4.07454,13.404166666666661
25.0,0.8,0.5999999999999999,discharge,12.0,4.01875,14.162777777777771
25.0,0.7,0.9000000000000001,discharge,12.0,3.91474,13.48361111111111
25.0,0.6,1.2000000000000002,discharge,12.0,3.83383,13.619444444444444
25.0,0.5,1.5,discharge,12.0,3.7155,13.315000000000003
25.0,0.4,1.7999999999999998,discharge,12.0,3.6388,13.356944444444439
25.0,0.3,2.0999999999999996,discharge,12.0,3.57862,13.890555555555554
25.0,0.2,2.4000000000000004,discharge,12.0,3.48625,15.65111111111111
25.0,0.15,2.55,discharge,12.0,3.42102,23.376944444444444
25.0,0.95,0.15000000000000013,charge,0.5,4.09376,16.066666666667118
25.0,0.9,0.29999999999999993,charge,0.5,4.07454,14.946666666666886
25.0,0.8,0.5999999999999999,charge,0.5,4.01875,16.519999999999868
25.0,0.7,0.9000000000000001,charge,0.5,3.91474,16.18666666666672
25.0,0.6,1.2000000000000002,charge,0.5,3.83383,16.860000000000024
25.0,0.5,1.5,charge,0.5,3.7155,14.493333333333247
25.0,0.4,1.7999999999999998,charge,0.5,3.6388,14.273333333333582
25.0,0.3,2.0999999999999996,charge,0.5,3.57862,14.613333333333442
25.0,0.2,2.4000000000000004,charge,0.5,3.48625,15.960000000000049
25.0,0.15,2.55,charge,0.5,3.42102,16.62666666666664
25.0,0.1,2.7,charge,0.5,3.38326,20.000000000000167
25.0,0.95,0.15000000000000013,charge,1.0,4.09376,15.786666666666763
25.0,0.9,0.29999999999999993,charge,1.0,4.07454,14.553333333333343
25.0,0.8,0.5999999999999999,charge,1.0,4.01875,15.843333333333357
25.0,0.7,0.9000000000000001,charge,1.0,3.91474,15.226666666666647
25.0,0.6,1.2000000000000002,charge,1.0,3.83383,16.63333333333335
25.0,0.5,1.5,charge,1.0,3.7155,14.326666666666673
25.0,0.4,1.7999999999999998,charge,1.0,3.6388,14.216666666666692
25.0,0.3,2.0999999999999996,charge,1.0,3.57862,14.49666666666675
25.0,0.2,2.4000000000000004,charge,1.0,3.48625,16.07000000000003
25.0,0.15,2.55,charge,1.0,3.42102,16.350000000000087
25.0,0.1,2.7,charge,1.0,3.38326,19.159999999999993
25.0,0.95,0.15000000000000013,charge,2.0,4.09376,15.648333333333339
25.0,0.9,0.29999999999999993,charge,2.0,4.07454,14.103333333333358
25.0,0.8,0.5999999999999999,charge,2.0,4.01875,14.97333333333343
25.0,0.7,0.9000000000000001,charge,2.0,3.91474,14.271666666666682
25.0,0.6,1.2000000000000002,charge,2.0,3.83383,15.56500000000005
25.0,0.5,1.5,charge,2.0,3.7155,14.160000000000025
25.0,0.4,1.7999999999999998,charge,2.0,3.6388,13.991666666666697
25.0,0.3,2.0999999999999996,charge,2.0,3.57862,14.38500000000002
25.0,0.2,2.4000000000000004,charge,2.0,3.48625,15.93
25.0,0.15,2.55,charge,2.0,3.42102,15.928333333333322
25.0,0.1,2.7,charge,2.0,3.38326,17.61500000000001
25.0,0.8,0.5999999999999999,charge,4.0,4.01875,14.229166666666663
25.0,0.7,0.9000000000000001,charge,4.0,3.91474,13.555833333333359
25.0,0.6,1.2000000000000002,charge,4.0,3.83383,14.355833333333345
25.0,0.5,1.5,charge,4.0,3.7155,13.836666666666682
25.0,0.4,1.7999999999999998,charge,4.0,3.6388,13.597500000000004
25.0,0.3,2.0999999999999996,charge,4.0,3.57862,13.96333333333333
25.0,0.2,2.4000000000000004,charge,4.0,3.48625,15.227499999999987
25.0,0.15,2.55,charge,4.0,3.42102,15.465833333333327
25.0,0.1,2.7,charge,4.0,3.38326,15.802500000000016
40.0,1.0,0,discharge,1.0,4.17804,14.319999999999963
40.0,0.95,0.15000000000000013,discharge,1.0,4.09494,11.73333333333352
40.0,0.9,0.29999999999999993,discharge,1.0,4.07656,11.506666666666554
40.0,0.8,0.5999999999999999,discharge,1.0,4.01689,13.473333333333374
40.0,0.7,0.9000000000000001,discharge,1.0,3.91424,13.473333333333374
40.0,0.6,1.2000000000000002,discharge,1.0,3.83181,14.316666666666606
40.0,0.5,1.5,discharge,1.0,3.71921,11.899999999999949
40.0,0.4,1.7999999999999998,discharge,1.0,3.64251,11.616666666666683
40.0,0.3,2.0999999999999996,discharge,1.0,3.57509,11.730000000000018
40.0,0.2,2.4000000000000004,discharge,1.0,3.48693,12.233333333333391
40.0,0.15,2.55,discharge,1.0,3.4222,12.120000000000056
40.0,0.1,2.7,discharge,1.0,3.38427,14.309999999999897
40.0,1.0,0,discharge,2.0,4.17804,14.070000000000102
40.0,0.95,0.15000000000000013,discharge,2.0,4.09494,11.541666666666709
40.0,0.9,0.29999999999999993,discharge,2.0,4.07656,11.39999999999993
40.0,0.8,0.5999999999999999,discharge,2.0,4.01689,13.423333333333341
40.0,0.7,0.9000000000000001,discharge,2.0,3.91424,13.311666666666683
40.0,0.6,1.2000000000000002,discharge,2.0,3.83181,13.478333333333333
40.0,0.5,1.5,discharge,2.0,3.71921,11.736666666666656
40.0,0.4,1.7999999999999998,discharge,2.0,3.64251,11.566666666666725
40.0,0.3,2.0999999999999996,discharge,2.0,3.57509,11.651666666666616
40.0,0.2,2.4000000000000004,discharge,2.0,3.48693,12.07333333333338
40.0,0.15,2.55,discharge,2.0,3.4222,11.79166666666672
40.0,0.1,2.7,discharge,2.0,3.38427,14.17833333333333
40.0,1.0,0,discharge,6.0,4.17804,13.080555555555565
40.0,0.95,0.15000000000000013,discharge,6.0,4.09494,11.030000000000022
40.0,0.9,0.29999999999999993,discharge,6.0,4.07656,11.010555555555548
40.0,0.8,0.5999999999999999,discharge,6.0,4.01689,12.481111111111115
40.0,0.7,0.9000000000000001,discharge,6.0,3.91424,11.900555555555556
40.0,0.6,1.2000000000000002,discharge,6.0,3.83181,11.825
40.0,0.5,1.5,discharge,6.0,3.71921,11.366111111111115
40.0,0.4,1.7999999999999998,discharge,6.0,3.64251,11.375555555555572
40.0,0.3,2.0999999999999996,discharge,6.0,3.57509,11.356666666666657
40.0,0.2,2.4000000000000004,discharge,6.0,3.48693,11.927777777777784
40.0,0.15,2.55,discharge,6.0,3.4222,11.983888888888892
40.0,0.1,2.7,discharge,6.0,3.38427,16.21611111111111
40.0,1.0,0,discharge,12.0,4.17804,12.074722222222228
40.0,0.95,0.15000000000000013,discharge,12.0,4.09494,10.670000000000007
40.0,0.9,0.29999999999999993,discharge,12.0,4.07656,10.814999999999994
40.0,0.8,0.5999999999999999,discharge,12.0,4.01689,11.788888888888884
40.0,0.7,0.9000000000000001,discharge,12.0,3.91424,11.231666666666664
40.0,0.6,1.2000000000000002,discharge,12.0,3.83181,11.301944444444446
40.0,0.5,1.5,discharge,12.0,3.71921,11.128611111111113
40.0,0.4,1.7999999999999998,discharge,12.0,3.64251,11.133055555555561
40.0,0.3,2.0999999999999996,discharge,12.0,3.57509,11.273611111111112
40.0,0.2,2.4000000000000004,discharge,12.0,3.48693,11.80722222222223
40.0,0.15,2.55,discharge,12.0,3.4222,13.249166666666671
40.0,0.1,2.7,discharge,12.0,3.38427,24.46777777777778
40.0,0.95,0.15000000000000013,charge,0.5,4.09494,11.799999999999736
40.0,0.9,0.29999999999999993,charge,0.5,4.07656,11.353333333333401
40.0,0.8,0.5999999999999999,charge,0.5,4.01689,13.040000000000163
40.0,0.7,0.9000000000000001,charge,0.5,3.91424,13.033333333333452
40.0,0.6,1.2000000000000002,charge,0.5,3.83181,13.706666666666756
40.0,0.5,1.5,charge,0.5,3.71921,11.913333333333517
40.0,0.4,1.7999999999999998,charge,0.5,3.64251,11.91333333333322
40.0,0.3,2.0999999999999996,charge,0.5,3.57509,11.906666666666807
40.0,0.2,2.4000000000000004,charge,0.5,3.48693,13.033333333333156
40.0,0.15,2.55,charge,0.5,3.4222,13.373333333333312
40.0,0.1,2.7,charge,0.5,3.38427,15.393333333333517
40.0,0.95,0.15000000000000013,charge,1.0,4.09494,11.629999999999955
40.0,0.9,0.29999999999999993,charge,1.0,4.07656,11.126666666666729
40.0,0.8,0.5999999999999999,charge,1.0,4.01689,12.643333333333414
40.0,0.7,0.9000000000000001,charge,1.0,3.91424,12.303333333333407
40.0,0.6,1.2000000000000002,charge,1.0,3.83181,13.483333333333292
40.0,0.5,1.5,charge,1.0,3.71921,11.800000000000033
40.0,0.4,1.7999999999999998,charge,1.0,3.64251,11.743333333333291
40.0,0.3,2.0999999999999996,charge,1.0,3.57509,11.910000000000013
40.0,0.2,2.4000000000000004,charge,1.0,3.48693,13.14666666666664
40.0,0.15,2.55,charge,1.0,3.4222,12.979999999999919
40.0,0.1,2.7,charge,1.0,3.38427,14.66666666666668
40.0,0.95,0.15000000000000013,charge,2.0,4.09494,11.433333333333332
40.0,0.9,0.29999999999999993,charge,2.0,4.07656,10.788333333333327
40.0,0.8,0.5999999999999999,charge,2.0,4.01689,11.996666666666655
40.0,0.7,0.9000000000000001,charge,2.0,3.91424,11.546666666666667
40.0,0.6,1.2000000000000002,charge,2.0,3.83181,12.895000000000026
40.0,0.5,1.5,charge,2.0,3.71921,11.575000000000038
40.0,0.4,1.7999999999999998,charge,2.0,3.64251,11.463333333333308
40.0,0.3,2.0999999999999996,charge,2.0,3.57509,12.02333333333335
40.0,0.2,2.4000000000000004,charge,2.0,3.48693,13.091666666666649
40.0,0.15,2.55,charge,2.0,3.4222,12.558333333333302
40.0,0.1,2.7,charge,2.0,3.38427,13.541666666666712
40.0,0.8,0.5999999999999999,charge,4.0,4.01689,11.434166666666634
40.0,0.7,0.9000000000000001,charge,4.0,3.91424,10.970833333333337
40.0,0.6,1.2000000000000002,charge,4.0,3.83181,11.911666666666655
40.0,0.5,1.5,charge,4.0,3.71921,11.265833333333346
40.0,0.4,1.7999999999999998,charge,4.0,3.64251,11.026666666666666
40.0,0.3,2.0999999999999996,charge,4.0,3.57509,11.63083333333333
40.0,0.2,2.4000000000000004,charge,4.0,3.48693,12.473333333333336
40.0,0.15,2.55,charge,4.0,3.4222,12.333333333333307
40.0,0.1,2.7,charge,4.0,3.38427,12.614166666666668

File: analysis/rpcwby_ecm.csv (part 1 of 10)
cell,cycle,SOH,CAP_Ah,SOC,direction,rate_rank,I_A,V_pre_V,rest_before_s,n_points,R0_mOhm,R1_mOhm,tau1_s,R2_mOhm,tau2_s,fit_rmse_mV
RPC_CC,1,1.0,2.9103,0.9973,discharge,3,-30.0,4.1819,3841.2,11,10.6028,0.001,0.2134,4.2026,4.8261,0.886
RPC_CC,1,1.0,2.9103,0.9487,discharge,3,-30.0,4.1053,3600.0,11,10.2369,0.001,0.2134,3.1106,5.6061,1.006
RPC_CC,1,1.0,2.9103,0.9002,discharge,3,-30.0,4.0834,3600.0,11,10.114,0.001,0.2134,3.7354,7.7948,0.929
RPC_CC,1,1.0,2.9103,0.8032,discharge,3,-30.0,4.0341,3600.0,11,10.2802,0.001,0.2134,5.2171,8.0319,1.04
RPC_CC,1,1.0,2.9103,0.7062,discharge,3,-30.0,3.9276,3600.0,11,10.2026,0.001,0.2134,4.0642,6.9144,1.164
RPC_CC,1,1.0,2.9103,0.6091,discharge,3,-30.0,3.845,3600.0,11,9.9585,0.001,0.2134,4.4924,8.2762,0.958
RPC_CC,1,1.0,2.9103,0.5855,charge,1,15.001,3.8002,60.0,11,9.3824,0.001,0.2134,6.4569,11.8574,0.521
RPC_CC,1,1.0,2.9103,0.5121,discharge,3,-30.0,3.7408,3600.0,11,9.6617,0.001,0.2134,4.9757,8.0319,0.911
RPC_CC,1,1.0,2.9103,0.4884,charge,1,15.001,3.707,60.0,11,9.3455,0.001,0.2134,5.198,8.2762,0.408
RPC_CC,1,1.0,2.9103,0.415,discharge,3,-30.0,3.6593,3600.0,11,9.6342,0.001,0.2134,5.2388,8.528,0.699
RPC_CC,1,1.0,2.9103,0.3914,charge,1,15.001,3.628,60.0,11,9.2574,0.001,0.2134,5.403,8.2762,0.229
RPC_CC,1,1.0,2.9103,0.318,discharge,3,-30.0,3.6012,3600.0,11,9.7185,0.001,0.2134,5.8094,9.0547,0.587
RPC_CC,1,1.0,2.9103,0.2944,charge,1,15.001,3.5633,60.0,11,9.3172,0.001,0.2134,6.9861,11.5074,0.158
RPC_CC,1,1.0,2.9103,0.221,discharge,3,-30.0,3.5154,3600.0,11,10.0598,0.001,0.2134,5.2738,7.5647,0.777
RPC_CC,1,1.0,2.9103,0.1973,charge,1,15.001,3.4683,60.0,11,9.638,0.001,0.2134,7.5261,11.8574,0.39
RPC_CC,1,1.0,2.9103,0.1724,discharge,3,-30.0,3.4481,3600.0,11,10.2697,0.001,0.2134,7.9184,14.6245,1.42
RPC_CC,1,1.0,2.9103,0.1488,charge,1,15.001,3.422,60.0,11,9.7923,0.001,0.2134,4.4505,9.0547,0.42
RPC_CC,1,1.0,2.9103,0.1003,charge,1,15.001,3.3833,60.0,11,10.4963,0.001,0.2134,4.136,5.9524,0.64
RPC_CC,1,1.0,2.9103,0.0754,discharge,2,-24.733,3.3665,3600.0,11,14.9598,0.001,0.2134,19.3754,2.4964,32.126
RPC_CC,1,1.0,2.9103,0.0572,charge,1,15.0,3.2323,60.0,11,12.3409,0.001,0.2134,13.7716,9.9063,0.511
RPC_CC,1,1.0,2.9103,0.0357,charge,1,15.001,3.0474,60.0,11,14.6393,0.001,0.2134,21.2391,11.1677,0.865
RPC_CC,1,1.0,2.9103,0.025,charge,1,15.001,2.9003,60.0,11,16.7104,0.001,0.2134,25.5828,9.9063,1.148
RPC_CC,1,1.0,2.9103,0.9973,discharge,3,-30.0,4.1851,1454.8,12,10.5516,0.001,0.2134,4.3261,4.9729,0.875
RPC_CC,1,1.0,2.9103,0.9487,discharge,3,-30.0,4.1045,300.0,12,10.0132,0.001,0.2134,3.0938,5.6061,0.999
RPC_CC,1,1.0,2.9103,0.9002,discharge,3,-30.0,4.0823,300.0,12,9.847,0.001,0.2134,3.9165,8.2762,0.772
RPC_CC,1,1.0,2.9103,0.8032,discharge,3,-30.001,4.0318,300.0,12,10.0283,0.001,0.2134,5.3577,8.2762,0.974
RPC_CC,1,1.0,2.9103,0.7061,discharge,3,-30.001,3.9245,300.0,12,9.9067,0.001,0.2134,4.3466,7.7948,1.127
RPC_CC,1,1.0,2.9103,0.6091,discharge,3,-30.001,3.831,300.0,12,9.4674,0.001,0.2134,4.6984,8.528,0.919
RPC_CC,1,1.0,2.9103,0.5121,discharge,3,-30.0,3.7385,300.0,12,9.4526,0.001,0.2134,5.2181,8.0319,0.825
RPC_CC,1,1.0,2.9103,0.415,discharge,3,-30.0,3.6555,300.0,12,9.4268,0.001,0.2134,5.2638,8.0319,0.56
RPC_CC,1,1.0,2.9103,0.318,discharge,3,-30.001,3.5947,300.0,12,9.4934,0.001,0.2134,5.7856,8.7874,0.503
RPC_CC,1,1.0,2.9103,0.221,discharge,3,-30.001,3.5118,300.0,12,9.7482,0.001,0.2134,5.2356,7.5647,0.75
RPC_CC,1,1.0,2.9103,0.0754,discharge,2,-23.133,3.3585,300.0,12,15.2217,0.001,0.2134,21.1421,2.5723,33.077
RPC_CC,1,1.0,2.9103,0.9973,discharge,3,-29.788,4.1853,1450.6,12,10.3449,0.001,0.2134,4.7116,5.1242,0.912
RPC_CC,1,1.0,2.9103,0.9488,discharge,3,-29.838,4.1044,300.0,12,9.8828,0.001,0.2134,3.3502,5.7767,1.037
RPC_CC,1,1.0,2.9103,0.9003,discharge,3,-29.803,4.0822,300.0,12,9.71,0.001,0.2134,4.2676,8.528,0.782
RPC_CC,1,1.0,2.9103,0.8033,discharge,3,-29.721,4.0317,300.0,12,9.8457,0.001,0.2134,5.9496,8.7874,0.995
RPC_CC,1,1.0,2.9103,0.7062,discharge,3,-29.761,3.9246,300.0,12,9.7636,0.001,0.2134,4.8167,8.2762,1.17
RPC_CC,1,1.0,2.9103,0.6091,discharge,3,-29.742,3.8308,300.0,12,9.2966,0.001,0.2134,5.2277,9.0547,0.923
RPC_CC,1,1.0,2.9103,0.5121,discharge,3,-29.703,3.7383,300.1,12,9.2439,0.001,0.2134,5.818,8.528,0.847
RPC_CC,1,1.0,2.9103,0.4151,discharge,3,-29.694,3.6554,300.0,12,9.2205,0.001,0.2134,5.9807,8.7874,0.578
RPC_CC,1,1.0,2.9103,0.3181,discharge,3,-29.666,3.5945,300.0,12,9.2568,0.001,0.2134,6.497,9.3301,0.474
RPC_CC,1,1.0,2.9103,0.221,discharge,3,-29.677,3.5115,300.0,12,9.5065,0.001,0.2134,5.8927,8.0319,0.72
RPC_CC,1,1.0,2.9103,0.9973,discharge,3,-29.793,4.1852,1451.0,12,10.3569,0.001,0.2134,4.7095,5.1242,0.875
RPC_CC,1,1.0,2.9103,0.9488,discharge,3,-29.84,4.1044,300.0,12,9.8931,0.001,0.2134,3.3483,5.7767,0.994
RPC_CC,1,1.0,2.9103,0.9003,discharge,3,-29.806,4.0824,300.0,12,9.7247,0.001,0.2134,4.2681,8.528,0.836
RPC_CC,1,1.0,2.9103,0.8033,discharge,3,-29.722,4.0316,300.0,12,9.8528,0.001,0.2134,5.9443,8.7874,0.976
RPC_CC,1,1.0,2.9103,0.7062,discharge,3,-29.764,3.9244,300.0,12,9.7621,0.001,0.2134,4.8178,8.2762,1.159
RPC_CC,1,1.0,2.9103,0.6091,discharge,3,-29.743,3.8309,300.0,12,9.3062,0.001,0.2134,5.2274,9.0547,0.952
RPC_CC,1,1.0,2.9103,0.5121,discharge,3,-29.705,3.7382,300.0,12,9.2483,0.001,0.2134,5.8186,8.528,0.772
RPC_CC,1,1.0,2.9103,0.4151,discharge,3,-29.696,3.6553,300.0,12,9.2198,0.001,0.2134,5.9909,8.7874,0.55
RPC_CC,1,1.0,2.9103,0.3181,discharge,3,-29.667,3.5944,300.0,12,9.2696,0.001,0.2134,6.6159,9.6139,0.478
RPC_CC,1,1.0,2.9103,0.221,discharge,3,-29.681,3.511,300.0,12,9.5066,0.001,0.2134,5.8922,8.0319,0.766
RPC_CC,1,1.0,2.9103,0.9973,discharge,3,-29.794,4.1853,1452.4,12,10.3652,0.001,0.2134,4.7101,5.1242,0.903
RPC_CC,1,1.0,2.9103,0.9488,discharge,3,-29.84,4.1044,300.0,12,9.8951,0.001,0.2134,3.3452,5.7767,1.02
RPC_CC,1,1.0,2.9103,0.9003,discharge,3,-29.806,4.0823,300.0,12,9.7192,0.001,0.2134,4.273,8.528,0.787
RPC_CC,1,1.0,2.9103,0.8033,discharge,3,-29.678,4.0316,300.0,11,9.8669,0.001,0.2134,5.9563,8.7874,1.06
RPC_CC,1,1.0,2.9103,0.7062,discharge,3,-29.762,3.9243,300.0,12,9.7589,0.001,0.2134,4.8217,8.2762,1.161
RPC_CC,1,1.0,2.9103,0.6092,discharge,3,-29.743,3.8309,300.0,12,9.3138,0.001,0.2134,5.317,9.3301,0.955
RPC_CC,1,1.0,2.9103,0.5121,discharge,3,-29.706,3.738,300.0,12,9.2446,0.001,0.2134,5.821,8.528,0.816
RPC_CC,1,1.0,2.9103,0.4151,discharge,3,-29.697,3.6551,300.0,12,9.2131,0.001,0.2134,5.995,8.7874,0.505
RPC_CC,1,1.0,2.9103,0.3181,discharge,3,-29.67,3.5942,300.0,12,9.2638,0.001,0.2134,6.6215,9.6139,0.454
RPC_CC,1,1.0,2.9103,0.221,discharge,3,-29.684,3.5108,300.0,12,9.5098,0.001,0.2134,5.8948,8.0319,0.765
RPC_CC,1,1.0,2.9103,0.9973,discharge,3,-29.797,4.1851,1452.3,12,10.3706,0.001,0.2134,4.7029,5.1242,0.872
RPC_CC,1,1.0,2.9103,0.9488,discharge,3,-29.843,4.1044,300.0,12,9.8985,0.001,0.2134,3.3463,5.7767,1.05
RPC_CC,1,1.0,2.9103,0.9003,discharge,3,-29.806,4.0822,300.0,12,9.7232,0.001,0.2134,4.2655,8.528,0.795
RPC_CC,1,1.0,2.9103,0.8033,discharge,3,-29.727,4.0315,300.0,12,9.8536,0.001,0.2134,5.9508,8.7874,0.99
RPC_CC,1,1.0,2.9103,0.7062,discharge,3,-29.763,3.9243,300.0,12,9.7612,0.001,0.2134,4.8201,8.2762,1.147
RPC_CC,1,1.0,2.9103,0.6092,discharge,3,-29.745,3.8306,300.0,12,9.309,0.001,0.2134,5.3114,9.3301,0.946
RPC_CC,1,1.0,2.9103,0.5121,discharge,3,-29.707,3.7378,300.0,12,9.2409,0.001,0.2134,5.8242,8.528,0.827
RPC_CC,1,1.0,2.9103,0.4151,discharge,3,-29.698,3.655,300.0,12,9.2117,0.001,0.2134,5.9975,8.7874,0.526
RPC_CC,1,1.0,2.9103,0.3181,discharge,3,-29.671,3.5942,300.0,12,9.2682,0.001,0.2134,6.6251,9.6139,0.471
RPC_CC,1,1.0,2.9103,0.221,discharge,3,-29.688,3.5104,300.0,12,9.5072,0.001,0.2134,5.9015,8.0319,0.818
RPC_CC,1,1.0,2.9103,0.9973,discharge,3,-29.798,4.1851,1453.8,12,10.3786,0.001,0.2134,4.7021,5.1242,0.895
RPC_CC,1,1.0,2.9103,0.9488,discharge,3,-29.843,4.1041,300.0,12,9.8916,0.001,0.2134,3.3491,5.7767,1.032
RPC_CC,1,1.0,2.9103,0.9003,discharge,3,-29.808,4.0822,300.0,12,9.7254,0.001,0.2134,4.2734,8.528,0.785
RPC_CC,1,1.0,2.9103,0.8032,discharge,3,-29.727,4.0313,300.0,12,9.8509,0.001,0.2134,5.9531,8.7874,1.029
RPC_CC,1,1.0,2.9103,0.7062,discharge,3,-29.764,3.9244,300.0,12,9.7638,0.001,0.2134,4.8234,8.2762,1.168
RPC_CC,1,1.0,2.9103,0.6092,discharge,3,-29.745,3.8308,300.0,12,9.3071,0.001,0.2134,5.2343,9.0547,0.958
RPC_CC,1,1.0,2.9103,0.5121,discharge,3,-29.708,3.7378,300.0,12,9.2437,0.001,0.2134,5.8299,8.528,0.826
RPC_CC,1,1.0,2.9103,0.4151,discharge,3,-29.699,3.6548,300.0,12,9.2104,0.001,0.2134,5.9958,8.7874,0.495
RPC_CC,1,1.0,2.9103,0.3181,discharge,3,-29.672,3.594,300.0,12,9.2533,0.001,0.2134,6.5233,9.3301,0.438
RPC_CC,1,1.0,2.9103,0.221,discharge,3,-29.691,3.5104,300.0,12,9.5116,0.001,0.2134,5.9139,8.0319,0.787
RPC_CC,1,1.0,2.9103,0.9973,discharge,3,-29.8,4.1851,1454.7,12,10.3887,0.001,0.2134,4.6981,5.1242,0.939
RPC_CC,1,1.0,2.9103,0.9488,discharge,3,-29.843,4.1042,300.0,12,9.9002,0.001,0.2134,3.3501,5.7767,1.03
RPC_CC,1,1.0,2.9103,0.9003,discharge,3,-29.809,4.0821,300.0,12,9.7213,0.001,0.2134,4.2792,8.528,0.801
RPC_CC,1,1.0,2.9103,0.8033,discharge,3,-29.728,4.0312,300.0,12,9.8552,0.001,0.2134,5.9514,8.7874,1.016
RPC_CC,1,1.0,2.9103,0.7062,discharge,3,-29.765,3.9242,300.0,12,9.7597,0.001,0.2134,4.8261,8.2762,1.186
RPC_CC,1,1.0,2.9103,0.6092,discharge,3,-29.745,3.8305,300.0,12,9.3116,0.001,0.2134,5.3156,9.3301,0.984
RPC_CC,1,1.0,2.9103,0.5121,discharge,3,-29.71,3.7377,300.0,12,9.2441,0.001,0.2134,5.8319,8.528,0.844
RPC_CC,1,1.0,2.9103,0.4151,discharge,3,-29.7,3.6546,300.0,12,9.205,0.001,0.2134,6.0027,8.7874,0.562
RPC_CC,1,1.0,2.9103,0.3181,discharge,3,-29.674,3.5939,300.0,12,9.2514,0.001,0.2134,6.5317,9.3301,0.451
RPC_CC,1,1.0,2.9103,0.221,discharge,3,-29.696,3.5101,300.0,12,9.5113,0.001,0.2134,5.9231,8.0319,0.754
RPC_CC,1,1.0,2.9103,0.9973,discharge,3,-29.803,4.1849,1454.7,12,10.3959,0.001,0.2134,4.6905,5.1242,0.867
RPC_CC,1,1.0,2.9103,0.9488,discharge,3,-29.846,4.1041,300.0,12,9.9019,0.001,0.2134,3.3496,5.7767,1.044
RPC_CC,1,1.0,2.9103,0.9003,discharge,3,-29.809,4.0822,300.0,12,9.731,0.001,0.2134,4.2799,8.528,0.79
RPC_CC,1,1.0,2.9103,0.8033,discharge,3,-29.73,4.0311,300.0,12,9.857,0.001,0.2134,5.9532,8.7874,1.032
RPC_CC,1,1.0,2.9103,0.7062,discharge,3,-29.767,3.9241,300.0,12,9.7599,0.001,0.2134,4.8247,8.2762,1.134
RPC_CC,1,1.0,2.9103,0.6092,discharge,3,-29.747,3.8306,300.0,12,9.3199,0.001,0.2134,5.3163,9.3301,0.92
RPC_CC,1,1.0,2.9103,0.5121,discharge,3,-29.712,3.7375,300.0,12,9.2429,0.001,0.2134,5.8336,8.528,0.843
RPC_CC,1,1.0,2.9103,0.4151,discharge,3,-29.703,3.6546,300.0,12,9.2085,0.001,0.2134,6.0097,8.7874,0.54
RPC_CC,1,1.0,2.9103,0.3181,discharge,3,-29.677,3.5938,300.0,12,9.2654,0.001,0.2134,6.6483,9.6139,0.456
RPC_CC,1,1.0,2.9103,0.221,discharge,3,-29.701,3.5096,300.0,12,9.5099,0.001,0.2134,5.9222,8.0319,0.757
RPC_CC,1,1.0,2.9103,0.9973,discharge,3,-29.805,4.185,1456.4,12,10.4042,0.001,0.2134,4.6954,5.1242,0.941
RPC_CC,1,1.0,2.9103,0.9488,discharge,3,-29.847,4.1042,300.0,12,9.9097,0.001,0.2134,3.3524,5.7767,1.027
RPC_CC,1,1.0,2.9103,0.9003,discharge,3,-29.812,4.0822,300.0,12,9.7327,0.001,0.2134,4.2807,8.528,0.776
RPC_CC,1,1.0,2.9103,0.8033,discharge,3,-29.732,4.031,300.0,12,9.8554,0.001,0.2134,5.9578,8.7874,0.995
RPC_CC,1,1.0,2.9103,0.7062,discharge,3,-29.768,3.9241,300.0,12,9.7618,0.001,0.2134,4.8255,8.2762,1.183
RPC_CC,1,1.0,2.9103,0.6092,discharge,3,-29.748,3.8305,300.0,12,9.3048,0.001,0.2134,5.2457,9.0547,0.935
RPC_CC,1,1.0,2.9103,0.5121,discharge,3,-29.713,3.7373,300.0,12,9.2403,0.001,0.2134,5.8347,8.528,0.857
RPC_CC,1,1.0,2.9103,0.4151,discharge,3,-29.704,3.6545,300.0,12,9.207,0.001,0.2134,6.0106,8.7874,0.536
RPC_CC,1,1.0,2.9103,0.3181,discharge,3,-29.678,3.5936,300.0,12,9.2588,0.001,0.2134,6.6595,9.6139,0.487
RPC_CC,1,1.0,2.9103,0.221,discharge,3,-29.704,3.5094,300.0,12,9.5044,0.001,0.2134,5.9435,8.0319,0.784
RPC_CC,1,1.0,2.9103,0.9973,discharge,3,-29.808,4.185,1457.4,12,10.417,0.001,0.2134,4.6893,5.1242,0.933
RPC_CC,1,1.0,2.9103,0.9488,discharge,3,-29.848,4.104,300.0,12,9.9077,0.001,0.2134,3.3528,5.7767,1.029
RPC_CC,1,1.0,2.9103,0.9003,discharge,3,-29.812,4.082,300.0,12,9.7275,0.001,0.2134,4.2933,8.528,0.808
RPC_CC,1,1.0,2.9103,0.8033,discharge,3,-29.735,4.0309,300.0,12,9.862,0.001,0.2134,5.9576,8.7874,0.987
RPC_CC,1,1.0,2.9103,0.7062,discharge,3,-29.768,3.9238,300.0,12,9.7566,0.001,0.2134,4.8325,8.2762,1.142
RPC_CC,1,1.0,2.9103,0.6092,discharge,3,-29.749,3.8303,300.0,12,9.3076,0.001,0.2134,5.2356,9.0547,0.921
RPC_CC,1,1.0,2.9103,0.5121,discharge,3,-29.715,3.7373,300.0,12,9.2453,0.001,0.2134,5.8394,8.528,0.838
RPC_CC,1,1.0,2.9103,0.4151,discharge,3,-29.704,3.6543,300.0,12,9.2089,0.001,0.2134,6.0118,8.7874,0.556
RPC_CC,1,1.0,2.9103,0.3181,discharge,3,-29.681,3.5936,300.0,12,9.2671,0.001,0.2134,6.6562,9.6139,0.497
RPC_CC,1,1.0,2.9103,0.221,discharge,3,-29.709,3.5092,300.0,12,9.5127,0.001,0.2134,5.9434,8.0319,0.795
RPC_CC,1,1.0,2.9103,0.9973,discharge,3,-29.81,4.1849,1458.4,12,10.4233,0.001,0.2134,4.6885,5.1242,0.965
RPC_CC,1,1.0,2.9103,0.9488,discharge,3,-29.851,4.104,300.0,12,9.9145,0.001,0.2134,3.3499,5.7767,1.011
RPC_CC,1,1.0,2.9103,0.9003,discharge,3,-29.815,4.0821,300.0,12,9.7415,0.001,0.2134,4.3682,8.7874,0.782
RPC_CC,1,1.0,2.9103,0.8033,discharge,3,-29.736,4.0307,300.0,12,9.8611,0.001,0.2134,5.9643,8.7874,0.979
RPC_CC,1,1.0,2.9103,0.7062,discharge,3,-29.77,3.9239,300.0,12,9.7647,0.001,0.2134,4.8292,8.2762,1.18
RPC_CC,1,1.0,2.9103,0.6092,discharge,3,-29.753,3.8302,300.0,12,9.3142,0.001,0.2134,5.3263,9.3301,0.958
RPC_CC,1,1.0,2.9103,0.5121,discharge,3,-29.718,3.7369,300.0,12,9.2394,0.001,0.2134,5.8331,8.528,0.798
RPC_CC,1,1.0,2.9103,0.4151,discharge,3,-29.707,3.6541,300.0,12,9.2069,0.001,0.2134,6.0118,8.7874,0.519
RPC_CC,1,1.0,2.9103,0.3181,discharge,3,-29.684,3.5933,300.1,12,9.262,0.001,0.2134,6.6642,9.6139,0.477
RPC_CC,1,1.0,2.9103,0.221,discharge,3,-29.715,3.5089,300.0,12,9.5123,0.001,0.2134,5.9533,8.0319,0.804
RPC_CC,1,1.0,2.9103,0.9973,discharge,3,-29.812,4.1849,1459.8,12,10.4381,0.001,0.2134,4.6813,5.1242,0.944
RPC_CC,1,1.0,2.9103,0.9488,discharge,3,-29.851,4.1039,300.0,12,9.9136,0.001,0.2134,3.3552,5.7767,1.051
RPC_CC,1,1.0,2.9103,0.9003,discharge,3,-29.816,4.0822,300.0,12,9.7414,0.001,0.2134,4.2997,8.528,0.827
RPC_CC,1,1.0,2.9103,0.8032,discharge,3,-29.737,4.0306,300.0,12,9.861,0.001,0.2134,5.9695,8.7874,0.992
RPC_CC,1,1.0,2.9103,0.7062,discharge,3,-29.77,3.9237,300.0,12,9.7604,0.001,0.2134,4.8269,8.2762,1.165
RPC_CC,1,1.0,2.9103,0.6092,discharge,3,-29.753,3.8302,300.0,12,9.3086,0.001,0.2134,5.2437,9.0547,0.889
RPC_CC,1,1.0,2.9103,0.5121,discharge,3,-29.719,3.7369,300.0,12,9.2443,0.001,0.2134,5.8343,8.528,0.849
RPC_CC,1,1.0,2.9103,0.4151,discharge,3,-29.709,3.6541,300.0,12,9.2097,0.001,0.2134,6.0158,8.7874,0.539
RPC_CC,1,1.0,2.9103,0.3181,discharge,3,-29.684,3.5932,300.0,12,9.2622,0.001,0.2134,6.6744,9.6139,0.471
RPC_CC,1,1.0,2.9103,0.221,discharge,3,-29.718,3.5086,300.0,12,9.5151,0.001,0.2134,5.9561,8.0319,0.776
RPC_CC,1,1.0,2.9103,0.9973,discharge,3,-29.812,4.1847,1459.8,12,10.4294,0.001,0.2134,4.6357,4.9729,0.915
RPC_CC,1,1.0,2.9103,0.9488,discharge,3,-29.853,4.1038,300.0,12,9.9183,0.001,0.2134,3.3551,5.7767,1.086
RPC_CC,1,1.0,2.9103,0.9003,discharge,3,-29.817,4.0821,300.0,12,9.7492,0.001,0.2134,4.3722,8.7874,0.81
RPC_CC,1,1.0,2.9103,0.8033,discharge,3,-29.74,4.0305,300.0,12,9.869,0.001,0.2134,5.9649,8.7874,0.985
RPC_CC,1,1.0,2.9103,0.7062,discharge,3,-29.773,3.9236,300.0,12,9.7613,0.001,0.2134,4.8335,8.2762,1.164
RPC_CC,1,1.0,2.9103,0.6092,discharge,3,-29.754,3.83,300.0,12,9.3052,0.001,0.2134,5.2488,9.0547,0.956
RPC_CC,1,1.0,2.9103,0.5121,discharge,3,-29.722,3.7365,300.0,12,9.237,0.001,0.2134,5.8399,8.528,0.85
RPC_CC,1,1.0,2.9103,0.4151,discharge,3,-29.711,3.6539,300.0,12,9.2099,0.001,0.2134,6.0174,8.7874,0.548
RPC_CC,1,1.0,2.9103,0.3181,discharge,3,-29.689,3.593,300.0,12,9.2633,0.001,0.2134,6.6735,9.6139,0.462
RPC_CC,1,1.0,2.9103,0.221,discharge,3,-29.723,3.5082,300.0,12,9.5111,0.001,0.2134,5.9705,8.0319,0.82
RPC_CC,1,1.0,2.9103,0.9973,discharge,3,-29.817,4.1847,1462.0,12,10.4355,0.001,0.2134,4.6342,4.9729,0.944
RPC_CC,1,1.0,2.9103,0.9488,discharge,3,-29.855,4.1039,300.0,12,9.9267,0.001,0.2134,3.3545,5.7767,1.025
RPC_CC,1,1.0,2.9103,0.9003,discharge,3,-29.819,4.082,300.0,12,9.7435,0.001,0.2134,4.3023,8.528,0.786
RPC_CC,1,1.0,2.9103,0.8032,discharge,3,-29.741,4.0304,300.0,12,9.8692,0.001,0.2134,5.9729,8.7874,1.039
RPC_CC,1,1.0,2.9103,0.7062,discharge,3,-29.773,3.9238,300.0,12,9.774,0.001,0.2134,4.8318,8.2762,1.209
RPC_CC,1,1.0,2.9103,0.6092,discharge,3,-29.757,3.8298,300.0,12,9.3054,0.001,0.2134,5.2442,9.0547,0.926
RPC_CC,1,1.0,2.9103,0.5121,discharge,3,-29.723,3.7365,300.0,12,9.2413,0.001,0.2134,5.8454,8.528,0.84
RPC_CC,1,1.0,2.9103,0.4151,discharge,3,-29.712,3.6536,300.0,12,9.2021,0.001,0.2134,6.025,8.7874,0.512
RPC_CC,1,1.0,2.9103,0.3181,discharge,3,-29.691,3.5929,300.0,12,9.2657,0.001,0.2134,6.6797,9.6139,0.46
RPC_CC,1,1.0,2.9103,0.221,discharge,3,-29.728,3.5081,300.0,12,9.5222,0.001,0.2134,5.9724,8.0319,0.817
RPC_CC,1,1.0,2.9103,0.9973,discharge,3,-29.821,4.1846,1462.9,12,10.4452,0.001,0.2134,4.6309,4.9729,0.953
RPC_CC,1,1.0,2.9103,0.9488,discharge,3,-29.857,4.1039,300.0,12,9.931,0.001,0.2134,3.3614,5.7767,1.052
RPC_CC,1,1.0,2.9103,0.9003,discharge,3,-29.821,4.082,300.0,12,9.7542,0.001,0.2134,4.3861,8.7874,0.794
RPC_CC,1,1.0,2.9103,0.8033,discharge,3,-29.745,4.0303,300.0,12,9.8722,0.001,0.2134,5.977,8.7874,0.995
RPC_CC,1,1.0,2.9103,0.7062,discharge,3,-29.775,3.9236,300.0,12,9.7726,0.001,0.2134,4.8303,8.2762,1.172
RPC_CC,1,1.0,2.9103,0.6092,discharge,3,-29.758,3.8299,300.1,12,9.3115,0.001,0.2134,5.2523,9.0547,0.954
RPC_CC,1,1.0,2.9103,0.5121,discharge,3,-29.726,3.7365,300.0,12,9.2474,0.001,0.2134,5.8515,8.528,0.834
RPC_CC,1,1.0,2.9103,0.4151,discharge,3,-29.715,3.6537,300.0,12,9.2091,0.001,0.2134,6.0307,8.7874,0.514
RPC_CC,1,1.0,2.9103,0.3181,discharge,3,-29.693,3.5927,300.0,12,9.2641,0.001,0.2134,6.6849,9.6139,0.512
RPC_CC,1,1.0,2.9103,0.221,discharge,3,-29.732,3.5079,300.0,12,9.5327,0.001,0.2134,6.0789,8.2762,0.824
RPC_CC,1,1.0,2.9103,0.7103,charge,1,15.0,3.9238,300.0,12,9.7553,0.001,0.2134,4.8125,9.0547,0.48
RPC_CC,1,1.0,2.9103,0.6132,charge,1,15.0,3.8299,300.0,12,9.5283,0.001,0.2134,6.603,11.1677,0.297
RPC_CC,1,1.0,2.9103,0.5162,charge,1,15.0,3.736,300.0,12,9.4678,0.001,0.2134,4.9368,8.528,0.483
RPC_CC,1,1.0,2.9103,0.4191,charge,1,15.0,3.6536,300.0,12,9.4192,0.001,0.2134,4.6814,8.0319,0.425
RPC_CC,1,1.0,2.9103,0.3221,charge,1,15.0,3.5927,300.0,12,9.4539,0.001,0.2134,4.7103,7.7948,0.339
RPC_CC,1,1.0,2.9103,0.2251,charge,1,15.0,3.5077,300.0,12,9.6872,0.001,0.2134,6.9546,11.8574,0.391
RPC_CC,1,1.0,2.9103,0.1765,charge,1,15.001,3.4427,300.0,12,9.8698,0.001,0.2134,7.7495,12.5897,0.334
RPC_CC,1,1.0,2.9103,0.128,charge,1,15.001,3.4089,300.0,12,10.1797,0.001,0.2134,4.1877,7.7948,0.455
RPC_CC,1,1.0,2.9103,0.0795,charge,1,15.0,3.3472,300.0,12,11.5517,0.001,0.2134,5.2327,5.1242,0.597
RPC_CC,1,1.0,2.9103,0.0504,charge,1,15.0,3.1629,300.0,12,13.503,0.001,0.2134,16.7819,10.838,0.779
RPC_CC,1,1.0,2.9103,0.0358,charge,1,15.0,2.9908,300.0,12,15.2852,0.001,0.2134,23.1285,10.838,0.956
RPC_CC,1,1.0,2.9103,0.9518,charge,0,3.202,4.1035,300.1,12,10.3894,0.001,0.2134,5.9134,9.0547,0.116
RPC_CC,1,1.0,2.9103,0.9034,charge,0,5.213,4.0816,300.1,12,10.1455,0.001,0.2134,3.8084,6.7103,0.133
RPC_CC,1,1.0,2.9103,0.8067,charge,1,8.672,4.0301,300.1,12,10.1407,0.001,0.2134,4.8274,7.5647,0.277
RPC_CC,1,1.0,2.9103,0.7103,charge,1,15.046,3.9238,300.1,12,9.854,0.001,0.2134,4.6495,9.0547,0.457
RPC_CC,1,1.0,2.9103,0.6133,charge,1,15.059,3.8301,300.1,12,9.6372,0.001,0.2134,6.2425,10.838,0.265
RPC_CC,1,1.0,2.9103,0.5162,charge,1,15.05,3.7361,300.1,12,9.5815,0.001,0.2134,4.7385,8.528,0.438
RPC_CC,1,1.0,2.9103,0.4192,charge,1,15.049,3.6535,300.1,12,9.5429,0.001,0.2134,4.4823,8.0319,0.403
RPC_CC,1,1.0,2.9103,0.3221,charge,1,15.049,3.5926,300.1,12,9.5684,0.001,0.2134,4.4475,7.5647,0.288
RPC_CC,1,1.0,2.9103,0.2251,charge,1,15.066,3.5075,300.1,12,9.8162,0.001,0.2134,6.5549,11.5074,0.394
RPC_CC,1,1.0,2.9103,0.1766,charge,1,15.073,3.4425,300.1,12,10.0134,0.001,0.2134,7.1156,11.8574,0.288
RPC_CC,1,1.0,2.9103,0.1281,charge,1,15.047,3.4088,300.1,12,10.301,0.001,0.2134,4.0086,7.7948,0.459
RPC_CC,1,1.0,2.9103,0.0795,charge,1,15.056,3.3468,300.1,12,11.77,0.001,0.2134,4.9756,5.1242,0.571
RPC_CC,1,1.0,2.9103,0.0505,charge,1,15.168,3.1618,300.1,12,13.9471,0.001,0.2134,15.6433,10.5181,0.723
RPC_CC,1,1.0,2.9103,0.0359,charge,1,15.23,2.9893,300.1,12,15.9561,0.001,0.2134,21.0182,10.2076,0.955
RPC_CC,136,0.97785,2.8458,0.9973,discharge,3,-30.0,4.1746,3965.5,11,11.1848,0.001,0.2134,3.7153,4.281,1.327
RPC_CC,136,0.97785,2.8458,0.9498,discharge,3,-30.0,4.1026,3600.0,11,10.5244,0.001,0.2134,3.0843,5.6061,1.189
RPC_CC,136,0.97785,2.8458,0.9024,discharge,3,-30.0,4.0823,3600.0,11,10.3066,0.001,0.2134,3.8722,7.7948,1.011
RPC_CC,136,0.97785,2.8458,0.8075,discharge,3,-30.0,4.0319,3600.0,11,10.3414,0.001,0.2134,5.0332,7.1247,1.041
RPC_CC,136,0.97785,2.8458,0.7126,discharge,3,-30.001,3.9263,3600.0,11,10.1875,0.001,0.2134,4.0397,6.7103,1.253
RPC_CC,136,0.97785,2.8458,0.689,charge,1,15.001,3.8771,60.0,11,9.3011,0.001,0.2134,8.7211,12.9727,0.282
RPC_CC,136,0.97785,2.8458,0.6177,discharge,3,-30.0,3.838,3600.0,11,9.8035,0.001,0.2134,4.6713,8.2762,0.983
RPC_CC,136,0.97785,2.8458,0.5941,charge,1,15.001,3.7967,60.0,11,9.2496,0.001,0.2134,5.9367,10.2076,0.493
RPC_CC,136,0.97785,2.8458,0.5228,discharge,3,-30.0,3.7409,3600.0,11,9.5547,0.001,0.2134,5.3135,8.0319,1.023
RPC_CC,136,0.97785,2.8458,0.4992,charge,1,15.001,3.7044,60.0,11,9.2176,0.001,0.2134,5.4373,8.0319,0.376
RPC_CC,136,0.97785,2.8458,0.4279,discharge,3,-30.0,3.6594,3600.0,11,9.5285,0.001,0.2134,5.6113,8.528,0.812
RPC_CC,136,0.97785,2.8458,0.4043,charge,1,15.0,3.6245,60.0,11,9.1296,0.001,0.2134,5.9782,8.7874,0.13
RPC_CC,136,0.97785,2.8458,0.3331,discharge,3,-30.001,3.601,3600.0,11,9.6587,0.001,0.2134,6.3659,9.3301,0.623
RPC_CC,136,0.97785,2.8458,0.3094,charge,1,15.001,3.5598,60.0,11,9.2593,0.001,0.2134,7.903,12.9727,0.186
RPC_CC,136,0.97785,2.8458,0.2382,discharge,3,-30.0,3.5114,3600.0,11,10.1393,0.001,0.2134,6.1468,8.2762,1.125
RPC_CC,136,0.97785,2.8458,0.2145,charge,1,15.001,3.4626,60.0,11,9.6383,0.001,0.2134,8.0076,12.5897,0.348
RPC_CC,136,0.97785,2.8458,0.1671,charge,1,15.0,3.419,60.0,11,10.012,0.001,0.2134,4.3828,8.2762,0.504
RPC_CC,136,0.97785,2.8458,0.1196,charge,1,15.0,3.3785,60.0,11,10.8324,0.001,0.2134,4.2659,5.6061,0.743
RPC_CC,136,0.97785,2.8458,0.0958,discharge,2,-20.097,3.3618,3600.0,11,21.7414,0.001,0.2134,19.2705,1.5926,21.981
RPC_CC,136,0.97785,2.8458,0.0792,charge,1,15.001,3.2308,60.0,11,12.8444,0.001,0.2134,13.6114,9.6139,0.664
RPC_CC,136,0.97785,2.8458,0.0582,charge,1,15.0,3.0499,60.0,11,15.1479,0.001,0.2134,20.8003,10.838,1.005
RPC_CC,136,0.97785,2.8458,0.0477,charge,1,15.001,2.9076,60.0,11,17.1226,0.001,0.2134,25.3617,9.9063,1.248
RPC_CC,136,0.97785,2.8458,0.9973,discharge,3,-30.0,4.1795,1573.8,12,11.1274,0.001,0.2134,3.8504,4.281,1.318
RPC_CC,136,0.97785,2.8458,0.9498,discharge,3,-30.0,4.0999,300.0,12,10.2635,0.001,0.2134,3.1605,5.9524,1.114
RPC_CC,136,0.97785,2.8458,0.9024,discharge,3,-30.0,4.0797,300.0,12,10.0044,0.001,0.2134,4.2674,8.528,0.832
RPC_CC,136,0.97785,2.8458,0.8075,discharge,3,-30.0,4.0237,300.0,12,10.1119,0.001,0.2134,5.1384,7.3414,0.997
RPC_CC,136,0.97785,2.8458,0.7126,discharge,3,-30.0,3.9218,300.0,12,9.9289,0.001,0.2134,4.3442,7.5647,1.204
RPC_CC,136,0.97785,2.8458,0.6177,discharge,3,-30.0,3.8284,300.0,12,9.4412,0.001,0.2134,4.8828,8.528,0.918
RPC_CC,136,0.97785,2.8458,0.5228,discharge,3,-30.0,3.7348,300.0,12,9.3765,0.001,0.2134,5.5024,8.0319,0.947
RPC_CC,136,0.97785,2.8458,0.4279,discharge,3,-30.0,3.6528,300.0,12,9.3671,0.001,0.2134,5.8007,8.528,0.597
RPC_CC,136,0.97785,2.8458,0.333,discharge,3,-30.0,3.5915,300.0,12,9.4739,0.001,0.2134,6.3433,9.0547,0.478
RPC_CC,136,0.97785,2.8458,0.2381,discharge,3,-30.0,3.5051,300.0,12,9.8833,0.001,0.2134,6.2804,8.528,1.177
RPC_CC,136,0.97785,2.8458,0.9973,discharge,3,-29.82,4.1797,1570.5,12,10.9484,0.001,0.2134,4.1977,4.4112,1.308
RPC_CC,136,0.97785,2.8458,0.9973,discharge,3,-29.822,4.1795,1572.7,12,10.9559,0.001,0.2134,4.1937,4.4112,1.348
RPC_CC,136,0.97785,2.8458,0.9973,discharge,3,-29.828,4.1794,1573.5,12,10.9747,0.001,0.2134,4.1942,4.4112,1.332
RPC_CC,136,0.97785,2.8458,0.9973,discharge,3,-29.831,4.1794,1576.0,12,10.9906,0.001,0.2134,4.1869,4.4112,1.307
RPC_CC,136,0.97785,2.8458,0.9973,discharge,3,-29.834,4.1793,1574.9,12,10.9972,0.001,0.2134,4.188,4.4112,1.32
RPC_CC,136,0.97785,2.8458,0.9973,discharge,3,-29.837,4.1793,1577.5,12,11.0059,0.001,0.2134,4.1859,4.4112,1.362
RPC_CC,136,0.97785,2.8458,0.9973,discharge,3,-29.84,4.1793,1578.7,12,11.0205,0.001,0.2134,4.1848,4.4112,1.379
RPC_CC,136,0.97785,2.8458,0.9973,discharge,3,-29.843,4.1792,1578.9,12,11.0379,0.001,0.2134,4.1736,4.4112,1.387
RPC_CC,136,0.97785,2.8458,0.9973,discharge,3,-29.848,4.179,1580.0,12,11.0449,0.001,0.2134,4.1759,4.4112,1.358
RPC_CC,136,0.97785,2.8458,0.7167,charge,1,15.001,3.9208,300.0,12,9.746,0.001,0.2134,4.8487,8.7874,0.462
RPC_CC,136,0.97785,2.8458,0.6218,charge,1,15.001,3.827,300.0,12,9.571,0.001,0.2134,5.9237,9.0547,0.352
RPC_CC,136,0.97785,2.8458,0.5269,charge,1,15.001,3.7332,300.0,12,9.4204,0.001,0.2134,4.9949,8.0319,0.44
RPC_CC,136,0.97785,2.8458,0.432,charge,1,15.001,3.6516,300.0,12,9.3914,0.001,0.2134,4.798,7.7948,0.407
RPC_CC,136,0.97785,2.8458,0.3372,charge,1,15.001,3.5899,300.0,12,9.4511,0.001,0.2134,4.8869,7.5647,0.291
RPC_CC,136,0.97785,2.8458,0.2423,charge,1,15.001,3.5024,300.0,12,9.7983,0.001,0.2134,7.0843,11.5074,0.476
RPC_CC,136,0.97785,2.8458,0.1948,charge,1,15.001,3.4396,300.0,12,10.0158,0.001,0.2134,8.2015,13.7738,0.375
RPC_CC,136,0.97785,2.8458,0.1474,charge,1,15.001,3.406,300.0,12,10.5421,0.001,0.2134,4.2563,7.5647,0.531
RPC_CC,136,0.97785,2.8458,0.0999,charge,1,15.001,3.3388,300.0,12,12.2349,0.001,0.2134,5.4402,4.9729,0.631
RPC_CC,136,0.97785,2.8458,0.0714,charge,1,15.001,3.1561,300.0,12,14.2341,0.001,0.2134,16.9187,10.838,0.879
RPC_CC,136,0.97785,2.8458,0.0572,charge,1,15.001,2.9857,300.0,12,15.9376,0.001,0.2134,22.8667,10.5181,1.054
RPC_CC,136,0.97785,2.8458,0.9529,charge,0,3.365,4.0992,300.1,12,10.6887,0.001,0.2134,6.0466,8.528,0.161
RPC_CC,136,0.97785,2.8458,0.9056,charge,0,5.298,4.0791,300.1,12,10.341,0.001,0.2134,3.9398,6.9144,0.166
RPC_CC,136,0.97785,2.8458,0.8111,charge,1,9.021,4.0216,300.1,12,10.2273,0.001,0.2134,5.2821,7.7948,0.312
RPC_CC,136,0.97785,2.8458,0.7168,charge,1,15.047,3.9208,300.1,12,9.8592,0.001,0.2134,4.6598,8.7874,0.406
RPC_CC,136,0.97785,2.8458,0.6219,charge,1,15.056,3.8271,300.1,12,9.7056,0.001,0.2134,5.685,9.0547,0.382
RPC_CC,136,0.97785,2.8458,0.5269,charge,1,15.05,3.7332,300.1,12,9.5533,0.001,0.2134,4.8018,8.0319,0.451
RPC_CC,136,0.97785,2.8458,0.4321,charge,1,15.05,3.6516,300.1,12,9.5229,0.001,0.2134,4.6023,7.7948,0.41
RPC_CC,136,0.97785,2.8458,0.3372,charge,1,15.05,3.5899,300.1,12,9.576,0.001,0.2134,4.6248,7.3414,0.293
RPC_CC,136,0.97785,2.8458,0.2423,charge,1,15.068,3.5023,300.1,12,9.9372,0.001,0.2134,6.676,11.1677,0.453
RPC_CC,136,0.97785,2.8458,0.1949,charge,1,15.073,3.4395,300.1,12,10.1632,0.001,0.2134,7.8832,13.7738,0.329
RPC_CC,136,0.97785,2.8458,0.1474,charge,1,15.047,3.406,300.1,12,10.6732,0.001,0.2134,4.0611,7.5647,0.473
RPC_CC,136,0.97785,2.8458,0.1,charge,1,15.057,3.3387,300.1,12,12.4497,0.001,0.2134,5.1094,4.8261,0.608
RPC_CC,136,0.97785,2.8458,0.0715,charge,1,15.168,3.1556,300.1,12,14.6902,0.001,0.2134,15.7224,10.5181,0.806
RPC_CC,136,0.97785,2.8458,0.0573,charge,1,15.229,2.985,300.1,12,16.6524,0.001,0.2134,21.1027,10.2076,1.056
RPC_CC,265,0.95734,2.7861,0.9973,discharge,3,-30.0,4.1657,4124.0,11,12.4883,0.001,0.2134,3.3525,4.032,1.504
RPC_CC,265,0.95734,2.7861,0.9508,discharge,3,-30.0,4.0994,3600.0,11,11.6628,0.001,0.2134,3.131,5.7767,1.312
RPC_CC,265,0.95734,2.7861,0.9044,discharge,3,-30.0,4.0809,3600.0,11,11.289,0.001,0.2134,4.2703,8.2762,1.09
RPC_CC,265,0.95734,2.7861,0.8115,discharge,3,-30.0,4.0277,3600.0,10,11.0722,0.001,0.2134,5.0454,6.5122,1.069
RPC_CC,265,0.95734,2.7861,0.7186,discharge,3,-30.0,3.924,3600.0,11,10.7926,0.001,0.2134,4.3012,6.7103,1.299
RPC_CC,265,0.95734,2.7861,0.6949,charge,1,15.0,3.8732,60.0,11,9.82,0.001,0.2134,8.9698,12.9727,0.215
RPC_CC,265,0.95734,2.7861,0.6257,discharge,3,-30.0,3.8334,3600.0,11,10.3192,0.001,0.2134,5.066,8.2762,0.951
RPC_CC,265,0.95734,2.7861,0.602,charge,1,15.0,3.7931,60.0,11,9.7358,0.001,0.2134,5.7606,9.0547,0.483
RPC_CC,265,0.95734,2.7861,0.5328,discharge,3,-30.0,3.7409,3600.0,11,10.1363,0.001,0.2134,5.7246,8.0319,1.052
RPC_CC,265,0.95734,2.7861,0.5091,charge,1,15.0,3.7014,60.0,11,9.7085,0.001,0.2134,5.8619,8.0319,0.375
RPC_CC,265,0.95734,2.7861,0.4399,discharge,3,-30.0,3.6595,3600.0,11,10.1328,0.001,0.2134,6.0215,8.528,0.835
RPC_CC,265,0.95734,2.7861,0.4162,charge,1,15.001,3.6219,60.0,11,9.6445,0.001,0.2134,6.4474,9.0547,0.124
RPC_CC,265,0.95734,2.7861,0.3469,discharge,3,-30.0,3.6005,3600.0,11,10.3435,0.001,0.2134,6.8781,9.3301,0.694
RPC_CC,265,0.95734,2.7861,0.3233,charge,1,15.001,3.5564,60.0,11,9.8808,0.001,0.2134,8.426,13.3672,0.21
RPC_CC,265,0.95734,2.7861,0.2541,discharge,3,-30.001,3.5103,3600.0,11,11.0351,0.001,0.2134,7.9134,9.9063,1.41
RPC_CC,265,0.95734,2.7861,0.2304,charge,1,15.001,3.46,60.0,11,10.3811,0.001,0.2134,8.4954,13.3672,0.335
RPC_CC,265,0.95734,2.7861,0.184,charge,1,15.001,3.4166,60.0,11,10.8913,0.001,0.2134,4.6155,8.2762,0.577
RPC_CC,265,0.95734,2.7861,0.1376,charge,1,15.001,3.3749,60.0,11,11.6936,0.001,0.2134,4.4501,5.6061,0.769
RPC_CC,265,0.95734,2.7861,0.0999,charge,1,15.001,3.2463,60.0,11,13.9156,0.001,0.2134,11.9966,8.528,0.597
RPC_CC,265,0.95734,2.7861,0.0788,charge,1,15.0,3.0853,60.0,11,16.1571,0.001,0.2134,19.3267,10.838,1.023
RPC_CC,265,0.95734,2.7861,0.0681,charge,1,15.0,2.9606,60.0,11,17.7887,0.001,0.2134,23.3369,10.2076,1.174
RPC_CC,265,0.95734,2.7861,0.9973,discharge,3,-30.0,4.1736,1727.8,12,12.4272,0.001,0.2134,3.5299,4.032,1.566
RPC_CC,265,0.95734,2.7861,0.9508,discharge,3,-30.0,4.0957,300.0,12,11.2158,0.001,0.2134,3.3153,6.32,1.233
RPC_CC,265,0.95734,2.7861,0.9044,discharge,3,-30.0,4.0772,300.0,12,10.7952,0.001,0.2134,5.0864,9.3301,0.836
RPC_CC,265,0.95734,2.7861,0.8115,discharge,3,-30.0,4.014,300.0,12,10.7264,0.001,0.2134,5.1016,6.7103,1.048
RPC_CC,265,0.95734,2.7861,0.7186,discharge,3,-30.0,3.9174,300.0,12,10.4506,0.001,0.2134,4.6088,7.5647,1.231
RPC_CC,265,0.95734,2.7861,0.6257,discharge,3,-30.0,3.8238,300.0,12,9.945,0.001,0.2134,5.2141,8.2762,0.961
RPC_CC,265,0.95734,2.7861,0.5328,discharge,3,-30.0,3.7321,300.0,12,9.9169,0.001,0.2134,5.8856,8.0319,0.921
RPC_CC,265,0.95734,2.7861,0.4399,discharge,3,-30.0,3.651,300.0,12,9.9283,0.001,0.2134,6.2033,8.528,0.622
RPC_CC,265,0.95734,2.7861,0.347,discharge,3,-30.0,3.5888,300.0,12,10.1157,0.001,0.2134,6.8572,9.0547,0.546
RPC_CC,265,0.95734,2.7861,0.2541,discharge,3,-30.0,3.5014,300.0,12,10.7838,0.001,0.2134,8.643,10.838,1.513
RPC_CC,265,0.95734,2.7861,0.1612,discharge,3,-30.0,3.4054,300.0,12,12.6463,0.001,0.2134,20.0987,5.2801,22.09
RPC_CC,265,0.95734,2.7861,0.9973,discharge,3,-29.827,4.1737,1724.2,12,12.221,0.001,0.2134,3.8746,4.1546,1.596
RPC_CC,265,0.95734,2.7861,0.9508,discharge,3,-29.82,4.0956,300.0,12,11.0731,0.001,0.2134,3.6282,6.5122,1.264
RPC_CC,265,0.95734,2.7861,0.9044,discharge,3,-29.747,4.0772,300.0,12,10.6317,0.001,0.2134,5.6962,9.9063,0.83
RPC_CC,265,0.95734,2.7861,0.8115,discharge,3,-29.724,4.0139,300.0,12,10.5175,0.001,0.2134,5.6792,7.1247,1.072
RPC_CC,265,0.95734,2.7861,0.7186,discharge,3,-29.744,3.9173,300.0,12,10.2817,0.001,0.2134,5.1353,8.0319,1.259
RPC_CC,265,0.95734,2.7861,0.6257,discharge,3,-29.709,3.8237,300.1,12,9.7488,0.001,0.2134,5.8316,8.7874,0.964
RPC_CC,265,0.95734,2.7861,0.5328,discharge,3,-29.657,3.732,300.0,12,9.6734,0.001,0.2134,6.5955,8.528,0.923
RPC_CC,265,0.95734,2.7861,0.44,discharge,3,-29.639,3.651,300.0,12,9.67,0.001,0.2134,6.9834,9.0547,0.623
RPC_CC,265,0.95734,2.7861,0.3471,discharge,3,-29.593,3.5888,300.1,12,9.8467,0.001,0.2134,8.0424,10.2076,0.555
RPC_CC,265,0.95734,2.7861,0.2542,discharge,3,-29.471,3.5011,300.0,12,10.4435,0.001,0.2134,10.2864,12.2181,1.592
RPC_CC,265,0.95734,2.7861,0.9973,discharge,3,-29.836,4.1736,1728.0,12,12.2559,0.001,0.2134,3.8696,4.1546,1.565
RPC_CC,265,0.95734,2.7861,0.9508,discharge,3,-29.828,4.0955,300.0,12,11.1006,0.001,0.2134,3.6288,6.5122,1.303
RPC_CC,265,0.95734,2.7861,0.9044,discharge,3,-29.755,4.0771,300.0,12,10.6516,0.001,0.2134,5.7109,9.9063,0.908
RPC_CC,265,0.95734,2.7861,0.8115,discharge,3,-29.731,4.0135,300.0,12,10.5273,0.001,0.2134,5.6838,7.1247,1.062
RPC_CC,265,0.95734,2.7861,0.7186,discharge,3,-29.75,3.9172,300.0,12,10.2982,0.001,0.2134,5.1437,8.0319,1.259
RPC_CC,265,0.95734,2.7861,0.6257,discharge,3,-29.716,3.8235,300.1,12,9.7649,0.001,0.2134,5.8342,8.7874,0.994
RPC_CC,265,0.95734,2.7861,0.5328,discharge,3,-29.666,3.7319,300.0,12,9.6884,0.001,0.2134,6.6093,8.528,0.936
RPC_CC,265,0.95734,2.7861,0.4399,discharge,3,-29.646,3.6508,300.0,12,9.6841,0.001,0.2134,6.9885,9.0547,0.616
RPC_CC,265,0.95734,2.7861,0.347,discharge,3,-29.603,3.5885,300.0,12,9.8574,0.001,0.2134,8.0569,10.2076,0.556
RPC_CC,265,0.95734,2.7861,0.2542,discharge,3,-29.486,3.5008,300.0,12,10.4511,0.001,0.2134,10.3668,12.2181,1.557
RPC_CC,265,0.95734,2.7861,0.9973,discharge,3,-29.839,4.1735,1727.4,12,12.2627,0.001,0.2134,3.8648,4.1546,1.582
RPC_CC,265,0.95734,2.7861,0.9508,discharge,3,-29.831,4.0955,300.0,12,11.1112,0.001,0.2134,3.6241,6.5122,1.297
RPC_CC,265,0.95734,2.7861,0.9044,discharge,3,-29.759,4.0771,300.0,12,10.6621,0.001,0.2134,5.7096,9.9063,0.868
RPC_CC,265,0.95734,2.7861,0.8115,discharge,3,-29.736,4.0133,300.0,12,10.5361,0.001,0.2134,5.6831,7.1247,1.108
RPC_CC,265,0.95734,2.7861,0.7186,discharge,3,-29.752,3.917,300.0,12,10.3013,0.001,0.2134,5.1419,8.0319,1.261
RPC_CC,265,0.95734,2.7861,0.6257,discharge,3,-29.72,3.8233,300.0,12,9.7749,0.001,0.2134,5.9435,9.0547,0.989
RPC_CC,265,0.95734,2.7861,0.5328,discharge,3,-29.669,3.7316,300.0,12,9.6907,0.001,0.2134,6.6086,8.528,0.942
RPC_CC,265,0.95734,2.7861,0.4399,discharge,3,-29.648,3.6507,300.0,12,9.6862,0.001,0.2134,6.9938,9.0547,0.606
RPC_CC,265,0.95734,2.7861,0.3471,discharge,3,-29.605,3.5884,300.0,12,9.8528,0.001,0.2134,7.9201,9.9063,0.593
RPC_CC,265,0.95734,2.7861,0.2542,discharge,3,-29.494,3.5005,300.1,12,10.4709,0.001,0.2134,10.5874,12.5897,1.592
RPC_CC,265,0.95734,2.7861,0.9973,discharge,3,-29.839,4.1737,1728.4,12,12.2698,0.001,0.2134,3.867,4.1546,1.556
RPC_CC,265,0.95734,2.7861,0.9508,discharge,3,-29.831,4.0956,300.0,12,11.1157,0.001,0.2134,3.625,6.5122,1.291
RPC_CC,265,0.95734,2.7861,0.9044,discharge,3,-29.759,4.0769,300.0,12,10.6555,0.001,0.2134,5.7145,9.9063,0.88
RPC_CC,265,0.95734,2.7861,0.8115,discharge,3,-29.736,4.0133,300.0,12,10.5426,0.001,0.2134,5.6812,7.1247,1.08
RPC_CC,265,0.95734,2.7861,0.7186,discharge,3,-29.754,3.9171,300.0,12,10.3039,0.001,0.2134,5.1523,8.0319,1.289
RPC_CC,265,0.95734,2.7861,0.6257,discharge,3,-29.721,3.8231,300.0,12,9.7617,0.001,0.2134,5.8439,8.7874,0.964
RPC_CC,265,0.95734,2.7861,0.5328,discharge,3,-29.67,3.7315,300.0,12,9.6886,0.001,0.2134,6.6061,8.528,0.959
RPC_CC,265,0.95734,2.7861,0.4399,discharge,3,-29.649,3.6505,300.0,12,9.6766,0.001,0.2134,6.9984,9.0547,0.62
RPC_CC,265,0.95734,2.7861,0.3471,discharge,3,-29.607,3.5882,300.1,12,9.8579,0.001,0.2134,8.0548,10.2076,0.532
RPC_CC,265,0.95734,2.7861,0.2542,discharge,3,-29.494,3.5001,300.0,12,10.4618,0.001,0.2134,10.5873,12.5897,1.615
RPC_CC,265,0.95734,2.7861,0.9973,discharge,3,-29.84,4.1735,1727.4,12,12.2739,0.001,0.2134,3.8619,4.1546,1.6
RPC_CC,265,0.95734,2.7861,0.9509,discharge,3,-29.834,4.0956,300.0,12,11.1199,0.001,0.2134,3.6335,6.5122,1.306
RPC_CC,265,0.95734,2.7861,0.9044,discharge,3,-29.762,4.0769,300.0,12,10.6627,0.001,0.2134,5.7244,9.9063,0.878
RPC_CC,265,0.95734,2.7861,0.8115,discharge,3,-29.741,4.0131,300.0,12,10.5447,0.001,0.2134,5.685,7.1247,1.054
RPC_CC,265,0.95734,2.7861,0.7186,discharge,3,-29.756,3.9169,300.0,12,10.3049,0.001,0.2134,5.1555,8.0319,1.316
RPC_CC,265,0.95734,2.7861,0.6257,discharge,3,-29.724,3.8231,300.0,12,9.7735,0.001,0.2134,5.8463,8.7874,0.963
RPC_CC,265,0.95734,2.7861,0.5328,discharge,3,-29.673,3.7314,300.0,12,9.6944,0.001,0.2134,6.6129,8.528,0.961
RPC_CC,265,0.95734,2.7861,0.4399,discharge,3,-29.651,3.6505,300.0,12,9.6993,0.001,0.2134,7.116,9.3301,0.639
RPC_CC,265,0.95734,2.7861,0.3471,discharge,3,-29.61,3.5881,300.0,12,9.8567,0.001,0.2134,7.9199,9.9063,0.525
RPC_CC,265,0.95734,2.7861,0.2542,discharge,3,-29.503,3.4999,300.0,12,10.4696,0.001,0.2134,10.6223,12.5897,1.624
RPC_CC,265,0.95734,2.7861,0.9973,discharge,3,-29.847,4.1734,1726.0,12,12.2984,0.001,0.2134,3.8555,4.1546,1.602
RPC_CC,265,0.95734,2.7861,0.9508,discharge,3,-29.837,4.0954,300.0,12,11.1302,0.001,0.2134,3.6321,6.5122,1.288
RPC_CC,265,0.95734,2.7861,0.9044,discharge,3,-29.765,4.077,300.0,12,10.6757,0.001,0.2134,5.7357,9.9063,0.89
RPC_CC,265,0.95734,2.7861,0.8115,discharge,3,-29.745,4.013,300.0,12,10.5561,0.001,0.2134,5.6843,7.1247,1.061
RPC_CC,265,0.95734,2.7861,0.7186,discharge,3,-29.76,3.9167,300.0,12,10.3087,0.001,0.2134,5.1577,8.0319,1.298
RPC_CC,265,0.95734,2.7861,0.6257,discharge,3,-29.727,3.8228,300.0,12,9.7847,0.001,0.2134,5.9515,9.0547,1.004
RPC_CC,265,0.95734,2.7861,0.5328,discharge,3,-29.678,3.7313,300.0,12,9.7032,0.001,0.2134,6.6164,8.528,0.987
RPC_CC,265,0.95734,2.7861,0.4399,discharge,3,-29.655,3.6503,300.0,12,9.7048,0.001,0.2134,7.1208,9.3301,0.642
RPC_CC,265,0.95734,2.7861,0.3471,discharge,3,-29.615,3.5879,300.0,12,9.8609,0.001,0.2134,7.9278,9.9063,0.543
RPC_CC,265,0.95734,2.7861,0.2542,discharge,3,-29.511,3.4998,300.0,12,10.4912,0.001,0.2134,10.8708,12.9727,1.647
RPC_CC,265,0.95734,2.7861,0.9973,discharge,3,-29.847,4.1733,1728.0,12,12.295,0.001,0.2134,3.8556,4.1546,1.572
RPC_CC,265,0.95734,2.7861,0.9508,discharge,3,-29.837,4.0954,300.0,12,11.1305,0.001,0.2134,3.6313,6.5122,1.287
RPC_CC,265,0.95734,2.7861,0.9044,discharge,3,-29.767,4.077,300.0,12,10.6783,0.001,0.2134,5.7367,9.9063,0.865
RPC_CC,265,0.95734,2.7861,0.8115,discharge,3,-29.745,4.0128,300.0,12,10.552,0.001,0.2134,5.6856,7.1247,1.075
RPC_CC,265,0.95734,2.7861,0.7186,discharge,3,-29.76,3.9168,300.0,12,10.3209,0.001,0.2134,5.1471,8.0319,1.294
RPC_CC,265,0.95734,2.7861,0.6257,discharge,3,-29.731,3.8228,300.0,12,9.7792,0.001,0.2134,5.8562,8.7874,0.985
RPC_CC,265,0.95734,2.7861,0.5328,discharge,3,-29.679,3.731,300.0,12,9.7024,0.001,0.2134,6.6105,8.528,0.942
RPC_CC,265,0.95734,2.7861,0.4399,discharge,3,-29.657,3.6504,300.1,12,9.6985,0.001,0.2134,7.0109,9.0547,0.582
RPC_CC,265,0.95734,2.7861,0.3471,discharge,3,-29.618,3.5878,300.0,12,9.8751,0.001,0.2134,8.073,10.2076,0.5
RPC_CC,265,0.95734,2.7861,0.2542,discharge,3,-29.516,3.4995,300.0,12,10.4809,0.001,0.2134,10.6812,12.5897,1.626
RPC_CC,265,0.95734,2.7861,0.9973,discharge,3,-29.851,4.1732,1736.6,12,12.3022,0.001,0.2134,3.8635,4.1546,1.633
RPC_CC,265,0.95734,2.7861,0.9508,discharge,3,-29.841,4.0952,300.1,12,11.1357,0.001,0.2134,3.643,6.5122,1.248
RPC_CC,265,0.95734,2.7861,0.9044,discharge,3,-29.773,4.077,300.1,12,10.6843,0.001,0.2134,5.7672,9.9063,0.836
RPC_CC,265,0.95734,2.7861,0.8115,discharge,3,-29.751,4.0126,300.1,12,10.5614,0.001,0.2134,5.6962,7.1247,1.072
RPC_CC,265,0.95734,2.7861,0.7186,discharge,3,-29.766,3.9168,300.1,12,10.3275,0.001,0.2134,5.1713,8.0319,1.266
RPC_CC,265,0.95734,2.7861,0.6257,discharge,3,-29.735,3.8227,300.0,12,9.7913,0.001,0.2134,5.8602,8.7874,1.012
RPC_CC,265,0.95734,2.7861,0.5328,discharge,3,-29.685,3.7308,300.1,12,9.7181,0.001,0.2134,6.6119,8.528,0.958
RPC_CC,265,0.95734,2.7861,0.4399,discharge,3,-29.666,3.6499,300.1,12,9.7215,0.001,0.2134,7.1279,9.3301,0.641
RPC_CC,265,0.95734,2.7861,0.3471,discharge,3,-29.627,3.5879,300.1,12,9.9016,0.001,0.2134,8.0967,10.2076,0.55
RPC_CC,265,0.95734,2.7861,0.2542,discharge,3,-29.53,3.5001,300.0,12,10.5077,0.001,0.2134,10.7717,12.5897,1.615
RPC_CC,265,0.95734,2.7861,0.9973,discharge,3,-29.858,4.1733,1733.7,12,12.334,0.001,0.2134,3.8569,4.1546,1.648
RPC_CC,265,0.95734,2.7861,0.9509,discharge,3,-29.847,4.0953,300.1,12,11.1611,0.001,0.2134,3.6344,6.5122,1.29
RPC_CC,265,0.95734,2.7861,0.9044,discharge,3,-29.776,4.0769,300.1,12,10.6999,0.001,0.2134,5.7677,9.9063,0.848
RPC_CC,265,0.95734,2.7861,0.8115,discharge,3,-29.756,4.0124,300.1,12,10.5756,0.001,0.2134,5.6868,7.1247,1.051
RPC_CC,265,0.95734,2.7861,0.7186,discharge,3,-29.77,3.9167,300.0,12,10.3379,0.001,0.2134,5.1705,8.0319,1.298
