Repository: KikETs/ECM_HYBRID_BMS_JOINT

## Results

| Arm | Model | Size | Protocol | Result | Worst cell |
|---|---|---|---|---|---|
| SOP | 2RC table + trim (A8) | 4 effective coefficients, 2 EW states | leave-one-cell-out | usable current 69.6 % discharge, 59.5 % charge (τ = 10 s) | 59.9 % / 53.5 % (BOOST_REST) |
| SOH | dQ/dV ridge | 65 coefficients | leave-one-cell-out | RMSE 0.0094, bias −0.0005 | 0.0130 (BOOST_REST) |
| SOC | 2RC EKF, low-current gate | 3 states | leave-one-cell-out | **2.34 %p** over six sensor disturbances on estimated SOH (2.325 on true SOH), per cell 2.00–2.75 | 4.60 %p (BOOST_NEGPULSE_1S, current offset −0.10 A) |

The SOH arm was a 10,945-parameter CNN until the second audit round. Nested

File: analysis/sop_label_measured.csv (part 1 of 20)
cell,cycle,SOH,CAP_Ah,SOC,soc_group,tau_s,direction,V_pre_V,V_min_V,n_rates,I_max_meas_A,I_star_lin4_A,I_star_lin2hi_A,spread_A,extrap,fit_r2
BOOST,5,0.99876,2.99189,0.95,4,2.0,discharge,4.1036,2.5,3,-23.931,-147.523,-149.966,2.444,6.164,0.99983
BOOST,5,0.99876,2.99189,0.95,4,10.0,discharge,4.1036,2.5,3,-23.931,-124.974,-129.949,4.975,5.222,0.99901
BOOST,5,0.99876,2.99189,0.9001,7,2.0,discharge,4.0824,2.5,3,-23.932,-148.1,-151.065,2.965,6.188,0.99975
BOOST,5,0.99876,2.99189,0.9001,7,10.0,discharge,4.0824,2.5,3,-23.932,-124.723,-129.091,4.368,5.212,0.99923
BOOST,5,0.99876,2.99189,0.8004,10,2.0,discharge,4.0257,2.5,4,-34.4,-144.108,-150.865,6.757,4.189,0.99924
BOOST,5,0.99876,2.99189,0.8004,10,10.0,discharge,4.0257,2.5,4,-34.4,-115.556,-122.188,6.632,3.359,0.99838
BOOST,5,0.99876,2.99189,0.601,16,2.0,discharge,3.851,2.5,4,-34.4,-127.172,-133.745,6.573,3.697,0.99911
BOOST,5,0.99876,2.99189,0.601,16,10.0,discharge,3.851,2.5,4,-34.4,-104.835,-109.998,5.164,3.048,0.99842
BOOST,5,0.99876,2.99189,0.5013,18,2.0,discharge,3.7273,2.5,3,-23.932,-118.28,-119.73,1.45,4.942,0.9999
BOOST,5,0.99876,2.99189,0.5013,18,10.0,discharge,3.7273,2.5,3,-23.932,-94.994,-96.667,1.674,3.969,0.99977
BOOST,5,0.99876,2.99189,0.4016,21,2.0,discharge,3.6473,2.5,3,-23.931,-111.489,-111.819,0.33,4.659,0.99999
BOOST,5,0.99876,2.99189,0.4016,21,10.0,discharge,3.6473,2.5,3,-23.931,-88.954,-90.656,1.702,3.717,0.99972
BOOST,5,0.99876,2.99189,0.3019,24,2.0,discharge,3.5889,2.5,3,-23.932,-104.705,-104.449,0.256,4.375,1.0
BOOST,5,0.99876,2.99189,0.3019,24,10.0,discharge,3.5889,2.5,3,-23.932,-83.528,-84.828,1.3,3.49,0.99981
BOOST,5,0.99876,2.99189,0.2022,27,2.0,discharge,3.5039,2.5,4,-34.399,-94.409,-95.941,1.532,2.745,0.99993
BOOST,5,0.99876,2.99189,0.2022,27,10.0,discharge,3.5039,2.5,4,-34.399,-73.367,-73.854,0.487,2.133,0.99998
BOOST,5,0.99876,2.99189,0.1523,29,2.0,discharge,3.4449,2.5,4,-34.4,-85.014,-86.467,1.454,2.471,0.9999
BOOST,5,0.99876,2.99189,0.1523,29,10.0,discharge,3.4449,2.5,4,-34.4,-62.986,-59.919,3.067,1.831,0.99876
BOOST,5,0.99876,2.99189,0.1025,30,2.0,discharge,3.3999,2.5,4,-34.4,-72.371,-70.554,1.817,2.104,0.99976
BOOST,5,0.99876,2.99189,0.1025,30,10.0,discharge,3.3999,2.5,4,-34.4,-35.705,-34.351,1.355,1.038,0.98482
BOOST,5,0.99876,2.99189,0.0526,31,2.0,discharge,3.3463,2.5,4,-23.355,-30.515,-18.717,11.798,1.307,0.65577
BOOST,5,0.99876,2.99189,0.0526,31,10.0,discharge,3.3463,2.5,4,-23.355,-21.5,-16.847,4.653,0.921,0.96726
BOOST,40,0.99259,2.97342,1.0,0,2.0,discharge,4.1808,2.5,4,-34.245,-149.412,-154.818,5.405,4.363,0.99971
BOOST,40,0.99259,2.97342,1.0,0,10.0,discharge,4.1808,2.5,4,-34.245,-123.844,-136.033,12.188,3.616,0.99733
BOOST,40,0.99259,2.97342,0.9494,1,2.0,discharge,4.1033,2.5,4,-34.244,-153.923,-157.825,3.902,4.495,0.99981
BOOST,40,0.99259,2.97342,0.9494,1,10.0,discharge,4.1033,2.5,4,-34.244,-131.429,-137.155,5.726,3.838,0.99915
BOOST,40,0.99259,2.97342,0.8998,2,2.0,discharge,4.0825,2.5,4,-34.244,-156.339,-162.099,5.761,4.565,0.9996
BOOST,40,0.99259,2.97342,0.8998,2,10.0,discharge,4.0825,2.5,4,-34.244,-130.589,-133.871,3.282,3.813,0.99954
BOOST,40,0.99259,2.97342,0.8006,3,2.0,discharge,4.027,2.5,4,-34.245,-143.337,-150.053,6.716,4.186,0.99949
BOOST,40,0.99259,2.97342,0.8006,3,10.0,discharge,4.027,2.5,4,-34.245,-116.133,-122.605,6.472,3.391,0.9984
BOOST,40,0.99259,2.97342,0.7013,4,2.0,discharge,3.9202,2.5,4,-34.246,-136.736,-144.533,7.797,3.993,0.99906
BOOST,40,0.99259,2.97342,0.7013,4,10.0,discharge,3.9202,2.5,4,-34.246,-114.621,-120.702,6.081,3.347,0.99799
BOOST,40,0.99259,2.97342,0.602,5,2.0,discharge,3.8496,2.5,4,-34.244,-129.621,-134.791,5.171,3.785,0.99938
BOOST,40,0.99259,2.97342,0.602,5,10.0,discharge,3.8496,2.5,4,-34.244,-107.074,-112.201,5.127,3.127,0.9984
BOOST,40,0.99259,2.97342,0.5027,6,2.0,discharge,3.728,2.5,4,-34.243,-122.911,-125.326,2.416,3.589,0.9999
BOOST,40,0.99259,2.97342,0.5027,6,10.0,discharge,3.728,2.5,4,-34.243,-99.238,-101.481,2.242,2.898,0.99974
BOOST,40,0.99259,2.97342,0.4035,7,2.0,discharge,3.6477,2.5,4,-34.246,-115.913,-117.355,1.442,3.385,0.99997
BOOST,40,0.99259,2.97342,0.4035,7,10.0,discharge,3.6477,2.5,4,-34.246,-93.361,-95.412,2.051,2.726,0.99975
BOOST,40,0.99259,2.97342,0.3042,8,2.0,discharge,3.5881,2.5,4,-34.245,-107.354,-109.402,2.048,3.135,0.99992
BOOST,40,0.99259,2.97342,0.3042,8,10.0,discharge,3.5881,2.5,4,-34.245,-85.425,-87.014,1.589,2.495,0.99981
BOOST,40,0.99259,2.97342,0.2049,9,2.0,discharge,3.5006,2.5,4,-34.244,-96.163,-95.422,0.741,2.808,0.99998
BOOST,40,0.99259,2.97342,0.2049,9,10.0,discharge,3.5006,2.5,4,-34.244,-74.001,-73.931,0.07,2.161,1.0
BOOST,40,0.99259,2.97342,0.1553,10,2.0,discharge,3.4412,2.5,4,-34.245,-86.742,-86.904,0.163,2.533,0.99996
BOOST,40,0.99259,2.97342,0.1553,10,10.0,discharge,3.4412,2.5,4,-34.245,-61.899,-58.062,3.836,1.808,0.99763
BOOST,40,0.99259,2.97342,0.1057,11,2.0,discharge,3.3993,2.5,4,-34.244,-72.575,-70.262,2.314,2.119,0.99961
BOOST,40,0.99259,2.97342,0.1057,11,10.0,discharge,3.3993,2.5,4,-34.244,-35.205,-34.198,1.007,1.028,0.98875
BOOST,40,0.99259,2.97342,0.056,12,2.0,discharge,3.3359,2.5,4,-23.289,-30.193,-19.287,10.906,1.296,0.66873
BOOST,40,0.99259,2.97342,0.056,12,10.0,discharge,3.3359,2.5,4,-23.289,-21.538,-5.869,15.669,0.925,0.97233
BOOST,76,0.99032,2.96662,1.0,0,2.0,discharge,4.1795,2.5,4,-34.142,-147.449,-153.384,5.936,4.319,0.99968
BOOST,76,0.99032,2.96662,1.0,0,10.0,discharge,4.1795,2.5,4,-34.142,-123.248,-135.382,12.134,3.61,0.9971
BOOST,76,0.99032,2.96662,0.9496,1,2.0,discharge,4.103,2.5,4,-34.142,-152.946,-157.922,4.976,4.48,0.99969
BOOST,76,0.99032,2.96662,0.9496,1,10.0,discharge,4.103,2.5,4,-34.142,-129.982,-135.074,5.092,3.807,0.99926
BOOST,76,0.99032,2.96662,0.9001,2,2.0,discharge,4.0825,2.5,4,-34.144,-153.835,-158.107,4.271,4.505,0.99978
BOOST,76,0.99032,2.96662,0.9001,2,10.0,discharge,4.0825,2.5,4,-34.144,-128.79,-131.929,3.138,3.772,0.99961
BOOST,76,0.99032,2.96662,0.8012,3,2.0,discharge,4.0269,2.5,4,-34.143,-145.975,-152.465,6.49,4.275,0.99939
BOOST,76,0.99032,2.96662,0.8012,3,10.0,discharge,4.0269,2.5,4,-34.143,-117.079,-123.669,6.59,3.429,0.99836
BOOST,76,0.99032,2.96662,0.7022,4,2.0,discharge,3.921,2.5,4,-34.143,-136.199,-142.221,6.022,3.989,0.99934
BOOST,76,0.99032,2.96662,0.7022,4,10.0,discharge,3.921,2.5,4,-34.143,-114.105,-120.129,6.024,3.342,0.99796
BOOST,76,0.99032,2.96662,0.6032,5,2.0,discharge,3.8482,2.5,4,-34.144,-129.571,-134.126,4.556,3.795,0.99937
BOOST,76,0.99032,2.96662,0.6032,5,10.0,discharge,3.8482,2.5,4,-34.144,-106.799,-111.346,4.547,3.128,0.99856
BOOST,76,0.99032,2.96662,0.5042,6,2.0,discharge,3.7272,2.5,4,-34.142,-122.595,-123.745,1.15,3.591,0.99994
BOOST,76,0.99032,2.96662,0.5042,6,10.0,discharge,3.7272,2.5,4,-34.142,-98.659,-100.603,1.944,2.89,0.99979
BOOST,76,0.99032,2.96662,0.4053,7,2.0,discharge,3.6472,2.5,4,-34.144,-115.59,-115.88,0.29,3.385,0.99999
BOOST,76,0.99032,2.96662,0.4053,7,10.0,discharge,3.6472,2.5,4,-34.144,-92.711,-94.566,1.855,2.715,0.99976
BOOST,76,0.99032,2.96662,0.3063,8,2.0,discharge,3.5877,2.5,4,-34.144,-106.488,-107.272,0.785,3.119,0.99999
BOOST,76,0.99032,2.96662,0.3063,8,10.0,discharge,3.5877,2.5,4,-34.144,-84.887,-86.033,1.146,2.486,0.99991
BOOST,76,0.99032,2.96662,0.2073,9,2.0,discharge,3.4996,2.5,4,-34.143,-96.024,-97.151,1.126,2.812,0.99994
BOOST,76,0.99032,2.96662,0.2073,9,10.0,discharge,3.4996,2.5,4,-34.143,-72.914,-72.5,0.414,2.136,0.99999
BOOST,76,0.99032,2.96662,0.1579,10,2.0,discharge,3.439,2.5,4,-34.142,-85.716,-85.428,0.289,2.511,0.99999
BOOST,76,0.99032,2.96662,0.1579,10,10.0,discharge,3.439,2.5,4,-34.142,-59.47,-55.142,4.328,1.742,0.99615
BOOST,76,0.99032,2.96662,0.1084,11,2.0,discharge,3.3989,2.5,4,-34.143,-69.604,-66.344,3.26,2.039,0.99902
BOOST,76,0.99032,2.96662,0.1084,11,10.0,discharge,3.3989,2.5,4,-34.143,-34.372,-34.103,0.268,1.007,0.99206
BOOST,76,0.99032,2.96662,0.0589,12,2.0,discharge,3.3334,2.5,4,-21.807,-26.555,-18.298,8.257,1.218,0.63677
BOOST,76,0.99032,2.96662,0.0589,12,10.0,discharge,3.3334,2.5,4,-21.807,-19.91,-32.655,12.745,0.913,0.96039
BOOST,112,0.97994,2.93552,1.0,0,2.0,discharge,4.1778,2.5,4,-33.753,-144.537,-149.084,4.547,4.282,0.99978
BOOST,112,0.97994,2.93552,1.0,0,10.0,discharge,4.1778,2.5,4,-33.753,-122.018,-133.96,11.942,3.615,0.99693
BOOST,112,0.97994,2.93552,0.9503,1,2.0,discharge,4.103,2.5,4,-33.757,-151.22,-157.873,6.653,4.48,0.99956
BOOST,112,0.97994,2.93552,0.9503,1,10.0,discharge,4.103,2.5,4,-33.757,-128.656,-133.615,4.959,3.811,0.99927
BOOST,112,0.97994,2.93552,0.9014,2,2.0,discharge,4.0828,2.5,4,-33.756,-153.558,-158.533,4.975,4.549,0.99967
BOOST,112,0.97994,2.93552,0.9014,2,10.0,discharge,4.0828,2.5,4,-33.756,-127.933,-130.975,3.042,3.79,0.99965
BOOST,112,0.97994,2.93552,0.8036,3,2.0,discharge,4.0286,2.5,4,-33.755,-141.315,-147.765,6.45,4.187,0.99957
BOOST,112,0.97994,2.93552,0.8036,3,10.0,discharge,4.0286,2.5,4,-33.755,-114.171,-120.863,6.693,3.382,0.99835
BOOST,112,0.97994,2.93552,0.7057,4,2.0,discharge,3.9226,2.5,4,-33.757,-135.47,-141.741,6.271,4.013,0.99935
BOOST,112,0.97994,2.93552,0.7057,4,10.0,discharge,3.9226,2.5,4,-33.757,-113.308,-119.227,5.919,3.357,0.998
BOOST,112,0.97994,2.93552,0.6079,5,2.0,discharge,3.85,2.5,4,-33.756,-129.538,-135.566,6.028,3.837,0.99919
BOOST,112,0.97994,2.93552,0.6079,5,10.0,discharge,3.85,2.5,4,-33.756,-106.103,-110.597,4.494,3.143,0.99854
BOOST,112,0.97994,2.93552,0.51,6,2.0,discharge,3.7313,2.5,4,-33.756,-122.776,-123.596,0.819,3.637,0.99997
BOOST,112,0.97994,2.93552,0.51,6,10.0,discharge,3.7313,2.5,4,-33.756,-98.473,-100.507,2.034,2.917,0.99979
BOOST,112,0.97994,2.93552,0.4122,7,2.0,discharge,3.6503,2.5,4,-33.757,-115.768,-115.547,0.221,3.429,0.99999
BOOST,112,0.97994,2.93552,0.4122,7,10.0,discharge,3.6503,2.5,4,-33.757,-92.573,-94.257,1.683,2.742,0.99979
BOOST,112,0.97994,2.93552,0.3143,8,2.0,discharge,3.5905,2.5,4,-33.756,-106.643,-106.477,0.166,3.159,1.0
BOOST,112,0.97994,2.93552,0.3143,8,10.0,discharge,3.5905,2.5,4,-33.756,-84.594,-85.813,1.218,2.506,0.99987
BOOST,112,0.97994,2.93552,0.2165,9,2.0,discharge,3.5044,2.5,4,-33.759,-95.643,-94.751,0.892,2.833,0.99996
BOOST,112,0.97994,2.93552,0.2165,9,10.0,discharge,3.5044,2.5,4,-33.759,-72.692,-72.115,0.577,2.153,0.99997
BOOST,112,0.97994,2.93552,0.1675,10,2.0,discharge,3.4467,2.5,4,-33.758,-85.0,-84.709,0.291,2.518,1.0
BOOST,112,0.97994,2.93552,0.1675,10,10.0,discharge,3.4467,2.5,4,-33.758,-59.689,-55.627,4.062,1.768,0.99686
BOOST,112,0.97994,2.93552,0.1186,11,2.0,discharge,3.4037,2.5,4,-33.757,-70.55,-68.131,2.419,2.09,0.99947
BOOST,112,0.97994,2.93552,0.1186,11,10.0,discharge,3.4037,2.5,4,-33.757,-34.828,-33.71,1.118,1.032,0.98747
BOOST,112,0.97994,2.93552,0.0697,12,2.0,discharge,3.3476,2.5,4,-23.479,-31.352,-19.622,11.73,1.335,0.70515
BOOST,112,0.97994,2.93552,0.0697,12,10.0,discharge,3.3476,2.5,4,-23.479,-21.918,-11.223,10.695,0.934,0.97938
BOOST,150,0.97312,2.91508,1.0,0,2.0,discharge,4.1754,2.5,4,-33.521,-141.7,-147.588,5.888,4.227,0.99962
BOOST,150,0.97312,2.91508,1.0,0,10.0,discharge,4.1754,2.5,4,-33.521,-120.641,-132.507,11.865,3.599,0.99668
BOOST,150,0.97312,2.91508,0.9511,1,2.0,discharge,4.1027,2.5,4,-33.521,-148.962,-155.662,6.7,4.444,0.99959
BOOST,150,0.97312,2.91508,0.9511,1,10.0,discharge,4.1027,2.5,4,-33.521,-126.962,-131.796,4.834,3.788,0.99931
BOOST,150,0.97312,2.91508,0.9025,2,2.0,discharge,4.0828,2.5,4,-33.52,-148.005,-152.247,4.242,4.415,0.99986
BOOST,150,0.97312,2.91508,0.9025,2,10.0,discharge,4.0828,2.5,4,-33.52,-123.831,-126.295,2.464,3.694,0.99982
BOOST,150,0.97312,2.91508,0.8054,3,2.0,discharge,4.0286,2.5,4,-33.522,-140.865,-146.931,6.066,4.202,0.99955
BOOST,150,0.97312,2.91508,0.8054,3,10.0,discharge,4.0286,2.5,4,-33.522,-112.95,-119.647,6.697,3.369,0.99834
BOOST,150,0.97312,2.91508,0.7082,4,2.0,discharge,3.9228,2.5,4,-33.518,-134.546,-140.396,5.85,4.014,0.99941
BOOST,150,0.97312,2.91508,0.7082,4,10.0,discharge,3.9228,2.5,4,-33.518,-112.323,-118.384,6.062,3.351,0.99792
BOOST,150,0.97312,2.91508,0.6111,5,2.0,discharge,3.8499,2.5,4,-33.522,-129.765,-137.933,8.168,3.871,0.99908
BOOST,150,0.97312,2.91508,0.6111,5,10.0,discharge,3.8499,2.5,4,-33.522,-106.214,-110.829,4.615,3.168,0.99855
BOOST,150,0.97312,2.91508,0.5139,6,2.0,discharge,3.7314,2.5,4,-33.522,-121.198,-121.812,0.613,3.615,0.99995
BOOST,150,0.97312,2.91508,0.5139,6,10.0,discharge,3.7314,2.5,4,-33.522,-96.987,-98.786,1.799,2.893,0.99981
BOOST,150,0.97312,2.91508,0.4167,7,2.0,discharge,3.651,2.5,4,-33.522,-113.929,-116.268,2.339,3.399,0.99992
BOOST,150,0.97312,2.91508,0.4167,7,10.0,discharge,3.651,2.5,4,-33.522,-90.682,-92.261,1.579,2.705,0.99982
BOOST,150,0.97312,2.91508,0.3196,8,2.0,discharge,3.5915,2.5,4,-33.521,-106.255,-107.104,0.849,3.17,0.99999
BOOST,150,0.97312,2.91508,0.3196,8,10.0,discharge,3.5915,2.5,4,-33.521,-84.115,-85.292,1.177,2.509,0.99988
BOOST,150,0.97312,2.91508,0.2224,9,2.0,discharge,3.5061,2.5,4,-33.521,-94.577,-92.973,1.604,2.821,0.99993
BOOST,150,0.97312,2.91508,0.2224,9,10.0,discharge,3.5061,2.5,4,-33.521,-71.603,-69.707,1.896,2.136,0.9997
BOOST,150,0.97312,2.91508,0.1738,10,2.0,discharge,3.4488,2.5,4,-33.521,-83.278,-82.757,0.52,2.484,0.99998
BOOST,150,0.97312,2.91508,0.1738,10,10.0,discharge,3.4488,2.5,4,-33.521,-57.732,-53.598,4.134,1.722,0.99622
BOOST,150,0.97312,2.91508,0.1252,11,2.0,discharge,3.4055,2.5,4,-33.521,-68.529,-65.995,2.533,2.044,0.99934
BOOST,150,0.97312,2.91508,0.1252,11,10.0,discharge,3.4055,2.5,4,-33.521,-34.365,-33.478,0.887,1.025,0.98992
BOOST,150,0.97312,2.91508,0.0767,12,2.0,discharge,3.3513,2.5,4,-23.198,-29.97,-19.434,10.536,1.292,0.71931
BOOST,150,0.97312,2.91508,0.0767,12,10.0,discharge,3.3513,2.5,4,-23.198,-21.566,-7.673,13.893,0.93,0.97637
BOOST,187,0.96527,2.89156,1.0,0,2.0,discharge,4.1737,2.5,4,-33.239,-138.364,-144.27,5.906,4.163,0.9995
BOOST,187,0.96527,2.89156,1.0,0,10.0,discharge,4.1737,2.5,4,-33.239,-118.505,-130.111,11.606,3.565,0.99653
BOOST,187,0.96527,2.89156,0.9516,1,2.0,discharge,4.1021,2.5,4,-33.24,-144.779,-148.508,3.729,4.356,0.9998
BOOST,187,0.96527,2.89156,0.9516,1,10.0,discharge,4.1021,2.5,4,-33.24,-124.082,-129.1,5.017,3.733,0.99929
BOOST,187,0.96527,2.89156,0.9034,2,2.0,discharge,4.0826,2.5,4,-33.238,-147.085,-153.522,6.438,4.425,0.99962
BOOST,187,0.96527,2.89156,0.9034,2,10.0,discharge,4.0826,2.5,4,-33.238,-122.609,-125.396,2.788,3.689,0.99968
BOOST,187,0.96527,2.89156,0.8071,3,2.0,discharge,4.0288,2.5,4,-33.239,-139.873,-146.164,6.291,4.208,0.99952
BOOST,187,0.96527,2.89156,0.8071,3,10.0,discharge,4.0288,2.5,4,-33.239,-112.631,-119.693,7.062,3.389,0.99826
BOOST,187,0.96527,2.89156,0.7107,4,2.0,discharge,3.923,2.5,4,-33.239,-132.64,-138.049,5.41,3.99,0.99938
BOOST,187,0.96527,2.89156,0.7107,4,10.0,discharge,3.923,2.5,4,-33.239,-110.512,-116.08,5.568,3.325,0.99806
BOOST,187,0.96527,2.89156,0.6144,5,2.0,discharge,3.8499,2.5,4,-33.236,-126.554,-132.685,6.131,3.808,0.99926
BOOST,187,0.96527,2.89156,0.6144,5,10.0,discharge,3.8499,2.5,4,-33.236,-103.934,-108.27,4.336,3.127,0.99871
BOOST,187,0.96527,2.89156,0.518,6,2.0,discharge,3.7355,2.5,4,-33.238,-120.548,-122.097,1.549,3.627,0.99996
BOOST,187,0.96527,2.89156,0.518,6,10.0,discharge,3.7355,2.5,4,-33.238,-96.347,-97.928,1.581,2.899,0.99985
BOOST,187,0.96527,2.89156,0.4217,7,2.0,discharge,3.6534,2.5,4,-33.238,-114.362,-115.591,1.229,3.441,0.99997
BOOST,187,0.96527,2.89156,0.4217,7,10.0,discharge,3.6534,2.5,4,-33.238,-91.247,-92.785,1.539,2.745,0.99982
BOOST,187,0.96527,2.89156,0.3254,8,2.0,discharge,3.593,2.5,4,-33.239,-104.648,-105.412,0.764,3.148,0.99999
BOOST,187,0.96527,2.89156,0.3254,8,10.0,discharge,3.593,2.5,4,-33.239,-82.707,-83.708,1.001,2.488,0.9999
BOOST,187,0.96527,2.89156,0.229,9,2.0,discharge,3.5088,2.5,4,-33.237,-93.429,-93.781,0.352,2.811,0.99999
BOOST,187,0.96527,2.89156,0.229,9,10.0,discharge,3.5088,2.5,4,-33.237,-70.427,-69.398,1.028,2.119,0.9999
BOOST,187,0.96527,2.89156,0.1808,10,2.0,discharge,3.4537,2.5,4,-33.237,-83.804,-83.345,0.459,2.521,0.99999
BOOST,187,0.96527,2.89156,0.1808,10,10.0,discharge,3.4537,2.5,4,-33.237,-57.252,-53.332,3.919,1.723,0.99654
BOOST,187,0.96527,2.89156,0.1327,11,2.0,discharge,3.4084,2.5,4,-33.237,-67.456,-64.13,3.325,2.03,0.99871
BOOST,187,0.96527,2.89156,0.1327,11,10.0,discharge,3.4084,2.5,4,-33.237,-34.349,-33.197,1.152,1.033,0.98679
BOOST,187,0.96527,2.89156,0.0845,12,2.0,discharge,3.3561,2.5,4,-23.123,-30.727,-20.154,10.572,1.329,0.74814
BOOST,187,0.96527,2.89156,0.0845,12,10.0,discharge,3.3561,2.5,4,-23.123,-21.842,,,0.945,0.98601
BOOST,225,0.96037,2.87689,1.0,0,2.0,discharge,4.1714,2.5,4,-33.08,-137.908,-144.235,6.328,4.169,0.99952
BOOST,225,0.96037,2.87689,1.0,0,10.0,discharge,4.1714,2.5,4,-33.08,-118.732,-130.082,11.35,3.589,0.99654
BOOST,225,0.96037,2.87689,0.9521,1,2.0,discharge,4.1018,2.5,4,-33.081,-141.584,-145.173,3.589,4.28,0.99974
BOOST,225,0.96037,2.87689,0.9521,1,10.0,discharge,4.1018,2.5,4,-33.081,-121.529,-126.22,4.691,3.674,0.9993
BOOST,225,0.96037,2.87689,0.9041,2,2.0,discharge,4.0816,2.5,4,-33.079,-143.356,-146.972,3.616,4.334,0.99979
BOOST,225,0.96037,2.87689,0.9041,2,10.0,discharge,4.0816,2.5,4,-33.079,-119.725,-122.508,2.783,3.619,0.99969
BOOST,225,0.96037,2.87689,0.8083,3,2.0,discharge,4.0289,2.5,4,-33.08,-136.208,-140.096,3.888,4.118,0.99975
BOOST,225,0.96037,2.87689,0.8083,3,10.0,discharge,4.0289,2.5,4,-33.08,-109.768,-116.691,6.923,3.318,0.99822
BOOST,225,0.96037,2.87689,0.7124,4,2.0,discharge,3.924,2.5,4,-33.079,-131.684,-140.333,8.65,3.981,0.999
BOOST,225,0.96037,2.87689,0.7124,4,10.0,discharge,3.924,2.5,4,-33.079,-109.136,-114.751,5.615,3.299,0.99801
BOOST,225,0.96037,2.87689,0.6165,5,2.0,discharge,3.8474,2.5,4,-33.079,-126.136,-130.1,3.964,3.813,0.99946
BOOST,225,0.96037,2.87689,0.6165,5,10.0,discharge,3.8474,2.5,4,-33.079,-103.19,-107.123,3.933,3.119,0.99889
BOOST,225,0.96037,2.87689,0.5206,6,2.0,discharge,3.7356,2.5,4,-33.081,-120.619,-123.876,3.258,3.646,0.99983
BOOST,225,0.96037,2.87689,0.5206,6,10.0,discharge,3.7356,2.5,4,-33.081,-95.795,-97.636,1.842,2.896,0.9998
BOOST,225,0.96037,2.87689,0.4247,7,2.0,discharge,3.6535,2.5,4,-33.079,-112.736,-112.451,0.285,3.408,0.99999
BOOST,225,0.96037,2.87689,0.4247,7,10.0,discharge,3.6535,2.5,4,-33.079,-89.727,-91.155,1.428,2.713,0.99982
BOOST,225,0.96037,2.87689,0.3288,8,2.0,discharge,3.5931,2.5,4,-33.079,-103.191,-104.057,0.866,3.12,0.99998
BOOST,225,0.96037,2.87689,0.3288,8,10.0,discharge,3.5931,2.5,4,-33.079,-81.449,-82.457,1.008,2.462,0.99991
BOOST,225,0.96037,2.87689,0.2329,9,2.0,discharge,3.5093,2.5,4,-33.079,-91.455,-91.768,0.313,2.765,0.99999
BOOST,225,0.96037,2.87689,0.2329,9,10.0,discharge,3.5093,2.5,4,-33.079,-68.646,-67.408,1.238,2.075,0.99986
BOOST,225,0.96037,2.87689,0.185,10,2.0,discharge,3.4535,2.5,4,-33.079,-80.421,-79.727,0.695,2.431,0.99996
BOOST,225,0.96037,2.87689,0.185,10,10.0,discharge,3.4535,2.5,4,-33.079,-54.394,-50.439,3.955,1.644,0.99543
BOOST,225,0.96037,2.87689,0.137,11,2.0,discharge,3.4095,2.5,4,-33.08,-65.808,-63.66,2.148,1.989,0.99942
BOOST,225,0.96037,2.87689,0.137,11,10.0,discharge,3.4095,2.5,4,-33.08,-33.713,-33.036,0.677,1.019,0.99195
BOOST,225,0.96037,2.87689,0.0891,12,2.0,discharge,3.3557,2.5,4,-23.012,-30.382,-20.201,10.181,1.32,0.75659
BOOST,225,0.96037,2.87689,0.0891,12,10.0,discharge,3.3557,2.5,4,-23.012,-21.76,-14.096,7.664,0.946,0.98612
BOOST,262,0.95475,2.86005,1.0,0,2.0,discharge,4.1684,2.5,4,-32.887,-132.697,-138.124,5.427,4.035,0.99944
BOOST,262,0.95475,2.86005,1.0,0,10.0,discharge,4.1684,2.5,4,-32.887,-115.272,-126.278,11.006,3.505,0.99634
BOOST,262,0.95475,2.86005,0.9523,1,2.0,discharge,4.1007,2.5,4,-32.887,-138.663,-144.058,5.395,4.216,0.99961
BOOST,262,0.95475,2.86005,0.9523,1,10.0,discharge,4.1007,2.5,4,-32.887,-119.29,-124.023,4.733,3.627,0.99931
BOOST,262,0.95475,2.86005,0.9047,2,2.0,discharge,4.0822,2.5,4,-32.885,-141.438,-147.89,6.452,4.301,0.99955
BOOST,262,0.95475,2.86005,0.9047,2,10.0,discharge,4.0822,2.5,4,-32.885,-117.579,-120.889,3.311,3.575,0.99965
BOOST,262,0.95475,2.86005,0.8094,3,2.0,discharge,4.0267,2.5,4,-32.885,-135.186,-139.195,4.01,4.111,0.99975
BOOST,262,0.95475,2.86005,0.8094,3,10.0,discharge,4.0267,2.5,4,-32.885,-108.895,-115.986,7.091,3.311,0.99812
BOOST,262,0.95475,2.86005,0.7141,4,2.0,discharge,3.9232,2.5,4,-32.886,-131.446,-139.784,8.338,3.997,0.99906
BOOST,262,0.95475,2.86005,0.7141,4,10.0,discharge,3.9232,2.5,4,-32.886,-108.813,-114.541,5.728,3.309,0.99802
BOOST,262,0.95475,2.86005,0.6187,5,2.0,discharge,3.8454,2.5,4,-32.886,-123.474,-127.111,3.637,3.755,0.99952
BOOST,262,0.95475,2.86005,0.6187,5,10.0,discharge,3.8454,2.5,4,-32.886,-100.875,-104.479,3.604,3.067,0.99902
BOOST,262,0.95475,2.86005,0.5234,6,2.0,discharge,3.7343,2.5,4,-32.886,-116.84,-118.675,1.836,3.553,0.99995
BOOST,262,0.95475,2.86005,0.5234,6,10.0,discharge,3.7343,2.5,4,-32.886,-93.226,-94.968,1.743,2.835,0.99979
BOOST,262,0.95475,2.86005,0.4281,7,2.0,discharge,3.6533,2.5,4,-32.887,-109.465,-110.545,1.081,3.329,0.99998
BOOST,262,0.95475,2.86005,0.4281,7,10.0,discharge,3.6533,2.5,4,-32.887,-87.18,-88.701,1.522,2.651,0.99982
BOOST,262,0.95475,2.86005,0.3327,8,2.0,discharge,3.5927,2.5,4,-32.885,-102.439,-103.405,0.965,3.115,0.99998
BOOST,262,0.95475,2.86005,0.3327,8,10.0,discharge,3.5927,2.5,4,-32.885,-80.565,-81.591,1.026,2.45,0.9999
BOOST,262,0.95475,2.86005,0.2374,9,2.0,discharge,3.5091,2.5,4,-32.887,-91.511,-92.858,1.347,2.783,0.99993
BOOST,262,0.95475,2.86005,0.2374,9,10.0,discharge,3.5091,2.5,4,-32.887,-67.744,-66.289,1.455,2.06,0.9998
BOOST,262,0.95475,2.86005,0.1897,10,2.0,discharge,3.4534,2.5,4,-32.886,-77.793,-76.944,0.848,2.366,0.99994
BOOST,262,0.95475,2.86005,0.1897,10,10.0,discharge,3.4534,2.5,4,-32.886,-51.443,-47.609,3.833,1.564,0.99426
BOOST,262,0.95475,2.86005,0.1421,11,2.0,discharge,3.4098,2.5,4,-32.887,-62.298,-60.005,2.294,1.894,0.99914
BOOST,262,0.95475,2.86005,0.1421,11,10.0,discharge,3.4098,2.5,4,-32.887,-32.875,-32.847,0.028,1.0,0.99379
BOOST,262,0.95475,2.86005,0.0944,12,2.0,discharge,3.3548,2.5,4,-22.281,-27.128,-19.178,7.95,1.218,0.7308
BOOST,262,0.95475,2.86005,0.0944,12,10.0,discharge,3.3548,2.5,4,-22.281,-20.627,-14.971,5.656,0.926,0.97135
BOOST,300,0.94965,2.84478,1.0,0,2.0,discharge,4.1664,2.5,4,-32.709,-132.211,-139.914,7.703,4.042,0.99903
BOOST,300,0.94965,2.84478,1.0,0,10.0,discharge,4.1664,2.5,4,-32.709,-115.397,-126.513,11.116,3.528,0.99618
BOOST,300,0.94965,2.84478,0.9526,1,2.0,discharge,4.1001,2.5,4,-32.707,-135.707,-141.362,5.655,4.149,0.99954
BOOST,300,0.94965,2.84478,0.9526,1,10.0,discharge,4.1001,2.5,4,-32.707,-117.193,-122.009,4.816,3.583,0.99924
BOOST,300,0.94965,2.84478,0.9052,2,2.0,discharge,4.082,2.5,4,-32.709,-139.882,-146.801,6.918,4.277,0.99944
BOOST,300,0.94965,2.84478,0.9052,2,10.0,discharge,4.082,2.5,4,-32.709,-116.38,-119.786,3.406,3.558,0.99962
BOOST,300,0.94965,2.84478,0.8104,3,2.0,discharge,4.0272,2.5,4,-32.71,-131.709,-135.173,3.464,4.027,0.99969
BOOST,300,0.94965,2.84478,0.8104,3,10.0,discharge,4.0272,2.5,4,-32.71,-106.27,-113.354,7.084,3.249,0.99805
BOOST,300,0.94965,2.84478,0.7156,4,2.0,discharge,3.9225,2.5,4,-32.709,-128.788,-137.4,8.612,3.937,0.99899
BOOST,300,0.94965,2.84478,0.7156,4,10.0,discharge,3.9225,2.5,4,-32.709,-106.588,-112.504,5.915,3.259,0.99793
BOOST,300,0.94965,2.84478,0.6208,5,2.0,discharge,3.8448,2.5,4,-32.71,-121.812,-126.894,5.083,3.724,0.99951
BOOST,300,0.94965,2.84478,0.6208,5,10.0,discharge,3.8448,2.5,4,-32.71,-99.521,-103.023,3.502,3.043,0.99904
BOOST,300,0.94965,2.84478,0.526,6,2.0,discharge,3.7363,2.5,4,-32.709,-116.008,-117.971,1.964,3.547,0.99991
BOOST,300,0.94965,2.84478,0.526,6,10.0,discharge,3.7363,2.5,4,-32.709,-92.47,-94.376,1.906,2.827,0.99977
BOOST,300,0.94965,2.84478,0.4312,7,2.0,discharge,3.6545,2.5,4,-32.706,-108.59,-106.29,2.3,3.32,0.9999
BOOST,300,0.94965,2.84478,0.4312,7,10.0,discharge,3.6545,2.5,4,-32.706,-86.331,-86.322,0.009,2.64,0.99995
BOOST,300,0.94965,2.84478,0.3363,8,2.0,discharge,3.5938,2.5,4,-32.707,-101.079,-103.036,1.956,3.09,0.99993
BOOST,300,0.94965,2.84478,0.3363,8,10.0,discharge,3.5938,2.5,4,-32.707,-79.104,-80.136,1.032,2.419,0.9999
BOOST,300,0.94965,2.84478,0.2415,9,2.0,discharge,3.5113,2.5,4,-32.708,-89.768,-90.285,0.517,2.745,0.99999
BOOST,300,0.94965,2.84478,0.2415,9,10.0,discharge,3.5113,2.5,4,-32.708,-66.617,-65.174,1.443,2.037,0.9998
BOOST,300,0.94965,2.84478,0.1941,10,2.0,discharge,3.4562,2.5,4,-32.71,-76.591,-75.846,0.744,2.342,0.99997
BOOST,300,0.94965,2.84478,0.1941,10,10.0,discharge,3.4562,2.5,4,-32.71,-50.359,-46.728,3.631,1.54,0.9944
BOOST,300,0.94965,2.84478,0.1467,11,2.0,discharge,3.412,2.5,4,-32.708,-62.322,-60.28,2.042,1.905,0.99935
BOOST,300,0.94965,2.84478,0.1467,11,10.0,discharge,3.412,2.5,4,-32.708,-32.84,-32.67,0.17,1.004,0.99434
BOOST,300,0.94965,2.84478,0.0993,12,2.0,discharge,3.3598,2.5,4,-22.288,-27.606,-19.032,8.575,1.239,0.7607
BOOST,300,0.94965,2.84478,0.0993,12,10.0,discharge,3.3598,2.5,4,-22.288,-20.689,-8.378,12.311,0.928,0.97298
BOOST,337,0.94484,2.83036,1.0,0,2.0,discharge,4.1645,2.5,4,-32.553,-128.762,-137.162,8.401,3.955,0.99879
BOOST,337,0.94484,2.83036,1.0,0,10.0,discharge,4.1645,2.5,4,-32.553,-112.9,-123.961,11.06,3.468,0.99599
BOOST,337,0.94484,2.83036,0.9528,1,2.0,discharge,4.0997,2.5,4,-32.552,-132.93,-137.646,4.716,4.084,0.99971
BOOST,337,0.94484,2.83036,0.9528,1,10.0,discharge,4.0997,2.5,4,-32.552,-114.852,-118.874,4.022,3.528,0.9995
BOOST,337,0.94484,2.83036,0.9057,2,2.0,discharge,4.0815,2.5,4,-32.551,-135.662,-140.923,5.262,4.168,0.99964
BOOST,337,0.94484,2.83036,0.9057,2,10.0,discharge,4.0815,2.5,4,-32.551,-113.251,-116.686,3.435,3.479,0.99962
BOOST,337,0.94484,2.83036,0.8113,3,2.0,discharge,4.0265,2.5,4,-32.551,-132.632,-140.206,7.574,4.075,0.99929
BOOST,337,0.94484,2.83036,0.8113,3,10.0,discharge,4.0265,2.5,4,-32.551,-106.473,-114.039,7.567,3.271,0.99788
BOOST,337,0.94484,2.83036,0.717,4,2.0,discharge,3.923,2.5,4,-32.553,-125.612,-132.353,6.742,3.859,0.99934
BOOST,337,0.94484,2.83036,0.717,4,10.0,discharge,3.923,2.5,4,-32.553,-104.449,-109.885,5.436,3.209,0.99807
BOOST,337,0.94484,2.83036,0.6226,5,2.0,discharge,3.8447,2.5,4,-32.553,-122.027,-127.174,5.147,3.749,0.99939
BOOST,337,0.94484,2.83036,0.6226,5,10.0,discharge,3.8447,2.5,4,-32.553,-99.382,-103.014,3.632,3.053,0.99902
BOOST,337,0.94484,2.83036,0.5283,6,2.0,discharge,3.737,2.5,4,-32.551,-113.864,-115.135,1.271,3.498,0.99998
BOOST,337,0.94484,2.83036,0.5283,6,10.0,discharge,3.737,2.5,4,-32.551,-90.74,-92.077,1.337,2.788,0.99987
BOOST,337,0.94484,2.83036,0.4339,7,2.0,discharge,3.6546,2.5,4,-32.553,-107.232,-107.197,0.035,3.294,1.0
BOOST,337,0.94484,2.83036,0.4339,7,10.0,discharge,3.6546,2.5,4,-32.553,-85.156,-86.627,1.47,2.616,0.99982
BOOST,337,0.94484,2.83036,0.3396,8,2.0,discharge,3.5939,2.5,4,-32.552,-100.465,-98.848,1.617,3.086,0.99994
BOOST,337,0.94484,2.83036,0.3396,8,10.0,discharge,3.5939,2.5,4,-32.552,-78.689,-78.684,0.006,2.417,0.99997
BOOST,337,0.94484,2.83036,0.2452,9,2.0,discharge,3.5115,2.5,4,-32.551,-86.812,-86.261,0.55,2.667,0.99999
BOOST,337,0.94484,2.83036,0.2452,9,10.0,discharge,3.5115,2.5,4,-32.551,-63.902,-62.158,1.744,1.963,0.99964
BOOST,337,0.94484,2.83036,0.198,10,2.0,discharge,3.457,2.5,4,-32.553,-76.853,-75.621,1.231,2.361,0.99993
BOOST,337,0.94484,2.83036,0.198,10,10.0,discharge,3.457,2.5,4,-32.553,-50.095,-46.562,3.533,1.539,0.9946
BOOST,337,0.94484,2.83036,0.1509,11,2.0,discharge,3.4127,2.5,4,-32.553,-59.483,-57.52,1.963,1.827,0.99914
BOOST,337,0.94484,2.83036,0.1509,11,10.0,discharge,3.4127,2.5,4,-32.553,-32.202,-32.51,0.309,0.989,0.9931
BOOST,337,0.94484,2.83036,0.1037,12,2.0,discharge,3.3587,2.5,4,-22.336,-27.462,-19.547,7.915,1.229,0.76427
BOOST,337,0.94484,2.83036,0.1037,12,10.0,discharge,3.3587,2.5,4,-22.336,-20.835,,,0.933,0.975
BOOST,375,0.93983,2.81536,1.0,0,2.0,discharge,4.1629,2.5,4,-32.38,-126.523,-135.09,8.567,3.907,0.99869
BOOST,375,0.93983,2.81536,1.0,0,10.0,discharge,4.1629,2.5,4,-32.38,-111.529,-122.275,10.746,3.444,0.99601
BOOST,375,0.93983,2.81536,0.9531,1,2.0,discharge,4.0983,2.5,4,-32.38,-130.257,-135.199,4.941,4.023,0.99954
BOOST,375,0.93983,2.81536,0.9531,1,10.0,discharge,4.0983,2.5,4,-32.38,-112.835,-117.66,4.825,3.485,0.99923
BOOST,375,0.93983,2.81536,0.9062,2,2.0,discharge,4.0815,2.5,4,-32.378,-132.841,-138.16,5.319,4.103,0.99959
BOOST,375,0.93983,2.81536,0.9062,2,10.0,discharge,4.0815,2.5,4,-32.378,-111.039,-114.686,3.647,3.429,0.99957
BOOST,375,0.93983,2.81536,0.8123,3,2.0,discharge,4.0253,2.5,4,-32.378,-128.962,-134.903,5.942,3.983,0.99949
BOOST,375,0.93983,2.81536,0.8123,3,10.0,discharge,4.0253,2.5,4,-32.378,-104.317,-112.038,7.722,3.222,0.99778
BOOST,375,0.93983,2.81536,0.7185,4,2.0,discharge,3.9229,2.5,4,-32.378,-123.505,-129.97,6.465,3.814,0.99943
BOOST,375,0.93983,2.81536,0.7185,4,10.0,discharge,3.9229,2.5,4,-32.378,-102.695,-107.894,5.199,3.172,0.99825
BOOST,375,0.93983,2.81536,0.6246,5,2.0,discharge,3.8435,2.5,4,-32.379,-119.319,-124.009,4.69,3.685,0.99948
BOOST,375,0.93983,2.81536,0.6246,5,10.0,discharge,3.8435,2.5,4,-32.379,-97.116,-100.492,3.376,2.999,0.99914
BOOST,375,0.93983,2.81536,0.5307,6,2.0,discharge,3.7373,2.5,4,-32.379,-113.779,-116.046,2.268,3.514,0.99992
BOOST,375,0.93983,2.81536,0.5307,6,10.0,discharge,3.7373,2.5,4,-32.379,-90.549,-92.672,2.123,2.797,0.99972
BOOST,375,0.93983,2.81536,0.4369,7,2.0,discharge,3.655,2.5,4,-32.378,-105.106,-106.059,0.952,3.246,0.99998
BOOST,375,0.93983,2.81536,0.4369,7,10.0,discharge,3.655,2.5,4,-32.378,-83.627,-85.017,1.39,2.583,0.99983
BOOST,375,0.93983,2.81536,0.343,8,2.0,discharge,3.594,2.5,4,-32.379,-98.072,-97.804,0.268,3.029,1.0
BOOST,375,0.93983,2.81536,0.343,8,10.0,discharge,3.594,2.5,4,-32.379,-76.787,-77.707,0.92,2.372,0.99992
BOOST,375,0.93983,2.81536,0.2492,9,2.0,discharge,3.5123,2.5,4,-32.379,-86.4,-87.024,0.624,2.668,0.99998
BOOST,375,0.93983,2.81536,0.2492,9,10.0,discharge,3.5123,2.5,4,-32.379,-63.472,-61.748,1.724,1.96,0.99964
BOOST,375,0.93983,2.81536,0.2023,10,2.0,discharge,3.4574,2.5,4,-32.379,-73.207,-72.348,0.858,2.261,0.99995
BOOST,375,0.93983,2.81536,0.2023,10,10.0,discharge,3.4574,2.5,4,-32.379,-47.088,-43.798,3.289,1.454,0.99359
BOOST,375,0.93983,2.81536,0.1553,11,2.0,discharge,3.4139,2.5,4,-32.381,-58.058,-56.253,1.805,1.793,0.99931
BOOST,375,0.93983,2.81536,0.1553,11,10.0,discharge,3.4139,2.5,4,-32.381,-31.839,-32.348,0.509,0.983,0.99201
BOOST,375,0.93983,2.81536,0.1084,12,2.0,discharge,3.3604,2.5,4,-22.155,-27.039,-19.496,7.543,1.22,0.76726
BOOST,375,0.93983,2.81536,0.1084,12,10.0,discharge,3.3604,2.5,4,-22.155,-20.676,,,0.933,0.97457
BOOST,412,0.93536,2.80198,1.0,0,2.0,discharge,4.1618,2.5,4,-32.236,-122.885,-131.807,8.921,3.812,0.99853
BOOST,412,0.93536,2.80198,1.0,0,10.0,discharge,4.1618,2.5,4,-32.236,-108.634,-119.036,10.402,3.37,0.99603
BOOST,412,0.93536,2.80198,0.9533,1,2.0,discharge,4.0988,2.5,4,-32.235,-129.252,-135.876,6.624,4.01,0.9993
BOOST,412,0.93536,2.80198,0.9533,1,10.0,discharge,4.0988,2.5,4,-32.235,-111.921,-117.135,5.214,3.472,0.99909
BOOST,412,0.93536,2.80198,0.9066,2,2.0,discharge,4.0807,2.5,4,-32.235,-127.255,-121.977,5.279,3.948,0.99966
BOOST,412,0.93536,2.80198,0.9066,2,10.0,discharge,4.0807,2.5,4,-32.235,-106.35,-101.823,4.527,3.299,0.99955
BOOST,412,0.93536,2.80198,0.7922,4,2.0,discharge,3.9963,2.5,4,-32.236,-122.694,-128.751,6.057,3.806,0.99924
BOOST,412,0.93536,2.80198,0.7922,4,10.0,discharge,3.9963,2.5,4,-32.236,-100.735,-109.887,9.152,3.125,0.99679
BOOST,412,0.93536,2.80198,0.6988,5,2.0,discharge,3.9073,2.5,4,-32.237,-120.616,-129.265,8.649,3.742,0.9988
BOOST,412,0.93536,2.80198,0.6988,5,10.0,discharge,3.9073,2.5,4,-32.237,-99.68,-106.329,6.648,3.092,0.99761
BOOST,412,0.93536,2.80198,0.6054,6,2.0,discharge,3.8167,2.5,4,-32.238,-116.58,-122.259,5.679,3.616,0.99932
BOOST,412,0.93536,2.80198,0.6054,6,10.0,discharge,3.8167,2.5,4,-32.238,-94.22,-98.254,4.034,2.923,0.99913
BOOST,412,0.93536,2.80198,0.512,7,2.0,discharge,3.7158,2.5,4,-32.237,-109.218,-112.134,2.916,3.388,0.99983
BOOST,412,0.93536,2.80198,0.512,7,10.0,discharge,3.7158,2.5,4,-32.237,-86.958,-89.793,2.834,2.697,0.99956
BOOST,412,0.93536,2.80198,0.4185,8,2.0,discharge,3.6397,2.5,4,-32.237,-102.632,-104.799,2.168,3.184,0.9999
BOOST,412,0.93536,2.80198,0.4185,8,10.0,discharge,3.6397,2.5,4,-32.237,-81.363,-83.482,2.119,2.524,0.9997
BOOST,412,0.93536,2.80198,0.3251,9,2.0,discharge,3.5773,2.5,4,-32.237,-94.634,-97.558,2.924,2.936,0.99979
BOOST,412,0.93536,2.80198,0.3251,9,10.0,discharge,3.5773,2.5,4,-32.237,-73.207,-74.35,1.143,2.271,0.99989
BOOST,412,0.93536,2.80198,0.2316,10,2.0,discharge,3.488,2.5,4,-32.238,-78.552,-79.428,0.876,2.437,0.99996
BOOST,412,0.93536,2.80198,0.2316,10,10.0,discharge,3.488,2.5,4,-32.238,-54.478,-51.995,2.483,1.69,0.99842
BOOST,412,0.93536,2.80198,0.1849,11,2.0,discharge,3.4351,2.5,4,-32.235,-66.299,-65.226,1.073,2.057,0.9999
BOOST,412,0.93536,2.80198,0.1849,11,10.0,discharge,3.4351,2.5,4,-32.235,-37.053,-35.298,1.755,1.149,0.99039
BOOST,412,0.93536,2.80198,0.1382,12,2.0,discharge,3.3938,2.5,4,-28.475,-40.517,-35.377,5.14,1.423,0.98404
BOOST,412,0.93536,2.80198,0.1382,12,10.0,discharge,3.3938,2.5,4,-28.475,-25.865,-37.547,11.682,0.908,0.95336
BOOST,412,0.93536,2.80198,0.0914,13,2.0,discharge,3.3063,2.5,4,-14.082,-15.66,-13.182,2.478,1.112,0.80172
BOOST,412,0.93536,2.80198,0.0914,13,10.0,discharge,3.3063,2.5,4,-14.082,-12.946,-15.026,2.08,0.919,0.9457
BOOST,450,0.92996,2.78578,1.0,0,2.0,discharge,4.1598,2.5,4,-32.041,-122.73,-129.775,7.045,3.83,0.99867
BOOST,450,0.92996,2.78578,1.0,0,10.0,discharge,4.1598,2.5,4,-32.041,-108.773,-118.663,9.89,3.395,0.99609
BOOST,450,0.92996,2.78578,0.9536,1,2.0,discharge,4.0981,2.5,4,-32.042,-125.826,-132.962,7.136,3.927,0.99923
BOOST,450,0.92996,2.78578,0.9536,1,10.0,discharge,4.0981,2.5,4,-32.042,-109.482,-115.006,5.524,3.417,0.99898
BOOST,450,0.92996,2.78578,0.9071,2,2.0,discharge,4.0812,2.5,4,-32.042,-130.001,-136.194,6.193,4.057,0.99945
BOOST,450,0.92996,2.78578,0.9071,2,10.0,discharge,4.0812,2.5,4,-32.042,-108.677,-113.149,4.471,3.392,0.9994
BOOST,450,0.92996,2.78578,0.8143,3,2.0,discharge,4.024,2.5,4,-32.041,-124.359,-131.458,7.099,3.881,0.99929
BOOST,450,0.92996,2.78578,0.8143,3,10.0,discharge,4.024,2.5,4,-32.041,-100.556,-108.148,7.593,3.138,0.99766
BOOST,450,0.92996,2.78578,0.7214,4,2.0,discharge,3.9224,2.5,4,-32.04,-121.743,-128.645,6.902,3.8,0.99928
BOOST,450,0.92996,2.78578,0.7214,4,10.0,discharge,3.9224,2.5,4,-32.04,-101.096,-106.749,5.653,3.155,0.99797
BOOST,450,0.92996,2.78578,0.6286,5,2.0,discharge,3.8423,2.5,4,-32.041,-115.551,-123.352,7.801,3.606,0.99901
BOOST,450,0.92996,2.78578,0.6286,5,10.0,discharge,3.8423,2.5,4,-32.041,-93.889,-99.63,5.741,2.93,0.99868
BOOST,450,0.92996,2.78578,0.5357,6,2.0,discharge,3.7391,2.5,4,-32.039,-111.246,-113.914,2.668,3.472,0.99988
BOOST,450,0.92996,2.78578,0.5357,6,10.0,discharge,3.7391,2.5,4,-32.039,-88.445,-90.94,2.494,2.761,0.99962
BOOST,450,0.92996,2.78578,0.4428,7,2.0,discharge,3.6562,2.5,4,-32.042,-102.158,-106.604,4.446,3.188,0.99962
BOOST,450,0.92996,2.78578,0.4428,7,10.0,discharge,3.6562,2.5,4,-32.042,-81.249,-84.975,3.726,2.536,0.99933
BOOST,450,0.92996,2.78578,0.3499,8,2.0,discharge,3.5944,2.5,4,-32.041,-94.99,-96.358,1.368,2.965,0.99996
BOOST,450,0.92996,2.78578,0.3499,8,10.0,discharge,3.5944,2.5,4,-32.041,-74.123,-74.647,0.523,2.313,0.99996
BOOST,450,0.92996,2.78578,0.2571,9,2.0,discharge,3.5147,2.5,4,-32.041,-83.316,-83.543,0.227,2.6,0.99997
BOOST,450,0.92996,2.78578,0.2571,9,10.0,discharge,3.5147,2.5,4,-32.041,-60.745,-59.201,1.544,1.896,0.99967
BOOST,450,0.92996,2.78578,0.2106,10,2.0,discharge,3.4615,2.5,4,-32.04,-70.172,-70.744,0.572,2.19,0.99998
BOOST,450,0.92996,2.78578,0.2106,10,10.0,discharge,3.4615,2.5,4,-32.04,-44.557,-42.303,2.254,1.391,0.99579
BOOST,450,0.92996,2.78578,0.1642,11,2.0,discharge,3.4171,2.5,4,-32.042,-57.619,-55.492,2.127,1.798,0.99924
BOOST,450,0.92996,2.78578,0.1642,11,10.0,discharge,3.4171,2.5,4,-32.042,-31.593,-32.003,0.41,0.986,0.99354
BOOST,450,0.92996,2.78578,0.1177,12,2.0,discharge,3.3646,2.5,4,-21.815,-26.076,-19.353,6.723,1.195,0.77379
BOOST,450,0.92996,2.78578,0.1177,12,10.0,discharge,3.3646,2.5,4,-21.815,-20.339,-9.97,10.369,0.932,0.97283
BOOST,487,0.91359,2.73675,1.0,0,2.0,discharge,4.1473,2.5,4,-31.436,-116.427,-126.617,10.19,3.704,0.99789
BOOST,487,0.91359,2.73675,1.0,0,10.0,discharge,4.1473,2.5,4,-31.436,-104.678,-115.801,11.123,3.33,0.99512
BOOST,487,0.91359,2.73675,0.9544,1,2.0,discharge,4.0968,2.5,4,-31.436,-121.965,-129.512,7.547,3.88,0.99905
BOOST,487,0.91359,2.73675,0.9544,1,10.0,discharge,4.0968,2.5,4,-31.436,-106.923,-113.022,6.099,3.401,0.99871
BOOST,487,0.91359,2.73675,0.9088,2,2.0,discharge,4.0802,2.5,4,-31.438,-124.386,-130.88,6.493,3.957,0.99931
BOOST,487,0.91359,2.73675,0.9088,2,10.0,discharge,4.0802,2.5,4,-31.438,-104.827,-109.888,5.061,3.334,0.9992
BOOST,487,0.91359,2.73675,0.8177,3,2.0,discharge,4.0242,2.5,4,-31.438,-121.061,-126.704,5.643,3.851,0.99952
BOOST,487,0.91359,2.73675,0.8177,3,10.0,discharge,4.0242,2.5,4,-31.438,-98.824,-106.473,7.649,3.143,0.99766
BOOST,487,0.91359,2.73675,0.7266,4,2.0,discharge,3.9232,2.5,4,-31.436,-118.499,-124.427,5.928,3.77,0.99936
BOOST,487,0.91359,2.73675,0.7266,4,10.0,discharge,3.9232,2.5,4,-31.436,-98.412,-103.82,5.409,3.131,0.99813
BOOST,487,0.91359,2.73675,0.6355,5,2.0,discharge,3.8459,2.5,4,-31.438,-114.403,-118.696,4.292,3.639,0.99956
BOOST,487,0.91359,2.73675,0.6355,5,10.0,discharge,3.8459,2.5,4,-31.438,-92.988,-96.603,3.615,2.958,0.99906
BOOST,487,0.91359,2.73675,0.5444,6,2.0,discharge,3.7465,2.5,4,-31.435,-108.78,-112.068,3.288,3.46,0.99978
BOOST,487,0.91359,2.73675,0.5444,6,10.0,discharge,3.7465,2.5,4,-31.435,-86.268,-88.585,2.317,2.744,0.99962
BOOST,487,0.91359,2.73675,0.4532,7,2.0,discharge,3.6608,2.5,4,-31.437,-101.321,-102.688,1.367,3.223,0.99995
BOOST,487,0.91359,2.73675,0.4532,7,10.0,discharge,3.6608,2.5,4,-31.437,-80.711,-82.408,1.697,2.567,0.99976
BOOST,487,0.91359,2.73675,0.3621,8,2.0,discharge,3.5989,2.5,4,-31.437,-93.772,-94.808,1.037,2.983,0.99997
BOOST,487,0.91359,2.73675,0.3621,8,10.0,discharge,3.5989,2.5,4,-31.437,-73.718,-74.711,0.993,2.345,0.99989
BOOST,487,0.91359,2.73675,0.271,9,2.0,discharge,3.5205,2.5,4,-31.437,-81.582,-82.396,0.814,2.595,0.99997
BOOST,487,0.91359,2.73675,0.271,9,10.0,discharge,3.5205,2.5,4,-31.437,-59.808,-58.189,1.62,1.902,0.99962
BOOST,487,0.91359,2.73675,0.2254,10,2.0,discharge,3.4714,2.5,4,-31.436,-70.733,-70.636,0.097,2.25,0.99999
BOOST,487,0.91359,2.73675,0.2254,10,10.0,discharge,3.4714,2.5,4,-31.436,-46.021,-43.389,2.632,1.464,0.99593
BOOST,487,0.91359,2.73675,0.1799,11,2.0,discharge,3.424,2.5,4,-31.436,-57.137,-55.187,1.95,1.818,0.99939
BOOST,487,0.91359,2.73675,0.1799,11,10.0,discharge,3.424,2.5,4,-31.436,-31.558,-31.429,0.128,1.004,0.99623
BOOST,487,0.91359,2.73675,0.1343,12,2.0,discharge,3.3751,2.5,4,-22.521,-30.146,-22.796,7.35,1.339,0.89114
BOOST,487,0.91359,2.73675,0.1343,12,10.0,discharge,3.3751,2.5,4,-22.521,-21.997,-22.521,0.524,0.977,0.99434
BOOST,525,0.91742,2.74824,1.0,0,2.0,discharge,4.1463,2.5,4,-31.604,-114.927,-125.444,10.517,3.636,0.99746
BOOST,525,0.91742,2.74824,1.0,0,10.0,discharge,4.1463,2.5,4,-31.604,-103.239,-114.24,11.001,3.267,0.99505
BOOST,525,0.91742,2.74824,0.9542,1,2.0,discharge,4.0965,2.5,4,-31.606,-122.0,-131.118,9.117,3.86,0.99867
BOOST,525,0.91742,2.74824,0.9542,1,10.0,discharge,4.0965,2.5,4,-31.606,-106.254,-112.465,6.211,3.362,0.99866
BOOST,525,0.91742,2.74824,0.9084,2,2.0,discharge,4.0803,2.5,4,-31.606,-122.479,-129.809,7.33,3.875,0.99919
BOOST,525,0.91742,2.74824,0.9084,2,10.0,discharge,4.0803,2.5,4,-31.606,-102.688,-107.591,4.903,3.249,0.99922
BOOST,525,0.91742,2.74824,0.8168,3,2.0,discharge,4.0215,2.5,4,-31.604,-119.798,-124.278,4.481,3.791,0.99949
BOOST,525,0.91742,2.74824,0.8168,3,10.0,discharge,4.0215,2.5,4,-31.604,-97.771,-105.844,8.073,3.094,0.99731
BOOST,525,0.91742,2.74824,0.7251,4,2.0,discharge,3.9216,2.5,4,-31.605,-116.35,-121.627,5.277,3.681,0.99961
BOOST,525,0.91742,2.74824,0.7251,4,10.0,discharge,3.9216,2.5,4,-31.605,-96.337,-99.969,3.632,3.048,0.99888
BOOST,525,0.91742,2.74824,0.6335,5,2.0,discharge,3.8385,2.5,4,-31.605,-112.718,-117.11,4.393,3.566,0.99961
BOOST,525,0.91742,2.74824,0.6335,5,10.0,discharge,3.8385,2.5,4,-31.605,-91.522,-94.866,3.344,2.896,0.99919
BOOST,525,0.91742,2.74824,0.5419,6,2.0,discharge,3.7398,2.5,4,-31.605,-108.156,-111.943,3.787,3.422,0.99972
BOOST,525,0.91742,2.74824,0.5419,6,10.0,discharge,3.7398,2.5,4,-31.605,-85.673,-88.265,2.592,2.711,0.99958
