Repository: KikETs/ECM_HYBRID_BMS_JOINT

## Results

| Arm | Model | Size | Protocol | Result | Worst cell |
|---|---|---|---|---|---|
| SOP | 2RC table + trim (A8) | 4 effective coefficients, 2 EW states | leave-one-cell-out | usable current 69.6 % discharge, 59.5 % charge (τ = 10 s) | 59.9 % / 53.5 % (BOOST_REST) |
| SOH | dQ/dV ridge | 65 coefficients | leave-one-cell-out | RMSE 0.0094, bias −0.0005 | 0.0130 (BOOST_REST) |
| SOC | 2RC EKF, low-current gate | 3 states | leave-one-cell-out | **2.34 %p** over six sensor disturbances on estimated SOH (2.325 on true SOH), per cell 2.00–2.75 | 4.60 %p (BOOST_NEGPULSE_1S, current offset −0.10 A) |

The SOH arm was a 10,945-parameter CNN until the second audit round. Nested

File: analysis/sop_reference.csv (part 1 of 19)
cell,cycle,SOH,SOC,tau_s,OCV_V,R_used_mOhm,I_at_rate_A,I_star_A,I_limited_A,V_at_limit_V,SOP_W,I_max_measured_A,SOP_measured_floor_W,limited_by,rate_extrapolated,ocv_soh_gap,low_soc_hyst
BOOST,40,0.99578,0.9493,2.0,4.11036,10.469,34.244,153.821,35.0,3.7439,131.04,34.244,128.48,current_rating,0,0.0028,0
BOOST,40,0.99578,0.9493,10.0,4.11036,12.341,34.244,130.49,35.0,3.6784,128.74,34.244,126.28,current_rating,0,0.0028,0
BOOST,40,0.99578,0.8997,2.0,4.08726,10.18,34.244,155.921,35.0,3.731,130.58,34.244,128.03,current_rating,0,0.0028,0
BOOST,40,0.99578,0.8997,10.0,4.08726,12.247,34.244,129.6,35.0,3.6586,128.05,34.244,125.6,current_rating,0,0.0028,0
BOOST,40,0.99578,0.8004,2.0,4.03726,10.696,34.245,143.716,35.0,3.6629,128.2,34.245,125.71,current_rating,0,0.0028,0
BOOST,40,0.99578,0.8004,10.0,4.03726,13.336,34.245,115.269,35.0,3.5705,124.97,34.245,122.62,current_rating,0,0.0028,0
BOOST,40,0.99578,0.7012,2.0,3.92837,10.46,34.246,136.56,35.0,3.5623,124.68,34.246,122.26,current_rating,0,0.0028,0
BOOST,40,0.99578,0.7012,10.0,3.92837,12.664,34.246,112.787,35.0,3.4851,121.98,34.246,119.68,current_rating,0,0.0028,0
BOOST,40,0.99578,0.6019,2.0,3.85505,10.498,34.244,129.074,35.0,3.4876,122.07,34.244,119.7,current_rating,0,0.0028,0
BOOST,40,0.99578,0.6019,10.0,3.85505,12.893,34.244,105.101,35.0,3.4038,119.13,34.244,116.89,current_rating,0,0.0028,0
BOOST,40,0.99578,0.5026,2.0,3.74211,10.014,34.243,124.041,35.0,3.3916,118.71,34.243,116.4,current_rating,0,0.0028,0
BOOST,40,0.99578,0.5026,10.0,3.74211,12.449,34.243,99.773,35.0,3.3064,115.72,34.243,113.54,current_rating,0,0.0028,0
BOOST,40,0.99578,0.4033,2.0,3.65798,9.916,34.246,116.773,35.0,3.3109,115.88,34.246,113.64,current_rating,0,0.0028,0
BOOST,40,0.99578,0.4033,10.0,3.65798,12.346,34.246,93.794,35.0,3.2259,112.91,34.246,110.79,current_rating,0,0.0028,0
BOOST,40,0.99578,0.3041,2.0,3.59631,10.112,34.245,108.413,35.0,3.2424,113.48,34.245,111.3,current_rating,0,0.0028,0
BOOST,40,0.99578,0.3041,10.0,3.59631,12.746,34.245,86.009,35.0,3.1502,110.26,34.245,108.21,current_rating,0,0.0028,0
BOOST,40,0.99578,0.2048,2.0,3.51394,10.542,34.244,96.181,35.0,3.145,110.07,34.244,107.97,current_rating,0,0.0028,0
BOOST,40,0.99578,0.2048,10.0,3.51394,13.661,34.244,74.222,35.0,3.0358,106.25,34.244,104.31,current_rating,0,0.0028,0
BOOST,40,0.99578,0.1552,2.0,3.45729,10.878,34.245,88.006,35.0,3.0766,107.68,34.245,105.64,current_rating,0,0.0028,0
BOOST,40,0.99578,0.1552,10.0,3.45729,15.38,34.245,62.241,35.0,2.919,102.16,34.245,100.36,current_rating,0,0.0028,0
BOOST,40,0.99578,0.1055,2.0,3.4087,12.464,34.244,72.909,35.0,2.9725,104.04,34.244,102.11,current_rating,0,0.0028,0
BOOST,40,0.99578,0.1055,10.0,3.4087,26.338,34.244,34.502,34.502,2.5,86.26,34.244,85.84,voltage,0,0.0028,0
BOOST,40,0.99578,0.0559,2.0,3.35245,20.074,23.289,42.465,35.0,2.6499,92.75,23.289,67.19,current_rating,1,0.0028,1
BOOST,40,0.99578,0.0559,10.0,3.35245,36.154,23.289,23.578,23.578,2.5,58.94,23.289,58.47,voltage,0,0.0028,1
BOOST,76,0.99272,0.9495,2.0,4.11048,10.532,34.142,152.905,35.0,3.7418,130.96,34.142,128.06,current_rating,0,0.0,0
BOOST,76,0.99272,0.9495,10.0,4.11048,12.477,34.142,129.073,35.0,3.6738,128.58,34.142,125.8,current_rating,0,0.0,0
BOOST,76,0.99272,0.9,2.0,4.08734,10.336,34.144,153.58,35.0,3.7256,130.4,34.144,127.51,current_rating,0,0.0,0
BOOST,76,0.99272,0.9,10.0,4.08734,12.403,34.144,127.976,35.0,3.6532,127.86,34.144,125.1,current_rating,0,0.0,0
BOOST,76,0.99272,0.8011,2.0,4.03787,10.518,34.143,146.22,35.0,3.6698,128.44,34.143,125.6,current_rating,0,0.0,0
BOOST,76,0.99272,0.8011,10.0,4.03787,13.218,34.143,116.347,35.0,3.5752,125.13,34.143,122.46,current_rating,0,0.0,0
BOOST,76,0.99272,0.7021,2.0,3.92906,10.5,34.143,136.101,35.0,3.5616,124.65,34.143,121.91,current_rating,0,0.0,0
BOOST,76,0.99272,0.7021,10.0,3.92906,12.72,34.143,112.348,35.0,3.4839,121.94,34.143,119.32,current_rating,0,0.0,0
BOOST,76,0.99272,0.6031,2.0,3.85618,10.5,34.144,129.165,35.0,3.4887,122.1,34.144,119.42,current_rating,0,0.0,0
BOOST,76,0.99272,0.6031,10.0,3.85618,12.907,34.144,105.072,35.0,3.4044,119.16,34.144,116.62,current_rating,0,0.0,0
BOOST,76,0.99272,0.5041,2.0,3.74357,10.032,34.142,123.965,35.0,3.3925,118.74,34.142,116.12,current_rating,0,0.0,0
BOOST,76,0.99272,0.5041,10.0,3.74357,12.51,34.142,99.41,35.0,3.3057,115.7,34.142,113.23,current_rating,0,0.0,0
BOOST,76,0.99272,0.4052,2.0,3.65918,9.952,34.144,116.477,35.0,3.3109,115.88,34.144,113.34,current_rating,0,0.0,0
BOOST,76,0.99272,0.4052,10.0,3.65918,12.427,34.144,93.281,35.0,3.2242,112.85,34.144,110.45,current_rating,0,0.0,0
BOOST,76,0.99272,0.3062,2.0,3.59768,10.175,34.144,107.884,35.0,3.2416,113.45,34.144,110.98,current_rating,0,0.0,0
BOOST,76,0.99272,0.3062,10.0,3.59768,12.81,34.144,85.686,35.0,3.1493,110.23,34.144,107.9,current_rating,0,0.0,0
BOOST,76,0.99272,0.2072,2.0,3.51626,10.532,34.143,96.491,35.0,3.1476,110.17,34.143,107.78,current_rating,0,0.0,0
BOOST,76,0.99272,0.2072,10.0,3.51626,13.856,34.143,73.343,35.0,3.0313,106.1,34.143,103.9,current_rating,0,0.0,0
BOOST,76,0.99272,0.1578,2.0,3.4604,11.007,34.142,87.254,35.0,3.0752,107.63,34.142,105.31,current_rating,0,0.0,0
BOOST,76,0.99272,0.1578,10.0,3.4604,16.018,34.142,59.956,35.0,2.8998,101.49,34.142,99.47,current_rating,0,0.0,0
BOOST,76,0.99272,0.1083,2.0,3.41078,13.007,34.143,70.022,35.0,2.9555,103.44,34.143,101.29,current_rating,0,0.0,0
BOOST,76,0.99272,0.1083,10.0,3.41078,26.392,34.143,34.51,34.51,2.5,86.27,34.143,85.69,voltage,0,0.0,0
BOOST,76,0.99272,0.0588,2.0,3.35827,22.946,21.807,37.404,35.0,2.5552,89.43,21.807,62.32,current_rating,1,0.0,1
BOOST,76,0.99272,0.0588,10.0,3.35827,38.441,21.807,22.327,22.327,2.5,55.82,21.807,54.95,voltage,0,0.0,1
BOOST,112,0.98166,0.9502,2.0,4.11105,10.638,33.757,151.445,35.0,3.7387,130.86,33.757,126.65,current_rating,0,0.0,0
BOOST,112,0.98166,0.9502,10.0,4.11105,12.602,33.757,127.843,35.0,3.67,128.45,33.757,124.42,current_rating,0,0.0,0
BOOST,112,0.98166,0.9013,2.0,4.08783,10.33,33.756,153.711,35.0,3.7263,130.42,33.756,126.22,current_rating,0,0.0,0
BOOST,112,0.98166,0.9013,10.0,4.08783,12.46,33.756,127.435,35.0,3.6517,127.81,33.756,123.79,current_rating,0,0.0,0
BOOST,112,0.98166,0.8034,2.0,4.03981,10.84,33.755,142.051,35.0,3.6604,128.11,33.755,124.01,current_rating,0,0.0,0
BOOST,112,0.98166,0.8034,10.0,4.03981,13.545,33.755,113.684,35.0,3.5657,124.8,33.755,120.93,current_rating,0,0.0,0
BOOST,112,0.98166,0.7056,2.0,3.93126,10.567,33.757,135.45,35.0,3.5614,124.65,33.757,120.67,current_rating,0,0.0,0
BOOST,112,0.98166,0.7056,10.0,3.93126,12.818,33.757,111.659,35.0,3.4826,121.89,33.757,118.1,current_rating,0,0.0,0
BOOST,112,0.98166,0.6078,2.0,3.85844,10.496,33.756,129.426,35.0,3.4911,122.19,33.756,118.29,current_rating,0,0.0,0
BOOST,112,0.98166,0.6078,10.0,3.85844,12.99,33.756,104.573,35.0,3.4038,119.13,33.756,115.44,current_rating,0,0.0,0
BOOST,112,0.98166,0.5099,2.0,3.748,10.058,33.756,124.087,35.0,3.396,118.86,33.756,115.06,current_rating,0,0.0,0
BOOST,112,0.98166,0.5099,10.0,3.748,12.576,33.756,99.241,35.0,3.3079,115.78,33.756,112.19,current_rating,0,0.0,0
BOOST,112,0.98166,0.412,2.0,3.66241,9.968,33.757,116.611,35.0,3.3135,115.97,33.757,112.27,current_rating,0,0.0,0
BOOST,112,0.98166,0.412,10.0,3.66241,12.48,33.757,93.139,35.0,3.2256,112.9,33.757,109.41,current_rating,0,0.0,0
BOOST,112,0.98166,0.3142,2.0,3.60098,10.22,33.756,107.724,35.0,3.2433,113.51,33.756,109.91,current_rating,0,0.0,0
BOOST,112,0.98166,0.3142,10.0,3.60098,12.907,33.756,85.299,35.0,3.1492,110.22,33.756,106.85,current_rating,0,0.0,0
BOOST,112,0.98166,0.2163,2.0,3.52167,10.655,33.759,95.888,35.0,3.1488,110.21,33.759,106.75,current_rating,0,0.0,0
BOOST,112,0.98166,0.2163,10.0,3.52167,13.973,33.759,73.12,35.0,3.0326,106.14,33.759,102.96,current_rating,0,0.0,0
BOOST,112,0.98166,0.1674,2.0,3.46719,11.188,33.758,86.445,35.0,3.0756,107.65,33.758,104.29,current_rating,0,0.0,0
BOOST,112,0.98166,0.1674,10.0,3.46719,16.076,33.758,60.163,35.0,2.9045,101.66,33.758,98.72,current_rating,0,0.0,0
BOOST,112,0.98166,0.1185,2.0,3.41613,12.866,33.757,71.208,35.0,2.9658,103.8,33.757,100.66,current_rating,0,0.0,0
BOOST,112,0.98166,0.1185,10.0,3.41613,26.851,33.757,34.119,34.119,2.5,85.3,33.757,84.72,voltage,0,0.0,0
BOOST,112,0.98166,0.0696,2.0,3.36752,19.779,23.479,43.86,35.0,2.6752,93.63,23.479,68.16,current_rating,1,0.0,1
BOOST,112,0.98166,0.0696,10.0,3.36752,36.364,23.479,23.856,23.856,2.5,59.64,23.479,59.02,voltage,0,0.0,1
BOOST,150,0.97459,0.9509,2.0,4.11163,10.79,33.521,149.359,35.0,3.734,130.69,33.521,125.7,current_rating,0,0.0,0
BOOST,150,0.97459,0.9509,10.0,4.11163,12.768,33.521,126.223,35.0,3.6647,128.27,33.521,123.48,current_rating,0,0.0,0
BOOST,150,0.97459,0.9024,2.0,4.08816,10.701,33.52,148.411,35.0,3.7136,129.98,33.52,125.01,current_rating,0,0.0,0
BOOST,150,0.97459,0.9024,10.0,4.08816,12.852,33.52,123.573,35.0,3.6383,127.34,33.52,122.59,current_rating,0,0.0,0
BOOST,150,0.97459,0.8053,2.0,4.04135,10.888,33.522,141.559,35.0,3.6603,128.11,33.522,123.24,current_rating,0,0.0,0
BOOST,150,0.97459,0.8053,10.0,4.04135,13.701,33.522,112.496,35.0,3.5618,124.66,33.522,120.08,current_rating,0,0.0,0
BOOST,150,0.97459,0.7081,2.0,3.93281,10.639,33.518,134.674,35.0,3.5604,124.62,33.518,119.87,current_rating,0,0.0,0
BOOST,150,0.97459,0.7081,10.0,3.93281,12.924,33.518,110.861,35.0,3.4805,121.82,33.518,117.3,current_rating,0,0.0,0
BOOST,150,0.97459,0.6109,2.0,3.86041,10.438,33.522,130.333,35.0,3.4951,122.33,33.522,117.68,current_rating,0,0.0,0
BOOST,150,0.97459,0.6109,10.0,3.86041,12.959,33.522,104.98,35.0,3.4069,119.24,33.522,114.85,current_rating,0,0.0,0
BOOST,150,0.97459,0.5138,2.0,3.75096,10.199,33.522,122.651,35.0,3.394,118.79,33.522,114.28,current_rating,0,0.0,0
BOOST,150,0.97459,0.5138,10.0,3.75096,12.777,33.522,97.909,35.0,3.3038,115.63,33.522,111.38,current_rating,0,0.0,0
BOOST,150,0.97459,0.4166,2.0,3.66462,10.107,33.522,115.231,35.0,3.3109,115.88,33.522,111.49,current_rating,0,0.0,0
BOOST,150,0.97459,0.4166,10.0,3.66462,12.744,33.522,91.386,35.0,3.2186,112.65,33.522,108.52,current_rating,0,0.0,0
BOOST,150,0.97459,0.3195,2.0,3.60324,10.262,33.521,107.505,35.0,3.2441,113.54,33.521,109.25,current_rating,0,0.0,0
BOOST,150,0.97459,0.3195,10.0,3.60324,12.995,33.521,84.898,35.0,3.1484,110.19,33.521,106.18,current_rating,0,0.0,0
BOOST,150,0.97459,0.2223,2.0,3.52506,10.796,33.521,94.946,35.0,3.1472,110.15,33.521,106.03,current_rating,0,0.0,0
BOOST,150,0.97459,0.2223,10.0,3.52506,14.242,33.521,71.975,35.0,3.0266,105.93,33.521,102.16,current_rating,0,0.0,0
BOOST,150,0.97459,0.1737,2.0,3.4716,11.441,33.521,84.925,35.0,3.0712,107.49,33.521,103.52,current_rating,0,0.0,0
BOOST,150,0.97459,0.1737,10.0,3.4716,16.673,33.521,58.273,35.0,2.888,101.08,33.521,97.64,current_rating,0,0.0,0
BOOST,150,0.97459,0.1251,2.0,3.41961,13.275,33.521,69.272,35.0,2.955,103.42,33.521,99.71,current_rating,0,0.0,0
BOOST,150,0.97459,0.1251,10.0,3.41961,27.088,33.521,33.95,33.95,2.5,84.87,33.521,84.19,voltage,0,0.0,0
BOOST,150,0.97459,0.0765,2.0,3.37276,21.144,23.198,41.277,35.0,2.6327,92.15,23.198,66.86,current_rating,1,0.0,1
BOOST,150,0.97459,0.0765,10.0,3.37276,36.947,23.198,23.622,23.622,2.5,59.05,23.198,58.36,voltage,0,0.0,1
BOOST,187,0.96647,0.9514,2.0,4.11153,11.122,33.24,144.894,35.0,3.7223,130.28,33.24,124.38,current_rating,1,0.0,0
BOOST,187,0.96647,0.9514,10.0,4.11153,13.063,33.24,123.37,35.0,3.6543,127.9,33.24,122.23,current_rating,1,0.0,0
BOOST,187,0.96647,0.9033,2.0,4.08813,10.78,33.238,147.325,35.0,3.7108,129.88,33.238,123.97,current_rating,1,0.0,0
BOOST,187,0.96647,0.9033,10.0,4.08813,13.009,33.238,122.077,35.0,3.6328,127.15,33.238,121.51,current_rating,1,0.0,0
BOOST,187,0.96647,0.807,2.0,4.04223,10.978,33.239,140.483,35.0,3.658,128.03,33.239,122.23,current_rating,1,0.0,0
BOOST,187,0.96647,0.807,10.0,4.04223,13.746,33.239,112.196,35.0,3.5611,124.64,33.239,119.17,current_rating,1,0.0,0
BOOST,187,0.96647,0.7106,2.0,3.93409,10.813,33.239,132.631,35.0,3.5556,124.45,33.239,118.82,current_rating,1,0.0,0
BOOST,187,0.96647,0.7106,10.0,3.93409,13.144,33.239,109.104,35.0,3.474,121.59,33.239,116.24,current_rating,1,0.0,0
BOOST,187,0.96647,0.6143,2.0,3.86089,10.702,33.236,127.158,35.0,3.4863,122.02,33.236,116.5,current_rating,1,0.0,0
BOOST,187,0.96647,0.6143,10.0,3.86089,13.224,33.236,102.913,35.0,3.3981,118.93,33.236,113.71,current_rating,1,0.0,0
BOOST,187,0.96647,0.5179,2.0,3.75362,10.268,33.238,122.085,35.0,3.3942,118.8,33.238,113.42,current_rating,1,0.0,0
BOOST,187,0.96647,0.5179,10.0,3.75362,12.892,33.238,97.241,35.0,3.3024,115.58,33.238,110.52,current_rating,1,0.0,0
BOOST,187,0.96647,0.4216,2.0,3.66678,10.097,33.238,115.558,35.0,3.3134,115.97,33.238,110.72,current_rating,1,0.0,0
BOOST,187,0.96647,0.4216,10.0,3.66678,12.699,33.238,91.877,35.0,3.2223,112.78,33.238,107.85,current_rating,1,0.0,0
BOOST,187,0.96647,0.3252,2.0,3.60499,10.434,33.239,105.908,35.0,3.2398,113.39,33.239,108.3,current_rating,1,0.0,0
BOOST,187,0.96647,0.3252,10.0,3.60499,13.238,33.239,83.474,35.0,3.1417,109.96,33.239,105.2,current_rating,1,0.0,0
BOOST,187,0.96647,0.2289,2.0,3.52794,10.943,33.237,93.939,35.0,3.1449,110.07,33.237,105.17,current_rating,1,0.0,0
BOOST,187,0.96647,0.2289,10.0,3.52794,14.499,33.237,70.898,35.0,3.0205,105.72,33.237,101.24,current_rating,1,0.0,0
BOOST,187,0.96647,0.1807,2.0,3.47513,11.445,33.237,85.201,35.0,3.0746,107.61,33.237,102.86,current_rating,1,0.0,0
BOOST,187,0.96647,0.1807,10.0,3.47513,16.888,33.237,57.742,35.0,2.8841,100.94,33.237,96.85,current_rating,1,0.0,0
BOOST,187,0.96647,0.1326,2.0,3.42279,13.518,33.237,68.263,35.0,2.9497,103.24,33.237,98.83,current_rating,1,0.0,0
BOOST,187,0.96647,0.1326,10.0,3.42279,27.391,33.237,33.689,33.689,2.5,84.22,33.237,83.5,voltage,0,0.0,0
BOOST,187,0.96647,0.0843,2.0,3.37601,20.642,23.123,42.439,35.0,2.6535,92.87,23.123,67.03,current_rating,1,0.0,1
BOOST,187,0.96647,0.0843,10.0,3.37601,37.227,23.123,23.532,23.532,2.5,58.83,23.123,58.16,voltage,0,0.0,1
BOOST,225,0.96176,0.9519,2.0,4.11168,11.381,33.081,141.609,35.0,3.7133,129.97,33.081,123.56,current_rating,1,0.0,0
BOOST,225,0.96176,0.9519,10.0,4.11168,13.34,33.081,120.815,35.0,3.6448,127.57,33.081,121.42,current_rating,1,0.0,0
BOOST,225,0.96176,0.904,2.0,4.08818,11.086,33.079,143.265,35.0,3.7002,129.51,33.079,123.1,current_rating,1,0.0,0
BOOST,225,0.96176,0.904,10.0,4.08818,13.317,33.079,119.263,35.0,3.6221,126.77,33.079,120.66,current_rating,1,0.0,0
BOOST,225,0.96176,0.8081,2.0,4.04294,11.279,33.08,136.801,35.0,3.6482,127.69,33.08,121.4,current_rating,1,0.0,0
BOOST,225,0.96176,0.8081,10.0,4.04294,14.105,33.08,109.388,35.0,3.5493,124.22,33.08,118.31,current_rating,1,0.0,0
BOOST,225,0.96176,0.7123,2.0,3.93504,10.865,33.079,132.08,35.0,3.5548,124.42,33.079,118.28,current_rating,1,0.0,0
BOOST,225,0.96176,0.7123,10.0,3.93504,13.298,33.079,107.91,35.0,3.4696,121.44,33.079,115.62,current_rating,1,0.0,0
BOOST,225,0.96176,0.6164,2.0,3.86149,10.72,33.079,127.007,35.0,3.4863,122.02,33.079,116.0,current_rating,1,0.0,0
BOOST,225,0.96176,0.6164,10.0,3.86149,13.262,33.079,102.66,35.0,3.3973,118.91,33.079,113.22,current_rating,1,0.0,0
BOOST,225,0.96176,0.5205,2.0,3.75532,10.257,33.081,122.391,35.0,3.3963,118.87,33.081,113.01,current_rating,1,0.0,0
BOOST,225,0.96176,0.5205,10.0,3.75532,12.971,33.081,96.777,35.0,3.3013,115.55,33.081,110.03,current_rating,1,0.0,0
BOOST,225,0.96176,0.4246,2.0,3.66816,10.242,33.079,114.055,35.0,3.3097,115.84,33.079,110.13,current_rating,1,0.0,0
BOOST,225,0.96176,0.4246,10.0,3.66816,12.89,33.079,90.622,35.0,3.217,112.59,33.079,107.23,current_rating,1,0.0,0
BOOST,225,0.96176,0.3287,2.0,3.60614,10.578,33.079,104.572,35.0,3.2359,113.26,33.079,107.71,current_rating,1,0.0,0
BOOST,225,0.96176,0.3287,10.0,3.60614,13.441,33.079,82.298,35.0,3.1357,109.75,33.079,104.58,current_rating,1,0.0,0
BOOST,225,0.96176,0.2328,2.0,3.52944,11.167,33.079,92.185,35.0,3.1386,109.85,33.079,104.53,current_rating,1,0.0,0
BOOST,225,0.96176,0.2328,10.0,3.52944,14.88,33.079,69.185,35.0,3.0087,105.3,33.079,100.47,current_rating,1,0.0,0
BOOST,225,0.96176,0.1849,2.0,3.47713,11.908,33.079,82.058,35.0,3.0604,107.11,33.079,101.99,current_rating,1,0.0,0
BOOST,225,0.96176,0.1849,10.0,3.47713,17.8,33.079,54.896,35.0,2.8541,99.89,33.079,95.54,current_rating,1,0.0,0
BOOST,225,0.96176,0.1369,2.0,3.42468,13.866,33.08,66.685,35.0,2.9394,102.88,33.08,98.11,current_rating,1,0.0,0
BOOST,225,0.96176,0.1369,10.0,3.42468,27.573,33.08,33.536,33.536,2.5,83.84,33.08,83.12,voltage,0,0.0,0
BOOST,225,0.96176,0.089,2.0,3.37852,21.002,23.012,41.83,35.0,2.6435,92.52,23.012,66.62,current_rating,1,0.0,1
BOOST,225,0.96176,0.089,10.0,3.37852,37.42,23.012,23.478,23.478,2.5,58.69,23.012,57.93,voltage,0,0.0,1
BOOST,262,0.95611,0.9522,2.0,4.11171,11.603,32.887,138.9,35.0,3.7056,129.7,32.887,122.67,current_rating,1,0.0,0
BOOST,262,0.95611,0.9522,10.0,4.11171,13.58,32.887,118.685,35.0,3.6364,127.27,32.887,120.53,current_rating,1,0.0,0
BOOST,262,0.95611,0.9045,2.0,4.08819,11.227,32.885,141.461,35.0,3.6952,129.33,32.885,122.3,current_rating,1,0.0,0
BOOST,262,0.95611,0.9045,10.0,4.08819,13.553,32.885,117.181,35.0,3.6138,126.48,32.885,119.78,current_rating,1,0.0,0
BOOST,262,0.95611,0.8093,2.0,4.04292,11.355,32.885,135.884,35.0,3.6455,127.59,32.885,120.67,current_rating,1,0.0,0
BOOST,262,0.95611,0.8093,10.0,4.04292,14.198,32.885,108.672,35.0,3.546,124.11,32.885,117.6,current_rating,1,0.0,0
BOOST,262,0.95611,0.7139,2.0,3.93566,10.883,32.886,131.916,35.0,3.5547,124.42,32.886,117.66,current_rating,1,0.0,0
BOOST,262,0.95611,0.7139,10.0,3.93566,13.328,32.886,107.718,35.0,3.4692,121.42,32.886,115.01,current_rating,1,0.0,0
BOOST,262,0.95611,0.6186,2.0,3.86149,10.923,32.886,124.649,35.0,3.4792,121.77,32.886,115.18,current_rating,1,0.0,0
BOOST,262,0.95611,0.6186,10.0,3.86149,13.526,32.886,100.661,35.0,3.3881,118.58,32.886,112.36,current_rating,1,0.0,0
BOOST,262,0.95611,0.5233,2.0,3.7568,10.582,32.886,118.768,35.0,3.3864,118.53,32.886,112.1,current_rating,1,0.0,0
BOOST,262,0.95611,0.5233,10.0,3.7568,13.322,32.886,94.342,35.0,3.2905,115.17,32.886,109.14,current_rating,1,0.0,0
BOOST,262,0.95611,0.428,2.0,3.66939,10.548,32.887,110.861,35.0,3.3002,115.51,32.887,109.27,current_rating,1,0.0,0
BOOST,262,0.95611,0.428,10.0,3.66939,13.279,32.887,88.064,35.0,3.2046,112.16,32.887,106.31,current_rating,1,0.0,0
BOOST,262,0.95611,0.3326,2.0,3.60712,10.664,32.885,103.815,35.0,3.2339,113.19,32.885,107.09,current_rating,1,0.0,0
BOOST,262,0.95611,0.3326,10.0,3.60712,13.59,32.885,81.467,35.0,3.1315,109.6,32.885,103.92,current_rating,1,0.0,0
BOOST,262,0.95611,0.2373,2.0,3.53071,11.159,32.887,92.363,35.0,3.1401,109.9,32.887,104.04,current_rating,1,0.0,0
BOOST,262,0.95611,0.2373,10.0,3.53071,15.079,32.887,68.355,35.0,3.0029,105.1,32.887,99.81,current_rating,1,0.0,0
BOOST,262,0.95611,0.1896,2.0,3.4789,12.306,32.886,79.546,35.0,3.0482,106.69,32.886,101.1,current_rating,1,0.0,0
BOOST,262,0.95611,0.1896,10.0,3.4789,18.85,32.886,51.931,35.0,2.8192,98.67,32.886,94.02,current_rating,1,0.0,0
BOOST,262,0.95611,0.142,2.0,3.42651,14.674,32.887,63.137,35.0,2.9129,101.95,32.887,96.82,current_rating,1,0.0,0
BOOST,262,0.95611,0.142,10.0,3.42651,27.744,32.887,33.395,33.395,2.5,83.49,32.887,82.68,voltage,0,0.0,0
BOOST,262,0.95611,0.0943,2.0,3.38014,23.805,22.281,36.973,35.0,2.547,89.14,22.281,63.5,current_rating,1,0.0,1
BOOST,262,0.95611,0.0943,10.0,3.38014,38.611,22.281,22.795,22.795,2.5,56.99,22.281,56.14,voltage,0,0.0,1
BOOST,300,0.95094,0.9525,2.0,4.11175,11.86,32.707,135.9,35.0,3.6967,129.38,32.707,121.8,current_rating,1,0.0,0
BOOST,300,0.95094,0.9525,10.0,4.11175,13.829,32.707,116.55,35.0,3.6277,126.97,32.707,119.69,current_rating,1,0.0,0
BOOST,300,0.95094,0.9051,2.0,4.08821,11.355,32.709,139.873,35.0,3.6908,129.18,32.709,121.57,current_rating,1,0.0,0
BOOST,300,0.95094,0.9051,10.0,4.08821,13.706,32.709,115.88,35.0,3.6085,126.3,32.709,119.06,current_rating,1,0.0,0
BOOST,300,0.95094,0.8103,2.0,4.04294,11.66,32.71,132.328,35.0,3.6348,127.22,32.71,119.77,current_rating,1,0.0,0
BOOST,300,0.95094,0.8103,10.0,4.04294,14.543,32.71,106.095,35.0,3.5339,123.69,32.71,116.68,current_rating,1,0.0,0
BOOST,300,0.95094,0.7155,2.0,3.93618,11.101,32.709,129.375,35.0,3.5476,124.17,32.709,116.87,current_rating,1,0.0,0
BOOST,300,0.95094,0.7155,10.0,3.93618,13.596,32.709,105.636,35.0,3.4603,121.11,32.709,114.2,current_rating,1,0.0,0
BOOST,300,0.95094,0.6207,2.0,3.8615,11.046,32.71,123.262,35.0,3.4749,121.62,32.71,114.49,current_rating,1,0.0,0
BOOST,300,0.95094,0.6207,10.0,3.8615,13.696,32.71,99.408,35.0,3.3821,118.37,32.71,111.66,current_rating,1,0.0,0
BOOST,300,0.95094,0.5259,2.0,3.75815,10.676,32.709,117.848,35.0,3.3845,118.46,32.709,111.5,current_rating,1,0.0,0
BOOST,300,0.95094,0.5259,10.0,3.75815,13.449,32.709,93.55,35.0,3.2874,115.06,32.709,108.54,current_rating,1,0.0,0
BOOST,300,0.95094,0.4311,2.0,3.67052,10.668,32.706,109.725,35.0,3.2971,115.4,32.706,108.64,current_rating,1,0.0,0
BOOST,300,0.95094,0.4311,10.0,3.67052,13.435,32.706,87.126,35.0,3.2003,112.01,32.706,105.68,current_rating,1,0.0,0
BOOST,300,0.95094,0.3362,2.0,3.60806,10.781,32.707,102.782,35.0,3.2307,113.08,32.707,106.48,current_rating,1,0.0,0
BOOST,300,0.95094,0.3362,10.0,3.60806,13.826,32.707,80.144,35.0,3.1242,109.35,32.707,103.22,current_rating,1,0.0,0
BOOST,300,0.95094,0.2414,2.0,3.53196,11.395,32.708,90.564,35.0,3.1331,109.66,32.708,103.33,current_rating,1,0.0,0
BOOST,300,0.95094,0.2414,10.0,3.53196,15.357,32.708,67.198,35.0,2.9945,104.81,32.708,99.09,current_rating,1,0.0,0
BOOST,300,0.95094,0.194,2.0,3.48057,12.547,32.71,78.154,35.0,3.0414,106.45,32.71,100.43,current_rating,1,0.0,0
BOOST,300,0.95094,0.194,10.0,3.48057,19.315,32.71,50.767,35.0,2.8045,98.16,32.71,93.18,current_rating,1,0.0,0
BOOST,300,0.95094,0.1466,2.0,3.42829,14.691,32.708,63.189,35.0,2.9141,101.99,32.708,96.42,current_rating,1,0.0,0
BOOST,300,0.95094,0.1466,10.0,3.42829,27.956,32.708,33.205,33.205,2.5,83.01,32.708,82.22,voltage,0,0.0,0
BOOST,300,0.95094,0.0992,2.0,3.38252,24.008,22.288,36.759,35.0,2.5422,88.98,22.288,63.46,current_rating,1,0.0,1
BOOST,300,0.95094,0.0992,10.0,3.38252,38.815,22.288,22.737,22.737,2.5,56.84,22.288,56.11,voltage,0,0.0,1
BOOST,337,0.94639,0.9527,2.0,4.11198,12.076,32.552,133.485,35.0,3.6893,129.13,32.552,121.06,current_rating,1,0.0,0
BOOST,337,0.94639,0.9527,10.0,4.11198,14.07,32.552,114.57,35.0,3.6195,126.68,32.552,118.94,current_rating,1,0.0,0
BOOST,337,0.94639,0.9056,2.0,4.08836,11.696,32.551,135.809,35.0,3.679,128.77,32.551,120.69,current_rating,1,0.0,0
BOOST,337,0.94639,0.9056,10.0,4.08836,14.052,32.551,113.036,35.0,3.5965,125.88,32.551,118.19,current_rating,1,0.0,0
BOOST,337,0.94639,0.8112,2.0,4.04315,11.563,32.551,133.451,35.0,3.6384,127.35,32.551,119.36,current_rating,1,0.0,0
BOOST,337,0.94639,0.8112,10.0,4.04315,14.522,32.551,106.264,35.0,3.5349,123.72,32.551,116.22,current_rating,1,0.0,0
BOOST,337,0.94639,0.7168,2.0,3.93667,11.375,32.553,126.297,35.0,3.5385,123.85,32.553,116.1,current_rating,1,0.0,0
BOOST,337,0.94639,0.7168,10.0,3.93667,13.867,32.553,103.606,35.0,3.4513,120.8,32.553,113.46,current_rating,1,0.0,0
BOOST,337,0.94639,0.6225,2.0,3.86148,11.028,32.553,123.454,35.0,3.4755,121.64,32.553,114.02,current_rating,1,0.0,0
BOOST,337,0.94639,0.6225,10.0,3.86148,13.704,32.553,99.35,35.0,3.3818,118.36,32.553,111.18,current_rating,1,0.0,0
BOOST,337,0.94639,0.5282,2.0,3.7594,10.854,32.551,116.034,35.0,3.3795,118.28,32.551,110.87,current_rating,1,0.0,0
BOOST,337,0.94639,0.5282,10.0,3.7594,13.689,32.551,91.999,35.0,3.2803,114.81,32.551,107.87,current_rating,1,0.0,0
BOOST,337,0.94639,0.4338,2.0,3.67167,10.801,32.553,108.48,35.0,3.2936,115.28,32.553,108.08,current_rating,1,0.0,0
BOOST,337,0.94639,0.4338,10.0,3.67167,13.615,32.553,86.059,35.0,3.1952,111.83,32.553,105.1,current_rating,1,0.0,0
BOOST,337,0.94639,0.3394,2.0,3.60904,10.918,32.552,101.58,35.0,3.2269,112.94,32.552,105.91,current_rating,1,0.0,0
BOOST,337,0.94639,0.3394,10.0,3.60904,13.944,32.552,79.536,35.0,3.121,109.24,32.552,102.71,current_rating,1,0.0,0
BOOST,337,0.94639,0.2451,2.0,3.53337,11.797,32.551,87.597,35.0,3.1205,109.22,32.551,102.52,current_rating,1,0.0,0
BOOST,337,0.94639,0.2451,10.0,3.53337,16.015,32.551,64.526,35.0,2.9728,104.05,32.551,98.05,current_rating,1,0.0,0
BOOST,337,0.94639,0.1979,2.0,3.48237,12.533,32.553,78.38,35.0,3.0437,106.53,32.553,100.08,current_rating,1,0.0,0
BOOST,337,0.94639,0.1979,10.0,3.48237,19.424,32.553,50.576,35.0,2.8025,98.09,32.553,92.78,current_rating,1,0.0,0
BOOST,337,0.94639,0.1507,2.0,3.4302,15.406,32.553,60.381,35.0,2.891,101.19,32.553,95.34,current_rating,1,0.0,0
BOOST,337,0.94639,0.1507,10.0,3.4302,28.12,32.553,33.079,33.079,2.5,82.7,32.553,81.86,voltage,0,0.0,0
BOOST,337,0.94639,0.1035,2.0,3.38446,23.89,22.336,37.023,35.0,2.5483,89.19,22.336,63.68,current_rating,1,0.0,0
BOOST,337,0.94639,0.1035,10.0,3.38446,38.678,22.336,22.867,22.867,2.5,57.17,22.336,56.3,voltage,0,0.0,0
BOOST,375,0.94138,0.9529,2.0,4.11218,12.341,32.38,130.636,35.0,3.6802,128.81,32.38,120.21,current_rating,1,0.0,0
BOOST,375,0.94138,0.9529,10.0,4.11218,14.333,32.38,112.481,35.0,3.6105,126.37,32.38,118.12,current_rating,1,0.0,0
BOOST,375,0.94138,0.9061,2.0,4.0885,11.937,32.378,133.073,35.0,3.6707,128.47,32.378,119.86,current_rating,1,0.0,0
BOOST,375,0.94138,0.9061,10.0,4.0885,14.322,32.378,110.917,35.0,3.5872,125.55,32.378,117.36,current_rating,1,0.0,0
BOOST,375,0.94138,0.8122,2.0,4.04338,11.891,32.378,129.796,35.0,3.6272,126.95,32.378,118.45,current_rating,1,0.0,0
BOOST,375,0.94138,0.8122,10.0,4.04338,14.809,32.378,104.216,35.0,3.525,123.38,32.378,115.39,current_rating,1,0.0,0
BOOST,375,0.94138,0.7184,2.0,3.93709,11.545,32.378,124.478,35.0,3.533,123.66,32.378,115.37,current_rating,1,0.0,0
BOOST,375,0.94138,0.7184,10.0,3.93709,14.074,32.378,102.106,35.0,3.4445,120.56,32.378,112.72,current_rating,1,0.0,0
BOOST,375,0.94138,0.6245,2.0,3.86138,11.26,32.379,120.899,35.0,3.4673,121.35,32.379,113.22,current_rating,1,0.0,0
BOOST,375,0.94138,0.6245,10.0,3.86138,13.99,32.379,97.307,35.0,3.3717,118.01,32.379,110.36,current_rating,1,0.0,0
BOOST,375,0.94138,0.5306,2.0,3.76068,10.868,32.379,115.997,35.0,3.3803,118.31,32.379,110.37,current_rating,1,0.0,0
BOOST,375,0.94138,0.5306,10.0,3.76068,13.722,32.379,91.874,35.0,3.2804,114.81,32.379,107.38,current_rating,1,0.0,0
BOOST,375,0.94138,0.4368,2.0,3.67281,10.977,32.378,106.846,35.0,3.2886,115.1,32.378,107.41,current_rating,1,0.0,0
BOOST,375,0.94138,0.4368,10.0,3.67281,13.837,32.378,84.762,35.0,3.1885,111.6,32.378,104.41,current_rating,1,0.0,0
BOOST,375,0.94138,0.3429,2.0,3.61004,11.177,32.379,99.315,35.0,3.2188,112.66,32.379,105.17,current_rating,1,0.0,0
BOOST,375,0.94138,0.3429,10.0,3.61004,14.275,32.379,77.763,35.0,3.1104,108.87,32.379,101.92,current_rating,1,0.0,0
BOOST,375,0.94138,0.2491,2.0,3.53487,11.832,32.379,87.466,35.0,3.1208,109.23,32.379,102.05,current_rating,1,0.0,0
BOOST,375,0.94138,0.2491,10.0,3.53487,16.122,32.379,64.192,35.0,2.9706,103.97,32.379,97.55,current_rating,1,0.0,0
BOOST,375,0.94138,0.2021,2.0,3.48421,13.163,32.379,74.771,35.0,3.0235,105.82,32.379,99.02,current_rating,1,0.0,0
BOOST,375,0.94138,0.2021,10.0,3.48421,20.742,32.379,47.451,35.0,2.7582,96.54,32.379,91.07,current_rating,1,0.0,0
BOOST,375,0.94138,0.1552,2.0,3.43228,15.802,32.381,58.996,35.0,2.8792,100.77,32.381,94.57,current_rating,1,0.0,0
BOOST,375,0.94138,0.1552,10.0,3.43228,28.298,32.381,32.946,32.946,2.5,82.36,32.381,81.47,voltage,0,0.0,0
BOOST,375,0.94138,0.1082,2.0,3.38702,24.405,22.155,36.345,35.0,2.5328,88.65,22.155,63.06,current_rating,1,0.0,0
BOOST,375,0.94138,0.1082,10.0,3.38702,39.061,22.155,22.708,22.708,2.5,56.77,22.155,55.87,voltage,0,0.0,0
BOOST,412,0.93722,0.9531,2.0,4.11214,12.455,32.235,129.433,35.0,3.6762,128.67,32.235,119.61,current_rating,1,0.0,0
BOOST,412,0.93722,0.9531,10.0,4.11214,14.478,32.235,111.35,35.0,3.6054,126.19,32.235,117.51,current_rating,1,0.0,0
BOOST,412,0.93722,0.9086,2.0,4.08922,12.642,32.235,125.714,35.0,3.6468,127.64,32.235,118.68,current_rating,1,0.0,0
BOOST,412,0.93722,0.9086,10.0,4.08922,15.151,32.235,104.89,35.0,3.5589,124.56,32.235,116.07,current_rating,1,0.0,0
BOOST,412,0.93722,0.7921,2.0,4.01894,12.272,32.236,123.773,35.0,3.5894,125.63,32.236,116.8,current_rating,1,0.0,0
BOOST,412,0.93722,0.7921,10.0,4.01894,15.073,32.236,100.771,35.0,3.4914,122.2,32.236,113.89,current_rating,1,0.0,0
BOOST,412,0.93722,0.6987,2.0,3.92049,11.726,32.237,121.144,35.0,3.5101,122.85,32.237,114.2,current_rating,1,0.0,0
BOOST,412,0.93722,0.6987,10.0,3.92049,14.362,32.237,98.904,35.0,3.4178,119.62,32.237,111.46,current_rating,1,0.0,0
BOOST,412,0.93722,0.6053,2.0,3.83825,11.272,32.238,118.719,35.0,3.4437,120.53,32.238,112.02,current_rating,1,0.0,0
BOOST,412,0.93722,0.6053,10.0,3.83825,14.07,32.238,95.111,35.0,3.3458,117.1,32.238,109.11,current_rating,1,0.0,0
BOOST,412,0.93722,0.5119,2.0,3.73995,11.155,32.237,111.157,35.0,3.3495,117.23,32.237,108.97,current_rating,1,0.0,0
BOOST,412,0.93722,0.5119,10.0,3.73995,14.055,32.237,88.219,35.0,3.248,113.68,32.237,105.96,current_rating,1,0.0,0
BOOST,412,0.93722,0.4184,2.0,3.65816,11.127,32.237,104.086,35.0,3.2687,114.41,32.237,106.36,current_rating,1,0.0,0
BOOST,412,0.93722,0.4184,10.0,3.65816,14.062,32.237,82.364,35.0,3.166,110.81,32.237,103.32,current_rating,1,0.0,0
BOOST,412,0.93722,0.325,2.0,3.59616,11.397,32.237,96.181,35.0,3.1973,111.9,32.237,104.09,current_rating,1,0.0,0
BOOST,412,0.93722,0.325,10.0,3.59616,14.759,32.237,74.268,35.0,3.0796,107.79,32.237,100.59,current_rating,1,0.0,0
BOOST,412,0.93722,0.2315,2.0,3.5144,12.659,32.238,80.133,35.0,3.0713,107.5,32.238,100.14,current_rating,1,0.0,0
BOOST,412,0.93722,0.2315,10.0,3.5144,18.342,32.238,55.306,35.0,2.8724,100.54,32.238,94.23,current_rating,1,0.0,0
BOOST,412,0.93722,0.1848,2.0,3.46039,14.165,32.235,67.802,35.0,2.9646,103.76,32.235,96.83,current_rating,1,0.0,0
BOOST,412,0.93722,0.1848,10.0,3.46039,25.947,32.235,37.014,35.0,2.5522,89.33,32.235,84.58,current_rating,1,0.0,0
BOOST,412,0.93722,0.1381,2.0,3.41495,22.999,28.475,39.782,35.0,2.61,91.35,28.475,78.59,current_rating,1,0.0,0
BOOST,412,0.93722,0.1381,10.0,3.41495,31.536,28.475,29.013,29.013,2.5,72.53,28.475,71.67,voltage,0,0.0,0
BOOST,412,0.93722,0.0913,2.0,3.35453,52.066,14.082,16.412,16.412,2.5,41.03,14.082,36.91,voltage,1,0.0,1
BOOST,412,0.93722,0.0913,10.0,3.35453,57.748,14.082,14.798,14.798,2.5,36.99,14.082,35.79,voltage,1,0.0,1
BOOST,450,0.93157,0.9535,2.0,4.11191,12.796,32.042,125.973,35.0,3.6641,128.24,32.042,118.62,current_rating,1,0.0,0
BOOST,450,0.93157,0.9535,10.0,4.11191,14.806,32.042,108.872,35.0,3.5937,125.78,32.042,116.55,current_rating,1,0.0,0
BOOST,450,0.93157,0.907,2.0,4.08851,12.237,32.042,129.811,35.0,3.6602,128.11,32.042,118.44,current_rating,1,0.0,0
BOOST,450,0.93157,0.907,10.0,4.08851,14.665,32.042,108.319,35.0,3.5752,125.13,32.042,115.95,current_rating,1,0.0,0
BOOST,450,0.93157,0.8142,2.0,4.04254,12.316,32.041,125.252,35.0,3.6115,126.4,32.041,116.88,current_rating,1,0.0,0
BOOST,450,0.93157,0.8142,10.0,4.04254,15.352,32.041,100.477,35.0,3.5052,122.68,32.041,113.77,current_rating,1,0.0,0
BOOST,450,0.93157,0.7213,2.0,3.93669,11.71,32.04,122.685,35.0,3.5268,123.44,32.04,114.11,current_rating,1,0.0,0
BOOST,450,0.93157,0.7213,10.0,3.93669,14.288,32.04,100.549,35.0,3.4366,120.28,32.04,111.46,current_rating,1,0.0,0
BOOST,450,0.93157,0.6284,2.0,3.86041,11.576,32.041,117.522,35.0,3.4553,120.93,32.041,111.81,current_rating,1,0.0,0
BOOST,450,0.93157,0.6284,10.0,3.86041,14.394,32.041,94.512,35.0,3.3566,117.48,32.041,108.91,current_rating,1,0.0,0
BOOST,450,0.93157,0.5355,2.0,3.7624,11.168,32.039,113.041,35.0,3.3715,118.0,32.039,109.08,current_rating,1,0.0,0
BOOST,450,0.93157,0.5355,10.0,3.7624,14.102,32.039,89.522,35.0,3.2688,114.41,32.039,106.07,current_rating,1,0.0,0
BOOST,450,0.93157,0.4427,2.0,3.67425,11.316,32.042,103.765,35.0,3.2782,114.74,32.042,106.11,current_rating,1,0.0,0
BOOST,450,0.93157,0.4427,10.0,3.67425,14.256,32.042,82.367,35.0,3.1753,111.13,32.042,103.09,current_rating,1,0.0,0
BOOST,450,0.93157,0.3498,2.0,3.61124,11.513,32.041,96.517,35.0,3.2083,112.29,32.041,103.89,current_rating,1,0.0,0
BOOST,450,0.93157,0.3498,10.0,3.61124,14.794,32.041,75.117,35.0,3.0935,108.27,32.041,100.52,current_rating,1,0.0,0
BOOST,450,0.93157,0.257,2.0,3.53652,12.309,32.041,84.207,35.0,3.1057,108.7,32.041,100.68,current_rating,1,0.0,0
BOOST,450,0.93157,0.257,10.0,3.53652,16.878,32.041,61.411,35.0,2.9458,103.1,32.041,95.99,current_rating,1,0.0,0
BOOST,450,0.93157,0.2105,2.0,3.48654,13.745,32.04,71.773,35.0,3.0055,105.19,32.04,97.6,current_rating,1,0.0,0
BOOST,450,0.93157,0.2105,10.0,3.48654,21.888,32.04,45.072,35.0,2.7205,95.22,32.04,89.24,current_rating,1,0.0,0
BOOST,450,0.93157,0.1641,2.0,3.43511,16.026,32.042,58.351,35.0,2.8742,100.6,32.042,93.61,current_rating,1,0.0,0
BOOST,450,0.93157,0.1641,10.0,3.43511,28.712,32.042,32.568,32.568,2.5,81.42,32.042,80.59,voltage,0,0.0,0
BOOST,450,0.93157,0.1176,2.0,3.3899,25.57,21.815,34.803,34.803,2.5,87.01,21.815,61.78,voltage,1,0.0,0
BOOST,450,0.93157,0.1176,10.0,3.3899,39.881,21.815,22.314,22.314,2.5,55.78,21.815,54.97,voltage,0,0.0,0
BOOST,487,0.91435,0.9543,2.0,4.11019,13.201,31.436,121.971,35.0,3.6481,127.69,31.436,116.16,current_rating,1,0.0,0
BOOST,487,0.91435,0.9543,10.0,4.11019,15.161,31.436,106.206,35.0,3.5796,125.28,31.436,114.23,current_rating,1,0.0,0
BOOST,487,0.91435,0.9087,2.0,4.08752,12.781,31.438,124.212,35.0,3.6402,127.41,31.438,115.87,current_rating,1,0.0,0
BOOST,487,0.91435,0.9087,10.0,4.08752,15.198,31.438,104.455,35.0,3.5556,124.45,31.438,113.48,current_rating,1,0.0,0
BOOST,487,0.91435,0.8176,2.0,4.03945,12.654,31.438,121.662,35.0,3.5966,125.88,31.438,114.49,current_rating,1,0.0,0
BOOST,487,0.91435,0.8176,10.0,4.03945,15.634,31.438,98.469,35.0,3.4923,122.23,31.438,111.54,current_rating,1,0.0,0
BOOST,487,0.91435,0.7265,2.0,3.93611,12.063,31.436,119.055,35.0,3.5139,122.99,31.436,111.81,current_rating,1,0.0,0
BOOST,487,0.91435,0.7265,10.0,3.93611,14.687,31.436,97.781,35.0,3.4221,119.77,31.436,109.22,current_rating,1,0.0,0
BOOST,487,0.91435,0.6354,2.0,3.85881,11.776,31.438,115.392,35.0,3.4467,120.63,31.438,109.67,current_rating,1,0.0,0
BOOST,487,0.91435,0.6354,10.0,3.85881,14.622,31.438,92.927,35.0,3.347,117.15,31.438,106.86,current_rating,1,0.0,0
BOOST,487,0.91435,0.5443,2.0,3.76519,11.468,31.435,110.322,35.0,3.3638,117.73,31.435,107.03,current_rating,1,0.0,0
BOOST,487,0.91435,0.5443,10.0,3.76519,14.525,31.435,87.103,35.0,3.2568,113.99,31.435,104.01,current_rating,1,0.0,0
BOOST,487,0.91435,0.4531,2.0,3.6769,11.48,31.437,102.517,35.0,3.2751,114.63,31.437,104.25,current_rating,1,0.0,0
BOOST,487,0.91435,0.4531,10.0,3.6769,14.442,31.437,81.494,35.0,3.1714,111.0,31.437,101.32,current_rating,1,0.0,0
BOOST,487,0.91435,0.362,2.0,3.61339,11.731,31.437,94.907,35.0,3.2028,112.1,31.437,102.0,current_rating,1,0.0,0
BOOST,487,0.91435,0.362,10.0,3.61339,14.944,31.437,74.503,35.0,3.0903,108.16,31.437,98.83,current_rating,1,0.0,0
BOOST,487,0.91435,0.2709,2.0,3.53934,12.606,31.437,82.447,35.0,3.0981,108.43,31.437,98.81,current_rating,1,0.0,0
BOOST,487,0.91435,0.2709,10.0,3.53934,17.222,31.437,60.351,35.0,2.9366,102.78,31.437,94.25,current_rating,1,0.0,0
BOOST,487,0.91435,0.2253,2.0,3.49062,13.793,31.436,71.82,35.0,3.0079,105.28,31.436,96.1,current_rating,1,0.0,0
BOOST,487,0.91435,0.2253,10.0,3.49062,21.431,31.436,46.224,35.0,2.7405,95.92,31.436,88.55,current_rating,1,0.0,0
BOOST,487,0.91435,0.1798,2.0,3.44018,16.284,31.436,57.737,35.0,2.8702,100.46,31.436,92.05,current_rating,1,0.0,0
BOOST,487,0.91435,0.1798,10.0,3.44018,29.463,31.436,31.91,31.91,2.5,79.78,31.436,79.03,voltage,0,0.0,0
BOOST,487,0.91435,0.1342,2.0,3.3954,34.158,22.521,26.213,26.213,2.5,65.53,22.521,59.14,voltage,1,0.0,0
BOOST,487,0.91435,0.1342,10.0,3.3954,39.038,22.521,22.936,22.936,2.5,57.34,22.521,56.67,voltage,0,0.0,0
BOOST,525,0.91868,0.9541,2.0,4.10809,13.197,31.606,121.854,35.0,3.6462,127.62,31.606,116.66,current_rating,1,0.0,0
BOOST,525,0.91868,0.9541,10.0,4.10809,15.25,31.606,105.446,35.0,3.5743,125.1,31.606,114.61,current_rating,1,0.0,0
BOOST,525,0.91868,0.9083,2.0,4.08668,12.915,31.606,122.853,35.0,3.6346,127.21,31.606,116.26,current_rating,1,0.0,0
BOOST,525,0.91868,0.9083,10.0,4.08668,15.456,31.606,102.658,35.0,3.5457,124.1,31.606,113.72,current_rating,1,0.0,0
BOOST,525,0.91868,0.8166,2.0,4.03757,12.793,31.604,120.192,35.0,3.5898,125.64,31.604,114.83,current_rating,1,0.0,0
BOOST,525,0.91868,0.8166,10.0,4.03757,15.78,31.604,97.441,35.0,3.4853,121.99,31.604,111.84,current_rating,1,0.0,0
BOOST,525,0.91868,0.725,2.0,3.93391,12.248,31.605,117.072,35.0,3.5052,122.68,31.605,112.1,current_rating,1,0.0,0
BOOST,525,0.91868,0.725,10.0,3.93391,14.979,31.605,95.731,35.0,3.4097,119.34,31.605,109.37,current_rating,1,0.0,0
BOOST,525,0.91868,0.6334,2.0,3.85651,11.872,31.605,114.266,35.0,3.441,120.44,31.605,110.03,current_rating,1,0.0,0
BOOST,525,0.91868,0.6334,10.0,3.85651,14.76,31.605,91.903,35.0,3.3399,116.9,31.605,107.14,current_rating,1,0.0,0
BOOST,525,0.91868,0.5418,2.0,3.7619,11.473,31.605,109.989,35.0,3.3603,117.61,31.605,107.43,current_rating,1,0.0,0
BOOST,525,0.91868,0.5418,10.0,3.7619,14.552,31.605,86.719,35.0,3.2526,113.84,31.605,104.36,current_rating,1,0.0,0
BOOST,525,0.91868,0.4502,2.0,3.67405,11.691,31.606,100.425,35.0,3.2649,114.27,31.606,104.44,current_rating,1,0.0,0
BOOST,525,0.91868,0.4502,10.0,3.67405,14.693,31.606,79.903,35.0,3.1598,110.59,31.606,101.44,current_rating,1,0.0,0
BOOST,525,0.91868,0.3586,2.0,3.61089,11.735,31.606,94.664,35.0,3.2002,112.01,31.606,102.4,current_rating,1,0.0,0
BOOST,525,0.91868,0.3586,10.0,3.61089,15.095,31.606,73.592,35.0,3.0826,107.89,31.606,99.05,current_rating,1,0.0,0
BOOST,525,0.91868,0.267,2.0,3.53557,12.973,31.604,79.825,35.0,3.0815,107.85,31.604,98.78,current_rating,1,0.0,0
BOOST,525,0.91868,0.267,10.0,3.53557,18.102,31.604,57.207,35.0,2.902,101.57,31.604,93.66,current_rating,1,0.0,0
BOOST,525,0.91868,0.2212,2.0,3.486,14.27,31.604,69.095,35.0,2.9865,104.53,31.604,95.92,current_rating,1,0.0,0
BOOST,525,0.91868,0.2212,10.0,3.486,23.035,31.604,42.804,35.0,2.6798,93.79,31.604,87.16,current_rating,1,0.0,0
BOOST,525,0.91868,0.1754,2.0,3.4363,17.529,31.605,53.415,35.0,2.8228,98.8,31.605,91.1,current_rating,1,0.0,0
BOOST,525,0.91868,0.1754,10.0,3.4363,29.103,31.605,32.172,32.172,2.5,80.43,31.605,79.53,voltage,0,0.0,0
BOOST,525,0.91868,0.1295,2.0,3.38981,27.564,20.995,32.282,32.282,2.5,80.7,20.995,59.02,voltage,1,0.0,0
BOOST,525,0.91868,0.1295,10.0,3.38981,41.31,20.995,21.54,21.54,2.5,53.85,20.995,52.96,voltage,0,0.0,0
BOOST,562,0.91511,0.9543,2.0,4.10971,13.598,31.474,118.374,35.0,3.6338,127.18,31.474,115.88,current_rating,1,0.0,0
BOOST,562,0.91511,0.9543,10.0,4.10971,15.645,31.474,102.892,35.0,3.5621,124.68,31.474,113.85,current_rating,1,0.0,0
BOOST,562,0.91511,0.9086,2.0,4.08733,13.198,31.475,120.272,35.0,3.6254,126.89,31.475,115.57,current_rating,1,0.0,0
BOOST,562,0.91511,0.9086,10.0,4.08733,15.73,31.475,100.911,35.0,3.5368,123.79,31.475,113.07,current_rating,1,0.0,0
BOOST,562,0.91511,0.8174,2.0,4.03897,13.039,31.474,118.026,35.0,3.5826,125.39,31.474,114.21,current_rating,1,0.0,0
BOOST,562,0.91511,0.8174,10.0,4.03897,16.058,31.474,95.84,35.0,3.477,121.69,31.474,111.22,current_rating,1,0.0,0
BOOST,562,0.91511,0.7262,2.0,3.9356,12.429,31.474,115.501,35.0,3.5006,122.52,31.474,111.56,current_rating,1,0.0,0
BOOST,562,0.91511,0.7262,10.0,3.9356,15.124,31.474,94.924,35.0,3.4063,119.22,31.474,108.89,current_rating,1,0.0,0
BOOST,562,0.91511,0.6349,2.0,3.8582,12.058,31.474,112.643,35.0,3.4362,120.27,31.474,109.49,current_rating,1,0.0,0
BOOST,562,0.91511,0.6349,10.0,3.8582,14.993,31.474,90.587,35.0,3.3334,116.67,31.474,106.58,current_rating,1,0.0,0
BOOST,562,0.91511,0.5437,2.0,3.76443,11.826,31.473,106.92,35.0,3.3505,117.27,31.473,106.76,current_rating,1,0.0,0
BOOST,562,0.91511,0.5437,10.0,3.76443,14.975,31.473,84.438,35.0,3.2403,113.41,31.473,103.64,current_rating,1,0.0,0
BOOST,562,0.91511,0.4525,2.0,3.67622,11.87,31.473,99.088,35.0,3.2608,114.13,31.473,103.94,current_rating,1,0.0,0
BOOST,562,0.91511,0.4525,10.0,3.67622,14.924,31.473,78.815,35.0,3.1539,110.39,31.473,100.92,current_rating,1,0.0,0
BOOST,562,0.91511,0.3613,2.0,3.6128,12.166,31.473,91.468,35.0,3.187,111.54,31.473,101.65,current_rating,1,0.0,0
BOOST,562,0.91511,0.3613,10.0,3.6128,15.537,31.473,71.622,35.0,3.069,107.41,31.473,98.32,current_rating,1,0.0,0
