Repository: KikETs/ECM_HYBRID_BMS_JOINT

## Results

| Arm | Model | Size | Protocol | Result | Worst cell |
|---|---|---|---|---|---|
| SOP | 2RC table + trim (A8) | 4 effective coefficients, 2 EW states | leave-one-cell-out | usable current 69.6 % discharge, 59.5 % charge (τ = 10 s) | 59.9 % / 53.5 % (BOOST_REST) |
| SOH | dQ/dV ridge | 65 coefficients | leave-one-cell-out | RMSE 0.0094, bias −0.0005 | 0.0130 (BOOST_REST) |
| SOC | 2RC EKF, low-current gate | 3 states | leave-one-cell-out | **2.34 %p** over six sensor disturbances on estimated SOH (2.325 on true SOH), per cell 2.00–2.75 | 4.60 %p (BOOST_NEGPULSE_1S, current offset −0.10 A) |

The SOH arm was a 10,945-parameter CNN until the second audit round. Nested

File: analysis/uypydj_ocv.csv (part 1 of 17)
cell,cycle,SOH,SOC,OCV_V,V_dis_V,V_chg_V,hyst_mV
CC,72,0.99089,0.01,2.83003,2.71449,2.94558,231.09
CC,72,0.99089,0.02,3.05176,2.99453,3.109,114.47
CC,72,0.99089,0.03,3.16313,3.1184,3.20786,89.46
CC,72,0.99089,0.04,3.24272,3.20555,3.27988,74.33
CC,72,0.99089,0.05,3.30419,3.27309,3.3353,62.21
CC,72,0.99089,0.06,3.34809,3.32226,3.37393,51.67
CC,72,0.99089,0.07,3.36882,3.34852,3.38912,40.61
CC,72,0.99089,0.08,3.3818,3.36494,3.39865,33.71
CC,72,0.99089,0.09,3.39238,3.37722,3.40755,30.33
CC,72,0.99089,0.1,3.40167,3.3876,3.41575,28.15
CC,72,0.99089,0.11,3.40971,3.39627,3.42316,26.89
CC,72,0.99089,0.12,3.4174,3.40376,3.43103,27.27
CC,72,0.99089,0.13,3.42497,3.41077,3.43917,28.39
CC,72,0.99089,0.14,3.4332,3.41777,3.44863,30.86
CC,72,0.99089,0.15,3.44338,3.42742,3.45934,31.92
CC,72,0.99089,0.16,3.45558,3.44032,3.47085,30.53
CC,72,0.99089,0.17,3.46783,3.45283,3.48284,30.0
CC,72,0.99089,0.18,3.47987,3.46511,3.49463,29.52
CC,72,0.99089,0.19,3.49217,3.47749,3.50685,29.36
CC,72,0.99089,0.2,3.50371,3.48867,3.51875,30.07
CC,72,0.99089,0.21,3.51385,3.49836,3.52934,30.98
CC,72,0.99089,0.22,3.52406,3.50777,3.54035,32.58
CC,72,0.99089,0.23,3.53495,3.51716,3.55274,35.58
CC,72,0.99089,0.24,3.54537,3.52718,3.56356,36.38
CC,72,0.99089,0.25,3.55426,3.53696,3.57156,34.6
CC,72,0.99089,0.26,3.56266,3.54605,3.57927,33.22
CC,72,0.99089,0.27,3.57066,3.55475,3.58658,31.83
CC,72,0.99089,0.28,3.5782,3.56274,3.59367,30.93
CC,72,0.99089,0.29,3.58531,3.57035,3.60027,29.93
CC,72,0.99089,0.3,3.59217,3.57796,3.60638,28.42
CC,72,0.99089,0.31,3.59901,3.58524,3.61278,27.54
CC,72,0.99089,0.32,3.60537,3.59206,3.61868,26.63
CC,72,0.99089,0.33,3.6116,3.59863,3.62458,25.95
CC,72,0.99089,0.34,3.61772,3.60476,3.63068,25.92
CC,72,0.99089,0.35,3.62372,3.61096,3.63648,25.52
CC,72,0.99089,0.36,3.62995,3.61722,3.64268,25.45
CC,72,0.99089,0.37,3.63587,3.62315,3.64858,25.44
CC,72,0.99089,0.38,3.64216,3.62945,3.65487,25.42
CC,72,0.99089,0.39,3.6485,3.63573,3.66128,25.54
CC,72,0.99089,0.4,3.65482,3.64205,3.66759,25.54
CC,72,0.99089,0.41,3.66165,3.64883,3.67448,25.64
CC,72,0.99089,0.42,3.66866,3.65555,3.68178,26.23
CC,72,0.99089,0.43,3.67597,3.66286,3.68908,26.21
CC,72,0.99089,0.44,3.68386,3.67055,3.69717,26.62
CC,72,0.99089,0.45,3.69192,3.67846,3.70538,26.92
CC,72,0.99089,0.46,3.7007,3.68704,3.71436,27.32
CC,72,0.99089,0.47,3.70957,3.69566,3.72347,27.81
CC,72,0.99089,0.48,3.71892,3.70488,3.73296,28.08
CC,72,0.99089,0.49,3.72871,3.71455,3.74287,28.32
CC,72,0.99089,0.5,3.7383,3.72393,3.75267,28.74
CC,72,0.99089,0.51,3.74835,3.73383,3.76287,29.04
CC,72,0.99089,0.52,3.75805,3.74333,3.77277,29.44
CC,72,0.99089,0.53,3.7678,3.75284,3.78276,29.93
CC,72,0.99089,0.54,3.77746,3.76233,3.7926,30.27
CC,72,0.99089,0.55,3.78707,3.77163,3.8025,30.87
CC,72,0.99089,0.56,3.79712,3.78134,3.8129,31.56
CC,72,0.99089,0.57,3.80767,3.79183,3.8235,31.67
CC,72,0.99089,0.58,3.81967,3.80364,3.8357,32.06
CC,72,0.99089,0.59,3.83413,3.81805,3.8502,32.15
CC,72,0.99089,0.6,3.84872,3.83285,3.8646,31.75
CC,72,0.99089,0.61,3.86072,3.84614,3.8753,29.16
CC,72,0.99089,0.62,3.87027,3.85723,3.8833,26.07
CC,72,0.99089,0.63,3.87862,3.86644,3.8908,24.36
CC,72,0.99089,0.64,3.88632,3.87493,3.8977,22.77
CC,72,0.99089,0.65,3.89326,3.88262,3.9039,21.28
CC,72,0.99089,0.66,3.89987,3.88953,3.9102,20.67
CC,72,0.99089,0.67,3.90651,3.89652,3.9165,19.98
CC,72,0.99089,0.68,3.91286,3.90312,3.9226,19.48
CC,72,0.99089,0.69,3.91986,3.91022,3.9295,19.28
CC,72,0.99089,0.7,3.92696,3.91733,3.9366,19.27
CC,72,0.99089,0.71,3.93516,3.92543,3.9449,19.47
CC,72,0.99089,0.72,3.94391,3.93412,3.9537,19.58
CC,72,0.99089,0.73,3.95352,3.94354,3.9635,19.96
CC,72,0.99089,0.74,3.96421,3.95412,3.9743,20.18
CC,72,0.99089,0.75,3.97537,3.96513,3.9856,20.47
CC,72,0.99089,0.76,3.98752,3.97714,3.9979,20.76
CC,72,0.99089,0.77,4.00026,3.98983,4.0107,20.87
CC,72,0.99089,0.78,4.01262,4.00223,4.023,20.77
CC,72,0.99089,0.79,4.02506,4.01482,4.0353,20.48
CC,72,0.99089,0.8,4.03646,4.02623,4.0467,20.47
CC,72,0.99089,0.81,4.04711,4.03712,4.0571,19.98
CC,72,0.99089,0.82,4.05686,4.04692,4.0668,19.88
CC,72,0.99089,0.83,4.06507,4.05562,4.07452,18.9
CC,72,0.99089,0.84,4.07131,4.06241,4.08022,17.81
CC,72,0.99089,0.85,4.07506,4.06661,4.08351,16.9
CC,72,0.99089,0.86,4.07786,4.06961,4.08611,16.5
CC,72,0.99089,0.87,4.08035,4.0722,4.0885,16.3
CC,72,0.99089,0.88,4.08245,4.0743,4.09061,16.31
CC,72,0.99089,0.89,4.08496,4.0766,4.09331,16.7
CC,72,0.99089,0.9,4.08765,4.0793,4.096,16.7
CC,72,0.99089,0.91,4.09051,4.082,4.09902,17.02
CC,72,0.99089,0.92,4.09431,4.0856,4.10301,17.41
CC,72,0.99089,0.93,4.09851,4.0895,4.10752,18.01
CC,72,0.99089,0.94,4.10401,4.0947,4.11332,18.62
CC,72,0.99089,0.95,4.11112,4.1017,4.12053,18.83
CC,72,0.99089,0.96,4.12017,4.1103,4.13004,19.74
CC,72,0.99089,0.97,4.13243,4.12211,4.14275,20.64
CC,72,0.99089,0.98,4.14843,4.138,4.15886,20.86
CC,72,0.99089,0.99,4.16949,4.1589,4.18008,21.17
CC,145,0.98112,0.02,2.92935,2.855,3.00369,148.7
CC,145,0.98112,0.03,3.08983,3.03868,3.14097,102.29
CC,145,0.98112,0.04,3.18945,3.14838,3.23053,82.15
CC,145,0.98112,0.05,3.26274,3.22833,3.29716,68.82
CC,145,0.98112,0.06,3.31941,3.28965,3.34917,59.52
CC,145,0.98112,0.07,3.35516,3.32979,3.38052,50.73
CC,145,0.98112,0.08,3.37357,3.35345,3.39368,40.23
CC,145,0.98112,0.09,3.38608,3.36882,3.40334,34.52
CC,145,0.98112,0.1,3.3963,3.38082,3.41179,30.97
CC,145,0.98112,0.11,3.40514,3.39054,3.41974,29.2
CC,145,0.98112,0.12,3.41301,3.39877,3.42724,28.47
CC,145,0.98112,0.13,3.42073,3.40648,3.43499,28.51
CC,145,0.98112,0.14,3.42853,3.41358,3.44349,29.91
CC,145,0.98112,0.15,3.4371,3.42117,3.45304,31.86
CC,145,0.98112,0.16,3.4476,3.43146,3.46374,32.28
CC,145,0.98112,0.17,3.46012,3.44455,3.47569,31.13
CC,145,0.98112,0.18,3.47238,3.45706,3.48769,30.63
CC,145,0.98112,0.19,3.48447,3.46946,3.49949,30.03
CC,145,0.98112,0.2,3.49677,3.48166,3.51189,30.23
CC,145,0.98112,0.21,3.50778,3.49216,3.52339,31.22
CC,145,0.98112,0.22,3.51805,3.50177,3.53434,32.57
CC,145,0.98112,0.23,3.52858,3.51146,3.54569,34.23
CC,145,0.98112,0.24,3.53908,3.52078,3.55739,36.62
CC,145,0.98112,0.25,3.54918,3.53076,3.5676,36.84
CC,145,0.98112,0.26,3.55801,3.54018,3.57584,35.67
CC,145,0.98112,0.27,3.56646,3.54928,3.58364,34.37
CC,145,0.98112,0.28,3.57429,3.55768,3.5909,33.22
CC,145,0.98112,0.29,3.58193,3.56597,3.5979,31.93
CC,145,0.98112,0.3,3.58911,3.57358,3.60465,31.07
CC,145,0.98112,0.31,3.59591,3.58108,3.61075,29.67
CC,145,0.98112,0.32,3.60273,3.58847,3.617,28.53
CC,145,0.98112,0.33,3.60916,3.59528,3.62305,27.77
CC,145,0.98112,0.34,3.61543,3.60187,3.629,27.13
CC,145,0.98112,0.35,3.62181,3.60848,3.63514,26.66
CC,145,0.98112,0.36,3.62778,3.61458,3.64099,26.41
CC,145,0.98112,0.37,3.63402,3.62088,3.64716,26.28
CC,145,0.98112,0.38,3.64007,3.62689,3.65326,26.37
CC,145,0.98112,0.39,3.64654,3.63328,3.65981,26.54
CC,145,0.98112,0.4,3.65304,3.63978,3.66631,26.53
CC,145,0.98112,0.41,3.65957,3.64618,3.67296,26.78
CC,145,0.98112,0.42,3.66669,3.65317,3.68022,27.04
CC,145,0.98112,0.43,3.67392,3.66018,3.68766,27.48
CC,145,0.98112,0.44,3.68172,3.66787,3.69557,27.7
CC,145,0.98112,0.45,3.68987,3.67568,3.70406,28.38
CC,145,0.98112,0.46,3.69836,3.684,3.71271,28.71
CC,145,0.98112,0.47,3.70741,3.693,3.72182,28.82
CC,145,0.98112,0.48,3.71676,3.702,3.73152,29.52
CC,145,0.98112,0.49,3.72628,3.7114,3.74117,29.77
CC,145,0.98112,0.5,3.73618,3.7212,3.75117,29.97
CC,145,0.98112,0.51,3.74616,3.7309,3.76142,30.52
CC,145,0.98112,0.52,3.75606,3.7408,3.77132,30.52
CC,145,0.98112,0.53,3.76578,3.7502,3.78137,31.17
CC,145,0.98112,0.54,3.77556,3.7598,3.79132,31.52
CC,145,0.98112,0.55,3.78521,3.7694,3.80102,31.62
CC,145,0.98112,0.56,3.79506,3.7789,3.81122,32.32
CC,145,0.98112,0.57,3.80528,3.7891,3.82147,32.37
CC,145,0.98112,0.58,3.81636,3.7999,3.83282,32.92
CC,145,0.98112,0.59,3.82871,3.8124,3.84502,32.62
CC,145,0.98112,0.6,3.84291,3.8271,3.85872,31.62
CC,145,0.98112,0.61,3.85648,3.8413,3.87167,30.37
CC,145,0.98112,0.62,3.86798,3.8543,3.88166,27.36
CC,145,0.98112,0.63,3.87716,3.8645,3.88982,25.32
CC,145,0.98112,0.64,3.8852,3.8734,3.89701,23.61
CC,145,0.98112,0.65,3.89251,3.8815,3.90351,22.01
CC,145,0.98112,0.66,3.8992,3.8885,3.90991,21.41
CC,145,0.98112,0.67,3.90578,3.8956,3.91596,20.36
CC,145,0.98112,0.68,3.91236,3.9023,3.92241,20.11
CC,145,0.98112,0.69,3.91896,3.9089,3.92901,20.1
CC,145,0.98112,0.7,3.92621,3.9163,3.93611,19.81
CC,145,0.98112,0.71,3.93401,3.92381,3.94422,20.41
CC,145,0.98112,0.72,3.94276,3.93241,3.95311,20.7
CC,145,0.98112,0.73,3.95239,3.94201,3.96277,20.76
CC,145,0.98112,0.74,3.96284,3.95201,3.97367,21.66
CC,145,0.98112,0.75,3.97424,3.96342,3.98507,21.65
CC,145,0.98112,0.76,3.98637,3.97532,3.99742,22.11
CC,145,0.98112,0.77,3.99897,3.98792,4.01002,22.1
CC,145,0.98112,0.78,4.01162,4.00062,4.02262,22.0
CC,145,0.98112,0.79,4.0239,4.01292,4.03487,21.95
CC,145,0.98112,0.8,4.03574,4.02482,4.04667,21.85
CC,145,0.98112,0.81,4.04654,4.03572,4.05736,21.65
CC,145,0.98112,0.82,4.05624,4.04562,4.06686,21.25
CC,145,0.98112,0.83,4.06463,4.05442,4.07485,20.43
CC,145,0.98112,0.84,4.07103,4.06171,4.08036,18.64
CC,145,0.98112,0.85,4.07501,4.06641,4.08361,17.21
CC,145,0.98112,0.86,4.07796,4.0696,4.08632,16.72
CC,145,0.98112,0.87,4.08018,4.0718,4.08856,16.75
CC,145,0.98112,0.88,4.08251,4.0742,4.09081,16.61
CC,145,0.98112,0.89,4.08484,4.0763,4.09338,17.08
CC,145,0.98112,0.9,4.08755,4.0789,4.0962,17.3
CC,145,0.98112,0.91,4.09044,4.0815,4.09937,17.86
CC,145,0.98112,0.92,4.09414,4.08491,4.10337,18.46
CC,145,0.98112,0.93,4.09844,4.089,4.10787,18.87
CC,145,0.98112,0.94,4.10372,4.0938,4.11364,19.83
CC,145,0.98112,0.95,4.11075,4.10041,4.1211,20.7
CC,145,0.98112,0.96,4.11988,4.10901,4.13075,21.74
CC,145,0.98112,0.97,4.13169,4.1203,4.14307,22.77
CC,145,0.98112,0.98,4.14766,4.1358,4.15951,23.7
CC,145,0.98112,0.99,4.16853,4.1565,4.18056,24.06
CC,295,0.96085,0.03,2.75876,2.61082,2.9067,295.88
CC,295,0.96085,0.04,3.02986,2.96622,3.0935,127.28
CC,295,0.96085,0.05,3.14996,3.10012,3.1998,99.68
CC,295,0.96085,0.06,3.23336,3.19142,3.2753,83.88
CC,295,0.96085,0.07,3.29593,3.25844,3.33342,74.98
CC,295,0.96085,0.08,3.3396,3.3051,3.37411,69.01
CC,295,0.96085,0.09,3.36458,3.33715,3.392,54.85
CC,295,0.96085,0.1,3.38077,3.35874,3.4028,44.06
CC,295,0.96085,0.11,3.39273,3.37356,3.41191,38.35
CC,295,0.96085,0.12,3.40262,3.38504,3.4202,35.16
CC,295,0.96085,0.13,3.41119,3.39467,3.4277,33.03
CC,295,0.96085,0.14,3.41919,3.40298,3.43541,32.42
CC,295,0.96085,0.15,3.42734,3.41117,3.44351,32.33
CC,295,0.96085,0.16,3.43555,3.41888,3.45221,33.33
CC,295,0.96085,0.17,3.44512,3.42792,3.46231,34.39
CC,295,0.96085,0.18,3.45678,3.43984,3.47371,33.87
CC,295,0.96085,0.19,3.46917,3.45273,3.48562,32.89
CC,295,0.96085,0.2,3.48167,3.46522,3.49811,32.89
CC,295,0.96085,0.21,3.49346,3.47691,3.51002,33.11
CC,295,0.96085,0.22,3.50515,3.48818,3.52211,33.93
CC,295,0.96085,0.23,3.51601,3.49831,3.53372,35.41
CC,295,0.96085,0.24,3.52671,3.5083,3.54512,36.82
CC,295,0.96085,0.25,3.53691,3.5177,3.55612,38.42
CC,295,0.96085,0.26,3.54686,3.52721,3.56652,39.31
CC,295,0.96085,0.27,3.55656,3.5369,3.57622,39.32
CC,295,0.96085,0.28,3.56525,3.54608,3.58442,38.33
CC,295,0.96085,0.29,3.5736,3.55518,3.59202,36.84
CC,295,0.96085,0.3,3.58159,3.56366,3.59952,35.86
CC,295,0.96085,0.31,3.58896,3.5716,3.60632,34.72
CC,295,0.96085,0.32,3.59635,3.57948,3.61321,33.73
CC,295,0.96085,0.33,3.60323,3.58705,3.61942,32.37
CC,295,0.96085,0.34,3.61,3.59418,3.62582,31.63
CC,295,0.96085,0.35,3.61648,3.60115,3.63182,30.67
CC,295,0.96085,0.36,3.62284,3.60767,3.63802,30.34
CC,295,0.96085,0.37,3.62925,3.61418,3.64432,30.14
CC,295,0.96085,0.38,3.63548,3.62064,3.65032,29.68
CC,295,0.96085,0.39,3.64188,3.62685,3.65692,30.07
CC,295,0.96085,0.4,3.64843,3.63345,3.66342,29.97
CC,295,0.96085,0.41,3.6549,3.63966,3.67013,30.46
CC,295,0.96085,0.42,3.66199,3.64666,3.67732,30.66
CC,295,0.96085,0.43,3.66928,3.65393,3.68462,30.69
CC,295,0.96085,0.44,3.67684,3.66115,3.69253,31.38
CC,295,0.96085,0.45,3.68489,3.66896,3.70082,31.86
CC,295,0.96085,0.46,3.69319,3.67706,3.70933,32.27
CC,295,0.96085,0.47,3.70215,3.68567,3.71864,32.96
CC,295,0.96085,0.48,3.71154,3.69485,3.72823,33.38
CC,295,0.96085,0.49,3.72101,3.70408,3.73793,33.85
CC,295,0.96085,0.5,3.7311,3.71396,3.74823,34.27
CC,295,0.96085,0.51,3.74104,3.72386,3.75823,34.38
CC,295,0.96085,0.52,3.751,3.73366,3.76834,34.68
CC,295,0.96085,0.53,3.76119,3.74376,3.77862,34.86
CC,295,0.96085,0.54,3.7709,3.75336,3.78844,35.07
CC,295,0.96085,0.55,3.7808,3.76308,3.79853,35.45
CC,295,0.96085,0.56,3.79065,3.77306,3.80824,35.18
CC,295,0.96085,0.57,3.80069,3.78286,3.81852,35.66
CC,295,0.96085,0.58,3.81096,3.79318,3.82874,35.56
CC,295,0.96085,0.59,3.82195,3.80426,3.83964,35.39
CC,295,0.96085,0.6,3.83346,3.8158,3.85113,35.34
CC,295,0.96085,0.61,3.84586,3.82888,3.86283,33.95
CC,295,0.96085,0.62,3.85836,3.84228,3.87444,32.16
CC,295,0.96085,0.63,3.87034,3.85525,3.88544,30.19
CC,295,0.96085,0.64,3.88053,3.86653,3.89452,28.0
CC,295,0.96085,0.65,3.88903,3.87583,3.90223,26.4
CC,295,0.96085,0.66,3.89653,3.88393,3.90912,25.19
CC,295,0.96085,0.67,3.90343,3.89143,3.91544,24.01
CC,295,0.96085,0.68,3.90995,3.89814,3.92176,23.62
CC,295,0.96085,0.69,3.91678,3.90513,3.92843,23.3
CC,295,0.96085,0.7,3.92365,3.91193,3.93537,23.44
CC,295,0.96085,0.71,3.93144,3.91953,3.94335,23.82
CC,295,0.96085,0.72,3.9397,3.92743,3.95196,24.53
CC,295,0.96085,0.73,3.94915,3.93644,3.96186,25.42
CC,295,0.96085,0.74,3.95925,3.94623,3.97228,26.05
CC,295,0.96085,0.75,3.97036,3.95674,3.98398,27.24
CC,295,0.96085,0.76,3.98206,3.96804,3.99608,28.04
CC,295,0.96085,0.77,3.99457,3.98024,4.0089,28.66
CC,295,0.96085,0.78,4.00726,3.99264,4.02187,29.23
CC,295,0.96085,0.79,4.0197,4.00524,4.03417,28.94
CC,295,0.96085,0.8,4.03175,4.01723,4.04626,29.03
CC,295,0.96085,0.81,4.04259,4.02812,4.05706,28.94
CC,295,0.96085,0.82,4.05279,4.03852,4.06706,28.54
CC,295,0.96085,0.83,4.06148,4.04792,4.07505,27.13
CC,295,0.96085,0.84,4.06847,4.05622,4.08073,24.52
CC,295,0.96085,0.85,4.07355,4.06291,4.0842,21.29
CC,295,0.96085,0.86,4.07681,4.06701,4.08662,19.62
CC,295,0.96085,0.87,4.07955,4.07,4.0891,19.1
CC,295,0.96085,0.88,4.08166,4.072,4.09132,19.32
CC,295,0.96085,0.89,4.08416,4.0742,4.09412,19.92
CC,295,0.96085,0.9,4.08681,4.0767,4.09692,20.22
CC,295,0.96085,0.91,4.08976,4.0791,4.10042,21.32
CC,295,0.96085,0.92,4.09321,4.08211,4.10432,22.22
CC,295,0.96085,0.93,4.09767,4.0859,4.10943,23.53
CC,295,0.96085,0.94,4.10297,4.0905,4.11544,24.94
CC,295,0.96085,0.95,4.10964,4.0962,4.12307,26.87
CC,295,0.96085,0.96,4.11869,4.10411,4.13328,29.17
CC,295,0.96085,0.97,4.13034,4.1145,4.14618,31.68
CC,295,0.96085,0.98,4.14587,4.12911,4.16263,33.52
CC,295,0.96085,0.99,4.16658,4.1493,4.18386,34.56
CC,370,0.9527,0.04,2.93992,2.86056,3.01928,158.72
CC,370,0.9527,0.05,3.09578,3.03906,3.1525,113.44
CC,370,0.9527,0.06,3.19418,3.1474,3.24096,93.57
CC,370,0.9527,0.07,3.26613,3.22498,3.30728,82.3
CC,370,0.9527,0.08,3.31912,3.28034,3.35789,77.55
CC,370,0.9527,0.09,3.35253,3.31929,3.38577,66.48
CC,370,0.9527,0.1,3.37267,3.34652,3.39881,52.28
CC,370,0.9527,0.11,3.38706,3.3654,3.40872,43.32
CC,370,0.9527,0.12,3.39802,3.3789,3.41715,38.25
CC,370,0.9527,0.13,3.40747,3.3899,3.42505,35.15
CC,370,0.9527,0.14,3.41589,3.399,3.43278,33.78
CC,370,0.9527,0.15,3.42403,3.4076,3.44045,32.85
CC,370,0.9527,0.16,3.43224,3.4155,3.44897,33.47
CC,370,0.9527,0.17,3.44099,3.4238,3.45817,34.37
CC,370,0.9527,0.18,3.45136,3.4338,3.46892,35.12
CC,370,0.9527,0.19,3.46329,3.446,3.48058,34.58
CC,370,0.9527,0.2,3.47582,3.4589,3.49274,33.84
CC,370,0.9527,0.21,3.48801,3.4709,3.50512,34.22
CC,370,0.9527,0.22,3.49975,3.4825,3.517,34.5
CC,370,0.9527,0.23,3.51126,3.4935,3.52902,35.52
CC,370,0.9527,0.24,3.52206,3.5035,3.54063,37.13
CC,370,0.9527,0.25,3.5326,3.5135,3.55171,38.21
CC,370,0.9527,0.26,3.5425,3.5229,3.56211,39.21
CC,370,0.9527,0.27,3.55244,3.5325,3.57239,39.89
CC,370,0.9527,0.28,3.56149,3.5417,3.58129,39.59
CC,370,0.9527,0.29,3.57033,3.5511,3.58957,38.47
CC,370,0.9527,0.3,3.57835,3.5597,3.59699,37.29
CC,370,0.9527,0.31,3.58618,3.5683,3.60407,35.77
CC,370,0.9527,0.32,3.59365,3.5763,3.611,34.7
CC,370,0.9527,0.33,3.6007,3.5838,3.61759,33.79
CC,370,0.9527,0.34,3.6077,3.5914,3.624,32.6
CC,370,0.9527,0.35,3.61432,3.5984,3.63025,31.85
CC,370,0.9527,0.36,3.62085,3.6052,3.6365,31.3
CC,370,0.9527,0.37,3.62731,3.612,3.64262,30.62
CC,370,0.9527,0.38,3.63367,3.6183,3.64904,30.74
CC,370,0.9527,0.39,3.64006,3.6249,3.65522,30.32
CC,370,0.9527,0.4,3.64657,3.6312,3.66194,30.74
CC,370,0.9527,0.41,3.65326,3.638,3.66852,30.52
CC,370,0.9527,0.42,3.66013,3.6446,3.67567,31.07
CC,370,0.9527,0.43,3.6674,3.6517,3.6831,31.4
CC,370,0.9527,0.44,3.67481,3.6589,3.69072,31.82
CC,370,0.9527,0.45,3.68276,3.6665,3.69902,32.52
CC,370,0.9527,0.46,3.69115,3.6747,3.70759,32.89
CC,370,0.9527,0.47,3.69991,3.683,3.71682,33.82
CC,370,0.9527,0.48,3.70916,3.6922,3.72612,33.92
CC,370,0.9527,0.49,3.71876,3.7013,3.73622,34.92
CC,370,0.9527,0.5,3.72861,3.7111,3.74612,35.02
CC,370,0.9527,0.51,3.73866,3.7208,3.75652,35.72
CC,370,0.9527,0.52,3.74876,3.731,3.76652,35.52
CC,370,0.9527,0.53,3.75881,3.7408,3.77682,36.02
CC,370,0.9527,0.54,3.7689,3.7509,3.7869,36.0
CC,370,0.9527,0.55,3.77866,3.7606,3.79672,36.12
CC,370,0.9527,0.56,3.78856,3.7703,3.80682,36.52
CC,370,0.9527,0.57,3.79851,3.7803,3.81672,36.42
CC,370,0.9527,0.58,3.80881,3.7905,3.82712,36.62
CC,370,0.9527,0.59,3.81943,3.8013,3.83755,36.25
CC,370,0.9527,0.6,3.83044,3.8123,3.84858,36.28
CC,370,0.9527,0.61,3.84205,3.8244,3.85971,35.31
CC,370,0.9527,0.62,3.85408,3.8371,3.87105,33.95
CC,370,0.9527,0.63,3.86593,3.85,3.88185,31.85
CC,370,0.9527,0.64,3.87708,3.8621,3.89205,29.95
CC,370,0.9527,0.65,3.88653,3.8726,3.90047,27.87
CC,370,0.9527,0.66,3.89458,3.8812,3.90797,26.77
CC,370,0.9527,0.67,3.90195,3.8894,3.91451,25.11
CC,370,0.9527,0.68,3.90863,3.8965,3.92077,24.27
CC,370,0.9527,0.69,3.91552,3.9036,3.92744,23.84
CC,370,0.9527,0.7,3.9225,3.9106,3.9344,23.8
CC,370,0.9527,0.71,3.93007,3.918,3.94215,24.15
CC,370,0.9527,0.72,3.93848,3.9261,3.95087,24.77
CC,370,0.9527,0.73,3.94749,3.9347,3.96028,25.58
CC,370,0.9527,0.74,3.95758,3.9442,3.97096,26.76
CC,370,0.9527,0.75,3.96847,3.9546,3.98235,27.76
CC,370,0.9527,0.76,3.98019,3.9657,3.99469,28.99
CC,370,0.9527,0.77,3.99261,3.9778,4.00742,29.62
CC,370,0.9527,0.78,4.00524,3.99,4.02049,30.49
CC,370,0.9527,0.79,4.01776,4.0025,4.03302,30.52
CC,370,0.9527,0.8,4.02994,4.0148,4.04509,30.29
CC,370,0.9527,0.81,4.04118,4.0262,4.05616,29.96
CC,370,0.9527,0.82,4.05153,4.0366,4.06646,29.86
CC,370,0.9527,0.83,4.06065,4.0464,4.07489,28.49
CC,370,0.9527,0.84,4.06766,4.0547,4.08063,25.93
CC,370,0.9527,0.85,4.07288,4.0616,4.08416,22.56
CC,370,0.9527,0.86,4.07668,4.0664,4.08696,20.56
CC,370,0.9527,0.87,4.07922,4.0692,4.08923,20.03
CC,370,0.9527,0.88,4.0818,4.0718,4.0918,20.0
CC,370,0.9527,0.89,4.08408,4.0738,4.09436,20.56
CC,370,0.9527,0.9,4.0868,4.0761,4.0975,21.4
CC,370,0.9527,0.91,4.08993,4.0789,4.10096,22.06
CC,370,0.9527,0.92,4.09326,4.0816,4.10493,23.33
CC,370,0.9527,0.93,4.09771,4.0853,4.11013,24.83
CC,370,0.9527,0.94,4.10293,4.0896,4.11626,26.66
CC,370,0.9527,0.95,4.10974,4.0953,4.12419,28.89
CC,370,0.9527,0.96,4.11864,4.1029,4.13439,31.49
CC,370,0.9527,0.97,4.13019,4.1133,4.14708,33.78
CC,370,0.9527,0.98,4.14559,4.1273,4.16388,36.58
CC,370,0.9527,0.99,4.16595,4.1472,4.18471,37.51
CC,445,0.94476,0.05,3.0132,2.93792,3.08848,150.55
CC,445,0.94476,0.06,3.1393,3.0806,3.198,117.39
CC,445,0.94476,0.07,3.22501,3.17499,3.27503,100.03
CC,445,0.94476,0.08,3.2885,3.24346,3.33353,90.07
CC,445,0.94476,0.09,3.33361,3.29181,3.3754,83.6
CC,445,0.94476,0.1,3.36018,3.32672,3.39363,66.91
CC,445,0.94476,0.11,3.37834,3.35189,3.40478,52.89
CC,445,0.94476,0.12,3.39188,3.36946,3.4143,44.84
CC,445,0.94476,0.13,3.40261,3.38272,3.4225,39.78
CC,445,0.94476,0.14,3.41189,3.3933,3.43048,37.19
CC,445,0.94476,0.15,3.42026,3.4025,3.43803,35.53
CC,445,0.94476,0.16,3.42864,3.41118,3.4461,34.92
CC,445,0.94476,0.17,3.43724,3.4195,3.45499,35.49
CC,445,0.94476,0.18,3.44665,3.42862,3.46469,36.07
CC,445,0.94476,0.19,3.45781,3.4398,3.47583,36.04
CC,445,0.94476,0.2,3.46995,3.45222,3.48768,35.46
CC,445,0.94476,0.21,3.4822,3.46453,3.49986,35.33
CC,445,0.94476,0.22,3.49412,3.47608,3.51217,36.09
CC,445,0.94476,0.23,3.50558,3.48717,3.52398,36.81
CC,445,0.94476,0.24,3.51678,3.49769,3.53587,38.18
CC,445,0.94476,0.25,3.52771,3.50796,3.54747,39.52
CC,445,0.94476,0.26,3.53773,3.51757,3.5579,40.33
CC,445,0.94476,0.27,3.54792,3.52736,3.56849,41.13
CC,445,0.94476,0.28,3.55738,3.53666,3.5781,41.44
CC,445,0.94476,0.29,3.56635,3.54597,3.58673,40.75
CC,445,0.94476,0.3,3.57493,3.55515,3.59472,39.57
CC,445,0.94476,0.31,3.58294,3.56366,3.60223,38.57
CC,445,0.94476,0.32,3.59068,3.57206,3.60931,37.25
CC,445,0.94476,0.33,3.59795,3.57976,3.61614,36.39
CC,445,0.94476,0.34,3.60504,3.58755,3.62254,34.99
CC,445,0.94476,0.35,3.61204,3.59493,3.62914,34.21
CC,445,0.94476,0.36,3.61855,3.60176,3.63534,33.59
CC,445,0.94476,0.37,3.62524,3.60884,3.64164,32.8
CC,445,0.94476,0.38,3.63168,3.61534,3.64803,32.69
CC,445,0.94476,0.39,3.63815,3.62186,3.65444,32.58
CC,445,0.94476,0.4,3.64479,3.62864,3.66094,32.3
CC,445,0.94476,0.41,3.65142,3.63514,3.6677,32.56
CC,445,0.94476,0.42,3.65825,3.64186,3.67465,32.8
CC,445,0.94476,0.43,3.66549,3.64895,3.68203,33.08
CC,445,0.94476,0.44,3.67295,3.65615,3.68974,33.6
CC,445,0.94476,0.45,3.6809,3.66376,3.69804,34.29
CC,445,0.94476,0.46,3.6892,3.67186,3.70655,34.7
CC,445,0.94476,0.47,3.69785,3.68016,3.71554,35.38
CC,445,0.94476,0.48,3.70715,3.68906,3.72524,36.17
CC,445,0.94476,0.49,3.71675,3.69856,3.73494,36.39
CC,445,0.94476,0.5,3.72659,3.70796,3.74522,37.26
CC,445,0.94476,0.51,3.73665,3.71796,3.75534,37.39
CC,445,0.94476,0.52,3.7466,3.72767,3.76554,37.86
CC,445,0.94476,0.53,3.75695,3.73797,3.77593,37.96
CC,445,0.94476,0.54,3.76705,3.74826,3.78584,37.57
CC,445,0.94476,0.55,3.77708,3.75813,3.79602,37.89
CC,445,0.94476,0.56,3.7871,3.76834,3.80585,37.51
CC,445,0.94476,0.57,3.79723,3.77863,3.81584,37.2
CC,445,0.94476,0.58,3.80748,3.78873,3.82624,37.51
CC,445,0.94476,0.59,3.81784,3.79914,3.83654,37.4
CC,445,0.94476,0.6,3.82863,3.81014,3.84713,36.99
CC,445,0.94476,0.61,3.83963,3.82124,3.85802,36.78
CC,445,0.94476,0.62,3.85084,3.83314,3.86854,35.4
CC,445,0.94476,0.63,3.86219,3.84524,3.87914,33.89
CC,445,0.94476,0.64,3.87349,3.85754,3.88944,31.9
CC,445,0.94476,0.65,3.88373,3.86873,3.89874,30.01
CC,445,0.94476,0.66,3.89254,3.87823,3.90685,28.62
CC,445,0.94476,0.67,3.90024,3.88664,3.91385,27.22
CC,445,0.94476,0.68,3.9073,3.89403,3.92056,26.53
CC,445,0.94476,0.69,3.91424,3.90132,3.92717,25.86
CC,445,0.94476,0.7,3.92125,3.90812,3.93437,26.24
CC,445,0.94476,0.71,3.92875,3.91562,3.94188,26.27
CC,445,0.94476,0.72,3.93699,3.92342,3.95057,27.15
CC,445,0.94476,0.73,3.94599,3.93173,3.96026,28.54
CC,445,0.94476,0.74,3.9558,3.94113,3.97047,29.34
CC,445,0.94476,0.75,3.96669,3.95132,3.98206,30.73
CC,445,0.94476,0.76,3.97825,3.96214,3.99436,32.22
CC,445,0.94476,0.77,3.99054,3.97403,4.00706,33.03
CC,445,0.94476,0.78,4.00309,3.98603,4.02015,34.11
CC,445,0.94476,0.79,4.01575,3.99873,4.03276,34.04
CC,445,0.94476,0.8,4.02789,4.01092,4.04486,33.94
CC,445,0.94476,0.81,4.03915,4.02212,4.05617,34.05
CC,445,0.94476,0.82,4.04954,4.03272,4.06637,33.65
CC,445,0.94476,0.83,4.0586,4.04222,4.07498,32.76
CC,445,0.94476,0.84,4.06595,4.05112,4.08078,29.67
CC,445,0.94476,0.85,4.07165,4.05871,4.08458,25.88
CC,445,0.94476,0.86,4.0756,4.06421,4.087,22.79
CC,445,0.94476,0.87,4.07875,4.068,4.08949,21.49
CC,445,0.94476,0.88,4.0813,4.0704,4.09219,21.78
CC,445,0.94476,0.89,4.0838,4.0728,4.0948,21.99
CC,445,0.94476,0.9,4.0864,4.0749,4.09789,22.98
CC,445,0.94476,0.91,4.08964,4.0776,4.10168,24.08
CC,445,0.94476,0.92,4.09299,4.0802,4.10579,25.59
CC,445,0.94476,0.93,4.09749,4.0838,4.11118,27.37
CC,445,0.94476,0.94,4.1027,4.0879,4.1175,29.6
CC,445,0.94476,0.95,4.10965,4.0935,4.1258,32.3
CC,445,0.94476,0.96,4.11845,4.1008,4.1361,35.3
CC,445,0.94476,0.97,4.13,4.1107,4.1493,38.6
CC,445,0.94476,0.98,4.1453,4.12421,4.1664,42.19
CC,445,0.94476,0.99,4.16565,4.144,4.1873,43.3
CC,520,0.93036,0.06,2.98051,2.89202,3.069,176.98
CC,520,0.93036,0.07,3.12,3.05318,3.18682,133.64
CC,520,0.93036,0.08,3.21118,3.15532,3.26703,111.71
CC,520,0.93036,0.09,3.27834,3.22882,3.32787,99.05
CC,520,0.93036,0.1,3.32711,3.28156,3.37267,91.11
CC,520,0.93036,0.11,3.35677,3.31979,3.39376,73.97
CC,520,0.93036,0.12,3.37661,3.34778,3.40544,57.66
CC,520,0.93036,0.13,3.39131,3.36743,3.41519,47.76
CC,520,0.93036,0.14,3.40273,3.38177,3.42369,41.93
CC,520,0.93036,0.15,3.41234,3.39315,3.43153,38.38
CC,520,0.93036,0.16,3.421,3.40275,3.43926,36.51
CC,520,0.93036,0.17,3.42956,3.41171,3.44741,35.69
CC,520,0.93036,0.18,3.43785,3.41988,3.45581,35.93
CC,520,0.93036,0.19,3.44713,3.42878,3.46549,36.72
CC,520,0.93036,0.2,3.45771,3.43908,3.47634,37.26
CC,520,0.93036,0.21,3.46949,3.45098,3.488,37.02
CC,520,0.93036,0.22,3.4819,3.46348,3.50032,36.84
CC,520,0.93036,0.23,3.49386,3.47531,3.51241,37.1
CC,520,0.93036,0.24,3.50566,3.48671,3.52462,37.9
CC,520,0.93036,0.25,3.51715,3.49791,3.5364,38.48
CC,520,0.93036,0.26,3.52803,3.50814,3.54792,39.78
CC,520,0.93036,0.27,3.53835,3.51824,3.55847,40.22
CC,520,0.93036,0.28,3.54833,3.52774,3.56891,41.16
CC,520,0.93036,0.29,3.55793,3.53738,3.57848,41.11
CC,520,0.93036,0.3,3.56693,3.54651,3.58735,40.84
CC,520,0.93036,0.31,3.57569,3.55572,3.59565,39.93
CC,520,0.93036,0.32,3.58375,3.56433,3.60316,38.83
CC,520,0.93036,0.33,3.59157,3.5726,3.61053,37.92
CC,520,0.93036,0.34,3.59908,3.58073,3.61743,36.7
CC,520,0.93036,0.35,3.60625,3.5883,3.6242,35.9
CC,520,0.93036,0.36,3.61332,3.5959,3.63074,34.83
CC,520,0.93036,0.37,3.61993,3.60293,3.63694,34.01
CC,520,0.93036,0.38,3.62672,3.61,3.64344,33.44
CC,520,0.93036,0.39,3.63324,3.61683,3.64964,32.81
CC,520,0.93036,0.4,3.63983,3.62339,3.65628,32.89
CC,520,0.93036,0.41,3.64648,3.63008,3.66287,32.79
CC,520,0.93036,0.42,3.65336,3.63698,3.66973,32.75
CC,520,0.93036,0.43,3.66041,3.64378,3.67703,33.25
CC,520,0.93036,0.44,3.66761,3.65086,3.68436,33.5
CC,520,0.93036,0.45,3.67537,3.65836,3.69238,34.02
CC,520,0.93036,0.46,3.68338,3.66596,3.7008,34.85
CC,520,0.93036,0.47,3.69177,3.67413,3.7094,35.27
CC,520,0.93036,0.48,3.70085,3.68283,3.71888,36.04
CC,520,0.93036,0.49,3.71008,3.69173,3.72843,36.7
CC,520,0.93036,0.5,3.71984,3.70134,3.73835,37.01
CC,520,0.93036,0.51,3.72992,3.71114,3.74871,37.57
CC,520,0.93036,0.52,3.73992,3.72104,3.75881,37.77
CC,520,0.93036,0.53,3.75036,3.73142,3.76931,37.89
CC,520,0.93036,0.54,3.76053,3.74156,3.77951,37.95
CC,520,0.93036,0.55,3.77066,3.75178,3.78953,37.75
CC,520,0.93036,0.56,3.78055,3.76172,3.79938,37.66
CC,520,0.93036,0.57,3.79047,3.77146,3.80948,38.02
CC,520,0.93036,0.58,3.80035,3.78134,3.81936,38.02
CC,520,0.93036,0.59,3.81058,3.79172,3.82944,37.72
CC,520,0.93036,0.6,3.82089,3.80186,3.83992,38.06
CC,520,0.93036,0.61,3.8313,3.81247,3.85012,37.65
CC,520,0.93036,0.62,3.84211,3.82352,3.8607,37.18
CC,520,0.93036,0.63,3.85272,3.83447,3.87096,36.49
CC,520,0.93036,0.64,3.86385,3.84622,3.88148,35.26
CC,520,0.93036,0.65,3.87468,3.85797,3.89138,33.41
CC,520,0.93036,0.66,3.88503,3.86932,3.90074,31.42
CC,520,0.93036,0.67,3.8943,3.87948,3.90912,29.64
CC,520,0.93036,0.68,3.90225,3.88821,3.91629,28.08
CC,520,0.93036,0.69,3.9096,3.896,3.9232,27.2
CC,520,0.93036,0.7,3.91678,3.90352,3.93004,26.52
CC,520,0.93036,0.71,3.92405,3.91062,3.93747,26.85
CC,520,0.93036,0.72,3.932,3.91848,3.94552,27.04
CC,520,0.93036,0.73,3.94064,3.92671,3.95457,27.86
CC,520,0.93036,0.74,3.95,3.9356,3.9644,28.8
CC,520,0.93036,0.75,3.96025,3.9452,3.97529,30.09
CC,520,0.93036,0.76,3.97158,3.95597,3.98718,31.21
CC,520,0.93036,0.77,3.98334,3.96721,3.99947,32.26
CC,520,0.93036,0.78,3.99592,3.97927,4.01257,33.3
CC,520,0.93036,0.79,4.00845,3.99152,4.02539,33.88
CC,520,0.93036,0.8,4.02102,4.00408,4.03796,33.88
CC,520,0.93036,0.81,4.03285,4.01601,4.04969,33.68
CC,520,0.93036,0.82,4.0439,4.02702,4.06078,33.76
CC,520,0.93036,0.83,4.05391,4.03752,4.0703,32.78
CC,520,0.93036,0.84,4.0624,4.04665,4.07814,31.49
CC,520,0.93036,0.85,4.06882,4.05494,4.08269,27.75
CC,520,0.93036,0.86,4.07372,4.06157,4.08587,24.3
CC,520,0.93036,0.87,4.07724,4.06618,4.08829,22.11
CC,520,0.93036,0.88,4.08013,4.06939,4.09088,21.49
CC,520,0.93036,0.89,4.08264,4.07159,4.09368,22.09
CC,520,0.93036,0.9,4.08519,4.07389,4.09649,22.6
CC,520,0.93036,0.91,4.08827,4.07649,4.10006,23.57
CC,520,0.93036,0.92,4.09159,4.07899,4.10418,25.19
CC,520,0.93036,0.93,4.09554,4.08218,4.10889,26.71
CC,520,0.93036,0.94,4.10063,4.08629,4.11498,28.69
CC,520,0.93036,0.95,4.10698,4.09108,4.12287,31.78
CC,520,0.93036,0.96,4.11512,4.09798,4.13226,34.28
CC,520,0.93036,0.97,4.12582,4.10699,4.14466,37.67
CC,520,0.93036,0.98,4.13981,4.11968,4.15995,40.27
CC,520,0.93036,0.99,4.15871,4.13809,4.17933,41.24
CC,595,0.9237,0.06,2.81015,2.65058,2.96972,319.14
CC,595,0.9237,0.07,3.04563,2.96221,3.12904,166.83
CC,595,0.9237,0.08,3.16028,3.09423,3.22633,132.1
CC,595,0.9237,0.09,3.24057,3.18393,3.29721,113.28
CC,595,0.9237,0.1,3.30061,3.24972,3.35149,101.77
CC,595,0.9237,0.11,3.34145,3.297,3.3859,88.9
CC,595,0.9237,0.12,3.36633,3.33169,3.40097,69.28
CC,595,0.9237,0.13,3.38374,3.35611,3.41138,55.27
CC,595,0.9237,0.14,3.39699,3.37363,3.42034,46.71
CC,595,0.9237,0.15,3.40752,3.38664,3.42841,41.78
CC,595,0.9237,0.16,3.41673,3.39742,3.43605,38.63
CC,595,0.9237,0.17,3.42523,3.40654,3.44391,37.37
CC,595,0.9237,0.18,3.43364,3.41523,3.45205,36.82
CC,595,0.9237,0.19,3.44243,3.42374,3.46113,37.39
CC,595,0.9237,0.2,3.4521,3.43294,3.47126,38.31
CC,595,0.9237,0.21,3.4632,3.44392,3.48247,38.55
CC,595,0.9237,0.22,3.47559,3.45641,3.49478,38.36
CC,595,0.9237,0.23,3.4878,3.46862,3.50698,38.36
CC,595,0.9237,0.24,3.49988,3.48051,3.51926,38.74
CC,595,0.9237,0.25,3.51156,3.49174,3.53138,39.65
CC,595,0.9237,0.26,3.52283,3.50262,3.54305,40.43
CC,595,0.9237,0.27,3.53344,3.51274,3.55415,41.42
CC,595,0.9237,0.28,3.5436,3.52244,3.56475,42.32
CC,595,0.9237,0.29,3.55344,3.53224,3.57464,42.4
CC,595,0.9237,0.3,3.56267,3.54134,3.584,42.66
CC,595,0.9237,0.31,3.57172,3.55074,3.5927,41.96
CC,595,0.9237,0.32,3.57999,3.55954,3.60044,40.9
CC,595,0.9237,0.33,3.58812,3.56825,3.60799,39.74
CC,595,0.9237,0.34,3.5957,3.57634,3.61505,38.71
CC,595,0.9237,0.35,3.60315,3.58444,3.62185,37.41
CC,595,0.9237,0.36,3.61009,3.59186,3.62831,36.45
CC,595,0.9237,0.37,3.61713,3.59935,3.63491,35.56
CC,595,0.9237,0.38,3.62381,3.60635,3.64126,34.91
CC,595,0.9237,0.39,3.63054,3.61335,3.64772,34.37
CC,595,0.9237,0.4,3.63719,3.62026,3.65412,33.86
CC,595,0.9237,0.41,3.64379,3.62685,3.66072,33.87
CC,595,0.9237,0.42,3.6507,3.63374,3.66766,33.92
CC,595,0.9237,0.43,3.6575,3.64038,3.67462,34.24
CC,595,0.9237,0.44,3.66483,3.64745,3.68221,34.76
CC,595,0.9237,0.45,3.6724,3.65494,3.68986,34.92
CC,595,0.9237,0.46,3.68018,3.66235,3.69801,35.66
CC,595,0.9237,0.47,3.68864,3.67054,3.70674,36.2
CC,595,0.9237,0.48,3.69742,3.67884,3.71599,37.14
CC,595,0.9237,0.49,3.70654,3.68764,3.72543,37.79
CC,595,0.9237,0.5,3.71631,3.69714,3.73548,38.35
CC,595,0.9237,0.51,3.72598,3.70654,3.74543,38.89
CC,595,0.9237,0.52,3.73622,3.71661,3.75583,39.22
CC,595,0.9237,0.53,3.74658,3.72683,3.76633,39.5
CC,595,0.9237,0.54,3.75661,3.73674,3.77648,39.75
CC,595,0.9237,0.55,3.76668,3.74684,3.78653,39.7
CC,595,0.9237,0.56,3.77693,3.75712,3.79673,39.61
CC,595,0.9237,0.57,3.78669,3.76694,3.80643,39.49
CC,595,0.9237,0.58,3.79673,3.77687,3.81658,39.72
CC,595,0.9237,0.59,3.80682,3.78716,3.82648,39.33
CC,595,0.9237,0.6,3.81694,3.79717,3.83672,39.54
CC,595,0.9237,0.61,3.82714,3.80756,3.84672,39.15
CC,595,0.9237,0.62,3.83784,3.81846,3.85722,38.76
CC,595,0.9237,0.63,3.84834,3.82927,3.86742,38.14
CC,595,0.9237,0.64,3.85929,3.84066,3.87792,37.26
CC,595,0.9237,0.65,3.87036,3.85266,3.88806,35.4
CC,595,0.9237,0.66,3.88101,3.86426,3.89776,33.5
CC,595,0.9237,0.67,3.89091,3.87525,3.90656,31.31
CC,595,0.9237,0.68,3.89959,3.88467,3.91451,29.84
CC,595,0.9237,0.69,3.90729,3.89307,3.92151,28.44
CC,595,0.9237,0.7,3.91452,3.90067,3.92836,27.69
CC,595,0.9237,0.71,3.92177,3.90778,3.93576,27.98
CC,595,0.9237,0.72,3.92963,3.91547,3.94378,28.3
CC,595,0.9237,0.73,3.93782,3.92329,3.95235,29.06
CC,595,0.9237,0.74,3.94704,3.93188,3.9622,30.32
CC,595,0.9237,0.75,3.95704,3.94138,3.97269,31.31
CC,595,0.9237,0.76,3.96787,3.95159,3.98416,32.57
CC,595,0.9237,0.77,3.97957,3.96248,3.99666,34.18
CC,595,0.9237,0.78,3.99182,3.97428,4.00936,35.08
CC,595,0.9237,0.79,4.00433,3.98619,4.02247,36.28
CC,595,0.9237,0.8,4.01689,3.99859,4.0352,36.62
CC,595,0.9237,0.81,4.02877,4.01029,4.04726,36.97
CC,595,0.9237,0.82,4.04025,4.02179,4.0587,36.92
CC,595,0.9237,0.83,4.05044,4.03229,4.06859,36.3
CC,595,0.9237,0.84,4.05957,4.04219,4.07695,34.76
CC,595,0.9237,0.85,4.06651,4.0508,4.08222,31.42
CC,595,0.9237,0.86,4.07192,4.0583,4.08554,27.24
CC,595,0.9237,0.87,4.07623,4.0642,4.08826,24.06
CC,595,0.9237,0.88,4.07931,4.0678,4.09082,23.02
CC,595,0.9237,0.89,4.08219,4.0707,4.09368,22.98
CC,595,0.9237,0.9,4.08474,4.0729,4.09658,23.68
CC,595,0.9237,0.91,4.08784,4.0755,4.10018,24.68
CC,595,0.9237,0.92,4.09112,4.0781,4.10414,26.04
CC,595,0.9237,0.93,4.0952,4.0811,4.1093,28.2
CC,595,0.9237,0.94,4.10015,4.0851,4.1152,30.1
CC,595,0.9237,0.95,4.10623,4.0899,4.12256,32.66
CC,595,0.9237,0.96,4.11425,4.0962,4.1323,36.1
CC,595,0.9237,0.97,4.12459,4.105,4.14418,39.18
CC,595,0.9237,0.98,4.13816,4.117,4.15932,42.32
CC,595,0.9237,0.99,4.15658,4.1349,4.17825,43.35
CC,670,0.91844,0.07,2.98663,2.88341,3.08984,206.43
CC,670,0.91844,0.08,3.12338,3.04583,3.20093,155.1
CC,670,0.91844,0.09,3.21374,3.14892,3.27856,129.64
CC,670,0.91844,0.1,3.28056,3.22365,3.33747,113.82
CC,670,0.91844,0.11,3.32904,3.27853,3.37954,101.01
CC,670,0.91844,0.12,3.35848,3.31826,3.39869,80.43
CC,670,0.91844,0.13,3.37831,3.34686,3.40977,62.91
CC,670,0.91844,0.14,3.39315,3.36733,3.41897,51.64
CC,670,0.91844,0.15,3.40467,3.38197,3.42737,45.4
CC,670,0.91844,0.16,3.41434,3.39368,3.43499,41.31
CC,670,0.91844,0.17,3.42314,3.40342,3.44287,39.46
CC,670,0.91844,0.18,3.43155,3.4123,3.45079,38.49
CC,670,0.91844,0.19,3.44024,3.42092,3.45956,38.64
CC,670,0.91844,0.2,3.44962,3.4298,3.46945,39.64
CC,670,0.91844,0.21,3.46027,3.44029,3.48025,39.95
CC,670,0.91844,0.22,3.47218,3.45207,3.4923,40.23
CC,670,0.91844,0.23,3.48464,3.46466,3.50463,39.98
CC,670,0.91844,0.24,3.49674,3.47667,3.51682,40.15
CC,670,0.91844,0.25,3.50851,3.48799,3.52904,41.04
CC,670,0.91844,0.26,3.51997,3.49919,3.54076,41.56
CC,670,0.91844,0.27,3.53084,3.50942,3.55226,42.84
CC,670,0.91844,0.28,3.54119,3.51958,3.5628,43.22
CC,670,0.91844,0.29,3.55105,3.5292,3.57289,43.69
CC,670,0.91844,0.3,3.56053,3.5385,3.58256,44.06
CC,670,0.91844,0.31,3.56971,3.548,3.59141,43.4
CC,670,0.91844,0.32,3.57816,3.55682,3.59951,42.7
CC,670,0.91844,0.33,3.58641,3.56562,3.6072,41.58
CC,670,0.91844,0.34,3.59416,3.57412,3.61421,40.1
CC,670,0.91844,0.35,3.60156,3.58193,3.6212,39.27
CC,670,0.91844,0.36,3.60896,3.58992,3.628,38.09
CC,670,0.91844,0.37,3.61583,3.59714,3.63452,37.38
CC,670,0.91844,0.38,3.62273,3.60463,3.64083,36.2
CC,670,0.91844,0.39,3.62948,3.61153,3.64743,35.9
CC,670,0.91844,0.4,3.63617,3.61852,3.65383,35.31
CC,670,0.91844,0.41,3.64285,3.62525,3.66044,35.19
CC,670,0.91844,0.42,3.64983,3.63224,3.66743,35.19
CC,670,0.91844,0.43,3.65665,3.63897,3.67433,35.36
CC,670,0.91844,0.44,3.66403,3.64614,3.68192,35.78
CC,670,0.91844,0.45,3.6715,3.65345,3.68954,36.09
CC,670,0.91844,0.46,3.67942,3.66094,3.6979,36.97
CC,670,0.91844,0.47,3.68769,3.66886,3.70653,37.67
CC,670,0.91844,0.48,3.69642,3.67724,3.7156,38.37
CC,670,0.91844,0.49,3.70582,3.68624,3.72539,39.15
CC,670,0.91844,0.5,3.71522,3.69534,3.7351,39.76
CC,670,0.91844,0.51,3.7253,3.70513,3.74548,40.35
CC,670,0.91844,0.52,3.73532,3.71494,3.7557,40.76
CC,670,0.91844,0.53,3.74561,3.72522,3.76599,40.77
CC,670,0.91844,0.54,3.75592,3.73543,3.7764,40.98
CC,670,0.91844,0.55,3.76591,3.74534,3.78648,41.14
CC,670,0.91844,0.56,3.77612,3.75564,3.7966,40.97
CC,670,0.91844,0.57,3.78606,3.76573,3.80639,40.66
CC,670,0.91844,0.58,3.79599,3.77544,3.81654,41.1
CC,670,0.91844,0.59,3.80589,3.78553,3.82625,40.72
CC,670,0.91844,0.6,3.81603,3.79574,3.83633,40.59
CC,670,0.91844,0.61,3.82623,3.80593,3.84653,40.6
CC,670,0.91844,0.62,3.83658,3.81663,3.85653,39.9
CC,670,0.91844,0.63,3.84708,3.82732,3.86684,39.52
CC,670,0.91844,0.64,3.85769,3.83853,3.87685,38.32
CC,670,0.91844,0.65,3.86838,3.84982,3.88694,37.12
CC,670,0.91844,0.66,3.87936,3.86171,3.89701,35.3
CC,670,0.91844,0.67,3.8893,3.87264,3.90596,33.32
CC,670,0.91844,0.68,3.89854,3.88284,3.91424,31.4
CC,670,0.91844,0.69,3.90651,3.89146,3.92156,30.1
CC,670,0.91844,0.7,3.91381,3.89907,3.92855,29.48
CC,670,0.91844,0.71,3.9213,3.90646,3.93614,29.68
CC,670,0.91844,0.72,3.92906,3.91416,3.94396,29.8
CC,670,0.91844,0.73,3.9374,3.92197,3.95283,30.86
CC,670,0.91844,0.74,3.94669,3.93075,3.96264,31.88
CC,670,0.91844,0.75,3.95645,3.93987,3.97304,33.16
CC,670,0.91844,0.76,3.96744,3.95006,3.98483,34.77
CC,670,0.91844,0.77,3.97904,3.96106,3.99702,35.96
CC,670,0.91844,0.78,3.99126,3.97236,4.01016,37.8
CC,670,0.91844,0.79,4.00376,3.98445,4.02306,38.61
CC,670,0.91844,0.8,4.01606,3.99636,4.03576,39.4
CC,670,0.91844,0.81,4.02826,4.00836,4.04816,39.8
CC,670,0.91844,0.82,4.03937,4.01947,4.05927,39.8
CC,670,0.91844,0.83,4.04986,4.03026,4.06946,39.2
CC,670,0.91844,0.84,4.05863,4.03987,4.07739,37.51
CC,670,0.91844,0.85,4.06578,4.04897,4.08259,33.61
CC,670,0.91844,0.86,4.07129,4.05658,4.08599,29.4
CC,670,0.91844,0.87,4.07574,4.06289,4.0886,25.71
CC,670,0.91844,0.88,4.07924,4.06699,4.09148,24.49
CC,670,0.91844,0.89,4.08224,4.07009,4.09438,24.29
CC,670,0.91844,0.9,4.08495,4.0725,4.0974,24.9
CC,670,0.91844,0.91,4.08809,4.07509,4.10108,25.99
CC,670,0.91844,0.92,4.09169,4.0778,4.10558,27.78
CC,670,0.91844,0.93,4.09569,4.0808,4.11059,29.79
CC,670,0.91844,0.94,4.10088,4.0847,4.11707,32.38
CC,670,0.91844,0.95,4.10733,4.08949,4.12517,35.67
CC,670,0.91844,0.96,4.11555,4.0961,4.135,38.9
CC,670,0.91844,0.97,4.12625,4.10479,4.1477,42.91
CC,670,0.91844,0.98,4.1405,4.11749,4.1635,46.01
CC,670,0.91844,0.99,4.15915,4.13549,4.1828,47.31
CC,745,0.91166,0.07,2.82597,2.65076,3.00117,350.4
CC,745,0.91166,0.08,3.05138,2.95304,3.14973,196.69
CC,745,0.91166,0.09,3.16359,3.08512,3.24207,156.96
CC,745,0.91166,0.1,3.24283,3.17566,3.30999,134.33
CC,745,0.91166,0.11,3.3021,3.24252,3.36168,119.16
CC,745,0.91166,0.12,3.34252,3.29298,3.39205,99.07
CC,745,0.91166,0.13,3.36764,3.32968,3.4056,75.92
CC,745,0.91166,0.14,3.38574,3.35572,3.41577,60.05
CC,745,0.91166,0.15,3.39914,3.37406,3.42423,50.17
CC,745,0.91166,0.16,3.41009,3.38778,3.4324,44.62
CC,745,0.91166,0.17,3.41917,3.39846,3.43989,41.43
CC,745,0.91166,0.18,3.42777,3.40784,3.44771,39.87
CC,745,0.91166,0.19,3.43648,3.41674,3.45621,39.47
CC,745,0.91166,0.2,3.44533,3.42538,3.46529,39.91
CC,745,0.91166,0.21,3.45515,3.43474,3.47557,40.83
CC,745,0.91166,0.22,3.46662,3.4458,3.48744,41.64
CC,745,0.91166,0.23,3.47886,3.45808,3.49965,41.57
CC,745,0.91166,0.24,3.49124,3.4702,3.51228,42.08
CC,745,0.91166,0.25,3.50337,3.48208,3.52466,42.58
CC,745,0.91166,0.26,3.51498,3.49342,3.53654,43.12
CC,745,0.91166,0.27,3.52609,3.50402,3.54816,44.14
CC,745,0.91166,0.28,3.53678,3.51444,3.55911,44.67
CC,745,0.91166,0.29,3.54687,3.52416,3.56957,45.41
CC,745,0.91166,0.3,3.55666,3.53392,3.5794,45.48
CC,745,0.91166,0.31,3.56584,3.54334,3.58835,45.01
CC,745,0.91166,0.32,3.57475,3.55236,3.59715,44.79
CC,745,0.91166,0.33,3.58314,3.56142,3.60485,43.43
CC,745,0.91166,0.34,3.59114,3.5699,3.61238,42.48
CC,745,0.91166,0.35,3.59879,3.57832,3.61926,40.94
CC,745,0.91166,0.36,3.60625,3.58626,3.62624,39.98
CC,745,0.91166,0.37,3.61324,3.59368,3.6328,39.12
CC,745,0.91166,0.38,3.62028,3.60128,3.63928,38.0
CC,745,0.91166,0.39,3.6272,3.60849,3.64591,37.42
CC,745,0.91166,0.4,3.63397,3.6157,3.65223,36.52
CC,745,0.91166,0.41,3.64086,3.62269,3.65904,36.35
CC,745,0.91166,0.42,3.6478,3.6297,3.6659,36.2
CC,745,0.91166,0.43,3.65479,3.63677,3.6728,36.03
CC,745,0.91166,0.44,3.6619,3.64364,3.68017,36.54
CC,745,0.91166,0.45,3.66944,3.65089,3.68799,37.1
CC,745,0.91166,0.46,3.6772,3.6584,3.69599,37.58
CC,745,0.91166,0.47,3.68539,3.6661,3.70467,38.57
CC,745,0.91166,0.48,3.69403,3.67446,3.7136,39.15
CC,745,0.91166,0.49,3.70317,3.6831,3.72324,40.14
CC,745,0.91166,0.5,3.71258,3.69209,3.73307,40.98
CC,745,0.91166,0.51,3.72252,3.70177,3.74327,41.5
CC,745,0.91166,0.52,3.73251,3.71146,3.75356,42.1
CC,745,0.91166,0.53,3.74285,3.72167,3.76402,42.35
CC,745,0.91166,0.54,3.75302,3.73176,3.77429,42.53
CC,745,0.91166,0.55,3.76334,3.7421,3.78457,42.47
CC,745,0.91166,0.56,3.7734,3.7521,3.79469,42.59
CC,745,0.91166,0.57,3.78335,3.76229,3.8044,42.11
