Repository: KikETs/ECM_HYBRID_BMS_JOINT

## Results

| Arm | Model | Size | Protocol | Result | Worst cell |
|---|---|---|---|---|---|
| SOP | 2RC table + trim (A8) | 4 effective coefficients, 2 EW states | leave-one-cell-out | usable current 69.6 % discharge, 59.5 % charge (τ = 10 s) | 59.9 % / 53.5 % (BOOST_REST) |
| SOH | dQ/dV ridge | 65 coefficients | leave-one-cell-out | RMSE 0.0094, bias −0.0005 | 0.0130 (BOOST_REST) |
| SOC | 2RC EKF, low-current gate | 3 states | leave-one-cell-out | **2.34 %p** over six sensor disturbances on estimated SOH (2.325 on true SOH), per cell 2.00–2.75 | 4.60 %p (BOOST_NEGPULSE_1S, current offset −0.10 A) |

The SOH arm was a 10,945-parameter CNN until the second audit round. Nested
selection — every candidate scored on the five training cells before the
held-out cell is touched — places that CNN **last on all six folds**, so it
was replaced by ridge: better on every cell, **6.50 µs against 19 442 µs** on
the board, and half the firmware (§36).

Safety factor λ is calibrated **per held-out cell**: cell *i* is scored under
a λ fitted with cell *i* removed entirely. Per-cell λ spans 0.683–0.708
(discharge 10 s). Observed exceedance is 1 of 491 rows on discharge 10 s and
1 of 2461 on charge 10 s, with one-sided 95 % upper bounds of 0.96 % and
0.19 %. **Zero observed exceedance is not zero risk**; the bound is the
number to quote. "Usable current" is the median of λ·predicted / measured.

Per-cycle cost on the board: one SOC EKF step, one A8 feature update and four
SOP inversions — **227.79 µs median**, and **339.84 µs** if each stage hits
its own observed maximum at once, which is 2.278 % and 3.398 % of a 100 Hz
budget. The second figure is a **derived cycle-budget estimate, not a measured
WCET**: it sums per-stage maxima measured separately, and it assumes four
solves per cycle.

Since §37.22 the summation error is measured rather than assumed. A firmware
command runs feature update, SOC EKF, trim and **one** inversion back to back
in a single DWT window: **67.116 µs median, 93.484 µs observed maximum** over
the same 200 operating points, against 68.226 and 96.108 for the same stages
added — summing overstates by 1.65 % at the median and 2.81 % at the maximum.
Read that narrowly. The four stages run sequentially in one window but their
**outputs are not wired into each other**, it is one solve rather than the
four a cycle performs, and an observed maximum over 200 points is not a WCET.
339.84 µs remains the four-solve budget figure. Individually: SOP
inversion 53.21 µs median and 81.09 worst, SOC EKF 8.16, A8 feature
update 6.79, SOH 6.50 once per charge rather than per cycle. Deployment
build text **70 796 B**. Measured on a NUCLEO-H563ZI
after flashing; `repro/run_parity.py` checks the C against Python to
9.2 × 10⁻⁶ and `mcu/bench_soh.py` checks the board's SOH against NumPy on 282
real curves.

Those SOP figures are 5.3 % slower than the same code in the previous
firmware, which held the CNN. Removing 71 kB the SOP path never calls moved
every hot function and changed eight alignments; with the instruction cache
disabled the ordering reverses. An embedded timing claim at this granularity
is a property of the image, not the algorithm (§36.4).

> Two audit rounds (2026-08-27 and 2026-08-31, branch
> `audit/etransportation-readiness`) revised several numbers above and
> contradicted others. `.paper_state/paper_map.yaml` lists every claim with
> its status; `.paper_state/evidence_ledger.yaml` carries the measurements;
> §34 and §35 of [docs/sop_hybrid_spec.md](docs/sop_hybrid_spec.md) record
> both rounds. In particular: the SOH arm was a CNN and is now ridge, because
> nested selection places that CNN last on all six folds; 78 % of the
> discharge SOP labels are extrapolated rather than measured; and the numbers
> above are computed on the label's own SOC.

**What this work claims, and what it does not.** Not superiority, and not
equivalence — no equivalence margin was pre-specified and no noninferiority
test was run, so neither word is available. What the measurements support is
that **the A8 trim reaches competitive safety-adjusted usable current against
the A3, LSTM, GRU and FFRLS baselines tested here, using four effective
deployed coefficients**, with bootstrap intervals that overlap and a ranking
that changes with direction and horizon. The header ships 50 floats; "four
effective deployed coefficients" is the accurate phrase, not "a four-parameter
model".

The production-readiness claim of the first draft is **withdrawn**, and the
title no longer says "production". Every SOP number above is computed on the
label's own SOC, which a vehicle does not have.

Scored on identical pulses, estimated state costs about 4 %p of usable current
and leaves discharge exceedance unchanged (3 of 388 either way). The larger
effect is elsewhere and needs stating carefully: **estimated SOC changes which
pulse-derived labels satisfy the evaluation inclusion rule**, and the subset

File: analysis/rpcwby_resistance.csv (part 1 of 21)
cell,cycle,SOC,direction,I_A,tau_s,tau_actual_s,T_C,rest_before_s,V_pre_V,V_tau_V,R_mOhm,CAP_Ah,SOH
RPC_CC,1,0.9973,discharge,-30.0,2.0,2.0,25.43,3841.2,4.1819,3.82,12.0633,2.9103,1.0
RPC_CC,1,0.9973,discharge,-30.0,10.0,9.0,25.43,3841.2,4.1819,3.7564,14.1833,2.9103,1.0
RPC_CC,1,0.9726,charge,2.251,2.0,2.0,26.26,60.0,4.12,4.1501,13.3695,2.9103,1.0
RPC_CC,1,0.9726,charge,2.251,10.0,9.0,26.26,60.0,4.12,4.15,13.325,2.9103,1.0
RPC_CC,1,0.9487,discharge,-30.0,2.0,2.0,25.43,3600.0,4.1053,3.7689,11.2133,2.9103,1.0
RPC_CC,1,0.9487,discharge,-30.0,10.0,9.0,25.43,3600.0,4.1053,3.7227,12.7533,2.9103,1.0
RPC_CC,1,0.9244,charge,5.481,2.0,2.0,26.19,60.0,4.0837,4.1501,12.1137,2.9103,1.0
RPC_CC,1,0.9244,charge,5.481,10.0,9.0,26.19,60.0,4.0837,4.15,12.0955,2.9103,1.0
RPC_CC,1,0.9002,discharge,-30.0,2.0,2.0,25.48,3600.0,4.0834,3.7533,11.0033,2.9103,1.0
RPC_CC,1,0.9002,discharge,-30.0,10.0,9.0,25.48,3600.0,4.0834,3.7026,12.6933,2.9103,1.0
RPC_CC,1,0.876,charge,6.796,2.0,2.0,26.25,60.0,4.0685,4.1501,12.0074,2.9103,1.0
RPC_CC,1,0.876,charge,6.796,10.0,9.0,26.25,60.0,4.0685,4.15,11.9927,2.9103,1.0
RPC_CC,1,0.8032,discharge,-30.0,2.0,1.0,25.45,3600.0,4.0341,3.7057,10.9467,2.9103,1.0
RPC_CC,1,0.8032,discharge,-30.0,10.0,9.0,25.45,3600.0,4.0341,3.6196,13.8167,2.9103,1.0
RPC_CC,1,0.7795,charge,13.137,2.0,2.0,26.28,60.0,3.9822,4.1494,12.7274,2.9103,1.0
RPC_CC,1,0.7795,charge,13.137,10.0,9.0,26.28,60.0,3.9822,4.1501,12.7807,2.9103,1.0
RPC_CC,1,0.7062,discharge,-30.0,2.0,2.0,25.46,3600.0,3.9276,3.5894,11.2733,2.9103,1.0
RPC_CC,1,0.7062,discharge,-30.0,10.0,9.0,25.46,3600.0,3.9276,3.5318,13.1933,2.9103,1.0
RPC_CC,1,0.6825,charge,15.001,2.0,2.0,26.2,60.0,3.8781,4.0351,10.466,2.9103,1.0
RPC_CC,1,0.6825,charge,15.001,10.0,9.0,26.2,60.0,3.8781,4.0817,13.5724,2.9103,1.0
RPC_CC,1,0.6091,discharge,-30.0,2.0,1.0,25.49,3600.0,3.845,3.5294,10.52,2.9103,1.0
RPC_CC,1,0.6091,discharge,-30.0,10.0,9.0,25.49,3600.0,3.845,3.4562,12.96,2.9103,1.0
RPC_CC,1,0.5855,charge,15.001,2.0,2.0,26.18,60.0,3.8002,3.9567,10.4326,2.9103,1.0
RPC_CC,1,0.5855,charge,15.001,10.0,9.0,26.18,60.0,3.8002,3.9929,12.8458,2.9103,1.0
RPC_CC,1,0.5121,discharge,-30.0,2.0,2.0,25.49,3600.0,3.7408,3.4168,10.8,2.9103,1.0
RPC_CC,1,0.5121,discharge,-30.0,10.0,9.0,25.49,3600.0,3.7408,3.3496,13.04,2.9103,1.0
RPC_CC,1,0.4884,charge,15.001,2.0,2.0,26.23,60.0,3.707,3.8645,10.4993,2.9103,1.0
RPC_CC,1,0.4884,charge,15.001,10.0,9.0,26.23,60.0,3.707,3.8992,12.8125,2.9103,1.0
RPC_CC,1,0.415,discharge,-30.0,2.0,2.0,25.48,3600.0,3.6593,3.3364,10.7633,2.9103,1.0
RPC_CC,1,0.415,discharge,-30.0,10.0,9.0,25.48,3600.0,3.6593,3.2674,13.0633,2.9103,1.0
RPC_CC,1,0.3914,charge,15.001,2.0,2.0,26.31,60.0,3.628,3.7846,10.4393,2.9103,1.0
RPC_CC,1,0.3914,charge,15.001,10.0,9.0,26.31,60.0,3.628,3.8208,12.8525,2.9103,1.0
RPC_CC,1,0.318,discharge,-30.0,2.0,2.0,25.48,3600.0,3.6012,3.2743,10.8967,2.9103,1.0
RPC_CC,1,0.318,discharge,-30.0,10.0,9.0,25.48,3600.0,3.6012,3.1995,13.39,2.9103,1.0
RPC_CC,1,0.2944,charge,15.001,2.0,2.0,26.38,60.0,3.5633,3.72,10.446,2.9103,1.0
RPC_CC,1,0.2944,charge,15.001,10.0,9.0,26.38,60.0,3.5633,3.76,13.1125,2.9103,1.0
RPC_CC,1,0.221,discharge,-30.0,2.0,2.0,25.48,3600.0,3.5154,3.1758,11.32,2.9103,1.0
RPC_CC,1,0.221,discharge,-30.0,10.0,9.0,25.48,3600.0,3.5154,3.1029,13.75,2.9103,1.0
RPC_CC,1,0.1973,charge,15.001,2.0,2.0,26.39,60.0,3.4683,3.631,10.8459,2.9103,1.0
RPC_CC,1,0.1973,charge,15.001,10.0,9.0,26.39,60.0,3.4683,3.6732,13.6591,2.9103,1.0
RPC_CC,1,0.1724,discharge,-30.0,2.0,2.0,25.48,3600.0,3.4481,3.1077,11.3467,2.9103,1.0
RPC_CC,1,0.1724,discharge,-30.0,10.0,9.0,25.48,3600.0,3.4481,3.0296,13.95,2.9103,1.0
RPC_CC,1,0.1488,charge,15.001,2.0,2.0,26.41,60.0,3.422,3.5827,10.7126,2.9103,1.0
RPC_CC,1,0.1488,charge,15.001,10.0,9.0,26.41,60.0,3.422,3.6113,12.6192,2.9103,1.0
RPC_CC,1,0.1239,discharge,-30.0,2.0,2.0,25.48,3600.0,3.4148,3.0243,13.0167,2.9103,1.0
RPC_CC,1,0.1239,discharge,-30.0,10.0,9.0,25.48,3600.0,3.4148,2.8088,20.2,2.9103,1.0
RPC_CC,1,0.1003,charge,15.001,2.0,2.0,26.68,60.0,3.3833,3.5593,11.7326,2.9103,1.0
RPC_CC,1,0.1003,charge,15.001,10.0,9.0,26.68,60.0,3.3833,3.5897,13.7591,2.9103,1.0
RPC_CC,1,0.0754,discharge,-24.733,2.0,2.0,25.47,3600.0,3.3665,2.7796,23.7294,2.9103,1.0
RPC_CC,1,0.0754,discharge,-24.733,10.0,9.0,25.47,3600.0,3.3665,2.5497,33.0247,2.9103,1.0
RPC_CC,1,0.0572,charge,15.0,2.0,2.0,26.86,60.0,3.2323,3.4559,14.9067,2.9103,1.0
RPC_CC,1,0.0572,charge,15.0,10.0,9.0,26.86,60.0,3.2323,3.541,20.58,2.9103,1.0
RPC_CC,1,0.0463,discharge,-11.56,2.0,1.0,25.49,3600.0,3.2149,2.5463,57.8374,2.9103,1.0
RPC_CC,1,0.0463,discharge,-11.56,10.0,9.0,25.49,3600.0,3.2149,2.5498,57.5346,2.9103,1.0
RPC_CC,1,0.0357,charge,15.001,2.0,2.0,26.32,60.0,3.0474,3.3205,18.2055,2.9103,1.0
RPC_CC,1,0.0357,charge,15.001,10.0,9.0,26.32,60.0,3.0474,3.444,26.4382,2.9103,1.0
RPC_CC,1,0.0318,discharge,-8.039,2.0,1.0,25.51,3600.0,3.0928,2.5482,67.7456,2.9103,1.0
RPC_CC,1,0.0318,discharge,-8.039,10.0,9.0,25.51,3600.0,3.0928,2.5498,67.5466,2.9103,1.0
RPC_CC,1,0.025,charge,15.001,2.0,2.0,26.0,60.0,2.9003,3.2227,21.4919,2.9103,1.0
RPC_CC,1,0.025,charge,15.001,10.0,9.0,26.0,60.0,2.9003,3.3809,32.0379,2.9103,1.0
RPC_CC,1,0.9973,discharge,-30.0,2.0,2.0,25.48,1454.8,4.1851,3.8244,12.0233,2.9103,1.0
RPC_CC,1,0.9973,discharge,-30.0,10.0,9.0,25.48,1454.8,4.1851,3.7594,14.19,2.9103,1.0
RPC_CC,1,0.9487,discharge,-30.0,2.0,2.0,25.88,300.0,4.1045,3.7749,10.9867,2.9103,1.0
RPC_CC,1,0.9487,discharge,-30.0,10.0,9.0,25.88,300.0,4.1045,3.7292,12.51,2.9103,1.0
RPC_CC,1,0.9002,discharge,-30.0,2.0,2.0,25.97,300.0,4.0823,3.7605,10.7267,2.9103,1.0
RPC_CC,1,0.9002,discharge,-30.0,10.0,9.0,25.97,300.0,4.0823,3.7087,12.4533,2.9103,1.0
RPC_CC,1,0.8032,discharge,-30.001,2.0,2.0,25.88,300.0,4.0318,3.6951,11.223,2.9103,1.0
RPC_CC,1,0.8032,discharge,-30.001,10.0,9.0,25.88,300.0,4.0318,3.6238,13.5995,2.9103,1.0
RPC_CC,1,0.7061,discharge,-30.001,2.0,2.0,25.92,300.0,3.9245,3.5962,10.943,2.9103,1.0
RPC_CC,1,0.7061,discharge,-30.001,10.0,9.0,25.92,300.0,3.9245,3.5373,12.9062,2.9103,1.0
RPC_CC,1,0.6091,discharge,-30.001,2.0,2.0,25.95,300.0,3.831,3.5162,10.493,2.9103,1.0
RPC_CC,1,0.6091,discharge,-30.001,10.0,9.0,25.95,300.0,3.831,3.4545,12.5496,2.9103,1.0
RPC_CC,1,0.5121,discharge,-30.0,2.0,2.0,25.81,300.0,3.7385,3.4192,10.6433,2.9103,1.0
RPC_CC,1,0.5121,discharge,-30.0,10.0,9.0,25.81,300.0,3.7385,3.3488,12.99,2.9103,1.0
RPC_CC,1,0.415,discharge,-30.0,2.0,2.0,25.75,300.0,3.6555,3.3372,10.61,2.9103,1.0
RPC_CC,1,0.415,discharge,-30.0,10.0,9.0,25.75,300.0,3.6555,3.2659,12.9867,2.9103,1.0
RPC_CC,1,0.318,discharge,-30.001,2.0,2.0,25.82,300.0,3.5947,3.2738,10.6963,2.9103,1.0
RPC_CC,1,0.318,discharge,-30.001,10.0,9.01,25.82,300.0,3.5947,3.1983,13.2129,2.9103,1.0
RPC_CC,1,0.221,discharge,-30.001,2.0,2.0,25.96,300.0,3.5118,3.1818,10.9996,2.9103,1.0
RPC_CC,1,0.221,discharge,-30.001,10.0,9.0,25.96,300.0,3.5118,3.1096,13.4062,2.9103,1.0
RPC_CC,1,0.1724,discharge,-30.001,2.0,1.0,26.07,300.0,3.4478,3.1332,10.4863,2.9103,1.0
RPC_CC,1,0.1724,discharge,-30.001,10.0,9.0,26.07,300.0,3.4478,3.0355,13.7429,2.9103,1.0
RPC_CC,1,0.1239,discharge,-30.001,2.0,2.0,26.13,300.0,3.412,3.0324,12.6529,2.9103,1.0
RPC_CC,1,0.1239,discharge,-30.001,10.0,9.0,26.13,300.0,3.412,2.8151,19.896,2.9103,1.0
RPC_CC,1,0.0754,discharge,-23.133,2.0,2.0,26.32,300.0,3.3585,2.7915,24.511,2.9103,1.0
RPC_CC,1,0.0754,discharge,-23.133,10.0,9.0,26.32,300.0,3.3585,2.5497,34.9638,2.9103,1.0
RPC_CC,1,0.0463,discharge,-10.734,2.0,2.0,26.57,300.0,3.1934,2.5489,60.0429,2.9103,1.0
RPC_CC,1,0.0463,discharge,-10.734,10.0,9.0,26.57,300.0,3.1934,2.5499,59.9497,2.9103,1.0
RPC_CC,1,0.0319,discharge,-6.272,2.0,2.0,26.31,300.0,3.0456,2.5494,79.1085,2.9103,1.0
RPC_CC,1,0.0319,discharge,-6.272,10.0,9.0,26.31,300.0,3.0456,2.5499,79.0288,2.9103,1.0
RPC_CC,1,0.9973,discharge,-29.788,2.0,2.0,25.53,1450.6,4.1853,3.8307,11.9039,2.9103,1.0
RPC_CC,1,0.9973,discharge,-29.788,10.0,9.0,25.53,1450.6,4.1853,3.7603,14.2673,2.9103,1.0
RPC_CC,1,0.9488,discharge,-29.838,2.0,2.0,25.87,300.0,4.1044,3.7788,10.9123,2.9103,1.0
RPC_CC,1,0.9488,discharge,-29.838,10.0,9.0,25.87,300.0,4.1044,3.7299,12.5511,2.9103,1.0
RPC_CC,1,0.9003,discharge,-29.803,2.0,2.0,25.98,300.0,4.0822,3.7652,10.6365,2.9103,1.0
RPC_CC,1,0.9003,discharge,-29.803,10.0,9.0,25.98,300.0,4.0822,3.7094,12.5088,2.9103,1.0
RPC_CC,1,0.8033,discharge,-29.721,2.0,2.0,25.89,300.0,4.0317,3.7016,11.1066,2.9103,1.0
RPC_CC,1,0.8033,discharge,-29.721,10.0,9.0,25.89,300.0,4.0317,3.6252,13.6772,2.9103,1.0
RPC_CC,1,0.7062,discharge,-29.761,2.0,2.0,25.96,300.0,3.9246,3.6016,10.8531,2.9103,1.0
RPC_CC,1,0.7062,discharge,-29.761,10.0,9.0,25.96,300.0,3.9246,3.5383,12.9801,2.9103,1.0
RPC_CC,1,0.6091,discharge,-29.742,2.0,2.0,25.95,300.0,3.8308,3.5222,10.3761,2.9103,1.0
RPC_CC,1,0.6091,discharge,-29.742,10.0,9.01,25.95,300.0,3.8308,3.4558,12.6086,2.9103,1.0
RPC_CC,1,0.5121,discharge,-29.703,2.0,2.0,25.83,300.1,3.7383,3.4263,10.504,2.9103,1.0
RPC_CC,1,0.5121,discharge,-29.703,10.0,9.0,25.83,300.1,3.7383,3.3507,13.0492,2.9103,1.0
RPC_CC,1,0.4151,discharge,-29.694,2.0,2.0,25.76,300.0,3.6554,3.3446,10.4669,2.9103,1.0
RPC_CC,1,0.4151,discharge,-29.694,10.0,9.0,25.76,300.0,3.6554,3.2674,13.0668,2.9103,1.0
RPC_CC,1,0.3181,discharge,-29.666,2.0,2.0,25.82,300.0,3.5945,3.282,10.5341,2.9103,1.0
RPC_CC,1,0.3181,discharge,-29.666,10.0,9.0,25.82,300.0,3.5945,3.2003,13.2882,2.9103,1.0
RPC_CC,1,0.221,discharge,-29.677,2.0,2.0,26.0,300.0,3.5115,3.1898,10.8402,2.9103,1.0
RPC_CC,1,0.221,discharge,-29.677,10.0,9.0,26.0,300.0,3.5115,3.1111,13.4922,2.9103,1.0
RPC_CC,1,0.1725,discharge,-29.555,2.0,2.0,26.11,300.0,3.4475,3.1269,10.8476,2.9103,1.0
RPC_CC,1,0.1725,discharge,-29.555,10.0,9.0,26.11,300.0,3.4475,3.0375,13.8724,2.9103,1.0
RPC_CC,1,0.1242,discharge,-28.5,2.0,2.0,26.17,300.0,3.4118,3.0655,12.1509,2.9103,1.0
RPC_CC,1,0.1242,discharge,-28.5,10.0,9.0,26.17,300.0,3.4118,2.8411,20.0246,2.9103,1.0
RPC_CC,1,0.0771,discharge,-11.822,2.0,2.0,26.32,300.0,3.3572,3.1795,15.0313,2.9103,1.0
RPC_CC,1,0.0771,discharge,-11.822,10.0,9.0,26.32,300.0,3.3572,3.0456,26.3576,2.9103,1.0
RPC_CC,1,0.0484,discharge,-6.409,2.0,2.0,26.09,300.1,3.1861,3.0586,19.895,2.9103,1.0
RPC_CC,1,0.0484,discharge,-6.409,10.0,9.0,26.09,300.1,3.1861,2.9489,37.0125,2.9103,1.0
RPC_CC,1,0.0342,discharge,-3.244,2.0,2.0,25.9,300.0,3.0291,2.9517,23.8616,2.9103,1.0
RPC_CC,1,0.0342,discharge,-3.244,10.0,9.0,25.9,300.0,3.0291,2.8842,44.6712,2.9103,1.0
RPC_CC,1,0.9973,discharge,-29.793,2.0,2.0,25.55,1451.0,4.1852,3.8302,11.9158,2.9103,1.0
RPC_CC,1,0.9973,discharge,-29.793,10.0,9.0,25.55,1451.0,4.1852,3.7599,14.2754,2.9103,1.0
RPC_CC,1,0.9488,discharge,-29.84,2.0,2.0,25.89,300.0,4.1044,3.7787,10.9149,2.9103,1.0
RPC_CC,1,0.9488,discharge,-29.84,10.0,9.0,25.89,300.0,4.1044,3.7296,12.5603,2.9103,1.0
RPC_CC,1,0.9003,discharge,-29.806,2.0,2.0,26.0,300.0,4.0824,3.7648,10.6558,2.9103,1.0
RPC_CC,1,0.9003,discharge,-29.806,10.0,9.0,26.0,300.0,4.0824,3.7092,12.5212,2.9103,1.0
RPC_CC,1,0.8033,discharge,-29.722,2.0,2.0,25.92,300.0,4.0316,3.7014,11.1094,2.9103,1.0
RPC_CC,1,0.8033,discharge,-29.722,10.0,9.0,25.92,300.0,4.0316,3.625,13.6799,2.9103,1.0
RPC_CC,1,0.7062,discharge,-29.764,2.0,2.0,25.96,300.0,3.9244,3.6014,10.8522,2.9103,1.0
RPC_CC,1,0.7062,discharge,-29.764,10.0,9.0,25.96,300.0,3.9244,3.5381,12.979,2.9103,1.0
RPC_CC,1,0.6091,discharge,-29.743,2.0,2.0,26.0,300.0,3.8309,3.522,10.3856,2.9103,1.0
RPC_CC,1,0.6091,discharge,-29.743,10.0,9.01,26.0,300.0,3.8309,3.4555,12.6215,2.9103,1.0
RPC_CC,1,0.5121,discharge,-29.705,2.0,2.0,25.84,300.0,3.7382,3.4263,10.4999,2.9103,1.0
RPC_CC,1,0.5121,discharge,-29.705,10.0,9.0,25.84,300.0,3.7382,3.3503,13.0584,2.9103,1.0
RPC_CC,1,0.4151,discharge,-29.696,2.0,2.0,25.8,300.0,3.6553,3.3446,10.4627,2.9103,1.0
RPC_CC,1,0.4151,discharge,-29.696,10.0,9.0,25.8,300.0,3.6553,3.2673,13.0657,2.9103,1.0
RPC_CC,1,0.3181,discharge,-29.667,2.0,2.0,25.85,300.0,3.5944,3.2818,10.5368,2.9103,1.0
RPC_CC,1,0.3181,discharge,-29.667,10.0,9.0,25.85,300.0,3.5944,3.1999,13.2974,2.9103,1.0
RPC_CC,1,0.221,discharge,-29.681,2.0,2.0,26.03,300.0,3.511,3.1893,10.8386,2.9103,1.0
RPC_CC,1,0.221,discharge,-29.681,10.0,9.0,26.03,300.0,3.511,3.1104,13.4968,2.9103,1.0
RPC_CC,1,0.1725,discharge,-29.564,2.0,2.0,26.15,300.0,3.4469,3.1261,10.851,2.9103,1.0
RPC_CC,1,0.1725,discharge,-29.564,10.0,9.0,26.15,300.0,3.4469,3.036,13.8987,2.9103,1.0
RPC_CC,1,0.1242,discharge,-28.776,2.0,2.0,26.17,300.0,3.4115,3.0612,12.1731,2.9103,1.0
RPC_CC,1,0.1242,discharge,-28.776,10.0,9.0,26.17,300.0,3.4115,2.8277,20.2874,2.9103,1.0
RPC_CC,1,0.9973,discharge,-29.794,2.0,2.0,25.55,1452.4,4.1853,3.83,11.9252,2.9103,1.0
RPC_CC,1,0.9973,discharge,-29.794,10.0,9.0,25.55,1452.4,4.1853,3.7597,14.2848,2.9103,1.0
RPC_CC,1,0.9488,discharge,-29.84,2.0,1.0,25.9,300.0,4.1044,3.7919,10.4725,2.9103,1.0
RPC_CC,1,0.9488,discharge,-29.84,10.0,9.0,25.9,300.0,4.1044,3.7296,12.5603,2.9103,1.0
RPC_CC,1,0.9003,discharge,-29.806,2.0,2.0,26.02,300.0,4.0823,3.7649,10.6489,2.9103,1.0
RPC_CC,1,0.9003,discharge,-29.806,10.0,9.0,26.02,300.0,4.0823,3.7092,12.5176,2.9103,1.0
RPC_CC,1,0.8033,discharge,-29.678,2.0,2.0,25.91,300.0,4.0316,3.7013,11.1295,2.9103,1.0
RPC_CC,1,0.8033,discharge,-29.678,10.0,9.0,25.91,300.0,4.0316,3.6249,13.7038,2.9103,1.0
RPC_CC,1,0.7062,discharge,-29.762,2.0,2.0,25.98,300.0,3.9243,3.6014,10.8492,2.9103,1.0
RPC_CC,1,0.7062,discharge,-29.762,10.0,9.0,25.98,300.0,3.9243,3.538,12.9794,2.9103,1.0
RPC_CC,1,0.6092,discharge,-29.743,2.0,2.0,25.99,300.0,3.8309,3.5219,10.3888,2.9103,1.0
RPC_CC,1,0.6092,discharge,-29.743,10.0,9.0,25.99,300.0,3.8309,3.4555,12.6212,2.9103,1.0
RPC_CC,1,0.5121,discharge,-29.706,2.0,2.0,25.85,300.0,3.738,3.426,10.5029,2.9103,1.0
RPC_CC,1,0.5121,discharge,-29.706,10.0,9.0,25.85,300.0,3.738,3.3502,13.0546,2.9103,1.0
RPC_CC,1,0.4151,discharge,-29.697,2.0,1.0,25.79,300.0,3.6551,3.3615,9.8867,2.9103,1.0
RPC_CC,1,0.4151,discharge,-29.697,10.0,9.0,25.79,300.0,3.6551,3.2671,13.0655,2.9103,1.0
RPC_CC,1,0.3181,discharge,-29.67,2.0,2.0,25.85,300.0,3.5942,3.2818,10.5292,2.9103,1.0
RPC_CC,1,0.3181,discharge,-29.67,10.0,9.0,25.85,300.0,3.5942,3.1998,13.2929,2.9103,1.0
RPC_CC,1,0.221,discharge,-29.684,2.0,2.0,26.03,300.0,3.5108,3.189,10.8409,2.9103,1.0
RPC_CC,1,0.221,discharge,-29.684,10.0,9.0,26.03,300.0,3.5108,3.11,13.5022,2.9103,1.0
RPC_CC,1,0.1725,discharge,-29.572,2.0,2.0,26.14,300.0,3.4465,3.126,10.8381,2.9103,1.0
RPC_CC,1,0.1725,discharge,-29.572,10.0,9.0,26.14,300.0,3.4465,3.0348,13.9222,2.9103,1.0
RPC_CC,1,0.1242,discharge,-28.798,2.0,2.0,26.18,300.0,3.4114,3.0601,12.1986,2.9103,1.0
RPC_CC,1,0.1242,discharge,-28.798,10.0,9.0,26.18,300.0,3.4114,2.8229,20.4351,2.9103,1.0
RPC_CC,1,0.0477,discharge,-15.711,2.0,1.0,26.29,300.0,3.1812,2.8854,18.8276,2.9103,1.0
RPC_CC,1,0.0336,discharge,-9.583,2.0,2.0,26.07,300.0,3.0206,2.7511,28.124,2.9103,1.0
RPC_CC,1,0.9973,discharge,-29.797,2.0,2.0,25.57,1452.3,4.1851,3.8296,11.9307,2.9103,1.0
RPC_CC,1,0.9973,discharge,-29.797,10.0,9.0,25.57,1452.3,4.1851,3.7595,14.2833,2.9103,1.0
RPC_CC,1,0.9488,discharge,-29.843,2.0,2.0,25.91,300.0,4.1044,3.7785,10.9205,2.9103,1.0
RPC_CC,1,0.9488,discharge,-29.843,10.0,9.0,25.91,300.0,4.1044,3.7293,12.5691,2.9103,1.0
RPC_CC,1,0.9003,discharge,-29.806,2.0,2.0,26.02,300.0,4.0822,3.7646,10.6554,2.9103,1.0
RPC_CC,1,0.9003,discharge,-29.806,10.0,9.0,26.02,300.0,4.0822,3.7092,12.514,2.9103,1.0
RPC_CC,1,0.8033,discharge,-29.727,2.0,2.0,25.91,300.0,4.0315,3.7011,11.1145,2.9103,1.0
RPC_CC,1,0.8033,discharge,-29.727,10.0,9.0,25.91,300.0,4.0315,3.6247,13.6845,2.9103,1.0
RPC_CC,1,0.7062,discharge,-29.763,2.0,2.0,25.99,300.0,3.9243,3.6014,10.849,2.9103,1.0
RPC_CC,1,0.7062,discharge,-29.763,10.0,9.0,25.99,300.0,3.9243,3.5381,12.9758,2.9103,1.0
RPC_CC,1,0.6092,discharge,-29.745,2.0,2.0,25.98,300.0,3.8306,3.5218,10.3816,2.9103,1.0
RPC_CC,1,0.6092,discharge,-29.745,10.0,9.0,25.98,300.0,3.8306,3.4555,12.6105,2.9103,1.0
RPC_CC,1,0.5121,discharge,-29.707,2.0,2.0,25.85,300.0,3.7378,3.4259,10.499,2.9103,1.0
RPC_CC,1,0.5121,discharge,-29.707,10.0,9.0,25.85,300.0,3.7378,3.3499,13.0573,2.9103,1.0
RPC_CC,1,0.4151,discharge,-29.698,2.0,2.0,25.79,300.0,3.655,3.3444,10.4586,2.9103,1.0
RPC_CC,1,0.4151,discharge,-29.698,10.0,9.01,25.79,300.0,3.655,3.267,13.0649,2.9103,1.0
RPC_CC,1,0.3181,discharge,-29.671,2.0,2.0,25.85,300.0,3.5942,3.2815,10.5389,2.9103,1.0
RPC_CC,1,0.3181,discharge,-29.671,10.0,9.0,25.85,300.0,3.5942,3.1997,13.2958,2.9103,1.0
RPC_CC,1,0.221,discharge,-29.688,2.0,2.0,26.05,300.0,3.5104,3.1884,10.8463,2.9103,1.0
RPC_CC,1,0.221,discharge,-29.688,10.0,9.0,26.05,300.0,3.5104,3.1096,13.5006,2.9103,1.0
RPC_CC,1,0.1725,discharge,-29.579,2.0,2.0,26.15,300.0,3.4463,3.1253,10.8521,2.9103,1.0
RPC_CC,1,0.1725,discharge,-29.579,10.0,9.0,26.15,300.0,3.4463,3.0337,13.9488,2.9103,1.0
RPC_CC,1,0.1242,discharge,-28.696,2.0,2.0,26.2,300.0,3.4111,3.0605,12.2179,2.9103,1.0
RPC_CC,1,0.1242,discharge,-28.696,10.0,9.0,26.2,300.0,3.4111,2.8219,20.5328,2.9103,1.0
RPC_CC,1,0.076,discharge,-25.798,2.0,2.0,26.32,300.0,3.3545,2.9164,16.9819,2.9103,1.0
RPC_CC,1,0.0478,discharge,-14.619,2.0,2.0,26.3,300.0,3.1791,2.8411,23.1206,2.9103,1.0
RPC_CC,1,0.0337,discharge,-8.801,2.0,2.0,26.08,300.0,3.0171,2.7741,27.6118,2.9103,1.0
RPC_CC,1,0.9973,discharge,-29.798,2.0,2.0,25.56,1453.8,4.1851,3.8293,11.9404,2.9103,1.0
RPC_CC,1,0.9973,discharge,-29.798,10.0,9.0,25.56,1453.8,4.1851,3.7592,14.2929,2.9103,1.0
RPC_CC,1,0.9488,discharge,-29.843,2.0,2.0,25.9,300.0,4.1041,3.7783,10.9171,2.9103,1.0
RPC_CC,1,0.9488,discharge,-29.843,10.0,9.01,25.9,300.0,4.1041,3.7292,12.5624,2.9103,1.0
RPC_CC,1,0.9003,discharge,-29.808,2.0,2.0,26.02,300.0,4.0822,3.7646,10.6549,2.9103,1.0
RPC_CC,1,0.9003,discharge,-29.808,10.0,9.0,26.02,300.0,4.0822,3.7089,12.5235,2.9103,1.0
RPC_CC,1,0.8032,discharge,-29.727,2.0,2.0,25.93,300.0,4.0313,3.7009,11.1145,2.9103,1.0
RPC_CC,1,0.8032,discharge,-29.727,10.0,9.0,25.93,300.0,4.0313,3.6244,13.6879,2.9103,1.0
RPC_CC,1,0.7062,discharge,-29.764,2.0,2.0,25.96,300.0,3.9244,3.6012,10.8586,2.9103,1.0
RPC_CC,1,0.7062,discharge,-29.764,10.0,9.0,25.96,300.0,3.9244,3.538,12.9819,2.9103,1.0
RPC_CC,1,0.6092,discharge,-29.745,2.0,2.0,25.97,300.0,3.8308,3.5218,10.3885,2.9103,1.0
RPC_CC,1,0.6092,discharge,-29.745,10.0,9.01,25.97,300.0,3.8308,3.4553,12.6242,2.9103,1.0
RPC_CC,1,0.5121,discharge,-29.708,2.0,2.0,25.85,300.0,3.7378,3.4258,10.5022,2.9103,1.0
RPC_CC,1,0.5121,discharge,-29.708,10.0,9.0,25.85,300.0,3.7378,3.3497,13.0638,2.9103,1.0
RPC_CC,1,0.4151,discharge,-29.699,2.0,2.0,25.78,300.0,3.6548,3.3444,10.4515,2.9103,1.0
RPC_CC,1,0.4151,discharge,-29.699,10.0,9.0,25.78,300.0,3.6548,3.2668,13.0644,2.9103,1.0
RPC_CC,1,0.3181,discharge,-29.672,2.0,2.0,25.86,300.0,3.594,3.2815,10.5318,2.9103,1.0
RPC_CC,1,0.3181,discharge,-29.672,10.0,9.0,25.86,300.0,3.594,3.1994,13.2987,2.9103,1.0
RPC_CC,1,0.221,discharge,-29.691,2.0,2.0,26.03,300.0,3.5104,3.1883,10.8482,2.9103,1.0
RPC_CC,1,0.221,discharge,-29.691,10.0,9.0,26.03,300.0,3.5104,3.1091,13.5157,2.9103,1.0
RPC_CC,1,0.1725,discharge,-29.585,2.0,2.0,26.15,300.0,3.4462,3.1248,10.8634,2.9103,1.0
RPC_CC,1,0.1725,discharge,-29.585,10.0,9.0,26.15,300.0,3.4462,3.0328,13.9731,2.9103,1.0
RPC_CC,1,0.1242,discharge,-28.716,2.0,2.0,26.18,300.0,3.411,3.0597,12.2336,2.9103,1.0
RPC_CC,1,0.1242,discharge,-28.716,10.0,9.0,26.18,300.0,3.411,2.8175,20.6679,2.9103,1.0
RPC_CC,1,0.0761,discharge,-24.41,2.0,2.0,26.34,300.1,3.3539,2.9405,16.9357,2.9103,1.0
RPC_CC,1,0.0479,discharge,-13.794,2.0,2.0,26.3,300.0,3.1778,2.8651,22.6693,2.9103,1.0
RPC_CC,1,0.0338,discharge,-8.069,2.0,2.0,26.1,300.0,3.015,2.7961,27.13,2.9103,1.0
RPC_CC,1,0.9973,discharge,-29.8,2.0,2.0,25.56,1454.7,4.1851,3.8289,11.9528,2.9103,1.0
RPC_CC,1,0.9973,discharge,-29.8,10.0,9.0,25.56,1454.7,4.1851,3.7591,14.2951,2.9103,1.0
RPC_CC,1,0.9488,discharge,-29.843,2.0,2.0,25.93,300.0,4.1042,3.7781,10.9272,2.9103,1.0
RPC_CC,1,0.9488,discharge,-29.843,10.0,9.0,25.93,300.0,4.1042,3.7289,12.5758,2.9103,1.0
RPC_CC,1,0.9003,discharge,-29.809,2.0,1.0,26.01,300.0,4.0821,3.7767,10.2452,2.9103,1.0
RPC_CC,1,0.9003,discharge,-29.809,10.0,9.0,26.01,300.0,4.0821,3.7087,12.5264,2.9103,1.0
RPC_CC,1,0.8033,discharge,-29.728,2.0,2.0,25.91,300.0,4.0312,3.7008,11.1139,2.9103,1.0
RPC_CC,1,0.8033,discharge,-29.728,10.0,9.0,25.91,300.0,4.0312,3.6243,13.6872,2.9103,1.0
RPC_CC,1,0.7062,discharge,-29.765,2.0,2.0,25.99,300.0,3.9242,3.6012,10.8515,2.9103,1.0
RPC_CC,1,0.7062,discharge,-29.765,10.0,9.0,25.99,300.0,3.9242,3.5379,12.9781,2.9103,1.0
RPC_CC,1,0.6092,discharge,-29.745,2.0,2.0,25.99,300.0,3.8305,3.5215,10.3881,2.9103,1.0
RPC_CC,1,0.6092,discharge,-29.745,10.0,9.0,25.99,300.0,3.8305,3.4551,12.6204,2.9103,1.0
RPC_CC,1,0.5121,discharge,-29.71,2.0,1.0,25.84,300.0,3.7377,3.4427,9.9293,2.9103,1.0
RPC_CC,1,0.5121,discharge,-29.71,10.0,9.0,25.84,300.0,3.7377,3.3495,13.0663,2.9103,1.0
RPC_CC,1,0.4151,discharge,-29.7,2.0,2.0,25.78,300.0,3.6546,3.3441,10.4544,2.9103,1.0
RPC_CC,1,0.4151,discharge,-29.7,10.0,9.01,25.78,300.0,3.6546,3.2667,13.0604,2.9103,1.0
RPC_CC,1,0.3181,discharge,-29.674,2.0,2.0,25.88,300.0,3.5939,3.2814,10.5311,2.9103,1.0
RPC_CC,1,0.3181,discharge,-29.674,10.0,9.0,25.88,300.0,3.5939,3.1991,13.3046,2.9103,1.0
RPC_CC,1,0.221,discharge,-29.696,2.0,2.0,26.03,300.0,3.5101,3.1879,10.8499,2.9103,1.0
RPC_CC,1,0.221,discharge,-29.696,10.0,9.0,26.03,300.0,3.5101,3.1084,13.5271,2.9103,1.0
RPC_CC,1,0.1725,discharge,-29.593,2.0,2.0,26.15,300.0,3.4458,3.1244,10.8607,2.9103,1.0
RPC_CC,1,0.1725,discharge,-29.593,10.0,9.0,26.15,300.0,3.4458,3.0315,13.9999,2.9103,1.0
RPC_CC,1,0.1242,discharge,-28.739,2.0,2.0,26.2,300.0,3.4108,3.0586,12.2549,2.9103,1.0
RPC_CC,1,0.1242,discharge,-28.739,10.0,9.0,26.2,300.0,3.4108,2.8124,20.8215,2.9103,1.0
RPC_CC,1,0.0762,discharge,-23.495,2.0,2.0,26.33,300.0,3.3531,2.9616,16.6631,2.9103,1.0
RPC_CC,1,0.0479,discharge,-13.026,2.0,2.0,26.31,300.0,3.1761,2.8857,22.2947,2.9103,1.0
RPC_CC,1,0.0338,discharge,-7.391,2.0,2.0,26.08,300.0,3.012,2.8141,26.7758,2.9103,1.0
RPC_CC,1,0.9973,discharge,-29.803,2.0,2.0,25.57,1454.7,4.1849,3.8286,11.955,2.9103,1.0
RPC_CC,1,0.9973,discharge,-29.803,10.0,9.0,25.57,1454.7,4.1849,3.7589,14.2936,2.9103,1.0
RPC_CC,1,0.9488,discharge,-29.846,2.0,2.0,25.93,300.0,4.1041,3.7779,10.9294,2.9103,1.0
RPC_CC,1,0.9488,discharge,-29.846,10.0,9.0,25.93,300.0,4.1041,3.7289,12.5712,2.9103,1.0
RPC_CC,1,0.9003,discharge,-29.809,2.0,2.0,26.03,300.0,4.0822,3.7643,10.6644,2.9103,1.0
RPC_CC,1,0.9003,discharge,-29.809,10.0,9.0,26.03,300.0,4.0822,3.7086,12.5329,2.9103,1.0
RPC_CC,1,0.8033,discharge,-29.73,2.0,2.0,25.93,300.0,4.0311,3.7005,11.1199,2.9103,1.0
RPC_CC,1,0.8033,discharge,-29.73,10.0,9.0,25.93,300.0,4.0311,3.6241,13.6896,2.9103,1.0
RPC_CC,1,0.7062,discharge,-29.767,2.0,2.0,25.98,300.0,3.9241,3.601,10.8541,2.9103,1.0
RPC_CC,1,0.7062,discharge,-29.767,10.0,9.0,25.98,300.0,3.9241,3.5378,12.9772,2.9103,1.0
RPC_CC,1,0.6092,discharge,-29.747,2.0,2.0,25.99,300.0,3.8306,3.5214,10.3943,2.9103,1.0
RPC_CC,1,0.6092,discharge,-29.747,10.0,9.01,25.99,300.0,3.8306,3.4549,12.6298,2.9103,1.0
RPC_CC,1,0.5121,discharge,-29.712,2.0,1.0,25.85,300.0,3.7375,3.4426,9.9253,2.9103,1.0
RPC_CC,1,0.5121,discharge,-29.712,10.0,9.01,25.85,300.0,3.7375,3.3494,13.0621,2.9103,1.0
RPC_CC,1,0.4151,discharge,-29.703,2.0,2.0,25.8,300.0,3.6546,3.344,10.4567,2.9103,1.0
RPC_CC,1,0.4151,discharge,-29.703,10.0,9.0,25.8,300.0,3.6546,3.2664,13.0692,2.9103,1.0
RPC_CC,1,0.3181,discharge,-29.677,2.0,2.0,25.88,300.0,3.5938,3.2811,10.5368,2.9103,1.0
RPC_CC,1,0.3181,discharge,-29.677,10.0,9.0,25.88,300.0,3.5938,3.1987,13.3133,2.9103,1.0
RPC_CC,1,0.221,discharge,-29.701,2.0,1.0,26.03,300.0,3.5096,3.2057,10.232,2.9103,1.0
RPC_CC,1,0.221,discharge,-29.701,10.0,9.01,26.03,300.0,3.5096,3.1081,13.5181,2.9103,1.0
RPC_CC,1,0.1725,discharge,-29.603,2.0,2.0,26.16,300.0,3.4456,3.1237,10.8739,2.9103,1.0
RPC_CC,1,0.1725,discharge,-29.603,10.0,9.01,26.16,300.0,3.4456,3.0301,14.0357,2.9103,1.0
RPC_CC,1,0.1242,discharge,-28.634,2.0,2.0,26.18,300.0,3.4107,3.0589,12.2863,2.9103,1.0
RPC_CC,1,0.1242,discharge,-28.634,10.0,9.0,26.18,300.0,3.4107,2.811,20.944,2.9103,1.0
RPC_CC,1,0.0763,discharge,-22.275,2.0,2.0,26.32,300.0,3.3522,2.9807,16.6779,2.9103,1.0
RPC_CC,1,0.048,discharge,-12.136,2.0,2.0,26.32,300.0,3.1739,2.904,22.2405,2.9103,1.0
RPC_CC,1,0.0339,discharge,-6.773,2.0,2.0,26.08,300.0,3.0084,2.8289,26.5033,2.9103,1.0
RPC_CC,1,0.0339,discharge,-6.773,10.0,9.0,26.08,300.0,3.0084,2.528,70.9313,2.9103,1.0
RPC_CC,1,0.9973,discharge,-29.805,2.0,2.0,25.57,1456.4,4.185,3.8283,11.9678,2.9103,1.0
RPC_CC,1,0.9973,discharge,-29.805,10.0,9.01,25.57,1456.4,4.185,3.7586,14.3063,2.9103,1.0
RPC_CC,1,0.9488,discharge,-29.847,2.0,2.0,25.92,300.0,4.1042,3.7777,10.9391,2.9103,1.0
RPC_CC,1,0.9488,discharge,-29.847,10.0,9.0,25.92,300.0,4.1042,3.7286,12.5842,2.9103,1.0
RPC_CC,1,0.9003,discharge,-29.812,2.0,2.0,26.01,300.0,4.0822,3.7642,10.667,2.9103,1.0
RPC_CC,1,0.9003,discharge,-29.812,10.0,9.0,26.01,300.0,4.0822,3.7086,12.5321,2.9103,1.0
RPC_CC,1,0.8033,discharge,-29.732,2.0,2.0,25.91,300.0,4.031,3.7004,11.1193,2.9103,1.0
RPC_CC,1,0.8033,discharge,-29.732,10.0,9.0,25.91,300.0,4.031,3.6239,13.6923,2.9103,1.0
RPC_CC,1,0.7062,discharge,-29.768,2.0,2.0,25.97,300.0,3.9241,3.6009,10.8573,2.9103,1.0
RPC_CC,1,0.7062,discharge,-29.768,10.0,9.0,25.97,300.0,3.9241,3.5376,12.9837,2.9103,1.0
RPC_CC,1,0.6092,discharge,-29.748,2.0,2.0,25.99,300.0,3.8305,3.5214,10.3906,2.9103,1.0
RPC_CC,1,0.6092,discharge,-29.748,10.0,9.0,25.99,300.0,3.8305,3.4549,12.6261,2.9103,1.0
RPC_CC,1,0.5121,discharge,-29.713,2.0,2.0,25.83,300.0,3.7373,3.4251,10.5072,2.9103,1.0
RPC_CC,1,0.5121,discharge,-29.713,10.0,9.0,25.83,300.0,3.7373,3.3492,13.0616,2.9103,1.0
RPC_CC,1,0.4151,discharge,-29.704,2.0,2.0,25.78,300.0,3.6545,3.3439,10.4565,2.9103,1.0
RPC_CC,1,0.4151,discharge,-29.704,10.0,9.0,25.78,300.0,3.6545,3.2661,13.0757,2.9103,1.0
RPC_CC,1,0.3181,discharge,-29.678,2.0,2.0,25.87,300.0,3.5936,3.281,10.5331,2.9103,1.0
RPC_CC,1,0.3181,discharge,-29.678,10.0,9.0,25.87,300.0,3.5936,3.1985,13.3129,2.9103,1.0
RPC_CC,1,0.221,discharge,-29.704,2.0,2.0,26.05,300.0,3.5094,3.1872,10.8468,2.9103,1.0
RPC_CC,1,0.221,discharge,-29.704,10.0,9.0,26.05,300.0,3.5094,3.1075,13.5299,2.9103,1.0
RPC_CC,1,0.1725,discharge,-29.611,2.0,2.0,26.16,300.0,3.4455,3.1233,10.8813,2.9103,1.0
RPC_CC,1,0.1725,discharge,-29.611,10.0,9.0,26.16,300.0,3.4455,3.0292,14.0592,2.9103,1.0
RPC_CC,1,0.1242,discharge,-28.654,2.0,2.0,26.2,300.0,3.4105,3.058,12.3022,2.9103,1.0
RPC_CC,1,0.1242,discharge,-28.654,10.0,9.0,26.2,300.0,3.4105,2.8065,21.0794,2.9103,1.0
RPC_CC,1,0.0763,discharge,-21.443,2.0,2.0,26.32,300.0,3.3519,2.9999,16.416,2.9103,1.0
RPC_CC,1,0.0481,discharge,-11.421,2.0,2.0,26.31,300.0,3.1731,2.9227,21.9245,2.9103,1.0
RPC_CC,1,0.0481,discharge,-11.421,10.0,8.8,26.31,300.0,3.1731,2.4996,58.9703,2.9103,1.0
RPC_CC,1,0.0339,discharge,-6.785,2.0,1.0,26.09,300.0,3.0069,2.8564,22.1821,2.9103,1.0
RPC_CC,1,0.0339,discharge,-6.785,10.0,9.0,26.09,300.0,3.0069,2.5175,72.1324,2.9103,1.0
RPC_CC,1,0.9973,discharge,-29.808,2.0,2.0,25.58,1457.4,4.185,3.8279,11.98,2.9103,1.0
RPC_CC,1,0.9973,discharge,-29.808,10.0,9.01,25.58,1457.4,4.185,3.7582,14.3183,2.9103,1.0
RPC_CC,1,0.9488,discharge,-29.848,2.0,2.0,25.93,300.0,4.104,3.7777,10.9322,2.9103,1.0
RPC_CC,1,0.9488,discharge,-29.848,10.0,9.0,25.93,300.0,4.104,3.7285,12.5806,2.9103,1.0
RPC_CC,1,0.9003,discharge,-29.812,2.0,2.0,26.03,300.0,4.082,3.7641,10.6635,2.9103,1.0
RPC_CC,1,0.9003,discharge,-29.812,10.0,9.0,26.03,300.0,4.082,3.7082,12.5386,2.9103,1.0
RPC_CC,1,0.8033,discharge,-29.735,2.0,2.0,25.92,300.0,4.0309,3.7001,11.1249,2.9103,1.0
RPC_CC,1,0.8033,discharge,-29.735,10.0,9.0,25.92,300.0,4.0309,3.6237,13.6943,2.9103,1.0
RPC_CC,1,0.7062,discharge,-29.768,2.0,2.0,25.97,300.0,3.9238,3.6008,10.8504,2.9103,1.0
RPC_CC,1,0.7062,discharge,-29.768,10.0,9.0,25.97,300.0,3.9238,3.5374,12.9802,2.9103,1.0
RPC_CC,1,0.6092,discharge,-29.749,2.0,2.0,26.01,300.0,3.8303,3.5213,10.3867,2.9103,1.0
RPC_CC,1,0.6092,discharge,-29.749,10.0,9.0,26.01,300.0,3.8303,3.4548,12.6221,2.9103,1.0
RPC_CC,1,0.5121,discharge,-29.715,2.0,2.0,25.84,300.0,3.7373,3.4251,10.5065,2.9103,1.0
RPC_CC,1,0.5121,discharge,-29.715,10.0,9.0,25.84,300.0,3.7373,3.349,13.0675,2.9103,1.0
RPC_CC,1,0.4151,discharge,-29.704,2.0,2.0,25.8,300.0,3.6543,3.3435,10.4631,2.9103,1.0
RPC_CC,1,0.4151,discharge,-29.704,10.0,9.0,25.8,300.0,3.6543,3.2659,13.0755,2.9103,1.0
RPC_CC,1,0.3181,discharge,-29.681,2.0,2.0,25.85,300.0,3.5936,3.2807,10.5419,2.9103,1.0
RPC_CC,1,0.3181,discharge,-29.681,10.0,9.0,25.85,300.0,3.5936,3.1983,13.3181,2.9103,1.0
RPC_CC,1,0.221,discharge,-29.709,2.0,1.0,26.02,300.0,3.5092,3.2049,10.2425,2.9103,1.0
RPC_CC,1,0.221,discharge,-29.709,10.0,9.01,26.02,300.0,3.5092,3.107,13.5378,2.9103,1.0
RPC_CC,1,0.1725,discharge,-29.618,2.0,2.0,26.12,300.0,3.4453,3.1227,10.892,2.9103,1.0
RPC_CC,1,0.1725,discharge,-29.618,10.0,9.0,26.12,300.0,3.4453,3.0278,14.0962,2.9103,1.0
RPC_CC,1,0.1242,discharge,-28.68,2.0,2.0,26.21,300.0,3.4102,3.0568,12.3224,2.9103,1.0
RPC_CC,1,0.1242,discharge,-28.68,10.0,9.0,26.21,300.0,3.4102,2.8005,21.2591,2.9103,1.0
RPC_CC,1,0.0764,discharge,-20.343,2.0,2.0,26.33,300.0,3.351,3.0165,16.4426,2.9103,1.0
RPC_CC,1,0.0481,discharge,-10.759,2.0,2.0,26.31,300.0,3.171,2.9377,21.6832,2.9103,1.0
RPC_CC,1,0.0481,discharge,-10.759,10.0,9.0,26.31,300.0,3.171,2.5601,56.7777,2.9103,1.0
RPC_CC,1,0.0339,discharge,-6.759,2.0,2.0,26.09,300.0,3.0032,2.8197,27.149,2.9103,1.0
RPC_CC,1,0.0339,discharge,-6.759,10.0,8.93,26.09,300.0,3.0032,2.4997,74.4933,2.9103,1.0
RPC_CC,1,0.9973,discharge,-29.81,2.0,2.0,25.55,1458.4,4.1849,3.8275,11.9891,2.9103,1.0
RPC_CC,1,0.9973,discharge,-29.81,10.0,9.0,25.55,1458.4,4.1849,3.758,14.3205,2.9103,1.0
RPC_CC,1,0.9488,discharge,-29.851,2.0,2.0,25.9,300.0,4.104,3.7774,10.9412,2.9103,1.0
RPC_CC,1,0.9488,discharge,-29.851,10.0,9.0,25.9,300.0,4.104,3.7283,12.5861,2.9103,1.0
RPC_CC,1,0.9003,discharge,-29.815,2.0,2.0,26.03,300.0,4.0821,3.764,10.6693,2.9103,1.0
RPC_CC,1,0.9003,discharge,-29.815,10.0,9.0,26.03,300.0,4.0821,3.7079,12.5509,2.9103,1.0
RPC_CC,1,0.8033,discharge,-29.736,2.0,2.0,25.9,300.0,4.0307,3.6999,11.1244,2.9103,1.0
RPC_CC,1,0.8033,discharge,-29.736,10.0,9.0,25.9,300.0,4.0307,3.6233,13.7003,2.9103,1.0
RPC_CC,1,0.7062,discharge,-29.77,2.0,2.0,25.95,300.0,3.9239,3.6007,10.8566,2.9103,1.0
RPC_CC,1,0.7062,discharge,-29.77,10.0,9.01,25.95,300.0,3.9239,3.5373,12.9862,2.9103,1.0
RPC_CC,1,0.6092,discharge,-29.753,2.0,2.0,25.96,300.0,3.8302,3.5211,10.389,2.9103,1.0
RPC_CC,1,0.6092,discharge,-29.753,10.0,9.0,25.96,300.0,3.8302,3.4545,12.6275,2.9103,1.0
RPC_CC,1,0.5121,discharge,-29.718,2.0,2.0,25.83,300.0,3.7369,3.425,10.4955,2.9103,1.0
RPC_CC,1,0.5121,discharge,-29.718,10.0,9.0,25.83,300.0,3.7369,3.3487,13.063,2.9103,1.0
RPC_CC,1,0.4151,discharge,-29.707,2.0,1.0,25.79,300.0,3.6541,3.3605,9.883,2.9103,1.0
RPC_CC,1,0.4151,discharge,-29.707,10.0,9.0,25.79,300.0,3.6541,3.2658,13.0708,2.9103,1.0
RPC_CC,1,0.3181,discharge,-29.684,2.0,2.0,25.88,300.1,3.5933,3.2806,10.5341,2.9103,1.0
RPC_CC,1,0.3181,discharge,-29.684,10.0,9.0,25.88,300.1,3.5933,3.1979,13.3201,2.9103,1.0
RPC_CC,1,0.221,discharge,-29.715,2.0,2.0,26.02,300.0,3.5089,3.1861,10.8634,2.9103,1.0
RPC_CC,1,0.221,discharge,-29.715,10.0,9.0,26.02,300.0,3.5089,3.1064,13.5456,2.9103,1.0
RPC_CC,1,0.1725,discharge,-29.624,2.0,2.0,26.14,300.0,3.4451,3.1223,10.8964,2.9103,1.0
RPC_CC,1,0.1725,discharge,-29.624,10.0,9.0,26.14,300.0,3.4451,3.0267,14.1234,2.9103,1.0
RPC_CC,1,0.1242,discharge,-28.557,2.0,2.0,26.19,300.0,3.4102,3.0576,12.3472,2.9103,1.0
RPC_CC,1,0.1242,discharge,-28.557,10.0,9.0,26.19,300.0,3.4102,2.8008,21.3398,2.9103,1.0
RPC_CC,1,0.0765,discharge,-19.529,2.0,2.0,26.33,300.0,3.3504,3.0328,16.263,2.9103,1.0
RPC_CC,1,0.0765,discharge,-19.529,10.0,8.57,26.33,300.0,3.3504,2.4996,43.566,2.9103,1.0
RPC_CC,1,0.0481,discharge,-10.779,2.0,2.0,26.33,300.0,3.1701,2.9351,21.8017,2.9103,1.0
RPC_CC,1,0.0481,discharge,-10.779,10.0,9.01,26.33,300.0,3.1701,2.5504,57.4914,2.9103,1.0
RPC_CC,1,0.0339,discharge,-6.174,2.0,2.0,26.08,300.0,3.0018,2.8363,26.8068,2.9103,1.0
RPC_CC,1,0.0339,discharge,-6.174,10.0,9.0,26.08,300.0,3.0018,2.5803,68.2724,2.9103,1.0
RPC_CC,1,0.9973,discharge,-29.812,2.0,2.0,25.57,1459.8,4.1849,3.8273,11.995,2.9103,1.0
RPC_CC,1,0.9973,discharge,-29.812,10.0,9.0,25.57,1459.8,4.1849,3.7577,14.3296,2.9103,1.0
RPC_CC,1,0.9488,discharge,-29.851,2.0,2.0,25.92,300.0,4.1039,3.7773,10.9412,2.9103,1.0
RPC_CC,1,0.9488,discharge,-29.851,10.0,9.0,25.92,300.0,4.1039,3.7281,12.5894,2.9103,1.0
RPC_CC,1,0.9003,discharge,-29.816,2.0,2.0,26.02,300.0,4.0822,3.7638,10.6788,2.9103,1.0
RPC_CC,1,0.9003,discharge,-29.816,10.0,9.0,26.02,300.0,4.0822,3.7078,12.557,2.9103,1.0
RPC_CC,1,0.8032,discharge,-29.737,2.0,2.0,25.92,300.0,4.0306,3.6997,11.1276,2.9103,1.0
RPC_CC,1,0.8032,discharge,-29.737,10.0,9.0,25.92,300.0,4.0306,3.6231,13.7035,2.9103,1.0
RPC_CC,1,0.7062,discharge,-29.77,2.0,1.0,25.95,300.0,3.9237,3.615,10.3693,2.9103,1.0
RPC_CC,1,0.7062,discharge,-29.77,10.0,9.0,25.95,300.0,3.9237,3.5372,12.9827,2.9103,1.0
RPC_CC,1,0.6092,discharge,-29.753,2.0,2.0,25.98,300.0,3.8302,3.5209,10.3958,2.9103,1.0
RPC_CC,1,0.6092,discharge,-29.753,10.0,9.0,25.98,300.0,3.8302,3.4544,12.6309,2.9103,1.0
RPC_CC,1,0.5121,discharge,-29.719,2.0,2.0,25.84,300.0,3.7369,3.4246,10.5084,2.9103,1.0
RPC_CC,1,0.5121,discharge,-29.719,10.0,9.0,25.84,300.0,3.7369,3.3487,13.0624,2.9103,1.0
RPC_CC,1,0.4151,discharge,-29.709,2.0,2.0,25.8,300.0,3.6541,3.3434,10.4581,2.9103,1.0
RPC_CC,1,0.4151,discharge,-29.709,10.0,9.0,25.8,300.0,3.6541,3.2657,13.0735,2.9103,1.0
RPC_CC,1,0.3181,discharge,-29.684,2.0,2.0,25.86,300.0,3.5932,3.2804,10.5375,2.9103,1.0
RPC_CC,1,0.3181,discharge,-29.684,10.0,9.0,25.86,300.0,3.5932,3.1977,13.3235,2.9103,1.0
RPC_CC,1,0.221,discharge,-29.718,2.0,2.0,26.03,300.0,3.5086,3.1859,10.8586,2.9103,1.0
RPC_CC,1,0.221,discharge,-29.718,10.0,9.0,26.03,300.0,3.5086,3.1059,13.5505,2.9103,1.0
RPC_CC,1,0.1725,discharge,-29.633,2.0,2.0,26.13,300.0,3.4448,3.1216,10.9068,2.9103,1.0
RPC_CC,1,0.1725,discharge,-29.633,10.0,9.0,26.13,300.0,3.4448,3.0255,14.1498,2.9103,1.0
RPC_CC,1,0.1242,discharge,-28.583,2.0,2.0,26.2,300.0,3.4101,3.0563,12.378,2.9103,1.0
RPC_CC,1,0.1242,discharge,-28.583,10.0,9.0,26.2,300.0,3.4101,2.795,21.5198,2.9103,1.0
RPC_CC,1,0.0766,discharge,-18.761,2.0,2.0,26.35,300.0,3.3498,3.0476,16.1083,2.9103,1.0
RPC_CC,1,0.0766,discharge,-18.761,10.0,9.0,26.35,300.0,3.3498,2.5302,43.6875,2.9103,1.0
RPC_CC,1,0.0481,discharge,-10.811,2.0,2.0,26.3,300.0,3.168,2.9304,21.9776,2.9103,1.0
RPC_CC,1,0.0481,discharge,-10.811,10.0,9.0,26.3,300.0,3.168,2.5357,58.4867,2.9103,1.0
RPC_CC,1,0.0339,discharge,-6.193,2.0,1.0,26.09,300.0,2.9981,2.8584,22.5566,2.9103,1.0
RPC_CC,1,0.0339,discharge,-6.193,10.0,9.0,26.09,300.0,2.9981,2.5623,70.3664,2.9103,1.0
RPC_CC,1,0.9973,discharge,-29.812,2.0,2.0,25.56,1459.8,4.1847,3.8269,12.0017,2.9103,1.0
RPC_CC,1,0.9973,discharge,-29.812,10.0,9.0,25.56,1459.8,4.1847,3.7575,14.3296,2.9103,1.0
RPC_CC,1,0.9488,discharge,-29.853,2.0,2.0,25.91,300.0,4.1038,3.7769,10.9503,2.9103,1.0
RPC_CC,1,0.9488,discharge,-29.853,10.0,9.0,25.91,300.0,4.1038,3.7279,12.5917,2.9103,1.0
RPC_CC,1,0.9003,discharge,-29.817,2.0,2.0,26.03,300.0,4.0821,3.7636,10.6818,2.9103,1.0
RPC_CC,1,0.9003,discharge,-29.817,10.0,9.0,26.03,300.0,4.0821,3.7075,12.5633,2.9103,1.0
RPC_CC,1,0.8033,discharge,-29.74,2.0,2.0,25.94,300.0,4.0305,3.6994,11.133,2.9103,1.0
RPC_CC,1,0.8033,discharge,-29.74,10.0,9.0,25.94,300.0,4.0305,3.6228,13.7086,2.9103,1.0
RPC_CC,1,0.7062,discharge,-29.773,2.0,2.0,25.94,300.0,3.9236,3.6004,10.8557,2.9103,1.0
RPC_CC,1,0.7062,discharge,-29.773,10.0,9.0,25.94,300.0,3.9236,3.5369,12.9885,2.9103,1.0
RPC_CC,1,0.6092,discharge,-29.754,2.0,2.0,25.99,300.0,3.83,3.5209,10.3885,2.9103,1.0
RPC_CC,1,0.6092,discharge,-29.754,10.0,9.0,25.99,300.0,3.83,3.4541,12.6336,2.9103,1.0
RPC_CC,1,0.5121,discharge,-29.722,2.0,2.0,25.84,300.0,3.7365,3.4244,10.5006,2.9103,1.0
RPC_CC,1,0.5121,discharge,-29.722,10.0,9.0,25.84,300.0,3.7365,3.3482,13.0644,2.9103,1.0
RPC_CC,1,0.4151,discharge,-29.711,2.0,2.0,25.8,300.0,3.6539,3.3431,10.4608,2.9103,1.0
RPC_CC,1,0.4151,discharge,-29.711,10.0,9.0,25.8,300.0,3.6539,3.2654,13.076,2.9103,1.0
RPC_CC,1,0.3181,discharge,-29.689,2.0,1.0,25.86,300.0,3.593,3.2976,9.95,2.9103,1.0
RPC_CC,1,0.3181,discharge,-29.689,10.0,9.0,25.86,300.0,3.593,3.1973,13.3284,2.9103,1.0
RPC_CC,1,0.221,discharge,-29.723,2.0,2.0,26.03,300.0,3.5082,3.1854,10.8605,2.9103,1.0
RPC_CC,1,0.221,discharge,-29.723,10.0,9.0,26.03,300.0,3.5082,3.1052,13.5588,2.9103,1.0
RPC_CC,1,0.1725,discharge,-29.546,2.0,2.0,26.13,300.0,3.4444,3.1222,10.905,2.9103,1.0
RPC_CC,1,0.1725,discharge,-29.546,10.0,9.0,26.13,300.0,3.4444,3.0257,14.1711,2.9103,1.0
RPC_CC,1,0.1242,discharge,-28.611,2.0,2.0,26.19,300.0,3.4096,3.055,12.3941,2.9103,1.0
RPC_CC,1,0.1242,discharge,-28.611,10.0,9.0,26.19,300.0,3.4096,2.7886,21.7053,2.9103,1.0
RPC_CC,1,0.0766,discharge,-18.809,2.0,2.0,26.33,300.0,3.3488,3.0445,16.178,2.9103,1.0
RPC_CC,1,0.0766,discharge,-18.809,10.0,9.0,26.33,300.0,3.3488,2.5134,44.4137,2.9103,1.0
RPC_CC,1,0.0481,discharge,-10.841,2.0,2.0,26.34,300.0,3.166,2.9262,22.1208,2.9103,1.0
RPC_CC,1,0.0481,discharge,-10.841,10.0,9.0,26.34,300.0,3.166,2.5215,59.453,2.9103,1.0
RPC_CC,1,0.0339,discharge,-6.212,2.0,2.0,26.1,300.0,2.9945,2.8253,27.2383,2.9103,1.0
RPC_CC,1,0.0339,discharge,-6.212,10.0,9.0,26.1,300.0,2.9945,2.5442,72.4905,2.9103,1.0
RPC_CC,1,0.9973,discharge,-29.817,2.0,2.0,25.57,1462.0,4.1847,3.8265,12.0133,2.9103,1.0
RPC_CC,1,0.9973,discharge,-29.817,10.0,9.0,25.57,1462.0,4.1847,3.7572,14.3375,2.9103,1.0
RPC_CC,1,0.9488,discharge,-29.855,2.0,1.0,25.91,300.0,4.1039,3.7901,10.5108,2.9103,1.0
RPC_CC,1,0.9488,discharge,-29.855,10.0,9.0,25.91,300.0,4.1039,3.7278,12.5976,2.9103,1.0
RPC_CC,1,0.9003,discharge,-29.819,2.0,2.0,26.0,300.0,4.082,3.7635,10.6809,2.9103,1.0
RPC_CC,1,0.9003,discharge,-29.819,10.0,9.0,26.0,300.0,4.082,3.7073,12.5656,2.9103,1.0
RPC_CC,1,0.8032,discharge,-29.741,2.0,2.0,25.91,300.0,4.0304,3.6992,11.1361,2.9103,1.0
RPC_CC,1,0.8032,discharge,-29.741,10.0,9.0,25.91,300.0,4.0304,3.6226,13.7117,2.9103,1.0
RPC_CC,1,0.7062,discharge,-29.773,2.0,2.0,25.94,300.0,3.9238,3.6001,10.8721,2.9103,1.0
RPC_CC,1,0.7062,discharge,-29.773,10.0,9.0,25.94,300.0,3.9238,3.5369,12.9948,2.9103,1.0
RPC_CC,1,0.6092,discharge,-29.757,2.0,2.0,25.97,300.0,3.8298,3.5206,10.3908,2.9103,1.0
RPC_CC,1,0.6092,discharge,-29.757,10.0,9.0,25.97,300.0,3.8298,3.454,12.629,2.9103,1.0
RPC_CC,1,0.5121,discharge,-29.723,2.0,2.0,25.83,300.0,3.7365,3.4243,10.5037,2.9103,1.0
RPC_CC,1,0.5121,discharge,-29.723,10.0,9.0,25.83,300.0,3.7365,3.348,13.0707,2.9103,1.0
RPC_CC,1,0.4151,discharge,-29.712,2.0,2.0,25.78,300.0,3.6536,3.343,10.4539,2.9103,1.0
RPC_CC,1,0.4151,discharge,-29.712,10.0,9.0,25.78,300.0,3.6536,3.2651,13.0757,2.9103,1.0
RPC_CC,1,0.3181,discharge,-29.691,2.0,2.0,25.87,300.0,3.5929,3.2798,10.5455,2.9103,1.0
RPC_CC,1,0.3181,discharge,-29.691,10.0,9.0,25.87,300.0,3.5929,3.1969,13.3376,2.9103,1.0
RPC_CC,1,0.221,discharge,-29.728,2.0,2.0,26.04,300.0,3.5081,3.1848,10.8753,2.9103,1.0
RPC_CC,1,0.221,discharge,-29.728,10.0,9.0,26.04,300.0,3.5081,3.1047,13.5697,2.9103,1.0
RPC_CC,1,0.1725,discharge,-29.556,2.0,2.0,26.12,300.0,3.4442,3.1216,10.9151,2.9103,1.0
RPC_CC,1,0.1725,discharge,-29.556,10.0,9.0,26.12,300.0,3.4442,3.0243,14.2072,2.9103,1.0
RPC_CC,1,0.1242,discharge,-28.486,2.0,1.0,26.19,300.0,3.4094,3.0875,11.3001,2.9103,1.0
RPC_CC,1,0.1242,discharge,-28.486,10.0,9.0,26.19,300.0,3.4094,2.7883,21.8033,2.9103,1.0
RPC_CC,1,0.0766,discharge,-18.624,2.0,2.0,26.32,300.0,3.3479,3.0414,16.4573,2.9103,1.0
RPC_CC,1,0.0766,discharge,-18.624,10.0,8.99,26.32,300.0,3.3479,2.4996,45.5488,2.9103,1.0
RPC_CC,1,0.0481,discharge,-10.87,2.0,2.0,26.33,300.0,3.1644,2.9223,22.2733,2.9103,1.0
RPC_CC,1,0.0481,discharge,-10.87,10.0,9.0,26.33,300.0,3.1644,2.508,60.3892,2.9103,1.0
RPC_CC,1,0.0339,discharge,-6.229,2.0,2.0,26.11,300.0,2.9918,2.8207,27.4663,2.9103,1.0
RPC_CC,1,0.0339,discharge,-6.229,10.0,9.0,26.11,300.0,2.9918,2.5273,74.5652,2.9103,1.0
RPC_CC,1,0.9973,discharge,-29.821,2.0,2.0,25.56,1462.9,4.1846,3.8262,12.0186,2.9103,1.0
RPC_CC,1,0.9973,discharge,-29.821,10.0,9.01,25.56,1462.9,4.1846,3.7569,14.3425,2.9103,1.0
RPC_CC,1,0.9488,discharge,-29.857,2.0,1.0,25.89,300.0,4.1039,3.7899,10.517,2.9103,1.0
RPC_CC,1,0.9488,discharge,-29.857,10.0,9.0,25.89,300.0,4.1039,3.7274,12.6103,2.9103,1.0
