Repository: KikETs/ECM_HYBRID_BMS_JOINT

## Results

| Arm | Model | Size | Protocol | Result | Worst cell |
|---|---|---|---|---|---|
| SOP | 2RC table + trim (A8) | 4 effective coefficients, 2 EW states | leave-one-cell-out | usable current 69.6 % discharge, 59.5 % charge (τ = 10 s) | 59.9 % / 53.5 % (BOOST_REST) |
| SOH | dQ/dV ridge | 65 coefficients | leave-one-cell-out | RMSE 0.0094, bias −0.0005 | 0.0130 (BOOST_REST) |
| SOC | 2RC EKF, low-current gate | 3 states | leave-one-cell-out | **2.34 %p** over six sensor disturbances on estimated SOH (2.325 on true SOH), per cell 2.00–2.75 | 4.60 %p (BOOST_NEGPULSE_1S, current offset −0.10 A) |

The SOH arm was a 10,945-parameter CNN until the second audit round. Nested

File: analysis/rpcwby_resistance.csv (part 2 of 21)
cell,cycle,SOC,direction,I_A,tau_s,tau_actual_s,T_C,rest_before_s,V_pre_V,V_tau_V,R_mOhm,CAP_Ah,SOH
RPC_CC,1,0.9003,discharge,-29.821,2.0,2.0,26.0,300.0,4.082,3.7633,10.6873,2.9103,1.0
RPC_CC,1,0.9003,discharge,-29.821,10.0,9.0,26.0,300.0,4.082,3.7071,12.5719,2.9103,1.0
RPC_CC,1,0.8033,discharge,-29.745,2.0,2.0,25.92,300.0,4.0303,3.699,11.138,2.9103,1.0
RPC_CC,1,0.8033,discharge,-29.745,10.0,9.0,25.92,300.0,4.0303,3.6223,13.7166,2.9103,1.0
RPC_CC,1,0.7062,discharge,-29.775,2.0,2.0,25.96,300.0,3.9236,3.6,10.8682,2.9103,1.0
RPC_CC,1,0.7062,discharge,-29.775,10.0,9.0,25.96,300.0,3.9236,3.5367,12.9941,2.9103,1.0
RPC_CC,1,0.6092,discharge,-29.758,2.0,2.0,25.97,300.1,3.8299,3.5204,10.4004,2.9103,1.0
RPC_CC,1,0.6092,discharge,-29.758,10.0,9.0,25.97,300.1,3.8299,3.4538,12.6384,2.9103,1.0
RPC_CC,1,0.5121,discharge,-29.726,2.0,2.0,25.84,300.0,3.7365,3.424,10.5127,2.9103,1.0
RPC_CC,1,0.5121,discharge,-29.726,10.0,9.0,25.84,300.0,3.7365,3.3477,13.0795,2.9103,1.0
RPC_CC,1,0.4151,discharge,-29.715,2.0,2.0,25.77,300.0,3.6537,3.3427,10.4659,2.9103,1.0
RPC_CC,1,0.4151,discharge,-29.715,10.0,9.01,25.77,300.0,3.6537,3.2649,13.0841,2.9103,1.0
RPC_CC,1,0.3181,discharge,-29.693,2.0,2.0,25.86,300.0,3.5927,3.2796,10.5446,2.9103,1.0
RPC_CC,1,0.3181,discharge,-29.693,10.0,9.0,25.86,300.0,3.5927,3.1968,13.3331,2.9103,1.0
RPC_CC,1,0.221,discharge,-29.732,2.0,2.0,26.02,300.0,3.5079,3.1845,10.8772,2.9103,1.0
RPC_CC,1,0.221,discharge,-29.732,10.0,9.0,26.02,300.0,3.5079,3.1041,13.5813,2.9103,1.0
RPC_CC,1,0.1725,discharge,-29.5,2.0,2.0,26.13,300.0,3.4441,3.121,10.9525,2.9103,1.0
RPC_CC,1,0.1725,discharge,-29.5,10.0,9.0,26.13,300.0,3.4441,3.0232,14.2678,2.9103,1.0
RPC_CC,1,0.1242,discharge,-28.511,2.0,2.0,26.2,300.0,3.4092,3.0547,12.4338,2.9103,1.0
RPC_CC,1,0.1242,discharge,-28.511,10.0,9.0,26.2,300.0,3.4092,2.7828,21.9705,2.9103,1.0
RPC_CC,1,0.0766,discharge,-17.884,2.0,2.0,26.33,300.0,3.3475,3.0562,16.2883,2.9103,1.0
RPC_CC,1,0.0766,discharge,-17.884,10.0,9.0,26.33,300.0,3.3475,2.5849,42.6415,2.9103,1.0
RPC_CC,1,0.0481,discharge,-10.242,2.0,2.0,26.27,300.0,3.1631,2.9341,22.3589,2.9103,1.0
RPC_CC,1,0.0481,discharge,-10.242,10.0,9.0,26.27,300.0,3.1631,2.5714,57.7719,2.9103,1.0
RPC_CC,1,0.0339,discharge,-6.247,2.0,2.0,26.06,300.0,2.9893,2.8159,27.7587,2.9103,1.0
RPC_CC,1,0.0339,discharge,-6.247,10.0,9.0,26.06,300.0,2.9893,2.5116,76.4724,2.9103,1.0
RPC_CC,1,0.9519,charge,3.525,2.0,2.0,25.58,300.0,4.1035,4.1501,13.2204,2.9103,1.0
RPC_CC,1,0.9519,charge,3.525,10.0,9.0,25.58,300.0,4.1035,4.1501,13.2204,2.9103,1.0
RPC_CC,1,0.9036,charge,5.587,2.0,2.0,25.61,300.0,4.0816,4.1501,12.2608,2.9103,1.0
RPC_CC,1,0.9036,charge,5.587,10.0,9.0,25.61,300.0,4.0816,4.15,12.2429,2.9103,1.0
RPC_CC,1,0.8071,charge,9.509,2.0,1.0,25.71,300.0,4.0302,4.1502,12.62,2.9103,1.0
RPC_CC,1,0.8071,charge,9.509,10.0,9.01,25.71,300.0,4.0302,4.1501,12.6095,2.9103,1.0
RPC_CC,1,0.7103,charge,15.0,2.0,2.0,25.72,300.0,3.9238,4.0851,10.7533,2.9103,1.0
RPC_CC,1,0.7103,charge,15.0,10.0,9.0,25.72,300.0,3.9238,4.1159,12.8067,2.9103,1.0
RPC_CC,1,0.6132,charge,15.0,2.0,2.0,25.74,300.0,3.8299,3.9895,10.64,2.9103,1.0
RPC_CC,1,0.6132,charge,15.0,10.0,9.0,25.74,300.0,3.8299,4.0278,13.1933,2.9103,1.0
RPC_CC,1,0.5162,charge,15.0,2.0,2.0,25.58,300.0,3.736,3.8942,10.5467,2.9103,1.0
RPC_CC,1,0.5162,charge,15.0,10.0,9.0,25.58,300.0,3.736,3.9266,12.7067,2.9103,1.0
RPC_CC,1,0.4191,charge,15.0,2.0,2.0,25.56,300.0,3.6536,3.811,10.4933,2.9103,1.0
RPC_CC,1,0.4191,charge,15.0,10.0,9.01,25.56,300.0,3.6536,3.8425,12.5933,2.9103,1.0
RPC_CC,1,0.3221,charge,15.0,2.0,2.0,25.68,300.0,3.5927,3.751,10.5533,2.9103,1.0
RPC_CC,1,0.3221,charge,15.0,10.0,9.0,25.68,300.0,3.5927,3.7831,12.6933,2.9103,1.0
RPC_CC,1,0.2251,charge,15.0,2.0,2.0,25.85,300.0,3.5077,3.6698,10.8067,2.9103,1.0
RPC_CC,1,0.2251,charge,15.0,10.0,9.0,25.85,300.0,3.5077,3.7087,13.4,2.9103,1.0
RPC_CC,1,0.1765,charge,15.001,2.0,2.0,25.83,300.0,3.4427,3.6083,11.0393,2.9103,1.0
RPC_CC,1,0.1765,charge,15.001,10.0,9.0,25.83,300.0,3.4427,3.6503,13.8391,2.9103,1.0
RPC_CC,1,0.128,charge,15.001,2.0,2.0,25.81,300.0,3.4089,3.5765,11.1726,2.9103,1.0
RPC_CC,1,0.128,charge,15.001,10.0,9.0,25.81,300.0,3.4089,3.6049,13.0658,2.9103,1.0
RPC_CC,1,0.0795,charge,15.0,2.0,2.0,25.87,300.0,3.3472,3.5467,13.3,2.9103,1.0
RPC_CC,1,0.0795,charge,15.0,10.0,9.01,25.87,300.0,3.3472,3.5858,15.9067,2.9103,1.0
RPC_CC,1,0.0504,charge,15.0,2.0,2.0,25.99,300.0,3.1629,3.409,16.4067,2.9103,1.0
RPC_CC,1,0.0504,charge,15.0,10.0,9.0,25.99,300.0,3.1629,3.508,23.0067,2.9103,1.0
RPC_CC,1,0.0358,charge,15.0,2.0,2.0,25.99,300.0,2.9908,3.28,19.28,2.9103,1.0
RPC_CC,1,0.0358,charge,15.0,10.0,9.0,25.99,300.0,2.9908,3.4163,28.3667,2.9103,1.0
RPC_CC,1,0.9518,charge,3.202,2.0,2.0,25.56,300.1,4.1035,4.1407,11.6185,2.9103,1.0
RPC_CC,1,0.9518,charge,3.202,10.0,9.0,25.56,300.1,4.1035,4.1487,14.1171,2.9103,1.0
RPC_CC,1,0.9034,charge,5.213,2.0,2.0,25.57,300.1,4.0816,4.1398,11.1649,2.9103,1.0
RPC_CC,1,0.9034,charge,5.213,10.0,9.0,25.57,300.1,4.0816,4.1493,12.9874,2.9103,1.0
RPC_CC,1,0.8067,charge,8.672,2.0,2.0,25.65,300.1,4.0301,4.1282,11.3117,2.9103,1.0
RPC_CC,1,0.8067,charge,8.672,10.0,9.0,25.65,300.1,4.0301,4.1473,13.5141,2.9103,1.0
RPC_CC,1,0.7103,charge,15.046,2.0,2.0,25.72,300.1,3.9238,4.0865,10.8131,2.9103,1.0
RPC_CC,1,0.7103,charge,15.046,10.0,9.0,25.72,300.1,3.9238,4.1165,12.807,2.9103,1.0
RPC_CC,1,0.6133,charge,15.059,2.0,2.0,25.74,300.1,3.8301,3.9915,10.7178,2.9103,1.0
RPC_CC,1,0.6133,charge,15.059,10.0,9.0,25.74,300.1,3.8301,4.0285,13.1748,2.9103,1.0
RPC_CC,1,0.5162,charge,15.05,2.0,1.0,25.59,300.1,3.7361,3.8888,10.1462,2.9103,1.0
RPC_CC,1,0.5162,charge,15.05,10.0,9.01,25.59,300.1,3.7361,3.9271,12.691,2.9103,1.0
RPC_CC,1,0.4192,charge,15.049,2.0,2.0,25.59,300.1,3.6535,3.8125,10.5655,2.9103,1.0
RPC_CC,1,0.4192,charge,15.049,10.0,9.0,25.59,300.1,3.6535,3.8428,12.5789,2.9103,1.0
RPC_CC,1,0.3221,charge,15.049,2.0,2.0,25.68,300.1,3.5926,3.7526,10.6323,2.9103,1.0
RPC_CC,1,0.3221,charge,15.049,10.0,9.0,25.68,300.1,3.5926,3.7834,12.679,2.9103,1.0
RPC_CC,1,0.2251,charge,15.066,2.0,2.0,25.86,300.1,3.5075,3.6717,10.8987,2.9103,1.0
RPC_CC,1,0.2251,charge,15.066,10.0,9.0,25.86,300.1,3.5075,3.7092,13.3878,2.9103,1.0
RPC_CC,1,0.1766,charge,15.073,2.0,2.0,25.8,300.1,3.4425,3.6106,11.1524,2.9103,1.0
RPC_CC,1,0.1766,charge,15.073,10.0,9.0,25.8,300.1,3.4425,3.6506,13.8061,2.9103,1.0
RPC_CC,1,0.1281,charge,15.047,2.0,2.0,25.79,300.1,3.4088,3.578,11.2448,2.9103,1.0
RPC_CC,1,0.1281,charge,15.047,10.0,9.0,25.79,300.1,3.4088,3.6054,13.0657,2.9103,1.0
RPC_CC,1,0.0795,charge,15.056,2.0,2.0,25.89,300.1,3.3468,3.5491,13.4369,2.9103,1.0
RPC_CC,1,0.0795,charge,15.056,10.0,9.0,25.89,300.1,3.3468,3.5863,15.9078,2.9103,1.0
RPC_CC,1,0.0505,charge,15.168,2.0,2.0,25.98,300.1,3.1618,3.4155,16.7266,2.9103,1.0
RPC_CC,1,0.0505,charge,15.168,10.0,9.0,25.98,300.1,3.1618,3.5103,22.9768,2.9103,1.0
RPC_CC,1,0.0359,charge,15.23,2.0,2.0,26.0,300.1,2.9893,3.2907,19.7899,2.9103,1.0
RPC_CC,1,0.0359,charge,15.23,10.0,9.0,26.0,300.1,2.9893,3.4202,28.2928,2.9103,1.0
RPC_CC,136,0.9973,discharge,-30.0,2.0,2.0,25.5,3965.5,4.1746,3.7958,12.6267,2.8458,0.97785
RPC_CC,136,0.9973,discharge,-30.0,10.0,9.0,25.5,3965.5,4.1746,3.74,14.4867,2.8458,0.97785
RPC_CC,136,0.9727,charge,2.941,2.0,2.0,26.34,60.0,4.1097,4.1501,13.7373,2.8458,0.97785
RPC_CC,136,0.9727,charge,2.941,10.0,9.0,26.34,60.0,4.1097,4.15,13.7033,2.8458,0.97785
RPC_CC,136,0.9498,discharge,-30.0,2.0,2.0,25.5,3600.0,4.1026,3.7576,11.5,2.8458,0.97785
RPC_CC,136,0.9498,discharge,-30.0,10.0,9.0,25.5,3600.0,4.1026,3.7118,13.0267,2.8458,0.97785
RPC_CC,136,0.9255,charge,5.745,2.0,2.0,26.26,60.0,4.0801,4.1501,12.1843,2.8458,0.97785
RPC_CC,136,0.9255,charge,5.745,10.0,9.0,26.26,60.0,4.0801,4.15,12.1669,2.8458,0.97785
RPC_CC,136,0.9024,discharge,-30.0,2.0,1.0,25.48,3600.0,4.0823,3.7575,10.8267,2.8458,0.97785
RPC_CC,136,0.9024,discharge,-30.0,10.0,9.0,25.48,3600.0,4.0823,3.6928,12.9833,2.8458,0.97785
RPC_CC,136,0.8782,charge,6.819,2.0,2.0,26.27,60.0,4.0684,4.1501,11.9812,2.8458,0.97785
RPC_CC,136,0.8782,charge,6.819,10.0,9.0,26.27,60.0,4.0684,4.1501,11.9812,2.8458,0.97785
RPC_CC,136,0.8075,discharge,-30.0,2.0,2.0,25.5,3600.0,4.0319,3.6833,11.62,2.8458,0.97785
RPC_CC,136,0.8075,discharge,-30.0,10.0,9.0,25.5,3600.0,4.0319,3.6126,13.9767,2.8458,0.97785
RPC_CC,136,0.7838,charge,13.236,2.0,2.0,26.3,60.0,3.9807,4.1499,12.7833,2.8458,0.97785
RPC_CC,136,0.7838,charge,13.236,10.0,9.0,26.3,60.0,3.9807,4.1501,12.7984,2.8458,0.97785
RPC_CC,136,0.7126,discharge,-30.001,2.0,2.0,25.5,3600.0,3.9263,3.5877,11.2863,2.8458,0.97785
RPC_CC,136,0.7126,discharge,-30.001,10.0,9.0,25.5,3600.0,3.9263,3.5302,13.2029,2.8458,0.97785
RPC_CC,136,0.689,charge,15.001,2.0,2.0,26.26,60.0,3.8771,4.0353,10.546,2.8458,0.97785
RPC_CC,136,0.689,charge,15.001,10.0,9.0,26.26,60.0,3.8771,4.0818,13.6458,2.8458,0.97785
RPC_CC,136,0.6177,discharge,-30.0,2.0,2.0,25.48,3600.0,3.838,3.5124,10.8533,2.8458,0.97785
RPC_CC,136,0.6177,discharge,-30.0,10.0,9.0,25.48,3600.0,3.838,3.4503,12.9233,2.8458,0.97785
RPC_CC,136,0.5941,charge,15.001,2.0,2.0,26.19,60.0,3.7967,3.952,10.3526,2.8458,0.97785
RPC_CC,136,0.5941,charge,15.001,10.0,9.0,26.19,60.0,3.7967,3.988,12.7525,2.8458,0.97785
RPC_CC,136,0.5228,discharge,-30.0,2.0,2.0,25.46,3600.0,3.7409,3.4177,10.7733,2.8458,0.97785
RPC_CC,136,0.5228,discharge,-30.0,10.0,9.0,25.46,3600.0,3.7409,3.346,13.1633,2.8458,0.97785
RPC_CC,136,0.4992,charge,15.001,2.0,2.0,26.2,60.0,3.7044,3.8612,10.4526,2.8458,0.97785
RPC_CC,136,0.4992,charge,15.001,10.0,9.0,26.2,60.0,3.7044,3.8979,12.8991,2.8458,0.97785
RPC_CC,136,0.4279,discharge,-30.0,2.0,2.0,25.48,3600.0,3.6594,3.3372,10.74,2.8458,0.97785
RPC_CC,136,0.4279,discharge,-30.0,10.0,9.0,25.48,3600.0,3.6594,3.2632,13.2067,2.8458,0.97785
RPC_CC,136,0.4043,charge,15.0,2.0,2.0,26.29,60.0,3.6245,3.7799,10.36,2.8458,0.97785
RPC_CC,136,0.4043,charge,15.0,10.0,9.0,26.29,60.0,3.6245,3.819,12.9667,2.8458,0.97785
RPC_CC,136,0.3331,discharge,-30.001,2.0,2.0,25.5,3600.0,3.601,3.2735,10.9163,2.8458,0.97785
RPC_CC,136,0.3331,discharge,-30.001,10.0,9.0,25.5,3600.0,3.601,3.1927,13.6095,2.8458,0.97785
RPC_CC,136,0.3094,charge,15.001,2.0,2.0,26.39,60.0,3.5598,3.7158,10.3993,2.8458,0.97785
RPC_CC,136,0.3094,charge,15.001,10.0,9.0,26.39,60.0,3.5598,3.7581,13.2191,2.8458,0.97785
RPC_CC,136,0.2382,discharge,-30.0,2.0,2.0,25.49,3600.0,3.5114,3.1662,11.5067,2.8458,0.97785
RPC_CC,136,0.2382,discharge,-30.0,10.0,9.0,25.49,3600.0,3.5114,3.0839,14.25,2.8458,0.97785
RPC_CC,136,0.2145,charge,15.001,2.0,2.0,26.4,60.0,3.4626,3.6253,10.8459,2.8458,0.97785
RPC_CC,136,0.2145,charge,15.001,10.0,9.0,26.4,60.0,3.4626,3.6688,13.7458,2.8458,0.97785
RPC_CC,136,0.1907,discharge,-30.0,2.0,2.0,25.51,3600.0,3.4474,3.0933,11.8033,2.8458,0.97785
RPC_CC,136,0.1907,discharge,-30.0,10.0,9.0,25.51,3600.0,3.4474,2.9832,15.4733,2.8458,0.97785
RPC_CC,136,0.1671,charge,15.0,2.0,2.0,26.45,60.0,3.419,3.584,11.0,2.8458,0.97785
RPC_CC,136,0.1671,charge,15.0,10.0,9.0,26.45,60.0,3.419,3.6132,12.9467,2.8458,0.97785
RPC_CC,136,0.1432,discharge,-30.001,2.0,2.0,25.48,3600.0,3.4155,2.9836,14.3962,2.8458,0.97785
RPC_CC,136,0.1432,discharge,-30.001,10.0,9.0,25.48,3600.0,3.4155,2.668,24.9158,2.8458,0.97785
RPC_CC,136,0.1196,charge,15.0,2.0,2.0,26.82,60.0,3.3785,3.5612,12.18,2.8458,0.97785
RPC_CC,136,0.1196,charge,15.0,10.0,9.0,26.82,60.0,3.3785,3.5928,14.2867,2.8458,0.97785
RPC_CC,136,0.0958,discharge,-20.097,2.0,2.0,25.5,3600.0,3.3618,2.6539,35.2242,2.8458,0.97785
RPC_CC,136,0.0958,discharge,-20.097,10.0,9.0,25.5,3600.0,3.3618,2.5497,40.409,2.8458,0.97785
RPC_CC,136,0.0792,charge,15.001,2.0,2.0,26.82,60.0,3.2308,3.4628,15.4656,2.8458,0.97785
RPC_CC,136,0.0792,charge,15.001,10.0,9.0,26.82,60.0,3.2308,3.548,21.1453,2.8458,0.97785
RPC_CC,136,0.0674,discharge,-10.268,2.0,2.0,25.52,3600.0,3.2063,2.5488,64.0339,2.8458,0.97785
RPC_CC,136,0.0674,discharge,-10.268,10.0,9.0,25.52,3600.0,3.2063,2.5499,63.9268,2.8458,0.97785
RPC_CC,136,0.0582,charge,15.0,2.0,2.0,26.26,60.0,3.0499,3.3311,18.7467,2.8458,0.97785
RPC_CC,136,0.0582,charge,15.0,10.0,9.0,26.26,60.0,3.0499,3.4539,26.9333,2.8458,0.97785
RPC_CC,136,0.0533,discharge,-6.981,2.0,2.0,25.5,3600.0,3.0822,2.5493,76.3347,2.8458,0.97785
RPC_CC,136,0.0533,discharge,-6.981,10.0,9.0,25.5,3600.0,3.0822,2.5498,76.2631,2.8458,0.97785
RPC_CC,136,0.0477,charge,15.001,2.0,2.0,25.92,60.0,2.9076,3.2357,21.8719,2.8458,0.97785
RPC_CC,136,0.0477,charge,15.001,10.0,9.0,25.92,60.0,2.9076,3.3924,32.3178,2.8458,0.97785
RPC_CC,136,0.9973,discharge,-30.0,2.0,2.0,25.5,1573.8,4.1795,3.8009,12.62,2.8458,0.97785
RPC_CC,136,0.9973,discharge,-30.0,10.0,9.0,25.5,1573.8,4.1795,3.7432,14.5433,2.8458,0.97785
RPC_CC,136,0.9498,discharge,-30.0,2.0,2.0,25.87,300.0,4.0999,3.7633,11.22,2.8458,0.97785
RPC_CC,136,0.9498,discharge,-30.0,10.0,9.0,25.87,300.0,4.0999,3.7174,12.75,2.8458,0.97785
RPC_CC,136,0.9024,discharge,-30.0,2.0,2.0,25.93,300.0,4.0797,3.7516,10.9367,2.8458,0.97785
RPC_CC,136,0.9024,discharge,-30.0,10.0,9.0,25.93,300.0,4.0797,3.6957,12.8,2.8458,0.97785
RPC_CC,136,0.8075,discharge,-30.0,2.0,2.0,25.87,300.0,4.0237,3.6822,11.3833,2.8458,0.97785
RPC_CC,136,0.8075,discharge,-30.0,10.0,9.01,25.87,300.0,4.0237,3.6109,13.76,2.8458,0.97785
RPC_CC,136,0.7126,discharge,-30.0,2.0,2.0,25.9,300.0,3.9218,3.5919,10.9967,2.8458,0.97785
RPC_CC,136,0.7126,discharge,-30.0,10.0,9.0,25.9,300.0,3.9218,3.5325,12.9767,2.8458,0.97785
RPC_CC,136,0.6177,discharge,-30.0,2.0,2.0,25.91,300.0,3.8284,3.5132,10.5067,2.8458,0.97785
RPC_CC,136,0.6177,discharge,-30.0,10.0,9.01,25.91,300.0,3.8284,3.449,12.6467,2.8458,0.97785
RPC_CC,136,0.5228,discharge,-30.0,2.0,2.0,25.75,300.0,3.7348,3.4158,10.6333,2.8458,0.97785
RPC_CC,136,0.5228,discharge,-30.0,10.0,9.0,25.75,300.0,3.7348,3.3414,13.1133,2.8458,0.97785
RPC_CC,136,0.4279,discharge,-30.0,2.0,2.0,25.74,300.0,3.6528,3.3346,10.6067,2.8458,0.97785
RPC_CC,136,0.4279,discharge,-30.0,10.0,9.0,25.74,300.0,3.6528,3.258,13.16,2.8458,0.97785
RPC_CC,136,0.333,discharge,-30.0,2.0,2.0,25.79,300.0,3.5915,3.2689,10.7533,2.8458,0.97785
RPC_CC,136,0.333,discharge,-30.0,10.0,9.0,25.79,300.0,3.5915,3.1872,13.4767,2.8458,0.97785
RPC_CC,136,0.2381,discharge,-30.0,2.0,2.0,25.99,300.0,3.5051,3.1677,11.2467,2.8458,0.97785
RPC_CC,136,0.2381,discharge,-30.0,10.0,9.0,25.99,300.0,3.5051,3.0848,14.01,2.8458,0.97785
RPC_CC,136,0.1907,discharge,-30.0,2.0,2.0,26.1,300.0,3.4434,3.0945,11.63,2.8458,0.97785
RPC_CC,136,0.1907,discharge,-30.0,10.0,9.0,26.1,300.0,3.4434,2.9731,15.6767,2.8458,0.97785
RPC_CC,136,0.1433,discharge,-30.0,2.0,2.0,26.19,300.0,3.4083,2.9712,14.57,2.8458,0.97785
RPC_CC,136,0.1433,discharge,-30.0,10.0,9.0,26.19,300.0,3.4083,2.5979,27.0133,2.8458,0.97785
RPC_CC,136,0.0958,discharge,-17.612,2.0,2.0,26.43,300.0,3.347,2.5941,42.7493,2.8458,0.97785
RPC_CC,136,0.0958,discharge,-17.612,10.0,9.0,26.43,300.0,3.347,2.5498,45.2646,2.8458,0.97785
RPC_CC,136,0.0673,discharge,-8.967,2.0,1.0,26.57,300.0,3.1765,2.5487,70.0095,2.8458,0.97785
RPC_CC,136,0.0673,discharge,-8.967,10.0,9.0,26.57,300.0,3.1765,2.55,69.8646,2.8458,0.97785
RPC_CC,136,0.0535,discharge,-5.112,2.0,2.0,26.3,300.0,3.023,2.5496,92.6011,2.8458,0.97785
RPC_CC,136,0.0535,discharge,-5.112,10.0,9.0,26.3,300.0,3.023,2.5499,92.5424,2.8458,0.97785
RPC_CC,136,0.9973,discharge,-29.82,2.0,2.0,25.42,1570.5,4.1797,3.8059,12.5352,2.8458,0.97785
RPC_CC,136,0.9973,discharge,-29.82,10.0,9.0,25.42,1570.5,4.1797,3.7432,14.6378,2.8458,0.97785
RPC_CC,136,0.9499,discharge,-30.0,10.0,9.0,25.85,300.0,4.0998,3.7172,12.7533,2.8458,0.97785
RPC_CC,136,0.9024,discharge,-30.0,10.0,9.0,25.95,300.0,4.0796,3.6958,12.7933,2.8458,0.97785
RPC_CC,136,0.8076,discharge,-29.996,10.0,9.0,25.87,300.1,4.0234,3.6114,13.7352,2.8458,0.97785
RPC_CC,136,0.7126,discharge,-29.997,10.0,9.0,25.9,300.0,3.9215,3.5328,12.958,2.8458,0.97785
RPC_CC,136,0.6178,discharge,-29.995,10.0,9.0,25.88,300.0,3.8282,3.4497,12.6188,2.8458,0.97785
RPC_CC,136,0.5229,discharge,-29.991,10.0,9.0,25.72,300.0,3.7348,3.3429,13.0673,2.8458,0.97785
RPC_CC,136,0.428,discharge,-29.989,10.0,9.0,25.77,300.0,3.6527,3.2594,13.1148,2.8458,0.97785
RPC_CC,136,0.3331,discharge,-29.986,10.0,9.0,25.83,300.0,3.5914,3.1887,13.4296,2.8458,0.97785
RPC_CC,136,0.2382,discharge,-29.984,10.0,9.0,26.0,300.0,3.5046,3.0865,13.9441,2.8458,0.97785
RPC_CC,136,0.1908,discharge,-29.95,10.0,9.0,26.07,300.0,3.4429,2.9783,15.5125,2.8458,0.97785
RPC_CC,136,0.1437,discharge,-28.871,10.0,9.0,26.17,300.0,3.4079,2.6937,24.7376,2.8458,0.97785
RPC_CC,136,0.0976,discharge,-10.829,10.0,9.0,26.26,300.0,3.3451,2.9867,33.0963,2.8458,0.97785
RPC_CC,136,0.9973,discharge,-29.822,2.0,2.0,25.48,1572.7,4.1795,3.8055,12.5409,2.8458,0.97785
RPC_CC,136,0.9973,discharge,-29.822,10.0,9.0,25.48,1572.7,4.1795,3.7427,14.6467,2.8458,0.97785
RPC_CC,136,0.9499,discharge,-30.004,10.0,9.0,25.85,300.0,4.0998,3.7167,12.7683,2.8458,0.97785
RPC_CC,136,0.9024,discharge,-30.005,10.0,9.0,25.92,300.0,4.0796,3.6953,12.8079,2.8458,0.97785
RPC_CC,136,0.8075,discharge,-30.002,10.0,9.0,25.86,300.0,4.0231,3.6108,13.7424,2.8458,0.97785
RPC_CC,136,0.7126,discharge,-30.001,10.0,9.0,25.9,300.0,3.9215,3.5325,12.9662,2.8458,0.97785
RPC_CC,136,0.6178,discharge,-29.999,10.0,9.01,25.9,300.1,3.828,3.4494,12.6204,2.8458,0.97785
RPC_CC,136,0.5229,discharge,-29.994,10.0,9.0,25.75,300.0,3.7345,3.3423,13.0759,2.8458,0.97785
RPC_CC,136,0.428,discharge,-29.993,10.0,9.0,25.73,300.0,3.6526,3.2588,13.1297,2.8458,0.97785
RPC_CC,136,0.3331,discharge,-29.992,10.0,9.0,25.82,300.0,3.5912,3.188,13.4436,2.8458,0.97785
RPC_CC,136,0.2382,discharge,-29.997,10.0,9.0,26.05,300.0,3.5043,3.0853,13.9681,2.8458,0.97785
RPC_CC,136,0.1908,discharge,-29.98,10.0,9.0,26.08,300.0,3.4428,2.9753,15.5937,2.8458,0.97785
RPC_CC,136,0.1436,discharge,-30.033,10.0,9.0,26.14,300.0,3.4077,2.6342,25.755,2.8458,0.97785
RPC_CC,136,0.9973,discharge,-29.828,2.0,1.0,25.38,1573.5,4.1794,3.8246,11.8949,2.8458,0.97785
RPC_CC,136,0.9973,discharge,-29.828,10.0,9.0,25.38,1573.5,4.1794,3.7421,14.6607,2.8458,0.97785
RPC_CC,136,0.9499,discharge,-30.008,10.0,9.0,25.84,300.0,4.0997,3.7163,12.7766,2.8458,0.97785
RPC_CC,136,0.9024,discharge,-30.01,10.0,9.0,25.9,300.0,4.0796,3.6945,12.8324,2.8458,0.97785
RPC_CC,136,0.8075,discharge,-30.006,10.0,9.0,25.81,300.0,4.0229,3.61,13.7606,2.8458,0.97785
RPC_CC,136,0.7127,discharge,-30.006,10.0,9.0,25.9,300.0,3.9214,3.5318,12.9841,2.8458,0.97785
RPC_CC,136,0.6178,discharge,-30.006,10.0,9.0,25.87,300.1,3.8277,3.4485,12.6375,2.8458,0.97785
RPC_CC,136,0.5229,discharge,-30.002,10.0,9.0,25.71,300.0,3.7343,3.3415,13.0925,2.8458,0.97785
RPC_CC,136,0.428,discharge,-29.999,10.0,9.0,25.75,300.0,3.6524,3.2583,13.1371,2.8458,0.97785
RPC_CC,136,0.3331,discharge,-29.996,10.0,9.0,25.8,300.0,3.5907,3.1875,13.4418,2.8458,0.97785
RPC_CC,136,0.2382,discharge,-30.006,10.0,9.0,25.96,300.0,3.5039,3.0844,13.9805,2.8458,0.97785
RPC_CC,136,0.1908,discharge,-30.001,10.0,9.0,26.06,300.0,3.4423,2.973,15.6428,2.8458,0.97785
RPC_CC,136,0.1437,discharge,-29.714,10.0,9.0,26.16,300.0,3.4075,2.642,25.7623,2.8458,0.97785
RPC_CC,136,0.9973,discharge,-29.831,2.0,2.0,25.43,1576.0,4.1794,3.8044,12.5706,2.8458,0.97785
RPC_CC,136,0.9973,discharge,-29.831,10.0,9.0,25.43,1576.0,4.1794,3.7418,14.6691,2.8458,0.97785
RPC_CC,136,0.9498,discharge,-30.011,10.0,9.0,25.84,300.1,4.0996,3.716,12.782,2.8458,0.97785
RPC_CC,136,0.9024,discharge,-30.011,10.0,9.0,25.91,300.0,4.0795,3.6943,12.8353,2.8458,0.97785
RPC_CC,136,0.8076,discharge,-30.011,10.0,9.0,25.87,300.0,4.0229,3.6097,13.7683,2.8458,0.97785
RPC_CC,136,0.7126,discharge,-30.009,10.0,9.0,25.87,300.0,3.9212,3.5314,12.9894,2.8458,0.97785
RPC_CC,136,0.6178,discharge,-30.009,10.0,9.0,25.9,300.0,3.8277,3.4479,12.6562,2.8458,0.97785
RPC_CC,136,0.5229,discharge,-30.006,10.0,9.01,25.75,300.0,3.7342,3.3411,13.1007,2.8458,0.97785
RPC_CC,136,0.428,discharge,-30.002,10.0,9.0,25.71,300.0,3.6523,3.2578,13.1491,2.8458,0.97785
RPC_CC,136,0.3331,discharge,-30.001,10.0,9.0,25.8,300.0,3.5907,3.1869,13.4596,2.8458,0.97785
RPC_CC,136,0.2382,discharge,-30.016,10.0,9.0,25.98,300.0,3.5036,3.0834,13.9992,2.8458,0.97785
RPC_CC,136,0.1908,discharge,-30.026,10.0,9.0,26.07,300.0,3.4421,2.9706,15.7031,2.8458,0.97785
RPC_CC,136,0.1437,discharge,-29.774,10.0,9.01,26.12,300.0,3.4072,2.6324,26.0223,2.8458,0.97785
RPC_CC,136,0.9973,discharge,-29.834,2.0,2.0,25.43,1574.9,4.1793,3.804,12.5796,2.8458,0.97785
RPC_CC,136,0.9973,discharge,-29.834,10.0,9.0,25.43,1574.9,4.1793,3.7414,14.6779,2.8458,0.97785
RPC_CC,136,0.9499,discharge,-30.014,10.0,9.0,25.85,300.0,4.0997,3.7156,12.7974,2.8458,0.97785
RPC_CC,136,0.9024,discharge,-30.015,10.0,9.0,25.93,300.0,4.0796,3.6939,12.8502,2.8458,0.97785
RPC_CC,136,0.8075,discharge,-30.014,10.0,9.0,25.86,300.0,4.0227,3.6092,13.7769,2.8458,0.97785
RPC_CC,136,0.7127,discharge,-30.012,10.0,9.0,25.88,300.1,3.921,3.5311,12.9915,2.8458,0.97785
RPC_CC,136,0.6178,discharge,-30.015,10.0,9.0,25.87,300.0,3.8273,3.4474,12.657,2.8458,0.97785
RPC_CC,136,0.5229,discharge,-30.009,10.0,9.0,25.71,300.0,3.734,3.3405,13.1127,2.8458,0.97785
RPC_CC,136,0.428,discharge,-30.007,10.0,9.0,25.72,300.0,3.6521,3.2573,13.1569,2.8458,0.97785
RPC_CC,136,0.3331,discharge,-30.008,10.0,9.0,25.77,300.0,3.5907,3.1864,13.4731,2.8458,0.97785
RPC_CC,136,0.2382,discharge,-30.024,10.0,9.01,25.97,300.0,3.5033,3.0824,14.0188,2.8458,0.97785
RPC_CC,136,0.1908,discharge,-30.047,10.0,9.0,26.07,300.0,3.442,2.9688,15.7487,2.8458,0.97785
RPC_CC,136,0.1437,discharge,-29.701,10.0,9.01,26.13,300.0,3.407,2.6297,26.1708,2.8458,0.97785
RPC_CC,136,0.9973,discharge,-29.837,2.0,2.0,25.45,1577.5,4.1793,3.8037,12.5886,2.8458,0.97785
RPC_CC,136,0.9973,discharge,-29.837,10.0,9.0,25.45,1577.5,4.1793,3.7412,14.6834,2.8458,0.97785
RPC_CC,136,0.9498,discharge,-30.016,10.0,9.0,25.87,300.0,4.0996,3.7154,12.7998,2.8458,0.97785
RPC_CC,136,0.9024,discharge,-30.018,10.0,9.0,25.93,300.0,4.0794,3.6935,12.8556,2.8458,0.97785
RPC_CC,136,0.8075,discharge,-30.018,10.0,9.0,25.84,300.0,4.0224,3.6089,13.7751,2.8458,0.97785
RPC_CC,136,0.7127,discharge,-30.016,10.0,9.01,25.9,300.0,3.921,3.5306,13.0064,2.8458,0.97785
RPC_CC,136,0.6178,discharge,-30.018,10.0,9.0,25.87,300.0,3.8272,3.4471,12.6624,2.8458,0.97785
RPC_CC,136,0.5229,discharge,-30.013,10.0,9.0,25.73,300.0,3.7337,3.3401,13.1143,2.8458,0.97785
RPC_CC,136,0.428,discharge,-30.01,10.0,9.0,25.7,300.0,3.6519,3.2568,13.1656,2.8458,0.97785
RPC_CC,136,0.3331,discharge,-30.013,10.0,9.0,25.79,300.0,3.5905,3.1858,13.4842,2.8458,0.97785
RPC_CC,136,0.2382,discharge,-30.033,10.0,9.0,25.95,300.0,3.5031,3.0816,14.0346,2.8458,0.97785
RPC_CC,136,0.1908,discharge,-30.068,10.0,9.0,26.1,300.0,3.4416,2.9666,15.7975,2.8458,0.97785
RPC_CC,136,0.1437,discharge,-29.749,10.0,9.0,26.16,300.0,3.4068,2.6217,26.3904,2.8458,0.97785
RPC_CC,136,0.0693,discharge,-10.822,10.0,8.63,26.25,300.0,3.1606,2.4993,61.107,2.8458,0.97785
RPC_CC,136,0.9973,discharge,-29.84,2.0,2.0,25.49,1578.7,4.1793,3.803,12.6106,2.8458,0.97785
RPC_CC,136,0.9973,discharge,-29.84,10.0,9.0,25.49,1578.7,4.1793,3.7407,14.6984,2.8458,0.97785
RPC_CC,136,0.9499,discharge,-30.018,10.0,9.01,25.87,300.0,4.0995,3.7151,12.8056,2.8458,0.97785
RPC_CC,136,0.9024,discharge,-30.022,10.0,9.01,25.95,300.0,4.0795,3.6931,12.8706,2.8458,0.97785
RPC_CC,136,0.8075,discharge,-30.02,10.0,9.01,25.91,300.0,4.0223,3.6085,13.7841,2.8458,0.97785
RPC_CC,136,0.7126,discharge,-30.017,10.0,9.0,25.89,300.0,3.9209,3.5304,13.0093,2.8458,0.97785
RPC_CC,136,0.6178,discharge,-30.021,10.0,9.0,25.93,300.0,3.8272,3.4467,12.6745,2.8458,0.97785
RPC_CC,136,0.5229,discharge,-30.016,10.0,9.0,25.7,300.0,3.7337,3.3398,13.123,2.8458,0.97785
RPC_CC,136,0.428,discharge,-30.012,10.0,9.0,25.7,300.0,3.6519,3.2564,13.1781,2.8458,0.97785
RPC_CC,136,0.3331,discharge,-30.019,10.0,9.01,25.8,300.0,3.5904,3.1852,13.4981,2.8458,0.97785
RPC_CC,136,0.2382,discharge,-30.042,10.0,9.0,25.96,300.0,3.5028,3.0806,14.0537,2.8458,0.97785
RPC_CC,136,0.1908,discharge,-30.09,10.0,9.0,26.05,300.0,3.4415,2.9646,15.8491,2.8458,0.97785
RPC_CC,136,0.1437,discharge,-29.644,10.0,9.01,26.14,300.1,3.4066,2.6203,26.5248,2.8458,0.97785
RPC_CC,136,0.0693,discharge,-9.947,10.0,9.0,26.23,300.0,3.1592,2.5437,61.8786,2.8458,0.97785
RPC_CC,136,0.9973,discharge,-29.843,2.0,2.0,25.44,1578.9,4.1792,3.8027,12.6158,2.8458,0.97785
RPC_CC,136,0.9973,discharge,-29.843,10.0,9.0,25.44,1578.9,4.1792,3.7404,14.7034,2.8458,0.97785
RPC_CC,136,0.9499,discharge,-30.022,10.0,9.01,25.87,300.0,4.0996,3.7147,12.8206,2.8458,0.97785
RPC_CC,136,0.9024,discharge,-30.024,10.0,9.0,25.96,300.0,4.0794,3.6927,12.8797,2.8458,0.97785
RPC_CC,136,0.8075,discharge,-30.025,10.0,9.0,25.9,300.0,4.0222,3.608,13.7952,2.8458,0.97785
RPC_CC,136,0.7126,discharge,-30.019,10.0,9.0,25.91,300.0,3.9207,3.5301,13.0118,2.8458,0.97785
RPC_CC,136,0.6178,discharge,-30.025,10.0,9.0,25.91,300.0,3.827,3.4462,12.6828,2.8458,0.97785
RPC_CC,136,0.5229,discharge,-30.019,10.0,9.0,25.75,300.0,3.7333,3.3394,13.1217,2.8458,0.97785
RPC_CC,136,0.428,discharge,-30.016,10.0,9.0,25.74,300.0,3.6517,3.2563,13.173,2.8458,0.97785
RPC_CC,136,0.3331,discharge,-30.022,10.0,9.0,25.8,300.0,3.5902,3.1848,13.5034,2.8458,0.97785
RPC_CC,136,0.2382,discharge,-30.052,10.0,9.0,26.04,300.0,3.5025,3.0797,14.0689,2.8458,0.97785
RPC_CC,136,0.1908,discharge,-30.109,10.0,9.0,26.06,300.0,3.4413,2.9625,15.9022,2.8458,0.97785
RPC_CC,136,0.1437,discharge,-29.694,10.0,9.0,26.16,300.0,3.4064,2.6123,26.7432,2.8458,0.97785
RPC_CC,136,0.0971,discharge,-19.073,10.0,8.53,26.29,300.0,3.3399,2.4994,44.0675,2.8458,0.97785
RPC_CC,136,0.0693,discharge,-9.967,10.0,9.0,26.25,300.1,3.1579,2.5356,62.4379,2.8458,0.97785
RPC_CC,136,0.9973,discharge,-29.848,2.0,1.0,25.46,1580.0,4.179,3.822,11.9608,2.8458,0.97785
RPC_CC,136,0.9973,discharge,-29.848,10.0,9.01,25.46,1580.0,4.179,3.7398,14.7148,2.8458,0.97785
RPC_CC,136,0.9498,discharge,-30.025,10.0,9.0,25.86,300.0,4.0994,3.7141,12.8326,2.8458,0.97785
RPC_CC,136,0.9024,discharge,-30.028,10.0,9.0,25.95,300.0,4.0793,3.6922,12.8913,2.8458,0.97785
RPC_CC,136,0.8075,discharge,-30.028,10.0,9.0,25.93,300.0,4.0218,3.6075,13.7971,2.8458,0.97785
RPC_CC,136,0.7126,discharge,-30.024,10.0,9.0,25.92,300.0,3.9205,3.5296,13.0196,2.8458,0.97785
RPC_CC,136,0.6178,discharge,-30.028,10.0,9.0,25.9,300.0,3.8269,3.4459,12.6882,2.8458,0.97785
RPC_CC,136,0.5229,discharge,-30.024,10.0,9.0,25.73,300.0,3.7332,3.3391,13.1262,2.8458,0.97785
RPC_CC,136,0.428,discharge,-30.019,10.0,9.01,25.71,300.0,3.6517,3.2558,13.1883,2.8458,0.97785
RPC_CC,136,0.3331,discharge,-30.026,10.0,9.0,25.81,300.0,3.59,3.1844,13.5083,2.8458,0.97785
RPC_CC,136,0.2382,discharge,-30.059,10.0,9.0,26.01,300.1,3.5022,3.079,14.079,2.8458,0.97785
RPC_CC,136,0.1908,discharge,-30.011,10.0,9.0,26.13,300.0,3.4411,2.963,15.9308,2.8458,0.97785
RPC_CC,136,0.1437,discharge,-29.59,10.0,9.01,26.19,300.0,3.4062,2.6118,26.8465,2.8458,0.97785
RPC_CC,136,0.0972,discharge,-17.502,10.0,9.01,26.31,300.0,3.3392,2.5247,46.5389,2.8458,0.97785
RPC_CC,136,0.0693,discharge,-9.994,10.0,9.0,26.24,300.0,3.156,2.5249,63.1507,2.8458,0.97785
RPC_CC,136,0.953,charge,3.709,2.0,2.0,25.48,300.0,4.0991,4.1501,13.7494,2.8458,0.97785
RPC_CC,136,0.953,charge,3.709,10.0,9.0,25.48,300.0,4.0991,4.15,13.7225,2.8458,0.97785
RPC_CC,136,0.9058,charge,5.679,2.0,2.0,25.5,300.0,4.0792,4.1501,12.4855,2.8458,0.97785
RPC_CC,136,0.9058,charge,5.679,10.0,9.0,25.5,300.0,4.0792,4.1501,12.4855,2.8458,0.97785
RPC_CC,136,0.8115,charge,9.945,2.0,2.0,25.57,300.0,4.0217,4.1502,12.9209,2.8458,0.97785
RPC_CC,136,0.8115,charge,9.945,10.0,9.0,25.57,300.0,4.0217,4.1501,12.9109,2.8458,0.97785
RPC_CC,136,0.7167,charge,15.001,2.0,1.0,25.66,300.0,3.9208,4.0755,10.3126,2.8458,0.97785
RPC_CC,136,0.7167,charge,15.001,10.0,9.0,25.66,300.0,3.9208,4.1139,12.8725,2.8458,0.97785
RPC_CC,136,0.6218,charge,15.001,2.0,1.0,25.66,300.0,3.827,3.9804,10.226,2.8458,0.97785
RPC_CC,136,0.6218,charge,15.001,10.0,9.01,25.66,300.0,3.827,4.0268,13.3191,2.8458,0.97785
RPC_CC,136,0.5269,charge,15.001,2.0,2.0,25.52,300.0,3.7332,3.8917,10.566,2.8458,0.97785
RPC_CC,136,0.5269,charge,15.001,10.0,9.0,25.52,300.0,3.7332,3.9253,12.8058,2.8458,0.97785
RPC_CC,136,0.432,charge,15.001,2.0,2.0,25.5,300.0,3.6516,3.8093,10.5126,2.8458,0.97785
RPC_CC,136,0.432,charge,15.001,10.0,9.0,25.5,300.0,3.6516,3.8421,12.6992,2.8458,0.97785
RPC_CC,136,0.3372,charge,15.001,2.0,2.0,25.62,300.0,3.5899,3.7491,10.6126,2.8458,0.97785
RPC_CC,136,0.3372,charge,15.001,10.0,9.0,25.62,300.0,3.5899,3.7829,12.8658,2.8458,0.97785
RPC_CC,136,0.2423,charge,15.001,2.0,2.0,25.79,300.0,3.5024,3.6671,10.9793,2.8458,0.97785
RPC_CC,136,0.2423,charge,15.001,10.0,9.0,25.79,300.0,3.5024,3.7073,13.6591,2.8458,0.97785
RPC_CC,136,0.1948,charge,15.001,2.0,2.0,25.7,300.0,3.4396,3.607,11.1593,2.8458,0.97785
RPC_CC,136,0.1948,charge,15.001,10.0,9.0,25.7,300.0,3.4396,3.6491,13.9657,2.8458,0.97785
RPC_CC,136,0.1474,charge,15.001,2.0,2.0,25.75,300.0,3.406,3.5797,11.5792,2.8458,0.97785
RPC_CC,136,0.1474,charge,15.001,10.0,9.0,25.75,300.0,3.406,3.609,13.5324,2.8458,0.97785
RPC_CC,136,0.0999,charge,15.001,2.0,2.0,25.86,300.0,3.3388,3.5503,14.0991,2.8458,0.97785
RPC_CC,136,0.0999,charge,15.001,10.0,9.0,25.86,300.0,3.3388,3.591,16.8122,2.8458,0.97785
RPC_CC,136,0.0714,charge,15.001,2.0,2.0,25.95,300.0,3.1561,3.4137,17.1722,2.8458,0.97785
RPC_CC,136,0.0714,charge,15.001,10.0,9.0,25.95,300.0,3.1561,3.5133,23.8117,2.8458,0.97785
RPC_CC,136,0.0572,charge,15.001,2.0,2.0,25.95,300.0,2.9857,3.2857,19.9987,2.8458,0.97785
RPC_CC,136,0.0572,charge,15.001,10.0,9.0,25.95,300.0,2.9857,3.4227,29.1314,2.8458,0.97785
RPC_CC,136,0.9529,charge,3.365,2.0,2.0,25.51,300.1,4.0992,4.1397,12.0366,2.8458,0.97785
RPC_CC,136,0.9529,charge,3.365,10.0,9.0,25.51,300.1,4.0992,4.1485,14.6519,2.8458,0.97785
RPC_CC,136,0.9056,charge,5.298,2.0,2.0,25.52,300.1,4.0791,4.1393,11.3634,2.8458,0.97785
RPC_CC,136,0.9056,charge,5.298,10.0,9.0,25.52,300.1,4.0791,4.1491,13.2133,2.8458,0.97785
RPC_CC,136,0.8111,charge,9.021,2.0,2.0,25.64,300.1,4.0216,4.125,11.4618,2.8458,0.97785
RPC_CC,136,0.8111,charge,9.021,10.0,9.0,25.64,300.1,4.0216,4.1467,13.8672,2.8458,0.97785
RPC_CC,136,0.7168,charge,15.047,2.0,2.0,25.66,300.1,3.9208,4.0841,10.8527,2.8458,0.97785
RPC_CC,136,0.7168,charge,15.047,10.0,9.0,25.66,300.1,3.9208,4.1143,12.8597,2.8458,0.97785
RPC_CC,136,0.6219,charge,15.056,2.0,2.0,25.69,300.1,3.8271,3.9907,10.8661,2.8458,0.97785
RPC_CC,136,0.6219,charge,15.056,10.0,9.0,25.69,300.1,3.8271,4.0274,13.3037,2.8458,0.97785
RPC_CC,136,0.5269,charge,15.05,2.0,2.0,25.54,300.1,3.7332,3.8937,10.6641,2.8458,0.97785
RPC_CC,136,0.5269,charge,15.05,10.0,9.0,25.54,300.1,3.7332,3.926,12.8102,2.8458,0.97785
RPC_CC,136,0.4321,charge,15.05,2.0,2.0,25.51,300.1,3.6516,3.8112,10.605,2.8458,0.97785
RPC_CC,136,0.4321,charge,15.05,10.0,9.0,25.51,300.1,3.6516,3.8426,12.6915,2.8458,0.97785
RPC_CC,136,0.3372,charge,15.05,2.0,2.0,25.62,300.1,3.5899,3.751,10.704,2.8458,0.97785
RPC_CC,136,0.3372,charge,15.05,10.0,9.0,25.62,300.1,3.5899,3.7835,12.8634,2.8458,0.97785
RPC_CC,136,0.2423,charge,15.068,2.0,2.0,25.8,300.1,3.5023,3.6692,11.0765,2.8458,0.97785
RPC_CC,136,0.2423,charge,15.068,10.0,9.0,25.8,300.1,3.5023,3.708,13.6514,2.8458,0.97785
RPC_CC,136,0.1949,charge,15.073,2.0,2.0,25.75,300.1,3.4395,3.6092,11.2582,2.8458,0.97785
RPC_CC,136,0.1949,charge,15.073,10.0,9.0,25.75,300.1,3.4395,3.6499,13.9583,2.8458,0.97785
RPC_CC,136,0.1474,charge,15.047,2.0,2.0,25.75,300.1,3.406,3.5815,11.6635,2.8458,0.97785
RPC_CC,136,0.1474,charge,15.047,10.0,9.01,25.75,300.1,3.406,3.6094,13.5176,2.8458,0.97785
RPC_CC,136,0.1,charge,15.057,2.0,2.0,25.83,300.1,3.3387,3.5529,14.2259,2.8458,0.97785
RPC_CC,136,0.1,charge,15.057,10.0,9.0,25.83,300.1,3.3387,3.5917,16.8028,2.8458,0.97785
RPC_CC,136,0.0715,charge,15.168,2.0,2.0,25.96,300.1,3.1556,3.421,17.4979,2.8458,0.97785
RPC_CC,136,0.0715,charge,15.168,10.0,9.0,25.96,300.1,3.1556,3.5161,23.7679,2.8458,0.97785
RPC_CC,136,0.0573,charge,15.229,2.0,1.0,25.95,300.1,2.985,3.2701,18.7209,2.8458,0.97785
RPC_CC,136,0.0573,charge,15.229,10.0,9.0,25.95,300.1,2.985,3.4275,29.0564,2.8458,0.97785
RPC_CC,265,0.9973,discharge,-30.0,2.0,2.0,25.38,4124.0,4.1657,3.7498,13.8633,2.7861,0.95734
RPC_CC,265,0.9973,discharge,-30.0,10.0,9.0,25.38,4124.0,4.1657,3.6999,15.5267,2.7861,0.95734
RPC_CC,265,0.9727,charge,3.333,2.0,2.0,26.28,60.0,4.1004,4.1501,14.9124,2.7861,0.95734
RPC_CC,265,0.9727,charge,3.333,10.0,9.0,26.28,60.0,4.1004,4.1501,14.9124,2.7861,0.95734
RPC_CC,265,0.9508,discharge,-30.0,2.0,2.0,25.39,3600.0,4.0994,3.7202,12.64,2.7861,0.95734
RPC_CC,265,0.9508,discharge,-30.0,10.0,9.0,25.39,3600.0,4.0994,3.6743,14.17,2.7861,0.95734
RPC_CC,265,0.9265,charge,5.543,2.0,2.0,26.26,60.0,4.0768,4.1501,13.2246,2.7861,0.95734
RPC_CC,265,0.9265,charge,5.543,10.0,9.0,26.26,60.0,4.0768,4.15,13.2066,2.7861,0.95734
RPC_CC,265,0.9044,discharge,-30.0,2.0,2.0,25.45,3600.0,4.0809,3.7132,12.2567,2.7861,0.95734
RPC_CC,265,0.9044,discharge,-30.0,10.0,9.0,25.45,3600.0,4.0809,3.6566,14.1433,2.7861,0.95734
RPC_CC,265,0.8801,charge,6.465,2.0,2.0,26.31,60.0,4.0655,4.1501,13.085,2.7861,0.95734
RPC_CC,265,0.8801,charge,6.465,10.0,9.0,26.31,60.0,4.0655,4.15,13.0696,2.7861,0.95734
RPC_CC,265,0.8115,discharge,-30.0,2.0,2.0,25.4,3600.0,4.0277,3.6542,12.45,2.7861,0.95734
RPC_CC,265,0.8115,discharge,-30.0,10.0,9.0,25.4,3600.0,4.0277,3.581,14.89,2.7861,0.95734
RPC_CC,265,0.7878,charge,12.95,2.0,2.0,26.28,60.0,3.973,4.1504,13.6988,2.7861,0.95734
RPC_CC,265,0.7878,charge,12.95,10.0,9.0,26.28,60.0,3.973,4.1501,13.6757,2.7861,0.95734
RPC_CC,265,0.7186,discharge,-30.0,2.0,2.0,25.38,3600.0,3.924,3.5652,11.96,2.7861,0.95734
RPC_CC,265,0.7186,discharge,-30.0,10.0,9.0,25.38,3600.0,3.924,3.5039,14.0033,2.7861,0.95734
RPC_CC,265,0.6949,charge,15.0,2.0,2.0,26.22,60.0,3.8732,4.0398,11.1067,2.7861,0.95734
RPC_CC,265,0.6949,charge,15.0,10.0,9.0,26.22,60.0,3.8732,4.0877,14.3,2.7861,0.95734
RPC_CC,265,0.6257,discharge,-30.0,2.0,2.0,25.41,3600.0,3.8334,3.4898,11.4533,2.7861,0.95734
RPC_CC,265,0.6257,discharge,-30.0,10.0,9.0,25.41,3600.0,3.8334,3.4224,13.7,2.7861,0.95734
RPC_CC,265,0.602,charge,15.0,2.0,2.0,26.12,60.0,3.7931,3.9569,10.92,2.7861,0.95734
RPC_CC,265,0.602,charge,15.0,10.0,9.0,26.12,60.0,3.7931,3.994,13.3933,2.7861,0.95734
RPC_CC,265,0.5328,discharge,-30.0,2.0,2.0,25.42,3600.0,3.7409,3.3974,11.45,2.7861,0.95734
RPC_CC,265,0.5328,discharge,-30.0,10.0,9.0,25.42,3600.0,3.7409,3.3203,14.02,2.7861,0.95734
RPC_CC,265,0.5091,charge,15.0,2.0,2.0,26.21,60.0,3.7014,3.8669,11.0333,2.7861,0.95734
RPC_CC,265,0.5091,charge,15.0,10.0,9.0,26.21,60.0,3.7014,3.9066,13.68,2.7861,0.95734
RPC_CC,265,0.4399,discharge,-30.0,2.0,2.0,25.43,3600.0,3.6595,3.3165,11.4333,2.7861,0.95734
RPC_CC,265,0.4399,discharge,-30.0,10.0,9.0,25.43,3600.0,3.6595,3.2372,14.0767,2.7861,0.95734
RPC_CC,265,0.4162,charge,15.001,2.0,2.0,26.28,60.0,3.6219,3.7859,10.9326,2.7861,0.95734
RPC_CC,265,0.4162,charge,15.001,10.0,9.0,26.28,60.0,3.6219,3.8276,13.7124,2.7861,0.95734
RPC_CC,265,0.3469,discharge,-30.0,2.0,2.0,25.41,3600.0,3.6005,3.2494,11.7033,2.7861,0.95734
RPC_CC,265,0.3469,discharge,-30.0,10.0,9.0,25.41,3600.0,3.6005,3.1621,14.6133,2.7861,0.95734
RPC_CC,265,0.3233,charge,15.001,2.0,2.0,26.32,60.0,3.5564,3.7225,11.0726,2.7861,0.95734
RPC_CC,265,0.3233,charge,15.001,10.0,9.0,26.32,60.0,3.5564,3.7666,14.0124,2.7861,0.95734
RPC_CC,265,0.2541,discharge,-30.001,2.0,2.0,25.46,3600.0,3.5103,3.1339,12.5462,2.7861,0.95734
RPC_CC,265,0.2541,discharge,-30.001,10.0,9.0,25.46,3600.0,3.5103,3.0363,15.7995,2.7861,0.95734
RPC_CC,265,0.2304,charge,15.001,2.0,1.0,26.41,60.0,3.46,3.6254,11.0259,2.7861,0.95734
RPC_CC,265,0.2304,charge,15.001,10.0,9.0,26.41,60.0,3.46,3.6784,14.559,2.7861,0.95734
RPC_CC,265,0.2076,discharge,-30.0,2.0,2.0,25.44,3600.0,3.449,3.0499,13.3033,2.7861,0.95734
RPC_CC,265,0.2076,discharge,-30.0,10.0,9.0,25.44,3600.0,3.449,2.8982,18.36,2.7861,0.95734
RPC_CC,265,0.184,charge,15.001,2.0,2.0,26.53,60.0,3.4166,3.5956,11.9325,2.7861,0.95734
RPC_CC,265,0.184,charge,15.001,10.0,9.0,26.53,60.0,3.4166,3.6264,13.9857,2.7861,0.95734
RPC_CC,265,0.1612,discharge,-30.0,2.0,2.0,25.47,3600.0,3.4159,2.9072,16.9567,2.7861,0.95734
RPC_CC,265,0.1612,discharge,-30.0,10.0,9.0,25.47,3600.0,3.4159,2.5491,28.8933,2.7861,0.95734
RPC_CC,265,0.1376,charge,15.001,2.0,2.0,27.0,60.0,3.3749,3.5714,13.0991,2.7861,0.95734
RPC_CC,265,0.1376,charge,15.001,10.0,9.0,27.0,60.0,3.3749,3.6043,15.2923,2.7861,0.95734
RPC_CC,265,0.1147,discharge,-17.116,2.0,2.0,25.51,3600.0,3.3627,2.547,47.6572,2.7861,0.95734
RPC_CC,265,0.1147,discharge,-17.116,10.0,9.0,25.51,3600.0,3.3627,2.5497,47.4994,2.7861,0.95734
RPC_CC,265,0.0999,charge,15.001,2.0,2.0,26.8,60.0,3.2463,3.4935,16.4789,2.7861,0.95734
RPC_CC,265,0.0999,charge,15.001,10.0,9.0,26.8,60.0,3.2463,3.5727,21.7585,2.7861,0.95734
RPC_CC,265,0.0868,discharge,-9.424,2.0,1.0,25.48,3600.0,3.2224,2.5481,71.5498,2.7861,0.95734
RPC_CC,265,0.0868,discharge,-9.424,10.0,9.0,25.48,3600.0,3.2224,2.5498,71.3695,2.7861,0.95734
RPC_CC,265,0.0788,charge,15.0,2.0,2.0,26.2,60.0,3.0853,3.378,19.5133,2.7861,0.95734
RPC_CC,265,0.0788,charge,15.0,10.0,9.0,26.2,60.0,3.0853,3.4919,27.1067,2.7861,0.95734
RPC_CC,265,0.0732,discharge,-6.571,2.0,2.0,25.44,3600.0,3.1086,2.5493,85.1216,2.7861,0.95734
RPC_CC,265,0.0732,discharge,-6.571,10.0,9.0,25.44,3600.0,3.1086,2.5499,85.0303,2.7861,0.95734
RPC_CC,265,0.0681,charge,15.0,2.0,2.0,25.89,60.0,2.9606,3.2913,22.0467,2.7861,0.95734
RPC_CC,265,0.0681,charge,15.0,10.0,9.0,25.89,60.0,2.9606,3.4335,31.5267,2.7861,0.95734
RPC_CC,265,0.9973,discharge,-30.0,2.0,2.0,25.42,1727.8,4.1736,3.7574,13.8733,2.7861,0.95734
RPC_CC,265,0.9973,discharge,-30.0,10.0,9.0,25.42,1727.8,4.1736,3.705,15.62,2.7861,0.95734
RPC_CC,265,0.9508,discharge,-30.0,2.0,1.0,25.88,300.0,4.0957,3.7428,11.7633,2.7861,0.95734
RPC_CC,265,0.9508,discharge,-30.0,10.0,9.01,25.88,300.0,4.0957,3.6828,13.7633,2.7861,0.95734
RPC_CC,265,0.9044,discharge,-30.0,2.0,2.0,25.96,300.0,4.0772,3.7227,11.8167,2.7861,0.95734
RPC_CC,265,0.9044,discharge,-30.0,10.0,9.0,25.96,300.0,4.0772,3.6585,13.9567,2.7861,0.95734
RPC_CC,265,0.8115,discharge,-30.0,2.0,2.0,25.92,300.0,4.014,3.6513,12.09,2.7861,0.95734
RPC_CC,265,0.8115,discharge,-30.0,10.0,9.0,25.92,300.0,4.014,3.5785,14.5167,2.7861,0.95734
RPC_CC,265,0.7186,discharge,-30.0,2.0,2.0,25.91,300.0,3.9174,3.57,11.58,2.7861,0.95734
RPC_CC,265,0.7186,discharge,-30.0,10.0,9.0,25.91,300.0,3.9174,3.5069,13.6833,2.7861,0.95734
RPC_CC,265,0.6257,discharge,-30.0,2.0,2.0,25.91,300.0,3.8238,3.4905,11.11,2.7861,0.95734
RPC_CC,265,0.6257,discharge,-30.0,10.0,9.0,25.91,300.0,3.8238,3.4211,13.4233,2.7861,0.95734
RPC_CC,265,0.5328,discharge,-30.0,2.0,2.0,25.74,300.0,3.7321,3.3943,11.26,2.7861,0.95734
RPC_CC,265,0.5328,discharge,-30.0,10.0,9.01,25.74,300.0,3.7321,3.3151,13.9,2.7861,0.95734
RPC_CC,265,0.4399,discharge,-30.0,2.0,2.0,25.72,300.0,3.651,3.3134,11.2533,2.7861,0.95734
RPC_CC,265,0.4399,discharge,-30.0,10.0,9.0,25.72,300.0,3.651,3.2314,13.9867,2.7861,0.95734
RPC_CC,265,0.347,discharge,-30.0,2.0,2.0,25.82,300.0,3.5888,3.2438,11.5,2.7861,0.95734
RPC_CC,265,0.347,discharge,-30.0,10.0,9.0,25.82,300.0,3.5888,3.1555,14.4433,2.7861,0.95734
RPC_CC,265,0.2541,discharge,-30.0,2.0,2.0,26.03,300.0,3.5014,3.1321,12.31,2.7861,0.95734
RPC_CC,265,0.2541,discharge,-30.0,10.0,9.0,26.03,300.0,3.5014,3.0306,15.6933,2.7861,0.95734
RPC_CC,265,0.2076,discharge,-30.0,2.0,2.0,26.16,300.0,3.442,3.0419,13.3367,2.7861,0.95734
RPC_CC,265,0.2076,discharge,-30.0,10.0,9.0,26.16,300.0,3.442,2.8591,19.43,2.7861,0.95734
RPC_CC,265,0.1612,discharge,-30.0,2.0,1.0,26.25,300.0,3.4054,2.9301,15.8433,2.7861,0.95734
RPC_CC,265,0.1612,discharge,-30.0,10.0,9.0,26.25,300.0,3.4054,2.5498,28.52,2.7861,0.95734
RPC_CC,265,0.1147,discharge,-14.727,2.0,2.0,26.56,300.0,3.3431,2.549,53.9195,2.7861,0.95734
RPC_CC,265,0.1147,discharge,-14.727,10.0,9.0,26.56,300.0,3.3431,2.5499,53.8584,2.7861,0.95734
RPC_CC,265,0.0869,discharge,-7.91,2.0,2.0,26.55,300.0,3.1886,2.5496,80.7818,2.7861,0.95734
RPC_CC,265,0.0869,discharge,-7.91,10.0,9.0,26.55,300.0,3.1886,2.55,80.7312,2.7861,0.95734
RPC_CC,265,0.0735,discharge,-4.884,2.0,2.0,26.26,300.0,3.0512,2.5498,102.6691,2.7861,0.95734
RPC_CC,265,0.0735,discharge,-4.884,10.0,9.0,26.26,300.0,3.0512,2.5499,102.6486,2.7861,0.95734
RPC_CC,265,0.9973,discharge,-29.827,2.0,1.0,25.47,1724.2,4.1737,3.7819,13.136,2.7861,0.95734
RPC_CC,265,0.9973,discharge,-29.827,10.0,9.0,25.47,1724.2,4.1737,3.7056,15.6941,2.7861,0.95734
RPC_CC,265,0.9508,discharge,-29.82,2.0,2.0,25.89,300.0,4.0956,3.735,12.0924,2.7861,0.95734
RPC_CC,265,0.9508,discharge,-29.82,10.0,9.01,25.89,300.0,4.0956,3.6835,13.8194,2.7861,0.95734
