Repository: KikETs/ECM_HYBRID_BMS_JOINT

## Results

| Arm | Model | Size | Protocol | Result | Worst cell |
|---|---|---|---|---|---|
| SOP | 2RC table + trim (A8) | 4 effective coefficients, 2 EW states | leave-one-cell-out | usable current 69.6 % discharge, 59.5 % charge (τ = 10 s) | 59.9 % / 53.5 % (BOOST_REST) |
| SOH | dQ/dV ridge | 65 coefficients | leave-one-cell-out | RMSE 0.0094, bias −0.0005 | 0.0130 (BOOST_REST) |
| SOC | 2RC EKF, low-current gate | 3 states | leave-one-cell-out | **2.34 %p** over six sensor disturbances on estimated SOH (2.325 on true SOH), per cell 2.00–2.75 | 4.60 %p (BOOST_NEGPULSE_1S, current offset −0.10 A) |

The SOH arm was a 10,945-parameter CNN until the second audit round. Nested

File: analysis/uypydj_ecm.csv (part 2 of 80)
cell,cycle,SOH,CAP_Ah,SOC,direction,rate_rank,I_A,V_pre_V,rest_before_s,n_points,R0_mOhm,R1_mOhm,tau1_s,R2_mOhm,tau2_s,fit_rmse_mV
CC,112,0.98022,2.91458,0.1736,charge,0,1.456,3.4491,70.4,101,9.2051,0.5484,0.7484,8.9094,13.2386,0.076
CC,112,0.98022,2.91458,0.1735,discharge,1,-11.658,3.447,635.5,101,9.1591,0.6683,0.6474,6.7896,9.0772,0.1908
CC,112,0.98022,2.91458,0.1737,charge,1,5.825,3.453,160.3,101,9.0973,0.5779,0.6801,8.5626,13.7646,0.1381
CC,112,0.98022,2.91458,0.1734,discharge,2,-23.313,3.4491,680.8,101,9.2343,0.914,0.9625,11.2228,18.8905,0.4323
CC,112,0.98022,2.91458,0.1738,charge,2,17.483,3.4551,280.3,101,8.9994,0.4863,0.6659,7.8045,12.76,0.1949
CC,112,0.98022,2.91458,0.1733,discharge,3,-33.509,3.4477,801.8,101,9.1424,0.8262,0.6547,200.0,349.5005,0.8437
CC,112,0.98022,2.91458,0.1739,charge,3,29.138,3.4579,385.3,101,8.8495,0.4529,0.6998,6.5002,10.6531,0.2622
CC,112,0.98022,2.91458,0.125,discharge,0,-2.918,3.4071,5075.8,101,9.6915,0.5666,0.8031,10.1123,10.1492,0.0899
CC,112,0.98022,2.91458,0.1251,charge,0,1.458,3.4095,70.6,101,9.4389,1.1655,0.9423,8.0895,12.0976,0.1172
CC,112,0.98022,2.91458,0.125,discharge,1,-11.656,3.407,635.6,101,9.5888,1.05,0.8005,27.0208,34.2657,0.24
CC,112,0.98022,2.91458,0.1251,charge,1,5.827,3.4148,160.2,101,9.5344,0.7809,0.6093,5.2401,9.2872,0.1305
CC,112,0.98022,2.91458,0.1248,discharge,2,-23.313,3.4094,680.9,101,9.583,0.185,0.05,200.0,159.3666,3.5191
CC,112,0.98022,2.91458,0.1252,charge,2,17.481,3.4188,280.5,101,9.2677,0.597,0.6844,6.9094,15.8383,0.2245
CC,112,0.98022,2.91458,0.1253,charge,3,29.138,3.4207,383.2,101,8.9914,0.4032,0.5036,6.923,13.9515,0.2431
CC,112,0.98022,2.91458,0.0764,discharge,0,-2.916,3.3522,5075.8,100,10.8077,1.2734,0.5859,26.7508,16.1493,0.1278
CC,112,0.98022,2.91458,0.0765,charge,0,1.456,3.3563,70.5,101,10.2444,1.4821,0.3387,16.4019,11.9583,0.1292
CC,112,0.98022,2.91458,0.0764,discharge,1,-11.658,3.3543,635.5,101,11.3147,200.0,151.4395,200.0,151.4393,3.9218
CC,112,0.98022,2.91458,0.0766,charge,1,5.829,3.3653,160.2,101,10.3139,0.9343,0.4262,8.6118,7.065,0.153
CC,112,0.98022,2.91458,0.0766,charge,2,17.483,3.37,240.9,101,9.7722,1.1455,0.756,4.9057,8.2593,0.2954
CC,112,0.98022,2.91458,0.0767,charge,3,29.138,3.3709,252.9,101,9.5298,0.9456,0.6979,5.5991,13.0388,0.4089
CC,150,0.97467,2.89808,1.0,discharge,0,-2.899,4.1758,99999.0,100,9.407,1.1765,0.6478,12.4808,11.3083,0.1368
CC,150,0.97467,2.89808,1.0,charge,0,1.446,4.1777,70.4,101,9.151,6.7502,2.8079,0.0607,0.05,0.317
CC,150,0.97467,2.89808,0.9999,discharge,1,-11.59,4.1752,634.7,101,9.2584,1.1104,0.5363,7.9083,7.3881,0.2663
CC,150,0.97467,2.89808,1.0,charge,1,1.348,4.1803,160.2,101,14.6921,0.01,0.05,0.01,2998.5669,0.079
CC,150,0.97467,2.89808,0.9998,discharge,2,-23.181,4.175,634.3,101,9.2688,1.0397,0.5319,5.3151,5.3436,0.4012
CC,150,0.97467,2.89808,1.0,charge,2,1.298,4.1825,279.9,84,13.5683,0.01,0.05,0.01,2999.6314,0.1172
CC,150,0.97467,2.89808,0.9997,discharge,3,-33.322,4.175,634.5,101,9.3414,1.1484,0.5847,4.1525,4.9517,0.6625
CC,150,0.97467,2.89808,0.9997,charge,3,1.288,4.1827,381.0,81,13.5296,0.01,0.05,0.01,2999.7479,0.1484
CC,150,0.97467,2.89808,0.9513,discharge,0,-2.899,4.1028,4788.2,100,9.144,0.9002,0.3549,6.5061,7.9986,0.1508
CC,150,0.97467,2.89808,0.9514,charge,0,1.448,4.1041,70.5,101,9.078,0.9456,0.3602,6.5556,8.3584,0.1186
CC,150,0.97467,2.89808,0.9513,discharge,1,-11.59,4.1022,635.6,101,9.1672,0.891,0.5057,4.8321,6.4799,0.209
CC,150,0.97467,2.89808,0.9514,charge,1,5.795,4.1059,160.3,101,9.1161,0.9617,0.5131,7.3186,10.4811,0.1917
CC,150,0.97467,2.89808,0.9512,discharge,2,-23.18,4.103,680.9,101,9.2267,1.0066,0.6342,3.8881,7.0265,0.369
CC,150,0.97467,2.89808,0.9514,charge,2,7.422,4.1075,280.2,101,12.4778,0.01,0.05,0.01,2999.9998,0.1556
CC,150,0.97467,2.89808,0.9511,discharge,3,-33.321,4.1035,696.9,101,9.1609,0.9459,0.5637,3.7518,7.6427,0.4903
CC,150,0.97467,2.89808,0.9515,charge,3,7.376,4.1087,385.2,100,12.3941,0.01,0.05,0.01,2999.9997,0.1976
CC,150,0.97467,2.89808,0.903,discharge,0,-2.901,4.0829,4849.9,101,9.0512,0.9182,0.5434,5.7196,8.2378,0.1224
CC,150,0.97467,2.89808,0.9031,charge,0,1.448,4.084,70.5,101,8.6262,1.0763,0.147,4.9838,6.6252,0.1399
CC,150,0.97467,2.89808,0.903,discharge,1,-11.589,4.0831,635.6,101,9.1118,0.8734,0.5336,4.7649,7.2669,0.2343
CC,150,0.97467,2.89808,0.9031,charge,1,5.795,4.0856,160.2,101,9.0283,0.8389,0.6464,4.5318,8.149,0.1579
CC,150,0.97467,2.89808,0.9029,discharge,2,-23.179,4.0831,681.0,101,9.095,0.9682,0.6483,4.4378,9.1347,0.3549
CC,150,0.97467,2.89808,0.9032,charge,2,9.888,4.0867,280.0,101,11.4671,0.01,0.05,0.01,3000.0,0.22
CC,150,0.97467,2.89808,0.9028,discharge,3,-33.321,4.0835,722.8,101,9.026,0.8428,0.5348,4.6892,10.1522,0.3888
CC,150,0.97467,2.89808,0.9032,charge,3,9.872,4.0879,385.1,101,11.3656,0.01,0.05,0.01,3000.0,0.2251
CC,150,0.97467,2.89808,0.8064,discharge,0,-2.899,4.0298,5419.6,101,8.9665,0.888,0.6094,10.3868,11.2995,0.1574
CC,150,0.97467,2.89808,0.8065,charge,0,1.446,4.0316,70.5,101,8.9116,1.148,1.1422,9.3074,14.3189,0.1228
CC,150,0.97467,2.89808,0.8064,discharge,1,-11.588,4.0292,635.5,101,8.8263,0.9091,0.5604,7.6975,8.1605,0.2308
CC,150,0.97467,2.89808,0.8065,charge,1,5.794,4.0334,160.4,101,8.7868,0.8408,0.5939,5.9615,8.7752,0.1368
CC,150,0.97467,2.89808,0.8063,discharge,2,-23.179,4.0295,681.0,101,8.8317,1.0758,0.6548,6.0649,8.4982,0.432
CC,150,0.97467,2.89808,0.8066,charge,2,14.59,4.0349,280.3,101,10.1411,1.1912,0.3069,0.01,2999.9958,0.3078
CC,150,0.97467,2.89808,0.8062,discharge,3,-33.321,4.0305,770.6,101,8.778,0.9337,0.5532,5.4963,8.2091,0.449
CC,150,0.97467,2.89808,0.8066,charge,3,14.65,4.0351,385.0,101,11.2622,0.0101,0.05,0.01,2999.9988,0.1898
CC,150,0.97467,2.89808,0.7099,discharge,0,-2.899,3.9241,5468.4,100,8.8799,1.0077,0.6368,11.8424,12.8439,0.0975
CC,150,0.97467,2.89808,0.7099,charge,0,1.448,3.9263,70.5,101,8.8201,1.0659,1.0104,7.5273,10.7696,0.1363
CC,150,0.97467,2.89808,0.7098,discharge,1,-11.591,3.9242,635.6,101,8.848,0.8438,0.444,6.6166,6.379,0.2181
CC,150,0.97467,2.89808,0.7099,charge,1,5.794,3.9292,160.4,101,8.6356,0.851,0.5591,5.0225,8.4288,0.1595
CC,150,0.97467,2.89808,0.7097,discharge,2,-23.18,3.9244,681.0,101,8.8627,1.1358,0.6669,4.6927,7.2583,0.4345
CC,150,0.97467,2.89808,0.7101,charge,2,17.382,3.9305,280.2,101,8.537,0.6852,0.623,5.9448,12.3514,0.2224
CC,150,0.97467,2.89808,0.7096,discharge,3,-33.32,3.9247,802.1,101,8.7668,0.9872,0.5874,4.4797,7.8768,0.5216
CC,150,0.97467,2.89808,0.6133,discharge,0,-2.899,3.8483,5555.4,101,8.6125,0.9522,0.503,13.0302,12.3521,0.1156
CC,150,0.97467,2.89808,0.6133,charge,0,1.448,3.8506,70.5,101,8.7836,1.292,0.9312,10.4955,14.3294,0.1178
CC,150,0.97467,2.89808,0.6132,discharge,1,-11.591,3.8487,635.6,101,8.8984,0.9096,0.5804,6.4536,6.889,0.2363
CC,150,0.97467,2.89808,0.6133,charge,1,5.795,3.8521,160.5,101,8.7765,0.8954,0.3923,6.2092,7.8172,0.1637
CC,150,0.97467,2.89808,0.6131,discharge,2,-23.179,3.8475,680.9,101,8.783,0.9527,0.5468,5.0955,7.7343,0.3789
CC,150,0.97467,2.89808,0.6134,charge,2,17.385,3.8545,280.2,101,8.5868,0.757,0.5048,4.8836,8.7143,0.271
CC,150,0.97467,2.89808,0.613,discharge,3,-33.322,3.8482,802.0,101,8.7425,0.8634,0.5215,5.0932,9.0313,0.4465
CC,150,0.97467,2.89808,0.6136,charge,3,28.974,3.8556,385.5,101,8.6706,3.6525,4.483,0.01,2999.9912,2.2642
CC,150,0.97467,2.89808,0.5167,discharge,0,-2.902,3.7344,5618.1,101,8.6447,0.8847,1.3302,9.7373,17.4569,0.0954
CC,150,0.97467,2.89808,0.5167,charge,0,1.448,3.7356,70.5,101,8.5464,0.7137,0.9389,7.3187,12.724,0.1116
CC,150,0.97467,2.89808,0.5166,discharge,1,-11.589,3.7346,635.6,101,8.5838,0.5781,0.643,6.2566,9.202,0.171
CC,150,0.97467,2.89808,0.5168,charge,1,5.793,3.7375,160.3,101,8.4696,0.6255,0.6912,5.864,9.1862,0.1229
CC,150,0.97467,2.89808,0.5165,discharge,2,-23.182,3.7348,681.0,101,8.5404,0.6546,0.6859,5.5391,8.9778,0.2928
CC,150,0.97467,2.89808,0.5169,charge,2,17.383,3.7391,280.1,101,8.4415,0.8848,0.9321,6.5908,14.7323,0.2036
CC,150,0.97467,2.89808,0.5164,discharge,3,-33.322,3.7342,802.0,101,8.485,0.6557,0.7063,5.4764,9.505,0.3629
CC,150,0.97467,2.89808,0.517,charge,3,28.974,3.7408,385.3,101,8.3302,0.6963,0.6612,6.3605,13.4293,0.2548
CC,150,0.97467,2.89808,0.4201,discharge,0,-2.9,3.6533,5619.3,101,8.4833,0.5254,0.5099,7.8495,12.6476,0.1309
CC,150,0.97467,2.89808,0.4202,charge,0,1.448,3.6545,70.5,101,8.465,0.3887,0.5781,6.6357,11.0356,0.0815
CC,150,0.97467,2.89808,0.42,discharge,1,-11.589,3.6534,635.6,101,8.47,0.5161,0.6592,6.7934,10.6007,0.1223
CC,150,0.97467,2.89808,0.4202,charge,1,5.794,3.6567,160.3,101,8.4361,0.4491,0.6602,5.5598,8.7051,0.1226
CC,150,0.97467,2.89808,0.4199,discharge,2,-23.181,3.6533,680.9,101,8.5416,0.5269,0.7121,5.4666,8.4081,0.2621
CC,150,0.97467,2.89808,0.4203,charge,2,17.385,3.6585,280.3,101,8.4744,0.848,1.091,5.0133,11.8176,0.2235
CC,150,0.97467,2.89808,0.4199,discharge,3,-33.32,3.6535,802.0,101,8.5724,0.6578,0.8699,5.3866,9.3696,0.3724
CC,150,0.97467,2.89808,0.4204,charge,3,28.974,3.6598,385.2,101,8.4025,0.7115,0.7916,5.4834,12.9825,0.2877
CC,150,0.97467,2.89808,0.3235,discharge,0,-2.9,3.5933,5619.1,101,8.6943,0.4512,0.389,7.8228,11.9901,0.1234
CC,150,0.97467,2.89808,0.3236,charge,0,1.448,3.5946,70.5,101,8.4753,0.5398,0.3457,6.5155,10.4671,0.1038
CC,150,0.97467,2.89808,0.3234,discharge,1,-11.591,3.5934,635.6,101,8.728,0.5009,0.7288,7.1973,11.2809,0.1441
CC,150,0.97467,2.89808,0.3236,charge,1,5.794,3.5966,160.3,101,8.6088,0.4677,0.5122,6.261,10.037,0.1319
CC,150,0.97467,2.89808,0.3234,discharge,2,-23.18,3.5931,680.9,101,8.7173,0.5669,0.7996,6.0156,9.5937,0.2524
CC,150,0.97467,2.89808,0.3237,charge,2,17.383,3.599,280.4,101,8.5648,0.5888,0.7437,4.5461,8.3367,0.2311
CC,150,0.97467,2.89808,0.3233,discharge,3,-33.321,3.5932,802.0,101,8.6976,0.5832,0.7546,5.8842,9.7814,0.2923
CC,150,0.97467,2.89808,0.3238,charge,3,28.972,3.6009,385.4,101,8.5253,0.6552,0.8353,4.6408,10.5994,0.2745
CC,150,0.97467,2.89808,0.2269,discharge,0,-2.9,3.5066,5619.2,101,8.9719,0.5552,0.5054,8.8125,12.2616,0.1244
CC,150,0.97467,2.89808,0.227,charge,0,1.45,3.5084,70.5,101,8.8486,0.6369,0.6538,8.5488,13.621,0.1083
CC,150,0.97467,2.89808,0.2269,discharge,1,-11.591,3.507,635.6,101,9.0377,0.733,0.8836,8.099,13.5102,0.155
CC,150,0.97467,2.89808,0.227,charge,1,5.795,3.5143,160.3,101,8.9166,0.6695,0.9003,7.6635,13.6268,0.121
CC,150,0.97467,2.89808,0.2268,discharge,2,-23.18,3.5103,680.9,101,9.0025,0.5093,0.6333,7.1085,9.5674,0.3003
CC,150,0.97467,2.89808,0.2271,charge,2,17.384,3.5182,280.4,101,8.8515,0.4468,0.545,7.1382,12.0755,0.1586
CC,150,0.97467,2.89808,0.2267,discharge,3,-33.321,3.5109,801.9,101,8.9943,0.5603,0.7264,7.9489,11.6132,0.4958
CC,150,0.97467,2.89808,0.2272,charge,3,28.973,3.5213,385.5,101,8.6961,0.3548,0.3651,5.2223,7.9797,0.2483
CC,150,0.97467,2.89808,0.1786,discharge,0,-2.9,3.4481,5076.2,101,9.3009,0.6656,0.8124,8.9866,11.5903,0.079
CC,150,0.97467,2.89808,0.1787,charge,0,1.448,3.45,70.5,101,9.2555,0.87,1.2094,10.8998,18.9437,0.0868
CC,150,0.97467,2.89808,0.1786,discharge,1,-11.589,3.4485,635.5,101,9.2573,0.7197,0.6847,7.0722,9.5557,0.1977
CC,150,0.97467,2.89808,0.1787,charge,1,5.793,3.4533,160.3,101,9.2308,0.6068,0.6484,8.7654,14.0345,0.1374
CC,150,0.97467,2.89808,0.1785,discharge,2,-23.18,3.45,681.0,101,9.2869,1.0101,1.0815,13.2266,22.8864,0.3785
CC,150,0.97467,2.89808,0.1788,charge,2,17.381,3.4569,280.5,101,8.9861,0.4742,0.6624,7.8494,12.6884,0.1835
CC,150,0.97467,2.89808,0.1784,discharge,3,-33.321,3.4495,802.1,101,9.1868,0.8218,0.6258,200.0,332.7907,0.9367
CC,150,0.97467,2.89808,0.1789,charge,3,28.972,3.459,385.4,101,8.8446,0.4437,0.6586,6.5422,10.6114,0.2831
CC,150,0.97467,2.89808,0.1303,discharge,0,-2.9,3.408,5076.1,101,9.681,0.6309,0.2078,9.8205,9.0393,0.1581
CC,150,0.97467,2.89808,0.1304,charge,0,1.448,3.4103,70.5,101,9.4486,0.9364,0.4798,7.4884,9.3109,0.0985
CC,150,0.97467,2.89808,0.1303,discharge,1,-11.59,3.4084,635.5,101,9.8502,1.1065,0.8276,31.2445,38.7165,0.2504
CC,150,0.97467,2.89808,0.1304,charge,1,5.793,3.4163,160.3,101,9.5791,0.7361,0.4672,5.2422,8.7313,0.11
CC,150,0.97467,2.89808,0.1302,discharge,2,-23.179,3.4101,680.9,101,9.9586,200.0,296.5384,200.0,301.5008,3.745
CC,150,0.97467,2.89808,0.1305,charge,2,17.383,3.4199,280.3,101,9.3976,0.6029,0.6817,7.069,15.9178,0.214
CC,150,0.97467,2.89808,0.1306,charge,3,28.974,3.4211,380.8,101,9.1316,0.3935,0.4837,6.9788,13.8516,0.2331
CC,150,0.97467,2.89808,0.082,discharge,0,-2.9,3.3545,5076.1,101,10.9015,1.4676,0.4527,26.6461,15.401,0.1343
CC,150,0.97467,2.89808,0.0821,charge,0,1.45,3.3587,70.5,101,10.5316,1.4598,0.3674,15.904,11.5243,0.1072
CC,150,0.97467,2.89808,0.082,discharge,1,-11.592,3.3557,635.6,101,11.5147,200.0,140.5893,200.0,140.582,4.2211
CC,150,0.97467,2.89808,0.0821,charge,1,5.795,3.3681,160.4,101,10.4553,1.0364,0.4403,8.3458,7.0063,0.153
CC,150,0.97467,2.89808,0.0822,charge,2,17.384,3.3726,234.6,101,9.9129,1.1287,0.72,4.8928,8.421,0.3183
CC,150,0.97467,2.89808,0.0823,charge,3,28.975,3.3727,242.0,101,9.657,0.9177,0.686,5.7535,13.556,0.395
CC,187,0.96734,2.87628,1.0,discharge,0,-2.877,4.1735,99999.0,101,9.5962,1.3769,0.6869,13.0317,11.4444,0.1093
CC,187,0.96734,2.87628,1.0,charge,0,1.436,4.1756,70.4,101,9.6764,7.5133,3.1183,0.01,3.2306,0.4451
CC,187,0.96734,2.87628,0.9999,discharge,1,-11.505,4.1731,634.9,101,9.5936,1.2227,0.5789,7.9422,7.2577,0.245
CC,187,0.96734,2.87628,1.0,charge,1,1.952,4.1785,160.2,31,4.1038,139.4781,493.1599,0.0153,364.9621,2.278
CC,187,0.96734,2.87628,0.9998,discharge,2,-23.004,4.1726,634.9,101,9.5333,1.1155,0.5147,5.2089,5.153,0.4731
CC,187,0.96734,2.87628,0.9997,discharge,3,-33.07,4.1726,634.6,100,9.4811,1.1764,0.5592,4.0698,4.8884,0.7081
CC,187,0.96734,2.87628,0.9521,discharge,0,-2.876,4.1018,4781.3,101,8.9511,0.8642,0.3873,6.4536,7.8944,0.1452
CC,187,0.96734,2.87628,0.9521,charge,0,1.439,4.1038,70.4,101,9.2763,1.1483,0.8778,7.5242,12.0869,0.1376
CC,187,0.96734,2.87628,0.952,discharge,1,-11.504,4.1028,635.6,101,9.2478,0.913,0.528,4.7579,6.4906,0.1969
CC,187,0.96734,2.87628,0.9521,charge,1,5.75,4.1048,160.3,101,9.2469,1.0097,0.5606,7.5095,10.7757,0.168
CC,187,0.96734,2.87628,0.9519,discharge,2,-23.005,4.1028,680.9,101,9.2178,1.0187,0.6358,3.8517,7.0315,0.3766
CC,187,0.96734,2.87628,0.9522,charge,2,7.411,4.1073,280.2,101,9.0285,3.5181,0.05,0.01,2999.9998,0.4201
CC,187,0.96734,2.87628,0.9518,discharge,3,-33.067,4.1031,696.9,101,9.2112,0.9713,0.5637,3.7635,7.7523,0.4805
CC,187,0.96734,2.87628,0.9522,charge,3,7.246,4.1087,385.1,101,11.3881,1.2493,0.05,0.01,2999.9985,0.3576
CC,187,0.96734,2.87628,0.9042,discharge,0,-2.879,4.0829,4848.3,101,9.2922,0.834,0.441,5.6653,7.6776,0.1401
CC,187,0.96734,2.87628,0.9042,charge,0,1.439,4.0839,70.4,100,9.2372,0.9472,0.7127,5.3603,8.757,0.1388
CC,187,0.96734,2.87628,0.9041,discharge,1,-11.504,4.0828,635.5,101,9.2967,0.9098,0.6085,4.8414,7.573,0.194
CC,187,0.96734,2.87628,0.9042,charge,1,5.75,4.0854,160.4,101,9.221,0.8038,0.5995,4.6312,7.824,0.1693
CC,187,0.96734,2.87628,0.904,discharge,2,-23.005,4.0831,680.9,101,9.2594,0.9683,0.6114,4.4806,8.9155,0.3715
CC,187,0.96734,2.87628,0.9043,charge,2,9.703,4.0868,280.3,101,11.6648,0.01,0.05,0.01,2999.9439,0.4523
CC,187,0.96734,2.87628,0.9039,discharge,3,-33.066,4.0834,721.0,101,9.1936,0.8544,0.5264,4.7549,10.1291,0.4393
CC,187,0.96734,2.87628,0.9043,charge,3,9.792,4.0878,385.2,101,11.4553,0.0113,0.05,0.01,2999.9999,1.0539
CC,187,0.96734,2.87628,0.8083,discharge,0,-2.878,4.0307,5416.4,101,9.116,0.9301,0.6528,10.4488,11.2501,0.1411
CC,187,0.96734,2.87628,0.8084,charge,0,1.436,4.0324,70.4,101,8.8214,0.9571,0.4888,7.9229,9.3149,0.1418
CC,187,0.96734,2.87628,0.8082,discharge,1,-11.504,4.0308,635.5,100,9.0172,0.9139,0.5118,7.8496,8.0634,0.2363
CC,187,0.96734,2.87628,0.8084,charge,1,5.75,4.0345,160.3,101,8.9142,0.9407,0.7093,6.302,9.5153,0.1536
CC,187,0.96734,2.87628,0.8082,discharge,2,-23.005,4.0311,680.9,101,9.0181,1.0889,0.6495,6.1736,8.3656,0.4452
CC,187,0.96734,2.87628,0.8084,charge,2,14.151,4.0359,280.2,100,6.2315,5.3901,0.1499,0.01,2999.9899,0.8251
CC,187,0.96734,2.87628,0.8081,discharge,3,-33.066,4.0314,766.4,101,8.951,0.933,0.5358,5.5438,7.9572,0.4769
CC,187,0.96734,2.87628,0.8084,charge,3,14.22,4.0369,385.3,100,7.2893,4.207,0.0606,0.01,3000.0,0.4719
CC,187,0.96734,2.87628,0.7125,discharge,0,-2.878,3.925,5463.0,101,9.0532,0.9016,0.7601,11.8652,13.1528,0.1369
CC,187,0.96734,2.87628,0.7125,charge,0,1.436,3.927,70.4,101,8.9048,0.9738,0.9092,7.6752,10.6694,0.1264
CC,187,0.96734,2.87628,0.7124,discharge,1,-11.504,3.9251,635.5,101,8.9393,0.8045,0.5687,6.6845,6.5954,0.164
CC,187,0.96734,2.87628,0.7126,charge,1,5.75,3.9299,160.3,101,8.6441,0.8443,0.4979,5.1107,8.2804,0.1359
CC,187,0.96734,2.87628,0.7123,discharge,2,-23.005,3.9253,680.9,100,8.8609,1.1393,0.6807,4.7192,7.1999,0.4202
CC,187,0.96734,2.87628,0.7126,charge,2,17.253,3.9313,280.3,101,8.5207,0.6819,0.5475,5.8629,11.6151,0.2426
CC,187,0.96734,2.87628,0.7122,discharge,3,-33.068,3.9249,801.8,101,8.742,0.9908,0.6008,4.5178,7.885,0.5168
CC,187,0.96734,2.87628,0.6166,discharge,0,-2.878,3.8485,5546.5,100,8.6721,0.965,0.7127,13.0823,13.0276,0.0961
CC,187,0.96734,2.87628,0.6167,charge,0,1.438,3.8508,70.5,100,8.5001,1.3287,0.4535,9.0847,10.6806,0.127
CC,187,0.96734,2.87628,0.6166,discharge,1,-11.504,3.849,635.6,101,8.9611,0.9067,0.5219,6.519,6.8461,0.2444
CC,187,0.96734,2.87628,0.6167,charge,1,5.75,3.8531,160.3,101,8.8065,0.8963,0.5133,6.4605,8.3111,0.1471
CC,187,0.96734,2.87628,0.6165,discharge,2,-23.007,3.8483,680.9,101,9.0048,0.9444,0.5627,5.2341,7.8452,0.3866
CC,187,0.96734,2.87628,0.6168,charge,2,17.252,3.8549,280.4,101,8.7876,0.7791,0.5571,5.1003,8.9198,0.2434
CC,187,0.96734,2.87628,0.6163,discharge,3,-33.067,3.8483,801.8,101,8.8914,0.838,0.5525,5.2078,9.1104,0.4406
CC,187,0.96734,2.87628,0.6169,charge,3,28.752,3.856,385.5,101,8.7235,3.4813,3.8112,0.01,2999.9995,2.8736
CC,187,0.96734,2.87628,0.5207,discharge,0,-2.876,3.7373,5615.3,101,8.6838,0.5974,0.3988,7.893,10.8195,0.1367
CC,187,0.96734,2.87628,0.5208,charge,0,1.438,3.7383,70.5,101,8.5952,0.666,0.576,7.1598,11.322,0.1101
CC,187,0.96734,2.87628,0.5207,discharge,1,-11.504,3.7371,635.6,101,8.6728,0.5982,0.6272,6.4042,9.2489,0.1514
CC,187,0.96734,2.87628,0.5208,charge,1,5.75,3.7403,160.3,101,8.6075,0.6227,0.7385,6.0572,9.371,0.1171
CC,187,0.96734,2.87628,0.5206,discharge,2,-23.004,3.7375,680.9,101,8.6528,0.6611,0.6895,5.6642,8.9563,0.2889
CC,187,0.96734,2.87628,0.521,charge,2,17.253,3.7421,280.3,101,8.5549,0.8564,0.9102,6.5572,13.9215,0.2055
CC,187,0.96734,2.87628,0.5205,discharge,3,-33.069,3.7376,801.7,100,8.6269,0.6537,0.7102,5.575,9.3943,0.3654
CC,187,0.96734,2.87628,0.5211,charge,3,28.755,3.7431,385.5,101,8.4724,0.6869,0.6426,6.3358,12.8716,0.2766
CC,187,0.96734,2.87628,0.4249,discharge,0,-2.876,3.655,5618.4,101,8.524,0.5574,0.395,7.6301,11.4949,0.1222
CC,187,0.96734,2.87628,0.425,charge,0,1.44,3.6564,70.5,100,8.5773,0.8497,1.5712,8.0765,16.7843,0.1337
CC,187,0.96734,2.87628,0.4249,discharge,1,-11.502,3.6551,635.6,101,8.6548,0.4984,0.7892,6.9357,10.6976,0.135
CC,187,0.96734,2.87628,0.425,charge,1,5.748,3.6586,160.4,100,8.588,0.452,0.7168,5.7292,8.8482,0.1255
CC,187,0.96734,2.87628,0.4248,discharge,2,-23.003,3.6554,680.8,101,8.6284,0.5544,0.8026,5.5887,8.6323,0.2406
CC,187,0.96734,2.87628,0.4251,charge,2,17.252,3.6607,280.4,101,8.4953,0.811,0.9928,4.9917,10.976,0.2222
CC,187,0.96734,2.87628,0.4247,discharge,3,-33.069,3.6557,801.9,100,8.5916,0.6663,0.8809,5.4578,9.3535,0.3363
CC,187,0.96734,2.87628,0.4252,charge,3,28.752,3.6622,385.4,101,8.4143,0.7293,0.8366,5.6,13.1852,0.2611
CC,187,0.96734,2.87628,0.3291,discharge,0,-2.878,3.595,5617.8,101,8.6718,0.5305,0.6143,8.0652,12.6685,0.0934
CC,187,0.96734,2.87628,0.3291,charge,0,1.436,3.5962,70.5,100,8.6361,0.3244,0.5353,6.4311,10.1727,0.0849
CC,187,0.96734,2.87628,0.329,discharge,1,-11.502,3.595,635.5,101,8.6673,0.5214,0.7197,7.2456,11.2995,0.1238
CC,187,0.96734,2.87628,0.3292,charge,1,5.75,3.5982,160.3,101,8.5766,0.4644,0.5482,6.3165,10.1103,0.1138
CC,187,0.96734,2.87628,0.3289,discharge,2,-23.005,3.5948,680.9,101,8.6573,0.5799,0.8221,6.0916,9.6831,0.2539
CC,187,0.96734,2.87628,0.3292,charge,2,17.252,3.5999,280.4,101,8.5833,0.5912,0.8298,4.6311,8.6165,0.1949
CC,187,0.96734,2.87628,0.3288,discharge,3,-33.069,3.5947,801.9,100,8.6173,0.5772,0.7264,5.8931,9.5981,0.3327
CC,187,0.96734,2.87628,0.3293,charge,3,28.754,3.6027,385.5,101,8.4326,0.6406,0.7402,4.5943,10.0126,0.3044
CC,187,0.96734,2.87628,0.2332,discharge,0,-2.878,3.5085,5617.5,101,9.0421,0.5187,0.8761,9.0748,13.0216,0.1216
CC,187,0.96734,2.87628,0.2333,charge,0,1.438,3.5096,70.5,101,9.5157,1.2904,2.0605,24.568,61.6931,0.1026
CC,187,0.96734,2.87628,0.2332,discharge,1,-11.501,3.5091,635.5,101,9.059,0.7365,0.8143,7.8695,12.7107,0.1818
CC,187,0.96734,2.87628,0.2333,charge,1,5.75,3.5161,160.5,101,8.9813,0.6228,0.834,7.6776,13.0808,0.1404
CC,187,0.96734,2.87628,0.2331,discharge,2,-23.004,3.5116,680.8,100,9.0691,0.5246,0.607,7.2745,9.7517,0.3285
CC,187,0.96734,2.87628,0.2334,charge,2,17.253,3.5208,280.2,101,8.9143,0.4323,0.5192,7.0703,11.5202,0.1579
CC,187,0.96734,2.87628,0.233,discharge,3,-33.068,3.5131,801.8,100,9.1208,0.5846,0.7044,8.4333,12.2257,0.4834
CC,187,0.96734,2.87628,0.2335,charge,3,28.754,3.5234,385.4,101,8.8367,0.364,0.4727,5.3146,8.1393,0.2373
CC,187,0.96734,2.87628,0.1853,discharge,0,-2.878,3.452,5075.3,100,9.4216,0.5666,0.3999,8.8606,10.4624,0.1163
CC,187,0.96734,2.87628,0.1853,charge,0,1.438,3.4533,70.5,101,9.7912,0.9296,0.9901,10.657,17.4556,0.1218
CC,187,0.96734,2.87628,0.1852,discharge,1,-11.505,3.4526,635.6,101,9.4578,0.7397,0.7141,7.7629,10.2645,0.1709
CC,187,0.96734,2.87628,0.1854,charge,1,5.752,3.4583,160.3,101,9.3346,0.6058,0.723,8.6692,13.8117,0.1301
CC,187,0.96734,2.87628,0.1851,discharge,2,-23.007,3.4542,680.9,100,9.4911,0.9091,0.9542,13.038,19.9543,0.4449
CC,187,0.96734,2.87628,0.1855,charge,2,17.253,3.4612,280.5,101,9.1597,0.4821,0.5685,7.6894,12.1463,0.1995
CC,187,0.96734,2.87628,0.1851,discharge,3,-33.069,3.4535,801.8,101,9.4015,0.8223,0.6072,200.0,309.8203,0.9726
CC,187,0.96734,2.87628,0.1856,charge,3,28.752,3.4634,385.6,101,9.0326,0.4575,0.6764,6.602,10.7222,0.2675
CC,187,0.96734,2.87628,0.1374,discharge,0,-2.877,3.4103,5075.1,101,9.8361,0.6414,0.4288,10.3891,9.918,0.1204
CC,187,0.96734,2.87628,0.1374,charge,0,1.438,3.4127,70.5,100,9.7523,0.8573,0.6092,7.8435,9.9918,0.0836
CC,187,0.96734,2.87628,0.1373,discharge,1,-11.504,3.4102,635.5,101,9.8606,1.127,0.8119,28.8193,34.9875,0.2512
CC,187,0.96734,2.87628,0.1374,charge,1,5.75,3.4189,160.4,100,9.6441,0.7236,0.4792,5.4053,8.7534,0.1123
CC,187,0.96734,2.87628,0.1372,discharge,2,-23.006,3.4125,680.9,101,10.1182,199.999,325.112,199.9995,289.1144,2.8509
CC,187,0.96734,2.87628,0.1375,charge,2,17.25,3.4227,280.7,101,9.4303,0.6029,0.6347,7.1171,15.4613,0.2205
CC,187,0.96734,2.87628,0.1376,charge,3,28.752,3.4246,383.6,101,9.1319,0.4059,0.4557,6.968,13.5064,0.239
CC,187,0.96734,2.87628,0.0894,discharge,0,-2.878,3.3589,5075.4,101,10.8132,1.46,0.4321,25.6149,15.2074,0.1489
CC,187,0.96734,2.87628,0.0895,charge,0,1.438,3.3629,70.5,100,10.7106,1.2795,0.5375,15.7593,12.1194,0.102
CC,187,0.96734,2.87628,0.0894,discharge,1,-11.502,3.3608,635.6,100,11.7731,200.0,156.3259,200.0,156.3407,2.6993
CC,187,0.96734,2.87628,0.0895,charge,1,5.75,3.3724,160.3,101,10.3368,1.0785,0.4133,8.1292,7.0752,0.1672
CC,187,0.96734,2.87628,0.0896,charge,2,17.252,3.379,250.6,101,9.816,1.0737,0.7174,4.9553,8.9562,0.3058
CC,187,0.96734,2.87628,0.0897,charge,3,28.752,3.3857,285.9,101,9.4758,0.7783,0.6271,6.1766,14.5933,0.3976
CC,225,0.9588,2.85091,1.0,discharge,0,-2.851,4.1705,99999.0,101,9.489,1.3369,0.5797,12.6314,10.3795,0.1198
CC,225,0.9588,2.85091,1.0,charge,0,1.425,4.1734,70.4,101,7.5968,2.8272,0.1016,11.9831,7.745,0.1757
CC,225,0.9588,2.85091,0.9999,discharge,1,-11.396,4.1707,635.4,101,9.7699,1.2251,0.5112,7.8431,6.9043,0.2971
CC,225,0.9588,2.85091,1.0,charge,1,1.515,4.1764,160.0,101,10.7024,4.9969,0.05,0.01,2999.8006,0.2042
CC,225,0.9588,2.85091,0.9998,discharge,2,-22.789,4.1704,636.2,101,9.7339,1.1698,0.5312,5.1091,5.1095,0.463
CC,225,0.9588,2.85091,1.0,charge,2,1.375,4.1788,279.9,101,15.5304,0.01,0.05,0.01,2999.6872,0.161
CC,225,0.9588,2.85091,0.9997,discharge,3,-32.755,4.1704,634.8,101,9.6683,1.269,0.5821,4.0092,5.0592,0.7165
CC,225,0.9588,2.85091,1.0,charge,3,1.293,4.1802,384.5,101,15.4266,0.01,0.05,0.01,2999.776,0.1622
CC,225,0.9588,2.85091,0.9525,discharge,0,-2.847,4.1021,4787.7,101,9.4848,0.9577,0.5535,6.699,8.6152,0.1312
CC,225,0.9588,2.85091,0.9525,charge,0,1.425,4.1034,70.4,101,9.4111,1.1209,0.855,7.4126,11.0356,0.1505
CC,225,0.9588,2.85091,0.9524,discharge,1,-11.396,4.1024,635.5,101,9.4651,0.9567,0.5145,4.7853,6.4605,0.2231
CC,225,0.9588,2.85091,0.9525,charge,1,5.697,4.1053,160.1,101,6.6737,3.3468,0.1222,7.0116,8.0861,0.3081
CC,225,0.9588,2.85091,0.9523,discharge,2,-22.788,4.1023,680.7,101,9.4339,1.0335,0.5986,3.8956,6.9669,0.4231
CC,225,0.9588,2.85091,0.9525,charge,2,7.208,4.1071,280.0,101,7.2975,5.6378,0.0653,0.01,3000.0,0.4847
CC,225,0.9588,2.85091,0.9522,discharge,3,-32.757,4.1027,695.7,101,9.3694,0.9793,0.5589,3.8167,7.8833,0.4776
CC,225,0.9588,2.85091,0.9525,charge,3,7.16,4.1084,384.4,101,9.3153,3.531,0.05,0.01,2999.9762,0.657
CC,225,0.9588,2.85091,0.905,discharge,0,-2.849,4.083,4848.9,101,9.3816,0.8067,0.5619,5.6369,8.1033,0.1307
CC,225,0.9588,2.85091,0.905,charge,0,1.423,4.084,70.5,101,9.1887,1.0028,0.6667,5.3785,9.0178,0.1417
CC,225,0.9588,2.85091,0.9049,discharge,1,-11.396,4.0831,635.5,101,9.278,0.921,0.5773,4.8135,7.5205,0.1808
CC,225,0.9588,2.85091,0.905,charge,1,5.697,4.0854,160.1,101,7.7812,1.9083,0.0781,4.4504,5.7803,0.2996
CC,225,0.9588,2.85091,0.9048,discharge,2,-22.788,4.0832,680.9,101,9.2454,0.9658,0.588,4.536,8.9551,0.412
CC,225,0.9588,2.85091,0.9051,charge,2,9.6,4.0868,280.0,101,5.8542,5.9744,0.0924,0.01,3000.0,1.0348
CC,225,0.9588,2.85091,0.9047,discharge,3,-32.755,4.0835,721.2,101,9.193,0.8559,0.5267,4.8533,10.3234,0.4364
CC,225,0.9588,2.85091,0.9051,charge,3,9.604,4.088,384.7,100,7.6824,4.019,0.05,0.01,2999.9999,0.6776
CC,225,0.9588,2.85091,0.81,discharge,0,-2.852,4.0307,5418.2,101,9.1552,0.9933,0.5097,10.625,11.0931,0.1415
CC,225,0.9588,2.85091,0.81,charge,0,1.423,4.0324,70.5,101,9.1384,0.9178,0.7242,8.2588,9.8846,0.137
CC,225,0.9588,2.85091,0.8099,discharge,1,-11.395,4.0309,635.5,101,9.1828,0.9656,0.5756,8.1501,8.4089,0.2084
CC,225,0.9588,2.85091,0.8101,charge,1,5.695,4.0347,160.2,100,9.0653,0.8553,0.5614,6.3258,8.7232,0.1318
CC,225,0.9588,2.85091,0.8099,discharge,2,-22.787,4.0313,680.9,101,9.2007,1.0939,0.6791,6.305,8.3589,0.4188
CC,225,0.9588,2.85091,0.8101,charge,2,13.849,4.0365,280.0,101,4.8828,6.9621,0.1697,0.01,3000.0,1.6628
CC,225,0.9588,2.85091,0.8097,discharge,3,-32.756,4.0316,764.4,101,9.1295,0.9295,0.5506,5.6145,7.8356,0.4696
CC,225,0.9588,2.85091,0.8101,charge,3,13.893,4.0366,384.9,101,6.2592,5.5387,0.0845,0.01,3000.0,1.0597
CC,225,0.9588,2.85091,0.715,discharge,0,-2.851,3.9258,5462.6,101,9.1084,0.9658,0.5748,11.8917,12.5819,0.1258
CC,225,0.9588,2.85091,0.7151,charge,0,1.423,3.927,70.4,101,9.6809,1.2038,1.2072,8.8614,14.0223,0.1187
CC,225,0.9588,2.85091,0.715,discharge,1,-11.396,3.9258,635.5,101,9.0396,0.854,0.5056,6.865,6.5516,0.1841
CC,225,0.9588,2.85091,0.7151,charge,1,5.697,3.9308,160.2,101,8.8703,0.7998,0.5477,5.2452,8.3297,0.1251
CC,225,0.9588,2.85091,0.7149,discharge,2,-22.788,3.9261,681.0,101,9.044,1.1369,0.6596,4.8246,7.0795,0.4355
CC,225,0.9588,2.85091,0.7152,charge,2,17.092,3.9323,279.9,100,5.9464,3.2122,0.1231,5.4578,9.0353,0.7349
CC,225,0.9588,2.85091,0.7148,discharge,3,-32.757,3.9264,801.0,101,8.9613,1.0094,0.6078,4.6252,7.9077,0.5134
CC,225,0.9588,2.85091,0.7151,charge,3,23.878,3.9328,384.9,101,4.4143,6.8076,0.1879,0.01,3000.0,2.4943
CC,225,0.9588,2.85091,0.6201,discharge,0,-2.853,3.8486,5565.3,101,9.0974,0.937,0.5993,12.493,12.1241,0.0971
CC,225,0.9588,2.85091,0.6201,charge,0,1.423,3.8498,70.5,101,8.8711,1.2295,0.7245,9.9487,12.8058,0.1209
CC,225,0.9588,2.85091,0.62,discharge,1,-11.394,3.848,635.5,101,9.0332,0.9505,0.6111,6.5286,7.1974,0.2045
CC,225,0.9588,2.85091,0.6202,charge,1,5.695,3.8521,160.2,101,8.9236,0.8065,0.4989,6.8243,8.6661,0.1336
CC,225,0.9588,2.85091,0.6199,discharge,2,-22.788,3.8471,681.0,101,8.9731,0.9072,0.5494,5.2455,7.8123,0.389
CC,225,0.9588,2.85091,0.6202,charge,2,17.09,3.8539,280.1,100,7.253,1.9686,0.0759,4.8517,6.5373,0.7585
CC,225,0.9588,2.85091,0.6198,discharge,3,-32.757,3.8461,801.7,101,8.902,0.8073,0.5375,5.2547,9.0426,0.4202
CC,225,0.9588,2.85091,0.6202,charge,3,28.482,3.855,384.8,101,4.7047,4.2438,0.1443,3.9002,5.1475,2.2674
CC,225,0.9588,2.85091,0.5251,discharge,0,-2.852,3.739,5615.2,101,8.7674,0.6591,0.5433,8.4645,12.1146,0.1353
CC,225,0.9588,2.85091,0.5251,charge,0,1.423,3.7401,70.5,100,8.7248,0.4852,0.7405,6.8835,10.1635,0.1087
CC,225,0.9588,2.85091,0.525,discharge,1,-11.395,3.739,635.5,101,8.7571,0.5987,0.6187,6.5407,9.322,0.1818
CC,225,0.9588,2.85091,0.5252,charge,1,5.697,3.7421,160.2,101,8.6938,0.623,0.7852,6.2204,9.5577,0.1277
CC,225,0.9588,2.85091,0.5249,discharge,2,-22.789,3.7393,680.9,101,8.7519,0.6471,0.7267,5.7723,9.0256,0.303
CC,225,0.9588,2.85091,0.5253,charge,2,17.089,3.7434,279.9,101,8.6385,0.879,0.9088,6.6081,13.7913,0.218
CC,225,0.9588,2.85091,0.5248,discharge,3,-32.755,3.7393,802.1,101,8.6998,0.658,0.7469,5.6787,9.4545,0.3818
CC,225,0.9588,2.85091,0.5253,charge,3,28.482,3.7456,384.7,101,6.1808,2.7509,0.1165,5.4918,9.0262,1.0036
CC,225,0.9588,2.85091,0.4302,discharge,0,-2.85,3.6569,5618.7,101,8.7746,0.6504,1.0691,8.9809,15.4901,0.1268
CC,225,0.9588,2.85091,0.4302,charge,0,1.423,3.6581,70.5,101,8.7393,0.4636,0.9861,6.9916,11.8257,0.102
CC,225,0.9588,2.85091,0.4301,discharge,1,-11.394,3.6563,635.6,100,8.6158,0.4793,0.6073,6.8768,10.1138,0.1641
CC,225,0.9588,2.85091,0.4302,charge,1,5.696,3.6606,160.3,101,8.6009,0.4008,0.5214,5.7643,8.5141,0.0963
CC,225,0.9588,2.85091,0.43,discharge,2,-22.789,3.6573,680.9,101,8.6734,0.5324,0.7236,5.6278,8.3867,0.2896
CC,225,0.9588,2.85091,0.4303,charge,2,17.09,3.6617,280.0,101,8.5952,0.8432,1.0499,5.1007,11.3,0.2374
CC,225,0.9588,2.85091,0.4299,discharge,3,-32.757,3.6574,802.0,101,8.6477,0.6909,0.9308,5.5714,9.5658,0.3518
CC,225,0.9588,2.85091,0.4304,charge,3,28.483,3.6639,384.8,101,6.92,1.8681,0.0655,4.5784,7.5221,1.2249
CC,225,0.9588,2.85091,0.3352,discharge,0,-2.852,3.5966,5619.3,101,8.7459,0.5391,0.6572,8.2567,12.9734,0.1078
CC,225,0.9588,2.85091,0.3352,charge,0,1.422,3.5978,70.5,101,8.7108,0.414,0.4391,6.9338,11.185,0.0817
CC,225,0.9588,2.85091,0.3351,discharge,1,-11.394,3.5967,635.5,101,8.7872,0.5385,0.8312,7.4258,11.6847,0.1469
CC,225,0.9588,2.85091,0.3353,charge,1,5.694,3.6001,160.1,101,8.6561,0.4916,0.6118,6.467,10.3212,0.1352
CC,225,0.9588,2.85091,0.335,discharge,2,-22.787,3.5966,681.0,101,8.7622,0.5553,0.7739,6.1447,9.4549,0.2427
CC,225,0.9588,2.85091,0.3354,charge,2,17.09,3.6025,280.0,101,8.6329,0.6171,0.8465,4.6468,8.5142,0.2066
CC,225,0.9588,2.85091,0.335,discharge,3,-32.754,3.5967,802.1,101,8.7303,0.5949,0.7456,6.0617,9.7899,0.3275
CC,225,0.9588,2.85091,0.3354,charge,3,28.483,3.6048,384.9,101,7.2482,1.6066,0.0683,4.1701,6.7732,1.0779
CC,225,0.9588,2.85091,0.2402,discharge,0,-2.852,3.5118,5619.0,101,9.3408,0.5366,0.8672,9.1787,12.8191,0.1148
CC,225,0.9588,2.85091,0.2403,charge,0,1.424,3.5126,70.5,101,9.8073,1.0524,1.5205,12.6693,25.5641,0.1254
CC,225,0.9588,2.85091,0.2401,discharge,1,-11.395,3.5122,635.5,101,9.2798,0.7703,0.8851,8.1384,12.9405,0.1459
CC,225,0.9588,2.85091,0.2403,charge,1,5.694,3.5192,160.1,101,9.1595,0.6093,0.6907,7.8562,12.8039,0.1429
CC,225,0.9588,2.85091,0.2401,discharge,2,-22.789,3.5154,681.0,100,9.2702,0.5495,0.6492,7.5273,10.0081,0.3409
CC,225,0.9588,2.85091,0.2404,charge,2,17.089,3.524,279.8,101,9.0456,0.4421,0.5391,7.0509,11.2705,0.1741
CC,225,0.9588,2.85091,0.24,discharge,3,-32.758,3.5163,802.0,101,9.2443,0.6088,0.7068,8.8282,12.6501,0.5032
CC,225,0.9588,2.85091,0.2405,charge,3,28.482,3.5268,384.7,101,8.2932,0.9109,0.0874,5.1856,7.302,0.5837
CC,225,0.9588,2.85091,0.1927,discharge,0,-2.852,3.4557,5075.8,101,9.4741,0.6561,0.4979,9.0405,10.8325,0.1132
CC,225,0.9588,2.85091,0.1928,charge,0,1.424,3.4578,70.5,100,9.4381,0.8259,0.8666,9.9449,15.2291,0.0981
CC,225,0.9588,2.85091,0.1927,discharge,1,-11.394,3.4564,635.5,100,9.6139,0.7293,0.7157,8.0127,10.4313,0.167
CC,225,0.9588,2.85091,0.1928,charge,1,5.696,3.4622,160.2,101,9.4605,0.6615,0.7909,9.0361,14.4957,0.1374
CC,225,0.9588,2.85091,0.1926,discharge,2,-22.789,3.458,680.9,101,9.615,0.9272,0.8863,13.2334,19.5577,0.4707
CC,225,0.9588,2.85091,0.1929,charge,2,17.092,3.4645,279.9,101,9.3349,0.5208,0.6738,7.924,12.6193,0.2071
CC,225,0.9588,2.85091,0.1925,discharge,3,-32.758,3.4574,802.2,101,9.554,0.8687,0.6408,200.0,301.8775,0.8893
CC,225,0.9588,2.85091,0.193,charge,3,28.482,3.4672,385.2,101,9.1405,0.4871,0.6543,6.6625,10.7387,0.3054
CC,225,0.9588,2.85091,0.1452,discharge,0,-2.852,3.4133,5076.4,101,10.0921,0.6072,0.5905,10.3177,9.9155,0.1082
CC,225,0.9588,2.85091,0.1453,charge,0,1.422,3.4155,70.5,101,10.0855,0.8922,0.8525,8.1637,11.0373,0.0838
CC,225,0.9588,2.85091,0.1452,discharge,1,-11.395,3.4139,635.5,101,10.0979,1.1507,0.8071,26.4919,31.8602,0.2665
CC,225,0.9588,2.85091,0.1453,charge,1,5.696,3.4218,160.2,101,9.8312,0.7933,0.6165,5.8261,10.0335,0.1296
CC,225,0.9588,2.85091,0.1451,discharge,2,-22.791,3.4157,681.0,101,9.9892,0.3851,0.0977,200.0,152.0983,2.4927
CC,225,0.9588,2.85091,0.1454,charge,2,17.09,3.4256,280.1,100,9.5923,0.5679,0.5724,7.1475,14.7938,0.2249
CC,225,0.9588,2.85091,0.1455,charge,3,28.482,3.4276,384.4,101,9.2967,0.3895,0.4768,7.0422,13.3632,0.2227
CC,225,0.9588,2.85091,0.0978,discharge,0,-2.852,3.3653,5076.4,101,11.0514,1.446,0.4348,24.6025,14.5489,0.1376
CC,225,0.9588,2.85091,0.0978,charge,0,1.423,3.3694,70.5,101,10.9043,1.5306,0.7555,15.6825,13.0177,0.1175
CC,225,0.9588,2.85091,0.0977,discharge,1,-11.395,3.367,635.6,100,12.0986,199.9962,154.3459,199.9965,158.367,2.6066
CC,225,0.9588,2.85091,0.0979,charge,1,5.696,3.3792,160.3,101,10.5788,1.0572,0.3872,7.5829,6.8629,0.1551
CC,225,0.9588,2.85091,0.0979,charge,2,17.09,3.3847,250.8,100,10.0077,1.0171,0.6757,5.0395,9.3271,0.3339
CC,225,0.9588,2.85091,0.098,charge,3,28.481,3.3858,267.1,100,9.7233,0.7753,0.6022,6.1571,14.2721,0.3839
CC,262,0.95737,2.84665,1.0,discharge,0,-2.847,4.1686,99999.0,101,10.1046,1.3692,0.4574,12.6965,9.8079,0.1676
CC,262,0.95737,2.84665,1.0,charge,0,1.423,4.17,70.3,101,8.9329,2.7616,0.1687,14.9643,10.5523,0.1813
CC,262,0.95737,2.84665,0.9999,discharge,1,-11.386,4.168,635.4,101,10.1208,1.327,0.5338,7.7116,6.6387,0.2857
CC,262,0.95737,2.84665,1.0,charge,1,1.594,4.174,160.1,101,11.3324,5.1016,0.05,0.01,2999.9424,0.3062
CC,262,0.95737,2.84665,0.9998,discharge,2,-22.771,4.1676,637.0,101,10.0677,1.2453,0.5009,4.9542,4.9634,0.564
CC,262,0.95737,2.84665,1.0,charge,2,1.449,4.1767,279.8,101,16.1925,0.01,0.05,0.01,2999.8624,0.1856
CC,262,0.95737,2.84665,0.9997,discharge,3,-32.73,4.1675,635.6,101,9.983,1.3521,0.556,3.9122,5.1262,0.7887
CC,262,0.95737,2.84665,1.0,charge,3,1.357,4.1784,384.6,101,16.051,0.01,0.05,0.01,2999.8555,0.2435
CC,262,0.95737,2.84665,0.9525,discharge,0,-2.848,4.1012,4787.9,100,9.7867,1.0153,0.4044,6.6305,7.7623,0.1401
CC,262,0.95737,2.84665,0.9526,charge,0,1.422,4.1024,70.3,101,9.8064,0.8686,0.3975,7.1447,8.8983,0.109
CC,262,0.95737,2.84665,0.9525,discharge,1,-11.386,4.1012,635.5,100,9.876,0.9793,0.5614,4.8018,6.4517,0.2076
CC,262,0.95737,2.84665,0.9526,charge,1,5.695,4.1042,160.0,100,6.7411,3.7236,0.1282,7.4197,8.2143,0.3377
CC,262,0.95737,2.84665,0.9524,discharge,2,-22.769,4.1013,680.6,101,9.7766,1.0746,0.5508,3.9473,6.9278,0.4716
CC,262,0.95737,2.84665,0.9526,charge,2,6.961,4.1063,279.6,101,8.0782,5.429,0.054,0.01,2999.9999,0.3558
CC,262,0.95737,2.84665,0.9523,discharge,3,-32.732,4.1018,693.1,101,9.7197,1.0203,0.5458,3.9165,8.1473,0.5374
CC,262,0.95737,2.84665,0.9526,charge,3,6.896,4.1078,384.7,101,10.0847,3.339,0.05,0.01,3000.0,0.6416
CC,262,0.95737,2.84665,0.9051,discharge,0,-2.849,4.0825,4845.5,100,9.7164,0.884,0.5855,5.8011,8.1124,0.1591
CC,262,0.95737,2.84665,0.9051,charge,0,1.422,4.0836,70.4,101,9.5761,0.977,0.8167,5.5786,9.3046,0.1366
CC,262,0.95737,2.84665,0.905,discharge,1,-11.386,4.0826,635.5,100,9.6269,0.9984,0.6063,5.0235,7.8752,0.2117
CC,262,0.95737,2.84665,0.9052,charge,1,5.693,4.085,160.1,101,7.5578,2.5061,0.0885,4.6888,5.9353,0.2927
CC,262,0.95737,2.84665,0.9049,discharge,2,-22.771,4.0826,680.7,101,9.5824,0.9962,0.5943,4.7753,9.2874,0.372
CC,262,0.95737,2.84665,0.9052,charge,2,9.293,4.0857,279.9,101,6.2402,6.0997,0.0902,0.01,3000.0,1.1462
CC,262,0.95737,2.84665,0.9048,discharge,3,-32.732,4.0831,717.6,101,9.5073,0.8804,0.5085,5.0862,10.5575,0.4137
CC,262,0.95737,2.84665,0.9052,charge,3,9.243,4.0877,384.6,101,7.9645,4.2281,0.05,0.01,2999.8812,0.7663
CC,262,0.95737,2.84665,0.8102,discharge,0,-2.848,4.0286,5413.4,101,9.4177,1.0369,0.8713,11.2741,12.6689,0.1304
CC,262,0.95737,2.84665,0.8102,charge,0,1.422,4.0301,70.3,101,9.2723,0.812,0.5907,8.4794,9.9558,0.1188
CC,262,0.95737,2.84665,0.8101,discharge,1,-11.386,4.0288,635.5,100,9.235,0.9216,0.5307,8.1976,8.2207,0.245
CC,262,0.95737,2.84665,0.8103,charge,1,5.694,4.0325,160.0,101,9.0614,0.9415,0.6056,6.548,9.0835,0.1607
CC,262,0.95737,2.84665,0.81,discharge,2,-22.773,4.0282,681.0,101,9.1895,1.0901,0.6668,6.3255,8.1854,0.451
CC,262,0.95737,2.84665,0.8103,charge,2,13.923,4.0341,279.8,101,4.917,7.0364,0.1784,0.01,3000.0,1.5725
CC,262,0.95737,2.84665,0.81,discharge,3,-32.731,4.0294,765.3,101,9.1523,0.9493,0.5629,5.6044,7.7319,0.4777
CC,262,0.95737,2.84665,0.8103,charge,3,13.98,4.0353,384.7,101,6.1584,5.6609,0.0864,0.01,3000.0,1.2881
CC,262,0.95737,2.84665,0.7153,discharge,0,-2.848,3.9242,5462.4,100,8.9733,0.9224,0.422,11.3329,11.6924,0.1383
CC,262,0.95737,2.84665,0.7154,charge,0,1.425,3.9263,70.3,101,8.8479,1.0063,0.5824,7.593,9.6985,0.1178
CC,262,0.95737,2.84665,0.7152,discharge,1,-11.388,3.9244,635.5,101,9.0085,0.8263,0.4441,6.9025,6.5457,0.221
CC,262,0.95737,2.84665,0.7154,charge,1,5.692,3.9292,160.2,101,8.8557,0.8345,0.5953,5.2886,8.5616,0.134
CC,262,0.95737,2.84665,0.7152,discharge,2,-22.769,3.9246,681.0,101,9.0527,1.156,0.7351,4.8716,7.3845,0.3997
CC,262,0.95737,2.84665,0.7155,charge,2,17.077,3.9308,279.7,101,5.9276,3.2145,0.1212,5.463,9.055,0.7284
CC,262,0.95737,2.84665,0.7151,discharge,3,-32.732,3.9251,800.6,101,8.9377,1.0196,0.6279,4.6739,7.9941,0.4926
CC,262,0.95737,2.84665,0.7154,charge,3,24.038,3.9314,384.6,101,4.62,6.5816,0.1941,0.01,2999.9967,2.1955
CC,262,0.95737,2.84665,0.6204,discharge,0,-2.848,3.8437,5566.0,101,9.2629,0.8638,0.7455,12.4804,12.435,0.1392
CC,262,0.95737,2.84665,0.6205,charge,0,1.423,3.8451,70.5,101,8.8811,1.1218,0.4616,9.1511,10.5028,0.1039
CC,262,0.95737,2.84665,0.6204,discharge,1,-11.387,3.8432,635.5,101,9.1294,0.9658,0.588,6.4626,7.3126,0.2071
CC,262,0.95737,2.84665,0.6205,charge,1,5.693,3.8474,160.0,101,9.0318,0.8455,0.4975,7.5918,9.7238,0.1239
CC,262,0.95737,2.84665,0.6203,discharge,2,-22.77,3.842,680.9,101,9.1014,0.8436,0.5271,5.3438,7.9292,0.3696
CC,262,0.95737,2.84665,0.6206,charge,2,17.075,3.8494,279.8,101,7.3556,1.9753,0.0766,5.1549,6.5716,0.7054
CC,262,0.95737,2.84665,0.6202,discharge,3,-32.73,3.8408,801.5,101,9.0188,0.7603,0.5302,5.3741,9.1137,0.4091
CC,262,0.95737,2.84665,0.6206,charge,3,28.459,3.8505,384.3,101,4.7636,4.2644,0.1444,3.8731,4.5883,2.5232
CC,262,0.95737,2.84665,0.5255,discharge,0,-2.848,3.7364,5613.5,101,8.8707,0.5896,0.4247,8.2867,11.0856,0.1301
CC,262,0.95737,2.84665,0.5256,charge,0,1.422,3.7375,70.4,101,8.8734,0.8762,1.3229,7.8473,13.5748,0.1258
CC,262,0.95737,2.84665,0.5255,discharge,1,-11.386,3.7363,635.5,101,8.9079,0.5858,0.7256,6.7514,9.4499,0.1423
CC,262,0.95737,2.84665,0.5256,charge,1,5.692,3.7396,160.2,101,8.7686,0.6111,0.576,6.2057,8.8297,0.1416
CC,262,0.95737,2.84665,0.5254,discharge,2,-22.771,3.7358,681.0,101,8.8368,0.6505,0.7268,5.8861,8.8411,0.315
CC,262,0.95737,2.84665,0.5257,charge,2,17.076,3.7417,279.8,101,8.7342,0.8904,0.9312,6.6037,13.4544,0.2025
CC,262,0.95737,2.84665,0.5253,discharge,3,-32.73,3.7367,801.9,101,8.8427,0.6629,0.7446,5.7709,9.2763,0.4012
CC,262,0.95737,2.84665,0.5257,charge,3,28.461,3.7434,384.9,101,5.9062,3.1599,0.1224,5.5305,8.9206,1.2018
CC,262,0.95737,2.84665,0.4307,discharge,0,-2.848,3.6541,5616.9,101,8.5637,0.5348,0.5337,7.9613,11.6778,0.1022
CC,262,0.95737,2.84665,0.4307,charge,0,1.422,3.6561,70.4,101,8.8509,0.7107,1.3689,7.8843,14.5964,0.1193
CC,262,0.95737,2.84665,0.4306,discharge,1,-11.387,3.6549,635.4,101,8.8663,0.4929,0.6264,7.1128,10.3139,0.1645
