Repository: KikETs/ECM_HYBRID_BMS_JOINT

## Results

| Arm | Model | Size | Protocol | Result | Worst cell |
|---|---|---|---|---|---|
| SOP | 2RC table + trim (A8) | 4 effective coefficients, 2 EW states | leave-one-cell-out | usable current 69.6 % discharge, 59.5 % charge (τ = 10 s) | 59.9 % / 53.5 % (BOOST_REST) |
| SOH | dQ/dV ridge | 65 coefficients | leave-one-cell-out | RMSE 0.0094, bias −0.0005 | 0.0130 (BOOST_REST) |
| SOC | 2RC EKF, low-current gate | 3 states | leave-one-cell-out | **2.34 %p** over six sensor disturbances on estimated SOH (2.325 on true SOH), per cell 2.00–2.75 | 4.60 %p (BOOST_NEGPULSE_1S, current offset −0.10 A) |

The SOH arm was a 10,945-parameter CNN until the second audit round. Nested

File: analysis/uypydj_hppc_resistance.csv (part 2 of 225)
protocol,cycle,SOH,CAP_Ah,SOC,soc_group,direction,rate_rank,I_A,CRate_rated,tau_s,tau_actual_s,V_pre_V,V_tau_V,R_mOhm,file
CC,40,0.99362,2.95442,0.7036,4,charge,3,25.277,8.426,10.0,9.9,3.9293,4.2003,10.7212,05-10-21_01.48_CC_protocol_HPPC_IN21700_30T_cycle_#40.mat
CC,40,0.99362,2.95442,0.6049,5,discharge,0,-2.957,0.986,2.0,2.0,3.8497,3.8152,11.6664,05-10-21_01.48_CC_protocol_HPPC_IN21700_30T_cycle_#40.mat
CC,40,0.99362,2.95442,0.6049,5,discharge,0,-2.957,0.986,10.0,9.9,3.8497,3.7994,17.0093,05-10-21_01.48_CC_protocol_HPPC_IN21700_30T_cycle_#40.mat
CC,40,0.99362,2.95442,0.6049,5,charge,0,1.478,0.493,2.0,2.0,3.8513,3.8678,11.1652,05-10-21_01.48_CC_protocol_HPPC_IN21700_30T_cycle_#40.mat
CC,40,0.99362,2.95442,0.6049,5,charge,0,1.478,0.493,10.0,9.9,3.8513,3.8736,15.09,05-10-21_01.48_CC_protocol_HPPC_IN21700_30T_cycle_#40.mat
CC,40,0.99362,2.95442,0.6048,5,discharge,1,-11.821,3.94,2.0,2.0,3.8499,3.7157,11.3527,05-10-21_01.48_CC_protocol_HPPC_IN21700_30T_cycle_#40.mat
CC,40,0.99362,2.95442,0.6048,5,discharge,1,-11.821,3.94,10.0,9.9,3.8499,3.676,14.7111,05-10-21_01.48_CC_protocol_HPPC_IN21700_30T_cycle_#40.mat
CC,40,0.99362,2.95442,0.605,5,charge,1,5.91,1.97,2.0,2.0,3.854,3.9173,10.7101,05-10-21_01.48_CC_protocol_HPPC_IN21700_30T_cycle_#40.mat
CC,40,0.99362,2.95442,0.605,5,charge,1,5.91,1.97,10.0,9.9,3.854,3.9329,13.3496,05-10-21_01.48_CC_protocol_HPPC_IN21700_30T_cycle_#40.mat
CC,40,0.99362,2.95442,0.6047,5,discharge,2,-23.639,7.88,2.0,2.0,3.8501,3.5935,10.8549,05-10-21_01.48_CC_protocol_HPPC_IN21700_30T_cycle_#40.mat
CC,40,0.99362,2.95442,0.6047,5,discharge,2,-23.639,7.88,10.0,9.9,3.8501,3.5339,13.3762,05-10-21_01.48_CC_protocol_HPPC_IN21700_30T_cycle_#40.mat
CC,40,0.99362,2.95442,0.605,5,charge,2,17.729,5.91,2.0,1.9,3.8559,4.0332,10.0006,05-10-21_01.48_CC_protocol_HPPC_IN21700_30T_cycle_#40.mat
CC,40,0.99362,2.95442,0.605,5,charge,2,17.729,5.91,10.0,9.9,3.8559,4.0729,12.2398,05-10-21_01.48_CC_protocol_HPPC_IN21700_30T_cycle_#40.mat
CC,40,0.99362,2.95442,0.6046,5,discharge,3,-33.98,11.327,2.0,1.9,3.8497,3.4944,10.4562,05-10-21_01.48_CC_protocol_HPPC_IN21700_30T_cycle_#40.mat
CC,40,0.99362,2.95442,0.6046,5,discharge,3,-33.98,11.327,10.0,9.9,3.8497,3.413,12.8517,05-10-21_01.48_CC_protocol_HPPC_IN21700_30T_cycle_#40.mat
CC,40,0.99362,2.95442,0.6051,5,charge,3,29.549,9.85,2.0,1.9,3.8572,4.1433,9.6822,05-10-21_01.48_CC_protocol_HPPC_IN21700_30T_cycle_#40.mat
CC,40,0.99362,2.95442,0.6051,5,charge,3,29.549,9.85,10.0,9.9,3.8572,4.2003,11.6112,05-10-21_01.48_CC_protocol_HPPC_IN21700_30T_cycle_#40.mat
CC,40,0.99362,2.95442,0.5064,6,discharge,0,-2.958,0.986,2.0,2.0,3.7305,3.7,10.3124,05-10-21_01.48_CC_protocol_HPPC_IN21700_30T_cycle_#40.mat
CC,40,0.99362,2.95442,0.5064,6,discharge,0,-2.958,0.986,10.0,9.9,3.7305,3.6903,13.5921,05-10-21_01.48_CC_protocol_HPPC_IN21700_30T_cycle_#40.mat
CC,40,0.99362,2.95442,0.5064,6,charge,0,1.475,0.492,2.0,1.9,3.7317,3.7465,10.0319,05-10-21_01.48_CC_protocol_HPPC_IN21700_30T_cycle_#40.mat
CC,40,0.99362,2.95442,0.5064,6,charge,0,1.475,0.492,10.0,9.9,3.7317,3.751,13.0821,05-10-21_01.48_CC_protocol_HPPC_IN21700_30T_cycle_#40.mat
CC,40,0.99362,2.95442,0.5063,6,discharge,1,-11.819,3.94,2.0,1.9,3.7307,3.6096,10.2462,05-10-21_01.48_CC_protocol_HPPC_IN21700_30T_cycle_#40.mat
CC,40,0.99362,2.95442,0.5063,6,discharge,1,-11.819,3.94,10.0,9.9,3.7307,3.5751,13.1652,05-10-21_01.48_CC_protocol_HPPC_IN21700_30T_cycle_#40.mat
CC,40,0.99362,2.95442,0.5065,6,charge,1,5.91,1.97,2.0,2.0,3.7334,3.7934,10.153,05-10-21_01.48_CC_protocol_HPPC_IN21700_30T_cycle_#40.mat
CC,40,0.99362,2.95442,0.5065,6,charge,1,5.91,1.97,10.0,9.9,3.7334,3.8092,12.8266,05-10-21_01.48_CC_protocol_HPPC_IN21700_30T_cycle_#40.mat
CC,40,0.99362,2.95442,0.5062,6,discharge,2,-23.64,7.88,2.0,2.0,3.7309,3.4895,10.2115,05-10-21_01.48_CC_protocol_HPPC_IN21700_30T_cycle_#40.mat
CC,40,0.99362,2.95442,0.5062,6,discharge,2,-23.64,7.88,10.0,9.9,3.7309,3.4294,12.7538,05-10-21_01.48_CC_protocol_HPPC_IN21700_30T_cycle_#40.mat
CC,40,0.99362,2.95442,0.5066,6,charge,2,17.729,5.91,2.0,2.0,3.735,3.9122,9.9949,05-10-21_01.48_CC_protocol_HPPC_IN21700_30T_cycle_#40.mat
CC,40,0.99362,2.95442,0.5066,6,charge,2,17.729,5.91,10.0,9.9,3.735,3.9556,12.4429,05-10-21_01.48_CC_protocol_HPPC_IN21700_30T_cycle_#40.mat
CC,40,0.99362,2.95442,0.5061,6,discharge,3,-33.984,11.328,2.0,2.0,3.7301,3.3884,10.0547,05-10-21_01.48_CC_protocol_HPPC_IN21700_30T_cycle_#40.mat
CC,40,0.99362,2.95442,0.5061,6,discharge,3,-33.984,11.328,10.0,9.9,3.7301,3.3053,12.5,05-10-21_01.48_CC_protocol_HPPC_IN21700_30T_cycle_#40.mat
CC,40,0.99362,2.95442,0.5067,6,charge,3,29.549,9.85,2.0,1.9,3.7366,4.0252,9.7668,05-10-21_01.48_CC_protocol_HPPC_IN21700_30T_cycle_#40.mat
CC,40,0.99362,2.95442,0.5067,6,charge,3,29.549,9.85,10.0,9.9,3.7366,4.0985,12.2475,05-10-21_01.48_CC_protocol_HPPC_IN21700_30T_cycle_#40.mat
CC,40,0.99362,2.95442,0.4079,7,discharge,0,-2.958,0.986,2.0,2.0,3.6493,3.6201,9.8729,05-10-21_01.48_CC_protocol_HPPC_IN21700_30T_cycle_#40.mat
CC,40,0.99362,2.95442,0.4079,7,discharge,0,-2.958,0.986,10.0,9.9,3.6493,3.6109,12.9835,05-10-21_01.48_CC_protocol_HPPC_IN21700_30T_cycle_#40.mat
CC,40,0.99362,2.95442,0.4079,7,charge,0,1.476,0.492,2.0,1.9,3.6512,3.6659,9.9627,05-10-21_01.48_CC_protocol_HPPC_IN21700_30T_cycle_#40.mat
CC,40,0.99362,2.95442,0.4079,7,charge,0,1.476,0.492,10.0,9.9,3.6512,3.6702,12.877,05-10-21_01.48_CC_protocol_HPPC_IN21700_30T_cycle_#40.mat
CC,40,0.99362,2.95442,0.4078,7,discharge,1,-11.822,3.941,2.0,1.9,3.6501,3.5308,10.0914,05-10-21_01.48_CC_protocol_HPPC_IN21700_30T_cycle_#40.mat
CC,40,0.99362,2.95442,0.4078,7,discharge,1,-11.822,3.941,10.0,9.9,3.6501,3.4957,13.0604,05-10-21_01.48_CC_protocol_HPPC_IN21700_30T_cycle_#40.mat
CC,40,0.99362,2.95442,0.408,7,charge,1,5.91,1.97,2.0,2.0,3.6533,3.7124,10.0,05-10-21_01.48_CC_protocol_HPPC_IN21700_30T_cycle_#40.mat
CC,40,0.99362,2.95442,0.408,7,charge,1,5.91,1.97,10.0,9.9,3.6533,3.7277,12.5888,05-10-21_01.48_CC_protocol_HPPC_IN21700_30T_cycle_#40.mat
CC,40,0.99362,2.95442,0.4077,7,discharge,2,-23.64,7.88,2.0,1.9,3.6497,3.4123,10.0423,05-10-21_01.48_CC_protocol_HPPC_IN21700_30T_cycle_#40.mat
CC,40,0.99362,2.95442,0.4077,7,discharge,2,-23.64,7.88,10.0,9.9,3.6497,3.3504,12.6607,05-10-21_01.48_CC_protocol_HPPC_IN21700_30T_cycle_#40.mat
CC,40,0.99362,2.95442,0.4081,7,charge,2,17.729,5.91,2.0,2.0,3.6552,3.8296,9.837,05-10-21_01.48_CC_protocol_HPPC_IN21700_30T_cycle_#40.mat
CC,40,0.99362,2.95442,0.4081,7,charge,2,17.729,5.91,10.0,9.9,3.6552,3.8675,11.9747,05-10-21_01.48_CC_protocol_HPPC_IN21700_30T_cycle_#40.mat
CC,40,0.99362,2.95442,0.4076,7,discharge,3,-33.98,11.327,2.0,1.9,3.6499,3.311,9.9735,05-10-21_01.48_CC_protocol_HPPC_IN21700_30T_cycle_#40.mat
CC,40,0.99362,2.95442,0.4076,7,discharge,3,-33.98,11.327,10.0,9.9,3.6499,3.2267,12.4544,05-10-21_01.48_CC_protocol_HPPC_IN21700_30T_cycle_#40.mat
CC,40,0.99362,2.95442,0.4081,7,charge,3,29.55,9.85,2.0,2.0,3.6564,3.9427,9.6887,05-10-21_01.48_CC_protocol_HPPC_IN21700_30T_cycle_#40.mat
CC,40,0.99362,2.95442,0.4081,7,charge,3,29.55,9.85,10.0,9.91,3.6564,4.006,11.8308,05-10-21_01.48_CC_protocol_HPPC_IN21700_30T_cycle_#40.mat
CC,40,0.99362,2.95442,0.3094,8,discharge,0,-2.958,0.986,2.0,2.0,3.5905,3.5605,10.1437,05-10-21_01.48_CC_protocol_HPPC_IN21700_30T_cycle_#40.mat
CC,40,0.99362,2.95442,0.3094,8,discharge,0,-2.958,0.986,10.0,9.9,3.5905,3.5513,13.2544,05-10-21_01.48_CC_protocol_HPPC_IN21700_30T_cycle_#40.mat
CC,40,0.99362,2.95442,0.3094,8,charge,0,1.475,0.492,2.0,2.0,3.5916,3.6063,9.9654,05-10-21_01.48_CC_protocol_HPPC_IN21700_30T_cycle_#40.mat
CC,40,0.99362,2.95442,0.3094,8,charge,0,1.475,0.492,10.0,9.9,3.5916,3.6105,12.8127,05-10-21_01.48_CC_protocol_HPPC_IN21700_30T_cycle_#40.mat
CC,40,0.99362,2.95442,0.3093,8,discharge,1,-11.821,3.94,2.0,2.0,3.5906,3.4703,10.1768,05-10-21_01.48_CC_protocol_HPPC_IN21700_30T_cycle_#40.mat
CC,40,0.99362,2.95442,0.3093,8,discharge,1,-11.821,3.94,10.0,9.9,3.5906,3.4353,13.1376,05-10-21_01.48_CC_protocol_HPPC_IN21700_30T_cycle_#40.mat
CC,40,0.99362,2.95442,0.3094,8,charge,1,5.91,1.97,2.0,2.0,3.5934,3.6526,10.0174,05-10-21_01.48_CC_protocol_HPPC_IN21700_30T_cycle_#40.mat
CC,40,0.99362,2.95442,0.3094,8,charge,1,5.91,1.97,10.0,9.9,3.5934,3.6686,12.7248,05-10-21_01.48_CC_protocol_HPPC_IN21700_30T_cycle_#40.mat
CC,40,0.99362,2.95442,0.3092,8,discharge,2,-23.64,7.88,2.0,2.0,3.5903,3.3505,10.1438,05-10-21_01.48_CC_protocol_HPPC_IN21700_30T_cycle_#40.mat
CC,40,0.99362,2.95442,0.3092,8,discharge,2,-23.64,7.88,10.0,9.9,3.5903,3.2874,12.813,05-10-21_01.48_CC_protocol_HPPC_IN21700_30T_cycle_#40.mat
CC,40,0.99362,2.95442,0.3096,8,charge,2,17.728,5.909,2.0,2.0,3.5955,3.7707,9.8827,05-10-21_01.48_CC_protocol_HPPC_IN21700_30T_cycle_#40.mat
CC,40,0.99362,2.95442,0.3096,8,charge,2,17.728,5.909,10.0,9.9,3.5955,3.809,12.0431,05-10-21_01.48_CC_protocol_HPPC_IN21700_30T_cycle_#40.mat
CC,40,0.99362,2.95442,0.3091,8,discharge,3,-33.984,11.328,2.0,2.0,3.59,3.2476,10.0753,05-10-21_01.48_CC_protocol_HPPC_IN21700_30T_cycle_#40.mat
CC,40,0.99362,2.95442,0.3091,8,discharge,3,-33.984,11.328,10.0,9.9,3.59,3.1611,12.6206,05-10-21_01.48_CC_protocol_HPPC_IN21700_30T_cycle_#40.mat
CC,40,0.99362,2.95442,0.3096,8,charge,3,29.548,9.849,2.0,1.9,3.5974,3.883,9.6656,05-10-21_01.48_CC_protocol_HPPC_IN21700_30T_cycle_#40.mat
CC,40,0.99362,2.95442,0.3096,8,charge,3,29.548,9.849,10.0,9.9,3.5974,3.9439,11.7267,05-10-21_01.48_CC_protocol_HPPC_IN21700_30T_cycle_#40.mat
CC,40,0.99362,2.95442,0.2109,9,discharge,0,-2.956,0.985,2.0,1.9,3.5024,3.4709,10.6574,05-10-21_01.48_CC_protocol_HPPC_IN21700_30T_cycle_#40.mat
CC,40,0.99362,2.95442,0.2109,9,discharge,0,-2.956,0.985,10.0,9.9,3.5024,3.4607,14.1083,05-10-21_01.48_CC_protocol_HPPC_IN21700_30T_cycle_#40.mat
CC,40,0.99362,2.95442,0.2109,9,charge,0,1.475,0.492,2.0,2.0,3.504,3.5196,10.5741,05-10-21_01.48_CC_protocol_HPPC_IN21700_30T_cycle_#40.mat
CC,40,0.99362,2.95442,0.2109,9,charge,0,1.475,0.492,10.0,9.9,3.504,3.5243,13.7599,05-10-21_01.48_CC_protocol_HPPC_IN21700_30T_cycle_#40.mat
CC,40,0.99362,2.95442,0.2108,9,discharge,1,-11.82,3.94,2.0,1.9,3.5028,3.3777,10.5838,05-10-21_01.48_CC_protocol_HPPC_IN21700_30T_cycle_#40.mat
CC,40,0.99362,2.95442,0.2108,9,discharge,1,-11.82,3.94,10.0,9.9,3.5028,3.3407,13.714,05-10-21_01.48_CC_protocol_HPPC_IN21700_30T_cycle_#40.mat
CC,40,0.99362,2.95442,0.211,9,charge,1,5.91,1.97,2.0,2.0,3.51,3.5718,10.457,05-10-21_01.48_CC_protocol_HPPC_IN21700_30T_cycle_#40.mat
CC,40,0.99362,2.95442,0.211,9,charge,1,5.91,1.97,10.0,9.9,3.51,3.5885,13.2828,05-10-21_01.48_CC_protocol_HPPC_IN21700_30T_cycle_#40.mat
CC,40,0.99362,2.95442,0.2107,9,discharge,2,-23.641,7.88,2.0,2.0,3.5061,3.2544,10.6468,05-10-21_01.48_CC_protocol_HPPC_IN21700_30T_cycle_#40.mat
CC,40,0.99362,2.95442,0.2107,9,discharge,2,-23.641,7.88,10.0,9.9,3.5061,3.1815,13.7304,05-10-21_01.48_CC_protocol_HPPC_IN21700_30T_cycle_#40.mat
CC,40,0.99362,2.95442,0.211,9,charge,2,17.729,5.91,2.0,1.9,3.5146,3.6945,10.1472,05-10-21_01.48_CC_protocol_HPPC_IN21700_30T_cycle_#40.mat
CC,40,0.99362,2.95442,0.211,9,charge,2,17.729,5.91,10.0,9.9,3.5146,3.7455,13.0239,05-10-21_01.48_CC_protocol_HPPC_IN21700_30T_cycle_#40.mat
CC,40,0.99362,2.95442,0.2106,9,discharge,3,-33.982,11.327,2.0,2.0,3.5061,3.1472,10.5615,05-10-21_01.48_CC_protocol_HPPC_IN21700_30T_cycle_#40.mat
CC,40,0.99362,2.95442,0.2106,9,discharge,3,-33.982,11.327,10.0,9.9,3.5061,3.0427,13.6366,05-10-21_01.48_CC_protocol_HPPC_IN21700_30T_cycle_#40.mat
CC,40,0.99362,2.95442,0.2112,9,charge,3,29.55,9.85,2.0,1.9,3.5164,3.8134,10.0508,05-10-21_01.48_CC_protocol_HPPC_IN21700_30T_cycle_#40.mat
CC,40,0.99362,2.95442,0.2112,9,charge,3,29.55,9.85,10.0,9.9,3.5164,3.8888,12.6024,05-10-21_01.48_CC_protocol_HPPC_IN21700_30T_cycle_#40.mat
CC,40,0.99362,2.95442,0.1616,10,discharge,0,-2.958,0.986,2.0,2.0,3.4426,3.4095,11.1919,05-10-21_01.48_CC_protocol_HPPC_IN21700_30T_cycle_#40.mat
CC,40,0.99362,2.95442,0.1616,10,discharge,0,-2.958,0.986,10.0,9.9,3.4426,3.3985,14.9112,05-10-21_01.48_CC_protocol_HPPC_IN21700_30T_cycle_#40.mat
CC,40,0.99362,2.95442,0.1617,10,charge,0,1.475,0.492,2.0,2.0,3.4442,3.4604,10.9816,05-10-21_01.48_CC_protocol_HPPC_IN21700_30T_cycle_#40.mat
CC,40,0.99362,2.95442,0.1617,10,charge,0,1.475,0.492,10.0,9.9,3.4442,3.4655,14.4387,05-10-21_01.48_CC_protocol_HPPC_IN21700_30T_cycle_#40.mat
CC,40,0.99362,2.95442,0.1615,10,discharge,1,-11.82,3.94,2.0,2.0,3.4431,3.3117,11.1168,05-10-21_01.48_CC_protocol_HPPC_IN21700_30T_cycle_#40.mat
CC,40,0.99362,2.95442,0.1615,10,discharge,1,-11.82,3.94,10.0,9.9,3.4431,3.2757,14.1624,05-10-21_01.48_CC_protocol_HPPC_IN21700_30T_cycle_#40.mat
CC,40,0.99362,2.95442,0.1617,10,charge,1,5.91,1.97,2.0,2.0,3.448,3.5113,10.7108,05-10-21_01.48_CC_protocol_HPPC_IN21700_30T_cycle_#40.mat
CC,40,0.99362,2.95442,0.1617,10,charge,1,5.91,1.97,10.0,9.9,3.448,3.5305,13.9596,05-10-21_01.48_CC_protocol_HPPC_IN21700_30T_cycle_#40.mat
CC,40,0.99362,2.95442,0.1614,10,discharge,2,-23.642,7.881,2.0,1.9,3.4441,3.1859,10.9212,05-10-21_01.48_CC_protocol_HPPC_IN21700_30T_cycle_#40.mat
CC,40,0.99362,2.95442,0.1614,10,discharge,2,-23.642,7.881,10.0,9.9,3.4441,3.1048,14.3516,05-10-21_01.48_CC_protocol_HPPC_IN21700_30T_cycle_#40.mat
CC,40,0.99362,2.95442,0.1618,10,charge,2,17.729,5.91,2.0,2.0,3.4509,3.6367,10.48,05-10-21_01.48_CC_protocol_HPPC_IN21700_30T_cycle_#40.mat
CC,40,0.99362,2.95442,0.1618,10,charge,2,17.729,5.91,10.0,9.9,3.4509,3.6912,13.5541,05-10-21_01.48_CC_protocol_HPPC_IN21700_30T_cycle_#40.mat
CC,40,0.99362,2.95442,0.1614,10,discharge,3,-33.982,11.327,2.0,2.0,3.4429,3.0729,10.8881,05-10-21_01.48_CC_protocol_HPPC_IN21700_30T_cycle_#40.mat
CC,40,0.99362,2.95442,0.1614,10,discharge,3,-33.982,11.327,10.0,9.9,3.4429,2.9308,15.0697,05-10-21_01.48_CC_protocol_HPPC_IN21700_30T_cycle_#40.mat
CC,40,0.99362,2.95442,0.1619,10,charge,3,29.552,9.851,2.0,2.0,3.453,3.7585,10.3377,05-10-21_01.48_CC_protocol_HPPC_IN21700_30T_cycle_#40.mat
CC,40,0.99362,2.95442,0.1619,10,charge,3,29.552,9.851,10.0,9.9,3.453,3.8416,13.1497,05-10-21_01.48_CC_protocol_HPPC_IN21700_30T_cycle_#40.mat
CC,40,0.99362,2.95442,0.1123,11,discharge,0,-2.958,0.986,2.0,2.0,3.4032,3.3677,12.0001,05-10-21_01.48_CC_protocol_HPPC_IN21700_30T_cycle_#40.mat
CC,40,0.99362,2.95442,0.1123,11,discharge,0,-2.958,0.986,10.0,9.9,3.4032,3.3543,16.5298,05-10-21_01.48_CC_protocol_HPPC_IN21700_30T_cycle_#40.mat
CC,40,0.99362,2.95442,0.1124,11,charge,0,1.475,0.492,2.0,1.9,3.4054,3.4225,11.5924,05-10-21_01.48_CC_protocol_HPPC_IN21700_30T_cycle_#40.mat
CC,40,0.99362,2.95442,0.1124,11,charge,0,1.475,0.492,10.0,9.9,3.4054,3.4276,15.0498,05-10-21_01.48_CC_protocol_HPPC_IN21700_30T_cycle_#40.mat
CC,40,0.99362,2.95442,0.1123,11,discharge,1,-11.82,3.94,2.0,2.0,3.4036,3.2619,11.9882,05-10-21_01.48_CC_protocol_HPPC_IN21700_30T_cycle_#40.mat
CC,40,0.99362,2.95442,0.1123,11,discharge,1,-11.82,3.94,10.0,9.9,3.4036,3.1986,17.3435,05-10-21_01.48_CC_protocol_HPPC_IN21700_30T_cycle_#40.mat
CC,40,0.99362,2.95442,0.1124,11,charge,1,5.91,1.97,2.0,2.0,3.4114,3.477,11.1,05-10-21_01.48_CC_protocol_HPPC_IN21700_30T_cycle_#40.mat
CC,40,0.99362,2.95442,0.1124,11,charge,1,5.91,1.97,10.0,9.9,3.4114,3.4914,13.5366,05-10-21_01.48_CC_protocol_HPPC_IN21700_30T_cycle_#40.mat
CC,40,0.99362,2.95442,0.1122,11,discharge,2,-23.641,7.88,2.0,1.9,3.4054,3.1208,12.0384,05-10-21_01.48_CC_protocol_HPPC_IN21700_30T_cycle_#40.mat
CC,40,0.99362,2.95442,0.1122,11,discharge,2,-23.641,7.88,10.0,9.9,3.4054,2.8858,21.9788,05-10-21_01.48_CC_protocol_HPPC_IN21700_30T_cycle_#40.mat
CC,40,0.99362,2.95442,0.1125,11,charge,2,17.731,5.91,2.0,1.9,3.4145,3.6016,10.5521,05-10-21_01.48_CC_protocol_HPPC_IN21700_30T_cycle_#40.mat
CC,40,0.99362,2.95442,0.1125,11,charge,2,17.731,5.91,10.0,9.9,3.4145,3.6446,12.9773,05-10-21_01.48_CC_protocol_HPPC_IN21700_30T_cycle_#40.mat
CC,40,0.99362,2.95442,0.1121,11,discharge,3,-33.983,11.328,2.0,2.0,3.4035,2.9843,12.3356,05-10-21_01.48_CC_protocol_HPPC_IN21700_30T_cycle_#40.mat
CC,40,0.99362,2.95442,0.1121,11,discharge,3,-33.983,11.328,10.0,9.9,3.4035,2.5081,26.3485,05-10-21_01.48_CC_protocol_HPPC_IN21700_30T_cycle_#40.mat
CC,40,0.99362,2.95442,0.1126,11,charge,3,29.549,9.85,2.0,2.0,3.416,3.7199,10.2846,05-10-21_01.48_CC_protocol_HPPC_IN21700_30T_cycle_#40.mat
CC,40,0.99362,2.95442,0.1126,11,charge,3,29.549,9.85,10.0,9.9,3.416,3.7947,12.816,05-10-21_01.48_CC_protocol_HPPC_IN21700_30T_cycle_#40.mat
CC,40,0.99362,2.95442,0.0631,12,discharge,0,-2.958,0.986,2.0,1.9,3.3413,3.2972,14.9082,05-10-21_01.48_CC_protocol_HPPC_IN21700_30T_cycle_#40.mat
CC,40,0.99362,2.95442,0.0631,12,discharge,0,-2.958,0.986,10.0,9.9,3.3413,3.2686,24.5766,05-10-21_01.48_CC_protocol_HPPC_IN21700_30T_cycle_#40.mat
CC,40,0.99362,2.95442,0.0632,12,charge,0,1.475,0.492,2.0,1.9,3.3445,3.3658,14.4397,05-10-21_01.48_CC_protocol_HPPC_IN21700_30T_cycle_#40.mat
CC,40,0.99362,2.95442,0.0632,12,charge,0,1.475,0.492,10.0,9.9,3.3445,3.3767,21.829,05-10-21_01.48_CC_protocol_HPPC_IN21700_30T_cycle_#40.mat
CC,40,0.99362,2.95442,0.063,12,discharge,1,-11.82,3.94,2.0,2.0,3.3432,3.1466,16.6328,05-10-21_01.48_CC_protocol_HPPC_IN21700_30T_cycle_#40.mat
CC,40,0.99362,2.95442,0.063,12,discharge,1,-11.82,3.94,10.0,9.9,3.3432,2.8949,37.9272,05-10-21_01.48_CC_protocol_HPPC_IN21700_30T_cycle_#40.mat
CC,40,0.99362,2.95442,0.0632,12,charge,1,5.909,1.97,2.0,2.0,3.3519,3.4318,13.5213,05-10-21_01.48_CC_protocol_HPPC_IN21700_30T_cycle_#40.mat
CC,40,0.99362,2.95442,0.0632,12,charge,1,5.909,1.97,10.0,9.9,3.3519,3.462,18.632,05-10-21_01.48_CC_protocol_HPPC_IN21700_30T_cycle_#40.mat
CC,40,0.99362,2.95442,0.0629,12,discharge,2,-23.639,7.88,2.0,2.0,3.3452,2.8895,19.2775,05-10-21_01.48_CC_protocol_HPPC_IN21700_30T_cycle_#40.mat
CC,40,0.99362,2.95442,0.0629,12,discharge,2,-23.639,7.88,10.0,9.9,3.3452,2.5235,34.7604,05-10-21_01.48_CC_protocol_HPPC_IN21700_30T_cycle_#40.mat
CC,40,0.99362,2.95442,0.0633,12,charge,2,17.728,5.909,2.0,1.9,3.3551,3.5695,12.0939,05-10-21_01.48_CC_protocol_HPPC_IN21700_30T_cycle_#40.mat
CC,40,0.99362,2.95442,0.0633,12,charge,2,17.728,5.909,10.0,9.9,3.3551,3.6188,14.8748,05-10-21_01.48_CC_protocol_HPPC_IN21700_30T_cycle_#40.mat
CC,40,0.99362,2.95442,0.0628,12,discharge,3,-20.473,6.824,2.0,1.9,3.3454,2.6203,35.4174,05-10-21_01.48_CC_protocol_HPPC_IN21700_30T_cycle_#40.mat
CC,40,0.99362,2.95442,0.0628,12,discharge,3,-20.473,6.824,10.0,9.9,3.3454,2.5212,40.2579,05-10-21_01.48_CC_protocol_HPPC_IN21700_30T_cycle_#40.mat
CC,40,0.99362,2.95442,0.0634,12,charge,3,29.549,9.85,2.0,2.0,3.3549,3.694,11.4759,05-10-21_01.48_CC_protocol_HPPC_IN21700_30T_cycle_#40.mat
CC,40,0.99362,2.95442,0.0634,12,charge,3,29.549,9.85,10.0,9.9,3.3549,3.7616,13.7636,05-10-21_01.48_CC_protocol_HPPC_IN21700_30T_cycle_#40.mat
CC,76,0.99023,2.94434,1.0,0,discharge,0,-2.947,0.982,2.0,1.9,4.1798,4.1444,12.0126,05-17-21_13.52_CC_protocol_HPPC_IN21700_30T_cycle_#76.mat
CC,76,0.99023,2.94434,1.0,0,discharge,0,-2.947,0.982,10.0,9.9,4.1798,4.1288,17.3063,05-17-21_13.52_CC_protocol_HPPC_IN21700_30T_cycle_#76.mat
CC,76,0.99023,2.94434,1.0,0,charge,0,1.308,0.436,2.0,1.9,4.1817,4.1994,13.5331,05-17-21_13.52_CC_protocol_HPPC_IN21700_30T_cycle_#76.mat
CC,76,0.99023,2.94434,1.0,0,charge,0,1.308,0.436,10.0,9.6,4.1817,4.2,13.9919,05-17-21_13.52_CC_protocol_HPPC_IN21700_30T_cycle_#76.mat
CC,76,0.99023,2.94434,0.9999,0,discharge,1,-11.786,3.929,2.0,1.9,4.1796,4.04,11.8446,05-17-21_13.52_CC_protocol_HPPC_IN21700_30T_cycle_#76.mat
CC,76,0.99023,2.94434,0.9999,0,discharge,1,-11.786,3.929,10.0,9.9,4.1796,3.9913,15.9766,05-17-21_13.52_CC_protocol_HPPC_IN21700_30T_cycle_#76.mat
CC,76,0.99023,2.94434,1.0,0,charge,1,1.277,0.426,2.0,2.0,4.1833,4.2002,13.2388,05-17-21_13.52_CC_protocol_HPPC_IN21700_30T_cycle_#76.mat
CC,76,0.99023,2.94434,0.9998,0,discharge,2,-23.569,7.856,2.0,1.9,4.1795,3.9057,11.617,05-17-21_13.52_CC_protocol_HPPC_IN21700_30T_cycle_#76.mat
CC,76,0.99023,2.94434,0.9998,0,discharge,2,-23.569,7.856,10.0,9.9,4.1795,3.8328,14.71,05-17-21_13.52_CC_protocol_HPPC_IN21700_30T_cycle_#76.mat
CC,76,0.99023,2.94434,0.9994,0,charge,2,1.285,0.428,2.0,2.0,4.1829,4.2002,13.4641,05-17-21_13.52_CC_protocol_HPPC_IN21700_30T_cycle_#76.mat
CC,76,0.99023,2.94434,0.9991,0,discharge,3,-33.877,11.292,2.0,1.9,4.1778,3.7915,11.403,05-17-21_13.52_CC_protocol_HPPC_IN21700_30T_cycle_#76.mat
CC,76,0.99023,2.94434,0.9991,0,discharge,3,-33.877,11.292,10.0,9.9,4.1778,3.7092,13.8324,05-17-21_13.52_CC_protocol_HPPC_IN21700_30T_cycle_#76.mat
CC,76,0.99023,2.94434,0.9989,0,charge,3,1.277,0.426,2.0,2.0,4.183,4.2001,13.395,05-17-21_13.52_CC_protocol_HPPC_IN21700_30T_cycle_#76.mat
CC,76,0.99023,2.94434,0.9497,1,discharge,0,-2.949,0.983,2.0,2.0,4.1034,4.0706,11.1228,05-17-21_13.52_CC_protocol_HPPC_IN21700_30T_cycle_#76.mat
CC,76,0.99023,2.94434,0.9497,1,discharge,0,-2.949,0.983,10.0,9.9,4.1034,4.0614,14.2426,05-17-21_13.52_CC_protocol_HPPC_IN21700_30T_cycle_#76.mat
CC,76,0.99023,2.94434,0.9498,1,charge,0,1.472,0.491,2.0,1.9,4.1047,4.1206,10.8046,05-17-21_13.52_CC_protocol_HPPC_IN21700_30T_cycle_#76.mat
CC,76,0.99023,2.94434,0.9498,1,charge,0,1.472,0.491,10.0,9.9,4.1047,4.1252,13.9304,05-17-21_13.52_CC_protocol_HPPC_IN21700_30T_cycle_#76.mat
CC,76,0.99023,2.94434,0.9497,1,discharge,1,-11.787,3.929,2.0,1.9,4.1034,3.9739,10.9867,05-17-21_13.52_CC_protocol_HPPC_IN21700_30T_cycle_#76.mat
CC,76,0.99023,2.94434,0.9497,1,discharge,1,-11.787,3.929,10.0,9.9,4.1034,3.9435,13.5658,05-17-21_13.52_CC_protocol_HPPC_IN21700_30T_cycle_#76.mat
CC,76,0.99023,2.94434,0.9498,1,charge,1,5.892,1.964,2.0,1.9,4.1062,4.17,10.8279,05-17-21_13.52_CC_protocol_HPPC_IN21700_30T_cycle_#76.mat
CC,76,0.99023,2.94434,0.9498,1,charge,1,5.892,1.964,10.0,9.9,4.1062,4.188,13.8828,05-17-21_13.52_CC_protocol_HPPC_IN21700_30T_cycle_#76.mat
CC,76,0.99023,2.94434,0.9496,1,discharge,2,-23.57,7.857,2.0,2.0,4.1037,3.8484,10.8316,05-17-21_13.52_CC_protocol_HPPC_IN21700_30T_cycle_#76.mat
CC,76,0.99023,2.94434,0.9496,1,discharge,2,-23.57,7.857,10.0,9.9,4.1037,3.8007,12.8553,05-17-21_13.52_CC_protocol_HPPC_IN21700_30T_cycle_#76.mat
CC,76,0.99023,2.94434,0.9499,1,charge,2,7.768,2.589,2.0,1.9,4.1076,4.2002,11.9204,05-17-21_13.52_CC_protocol_HPPC_IN21700_30T_cycle_#76.mat
CC,76,0.99023,2.94434,0.9499,1,charge,2,7.768,2.589,10.0,9.9,4.1076,4.2001,11.9075,05-17-21_13.52_CC_protocol_HPPC_IN21700_30T_cycle_#76.mat
CC,76,0.99023,2.94434,0.9495,1,discharge,3,-33.878,11.293,2.0,2.0,4.1039,3.7442,10.6175,05-17-21_13.52_CC_protocol_HPPC_IN21700_30T_cycle_#76.mat
CC,76,0.99023,2.94434,0.9495,1,discharge,3,-33.878,11.293,10.0,9.9,4.1039,3.6806,12.4948,05-17-21_13.52_CC_protocol_HPPC_IN21700_30T_cycle_#76.mat
CC,76,0.99023,2.94434,0.9499,1,charge,3,7.744,2.581,2.0,1.9,4.1087,4.2003,11.8285,05-17-21_13.52_CC_protocol_HPPC_IN21700_30T_cycle_#76.mat
CC,76,0.99023,2.94434,0.9499,1,charge,3,7.744,2.581,10.0,9.9,4.1087,4.2,11.7898,05-17-21_13.52_CC_protocol_HPPC_IN21700_30T_cycle_#76.mat
CC,76,0.99023,2.94434,0.9006,2,discharge,0,-2.947,0.982,2.0,1.9,4.0828,4.0507,10.8921,05-17-21_13.52_CC_protocol_HPPC_IN21700_30T_cycle_#76.mat
CC,76,0.99023,2.94434,0.9006,2,discharge,0,-2.947,0.982,10.0,9.9,4.0828,4.0424,13.7084,05-17-21_13.52_CC_protocol_HPPC_IN21700_30T_cycle_#76.mat
CC,76,0.99023,2.94434,0.9007,2,charge,0,1.474,0.491,2.0,2.0,4.0842,4.0998,10.5863,05-17-21_13.52_CC_protocol_HPPC_IN21700_30T_cycle_#76.mat
CC,76,0.99023,2.94434,0.9007,2,charge,0,1.474,0.491,10.0,9.9,4.0842,4.1035,13.0972,05-17-21_13.52_CC_protocol_HPPC_IN21700_30T_cycle_#76.mat
CC,76,0.99023,2.94434,0.9006,2,discharge,1,-11.787,3.929,2.0,1.9,4.0822,3.9555,10.7491,05-17-21_13.52_CC_protocol_HPPC_IN21700_30T_cycle_#76.mat
CC,76,0.99023,2.94434,0.9006,2,discharge,1,-11.787,3.929,10.0,9.91,4.0822,3.9265,13.2095,05-17-21_13.52_CC_protocol_HPPC_IN21700_30T_cycle_#76.mat
CC,76,0.99023,2.94434,0.9007,2,charge,1,5.892,1.964,2.0,2.0,4.0855,4.1476,10.5395,05-17-21_13.52_CC_protocol_HPPC_IN21700_30T_cycle_#76.mat
CC,76,0.99023,2.94434,0.9007,2,charge,1,5.892,1.964,10.0,9.9,4.0855,4.1601,12.661,05-17-21_13.52_CC_protocol_HPPC_IN21700_30T_cycle_#76.mat
CC,76,0.99023,2.94434,0.9005,2,discharge,2,-23.568,7.856,2.0,1.9,4.083,3.8335,10.5864,05-17-21_13.52_CC_protocol_HPPC_IN21700_30T_cycle_#76.mat
CC,76,0.99023,2.94434,0.9005,2,discharge,2,-23.568,7.856,10.0,9.9,4.083,3.7837,12.6994,05-17-21_13.52_CC_protocol_HPPC_IN21700_30T_cycle_#76.mat
CC,76,0.99023,2.94434,0.9008,2,charge,2,10.242,3.414,2.0,1.9,4.0866,4.2002,11.0916,05-17-21_13.52_CC_protocol_HPPC_IN21700_30T_cycle_#76.mat
CC,76,0.99023,2.94434,0.9008,2,charge,2,10.242,3.414,10.0,9.9,4.0866,4.2001,11.0818,05-17-21_13.52_CC_protocol_HPPC_IN21700_30T_cycle_#76.mat
CC,76,0.99023,2.94434,0.9004,2,discharge,3,-33.878,11.293,2.0,1.9,4.0834,3.7315,10.3873,05-17-21_13.52_CC_protocol_HPPC_IN21700_30T_cycle_#76.mat
CC,76,0.99023,2.94434,0.9004,2,discharge,3,-33.878,11.293,10.0,9.9,4.0834,3.6607,12.4771,05-17-21_13.52_CC_protocol_HPPC_IN21700_30T_cycle_#76.mat
CC,76,0.99023,2.94434,0.9008,2,charge,3,10.238,3.413,2.0,1.9,4.0875,4.2003,11.0178,05-17-21_13.52_CC_protocol_HPPC_IN21700_30T_cycle_#76.mat
CC,76,0.99023,2.94434,0.9008,2,charge,3,10.238,3.413,10.0,9.9,4.0875,4.2,10.9885,05-17-21_13.52_CC_protocol_HPPC_IN21700_30T_cycle_#76.mat
CC,76,0.99023,2.94434,0.8025,3,discharge,0,-2.947,0.982,2.0,2.0,4.0277,3.995,11.0949,05-17-21_13.52_CC_protocol_HPPC_IN21700_30T_cycle_#76.mat
CC,76,0.99023,2.94434,0.8025,3,discharge,0,-2.947,0.982,10.0,9.9,4.0277,3.9818,15.5736,05-17-21_13.52_CC_protocol_HPPC_IN21700_30T_cycle_#76.mat
CC,76,0.99023,2.94434,0.8025,3,charge,0,1.474,0.491,2.0,2.0,4.0302,4.0464,10.9942,05-17-21_13.52_CC_protocol_HPPC_IN21700_30T_cycle_#76.mat
CC,76,0.99023,2.94434,0.8025,3,charge,0,1.474,0.491,10.0,9.9,4.0302,4.0516,14.5232,05-17-21_13.52_CC_protocol_HPPC_IN21700_30T_cycle_#76.mat
CC,76,0.99023,2.94434,0.8024,3,discharge,1,-11.787,3.929,2.0,2.0,4.028,3.895,11.2836,05-17-21_13.52_CC_protocol_HPPC_IN21700_30T_cycle_#76.mat
CC,76,0.99023,2.94434,0.8024,3,discharge,1,-11.787,3.929,10.0,9.9,4.028,3.8517,14.9572,05-17-21_13.52_CC_protocol_HPPC_IN21700_30T_cycle_#76.mat
CC,76,0.99023,2.94434,0.8025,3,charge,1,5.89,1.963,2.0,1.9,4.0322,4.0946,10.5935,05-17-21_13.52_CC_protocol_HPPC_IN21700_30T_cycle_#76.mat
CC,76,0.99023,2.94434,0.8025,3,charge,1,5.89,1.963,10.0,9.9,4.0322,4.111,13.3777,05-17-21_13.52_CC_protocol_HPPC_IN21700_30T_cycle_#76.mat
CC,76,0.99023,2.94434,0.8023,3,discharge,2,-23.569,7.856,2.0,1.9,4.0288,3.7707,10.9508,05-17-21_13.52_CC_protocol_HPPC_IN21700_30T_cycle_#76.mat
CC,76,0.99023,2.94434,0.8023,3,discharge,2,-23.569,7.856,10.0,9.9,4.0288,3.7011,13.9039,05-17-21_13.52_CC_protocol_HPPC_IN21700_30T_cycle_#76.mat
CC,76,0.99023,2.94434,0.8026,3,charge,2,14.98,4.993,2.0,2.0,4.0334,4.2002,11.1348,05-17-21_13.52_CC_protocol_HPPC_IN21700_30T_cycle_#76.mat
CC,76,0.99023,2.94434,0.8026,3,charge,2,14.98,4.993,10.0,9.9,4.0334,4.2001,11.1282,05-17-21_13.52_CC_protocol_HPPC_IN21700_30T_cycle_#76.mat
CC,76,0.99023,2.94434,0.8022,3,discharge,3,-33.879,11.293,2.0,2.0,4.0291,3.6655,10.7323,05-17-21_13.52_CC_protocol_HPPC_IN21700_30T_cycle_#76.mat
CC,76,0.99023,2.94434,0.8022,3,discharge,3,-33.879,11.293,10.0,9.9,4.0291,3.5762,13.3682,05-17-21_13.52_CC_protocol_HPPC_IN21700_30T_cycle_#76.mat
CC,76,0.99023,2.94434,0.8026,3,charge,3,15.031,5.01,2.0,2.0,4.0342,4.2004,11.0571,05-17-21_13.52_CC_protocol_HPPC_IN21700_30T_cycle_#76.mat
CC,76,0.99023,2.94434,0.8026,3,charge,3,15.031,5.01,10.0,9.9,4.0342,4.2003,11.0505,05-17-21_13.52_CC_protocol_HPPC_IN21700_30T_cycle_#76.mat
CC,76,0.99023,2.94434,0.7042,4,discharge,0,-2.947,0.982,2.0,1.9,3.9226,3.8894,11.2645,05-17-21_13.52_CC_protocol_HPPC_IN21700_30T_cycle_#76.mat
CC,76,0.99023,2.94434,0.7042,4,discharge,0,-2.947,0.982,10.0,9.9,3.9226,3.8752,16.0825,05-17-21_13.52_CC_protocol_HPPC_IN21700_30T_cycle_#76.mat
CC,76,0.99023,2.94434,0.7043,4,charge,0,1.474,0.491,2.0,2.0,3.925,3.9407,10.6549,05-17-21_13.52_CC_protocol_HPPC_IN21700_30T_cycle_#76.mat
CC,76,0.99023,2.94434,0.7043,4,charge,0,1.474,0.491,10.0,9.9,3.925,3.9456,13.9803,05-17-21_13.52_CC_protocol_HPPC_IN21700_30T_cycle_#76.mat
CC,76,0.99023,2.94434,0.7042,4,discharge,1,-11.784,3.928,2.0,1.9,3.9227,3.7913,11.1507,05-17-21_13.52_CC_protocol_HPPC_IN21700_30T_cycle_#76.mat
CC,76,0.99023,2.94434,0.7042,4,discharge,1,-11.784,3.928,10.0,9.9,3.9227,3.7512,14.5536,05-17-21_13.52_CC_protocol_HPPC_IN21700_30T_cycle_#76.mat
CC,76,0.99023,2.94434,0.7043,4,charge,1,5.892,1.964,2.0,2.0,3.9269,3.9882,10.4038,05-17-21_13.52_CC_protocol_HPPC_IN21700_30T_cycle_#76.mat
CC,76,0.99023,2.94434,0.7043,4,charge,1,5.892,1.964,10.0,9.9,3.9269,4.0019,12.7289,05-17-21_13.52_CC_protocol_HPPC_IN21700_30T_cycle_#76.mat
CC,76,0.99023,2.94434,0.7041,4,discharge,2,-23.569,7.856,2.0,1.9,3.923,3.6702,10.726,05-17-21_13.52_CC_protocol_HPPC_IN21700_30T_cycle_#76.mat
CC,76,0.99023,2.94434,0.7041,4,discharge,2,-23.569,7.856,10.0,9.9,3.923,3.6131,13.1486,05-17-21_13.52_CC_protocol_HPPC_IN21700_30T_cycle_#76.mat
CC,76,0.99023,2.94434,0.7044,4,charge,2,17.675,5.892,2.0,2.0,3.9289,4.1024,9.8161,05-17-21_13.52_CC_protocol_HPPC_IN21700_30T_cycle_#76.mat
CC,76,0.99023,2.94434,0.7044,4,charge,2,17.675,5.892,10.0,9.9,3.9289,4.1432,12.1245,05-17-21_13.52_CC_protocol_HPPC_IN21700_30T_cycle_#76.mat
CC,76,0.99023,2.94434,0.704,4,discharge,3,-33.878,11.293,2.0,1.9,3.9234,3.5718,10.3784,05-17-21_13.52_CC_protocol_HPPC_IN21700_30T_cycle_#76.mat
CC,76,0.99023,2.94434,0.704,4,discharge,3,-33.878,11.293,10.0,9.9,3.9234,3.4964,12.604,05-17-21_13.52_CC_protocol_HPPC_IN21700_30T_cycle_#76.mat
CC,76,0.99023,2.94434,0.7045,4,charge,3,25.677,8.559,2.0,2.0,3.9286,4.2004,10.5853,05-17-21_13.52_CC_protocol_HPPC_IN21700_30T_cycle_#76.mat
CC,76,0.99023,2.94434,0.7045,4,charge,3,25.677,8.559,10.0,9.9,3.9286,4.2003,10.5815,05-17-21_13.52_CC_protocol_HPPC_IN21700_30T_cycle_#76.mat
CC,76,0.99023,2.94434,0.606,5,discharge,0,-2.947,0.982,2.0,2.0,3.8479,3.8137,11.6034,05-17-21_13.52_CC_protocol_HPPC_IN21700_30T_cycle_#76.mat
CC,76,0.99023,2.94434,0.606,5,discharge,0,-2.947,0.982,10.0,9.9,3.8479,3.7979,16.9641,05-17-21_13.52_CC_protocol_HPPC_IN21700_30T_cycle_#76.mat
CC,76,0.99023,2.94434,0.6061,5,charge,0,1.471,0.49,2.0,2.0,3.8494,3.8661,11.3513,05-17-21_13.52_CC_protocol_HPPC_IN21700_30T_cycle_#76.mat
CC,76,0.99023,2.94434,0.6061,5,charge,0,1.471,0.49,10.0,9.9,3.8494,3.872,15.3616,05-17-21_13.52_CC_protocol_HPPC_IN21700_30T_cycle_#76.mat
CC,76,0.99023,2.94434,0.606,5,discharge,1,-11.786,3.929,2.0,2.0,3.8478,3.7142,11.3355,05-17-21_13.52_CC_protocol_HPPC_IN21700_30T_cycle_#76.mat
CC,76,0.99023,2.94434,0.606,5,discharge,1,-11.786,3.929,10.0,9.9,3.8478,3.6753,14.636,05-17-21_13.52_CC_protocol_HPPC_IN21700_30T_cycle_#76.mat
CC,76,0.99023,2.94434,0.6061,5,charge,1,5.892,1.964,2.0,2.0,3.851,3.9156,10.9635,05-17-21_13.52_CC_protocol_HPPC_IN21700_30T_cycle_#76.mat
CC,76,0.99023,2.94434,0.6061,5,charge,1,5.892,1.964,10.0,9.9,3.851,3.9326,13.8486,05-17-21_13.52_CC_protocol_HPPC_IN21700_30T_cycle_#76.mat
CC,76,0.99023,2.94434,0.6059,5,discharge,2,-23.569,7.856,2.0,2.0,3.8474,3.5928,10.8023,05-17-21_13.52_CC_protocol_HPPC_IN21700_30T_cycle_#76.mat
CC,76,0.99023,2.94434,0.6059,5,discharge,2,-23.569,7.856,10.0,9.9,3.8474,3.5337,13.3099,05-17-21_13.52_CC_protocol_HPPC_IN21700_30T_cycle_#76.mat
CC,76,0.99023,2.94434,0.6062,5,charge,2,17.673,5.891,2.0,2.0,3.8536,4.0331,10.1567,05-17-21_13.52_CC_protocol_HPPC_IN21700_30T_cycle_#76.mat
CC,76,0.99023,2.94434,0.6062,5,charge,2,17.673,5.891,10.0,9.9,3.8536,4.0728,12.4031,05-17-21_13.52_CC_protocol_HPPC_IN21700_30T_cycle_#76.mat
CC,76,0.99023,2.94434,0.6058,5,discharge,3,-33.879,11.293,2.0,2.0,3.8479,3.492,10.505,05-17-21_13.52_CC_protocol_HPPC_IN21700_30T_cycle_#76.mat
CC,76,0.99023,2.94434,0.6058,5,discharge,3,-33.879,11.293,10.0,9.9,3.8479,3.4123,12.8575,05-17-21_13.52_CC_protocol_HPPC_IN21700_30T_cycle_#76.mat
CC,76,0.99023,2.94434,0.6063,5,charge,3,29.458,9.819,2.0,1.9,3.8549,4.1434,9.7936,05-17-21_13.52_CC_protocol_HPPC_IN21700_30T_cycle_#76.mat
CC,76,0.99023,2.94434,0.6063,5,charge,3,29.458,9.819,10.0,9.9,3.8549,4.2002,11.7218,05-17-21_13.52_CC_protocol_HPPC_IN21700_30T_cycle_#76.mat
CC,76,0.99023,2.94434,0.5078,6,discharge,0,-2.949,0.983,2.0,1.9,3.7302,3.6999,10.2733,05-17-21_13.52_CC_protocol_HPPC_IN21700_30T_cycle_#76.mat
CC,76,0.99023,2.94434,0.5078,6,discharge,0,-2.949,0.983,10.0,9.9,3.7302,3.6901,13.596,05-17-21_13.52_CC_protocol_HPPC_IN21700_30T_cycle_#76.mat
CC,76,0.99023,2.94434,0.5079,6,charge,0,1.473,0.491,2.0,2.0,3.7313,3.7463,10.1826,05-17-21_13.52_CC_protocol_HPPC_IN21700_30T_cycle_#76.mat
CC,76,0.99023,2.94434,0.5079,6,charge,0,1.473,0.491,10.0,9.9,3.7313,3.7507,13.1695,05-17-21_13.52_CC_protocol_HPPC_IN21700_30T_cycle_#76.mat
CC,76,0.99023,2.94434,0.5078,6,discharge,1,-11.786,3.929,2.0,2.0,3.7303,3.6092,10.2749,05-17-21_13.52_CC_protocol_HPPC_IN21700_30T_cycle_#76.mat
CC,76,0.99023,2.94434,0.5078,6,discharge,1,-11.786,3.929,10.0,9.9,3.7303,3.5752,13.1597,05-17-21_13.52_CC_protocol_HPPC_IN21700_30T_cycle_#76.mat
CC,76,0.99023,2.94434,0.5079,6,charge,1,5.89,1.963,2.0,2.0,3.7329,3.7927,10.1528,05-17-21_13.52_CC_protocol_HPPC_IN21700_30T_cycle_#76.mat
CC,76,0.99023,2.94434,0.5079,6,charge,1,5.89,1.963,10.0,9.9,3.7329,3.8086,12.8523,05-17-21_13.52_CC_protocol_HPPC_IN21700_30T_cycle_#76.mat
CC,76,0.99023,2.94434,0.5077,6,discharge,2,-23.57,7.857,2.0,2.0,3.7304,3.4903,10.1867,05-17-21_13.52_CC_protocol_HPPC_IN21700_30T_cycle_#76.mat
CC,76,0.99023,2.94434,0.5077,6,discharge,2,-23.57,7.857,10.0,9.9,3.7304,3.4296,12.762,05-17-21_13.52_CC_protocol_HPPC_IN21700_30T_cycle_#76.mat
CC,76,0.99023,2.94434,0.508,6,charge,2,17.675,5.892,2.0,2.0,3.7349,3.9112,9.9745,05-17-21_13.52_CC_protocol_HPPC_IN21700_30T_cycle_#76.mat
CC,76,0.99023,2.94434,0.508,6,charge,2,17.675,5.892,10.0,9.9,3.7349,3.9544,12.4187,05-17-21_13.52_CC_protocol_HPPC_IN21700_30T_cycle_#76.mat
CC,76,0.99023,2.94434,0.5076,6,discharge,3,-33.879,11.293,2.0,2.0,3.7306,3.389,10.0829,05-17-21_13.52_CC_protocol_HPPC_IN21700_30T_cycle_#76.mat
CC,76,0.99023,2.94434,0.5076,6,discharge,3,-33.879,11.293,10.0,9.9,3.7306,3.3048,12.5683,05-17-21_13.52_CC_protocol_HPPC_IN21700_30T_cycle_#76.mat
CC,76,0.99023,2.94434,0.5081,6,charge,3,29.459,9.82,2.0,2.0,3.7361,4.0251,9.8102,05-17-21_13.52_CC_protocol_HPPC_IN21700_30T_cycle_#76.mat
CC,76,0.99023,2.94434,0.5081,6,charge,3,29.459,9.82,10.0,9.9,3.7361,4.0969,12.2475,05-17-21_13.52_CC_protocol_HPPC_IN21700_30T_cycle_#76.mat
CC,76,0.99023,2.94434,0.4096,7,discharge,0,-2.946,0.982,2.0,1.9,3.6491,3.62,9.8788,05-17-21_13.52_CC_protocol_HPPC_IN21700_30T_cycle_#76.mat
CC,76,0.99023,2.94434,0.4096,7,discharge,0,-2.946,0.982,10.0,9.91,3.6491,3.6109,12.9681,05-17-21_13.52_CC_protocol_HPPC_IN21700_30T_cycle_#76.mat
CC,76,0.99023,2.94434,0.4097,7,charge,0,1.475,0.492,2.0,1.9,3.6511,3.6655,9.7614,05-17-21_13.52_CC_protocol_HPPC_IN21700_30T_cycle_#76.mat
CC,76,0.99023,2.94434,0.4097,7,charge,0,1.475,0.492,10.0,9.9,3.6511,3.6697,12.6085,05-17-21_13.52_CC_protocol_HPPC_IN21700_30T_cycle_#76.mat
CC,76,0.99023,2.94434,0.4096,7,discharge,1,-11.788,3.929,2.0,2.0,3.6492,3.5306,10.0611,05-17-21_13.52_CC_protocol_HPPC_IN21700_30T_cycle_#76.mat
CC,76,0.99023,2.94434,0.4096,7,discharge,1,-11.788,3.929,10.0,9.9,3.6492,3.496,12.9963,05-17-21_13.52_CC_protocol_HPPC_IN21700_30T_cycle_#76.mat
CC,76,0.99023,2.94434,0.4097,7,charge,1,5.892,1.964,2.0,2.0,3.6524,3.7121,10.1331,05-17-21_13.52_CC_protocol_HPPC_IN21700_30T_cycle_#76.mat
CC,76,0.99023,2.94434,0.4097,7,charge,1,5.892,1.964,10.0,9.9,3.6524,3.7275,12.747,05-17-21_13.52_CC_protocol_HPPC_IN21700_30T_cycle_#76.mat
CC,76,0.99023,2.94434,0.4095,7,discharge,2,-23.571,7.857,2.0,1.9,3.65,3.4132,10.0462,05-17-21_13.52_CC_protocol_HPPC_IN21700_30T_cycle_#76.mat
CC,76,0.99023,2.94434,0.4095,7,discharge,2,-23.571,7.857,10.0,9.9,3.65,3.3506,12.702,05-17-21_13.52_CC_protocol_HPPC_IN21700_30T_cycle_#76.mat
CC,76,0.99023,2.94434,0.4098,7,charge,2,17.675,5.892,2.0,2.0,3.6542,3.8292,9.901,05-17-21_13.52_CC_protocol_HPPC_IN21700_30T_cycle_#76.mat
CC,76,0.99023,2.94434,0.4098,7,charge,2,17.675,5.892,10.0,9.9,3.6542,3.8671,12.0453,05-17-21_13.52_CC_protocol_HPPC_IN21700_30T_cycle_#76.mat
CC,76,0.99023,2.94434,0.4094,7,discharge,3,-33.879,11.293,2.0,2.0,3.6504,3.3099,10.0505,05-17-21_13.52_CC_protocol_HPPC_IN21700_30T_cycle_#76.mat
CC,76,0.99023,2.94434,0.4094,7,discharge,3,-33.879,11.293,10.0,9.9,3.6504,3.226,12.5269,05-17-21_13.52_CC_protocol_HPPC_IN21700_30T_cycle_#76.mat
CC,76,0.99023,2.94434,0.4099,7,charge,3,29.459,9.82,2.0,2.0,3.6564,3.9417,9.6846,05-17-21_13.52_CC_protocol_HPPC_IN21700_30T_cycle_#76.mat
CC,76,0.99023,2.94434,0.4099,7,charge,3,29.459,9.82,10.0,9.9,3.6564,4.0051,11.8368,05-17-21_13.52_CC_protocol_HPPC_IN21700_30T_cycle_#76.mat
CC,76,0.99023,2.94434,0.3114,8,discharge,0,-2.948,0.983,2.0,2.0,3.5903,3.5601,10.2453,05-17-21_13.52_CC_protocol_HPPC_IN21700_30T_cycle_#76.mat
CC,76,0.99023,2.94434,0.3114,8,discharge,0,-2.948,0.983,10.0,9.9,3.5903,3.5508,13.4003,05-17-21_13.52_CC_protocol_HPPC_IN21700_30T_cycle_#76.mat
CC,76,0.99023,2.94434,0.3115,8,charge,0,1.473,0.491,2.0,2.0,3.5914,3.6062,10.0496,05-17-21_13.52_CC_protocol_HPPC_IN21700_30T_cycle_#76.mat
CC,76,0.99023,2.94434,0.3115,8,charge,0,1.473,0.491,10.0,9.9,3.5914,3.6104,12.9015,05-17-21_13.52_CC_protocol_HPPC_IN21700_30T_cycle_#76.mat
CC,76,0.99023,2.94434,0.3114,8,discharge,1,-11.784,3.928,2.0,1.9,3.5902,3.4707,10.1409,05-17-21_13.52_CC_protocol_HPPC_IN21700_30T_cycle_#76.mat
CC,76,0.99023,2.94434,0.3114,8,discharge,1,-11.784,3.928,10.0,9.9,3.5902,3.4346,13.2043,05-17-21_13.52_CC_protocol_HPPC_IN21700_30T_cycle_#76.mat
CC,76,0.99023,2.94434,0.3115,8,charge,1,5.891,1.964,2.0,2.0,3.5932,3.6525,10.0653,05-17-21_13.52_CC_protocol_HPPC_IN21700_30T_cycle_#76.mat
CC,76,0.99023,2.94434,0.3115,8,charge,1,5.891,1.964,10.0,9.9,3.5932,3.6687,12.8151,05-17-21_13.52_CC_protocol_HPPC_IN21700_30T_cycle_#76.mat
CC,76,0.99023,2.94434,0.3112,8,discharge,2,-23.569,7.856,2.0,1.9,3.5899,3.3513,10.1235,05-17-21_13.52_CC_protocol_HPPC_IN21700_30T_cycle_#76.mat
CC,76,0.99023,2.94434,0.3112,8,discharge,2,-23.569,7.856,10.0,9.91,3.5899,3.2858,12.9025,05-17-21_13.52_CC_protocol_HPPC_IN21700_30T_cycle_#76.mat
CC,76,0.99023,2.94434,0.3116,8,charge,2,17.674,5.891,2.0,1.9,3.5955,3.77,9.8733,05-17-21_13.52_CC_protocol_HPPC_IN21700_30T_cycle_#76.mat
CC,76,0.99023,2.94434,0.3116,8,charge,2,17.674,5.891,10.0,9.9,3.5955,3.8094,12.1025,05-17-21_13.52_CC_protocol_HPPC_IN21700_30T_cycle_#76.mat
CC,76,0.99023,2.94434,0.3112,8,discharge,3,-33.875,11.292,2.0,2.0,3.5889,3.2467,10.1018,05-17-21_13.52_CC_protocol_HPPC_IN21700_30T_cycle_#76.mat
CC,76,0.99023,2.94434,0.3112,8,discharge,3,-33.875,11.292,10.0,9.9,3.5889,3.1584,12.7085,05-17-21_13.52_CC_protocol_HPPC_IN21700_30T_cycle_#76.mat
CC,76,0.99023,2.94434,0.3117,8,charge,3,29.459,9.82,2.0,1.9,3.5967,3.8832,9.7254,05-17-21_13.52_CC_protocol_HPPC_IN21700_30T_cycle_#76.mat
CC,76,0.99023,2.94434,0.3117,8,charge,3,29.459,9.82,10.0,9.9,3.5967,3.9447,11.813,05-17-21_13.52_CC_protocol_HPPC_IN21700_30T_cycle_#76.mat
CC,76,0.99023,2.94434,0.2132,9,discharge,0,-2.948,0.983,2.0,2.0,3.5014,3.4701,10.6181,05-17-21_13.52_CC_protocol_HPPC_IN21700_30T_cycle_#76.mat
CC,76,0.99023,2.94434,0.2132,9,discharge,0,-2.948,0.983,10.0,9.9,3.5014,3.46,14.0444,05-17-21_13.52_CC_protocol_HPPC_IN21700_30T_cycle_#76.mat
CC,76,0.99023,2.94434,0.2133,9,charge,0,1.473,0.491,2.0,1.9,3.5031,3.5184,10.3877,05-17-21_13.52_CC_protocol_HPPC_IN21700_30T_cycle_#76.mat
CC,76,0.99023,2.94434,0.2133,9,charge,0,1.473,0.491,10.0,9.91,3.5031,3.5231,13.5787,05-17-21_13.52_CC_protocol_HPPC_IN21700_30T_cycle_#76.mat
CC,76,0.99023,2.94434,0.2132,9,discharge,1,-11.786,3.929,2.0,2.0,3.5012,3.378,10.4531,05-17-21_13.52_CC_protocol_HPPC_IN21700_30T_cycle_#76.mat
CC,76,0.99023,2.94434,0.2132,9,discharge,1,-11.786,3.929,10.0,9.9,3.5012,3.3414,13.5585,05-17-21_13.52_CC_protocol_HPPC_IN21700_30T_cycle_#76.mat
CC,76,0.99023,2.94434,0.2133,9,charge,1,5.891,1.964,2.0,1.9,3.509,3.5693,10.2353,05-17-21_13.52_CC_protocol_HPPC_IN21700_30T_cycle_#76.mat
CC,76,0.99023,2.94434,0.2133,9,charge,1,5.891,1.964,10.0,9.9,3.509,3.5869,13.2227,05-17-21_13.52_CC_protocol_HPPC_IN21700_30T_cycle_#76.mat
CC,76,0.99023,2.94434,0.2131,9,discharge,2,-23.57,7.857,2.0,1.9,3.5046,3.2588,10.4285,05-17-21_13.52_CC_protocol_HPPC_IN21700_30T_cycle_#76.mat
CC,76,0.99023,2.94434,0.2131,9,discharge,2,-23.57,7.857,10.0,9.9,3.5046,3.1838,13.6105,05-17-21_13.52_CC_protocol_HPPC_IN21700_30T_cycle_#76.mat
