Repository: KikETs/ECM_HYBRID_BMS_JOINT

## Results

| Arm | Model | Size | Protocol | Result | Worst cell |
|---|---|---|---|---|---|
| SOP | 2RC table + trim (A8) | 4 effective coefficients, 2 EW states | leave-one-cell-out | usable current 69.6 % discharge, 59.5 % charge (τ = 10 s) | 59.9 % / 53.5 % (BOOST_REST) |
| SOH | dQ/dV ridge | 65 coefficients | leave-one-cell-out | RMSE 0.0094, bias −0.0005 | 0.0130 (BOOST_REST) |
| SOC | 2RC EKF, low-current gate | 3 states | leave-one-cell-out | **2.34 %p** over six sensor disturbances on estimated SOH (2.325 on true SOH), per cell 2.00–2.75 | 4.60 %p (BOOST_NEGPULSE_1S, current offset −0.10 A) |

The SOH arm was a 10,945-parameter CNN until the second audit round. Nested

File: analysis/rpcwby_resistance.csv (part 3 of 21)
cell,cycle,SOC,direction,I_A,tau_s,tau_actual_s,T_C,rest_before_s,V_pre_V,V_tau_V,R_mOhm,CAP_Ah,SOH
RPC_CC,265,0.9044,discharge,-29.747,2.0,2.0,25.96,300.0,4.0772,3.7287,11.7153,2.7861,0.95734
RPC_CC,265,0.9044,discharge,-29.747,10.0,9.0,25.96,300.0,4.0772,3.6594,14.0449,2.7861,0.95734
RPC_CC,265,0.8115,discharge,-29.724,2.0,2.0,25.91,300.0,4.0139,3.6584,11.9598,2.7861,0.95734
RPC_CC,265,0.8115,discharge,-29.724,10.0,9.0,25.91,300.0,4.0139,3.5796,14.6108,2.7861,0.95734
RPC_CC,265,0.7186,discharge,-29.744,2.0,2.0,25.94,300.0,3.9173,3.5759,11.4781,2.7861,0.95734
RPC_CC,265,0.7186,discharge,-29.744,10.0,9.0,25.94,300.0,3.9173,3.5079,13.7644,2.7861,0.95734
RPC_CC,265,0.6257,discharge,-29.709,2.0,2.0,25.88,300.1,3.8237,3.4974,10.9832,2.7861,0.95734
RPC_CC,265,0.6257,discharge,-29.709,10.0,9.0,25.88,300.1,3.8237,3.4223,13.5111,2.7861,0.95734
RPC_CC,265,0.5328,discharge,-29.657,2.0,2.0,25.75,300.0,3.732,3.4028,11.1001,2.7861,0.95734
RPC_CC,265,0.5328,discharge,-29.657,10.0,9.0,25.75,300.0,3.732,3.3171,13.9897,2.7861,0.95734
RPC_CC,265,0.44,discharge,-29.639,2.0,2.0,25.74,300.0,3.651,3.3225,11.0832,2.7861,0.95734
RPC_CC,265,0.44,discharge,-29.639,10.0,9.0,25.74,300.0,3.651,3.2336,14.0826,2.7861,0.95734
RPC_CC,265,0.3471,discharge,-29.593,2.0,2.0,25.83,300.1,3.5888,3.2542,11.3067,2.7861,0.95734
RPC_CC,265,0.3471,discharge,-29.593,10.0,9.0,25.83,300.1,3.5888,3.1578,14.5643,2.7861,0.95734
RPC_CC,265,0.2542,discharge,-29.471,2.0,2.0,25.99,300.0,3.5011,3.1453,12.0727,2.7861,0.95734
RPC_CC,265,0.2542,discharge,-29.471,10.0,9.0,25.99,300.0,3.5011,3.0342,15.8424,2.7861,0.95734
RPC_CC,265,0.2078,discharge,-28.791,2.0,2.0,26.09,300.0,3.4417,3.0711,12.8721,2.7861,0.95734
RPC_CC,265,0.2078,discharge,-28.791,10.0,9.0,26.09,300.0,3.4417,2.8763,19.6381,2.7861,0.95734
RPC_CC,265,0.1621,discharge,-20.998,2.0,2.0,26.18,300.0,3.4051,3.0715,15.8876,2.7861,0.95734
RPC_CC,265,0.1621,discharge,-20.998,10.0,9.0,26.18,300.0,3.4051,2.7675,30.3655,2.7861,0.95734
RPC_CC,265,0.1166,discharge,-9.448,2.0,2.0,26.14,300.0,3.3403,3.1276,22.5132,2.7861,0.95734
RPC_CC,265,0.1166,discharge,-9.448,10.0,9.0,26.14,300.0,3.3403,2.9197,44.5183,2.7861,0.95734
RPC_CC,265,0.0891,discharge,-5.12,2.0,2.0,26.06,300.0,3.1799,3.0274,29.7881,2.7861,0.95734
RPC_CC,265,0.0891,discharge,-5.12,10.0,9.0,26.06,300.0,3.1799,2.8761,59.3417,2.7861,0.95734
RPC_CC,265,0.0754,discharge,-3.048,2.0,2.0,25.9,300.0,3.034,2.9285,34.618,2.7861,0.95734
RPC_CC,265,0.0754,discharge,-3.048,10.0,9.0,25.9,300.0,3.034,2.8267,68.0219,2.7861,0.95734
RPC_CC,265,0.9973,discharge,-29.836,2.0,2.0,25.42,1728.0,4.1736,3.7618,13.8021,2.7861,0.95734
RPC_CC,265,0.9973,discharge,-29.836,10.0,9.0,25.42,1728.0,4.1736,3.7045,15.7226,2.7861,0.95734
RPC_CC,265,0.9508,discharge,-29.828,2.0,2.0,25.88,300.0,4.0955,3.7338,12.126,2.7861,0.95734
RPC_CC,265,0.9508,discharge,-29.828,10.0,9.0,25.88,300.0,4.0955,3.6824,13.8492,2.7861,0.95734
RPC_CC,265,0.9044,discharge,-29.755,2.0,2.0,25.93,300.0,4.0771,3.7278,11.7394,2.7861,0.95734
RPC_CC,265,0.9044,discharge,-29.755,10.0,9.0,25.93,300.0,4.0771,3.6583,14.0752,2.7861,0.95734
RPC_CC,265,0.8115,discharge,-29.731,2.0,2.0,25.88,300.0,4.0135,3.6576,11.9707,2.7861,0.95734
RPC_CC,265,0.8115,discharge,-29.731,10.0,9.0,25.88,300.0,4.0135,3.5787,14.6245,2.7861,0.95734
RPC_CC,265,0.7186,discharge,-29.75,2.0,2.0,25.92,300.0,3.9172,3.5753,11.4926,2.7861,0.95734
RPC_CC,265,0.7186,discharge,-29.75,10.0,9.0,25.92,300.0,3.9172,3.507,13.7885,2.7861,0.95734
RPC_CC,265,0.6257,discharge,-29.716,2.0,2.0,25.84,300.1,3.8235,3.4966,11.0008,2.7861,0.95734
RPC_CC,265,0.6257,discharge,-29.716,10.0,9.0,25.84,300.1,3.8235,3.4215,13.5281,2.7861,0.95734
RPC_CC,265,0.5328,discharge,-29.666,2.0,2.0,25.74,300.0,3.7319,3.4021,11.1171,2.7861,0.95734
RPC_CC,265,0.5328,discharge,-29.666,10.0,9.0,25.74,300.0,3.7319,3.316,14.0194,2.7861,0.95734
RPC_CC,265,0.4399,discharge,-29.646,2.0,2.0,25.69,300.0,3.6508,3.3218,11.0976,2.7861,0.95734
RPC_CC,265,0.4399,discharge,-29.646,10.0,9.0,25.69,300.0,3.6508,3.2328,14.0997,2.7861,0.95734
RPC_CC,265,0.347,discharge,-29.603,2.0,2.0,25.81,300.0,3.5885,3.2535,11.3164,2.7861,0.95734
RPC_CC,265,0.347,discharge,-29.603,10.0,9.0,25.81,300.0,3.5885,3.1567,14.5864,2.7861,0.95734
RPC_CC,265,0.2542,discharge,-29.486,2.0,2.0,25.96,300.0,3.5008,3.1444,12.0871,2.7861,0.95734
RPC_CC,265,0.2542,discharge,-29.486,10.0,9.0,25.96,300.0,3.5008,3.0322,15.8923,2.7861,0.95734
RPC_CC,265,0.2078,discharge,-28.99,2.0,2.0,26.07,300.0,3.4413,3.0672,12.9044,2.7861,0.95734
RPC_CC,265,0.2078,discharge,-28.99,10.0,9.01,26.07,300.0,3.4413,2.8666,19.8241,2.7861,0.95734
RPC_CC,265,0.1616,discharge,-27.755,2.0,1.0,26.19,300.1,3.4048,3.0131,14.1128,2.7861,0.95734
RPC_CC,265,0.1161,discharge,-17.384,2.0,2.0,26.27,300.0,3.34,2.9154,24.4248,2.7861,0.95734
RPC_CC,265,0.0887,discharge,-10.454,2.0,2.0,26.2,300.0,3.1786,2.8362,32.7546,2.7861,0.95734
RPC_CC,265,0.0751,discharge,-7.072,2.0,2.0,25.99,300.0,3.0309,2.7565,38.7995,2.7861,0.95734
RPC_CC,265,0.9973,discharge,-29.839,2.0,2.0,25.4,1727.4,4.1735,3.7615,13.8074,2.7861,0.95734
RPC_CC,265,0.9973,discharge,-29.839,10.0,9.0,25.4,1727.4,4.1735,3.7041,15.7311,2.7861,0.95734
RPC_CC,265,0.9508,discharge,-29.831,2.0,1.0,25.84,300.0,4.0955,3.7468,11.6894,2.7861,0.95734
RPC_CC,265,0.9508,discharge,-29.831,10.0,9.01,25.84,300.0,4.0955,3.6822,13.8549,2.7861,0.95734
RPC_CC,265,0.9044,discharge,-29.759,2.0,2.0,25.94,300.0,4.0771,3.7275,11.7477,2.7861,0.95734
RPC_CC,265,0.9044,discharge,-29.759,10.0,9.01,25.94,300.0,4.0771,3.658,14.0831,2.7861,0.95734
RPC_CC,265,0.8115,discharge,-29.736,2.0,2.0,25.9,300.0,4.0133,3.657,11.9821,2.7861,0.95734
RPC_CC,265,0.8115,discharge,-29.736,10.0,9.0,25.9,300.0,4.0133,3.5783,14.6287,2.7861,0.95734
RPC_CC,265,0.7186,discharge,-29.752,2.0,2.0,25.89,300.0,3.917,3.5748,11.5017,2.7861,0.95734
RPC_CC,265,0.7186,discharge,-29.752,10.0,9.0,25.89,300.0,3.917,3.5067,13.7907,2.7861,0.95734
RPC_CC,265,0.6257,discharge,-29.72,2.0,2.0,25.87,300.0,3.8233,3.4962,11.0061,2.7861,0.95734
RPC_CC,265,0.6257,discharge,-29.72,10.0,9.0,25.87,300.0,3.8233,3.421,13.5363,2.7861,0.95734
RPC_CC,265,0.5328,discharge,-29.669,2.0,2.0,25.73,300.0,3.7316,3.4018,11.1162,2.7861,0.95734
RPC_CC,265,0.5328,discharge,-29.669,10.0,9.0,25.73,300.0,3.7316,3.3156,14.0216,2.7861,0.95734
RPC_CC,265,0.4399,discharge,-29.648,2.0,2.0,25.67,300.0,3.6507,3.3215,11.1034,2.7861,0.95734
RPC_CC,265,0.4399,discharge,-29.648,10.0,9.0,25.67,300.0,3.6507,3.2325,14.1053,2.7861,0.95734
RPC_CC,265,0.3471,discharge,-29.605,2.0,2.0,25.78,300.0,3.5884,3.253,11.329,2.7861,0.95734
RPC_CC,265,0.3471,discharge,-29.605,10.0,9.0,25.78,300.0,3.5884,3.1564,14.5919,2.7861,0.95734
RPC_CC,265,0.2542,discharge,-29.494,2.0,2.0,25.97,300.1,3.5005,3.1435,12.1042,2.7861,0.95734
RPC_CC,265,0.2542,discharge,-29.494,10.0,9.0,25.97,300.1,3.5005,3.0311,15.9151,2.7861,0.95734
RPC_CC,265,0.2078,discharge,-29.008,2.0,2.0,26.07,300.0,3.4411,3.066,12.9309,2.7861,0.95734
RPC_CC,265,0.2078,discharge,-29.008,10.0,9.0,26.07,300.0,3.4411,2.8635,19.9117,2.7861,0.95734
RPC_CC,265,0.1617,discharge,-26.701,2.0,1.0,26.18,300.0,3.4046,3.0307,14.0032,2.7861,0.95734
RPC_CC,265,0.1161,discharge,-16.666,2.0,2.0,26.3,300.0,3.3393,2.9394,23.995,2.7861,0.95734
RPC_CC,265,0.0888,discharge,-9.833,2.0,2.0,26.2,300.0,3.1769,2.8601,32.218,2.7861,0.95734
RPC_CC,265,0.0751,discharge,-6.483,2.0,2.0,26.0,300.1,3.0283,2.781,38.1436,2.7861,0.95734
RPC_CC,265,0.9973,discharge,-29.839,2.0,2.0,25.43,1728.4,4.1737,3.7615,13.8141,2.7861,0.95734
RPC_CC,265,0.9973,discharge,-29.839,10.0,9.0,25.43,1728.4,4.1737,3.7042,15.7344,2.7861,0.95734
RPC_CC,265,0.9508,discharge,-29.831,2.0,2.0,25.88,300.0,4.0956,3.7335,12.1384,2.7861,0.95734
RPC_CC,265,0.9508,discharge,-29.831,10.0,9.0,25.88,300.0,4.0956,3.6823,13.8547,2.7861,0.95734
RPC_CC,265,0.9044,discharge,-29.759,2.0,2.0,25.97,300.0,4.0769,3.7275,11.741,2.7861,0.95734
RPC_CC,265,0.9044,discharge,-29.759,10.0,9.0,25.97,300.0,4.0769,3.6579,14.0798,2.7861,0.95734
RPC_CC,265,0.8115,discharge,-29.736,2.0,2.0,25.9,300.0,4.0133,3.6569,11.9855,2.7861,0.95734
RPC_CC,265,0.8115,discharge,-29.736,10.0,9.0,25.9,300.0,4.0133,3.5781,14.6355,2.7861,0.95734
RPC_CC,265,0.7186,discharge,-29.754,2.0,2.0,25.93,300.0,3.9171,3.5748,11.5043,2.7861,0.95734
RPC_CC,265,0.7186,discharge,-29.754,10.0,9.0,25.93,300.0,3.9171,3.5065,13.7998,2.7861,0.95734
RPC_CC,265,0.6257,discharge,-29.721,2.0,2.0,25.88,300.0,3.8231,3.4962,10.999,2.7861,0.95734
RPC_CC,265,0.6257,discharge,-29.721,10.0,9.0,25.88,300.0,3.8231,3.421,13.5292,2.7861,0.95734
RPC_CC,265,0.5328,discharge,-29.67,2.0,2.0,25.73,300.0,3.7315,3.4017,11.1156,2.7861,0.95734
RPC_CC,265,0.5328,discharge,-29.67,10.0,9.0,25.73,300.0,3.7315,3.3156,14.0175,2.7861,0.95734
RPC_CC,265,0.4399,discharge,-29.649,2.0,2.0,25.75,300.0,3.6505,3.3216,11.0931,2.7861,0.95734
RPC_CC,265,0.4399,discharge,-29.649,10.0,9.0,25.75,300.0,3.6505,3.2326,14.0949,2.7861,0.95734
RPC_CC,265,0.3471,discharge,-29.607,2.0,2.0,25.84,300.1,3.5882,3.2532,11.3151,2.7861,0.95734
RPC_CC,265,0.3471,discharge,-29.607,10.0,9.0,25.84,300.1,3.5882,3.1564,14.5846,2.7861,0.95734
RPC_CC,265,0.2542,discharge,-29.494,2.0,2.0,26.0,300.0,3.5001,3.1434,12.094,2.7861,0.95734
RPC_CC,265,0.2542,discharge,-29.494,10.0,9.01,26.0,300.0,3.5001,3.0309,15.9083,2.7861,0.95734
RPC_CC,265,0.2078,discharge,-28.92,2.0,2.0,26.12,300.0,3.441,3.0671,12.9288,2.7861,0.95734
RPC_CC,265,0.2078,discharge,-28.92,10.0,9.0,26.12,300.0,3.441,2.8651,19.9136,2.7861,0.95734
RPC_CC,265,0.1618,discharge,-25.334,2.0,2.0,26.23,300.0,3.4044,2.9951,16.1558,2.7861,0.95734
RPC_CC,265,0.1618,discharge,-25.334,10.0,9.0,26.23,300.0,3.4044,2.52,34.9089,2.7861,0.95734
RPC_CC,265,0.1162,discharge,-15.721,2.0,2.0,26.32,300.0,3.3386,2.962,23.9552,2.7861,0.95734
RPC_CC,265,0.0888,discharge,-9.237,2.0,2.0,26.27,300.0,3.1757,2.8837,31.6105,2.7861,0.95734
RPC_CC,265,0.0751,discharge,-5.935,2.0,2.0,26.06,300.0,3.0262,2.8044,37.369,2.7861,0.95734
RPC_CC,265,0.9973,discharge,-29.84,2.0,2.0,25.46,1727.4,4.1735,3.7611,13.8201,2.7861,0.95734
RPC_CC,265,0.9973,discharge,-29.84,10.0,9.0,25.46,1727.4,4.1735,3.7039,15.737,2.7861,0.95734
RPC_CC,265,0.9509,discharge,-29.834,2.0,1.0,25.88,300.0,4.0956,3.7465,11.7016,2.7861,0.95734
RPC_CC,265,0.9509,discharge,-29.834,10.0,9.01,25.88,300.0,4.0956,3.6817,13.8737,2.7861,0.95734
RPC_CC,265,0.9044,discharge,-29.762,2.0,2.0,25.96,300.0,4.0769,3.7272,11.7499,2.7861,0.95734
RPC_CC,265,0.9044,discharge,-29.762,10.0,9.0,25.96,300.0,4.0769,3.6574,14.0952,2.7861,0.95734
RPC_CC,265,0.8115,discharge,-29.741,2.0,2.0,25.91,300.0,4.0131,3.6567,11.9837,2.7861,0.95734
RPC_CC,265,0.8115,discharge,-29.741,10.0,9.0,25.91,300.0,4.0131,3.5777,14.64,2.7861,0.95734
RPC_CC,265,0.7186,discharge,-29.756,2.0,2.0,25.92,300.0,3.9169,3.5744,11.5101,2.7861,0.95734
RPC_CC,265,0.7186,discharge,-29.756,10.0,9.0,25.92,300.0,3.9169,3.5061,13.8054,2.7861,0.95734
RPC_CC,265,0.6257,discharge,-29.724,2.0,2.0,25.9,300.0,3.8231,3.4958,11.0111,2.7861,0.95734
RPC_CC,265,0.6257,discharge,-29.724,10.0,9.0,25.9,300.0,3.8231,3.4206,13.541,2.7861,0.95734
RPC_CC,265,0.5328,discharge,-29.673,2.0,2.0,25.75,300.0,3.7314,3.4013,11.1246,2.7861,0.95734
RPC_CC,265,0.5328,discharge,-29.673,10.0,9.0,25.75,300.0,3.7314,3.3151,14.0296,2.7861,0.95734
RPC_CC,265,0.4399,discharge,-29.651,2.0,2.0,25.73,300.0,3.6505,3.3212,11.1059,2.7861,0.95734
RPC_CC,265,0.4399,discharge,-29.651,10.0,9.0,25.73,300.0,3.6505,3.2321,14.1108,2.7861,0.95734
RPC_CC,265,0.3471,discharge,-29.61,2.0,2.0,25.85,300.0,3.5881,3.2526,11.3304,2.7861,0.95734
RPC_CC,265,0.3471,discharge,-29.61,10.0,9.0,25.85,300.0,3.5881,3.156,14.5928,2.7861,0.95734
RPC_CC,265,0.2542,discharge,-29.503,2.0,2.0,26.02,300.0,3.4999,3.1428,12.1039,2.7861,0.95734
RPC_CC,265,0.2542,discharge,-29.503,10.0,9.01,26.02,300.0,3.4999,3.0297,15.9374,2.7861,0.95734
RPC_CC,265,0.2078,discharge,-28.937,2.0,2.0,26.12,300.0,3.4407,3.066,12.9488,2.7861,0.95734
RPC_CC,265,0.2078,discharge,-28.937,10.0,9.0,26.12,300.0,3.4407,2.8625,19.9813,2.7861,0.95734
RPC_CC,265,0.1618,discharge,-25.371,2.0,2.0,26.23,300.0,3.4042,2.9934,16.1917,2.7861,0.95734
RPC_CC,265,0.1618,discharge,-25.371,10.0,9.0,26.23,300.0,3.4042,2.5126,35.1425,2.7861,0.95734
RPC_CC,265,0.1162,discharge,-15.065,2.0,2.0,26.35,300.0,3.3381,2.9823,23.6177,2.7861,0.95734
RPC_CC,265,0.1162,discharge,-15.065,10.0,8.6,26.35,300.0,3.3381,2.4996,55.6588,2.7861,0.95734
RPC_CC,265,0.0889,discharge,-8.588,2.0,2.0,26.29,300.0,3.1746,2.9043,31.4751,2.7861,0.95734
RPC_CC,265,0.0889,discharge,-8.588,10.0,9.0,26.29,300.0,3.1746,2.5122,77.1331,2.7861,0.95734
RPC_CC,265,0.0752,discharge,-5.396,2.0,2.0,26.05,300.0,3.0244,2.8242,37.104,2.7861,0.95734
RPC_CC,265,0.0752,discharge,-5.396,10.0,9.0,26.05,300.0,3.0244,2.5311,91.4255,2.7861,0.95734
RPC_CC,265,0.9973,discharge,-29.847,2.0,2.0,25.46,1726.0,4.1734,3.7603,13.8406,2.7861,0.95734
RPC_CC,265,0.9973,discharge,-29.847,10.0,9.0,25.46,1726.0,4.1734,3.7032,15.7537,2.7861,0.95734
RPC_CC,265,0.9508,discharge,-29.837,2.0,2.0,25.87,300.0,4.0954,3.7328,12.1529,2.7861,0.95734
RPC_CC,265,0.9508,discharge,-29.837,10.0,9.0,25.87,300.0,4.0954,3.6813,13.879,2.7861,0.95734
RPC_CC,265,0.9044,discharge,-29.765,2.0,2.0,25.95,300.0,4.077,3.7267,11.7687,2.7861,0.95734
RPC_CC,265,0.9044,discharge,-29.765,10.0,9.0,25.95,300.0,4.077,3.6569,14.1137,2.7861,0.95734
RPC_CC,265,0.8115,discharge,-29.745,2.0,2.0,25.91,300.0,4.013,3.656,12.0022,2.7861,0.95734
RPC_CC,265,0.8115,discharge,-29.745,10.0,9.0,25.91,300.0,4.013,3.5771,14.6548,2.7861,0.95734
RPC_CC,265,0.7186,discharge,-29.76,2.0,2.0,25.93,300.0,3.9167,3.5741,11.5121,2.7861,0.95734
RPC_CC,265,0.7186,discharge,-29.76,10.0,9.0,25.93,300.0,3.9167,3.5058,13.8071,2.7861,0.95734
RPC_CC,265,0.6257,discharge,-29.727,2.0,2.0,25.9,300.0,3.8228,3.4954,11.0134,2.7861,0.95734
RPC_CC,265,0.6257,discharge,-29.727,10.0,9.0,25.9,300.0,3.8228,3.42,13.5497,2.7861,0.95734
RPC_CC,265,0.5328,discharge,-29.678,2.0,2.0,25.76,300.0,3.7313,3.4008,11.1362,2.7861,0.95734
RPC_CC,265,0.5328,discharge,-29.678,10.0,9.0,25.76,300.0,3.7313,3.3147,14.0373,2.7861,0.95734
RPC_CC,265,0.4399,discharge,-29.655,2.0,2.0,25.73,300.0,3.6503,3.3209,11.1077,2.7861,0.95734
RPC_CC,265,0.4399,discharge,-29.655,10.0,9.0,25.73,300.0,3.6503,3.2316,14.119,2.7861,0.95734
RPC_CC,265,0.3471,discharge,-29.615,2.0,2.0,25.82,300.0,3.5879,3.2522,11.3355,2.7861,0.95734
RPC_CC,265,0.3471,discharge,-29.615,10.0,9.0,25.82,300.0,3.5879,3.1553,14.6075,2.7861,0.95734
RPC_CC,265,0.2542,discharge,-29.511,2.0,2.0,26.02,300.0,3.4998,3.142,12.1245,2.7861,0.95734
RPC_CC,265,0.2542,discharge,-29.511,10.0,9.0,26.02,300.0,3.4998,3.0287,15.9638,2.7861,0.95734
RPC_CC,265,0.2078,discharge,-28.953,2.0,2.0,26.13,300.0,3.4406,3.0651,12.9695,2.7861,0.95734
RPC_CC,265,0.2078,discharge,-28.953,10.0,9.01,26.13,300.0,3.4406,2.8597,20.0639,2.7861,0.95734
RPC_CC,265,0.1618,discharge,-25.408,2.0,2.0,26.22,300.0,3.404,2.9916,16.2311,2.7861,0.95734
RPC_CC,265,0.1618,discharge,-25.408,10.0,9.0,26.22,300.0,3.404,2.5049,35.3865,2.7861,0.95734
RPC_CC,265,0.1163,discharge,-14.24,2.0,2.0,26.36,300.0,3.3376,3.0015,23.6025,2.7861,0.95734
RPC_CC,265,0.1163,discharge,-14.24,10.0,9.0,26.36,300.0,3.3376,2.5297,56.7346,2.7861,0.95734
RPC_CC,265,0.0889,discharge,-8.607,2.0,2.0,26.28,300.0,3.1734,2.9007,31.6842,2.7861,0.95734
RPC_CC,265,0.0889,discharge,-8.607,10.0,9.0,26.28,300.0,3.1734,2.5037,77.8106,2.7861,0.95734
RPC_CC,265,0.0752,discharge,-5.406,2.0,1.0,26.05,300.0,3.0225,2.8568,30.6486,2.7861,0.95734
RPC_CC,265,0.0752,discharge,-5.406,10.0,9.01,26.05,300.0,3.0225,2.5228,92.4266,2.7861,0.95734
RPC_CC,265,0.9973,discharge,-29.847,2.0,2.0,25.48,1728.0,4.1733,3.7604,13.8339,2.7861,0.95734
RPC_CC,265,0.9973,discharge,-29.847,10.0,9.01,25.48,1728.0,4.1733,3.7033,15.747,2.7861,0.95734
RPC_CC,265,0.9508,discharge,-29.837,2.0,1.0,25.91,300.0,4.0954,3.746,11.7103,2.7861,0.95734
RPC_CC,265,0.9508,discharge,-29.837,10.0,9.0,25.91,300.0,4.0954,3.6813,13.8787,2.7861,0.95734
RPC_CC,265,0.9044,discharge,-29.767,2.0,2.0,25.96,300.0,4.077,3.7267,11.7683,2.7861,0.95734
RPC_CC,265,0.9044,discharge,-29.767,10.0,9.0,25.96,300.0,4.077,3.6569,14.1132,2.7861,0.95734
RPC_CC,265,0.8115,discharge,-29.745,2.0,2.0,25.95,300.0,4.0128,3.6559,11.9985,2.7861,0.95734
RPC_CC,265,0.8115,discharge,-29.745,10.0,9.0,25.95,300.0,4.0128,3.5771,14.6476,2.7861,0.95734
RPC_CC,265,0.7186,discharge,-29.76,2.0,2.0,25.96,300.0,3.9168,3.5739,11.5222,2.7861,0.95734
RPC_CC,265,0.7186,discharge,-29.76,10.0,9.0,25.96,300.0,3.9168,3.5056,13.8172,2.7861,0.95734
RPC_CC,265,0.6257,discharge,-29.731,2.0,2.0,25.92,300.0,3.8228,3.4953,11.0154,2.7861,0.95734
RPC_CC,265,0.6257,discharge,-29.731,10.0,9.0,25.92,300.0,3.8228,3.4198,13.5549,2.7861,0.95734
RPC_CC,265,0.5328,discharge,-29.679,2.0,2.0,25.79,300.0,3.731,3.4006,11.1325,2.7861,0.95734
RPC_CC,265,0.5328,discharge,-29.679,10.0,9.0,25.79,300.0,3.731,3.3145,14.0335,2.7861,0.95734
RPC_CC,265,0.4399,discharge,-29.657,2.0,2.0,25.76,300.1,3.6504,3.3208,11.1135,2.7861,0.95734
RPC_CC,265,0.4399,discharge,-29.657,10.0,9.0,25.76,300.1,3.6504,3.2314,14.128,2.7861,0.95734
RPC_CC,265,0.3471,discharge,-29.618,2.0,1.0,25.86,300.0,3.5878,3.2721,10.6591,2.7861,0.95734
RPC_CC,265,0.3471,discharge,-29.618,10.0,9.01,25.86,300.0,3.5878,3.155,14.6127,2.7861,0.95734
RPC_CC,265,0.2542,discharge,-29.516,2.0,2.0,26.04,300.0,3.4995,3.1416,12.1256,2.7861,0.95734
RPC_CC,265,0.2542,discharge,-29.516,10.0,9.0,26.04,300.0,3.4995,3.0278,15.9812,2.7861,0.95734
RPC_CC,265,0.2078,discharge,-28.967,2.0,2.0,26.19,300.0,3.4403,3.0642,12.9837,2.7861,0.95734
RPC_CC,265,0.2078,discharge,-28.967,10.0,9.0,26.19,300.0,3.4403,2.8574,20.1229,2.7861,0.95734
RPC_CC,265,0.1619,discharge,-24.275,2.0,2.0,26.24,300.0,3.4039,3.0094,16.2513,2.7861,0.95734
RPC_CC,265,0.1619,discharge,-24.275,10.0,9.0,26.24,300.0,3.4039,2.5679,34.4387,2.7861,0.95734
RPC_CC,265,0.1163,discharge,-14.277,2.0,2.0,26.32,300.0,3.337,2.9967,23.8347,2.7861,0.95734
RPC_CC,265,0.1163,discharge,-14.277,10.0,9.0,26.32,300.0,3.337,2.5204,57.1949,2.7861,0.95734
RPC_CC,265,0.0889,discharge,-7.725,2.0,2.0,24.92,300.0,3.2294,2.9984,29.9021,2.7861,0.95734
RPC_CC,265,0.0889,discharge,-7.725,10.0,9.0,24.92,300.0,3.2294,2.7304,64.5938,2.7861,0.95734
RPC_CC,265,0.0752,discharge,-5.207,2.0,2.0,25.47,300.0,3.086,2.8975,36.2047,2.7861,0.95734
RPC_CC,265,0.0752,discharge,-5.207,10.0,9.0,25.47,300.0,3.086,2.676,78.7477,2.7861,0.95734
RPC_CC,265,0.9973,discharge,-29.851,2.0,2.0,25.48,1736.6,4.1732,3.7599,13.8457,2.7861,0.95734
RPC_CC,265,0.9973,discharge,-29.851,10.0,9.01,25.48,1736.6,4.1732,3.7025,15.7686,2.7861,0.95734
RPC_CC,265,0.9508,discharge,-29.841,2.0,2.0,25.91,300.1,4.0952,3.7325,12.1542,2.7861,0.95734
RPC_CC,265,0.9508,discharge,-29.841,10.0,9.01,25.91,300.1,4.0952,3.6806,13.8934,2.7861,0.95734
RPC_CC,265,0.9044,discharge,-29.773,2.0,2.0,25.99,300.1,4.077,3.7264,11.776,2.7861,0.95734
RPC_CC,265,0.9044,discharge,-29.773,10.0,9.01,25.99,300.1,4.077,3.6559,14.1439,2.7861,0.95734
RPC_CC,265,0.8115,discharge,-29.751,2.0,1.0,25.93,300.1,4.0126,3.6743,11.371,2.7861,0.95734
RPC_CC,265,0.8115,discharge,-29.751,10.0,9.01,25.93,300.1,4.0126,3.5764,14.6617,2.7861,0.95734
RPC_CC,265,0.7186,discharge,-29.766,2.0,2.0,25.94,300.1,3.9168,3.5736,11.5299,2.7861,0.95734
RPC_CC,265,0.7186,discharge,-29.766,10.0,9.01,25.94,300.1,3.9168,3.5048,13.8413,2.7861,0.95734
RPC_CC,265,0.6257,discharge,-29.735,2.0,2.0,25.92,300.0,3.8227,3.4946,11.0341,2.7861,0.95734
RPC_CC,265,0.6257,discharge,-29.735,10.0,9.0,25.92,300.0,3.8227,3.4192,13.5699,2.7861,0.95734
RPC_CC,265,0.5328,discharge,-29.685,2.0,2.0,25.77,300.1,3.7308,3.3999,11.1469,2.7861,0.95734
RPC_CC,265,0.5328,discharge,-29.685,10.0,9.01,25.77,300.1,3.7308,3.3137,14.0506,2.7861,0.95734
RPC_CC,265,0.4399,discharge,-29.666,2.0,2.0,25.78,300.1,3.6499,3.3197,11.1304,2.7861,0.95734
RPC_CC,265,0.4399,discharge,-29.666,10.0,9.0,25.78,300.1,3.6499,3.2303,14.1439,2.7861,0.95734
RPC_CC,265,0.3471,discharge,-29.627,2.0,1.0,25.87,300.1,3.5879,3.2712,10.6896,2.7861,0.95734
RPC_CC,265,0.3471,discharge,-29.627,10.0,9.0,25.87,300.1,3.5879,3.1538,14.6522,2.7861,0.95734
RPC_CC,265,0.2542,discharge,-29.53,2.0,2.0,26.03,300.0,3.5001,3.1409,12.1639,2.7861,0.95734
RPC_CC,265,0.2542,discharge,-29.53,10.0,9.01,26.03,300.0,3.5001,3.0262,16.0481,2.7861,0.95734
RPC_CC,265,0.2078,discharge,-28.983,2.0,2.0,26.17,300.1,3.4403,3.063,13.0182,2.7861,0.95734
RPC_CC,265,0.2078,discharge,-28.983,10.0,9.0,26.17,300.1,3.4403,2.8548,20.2018,2.7861,0.95734
RPC_CC,265,0.1619,discharge,-24.332,2.0,2.0,26.25,300.1,3.4038,3.0059,16.353,2.7861,0.95734
RPC_CC,265,0.1619,discharge,-24.332,10.0,9.0,26.25,300.1,3.4038,2.5571,34.7978,2.7861,0.95734
RPC_CC,265,0.1163,discharge,-14.304,2.0,2.0,26.33,300.1,3.3398,2.9961,24.0282,2.7861,0.95734
RPC_CC,265,0.1163,discharge,-14.304,10.0,9.0,26.33,300.1,3.3398,2.5128,57.816,2.7861,0.95734
RPC_CC,265,0.0887,discharge,-10.597,2.0,2.0,26.26,300.0,3.1796,2.8174,34.1795,2.7861,0.95734
RPC_CC,265,0.0751,discharge,-6.924,2.0,2.0,26.05,300.1,3.033,2.7583,39.675,2.7861,0.95734
RPC_CC,265,0.9973,discharge,-29.858,2.0,2.0,25.45,1733.7,4.1733,3.7589,13.8793,2.7861,0.95734
RPC_CC,265,0.9973,discharge,-29.858,10.0,9.0,25.45,1733.7,4.1733,3.7018,15.7917,2.7861,0.95734
RPC_CC,265,0.9509,discharge,-29.847,2.0,2.0,25.87,300.1,4.0953,3.7316,12.1855,2.7861,0.95734
RPC_CC,265,0.9509,discharge,-29.847,10.0,9.0,25.87,300.1,4.0953,3.6801,13.9109,2.7861,0.95734
RPC_CC,265,0.9044,discharge,-29.776,2.0,2.0,25.95,300.1,4.0769,3.7256,11.7979,2.7861,0.95734
RPC_CC,265,0.9044,discharge,-29.776,10.0,9.0,25.95,300.1,4.0769,3.6553,14.1588,2.7861,0.95734
RPC_CC,265,0.8115,discharge,-29.756,2.0,2.0,25.92,300.1,4.0124,3.6548,12.0177,2.7861,0.95734
RPC_CC,265,0.8115,discharge,-29.756,10.0,9.0,25.92,300.1,4.0124,3.5758,14.6727,2.7861,0.95734
RPC_CC,265,0.7186,discharge,-29.77,2.0,2.0,25.92,300.0,3.9167,3.5731,11.542,2.7861,0.95734
RPC_CC,265,0.7186,discharge,-29.77,10.0,9.0,25.92,300.0,3.9167,3.5045,13.8464,2.7861,0.95734
RPC_CC,265,0.6257,discharge,-29.739,2.0,2.0,25.9,300.1,3.8227,3.4942,11.0461,2.7861,0.95734
RPC_CC,265,0.6257,discharge,-29.739,10.0,9.0,25.9,300.1,3.8227,3.4186,13.5882,2.7861,0.95734
RPC_CC,265,0.5328,discharge,-29.688,2.0,2.0,25.74,300.0,3.7307,3.3994,11.1592,2.7861,0.95734
RPC_CC,265,0.5328,discharge,-29.688,10.0,9.0,25.74,300.0,3.7307,3.3133,14.0593,2.7861,0.95734
RPC_CC,265,0.4399,discharge,-29.668,2.0,2.0,25.74,300.1,3.65,3.3195,11.1399,2.7861,0.95734
RPC_CC,265,0.4399,discharge,-29.668,10.0,9.0,25.74,300.1,3.65,3.2302,14.1499,2.7861,0.95734
RPC_CC,265,0.3471,discharge,-29.63,2.0,2.0,25.82,300.1,3.5876,3.2508,11.3669,2.7861,0.95734
RPC_CC,265,0.3471,discharge,-29.63,10.0,9.0,25.82,300.1,3.5876,3.1535,14.6507,2.7861,0.95734
RPC_CC,265,0.2542,discharge,-29.536,2.0,2.0,26.03,300.0,3.4996,3.1402,12.1682,2.7861,0.95734
RPC_CC,265,0.2542,discharge,-29.536,10.0,9.01,26.03,300.0,3.4996,3.0251,16.0651,2.7861,0.95734
RPC_CC,265,0.2078,discharge,-28.896,2.0,2.0,26.12,300.1,3.4401,3.0635,13.0327,2.7861,0.95734
RPC_CC,265,0.2078,discharge,-28.896,10.0,9.0,26.12,300.1,3.4401,2.8549,20.2516,2.7861,0.95734
RPC_CC,265,0.1619,discharge,-24.363,2.0,2.0,26.24,300.1,3.4035,3.0043,16.3855,2.7861,0.95734
RPC_CC,265,0.1619,discharge,-24.363,10.0,9.0,26.24,300.1,3.4035,2.5497,35.0449,2.7861,0.95734
RPC_CC,265,0.1163,discharge,-14.331,2.0,2.0,26.3,300.0,3.3381,2.9929,24.0885,2.7861,0.95734
RPC_CC,265,0.1163,discharge,-14.331,10.0,9.01,26.3,300.0,3.3381,2.504,58.2045,2.7861,0.95734
RPC_CC,265,0.0888,discharge,-10.001,2.0,2.0,26.27,300.1,3.1755,2.8403,33.5155,2.7861,0.95734
RPC_CC,265,0.0751,discharge,-6.368,2.0,2.0,26.03,300.1,3.0263,2.778,38.9924,2.7861,0.95734
RPC_CC,265,0.9973,discharge,-29.862,2.0,2.0,25.4,1733.2,4.1732,3.7583,13.8939,2.7861,0.95734
RPC_CC,265,0.9973,discharge,-29.862,10.0,9.01,25.4,1733.2,4.1732,3.7012,15.806,2.7861,0.95734
RPC_CC,265,0.9508,discharge,-29.85,2.0,2.0,25.85,300.0,4.0952,3.7313,12.191,2.7861,0.95734
RPC_CC,265,0.9508,discharge,-29.85,10.0,9.0,25.85,300.0,4.0952,3.6796,13.9229,2.7861,0.95734
RPC_CC,265,0.9044,discharge,-29.781,2.0,2.0,25.94,300.1,4.0769,3.7251,11.8129,2.7861,0.95734
RPC_CC,265,0.9044,discharge,-29.781,10.0,9.0,25.94,300.1,4.0769,3.6549,14.1701,2.7861,0.95734
RPC_CC,265,0.8115,discharge,-29.761,2.0,2.0,25.88,300.1,4.0123,3.6543,12.029,2.7861,0.95734
RPC_CC,265,0.8115,discharge,-29.761,10.0,9.01,25.88,300.1,4.0123,3.5753,14.6834,2.7861,0.95734
RPC_CC,265,0.7186,discharge,-29.773,2.0,2.0,25.9,300.1,3.9164,3.5728,11.5405,2.7861,0.95734
RPC_CC,265,0.7186,discharge,-29.773,10.0,9.01,25.9,300.1,3.9164,3.5039,13.8546,2.7861,0.95734
RPC_CC,265,0.6257,discharge,-29.743,2.0,2.0,25.87,300.1,3.8224,3.4937,11.0513,2.7861,0.95734
RPC_CC,265,0.6257,discharge,-29.743,10.0,9.0,25.87,300.1,3.8224,3.4181,13.5931,2.7861,0.95734
RPC_CC,265,0.5328,discharge,-29.695,2.0,1.0,25.7,300.1,3.7306,3.4187,10.5035,2.7861,0.95734
RPC_CC,265,0.5328,discharge,-29.695,10.0,9.01,25.7,300.1,3.7306,3.3128,14.0697,2.7861,0.95734
RPC_CC,265,0.4399,discharge,-29.671,2.0,2.0,25.69,300.1,3.6499,3.3191,11.1489,2.7861,0.95734
RPC_CC,265,0.4399,discharge,-29.671,10.0,9.0,25.69,300.1,3.6499,3.2297,14.162,2.7861,0.95734
RPC_CC,265,0.3471,discharge,-29.636,2.0,2.0,25.77,300.1,3.5875,3.2502,11.3816,2.7861,0.95734
RPC_CC,265,0.3471,discharge,-29.636,10.0,9.0,25.77,300.1,3.5875,3.1528,14.6682,2.7861,0.95734
RPC_CC,265,0.2542,discharge,-29.546,2.0,1.0,26.0,300.1,3.4993,3.1623,11.4061,2.7861,0.95734
RPC_CC,265,0.2542,discharge,-29.546,10.0,9.01,26.0,300.1,3.4993,3.0238,16.0938,2.7861,0.95734
RPC_CC,265,0.2078,discharge,-28.919,2.0,2.0,26.1,300.1,3.44,3.0619,13.0742,2.7861,0.95734
RPC_CC,265,0.2078,discharge,-28.919,10.0,9.01,26.1,300.1,3.44,2.8513,20.3565,2.7861,0.95734
RPC_CC,265,0.1619,discharge,-24.403,2.0,2.0,26.21,300.1,3.4034,3.0023,16.4365,2.7861,0.95734
RPC_CC,265,0.1619,discharge,-24.403,10.0,9.01,26.21,300.1,3.4034,2.541,35.3399,2.7861,0.95734
RPC_CC,265,0.1163,discharge,-13.631,2.0,2.0,26.31,300.0,3.3372,3.0088,24.0913,2.7861,0.95734
RPC_CC,265,0.1163,discharge,-13.631,10.0,9.0,26.31,300.0,3.3372,2.5587,57.1104,2.7861,0.95734
RPC_CC,265,0.0888,discharge,-9.423,2.0,2.0,26.22,300.1,3.1726,2.8601,33.1625,2.7861,0.95734
RPC_CC,265,0.0751,discharge,-5.842,2.0,2.0,26.02,300.1,3.0217,2.7968,38.4974,2.7861,0.95734
RPC_CC,265,0.9973,discharge,-29.867,2.0,2.0,25.43,1736.1,4.1734,3.7577,13.9186,2.7861,0.95734
RPC_CC,265,0.9973,discharge,-29.867,10.0,9.01,25.43,1736.1,4.1734,3.7009,15.8204,2.7861,0.95734
RPC_CC,265,0.9508,discharge,-29.855,2.0,2.0,25.83,300.1,4.0954,3.7307,12.2157,2.7861,0.95734
RPC_CC,265,0.9508,discharge,-29.855,10.0,9.0,25.83,300.1,4.0954,3.6792,13.9407,2.7861,0.95734
RPC_CC,265,0.9044,discharge,-29.784,2.0,2.0,25.94,300.0,4.0769,3.7247,11.8253,2.7861,0.95734
RPC_CC,265,0.9044,discharge,-29.784,10.0,9.0,25.94,300.0,4.0769,3.6542,14.1924,2.7861,0.95734
RPC_CC,265,0.8115,discharge,-29.764,2.0,2.0,25.89,300.0,4.0121,3.654,12.0313,2.7861,0.95734
RPC_CC,265,0.8115,discharge,-29.764,10.0,9.0,25.89,300.0,4.0121,3.575,14.6855,2.7861,0.95734
RPC_CC,265,0.7186,discharge,-29.776,2.0,2.0,25.89,300.1,3.9163,3.5723,11.5531,2.7861,0.95734
RPC_CC,265,0.7186,discharge,-29.776,10.0,9.0,25.89,300.1,3.9163,3.5036,13.8604,2.7861,0.95734
RPC_CC,265,0.6257,discharge,-29.747,2.0,2.0,25.85,300.0,3.8224,3.4933,11.0633,2.7861,0.95734
RPC_CC,265,0.6257,discharge,-29.747,10.0,9.01,25.85,300.0,3.8224,3.4177,13.6047,2.7861,0.95734
RPC_CC,265,0.5328,discharge,-29.697,2.0,2.0,25.7,300.1,3.7306,3.3988,11.173,2.7861,0.95734
RPC_CC,265,0.5328,discharge,-29.697,10.0,9.01,25.7,300.1,3.7306,3.3124,14.0825,2.7861,0.95734
RPC_CC,265,0.4399,discharge,-29.675,2.0,2.0,25.7,300.1,3.6497,3.3189,11.1476,2.7861,0.95734
RPC_CC,265,0.4399,discharge,-29.675,10.0,9.0,25.7,300.1,3.6497,3.2292,14.1704,2.7861,0.95734
RPC_CC,265,0.3471,discharge,-29.64,2.0,2.0,25.76,300.1,3.5875,3.2498,11.3936,2.7861,0.95734
RPC_CC,265,0.3471,discharge,-29.64,10.0,9.01,25.76,300.1,3.5875,3.1524,14.6797,2.7861,0.95734
RPC_CC,265,0.2542,discharge,-29.553,2.0,1.0,25.96,300.1,3.4991,3.1619,11.4098,2.7861,0.95734
RPC_CC,265,0.2542,discharge,-29.553,10.0,9.01,25.96,300.1,3.4991,3.0229,16.1132,2.7861,0.95734
RPC_CC,265,0.2078,discharge,-28.937,2.0,2.0,26.07,300.0,3.4397,3.0609,13.0905,2.7861,0.95734
RPC_CC,265,0.2078,discharge,-28.937,10.0,9.01,26.07,300.0,3.4397,2.8485,20.4306,2.7861,0.95734
RPC_CC,265,0.1619,discharge,-24.434,2.0,2.0,26.18,300.1,3.4032,3.0005,16.4815,2.7861,0.95734
RPC_CC,265,0.1619,discharge,-24.434,10.0,9.0,26.18,300.1,3.4032,2.5344,35.5577,2.7861,0.95734
RPC_CC,265,0.1163,discharge,-13.653,2.0,2.0,26.27,300.1,3.3364,3.0062,24.1852,2.7861,0.95734
RPC_CC,265,0.1163,discharge,-13.653,10.0,9.0,26.27,300.1,3.3364,2.5516,57.4819,2.7861,0.95734
RPC_CC,265,0.0889,discharge,-8.859,2.0,1.0,26.2,300.1,3.1711,2.9345,26.7076,2.7861,0.95734
RPC_CC,265,0.0752,discharge,-5.302,2.0,2.0,26.0,300.1,3.0192,2.8164,38.253,2.7861,0.95734
RPC_CC,265,0.0752,discharge,-5.302,10.0,9.0,26.0,300.1,3.0192,2.5195,94.2555,2.7861,0.95734
RPC_CC,265,0.9973,discharge,-29.87,2.0,2.0,25.44,1734.0,4.1732,3.7573,13.9237,2.7861,0.95734
RPC_CC,265,0.9973,discharge,-29.87,10.0,9.01,25.44,1734.0,4.1732,3.7005,15.8252,2.7861,0.95734
RPC_CC,265,0.9508,discharge,-29.858,2.0,2.0,25.86,300.1,4.0953,3.7303,12.2247,2.7861,0.95734
RPC_CC,265,0.9508,discharge,-29.858,10.0,9.0,25.86,300.1,4.0953,3.6788,13.9496,2.7861,0.95734
RPC_CC,265,0.9044,discharge,-29.788,2.0,1.0,25.92,300.0,4.0769,3.7391,11.3399,2.7861,0.95734
RPC_CC,265,0.9044,discharge,-29.788,10.0,9.01,25.92,300.0,4.0769,3.654,14.1968,2.7861,0.95734
RPC_CC,265,0.8115,discharge,-29.767,2.0,2.0,25.89,300.1,4.0119,3.6533,12.0469,2.7861,0.95734
RPC_CC,265,0.8115,discharge,-29.767,10.0,9.0,25.89,300.1,4.0119,3.5744,14.6975,2.7861,0.95734
RPC_CC,265,0.7186,discharge,-29.779,2.0,1.0,25.91,300.1,3.9162,3.588,11.0212,2.7861,0.95734
RPC_CC,265,0.7186,discharge,-29.779,10.0,9.01,25.91,300.1,3.9162,3.5033,13.8655,2.7861,0.95734
RPC_CC,265,0.6257,discharge,-29.751,2.0,2.0,25.86,300.1,3.8222,3.493,11.0652,2.7861,0.95734
RPC_CC,265,0.6257,discharge,-29.751,10.0,9.01,25.86,300.1,3.8222,3.4173,13.6096,2.7861,0.95734
RPC_CC,265,0.5328,discharge,-29.701,2.0,2.0,25.72,300.1,3.7304,3.3984,11.1781,2.7861,0.95734
RPC_CC,265,0.5328,discharge,-29.701,10.0,9.01,25.72,300.1,3.7304,3.312,14.0871,2.7861,0.95734
RPC_CC,265,0.4399,discharge,-29.679,2.0,2.0,25.71,300.1,3.6497,3.3185,11.1592,2.7861,0.95734
RPC_CC,265,0.4399,discharge,-29.679,10.0,9.01,25.71,300.1,3.6497,3.2289,14.1781,2.7861,0.95734
RPC_CC,265,0.3471,discharge,-29.645,2.0,2.0,25.8,300.0,3.5873,3.2495,11.395,2.7861,0.95734
RPC_CC,265,0.3471,discharge,-29.645,10.0,9.0,25.8,300.0,3.5873,3.1519,14.6874,2.7861,0.95734
RPC_CC,265,0.2542,discharge,-29.563,2.0,2.0,25.97,300.1,3.4987,3.1378,12.2078,2.7861,0.95734
RPC_CC,265,0.2542,discharge,-29.563,10.0,9.0,25.97,300.1,3.4987,3.0217,16.135,2.7861,0.95734
RPC_CC,265,0.2078,discharge,-28.958,2.0,2.0,26.07,300.1,3.4395,3.0596,13.1192,2.7861,0.95734
RPC_CC,265,0.2078,discharge,-28.958,10.0,9.0,26.07,300.1,3.4395,2.8454,20.5163,2.7861,0.95734
RPC_CC,265,0.1619,discharge,-24.471,2.0,2.0,26.18,300.0,3.4031,2.9985,16.5339,2.7861,0.95734
RPC_CC,265,0.1619,discharge,-24.471,10.0,9.0,26.18,300.0,3.4031,2.5268,35.8097,2.7861,0.95734
RPC_CC,265,0.1163,discharge,-13.677,2.0,2.0,26.28,300.0,3.3356,3.0038,24.2606,2.7861,0.95734
RPC_CC,265,0.1163,discharge,-13.677,10.0,9.01,26.28,300.0,3.3356,2.5444,57.8511,2.7861,0.95734
RPC_CC,265,0.0889,discharge,-8.233,2.0,2.0,26.23,300.1,3.1692,2.901,32.5764,2.7861,0.95734
RPC_CC,265,0.0889,discharge,-8.233,10.0,9.0,26.23,300.1,3.1692,2.5162,79.3154,2.7861,0.95734
RPC_CC,265,0.0752,discharge,-5.317,2.0,2.0,25.97,300.1,3.0159,2.8111,38.5143,2.7861,0.95734
RPC_CC,265,0.0752,discharge,-5.317,10.0,9.01,25.97,300.1,3.0159,2.5062,95.8533,2.7861,0.95734
RPC_CC,265,0.9973,discharge,-29.87,2.0,2.0,25.47,1736.5,4.1731,3.7572,13.9239,2.7861,0.95734
RPC_CC,265,0.9973,discharge,-29.87,10.0,9.0,25.47,1736.5,4.1731,3.7004,15.8255,2.7861,0.95734
RPC_CC,265,0.9509,discharge,-29.858,2.0,2.0,25.88,300.0,4.0953,3.7304,12.2214,2.7861,0.95734
RPC_CC,265,0.9509,discharge,-29.858,10.0,9.01,25.88,300.0,4.0953,3.6787,13.9529,2.7861,0.95734
RPC_CC,265,0.9044,discharge,-29.79,2.0,2.0,25.95,300.0,4.0769,3.7242,11.8397,2.7861,0.95734
RPC_CC,265,0.9044,discharge,-29.79,10.0,9.01,25.95,300.0,4.0769,3.6537,14.2063,2.7861,0.95734
RPC_CC,265,0.8115,discharge,-29.769,2.0,2.0,25.89,300.0,4.0119,3.6531,12.0528,2.7861,0.95734
RPC_CC,265,0.8115,discharge,-29.769,10.0,9.0,25.89,300.0,4.0119,3.5742,14.7032,2.7861,0.95734
RPC_CC,265,0.7186,discharge,-29.781,2.0,2.0,25.9,300.0,3.9162,3.5719,11.5611,2.7861,0.95734
RPC_CC,265,0.7186,discharge,-29.781,10.0,9.0,25.9,300.0,3.9162,3.5029,13.878,2.7861,0.95734
RPC_CC,265,0.6257,discharge,-29.755,2.0,2.0,25.88,300.1,3.8221,3.4927,11.0706,2.7861,0.95734
RPC_CC,265,0.6257,discharge,-29.755,10.0,9.0,25.88,300.1,3.8221,3.4169,13.6181,2.7861,0.95734
RPC_CC,265,0.5328,discharge,-29.703,2.0,1.0,25.74,300.1,3.7304,3.4175,10.5341,2.7861,0.95734
RPC_CC,265,0.5328,discharge,-29.703,10.0,9.01,25.74,300.1,3.7304,3.3115,14.1027,2.7861,0.95734
RPC_CC,265,0.4399,discharge,-29.683,2.0,2.0,25.71,300.1,3.6496,3.3184,11.1581,2.7861,0.95734
RPC_CC,265,0.4399,discharge,-29.683,10.0,9.0,25.71,300.1,3.6496,3.2286,14.1834,2.7861,0.95734
RPC_CC,265,0.3471,discharge,-29.648,2.0,2.0,25.79,300.1,3.5872,3.2491,11.404,2.7861,0.95734
RPC_CC,265,0.3471,discharge,-29.648,10.0,9.01,25.79,300.1,3.5872,3.1516,14.6926,2.7861,0.95734
RPC_CC,265,0.2542,discharge,-29.569,2.0,2.0,25.97,300.1,3.4986,3.1374,12.2155,2.7861,0.95734
RPC_CC,265,0.2542,discharge,-29.569,10.0,9.0,25.97,300.1,3.4986,3.0209,16.1554,2.7861,0.95734
RPC_CC,265,0.2078,discharge,-28.852,2.0,2.0,26.08,300.0,3.4394,3.0605,13.1325,2.7861,0.95734
RPC_CC,265,0.2078,discharge,-28.852,10.0,9.01,26.08,300.0,3.4394,2.8464,20.5532,2.7861,0.95734
RPC_CC,265,0.1619,discharge,-24.499,2.0,2.0,26.2,300.1,3.4028,2.997,16.5639,2.7861,0.95734
RPC_CC,265,0.1619,discharge,-24.499,10.0,9.0,26.2,300.1,3.4028,2.5209,35.9974,2.7861,0.95734
RPC_CC,265,0.1163,discharge,-13.692,2.0,2.0,26.31,300.1,3.3352,3.0019,24.3418,2.7861,0.95734
RPC_CC,265,0.1163,discharge,-13.692,10.0,9.0,26.31,300.1,3.3352,2.539,58.1486,2.7861,0.95734
RPC_CC,265,0.0889,discharge,-8.246,2.0,2.0,26.25,300.1,3.1677,2.8985,32.6477,2.7861,0.95734
RPC_CC,265,0.0889,discharge,-8.246,10.0,9.0,26.25,300.1,3.1677,2.5103,79.7274,2.7861,0.95734
RPC_CC,265,0.0752,discharge,-4.889,2.0,2.0,26.01,300.0,3.0137,2.827,38.1858,2.7861,0.95734
RPC_CC,265,0.0752,discharge,-4.889,10.0,9.01,26.01,300.0,3.0137,2.5653,91.7114,2.7861,0.95734
RPC_CC,265,0.954,charge,3.617,2.0,1.0,25.48,300.0,4.0949,4.1501,15.2598,2.7861,0.95734
RPC_CC,265,0.954,charge,3.617,10.0,9.01,25.48,300.0,4.0949,4.15,15.2321,2.7861,0.95734
RPC_CC,265,0.9078,charge,5.383,2.0,1.0,25.48,300.0,4.0765,4.1501,13.6725,2.7861,0.95734
RPC_CC,265,0.9078,charge,5.383,10.0,9.0,25.48,300.0,4.0765,4.15,13.654,2.7861,0.95734
RPC_CC,265,0.8155,charge,9.962,2.0,2.0,25.64,300.0,4.0115,4.1502,13.9235,2.7861,0.95734
RPC_CC,265,0.8155,charge,9.962,10.0,9.0,25.64,300.0,4.0115,4.1501,13.9134,2.7861,0.95734
RPC_CC,265,0.7227,charge,15.001,2.0,2.0,25.64,300.0,3.9162,4.0875,11.4192,2.7861,0.95734
RPC_CC,265,0.7227,charge,15.001,10.0,9.01,25.64,300.0,3.9162,4.1209,13.6458,2.7861,0.95734
RPC_CC,265,0.6298,charge,15.001,2.0,2.0,25.64,300.0,3.8221,3.9923,11.3459,2.7861,0.95734
RPC_CC,265,0.6298,charge,15.001,10.0,9.0,25.64,300.0,3.8221,4.0316,13.9657,2.7861,0.95734
RPC_CC,265,0.5369,charge,15.001,2.0,1.0,25.5,300.0,3.7305,3.8899,10.626,2.7861,0.95734
RPC_CC,265,0.5369,charge,15.001,10.0,9.01,25.5,300.0,3.7305,3.9343,13.5858,2.7861,0.95734
RPC_CC,265,0.444,charge,15.0,2.0,2.0,25.52,300.0,3.6499,3.817,11.1396,2.7861,0.95734
RPC_CC,265,0.444,charge,15.0,10.0,9.01,25.52,300.0,3.6499,3.8518,13.4596,2.7861,0.95734
RPC_CC,265,0.3511,charge,15.001,2.0,2.0,25.59,300.0,3.5872,3.7569,11.3126,2.7861,0.95734
RPC_CC,265,0.3511,charge,15.001,10.0,9.01,25.59,300.0,3.5872,3.7927,13.6991,2.7861,0.95734
RPC_CC,265,0.2582,charge,15.001,2.0,2.0,25.79,300.0,3.4987,3.676,11.8192,2.7861,0.95734
RPC_CC,265,0.2582,charge,15.001,10.0,9.01,25.79,300.0,3.4987,3.7177,14.599,2.7861,0.95734
RPC_CC,265,0.2117,charge,15.001,2.0,2.0,25.71,300.0,3.4381,3.6201,12.1325,2.7861,0.95734
RPC_CC,265,0.2117,charge,15.001,10.0,9.0,25.71,300.0,3.4381,3.662,14.9257,2.7861,0.95734
RPC_CC,265,0.1653,charge,15.001,2.0,2.0,25.74,300.0,3.4028,3.5943,12.7658,2.7861,0.95734
RPC_CC,265,0.1653,charge,15.001,10.0,9.0,25.74,300.0,3.4028,3.6243,14.7657,2.7861,0.95734
RPC_CC,265,0.1188,charge,15.001,2.0,2.0,25.84,300.0,3.3341,3.5663,15.479,2.7861,0.95734
RPC_CC,265,0.1188,charge,15.001,10.0,9.0,25.84,300.0,3.3341,3.6069,18.1855,2.7861,0.95734
RPC_CC,265,0.0909,charge,15.001,2.0,2.0,26.02,300.0,3.1666,3.4429,18.4188,2.7861,0.95734
RPC_CC,265,0.0909,charge,15.001,10.0,9.0,26.02,300.0,3.1666,3.5389,24.8183,2.7861,0.95734
RPC_CC,265,0.077,charge,15.001,2.0,2.0,26.01,300.0,3.0149,3.3275,20.8386,2.7861,0.95734
RPC_CC,265,0.077,charge,15.001,10.0,9.0,26.01,300.0,3.0149,3.4559,29.398,2.7861,0.95734
RPC_CC,265,0.9539,charge,3.292,2.0,2.0,25.5,300.1,4.0947,4.139,13.4563,2.7861,0.95734
RPC_CC,265,0.9539,charge,3.292,10.0,9.0,25.5,300.1,4.0947,4.1484,16.3115,2.7861,0.95734
RPC_CC,265,0.9076,charge,5.033,2.0,2.0,25.52,300.1,4.0765,4.1392,12.4574,2.7861,0.95734
RPC_CC,265,0.9076,charge,5.033,10.0,9.01,25.52,300.1,4.0765,4.1492,14.4442,2.7861,0.95734
RPC_CC,265,0.815,charge,8.99,2.0,2.0,25.62,300.1,4.0114,4.1217,12.2693,2.7861,0.95734
RPC_CC,265,0.815,charge,8.99,10.0,9.0,25.62,300.1,4.0114,4.1461,14.9834,2.7861,0.95734
RPC_CC,265,0.7227,charge,15.049,2.0,2.0,25.65,300.1,3.9162,4.0893,11.5024,2.7861,0.95734
RPC_CC,265,0.7227,charge,15.049,10.0,9.0,25.65,300.1,3.9162,4.1215,13.6421,2.7861,0.95734
RPC_CC,265,0.6298,charge,15.059,2.0,2.0,25.64,300.1,3.8221,3.9945,11.4483,2.7861,0.95734
RPC_CC,265,0.6298,charge,15.059,10.0,9.0,25.64,300.1,3.8221,4.0323,13.9584,2.7861,0.95734
RPC_CC,265,0.5369,charge,15.053,2.0,1.0,25.5,300.1,3.7305,3.8922,10.742,2.7861,0.95734
RPC_CC,265,0.5369,charge,15.053,10.0,9.0,25.5,300.1,3.7305,3.9351,13.592,2.7861,0.95734
RPC_CC,265,0.444,charge,15.052,2.0,2.0,25.49,300.1,3.6499,3.8191,11.2414,2.7861,0.95734
RPC_CC,265,0.444,charge,15.052,10.0,9.0,25.49,300.1,3.6499,3.8525,13.4605,2.7861,0.95734
RPC_CC,265,0.3511,charge,15.063,2.0,2.0,25.62,300.1,3.5871,3.7588,11.3988,2.7861,0.95734
RPC_CC,265,0.3511,charge,15.063,10.0,9.0,25.62,300.1,3.5871,3.7934,13.6958,2.7861,0.95734
RPC_CC,265,0.2582,charge,15.069,2.0,2.0,25.8,300.1,3.4987,3.6785,11.9322,2.7861,0.95734
RPC_CC,265,0.2582,charge,15.069,10.0,9.01,25.8,300.1,3.4987,3.7186,14.5934,2.7861,0.95734
RPC_CC,265,0.2118,charge,15.072,2.0,1.0,25.69,300.1,3.4382,3.6147,11.7108,2.7861,0.95734
RPC_CC,265,0.2118,charge,15.072,10.0,9.01,25.69,300.1,3.4382,3.6629,14.9089,2.7861,0.95734
RPC_CC,265,0.1653,charge,15.05,2.0,2.0,25.74,300.1,3.4028,3.5963,12.8576,2.7861,0.95734
RPC_CC,265,0.1653,charge,15.05,10.0,9.0,25.74,300.1,3.4028,3.6249,14.758,2.7861,0.95734
RPC_CC,265,0.1189,charge,15.056,2.0,2.0,25.82,300.1,3.3339,3.5691,15.6217,2.7861,0.95734
RPC_CC,265,0.1189,charge,15.056,10.0,9.01,25.82,300.1,3.3339,3.6077,18.1854,2.7861,0.95734
RPC_CC,265,0.091,charge,15.159,2.0,1.0,26.02,300.1,3.1664,3.4312,17.4687,2.7861,0.95734
RPC_CC,265,0.091,charge,15.159,10.0,9.01,26.02,300.1,3.1664,3.5415,24.7452,2.7861,0.95734
RPC_CC,265,0.0771,charge,15.212,2.0,2.0,26.04,300.1,3.015,3.3387,21.2793,2.7861,0.95734
RPC_CC,265,0.0771,charge,15.212,10.0,9.0,26.04,300.1,3.015,3.4605,29.2861,2.7861,0.95734
RPC_CC,389,0.9973,discharge,-30.0,2.0,2.0,25.44,4253.9,4.1597,3.7141,14.8533,2.7214,0.93509
RPC_CC,389,0.9973,discharge,-30.0,10.0,9.0,25.44,4253.9,4.1597,3.6663,16.4467,2.7214,0.93509
RPC_CC,389,0.9727,charge,3.441,2.0,2.0,26.44,60.0,4.0953,4.15,15.897,2.7214,0.93509
RPC_CC,389,0.9727,charge,3.441,10.0,9.0,26.44,60.0,4.0953,4.15,15.897,2.7214,0.93509
RPC_CC,389,0.9519,discharge,-30.0,2.0,2.0,25.45,3600.0,4.0979,3.6887,13.64,2.7214,0.93509
RPC_CC,389,0.9519,discharge,-30.0,10.0,9.0,25.45,3600.0,4.0979,3.6417,15.2067,2.7214,0.93509
RPC_CC,389,0.9275,charge,5.24,2.0,2.0,26.4,60.0,4.0753,4.1501,14.2745,2.7214,0.93509
RPC_CC,389,0.9275,charge,5.24,10.0,9.0,26.4,60.0,4.0753,4.15,14.2555,2.7214,0.93509
RPC_CC,389,0.9065,discharge,-30.0,2.0,2.0,25.45,3600.0,4.0804,3.6837,13.2233,2.7214,0.93509
