Repository: KikETs/ECM_HYBRID_BMS_JOINT

## Results

| Arm | Model | Size | Protocol | Result | Worst cell |
|---|---|---|---|---|---|
| SOP | 2RC table + trim (A8) | 4 effective coefficients, 2 EW states | leave-one-cell-out | usable current 69.6 % discharge, 59.5 % charge (τ = 10 s) | 59.9 % / 53.5 % (BOOST_REST) |
| SOH | dQ/dV ridge | 65 coefficients | leave-one-cell-out | RMSE 0.0094, bias −0.0005 | 0.0130 (BOOST_REST) |
| SOC | 2RC EKF, low-current gate | 3 states | leave-one-cell-out | **2.34 %p** over six sensor disturbances on estimated SOH (2.325 on true SOH), per cell 2.00–2.75 | 4.60 %p (BOOST_NEGPULSE_1S, current offset −0.10 A) |

The SOH arm was a 10,945-parameter CNN until the second audit round. Nested

File: analysis/uypydj_ecm.csv (part 3 of 80)
cell,cycle,SOH,CAP_Ah,SOC,direction,rate_rank,I_A,V_pre_V,rest_before_s,n_points,R0_mOhm,R1_mOhm,tau1_s,R2_mOhm,tau2_s,fit_rmse_mV
CC,262,0.95737,2.84665,0.4307,charge,1,5.692,3.6586,160.2,100,8.8026,0.4383,0.6592,5.9577,8.779,0.1209
CC,262,0.95737,2.84665,0.4305,discharge,2,-22.771,3.6551,680.9,101,8.8542,0.5393,0.7074,5.7836,8.393,0.2873
CC,262,0.95737,2.84665,0.4308,charge,2,17.074,3.6607,280.0,101,8.7491,0.9423,1.2239,5.4307,12.6135,0.1935
CC,262,0.95737,2.84665,0.4304,discharge,3,-32.731,3.6554,802.0,100,8.8439,0.6778,0.9007,5.6831,9.3613,0.3429
CC,262,0.95737,2.84665,0.4309,charge,3,28.46,3.6621,384.5,100,6.7299,2.2673,0.0937,4.7066,7.7488,1.0013
CC,262,0.95737,2.84665,0.3358,discharge,0,-2.85,3.5942,5617.1,101,8.9653,0.4859,0.577,8.2855,12.3315,0.1078
CC,262,0.95737,2.84665,0.3358,charge,0,1.422,3.5955,70.5,101,8.9893,0.4913,0.8815,7.6118,13.0212,0.09
CC,262,0.95737,2.84665,0.3357,discharge,1,-11.387,3.5944,635.4,101,8.9921,0.5172,0.7191,7.4873,11.1426,0.142
CC,262,0.95737,2.84665,0.3358,charge,1,5.694,3.598,160.2,101,8.9117,0.4398,0.6837,6.6799,10.4178,0.0977
CC,262,0.95737,2.84665,0.3356,discharge,2,-22.771,3.5943,681.0,100,8.9812,0.5796,0.8094,6.4057,9.7107,0.2781
CC,262,0.95737,2.84665,0.3359,charge,2,17.074,3.6007,279.7,100,8.8355,0.6306,0.921,4.811,8.7448,0.2084
CC,262,0.95737,2.84665,0.3355,discharge,3,-32.731,3.5941,801.9,101,8.9488,0.6041,0.7873,6.3124,10.0092,0.3112
CC,262,0.95737,2.84665,0.336,charge,3,28.461,3.6029,384.9,101,7.5763,1.4578,0.0696,4.2635,6.7619,1.0531
CC,262,0.95737,2.84665,0.2409,discharge,0,-2.85,3.5082,5617.7,101,9.2535,0.6319,0.6625,9.4178,12.744,0.0796
CC,262,0.95737,2.84665,0.2409,charge,0,1.424,3.5091,70.5,101,9.7171,0.7692,1.014,9.8403,16.2648,0.1196
CC,262,0.95737,2.84665,0.2408,discharge,1,-11.387,3.5086,635.5,101,9.3013,0.7658,0.8612,8.3277,12.7209,0.1504
CC,262,0.95737,2.84665,0.2409,charge,1,5.692,3.5155,160.2,101,9.2054,0.5707,0.6541,7.8148,12.2046,0.105
CC,262,0.95737,2.84665,0.2407,discharge,2,-22.769,3.5116,680.9,101,9.2784,0.6142,0.7093,7.8737,10.4196,0.3358
CC,262,0.95737,2.84665,0.241,charge,2,17.076,3.5202,279.9,100,9.0549,0.4728,0.52,7.198,11.5456,0.1722
CC,262,0.95737,2.84665,0.2406,discharge,3,-32.732,3.5125,801.9,101,9.254,0.7085,0.8007,10.0007,14.6113,0.5383
CC,262,0.95737,2.84665,0.2411,charge,3,28.459,3.5229,385.0,101,8.3819,0.826,0.0915,5.2704,7.3811,0.5645
CC,262,0.95737,2.84665,0.1934,discharge,0,-2.848,3.4508,5075.3,101,9.6451,0.6092,0.4772,8.8106,10.1252,0.126
CC,262,0.95737,2.84665,0.1934,charge,0,1.422,3.4528,70.4,101,9.5728,0.5718,0.5226,8.837,11.9192,0.0811
CC,262,0.95737,2.84665,0.1933,discharge,1,-11.387,3.4514,635.4,101,9.8216,0.8183,0.7519,8.4278,10.9858,0.1843
CC,262,0.95737,2.84665,0.1935,charge,1,5.692,3.4572,160.1,101,9.6423,0.6311,0.5861,8.688,13.2849,0.1321
CC,262,0.95737,2.84665,0.1933,discharge,2,-22.769,3.4529,680.9,101,9.8518,0.9647,0.8331,18.7184,26.5194,0.5036
CC,262,0.95737,2.84665,0.1936,charge,2,17.076,3.4599,280.0,101,9.535,0.4934,0.6199,8.1082,12.7867,0.2025
CC,262,0.95737,2.84665,0.1932,discharge,3,-32.73,3.4524,801.9,101,9.7518,0.7703,0.4043,200.0,255.7008,1.4999
CC,262,0.95737,2.84665,0.1937,charge,3,28.462,3.463,385.0,101,9.1382,0.5265,0.2681,6.4965,9.6397,0.5166
CC,262,0.95737,2.84665,0.146,discharge,0,-2.85,3.4107,5075.2,101,10.2595,0.7905,0.4371,11.2442,10.0807,0.0939
CC,262,0.95737,2.84665,0.146,charge,0,1.422,3.4132,70.5,101,10.2925,0.9788,0.9217,8.31,10.5412,0.1022
CC,262,0.95737,2.84665,0.1459,discharge,1,-11.385,3.4112,635.4,101,10.3967,1.2737,0.7609,40.3,43.1659,0.3186
CC,262,0.95737,2.84665,0.146,charge,1,5.694,3.4197,160.2,101,10.0929,0.8743,0.5721,5.8359,9.6736,0.1224
CC,262,0.95737,2.84665,0.1458,discharge,2,-22.772,3.4125,680.9,101,10.5505,199.996,249.7725,199.9999,251.9848,3.7068
CC,262,0.95737,2.84665,0.1461,charge,2,17.074,3.4238,280.0,101,9.7682,0.608,0.5231,7.0225,14.3611,0.2262
CC,262,0.95737,2.84665,0.1462,charge,3,28.462,3.426,377.0,101,9.3799,0.4328,0.3894,7.0137,13.2215,0.3012
CC,262,0.95737,2.84665,0.0985,discharge,0,-2.846,3.3572,5075.6,101,11.5023,1.8715,0.4137,28.9867,15.5142,0.1537
CC,262,0.95737,2.84665,0.0985,charge,0,1.424,3.3609,70.4,101,11.2931,1.7505,0.4656,16.6289,11.8289,0.1184
CC,262,0.95737,2.84665,0.0984,discharge,1,-11.389,3.359,635.4,101,12.7187,199.9989,127.9472,200.0,125.565,3.4048
CC,262,0.95737,2.84665,0.0986,charge,1,5.694,3.3709,160.2,101,10.9107,1.1637,0.3365,8.7243,6.9806,0.1766
CC,262,0.95737,2.84665,0.0987,charge,2,17.077,3.3761,237.1,101,10.3485,1.1695,0.7003,5.0081,8.5995,0.3391
CC,262,0.95737,2.84665,0.0987,charge,3,28.46,3.3779,248.7,101,9.9771,0.9059,0.6134,5.9943,13.7257,0.4208
CC,300,0.95292,2.83341,1.0,discharge,0,-2.835,4.1657,99999.0,101,9.9964,1.4053,0.4523,12.6062,9.5138,0.1644
CC,300,0.95292,2.83341,1.0,charge,0,1.415,4.169,70.4,101,10.2907,1.8726,1.0224,19.7881,18.0012,0.1313
CC,300,0.95292,2.83341,0.9999,discharge,1,-11.335,4.1657,635.6,101,10.2439,1.3537,0.4996,7.5296,6.383,0.3137
CC,300,0.95292,2.83341,1.0,charge,1,1.683,4.172,160.3,101,16.7027,0.0105,0.05,0.01,2999.7829,0.1057
CC,300,0.95292,2.83341,0.9998,discharge,2,-22.664,4.1653,638.2,100,10.1852,1.2922,0.5163,4.795,4.9364,0.5373
CC,300,0.95292,2.83341,1.0,charge,2,1.55,4.1745,280.1,101,16.5197,0.0103,0.05,0.01,2995.0018,0.1761
CC,300,0.95292,2.83341,0.9997,discharge,3,-32.58,4.1653,636.8,101,10.0805,1.3642,0.5571,3.8158,5.1966,0.7937
CC,300,0.95292,2.83341,1.0,charge,3,1.461,4.1763,385.1,101,16.2853,0.01,0.05,0.01,2999.9983,0.1419
CC,300,0.95292,2.83341,0.9527,discharge,0,-2.835,4.1006,4790.1,101,10.2975,1.0717,0.7224,6.8971,8.9461,0.1198
CC,300,0.95292,2.83341,0.9528,charge,0,1.415,4.1018,70.5,101,9.4856,1.4088,0.224,7.1459,8.3435,0.1197
CC,300,0.95292,2.83341,0.9527,discharge,1,-11.334,4.1006,635.6,100,10.047,1.0561,0.4775,4.7869,6.1943,0.2399
CC,300,0.95292,2.83341,0.9528,charge,1,5.667,4.1038,160.3,101,10.0213,1.1019,0.5817,8.574,11.2261,0.1632
CC,300,0.95292,2.83341,0.9526,discharge,2,-22.664,4.1007,681.1,100,10.0242,1.1247,0.5705,3.9481,7.0683,0.463
CC,300,0.95292,2.83341,0.9528,charge,2,3.428,4.1058,280.3,101,9.7195,3.4578,0.449,13.3543,647.791,3.1763
CC,300,0.95292,2.83341,0.9525,discharge,3,-32.579,4.1012,657.8,101,9.9497,1.0364,0.533,3.9319,8.2278,0.5085
CC,300,0.95292,2.83341,0.9528,charge,3,1.676,4.1073,385.4,101,9.363,1.4364,0.3529,199.9989,2071.4233,0.8696
CC,300,0.95292,2.83341,0.9055,discharge,0,-2.835,4.0823,4787.4,101,9.8205,0.9116,0.4227,5.7766,7.6179,0.1485
CC,300,0.95292,2.83341,0.9056,charge,0,1.417,4.0834,70.5,101,9.5278,1.0115,0.3319,5.2505,7.076,0.1205
CC,300,0.95292,2.83341,0.9055,discharge,1,-11.332,4.0817,635.6,101,9.7452,0.9774,0.5485,5.034,7.6,0.2516
CC,300,0.95292,2.83341,0.9056,charge,1,5.664,4.0848,160.2,101,9.7474,0.9094,0.601,5.0157,7.9719,0.1676
CC,300,0.95292,2.83341,0.9054,discharge,2,-22.665,4.0826,681.0,100,9.7552,1.0304,0.6013,4.9354,9.7396,0.3867
CC,300,0.95292,2.83341,0.9057,charge,2,9.159,4.0864,280.3,101,12.4038,0.01,0.05,0.01,2999.9997,0.4371
CC,300,0.95292,2.83341,0.9053,discharge,3,-32.579,4.0828,717.2,101,9.6459,0.8787,0.4875,5.128,10.4756,0.4594
CC,300,0.95292,2.83341,0.9057,charge,3,9.248,4.0877,385.1,101,12.1626,0.01,2999.9994,0.01,2999.9994,1.3548
CC,300,0.95292,2.83341,0.8111,discharge,0,-2.835,4.028,5415.3,100,9.3353,0.9965,0.5363,10.6544,10.8327,0.1299
CC,300,0.95292,2.83341,0.8111,charge,0,1.414,4.0296,70.5,101,9.3032,1.0581,0.8243,8.7837,10.7949,0.144
CC,300,0.95292,2.83341,0.811,discharge,1,-11.334,4.0282,635.6,101,9.4484,0.9566,0.6039,8.4441,8.4622,0.1891
CC,300,0.95292,2.83341,0.8112,charge,1,5.665,4.0322,160.4,101,9.2878,0.9308,0.6495,6.7818,9.1814,0.1614
CC,300,0.95292,2.83341,0.8109,discharge,2,-22.663,4.0286,681.0,101,9.4786,1.1082,0.6872,6.4464,8.1903,0.4602
CC,300,0.95292,2.83341,0.8113,charge,2,13.418,4.034,280.1,101,11.5138,0.6477,0.0945,0.01,3000.0,2.2744
CC,300,0.95292,2.83341,0.8108,discharge,3,-32.578,4.029,761.3,101,9.389,0.953,0.5327,5.6405,7.4882,0.5148
CC,300,0.95292,2.83341,0.7166,discharge,0,-2.835,3.924,5456.2,101,9.3441,0.9696,0.6694,12.1305,12.9422,0.1347
CC,300,0.95292,2.83341,0.7167,charge,0,1.416,3.9261,70.5,101,9.1047,0.9362,0.5035,7.6014,9.1011,0.1176
CC,300,0.95292,2.83341,0.7166,discharge,1,-11.334,3.9242,635.6,101,9.2838,0.8253,0.492,7.0543,6.6325,0.2176
CC,300,0.95292,2.83341,0.7168,charge,1,5.664,3.9291,160.3,101,9.1039,0.8969,0.7368,5.5177,9.0764,0.1489
CC,300,0.95292,2.83341,0.7165,discharge,2,-22.664,3.9243,681.0,100,9.3643,1.2453,0.9209,5.0547,8.2614,0.3356
CC,300,0.95292,2.83341,0.7168,charge,2,16.997,3.9308,280.2,101,8.8928,0.6833,0.584,6.215,11.593,0.2432
CC,300,0.95292,2.83341,0.7164,discharge,3,-32.58,3.9248,802.3,101,9.1507,1.0344,0.6341,4.7877,8.0235,0.5
CC,300,0.95292,2.83341,0.7169,charge,3,23.225,3.9316,385.5,101,10.5965,0.7931,0.1701,0.01,3000.0,3.1487
CC,300,0.95292,2.83341,0.6222,discharge,0,-2.835,3.8433,5563.8,101,9.0335,0.8984,0.4047,11.7179,11.143,0.1375
CC,300,0.95292,2.83341,0.6223,charge,0,1.414,3.8447,70.5,100,8.9125,1.2937,0.8431,9.9483,13.2679,0.1287
CC,300,0.95292,2.83341,0.6222,discharge,1,-11.332,3.8427,635.6,101,9.0754,0.9061,0.5402,6.4394,7.2529,0.2246
CC,300,0.95292,2.83341,0.6223,charge,1,5.666,3.8467,160.4,101,9.013,0.8071,0.4752,7.5856,9.6333,0.123
CC,300,0.95292,2.83341,0.6221,discharge,2,-22.664,3.8415,681.1,101,9.1332,0.8336,0.5699,5.4021,8.0578,0.33
CC,300,0.95292,2.83341,0.6224,charge,2,16.997,3.8482,280.3,101,8.9951,0.7412,0.5994,5.5675,8.5769,0.2504
CC,300,0.95292,2.83341,0.622,discharge,3,-32.579,3.841,802.4,101,9.1421,0.7416,0.513,5.4518,9.0771,0.4239
CC,300,0.95292,2.83341,0.6225,charge,3,28.328,3.8502,385.1,101,8.9067,3.4181,2.8881,0.01,2999.9999,4.2987
CC,300,0.95292,2.83341,0.5278,discharge,0,-2.835,3.7366,5615.8,101,8.9431,0.6165,0.6213,8.5998,11.6832,0.1098
CC,300,0.95292,2.83341,0.5278,charge,0,1.416,3.738,70.5,101,8.7403,0.6931,0.4018,7.1834,10.0629,0.1048
CC,300,0.95292,2.83341,0.5277,discharge,1,-11.332,3.7368,635.6,101,8.9885,0.5776,0.6444,6.805,9.1812,0.1607
CC,300,0.95292,2.83341,0.5279,charge,1,5.663,3.7401,160.4,100,8.9194,0.6604,0.8411,6.4139,9.5317,0.1486
CC,300,0.95292,2.83341,0.5276,discharge,2,-22.665,3.7364,681.0,101,8.9484,0.6711,0.7859,5.9878,8.9686,0.2878
CC,300,0.95292,2.83341,0.528,charge,2,16.996,3.7422,280.4,101,8.8171,0.8508,0.8661,6.3872,12.2961,0.2471
CC,300,0.95292,2.83341,0.5275,discharge,3,-32.578,3.7373,802.2,101,8.938,0.6885,0.7967,5.867,9.4013,0.3596
CC,300,0.95292,2.83341,0.5281,charge,3,28.327,3.7438,385.6,101,8.7181,0.6994,0.6625,6.2261,11.8866,0.265
CC,300,0.95292,2.83341,0.4333,discharge,0,-2.835,3.6555,5621.0,101,8.8955,0.5117,0.5032,8.2163,12.2143,0.1276
CC,300,0.95292,2.83341,0.4334,charge,0,1.416,3.6561,70.5,100,9.2622,0.7451,1.1354,8.108,14.7896,0.1304
CC,300,0.95292,2.83341,0.4333,discharge,1,-11.332,3.6557,635.6,101,8.8872,0.5183,0.7613,7.2658,10.739,0.1383
CC,300,0.95292,2.83341,0.4334,charge,1,5.665,3.6593,160.3,101,8.7579,0.4104,0.4562,5.8693,8.2581,0.0925
CC,300,0.95292,2.83341,0.4332,discharge,2,-22.665,3.6559,681.0,101,8.8469,0.5477,0.7557,5.8214,8.467,0.277
CC,300,0.95292,2.83341,0.4335,charge,2,16.995,3.6614,280.3,101,8.7239,0.9502,1.2201,5.4206,12.5708,0.1932
CC,300,0.95292,2.83341,0.4331,discharge,3,-32.578,3.6561,802.2,101,8.8063,0.6916,0.9038,5.7507,9.4801,0.3881
CC,300,0.95292,2.83341,0.4336,charge,3,28.328,3.663,385.3,101,8.6268,0.7557,0.8929,5.8112,13.3339,0.2608
CC,300,0.95292,2.83341,0.3389,discharge,0,-2.836,3.5941,5621.2,101,8.9275,0.5576,0.681,8.7874,13.4263,0.1127
CC,300,0.95292,2.83341,0.339,charge,0,1.418,3.5961,70.5,100,9.0818,0.5474,0.8837,7.8231,13.247,0.1028
CC,300,0.95292,2.83341,0.3388,discharge,1,-11.333,3.5948,635.6,101,9.1596,0.4866,0.6543,7.5145,10.7772,0.1571
CC,300,0.95292,2.83341,0.339,charge,1,5.666,3.5985,160.4,101,9.0867,0.5114,0.8203,6.9089,10.967,0.1242
CC,300,0.95292,2.83341,0.3387,discharge,2,-22.663,3.5946,681.0,101,9.1498,0.5769,0.8152,6.5198,9.6629,0.2814
CC,300,0.95292,2.83341,0.3391,charge,2,16.997,3.6015,280.3,101,8.9989,0.6327,0.9453,4.8957,8.8034,0.2056
CC,300,0.95292,2.83341,0.3387,discharge,3,-32.579,3.5948,802.2,101,9.1104,0.6106,0.7452,6.4461,9.9394,0.3524
CC,300,0.95292,2.83341,0.3392,charge,3,28.326,3.6037,385.4,101,8.901,0.6884,0.8805,4.9039,10.6192,0.2653
CC,300,0.95292,2.83341,0.2445,discharge,0,-2.833,3.5095,5621.1,101,9.4359,0.6307,0.5953,9.4636,12.3841,0.089
CC,300,0.95292,2.83341,0.2445,charge,0,1.416,3.5104,70.5,101,9.8609,0.7477,0.8515,9.4081,14.5177,0.111
CC,300,0.95292,2.83341,0.2444,discharge,1,-11.333,3.5099,635.6,101,9.4907,0.7267,0.7772,8.3971,12.2192,0.1974
CC,300,0.95292,2.83341,0.2446,charge,1,5.665,3.5169,160.4,101,9.3692,0.5861,0.6627,7.9946,12.4196,0.1135
CC,300,0.95292,2.83341,0.2443,discharge,2,-22.663,3.5131,681.0,101,9.4774,0.6434,0.7656,8.2644,10.8685,0.3669
CC,300,0.95292,2.83341,0.2447,charge,2,16.995,3.5218,280.5,101,9.1916,0.4761,0.5054,7.2037,11.3802,0.1662
CC,300,0.95292,2.83341,0.2442,discharge,3,-32.58,3.5139,802.3,100,9.4195,0.7383,0.8279,10.7975,15.5897,0.5579
CC,300,0.95292,2.83341,0.2447,charge,3,28.33,3.5244,385.7,101,9.062,0.3746,0.4239,5.4041,8.0473,0.2348
CC,300,0.95292,2.83341,0.1973,discharge,0,-2.834,3.4519,5077.3,101,9.7333,0.6687,0.4264,9.1698,10.3132,0.122
CC,300,0.95292,2.83341,0.1973,charge,0,1.416,3.4546,70.5,101,9.8587,0.9302,1.0105,10.134,15.2443,0.1158
CC,300,0.95292,2.83341,0.1972,discharge,1,-11.333,3.4531,635.6,101,9.9859,0.843,0.614,8.68,10.7036,0.2109
CC,300,0.95292,2.83341,0.1973,charge,1,5.665,3.4589,160.4,101,9.8231,0.6661,0.5764,8.863,13.2349,0.1381
CC,300,0.95292,2.83341,0.1971,discharge,2,-22.664,3.4547,681.1,101,10.0342,1.037,0.8481,21.8978,30.4992,0.5341
CC,300,0.95292,2.83341,0.1974,charge,2,16.997,3.4624,280.5,101,9.5894,0.4966,0.4342,7.8629,11.7783,0.2474
CC,300,0.95292,2.83341,0.197,discharge,3,-32.579,3.4535,802.1,101,9.8622,0.8089,0.3828,200.0,242.8551,1.5915
CC,300,0.95292,2.83341,0.1975,charge,3,28.329,3.4648,385.6,101,9.4372,0.4627,0.6299,6.8025,10.7458,0.299
CC,300,0.95292,2.83341,0.15,discharge,0,-2.836,3.412,5077.4,101,10.5704,0.7559,0.5966,11.2869,10.1786,0.0766
CC,300,0.95292,2.83341,0.1501,charge,0,1.415,3.4144,70.5,101,10.4267,1.1113,0.8934,8.6077,11.0949,0.1053
CC,300,0.95292,2.83341,0.15,discharge,1,-11.333,3.4125,635.6,101,10.5137,1.2901,0.6873,38.3294,39.487,0.3365
CC,300,0.95292,2.83341,0.1501,charge,1,5.665,3.421,160.4,101,10.0975,0.8986,0.4236,5.7387,8.887,0.1333
CC,300,0.95292,2.83341,0.1499,discharge,2,-22.667,3.4143,681.0,101,10.7389,199.9999,250.0786,199.9999,240.8252,3.3728
CC,300,0.95292,2.83341,0.1502,charge,2,16.996,3.4253,280.4,101,9.8402,0.5924,0.511,7.035,14.1767,0.249
CC,300,0.95292,2.83341,0.1503,charge,3,28.329,3.4272,375.6,100,9.4517,0.4138,0.4508,7.1082,13.4186,0.2569
CC,300,0.95292,2.83341,0.1028,discharge,0,-2.833,3.3604,5077.1,101,11.3443,1.9221,0.4177,27.9689,15.1858,0.1576
CC,300,0.95292,2.83341,0.1029,charge,0,1.416,3.3645,70.5,101,11.4182,1.7094,0.6895,16.5211,12.5877,0.1326
CC,300,0.95292,2.83341,0.1028,discharge,1,-11.333,3.3625,635.6,101,12.8865,200.0,127.7062,200.0,127.7229,3.1699
CC,300,0.95292,2.83341,0.1029,charge,1,5.665,3.3745,160.4,100,10.8364,1.2951,0.3103,8.2377,6.6667,0.1864
CC,300,0.95292,2.83341,0.103,charge,2,16.997,3.3801,233.1,101,10.4246,1.1446,0.6578,5.0155,8.8265,0.3918
CC,300,0.95292,2.83341,0.1031,charge,3,28.33,3.3802,237.8,100,10.0834,0.8643,0.5743,5.9977,13.6081,0.463
CC,337,0.94852,2.82032,1.0,discharge,0,-2.823,4.1649,99999.0,101,10.6178,1.5152,0.4802,12.9266,9.7004,0.1584
CC,337,0.94852,2.82032,1.0,charge,0,1.409,4.1672,70.4,101,10.5735,1.7663,0.7764,18.2019,14.7327,0.1528
CC,337,0.94852,2.82032,0.9999,discharge,1,-11.282,4.164,635.5,101,10.5183,1.3864,0.4433,7.4557,6.0795,0.3643
CC,337,0.94852,2.82032,1.0,charge,1,1.726,4.1695,160.2,101,17.7317,0.01,0.05,0.01,2999.9419,0.164
CC,337,0.94852,2.82032,0.9998,discharge,2,-22.565,4.1634,638.7,101,10.3795,1.3531,0.4406,4.7614,4.7592,0.6179
CC,337,0.94852,2.82032,1.0,charge,2,1.586,4.1732,280.2,101,16.9569,0.0101,0.05,0.01,2995.9715,0.1591
CC,337,0.94852,2.82032,0.9997,discharge,3,-32.435,4.1634,637.2,101,10.2982,1.3985,0.508,3.7969,5.111,0.8536
CC,337,0.94852,2.82032,1.0,charge,3,1.498,4.1749,385.1,101,16.8201,0.01,0.05,0.01,2999.9999,0.1644
CC,337,0.94852,2.82032,0.953,discharge,0,-2.821,4.1,4790.4,101,9.9438,1.0435,0.3647,6.5288,7.5428,0.1453
CC,337,0.94852,2.82032,0.953,charge,0,1.408,4.1013,70.4,101,9.8806,1.2125,0.5457,7.242,9.3697,0.1343
CC,337,0.94852,2.82032,0.9529,discharge,1,-11.284,4.1003,635.5,101,10.045,1.0502,0.4886,4.7093,6.1907,0.2355
CC,337,0.94852,2.82032,0.953,charge,1,5.642,4.1034,160.3,101,10.0112,1.0663,0.5292,8.3572,10.6827,0.1663
CC,337,0.94852,2.82032,0.9528,discharge,2,-22.562,4.1002,681.0,101,10.0988,1.1255,0.5631,3.9737,7.1926,0.487
CC,337,0.94852,2.82032,0.9531,charge,2,6.792,4.1054,280.1,101,13.9456,0.01,0.05,0.01,2999.8247,0.6666
CC,337,0.94852,2.82032,0.9527,discharge,3,-32.433,4.1006,692.2,101,10.1046,1.0545,0.5269,3.992,8.3961,0.5837
CC,337,0.94852,2.82032,0.9531,charge,3,6.635,4.1071,384.9,101,14.0177,0.01,0.05,0.01,2999.8086,0.6449
CC,337,0.94852,2.82032,0.9059,discharge,0,-2.823,4.082,4844.7,101,9.9754,0.9951,0.4489,5.851,7.6888,0.1297
CC,337,0.94852,2.82032,0.906,charge,0,1.408,4.0832,70.5,101,10.0201,0.7218,0.4981,5.3753,7.3427,0.1286
CC,337,0.94852,2.82032,0.9059,discharge,1,-11.282,4.0821,635.6,101,9.995,1.0138,0.5275,5.1542,7.7195,0.2595
CC,337,0.94852,2.82032,0.906,charge,1,5.641,4.0846,160.3,101,9.9391,0.9355,0.5529,5.1645,8.0747,0.1579
CC,337,0.94852,2.82032,0.9058,discharge,2,-22.563,4.0824,681.0,101,9.9336,1.0355,0.5333,4.9799,9.322,0.4514
CC,337,0.94852,2.82032,0.9061,charge,2,8.963,4.0862,280.1,101,12.7078,0.01,0.05,0.01,2999.9996,0.7074
CC,337,0.94852,2.82032,0.9057,discharge,3,-32.435,4.0827,715.6,101,9.8691,0.8889,0.4845,5.2346,10.4785,0.4331
CC,337,0.94852,2.82032,0.9061,charge,3,8.907,4.0876,385.2,101,12.6306,0.01,0.05,0.01,2999.9997,0.7555
CC,337,0.94852,2.82032,0.8119,discharge,0,-2.821,4.0269,5413.1,101,9.6273,0.988,0.7982,11.403,12.1987,0.1312
CC,337,0.94852,2.82032,0.812,charge,0,1.41,4.0278,70.5,101,10.0735,1.0318,0.8082,9.2289,11.4572,0.1164
CC,337,0.94852,2.82032,0.8119,discharge,1,-11.282,4.0273,635.6,101,9.4708,0.966,0.5808,8.5163,8.4491,0.215
CC,337,0.94852,2.82032,0.812,charge,1,5.639,4.0313,160.4,101,9.3157,0.9047,0.5985,6.8243,9.0343,0.1305
CC,337,0.94852,2.82032,0.8118,discharge,2,-22.563,4.0274,681.0,101,9.4252,1.109,0.6585,6.4353,8.0156,0.4463
CC,337,0.94852,2.82032,0.8117,discharge,3,-32.433,4.0281,734.6,101,9.3478,0.962,0.5375,5.672,7.558,0.4732
CC,337,0.94852,2.82032,0.812,charge,3,5.026,4.0345,385.2,101,11.4851,0.01,2962.4563,106.3338,2931.8248,0.892
CC,337,0.94852,2.82032,0.7179,discharge,0,-2.824,3.9236,5368.0,101,9.4768,0.9738,0.6981,12.2966,13.0897,0.1428
CC,337,0.94852,2.82032,0.718,charge,0,1.408,3.9258,70.5,101,9.1113,0.9615,0.39,7.5135,8.3965,0.1303
CC,337,0.94852,2.82032,0.7179,discharge,1,-11.281,3.9238,635.5,101,9.3947,0.8297,0.4576,7.0651,6.537,0.2021
CC,337,0.94852,2.82032,0.718,charge,1,5.642,3.9281,160.3,101,9.3364,0.9215,0.6876,5.7049,9.0499,0.1624
CC,337,0.94852,2.82032,0.7178,discharge,2,-22.562,3.9241,681.0,101,9.4119,1.2091,0.734,5.1329,7.7162,0.4493
CC,337,0.94852,2.82032,0.7181,charge,2,16.924,3.9305,280.3,101,9.0503,0.6763,0.6045,6.2814,11.4651,0.238
CC,337,0.94852,2.82032,0.7177,discharge,3,-32.433,3.9244,802.2,101,9.3033,1.0316,0.6311,4.8672,8.0415,0.5238
CC,337,0.94852,2.82032,0.6239,discharge,0,-2.824,3.8421,5514.6,101,9.1899,0.8724,0.4701,11.6117,10.9676,0.1269
CC,337,0.94852,2.82032,0.6239,charge,0,1.408,3.8436,70.5,101,9.019,1.2899,0.7238,9.867,12.6627,0.1261
CC,337,0.94852,2.82032,0.6238,discharge,1,-11.283,3.8415,635.6,101,9.2393,0.9022,0.5533,6.5093,7.3158,0.2417
CC,337,0.94852,2.82032,0.624,charge,1,5.642,3.8458,160.4,101,9.1471,0.8247,0.4784,7.7413,9.7594,0.1321
CC,337,0.94852,2.82032,0.6237,discharge,2,-22.563,3.8403,681.0,101,9.2182,0.8376,0.5846,5.5106,8.2332,0.3492
CC,337,0.94852,2.82032,0.6241,charge,2,16.924,3.848,280.4,101,9.0152,0.7201,0.5901,5.6768,8.5385,0.2355
CC,337,0.94852,2.82032,0.6237,discharge,3,-32.433,3.84,802.2,101,9.1369,0.745,0.5298,5.5534,9.2836,0.4447
CC,337,0.94852,2.82032,0.5299,discharge,0,-2.822,3.7374,5615.5,101,8.8922,0.6402,0.6356,8.6612,11.8652,0.1003
CC,337,0.94852,2.82032,0.53,charge,0,1.408,3.7388,70.5,100,8.7781,0.5546,0.7604,7.3378,10.8881,0.0876
CC,337,0.94852,2.82032,0.5298,discharge,1,-11.283,3.7374,635.6,101,8.9525,0.5618,0.6341,6.8492,9.1738,0.1678
CC,337,0.94852,2.82032,0.53,charge,1,5.644,3.7407,160.3,101,8.9013,0.7116,0.9471,6.5172,9.9977,0.1263
CC,337,0.94852,2.82032,0.5298,discharge,2,-22.56,3.7376,681.0,101,9.0107,0.6856,0.801,6.0751,9.0226,0.2616
CC,337,0.94852,2.82032,0.5301,charge,2,16.921,3.7422,280.4,101,8.9097,0.9066,0.9537,6.6332,13.1428,0.216
CC,337,0.94852,2.82032,0.5297,discharge,3,-32.433,3.7378,802.1,101,9.0308,0.7007,0.8102,5.957,9.3864,0.366
CC,337,0.94852,2.82032,0.5302,charge,3,28.202,3.7444,385.3,101,8.82,0.7015,0.6747,6.2648,11.7778,0.2667
CC,337,0.94852,2.82032,0.4359,discharge,0,-2.822,3.6555,5620.8,101,9.0237,0.5321,0.4557,8.2391,11.732,0.1283
CC,337,0.94852,2.82032,0.4359,charge,0,1.409,3.6569,70.5,101,8.4704,0.928,0.1237,7.1387,10.5047,0.0928
CC,337,0.94852,2.82032,0.4358,discharge,1,-11.283,3.6555,635.6,101,9.078,0.5239,0.797,7.397,10.6758,0.1458
CC,337,0.94852,2.82032,0.436,charge,1,5.639,3.6587,160.4,101,9.0999,0.4983,0.6834,6.2019,9.0177,0.1285
CC,337,0.94852,2.82032,0.4357,discharge,2,-22.562,3.656,681.0,101,9.0855,0.5846,0.8691,6.0102,8.7694,0.2868
CC,337,0.94852,2.82032,0.4361,charge,2,16.921,3.6617,280.4,101,8.9324,0.8929,1.1396,5.4382,11.6913,0.2148
CC,337,0.94852,2.82032,0.4357,discharge,3,-32.432,3.6561,802.3,100,9.0364,0.6952,0.9309,5.8758,9.4536,0.3682
CC,337,0.94852,2.82032,0.4362,charge,3,28.201,3.6633,385.3,101,8.81,0.7361,0.8276,5.7418,12.3977,0.2799
CC,337,0.94852,2.82032,0.3419,discharge,0,-2.82,3.5948,5620.7,101,9.1192,0.5565,0.6753,9.036,13.9135,0.1194
CC,337,0.94852,2.82032,0.3419,charge,0,1.407,3.5962,70.5,101,8.9394,0.5985,0.8057,7.6345,12.5876,0.1149
CC,337,0.94852,2.82032,0.3418,discharge,1,-11.281,3.5949,635.5,101,9.1007,0.523,0.7416,7.6238,11.0915,0.1373
CC,337,0.94852,2.82032,0.342,charge,1,5.639,3.5978,160.4,100,9.1391,0.5242,0.7382,6.876,10.7115,0.1279
CC,337,0.94852,2.82032,0.3417,discharge,2,-22.564,3.595,681.0,101,9.0902,0.5839,0.7926,6.5764,9.7314,0.3002
CC,337,0.94852,2.82032,0.342,charge,2,16.923,3.6017,280.4,101,8.9251,0.6346,0.9065,4.8916,8.6892,0.2092
CC,337,0.94852,2.82032,0.3416,discharge,3,-32.432,3.5951,802.2,101,9.0778,0.6302,0.7975,6.5524,10.1816,0.3317
CC,337,0.94852,2.82032,0.3422,charge,3,28.201,3.6041,385.3,101,8.8884,0.704,0.8913,4.9557,10.7556,0.2651
CC,337,0.94852,2.82032,0.2479,discharge,0,-2.82,3.5096,5620.5,101,9.7774,0.6004,0.8903,10.2493,13.8762,0.1257
CC,337,0.94852,2.82032,0.2479,charge,0,1.407,3.5114,70.5,101,9.6609,0.7495,1.0452,9.4496,14.6651,0.111
CC,337,0.94852,2.82032,0.2478,discharge,1,-11.283,3.5101,635.6,101,9.7016,0.7421,0.7143,8.5176,11.8391,0.2003
CC,337,0.94852,2.82032,0.2479,charge,1,5.641,3.5173,160.4,101,9.5609,0.662,0.7812,8.3014,12.945,0.1297
CC,337,0.94852,2.82032,0.2477,discharge,2,-22.564,3.5131,681.0,101,9.6852,0.6604,0.6565,8.5687,10.7895,0.4148
CC,337,0.94852,2.82032,0.248,charge,2,16.921,3.5221,280.3,101,9.3949,0.5074,0.5099,7.3004,11.3406,0.1856
CC,337,0.94852,2.82032,0.2476,discharge,3,-32.434,3.5143,802.1,101,9.687,0.8213,0.8856,12.6409,18.3422,0.5877
CC,337,0.94852,2.82032,0.2481,charge,3,28.202,3.5249,385.5,101,9.2779,0.3835,0.4403,5.4865,8.0785,0.2565
CC,337,0.94852,2.82032,0.2008,discharge,0,-2.821,3.4532,5077.1,101,9.9903,0.7017,0.44,9.4586,10.7107,0.1251
CC,337,0.94852,2.82032,0.2009,charge,0,1.407,3.4551,70.5,101,9.7957,0.8503,0.3873,9.0053,11.7762,0.0916
CC,337,0.94852,2.82032,0.2008,discharge,1,-11.283,3.4537,635.5,101,9.9973,0.8824,0.6719,8.94,11.111,0.206
CC,337,0.94852,2.82032,0.2009,charge,1,5.641,3.4597,160.3,101,9.8164,0.6392,0.5152,8.8789,13.1914,0.1206
CC,337,0.94852,2.82032,0.2007,discharge,2,-22.563,3.4554,681.0,101,10.0119,1.0162,0.8038,22.1727,30.107,0.5469
CC,337,0.94852,2.82032,0.201,charge,2,16.923,3.4631,280.4,101,9.6001,0.5003,0.573,8.0335,12.3224,0.2231
CC,337,0.94852,2.82032,0.2006,discharge,3,-32.433,3.4548,802.2,101,9.8596,0.7781,0.3785,200.0,239.1615,1.5915
CC,337,0.94852,2.82032,0.2011,charge,3,28.202,3.4649,385.6,101,9.3988,0.4625,0.6043,6.8139,10.6902,0.3084
CC,337,0.94852,2.82032,0.1538,discharge,0,-2.824,3.4124,5076.9,101,10.4389,0.9652,0.259,11.3276,9.5462,0.1237
CC,337,0.94852,2.82032,0.1539,charge,0,1.407,3.4151,70.5,101,10.4743,0.9334,0.3183,7.9615,8.4013,0.0886
CC,337,0.94852,2.82032,0.1538,discharge,1,-11.284,3.4131,635.5,101,10.7395,1.3697,0.6563,44.1711,43.5245,0.3542
CC,337,0.94852,2.82032,0.1539,charge,1,5.639,3.4218,160.4,101,10.3854,0.9129,0.5245,5.98,9.4104,0.1575
CC,337,0.94852,2.82032,0.1537,discharge,2,-22.566,3.4151,680.9,101,11.028,200.0,230.8063,200.0,230.8116,3.3748
CC,337,0.94852,2.82032,0.154,charge,2,16.921,3.4261,280.4,101,10.0258,0.6314,0.528,7.2231,14.4583,0.2691
CC,337,0.94852,2.82032,0.1541,charge,3,28.202,3.4283,371.0,101,9.6426,0.4078,0.4439,7.1488,13.3172,0.2609
CC,337,0.94852,2.82032,0.1068,discharge,0,-2.822,3.3608,5076.9,101,11.7037,2.1234,0.3819,29.1413,14.9657,0.1634
CC,337,0.94852,2.82032,0.1069,charge,0,1.409,3.3648,70.5,101,11.6314,1.6929,0.3557,15.7961,10.766,0.1067
CC,337,0.94852,2.82032,0.1068,discharge,1,-11.281,3.3627,635.6,100,13.2923,200.0,122.5926,200.0,122.5947,3.2699
CC,337,0.94852,2.82032,0.1069,charge,1,5.641,3.3747,160.4,101,11.154,1.2881,0.3838,8.4283,6.9003,0.1669
CC,337,0.94852,2.82032,0.107,charge,2,16.923,3.3808,234.4,101,10.4738,1.1399,0.624,5.0321,8.716,0.3783
CC,337,0.94852,2.82032,0.1071,charge,3,28.202,3.3807,237.3,101,10.0829,0.8899,0.5806,6.2161,14.2192,0.4485
CC,375,0.94398,2.80684,1.0,discharge,0,-2.809,4.1632,99999.0,101,10.7805,1.5981,0.4404,12.805,9.3269,0.1645
CC,375,0.94398,2.80684,1.0,charge,0,1.407,4.1654,70.4,101,10.3315,1.8894,0.3496,16.441,11.5218,0.1707
CC,375,0.94398,2.80684,0.9999,discharge,1,-11.229,4.1621,635.5,101,10.6534,1.4886,0.3986,7.3318,5.861,0.3775
CC,375,0.94398,2.80684,1.0,charge,1,1.783,4.1687,160.2,101,11.3582,6.3097,0.05,0.01,2999.9837,0.2485
CC,375,0.94398,2.80684,0.9998,discharge,2,-22.459,4.1616,639.3,101,10.6265,1.4227,0.4736,4.6434,4.8474,0.6184
CC,375,0.94398,2.80684,1.0,charge,2,1.644,4.1714,280.0,101,17.512,0.01,0.05,0.01,2999.9735,0.259
CC,375,0.94398,2.80684,0.9997,discharge,3,-32.282,4.1614,637.9,101,10.511,1.4459,0.5263,3.7262,5.2614,0.8529
CC,375,0.94398,2.80684,1.0,charge,3,1.556,4.1733,384.9,101,17.3036,0.01,3000.0,0.01,3000.0,0.3669
CC,375,0.94398,2.80684,0.9532,discharge,0,-2.807,4.0994,4790.9,101,10.1852,1.1987,0.4874,6.7269,8.139,0.1236
CC,375,0.94398,2.80684,0.9532,charge,0,1.405,4.1,70.4,101,10.6685,1.3022,0.6002,7.7697,10.3667,0.14
CC,375,0.94398,2.80684,0.9531,discharge,1,-11.229,4.0997,635.5,101,10.2851,1.0717,0.4738,4.7091,6.1298,0.2422
CC,375,0.94398,2.80684,0.9532,charge,1,5.615,4.1029,160.2,101,7.1058,3.9087,0.1316,7.8461,8.3463,0.3418
CC,375,0.94398,2.80684,0.953,discharge,2,-22.457,4.0997,680.7,101,10.2904,1.1818,0.5469,3.9926,7.2285,0.5127
CC,375,0.94398,2.80684,0.9532,charge,2,6.603,4.1049,280.0,101,8.5647,5.887,0.05,0.01,3000.0,0.4179
CC,375,0.94398,2.80684,0.9529,discharge,3,-32.279,4.1002,690.6,101,10.2734,1.1005,0.4797,3.9896,8.2511,0.6322
CC,375,0.94398,2.80684,0.9532,charge,3,6.464,4.1068,384.7,101,11.1462,3.3305,0.05,0.01,3000.0,0.7033
CC,375,0.94398,2.80684,0.9064,discharge,0,-2.807,4.0817,4842.8,101,10.1408,1.0994,0.4812,5.9509,7.877,0.1289
CC,375,0.94398,2.80684,0.9064,charge,0,1.403,4.0829,70.4,101,9.5358,1.3816,0.1593,5.4467,6.8644,0.1021
CC,375,0.94398,2.80684,0.9063,discharge,1,-11.231,4.082,635.5,101,10.1851,1.0624,0.4793,5.2326,7.6491,0.2739
CC,375,0.94398,2.80684,0.9064,charge,1,5.615,4.0845,160.1,101,8.0903,2.6557,0.0901,5.0217,6.0454,0.3249
CC,375,0.94398,2.80684,0.9062,discharge,2,-22.458,4.082,680.8,101,10.1568,1.059,0.5527,5.1373,9.6461,0.4114
CC,375,0.94398,2.80684,0.9064,charge,2,8.707,4.086,280.1,101,6.8916,6.2414,0.0849,0.01,3000.0,0.8418
CC,375,0.94398,2.80684,0.9061,discharge,3,-32.28,4.0816,712.9,101,10.03,0.9042,0.4449,5.2715,10.2687,0.5067
CC,375,0.94398,2.80684,0.9064,charge,3,8.646,4.0875,384.9,100,8.8233,4.232,0.05,0.01,3000.0,0.6823
CC,375,0.94398,2.80684,0.8128,discharge,0,-2.807,4.0259,5410.0,101,9.64,1.0402,0.5082,11.113,10.9206,0.1456
CC,375,0.94398,2.80684,0.8128,charge,0,1.403,4.0277,70.4,101,9.4318,1.0715,0.5407,8.8417,9.6816,0.1382
CC,375,0.94398,2.80684,0.8127,discharge,1,-11.229,4.0263,635.5,101,9.7038,0.9922,0.6218,8.7441,8.6025,0.2136
CC,375,0.94398,2.80684,0.8129,charge,1,5.613,4.0304,160.2,101,9.5623,0.9993,0.735,7.1947,9.7219,0.1607
CC,375,0.94398,2.80684,0.8126,discharge,2,-22.458,4.0265,681.0,101,9.6395,1.1101,0.6347,6.5033,7.8315,0.4408
CC,375,0.94398,2.80684,0.8129,charge,2,13.345,4.0326,280.0,101,5.3501,7.2366,0.1629,0.01,2999.9999,1.8298
CC,375,0.94398,2.80684,0.8125,discharge,3,-32.28,4.0272,761.6,101,9.5576,0.9709,0.5197,5.6539,7.2685,0.5125
CC,375,0.94398,2.80684,0.8129,charge,3,13.396,4.0338,384.9,101,6.8366,5.6102,0.0819,0.01,3000.0,1.2077
CC,375,0.94398,2.80684,0.7192,discharge,0,-2.809,3.9235,5460.2,101,9.3784,1.0555,0.7405,12.6171,13.9523,0.1022
CC,375,0.94398,2.80684,0.7192,charge,0,1.405,3.9257,70.4,101,9.1098,0.7812,0.2403,7.3876,8.245,0.1009
CC,375,0.94398,2.80684,0.7191,discharge,1,-11.229,3.9236,635.5,101,9.313,0.8318,0.482,7.1581,6.6512,0.1832
CC,375,0.94398,2.80684,0.7193,charge,1,5.613,3.9287,160.2,101,9.1559,0.897,0.6807,5.6017,8.9124,0.1482
CC,375,0.94398,2.80684,0.719,discharge,2,-22.457,3.9231,681.0,101,9.3723,1.1658,0.7049,5.0986,7.2611,0.4411
CC,375,0.94398,2.80684,0.7193,charge,2,16.842,3.9296,280.2,101,8.3824,1.2048,0.1345,5.7045,8.774,0.6126
CC,375,0.94398,2.80684,0.719,discharge,3,-32.279,3.9244,801.9,101,9.4379,1.0345,0.6488,4.9362,8.0704,0.5151
CC,375,0.94398,2.80684,0.7193,charge,3,22.842,3.9312,385.0,101,6.7207,5.0707,0.1282,0.01,3000.0,1.5297
CC,375,0.94398,2.80684,0.6256,discharge,0,-2.809,3.8412,5559.9,101,9.3972,0.9138,0.5126,11.6678,11.1104,0.1282
CC,375,0.94398,2.80684,0.6256,charge,0,1.405,3.8425,70.5,101,9.356,1.2197,0.8393,9.7909,12.3736,0.1205
CC,375,0.94398,2.80684,0.6255,discharge,1,-11.229,3.8406,635.5,101,9.4976,0.9411,0.7009,6.694,7.8001,0.1672
CC,375,0.94398,2.80684,0.6257,charge,1,5.612,3.8451,160.2,101,9.3466,0.8761,0.6164,8.0232,10.4281,0.1427
CC,375,0.94398,2.80684,0.6254,discharge,2,-22.456,3.8388,681.0,101,9.3749,0.8105,0.5523,5.6016,8.0707,0.3685
CC,375,0.94398,2.80684,0.6257,charge,2,16.841,3.8473,280.2,101,7.6746,1.9317,0.0711,5.5289,6.7643,0.6991
CC,375,0.94398,2.80684,0.6254,discharge,3,-32.28,3.8389,801.6,101,9.3411,0.7268,0.5355,5.6414,9.1657,0.439
CC,375,0.94398,2.80684,0.6257,charge,3,28.067,3.8487,385.1,101,4.9125,4.2845,0.139,3.7644,3.7601,2.8677
CC,375,0.94398,2.80684,0.532,discharge,0,-2.807,3.7375,5613.6,101,9.2609,0.6008,0.834,9.0178,12.2859,0.1271
CC,375,0.94398,2.80684,0.532,charge,0,1.405,3.7388,70.4,101,9.0751,0.7439,1.0186,8.3737,13.3869,0.0945
CC,375,0.94398,2.80684,0.5319,discharge,1,-11.229,3.7376,635.5,101,9.1292,0.6118,0.6162,7.0473,9.2873,0.1671
CC,375,0.94398,2.80684,0.5321,charge,1,5.613,3.7403,160.2,101,9.1845,0.6358,0.7688,6.5618,9.2898,0.1411
CC,375,0.94398,2.80684,0.5319,discharge,2,-22.458,3.7378,681.0,101,9.1309,0.6793,0.7909,6.1637,8.9768,0.3154
CC,375,0.94398,2.80684,0.5322,charge,2,16.841,3.7433,280.1,101,8.9644,0.8948,0.9473,6.6217,12.8142,0.1963
CC,375,0.94398,2.80684,0.5318,discharge,3,-32.28,3.7379,802.1,101,9.0832,0.7008,0.8279,6.01,9.3986,0.3469
CC,375,0.94398,2.80684,0.5323,charge,3,28.069,3.7449,385.1,101,8.8448,0.7381,0.7309,6.377,12.188,0.2709
CC,375,0.94398,2.80684,0.4384,discharge,0,-2.81,3.656,5620.7,101,9.1646,0.5632,0.9998,8.9902,14.0032,0.1331
CC,375,0.94398,2.80684,0.4385,charge,0,1.405,3.6574,70.5,101,8.9595,0.607,0.6809,7.3031,11.2616,0.1218
CC,375,0.94398,2.80684,0.4384,discharge,1,-11.232,3.6553,635.5,101,9.0879,0.4927,0.6329,7.34,10.1542,0.1792
CC,375,0.94398,2.80684,0.4385,charge,1,5.612,3.66,160.3,101,9.1048,0.4983,0.824,6.2664,9.1504,0.1247
CC,375,0.94398,2.80684,0.4383,discharge,2,-22.459,3.6563,680.9,101,9.2216,0.6017,0.8972,6.1114,8.8556,0.2476
CC,375,0.94398,2.80684,0.4386,charge,2,16.84,3.6623,280.3,101,9.0668,0.9358,1.2072,5.6372,12.2973,0.2042
CC,375,0.94398,2.80684,0.4382,discharge,3,-32.28,3.6566,802.1,101,9.1973,0.7197,0.9593,5.9975,9.6011,0.3671
CC,375,0.94398,2.80684,0.4387,charge,3,28.067,3.6639,384.9,101,8.9564,0.7471,0.851,5.8539,12.5479,0.285
CC,375,0.94398,2.80684,0.3449,discharge,0,-2.808,3.595,5620.2,101,9.3312,0.5116,0.3615,8.4765,11.7952,0.1389
CC,375,0.94398,2.80684,0.3449,charge,0,1.404,3.5963,70.5,101,9.3826,0.6763,1.2511,8.277,14.4224,0.1307
CC,375,0.94398,2.80684,0.3448,discharge,1,-11.23,3.5951,635.6,101,9.371,0.5283,0.6635,7.7559,10.8763,0.158
CC,375,0.94398,2.80684,0.3449,charge,1,5.612,3.5989,160.2,101,9.3224,0.495,0.7433,7.0165,10.6881,0.1224
CC,375,0.94398,2.80684,0.3447,discharge,2,-22.456,3.5951,680.9,101,9.385,0.6017,0.8306,6.7967,9.8596,0.3027
CC,375,0.94398,2.80684,0.3451,charge,2,16.841,3.6014,280.2,101,9.241,0.6747,0.96,5.0425,8.915,0.2185
CC,375,0.94398,2.80684,0.3447,discharge,3,-32.278,3.5953,802.1,100,9.3429,0.6096,0.7268,6.6712,9.902,0.3506
CC,375,0.94398,2.80684,0.3452,charge,3,28.07,3.6046,385.1,101,9.0961,0.7093,0.9035,5.0048,10.6423,0.2612
CC,375,0.94398,2.80684,0.2513,discharge,0,-2.81,3.5103,5620.3,101,9.6961,0.6922,0.6053,10.0389,12.9784,0.0846
CC,375,0.94398,2.80684,0.2514,charge,0,1.404,3.5121,70.5,101,9.7857,0.7011,1.1745,9.9009,15.757,0.0838
CC,375,0.94398,2.80684,0.2512,discharge,1,-11.23,3.5108,635.6,101,9.7594,0.7299,0.6795,8.4899,11.4514,0.2008
CC,375,0.94398,2.80684,0.2514,charge,1,5.612,3.5178,160.3,101,9.6084,0.6275,0.6317,8.2581,12.4045,0.1407
CC,375,0.94398,2.80684,0.2511,discharge,2,-22.458,3.5137,681.0,101,9.7535,0.7057,0.743,8.8718,11.3372,0.3958
CC,375,0.94398,2.80684,0.2515,charge,2,16.841,3.5226,280.2,101,9.4502,0.5114,0.5392,7.3181,11.3597,0.1867
CC,375,0.94398,2.80684,0.2511,discharge,3,-32.279,3.5148,802.0,101,9.7271,0.8412,0.8965,13.3876,19.403,0.5759
CC,375,0.94398,2.80684,0.2516,charge,3,28.07,3.5257,385.5,101,9.2862,0.4007,0.4536,5.4726,8.0616,0.2548
CC,375,0.94398,2.80684,0.2045,discharge,0,-2.806,3.4541,5076.8,101,10.2831,0.7983,0.383,9.5099,10.1907,0.1101
CC,375,0.94398,2.80684,0.2046,charge,0,1.402,3.4563,70.5,101,10.1752,0.672,0.2389,8.4497,9.8381,0.1066
CC,375,0.94398,2.80684,0.2044,discharge,1,-11.231,3.4548,635.6,101,10.5204,0.9434,0.5889,9.7529,11.3683,0.2448
CC,375,0.94398,2.80684,0.2046,charge,1,5.614,3.4603,160.4,101,10.4619,0.6654,0.4886,9.004,12.9302,0.1266
CC,375,0.94398,2.80684,0.2044,discharge,2,-22.457,3.4563,680.9,101,10.4295,1.0818,0.7571,27.7766,35.2402,0.618
CC,375,0.94398,2.80684,0.2047,charge,2,16.842,3.4645,280.2,101,9.9226,0.5141,0.5032,8.0416,12.0838,0.2282
CC,375,0.94398,2.80684,0.2043,discharge,3,-32.28,3.4558,802.0,101,10.1859,0.836,0.31,200.0,216.9951,1.8335
CC,375,0.94398,2.80684,0.2048,charge,3,28.071,3.4669,385.2,101,9.6775,0.4664,0.5966,6.8483,10.6554,0.3145
CC,375,0.94398,2.80684,0.1577,discharge,0,-2.808,3.4133,5076.4,100,10.893,0.8991,0.4414,11.8569,10.1194,0.1072
CC,375,0.94398,2.80684,0.1578,charge,0,1.404,3.4162,70.5,101,10.5972,1.257,0.8809,8.9513,11.2777,0.1236
CC,375,0.94398,2.80684,0.1577,discharge,1,-11.231,3.414,635.6,101,10.9365,1.447,0.6457,46.9335,44.3226,0.3825
CC,375,0.94398,2.80684,0.1578,charge,1,5.613,3.4226,160.4,101,10.5018,0.9502,0.3703,5.9144,8.7524,0.1334
CC,375,0.94398,2.80684,0.1576,discharge,2,-22.459,3.4159,680.9,101,11.2717,200.0,221.4321,200.0,221.4246,3.2419
CC,375,0.94398,2.80684,0.1579,charge,2,16.844,3.4274,280.4,101,10.1317,0.6486,0.4857,7.2234,14.2007,0.2639
CC,375,0.94398,2.80684,0.158,charge,3,28.069,3.4295,372.9,100,9.7284,0.4234,0.4065,7.1074,13.0569,0.2565
CC,375,0.94398,2.80684,0.1109,discharge,0,-2.81,3.3619,5076.2,101,11.9828,2.1718,0.4334,30.0085,15.2876,0.1401
CC,375,0.94398,2.80684,0.111,charge,0,1.404,3.3661,70.5,101,11.4927,1.8624,0.2855,15.2937,9.9915,0.1138
CC,375,0.94398,2.80684,0.1109,discharge,1,-11.23,3.3636,635.6,101,13.6025,200.0,119.8956,200.0,119.8645,3.3227
CC,375,0.94398,2.80684,0.111,charge,1,5.614,3.3759,160.4,101,11.2201,1.3678,0.3102,8.3947,6.7575,0.184
CC,375,0.94398,2.80684,0.1111,charge,2,16.841,3.3822,237.9,101,10.5618,1.1517,0.6076,5.0473,8.7102,0.3937
CC,375,0.94398,2.80684,0.1112,charge,3,28.069,3.3832,250.9,101,10.1929,0.8633,0.5795,6.3221,14.4339,0.4489
CC,412,0.93964,2.79392,1.0,discharge,0,-2.797,4.1614,99999.0,101,10.7035,1.6857,0.3652,12.8277,8.8005,0.1936
CC,412,0.93964,2.79392,1.0,charge,0,1.397,4.1646,70.4,101,10.4055,2.2586,0.2815,16.5107,11.0586,0.1609
CC,412,0.93964,2.79392,0.9999,discharge,1,-11.182,4.1604,635.4,101,10.8559,1.5716,0.3476,7.3018,5.5502,0.3976
CC,412,0.93964,2.79392,1.0,charge,1,1.758,4.168,160.2,101,11.0585,7.2638,0.05,0.01,3000.0,0.238
CC,412,0.93964,2.79392,0.9998,discharge,2,-22.368,4.1608,639.1,101,10.9175,1.4711,0.4236,4.6352,4.6872,0.7021
CC,412,0.93964,2.79392,1.0,charge,2,1.614,4.171,280.1,101,18.0831,0.01,0.05,0.01,2999.9632,0.2799
CC,412,0.93964,2.79392,0.9997,discharge,3,-32.152,4.1605,637.7,101,10.7702,1.4808,0.4638,3.7362,5.0793,0.9644
CC,412,0.93964,2.79392,1.0,charge,3,1.521,4.1729,385.0,101,17.9517,0.01,0.05,0.01,2999.9804,0.3925
CC,412,0.93964,2.79392,0.9534,discharge,0,-2.797,4.0992,4790.4,100,10.6225,1.2356,0.427,6.8393,7.771,0.1116
CC,412,0.93964,2.79392,0.9534,charge,0,1.399,4.1005,70.5,101,10.6641,1.1664,0.6722,7.6737,9.4951,0.138
CC,412,0.93964,2.79392,0.9533,discharge,1,-11.184,4.0993,635.5,101,10.5543,1.1824,0.3914,4.776,5.8908,0.3012
CC,412,0.93964,2.79392,0.9534,charge,1,5.591,4.1025,160.2,101,10.4875,1.2582,0.4239,8.7642,10.2323,0.2349
CC,412,0.93964,2.79392,0.9532,discharge,2,-22.37,4.0994,681.0,101,10.5207,1.2128,0.5175,4.0295,7.1501,0.5374
CC,412,0.93964,2.79392,0.9534,charge,2,6.478,4.1048,280.2,101,11.9766,2.7596,0.05,0.01,2999.9998,0.3968
CC,412,0.93964,2.79392,0.9531,discharge,3,-32.152,4.1,689.5,101,10.3841,1.1102,0.4723,4.0483,8.3236,0.6723
CC,412,0.93964,2.79392,0.9534,charge,3,6.378,4.1067,385.0,101,14.2878,0.38,0.05,0.01,3000.0,0.3474
CC,412,0.93964,2.79392,0.9067,discharge,0,-2.797,4.0819,4842.2,100,10.1755,1.0752,0.4396,5.8065,7.5047,0.141
CC,412,0.93964,2.79392,0.9068,charge,0,1.395,4.0828,70.4,101,10.1161,0.8035,0.1875,5.3617,6.3181,0.1776
CC,412,0.93964,2.79392,0.9067,discharge,1,-11.182,4.0821,635.5,100,10.228,1.0271,0.5173,5.236,7.7294,0.2854
CC,412,0.93964,2.79392,0.9068,charge,1,5.591,4.0845,160.2,101,10.129,1.0367,0.6002,5.309,8.3232,0.1711
CC,412,0.93964,2.79392,0.9066,discharge,2,-22.368,4.0821,681.0,101,10.1281,1.0477,0.5278,5.1567,9.5216,0.4456
CC,412,0.93964,2.79392,0.9068,charge,2,8.701,4.0861,280.1,101,8.6453,4.4748,0.0518,0.01,3000.0,0.3899
CC,412,0.93964,2.79392,0.9068,charge,3,8.659,4.0874,375.3,101,8.7609,4.2902,0.05,0.01,3000.0,0.8723
CC,412,0.93964,2.79392,0.8135,discharge,0,-2.797,4.0254,5410.3,101,9.9583,0.9298,0.5834,11.355,10.9912,0.1426
CC,412,0.93964,2.79392,0.8136,charge,0,1.397,4.0273,70.4,101,9.2784,1.2699,0.2444,8.7904,8.8031,0.1324
CC,412,0.93964,2.79392,0.8135,discharge,1,-11.184,4.0258,635.5,101,9.9164,0.9538,0.5849,8.8549,8.4193,0.2176
CC,412,0.93964,2.79392,0.8136,charge,1,5.589,4.0301,160.3,101,9.7469,0.9342,0.5922,7.2695,9.1511,0.1517
CC,412,0.93964,2.79392,0.8134,discharge,2,-22.367,4.0263,680.9,101,9.8602,1.1181,0.6302,6.589,7.7746,0.4816
CC,412,0.93964,2.79392,0.8137,charge,2,13.132,4.0323,280.2,100,10.6324,2.156,0.0605,0.01,3000.0,0.173
CC,412,0.93964,2.79392,0.8133,discharge,3,-32.15,4.0268,760.3,101,9.77,0.985,0.523,5.7084,7.2059,0.5292
CC,412,0.93964,2.79392,0.8137,charge,3,13.1,4.0339,385.0,101,11.5153,1.1863,0.05,0.01,2999.9951,0.4495
CC,412,0.93964,2.79392,0.7203,discharge,0,-2.8,3.9233,5457.6,101,9.5491,0.985,0.4696,11.8922,11.9149,0.1367
CC,412,0.93964,2.79392,0.7204,charge,0,1.397,3.9254,70.5,101,9.4384,0.9846,0.4779,7.7473,8.882,0.1185
CC,412,0.93964,2.79392,0.7203,discharge,1,-11.184,3.9236,635.5,101,9.5763,0.8603,0.4612,7.3122,6.6673,0.1986
CC,412,0.93964,2.79392,0.7204,charge,1,5.589,3.9286,160.3,101,9.4251,0.8792,0.703,5.73,8.7201,0.1645
