Repository: KikETs/ECM_HYBRID_BMS_JOINT

## Results

| Arm | Model | Size | Protocol | Result | Worst cell |
|---|---|---|---|---|---|
| SOP | 2RC table + trim (A8) | 4 effective coefficients, 2 EW states | leave-one-cell-out | usable current 69.6 % discharge, 59.5 % charge (τ = 10 s) | 59.9 % / 53.5 % (BOOST_REST) |
| SOH | dQ/dV ridge | 65 coefficients | leave-one-cell-out | RMSE 0.0094, bias −0.0005 | 0.0130 (BOOST_REST) |
| SOC | 2RC EKF, low-current gate | 3 states | leave-one-cell-out | **2.34 %p** over six sensor disturbances on estimated SOH (2.325 on true SOH), per cell 2.00–2.75 | 4.60 %p (BOOST_NEGPULSE_1S, current offset −0.10 A) |

The SOH arm was a 10,945-parameter CNN until the second audit round. Nested

File: analysis/uypydj_hppc_resistance.csv (part 3 of 225)
protocol,cycle,SOH,CAP_Ah,SOC,soc_group,direction,rate_rank,I_A,CRate_rated,tau_s,tau_actual_s,V_pre_V,V_tau_V,R_mOhm,file
CC,76,0.99023,2.94434,0.2134,9,charge,2,17.674,5.891,2.0,2.0,3.5133,3.6914,10.0769,05-17-21_13.52_CC_protocol_HPPC_IN21700_30T_cycle_#76.mat
CC,76,0.99023,2.94434,0.2134,9,charge,2,17.674,5.891,10.0,9.9,3.5133,3.7414,12.906,05-17-21_13.52_CC_protocol_HPPC_IN21700_30T_cycle_#76.mat
CC,76,0.99023,2.94434,0.213,9,discharge,3,-33.88,11.293,2.0,2.0,3.5054,3.1521,10.428,05-17-21_13.52_CC_protocol_HPPC_IN21700_30T_cycle_#76.mat
CC,76,0.99023,2.94434,0.213,9,discharge,3,-33.88,11.293,10.0,9.9,3.5054,3.0455,13.5744,05-17-21_13.52_CC_protocol_HPPC_IN21700_30T_cycle_#76.mat
CC,76,0.99023,2.94434,0.2135,9,charge,3,29.461,9.82,2.0,2.0,3.5151,3.8083,9.9521,05-17-21_13.52_CC_protocol_HPPC_IN21700_30T_cycle_#76.mat
CC,76,0.99023,2.94434,0.2135,9,charge,3,29.461,9.82,10.0,9.9,3.5151,3.8825,12.4707,05-17-21_13.52_CC_protocol_HPPC_IN21700_30T_cycle_#76.mat
CC,76,0.99023,2.94434,0.1641,10,discharge,0,-2.946,0.982,2.0,1.9,3.4402,3.4075,11.1002,05-17-21_13.52_CC_protocol_HPPC_IN21700_30T_cycle_#76.mat
CC,76,0.99023,2.94434,0.1641,10,discharge,0,-2.946,0.982,10.0,9.9,3.4402,3.3964,14.8681,05-17-21_13.52_CC_protocol_HPPC_IN21700_30T_cycle_#76.mat
CC,76,0.99023,2.94434,0.1642,10,charge,0,1.473,0.491,2.0,2.0,3.4414,3.4583,11.4732,05-17-21_13.52_CC_protocol_HPPC_IN21700_30T_cycle_#76.mat
CC,76,0.99023,2.94434,0.1642,10,charge,0,1.473,0.491,10.0,9.9,3.4414,3.4634,14.9355,05-17-21_13.52_CC_protocol_HPPC_IN21700_30T_cycle_#76.mat
CC,76,0.99023,2.94434,0.164,10,discharge,1,-11.787,3.929,2.0,2.0,3.4407,3.3095,11.1309,05-17-21_13.52_CC_protocol_HPPC_IN21700_30T_cycle_#76.mat
CC,76,0.99023,2.94434,0.164,10,discharge,1,-11.787,3.929,10.0,9.9,3.4407,3.2734,14.1936,05-17-21_13.52_CC_protocol_HPPC_IN21700_30T_cycle_#76.mat
CC,76,0.99023,2.94434,0.1642,10,charge,1,5.892,1.964,2.0,2.0,3.4454,3.5094,10.8629,05-17-21_13.52_CC_protocol_HPPC_IN21700_30T_cycle_#76.mat
CC,76,0.99023,2.94434,0.1642,10,charge,1,5.892,1.964,10.0,9.9,3.4454,3.5284,14.0879,05-17-21_13.52_CC_protocol_HPPC_IN21700_30T_cycle_#76.mat
CC,76,0.99023,2.94434,0.164,10,discharge,2,-23.568,7.856,2.0,1.9,3.4419,3.1829,10.9895,05-17-21_13.52_CC_protocol_HPPC_IN21700_30T_cycle_#76.mat
CC,76,0.99023,2.94434,0.164,10,discharge,2,-23.568,7.856,10.0,9.9,3.4419,3.0974,14.6173,05-17-21_13.52_CC_protocol_HPPC_IN21700_30T_cycle_#76.mat
CC,76,0.99023,2.94434,0.1643,10,charge,2,17.675,5.892,2.0,1.9,3.4486,3.6334,10.4551,05-17-21_13.52_CC_protocol_HPPC_IN21700_30T_cycle_#76.mat
CC,76,0.99023,2.94434,0.1643,10,charge,2,17.675,5.892,10.0,9.9,3.4486,3.6896,13.6347,05-17-21_13.52_CC_protocol_HPPC_IN21700_30T_cycle_#76.mat
CC,76,0.99023,2.94434,0.1639,10,discharge,3,-33.878,11.293,2.0,1.9,3.4414,3.0707,10.9422,05-17-21_13.52_CC_protocol_HPPC_IN21700_30T_cycle_#76.mat
CC,76,0.99023,2.94434,0.1639,10,discharge,3,-33.878,11.293,10.0,9.9,3.4414,2.9131,15.5942,05-17-21_13.52_CC_protocol_HPPC_IN21700_30T_cycle_#76.mat
CC,76,0.99023,2.94434,0.1644,10,charge,3,29.46,9.82,2.0,1.9,3.4515,3.7542,10.2749,05-17-21_13.52_CC_protocol_HPPC_IN21700_30T_cycle_#76.mat
CC,76,0.99023,2.94434,0.1644,10,charge,3,29.46,9.82,10.0,9.9,3.4515,3.8399,13.184,05-17-21_13.52_CC_protocol_HPPC_IN21700_30T_cycle_#76.mat
CC,76,0.99023,2.94434,0.115,11,discharge,0,-2.944,0.981,2.0,1.9,3.4029,3.3676,11.9905,05-17-21_13.52_CC_protocol_HPPC_IN21700_30T_cycle_#76.mat
CC,76,0.99023,2.94434,0.115,11,discharge,0,-2.944,0.981,10.0,9.9,3.4029,3.3534,16.8139,05-17-21_13.52_CC_protocol_HPPC_IN21700_30T_cycle_#76.mat
CC,76,0.99023,2.94434,0.1151,11,charge,0,1.473,0.491,2.0,1.9,3.4052,3.4222,11.5426,05-17-21_13.52_CC_protocol_HPPC_IN21700_30T_cycle_#76.mat
CC,76,0.99023,2.94434,0.1151,11,charge,0,1.473,0.491,10.0,9.9,3.4052,3.4277,15.277,05-17-21_13.52_CC_protocol_HPPC_IN21700_30T_cycle_#76.mat
CC,76,0.99023,2.94434,0.115,11,discharge,1,-11.786,3.929,2.0,1.9,3.4033,3.2608,12.0906,05-17-21_13.52_CC_protocol_HPPC_IN21700_30T_cycle_#76.mat
CC,76,0.99023,2.94434,0.115,11,discharge,1,-11.786,3.929,10.0,9.9,3.4033,3.1923,17.9026,05-17-21_13.52_CC_protocol_HPPC_IN21700_30T_cycle_#76.mat
CC,76,0.99023,2.94434,0.1151,11,charge,1,5.892,1.964,2.0,2.0,3.4114,3.4772,11.1683,05-17-21_13.52_CC_protocol_HPPC_IN21700_30T_cycle_#76.mat
CC,76,0.99023,2.94434,0.1151,11,charge,1,5.892,1.964,10.0,9.9,3.4114,3.4917,13.6293,05-17-21_13.52_CC_protocol_HPPC_IN21700_30T_cycle_#76.mat
CC,76,0.99023,2.94434,0.1149,11,discharge,2,-23.567,7.856,2.0,2.0,3.4051,3.1129,12.3987,05-17-21_13.52_CC_protocol_HPPC_IN21700_30T_cycle_#76.mat
CC,76,0.99023,2.94434,0.1149,11,discharge,2,-23.567,7.856,10.0,9.9,3.4051,2.8512,23.5032,05-17-21_13.52_CC_protocol_HPPC_IN21700_30T_cycle_#76.mat
CC,76,0.99023,2.94434,0.1152,11,charge,2,17.676,5.892,2.0,1.9,3.4145,3.6017,10.5906,05-17-21_13.52_CC_protocol_HPPC_IN21700_30T_cycle_#76.mat
CC,76,0.99023,2.94434,0.1152,11,charge,2,17.676,5.892,10.0,9.9,3.4145,3.6446,13.0177,05-17-21_13.52_CC_protocol_HPPC_IN21700_30T_cycle_#76.mat
CC,76,0.99023,2.94434,0.1148,11,discharge,3,-33.881,11.294,2.0,2.0,3.4041,2.9741,12.6915,05-17-21_13.52_CC_protocol_HPPC_IN21700_30T_cycle_#76.mat
CC,76,0.99023,2.94434,0.1148,11,discharge,3,-33.881,11.294,10.0,9.9,3.4041,2.4993,26.7052,05-17-21_13.52_CC_protocol_HPPC_IN21700_30T_cycle_#76.mat
CC,76,0.99023,2.94434,0.1153,11,charge,3,29.458,9.819,2.0,1.9,3.4161,3.7179,10.2451,05-17-21_13.52_CC_protocol_HPPC_IN21700_30T_cycle_#76.mat
CC,76,0.99023,2.94434,0.1153,11,charge,3,29.458,9.819,10.0,9.9,3.4161,3.7942,12.8352,05-17-21_13.52_CC_protocol_HPPC_IN21700_30T_cycle_#76.mat
CC,76,0.99023,2.94434,0.0659,12,discharge,0,-2.948,0.983,2.0,1.9,3.3373,3.2919,15.3992,05-17-21_13.52_CC_protocol_HPPC_IN21700_30T_cycle_#76.mat
CC,76,0.99023,2.94434,0.0659,12,discharge,0,-2.948,0.983,10.0,9.9,3.3373,3.2619,25.5749,05-17-21_13.52_CC_protocol_HPPC_IN21700_30T_cycle_#76.mat
CC,76,0.99023,2.94434,0.066,12,charge,0,1.472,0.491,2.0,1.9,3.3411,3.3623,14.3983,05-17-21_13.52_CC_protocol_HPPC_IN21700_30T_cycle_#76.mat
CC,76,0.99023,2.94434,0.066,12,charge,0,1.472,0.491,10.0,9.9,3.3411,3.3733,21.8691,05-17-21_13.52_CC_protocol_HPPC_IN21700_30T_cycle_#76.mat
CC,76,0.99023,2.94434,0.0658,12,discharge,1,-11.788,3.929,2.0,1.9,3.339,3.1366,17.17,05-17-21_13.52_CC_protocol_HPPC_IN21700_30T_cycle_#76.mat
CC,76,0.99023,2.94434,0.0658,12,discharge,1,-11.788,3.929,10.0,9.9,3.339,2.8498,41.4998,05-17-21_13.52_CC_protocol_HPPC_IN21700_30T_cycle_#76.mat
CC,76,0.99023,2.94434,0.066,12,charge,1,5.891,1.964,2.0,2.0,3.3475,3.4285,13.7491,05-17-21_13.52_CC_protocol_HPPC_IN21700_30T_cycle_#76.mat
CC,76,0.99023,2.94434,0.066,12,charge,1,5.891,1.964,10.0,9.9,3.3475,3.4609,19.2487,05-17-21_13.52_CC_protocol_HPPC_IN21700_30T_cycle_#76.mat
CC,76,0.99023,2.94434,0.0657,12,discharge,2,-22.979,7.66,2.0,1.9,3.3414,2.8685,20.5797,05-17-21_13.52_CC_protocol_HPPC_IN21700_30T_cycle_#76.mat
CC,76,0.99023,2.94434,0.0657,12,discharge,2,-22.979,7.66,10.0,9.9,3.3414,2.4997,36.6291,05-17-21_13.52_CC_protocol_HPPC_IN21700_30T_cycle_#76.mat
CC,76,0.99023,2.94434,0.0661,12,charge,2,17.677,5.892,2.0,2.0,3.3507,3.5692,12.3607,05-17-21_13.52_CC_protocol_HPPC_IN21700_30T_cycle_#76.mat
CC,76,0.99023,2.94434,0.0661,12,charge,2,17.677,5.892,10.0,9.9,3.3507,3.6185,15.1496,05-17-21_13.52_CC_protocol_HPPC_IN21700_30T_cycle_#76.mat
CC,76,0.99023,2.94434,0.0657,12,discharge,3,-19.411,6.47,2.0,1.9,3.3412,2.5678,39.8434,05-17-21_13.52_CC_protocol_HPPC_IN21700_30T_cycle_#76.mat
CC,76,0.99023,2.94434,0.0657,12,discharge,3,-19.411,6.47,10.0,9.9,3.3412,2.4998,43.3466,05-17-21_13.52_CC_protocol_HPPC_IN21700_30T_cycle_#76.mat
CC,76,0.99023,2.94434,0.0662,12,charge,3,29.46,9.82,2.0,1.9,3.3518,3.6921,11.5513,05-17-21_13.52_CC_protocol_HPPC_IN21700_30T_cycle_#76.mat
CC,76,0.99023,2.94434,0.0662,12,charge,3,29.46,9.82,10.0,9.9,3.3518,3.7619,13.9206,05-17-21_13.52_CC_protocol_HPPC_IN21700_30T_cycle_#76.mat
CC,112,0.98022,2.91458,1.0,0,discharge,0,-2.917,0.972,2.0,2.0,4.1778,4.1417,12.3745,05-22-21_23.48_CC_protocol_HPPC_IN21700_30T_cycle_#112.mat
CC,112,0.98022,2.91458,1.0,0,discharge,0,-2.917,0.972,10.0,9.9,4.1778,4.1263,17.6533,05-22-21_23.48_CC_protocol_HPPC_IN21700_30T_cycle_#112.mat
CC,112,0.98022,2.91458,1.0,0,charge,0,1.395,0.465,2.0,1.9,4.1797,4.1974,12.6873,05-22-21_23.48_CC_protocol_HPPC_IN21700_30T_cycle_#112.mat
CC,112,0.98022,2.91458,1.0,0,charge,0,1.395,0.465,10.0,9.9,4.1797,4.2002,14.6943,05-22-21_23.48_CC_protocol_HPPC_IN21700_30T_cycle_#112.mat
CC,112,0.98022,2.91458,0.9999,0,discharge,1,-11.657,3.886,2.0,2.0,4.1775,4.036,12.1386,05-22-21_23.48_CC_protocol_HPPC_IN21700_30T_cycle_#112.mat
CC,112,0.98022,2.91458,0.9999,0,discharge,1,-11.657,3.886,10.0,9.9,4.1775,3.9887,16.1963,05-22-21_23.48_CC_protocol_HPPC_IN21700_30T_cycle_#112.mat
CC,112,0.98022,2.91458,1.0,0,charge,1,1.296,0.432,2.0,1.9,4.1823,4.2002,13.8128,05-22-21_23.48_CC_protocol_HPPC_IN21700_30T_cycle_#112.mat
CC,112,0.98022,2.91458,1.0,0,charge,1,1.296,0.432,10.0,8.6,4.1823,4.2003,13.89,05-22-21_23.48_CC_protocol_HPPC_IN21700_30T_cycle_#112.mat
CC,112,0.98022,2.91458,0.9998,0,discharge,2,-23.312,7.771,2.0,2.0,4.1775,3.9008,11.8694,05-22-21_23.48_CC_protocol_HPPC_IN21700_30T_cycle_#112.mat
CC,112,0.98022,2.91458,0.9998,0,discharge,2,-23.312,7.771,10.0,9.9,4.1775,3.8319,14.825,05-22-21_23.48_CC_protocol_HPPC_IN21700_30T_cycle_#112.mat
CC,112,0.98022,2.91458,0.9998,0,charge,2,1.284,0.428,2.0,1.9,4.1834,4.2001,13.0083,05-22-21_23.48_CC_protocol_HPPC_IN21700_30T_cycle_#112.mat
CC,112,0.98022,2.91458,0.9995,0,discharge,3,-33.51,11.17,2.0,2.0,4.1768,3.7871,11.6294,05-22-21_23.48_CC_protocol_HPPC_IN21700_30T_cycle_#112.mat
CC,112,0.98022,2.91458,0.9995,0,discharge,3,-33.51,11.17,10.0,9.9,4.1768,3.709,13.96,05-22-21_23.48_CC_protocol_HPPC_IN21700_30T_cycle_#112.mat
CC,112,0.98022,2.91458,0.9993,0,charge,3,1.283,0.428,2.0,2.0,4.1835,4.2002,13.0148,05-22-21_23.48_CC_protocol_HPPC_IN21700_30T_cycle_#112.mat
CC,112,0.98022,2.91458,0.9507,1,discharge,0,-2.917,0.973,2.0,1.9,4.1033,4.0705,11.2425,05-22-21_23.48_CC_protocol_HPPC_IN21700_30T_cycle_#112.mat
CC,112,0.98022,2.91458,0.9507,1,discharge,0,-2.917,0.973,10.0,9.9,4.1033,4.0611,14.4644,05-22-21_23.48_CC_protocol_HPPC_IN21700_30T_cycle_#112.mat
CC,112,0.98022,2.91458,0.9507,1,charge,0,1.458,0.486,2.0,2.0,4.1045,4.1207,11.1073,05-22-21_23.48_CC_protocol_HPPC_IN21700_30T_cycle_#112.mat
CC,112,0.98022,2.91458,0.9507,1,charge,0,1.458,0.486,10.0,9.9,4.1045,4.1253,14.2612,05-22-21_23.48_CC_protocol_HPPC_IN21700_30T_cycle_#112.mat
CC,112,0.98022,2.91458,0.9506,1,discharge,1,-11.657,3.886,2.0,2.0,4.1033,3.9733,11.1521,05-22-21_23.48_CC_protocol_HPPC_IN21700_30T_cycle_#112.mat
CC,112,0.98022,2.91458,0.9506,1,discharge,1,-11.657,3.886,10.0,9.9,4.1033,3.9439,13.6742,05-22-21_23.48_CC_protocol_HPPC_IN21700_30T_cycle_#112.mat
CC,112,0.98022,2.91458,0.9508,1,charge,1,5.827,1.942,2.0,2.0,4.1061,4.1704,11.0341,05-22-21_23.48_CC_protocol_HPPC_IN21700_30T_cycle_#112.mat
CC,112,0.98022,2.91458,0.9508,1,charge,1,5.827,1.942,10.0,9.9,4.1061,4.1886,14.1573,05-22-21_23.48_CC_protocol_HPPC_IN21700_30T_cycle_#112.mat
CC,112,0.98022,2.91458,0.9505,1,discharge,2,-23.313,7.771,2.0,1.9,4.1035,3.8498,10.8823,05-22-21_23.48_CC_protocol_HPPC_IN21700_30T_cycle_#112.mat
CC,112,0.98022,2.91458,0.9505,1,discharge,2,-23.313,7.771,10.0,9.9,4.1035,3.8011,12.9713,05-22-21_23.48_CC_protocol_HPPC_IN21700_30T_cycle_#112.mat
CC,112,0.98022,2.91458,0.9508,1,charge,2,7.633,2.544,2.0,1.9,4.1076,4.2003,12.1443,05-22-21_23.48_CC_protocol_HPPC_IN21700_30T_cycle_#112.mat
CC,112,0.98022,2.91458,0.9508,1,charge,2,7.633,2.544,10.0,9.9,4.1076,4.2003,12.1443,05-22-21_23.48_CC_protocol_HPPC_IN21700_30T_cycle_#112.mat
CC,112,0.98022,2.91458,0.9504,1,discharge,3,-33.509,11.17,2.0,2.0,4.1038,3.744,10.7374,05-22-21_23.48_CC_protocol_HPPC_IN21700_30T_cycle_#112.mat
CC,112,0.98022,2.91458,0.9504,1,discharge,3,-33.509,11.17,10.0,9.9,4.1038,3.6805,12.6324,05-22-21_23.48_CC_protocol_HPPC_IN21700_30T_cycle_#112.mat
CC,112,0.98022,2.91458,0.9508,1,charge,3,7.584,2.528,2.0,2.0,4.1088,4.2002,12.052,05-22-21_23.48_CC_protocol_HPPC_IN21700_30T_cycle_#112.mat
CC,112,0.98022,2.91458,0.9508,1,charge,3,7.584,2.528,10.0,9.9,4.1088,4.2,12.0256,05-22-21_23.48_CC_protocol_HPPC_IN21700_30T_cycle_#112.mat
CC,112,0.98022,2.91458,0.9021,2,discharge,0,-2.916,0.972,2.0,2.0,4.0831,4.0508,11.078,05-22-21_23.48_CC_protocol_HPPC_IN21700_30T_cycle_#112.mat
CC,112,0.98022,2.91458,0.9021,2,discharge,0,-2.916,0.972,10.0,9.9,4.0831,4.0427,13.856,05-22-21_23.48_CC_protocol_HPPC_IN21700_30T_cycle_#112.mat
CC,112,0.98022,2.91458,0.9022,2,charge,0,1.456,0.485,2.0,2.0,4.0842,4.1,10.8494,05-22-21_23.48_CC_protocol_HPPC_IN21700_30T_cycle_#112.mat
CC,112,0.98022,2.91458,0.9022,2,charge,0,1.456,0.485,10.0,9.9,4.0842,4.1037,13.3901,05-22-21_23.48_CC_protocol_HPPC_IN21700_30T_cycle_#112.mat
CC,112,0.98022,2.91458,0.9021,2,discharge,1,-11.657,3.886,2.0,1.9,4.0831,3.9563,10.8776,05-22-21_23.48_CC_protocol_HPPC_IN21700_30T_cycle_#112.mat
CC,112,0.98022,2.91458,0.9021,2,discharge,1,-11.657,3.886,10.0,9.9,4.0831,3.9274,13.3568,05-22-21_23.48_CC_protocol_HPPC_IN21700_30T_cycle_#112.mat
CC,112,0.98022,2.91458,0.9022,2,charge,1,5.827,1.942,2.0,1.9,4.0855,4.1471,10.5709,05-22-21_23.48_CC_protocol_HPPC_IN21700_30T_cycle_#112.mat
CC,112,0.98022,2.91458,0.9022,2,charge,1,5.827,1.942,10.0,9.9,4.0855,4.1604,12.8533,05-22-21_23.48_CC_protocol_HPPC_IN21700_30T_cycle_#112.mat
CC,112,0.98022,2.91458,0.902,2,discharge,2,-23.312,7.771,2.0,1.9,4.0824,3.8343,10.6426,05-22-21_23.48_CC_protocol_HPPC_IN21700_30T_cycle_#112.mat
CC,112,0.98022,2.91458,0.902,2,discharge,2,-23.312,7.771,10.0,9.9,4.0824,3.7846,12.7745,05-22-21_23.48_CC_protocol_HPPC_IN21700_30T_cycle_#112.mat
CC,112,0.98022,2.91458,0.9023,2,charge,2,10.09,3.363,2.0,1.9,4.0868,4.2003,11.2488,05-22-21_23.48_CC_protocol_HPPC_IN21700_30T_cycle_#112.mat
CC,112,0.98022,2.91458,0.9023,2,charge,2,10.09,3.363,10.0,9.9,4.0868,4.2002,11.2389,05-22-21_23.48_CC_protocol_HPPC_IN21700_30T_cycle_#112.mat
CC,112,0.98022,2.91458,0.9019,2,discharge,3,-33.512,11.171,2.0,1.9,4.0836,3.7325,10.4768,05-22-21_23.48_CC_protocol_HPPC_IN21700_30T_cycle_#112.mat
CC,112,0.98022,2.91458,0.9019,2,discharge,3,-33.512,11.171,10.0,9.9,4.0836,3.6616,12.5925,05-22-21_23.48_CC_protocol_HPPC_IN21700_30T_cycle_#112.mat
CC,112,0.98022,2.91458,0.9023,2,charge,3,10.085,3.362,2.0,2.0,4.087,4.2003,11.2345,05-22-21_23.48_CC_protocol_HPPC_IN21700_30T_cycle_#112.mat
CC,112,0.98022,2.91458,0.9023,2,charge,3,10.085,3.362,10.0,9.9,4.087,4.2002,11.2246,05-22-21_23.48_CC_protocol_HPPC_IN21700_30T_cycle_#112.mat
CC,112,0.98022,2.91458,0.805,3,discharge,0,-2.913,0.971,2.0,2.0,4.0303,3.9971,11.3956,05-22-21_23.48_CC_protocol_HPPC_IN21700_30T_cycle_#112.mat
CC,112,0.98022,2.91458,0.805,3,discharge,0,-2.913,0.971,10.0,9.9,4.0303,3.9843,15.7891,05-22-21_23.48_CC_protocol_HPPC_IN21700_30T_cycle_#112.mat
CC,112,0.98022,2.91458,0.8051,3,charge,0,1.458,0.486,2.0,2.0,4.0319,4.0478,10.9031,05-22-21_23.48_CC_protocol_HPPC_IN21700_30T_cycle_#112.mat
CC,112,0.98022,2.91458,0.8051,3,charge,0,1.458,0.486,10.0,9.9,4.0319,4.053,14.4689,05-22-21_23.48_CC_protocol_HPPC_IN21700_30T_cycle_#112.mat
CC,112,0.98022,2.91458,0.8049,3,discharge,1,-11.657,3.886,2.0,2.0,4.0303,3.8981,11.3408,05-22-21_23.48_CC_protocol_HPPC_IN21700_30T_cycle_#112.mat
CC,112,0.98022,2.91458,0.8049,3,discharge,1,-11.657,3.886,10.0,9.9,4.0303,3.8548,15.0553,05-22-21_23.48_CC_protocol_HPPC_IN21700_30T_cycle_#112.mat
CC,112,0.98022,2.91458,0.8051,3,charge,1,5.827,1.942,2.0,1.9,4.0337,4.0954,10.5881,05-22-21_23.48_CC_protocol_HPPC_IN21700_30T_cycle_#112.mat
CC,112,0.98022,2.91458,0.8051,3,charge,1,5.827,1.942,10.0,9.9,4.0337,4.1122,13.4711,05-22-21_23.48_CC_protocol_HPPC_IN21700_30T_cycle_#112.mat
CC,112,0.98022,2.91458,0.8048,3,discharge,2,-23.311,7.77,2.0,1.9,4.0305,3.7748,10.9691,05-22-21_23.48_CC_protocol_HPPC_IN21700_30T_cycle_#112.mat
CC,112,0.98022,2.91458,0.8048,3,discharge,2,-23.311,7.77,10.0,9.9,4.0305,3.7053,13.9505,05-22-21_23.48_CC_protocol_HPPC_IN21700_30T_cycle_#112.mat
CC,112,0.98022,2.91458,0.8052,3,charge,2,14.775,4.925,2.0,1.9,4.0343,4.2002,11.2284,05-22-21_23.48_CC_protocol_HPPC_IN21700_30T_cycle_#112.mat
CC,112,0.98022,2.91458,0.8052,3,charge,2,14.775,4.925,10.0,9.9,4.0343,4.2002,11.2284,05-22-21_23.48_CC_protocol_HPPC_IN21700_30T_cycle_#112.mat
CC,112,0.98022,2.91458,0.8048,3,discharge,3,-33.511,11.17,2.0,2.0,4.0309,3.6703,10.7606,05-22-21_23.48_CC_protocol_HPPC_IN21700_30T_cycle_#112.mat
CC,112,0.98022,2.91458,0.8048,3,discharge,3,-33.511,11.17,10.0,9.9,4.0309,3.581,13.4254,05-22-21_23.48_CC_protocol_HPPC_IN21700_30T_cycle_#112.mat
CC,112,0.98022,2.91458,0.8052,3,charge,3,14.828,4.943,2.0,2.0,4.036,4.2002,11.0736,05-22-21_23.48_CC_protocol_HPPC_IN21700_30T_cycle_#112.mat
CC,112,0.98022,2.91458,0.8052,3,charge,3,14.828,4.943,10.0,9.9,4.036,4.2001,11.0669,05-22-21_23.48_CC_protocol_HPPC_IN21700_30T_cycle_#112.mat
CC,112,0.98022,2.91458,0.7078,4,discharge,0,-2.916,0.972,2.0,2.0,3.9235,3.8915,10.9758,05-22-21_23.48_CC_protocol_HPPC_IN21700_30T_cycle_#112.mat
CC,112,0.98022,2.91458,0.7078,4,discharge,0,-2.916,0.972,10.0,9.9,3.9235,3.8779,15.6405,05-22-21_23.48_CC_protocol_HPPC_IN21700_30T_cycle_#112.mat
CC,112,0.98022,2.91458,0.7079,4,charge,0,1.454,0.485,2.0,1.9,3.9256,3.9419,11.2081,05-22-21_23.48_CC_protocol_HPPC_IN21700_30T_cycle_#112.mat
CC,112,0.98022,2.91458,0.7079,4,charge,0,1.454,0.485,10.0,9.9,3.9256,3.9469,14.6462,05-22-21_23.48_CC_protocol_HPPC_IN21700_30T_cycle_#112.mat
CC,112,0.98022,2.91458,0.7078,4,discharge,1,-11.655,3.885,2.0,2.0,3.9242,3.7939,11.1798,05-22-21_23.48_CC_protocol_HPPC_IN21700_30T_cycle_#112.mat
CC,112,0.98022,2.91458,0.7078,4,discharge,1,-11.655,3.885,10.0,9.9,3.9242,3.7546,14.5517,05-22-21_23.48_CC_protocol_HPPC_IN21700_30T_cycle_#112.mat
CC,112,0.98022,2.91458,0.7079,4,charge,1,5.827,1.942,2.0,2.0,3.9291,3.9889,10.2619,05-22-21_23.48_CC_protocol_HPPC_IN21700_30T_cycle_#112.mat
CC,112,0.98022,2.91458,0.7079,4,charge,1,5.827,1.942,10.0,9.9,3.9291,4.0027,12.63,05-22-21_23.48_CC_protocol_HPPC_IN21700_30T_cycle_#112.mat
CC,112,0.98022,2.91458,0.7077,4,discharge,2,-23.312,7.771,2.0,2.0,3.9237,3.6731,10.7498,05-22-21_23.48_CC_protocol_HPPC_IN21700_30T_cycle_#112.mat
CC,112,0.98022,2.91458,0.7077,4,discharge,2,-23.312,7.771,10.0,9.9,3.9237,3.6175,13.1349,05-22-21_23.48_CC_protocol_HPPC_IN21700_30T_cycle_#112.mat
CC,112,0.98022,2.91458,0.708,4,charge,2,17.482,5.827,2.0,2.0,3.9304,4.1021,9.8215,05-22-21_23.48_CC_protocol_HPPC_IN21700_30T_cycle_#112.mat
CC,112,0.98022,2.91458,0.708,4,charge,2,17.482,5.827,10.0,9.9,3.9304,4.1432,12.1725,05-22-21_23.48_CC_protocol_HPPC_IN21700_30T_cycle_#112.mat
CC,112,0.98022,2.91458,0.7076,4,discharge,3,-33.508,11.169,2.0,2.0,3.925,3.5733,10.496,05-22-21_23.48_CC_protocol_HPPC_IN21700_30T_cycle_#112.mat
CC,112,0.98022,2.91458,0.7076,4,discharge,3,-33.508,11.169,10.0,9.9,3.925,3.4994,12.7014,05-22-21_23.48_CC_protocol_HPPC_IN21700_30T_cycle_#112.mat
CC,112,0.98022,2.91458,0.7081,4,charge,3,25.219,8.406,2.0,2.0,3.9309,4.2003,10.6824,05-22-21_23.48_CC_protocol_HPPC_IN21700_30T_cycle_#112.mat
CC,112,0.98022,2.91458,0.7081,4,charge,3,25.219,8.406,10.0,9.9,3.9309,4.2001,10.6745,05-22-21_23.48_CC_protocol_HPPC_IN21700_30T_cycle_#112.mat
CC,112,0.98022,2.91458,0.6107,5,discharge,0,-2.918,0.973,2.0,2.0,3.8498,3.8158,11.6522,05-22-21_23.48_CC_protocol_HPPC_IN21700_30T_cycle_#112.mat
CC,112,0.98022,2.91458,0.6107,5,discharge,0,-2.918,0.973,10.0,9.9,3.8498,3.8004,16.93,05-22-21_23.48_CC_protocol_HPPC_IN21700_30T_cycle_#112.mat
CC,112,0.98022,2.91458,0.6108,5,charge,0,1.458,0.486,2.0,1.9,3.8515,3.8678,11.1805,05-22-21_23.48_CC_protocol_HPPC_IN21700_30T_cycle_#112.mat
CC,112,0.98022,2.91458,0.6108,5,charge,0,1.458,0.486,10.0,9.9,3.8515,3.8736,15.1588,05-22-21_23.48_CC_protocol_HPPC_IN21700_30T_cycle_#112.mat
CC,112,0.98022,2.91458,0.6107,5,discharge,1,-11.655,3.885,2.0,1.9,3.8497,3.7185,11.257,05-22-21_23.48_CC_protocol_HPPC_IN21700_30T_cycle_#112.mat
CC,112,0.98022,2.91458,0.6107,5,discharge,1,-11.655,3.885,10.0,9.9,3.8497,3.6785,14.689,05-22-21_23.48_CC_protocol_HPPC_IN21700_30T_cycle_#112.mat
CC,112,0.98022,2.91458,0.6108,5,charge,1,5.827,1.942,2.0,1.9,3.8538,3.9167,10.7948,05-22-21_23.48_CC_protocol_HPPC_IN21700_30T_cycle_#112.mat
CC,112,0.98022,2.91458,0.6108,5,charge,1,5.827,1.942,10.0,9.9,3.8538,3.9338,13.7294,05-22-21_23.48_CC_protocol_HPPC_IN21700_30T_cycle_#112.mat
CC,112,0.98022,2.91458,0.6106,5,discharge,2,-23.31,7.77,2.0,2.0,3.8495,3.5966,10.8494,05-22-21_23.48_CC_protocol_HPPC_IN21700_30T_cycle_#112.mat
CC,112,0.98022,2.91458,0.6106,5,discharge,2,-23.31,7.77,10.0,9.9,3.8495,3.5374,13.3891,05-22-21_23.48_CC_protocol_HPPC_IN21700_30T_cycle_#112.mat
CC,112,0.98022,2.91458,0.6109,5,charge,2,17.483,5.828,2.0,2.0,3.8556,4.0339,10.1985,05-22-21_23.48_CC_protocol_HPPC_IN21700_30T_cycle_#112.mat
CC,112,0.98022,2.91458,0.6109,5,charge,2,17.483,5.828,10.0,9.9,3.8556,4.0737,12.475,05-22-21_23.48_CC_protocol_HPPC_IN21700_30T_cycle_#112.mat
CC,112,0.98022,2.91458,0.6105,5,discharge,3,-33.51,11.17,2.0,2.0,3.8496,3.4964,10.5401,05-22-21_23.48_CC_protocol_HPPC_IN21700_30T_cycle_#112.mat
CC,112,0.98022,2.91458,0.6105,5,discharge,3,-33.51,11.17,10.0,9.9,3.8496,3.4165,12.9245,05-22-21_23.48_CC_protocol_HPPC_IN21700_30T_cycle_#112.mat
CC,112,0.98022,2.91458,0.611,5,charge,3,29.138,9.713,2.0,2.0,3.8567,4.1448,9.8874,05-22-21_23.48_CC_protocol_HPPC_IN21700_30T_cycle_#112.mat
CC,112,0.98022,2.91458,0.611,5,charge,3,29.138,9.713,10.0,9.9,3.8567,4.2001,11.7853,05-22-21_23.48_CC_protocol_HPPC_IN21700_30T_cycle_#112.mat
CC,112,0.98022,2.91458,0.5136,6,discharge,0,-2.916,0.972,2.0,2.0,3.734,3.7037,10.3924,05-22-21_23.48_CC_protocol_HPPC_IN21700_30T_cycle_#112.mat
CC,112,0.98022,2.91458,0.5136,6,discharge,0,-2.916,0.972,10.0,9.9,3.734,3.694,13.7193,05-22-21_23.48_CC_protocol_HPPC_IN21700_30T_cycle_#112.mat
CC,112,0.98022,2.91458,0.5136,6,charge,0,1.456,0.485,2.0,2.0,3.7352,3.7498,10.0275,05-22-21_23.48_CC_protocol_HPPC_IN21700_30T_cycle_#112.mat
CC,112,0.98022,2.91458,0.5136,6,charge,0,1.456,0.485,10.0,9.9,3.7352,3.7541,12.9808,05-22-21_23.48_CC_protocol_HPPC_IN21700_30T_cycle_#112.mat
CC,112,0.98022,2.91458,0.5135,6,discharge,1,-11.657,3.886,2.0,1.9,3.7342,3.6147,10.2514,05-22-21_23.48_CC_protocol_HPPC_IN21700_30T_cycle_#112.mat
CC,112,0.98022,2.91458,0.5135,6,discharge,1,-11.657,3.886,10.0,9.9,3.7342,3.58,13.2281,05-22-21_23.48_CC_protocol_HPPC_IN21700_30T_cycle_#112.mat
CC,112,0.98022,2.91458,0.5137,6,charge,1,5.825,1.942,2.0,2.0,3.737,3.7961,10.1463,05-22-21_23.48_CC_protocol_HPPC_IN21700_30T_cycle_#112.mat
CC,112,0.98022,2.91458,0.5137,6,charge,1,5.825,1.942,10.0,9.9,3.737,3.8121,12.8931,05-22-21_23.48_CC_protocol_HPPC_IN21700_30T_cycle_#112.mat
CC,112,0.98022,2.91458,0.5134,6,discharge,2,-23.31,7.77,2.0,1.9,3.7343,3.4975,10.1587,05-22-21_23.48_CC_protocol_HPPC_IN21700_30T_cycle_#112.mat
CC,112,0.98022,2.91458,0.5134,6,discharge,2,-23.31,7.77,10.0,9.9,3.7343,3.4351,12.8357,05-22-21_23.48_CC_protocol_HPPC_IN21700_30T_cycle_#112.mat
CC,112,0.98022,2.91458,0.5138,6,charge,2,17.481,5.827,2.0,2.0,3.7387,3.9136,10.0051,05-22-21_23.48_CC_protocol_HPPC_IN21700_30T_cycle_#112.mat
CC,112,0.98022,2.91458,0.5138,6,charge,2,17.481,5.827,10.0,9.9,3.7387,3.9571,12.4936,05-22-21_23.48_CC_protocol_HPPC_IN21700_30T_cycle_#112.mat
CC,112,0.98022,2.91458,0.5133,6,discharge,3,-33.51,11.17,2.0,1.9,3.7343,3.3971,10.0627,05-22-21_23.48_CC_protocol_HPPC_IN21700_30T_cycle_#112.mat
CC,112,0.98022,2.91458,0.5133,6,discharge,3,-33.51,11.17,10.0,9.9,3.7343,3.3109,12.635,05-22-21_23.48_CC_protocol_HPPC_IN21700_30T_cycle_#112.mat
CC,112,0.98022,2.91458,0.5139,6,charge,3,29.137,9.712,2.0,2.0,3.7402,4.0268,9.8363,05-22-21_23.48_CC_protocol_HPPC_IN21700_30T_cycle_#112.mat
CC,112,0.98022,2.91458,0.5139,6,charge,3,29.137,9.712,10.0,9.9,3.7402,4.0989,12.3108,05-22-21_23.48_CC_protocol_HPPC_IN21700_30T_cycle_#112.mat
CC,112,0.98022,2.91458,0.4164,7,discharge,0,-2.916,0.972,2.0,2.0,3.6519,3.6232,9.8429,05-22-21_23.48_CC_protocol_HPPC_IN21700_30T_cycle_#112.mat
CC,112,0.98022,2.91458,0.4164,7,discharge,0,-2.916,0.972,10.0,9.9,3.6519,3.614,12.9981,05-22-21_23.48_CC_protocol_HPPC_IN21700_30T_cycle_#112.mat
CC,112,0.98022,2.91458,0.4165,7,charge,0,1.456,0.485,2.0,2.0,3.6533,3.6686,10.5075,05-22-21_23.48_CC_protocol_HPPC_IN21700_30T_cycle_#112.mat
CC,112,0.98022,2.91458,0.4165,7,charge,0,1.456,0.485,10.0,9.9,3.6533,3.6728,13.3919,05-22-21_23.48_CC_protocol_HPPC_IN21700_30T_cycle_#112.mat
CC,112,0.98022,2.91458,0.4164,7,discharge,1,-11.655,3.885,2.0,2.0,3.6527,3.5347,10.1244,05-22-21_23.48_CC_protocol_HPPC_IN21700_30T_cycle_#112.mat
CC,112,0.98022,2.91458,0.4164,7,discharge,1,-11.655,3.885,10.0,9.9,3.6527,3.5,13.1017,05-22-21_23.48_CC_protocol_HPPC_IN21700_30T_cycle_#112.mat
CC,112,0.98022,2.91458,0.4165,7,charge,1,5.827,1.942,2.0,2.0,3.6555,3.7146,10.1426,05-22-21_23.48_CC_protocol_HPPC_IN21700_30T_cycle_#112.mat
CC,112,0.98022,2.91458,0.4165,7,charge,1,5.827,1.942,10.0,9.9,3.6555,3.73,12.7855,05-22-21_23.48_CC_protocol_HPPC_IN21700_30T_cycle_#112.mat
CC,112,0.98022,2.91458,0.4163,7,discharge,2,-23.31,7.77,2.0,2.0,3.6529,3.417,10.1201,05-22-21_23.48_CC_protocol_HPPC_IN21700_30T_cycle_#112.mat
CC,112,0.98022,2.91458,0.4163,7,discharge,2,-23.31,7.77,10.0,9.9,3.6529,3.3555,12.7585,05-22-21_23.48_CC_protocol_HPPC_IN21700_30T_cycle_#112.mat
CC,112,0.98022,2.91458,0.4166,7,charge,2,17.481,5.827,2.0,2.0,3.6582,3.8305,9.8564,05-22-21_23.48_CC_protocol_HPPC_IN21700_30T_cycle_#112.mat
CC,112,0.98022,2.91458,0.4166,7,charge,2,17.481,5.827,10.0,9.9,3.6582,3.8687,12.0416,05-22-21_23.48_CC_protocol_HPPC_IN21700_30T_cycle_#112.mat
CC,112,0.98022,2.91458,0.4162,7,discharge,3,-33.51,11.17,2.0,2.0,3.6532,3.3159,10.0657,05-22-21_23.48_CC_protocol_HPPC_IN21700_30T_cycle_#112.mat
CC,112,0.98022,2.91458,0.4162,7,discharge,3,-33.51,11.17,10.0,9.9,3.6532,3.2316,12.5813,05-22-21_23.48_CC_protocol_HPPC_IN21700_30T_cycle_#112.mat
CC,112,0.98022,2.91458,0.4167,7,charge,3,29.138,9.713,2.0,2.0,3.6593,3.9425,9.7193,05-22-21_23.48_CC_protocol_HPPC_IN21700_30T_cycle_#112.mat
CC,112,0.98022,2.91458,0.4167,7,charge,3,29.138,9.713,10.0,9.9,3.6593,4.006,11.8986,05-22-21_23.48_CC_protocol_HPPC_IN21700_30T_cycle_#112.mat
CC,112,0.98022,2.91458,0.3193,8,discharge,0,-2.916,0.972,2.0,2.0,3.5932,3.5633,10.2531,05-22-21_23.48_CC_protocol_HPPC_IN21700_30T_cycle_#112.mat
CC,112,0.98022,2.91458,0.3193,8,discharge,0,-2.916,0.972,10.0,9.9,3.5932,3.5541,13.4079,05-22-21_23.48_CC_protocol_HPPC_IN21700_30T_cycle_#112.mat
CC,112,0.98022,2.91458,0.3193,8,charge,0,1.458,0.486,2.0,2.0,3.5943,3.6089,10.0144,05-22-21_23.48_CC_protocol_HPPC_IN21700_30T_cycle_#112.mat
CC,112,0.98022,2.91458,0.3193,8,charge,0,1.458,0.486,10.0,9.9,3.5943,3.613,12.8267,05-22-21_23.48_CC_protocol_HPPC_IN21700_30T_cycle_#112.mat
CC,112,0.98022,2.91458,0.3193,8,discharge,1,-11.657,3.886,2.0,2.0,3.5932,3.4745,10.1827,05-22-21_23.48_CC_protocol_HPPC_IN21700_30T_cycle_#112.mat
CC,112,0.98022,2.91458,0.3193,8,discharge,1,-11.657,3.886,10.0,9.9,3.5932,3.4394,13.1938,05-22-21_23.48_CC_protocol_HPPC_IN21700_30T_cycle_#112.mat
CC,112,0.98022,2.91458,0.3194,8,charge,1,5.827,1.942,2.0,1.9,3.5962,3.6543,9.9708,05-22-21_23.48_CC_protocol_HPPC_IN21700_30T_cycle_#112.mat
CC,112,0.98022,2.91458,0.3194,8,charge,1,5.827,1.942,10.0,9.9,3.5962,3.6706,12.7681,05-22-21_23.48_CC_protocol_HPPC_IN21700_30T_cycle_#112.mat
CC,112,0.98022,2.91458,0.3191,8,discharge,2,-23.31,7.77,2.0,2.0,3.5929,3.3559,10.1673,05-22-21_23.48_CC_protocol_HPPC_IN21700_30T_cycle_#112.mat
CC,112,0.98022,2.91458,0.3191,8,discharge,2,-23.31,7.77,10.0,9.9,3.5929,3.2921,12.9043,05-22-21_23.48_CC_protocol_HPPC_IN21700_30T_cycle_#112.mat
CC,112,0.98022,2.91458,0.3195,8,charge,2,17.483,5.828,2.0,1.9,3.5985,3.7707,9.8496,05-22-21_23.48_CC_protocol_HPPC_IN21700_30T_cycle_#112.mat
CC,112,0.98022,2.91458,0.3195,8,charge,2,17.483,5.828,10.0,9.9,3.5985,3.8099,12.0917,05-22-21_23.48_CC_protocol_HPPC_IN21700_30T_cycle_#112.mat
CC,112,0.98022,2.91458,0.3191,8,discharge,3,-33.51,11.17,2.0,2.0,3.5928,3.2541,10.1074,05-22-21_23.48_CC_protocol_HPPC_IN21700_30T_cycle_#112.mat
CC,112,0.98022,2.91458,0.3191,8,discharge,3,-33.51,11.17,10.0,9.9,3.5928,3.1656,12.7484,05-22-21_23.48_CC_protocol_HPPC_IN21700_30T_cycle_#112.mat
CC,112,0.98022,2.91458,0.3196,8,charge,3,29.14,9.713,2.0,2.0,3.6005,3.884,9.7289,05-22-21_23.48_CC_protocol_HPPC_IN21700_30T_cycle_#112.mat
CC,112,0.98022,2.91458,0.3196,8,charge,3,29.14,9.713,10.0,9.9,3.6005,3.9439,11.7845,05-22-21_23.48_CC_protocol_HPPC_IN21700_30T_cycle_#112.mat
CC,112,0.98022,2.91458,0.2222,9,discharge,0,-2.916,0.972,2.0,2.0,3.5058,3.4748,10.6303,05-22-21_23.48_CC_protocol_HPPC_IN21700_30T_cycle_#112.mat
CC,112,0.98022,2.91458,0.2222,9,discharge,0,-2.916,0.972,10.0,9.9,3.5058,3.4646,14.128,05-22-21_23.48_CC_protocol_HPPC_IN21700_30T_cycle_#112.mat
CC,112,0.98022,2.91458,0.2222,9,charge,0,1.456,0.485,2.0,1.9,3.5075,3.5227,10.441,05-22-21_23.48_CC_protocol_HPPC_IN21700_30T_cycle_#112.mat
CC,112,0.98022,2.91458,0.2222,9,charge,0,1.456,0.485,10.0,9.9,3.5075,3.5274,13.6695,05-22-21_23.48_CC_protocol_HPPC_IN21700_30T_cycle_#112.mat
CC,112,0.98022,2.91458,0.2221,9,discharge,1,-11.658,3.886,2.0,2.0,3.5062,3.3818,10.6708,05-22-21_23.48_CC_protocol_HPPC_IN21700_30T_cycle_#112.mat
CC,112,0.98022,2.91458,0.2221,9,discharge,1,-11.658,3.886,10.0,9.9,3.5062,3.3454,13.7931,05-22-21_23.48_CC_protocol_HPPC_IN21700_30T_cycle_#112.mat
CC,112,0.98022,2.91458,0.2223,9,charge,1,5.827,1.942,2.0,1.9,3.5129,3.574,10.4859,05-22-21_23.48_CC_protocol_HPPC_IN21700_30T_cycle_#112.mat
CC,112,0.98022,2.91458,0.2223,9,charge,1,5.827,1.942,10.0,9.9,3.5129,3.5916,13.5063,05-22-21_23.48_CC_protocol_HPPC_IN21700_30T_cycle_#112.mat
CC,112,0.98022,2.91458,0.222,9,discharge,2,-23.311,7.77,2.0,2.0,3.5096,3.26,10.7074,05-22-21_23.48_CC_protocol_HPPC_IN21700_30T_cycle_#112.mat
CC,112,0.98022,2.91458,0.222,9,discharge,2,-23.311,7.77,10.0,9.9,3.5096,3.1852,13.9162,05-22-21_23.48_CC_protocol_HPPC_IN21700_30T_cycle_#112.mat
CC,112,0.98022,2.91458,0.2223,9,charge,2,17.48,5.827,2.0,1.9,3.5179,3.6962,10.2002,05-22-21_23.48_CC_protocol_HPPC_IN21700_30T_cycle_#112.mat
CC,112,0.98022,2.91458,0.2223,9,charge,2,17.48,5.827,10.0,9.9,3.5179,3.7478,13.1522,05-22-21_23.48_CC_protocol_HPPC_IN21700_30T_cycle_#112.mat
CC,112,0.98022,2.91458,0.2219,9,discharge,3,-33.507,11.169,2.0,1.9,3.51,3.1552,10.5888,05-22-21_23.48_CC_protocol_HPPC_IN21700_30T_cycle_#112.mat
CC,112,0.98022,2.91458,0.2219,9,discharge,3,-33.507,11.169,10.0,9.9,3.51,3.0437,13.9165,05-22-21_23.48_CC_protocol_HPPC_IN21700_30T_cycle_#112.mat
CC,112,0.98022,2.91458,0.2225,9,charge,3,29.139,9.713,2.0,2.0,3.5203,3.816,10.1479,05-22-21_23.48_CC_protocol_HPPC_IN21700_30T_cycle_#112.mat
CC,112,0.98022,2.91458,0.2225,9,charge,3,29.139,9.713,10.0,9.9,3.5203,3.8904,12.7012,05-22-21_23.48_CC_protocol_HPPC_IN21700_30T_cycle_#112.mat
CC,112,0.98022,2.91458,0.1736,10,discharge,0,-2.914,0.971,2.0,1.9,3.4465,3.4146,10.9472,05-22-21_23.48_CC_protocol_HPPC_IN21700_30T_cycle_#112.mat
CC,112,0.98022,2.91458,0.1736,10,discharge,0,-2.914,0.971,10.0,9.9,3.4465,3.4035,14.7563,05-22-21_23.48_CC_protocol_HPPC_IN21700_30T_cycle_#112.mat
CC,112,0.98022,2.91458,0.1736,10,charge,0,1.456,0.485,2.0,2.0,3.4491,3.4651,10.9913,05-22-21_23.48_CC_protocol_HPPC_IN21700_30T_cycle_#112.mat
CC,112,0.98022,2.91458,0.1736,10,charge,0,1.456,0.485,10.0,9.9,3.4491,3.4702,14.4947,05-22-21_23.48_CC_protocol_HPPC_IN21700_30T_cycle_#112.mat
CC,112,0.98022,2.91458,0.1735,10,discharge,1,-11.658,3.886,2.0,2.0,3.447,3.3173,11.1254,05-22-21_23.48_CC_protocol_HPPC_IN21700_30T_cycle_#112.mat
CC,112,0.98022,2.91458,0.1735,10,discharge,1,-11.658,3.886,10.0,9.9,3.447,3.2797,14.3507,05-22-21_23.48_CC_protocol_HPPC_IN21700_30T_cycle_#112.mat
CC,112,0.98022,2.91458,0.1737,10,charge,1,5.825,1.942,2.0,1.9,3.453,3.5156,10.747,05-22-21_23.48_CC_protocol_HPPC_IN21700_30T_cycle_#112.mat
CC,112,0.98022,2.91458,0.1737,10,charge,1,5.825,1.942,10.0,9.9,3.453,3.535,14.0775,05-22-21_23.48_CC_protocol_HPPC_IN21700_30T_cycle_#112.mat
CC,112,0.98022,2.91458,0.1734,10,discharge,2,-23.313,7.771,2.0,1.9,3.4491,3.1908,11.0797,05-22-21_23.48_CC_protocol_HPPC_IN21700_30T_cycle_#112.mat
CC,112,0.98022,2.91458,0.1734,10,discharge,2,-23.313,7.771,10.0,9.9,3.4491,3.1052,14.7514,05-22-21_23.48_CC_protocol_HPPC_IN21700_30T_cycle_#112.mat
CC,112,0.98022,2.91458,0.1738,10,charge,2,17.483,5.828,2.0,1.9,3.4551,3.6391,10.5245,05-22-21_23.48_CC_protocol_HPPC_IN21700_30T_cycle_#112.mat
CC,112,0.98022,2.91458,0.1738,10,charge,2,17.483,5.828,10.0,9.9,3.4551,3.6949,13.7162,05-22-21_23.48_CC_protocol_HPPC_IN21700_30T_cycle_#112.mat
CC,112,0.98022,2.91458,0.1733,10,discharge,3,-33.509,11.17,2.0,2.0,3.4477,3.0767,11.0717,05-22-21_23.48_CC_protocol_HPPC_IN21700_30T_cycle_#112.mat
CC,112,0.98022,2.91458,0.1733,10,discharge,3,-33.509,11.17,10.0,9.9,3.4477,2.9242,15.6227,05-22-21_23.48_CC_protocol_HPPC_IN21700_30T_cycle_#112.mat
CC,112,0.98022,2.91458,0.1739,10,charge,3,29.138,9.713,2.0,2.0,3.4579,3.7604,10.3816,05-22-21_23.48_CC_protocol_HPPC_IN21700_30T_cycle_#112.mat
CC,112,0.98022,2.91458,0.1739,10,charge,3,29.138,9.713,10.0,9.9,3.4579,3.8439,13.2473,05-22-21_23.48_CC_protocol_HPPC_IN21700_30T_cycle_#112.mat
CC,112,0.98022,2.91458,0.125,11,discharge,0,-2.918,0.973,2.0,1.9,3.4071,3.3722,11.959,05-22-21_23.48_CC_protocol_HPPC_IN21700_30T_cycle_#112.mat
CC,112,0.98022,2.91458,0.125,11,discharge,0,-2.918,0.973,10.0,9.9,3.4071,3.3588,16.5507,05-22-21_23.48_CC_protocol_HPPC_IN21700_30T_cycle_#112.mat
CC,112,0.98022,2.91458,0.1251,11,charge,0,1.458,0.486,2.0,2.0,3.4095,3.4264,11.5952,05-22-21_23.48_CC_protocol_HPPC_IN21700_30T_cycle_#112.mat
CC,112,0.98022,2.91458,0.1251,11,charge,0,1.458,0.486,10.0,9.9,3.4095,3.4315,15.0943,05-22-21_23.48_CC_protocol_HPPC_IN21700_30T_cycle_#112.mat
CC,112,0.98022,2.91458,0.125,11,discharge,1,-11.656,3.885,2.0,2.0,3.407,3.2664,12.0625,05-22-21_23.48_CC_protocol_HPPC_IN21700_30T_cycle_#112.mat
CC,112,0.98022,2.91458,0.125,11,discharge,1,-11.656,3.885,10.0,9.9,3.407,3.2037,17.4417,05-22-21_23.48_CC_protocol_HPPC_IN21700_30T_cycle_#112.mat
CC,112,0.98022,2.91458,0.1251,11,charge,1,5.827,1.942,2.0,1.9,3.4148,3.4802,11.2236,05-22-21_23.48_CC_protocol_HPPC_IN21700_30T_cycle_#112.mat
CC,112,0.98022,2.91458,0.1251,11,charge,1,5.827,1.942,10.0,9.9,3.4148,3.4951,13.7807,05-22-21_23.48_CC_protocol_HPPC_IN21700_30T_cycle_#112.mat
CC,112,0.98022,2.91458,0.1248,11,discharge,2,-23.313,7.771,2.0,2.0,3.4094,3.1219,12.3322,05-22-21_23.48_CC_protocol_HPPC_IN21700_30T_cycle_#112.mat
CC,112,0.98022,2.91458,0.1248,11,discharge,2,-23.313,7.771,10.0,9.9,3.4094,2.8915,22.2151,05-22-21_23.48_CC_protocol_HPPC_IN21700_30T_cycle_#112.mat
CC,112,0.98022,2.91458,0.1252,11,charge,2,17.481,5.827,2.0,1.9,3.4188,3.604,10.5944,05-22-21_23.48_CC_protocol_HPPC_IN21700_30T_cycle_#112.mat
CC,112,0.98022,2.91458,0.1252,11,charge,2,17.481,5.827,10.0,9.9,3.4188,3.6477,13.0942,05-22-21_23.48_CC_protocol_HPPC_IN21700_30T_cycle_#112.mat
CC,112,0.98022,2.91458,0.1248,11,discharge,3,-33.513,11.171,2.0,1.9,3.4083,2.9908,12.4579,05-22-21_23.48_CC_protocol_HPPC_IN21700_30T_cycle_#112.mat
CC,112,0.98022,2.91458,0.1248,11,discharge,3,-33.513,11.171,10.0,9.9,3.4083,2.4995,27.1178,05-22-21_23.48_CC_protocol_HPPC_IN21700_30T_cycle_#112.mat
CC,112,0.98022,2.91458,0.1253,11,charge,3,29.138,9.713,2.0,1.9,3.4207,3.7199,10.2684,05-22-21_23.48_CC_protocol_HPPC_IN21700_30T_cycle_#112.mat
CC,112,0.98022,2.91458,0.1253,11,charge,3,29.138,9.713,10.0,9.9,3.4207,3.7972,12.9213,05-22-21_23.48_CC_protocol_HPPC_IN21700_30T_cycle_#112.mat
CC,112,0.98022,2.91458,0.0764,12,discharge,0,-2.916,0.972,2.0,2.0,3.3522,3.3082,15.0881,05-22-21_23.48_CC_protocol_HPPC_IN21700_30T_cycle_#112.mat
CC,112,0.98022,2.91458,0.0764,12,discharge,0,-2.916,0.972,10.0,9.9,3.3522,3.2811,24.381,05-22-21_23.48_CC_protocol_HPPC_IN21700_30T_cycle_#112.mat
CC,112,0.98022,2.91458,0.0765,12,charge,0,1.456,0.485,2.0,2.0,3.3563,3.3771,14.2896,05-22-21_23.48_CC_protocol_HPPC_IN21700_30T_cycle_#112.mat
CC,112,0.98022,2.91458,0.0765,12,charge,0,1.456,0.485,10.0,9.9,3.3563,3.387,21.091,05-22-21_23.48_CC_protocol_HPPC_IN21700_30T_cycle_#112.mat
CC,112,0.98022,2.91458,0.0764,12,discharge,1,-11.658,3.886,2.0,2.0,3.3543,3.1584,16.8039,05-22-21_23.48_CC_protocol_HPPC_IN21700_30T_cycle_#112.mat
CC,112,0.98022,2.91458,0.0764,12,discharge,1,-11.658,3.886,10.0,9.9,3.3543,2.9173,37.485,05-22-21_23.48_CC_protocol_HPPC_IN21700_30T_cycle_#112.mat
CC,112,0.98022,2.91458,0.0766,12,charge,1,5.829,1.943,2.0,2.0,3.3653,3.4433,13.3823,05-22-21_23.48_CC_protocol_HPPC_IN21700_30T_cycle_#112.mat
CC,112,0.98022,2.91458,0.0766,12,charge,1,5.829,1.943,10.0,9.9,3.3653,3.469,17.7916,05-22-21_23.48_CC_protocol_HPPC_IN21700_30T_cycle_#112.mat
CC,112,0.98022,2.91458,0.0763,12,discharge,2,-23.312,7.771,2.0,1.9,3.3579,2.9154,18.9816,05-22-21_23.48_CC_protocol_HPPC_IN21700_30T_cycle_#112.mat
CC,112,0.98022,2.91458,0.0763,12,discharge,2,-23.312,7.771,10.0,9.9,3.3579,2.4999,36.8051,05-22-21_23.48_CC_protocol_HPPC_IN21700_30T_cycle_#112.mat
CC,112,0.98022,2.91458,0.0766,12,charge,2,17.483,5.828,2.0,1.9,3.37,3.5766,11.8172,05-22-21_23.48_CC_protocol_HPPC_IN21700_30T_cycle_#112.mat
CC,112,0.98022,2.91458,0.0766,12,charge,2,17.483,5.828,10.0,9.9,3.37,3.6212,14.3682,05-22-21_23.48_CC_protocol_HPPC_IN21700_30T_cycle_#112.mat
CC,112,0.98022,2.91458,0.0762,12,discharge,3,-21.641,7.214,2.0,1.9,3.3569,2.6484,32.7388,05-22-21_23.48_CC_protocol_HPPC_IN21700_30T_cycle_#112.mat
CC,112,0.98022,2.91458,0.0762,12,discharge,3,-21.641,7.214,10.0,9.9,3.3569,2.4999,39.6008,05-22-21_23.48_CC_protocol_HPPC_IN21700_30T_cycle_#112.mat
CC,112,0.98022,2.91458,0.0767,12,charge,3,29.138,9.713,2.0,2.0,3.3709,3.6973,11.2019,05-22-21_23.48_CC_protocol_HPPC_IN21700_30T_cycle_#112.mat
CC,112,0.98022,2.91458,0.0767,12,charge,3,29.138,9.713,10.0,9.9,3.3709,3.7634,13.4704,05-22-21_23.48_CC_protocol_HPPC_IN21700_30T_cycle_#112.mat
CC,150,0.97467,2.89808,1.0,0,discharge,0,-2.899,0.966,2.0,1.9,4.1758,4.1398,12.4176,05-31-21_15.59_CC_protocol_HPPC_IN21700_30T_cycle_#150.mat
CC,150,0.97467,2.89808,1.0,0,discharge,0,-2.899,0.966,10.0,9.9,4.1758,4.1238,17.9366,05-31-21_15.59_CC_protocol_HPPC_IN21700_30T_cycle_#150.mat
CC,150,0.97467,2.89808,1.0,0,charge,0,1.446,0.482,2.0,2.0,4.1777,4.1956,12.3833,05-31-21_15.59_CC_protocol_HPPC_IN21700_30T_cycle_#150.mat
CC,150,0.97467,2.89808,1.0,0,charge,0,1.446,0.482,10.0,9.9,4.1777,4.2,15.4272,05-31-21_15.59_CC_protocol_HPPC_IN21700_30T_cycle_#150.mat
CC,150,0.97467,2.89808,0.9999,0,discharge,1,-11.59,3.863,2.0,1.9,4.1752,4.0348,12.1139,05-31-21_15.59_CC_protocol_HPPC_IN21700_30T_cycle_#150.mat
CC,150,0.97467,2.89808,0.9999,0,discharge,1,-11.59,3.863,10.0,9.9,4.1752,3.987,16.2381,05-31-21_15.59_CC_protocol_HPPC_IN21700_30T_cycle_#150.mat
CC,150,0.97467,2.89808,1.0,0,charge,1,1.348,0.449,2.0,2.0,4.1803,4.2,14.6153,05-31-21_15.59_CC_protocol_HPPC_IN21700_30T_cycle_#150.mat
CC,150,0.97467,2.89808,1.0,0,charge,1,1.348,0.449,10.0,9.9,4.1803,4.2,14.6153,05-31-21_15.59_CC_protocol_HPPC_IN21700_30T_cycle_#150.mat
CC,150,0.97467,2.89808,0.9998,0,discharge,2,-23.181,7.727,2.0,1.9,4.175,3.8999,11.8675,05-31-21_15.59_CC_protocol_HPPC_IN21700_30T_cycle_#150.mat
CC,150,0.97467,2.89808,0.9998,0,discharge,2,-23.181,7.727,10.0,9.9,4.175,3.8316,14.8139,05-31-21_15.59_CC_protocol_HPPC_IN21700_30T_cycle_#150.mat
CC,150,0.97467,2.89808,1.0,0,charge,2,1.298,0.433,2.0,1.9,4.1825,4.2001,13.5598,05-31-21_15.59_CC_protocol_HPPC_IN21700_30T_cycle_#150.mat
CC,150,0.97467,2.89808,0.9997,0,discharge,3,-33.322,11.107,2.0,1.9,4.175,3.7833,11.755,05-31-21_15.59_CC_protocol_HPPC_IN21700_30T_cycle_#150.mat
CC,150,0.97467,2.89808,0.9997,0,discharge,3,-33.322,11.107,10.0,9.9,4.175,3.7047,14.1138,05-31-21_15.59_CC_protocol_HPPC_IN21700_30T_cycle_#150.mat
CC,150,0.97467,2.89808,0.9997,0,charge,3,1.288,0.429,2.0,1.9,4.1827,4.2,13.4369,05-31-21_15.59_CC_protocol_HPPC_IN21700_30T_cycle_#150.mat
CC,150,0.97467,2.89808,0.9513,1,discharge,0,-2.899,0.966,2.0,2.0,4.1028,4.0695,11.4871,05-31-21_15.59_CC_protocol_HPPC_IN21700_30T_cycle_#150.mat
CC,150,0.97467,2.89808,0.9513,1,discharge,0,-2.899,0.966,10.0,9.9,4.1028,4.0601,14.7297,05-31-21_15.59_CC_protocol_HPPC_IN21700_30T_cycle_#150.mat
CC,150,0.97467,2.89808,0.9514,1,charge,0,1.448,0.483,2.0,1.9,4.1041,4.1207,11.4641,05-31-21_15.59_CC_protocol_HPPC_IN21700_30T_cycle_#150.mat
