Repository: KikETs/ECM_HYBRID_BMS_JOINT

## Results

| Arm | Model | Size | Protocol | Result | Worst cell |
|---|---|---|---|---|---|
| SOP | 2RC table + trim (A8) | 4 effective coefficients, 2 EW states | leave-one-cell-out | usable current 69.6 % discharge, 59.5 % charge (τ = 10 s) | 59.9 % / 53.5 % (BOOST_REST) |
| SOH | dQ/dV ridge | 65 coefficients | leave-one-cell-out | RMSE 0.0094, bias −0.0005 | 0.0130 (BOOST_REST) |
| SOC | 2RC EKF, low-current gate | 3 states | leave-one-cell-out | **2.34 %p** over six sensor disturbances on estimated SOH (2.325 on true SOH), per cell 2.00–2.75 | 4.60 %p (BOOST_NEGPULSE_1S, current offset −0.10 A) |

The SOH arm was a 10,945-parameter CNN until the second audit round. Nested

File: analysis/rpcwby_resistance.csv (part 4 of 21)
cell,cycle,SOC,direction,I_A,tau_s,tau_actual_s,T_C,rest_before_s,V_pre_V,V_tau_V,R_mOhm,CAP_Ah,SOH
RPC_CC,389,0.9065,discharge,-30.0,10.0,9.0,25.45,3600.0,4.0804,3.624,15.2133,2.7214,0.93509
RPC_CC,389,0.8823,charge,6.122,2.0,2.0,26.4,60.0,4.0627,4.1501,14.2771,2.7214,0.93509
RPC_CC,389,0.8823,charge,6.122,10.0,9.0,26.4,60.0,4.0627,4.1501,14.2771,2.7214,0.93509
RPC_CC,389,0.8158,discharge,-30.0,2.0,2.0,25.46,3600.0,4.0255,3.6284,13.2367,2.7214,0.93509
RPC_CC,389,0.8158,discharge,-30.0,10.0,9.0,25.46,3600.0,4.0255,3.5536,15.73,2.7214,0.93509
RPC_CC,389,0.7921,charge,12.548,2.0,2.0,26.36,60.0,3.9678,4.1503,14.5442,2.7214,0.93509
RPC_CC,389,0.7921,charge,12.548,10.0,9.0,26.36,60.0,3.9678,4.1502,14.5362,2.7214,0.93509
RPC_CC,389,0.725,discharge,-30.0,2.0,2.0,25.48,3600.0,3.9236,3.5445,12.6367,2.7214,0.93509
RPC_CC,389,0.725,discharge,-30.0,10.0,9.0,25.48,3600.0,3.9236,3.4804,14.7733,2.7214,0.93509
RPC_CC,389,0.7014,charge,15.001,2.0,2.0,26.31,60.0,3.871,4.0458,11.6526,2.7214,0.93509
RPC_CC,389,0.7014,charge,15.001,10.0,9.0,26.31,60.0,3.871,4.0948,14.919,2.7214,0.93509
RPC_CC,389,0.6343,discharge,-30.0,2.0,2.0,25.47,3600.0,3.8331,3.4704,12.09,2.7214,0.93509
RPC_CC,389,0.6343,discharge,-30.0,10.0,9.0,25.47,3600.0,3.8331,3.399,14.47,2.7214,0.93509
RPC_CC,389,0.6107,charge,15.001,2.0,2.0,26.21,60.0,3.7924,3.9648,11.4926,2.7214,0.93509
RPC_CC,389,0.6107,charge,15.001,10.0,9.0,26.21,60.0,3.7924,4.0028,14.0257,2.7214,0.93509
RPC_CC,389,0.5436,discharge,-30.0,2.0,2.0,25.45,3600.0,3.7435,3.3796,12.13,2.7214,0.93509
RPC_CC,389,0.5436,discharge,-30.0,10.0,9.0,25.45,3600.0,3.7435,3.2983,14.84,2.7214,0.93509
RPC_CC,389,0.5199,charge,15.001,2.0,2.0,26.3,60.0,3.702,3.8764,11.6259,2.7214,0.93509
RPC_CC,389,0.5199,charge,15.001,10.0,9.0,26.3,60.0,3.702,3.9179,14.3924,2.7214,0.93509
RPC_CC,389,0.4528,discharge,-30.0,2.0,2.0,25.46,3600.0,3.6623,3.2977,12.1533,2.7214,0.93509
RPC_CC,389,0.4528,discharge,-30.0,10.0,9.0,25.46,3600.0,3.6623,3.2141,14.94,2.7214,0.93509
RPC_CC,389,0.4292,charge,15.001,2.0,2.0,26.35,60.0,3.6226,3.7958,11.5459,2.7214,0.93509
RPC_CC,389,0.4292,charge,15.001,10.0,9.0,26.35,60.0,3.6226,3.8391,14.4324,2.7214,0.93509
RPC_CC,389,0.3621,discharge,-30.0,2.0,2.0,25.47,3600.0,3.6033,3.2287,12.4867,2.7214,0.93509
RPC_CC,389,0.3621,discharge,-30.0,10.0,9.0,25.47,3600.0,3.6033,3.1364,15.5633,2.7214,0.93509
RPC_CC,389,0.3384,charge,15.001,2.0,2.0,26.42,60.0,3.5575,3.7336,11.7392,2.7214,0.93509
RPC_CC,389,0.3384,charge,15.001,10.0,9.0,26.42,60.0,3.5575,3.7789,14.759,2.7214,0.93509
RPC_CC,389,0.2713,discharge,-30.0,2.0,1.0,25.45,3600.0,3.5164,3.1328,12.7867,2.7214,0.93509
RPC_CC,389,0.2713,discharge,-30.0,10.0,9.0,25.45,3600.0,3.5164,3.0,17.2133,2.7214,0.93509
RPC_CC,389,0.2477,charge,15.001,2.0,2.0,26.52,60.0,3.4641,3.6499,12.3858,2.7214,0.93509
RPC_CC,389,0.2477,charge,15.001,10.0,9.0,26.52,60.0,3.4641,3.6952,15.4056,2.7214,0.93509
RPC_CC,389,0.226,discharge,-30.0,2.0,2.0,25.43,3600.0,3.4561,3.0185,14.5867,2.7214,0.93509
RPC_CC,389,0.226,discharge,-30.0,10.0,9.0,25.43,3600.0,3.4561,2.8457,20.3467,2.7214,0.93509
RPC_CC,389,0.2023,charge,15.001,2.0,2.0,26.62,60.0,3.4197,3.6102,12.6992,2.7214,0.93509
RPC_CC,389,0.2023,charge,15.001,10.0,9.0,26.62,60.0,3.4197,3.6423,14.839,2.7214,0.93509
RPC_CC,389,0.1806,discharge,-30.0,2.0,2.0,25.44,3600.0,3.4202,2.8639,18.5433,2.7214,0.93509
RPC_CC,389,0.1806,discharge,-30.0,10.0,9.0,25.44,3600.0,3.4202,2.5494,29.0267,2.7214,0.93509
RPC_CC,389,0.1573,charge,15.0,2.0,2.0,27.08,60.0,3.3814,3.587,13.7067,2.7214,0.93509
RPC_CC,389,0.1573,charge,15.0,10.0,9.0,27.08,60.0,3.3814,3.6192,15.8533,2.7214,0.93509
RPC_CC,389,0.1352,discharge,-17.334,2.0,2.0,25.44,3600.0,3.3773,2.5476,47.8655,2.7214,0.93509
RPC_CC,389,0.1352,discharge,-17.334,10.0,9.0,25.44,3600.0,3.3773,2.5498,47.7385,2.7214,0.93509
RPC_CC,389,0.1203,charge,15.001,2.0,2.0,26.76,60.0,3.2791,3.5327,16.9055,2.7214,0.93509
RPC_CC,389,0.1203,charge,15.001,10.0,9.0,26.76,60.0,3.2791,3.5992,21.3386,2.7214,0.93509
RPC_CC,389,0.108,discharge,-10.384,2.0,2.0,25.48,3600.0,3.2747,2.549,69.8864,2.7214,0.93509
RPC_CC,389,0.108,discharge,-10.384,10.0,9.0,25.48,3600.0,3.2747,2.5498,69.8093,2.7214,0.93509
RPC_CC,389,0.099,charge,15.001,2.0,2.0,26.28,60.0,3.1493,3.4416,19.4854,2.7214,0.93509
RPC_CC,389,0.099,charge,15.001,10.0,9.0,26.28,60.0,3.1493,3.5424,26.2049,2.7214,0.93509
RPC_CC,389,0.0945,discharge,-7.617,2.0,2.0,25.45,3600.0,3.1832,2.5493,83.225,2.7214,0.93509
RPC_CC,389,0.0945,discharge,-7.617,10.0,9.0,25.45,3600.0,3.1832,2.5498,83.1594,2.7214,0.93509
RPC_CC,389,0.0884,charge,15.001,2.0,2.0,26.03,60.0,3.0515,3.3718,21.3519,2.7214,0.93509
RPC_CC,389,0.0884,charge,15.001,10.0,9.0,26.03,60.0,3.0515,3.4924,29.3914,2.7214,0.93509
RPC_CC,389,0.9973,discharge,-30.0,2.0,2.0,25.49,1857.6,4.1699,3.7211,14.96,2.7214,0.93509
RPC_CC,389,0.9973,discharge,-30.0,10.0,9.0,25.49,1857.6,4.1699,3.6712,16.6233,2.7214,0.93509
RPC_CC,389,0.9519,discharge,-30.0,2.0,2.0,25.91,300.0,4.0935,3.701,13.0833,2.7214,0.93509
RPC_CC,389,0.9519,discharge,-30.0,10.0,9.0,25.91,300.0,4.0935,3.6518,14.7233,2.7214,0.93509
RPC_CC,389,0.9065,discharge,-30.0,2.0,2.0,26.05,300.0,4.076,3.6953,12.69,2.7214,0.93509
RPC_CC,389,0.9065,discharge,-30.0,10.0,9.0,26.05,300.0,4.076,3.6254,15.02,2.7214,0.93509
RPC_CC,389,0.8158,discharge,-30.0,2.0,2.0,25.97,300.0,4.0079,3.625,12.7633,2.7214,0.93509
RPC_CC,389,0.8158,discharge,-30.0,10.0,9.0,25.97,300.0,4.0079,3.5512,15.2233,2.7214,0.93509
RPC_CC,389,0.725,discharge,-30.0,2.0,1.0,25.98,300.0,3.9151,3.565,11.67,2.7214,0.93509
RPC_CC,389,0.725,discharge,-30.0,10.0,9.01,25.98,300.0,3.9151,3.4834,14.39,2.7214,0.93509
RPC_CC,389,0.6343,discharge,-30.0,2.0,2.0,25.92,300.0,3.8222,3.4703,11.73,2.7214,0.93509
RPC_CC,389,0.6343,discharge,-30.0,10.0,9.0,25.92,300.0,3.8222,3.3968,14.18,2.7214,0.93509
RPC_CC,389,0.5435,discharge,-30.0,2.0,2.0,25.79,300.0,3.7329,3.3757,11.9067,2.7214,0.93509
RPC_CC,389,0.5435,discharge,-30.0,10.0,9.0,25.79,300.0,3.7329,3.2925,14.68,2.7214,0.93509
RPC_CC,389,0.4528,discharge,-30.0,2.0,1.0,25.79,300.0,3.6524,3.3136,11.2933,2.7214,0.93509
RPC_CC,389,0.4528,discharge,-30.0,10.0,9.0,25.79,300.0,3.6524,3.2086,14.7933,2.7214,0.93509
RPC_CC,389,0.3621,discharge,-30.0,2.0,1.0,25.89,300.0,3.5901,3.2425,11.5867,2.7214,0.93509
RPC_CC,389,0.3621,discharge,-30.0,10.0,9.01,25.89,300.0,3.5901,3.1286,15.3833,2.7214,0.93509
RPC_CC,389,0.2713,discharge,-30.0,2.0,2.0,26.05,300.0,3.5049,3.1047,13.34,2.7214,0.93509
RPC_CC,389,0.2713,discharge,-30.0,10.0,9.01,26.05,300.0,3.5049,2.9865,17.28,2.7214,0.93509
RPC_CC,389,0.226,discharge,-30.0,2.0,2.0,26.22,300.0,3.447,3.004,14.7667,2.7214,0.93509
RPC_CC,389,0.226,discharge,-30.0,10.0,9.0,26.22,300.0,3.447,2.7902,21.8933,2.7214,0.93509
RPC_CC,389,0.1806,discharge,-29.456,2.0,2.0,26.32,300.0,3.408,2.7959,20.7805,2.7214,0.93509
RPC_CC,389,0.1806,discharge,-29.456,10.0,9.0,26.32,300.0,3.408,2.55,29.1287,2.7214,0.93509
RPC_CC,389,0.1352,discharge,-14.721,2.0,2.0,26.58,300.0,3.3568,2.5497,54.8283,2.7214,0.93509
RPC_CC,389,0.1352,discharge,-14.721,10.0,9.0,26.58,300.0,3.3568,2.5499,54.8147,2.7214,0.93509
RPC_CC,389,0.108,discharge,-8.621,2.0,1.0,26.55,300.0,3.2404,2.5498,80.109,2.7214,0.93509
RPC_CC,389,0.108,discharge,-8.621,10.0,9.0,26.55,300.0,3.2404,2.5499,80.0974,2.7214,0.93509
RPC_CC,389,0.0947,discharge,-5.956,2.0,2.0,26.3,300.0,3.1366,2.5499,98.5107,2.7214,0.93509
RPC_CC,389,0.0947,discharge,-5.956,10.0,9.0,26.3,300.0,3.1366,2.55,98.4939,2.7214,0.93509
RPC_CC,389,0.9973,discharge,-29.845,2.0,2.0,25.5,1200.1,4.1643,3.7244,14.7395,2.7214,0.93509
RPC_CC,389,0.9973,discharge,-29.845,10.0,9.0,25.5,1200.1,4.1643,3.6703,16.5522,2.7214,0.93509
RPC_CC,389,0.9519,discharge,-29.815,2.0,2.0,25.91,300.0,4.0921,3.7054,12.97,2.7214,0.93509
RPC_CC,389,0.9519,discharge,-29.815,10.0,9.01,25.91,300.0,4.0921,3.6511,14.7912,2.7214,0.93509
RPC_CC,389,0.9066,discharge,-29.735,2.0,2.0,26.01,300.1,4.0754,3.7015,12.5744,2.7214,0.93509
RPC_CC,389,0.9066,discharge,-29.735,10.0,9.0,26.01,300.1,4.0754,3.6245,15.1639,2.7214,0.93509
RPC_CC,389,0.8159,discharge,-29.739,2.0,2.0,25.95,300.0,4.005,3.63,12.6099,2.7214,0.93509
RPC_CC,389,0.8159,discharge,-29.739,10.0,9.0,25.95,300.0,4.005,3.5501,15.2967,2.7214,0.93509
RPC_CC,389,0.7251,discharge,-29.747,2.0,2.0,25.95,300.0,3.9129,3.5541,12.0619,2.7214,0.93509
RPC_CC,389,0.7251,discharge,-29.747,10.0,9.0,25.95,300.0,3.9129,3.4821,14.4824,2.7214,0.93509
RPC_CC,389,0.6344,discharge,-29.715,2.0,2.0,25.89,300.0,3.8194,3.4751,11.5865,2.7214,0.93509
RPC_CC,389,0.6344,discharge,-29.715,10.0,9.0,25.89,300.0,3.8194,3.3946,14.2956,2.7214,0.93509
RPC_CC,389,0.5436,discharge,-29.665,2.0,2.0,25.8,300.0,3.7302,3.3824,11.7245,2.7214,0.93509
RPC_CC,389,0.5436,discharge,-29.665,10.0,9.01,25.8,300.0,3.7302,3.2915,14.7887,2.7214,0.93509
RPC_CC,389,0.4529,discharge,-29.636,2.0,2.0,25.76,300.0,3.6504,3.3026,11.7357,2.7214,0.93509
RPC_CC,389,0.4529,discharge,-29.636,10.0,9.0,25.76,300.0,3.6504,3.2084,14.9143,2.7214,0.93509
RPC_CC,389,0.3622,discharge,-29.587,2.0,2.0,25.87,300.1,3.5881,3.2315,12.0528,2.7214,0.93509
RPC_CC,389,0.3622,discharge,-29.587,10.0,9.0,25.87,300.1,3.5881,3.1282,15.5443,2.7214,0.93509
RPC_CC,389,0.2715,discharge,-29.41,2.0,2.0,26.04,300.0,3.5011,3.1166,13.074,2.7214,0.93509
RPC_CC,389,0.2715,discharge,-29.41,10.0,9.0,26.04,300.0,3.5011,2.9832,17.61,2.7214,0.93509
RPC_CC,389,0.2262,discharge,-28.678,2.0,2.0,26.17,300.0,3.4436,3.0344,14.2685,2.7214,0.93509
RPC_CC,389,0.2262,discharge,-28.678,10.0,9.0,26.17,300.0,3.4436,2.7887,22.8359,2.7214,0.93509
RPC_CC,389,0.1816,discharge,-20.084,2.0,2.0,26.25,300.0,3.4055,3.0441,17.994,2.7214,0.93509
RPC_CC,389,0.1816,discharge,-20.084,10.0,9.0,26.25,300.0,3.4055,2.7181,34.2254,2.7214,0.93509
RPC_CC,389,0.1371,discharge,-9.887,2.0,2.0,26.2,300.0,3.3464,3.0893,26.0027,2.7214,0.93509
RPC_CC,389,0.1371,discharge,-9.887,10.0,9.0,26.2,300.0,3.3464,2.8369,51.53,2.7214,0.93509
RPC_CC,389,0.1102,discharge,-5.773,2.0,2.0,26.11,300.0,3.2104,3.0167,33.5522,2.7214,0.93509
RPC_CC,389,0.1102,discharge,-5.773,10.0,9.0,26.11,300.0,3.2104,2.8179,67.9877,2.7214,0.93509
RPC_CC,389,0.0968,discharge,-3.967,2.0,2.0,25.91,300.0,3.0899,2.9369,38.5638,2.7214,0.93509
RPC_CC,389,0.0968,discharge,-3.967,10.0,9.0,25.91,300.0,3.0899,2.7778,78.6651,2.7214,0.93509
RPC_CC,389,0.9973,discharge,-29.845,2.0,2.0,25.46,1853.9,4.1697,3.7249,14.9039,2.7214,0.93509
RPC_CC,389,0.9973,discharge,-29.845,10.0,9.0,25.46,1853.9,4.1697,3.6705,16.7267,2.7214,0.93509
RPC_CC,389,0.9519,discharge,-29.819,2.0,2.0,25.91,300.0,4.0935,3.7045,13.0454,2.7214,0.93509
RPC_CC,389,0.9519,discharge,-29.819,10.0,9.0,25.91,300.0,4.0935,3.6511,14.8362,2.7214,0.93509
RPC_CC,389,0.9066,discharge,-29.731,2.0,2.0,26.01,300.0,4.076,3.7012,12.6064,2.7214,0.93509
RPC_CC,389,0.9066,discharge,-29.731,10.0,9.0,26.01,300.0,4.076,3.6252,15.1626,2.7214,0.93509
RPC_CC,389,0.8159,discharge,-29.725,2.0,2.0,25.95,300.0,4.0077,3.6316,12.6524,2.7214,0.93509
RPC_CC,389,0.8159,discharge,-29.725,10.0,9.0,25.95,300.0,4.0077,3.5514,15.3505,2.7214,0.93509
RPC_CC,389,0.7251,discharge,-29.733,2.0,2.0,25.98,300.0,3.9149,3.5554,12.0909,2.7214,0.93509
RPC_CC,389,0.7251,discharge,-29.733,10.0,9.0,25.98,300.0,3.9149,3.4837,14.5024,2.7214,0.93509
RPC_CC,389,0.6344,discharge,-29.691,2.0,2.0,25.91,300.0,3.8222,3.4777,11.6026,2.7214,0.93509
RPC_CC,389,0.6344,discharge,-29.691,10.0,9.0,25.91,300.0,3.8222,3.3978,14.2937,2.7214,0.93509
RPC_CC,389,0.5436,discharge,-29.64,2.0,2.0,25.79,300.0,3.7327,3.3851,11.7272,2.7214,0.93509
RPC_CC,389,0.5436,discharge,-29.64,10.0,9.01,25.79,300.0,3.7327,3.2941,14.7973,2.7214,0.93509
RPC_CC,389,0.4529,discharge,-29.618,2.0,2.0,25.77,300.0,3.6523,3.3045,11.7429,2.7214,0.93509
RPC_CC,389,0.4529,discharge,-29.618,10.0,9.0,25.77,300.0,3.6523,3.2105,14.9166,2.7214,0.93509
RPC_CC,389,0.3622,discharge,-29.562,2.0,2.0,25.86,300.0,3.59,3.2338,12.049,2.7214,0.93509
RPC_CC,389,0.3622,discharge,-29.562,10.0,9.0,25.86,300.0,3.59,3.1309,15.5298,2.7214,0.93509
RPC_CC,389,0.2715,discharge,-29.354,2.0,2.0,26.05,300.0,3.5044,3.1216,13.0408,2.7214,0.93509
RPC_CC,389,0.2715,discharge,-29.354,10.0,9.0,26.05,300.0,3.5044,2.9909,17.4934,2.7214,0.93509
RPC_CC,389,0.2262,discharge,-28.535,2.0,2.0,26.16,300.0,3.4467,3.0426,14.1618,2.7214,0.93509
RPC_CC,389,0.2262,discharge,-28.535,10.0,9.0,26.16,300.0,3.4467,2.8112,22.2713,2.7214,0.93509
RPC_CC,389,0.1813,discharge,-24.569,2.0,2.0,26.24,300.1,3.4076,2.969,17.8514,2.7214,0.93509
RPC_CC,389,0.1813,discharge,-24.569,10.0,9.0,26.24,300.1,3.4076,2.5107,36.5046,2.7214,0.93509
RPC_CC,389,0.1367,discharge,-15.068,2.0,2.0,26.35,300.0,3.3542,2.9668,25.7101,2.7214,0.93509
RPC_CC,389,0.1367,discharge,-15.068,10.0,8.68,26.35,300.0,3.3542,2.4993,56.7361,2.7214,0.93509
RPC_CC,389,0.11,discharge,-9.418,2.0,2.0,26.24,300.1,3.2323,2.9203,33.1263,2.7214,0.93509
RPC_CC,389,0.11,discharge,-9.418,10.0,9.0,26.24,300.1,3.2323,2.5032,77.4115,2.7214,0.93509
RPC_CC,389,0.0966,discharge,-6.646,2.0,2.0,26.04,300.0,3.1223,2.8691,38.0955,2.7214,0.93509
RPC_CC,389,0.0966,discharge,-6.646,10.0,9.0,26.04,300.0,3.1223,2.5273,89.5215,2.7214,0.93509
RPC_CC,389,0.9973,discharge,-29.849,2.0,2.0,25.46,1851.6,4.1698,3.7244,14.9218,2.7214,0.93509
RPC_CC,389,0.9973,discharge,-29.849,10.0,9.0,25.46,1851.6,4.1698,3.6699,16.7476,2.7214,0.93509
RPC_CC,389,0.9519,discharge,-29.822,2.0,2.0,25.92,300.0,4.0934,3.7041,13.0541,2.7214,0.93509
RPC_CC,389,0.9519,discharge,-29.822,10.0,9.0,25.92,300.0,4.0934,3.6508,14.8414,2.7214,0.93509
RPC_CC,389,0.9066,discharge,-29.735,2.0,2.0,26.02,300.1,4.0758,3.7009,12.6082,2.7214,0.93509
RPC_CC,389,0.9066,discharge,-29.735,10.0,9.0,26.02,300.1,4.0758,3.6249,15.1642,2.7214,0.93509
RPC_CC,389,0.8159,discharge,-29.73,2.0,1.0,25.93,300.0,4.0076,3.651,11.9948,2.7214,0.93509
RPC_CC,389,0.8159,discharge,-29.73,10.0,9.01,25.93,300.0,4.0076,3.5511,15.3551,2.7214,0.93509
RPC_CC,389,0.7251,discharge,-29.736,2.0,2.0,25.96,300.0,3.9147,3.5551,12.0931,2.7214,0.93509
RPC_CC,389,0.7251,discharge,-29.736,10.0,9.0,25.96,300.0,3.9147,3.4834,14.5043,2.7214,0.93509
RPC_CC,389,0.6344,discharge,-29.695,2.0,2.0,25.92,300.0,3.822,3.4772,11.6112,2.7214,0.93509
RPC_CC,389,0.6344,discharge,-29.695,10.0,9.0,25.92,300.0,3.822,3.3974,14.2985,2.7214,0.93509
RPC_CC,389,0.5436,discharge,-29.644,2.0,1.0,25.8,300.0,3.7326,3.4053,11.041,2.7214,0.93509
RPC_CC,389,0.5436,discharge,-29.644,10.0,9.0,25.8,300.0,3.7326,3.2938,14.8023,2.7214,0.93509
RPC_CC,389,0.4529,discharge,-29.62,2.0,2.0,25.76,300.0,3.6522,3.3043,11.7454,2.7214,0.93509
RPC_CC,389,0.4529,discharge,-29.62,10.0,9.0,25.76,300.0,3.6522,3.2102,14.9223,2.7214,0.93509
RPC_CC,389,0.3622,discharge,-29.566,2.0,2.0,25.85,300.0,3.5898,3.2335,12.0512,2.7214,0.93509
RPC_CC,389,0.3622,discharge,-29.566,10.0,9.0,25.85,300.0,3.5898,3.1308,15.5249,2.7214,0.93509
RPC_CC,389,0.2715,discharge,-29.272,2.0,2.0,26.04,300.1,3.5043,3.1212,13.0876,2.7214,0.93509
RPC_CC,389,0.2715,discharge,-29.272,10.0,9.0,26.04,300.1,3.5043,2.9903,17.5594,2.7214,0.93509
RPC_CC,389,0.2262,discharge,-28.758,2.0,2.0,26.15,300.0,3.4466,3.0387,14.1836,2.7214,0.93509
RPC_CC,389,0.2262,discharge,-28.758,10.0,9.0,26.15,300.0,3.4466,2.8028,22.3864,2.7214,0.93509
RPC_CC,389,0.1813,discharge,-24.583,2.0,2.0,26.26,300.1,3.4075,2.9681,17.8741,2.7214,0.93509
RPC_CC,389,0.1813,discharge,-24.583,10.0,9.0,26.26,300.1,3.4075,2.5064,36.6554,2.7214,0.93509
RPC_CC,389,0.1368,discharge,-14.256,2.0,2.0,26.36,300.0,3.3539,2.9877,25.6865,2.7214,0.93509
RPC_CC,389,0.1368,discharge,-14.256,10.0,9.0,26.36,300.0,3.3539,2.5344,57.4826,2.7214,0.93509
RPC_CC,389,0.11,discharge,-8.872,2.0,2.0,26.24,300.0,3.2309,2.937,33.1276,2.7214,0.93509
RPC_CC,389,0.11,discharge,-8.872,10.0,9.0,26.24,300.0,3.2309,2.5565,76.0166,2.7214,0.93509
RPC_CC,389,0.0966,discharge,-6.665,2.0,2.0,26.04,300.0,3.1202,2.8645,38.3646,2.7214,0.93509
RPC_CC,389,0.0966,discharge,-6.665,10.0,9.0,26.04,300.0,3.1202,2.5172,90.4726,2.7214,0.93509
RPC_CC,389,0.9973,discharge,-29.855,2.0,2.0,25.46,1851.7,4.1697,3.7239,14.9324,2.7214,0.93509
RPC_CC,389,0.9973,discharge,-29.855,10.0,9.01,25.46,1851.7,4.1697,3.6694,16.7579,2.7214,0.93509
RPC_CC,389,0.9519,discharge,-29.826,2.0,2.0,25.9,300.0,4.0933,3.7036,13.0658,2.7214,0.93509
RPC_CC,389,0.9519,discharge,-29.826,10.0,9.0,25.9,300.0,4.0933,3.6503,14.8528,2.7214,0.93509
RPC_CC,389,0.9066,discharge,-29.737,2.0,1.0,26.03,300.0,4.0758,3.7162,12.0925,2.7214,0.93509
RPC_CC,389,0.9066,discharge,-29.737,10.0,9.01,26.03,300.0,4.0758,3.6243,15.1828,2.7214,0.93509
RPC_CC,389,0.8159,discharge,-29.733,2.0,2.0,25.96,300.0,4.0073,3.631,12.6562,2.7214,0.93509
RPC_CC,389,0.8159,discharge,-29.733,10.0,9.01,25.96,300.0,4.0073,3.5507,15.3569,2.7214,0.93509
RPC_CC,389,0.7251,discharge,-29.741,2.0,1.0,25.97,300.1,3.9146,3.5712,11.5465,2.7214,0.93509
RPC_CC,389,0.7251,discharge,-29.741,10.0,9.01,25.97,300.1,3.9146,3.4831,14.5088,2.7214,0.93509
RPC_CC,389,0.6344,discharge,-29.7,2.0,2.0,25.91,300.0,3.8219,3.4771,11.6096,2.7214,0.93509
RPC_CC,389,0.6344,discharge,-29.7,10.0,9.01,25.91,300.0,3.8219,3.397,14.3066,2.7214,0.93509
RPC_CC,389,0.5436,discharge,-29.647,2.0,2.0,25.78,300.0,3.7326,3.3844,11.7451,2.7214,0.93509
RPC_CC,389,0.5436,discharge,-29.647,10.0,9.0,25.78,300.0,3.7326,3.2935,14.8112,2.7214,0.93509
RPC_CC,389,0.4529,discharge,-29.622,2.0,2.0,25.77,300.0,3.6522,3.3039,11.758,2.7214,0.93509
RPC_CC,389,0.4529,discharge,-29.622,10.0,9.0,25.77,300.0,3.6522,3.2099,14.9312,2.7214,0.93509
RPC_CC,389,0.3622,discharge,-29.568,2.0,2.0,25.88,300.0,3.5898,3.2333,12.057,2.7214,0.93509
RPC_CC,389,0.3622,discharge,-29.568,10.0,9.0,25.88,300.0,3.5898,3.1303,15.5404,2.7214,0.93509
RPC_CC,389,0.2715,discharge,-29.367,2.0,2.0,26.03,300.0,3.5041,3.1205,13.0623,2.7214,0.93509
RPC_CC,389,0.2715,discharge,-29.367,10.0,9.0,26.03,300.0,3.5041,2.9893,17.5299,2.7214,0.93509
RPC_CC,389,0.2262,discharge,-28.774,2.0,2.0,26.16,300.0,3.4463,3.0377,14.2003,2.7214,0.93509
RPC_CC,389,0.2262,discharge,-28.774,10.0,9.0,26.16,300.0,3.4463,2.8002,22.4543,2.7214,0.93509
RPC_CC,389,0.1814,discharge,-23.529,2.0,2.0,26.24,300.0,3.4072,2.9861,17.8967,2.7214,0.93509
RPC_CC,389,0.1814,discharge,-23.529,10.0,9.0,26.24,300.0,3.4072,2.5605,35.9846,2.7214,0.93509
RPC_CC,389,0.1368,discharge,-14.296,2.0,2.0,26.31,300.0,3.353,2.9826,25.9084,2.7214,0.93509
RPC_CC,389,0.1368,discharge,-14.296,10.0,9.0,26.31,300.0,3.353,2.5249,57.9233,2.7214,0.93509
RPC_CC,389,0.11,discharge,-8.886,2.0,2.0,26.25,300.0,3.2297,2.934,33.2758,2.7214,0.93509
RPC_CC,389,0.11,discharge,-8.886,10.0,9.0,26.25,300.0,3.2297,2.5492,76.5781,2.7214,0.93509
RPC_CC,389,0.0966,discharge,-6.676,2.0,2.0,26.05,300.0,3.1185,2.8614,38.5085,2.7214,0.93509
RPC_CC,389,0.0966,discharge,-6.676,10.0,9.0,26.05,300.0,3.1185,2.51,91.1413,2.7214,0.93509
RPC_CC,389,0.9973,discharge,-29.858,2.0,2.0,25.47,1850.7,4.1697,3.7232,14.9541,2.7214,0.93509
RPC_CC,389,0.9973,discharge,-29.858,10.0,9.0,25.47,1850.7,4.1697,3.6689,16.7727,2.7214,0.93509
RPC_CC,389,0.9519,discharge,-29.831,2.0,2.0,25.9,300.0,4.0933,3.7034,13.0705,2.7214,0.93509
RPC_CC,389,0.9519,discharge,-29.831,10.0,9.0,25.9,300.0,4.0933,3.6498,14.8673,2.7214,0.93509
RPC_CC,389,0.9066,discharge,-29.742,2.0,2.0,26.03,300.0,4.0757,3.7,12.6322,2.7214,0.93509
RPC_CC,389,0.9066,discharge,-29.742,10.0,9.0,26.03,300.0,4.0757,3.6239,15.1909,2.7214,0.93509
RPC_CC,389,0.8158,discharge,-29.736,2.0,2.0,25.97,300.0,4.0073,3.6305,12.6717,2.7214,0.93509
RPC_CC,389,0.8158,discharge,-29.736,10.0,9.0,25.97,300.0,4.0073,3.5503,15.3688,2.7214,0.93509
RPC_CC,389,0.7251,discharge,-29.742,2.0,2.0,25.96,300.1,3.9146,3.5545,12.1077,2.7214,0.93509
RPC_CC,389,0.7251,discharge,-29.742,10.0,9.0,25.96,300.1,3.9146,3.4825,14.5285,2.7214,0.93509
RPC_CC,389,0.6344,discharge,-29.7,2.0,2.0,25.9,300.0,3.8219,3.4766,11.6261,2.7214,0.93509
RPC_CC,389,0.6344,discharge,-29.7,10.0,9.0,25.9,300.0,3.8219,3.3967,14.3163,2.7214,0.93509
RPC_CC,389,0.5436,discharge,-29.648,2.0,2.0,25.82,300.0,3.7325,3.3843,11.7443,2.7214,0.93509
RPC_CC,389,0.5436,discharge,-29.648,10.0,9.0,25.82,300.0,3.7325,3.2932,14.8169,2.7214,0.93509
RPC_CC,389,0.4529,discharge,-29.625,2.0,2.0,25.82,300.0,3.6522,3.3037,11.7637,2.7214,0.93509
RPC_CC,389,0.4529,discharge,-29.625,10.0,9.0,25.82,300.0,3.6522,3.2099,14.93,2.7214,0.93509
RPC_CC,389,0.3622,discharge,-29.57,2.0,2.0,25.88,300.0,3.5897,3.2331,12.0595,2.7214,0.93509
RPC_CC,389,0.3622,discharge,-29.57,10.0,9.0,25.88,300.0,3.5897,3.1303,15.536,2.7214,0.93509
RPC_CC,389,0.2715,discharge,-29.367,2.0,2.0,26.06,300.0,3.504,3.1204,13.0621,2.7214,0.93509
RPC_CC,389,0.2715,discharge,-29.367,10.0,9.0,26.06,300.0,3.504,2.9891,17.533,2.7214,0.93509
RPC_CC,389,0.2262,discharge,-28.778,2.0,2.0,26.22,300.0,3.4463,3.0375,14.2053,2.7214,0.93509
RPC_CC,389,0.2262,discharge,-28.778,10.0,9.0,26.22,300.0,3.4463,2.7998,22.4651,2.7214,0.93509
RPC_CC,389,0.1814,discharge,-23.537,2.0,2.0,26.28,300.0,3.4071,2.986,17.891,2.7214,0.93509
RPC_CC,389,0.1814,discharge,-23.537,10.0,9.01,26.28,300.0,3.4071,2.5592,36.0241,2.7214,0.93509
RPC_CC,389,0.1368,discharge,-14.302,2.0,2.0,26.36,300.0,3.3529,2.982,25.9334,2.7214,0.93509
RPC_CC,389,0.1368,discharge,-14.302,10.0,9.0,26.36,300.0,3.3529,2.5226,58.0548,2.7214,0.93509
RPC_CC,389,0.11,discharge,-8.891,2.0,2.0,26.28,300.1,3.2292,2.9334,33.2685,2.7214,0.93509
RPC_CC,389,0.11,discharge,-8.891,10.0,9.0,26.28,300.1,3.2292,2.5471,76.7154,2.7214,0.93509
RPC_CC,389,0.0966,discharge,-6.263,2.0,1.0,26.04,300.0,3.1179,2.92,31.5983,2.7214,0.93509
RPC_CC,389,0.0966,discharge,-6.263,10.0,9.0,26.04,300.0,3.1179,2.5625,88.6795,2.7214,0.93509
RPC_CC,389,0.9551,charge,3.428,2.0,1.0,25.57,300.0,4.0929,4.1502,16.717,2.7214,0.93509
RPC_CC,389,0.9551,charge,3.428,10.0,9.0,25.57,300.0,4.0929,4.1501,16.6878,2.7214,0.93509
RPC_CC,389,0.9099,charge,5.054,2.0,2.0,25.57,300.0,4.0755,4.15,14.7395,2.7214,0.93509
RPC_CC,389,0.9099,charge,5.054,10.0,9.0,25.57,300.0,4.0755,4.15,14.7395,2.7214,0.93509
RPC_CC,389,0.8198,charge,9.704,2.0,2.0,25.71,300.0,4.0064,4.1502,14.8182,2.7214,0.93509
RPC_CC,389,0.8198,charge,9.704,10.0,9.0,25.71,300.0,4.0064,4.1501,14.8079,2.7214,0.93509
RPC_CC,389,0.7291,charge,15.0,2.0,2.0,25.75,300.0,3.9147,4.0948,12.0067,2.7214,0.93509
RPC_CC,389,0.7291,charge,15.0,10.0,9.01,25.75,300.0,3.9147,4.1299,14.3467,2.7214,0.93509
RPC_CC,389,0.6384,charge,15.001,2.0,2.0,25.74,300.0,3.822,3.9999,11.8592,2.7214,0.93509
RPC_CC,389,0.6384,charge,15.001,10.0,9.0,25.74,300.0,3.822,4.0399,14.5257,2.7214,0.93509
RPC_CC,389,0.5477,charge,15.001,2.0,1.0,25.58,300.0,3.7329,3.9003,11.1593,2.7214,0.93509
RPC_CC,389,0.5477,charge,15.001,10.0,9.01,25.58,300.0,3.7329,3.9463,14.2257,2.7214,0.93509
RPC_CC,389,0.4569,charge,15.001,2.0,2.0,25.61,300.0,3.6523,3.8282,11.7259,2.7214,0.93509
RPC_CC,389,0.4569,charge,15.001,10.0,9.0,25.61,300.0,3.6523,3.8645,14.1457,2.7214,0.93509
RPC_CC,389,0.3662,charge,15.001,2.0,2.0,25.68,300.0,3.5897,3.7685,11.9192,2.7214,0.93509
RPC_CC,389,0.3662,charge,15.001,10.0,9.0,25.68,300.0,3.5897,3.8053,14.3724,2.7214,0.93509
RPC_CC,389,0.2754,charge,15.001,2.0,2.0,25.88,300.0,3.5042,3.6914,12.4792,2.7214,0.93509
RPC_CC,389,0.2754,charge,15.001,10.0,9.0,25.88,300.0,3.5042,3.7337,15.299,2.7214,0.93509
RPC_CC,389,0.2301,charge,15.001,2.0,2.0,25.83,300.0,3.4455,3.6398,12.9525,2.7214,0.93509
RPC_CC,389,0.2301,charge,15.001,10.0,9.0,25.83,300.0,3.4455,3.6831,15.8389,2.7214,0.93509
RPC_CC,389,0.1847,charge,15.001,2.0,2.0,25.85,300.0,3.407,3.61,13.5324,2.7214,0.93509
RPC_CC,389,0.1847,charge,15.001,10.0,9.0,25.85,300.0,3.407,3.6408,15.5856,2.7214,0.93509
RPC_CC,389,0.1393,charge,15.001,2.0,2.0,25.91,300.0,3.3518,3.589,15.8123,2.7214,0.93509
RPC_CC,389,0.1393,charge,15.001,10.0,9.0,25.91,300.0,3.3518,3.6239,18.1388,2.7214,0.93509
RPC_CC,389,0.1121,charge,15.001,2.0,2.0,26.09,300.0,3.2277,3.5059,18.5454,2.7214,0.93509
RPC_CC,389,0.1121,charge,15.001,10.0,9.0,26.09,300.0,3.2277,3.5878,24.0051,2.7214,0.93509
RPC_CC,389,0.0985,charge,15.001,2.0,2.0,26.06,300.0,3.1186,3.4218,20.212,2.7214,0.93509
RPC_CC,389,0.0985,charge,15.001,10.0,9.0,26.06,300.0,3.1186,3.5278,27.2782,2.7214,0.93509
RPC_CC,389,0.9549,charge,3.13,2.0,2.0,25.55,300.1,4.0929,4.1389,14.6984,2.7214,0.93509
RPC_CC,389,0.9549,charge,3.13,10.0,9.0,25.55,300.1,4.0929,4.1485,17.7658,2.7214,0.93509
RPC_CC,389,0.9097,charge,4.728,2.0,2.0,25.59,300.1,4.0754,4.1391,13.4728,2.7214,0.93509
RPC_CC,389,0.9097,charge,4.728,10.0,9.0,25.59,300.1,4.0754,4.1492,15.609,2.7214,0.93509
RPC_CC,389,0.8193,charge,8.746,2.0,2.0,25.73,300.1,4.0063,4.1205,13.0578,2.7214,0.93509
RPC_CC,389,0.8193,charge,8.746,10.0,9.01,25.73,300.1,4.0063,4.146,15.9735,2.7214,0.93509
RPC_CC,389,0.7292,charge,15.051,2.0,1.0,25.77,300.1,3.9148,4.0891,11.5806,2.7214,0.93509
RPC_CC,389,0.7292,charge,15.051,10.0,9.01,25.77,300.1,3.9148,4.1304,14.3246,2.7214,0.93509
RPC_CC,389,0.6384,charge,15.058,2.0,2.0,25.73,300.1,3.822,4.0022,11.9671,2.7214,0.93509
RPC_CC,389,0.6384,charge,15.058,10.0,9.01,25.73,300.1,3.822,4.0406,14.5172,2.7214,0.93509
RPC_CC,389,0.5477,charge,15.055,2.0,2.0,25.61,300.1,3.7328,3.9111,11.8436,2.7214,0.93509
RPC_CC,389,0.5477,charge,15.055,10.0,9.0,25.61,300.1,3.7328,3.947,14.2283,2.7214,0.93509
RPC_CC,389,0.457,charge,15.055,2.0,2.0,25.6,300.1,3.6525,3.8304,11.8171,2.7214,0.93509
RPC_CC,389,0.457,charge,15.055,10.0,9.0,25.6,300.1,3.6525,3.865,14.1154,2.7214,0.93509
RPC_CC,389,0.3662,charge,15.053,2.0,2.0,25.69,300.1,3.5896,3.7708,12.0371,2.7214,0.93509
RPC_CC,389,0.3662,charge,15.053,10.0,9.0,25.69,300.1,3.5896,3.8059,14.3688,2.7214,0.93509
RPC_CC,389,0.2755,charge,15.07,2.0,2.0,25.86,300.1,3.5042,3.694,12.5946,2.7214,0.93509
RPC_CC,389,0.2755,charge,15.07,10.0,9.0,25.86,300.1,3.5042,3.7345,15.282,2.7214,0.93509
RPC_CC,389,0.2301,charge,15.072,2.0,2.0,25.83,300.1,3.4455,3.6426,13.0768,2.7214,0.93509
RPC_CC,389,0.2301,charge,15.072,10.0,9.0,25.83,300.1,3.4455,3.6839,15.8169,2.7214,0.93509
RPC_CC,389,0.1847,charge,15.052,2.0,2.0,25.83,300.1,3.4069,3.612,13.6265,2.7214,0.93509
RPC_CC,389,0.1847,charge,15.052,10.0,9.0,25.83,300.1,3.4069,3.6415,15.5865,2.7214,0.93509
RPC_CC,389,0.1394,charge,15.05,2.0,2.0,25.91,300.1,3.3519,3.5914,15.9131,2.7214,0.93509
RPC_CC,389,0.1394,charge,15.05,10.0,9.0,25.91,300.1,3.3519,3.6245,18.1124,2.7214,0.93509
RPC_CC,389,0.1122,charge,15.13,2.0,2.0,26.08,300.1,3.2277,3.5122,18.8037,2.7214,0.93509
RPC_CC,389,0.1122,charge,15.13,10.0,9.01,26.08,300.1,3.2277,3.5895,23.9128,2.7214,0.93509
RPC_CC,389,0.0986,charge,15.175,2.0,2.0,26.06,300.1,3.1187,3.4304,20.5404,2.7214,0.93509
RPC_CC,389,0.0986,charge,15.175,10.0,9.0,26.06,300.1,3.1187,3.531,27.1697,2.7214,0.93509
RPC_CC,495,0.9973,discharge,-30.0,2.0,2.0,25.45,4358.1,4.1553,3.6752,16.0033,2.7119,0.93182
RPC_CC,495,0.9973,discharge,-30.0,10.0,9.0,25.45,4358.1,4.1553,3.6302,17.5033,2.7119,0.93182
RPC_CC,495,0.9727,charge,3.385,2.0,2.0,26.5,60.0,4.0915,4.15,17.2837,2.7119,0.93182
RPC_CC,495,0.9727,charge,3.385,10.0,9.0,26.5,60.0,4.0915,4.1501,17.3132,2.7119,0.93182
RPC_CC,495,0.9521,discharge,-30.0,2.0,2.0,25.46,3600.0,4.0958,3.6538,14.7333,2.7119,0.93182
RPC_CC,495,0.9521,discharge,-30.0,10.0,9.0,25.46,3600.0,4.0958,3.607,16.2933,2.7119,0.93182
RPC_CC,495,0.9277,charge,4.897,2.0,2.0,26.47,60.0,4.0735,4.1501,15.641,2.7119,0.93182
RPC_CC,495,0.9277,charge,4.897,10.0,9.0,26.47,60.0,4.0735,4.15,15.6205,2.7119,0.93182
RPC_CC,495,0.9068,discharge,-30.0,2.0,2.0,25.45,3600.0,4.0791,3.6514,14.2567,2.7119,0.93182
RPC_CC,495,0.9068,discharge,-30.0,10.0,9.0,25.45,3600.0,4.0791,3.5902,16.2967,2.7119,0.93182
RPC_CC,495,0.8826,charge,5.838,2.0,2.0,26.47,60.0,4.0584,4.1501,15.7085,2.7119,0.93182
RPC_CC,495,0.8826,charge,5.838,10.0,9.0,26.47,60.0,4.0584,4.15,15.6914,2.7119,0.93182
RPC_CC,495,0.8164,discharge,-30.0,2.0,2.0,25.43,3600.0,4.0199,3.5978,14.07,2.7119,0.93182
RPC_CC,495,0.8164,discharge,-30.0,10.0,9.0,25.43,3600.0,4.0199,3.523,16.5633,2.7119,0.93182
RPC_CC,495,0.7928,charge,12.421,2.0,2.0,26.41,60.0,3.9591,4.1503,15.3933,2.7119,0.93182
RPC_CC,495,0.7928,charge,12.421,10.0,9.0,26.41,60.0,3.9591,4.1501,15.3772,2.7119,0.93182
RPC_CC,495,0.726,discharge,-30.0,2.0,2.0,25.43,3600.0,3.9191,3.5184,13.3567,2.7119,0.93182
RPC_CC,495,0.726,discharge,-30.0,10.0,9.0,25.43,3600.0,3.9191,3.4522,15.5633,2.7119,0.93182
RPC_CC,495,0.7023,charge,15.001,2.0,2.0,26.33,60.0,3.8654,4.0492,12.2525,2.7119,0.93182
RPC_CC,495,0.7023,charge,15.001,10.0,9.0,26.33,60.0,3.8654,4.0979,15.499,2.7119,0.93182
RPC_CC,495,0.6356,discharge,-30.0,2.0,2.0,25.43,3600.0,3.8275,3.4437,12.7933,2.7119,0.93182
RPC_CC,495,0.6356,discharge,-30.0,10.0,9.0,25.43,3600.0,3.8275,3.3688,15.29,2.7119,0.93182
RPC_CC,495,0.6119,charge,15.001,2.0,2.0,26.28,60.0,3.7865,3.9686,12.1392,2.7119,0.93182
RPC_CC,495,0.6119,charge,15.001,10.0,9.0,26.28,60.0,3.7865,4.0074,14.7257,2.7119,0.93182
RPC_CC,495,0.5451,discharge,-30.0,2.0,1.0,25.43,3600.0,3.7388,3.3725,12.21,2.7119,0.93182
RPC_CC,495,0.5451,discharge,-30.0,10.0,9.0,25.43,3600.0,3.7388,3.2685,15.6767,2.7119,0.93182
RPC_CC,495,0.5215,charge,15.001,2.0,2.0,26.3,60.0,3.6951,3.879,12.2592,2.7119,0.93182
RPC_CC,495,0.5215,charge,15.001,10.0,9.0,26.3,60.0,3.6951,3.9222,15.139,2.7119,0.93182
RPC_CC,495,0.4551,discharge,-30.0,2.0,2.0,25.3,3600.0,3.6613,3.2689,13.08,2.7119,0.93182
RPC_CC,495,0.4551,discharge,-30.0,10.0,9.0,25.3,3600.0,3.6613,3.181,16.01,2.7119,0.93182
RPC_CC,495,0.4314,charge,15.001,2.0,1.0,26.28,60.0,3.6194,3.7959,11.7659,2.7119,0.93182
RPC_CC,495,0.4314,charge,15.001,10.0,9.0,26.28,60.0,3.6194,3.8499,15.3656,2.7119,0.93182
RPC_CC,495,0.3643,discharge,-30.0,2.0,2.0,25.45,3600.0,3.5991,3.1952,13.4633,2.7119,0.93182
RPC_CC,495,0.3643,discharge,-30.0,10.0,9.0,25.45,3600.0,3.5991,3.0988,16.6767,2.7119,0.93182
RPC_CC,495,0.3407,charge,15.001,2.0,2.0,26.5,60.0,3.5508,3.74,12.6125,2.7119,0.93182
RPC_CC,495,0.3407,charge,15.001,10.0,9.0,26.5,60.0,3.5508,3.7857,15.659,2.7119,0.93182
RPC_CC,495,0.2739,discharge,-30.0,2.0,2.0,25.44,3600.0,3.5076,3.064,14.7867,2.7119,0.93182
RPC_CC,495,0.2739,discharge,-30.0,10.0,9.0,25.44,3600.0,3.5076,2.9365,19.0367,2.7119,0.93182
RPC_CC,495,0.2502,charge,15.001,2.0,2.0,26.61,60.0,3.4555,3.6536,13.2058,2.7119,0.93182
RPC_CC,495,0.2502,charge,15.001,10.0,9.0,26.61,60.0,3.4555,3.6975,16.1323,2.7119,0.93182
RPC_CC,495,0.2287,discharge,-30.0,2.0,2.0,25.46,3600.0,3.4492,2.9565,16.4233,2.7119,0.93182
RPC_CC,495,0.2287,discharge,-30.0,10.0,9.0,25.46,3600.0,3.4492,2.7312,23.9333,2.7119,0.93182
RPC_CC,495,0.205,charge,15.001,2.0,2.0,26.77,60.0,3.4137,3.6189,13.6791,2.7119,0.93182
RPC_CC,495,0.205,charge,15.001,10.0,9.0,26.77,60.0,3.4137,3.6507,15.7989,2.7119,0.93182
RPC_CC,495,0.1834,discharge,-29.844,2.0,2.0,25.48,3600.0,3.4155,2.7576,22.0446,2.7119,0.93182
RPC_CC,495,0.1834,discharge,-29.844,10.0,9.0,25.48,3600.0,3.4155,2.5496,29.0142,2.7119,0.93182
RPC_CC,495,0.1621,charge,15.001,2.0,2.0,27.14,60.0,3.3702,3.5947,14.9657,2.7119,0.93182
RPC_CC,495,0.1621,charge,15.001,10.0,9.0,27.14,60.0,3.3702,3.6296,17.2922,2.7119,0.93182
RPC_CC,495,0.1382,discharge,-14.174,2.0,2.0,25.45,3600.0,3.3573,2.5485,57.0622,2.7119,0.93182
RPC_CC,495,0.1382,discharge,-14.174,10.0,9.0,25.45,3600.0,3.3573,2.5498,56.9705,2.7119,0.93182
RPC_CC,495,0.1259,charge,15.001,2.0,2.0,26.6,60.0,3.248,3.5273,18.6188,2.7119,0.93182
RPC_CC,495,0.1259,charge,15.001,10.0,9.0,26.6,60.0,3.248,3.6047,23.7784,2.7119,0.93182
RPC_CC,495,0.1112,discharge,-8.291,2.0,2.0,25.47,3600.0,3.2246,2.5492,81.4648,2.7119,0.93182
RPC_CC,495,0.1112,discharge,-8.291,10.0,9.0,25.47,3600.0,3.2246,2.5499,81.3803,2.7119,0.93182
RPC_CC,495,0.1044,charge,15.001,2.0,2.0,26.13,60.0,3.098,3.4214,21.5586,2.7119,0.93182
RPC_CC,495,0.1044,charge,15.001,10.0,9.0,26.13,60.0,3.098,3.5322,28.9447,2.7119,0.93182
RPC_CC,495,0.0979,discharge,-5.754,2.0,2.0,25.45,3600.0,3.1152,2.5494,98.3384,2.7119,0.93182
RPC_CC,495,0.0979,discharge,-5.754,10.0,9.0,25.45,3600.0,3.1152,2.5499,98.2515,2.7119,0.93182
RPC_CC,495,0.0937,charge,15.001,2.0,2.0,25.88,60.0,2.9825,3.3401,23.8384,2.7119,0.93182
RPC_CC,495,0.0937,charge,15.001,10.0,9.0,25.88,60.0,2.9825,3.476,32.8978,2.7119,0.93182
RPC_CC,495,0.9973,discharge,-30.0,2.0,2.0,25.48,1962.5,4.167,3.6853,16.0567,2.7119,0.93182
RPC_CC,495,0.9973,discharge,-30.0,10.0,9.0,25.48,1962.5,4.167,3.6376,17.6467,2.7119,0.93182
RPC_CC,495,0.9521,discharge,-30.0,2.0,2.0,25.95,300.0,4.0909,3.6713,13.9867,2.7119,0.93182
RPC_CC,495,0.9521,discharge,-30.0,10.0,9.0,25.95,300.0,4.0909,3.6203,15.6867,2.7119,0.93182
RPC_CC,495,0.9068,discharge,-30.0,2.0,2.0,26.07,300.0,4.0742,3.6666,13.5867,2.7119,0.93182
RPC_CC,495,0.9068,discharge,-30.0,10.0,9.0,26.07,300.0,4.0742,3.5926,16.0533,2.7119,0.93182
RPC_CC,495,0.8164,discharge,-30.0,2.0,2.0,26.05,300.0,3.9993,3.5963,13.4333,2.7119,0.93182
RPC_CC,495,0.8164,discharge,-30.0,10.0,9.0,26.05,300.0,3.9993,3.5227,15.8867,2.7119,0.93182
RPC_CC,495,0.726,discharge,-30.0,2.0,2.0,26.04,300.0,3.9087,3.5248,12.7967,2.7119,0.93182
RPC_CC,495,0.726,discharge,-30.0,10.0,9.01,26.04,300.0,3.9087,3.456,15.09,2.7119,0.93182
RPC_CC,495,0.6356,discharge,-30.0,2.0,2.0,25.93,300.0,3.8148,3.443,12.3933,2.7119,0.93182
RPC_CC,495,0.6356,discharge,-30.0,10.0,9.0,25.93,300.0,3.8148,3.3656,14.9733,2.7119,0.93182
RPC_CC,495,0.5451,discharge,-30.0,2.0,2.0,25.84,300.0,3.7257,3.3483,12.58,2.7119,0.93182
RPC_CC,495,0.5451,discharge,-30.0,10.0,9.01,25.84,300.0,3.7257,3.2622,15.45,2.7119,0.93182
RPC_CC,495,0.4547,discharge,-30.0,2.0,2.0,25.85,300.0,3.6468,3.2673,12.65,2.7119,0.93182
RPC_CC,495,0.4547,discharge,-30.0,10.0,9.01,25.85,300.0,3.6468,3.1783,15.6167,2.7119,0.93182
RPC_CC,495,0.3643,discharge,-30.0,2.0,2.0,25.9,300.0,3.5833,3.1897,13.12,2.7119,0.93182
RPC_CC,495,0.3643,discharge,-30.0,10.0,9.01,25.9,300.0,3.5833,3.0908,16.4167,2.7119,0.93182
RPC_CC,495,0.2739,discharge,-30.0,2.0,2.0,26.1,300.0,3.4932,3.0528,14.68,2.7119,0.93182
RPC_CC,495,0.2739,discharge,-30.0,10.0,9.0,26.1,300.0,3.4932,2.905,19.6067,2.7119,0.93182
RPC_CC,495,0.2287,discharge,-30.0,2.0,2.0,26.28,300.0,3.4381,2.9205,17.2533,2.7119,0.93182
RPC_CC,495,0.2287,discharge,-30.0,10.0,9.0,26.28,300.0,3.4381,2.6347,26.78,2.7119,0.93182
RPC_CC,495,0.1834,discharge,-23.35,2.0,2.0,26.52,300.0,3.4005,2.6504,32.1242,2.7119,0.93182
RPC_CC,495,0.1834,discharge,-23.35,10.0,9.01,26.52,300.0,3.4005,2.5497,36.4368,2.7119,0.93182
RPC_CC,495,0.1382,discharge,-11.817,2.0,2.0,26.64,300.0,3.3285,2.549,65.9643,2.7119,0.93182
RPC_CC,495,0.1382,discharge,-11.817,10.0,9.01,26.64,300.0,3.3285,2.5498,65.8966,2.7119,0.93182
RPC_CC,495,0.1113,discharge,-6.406,2.0,2.0,26.58,300.0,3.1736,2.5495,97.4212,2.7119,0.93182
RPC_CC,495,0.1113,discharge,-6.406,10.0,9.0,26.58,300.0,3.1736,2.5499,97.3588,2.7119,0.93182
RPC_CC,495,0.0984,discharge,-3.867,2.0,2.0,26.25,300.0,3.0386,2.5495,126.4837,2.7119,0.93182
RPC_CC,495,0.0984,discharge,-3.867,10.0,9.0,26.25,300.0,3.0386,2.55,126.3544,2.7119,0.93182
RPC_CC,495,0.9973,discharge,-29.841,2.0,2.0,25.48,1951.9,4.1669,3.6904,15.968,2.7119,0.93182
RPC_CC,495,0.9973,discharge,-29.841,10.0,9.0,25.48,1951.9,4.1669,3.6378,17.7306,2.7119,0.93182
RPC_CC,495,0.9521,discharge,-29.802,2.0,2.0,25.96,300.1,4.0908,3.6763,13.9085,2.7119,0.93182
RPC_CC,495,0.9521,discharge,-29.802,10.0,9.0,25.96,300.1,4.0908,3.6207,15.7741,2.7119,0.93182
RPC_CC,495,0.9069,discharge,-29.708,2.0,2.0,26.07,300.1,4.0743,3.6743,13.4644,2.7119,0.93182
RPC_CC,495,0.9069,discharge,-29.708,10.0,9.0,26.07,300.1,4.0743,3.5935,16.1842,2.7119,0.93182
RPC_CC,495,0.8165,discharge,-29.717,2.0,2.0,26.04,300.1,3.9992,3.6042,13.2923,2.7119,0.93182
RPC_CC,495,0.8165,discharge,-29.717,10.0,9.0,26.04,300.1,3.9992,3.5237,16.0012,2.7119,0.93182
RPC_CC,495,0.7261,discharge,-29.714,2.0,2.0,26.02,300.0,3.9086,3.532,12.6742,2.7119,0.93182
RPC_CC,495,0.7261,discharge,-29.714,10.0,9.0,26.02,300.0,3.9086,3.4572,15.1915,2.7119,0.93182
RPC_CC,495,0.6356,discharge,-29.664,2.0,2.0,25.92,300.1,3.8148,3.4519,12.2337,2.7119,0.93182
RPC_CC,495,0.6356,discharge,-29.664,10.0,9.0,25.92,300.1,3.8148,3.3675,15.0789,2.7119,0.93182
RPC_CC,495,0.5452,discharge,-29.618,2.0,2.0,25.82,300.1,3.7258,3.3592,12.3776,2.7119,0.93182
RPC_CC,495,0.5452,discharge,-29.618,10.0,9.0,25.82,300.1,3.7258,3.2647,15.5682,2.7119,0.93182
RPC_CC,495,0.4548,discharge,-29.59,2.0,2.0,25.82,300.1,3.6468,3.2791,12.4267,2.7119,0.93182
RPC_CC,495,0.4548,discharge,-29.59,10.0,9.01,25.82,300.1,3.6468,3.1811,15.7387,2.7119,0.93182
RPC_CC,495,0.3644,discharge,-29.516,2.0,2.0,25.89,300.1,3.5832,3.2037,12.8574,2.7119,0.93182
RPC_CC,495,0.3644,discharge,-29.516,10.0,9.0,25.89,300.1,3.5832,3.0942,16.5673,2.7119,0.93182
RPC_CC,495,0.2741,discharge,-29.087,2.0,2.0,26.1,300.0,3.4931,3.0783,14.2604,2.7119,0.93182
RPC_CC,495,0.2741,discharge,-29.087,10.0,9.01,26.1,300.0,3.4931,2.9156,19.8539,2.7119,0.93182
RPC_CC,495,0.229,discharge,-27.818,2.0,2.0,26.24,300.1,3.4379,2.9887,16.1478,2.7119,0.93182
RPC_CC,495,0.229,discharge,-27.818,10.0,9.0,26.24,300.1,3.4379,2.6813,27.1982,2.7119,0.93182
RPC_CC,495,0.1848,discharge,-16.076,2.0,2.0,26.33,300.1,3.3999,3.0622,21.0065,2.7119,0.93182
RPC_CC,495,0.1848,discharge,-16.076,10.0,9.0,26.33,300.1,3.3999,2.7783,38.6663,2.7119,0.93182
RPC_CC,495,0.1403,discharge,-8.002,2.0,2.0,26.22,300.1,3.3241,3.0754,31.0799,2.7119,0.93182
RPC_CC,495,0.1403,discharge,-8.002,10.0,9.0,26.22,300.1,3.3241,2.85,59.2481,2.7119,0.93182
RPC_CC,495,0.1135,discharge,-4.244,2.0,2.0,26.19,300.1,3.1633,2.9997,38.5517,2.7119,0.93182
RPC_CC,495,0.1135,discharge,-4.244,10.0,9.0,26.19,300.1,3.1633,2.8427,75.5482,2.7119,0.93182
RPC_CC,495,0.9973,discharge,-29.852,2.0,2.0,25.49,1955.0,4.167,3.6891,16.0092,2.7119,0.93182
RPC_CC,495,0.9973,discharge,-29.852,10.0,9.0,25.49,1955.0,4.167,3.6367,17.7646,2.7119,0.93182
RPC_CC,495,0.9521,discharge,-29.81,2.0,2.0,25.95,300.1,4.0908,3.6751,13.945,2.7119,0.93182
RPC_CC,495,0.9521,discharge,-29.81,10.0,9.0,25.95,300.1,4.0908,3.6196,15.8068,2.7119,0.93182
RPC_CC,495,0.9069,discharge,-29.717,2.0,2.0,26.08,300.1,4.0743,3.6732,13.4973,2.7119,0.93182
RPC_CC,495,0.9069,discharge,-29.717,10.0,9.0,26.08,300.1,4.0743,3.5925,16.2129,2.7119,0.93182
RPC_CC,495,0.8165,discharge,-29.726,2.0,1.0,26.04,300.1,3.999,3.6233,12.6388,2.7119,0.93182
RPC_CC,495,0.8165,discharge,-29.726,10.0,9.01,26.04,300.1,3.999,3.5229,16.0163,2.7119,0.93182
RPC_CC,495,0.7261,discharge,-29.721,2.0,2.0,26.02,300.1,3.9084,3.5312,12.6916,2.7119,0.93182
RPC_CC,495,0.7261,discharge,-29.721,10.0,9.0,26.02,300.1,3.9084,3.4564,15.2084,2.7119,0.93182
RPC_CC,495,0.6356,discharge,-29.673,2.0,2.0,25.92,300.1,3.8146,3.4511,12.2502,2.7119,0.93182
RPC_CC,495,0.6356,discharge,-29.673,10.0,9.0,25.92,300.1,3.8146,3.3667,15.0945,2.7119,0.93182
RPC_CC,495,0.5452,discharge,-29.624,2.0,2.0,25.85,300.0,3.7256,3.3584,12.3954,2.7119,0.93182
RPC_CC,495,0.5452,discharge,-29.624,10.0,9.0,25.85,300.0,3.7256,3.264,15.582,2.7119,0.93182
RPC_CC,495,0.4548,discharge,-29.596,2.0,2.0,25.83,300.0,3.6468,3.2784,12.4478,2.7119,0.93182
RPC_CC,495,0.4548,discharge,-29.596,10.0,9.0,25.83,300.0,3.6468,3.1802,15.7659,2.7119,0.93182
RPC_CC,495,0.3644,discharge,-29.525,2.0,2.0,25.92,300.1,3.5831,3.2028,12.8808,2.7119,0.93182
RPC_CC,495,0.3644,discharge,-29.525,10.0,9.0,25.92,300.1,3.5831,3.0934,16.5862,2.7119,0.93182
RPC_CC,495,0.2741,discharge,-29.212,2.0,2.0,26.09,300.1,3.4928,3.0754,14.2884,2.7119,0.93182
RPC_CC,495,0.2741,discharge,-29.212,10.0,9.01,26.09,300.1,3.4928,2.9105,19.9332,2.7119,0.93182
RPC_CC,495,0.229,discharge,-28.325,2.0,2.0,26.23,300.1,3.4376,2.9793,16.1803,2.7119,0.93182
RPC_CC,495,0.229,discharge,-28.325,10.0,9.0,26.23,300.1,3.4376,2.6579,27.5274,2.7119,0.93182
RPC_CC,495,0.1844,discharge,-21.804,2.0,2.0,26.37,300.0,3.3998,2.9349,21.3218,2.7119,0.93182
RPC_CC,495,0.1399,discharge,-12.872,2.0,2.0,26.39,300.1,3.3243,2.9222,31.2383,2.7119,0.93182
RPC_CC,495,0.1132,discharge,-7.974,2.0,2.0,26.31,300.0,3.1625,2.8419,40.2057,2.7119,0.93182
RPC_CC,495,0.9973,discharge,-29.856,2.0,2.0,25.49,1955.3,4.1669,3.6885,16.0236,2.7119,0.93182
RPC_CC,495,0.9973,discharge,-29.856,10.0,9.0,25.49,1955.3,4.1669,3.6362,17.7753,2.7119,0.93182
RPC_CC,495,0.9521,discharge,-29.813,2.0,2.0,25.94,300.1,4.0908,3.6748,13.9536,2.7119,0.93182
RPC_CC,495,0.9521,discharge,-29.813,10.0,9.01,25.94,300.1,4.0908,3.6193,15.8152,2.7119,0.93182
RPC_CC,495,0.9069,discharge,-29.721,2.0,2.0,26.07,300.0,4.0742,3.6728,13.5056,2.7119,0.93182
RPC_CC,495,0.9069,discharge,-29.721,10.0,9.0,26.07,300.0,4.0742,3.592,16.2242,2.7119,0.93182
RPC_CC,495,0.8165,discharge,-29.728,2.0,2.0,26.04,300.1,3.9989,3.603,13.3172,2.7119,0.93182
