Repository: KikETs/ECM_HYBRID_BMS_JOINT

## Results

| Arm | Model | Size | Protocol | Result | Worst cell |
|---|---|---|---|---|---|
| SOP | 2RC table + trim (A8) | 4 effective coefficients, 2 EW states | leave-one-cell-out | usable current 69.6 % discharge, 59.5 % charge (τ = 10 s) | 59.9 % / 53.5 % (BOOST_REST) |
| SOH | dQ/dV ridge | 65 coefficients | leave-one-cell-out | RMSE 0.0094, bias −0.0005 | 0.0130 (BOOST_REST) |
| SOC | 2RC EKF, low-current gate | 3 states | leave-one-cell-out | **2.34 %p** over six sensor disturbances on estimated SOH (2.325 on true SOH), per cell 2.00–2.75 | 4.60 %p (BOOST_NEGPULSE_1S, current offset −0.10 A) |

The SOH arm was a 10,945-parameter CNN until the second audit round. Nested

File: analysis/uypydj_ecm.csv (part 4 of 80)
cell,cycle,SOH,CAP_Ah,SOC,direction,rate_rank,I_A,V_pre_V,rest_before_s,n_points,R0_mOhm,R1_mOhm,tau1_s,R2_mOhm,tau2_s,fit_rmse_mV
CC,412,0.93964,2.79392,0.7202,discharge,2,-22.366,3.9237,680.9,101,9.5855,1.1953,0.7206,5.197,7.3506,0.4305
CC,412,0.93964,2.79392,0.7205,charge,2,16.774,3.9305,280.3,101,9.2219,0.6955,0.6276,6.5373,11.7116,0.2445
CC,412,0.93964,2.79392,0.7201,discharge,3,-32.15,3.9243,802.2,101,9.4787,1.0467,0.6269,4.9853,8.0082,0.5197
CC,412,0.93964,2.79392,0.7206,charge,3,22.575,3.9313,385.2,100,11.1316,0.6207,0.1133,0.01,3000.0,3.6816
CC,412,0.93964,2.79392,0.6271,discharge,0,-2.8,3.8408,5557.3,101,9.5965,0.9132,0.8961,12.1112,12.7317,0.1267
CC,412,0.93964,2.79392,0.6272,charge,0,1.397,3.8421,70.5,101,9.3713,1.4135,1.1666,11.0042,16.0369,0.1164
CC,412,0.93964,2.79392,0.6271,discharge,1,-11.182,3.84,635.6,101,9.402,0.9275,0.652,6.6904,7.8308,0.2257
CC,412,0.93964,2.79392,0.6272,charge,1,5.59,3.8445,160.3,101,9.3056,0.8614,0.5882,7.9533,10.3161,0.1441
CC,412,0.93964,2.79392,0.627,discharge,2,-22.366,3.8391,681.0,101,9.3591,0.8012,0.5912,5.6402,8.2319,0.3438
CC,412,0.93964,2.79392,0.6273,charge,2,16.774,3.8468,280.4,101,9.1049,0.6983,0.4714,5.854,8.3765,0.2781
CC,412,0.93964,2.79392,0.6269,discharge,3,-32.15,3.8386,802.2,101,9.2852,0.7291,0.5422,5.6972,9.2444,0.4075
CC,412,0.93964,2.79392,0.6274,charge,3,27.953,3.8483,385.2,101,9.1589,3.8116,3.577,0.01,3000.0,2.2596
CC,412,0.93964,2.79392,0.534,discharge,0,-2.796,3.7379,5616.4,101,9.3304,0.6774,0.7218,9.1541,12.0969,0.0911
CC,412,0.93964,2.79392,0.534,charge,0,1.399,3.7384,70.5,101,9.927,1.5229,2.0183,16.1546,38.418,0.1093
CC,412,0.93964,2.79392,0.5339,discharge,1,-11.184,3.7379,635.6,101,9.301,0.5891,0.6009,7.16,9.1181,0.1758
CC,412,0.93964,2.79392,0.5341,charge,1,5.591,3.7417,160.3,101,9.21,0.578,0.6354,6.642,8.9486,0.116
CC,412,0.93964,2.79392,0.5338,discharge,2,-22.367,3.7383,681.0,101,9.3094,0.6973,0.8055,6.2789,8.9388,0.2689
CC,412,0.93964,2.79392,0.5341,charge,2,16.774,3.7432,280.2,101,9.1714,0.9315,0.9812,6.7379,12.8689,0.2124
CC,412,0.93964,2.79392,0.5337,discharge,3,-32.15,3.7376,802.1,101,9.2562,0.7135,0.8565,6.134,9.4232,0.337
CC,412,0.93964,2.79392,0.5342,charge,3,27.956,3.7456,385.1,100,9.0197,0.7433,0.7502,6.3884,11.9332,0.2702
CC,412,0.93964,2.79392,0.4407,discharge,0,-2.8,3.6563,5620.2,101,9.2387,0.5252,0.4789,8.4546,11.7655,0.1371
CC,412,0.93964,2.79392,0.4408,charge,0,1.398,3.6577,70.5,101,9.2853,0.486,0.6969,7.6283,11.7686,0.0862
CC,412,0.93964,2.79392,0.4407,discharge,1,-11.182,3.6565,635.6,101,9.2623,0.5367,0.7359,7.5198,10.4548,0.1269
CC,412,0.93964,2.79392,0.4408,charge,1,5.59,3.6604,160.3,101,9.1871,0.4329,0.5693,6.3059,8.7319,0.094
CC,412,0.93964,2.79392,0.4406,discharge,2,-22.364,3.6567,681.0,101,9.2717,0.6267,0.9459,6.199,9.0046,0.2292
CC,412,0.93964,2.79392,0.4409,charge,2,16.775,3.6628,280.2,101,9.1025,0.974,1.2384,5.7317,12.5792,0.2149
CC,412,0.93964,2.79392,0.4405,discharge,3,-32.15,3.6571,802.1,101,9.2037,0.7036,0.8799,6.0333,9.3789,0.3991
CC,412,0.93964,2.79392,0.441,charge,3,27.957,3.6644,385.2,101,8.9731,0.755,0.8678,5.8852,12.5345,0.2627
CC,412,0.93964,2.79392,0.3475,discharge,0,-2.798,3.5952,5619.9,101,9.3834,0.7535,1.2786,10.6648,18.1393,0.1062
CC,412,0.93964,2.79392,0.3476,charge,0,1.398,3.5966,70.5,101,9.3481,0.7295,1.5324,8.4985,15.6139,0.1144
CC,412,0.93964,2.79392,0.3475,discharge,1,-11.182,3.5947,635.6,101,9.2618,0.5141,0.639,7.7112,10.7151,0.1857
CC,412,0.93964,2.79392,0.3476,charge,1,5.59,3.5994,160.2,101,9.2445,0.5287,0.7945,7.085,10.8749,0.1155
CC,412,0.93964,2.79392,0.3474,discharge,2,-22.367,3.5956,680.9,101,9.4001,0.5886,0.7259,6.7983,9.5508,0.314
CC,412,0.93964,2.79392,0.3477,charge,2,16.774,3.6027,280.3,101,9.2558,0.6166,0.8508,5.0346,8.4884,0.2139
CC,412,0.93964,2.79392,0.3474,discharge,3,-32.149,3.5956,802.1,101,9.4466,0.6258,0.6963,6.8184,9.9422,0.3936
CC,412,0.93964,2.79392,0.3478,charge,3,27.955,3.6051,385.2,101,9.2205,0.7108,0.8914,5.0794,10.6693,0.2779
CC,412,0.93964,2.79392,0.2544,discharge,0,-2.798,3.5107,5619.8,101,10.0633,0.607,0.8652,10.3739,13.4334,0.1041
CC,412,0.93964,2.79392,0.2544,charge,0,1.398,3.5126,70.5,101,10.1053,1.7163,2.3901,101.0904,262.7469,0.1098
CC,412,0.93964,2.79392,0.2543,discharge,1,-11.185,3.5113,635.6,101,10.0304,0.7357,0.6868,8.7198,11.4231,0.2109
CC,412,0.93964,2.79392,0.2545,charge,1,5.592,3.5182,160.4,101,9.8758,0.669,0.6641,8.4729,12.6342,0.1226
CC,412,0.93964,2.79392,0.2542,discharge,2,-22.367,3.5141,681.0,101,9.9956,0.7358,0.7025,9.2836,11.5409,0.4462
CC,412,0.93964,2.79392,0.2546,charge,2,16.773,3.5234,280.2,101,9.6675,0.5064,0.4943,7.3281,11.0724,0.1799
CC,412,0.93964,2.79392,0.2541,discharge,3,-32.15,3.5151,802.2,101,9.9593,0.8913,0.8418,15.0946,21.3069,0.6792
CC,412,0.93964,2.79392,0.2546,charge,3,27.956,3.5256,385.3,101,9.5233,0.4094,0.3818,5.5346,8.005,0.2701
CC,412,0.93964,2.79392,0.2078,discharge,0,-2.798,3.4548,5076.4,101,10.2763,0.8388,0.5264,9.7896,10.7382,0.0917
CC,412,0.93964,2.79392,0.2078,charge,0,1.398,3.4571,70.5,101,10.199,0.784,0.4578,9.3212,11.9636,0.0839
CC,412,0.93964,2.79392,0.2077,discharge,1,-11.183,3.4555,635.6,101,10.4148,0.9629,0.5847,9.7284,11.3566,0.2541
CC,412,0.93964,2.79392,0.2078,charge,1,5.593,3.4616,160.4,101,10.2128,0.7003,0.4924,8.9032,12.8333,0.1238
CC,412,0.93964,2.79392,0.2076,discharge,2,-22.366,3.4571,681.0,101,10.429,1.0789,0.6952,27.9133,34.4792,0.6305
CC,412,0.93964,2.79392,0.2079,charge,2,16.773,3.4654,280.5,101,9.8453,0.5405,0.4554,7.991,11.8838,0.2567
CC,412,0.93964,2.79392,0.2075,discharge,3,-32.15,3.4566,802.1,101,10.1607,0.8418,0.3054,200.0,214.1044,1.8472
CC,412,0.93964,2.79392,0.208,charge,3,27.956,3.4676,385.3,101,9.485,0.4823,0.5384,6.8396,10.5666,0.3075
CC,412,0.93964,2.79392,0.1612,discharge,0,-2.799,3.4143,5076.5,101,10.9351,1.1047,0.2796,11.9564,9.8266,0.1382
CC,412,0.93964,2.79392,0.1612,charge,0,1.398,3.4168,70.5,101,10.9232,1.1543,0.5715,8.5972,9.6214,0.1062
CC,412,0.93964,2.79392,0.1611,discharge,1,-11.18,3.4147,635.6,101,11.1275,1.4926,0.5538,47.0633,42.0142,0.4339
CC,412,0.93964,2.79392,0.1612,charge,1,5.593,3.4228,160.3,101,10.8685,0.9542,0.3773,6.0306,8.8312,0.1428
CC,412,0.93964,2.79392,0.161,discharge,2,-22.368,3.4169,681.0,101,11.5562,200.0,212.1893,200.0,212.1998,3.1469
CC,412,0.93964,2.79392,0.1613,charge,2,16.776,3.4281,280.3,101,10.2102,0.6518,0.4984,7.3242,14.3442,0.2868
CC,412,0.93964,2.79392,0.1614,charge,3,27.954,3.4303,369.4,101,9.6291,0.4261,0.4389,7.1889,13.2328,0.2788
CC,412,0.93964,2.79392,0.1145,discharge,0,-2.796,3.3625,5076.3,101,12.3614,2.707,0.3273,32.6428,15.2169,0.2198
CC,412,0.93964,2.79392,0.1146,charge,0,1.398,3.3666,70.5,101,12.1994,2.2751,0.3506,15.9516,10.2349,0.1252
CC,412,0.93964,2.79392,0.1145,discharge,1,-11.185,3.3643,635.6,101,14.5417,200.0,106.6269,200.0,106.622,3.7918
CC,412,0.93964,2.79392,0.1147,charge,1,5.59,3.3767,160.4,101,11.7141,1.5216,0.3038,8.536,6.6876,0.2304
CC,412,0.93964,2.79392,0.1147,charge,2,16.771,3.3819,226.9,101,10.8667,1.1709,0.5106,5.0344,8.1203,0.46
CC,412,0.93964,2.79392,0.1148,charge,3,27.956,3.383,236.7,101,10.3362,0.8908,0.5326,6.2728,13.9767,0.4971
CC,450,0.93437,2.77826,1.0,discharge,0,-2.777,4.16,99999.0,101,11.0129,1.778,0.2532,12.476,8.2291,0.2735
CC,450,0.93437,2.77826,1.0,charge,0,1.389,4.1624,70.3,101,10.9094,2.0016,0.3148,16.2455,10.797,0.1209
CC,450,0.93437,2.77826,0.9999,discharge,1,-11.115,4.1589,635.6,101,11.0629,1.6174,0.3578,7.1108,5.4968,0.3878
CC,450,0.93437,2.77826,1.0,charge,1,1.856,4.1656,160.3,101,18.6117,0.01,2999.9998,0.01,2999.9998,0.1776
CC,450,0.93437,2.77826,0.9998,discharge,2,-22.231,4.1584,640.4,101,10.942,1.5051,0.384,4.5143,4.5713,0.7416
CC,450,0.93437,2.77826,1.0,charge,2,1.73,4.1685,280.2,101,18.2774,0.01,0.05,0.01,2999.8613,0.1972
CC,450,0.93437,2.77826,0.9997,discharge,3,-31.953,4.1581,639.1,101,10.8226,1.4952,0.4653,3.639,5.1605,0.9487
CC,450,0.93437,2.77826,1.0,charge,3,1.644,4.1704,385.1,101,18.0884,0.01,2999.9882,0.01,2999.9881,0.2749
CC,450,0.93437,2.77826,0.9537,discharge,0,-2.779,4.0981,4792.0,101,10.9296,1.1921,0.337,6.76,7.1722,0.1758
CC,450,0.93437,2.77826,0.9537,charge,0,1.389,4.0997,70.5,101,10.6847,1.4408,0.4077,7.6454,8.7203,0.1315
CC,450,0.93437,2.77826,0.9536,discharge,1,-11.115,4.0977,635.6,101,10.8437,1.2183,0.3705,4.7667,5.7261,0.3363
CC,450,0.93437,2.77826,0.9537,charge,1,5.556,4.1018,160.3,101,10.9009,1.2608,0.4556,8.7882,9.835,0.2109
CC,450,0.93437,2.77826,0.9535,discharge,2,-22.229,4.0986,681.0,101,10.8197,1.2561,0.4561,4.003,6.9101,0.5874
CC,450,0.93437,2.77826,0.9538,charge,2,6.292,4.1041,280.2,101,15.2651,0.01,0.05,0.01,3000.0,0.3781
CC,450,0.93437,2.77826,0.9534,discharge,3,-31.952,4.0993,688.2,101,10.6928,1.143,0.446,4.028,8.2701,0.682
CC,450,0.93437,2.77826,0.9538,charge,3,6.181,4.106,385.1,101,15.2321,0.01,0.05,0.01,3000.0,0.375
CC,450,0.93437,2.77826,0.9073,discharge,0,-2.781,4.0814,4840.9,101,10.6381,0.9818,0.4543,5.9088,7.3591,0.1666
CC,450,0.93437,2.77826,0.9074,charge,0,1.391,4.0825,70.5,101,10.5854,1.1129,0.8182,5.7966,8.8028,0.1441
CC,450,0.93437,2.77826,0.9073,discharge,1,-11.117,4.0814,635.6,101,10.5095,1.0964,0.4883,5.3643,7.756,0.3069
CC,450,0.93437,2.77826,0.9074,charge,1,5.556,4.0841,160.3,101,10.4125,1.0013,0.4282,5.3401,7.4385,0.1854
CC,450,0.93437,2.77826,0.9072,discharge,2,-22.231,4.0816,681.0,101,10.3873,1.0849,0.4672,5.1951,9.2219,0.4951
CC,450,0.93437,2.77826,0.9075,charge,2,8.46,4.0858,280.1,101,13.5111,0.01,0.05,0.01,2999.5851,0.2559
CC,450,0.93437,2.77826,0.9071,discharge,3,-31.956,4.0821,711.8,100,10.268,0.9285,0.412,5.3242,10.0573,0.5257
CC,450,0.93437,2.77826,0.9075,charge,3,8.413,4.0873,385.3,101,13.4114,0.01,0.05,0.01,2999.904,0.4173
CC,450,0.93437,2.77826,0.8147,discharge,0,-2.781,4.0238,5408.9,101,9.7646,0.9738,0.5079,11.3393,10.6321,0.1529
CC,450,0.93437,2.77826,0.8148,charge,0,1.389,4.0258,70.5,101,10.4891,1.1898,0.738,9.8117,11.4273,0.1413
CC,450,0.93437,2.77826,0.8147,discharge,1,-11.115,4.0251,635.6,101,10.0409,0.9819,0.5022,8.9457,8.2618,0.2624
CC,450,0.93437,2.77826,0.8148,charge,1,5.556,4.0295,160.3,101,9.9216,0.9961,0.688,7.4788,9.4355,0.1559
CC,450,0.93437,2.77826,0.8146,discharge,2,-22.23,4.0258,681.0,101,10.0555,1.1186,0.63,6.6245,7.6684,0.4505
CC,450,0.93437,2.77826,0.8145,discharge,3,-31.954,4.026,727.9,101,9.9446,0.99,0.5069,5.7442,7.1513,0.5379
CC,450,0.93437,2.77826,0.8148,charge,3,4.419,4.0325,385.1,101,12.6411,0.01,0.05,0.01,3000.0,0.4066
CC,450,0.93437,2.77826,0.7221,discharge,0,-2.781,3.9234,5357.9,101,9.7529,1.023,0.5759,12.2509,12.4252,0.1327
CC,450,0.93437,2.77826,0.7222,charge,0,1.388,3.9256,70.5,101,9.6792,0.7981,0.43,7.9346,8.8317,0.1011
CC,450,0.93437,2.77826,0.722,discharge,1,-11.118,3.9228,635.6,101,9.6458,0.8578,0.4389,7.318,6.6014,0.1954
CC,450,0.93437,2.77826,0.7222,charge,1,5.558,3.9288,160.4,101,9.5527,0.83,0.5446,5.8601,8.3277,0.1406
CC,450,0.93437,2.77826,0.7219,discharge,2,-22.229,3.9239,681.0,101,9.7126,1.1891,0.6663,5.2984,7.3733,0.4857
CC,450,0.93437,2.77826,0.7223,charge,2,16.671,3.9307,280.2,101,9.3437,0.7042,0.5941,6.5143,11.3366,0.2513
CC,450,0.93437,2.77826,0.7219,discharge,3,-31.954,3.9244,802.1,101,9.5988,1.0572,0.6233,5.0407,8.018,0.5373
CC,450,0.93437,2.77826,0.6295,discharge,0,-2.781,3.8404,5508.0,101,9.6168,0.9285,0.4472,11.3559,10.7794,0.1202
CC,450,0.93437,2.77826,0.6295,charge,0,1.388,3.8412,70.5,101,10.0559,1.4115,0.9037,10.5515,14.0743,0.1227
CC,450,0.93437,2.77826,0.6294,discharge,1,-11.115,3.8399,635.6,101,9.7906,0.927,0.6213,6.8904,7.7814,0.1993
CC,450,0.93437,2.77826,0.6296,charge,1,5.557,3.8446,160.4,101,9.6839,0.8214,0.5195,7.9433,9.8036,0.1348
CC,450,0.93437,2.77826,0.6293,discharge,2,-22.228,3.8391,681.0,101,9.777,0.8116,0.5126,5.8342,8.0261,0.4012
CC,450,0.93437,2.77826,0.6297,charge,2,16.671,3.8471,280.4,101,9.5688,0.7062,0.5359,6.1829,8.8249,0.2474
CC,450,0.93437,2.77826,0.6292,discharge,3,-31.95,3.8385,802.2,101,9.7829,0.7294,0.5507,5.8693,9.1428,0.4195
CC,450,0.93437,2.77826,0.5369,discharge,0,-2.779,3.7392,5605.0,101,9.3758,0.6287,0.4612,8.965,11.255,0.1365
CC,450,0.93437,2.77826,0.5369,charge,0,1.386,3.7406,70.5,101,9.4024,1.2244,1.7767,10.1042,19.3111,0.1231
CC,450,0.93437,2.77826,0.5368,discharge,1,-11.115,3.7393,635.5,101,9.3832,0.607,0.6433,7.2704,9.2547,0.1595
CC,450,0.93437,2.77826,0.5369,charge,1,5.556,3.7431,160.4,101,9.3289,0.6198,0.7859,6.828,9.4505,0.1255
CC,450,0.93437,2.77826,0.5367,discharge,2,-22.228,3.7397,681.0,101,9.3577,0.6907,0.7774,6.3126,8.8304,0.3007
CC,450,0.93437,2.77826,0.5371,charge,2,16.669,3.7455,280.5,101,9.1849,0.9214,0.9827,6.7336,12.7381,0.2138
CC,450,0.93437,2.77826,0.5366,discharge,3,-31.954,3.74,802.2,101,9.2921,0.7257,0.8342,6.153,9.3633,0.3723
CC,450,0.93437,2.77826,0.5371,charge,3,27.784,3.7471,385.4,101,9.0333,0.7185,0.6934,6.2663,11.4297,0.2895
CC,450,0.93437,2.77826,0.4442,discharge,0,-2.781,3.6566,5620.5,101,9.3686,0.5182,0.6576,8.7705,12.2052,0.1355
CC,450,0.93437,2.77826,0.4443,charge,0,1.388,3.6588,70.5,101,8.9422,0.9034,0.0901,7.2632,9.5739,0.1189
CC,450,0.93437,2.77826,0.4442,discharge,1,-11.116,3.6574,635.6,101,9.5927,0.5246,0.5924,7.6463,10.1397,0.169
CC,450,0.93437,2.77826,0.4443,charge,1,5.558,3.6615,160.4,101,9.5502,0.4672,0.6924,6.5781,9.0508,0.1079
CC,450,0.93437,2.77826,0.4441,discharge,2,-22.23,3.6578,681.0,101,9.6413,0.5878,0.7589,6.3139,8.5694,0.3168
CC,450,0.93437,2.77826,0.4444,charge,2,16.671,3.6632,280.4,101,9.5049,0.9189,1.1422,5.7999,11.6463,0.2298
CC,450,0.93437,2.77826,0.444,discharge,3,-31.953,3.658,802.0,101,9.5723,0.7068,0.9089,6.1443,9.3325,0.3752
CC,450,0.93437,2.77826,0.4445,charge,3,27.786,3.6656,385.5,101,9.2278,0.7726,0.9109,5.9904,12.5827,0.2739
CC,450,0.93437,2.77826,0.3516,discharge,0,-2.781,3.5964,5620.4,101,9.5299,0.6199,0.8997,9.6215,14.7844,0.139
CC,450,0.93437,2.77826,0.3517,charge,0,1.39,3.5979,70.5,101,9.2541,0.5399,0.4667,7.4719,11.0377,0.107
CC,450,0.93437,2.77826,0.3515,discharge,1,-11.112,3.5967,635.6,101,9.4832,0.5779,0.8358,7.9971,11.4343,0.1585
CC,450,0.93437,2.77826,0.3517,charge,1,5.558,3.6004,160.3,101,9.3762,0.498,0.5452,7.0342,10.2577,0.0966
CC,450,0.93437,2.77826,0.3515,discharge,2,-22.229,3.5968,681.0,101,9.6256,0.6052,0.7921,6.9785,9.7851,0.2849
CC,450,0.93437,2.77826,0.3518,charge,2,16.671,3.6039,280.3,101,9.4227,0.6491,0.8579,5.1326,8.6033,0.2537
CC,450,0.93437,2.77826,0.3514,discharge,3,-31.953,3.5969,802.2,101,9.6135,0.6328,0.7084,6.9267,9.9761,0.3864
CC,450,0.93437,2.77826,0.3519,charge,3,27.784,3.6067,385.4,101,9.3572,0.7055,0.8752,5.0807,10.4443,0.2683
CC,450,0.93437,2.77826,0.259,discharge,0,-2.781,3.5132,5620.4,100,10.1177,0.7189,0.3395,9.9815,11.9342,0.1137
CC,450,0.93437,2.77826,0.2591,charge,0,1.388,3.5141,70.5,101,10.7126,0.8822,1.386,10.7532,17.4524,0.109
CC,450,0.93437,2.77826,0.259,discharge,1,-11.114,3.5134,635.5,101,10.175,0.758,0.6865,8.8282,11.3479,0.1972
CC,450,0.93437,2.77826,0.2591,charge,1,5.556,3.5197,160.4,101,10.104,0.6662,0.5919,8.3945,12.1518,0.1165
CC,450,0.93437,2.77826,0.2589,discharge,2,-22.23,3.5163,681.0,101,10.1109,0.7329,0.5883,9.3126,11.1924,0.4845
CC,450,0.93437,2.77826,0.2592,charge,2,16.672,3.5255,280.5,101,9.7646,0.5191,0.4545,7.2293,10.7317,0.2092
CC,450,0.93437,2.77826,0.2588,discharge,3,-31.955,3.5173,802.0,101,10.0341,0.8895,0.7707,14.9991,20.6781,0.7021
CC,450,0.93437,2.77826,0.2593,charge,3,27.784,3.5287,385.6,101,9.5604,0.4266,0.4599,5.523,8.0843,0.2832
CC,450,0.93437,2.77826,0.2127,discharge,0,-2.782,3.458,5077.0,101,10.6965,0.8587,0.4704,10.0099,10.6173,0.0974
CC,450,0.93437,2.77826,0.2127,charge,0,1.389,3.4603,70.5,101,10.6398,1.0585,0.8809,10.732,15.3567,0.1242
CC,450,0.93437,2.77826,0.2126,discharge,1,-11.116,3.4587,635.6,101,10.8164,1.011,0.4794,10.2728,11.2672,0.3064
CC,450,0.93437,2.77826,0.2128,charge,1,5.556,3.4651,160.5,101,10.5505,0.7572,0.3589,8.8378,12.0819,0.1293
CC,450,0.93437,2.77826,0.2125,discharge,2,-22.228,3.4604,681.0,101,10.8457,1.1531,0.5897,29.0409,33.0532,0.723
CC,450,0.93437,2.77826,0.2129,charge,2,16.671,3.4689,280.4,101,10.3359,0.5609,0.4074,7.9516,11.5328,0.2609
CC,450,0.93437,2.77826,0.2124,discharge,3,-31.955,3.46,802.0,101,10.7009,0.9337,0.2869,200.0,194.6748,1.9865
CC,450,0.93437,2.77826,0.213,charge,3,27.785,3.4715,385.5,101,9.9999,0.49,0.5274,6.837,10.4784,0.3301
CC,450,0.93437,2.77826,0.1664,discharge,0,-2.782,3.4164,5076.8,101,11.1689,1.0232,0.45,12.0505,10.0752,0.0859
CC,450,0.93437,2.77826,0.1664,charge,0,1.39,3.4189,70.5,101,11.0993,1.1888,0.7077,8.7818,10.1447,0.1242
CC,450,0.93437,2.77826,0.1663,discharge,1,-11.117,3.417,635.6,101,11.131,1.5449,0.5546,40.9638,36.7659,0.4146
CC,450,0.93437,2.77826,0.1665,charge,1,5.559,3.4257,160.4,101,10.7569,0.9774,0.4299,6.0762,8.8832,0.1593
CC,450,0.93437,2.77826,0.1662,discharge,2,-22.231,3.4192,681.0,101,11.6361,200.0,222.4849,200.0,222.254,2.731
CC,450,0.93437,2.77826,0.1666,charge,2,16.673,3.4303,280.5,101,10.2834,0.6711,0.4441,7.2268,13.7367,0.3177
CC,450,0.93437,2.77826,0.1667,charge,3,27.784,3.4328,372.0,101,9.8203,0.4416,0.3648,7.0845,12.731,0.2971
CC,450,0.93437,2.77826,0.1201,discharge,0,-2.782,3.3666,5076.4,101,12.1421,2.6518,0.3196,30.2035,14.6727,0.2056
CC,450,0.93437,2.77826,0.1201,charge,0,1.389,3.3705,70.5,101,12.0025,2.13,0.29,15.2245,9.9237,0.1009
CC,450,0.93437,2.77826,0.12,discharge,1,-11.116,3.3681,635.6,101,14.2844,127.4227,55.9658,200.0,164.2171,3.568
CC,450,0.93437,2.77826,0.1201,charge,1,5.558,3.3806,160.4,100,11.5794,1.5051,0.303,8.1717,6.5461,0.2215
CC,450,0.93437,2.77826,0.1203,charge,2,16.671,3.3859,232.9,101,10.9435,1.1478,0.5177,5.1096,8.6124,0.4317
CC,450,0.93437,2.77826,0.1203,charge,3,27.785,3.3866,235.3,101,10.4728,0.8799,0.4861,6.2891,13.7879,0.5425
CC,487,0.91932,2.7335,1.0,discharge,0,-2.731,4.1479,99999.0,99,2.1092,7.754,0.2035,12.8109,7.5817,0.305
CC,487,0.91932,2.7335,1.0,charge,0,1.365,4.1606,69.5,101,10.2511,3.3094,0.227,16.9376,10.2873,0.1554
CC,487,0.91932,2.7335,0.9999,discharge,1,-10.922,4.1569,635.4,101,10.314,3.0055,0.1693,7.1288,4.6708,0.7201
CC,487,0.91932,2.7335,1.0,charge,1,1.821,4.1639,160.7,101,19.8351,0.01,2999.9975,0.01,2999.9975,0.1351
CC,487,0.91932,2.7335,0.9998,discharge,2,-21.848,4.1561,640.2,101,10.2254,2.6764,0.161,4.5864,3.771,1.3315
CC,487,0.91932,2.7335,1.0,charge,2,1.698,4.1668,281.1,101,19.5716,0.01,2999.9997,0.01,2999.9997,0.1452
CC,487,0.91932,2.7335,0.9997,discharge,3,-31.402,4.1556,638.9,101,10.1982,2.4173,0.173,3.6916,3.8883,1.9391
CC,487,0.91932,2.7335,1.0,charge,3,1.622,4.1687,386.2,100,19.2985,0.01,0.05,0.01,2999.9999,0.1611
CC,487,0.91932,2.7335,0.9545,discharge,0,-2.731,4.097,4786.2,101,10.1219,2.3469,0.1366,6.6744,5.981,0.2052
CC,487,0.91932,2.7335,0.9545,charge,0,1.365,4.0985,70.3,101,9.9782,2.3601,0.1545,7.502,7.1697,0.1131
CC,487,0.91932,2.7335,0.9544,discharge,1,-10.921,4.0973,635.4,101,10.1651,2.2609,0.1661,4.7812,4.8602,0.5688
CC,487,0.91932,2.7335,0.9545,charge,1,5.461,4.1006,160.6,101,10.1034,2.2269,0.1541,7.9118,6.921,0.3526
CC,487,0.91932,2.7335,0.9543,discharge,2,-21.846,4.0974,680.4,101,10.1341,2.113,0.1789,3.8829,5.2666,1.1749
CC,487,0.91932,2.7335,0.9546,charge,2,6.098,4.103,280.9,101,15.9045,0.01,0.05,0.01,3000.0,0.2352
CC,487,0.91932,2.7335,0.9542,discharge,3,-31.401,4.098,686.6,101,10.0778,1.915,0.179,3.7338,6.1348,1.5592
CC,487,0.91932,2.7335,0.9546,charge,3,6.018,4.1042,387.0,100,15.92,0.01,0.05,0.01,3000.0,0.2707
CC,487,0.91932,2.7335,0.9089,discharge,0,-2.731,4.0806,4833.7,101,10.0692,1.897,0.2046,5.9597,6.3715,0.1719
CC,487,0.91932,2.7335,0.909,charge,0,1.365,4.0817,70.3,101,9.971,1.8131,0.1616,5.6256,6.173,0.1129
CC,487,0.91932,2.7335,0.9089,discharge,1,-10.922,4.08,635.4,101,10.0076,1.8469,0.1943,5.2865,6.2735,0.5522
CC,487,0.91932,2.7335,0.909,charge,1,5.461,4.0835,160.7,101,9.9737,1.7994,0.1886,5.4464,6.4034,0.2565
CC,487,0.91932,2.7335,0.9088,discharge,2,-21.845,4.0809,680.4,101,10.038,1.7663,0.2019,4.9126,7.2232,1.057
CC,487,0.91932,2.7335,0.9091,charge,2,8.079,4.0852,281.0,101,14.206,0.01,0.05,0.01,3000.0,0.2545
CC,487,0.91932,2.7335,0.9087,discharge,3,-31.402,4.0814,708.6,101,9.9621,1.593,0.1873,4.9277,8.0565,1.2469
CC,487,0.91932,2.7335,0.9091,charge,3,8.026,4.0867,387.0,101,14.1136,0.01,0.05,0.01,3000.0,0.2451
CC,487,0.91932,2.7335,0.8179,discharge,0,-2.731,4.0251,5399.2,101,9.7229,1.5011,0.3235,11.3072,9.9887,0.1503
CC,487,0.91932,2.7335,0.818,charge,0,1.367,4.0271,70.5,101,9.6692,1.4042,0.3404,9.4377,9.5028,0.1097
CC,487,0.91932,2.7335,0.8178,discharge,1,-10.922,4.0257,635.4,101,9.7867,1.4037,0.312,8.903,7.6885,0.4387
CC,487,0.91932,2.7335,0.818,charge,1,5.461,4.0292,160.9,101,9.8667,1.294,0.3335,7.3613,8.0518,0.214
CC,487,0.91932,2.7335,0.8178,discharge,2,-21.847,4.0262,680.6,101,9.752,1.4425,0.3378,6.5754,6.6399,0.8783
CC,487,0.91932,2.7335,0.8181,charge,2,12.479,4.0327,281.0,101,12.3304,1.0809,0.0557,0.01,2999.9904,0.1317
CC,487,0.91932,2.7335,0.8177,discharge,3,-31.403,4.0268,756.5,101,9.6916,1.3469,0.309,5.6751,6.3575,1.1359
CC,487,0.91932,2.7335,0.8181,charge,3,12.486,4.0343,386.3,101,13.2668,0.01,0.05,0.01,3000.0,0.2173
CC,487,0.91932,2.7335,0.7269,discharge,0,-2.731,3.9238,5447.7,101,9.5788,1.3022,0.4029,11.4489,11.0148,0.1239
CC,487,0.91932,2.7335,0.7269,charge,0,1.364,3.9258,70.4,101,9.4974,1.218,0.34,8.2673,9.1521,0.1
CC,487,0.91932,2.7335,0.7268,discharge,1,-10.923,3.9238,635.4,101,9.5246,1.191,0.323,7.5289,6.621,0.3415
CC,487,0.91932,2.7335,0.727,charge,1,5.46,3.929,160.9,101,9.3997,1.1118,0.3417,5.9807,7.5852,0.192
CC,487,0.91932,2.7335,0.7267,discharge,2,-21.846,3.9243,680.4,101,9.5757,1.3462,0.4298,5.3483,6.312,0.783
CC,487,0.91932,2.7335,0.7271,charge,2,16.384,3.9312,281.5,101,9.278,0.9351,0.3623,6.4674,10.06,0.4359
CC,487,0.91932,2.7335,0.7267,discharge,3,-31.402,3.9246,801.0,101,9.4943,1.2698,0.4038,5.0197,6.9832,1.0042
CC,487,0.91932,2.7335,0.7271,charge,3,21.788,3.9323,386.4,101,11.4447,0.8464,0.1118,0.01,2999.998,0.2222
CC,487,0.91932,2.7335,0.6359,discharge,0,-2.731,3.8435,5544.7,101,9.4901,1.1835,0.4539,11.6267,11.3035,0.123
CC,487,0.91932,2.7335,0.6359,charge,0,1.366,3.845,70.5,101,9.4333,1.2581,0.4417,8.996,9.9521,0.1083
CC,487,0.91932,2.7335,0.6358,discharge,1,-10.923,3.8433,635.5,101,9.4906,1.1406,0.3903,7.0453,7.2426,0.3283
CC,487,0.91932,2.7335,0.6359,charge,1,5.463,3.8471,160.8,101,9.5326,1.1049,0.3884,7.5073,8.9562,0.178
CC,487,0.91932,2.7335,0.6357,discharge,2,-21.846,3.8427,680.4,101,9.4766,1.0642,0.3693,5.8058,7.3027,0.6089
CC,487,0.91932,2.7335,0.636,charge,2,16.385,3.8504,281.1,101,9.2842,0.9378,0.395,5.9502,8.3275,0.3879
CC,487,0.91932,2.7335,0.6356,discharge,3,-31.403,3.8417,800.6,101,9.397,0.9932,0.3492,5.6835,8.062,0.8146
CC,487,0.91932,2.7335,0.6361,charge,3,27.308,3.8521,386.4,101,9.357,3.5998,2.7893,0.01,2.7886,2.5225
CC,487,0.91932,2.7335,0.5449,discharge,0,-2.732,3.7441,5605.0,101,9.0691,0.8568,0.3423,8.8283,10.1944,0.1193
CC,487,0.91932,2.7335,0.5449,charge,0,1.366,3.7461,70.4,101,9.3682,0.8546,0.6002,8.3688,11.4065,0.0925
CC,487,0.91932,2.7335,0.5448,discharge,1,-10.921,3.7448,635.4,101,9.3696,0.8079,0.4142,7.3182,8.6891,0.2605
CC,487,0.91932,2.7335,0.5449,charge,1,5.461,3.7486,160.9,101,9.2783,0.7992,0.4061,6.8826,8.5578,0.1565
CC,487,0.91932,2.7335,0.5447,discharge,2,-21.846,3.7452,680.5,101,9.3592,0.8271,0.4461,6.3134,7.9433,0.5346
CC,487,0.91932,2.7335,0.545,charge,2,16.385,3.751,280.9,101,9.2316,0.9612,0.6415,6.4218,10.388,0.3947
CC,487,0.91932,2.7335,0.5446,discharge,3,-31.402,3.7452,800.7,101,9.3241,0.8139,0.4579,6.0454,8.0823,0.718
CC,487,0.91932,2.7335,0.5451,charge,3,27.31,3.7528,386.1,101,9.086,0.8625,0.5291,6.076,10.1909,0.5018
CC,487,0.91932,2.7335,0.4538,discharge,0,-2.732,3.6615,5612.3,101,9.4705,0.8004,0.5548,8.834,12.0159,0.136
CC,487,0.91932,2.7335,0.4538,charge,0,1.366,3.6621,70.4,101,9.8208,0.7315,0.485,7.9414,11.4275,0.0877
CC,487,0.91932,2.7335,0.4537,discharge,1,-10.923,3.6616,635.4,101,9.381,0.7122,0.373,7.4398,9.2951,0.2395
CC,487,0.91932,2.7335,0.4539,charge,1,5.463,3.6648,160.7,101,9.4337,0.6441,0.3553,6.5715,8.4228,0.1307
CC,487,0.91932,2.7335,0.4537,discharge,2,-21.846,3.6619,680.5,101,9.3783,0.7181,0.4156,6.2142,7.7183,0.4936
CC,487,0.91932,2.7335,0.454,charge,2,16.383,3.6681,281.7,101,9.222,0.832,0.6083,5.4294,8.6433,0.4072
CC,487,0.91932,2.7335,0.4536,discharge,3,-31.402,3.6622,800.5,101,9.3338,0.7796,0.4695,5.9553,7.9397,0.7442
CC,487,0.91932,2.7335,0.4541,charge,3,27.308,3.67,386.2,101,9.1278,0.8494,0.6436,5.7379,10.7736,0.5313
CC,487,0.91932,2.7335,0.3628,discharge,0,-2.732,3.5996,5610.0,101,9.5445,0.7643,0.3169,8.505,10.8571,0.1285
CC,487,0.91932,2.7335,0.3628,charge,0,1.366,3.6004,70.4,101,9.8511,0.7199,0.2832,7.5641,10.4645,0.0891
CC,487,0.91932,2.7335,0.3627,discharge,1,-10.922,3.5997,635.4,101,9.5307,0.7614,0.3308,7.7797,9.7645,0.2839
CC,487,0.91932,2.7335,0.3629,charge,1,5.463,3.6038,160.7,101,9.4272,0.7129,0.3217,6.9645,9.3835,0.1478
CC,487,0.91932,2.7335,0.3626,discharge,2,-21.846,3.5998,680.5,101,9.4852,0.7821,0.3292,6.7328,8.2513,0.5601
CC,487,0.91932,2.7335,0.363,charge,2,16.385,3.6071,281.4,101,9.3441,0.7062,0.404,5.181,7.4791,0.401
CC,487,0.91932,2.7335,0.3626,discharge,3,-31.402,3.6,800.9,101,9.4868,0.805,0.3998,6.6677,8.7372,0.8107
CC,487,0.91932,2.7335,0.363,charge,3,27.308,3.6095,386.7,101,9.2515,0.7624,0.5021,4.9271,8.6729,0.5732
CC,487,0.91932,2.7335,0.2718,discharge,0,-2.732,3.5179,5609.5,101,9.7899,1.114,0.24,9.5794,10.832,0.126
CC,487,0.91932,2.7335,0.2718,charge,0,1.366,3.5192,70.4,101,9.8478,1.1191,0.2012,8.4302,10.4684,0.0967
CC,487,0.91932,2.7335,0.2717,discharge,1,-10.923,3.5182,635.4,101,9.7852,1.1566,0.2311,8.1133,9.1217,0.4249
CC,487,0.91932,2.7335,0.2718,charge,1,5.462,3.525,160.7,101,9.6151,1.0494,0.2129,7.738,10.0107,0.1963
CC,487,0.91932,2.7335,0.2716,discharge,2,-21.846,3.5209,680.5,101,9.8075,1.1254,0.2496,8.9797,9.9438,0.836
CC,487,0.91932,2.7335,0.2719,charge,2,16.385,3.53,281.1,101,9.5179,0.8699,0.1882,6.8598,9.3176,0.4251
CC,487,0.91932,2.7335,0.2715,discharge,3,-31.403,3.5218,800.5,101,9.8095,1.1477,0.3337,12.8137,15.7608,1.2426
CC,487,0.91932,2.7335,0.272,charge,3,27.308,3.5332,386.9,101,9.3976,0.7324,0.2057,5.4767,7.4933,0.5875
CC,487,0.91932,2.7335,0.2263,discharge,0,-2.732,3.4666,5071.8,101,9.9473,1.5017,0.1694,9.6999,9.2686,0.1495
CC,487,0.91932,2.7335,0.2263,charge,0,1.366,3.4687,70.4,101,9.7546,1.5367,0.1538,8.6214,9.4647,0.1067
CC,487,0.91932,2.7335,0.2262,discharge,1,-10.923,3.4672,635.4,101,10.0747,1.551,0.221,9.9998,9.8505,0.5175
CC,487,0.91932,2.7335,0.2263,charge,1,5.463,3.473,160.7,101,10.0868,1.2887,0.1998,8.1101,10.3236,0.2139
CC,487,0.91932,2.7335,0.2261,discharge,2,-21.847,3.4692,680.4,101,10.0653,1.5787,0.2407,17.1884,16.9674,1.1746
CC,487,0.91932,2.7335,0.2264,charge,2,16.383,3.4777,281.3,101,9.7481,1.03,0.1729,7.2768,9.9444,0.5113
CC,487,0.91932,2.7335,0.226,discharge,3,-31.402,3.4689,801.0,101,10.0677,1.5813,0.2938,200.0,211.2646,1.7471
CC,487,0.91932,2.7335,0.2265,charge,3,27.308,3.48,386.4,101,9.5621,0.8414,0.1922,6.413,9.1137,0.7058
CC,487,0.91932,2.7335,0.1807,discharge,0,-2.732,3.4217,5070.2,101,10.2717,2.0563,0.1704,11.7625,9.0233,0.1513
CC,487,0.91932,2.7335,0.1808,charge,0,1.366,3.4234,70.4,101,10.739,1.9827,0.1812,8.576,8.0702,0.1142
CC,487,0.91932,2.7335,0.1807,discharge,1,-10.923,3.4222,635.4,101,10.425,2.333,0.2735,25.8498,20.9496,0.7703
CC,487,0.91932,2.7335,0.1808,charge,1,5.462,3.431,160.9,101,10.1279,1.786,0.1777,6.28,7.766,0.2469
CC,487,0.91932,2.7335,0.1806,discharge,2,-21.846,3.4243,680.5,101,10.2661,1.9112,0.1306,200.0,117.6012,1.6228
CC,487,0.91932,2.7335,0.1809,charge,2,16.385,3.4359,281.6,101,9.8631,1.2876,0.1545,6.4346,10.4327,0.5955
CC,487,0.91932,2.7335,0.181,charge,3,27.308,3.4388,381.3,101,9.5919,0.8878,0.1586,6.6208,10.9675,0.6657
CC,487,0.91932,2.7335,0.1352,discharge,0,-2.73,3.3745,5071.8,101,10.7262,3.8056,0.2265,26.6114,13.1793,0.2662
CC,487,0.91932,2.7335,0.1353,charge,0,1.364,3.3776,70.4,101,11.0956,3.3009,0.2002,14.2094,9.1419,0.1337
CC,487,0.91932,2.7335,0.1352,discharge,1,-10.924,3.3759,635.4,101,10.8644,3.8593,0.2287,200.0,67.3736,1.2928
CC,487,0.91932,2.7335,0.1353,charge,1,5.463,3.3882,160.7,101,10.4332,2.6,0.1606,8.0204,6.254,0.3179
CC,487,0.91932,2.7335,0.1354,charge,2,16.383,3.3951,254.8,101,10.0914,1.6711,0.1912,4.9533,6.8228,0.8336
CC,487,0.91932,2.7335,0.1354,charge,3,27.307,3.3967,273.6,101,9.8812,1.2771,0.2085,5.6466,10.523,1.0581
CC,525,0.92367,2.74644,1.0,discharge,0,-2.745,4.1464,99999.0,99,1.8901,8.0448,0.2106,12.9116,7.6809,0.292
CC,525,0.92367,2.74644,1.0,charge,0,1.373,4.1597,69.5,101,10.3509,3.6458,0.1901,16.6439,9.6179,0.163
CC,525,0.92367,2.74644,0.9999,discharge,1,-10.986,4.1561,635.5,101,10.4297,3.1689,0.1696,7.0491,4.5841,0.7493
CC,525,0.92367,2.74644,1.0,charge,1,1.807,4.1624,160.9,101,20.8169,0.01,0.05,0.01,3000.0,0.1392
CC,525,0.92367,2.74644,0.9998,discharge,2,-21.972,4.1554,639.9,101,10.3802,2.7829,0.1614,4.5578,3.7755,1.419
CC,525,0.92367,2.74644,1.0,charge,2,1.678,4.1664,281.3,101,20.0403,0.01,2999.9492,0.01,2999.9489,0.1279
CC,525,0.92367,2.74644,0.9997,discharge,3,-31.583,4.155,638.5,101,10.2874,2.5623,0.1688,3.7049,3.968,1.9618
CC,525,0.92367,2.74644,1.0,charge,3,1.586,4.1685,387.1,101,19.8781,0.01,2999.6899,0.01,2999.6907,0.141
CC,525,0.92367,2.74644,0.9542,discharge,0,-2.747,4.0969,4787.6,101,10.108,2.5943,0.1631,6.6365,6.0226,0.1991
CC,525,0.92367,2.74644,0.9542,charge,0,1.374,4.0984,70.4,101,9.8493,2.6323,0.1306,7.3086,6.6005,0.1278
CC,525,0.92367,2.74644,0.9541,discharge,1,-10.986,4.0964,635.4,101,10.1197,2.3867,0.1555,4.7654,4.8096,0.6136
CC,525,0.92367,2.74644,0.9543,charge,1,5.492,4.1005,160.9,101,10.0775,2.2676,0.1245,7.1925,5.5378,0.4597
CC,525,0.92367,2.74644,0.954,discharge,2,-21.971,4.0966,680.3,101,10.2041,2.1331,0.1747,3.9303,5.3806,1.2186
CC,525,0.92367,2.74644,0.9543,charge,2,6.028,4.1029,281.6,101,16.1069,0.01,0.05,0.01,3000.0,0.2297
CC,525,0.92367,2.74644,0.954,discharge,3,-31.583,4.098,685.6,101,10.0609,2.0132,0.1677,3.8365,6.2886,1.5951
CC,525,0.92367,2.74644,0.9543,charge,3,5.941,4.1052,387.7,100,15.9575,0.01,0.05,0.01,3000.0,0.2756
CC,525,0.92367,2.74644,0.9084,discharge,0,-2.745,4.0807,4834.5,101,9.9981,1.8638,0.194,5.7965,6.2271,0.1742
CC,525,0.92367,2.74644,0.9085,charge,0,1.372,4.0818,70.3,101,9.76,2.0192,0.1478,5.5694,6.3088,0.1159
CC,525,0.92367,2.74644,0.9084,discharge,1,-10.986,4.081,635.4,101,10.0737,1.9097,0.1847,5.3234,6.3426,0.5666
CC,525,0.92367,2.74644,0.9085,charge,1,5.495,4.0835,161.2,101,9.9136,1.9377,0.1606,5.4301,6.2381,0.2958
CC,525,0.92367,2.74644,0.9083,discharge,2,-21.972,4.081,680.6,101,10.1146,1.8432,0.1919,5.0553,7.3147,1.0817
CC,525,0.92367,2.74644,0.9085,charge,2,7.913,4.0853,281.5,101,14.4927,0.01,0.05,0.01,3000.0,0.2305
CC,525,0.92367,2.74644,0.9082,discharge,3,-31.582,4.0805,706.3,101,10.0515,1.6639,0.1754,5.0632,8.0545,1.2597
CC,525,0.92367,2.74644,0.9085,charge,3,7.807,4.087,387.1,101,14.4718,0.01,0.05,0.01,3000.0,0.3138
CC,525,0.92367,2.74644,0.8169,discharge,0,-2.746,4.0231,5395.2,101,9.9267,1.5457,0.3467,11.5432,10.1902,0.1534
CC,525,0.92367,2.74644,0.8169,charge,0,1.372,4.025,70.5,100,9.6616,1.4954,0.1958,9.0325,8.2459,0.1117
CC,525,0.92367,2.74644,0.8168,discharge,1,-10.986,4.0237,635.4,101,9.8147,1.4949,0.255,8.9243,7.3781,0.4791
CC,525,0.92367,2.74644,0.8169,charge,1,5.492,4.0282,160.9,101,9.6864,1.4284,0.2714,7.3852,7.7626,0.2603
CC,525,0.92367,2.74644,0.8167,discharge,2,-21.973,4.0243,680.5,100,9.8662,1.48,0.3166,6.5587,6.4305,0.9378
CC,525,0.92367,2.74644,0.817,charge,2,12.439,4.03,281.3,100,13.1093,0.5619,0.0606,0.01,2999.9857,0.1207
CC,525,0.92367,2.74644,0.8167,discharge,3,-31.582,4.025,754.8,100,9.7928,1.3896,0.2952,5.676,6.2305,1.1567
CC,525,0.92367,2.74644,0.817,charge,3,12.41,4.0326,386.5,101,13.4859,0.01,0.05,0.01,2999.9999,0.2474
CC,525,0.92367,2.74644,0.7253,discharge,0,-2.748,3.9231,5444.6,101,9.5716,1.378,0.4379,11.9859,11.7029,0.1315
CC,525,0.92367,2.74644,0.7253,charge,0,1.374,3.9251,70.5,101,9.4864,1.2605,0.3094,7.9087,8.4085,0.1045
CC,525,0.92367,2.74644,0.7252,discharge,1,-10.987,3.9233,635.5,101,9.4951,1.2179,0.2978,7.5092,6.4043,0.3554
CC,525,0.92367,2.74644,0.7254,charge,1,5.494,3.9285,160.9,101,9.3998,1.1318,0.3715,5.8392,7.6153,0.191
CC,525,0.92367,2.74644,0.7252,discharge,2,-21.973,3.9237,680.7,101,9.5578,1.3876,0.4438,5.3229,6.3383,0.789
CC,525,0.92367,2.74644,0.7255,charge,2,16.48,3.9307,281.5,101,9.2562,0.9391,0.3611,6.3421,10.029,0.4344
CC,525,0.92367,2.74644,0.7251,discharge,3,-31.581,3.924,800.9,100,9.585,1.3326,0.3741,5.0547,6.8293,1.0576
CC,525,0.92367,2.74644,0.7256,charge,3,21.466,3.9316,387.6,101,12.1535,0.355,0.0732,0.01,2999.9452,0.1972
CC,525,0.92367,2.74644,0.6338,discharge,0,-2.748,3.8385,5544.0,101,9.6226,1.1974,0.4322,11.0521,10.5448,0.1278
CC,525,0.92367,2.74644,0.6338,charge,0,1.372,3.84,70.5,101,9.5752,1.186,0.3932,8.7088,9.2471,0.1008
CC,525,0.92367,2.74644,0.6337,discharge,1,-10.986,3.8382,635.4,101,9.6099,1.1798,0.3509,6.8935,7.176,0.3608
CC,525,0.92367,2.74644,0.6339,charge,1,5.492,3.8428,161.0,101,9.4902,1.146,0.3348,7.7827,9.0619,0.1925
CC,525,0.92367,2.74644,0.6336,discharge,2,-21.973,3.8375,680.6,101,9.5768,1.0812,0.3149,5.8415,7.3271,0.6724
CC,525,0.92367,2.74644,0.6339,charge,2,16.48,3.8454,281.7,101,9.4167,0.9725,0.3616,6.2489,8.4266,0.4323
CC,525,0.92367,2.74644,0.6335,discharge,3,-31.582,3.8369,801.0,101,9.5103,1.0011,0.296,5.7691,8.0812,0.8826
CC,525,0.92367,2.74644,0.634,charge,3,27.465,3.8473,387.4,101,9.1538,3.4919,2.5668,0.3909,0.05,2.4937
CC,525,0.92367,2.74644,0.5422,discharge,0,-2.745,3.7406,5604.6,101,9.3929,0.8859,0.3752,8.9721,10.5276,0.1147
CC,525,0.92367,2.74644,0.5423,charge,0,1.372,3.742,70.5,101,9.431,0.858,0.5832,8.3952,11.4707,0.0959
CC,525,0.92367,2.74644,0.5422,discharge,1,-10.986,3.7407,635.5,101,9.4016,0.8136,0.3915,7.3645,8.5579,0.2749
CC,525,0.92367,2.74644,0.5423,charge,1,5.494,3.7445,160.8,101,9.2989,0.7952,0.3565,6.7276,8.0739,0.1569
CC,525,0.92367,2.74644,0.5421,discharge,2,-21.973,3.741,680.6,101,9.3739,0.8382,0.4261,6.3187,7.7496,0.5451
CC,525,0.92367,2.74644,0.5424,charge,2,16.479,3.7471,281.5,101,9.2569,0.998,0.6538,6.3114,10.3532,0.4111
CC,525,0.92367,2.74644,0.542,discharge,3,-31.583,3.7413,800.8,100,9.3239,0.8442,0.4529,6.0664,7.9692,0.8012
CC,525,0.92367,2.74644,0.5425,charge,3,27.465,3.7489,386.6,101,9.1148,0.8815,0.5395,6.0131,10.1835,0.5265
CC,525,0.92367,2.74644,0.4507,discharge,0,-2.748,3.6587,5610.5,101,9.4428,0.8388,0.3633,8.6892,11.2532,0.123
CC,525,0.92367,2.74644,0.4507,charge,0,1.372,3.6603,70.5,101,9.3676,0.7466,0.2152,7.3303,9.6251,0.0917
CC,525,0.92367,2.74644,0.4506,discharge,1,-10.986,3.6588,635.4,101,9.4892,0.7693,0.3324,7.5549,9.2903,0.2873
CC,525,0.92367,2.74644,0.4507,charge,1,5.494,3.663,160.9,101,9.4152,0.6993,0.2616,6.4606,7.9819,0.1466
CC,525,0.92367,2.74644,0.4505,discharge,2,-21.973,3.6592,680.6,101,9.5085,0.7621,0.3511,6.2531,7.5446,0.569
CC,525,0.92367,2.74644,0.4508,charge,2,16.48,3.6655,281.5,101,9.4261,0.892,0.6559,5.4389,8.9879,0.4285
CC,525,0.92367,2.74644,0.4505,discharge,3,-31.583,3.6595,801.1,101,9.4872,0.821,0.4435,6.0491,7.9241,0.8318
CC,525,0.92367,2.74644,0.4509,charge,3,27.465,3.6675,387.0,101,9.2852,0.8602,0.5809,5.6611,10.4418,0.5993
CC,525,0.92367,2.74644,0.3591,discharge,0,-2.748,3.5972,5610.4,100,9.5769,0.9013,0.3573,8.8813,11.6997,0.1196
CC,525,0.92367,2.74644,0.3592,charge,0,1.372,3.5987,70.4,101,9.505,0.7616,0.1941,7.265,9.5158,0.0939
CC,525,0.92367,2.74644,0.3591,discharge,1,-10.988,3.5975,635.4,101,9.6011,0.8257,0.2886,7.7254,9.49,0.3144
CC,525,0.92367,2.74644,0.3592,charge,1,5.492,3.6009,160.8,101,9.6462,0.7653,0.2965,7.0712,9.4104,0.1683
CC,525,0.92367,2.74644,0.359,discharge,2,-21.972,3.5977,680.5,101,9.5322,0.845,0.2742,6.807,8.1741,0.6358
CC,525,0.92367,2.74644,0.3593,charge,2,16.481,3.6052,281.3,101,9.4302,0.7337,0.3946,5.0653,7.1627,0.4408
CC,525,0.92367,2.74644,0.3589,discharge,3,-31.583,3.5979,800.7,101,9.4667,0.8826,0.3141,6.7677,8.5945,0.901
CC,525,0.92367,2.74644,0.3594,charge,3,27.465,3.6078,387.6,101,9.3245,0.8104,0.5072,4.8596,8.6925,0.6247
CC,525,0.92367,2.74644,0.2676,discharge,0,-2.748,3.5135,5612.0,101,9.6525,1.3724,0.1667,9.6705,10.3633,0.1277
CC,525,0.92367,2.74644,0.2676,charge,0,1.374,3.5153,70.5,101,10.5276,1.246,0.2341,8.8226,10.6477,0.1024
CC,525,0.92367,2.74644,0.2675,discharge,1,-10.987,3.5147,635.4,101,10.1216,1.3609,0.2062,8.593,9.1364,0.4828
CC,525,0.92367,2.74644,0.2676,charge,1,5.492,3.5219,160.9,101,9.9245,1.2587,0.1609,7.8652,9.5852,0.2199
CC,525,0.92367,2.74644,0.2674,discharge,2,-21.971,3.5175,680.7,101,10.0297,1.2755,0.2266,9.3415,9.7413,0.9503
CC,525,0.92367,2.74644,0.2677,charge,2,16.481,3.5261,281.5,101,9.7615,0.9966,0.1827,6.9601,9.4186,0.4912
CC,525,0.92367,2.74644,0.2673,discharge,3,-31.583,3.5186,800.8,101,9.9653,1.3222,0.3023,13.9494,16.3257,1.4905
CC,525,0.92367,2.74644,0.2678,charge,3,27.465,3.5301,387.0,101,9.5783,0.8003,0.1701,5.4726,7.3761,0.6113
CC,525,0.92367,2.74644,0.2218,discharge,0,-2.746,3.4599,5070.5,101,10.1005,1.6748,0.1714,9.6363,9.0651,0.1387
CC,525,0.92367,2.74644,0.2218,charge,0,1.372,3.462,70.5,101,9.981,1.6975,0.13,8.4369,8.993,0.0992
CC,525,0.92367,2.74644,0.2217,discharge,1,-10.986,3.4606,635.4,101,10.2049,1.778,0.2063,9.9433,9.6017,0.5874
CC,525,0.92367,2.74644,0.2219,charge,1,5.494,3.4669,160.9,101,9.9767,1.5182,0.1513,8.1199,10.0563,0.2316
CC,525,0.92367,2.74644,0.2216,discharge,2,-21.972,3.4623,680.7,101,10.2232,1.7947,0.2412,21.4257,21.2097,1.2808
CC,525,0.92367,2.74644,0.222,charge,2,16.48,3.471,281.6,101,9.8258,1.1486,0.1378,7.4214,9.8869,0.5274
CC,525,0.92367,2.74644,0.2216,discharge,3,-31.582,3.4619,800.8,101,10.1241,1.699,0.2208,200.0,191.4851,2.0723
CC,525,0.92367,2.74644,0.222,charge,3,27.466,3.4737,387.0,101,9.6393,0.914,0.1591,6.4605,8.9364,0.7572
CC,525,0.92367,2.74644,0.176,discharge,0,-2.748,3.4185,5070.9,101,10.2282,2.2185,0.1721,11.6892,8.705,0.1579
CC,525,0.92367,2.74644,0.1761,charge,0,1.374,3.4211,70.5,101,10.0677,2.1792,0.1484,8.1552,7.384,0.1147
CC,525,0.92367,2.74644,0.176,discharge,1,-10.986,3.4185,635.4,101,10.3572,2.4886,0.2616,29.8227,23.3435,0.8403
CC,525,0.92367,2.74644,0.1761,charge,1,5.494,3.4279,161.0,101,10.0981,1.9072,0.1628,5.886,7.5018,0.2502
CC,525,0.92367,2.74644,0.1759,discharge,2,-21.973,3.4214,680.6,101,10.1528,1.9998,0.1068,200.0,106.1831,1.7692
CC,525,0.92367,2.74644,0.1762,charge,2,16.48,3.4329,281.4,101,9.8973,1.3045,0.1519,6.4545,10.8276,0.5775
CC,525,0.92367,2.74644,0.1763,charge,3,27.465,3.4356,373.3,101,9.6834,0.9667,0.1277,6.6478,11.0367,0.6681
CC,525,0.92367,2.74644,0.1302,discharge,0,-2.746,3.3687,5072.2,101,10.9593,4.3893,0.2416,29.6915,13.3738,0.2911
CC,525,0.92367,2.74644,0.1303,charge,0,1.372,3.372,70.5,101,11.3081,3.8506,0.1865,14.85,8.8586,0.1296
CC,525,0.92367,2.74644,0.1302,discharge,1,-10.989,3.3704,635.4,101,10.9262,4.3466,0.2033,200.0,55.5789,1.7543
CC,525,0.92367,2.74644,0.1303,charge,1,5.494,3.383,161.0,101,10.5231,2.9478,0.1663,8.2571,6.0773,0.3191
CC,525,0.92367,2.74644,0.1304,charge,2,16.48,3.3898,240.6,101,10.2485,1.8597,0.1816,4.8399,6.4939,0.8846
CC,525,0.92367,2.74644,0.1305,charge,3,27.464,3.3909,254.1,101,10.0367,1.4228,0.1887,5.4852,10.1651,1.1475
CC,562,0.91962,2.73441,1.0,discharge,0,-2.735,4.1443,99999.0,99,1.8729,8.3286,0.2209,12.8477,7.5573,0.3176
CC,562,0.91962,2.73441,1.0,charge,0,1.367,4.1578,69.4,101,10.3843,3.8501,0.1942,16.8757,9.6632,0.1454
CC,562,0.91962,2.73441,0.9999,discharge,1,-10.936,4.154,635.4,101,10.4817,3.3866,0.1695,6.9368,4.5081,0.7261
CC,562,0.91962,2.73441,1.0,charge,1,1.872,4.1612,160.9,101,20.7297,0.01,0.05,0.01,2999.9999,0.1563
CC,562,0.91962,2.73441,0.9998,discharge,2,-21.876,4.1532,640.7,101,10.3331,3.0151,0.1511,4.5047,3.7386,1.4559
CC,562,0.91962,2.73441,1.0,charge,2,1.751,4.1634,282.1,101,20.91,0.01,0.05,0.01,2999.9999,0.1667
CC,562,0.91962,2.73441,0.9997,discharge,3,-31.444,4.1528,639.5,101,10.3672,2.6392,0.1664,3.6838,4.0204,2.0023
CC,562,0.91962,2.73441,1.0,charge,3,1.671,4.1662,387.6,101,20.2452,0.01,2999.342,0.01,2999.3401,0.1529
CC,562,0.91962,2.73441,0.9544,discharge,0,-2.735,4.0964,4787.9,101,10.2939,2.7387,0.1669,6.6901,5.9429,0.195
CC,562,0.91962,2.73441,0.9544,charge,0,1.367,4.0977,70.4,101,10.1324,2.8023,0.1468,7.4718,6.8536,0.1265
CC,562,0.91962,2.73441,0.9543,discharge,1,-10.936,4.0958,635.4,101,10.2264,2.5742,0.1519,4.7901,4.7859,0.6328
CC,562,0.91962,2.73441,0.9545,charge,1,5.469,4.0992,160.8,101,10.2101,2.4538,0.1087,6.8224,4.6492,0.565
CC,562,0.91962,2.73441,0.9543,discharge,2,-21.875,4.0968,680.1,101,10.2225,2.3963,0.1551,3.9774,5.3131,1.2811
