Repository: KikETs/ECM_HYBRID_BMS_JOINT

## Results

| Arm | Model | Size | Protocol | Result | Worst cell |
|---|---|---|---|---|---|
| SOP | 2RC table + trim (A8) | 4 effective coefficients, 2 EW states | leave-one-cell-out | usable current 69.6 % discharge, 59.5 % charge (τ = 10 s) | 59.9 % / 53.5 % (BOOST_REST) |
| SOH | dQ/dV ridge | 65 coefficients | leave-one-cell-out | RMSE 0.0094, bias −0.0005 | 0.0130 (BOOST_REST) |
| SOC | 2RC EKF, low-current gate | 3 states | leave-one-cell-out | **2.34 %p** over six sensor disturbances on estimated SOH (2.325 on true SOH), per cell 2.00–2.75 | 4.60 %p (BOOST_NEGPULSE_1S, current offset −0.10 A) |

The SOH arm was a 10,945-parameter CNN until the second audit round. Nested

File: analysis/uypydj_hppc_resistance.csv (part 4 of 225)
protocol,cycle,SOH,CAP_Ah,SOC,soc_group,direction,rate_rank,I_A,CRate_rated,tau_s,tau_actual_s,V_pre_V,V_tau_V,R_mOhm,file
CC,150,0.97467,2.89808,0.9514,1,charge,0,1.448,0.483,10.0,9.9,4.1041,4.1252,14.5718,05-31-21_15.59_CC_protocol_HPPC_IN21700_30T_cycle_#150.mat
CC,150,0.97467,2.89808,0.9513,1,discharge,1,-11.59,3.863,2.0,2.0,4.1022,3.9711,11.3115,05-31-21_15.59_CC_protocol_HPPC_IN21700_30T_cycle_#150.mat
CC,150,0.97467,2.89808,0.9513,1,discharge,1,-11.59,3.863,10.0,9.9,4.1022,3.9416,13.8568,05-31-21_15.59_CC_protocol_HPPC_IN21700_30T_cycle_#150.mat
CC,150,0.97467,2.89808,0.9514,1,charge,1,5.795,1.932,2.0,2.0,4.1059,4.1716,11.3372,05-31-21_15.59_CC_protocol_HPPC_IN21700_30T_cycle_#150.mat
CC,150,0.97467,2.89808,0.9514,1,charge,1,5.795,1.932,10.0,9.9,4.1059,4.1905,14.5985,05-31-21_15.59_CC_protocol_HPPC_IN21700_30T_cycle_#150.mat
CC,150,0.97467,2.89808,0.9512,1,discharge,2,-23.18,7.727,2.0,2.0,4.103,3.8445,11.1519,05-31-21_15.59_CC_protocol_HPPC_IN21700_30T_cycle_#150.mat
CC,150,0.97467,2.89808,0.9512,1,discharge,2,-23.18,7.727,10.0,9.9,4.103,3.7971,13.1967,05-31-21_15.59_CC_protocol_HPPC_IN21700_30T_cycle_#150.mat
CC,150,0.97467,2.89808,0.9514,1,charge,2,7.422,2.474,2.0,1.9,4.1075,4.2002,12.4901,05-31-21_15.59_CC_protocol_HPPC_IN21700_30T_cycle_#150.mat
CC,150,0.97467,2.89808,0.9514,1,charge,2,7.422,2.474,10.0,9.9,4.1075,4.2,12.4631,05-31-21_15.59_CC_protocol_HPPC_IN21700_30T_cycle_#150.mat
CC,150,0.97467,2.89808,0.9511,1,discharge,3,-33.321,11.107,2.0,1.9,4.1035,3.7406,10.891,05-31-21_15.59_CC_protocol_HPPC_IN21700_30T_cycle_#150.mat
CC,150,0.97467,2.89808,0.9511,1,discharge,3,-33.321,11.107,10.0,9.9,4.1035,3.6752,12.8538,05-31-21_15.59_CC_protocol_HPPC_IN21700_30T_cycle_#150.mat
CC,150,0.97467,2.89808,0.9515,1,charge,3,7.376,2.459,2.0,2.0,4.1087,4.2003,12.4188,05-31-21_15.59_CC_protocol_HPPC_IN21700_30T_cycle_#150.mat
CC,150,0.97467,2.89808,0.9515,1,charge,3,7.376,2.459,10.0,9.9,4.1087,4.2003,12.4188,05-31-21_15.59_CC_protocol_HPPC_IN21700_30T_cycle_#150.mat
CC,150,0.97467,2.89808,0.903,2,discharge,0,-2.901,0.967,2.0,2.0,4.0829,4.0506,11.1333,05-31-21_15.59_CC_protocol_HPPC_IN21700_30T_cycle_#150.mat
CC,150,0.97467,2.89808,0.903,2,discharge,0,-2.901,0.967,10.0,9.9,4.0829,4.0423,13.9942,05-31-21_15.59_CC_protocol_HPPC_IN21700_30T_cycle_#150.mat
CC,150,0.97467,2.89808,0.9031,2,charge,0,1.448,0.483,2.0,1.9,4.084,4.0999,10.9776,05-31-21_15.59_CC_protocol_HPPC_IN21700_30T_cycle_#150.mat
CC,150,0.97467,2.89808,0.9031,2,charge,0,1.448,0.483,10.0,9.9,4.084,4.1038,13.6703,05-31-21_15.59_CC_protocol_HPPC_IN21700_30T_cycle_#150.mat
CC,150,0.97467,2.89808,0.903,2,discharge,1,-11.589,3.863,2.0,2.0,4.0831,3.9543,11.114,05-31-21_15.59_CC_protocol_HPPC_IN21700_30T_cycle_#150.mat
CC,150,0.97467,2.89808,0.903,2,discharge,1,-11.589,3.863,10.0,9.9,4.0831,3.9259,13.5646,05-31-21_15.59_CC_protocol_HPPC_IN21700_30T_cycle_#150.mat
CC,150,0.97467,2.89808,0.9031,2,charge,1,5.795,1.932,2.0,2.0,4.0856,4.1482,10.8022,05-31-21_15.59_CC_protocol_HPPC_IN21700_30T_cycle_#150.mat
CC,150,0.97467,2.89808,0.9031,2,charge,1,5.795,1.932,10.0,9.9,4.0856,4.1614,13.08,05-31-21_15.59_CC_protocol_HPPC_IN21700_30T_cycle_#150.mat
CC,150,0.97467,2.89808,0.9029,2,discharge,2,-23.179,7.726,2.0,2.0,4.0831,3.8308,10.8849,05-31-21_15.59_CC_protocol_HPPC_IN21700_30T_cycle_#150.mat
CC,150,0.97467,2.89808,0.9029,2,discharge,2,-23.179,7.726,10.0,9.9,4.0831,3.7812,13.0247,05-31-21_15.59_CC_protocol_HPPC_IN21700_30T_cycle_#150.mat
CC,150,0.97467,2.89808,0.9032,2,charge,2,9.888,3.296,2.0,2.0,4.0867,4.2001,11.468,05-31-21_15.59_CC_protocol_HPPC_IN21700_30T_cycle_#150.mat
CC,150,0.97467,2.89808,0.9032,2,charge,2,9.888,3.296,10.0,9.9,4.0867,4.2,11.4579,05-31-21_15.59_CC_protocol_HPPC_IN21700_30T_cycle_#150.mat
CC,150,0.97467,2.89808,0.9028,2,discharge,3,-33.321,11.107,2.0,2.0,4.0835,3.7274,10.687,05-31-21_15.59_CC_protocol_HPPC_IN21700_30T_cycle_#150.mat
CC,150,0.97467,2.89808,0.9028,2,discharge,3,-33.321,11.107,10.0,9.9,4.0835,3.6568,12.8057,05-31-21_15.59_CC_protocol_HPPC_IN21700_30T_cycle_#150.mat
CC,150,0.97467,2.89808,0.9032,2,charge,3,9.872,3.291,2.0,1.9,4.0879,4.2003,11.3857,05-31-21_15.59_CC_protocol_HPPC_IN21700_30T_cycle_#150.mat
CC,150,0.97467,2.89808,0.9032,2,charge,3,9.872,3.291,10.0,9.9,4.0879,4.2001,11.3655,05-31-21_15.59_CC_protocol_HPPC_IN21700_30T_cycle_#150.mat
CC,150,0.97467,2.89808,0.8064,3,discharge,0,-2.899,0.966,2.0,1.9,4.0298,3.9968,11.3825,05-31-21_15.59_CC_protocol_HPPC_IN21700_30T_cycle_#150.mat
CC,150,0.97467,2.89808,0.8064,3,discharge,0,-2.899,0.966,10.0,9.9,4.0298,3.9835,15.9699,05-31-21_15.59_CC_protocol_HPPC_IN21700_30T_cycle_#150.mat
CC,150,0.97467,2.89808,0.8065,3,charge,0,1.446,0.482,2.0,2.0,4.0316,4.0477,11.1326,05-31-21_15.59_CC_protocol_HPPC_IN21700_30T_cycle_#150.mat
CC,150,0.97467,2.89808,0.8065,3,charge,0,1.446,0.482,10.0,9.9,4.0316,4.0529,14.7283,05-31-21_15.59_CC_protocol_HPPC_IN21700_30T_cycle_#150.mat
CC,150,0.97467,2.89808,0.8064,3,discharge,1,-11.588,3.863,2.0,2.0,4.0292,3.8974,11.3738,05-31-21_15.59_CC_protocol_HPPC_IN21700_30T_cycle_#150.mat
CC,150,0.97467,2.89808,0.8064,3,discharge,1,-11.588,3.863,10.0,9.9,4.0292,3.8535,15.1622,05-31-21_15.59_CC_protocol_HPPC_IN21700_30T_cycle_#150.mat
CC,150,0.97467,2.89808,0.8065,3,charge,1,5.794,1.931,2.0,1.9,4.0334,4.0957,10.7531,05-31-21_15.59_CC_protocol_HPPC_IN21700_30T_cycle_#150.mat
CC,150,0.97467,2.89808,0.8065,3,charge,1,5.794,1.931,10.0,9.9,4.0334,4.1126,13.67,05-31-21_15.59_CC_protocol_HPPC_IN21700_30T_cycle_#150.mat
CC,150,0.97467,2.89808,0.8063,3,discharge,2,-23.179,7.726,2.0,2.0,4.0295,3.7719,11.1135,05-31-21_15.59_CC_protocol_HPPC_IN21700_30T_cycle_#150.mat
CC,150,0.97467,2.89808,0.8063,3,discharge,2,-23.179,7.726,10.0,9.9,4.0295,3.7026,14.1033,05-31-21_15.59_CC_protocol_HPPC_IN21700_30T_cycle_#150.mat
CC,150,0.97467,2.89808,0.8066,3,charge,2,14.59,4.863,2.0,2.0,4.0349,4.2002,11.3297,05-31-21_15.59_CC_protocol_HPPC_IN21700_30T_cycle_#150.mat
CC,150,0.97467,2.89808,0.8066,3,charge,2,14.59,4.863,10.0,9.9,4.0349,4.2001,11.3228,05-31-21_15.59_CC_protocol_HPPC_IN21700_30T_cycle_#150.mat
CC,150,0.97467,2.89808,0.8062,3,discharge,3,-33.321,11.107,2.0,2.0,4.0305,3.6682,10.873,05-31-21_15.59_CC_protocol_HPPC_IN21700_30T_cycle_#150.mat
CC,150,0.97467,2.89808,0.8062,3,discharge,3,-33.321,11.107,10.0,9.9,4.0305,3.5779,13.583,05-31-21_15.59_CC_protocol_HPPC_IN21700_30T_cycle_#150.mat
CC,150,0.97467,2.89808,0.8066,3,charge,3,14.65,4.883,2.0,1.9,4.0351,4.2002,11.2696,05-31-21_15.59_CC_protocol_HPPC_IN21700_30T_cycle_#150.mat
CC,150,0.97467,2.89808,0.8066,3,charge,3,14.65,4.883,10.0,9.9,4.0351,4.2002,11.2696,05-31-21_15.59_CC_protocol_HPPC_IN21700_30T_cycle_#150.mat
CC,150,0.97467,2.89808,0.7099,4,discharge,0,-2.899,0.966,2.0,1.9,3.9241,3.891,11.4169,05-31-21_15.59_CC_protocol_HPPC_IN21700_30T_cycle_#150.mat
CC,150,0.97467,2.89808,0.7099,4,discharge,0,-2.899,0.966,10.0,9.9,3.9241,3.8769,16.2804,05-31-21_15.59_CC_protocol_HPPC_IN21700_30T_cycle_#150.mat
CC,150,0.97467,2.89808,0.7099,4,charge,0,1.448,0.483,2.0,2.0,3.9263,3.9422,10.9769,05-31-21_15.59_CC_protocol_HPPC_IN21700_30T_cycle_#150.mat
CC,150,0.97467,2.89808,0.7099,4,charge,0,1.448,0.483,10.0,9.9,3.9263,3.9471,14.3597,05-31-21_15.59_CC_protocol_HPPC_IN21700_30T_cycle_#150.mat
CC,150,0.97467,2.89808,0.7098,4,discharge,1,-11.591,3.864,2.0,1.9,3.9242,3.7924,11.3709,05-31-21_15.59_CC_protocol_HPPC_IN21700_30T_cycle_#150.mat
CC,150,0.97467,2.89808,0.7098,4,discharge,1,-11.591,3.864,10.0,9.9,3.9242,3.751,14.9426,05-31-21_15.59_CC_protocol_HPPC_IN21700_30T_cycle_#150.mat
CC,150,0.97467,2.89808,0.7099,4,charge,1,5.794,1.931,2.0,2.0,3.9292,3.9903,10.5459,05-31-21_15.59_CC_protocol_HPPC_IN21700_30T_cycle_#150.mat
CC,150,0.97467,2.89808,0.7099,4,charge,1,5.794,1.931,10.0,9.9,3.9292,4.0045,12.9969,05-31-21_15.59_CC_protocol_HPPC_IN21700_30T_cycle_#150.mat
CC,150,0.97467,2.89808,0.7097,4,discharge,2,-23.18,7.727,2.0,1.9,3.9244,3.6695,10.9965,05-31-21_15.59_CC_protocol_HPPC_IN21700_30T_cycle_#150.mat
CC,150,0.97467,2.89808,0.7097,4,discharge,2,-23.18,7.727,10.0,9.9,3.9244,3.611,13.5203,05-31-21_15.59_CC_protocol_HPPC_IN21700_30T_cycle_#150.mat
CC,150,0.97467,2.89808,0.7101,4,charge,2,17.382,5.794,2.0,2.0,3.9305,4.1057,10.0794,05-31-21_15.59_CC_protocol_HPPC_IN21700_30T_cycle_#150.mat
CC,150,0.97467,2.89808,0.7101,4,charge,2,17.382,5.794,10.0,9.9,3.9305,4.1481,12.5187,05-31-21_15.59_CC_protocol_HPPC_IN21700_30T_cycle_#150.mat
CC,150,0.97467,2.89808,0.7096,4,discharge,3,-33.32,11.107,2.0,2.0,3.9247,3.5676,10.7173,05-31-21_15.59_CC_protocol_HPPC_IN21700_30T_cycle_#150.mat
CC,150,0.97467,2.89808,0.7096,4,discharge,3,-33.32,11.107,10.0,9.9,3.9247,3.4921,12.9832,05-31-21_15.59_CC_protocol_HPPC_IN21700_30T_cycle_#150.mat
CC,150,0.97467,2.89808,0.7101,4,charge,3,23.307,7.769,2.0,2.0,3.931,4.1926,11.2241,05-31-21_15.59_CC_protocol_HPPC_IN21700_30T_cycle_#150.mat
CC,150,0.97467,2.89808,0.7101,4,charge,3,23.307,7.769,10.0,9.9,3.931,4.168,10.1686,05-31-21_15.59_CC_protocol_HPPC_IN21700_30T_cycle_#150.mat
CC,150,0.97467,2.89808,0.6133,5,discharge,0,-2.899,0.966,2.0,2.0,3.8483,3.8151,11.4506,05-31-21_15.59_CC_protocol_HPPC_IN21700_30T_cycle_#150.mat
CC,150,0.97467,2.89808,0.6133,5,discharge,0,-2.899,0.966,10.0,9.9,3.8483,3.7997,16.7621,05-31-21_15.59_CC_protocol_HPPC_IN21700_30T_cycle_#150.mat
CC,150,0.97467,2.89808,0.6133,5,charge,0,1.448,0.483,2.0,2.0,3.8506,3.867,11.326,05-31-21_15.59_CC_protocol_HPPC_IN21700_30T_cycle_#150.mat
CC,150,0.97467,2.89808,0.6133,5,charge,0,1.448,0.483,10.0,9.9,3.8506,3.8727,15.2624,05-31-21_15.59_CC_protocol_HPPC_IN21700_30T_cycle_#150.mat
CC,150,0.97467,2.89808,0.6132,5,discharge,1,-11.591,3.864,2.0,1.9,3.8487,3.7176,11.3105,05-31-21_15.59_CC_protocol_HPPC_IN21700_30T_cycle_#150.mat
CC,150,0.97467,2.89808,0.6132,5,discharge,1,-11.591,3.864,10.0,9.9,3.8487,3.6776,14.7615,05-31-21_15.59_CC_protocol_HPPC_IN21700_30T_cycle_#150.mat
CC,150,0.97467,2.89808,0.6133,5,charge,1,5.795,1.932,2.0,2.0,3.8521,3.9164,11.0952,05-31-21_15.59_CC_protocol_HPPC_IN21700_30T_cycle_#150.mat
CC,150,0.97467,2.89808,0.6133,5,charge,1,5.795,1.932,10.0,9.9,3.8521,3.9343,14.1839,05-31-21_15.59_CC_protocol_HPPC_IN21700_30T_cycle_#150.mat
CC,150,0.97467,2.89808,0.6131,5,discharge,2,-23.179,7.726,2.0,1.9,3.8475,3.5969,10.8115,05-31-21_15.59_CC_protocol_HPPC_IN21700_30T_cycle_#150.mat
CC,150,0.97467,2.89808,0.6131,5,discharge,2,-23.179,7.726,10.0,9.9,3.8475,3.536,13.4389,05-31-21_15.59_CC_protocol_HPPC_IN21700_30T_cycle_#150.mat
CC,150,0.97467,2.89808,0.6134,5,charge,2,17.385,5.795,2.0,2.0,3.8545,4.0342,10.3365,05-31-21_15.59_CC_protocol_HPPC_IN21700_30T_cycle_#150.mat
CC,150,0.97467,2.89808,0.6134,5,charge,2,17.385,5.795,10.0,9.9,3.8545,4.075,12.6833,05-31-21_15.59_CC_protocol_HPPC_IN21700_30T_cycle_#150.mat
CC,150,0.97467,2.89808,0.613,5,discharge,3,-33.322,11.107,2.0,1.9,3.8482,3.4968,10.5456,05-31-21_15.59_CC_protocol_HPPC_IN21700_30T_cycle_#150.mat
CC,150,0.97467,2.89808,0.613,5,discharge,3,-33.322,11.107,10.0,9.9,3.8482,3.4145,13.0154,05-31-21_15.59_CC_protocol_HPPC_IN21700_30T_cycle_#150.mat
CC,150,0.97467,2.89808,0.6136,5,charge,3,28.974,9.658,2.0,1.9,3.8556,4.1439,9.9503,05-31-21_15.59_CC_protocol_HPPC_IN21700_30T_cycle_#150.mat
CC,150,0.97467,2.89808,0.6136,5,charge,3,28.974,9.658,10.0,9.9,3.8556,4.1953,11.7243,05-31-21_15.59_CC_protocol_HPPC_IN21700_30T_cycle_#150.mat
CC,150,0.97467,2.89808,0.5167,6,discharge,0,-2.902,0.967,2.0,2.0,3.7344,3.7043,10.3722,05-31-21_15.59_CC_protocol_HPPC_IN21700_30T_cycle_#150.mat
CC,150,0.97467,2.89808,0.5167,6,discharge,0,-2.902,0.967,10.0,9.9,3.7344,3.6946,13.7147,05-31-21_15.59_CC_protocol_HPPC_IN21700_30T_cycle_#150.mat
CC,150,0.97467,2.89808,0.5167,6,charge,0,1.448,0.483,2.0,2.0,3.7356,3.7505,10.2901,05-31-21_15.59_CC_protocol_HPPC_IN21700_30T_cycle_#150.mat
CC,150,0.97467,2.89808,0.5167,6,charge,0,1.448,0.483,10.0,9.9,3.7356,3.7548,13.2597,05-31-21_15.59_CC_protocol_HPPC_IN21700_30T_cycle_#150.mat
CC,150,0.97467,2.89808,0.5166,6,discharge,1,-11.589,3.863,2.0,2.0,3.7346,3.6146,10.3546,05-31-21_15.59_CC_protocol_HPPC_IN21700_30T_cycle_#150.mat
CC,150,0.97467,2.89808,0.5166,6,discharge,1,-11.589,3.863,10.0,9.9,3.7346,3.5804,13.3057,05-31-21_15.59_CC_protocol_HPPC_IN21700_30T_cycle_#150.mat
CC,150,0.97467,2.89808,0.5168,6,charge,1,5.793,1.931,2.0,2.0,3.7375,3.7966,10.2013,05-31-21_15.59_CC_protocol_HPPC_IN21700_30T_cycle_#150.mat
CC,150,0.97467,2.89808,0.5168,6,charge,1,5.793,1.931,10.0,9.9,3.7375,3.8126,12.963,05-31-21_15.59_CC_protocol_HPPC_IN21700_30T_cycle_#150.mat
CC,150,0.97467,2.89808,0.5165,6,discharge,2,-23.182,7.727,2.0,2.0,3.7348,3.497,10.258,05-31-21_15.59_CC_protocol_HPPC_IN21700_30T_cycle_#150.mat
CC,150,0.97467,2.89808,0.5165,6,discharge,2,-23.182,7.727,10.0,9.9,3.7348,3.4354,12.9152,05-31-21_15.59_CC_protocol_HPPC_IN21700_30T_cycle_#150.mat
CC,150,0.97467,2.89808,0.5169,6,charge,2,17.383,5.794,2.0,2.0,3.7391,3.9137,10.0443,05-31-21_15.59_CC_protocol_HPPC_IN21700_30T_cycle_#150.mat
CC,150,0.97467,2.89808,0.5169,6,charge,2,17.383,5.794,10.0,9.9,3.7391,3.9574,12.5582,05-31-21_15.59_CC_protocol_HPPC_IN21700_30T_cycle_#150.mat
CC,150,0.97467,2.89808,0.5164,6,discharge,3,-33.322,11.107,2.0,2.0,3.7342,3.3966,10.1314,05-31-21_15.59_CC_protocol_HPPC_IN21700_30T_cycle_#150.mat
CC,150,0.97467,2.89808,0.5164,6,discharge,3,-33.322,11.107,10.0,9.9,3.7342,3.3111,12.6973,05-31-21_15.59_CC_protocol_HPPC_IN21700_30T_cycle_#150.mat
CC,150,0.97467,2.89808,0.517,6,charge,3,28.974,9.658,2.0,2.0,3.7408,4.0266,9.864,05-31-21_15.59_CC_protocol_HPPC_IN21700_30T_cycle_#150.mat
CC,150,0.97467,2.89808,0.517,6,charge,3,28.974,9.658,10.0,9.9,3.7408,4.0987,12.3525,05-31-21_15.59_CC_protocol_HPPC_IN21700_30T_cycle_#150.mat
CC,150,0.97467,2.89808,0.4201,7,discharge,0,-2.9,0.967,2.0,2.0,3.6533,3.6238,10.1738,05-31-21_15.59_CC_protocol_HPPC_IN21700_30T_cycle_#150.mat
CC,150,0.97467,2.89808,0.4201,7,discharge,0,-2.9,0.967,10.0,9.9,3.6533,3.6147,13.3122,05-31-21_15.59_CC_protocol_HPPC_IN21700_30T_cycle_#150.mat
CC,150,0.97467,2.89808,0.4202,7,charge,0,1.448,0.483,2.0,1.9,3.6545,3.6689,9.9448,05-31-21_15.59_CC_protocol_HPPC_IN21700_30T_cycle_#150.mat
CC,150,0.97467,2.89808,0.4202,7,charge,0,1.448,0.483,10.0,9.9,3.6545,3.673,12.7762,05-31-21_15.59_CC_protocol_HPPC_IN21700_30T_cycle_#150.mat
CC,150,0.97467,2.89808,0.42,7,discharge,1,-11.589,3.863,2.0,1.9,3.6534,3.5368,10.0613,05-31-21_15.59_CC_protocol_HPPC_IN21700_30T_cycle_#150.mat
CC,150,0.97467,2.89808,0.42,7,discharge,1,-11.589,3.863,10.0,9.9,3.6534,3.5013,13.1245,05-31-21_15.59_CC_protocol_HPPC_IN21700_30T_cycle_#150.mat
CC,150,0.97467,2.89808,0.4202,7,charge,1,5.794,1.931,2.0,2.0,3.6567,3.7147,10.011,05-31-21_15.59_CC_protocol_HPPC_IN21700_30T_cycle_#150.mat
CC,150,0.97467,2.89808,0.4202,7,charge,1,5.794,1.931,10.0,9.9,3.6567,3.7301,12.6692,05-31-21_15.59_CC_protocol_HPPC_IN21700_30T_cycle_#150.mat
CC,150,0.97467,2.89808,0.4199,7,discharge,2,-23.181,7.727,2.0,1.9,3.6533,3.4184,10.1333,05-31-21_15.59_CC_protocol_HPPC_IN21700_30T_cycle_#150.mat
CC,150,0.97467,2.89808,0.4199,7,discharge,2,-23.181,7.727,10.0,9.9,3.6533,3.355,12.8683,05-31-21_15.59_CC_protocol_HPPC_IN21700_30T_cycle_#150.mat
CC,150,0.97467,2.89808,0.4203,7,charge,2,17.385,5.795,2.0,2.0,3.6585,3.8315,9.9511,05-31-21_15.59_CC_protocol_HPPC_IN21700_30T_cycle_#150.mat
CC,150,0.97467,2.89808,0.4203,7,charge,2,17.385,5.795,10.0,9.9,3.6585,3.8701,12.1714,05-31-21_15.59_CC_protocol_HPPC_IN21700_30T_cycle_#150.mat
CC,150,0.97467,2.89808,0.4199,7,discharge,3,-33.32,11.107,2.0,2.0,3.6535,3.3139,10.1921,05-31-21_15.59_CC_protocol_HPPC_IN21700_30T_cycle_#150.mat
CC,150,0.97467,2.89808,0.4199,7,discharge,3,-33.32,11.107,10.0,9.9,3.6535,3.2284,12.7581,05-31-21_15.59_CC_protocol_HPPC_IN21700_30T_cycle_#150.mat
CC,150,0.97467,2.89808,0.4204,7,charge,3,28.974,9.658,2.0,2.0,3.6598,3.9448,9.8364,05-31-21_15.59_CC_protocol_HPPC_IN21700_30T_cycle_#150.mat
CC,150,0.97467,2.89808,0.4204,7,charge,3,28.974,9.658,10.0,9.9,3.6598,4.009,12.0522,05-31-21_15.59_CC_protocol_HPPC_IN21700_30T_cycle_#150.mat
CC,150,0.97467,2.89808,0.3235,8,discharge,0,-2.9,0.967,2.0,2.0,3.5933,3.5632,10.3807,05-31-21_15.59_CC_protocol_HPPC_IN21700_30T_cycle_#150.mat
CC,150,0.97467,2.89808,0.3235,8,discharge,0,-2.9,0.967,10.0,9.9,3.5933,3.5539,13.5881,05-31-21_15.59_CC_protocol_HPPC_IN21700_30T_cycle_#150.mat
CC,150,0.97467,2.89808,0.3236,8,charge,0,1.448,0.483,2.0,2.0,3.5946,3.6092,10.0836,05-31-21_15.59_CC_protocol_HPPC_IN21700_30T_cycle_#150.mat
CC,150,0.97467,2.89808,0.3236,8,charge,0,1.448,0.483,10.0,9.9,3.5946,3.6133,12.9153,05-31-21_15.59_CC_protocol_HPPC_IN21700_30T_cycle_#150.mat
CC,150,0.97467,2.89808,0.3234,8,discharge,1,-11.591,3.864,2.0,1.9,3.5934,3.4739,10.3097,05-31-21_15.59_CC_protocol_HPPC_IN21700_30T_cycle_#150.mat
CC,150,0.97467,2.89808,0.3234,8,discharge,1,-11.591,3.864,10.0,9.9,3.5934,3.4377,13.4328,05-31-21_15.59_CC_protocol_HPPC_IN21700_30T_cycle_#150.mat
CC,150,0.97467,2.89808,0.3236,8,charge,1,5.794,1.931,2.0,2.0,3.5966,3.6558,10.2182,05-31-21_15.59_CC_protocol_HPPC_IN21700_30T_cycle_#150.mat
CC,150,0.97467,2.89808,0.3236,8,charge,1,5.794,1.931,10.0,9.9,3.5966,3.6721,13.0316,05-31-21_15.59_CC_protocol_HPPC_IN21700_30T_cycle_#150.mat
CC,150,0.97467,2.89808,0.3234,8,discharge,2,-23.18,7.727,2.0,2.0,3.5931,3.353,10.3581,05-31-21_15.59_CC_protocol_HPPC_IN21700_30T_cycle_#150.mat
CC,150,0.97467,2.89808,0.3234,8,discharge,2,-23.18,7.727,10.0,9.9,3.5931,3.2878,13.1708,05-31-21_15.59_CC_protocol_HPPC_IN21700_30T_cycle_#150.mat
CC,150,0.97467,2.89808,0.3237,8,charge,2,17.383,5.794,2.0,2.0,3.599,3.7742,10.0788,05-31-21_15.59_CC_protocol_HPPC_IN21700_30T_cycle_#150.mat
CC,150,0.97467,2.89808,0.3237,8,charge,2,17.383,5.794,10.0,9.9,3.599,3.8134,12.3339,05-31-21_15.59_CC_protocol_HPPC_IN21700_30T_cycle_#150.mat
CC,150,0.97467,2.89808,0.3233,8,discharge,3,-33.321,11.107,2.0,1.9,3.5932,3.2511,10.2668,05-31-21_15.59_CC_protocol_HPPC_IN21700_30T_cycle_#150.mat
CC,150,0.97467,2.89808,0.3233,8,discharge,3,-33.321,11.107,10.0,9.9,3.5932,3.1588,13.0368,05-31-21_15.59_CC_protocol_HPPC_IN21700_30T_cycle_#150.mat
CC,150,0.97467,2.89808,0.3238,8,charge,3,28.972,9.657,2.0,1.9,3.6009,3.8867,9.8647,05-31-21_15.59_CC_protocol_HPPC_IN21700_30T_cycle_#150.mat
CC,150,0.97467,2.89808,0.3238,8,charge,3,28.972,9.657,10.0,9.9,3.6009,3.9488,12.0081,05-31-21_15.59_CC_protocol_HPPC_IN21700_30T_cycle_#150.mat
CC,150,0.97467,2.89808,0.2269,9,discharge,0,-2.9,0.967,2.0,2.0,3.5066,3.4751,10.8632,05-31-21_15.59_CC_protocol_HPPC_IN21700_30T_cycle_#150.mat
CC,150,0.97467,2.89808,0.2269,9,discharge,0,-2.9,0.967,10.0,9.9,3.5066,3.4647,14.4498,05-31-21_15.59_CC_protocol_HPPC_IN21700_30T_cycle_#150.mat
CC,150,0.97467,2.89808,0.227,9,charge,0,1.45,0.483,2.0,1.9,3.5084,3.5238,10.6207,05-31-21_15.59_CC_protocol_HPPC_IN21700_30T_cycle_#150.mat
CC,150,0.97467,2.89808,0.227,9,charge,0,1.45,0.483,10.0,9.9,3.5084,3.5285,13.8621,05-31-21_15.59_CC_protocol_HPPC_IN21700_30T_cycle_#150.mat
CC,150,0.97467,2.89808,0.2269,9,discharge,1,-11.591,3.864,2.0,2.0,3.507,3.3819,10.7929,05-31-21_15.59_CC_protocol_HPPC_IN21700_30T_cycle_#150.mat
CC,150,0.97467,2.89808,0.2269,9,discharge,1,-11.591,3.864,10.0,9.9,3.507,3.3449,13.985,05-31-21_15.59_CC_protocol_HPPC_IN21700_30T_cycle_#150.mat
CC,150,0.97467,2.89808,0.227,9,charge,1,5.795,1.932,2.0,1.9,3.5143,3.5751,10.4913,05-31-21_15.59_CC_protocol_HPPC_IN21700_30T_cycle_#150.mat
CC,150,0.97467,2.89808,0.227,9,charge,1,5.795,1.932,10.0,9.9,3.5143,3.5928,13.5455,05-31-21_15.59_CC_protocol_HPPC_IN21700_30T_cycle_#150.mat
CC,150,0.97467,2.89808,0.2268,9,discharge,2,-23.18,7.727,2.0,1.9,3.5103,3.2611,10.7506,05-31-21_15.59_CC_protocol_HPPC_IN21700_30T_cycle_#150.mat
CC,150,0.97467,2.89808,0.2268,9,discharge,2,-23.18,7.727,10.0,9.9,3.5103,3.183,14.1199,05-31-21_15.59_CC_protocol_HPPC_IN21700_30T_cycle_#150.mat
CC,150,0.97467,2.89808,0.2271,9,charge,2,17.384,5.795,2.0,1.9,3.5182,3.6976,10.3198,05-31-21_15.59_CC_protocol_HPPC_IN21700_30T_cycle_#150.mat
CC,150,0.97467,2.89808,0.2271,9,charge,2,17.384,5.795,10.0,9.9,3.5182,3.7494,13.2996,05-31-21_15.59_CC_protocol_HPPC_IN21700_30T_cycle_#150.mat
CC,150,0.97467,2.89808,0.2267,9,discharge,3,-33.321,11.107,2.0,2.0,3.5109,3.1522,10.765,05-31-21_15.59_CC_protocol_HPPC_IN21700_30T_cycle_#150.mat
CC,150,0.97467,2.89808,0.2267,9,discharge,3,-33.321,11.107,10.0,9.9,3.5109,3.0396,14.1442,05-31-21_15.59_CC_protocol_HPPC_IN21700_30T_cycle_#150.mat
CC,150,0.97467,2.89808,0.2272,9,charge,3,28.973,9.658,2.0,1.9,3.5213,3.8155,10.1543,05-31-21_15.59_CC_protocol_HPPC_IN21700_30T_cycle_#150.mat
CC,150,0.97467,2.89808,0.2272,9,charge,3,28.973,9.658,10.0,9.9,3.5213,3.8916,12.7809,05-31-21_15.59_CC_protocol_HPPC_IN21700_30T_cycle_#150.mat
CC,150,0.97467,2.89808,0.1786,10,discharge,0,-2.9,0.967,2.0,2.0,3.4481,3.4151,11.3801,05-31-21_15.59_CC_protocol_HPPC_IN21700_30T_cycle_#150.mat
CC,150,0.97467,2.89808,0.1786,10,discharge,0,-2.9,0.967,10.0,9.9,3.4481,3.4041,15.1735,05-31-21_15.59_CC_protocol_HPPC_IN21700_30T_cycle_#150.mat
CC,150,0.97467,2.89808,0.1787,10,charge,0,1.448,0.483,2.0,1.9,3.45,3.466,11.0497,05-31-21_15.59_CC_protocol_HPPC_IN21700_30T_cycle_#150.mat
CC,150,0.97467,2.89808,0.1787,10,charge,0,1.448,0.483,10.0,9.9,3.45,3.471,14.5028,05-31-21_15.59_CC_protocol_HPPC_IN21700_30T_cycle_#150.mat
CC,150,0.97467,2.89808,0.1786,10,discharge,1,-11.589,3.863,2.0,2.0,3.4485,3.318,11.2607,05-31-21_15.59_CC_protocol_HPPC_IN21700_30T_cycle_#150.mat
CC,150,0.97467,2.89808,0.1786,10,discharge,1,-11.589,3.863,10.0,9.9,3.4485,3.2797,14.5655,05-31-21_15.59_CC_protocol_HPPC_IN21700_30T_cycle_#150.mat
CC,150,0.97467,2.89808,0.1787,10,charge,1,5.793,1.931,2.0,2.0,3.4533,3.5169,10.978,05-31-21_15.59_CC_protocol_HPPC_IN21700_30T_cycle_#150.mat
CC,150,0.97467,2.89808,0.1787,10,charge,1,5.793,1.931,10.0,9.9,3.4533,3.5362,14.3094,05-31-21_15.59_CC_protocol_HPPC_IN21700_30T_cycle_#150.mat
CC,150,0.97467,2.89808,0.1785,10,discharge,2,-23.18,7.727,2.0,1.9,3.45,3.1913,11.1605,05-31-21_15.59_CC_protocol_HPPC_IN21700_30T_cycle_#150.mat
CC,150,0.97467,2.89808,0.1785,10,discharge,2,-23.18,7.727,10.0,9.9,3.45,3.1032,14.9612,05-31-21_15.59_CC_protocol_HPPC_IN21700_30T_cycle_#150.mat
CC,150,0.97467,2.89808,0.1788,10,charge,2,17.381,5.794,2.0,2.0,3.4569,3.6408,10.5805,05-31-21_15.59_CC_protocol_HPPC_IN21700_30T_cycle_#150.mat
CC,150,0.97467,2.89808,0.1788,10,charge,2,17.381,5.794,10.0,9.9,3.4569,3.6954,13.7219,05-31-21_15.59_CC_protocol_HPPC_IN21700_30T_cycle_#150.mat
CC,150,0.97467,2.89808,0.1784,10,discharge,3,-33.321,11.107,2.0,1.9,3.4495,3.0794,11.1071,05-31-21_15.59_CC_protocol_HPPC_IN21700_30T_cycle_#150.mat
CC,150,0.97467,2.89808,0.1784,10,discharge,3,-33.321,11.107,10.0,9.9,3.4495,2.9181,15.9479,05-31-21_15.59_CC_protocol_HPPC_IN21700_30T_cycle_#150.mat
CC,150,0.97467,2.89808,0.1789,10,charge,3,28.972,9.657,2.0,2.0,3.459,3.7599,10.3859,05-31-21_15.59_CC_protocol_HPPC_IN21700_30T_cycle_#150.mat
CC,150,0.97467,2.89808,0.1789,10,charge,3,28.972,9.657,10.0,9.9,3.459,3.8435,13.2714,05-31-21_15.59_CC_protocol_HPPC_IN21700_30T_cycle_#150.mat
CC,150,0.97467,2.89808,0.1303,11,discharge,0,-2.9,0.967,2.0,1.9,3.408,3.3726,12.2065,05-31-21_15.59_CC_protocol_HPPC_IN21700_30T_cycle_#150.mat
CC,150,0.97467,2.89808,0.1303,11,discharge,0,-2.9,0.967,10.0,9.9,3.408,3.3591,16.8615,05-31-21_15.59_CC_protocol_HPPC_IN21700_30T_cycle_#150.mat
CC,150,0.97467,2.89808,0.1304,11,charge,0,1.448,0.483,2.0,1.9,3.4103,3.4273,11.7428,05-31-21_15.59_CC_protocol_HPPC_IN21700_30T_cycle_#150.mat
CC,150,0.97467,2.89808,0.1304,11,charge,0,1.448,0.483,10.0,9.9,3.4103,3.4324,15.2656,05-31-21_15.59_CC_protocol_HPPC_IN21700_30T_cycle_#150.mat
CC,150,0.97467,2.89808,0.1303,11,discharge,1,-11.59,3.863,2.0,2.0,3.4084,3.2645,12.4159,05-31-21_15.59_CC_protocol_HPPC_IN21700_30T_cycle_#150.mat
CC,150,0.97467,2.89808,0.1303,11,discharge,1,-11.59,3.863,10.0,9.9,3.4084,3.1994,18.0328,05-31-21_15.59_CC_protocol_HPPC_IN21700_30T_cycle_#150.mat
CC,150,0.97467,2.89808,0.1304,11,charge,1,5.793,1.931,2.0,1.9,3.4163,3.482,11.3405,05-31-21_15.59_CC_protocol_HPPC_IN21700_30T_cycle_#150.mat
CC,150,0.97467,2.89808,0.1304,11,charge,1,5.793,1.931,10.0,9.9,3.4163,3.4967,13.8779,05-31-21_15.59_CC_protocol_HPPC_IN21700_30T_cycle_#150.mat
CC,150,0.97467,2.89808,0.1302,11,discharge,2,-23.179,7.726,2.0,2.0,3.4101,3.1155,12.7098,05-31-21_15.59_CC_protocol_HPPC_IN21700_30T_cycle_#150.mat
CC,150,0.97467,2.89808,0.1302,11,discharge,2,-23.179,7.726,10.0,9.9,3.4101,2.8677,23.4005,05-31-21_15.59_CC_protocol_HPPC_IN21700_30T_cycle_#150.mat
CC,150,0.97467,2.89808,0.1305,11,charge,2,17.383,5.794,2.0,1.9,3.4199,3.6068,10.7519,05-31-21_15.59_CC_protocol_HPPC_IN21700_30T_cycle_#150.mat
CC,150,0.97467,2.89808,0.1305,11,charge,2,17.383,5.794,10.0,9.9,3.4199,3.6508,13.2831,05-31-21_15.59_CC_protocol_HPPC_IN21700_30T_cycle_#150.mat
CC,150,0.97467,2.89808,0.1301,11,discharge,3,-33.322,11.107,2.0,1.9,3.4089,2.98,12.8714,05-31-21_15.59_CC_protocol_HPPC_IN21700_30T_cycle_#150.mat
CC,150,0.97467,2.89808,0.1301,11,discharge,3,-33.322,11.107,10.0,9.9,3.4089,2.5145,26.8411,05-31-21_15.59_CC_protocol_HPPC_IN21700_30T_cycle_#150.mat
CC,150,0.97467,2.89808,0.1306,11,charge,3,28.974,9.658,2.0,1.9,3.4211,3.7227,10.4093,05-31-21_15.59_CC_protocol_HPPC_IN21700_30T_cycle_#150.mat
CC,150,0.97467,2.89808,0.1306,11,charge,3,28.974,9.658,10.0,9.9,3.4211,3.8007,13.1014,05-31-21_15.59_CC_protocol_HPPC_IN21700_30T_cycle_#150.mat
CC,150,0.97467,2.89808,0.082,12,discharge,0,-2.9,0.967,2.0,2.0,3.3545,3.3092,15.6218,05-31-21_15.59_CC_protocol_HPPC_IN21700_30T_cycle_#150.mat
CC,150,0.97467,2.89808,0.082,12,discharge,0,-2.9,0.967,10.0,9.9,3.3545,3.2817,25.1052,05-31-21_15.59_CC_protocol_HPPC_IN21700_30T_cycle_#150.mat
CC,150,0.97467,2.89808,0.0821,12,charge,0,1.45,0.483,2.0,2.0,3.3587,3.3797,14.4858,05-31-21_15.59_CC_protocol_HPPC_IN21700_30T_cycle_#150.mat
CC,150,0.97467,2.89808,0.0821,12,charge,0,1.45,0.483,10.0,9.9,3.3587,3.3894,21.1768,05-31-21_15.59_CC_protocol_HPPC_IN21700_30T_cycle_#150.mat
CC,150,0.97467,2.89808,0.082,12,discharge,1,-11.592,3.864,2.0,2.0,3.3557,3.1539,17.4086,05-31-21_15.59_CC_protocol_HPPC_IN21700_30T_cycle_#150.mat
CC,150,0.97467,2.89808,0.082,12,discharge,1,-11.592,3.864,10.0,9.9,3.3557,2.8965,39.6135,05-31-21_15.59_CC_protocol_HPPC_IN21700_30T_cycle_#150.mat
CC,150,0.97467,2.89808,0.0821,12,charge,1,5.795,1.932,2.0,2.0,3.3681,3.4466,13.5464,05-31-21_15.59_CC_protocol_HPPC_IN21700_30T_cycle_#150.mat
CC,150,0.97467,2.89808,0.0821,12,charge,1,5.795,1.932,10.0,9.9,3.3681,3.4714,17.826,05-31-21_15.59_CC_protocol_HPPC_IN21700_30T_cycle_#150.mat
CC,150,0.97467,2.89808,0.0819,12,discharge,2,-23.178,7.726,2.0,2.0,3.36,2.8887,20.3339,05-31-21_15.59_CC_protocol_HPPC_IN21700_30T_cycle_#150.mat
CC,150,0.97467,2.89808,0.0819,12,discharge,2,-23.178,7.726,10.0,9.9,3.36,2.5307,35.7796,05-31-21_15.59_CC_protocol_HPPC_IN21700_30T_cycle_#150.mat
CC,150,0.97467,2.89808,0.0822,12,charge,2,17.384,5.795,2.0,1.9,3.3726,3.58,11.9305,05-31-21_15.59_CC_protocol_HPPC_IN21700_30T_cycle_#150.mat
CC,150,0.97467,2.89808,0.0822,12,charge,2,17.384,5.795,10.0,9.9,3.3726,3.6239,14.4558,05-31-21_15.59_CC_protocol_HPPC_IN21700_30T_cycle_#150.mat
CC,150,0.97467,2.89808,0.0818,12,discharge,3,-19.893,6.631,2.0,1.9,3.3587,2.6203,37.1186,05-31-21_15.59_CC_protocol_HPPC_IN21700_30T_cycle_#150.mat
CC,150,0.97467,2.89808,0.0818,12,discharge,3,-19.893,6.631,10.0,9.9,3.3587,2.566,39.8482,05-31-21_15.59_CC_protocol_HPPC_IN21700_30T_cycle_#150.mat
CC,150,0.97467,2.89808,0.0823,12,charge,3,28.975,9.658,2.0,2.0,3.3727,3.7002,11.3028,05-31-21_15.59_CC_protocol_HPPC_IN21700_30T_cycle_#150.mat
CC,150,0.97467,2.89808,0.0823,12,charge,3,28.975,9.658,10.0,9.9,3.3727,3.766,13.5738,05-31-21_15.59_CC_protocol_HPPC_IN21700_30T_cycle_#150.mat
CC,187,0.96734,2.87628,1.0,0,discharge,0,-2.877,0.959,2.0,1.9,4.1735,4.1366,12.8241,06-06-21_22.28_CC_protocol_HPPC_IN21700_30T_cycle_#187.mat
CC,187,0.96734,2.87628,1.0,0,discharge,0,-2.877,0.959,10.0,9.9,4.1735,4.1201,18.5584,06-06-21_22.28_CC_protocol_HPPC_IN21700_30T_cycle_#187.mat
CC,187,0.96734,2.87628,1.0,0,charge,0,1.436,0.479,2.0,2.0,4.1756,4.1944,13.0901,06-06-21_22.28_CC_protocol_HPPC_IN21700_30T_cycle_#187.mat
CC,187,0.96734,2.87628,1.0,0,charge,0,1.436,0.479,10.0,9.9,4.1756,4.1992,16.4323,06-06-21_22.28_CC_protocol_HPPC_IN21700_30T_cycle_#187.mat
CC,187,0.96734,2.87628,0.9999,0,discharge,1,-11.505,3.835,2.0,2.0,4.1731,4.0272,12.6814,06-06-21_22.28_CC_protocol_HPPC_IN21700_30T_cycle_#187.mat
CC,187,0.96734,2.87628,0.9999,0,discharge,1,-11.505,3.835,10.0,9.9,4.1731,3.9803,16.7579,06-06-21_22.28_CC_protocol_HPPC_IN21700_30T_cycle_#187.mat
CC,187,0.96734,2.87628,0.9998,0,discharge,2,-23.004,7.668,2.0,2.0,4.1726,3.8896,12.3022,06-06-21_22.28_CC_protocol_HPPC_IN21700_30T_cycle_#187.mat
CC,187,0.96734,2.87628,0.9998,0,discharge,2,-23.004,7.668,10.0,9.9,4.1726,3.8246,15.1278,06-06-21_22.28_CC_protocol_HPPC_IN21700_30T_cycle_#187.mat
CC,187,0.96734,2.87628,0.9997,0,discharge,3,-33.07,11.023,2.0,1.9,4.1726,3.7784,11.9203,06-06-21_22.28_CC_protocol_HPPC_IN21700_30T_cycle_#187.mat
CC,187,0.96734,2.87628,0.9997,0,discharge,3,-33.07,11.023,10.0,9.9,4.1726,3.7021,14.2276,06-06-21_22.28_CC_protocol_HPPC_IN21700_30T_cycle_#187.mat
CC,187,0.96734,2.87628,1.0,0,charge,5,2.309,0.77,2.0,1.9,4.182,4.2205,16.6768,06-06-21_22.28_CC_protocol_HPPC_IN21700_30T_cycle_#187.mat
CC,187,0.96734,2.87628,0.9521,1,discharge,0,-2.876,0.959,2.0,2.0,4.1018,4.0695,11.232,06-06-21_22.28_CC_protocol_HPPC_IN21700_30T_cycle_#187.mat
CC,187,0.96734,2.87628,0.9521,1,discharge,0,-2.876,0.959,10.0,9.9,4.1018,4.0603,14.4313,06-06-21_22.28_CC_protocol_HPPC_IN21700_30T_cycle_#187.mat
CC,187,0.96734,2.87628,0.9521,1,charge,0,1.439,0.48,2.0,1.9,4.1038,4.1202,11.4,06-06-21_22.28_CC_protocol_HPPC_IN21700_30T_cycle_#187.mat
CC,187,0.96734,2.87628,0.9521,1,charge,0,1.439,0.48,10.0,9.9,4.1038,4.1248,14.5975,06-06-21_22.28_CC_protocol_HPPC_IN21700_30T_cycle_#187.mat
CC,187,0.96734,2.87628,0.952,1,discharge,1,-11.504,3.835,2.0,2.0,4.1028,3.9718,11.3873,06-06-21_22.28_CC_protocol_HPPC_IN21700_30T_cycle_#187.mat
CC,187,0.96734,2.87628,0.952,1,discharge,1,-11.504,3.835,10.0,9.9,4.1028,3.9429,13.8995,06-06-21_22.28_CC_protocol_HPPC_IN21700_30T_cycle_#187.mat
CC,187,0.96734,2.87628,0.9521,1,charge,1,5.75,1.917,2.0,1.9,4.1048,4.1704,11.4083,06-06-21_22.28_CC_protocol_HPPC_IN21700_30T_cycle_#187.mat
CC,187,0.96734,2.87628,0.9521,1,charge,1,5.75,1.917,10.0,9.9,4.1048,4.19,14.8169,06-06-21_22.28_CC_protocol_HPPC_IN21700_30T_cycle_#187.mat
CC,187,0.96734,2.87628,0.9519,1,discharge,2,-23.005,7.668,2.0,2.0,4.1028,3.8465,11.1411,06-06-21_22.28_CC_protocol_HPPC_IN21700_30T_cycle_#187.mat
CC,187,0.96734,2.87628,0.9519,1,discharge,2,-23.005,7.668,10.0,9.9,4.1028,3.7998,13.171,06-06-21_22.28_CC_protocol_HPPC_IN21700_30T_cycle_#187.mat
CC,187,0.96734,2.87628,0.9522,1,charge,2,7.411,2.47,2.0,1.9,4.1073,4.2004,12.5627,06-06-21_22.28_CC_protocol_HPPC_IN21700_30T_cycle_#187.mat
CC,187,0.96734,2.87628,0.9522,1,charge,2,7.411,2.47,10.0,9.91,4.1073,4.2001,12.5223,06-06-21_22.28_CC_protocol_HPPC_IN21700_30T_cycle_#187.mat
CC,187,0.96734,2.87628,0.9518,1,discharge,3,-33.067,11.022,2.0,2.0,4.1031,3.7391,11.008,06-06-21_22.28_CC_protocol_HPPC_IN21700_30T_cycle_#187.mat
CC,187,0.96734,2.87628,0.9518,1,discharge,3,-33.067,11.022,10.0,9.9,4.1031,3.6759,12.9192,06-06-21_22.28_CC_protocol_HPPC_IN21700_30T_cycle_#187.mat
CC,187,0.96734,2.87628,0.9522,1,charge,3,7.246,2.415,2.0,1.9,4.1087,4.2003,12.6422,06-06-21_22.28_CC_protocol_HPPC_IN21700_30T_cycle_#187.mat
CC,187,0.96734,2.87628,0.9522,1,charge,3,7.246,2.415,10.0,9.9,4.1087,4.2003,12.6422,06-06-21_22.28_CC_protocol_HPPC_IN21700_30T_cycle_#187.mat
CC,187,0.96734,2.87628,0.9042,2,discharge,0,-2.879,0.96,2.0,1.9,4.0829,4.0503,11.3222,06-06-21_22.28_CC_protocol_HPPC_IN21700_30T_cycle_#187.mat
CC,187,0.96734,2.87628,0.9042,2,discharge,0,-2.879,0.96,10.0,9.91,4.0829,4.0418,14.2743,06-06-21_22.28_CC_protocol_HPPC_IN21700_30T_cycle_#187.mat
CC,187,0.96734,2.87628,0.9042,2,charge,0,1.439,0.48,2.0,2.0,4.0839,4.1001,11.2594,06-06-21_22.28_CC_protocol_HPPC_IN21700_30T_cycle_#187.mat
CC,187,0.96734,2.87628,0.9042,2,charge,0,1.439,0.48,10.0,9.9,4.0839,4.1039,13.9005,06-06-21_22.28_CC_protocol_HPPC_IN21700_30T_cycle_#187.mat
CC,187,0.96734,2.87628,0.9041,2,discharge,1,-11.504,3.835,2.0,1.9,4.0828,3.9535,11.2396,06-06-21_22.28_CC_protocol_HPPC_IN21700_30T_cycle_#187.mat
CC,187,0.96734,2.87628,0.9041,2,discharge,1,-11.504,3.835,10.0,9.9,4.0828,3.9246,13.7517,06-06-21_22.28_CC_protocol_HPPC_IN21700_30T_cycle_#187.mat
CC,187,0.96734,2.87628,0.9042,2,charge,1,5.75,1.917,2.0,2.0,4.0854,4.1488,11.0255,06-06-21_22.28_CC_protocol_HPPC_IN21700_30T_cycle_#187.mat
CC,187,0.96734,2.87628,0.9042,2,charge,1,5.75,1.917,10.0,9.9,4.0854,4.162,13.321,06-06-21_22.28_CC_protocol_HPPC_IN21700_30T_cycle_#187.mat
CC,187,0.96734,2.87628,0.904,2,discharge,2,-23.005,7.668,2.0,1.9,4.0831,3.8293,11.0324,06-06-21_22.28_CC_protocol_HPPC_IN21700_30T_cycle_#187.mat
CC,187,0.96734,2.87628,0.904,2,discharge,2,-23.005,7.668,10.0,9.9,4.0831,3.7781,13.258,06-06-21_22.28_CC_protocol_HPPC_IN21700_30T_cycle_#187.mat
CC,187,0.96734,2.87628,0.9043,2,charge,2,9.703,3.234,2.0,2.0,4.0868,4.2001,11.6764,06-06-21_22.28_CC_protocol_HPPC_IN21700_30T_cycle_#187.mat
CC,187,0.96734,2.87628,0.9043,2,charge,2,9.703,3.234,10.0,9.9,4.0868,4.2,11.6661,06-06-21_22.28_CC_protocol_HPPC_IN21700_30T_cycle_#187.mat
CC,187,0.96734,2.87628,0.9039,2,discharge,3,-33.066,11.022,2.0,2.0,4.0834,3.7236,10.8813,06-06-21_22.28_CC_protocol_HPPC_IN21700_30T_cycle_#187.mat
CC,187,0.96734,2.87628,0.9039,2,discharge,3,-33.066,11.022,10.0,9.9,4.0834,3.6525,13.0315,06-06-21_22.28_CC_protocol_HPPC_IN21700_30T_cycle_#187.mat
CC,187,0.96734,2.87628,0.9043,2,charge,3,9.792,3.264,2.0,2.0,4.0878,4.2,11.4583,06-06-21_22.28_CC_protocol_HPPC_IN21700_30T_cycle_#187.mat
CC,187,0.96734,2.87628,0.9043,2,charge,3,9.792,3.264,10.0,9.9,4.0878,4.2,11.4583,06-06-21_22.28_CC_protocol_HPPC_IN21700_30T_cycle_#187.mat
CC,187,0.96734,2.87628,0.8083,3,discharge,0,-2.878,0.959,2.0,1.9,4.0307,3.9973,11.6065,06-06-21_22.28_CC_protocol_HPPC_IN21700_30T_cycle_#187.mat
CC,187,0.96734,2.87628,0.8083,3,discharge,0,-2.878,0.959,10.0,9.9,4.0307,3.9842,16.1587,06-06-21_22.28_CC_protocol_HPPC_IN21700_30T_cycle_#187.mat
CC,187,0.96734,2.87628,0.8084,3,charge,0,1.436,0.479,2.0,2.0,4.0324,4.0485,11.2094,06-06-21_22.28_CC_protocol_HPPC_IN21700_30T_cycle_#187.mat
CC,187,0.96734,2.87628,0.8084,3,charge,0,1.436,0.479,10.0,9.9,4.0324,4.0539,14.969,06-06-21_22.28_CC_protocol_HPPC_IN21700_30T_cycle_#187.mat
CC,187,0.96734,2.87628,0.8082,3,discharge,1,-11.504,3.835,2.0,1.9,4.0308,3.898,11.5438,06-06-21_22.28_CC_protocol_HPPC_IN21700_30T_cycle_#187.mat
CC,187,0.96734,2.87628,0.8082,3,discharge,1,-11.504,3.835,10.0,9.9,4.0308,3.8523,15.5163,06-06-21_22.28_CC_protocol_HPPC_IN21700_30T_cycle_#187.mat
CC,187,0.96734,2.87628,0.8084,3,charge,1,5.75,1.917,2.0,2.0,4.0345,4.0977,10.9911,06-06-21_22.28_CC_protocol_HPPC_IN21700_30T_cycle_#187.mat
CC,187,0.96734,2.87628,0.8084,3,charge,1,5.75,1.917,10.0,9.9,4.0345,4.1148,13.965,06-06-21_22.28_CC_protocol_HPPC_IN21700_30T_cycle_#187.mat
CC,187,0.96734,2.87628,0.8082,3,discharge,2,-23.005,7.668,2.0,1.9,4.0311,3.7715,11.2845,06-06-21_22.28_CC_protocol_HPPC_IN21700_30T_cycle_#187.mat
CC,187,0.96734,2.87628,0.8082,3,discharge,2,-23.005,7.668,10.0,9.9,4.0311,3.6994,14.4186,06-06-21_22.28_CC_protocol_HPPC_IN21700_30T_cycle_#187.mat
CC,187,0.96734,2.87628,0.8084,3,charge,2,14.151,4.717,2.0,1.9,4.0359,4.2003,11.618,06-06-21_22.28_CC_protocol_HPPC_IN21700_30T_cycle_#187.mat
CC,187,0.96734,2.87628,0.8084,3,charge,2,14.151,4.717,10.0,9.9,4.0359,4.2003,11.618,06-06-21_22.28_CC_protocol_HPPC_IN21700_30T_cycle_#187.mat
CC,187,0.96734,2.87628,0.8081,3,discharge,3,-33.066,11.022,2.0,2.0,4.0314,3.6646,11.093,06-06-21_22.28_CC_protocol_HPPC_IN21700_30T_cycle_#187.mat
CC,187,0.96734,2.87628,0.8081,3,discharge,3,-33.066,11.022,10.0,9.9,4.0314,3.5735,13.8481,06-06-21_22.28_CC_protocol_HPPC_IN21700_30T_cycle_#187.mat
CC,187,0.96734,2.87628,0.8084,3,charge,3,14.22,4.74,2.0,1.9,4.0369,4.2006,11.512,06-06-21_22.28_CC_protocol_HPPC_IN21700_30T_cycle_#187.mat
CC,187,0.96734,2.87628,0.8084,3,charge,3,14.22,4.74,10.0,9.9,4.0369,4.2001,11.4768,06-06-21_22.28_CC_protocol_HPPC_IN21700_30T_cycle_#187.mat
CC,187,0.96734,2.87628,0.7125,4,discharge,0,-2.878,0.959,2.0,1.9,3.925,3.892,11.4659,06-06-21_22.28_CC_protocol_HPPC_IN21700_30T_cycle_#187.mat
CC,187,0.96734,2.87628,0.7125,4,discharge,0,-2.878,0.959,10.0,9.9,3.925,3.8783,16.226,06-06-21_22.28_CC_protocol_HPPC_IN21700_30T_cycle_#187.mat
CC,187,0.96734,2.87628,0.7125,4,charge,0,1.436,0.479,2.0,2.0,3.927,3.9429,11.0701,06-06-21_22.28_CC_protocol_HPPC_IN21700_30T_cycle_#187.mat
CC,187,0.96734,2.87628,0.7125,4,charge,0,1.436,0.479,10.0,9.9,3.927,3.9479,14.5513,06-06-21_22.28_CC_protocol_HPPC_IN21700_30T_cycle_#187.mat
CC,187,0.96734,2.87628,0.7124,4,discharge,1,-11.504,3.835,2.0,2.0,3.9251,3.7933,11.4569,06-06-21_22.28_CC_protocol_HPPC_IN21700_30T_cycle_#187.mat
CC,187,0.96734,2.87628,0.7124,4,discharge,1,-11.504,3.835,10.0,9.9,3.9251,3.753,14.96,06-06-21_22.28_CC_protocol_HPPC_IN21700_30T_cycle_#187.mat
CC,187,0.96734,2.87628,0.7126,4,charge,1,5.75,1.917,2.0,2.0,3.9299,3.9906,10.556,06-06-21_22.28_CC_protocol_HPPC_IN21700_30T_cycle_#187.mat
CC,187,0.96734,2.87628,0.7126,4,charge,1,5.75,1.917,10.0,9.9,3.9299,4.005,13.0602,06-06-21_22.28_CC_protocol_HPPC_IN21700_30T_cycle_#187.mat
CC,187,0.96734,2.87628,0.7123,4,discharge,2,-23.005,7.668,2.0,2.0,3.9253,3.6705,11.0759,06-06-21_22.28_CC_protocol_HPPC_IN21700_30T_cycle_#187.mat
CC,187,0.96734,2.87628,0.7123,4,discharge,2,-23.005,7.668,10.0,9.9,3.9253,3.6134,13.5579,06-06-21_22.28_CC_protocol_HPPC_IN21700_30T_cycle_#187.mat
CC,187,0.96734,2.87628,0.7126,4,charge,2,17.253,5.751,2.0,2.0,3.9313,4.1058,10.1142,06-06-21_22.28_CC_protocol_HPPC_IN21700_30T_cycle_#187.mat
CC,187,0.96734,2.87628,0.7126,4,charge,2,17.253,5.751,10.0,9.9,3.9313,4.1485,12.5891,06-06-21_22.28_CC_protocol_HPPC_IN21700_30T_cycle_#187.mat
CC,187,0.96734,2.87628,0.7122,4,discharge,3,-33.068,11.023,2.0,1.9,3.9249,3.5727,10.6508,06-06-21_22.28_CC_protocol_HPPC_IN21700_30T_cycle_#187.mat
CC,187,0.96734,2.87628,0.7122,4,discharge,3,-33.068,11.023,10.0,9.9,3.9249,3.4956,12.9823,06-06-21_22.28_CC_protocol_HPPC_IN21700_30T_cycle_#187.mat
CC,187,0.96734,2.87628,0.7127,4,charge,3,22.477,7.492,2.0,2.0,3.932,4.1911,11.5273,06-06-21_22.28_CC_protocol_HPPC_IN21700_30T_cycle_#187.mat
CC,187,0.96734,2.87628,0.7127,4,charge,3,22.477,7.492,10.0,9.9,3.932,4.1694,10.5619,06-06-21_22.28_CC_protocol_HPPC_IN21700_30T_cycle_#187.mat
CC,187,0.96734,2.87628,0.6166,5,discharge,0,-2.878,0.959,2.0,1.9,3.8485,3.8158,11.3632,06-06-21_22.28_CC_protocol_HPPC_IN21700_30T_cycle_#187.mat
CC,187,0.96734,2.87628,0.6166,5,discharge,0,-2.878,0.959,10.0,9.9,3.8485,3.8008,16.5757,06-06-21_22.28_CC_protocol_HPPC_IN21700_30T_cycle_#187.mat
CC,187,0.96734,2.87628,0.6167,5,charge,0,1.438,0.479,2.0,1.9,3.8508,3.867,11.2617,06-06-21_22.28_CC_protocol_HPPC_IN21700_30T_cycle_#187.mat
CC,187,0.96734,2.87628,0.6167,5,charge,0,1.438,0.479,10.0,9.9,3.8508,3.873,15.4327,06-06-21_22.28_CC_protocol_HPPC_IN21700_30T_cycle_#187.mat
CC,187,0.96734,2.87628,0.6166,5,discharge,1,-11.504,3.835,2.0,2.0,3.849,3.7167,11.5003,06-06-21_22.28_CC_protocol_HPPC_IN21700_30T_cycle_#187.mat
CC,187,0.96734,2.87628,0.6166,5,discharge,1,-11.504,3.835,10.0,9.9,3.849,3.6777,14.8905,06-06-21_22.28_CC_protocol_HPPC_IN21700_30T_cycle_#187.mat
CC,187,0.96734,2.87628,0.6167,5,charge,1,5.75,1.917,2.0,2.0,3.8531,3.9167,11.0601,06-06-21_22.28_CC_protocol_HPPC_IN21700_30T_cycle_#187.mat
CC,187,0.96734,2.87628,0.6167,5,charge,1,5.75,1.917,10.0,9.9,3.8531,3.9348,14.2077,06-06-21_22.28_CC_protocol_HPPC_IN21700_30T_cycle_#187.mat
CC,187,0.96734,2.87628,0.6165,5,discharge,2,-23.007,7.669,2.0,1.9,3.8483,3.5944,11.0358,06-06-21_22.28_CC_protocol_HPPC_IN21700_30T_cycle_#187.mat
CC,187,0.96734,2.87628,0.6165,5,discharge,2,-23.007,7.669,10.0,9.9,3.8483,3.5325,13.7263,06-06-21_22.28_CC_protocol_HPPC_IN21700_30T_cycle_#187.mat
CC,187,0.96734,2.87628,0.6168,5,charge,2,17.252,5.751,2.0,2.0,3.8549,4.0371,10.5611,06-06-21_22.28_CC_protocol_HPPC_IN21700_30T_cycle_#187.mat
CC,187,0.96734,2.87628,0.6168,5,charge,2,17.252,5.751,10.0,9.9,3.8549,4.0792,13.0014,06-06-21_22.28_CC_protocol_HPPC_IN21700_30T_cycle_#187.mat
