Repository: KikETs/ECM_HYBRID_BMS_JOINT

## Results

| Arm | Model | Size | Protocol | Result | Worst cell |
|---|---|---|---|---|---|
| SOP | 2RC table + trim (A8) | 4 effective coefficients, 2 EW states | leave-one-cell-out | usable current 69.6 % discharge, 59.5 % charge (τ = 10 s) | 59.9 % / 53.5 % (BOOST_REST) |
| SOH | dQ/dV ridge | 65 coefficients | leave-one-cell-out | RMSE 0.0094, bias −0.0005 | 0.0130 (BOOST_REST) |
| SOC | 2RC EKF, low-current gate | 3 states | leave-one-cell-out | **2.34 %p** over six sensor disturbances on estimated SOH (2.325 on true SOH), per cell 2.00–2.75 | 4.60 %p (BOOST_NEGPULSE_1S, current offset −0.10 A) |

The SOH arm was a 10,945-parameter CNN until the second audit round. Nested

File: analysis/rpcwby_resistance.csv (part 5 of 21)
cell,cycle,SOC,direction,I_A,tau_s,tau_actual_s,T_C,rest_before_s,V_pre_V,V_tau_V,R_mOhm,CAP_Ah,SOH
RPC_CC,495,0.8165,discharge,-29.728,10.0,9.0,26.04,300.1,3.9989,3.5225,16.025,2.7119,0.93182
RPC_CC,495,0.7261,discharge,-29.722,2.0,2.0,26.0,300.1,3.9082,3.5309,12.6941,2.7119,0.93182
RPC_CC,495,0.7261,discharge,-29.722,10.0,9.0,26.0,300.1,3.9082,3.4562,15.2073,2.7119,0.93182
RPC_CC,495,0.6357,discharge,-29.675,2.0,2.0,25.94,300.0,3.8146,3.4508,12.2595,2.7119,0.93182
RPC_CC,495,0.6357,discharge,-29.675,10.0,9.0,25.94,300.0,3.8146,3.3661,15.1137,2.7119,0.93182
RPC_CC,495,0.5452,discharge,-29.627,2.0,2.0,25.84,300.0,3.7256,3.3582,12.4011,2.7119,0.93182
RPC_CC,495,0.5452,discharge,-29.627,10.0,9.0,25.84,300.0,3.7256,3.2637,15.5908,2.7119,0.93182
RPC_CC,495,0.4548,discharge,-29.598,2.0,2.0,25.82,300.0,3.6468,3.2782,12.4538,2.7119,0.93182
RPC_CC,495,0.4548,discharge,-29.598,10.0,9.0,25.82,300.0,3.6468,3.1802,15.7648,2.7119,0.93182
RPC_CC,495,0.3644,discharge,-29.529,2.0,2.0,25.91,300.1,3.583,3.2025,12.8859,2.7119,0.93182
RPC_CC,495,0.3644,discharge,-29.529,10.0,9.0,25.91,300.1,3.583,3.0931,16.5908,2.7119,0.93182
RPC_CC,495,0.2741,discharge,-29.222,2.0,2.0,26.1,300.1,3.4928,3.0747,14.3077,2.7119,0.93182
RPC_CC,495,0.2741,discharge,-29.222,10.0,9.0,26.1,300.1,3.4928,2.9092,19.9713,2.7119,0.93182
RPC_CC,495,0.229,discharge,-28.244,2.0,2.0,26.22,300.0,3.4375,2.9798,16.2055,2.7119,0.93182
RPC_CC,495,0.229,discharge,-28.244,10.0,9.0,26.22,300.0,3.4375,2.6586,27.578,2.7119,0.93182
RPC_CC,495,0.1845,discharge,-20.7,2.0,2.0,26.38,300.0,3.3994,2.9573,21.358,2.7119,0.93182
RPC_CC,495,0.1845,discharge,-20.7,10.0,9.0,26.38,300.0,3.3994,2.5102,42.9576,2.7119,0.93182
RPC_CC,495,0.14,discharge,-12.152,2.0,2.0,26.35,300.0,3.3236,2.9435,31.2788,2.7119,0.93182
RPC_CC,495,0.14,discharge,-12.152,10.0,9.01,26.35,300.0,3.3236,2.5027,67.5527,2.7119,0.93182
RPC_CC,495,0.1132,discharge,-7.485,2.0,2.0,26.31,300.1,3.1611,2.8639,39.7071,2.7119,0.93182
RPC_CC,495,0.1132,discharge,-7.485,10.0,8.57,26.31,300.1,3.1611,2.4996,88.3791,2.7119,0.93182
RPC_CC,495,0.9973,discharge,-29.862,2.0,2.0,25.47,1956.1,4.1667,3.6876,16.0435,2.7119,0.93182
RPC_CC,495,0.9973,discharge,-29.862,10.0,9.0,25.47,1956.1,4.1667,3.6354,17.7915,2.7119,0.93182
RPC_CC,495,0.9521,discharge,-29.819,2.0,2.0,25.94,300.0,4.0909,3.6741,13.9779,2.7119,0.93182
RPC_CC,495,0.9521,discharge,-29.819,10.0,9.0,25.94,300.0,4.0909,3.6186,15.8392,2.7119,0.93182
RPC_CC,495,0.9069,discharge,-29.727,2.0,2.0,26.07,300.0,4.0742,3.6721,13.5267,2.7119,0.93182
RPC_CC,495,0.9069,discharge,-29.727,10.0,9.0,26.07,300.0,4.0742,3.5915,16.238,2.7119,0.93182
RPC_CC,495,0.8165,discharge,-29.733,2.0,2.0,26.0,300.0,3.9986,3.6023,13.3286,2.7119,0.93182
RPC_CC,495,0.8165,discharge,-29.733,10.0,9.0,26.0,300.0,3.9986,3.5218,16.0361,2.7119,0.93182
RPC_CC,495,0.7261,discharge,-29.729,2.0,2.0,26.0,300.0,3.9082,3.5303,12.7117,2.7119,0.93182
RPC_CC,495,0.7261,discharge,-29.729,10.0,9.01,26.0,300.0,3.9082,3.4555,15.2278,2.7119,0.93182
RPC_CC,495,0.6357,discharge,-29.68,2.0,2.0,25.91,300.0,3.8144,3.4503,12.2675,2.7119,0.93182
RPC_CC,495,0.6357,discharge,-29.68,10.0,9.0,25.91,300.0,3.8144,3.3656,15.1213,2.7119,0.93182
RPC_CC,495,0.5452,discharge,-29.633,2.0,2.0,25.83,300.0,3.7254,3.3577,12.4087,2.7119,0.93182
RPC_CC,495,0.5452,discharge,-29.633,10.0,9.0,25.83,300.0,3.7254,3.2632,15.5977,2.7119,0.93182
RPC_CC,495,0.4548,discharge,-29.603,2.0,2.0,25.82,300.0,3.6467,3.2777,12.465,2.7119,0.93182
RPC_CC,495,0.4548,discharge,-29.603,10.0,9.0,25.82,300.0,3.6467,3.1796,15.7788,2.7119,0.93182
RPC_CC,495,0.3644,discharge,-29.535,2.0,2.0,25.91,300.0,3.5829,3.2019,12.8999,2.7119,0.93182
RPC_CC,495,0.3644,discharge,-29.535,10.0,9.0,25.91,300.0,3.5829,3.0924,16.6074,2.7119,0.93182
RPC_CC,495,0.2741,discharge,-29.234,2.0,2.0,26.1,300.0,3.4925,3.0738,14.3224,2.7119,0.93182
RPC_CC,495,0.2741,discharge,-29.234,10.0,9.0,26.1,300.0,3.4925,2.9074,20.0144,2.7119,0.93182
RPC_CC,495,0.229,discharge,-28.267,2.0,2.0,26.23,300.0,3.4373,2.9783,16.2383,2.7119,0.93182
RPC_CC,495,0.229,discharge,-28.267,10.0,9.0,26.23,300.0,3.4373,2.6548,27.6829,2.7119,0.93182
RPC_CC,495,0.1845,discharge,-20.726,2.0,2.0,26.37,300.0,3.3995,2.9553,21.432,2.7119,0.93182
RPC_CC,495,0.1845,discharge,-20.726,10.0,9.0,26.37,300.0,3.3995,2.504,43.2066,2.7119,0.93182
RPC_CC,495,0.14,discharge,-11.525,2.0,2.0,26.34,300.0,3.3232,2.962,31.3406,2.7119,0.93182
RPC_CC,495,0.14,discharge,-11.525,10.0,9.0,26.34,300.0,3.3232,2.5525,66.872,2.7119,0.93182
RPC_CC,495,0.1133,discharge,-6.959,2.0,2.0,26.29,300.0,3.1599,2.8823,39.8905,2.7119,0.93182
RPC_CC,495,0.1133,discharge,-6.959,10.0,9.0,26.29,300.0,3.1599,2.5311,90.3572,2.7119,0.93182
RPC_CC,495,0.9973,discharge,-29.865,2.0,2.0,25.48,1955.3,4.1668,3.6875,16.0489,2.7119,0.93182
RPC_CC,495,0.9973,discharge,-29.865,10.0,9.0,25.48,1955.3,4.1668,3.635,17.8068,2.7119,0.93182
RPC_CC,495,0.9521,discharge,-29.821,2.0,2.0,25.95,300.0,4.0908,3.6737,13.9868,2.7119,0.93182
RPC_CC,495,0.9521,discharge,-29.821,10.0,9.0,25.95,300.0,4.0908,3.6182,15.8479,2.7119,0.93182
RPC_CC,495,0.9069,discharge,-29.73,2.0,2.0,26.07,300.0,4.0742,3.672,13.5286,2.7119,0.93182
RPC_CC,495,0.9069,discharge,-29.73,10.0,9.0,26.07,300.0,4.0742,3.5911,16.2499,2.7119,0.93182
RPC_CC,495,0.8165,discharge,-29.736,2.0,2.0,26.02,300.0,3.9987,3.6018,13.3475,2.7119,0.93182
RPC_CC,495,0.8165,discharge,-29.736,10.0,9.0,26.02,300.0,3.9987,3.5215,16.0479,2.7119,0.93182
RPC_CC,495,0.7261,discharge,-29.73,2.0,1.0,26.05,300.0,3.9083,3.5472,12.1458,2.7119,0.93182
RPC_CC,495,0.7261,discharge,-29.73,10.0,9.01,26.05,300.0,3.9083,3.4553,15.2369,2.7119,0.93182
RPC_CC,495,0.6356,discharge,-29.684,2.0,2.0,25.94,300.0,3.8143,3.4499,12.2762,2.7119,0.93182
RPC_CC,495,0.6356,discharge,-29.684,10.0,9.0,25.94,300.0,3.8143,3.3653,15.1262,2.7119,0.93182
RPC_CC,495,0.5452,discharge,-29.633,2.0,2.0,25.84,300.0,3.7253,3.3574,12.4152,2.7119,0.93182
RPC_CC,495,0.5452,discharge,-29.633,10.0,9.0,25.84,300.0,3.7253,3.263,15.6009,2.7119,0.93182
RPC_CC,495,0.4548,discharge,-29.604,2.0,2.0,25.82,300.0,3.6465,3.2776,12.4614,2.7119,0.93182
RPC_CC,495,0.4548,discharge,-29.604,10.0,9.0,25.82,300.0,3.6465,3.1794,15.7785,2.7119,0.93182
RPC_CC,495,0.3644,discharge,-29.537,2.0,1.0,25.91,300.0,3.5827,3.2244,12.1305,2.7119,0.93182
RPC_CC,495,0.3644,discharge,-29.537,10.0,9.0,25.91,300.0,3.5827,3.0921,16.6097,2.7119,0.93182
RPC_CC,495,0.2741,discharge,-29.242,2.0,1.0,26.1,300.0,3.4922,3.1019,13.3475,2.7119,0.93182
RPC_CC,495,0.2741,discharge,-29.242,10.0,9.0,26.1,300.0,3.4922,2.9066,20.0263,2.7119,0.93182
RPC_CC,495,0.229,discharge,-28.284,2.0,2.0,26.23,300.0,3.4372,2.9774,16.2568,2.7119,0.93182
RPC_CC,495,0.229,discharge,-28.284,10.0,9.0,26.23,300.0,3.4372,2.6521,27.7582,2.7119,0.93182
RPC_CC,495,0.1846,discharge,-19.776,2.0,1.0,26.39,300.0,3.3993,3.0346,18.4415,2.7119,0.93182
RPC_CC,495,0.1846,discharge,-19.776,10.0,9.01,26.39,300.0,3.3993,2.5587,42.5061,2.7119,0.93182
RPC_CC,495,0.14,discharge,-11.549,2.0,2.0,26.36,300.0,3.3223,2.9581,31.5366,2.7119,0.93182
RPC_CC,495,0.14,discharge,-11.549,10.0,9.0,26.36,300.0,3.3223,2.5463,67.1949,2.7119,0.93182
RPC_CC,495,0.1133,discharge,-6.969,2.0,2.0,26.3,300.0,3.1586,2.88,39.9776,2.7119,0.93182
RPC_CC,495,0.1133,discharge,-6.969,10.0,9.0,26.3,300.0,3.1586,2.5255,90.8465,2.7119,0.93182
RPC_CC,495,0.9552,charge,3.255,2.0,2.0,25.52,300.0,4.0903,4.1501,18.3689,2.7119,0.93182
RPC_CC,495,0.9552,charge,3.255,10.0,9.0,25.52,300.0,4.0903,4.1501,18.3689,2.7119,0.93182
RPC_CC,495,0.9102,charge,4.734,2.0,2.0,25.58,300.0,4.0737,4.1501,16.1375,2.7119,0.93182
RPC_CC,495,0.9102,charge,4.734,10.0,9.0,25.58,300.0,4.0737,4.1499,16.0953,2.7119,0.93182
RPC_CC,495,0.8204,charge,9.687,2.0,2.0,25.75,300.0,3.9973,4.1503,15.7941,2.7119,0.93182
RPC_CC,495,0.8204,charge,9.687,10.0,9.0,25.75,300.0,3.9973,4.15,15.7632,2.7119,0.93182
RPC_CC,495,0.7301,charge,15.001,2.0,2.0,25.75,300.0,3.9083,4.0993,12.7325,2.7119,0.93182
RPC_CC,495,0.7301,charge,15.001,10.0,9.0,25.75,300.0,3.9083,4.1353,15.1323,2.7119,0.93182
RPC_CC,495,0.6397,charge,15.001,2.0,1.0,25.69,300.0,3.8142,3.9926,11.8925,2.7119,0.93182
RPC_CC,495,0.6397,charge,15.001,10.0,9.0,25.69,300.0,3.8142,4.0412,15.1323,2.7119,0.93182
RPC_CC,495,0.5493,charge,15.001,2.0,2.0,25.59,300.0,3.7257,3.912,12.4192,2.7119,0.93182
RPC_CC,495,0.5493,charge,15.001,10.0,9.01,25.59,300.0,3.7257,3.9505,14.9857,2.7119,0.93182
RPC_CC,495,0.4588,charge,15.001,2.0,2.0,25.6,300.0,3.6469,3.8332,12.4192,2.7119,0.93182
RPC_CC,495,0.4588,charge,15.001,10.0,9.0,25.6,300.0,3.6469,3.8699,14.8657,2.7119,0.93182
RPC_CC,495,0.3684,charge,15.0,2.0,2.0,25.7,300.0,3.5826,3.7733,12.7133,2.7119,0.93182
RPC_CC,495,0.3684,charge,15.0,10.0,9.0,25.7,300.0,3.5826,3.8114,15.2533,2.7119,0.93182
RPC_CC,495,0.278,charge,15.001,2.0,1.0,25.88,300.0,3.4926,3.6855,12.8591,2.7119,0.93182
RPC_CC,495,0.278,charge,15.001,10.0,9.01,25.88,300.0,3.4926,3.7373,16.3122,2.7119,0.93182
RPC_CC,495,0.2328,charge,15.001,2.0,2.0,25.8,300.0,3.4364,3.645,13.9057,2.7119,0.93182
RPC_CC,495,0.2328,charge,15.001,10.0,9.01,25.8,300.0,3.4364,3.6851,16.5789,2.7119,0.93182
RPC_CC,495,0.1875,charge,15.001,2.0,2.0,25.83,300.0,3.3987,3.6218,14.8723,2.7119,0.93182
RPC_CC,495,0.1875,charge,15.001,10.0,9.01,25.83,300.0,3.3987,3.6523,16.9055,2.7119,0.93182
RPC_CC,495,0.1423,charge,15.001,2.0,1.0,26.03,300.0,3.3213,3.574,16.8455,2.7119,0.93182
RPC_CC,495,0.1423,charge,15.001,10.0,9.01,26.03,300.0,3.3213,3.6318,20.6986,2.7119,0.93182
RPC_CC,495,0.1152,charge,15.001,2.0,2.0,26.21,300.0,3.1581,3.4679,20.652,2.7119,0.93182
RPC_CC,495,0.1152,charge,15.001,10.0,9.0,26.21,300.0,3.1581,3.5655,27.1582,2.7119,0.93182
RPC_CC,495,0.9551,charge,2.991,2.0,2.0,25.57,300.1,4.0903,4.1391,16.3167,2.7119,0.93182
RPC_CC,495,0.9551,charge,2.991,10.0,9.01,25.57,300.1,4.0903,4.1487,19.5265,2.7119,0.93182
RPC_CC,495,0.91,charge,4.434,2.0,2.0,25.6,300.1,4.0737,4.139,14.7254,2.7119,0.93182
RPC_CC,495,0.91,charge,4.434,10.0,9.01,25.6,300.1,4.0737,4.1492,17.0256,2.7119,0.93182
RPC_CC,495,0.82,charge,8.724,2.0,2.0,25.73,300.1,3.9973,4.1185,13.8933,2.7119,0.93182
RPC_CC,495,0.82,charge,8.724,10.0,9.0,25.73,300.1,3.9973,4.1458,17.0228,2.7119,0.93182
RPC_CC,495,0.7301,charge,15.051,2.0,2.0,25.76,300.1,3.9082,4.1014,12.8364,2.7119,0.93182
RPC_CC,495,0.7301,charge,15.051,10.0,9.0,25.76,300.1,3.9082,4.1361,15.1419,2.7119,0.93182
RPC_CC,495,0.6397,charge,15.058,2.0,2.0,25.7,300.1,3.8143,4.0038,12.5843,2.7119,0.93182
RPC_CC,495,0.6397,charge,15.058,10.0,9.0,25.7,300.1,3.8143,4.0421,15.1277,2.7119,0.93182
RPC_CC,495,0.5493,charge,15.057,2.0,2.0,25.6,300.1,3.7255,3.9144,12.5457,2.7119,0.93182
RPC_CC,495,0.5493,charge,15.057,10.0,9.0,25.6,300.1,3.7255,3.9512,14.9897,2.7119,0.93182
RPC_CC,495,0.4589,charge,15.055,2.0,2.0,25.6,300.1,3.6471,3.8354,12.5075,2.7119,0.93182
RPC_CC,495,0.4589,charge,15.055,10.0,9.01,25.6,300.1,3.6471,3.8707,14.8522,2.7119,0.93182
RPC_CC,495,0.3684,charge,15.056,2.0,2.0,25.69,300.1,3.5826,3.7758,12.8321,2.7119,0.93182
RPC_CC,495,0.3684,charge,15.056,10.0,9.0,25.69,300.1,3.5826,3.8122,15.2497,2.7119,0.93182
RPC_CC,495,0.278,charge,15.07,2.0,2.0,25.88,300.1,3.4926,3.6973,13.5828,2.7119,0.93182
RPC_CC,495,0.278,charge,15.07,10.0,9.0,25.88,300.1,3.4926,3.7383,16.3034,2.7119,0.93182
RPC_CC,495,0.2328,charge,15.069,2.0,2.0,25.83,300.1,3.4363,3.6476,14.0226,2.7119,0.93182
RPC_CC,495,0.2328,charge,15.069,10.0,9.01,25.83,300.1,3.4363,3.686,16.571,2.7119,0.93182
RPC_CC,495,0.1876,charge,15.049,2.0,2.0,25.82,300.1,3.3987,3.624,14.9711,2.7119,0.93182
RPC_CC,495,0.1876,charge,15.049,10.0,9.01,25.82,300.1,3.3987,3.653,16.8981,2.7119,0.93182
RPC_CC,495,0.1424,charge,15.059,2.0,2.0,26.02,300.1,3.3216,3.5907,17.8691,2.7119,0.93182
RPC_CC,495,0.1424,charge,15.059,10.0,9.0,26.02,300.1,3.3216,3.6326,20.6514,2.7119,0.93182
RPC_CC,495,0.1153,charge,15.183,2.0,2.0,26.22,300.1,3.159,3.4765,20.9115,2.7119,0.93182
RPC_CC,495,0.1153,charge,15.183,10.0,9.0,26.22,300.1,3.159,3.5687,26.9841,2.7119,0.93182
RPC_CC,611,0.9973,discharge,-30.0,2.0,2.0,25.45,4462.9,4.1512,3.6379,17.11,2.6821,0.92158
RPC_CC,611,0.9973,discharge,-30.0,10.0,9.0,25.45,4462.9,4.1512,3.5949,18.5433,2.6821,0.92158
RPC_CC,611,0.9727,charge,3.252,2.0,2.0,26.59,60.0,4.0885,4.1501,18.9439,2.6821,0.92158
RPC_CC,611,0.9727,charge,3.252,10.0,9.0,26.59,60.0,4.0885,4.15,18.9132,2.6821,0.92158
RPC_CC,611,0.9525,discharge,-30.0,2.0,2.0,25.48,3600.0,4.0941,3.6206,15.7833,2.6821,0.92158
RPC_CC,611,0.9525,discharge,-30.0,10.0,9.0,25.48,3600.0,4.0941,3.5736,17.35,2.6821,0.92158
RPC_CC,611,0.9281,charge,4.55,2.0,2.0,26.57,60.0,4.0718,4.1501,17.2084,2.6821,0.92158
RPC_CC,611,0.9281,charge,4.55,10.0,9.0,26.57,60.0,4.0718,4.15,17.1864,2.6821,0.92158
RPC_CC,611,0.9078,discharge,-30.0,2.0,2.0,25.51,3600.0,4.0781,3.6195,15.2867,2.6821,0.92158
RPC_CC,611,0.9078,discharge,-30.0,10.0,9.0,25.51,3600.0,4.0781,3.5569,17.3733,2.6821,0.92158
RPC_CC,611,0.8836,charge,5.598,2.0,2.0,26.57,60.0,4.0533,4.1501,17.2913,2.6821,0.92158
RPC_CC,611,0.8836,charge,5.598,10.0,9.0,26.57,60.0,4.0533,4.15,17.2734,2.6821,0.92158
RPC_CC,611,0.8184,discharge,-30.0,2.0,2.0,25.47,3600.0,4.0149,3.5671,14.9267,2.6821,0.92158
RPC_CC,611,0.8184,discharge,-30.0,10.0,9.0,25.47,3600.0,4.0149,3.4928,17.4033,2.6821,0.92158
RPC_CC,611,0.7948,charge,12.157,2.0,2.0,26.5,60.0,3.9518,4.1503,16.328,2.6821,0.92158
RPC_CC,611,0.7948,charge,12.157,10.0,9.0,26.5,60.0,3.9518,4.1501,16.3116,2.6821,0.92158
RPC_CC,611,0.729,discharge,-30.0,2.0,1.0,25.45,3600.0,3.9155,3.5085,13.5667,2.6821,0.92158
RPC_CC,611,0.729,discharge,-30.0,10.0,9.0,25.45,3600.0,3.9155,3.4243,16.3733,2.6821,0.92158
RPC_CC,611,0.7053,charge,15.001,2.0,2.0,26.38,60.0,3.861,4.0555,12.9658,2.6821,0.92158
RPC_CC,611,0.7053,charge,15.001,10.0,9.0,26.38,60.0,3.861,4.1038,16.1856,2.6821,0.92158
RPC_CC,611,0.6395,discharge,-30.0,2.0,2.0,25.49,3600.0,3.8242,3.4175,13.5567,2.6821,0.92158
RPC_CC,611,0.6395,discharge,-30.0,10.0,9.0,25.49,3600.0,3.8242,3.3405,16.1233,2.6821,0.92158
RPC_CC,611,0.6159,charge,15.001,2.0,2.0,26.37,60.0,3.7821,3.9749,12.8525,2.6821,0.92158
RPC_CC,611,0.6159,charge,15.001,10.0,9.0,26.37,60.0,3.7821,4.0144,15.4856,2.6821,0.92158
RPC_CC,611,0.5501,discharge,-30.0,2.0,2.0,25.47,3600.0,3.7367,3.3272,13.65,2.6821,0.92158
RPC_CC,611,0.5501,discharge,-30.0,10.0,9.0,25.47,3600.0,3.7367,3.2412,16.5167,2.6821,0.92158
RPC_CC,611,0.5265,charge,15.001,2.0,2.0,26.43,60.0,3.6909,3.8855,12.9725,2.6821,0.92158
RPC_CC,611,0.5265,charge,15.001,10.0,9.0,26.43,60.0,3.6909,3.9297,15.9189,2.6821,0.92158
RPC_CC,611,0.4607,discharge,-30.0,2.0,2.0,25.49,3600.0,3.6571,3.2447,13.7467,2.6821,0.92158
RPC_CC,611,0.4607,discharge,-30.0,10.0,9.0,25.49,3600.0,3.6571,3.1557,16.7133,2.6821,0.92158
RPC_CC,611,0.437,charge,15.001,2.0,2.0,26.49,60.0,3.614,3.8083,12.9525,2.6821,0.92158
RPC_CC,611,0.437,charge,15.001,10.0,9.0,26.49,60.0,3.614,3.8532,15.9456,2.6821,0.92158
RPC_CC,611,0.3712,discharge,-30.0,2.0,2.0,25.47,3600.0,3.5965,3.1677,14.2933,2.6821,0.92158
RPC_CC,611,0.3712,discharge,-30.0,10.0,9.0,25.47,3600.0,3.5965,3.0669,17.6533,2.6821,0.92158
RPC_CC,611,0.3476,charge,15.001,2.0,2.0,26.58,60.0,3.5466,3.7471,13.3658,2.6821,0.92158
RPC_CC,611,0.3476,charge,15.001,10.0,9.0,26.58,60.0,3.5466,3.7928,16.4122,2.6821,0.92158
RPC_CC,611,0.2818,discharge,-30.0,2.0,1.0,25.49,3600.0,3.5041,3.0513,15.0933,2.6821,0.92158
RPC_CC,611,0.2818,discharge,-30.0,10.0,9.0,25.49,3600.0,3.5041,2.8789,20.84,2.6821,0.92158
RPC_CC,611,0.2582,charge,15.0,2.0,2.0,26.7,60.0,3.4517,3.662,14.02,2.6821,0.92158
RPC_CC,611,0.2582,charge,15.0,10.0,9.0,26.7,60.0,3.4517,3.7051,16.8933,2.6821,0.92158
RPC_CC,611,0.2371,discharge,-30.0,2.0,2.0,25.52,3600.0,3.4469,2.9017,18.1733,2.6821,0.92158
RPC_CC,611,0.2371,discharge,-30.0,10.0,9.0,25.52,3600.0,3.4469,2.6403,26.8867,2.6821,0.92158
RPC_CC,611,0.2135,charge,15.001,2.0,2.0,27.0,60.0,3.4114,3.6288,14.4924,2.6821,0.92158
RPC_CC,611,0.2135,charge,15.001,10.0,9.0,27.0,60.0,3.4114,3.6602,16.5856,2.6821,0.92158
RPC_CC,611,0.1924,discharge,-25.667,2.0,2.0,25.5,3600.0,3.4142,2.6699,28.9983,2.6821,0.92158
RPC_CC,611,0.1924,discharge,-25.667,10.0,9.0,25.5,3600.0,3.4142,2.5497,33.6814,2.6821,0.92158
RPC_CC,611,0.1726,charge,15.001,2.0,2.0,27.12,60.0,3.3699,3.6085,15.9056,2.6821,0.92158
RPC_CC,611,0.1726,charge,15.001,10.0,9.0,27.12,60.0,3.3699,3.6429,18.1988,2.6821,0.92158
RPC_CC,611,0.1477,discharge,-12.748,2.0,2.0,25.47,3600.0,3.3539,2.5489,63.1472,2.6821,0.92158
RPC_CC,611,0.1477,discharge,-12.748,10.0,9.0,25.47,3600.0,3.3539,2.5498,63.0766,2.6821,0.92158
RPC_CC,611,0.1366,charge,15.001,2.0,2.0,26.52,60.0,3.2497,3.5438,19.6054,2.6821,0.92158
RPC_CC,611,0.1366,charge,15.001,10.0,9.0,26.52,60.0,3.2497,3.6206,24.725,2.6821,0.92158
RPC_CC,611,0.121,discharge,-7.481,2.0,2.0,25.45,3600.0,3.2182,2.5494,89.4034,2.6821,0.92158
RPC_CC,611,0.121,discharge,-7.481,10.0,9.0,25.45,3600.0,3.2182,2.5498,89.3499,2.6821,0.92158
RPC_CC,611,0.1151,charge,15.001,2.0,2.0,26.04,60.0,3.0996,3.4384,22.5852,2.6821,0.92158
RPC_CC,611,0.1151,charge,15.001,10.0,9.0,26.04,60.0,3.0996,3.5487,29.938,2.6821,0.92158
RPC_CC,611,0.108,discharge,-5.225,2.0,2.0,25.5,3600.0,3.1088,2.5495,107.0513,2.6821,0.92158
RPC_CC,611,0.108,discharge,-5.225,10.0,9.0,25.5,3600.0,3.1088,2.5499,106.9747,2.6821,0.92158
RPC_CC,611,0.1042,charge,15.001,2.0,2.0,25.86,60.0,2.9841,3.3566,24.8317,2.6821,0.92158
RPC_CC,611,0.1042,charge,15.001,10.0,9.0,25.86,60.0,2.9841,3.4919,33.8511,2.6821,0.92158
RPC_CC,611,0.9973,discharge,-30.001,2.0,2.0,25.47,2063.7,4.1641,3.6487,17.1794,2.6821,0.92158
RPC_CC,611,0.9973,discharge,-30.001,10.0,9.0,25.47,2063.7,4.1641,3.603,18.7027,2.6821,0.92158
RPC_CC,611,0.9525,discharge,-30.001,2.0,2.0,26.03,300.0,4.0888,3.6404,14.9462,2.6821,0.92158
RPC_CC,611,0.9525,discharge,-30.001,10.0,9.01,26.03,300.0,4.0888,3.5873,16.7161,2.6821,0.92158
RPC_CC,611,0.9078,discharge,-30.001,2.0,2.0,26.17,300.0,4.0728,3.6359,14.5628,2.6821,0.92158
RPC_CC,611,0.9078,discharge,-30.001,10.0,9.0,26.17,300.0,4.0728,3.5599,17.0961,2.6821,0.92158
RPC_CC,611,0.8184,discharge,-30.001,2.0,2.0,26.1,300.0,3.9923,3.5673,14.1662,2.6821,0.92158
RPC_CC,611,0.8184,discharge,-30.001,10.0,9.0,26.1,300.0,3.9923,3.494,16.6094,2.6821,0.92158
RPC_CC,611,0.729,discharge,-30.001,2.0,1.0,26.07,300.0,3.9033,3.5153,12.9329,2.6821,0.92158
RPC_CC,611,0.729,discharge,-30.001,10.0,9.0,26.07,300.0,3.9033,3.4284,15.8295,2.6821,0.92158
RPC_CC,611,0.6395,discharge,-30.001,2.0,2.0,25.97,300.0,3.8094,3.4158,13.1196,2.6821,0.92158
RPC_CC,611,0.6395,discharge,-30.001,10.0,9.0,25.97,300.0,3.8094,3.3359,15.7828,2.6821,0.92158
RPC_CC,611,0.5501,discharge,-30.001,2.0,2.0,25.89,300.0,3.7208,3.3216,13.3062,2.6821,0.92158
RPC_CC,611,0.5501,discharge,-30.001,10.0,9.01,25.89,300.0,3.7208,3.2338,16.2328,2.6821,0.92158
RPC_CC,611,0.4607,discharge,-30.001,2.0,2.0,25.91,300.0,3.6436,3.2407,13.4296,2.6821,0.92158
RPC_CC,611,0.4607,discharge,-30.001,10.0,9.0,25.91,300.0,3.6436,3.149,16.4861,2.6821,0.92158
RPC_CC,611,0.3712,discharge,-30.001,2.0,2.0,25.96,300.0,3.5798,3.1585,14.0429,2.6821,0.92158
RPC_CC,611,0.3712,discharge,-30.001,10.0,9.0,25.96,300.0,3.5798,3.0544,17.5127,2.6821,0.92158
RPC_CC,611,0.2818,discharge,-30.001,2.0,2.0,26.18,300.0,3.4886,3.0046,16.1328,2.6821,0.92158
RPC_CC,611,0.2818,discharge,-30.001,10.0,9.01,26.18,300.0,3.4886,2.8299,21.9559,2.6821,0.92158
RPC_CC,611,0.2371,discharge,-30.001,2.0,2.0,26.36,300.0,3.435,2.8461,19.6293,2.6821,0.92158
RPC_CC,611,0.2371,discharge,-30.001,10.0,9.0,26.36,300.0,3.435,2.5494,29.519,2.6821,0.92158
RPC_CC,611,0.1924,discharge,-20.355,2.0,2.0,26.63,300.0,3.3978,2.5457,41.863,2.6821,0.92158
RPC_CC,611,0.1924,discharge,-20.355,10.0,9.01,26.63,300.0,3.3978,2.5497,41.6665,2.6821,0.92158
RPC_CC,611,0.1477,discharge,-10.641,2.0,2.0,26.69,300.0,3.3224,2.5491,72.6717,2.6821,0.92158
RPC_CC,611,0.1477,discharge,-10.641,10.0,9.0,26.69,300.0,3.3224,2.5499,72.5966,2.6821,0.92158
RPC_CC,611,0.1212,discharge,-5.782,2.0,2.0,26.62,300.0,3.1643,2.5495,106.3291,2.6821,0.92158
RPC_CC,611,0.1212,discharge,-5.782,10.0,9.0,26.62,300.0,3.1643,2.5499,106.2599,2.6821,0.92158
RPC_CC,611,0.9973,discharge,-29.843,2.0,1.0,25.49,2055.5,4.1643,3.6719,16.4994,2.6821,0.92158
RPC_CC,611,0.9973,discharge,-29.843,10.0,9.01,25.49,2055.5,4.1643,3.6035,18.7914,2.6821,0.92158
RPC_CC,611,0.9526,discharge,-29.79,2.0,2.0,26.01,300.1,4.0887,3.646,14.8609,2.6821,0.92158
RPC_CC,611,0.9526,discharge,-29.79,10.0,9.0,26.01,300.1,4.0887,3.5877,16.818,2.6821,0.92158
RPC_CC,611,0.9079,discharge,-29.703,2.0,2.0,26.14,300.1,4.0727,3.6445,14.4161,2.6821,0.92158
RPC_CC,611,0.9079,discharge,-29.703,10.0,9.0,26.14,300.1,4.0727,3.561,17.2272,2.6821,0.92158
RPC_CC,611,0.8185,discharge,-29.716,2.0,2.0,26.07,300.1,3.9922,3.5757,14.016,2.6821,0.92158
RPC_CC,611,0.8185,discharge,-29.716,10.0,9.0,26.07,300.1,3.9922,3.495,16.7317,2.6821,0.92158
RPC_CC,611,0.729,discharge,-29.703,2.0,2.0,26.08,300.1,3.9032,3.5067,13.3486,2.6821,0.92158
RPC_CC,611,0.729,discharge,-29.703,10.0,9.0,26.08,300.1,3.9032,3.4295,15.9476,2.6821,0.92158
RPC_CC,611,0.6396,discharge,-29.65,2.0,2.0,25.99,300.1,3.8096,3.4256,12.9511,2.6821,0.92158
RPC_CC,611,0.6396,discharge,-29.65,10.0,9.0,25.99,300.1,3.8096,3.3377,15.9157,2.6821,0.92158
RPC_CC,611,0.5502,discharge,-29.605,2.0,2.0,25.86,300.1,3.7209,3.3333,13.0922,2.6821,0.92158
RPC_CC,611,0.5502,discharge,-29.605,10.0,9.01,25.86,300.1,3.7209,3.2362,16.372,2.6821,0.92158
RPC_CC,611,0.4608,discharge,-29.57,2.0,2.0,25.9,300.1,3.6438,3.2536,13.1956,2.6821,0.92158
RPC_CC,611,0.4608,discharge,-29.57,10.0,9.0,25.9,300.1,3.6438,3.1519,16.6348,2.6821,0.92158
RPC_CC,611,0.3714,discharge,-29.474,2.0,2.0,25.98,300.1,3.5799,3.1744,13.7581,2.6821,0.92158
RPC_CC,611,0.3714,discharge,-29.474,10.0,9.0,25.98,300.1,3.5799,3.0585,17.6905,2.6821,0.92158
RPC_CC,611,0.2821,discharge,-28.848,2.0,2.0,26.16,300.1,3.4884,3.0389,15.5817,2.6821,0.92158
RPC_CC,611,0.2821,discharge,-28.848,10.0,9.01,26.16,300.1,3.4884,2.8463,22.258,2.6821,0.92158
RPC_CC,611,0.2376,discharge,-26.961,2.0,2.0,26.31,300.1,3.4348,2.9464,18.1151,2.6821,0.92158
RPC_CC,611,0.2376,discharge,-26.961,10.0,9.0,26.31,300.1,3.4348,2.6005,30.9447,2.6821,0.92158
RPC_CC,611,0.1939,discharge,-14.531,2.0,2.0,26.4,300.1,3.3971,3.0453,24.2103,2.6821,0.92158
RPC_CC,611,0.1939,discharge,-14.531,10.0,9.0,26.4,300.1,3.3971,2.7634,43.6102,2.6821,0.92158
RPC_CC,611,0.1498,discharge,-7.367,2.0,2.0,26.27,300.1,3.3176,3.0566,35.4273,2.6821,0.92158
RPC_CC,611,0.1498,discharge,-7.367,10.0,9.01,26.27,300.1,3.3176,2.8271,66.5789,2.6821,0.92158
RPC_CC,611,0.1232,discharge,-3.922,2.0,2.0,26.24,300.1,3.1537,2.9837,43.3491,2.6821,0.92158
RPC_CC,611,0.1232,discharge,-3.922,10.0,9.0,26.24,300.1,3.1537,2.8229,84.3522,2.6821,0.92158
RPC_CC,611,0.9973,discharge,-29.85,2.0,2.0,25.57,2056.2,4.1641,3.6535,17.1055,2.6821,0.92158
RPC_CC,611,0.9973,discharge,-29.85,10.0,9.0,25.57,2056.2,4.1641,3.6026,18.8107,2.6821,0.92158
RPC_CC,611,0.9526,discharge,-29.794,2.0,1.0,26.07,300.1,4.0887,3.6596,14.4025,2.6821,0.92158
RPC_CC,611,0.9526,discharge,-29.794,10.0,9.01,26.07,300.1,4.0887,3.5873,16.8292,2.6821,0.92158
RPC_CC,611,0.9079,discharge,-29.708,2.0,2.0,26.18,300.1,4.0727,3.6439,14.4338,2.6821,0.92158
RPC_CC,611,0.9079,discharge,-29.708,10.0,9.0,26.18,300.1,4.0727,3.5604,17.2445,2.6821,0.92158
RPC_CC,611,0.8185,discharge,-29.72,2.0,2.0,26.11,300.1,3.9919,3.575,14.0276,2.6821,0.92158
RPC_CC,611,0.8185,discharge,-29.72,10.0,9.0,26.11,300.1,3.9919,3.4945,16.7362,2.6821,0.92158
RPC_CC,611,0.729,discharge,-29.708,2.0,2.0,26.09,300.1,3.903,3.5061,13.36,2.6821,0.92158
RPC_CC,611,0.729,discharge,-29.708,10.0,9.0,26.09,300.1,3.903,3.4289,15.9587,2.6821,0.92158
RPC_CC,611,0.6396,discharge,-29.655,2.0,2.0,26.0,300.1,3.8093,3.425,12.9588,2.6821,0.92158
RPC_CC,611,0.6396,discharge,-29.655,10.0,9.0,26.0,300.1,3.8093,3.3371,15.9228,2.6821,0.92158
RPC_CC,611,0.5502,discharge,-29.611,2.0,2.0,25.9,300.1,3.7209,3.3327,13.11,2.6821,0.92158
RPC_CC,611,0.5502,discharge,-29.611,10.0,9.0,25.9,300.1,3.7209,3.2359,16.379,2.6821,0.92158
RPC_CC,611,0.4608,discharge,-29.575,2.0,2.0,25.91,300.1,3.6438,3.2529,13.2172,2.6821,0.92158
RPC_CC,611,0.4608,discharge,-29.575,10.0,9.01,25.91,300.1,3.6438,3.1515,16.6458,2.6821,0.92158
RPC_CC,611,0.3714,discharge,-29.483,2.0,2.0,25.95,300.1,3.5796,3.1736,13.7706,2.6821,0.92158
RPC_CC,611,0.3714,discharge,-29.483,10.0,9.0,25.95,300.1,3.5796,3.0577,17.7017,2.6821,0.92158
RPC_CC,611,0.282,discharge,-29.03,2.0,2.0,26.16,300.1,3.4882,3.0351,15.608,2.6821,0.92158
RPC_CC,611,0.282,discharge,-29.03,10.0,9.0,26.16,300.1,3.4882,2.839,22.3631,2.6821,0.92158
RPC_CC,611,0.2375,discharge,-28.052,2.0,2.0,26.31,300.1,3.4345,2.9262,18.1202,2.6821,0.92158
RPC_CC,611,0.2375,discharge,-28.052,10.0,9.0,26.31,300.1,3.4345,2.55,31.5313,2.6821,0.92158
RPC_CC,611,0.1936,discharge,-19.184,2.0,2.0,26.48,300.1,3.397,2.9305,24.3178,2.6821,0.92158
RPC_CC,611,0.1936,discharge,-19.184,10.0,8.85,26.48,300.1,3.397,2.4995,46.785,2.6821,0.92158
RPC_CC,611,0.1495,discharge,-11.291,2.0,2.0,26.44,300.1,3.318,2.9209,35.168,2.6821,0.92158
RPC_CC,611,0.1495,discharge,-11.291,10.0,8.86,26.44,300.1,3.318,2.4997,72.4704,2.6821,0.92158
RPC_CC,611,0.123,discharge,-7.072,2.0,2.0,26.39,300.1,3.1528,2.8412,44.0608,2.6821,0.92158
RPC_CC,611,0.9973,discharge,-29.857,2.0,2.0,25.52,2055.6,4.1641,3.6526,17.1317,2.6821,0.92158
RPC_CC,611,0.9973,discharge,-29.857,10.0,9.01,25.52,2055.6,4.1641,3.6022,18.8197,2.6821,0.92158
RPC_CC,611,0.9526,discharge,-29.8,2.0,2.0,26.03,300.1,4.0888,3.6449,14.8957,2.6821,0.92158
RPC_CC,611,0.9526,discharge,-29.8,10.0,9.01,26.03,300.1,4.0888,3.5863,16.8621,2.6821,0.92158
RPC_CC,611,0.9079,discharge,-29.715,2.0,2.0,26.18,300.1,4.0726,3.6431,14.4542,2.6821,0.92158
RPC_CC,611,0.9079,discharge,-29.715,10.0,9.0,26.18,300.1,4.0726,3.5598,17.2576,2.6821,0.92158
RPC_CC,611,0.8185,discharge,-29.726,2.0,2.0,26.11,300.1,3.9919,3.5744,14.0449,2.6821,0.92158
RPC_CC,611,0.8185,discharge,-29.726,10.0,9.0,26.11,300.1,3.9919,3.4937,16.7597,2.6821,0.92158
RPC_CC,611,0.729,discharge,-29.713,2.0,2.0,26.09,300.1,3.9029,3.5056,13.371,2.6821,0.92158
RPC_CC,611,0.729,discharge,-29.713,10.0,9.01,26.09,300.1,3.9029,3.4283,15.9725,2.6821,0.92158
RPC_CC,611,0.6396,discharge,-29.66,2.0,2.0,26.01,300.1,3.8092,3.4245,12.9703,2.6821,0.92158
RPC_CC,611,0.6396,discharge,-29.66,10.0,9.01,26.01,300.1,3.8092,3.3367,15.9305,2.6821,0.92158
RPC_CC,611,0.5502,discharge,-29.616,2.0,2.0,25.91,300.1,3.7207,3.3323,13.1148,2.6821,0.92158
RPC_CC,611,0.5502,discharge,-29.616,10.0,9.0,25.91,300.1,3.7207,3.2352,16.3934,2.6821,0.92158
RPC_CC,611,0.4608,discharge,-29.581,2.0,2.0,25.89,300.1,3.6435,3.2525,13.2179,2.6821,0.92158
RPC_CC,611,0.4608,discharge,-29.581,10.0,9.0,25.89,300.1,3.6435,3.1508,16.656,2.6821,0.92158
RPC_CC,611,0.3714,discharge,-29.49,2.0,1.0,25.96,300.1,3.5795,3.1967,12.9807,2.6821,0.92158
RPC_CC,611,0.3714,discharge,-29.49,10.0,9.01,25.96,300.1,3.5795,3.0567,17.728,2.6821,0.92158
RPC_CC,611,0.282,discharge,-29.049,2.0,2.0,26.16,300.0,3.4879,3.0339,15.629,2.6821,0.92158
RPC_CC,611,0.282,discharge,-29.049,10.0,9.0,26.16,300.0,3.4879,2.8363,22.4315,2.6821,0.92158
RPC_CC,611,0.2375,discharge,-28.087,2.0,2.0,26.31,300.1,3.4342,2.9241,18.1618,2.6821,0.92158
RPC_CC,611,0.2375,discharge,-28.087,10.0,9.01,26.31,300.1,3.4342,2.5441,31.6914,2.6821,0.92158
RPC_CC,611,0.1936,discharge,-18.224,2.0,2.0,26.48,300.1,3.3968,2.9521,24.4012,2.6821,0.92158
RPC_CC,611,0.1936,discharge,-18.224,10.0,9.0,26.48,300.1,3.3968,2.5423,46.8874,2.6821,0.92158
RPC_CC,611,0.1495,discharge,-10.685,2.0,2.0,26.38,300.1,3.3168,2.9383,35.4218,2.6821,0.92158
RPC_CC,611,0.1495,discharge,-10.685,10.0,9.0,26.38,300.1,3.3168,2.5379,72.8932,2.6821,0.92158
RPC_CC,611,0.123,discharge,-6.568,2.0,2.0,26.34,300.0,3.1507,2.8598,44.2888,2.6821,0.92158
RPC_CC,611,0.123,discharge,-6.568,10.0,9.0,26.34,300.0,3.1507,2.5043,98.4128,2.6821,0.92158
RPC_CC,611,0.9973,discharge,-29.86,2.0,2.0,25.54,2058.5,4.1641,3.6522,17.1433,2.6821,0.92158
RPC_CC,611,0.9973,discharge,-29.86,10.0,9.01,25.54,2058.5,4.1641,3.6015,18.8413,2.6821,0.92158
RPC_CC,611,0.9526,discharge,-29.804,2.0,1.0,26.05,300.1,4.0887,3.6585,14.4341,2.6821,0.92158
RPC_CC,611,0.9526,discharge,-29.804,10.0,9.01,26.05,300.1,4.0887,3.586,16.8666,2.6821,0.92158
RPC_CC,611,0.9079,discharge,-29.719,2.0,2.0,26.16,300.1,4.0726,3.6426,14.4689,2.6821,0.92158
RPC_CC,611,0.9079,discharge,-29.719,10.0,9.01,26.16,300.1,4.0726,3.5591,17.2785,2.6821,0.92158
RPC_CC,611,0.8185,discharge,-29.729,2.0,2.0,26.12,300.1,3.9917,3.5738,14.0572,2.6821,0.92158
RPC_CC,611,0.8185,discharge,-29.729,10.0,9.0,26.12,300.1,3.9917,3.4933,16.7651,2.6821,0.92158
RPC_CC,611,0.729,discharge,-29.718,2.0,1.0,26.08,300.1,3.9029,3.5228,12.7904,2.6821,0.92158
RPC_CC,611,0.729,discharge,-29.718,10.0,9.01,26.08,300.1,3.9029,3.4279,15.9838,2.6821,0.92158
RPC_CC,611,0.6396,discharge,-29.666,2.0,2.0,25.99,300.1,3.8092,3.4239,12.9882,2.6821,0.92158
RPC_CC,611,0.6396,discharge,-29.666,10.0,9.01,25.99,300.1,3.8092,3.336,15.9512,2.6821,0.92158
RPC_CC,611,0.5502,discharge,-29.62,2.0,2.0,25.91,300.1,3.7206,3.3319,13.1231,2.6821,0.92158
RPC_CC,611,0.5502,discharge,-29.62,10.0,9.0,25.91,300.1,3.7206,3.235,16.3946,2.6821,0.92158
RPC_CC,611,0.4608,discharge,-29.582,2.0,2.0,25.91,300.1,3.6435,3.2523,13.224,2.6821,0.92158
RPC_CC,611,0.4608,discharge,-29.582,10.0,9.0,25.91,300.1,3.6435,3.1505,16.6653,2.6821,0.92158
RPC_CC,611,0.3714,discharge,-29.492,2.0,2.0,26.0,300.1,3.5794,3.1727,13.7899,2.6821,0.92158
RPC_CC,611,0.3714,discharge,-29.492,10.0,9.01,26.0,300.1,3.5794,3.0567,17.7231,2.6821,0.92158
RPC_CC,611,0.282,discharge,-29.055,2.0,2.0,26.18,300.1,3.4879,3.0336,15.6361,2.6821,0.92158
RPC_CC,611,0.282,discharge,-29.055,10.0,9.01,26.18,300.1,3.4879,2.8356,22.4509,2.6821,0.92158
RPC_CC,611,0.2375,discharge,-28.096,2.0,2.0,26.33,300.1,3.4342,2.9234,18.1805,2.6821,0.92158
RPC_CC,611,0.2375,discharge,-28.096,10.0,9.0,26.33,300.1,3.4342,2.5421,31.7519,2.6821,0.92158
RPC_CC,611,0.1936,discharge,-18.233,2.0,2.0,26.48,300.1,3.3966,2.9516,24.407,2.6821,0.92158
RPC_CC,611,0.1936,discharge,-18.233,10.0,9.0,26.48,300.1,3.3966,2.54,46.982,2.6821,0.92158
RPC_CC,611,0.1495,discharge,-10.689,2.0,2.0,26.43,300.1,3.3164,2.9381,35.3899,2.6821,0.92158
RPC_CC,611,0.1495,discharge,-10.689,10.0,9.0,26.43,300.1,3.3164,2.5359,73.0156,2.6821,0.92158
RPC_CC,611,0.1231,discharge,-6.137,2.0,2.0,26.37,300.1,3.15,2.8784,44.254,2.6821,0.92158
RPC_CC,611,0.1231,discharge,-6.137,10.0,9.01,26.37,300.1,3.15,2.5573,96.5734,2.6821,0.92158
RPC_CC,611,0.9557,charge,3.043,2.0,2.0,25.58,300.0,4.0884,4.15,20.2399,2.6821,0.92158
RPC_CC,611,0.9557,charge,3.043,10.0,9.0,25.58,300.0,4.0884,4.15,20.2399,2.6821,0.92158
RPC_CC,611,0.9111,charge,4.438,2.0,2.0,25.59,300.0,4.0723,4.1501,17.5288,2.6821,0.92158
RPC_CC,611,0.9111,charge,4.438,10.0,9.0,25.59,300.0,4.0723,4.15,17.5063,2.6821,0.92158
RPC_CC,611,0.8224,charge,9.505,2.0,1.0,25.77,300.0,3.99,4.1503,16.8648,2.6821,0.92158
RPC_CC,611,0.8224,charge,9.505,10.0,9.01,25.77,300.0,3.99,4.1501,16.8438,2.6821,0.92158
RPC_CC,611,0.7331,charge,15.0,2.0,2.0,25.79,300.0,3.9029,4.1063,13.56,2.6821,0.92158
RPC_CC,611,0.7331,charge,15.0,10.0,9.01,25.79,300.0,3.9029,4.1435,16.04,2.6821,0.92158
RPC_CC,611,0.6436,charge,15.001,2.0,2.0,25.74,300.0,3.8091,4.0072,13.2058,2.6821,0.92158
RPC_CC,611,0.6436,charge,15.001,10.0,9.01,25.74,300.0,3.8091,4.0473,15.8789,2.6821,0.92158
RPC_CC,611,0.5542,charge,15.001,2.0,2.0,25.63,300.0,3.721,3.9187,13.1791,2.6821,0.92158
RPC_CC,611,0.5542,charge,15.001,10.0,9.0,25.63,300.0,3.721,3.9582,15.8123,2.6821,0.92158
RPC_CC,611,0.4648,charge,15.001,2.0,1.0,25.64,300.0,3.6439,3.8333,12.6258,2.6821,0.92158
RPC_CC,611,0.4648,charge,15.001,10.0,9.01,25.64,300.0,3.6439,3.879,15.6723,2.6821,0.92158
RPC_CC,611,0.3753,charge,15.001,2.0,2.0,25.75,300.0,3.5793,3.783,13.5791,2.6821,0.92158
RPC_CC,611,0.3753,charge,15.001,10.0,9.01,25.75,300.0,3.5793,3.8216,16.1523,2.6821,0.92158
RPC_CC,611,0.2859,charge,15.001,2.0,2.0,25.9,300.0,3.4881,3.7053,14.479,2.6821,0.92158
RPC_CC,611,0.2859,charge,15.001,10.0,9.0,25.9,300.0,3.4881,3.7482,17.3388,2.6821,0.92158
RPC_CC,611,0.2412,charge,15.0,2.0,2.0,25.82,300.0,3.4331,3.6577,14.9728,2.6821,0.92158
RPC_CC,611,0.2412,charge,15.0,10.0,9.0,25.82,300.0,3.4331,3.6968,17.5794,2.6821,0.92158
RPC_CC,611,0.1965,charge,15.001,2.0,2.0,25.87,300.0,3.3956,3.6366,16.0656,2.6821,0.92158
RPC_CC,611,0.1965,charge,15.001,10.0,9.0,25.87,300.0,3.3956,3.6668,18.0788,2.6821,0.92158
RPC_CC,611,0.1518,charge,15.001,2.0,1.0,26.09,300.0,3.3149,3.5845,17.9721,2.6821,0.92158
RPC_CC,611,0.1518,charge,15.001,10.0,9.01,26.09,300.0,3.3149,3.6449,21.9985,2.6821,0.92158
RPC_CC,611,0.1249,charge,15.001,2.0,2.0,26.27,300.0,3.1494,3.4755,21.7386,2.6821,0.92158
RPC_CC,611,0.1249,charge,15.001,10.0,9.01,26.27,300.0,3.1494,3.5751,28.3781,2.6821,0.92158
RPC_CC,611,0.9555,charge,2.81,2.0,2.0,25.57,300.1,4.0881,4.1393,18.2184,2.6821,0.92158
RPC_CC,611,0.9555,charge,2.81,10.0,9.0,25.57,300.1,4.0881,4.1487,21.5632,2.6821,0.92158
RPC_CC,611,0.911,charge,4.111,2.0,2.0,25.6,300.1,4.0722,4.1388,16.2014,2.6821,0.92158
RPC_CC,611,0.911,charge,4.111,10.0,9.0,25.6,300.1,4.0722,4.1491,18.707,2.6821,0.92158
RPC_CC,611,0.8219,charge,8.567,2.0,2.0,25.77,300.1,3.9901,4.1176,14.8832,2.6821,0.92158
RPC_CC,611,0.8219,charge,8.567,10.0,9.0,25.77,300.1,3.9901,4.1456,18.1517,2.6821,0.92158
RPC_CC,611,0.7331,charge,15.053,2.0,1.0,25.8,300.1,3.903,4.1004,13.1141,2.6821,0.92158
RPC_CC,611,0.7331,charge,15.053,10.0,9.0,25.8,300.1,3.903,4.1442,16.0239,2.6821,0.92158
RPC_CC,611,0.6437,charge,15.058,2.0,2.0,25.74,300.1,3.8091,4.0095,13.3085,2.6821,0.92158
RPC_CC,611,0.6437,charge,15.058,10.0,9.0,25.74,300.1,3.8091,4.0481,15.872,2.6821,0.92158
RPC_CC,611,0.5543,charge,15.058,2.0,2.0,25.66,300.1,3.7211,3.9213,13.2953,2.6821,0.92158
RPC_CC,611,0.5543,charge,15.058,10.0,9.0,25.66,300.1,3.7211,3.9589,15.7923,2.6821,0.92158
RPC_CC,611,0.4648,charge,15.055,2.0,2.0,25.67,300.1,3.644,3.8444,13.3112,2.6821,0.92158
RPC_CC,611,0.4648,charge,15.055,10.0,9.01,25.67,300.1,3.644,3.8797,15.6559,2.6821,0.92158
RPC_CC,611,0.3754,charge,15.056,2.0,2.0,25.75,300.1,3.5793,3.7855,13.6955,2.6821,0.92158
RPC_CC,611,0.3754,charge,15.056,10.0,9.01,25.75,300.1,3.5793,3.8222,16.1331,2.6821,0.92158
RPC_CC,611,0.286,charge,15.069,2.0,2.0,25.91,300.1,3.4882,3.7082,14.5995,2.6821,0.92158
RPC_CC,611,0.286,charge,15.069,10.0,9.0,25.91,300.1,3.4882,3.749,17.3071,2.6821,0.92158
RPC_CC,611,0.2412,charge,15.066,2.0,2.0,25.87,300.1,3.4331,3.6604,15.087,2.6821,0.92158
RPC_CC,611,0.2412,charge,15.066,10.0,9.0,25.87,300.1,3.4331,3.6978,17.5694,2.6821,0.92158
RPC_CC,611,0.1965,charge,15.049,2.0,2.0,25.89,300.1,3.3957,3.6387,16.1473,2.6821,0.92158
RPC_CC,611,0.1965,charge,15.049,10.0,9.0,25.89,300.1,3.3957,3.6672,18.0411,2.6821,0.92158
RPC_CC,611,0.1518,charge,15.071,2.0,2.0,26.14,300.1,3.3155,3.6023,19.0299,2.6821,0.92158
RPC_CC,611,0.1518,charge,15.071,10.0,9.0,26.14,300.1,3.3155,3.6455,21.8964,2.6821,0.92158
RPC_CC,611,0.125,charge,15.157,2.0,2.0,26.34,300.1,3.1509,3.4847,22.0228,2.6821,0.92158
RPC_CC,611,0.125,charge,15.157,10.0,9.0,26.34,300.1,3.1509,3.5785,28.2114,2.6821,0.92158
RPC_CC,728,0.9973,discharge,-30.0,2.0,2.0,25.51,4573.6,4.1469,3.5964,18.35,2.6443,0.9086
RPC_CC,728,0.9973,discharge,-30.0,10.0,9.0,25.51,4573.6,4.1469,3.554,19.7633,2.6443,0.9086
RPC_CC,728,0.9727,charge,3.046,2.0,2.0,26.75,60.0,4.0857,4.1501,21.1397,2.6443,0.9086
RPC_CC,728,0.9727,charge,3.046,10.0,9.0,26.75,60.0,4.0857,4.15,21.1069,2.6443,0.9086
RPC_CC,728,0.9532,discharge,-30.0,2.0,2.0,25.54,3600.0,4.0922,3.582,17.0067,2.6443,0.9086
RPC_CC,728,0.9532,discharge,-30.0,10.0,9.0,25.54,3600.0,4.0922,3.5337,18.6167,2.6443,0.9086
RPC_CC,728,0.9287,charge,4.168,2.0,2.0,26.72,60.0,4.0695,4.15,19.3134,2.6443,0.9086
RPC_CC,728,0.9287,charge,4.168,10.0,9.0,26.72,60.0,4.0695,4.1501,19.3373,2.6443,0.9086
RPC_CC,728,0.9091,discharge,-30.0,2.0,2.0,25.55,3600.0,4.0769,3.5825,16.48,2.6443,0.9086
RPC_CC,728,0.9091,discharge,-30.0,10.0,9.0,25.55,3600.0,4.0769,3.5177,18.64,2.6443,0.9086
RPC_CC,728,0.8848,charge,5.375,2.0,2.0,26.72,60.0,4.0467,4.1501,19.2365,2.6443,0.9086
RPC_CC,728,0.8848,charge,5.375,10.0,9.0,26.72,60.0,4.0467,4.1501,19.2365,2.6443,0.9086
RPC_CC,728,0.8209,discharge,-30.0,2.0,2.0,25.54,3600.0,4.0097,3.5315,15.94,2.6443,0.9086
RPC_CC,728,0.8209,discharge,-30.0,10.0,9.0,25.54,3600.0,4.0097,3.4568,18.43,2.6443,0.9086
RPC_CC,728,0.7973,charge,11.806,2.0,2.0,26.63,60.0,3.9437,4.1503,17.4996,2.6443,0.9086
RPC_CC,728,0.7973,charge,11.806,10.0,9.0,26.63,60.0,3.9437,4.1501,17.4826,2.6443,0.9086
RPC_CC,728,0.7327,discharge,-30.0,2.0,2.0,25.55,3600.0,3.9111,3.4601,15.0333,2.6443,0.9086
RPC_CC,728,0.7327,discharge,-30.0,10.0,9.0,25.55,3600.0,3.9111,3.3905,17.3533,2.6443,0.9086
RPC_CC,728,0.7091,charge,15.0,2.0,2.0,26.52,60.0,3.8561,4.0642,13.8733,2.6443,0.9086
RPC_CC,728,0.7091,charge,15.0,10.0,9.0,26.52,60.0,3.8561,4.1119,17.0533,2.6443,0.9086
RPC_CC,728,0.6446,discharge,-30.0,2.0,2.0,25.5,3600.0,3.8212,3.3857,14.5167,2.6443,0.9086
RPC_CC,728,0.6446,discharge,-30.0,10.0,9.0,25.5,3600.0,3.8212,3.3054,17.1933,2.6443,0.9086
RPC_CC,728,0.6209,charge,15.001,2.0,2.0,26.46,60.0,3.7776,3.9846,13.7991,2.6443,0.9086
RPC_CC,728,0.6209,charge,15.001,10.0,9.0,26.46,60.0,3.7776,4.0252,16.5056,2.6443,0.9086
RPC_CC,728,0.5564,discharge,-30.0,2.0,2.0,25.54,3600.0,3.7349,3.2964,14.6167,2.6443,0.9086
RPC_CC,728,0.5564,discharge,-30.0,10.0,9.0,25.54,3600.0,3.7349,3.2078,17.57,2.6443,0.9086
RPC_CC,728,0.5328,charge,15.001,2.0,2.0,26.55,60.0,3.6868,3.8951,13.8857,2.6443,0.9086
RPC_CC,728,0.5328,charge,15.001,10.0,9.0,26.55,60.0,3.6868,3.9406,16.9189,2.6443,0.9086
RPC_CC,728,0.4682,discharge,-30.0,2.0,2.0,25.54,3600.0,3.6561,3.2138,14.7433,2.6443,0.9086
RPC_CC,728,0.4682,discharge,-30.0,10.0,9.0,25.54,3600.0,3.6561,3.1218,17.81,2.6443,0.9086
RPC_CC,728,0.4446,charge,15.0,2.0,2.0,26.63,60.0,3.6111,3.8197,13.9067,2.6443,0.9086
RPC_CC,728,0.4446,charge,15.0,10.0,9.0,26.63,60.0,3.6111,3.8652,16.94,2.6443,0.9086
RPC_CC,728,0.3801,discharge,-30.0,2.0,2.0,25.53,3600.0,3.5947,3.1326,15.4033,2.6443,0.9086
RPC_CC,728,0.3801,discharge,-30.0,10.0,9.0,25.53,3600.0,3.5947,3.027,18.9233,2.6443,0.9086
RPC_CC,728,0.3564,charge,15.001,2.0,2.0,26.71,60.0,3.543,3.7593,14.419,2.6443,0.9086
RPC_CC,728,0.3564,charge,15.001,10.0,9.0,26.71,60.0,3.543,3.8051,17.4722,2.6443,0.9086
RPC_CC,728,0.2919,discharge,-30.0,2.0,2.0,25.53,3600.0,3.502,2.9794,17.42,2.6443,0.9086
RPC_CC,728,0.2919,discharge,-30.0,10.0,9.0,25.53,3600.0,3.502,2.8159,22.87,2.6443,0.9086
RPC_CC,728,0.2683,charge,15.001,2.0,2.0,26.88,60.0,3.4499,3.6754,15.0323,2.6443,0.9086
RPC_CC,728,0.2683,charge,15.001,10.0,9.0,26.88,60.0,3.4499,3.7173,17.8255,2.6443,0.9086
RPC_CC,728,0.2478,discharge,-30.0,2.0,1.0,25.53,3600.0,3.4473,2.8907,18.5533,2.6443,0.9086
RPC_CC,728,0.2478,discharge,-30.0,10.0,9.0,25.53,3600.0,3.4473,2.5489,29.9467,2.6443,0.9086
RPC_CC,728,0.2242,charge,15.001,2.0,2.0,27.17,60.0,3.4102,3.6428,15.5056,2.6443,0.9086
RPC_CC,728,0.2242,charge,15.001,10.0,9.0,27.17,60.0,3.4102,3.6745,17.6188,2.6443,0.9086
RPC_CC,728,0.2037,discharge,-22.828,2.0,2.0,25.53,3600.0,3.4139,2.5917,36.0172,2.6443,0.9086
RPC_CC,728,0.2037,discharge,-22.828,10.0,9.0,25.53,3600.0,3.4139,2.5497,37.857,2.6443,0.9086
RPC_CC,728,0.1853,charge,15.001,2.0,2.0,27.1,60.0,3.3673,3.6245,17.1455,2.6443,0.9086
RPC_CC,728,0.1853,charge,15.001,10.0,9.0,27.1,60.0,3.3673,3.6603,19.532,2.6443,0.9086
RPC_CC,728,0.1596,discharge,-12.079,2.0,2.0,25.57,3600.0,3.3512,2.549,66.4128,2.6443,0.9086
RPC_CC,728,0.1596,discharge,-12.079,10.0,9.0,25.57,3600.0,3.3512,2.5498,66.3466,2.6443,0.9086
RPC_CC,728,0.1493,charge,15.001,2.0,2.0,26.55,60.0,3.2472,3.56,20.8519,2.6443,0.9086
RPC_CC,728,0.1493,charge,15.001,10.0,9.0,26.55,60.0,3.2472,3.6379,26.0449,2.6443,0.9086
RPC_CC,728,0.1334,discharge,-7.232,2.0,2.0,25.52,3600.0,3.2208,2.5494,92.8425,2.6443,0.9086
RPC_CC,728,0.1334,discharge,-7.232,10.0,9.0,25.52,3600.0,3.2208,2.5499,92.7734,2.6443,0.9086
RPC_CC,728,0.1277,charge,15.001,2.0,2.0,26.11,60.0,3.103,3.4596,23.7717,2.6443,0.9086
RPC_CC,728,0.1277,charge,15.001,10.0,9.0,26.11,60.0,3.103,3.5699,31.1246,2.6443,0.9086
RPC_CC,728,0.1205,discharge,-5.065,2.0,2.0,25.56,3600.0,3.1166,2.5494,111.9864,2.6443,0.9086
RPC_CC,728,0.1205,discharge,-5.065,10.0,9.0,25.56,3600.0,3.1166,2.55,111.868,2.6443,0.9086
RPC_CC,728,0.1169,charge,15.001,2.0,2.0,25.95,60.0,2.9944,3.3827,25.8849,2.6443,0.9086
RPC_CC,728,0.1169,charge,15.001,10.0,9.0,25.95,60.0,2.9944,3.5162,34.7843,2.6443,0.9086
