Repository: KikETs/ECM_HYBRID_BMS_JOINT

## Results

| Arm | Model | Size | Protocol | Result | Worst cell |
|---|---|---|---|---|---|
| SOP | 2RC table + trim (A8) | 4 effective coefficients, 2 EW states | leave-one-cell-out | usable current 69.6 % discharge, 59.5 % charge (τ = 10 s) | 59.9 % / 53.5 % (BOOST_REST) |
| SOH | dQ/dV ridge | 65 coefficients | leave-one-cell-out | RMSE 0.0094, bias −0.0005 | 0.0130 (BOOST_REST) |
| SOC | 2RC EKF, low-current gate | 3 states | leave-one-cell-out | **2.34 %p** over six sensor disturbances on estimated SOH (2.325 on true SOH), per cell 2.00–2.75 | 4.60 %p (BOOST_NEGPULSE_1S, current offset −0.10 A) |

The SOH arm was a 10,945-parameter CNN until the second audit round. Nested

File: analysis/uypydj_ecm.csv (part 5 of 80)
cell,cycle,SOH,CAP_Ah,SOC,direction,rate_rank,I_A,V_pre_V,rest_before_s,n_points,R0_mOhm,R1_mOhm,tau1_s,R2_mOhm,tau2_s,fit_rmse_mV
CC,562,0.91962,2.73441,0.9545,charge,2,5.911,4.1024,281.8,101,16.5127,0.01,0.05,0.01,3000.0,0.2652
CC,562,0.91962,2.73441,0.9542,discharge,3,-31.443,4.0975,684.6,101,10.1796,2.1473,0.1568,3.8914,6.2793,1.6132
CC,562,0.91962,2.73441,0.9545,charge,3,5.798,4.1045,386.9,101,16.4707,0.01,0.05,0.01,3000.0,0.3019
CC,562,0.91962,2.73441,0.9088,discharge,0,-2.733,4.0804,4833.5,101,10.212,2.1525,0.1632,5.9897,6.0161,0.1769
CC,562,0.91962,2.73441,0.9089,charge,0,1.367,4.0813,70.4,101,10.2666,2.1691,0.1681,5.7785,6.3358,0.1139
CC,562,0.91962,2.73441,0.9088,discharge,1,-10.936,4.0807,635.4,101,10.1469,2.1921,0.1649,5.4953,6.3459,0.6188
CC,562,0.91962,2.73441,0.9089,charge,1,5.469,4.0831,161.0,101,10.0638,2.1588,0.1544,5.5643,6.218,0.3091
CC,562,0.91962,2.73441,0.9087,discharge,2,-21.875,4.0807,680.5,101,10.0971,2.0204,0.1672,5.1418,7.1829,1.1364
CC,562,0.91962,2.73441,0.909,charge,2,7.803,4.085,281.2,101,14.7361,0.01,0.05,0.01,2999.9999,0.2678
CC,562,0.91962,2.73441,0.9086,discharge,3,-31.444,4.0813,705.5,101,10.0564,1.7972,0.1602,5.1346,7.9317,1.3053
CC,562,0.91962,2.73441,0.9089,charge,3,7.721,4.0868,386.9,101,14.6608,0.01,0.05,0.01,2999.9999,0.2565
CC,562,0.91962,2.73441,0.8177,discharge,0,-2.735,4.0216,5394.9,101,9.8992,1.6647,0.3025,11.5054,9.8069,0.1677
CC,562,0.91962,2.73441,0.8177,charge,0,1.367,4.0236,70.5,101,9.6759,1.6104,0.2142,9.2524,8.5283,0.1226
CC,562,0.91962,2.73441,0.8176,discharge,1,-10.936,4.0213,635.4,101,9.7446,1.6123,0.2348,9.0196,7.3076,0.5034
CC,562,0.91962,2.73441,0.8178,charge,1,5.469,4.0268,160.8,101,9.7498,1.493,0.244,7.5291,7.6904,0.2668
CC,562,0.91962,2.73441,0.8175,discharge,2,-21.876,4.023,680.6,101,9.9017,1.5676,0.2863,6.6048,6.3191,0.9829
CC,562,0.91962,2.73441,0.8179,charge,2,12.333,4.0295,281.9,101,13.0779,0.7519,0.05,0.01,3000.0,0.1186
CC,562,0.91962,2.73441,0.8175,discharge,3,-31.443,4.0235,754.6,101,9.8133,1.4811,0.2646,5.6999,6.1034,1.2743
CC,562,0.91962,2.73441,0.8178,charge,3,12.327,4.0315,387.4,101,13.666,0.01,0.05,0.01,2999.9999,0.2626
CC,562,0.91962,2.73441,0.7266,discharge,0,-2.733,3.9224,5444.7,101,9.7227,1.4508,0.3247,11.7733,10.7665,0.1556
CC,562,0.91962,2.73441,0.7266,charge,0,1.367,3.9246,70.4,101,9.4553,1.3621,0.2353,7.9938,8.0531,0.1102
CC,562,0.91962,2.73441,0.7265,discharge,1,-10.937,3.9226,635.4,101,9.7227,1.3109,0.2678,7.6498,6.3735,0.3928
CC,562,0.91962,2.73441,0.7266,charge,1,5.467,3.9272,160.8,101,9.6945,1.2188,0.2995,5.9749,7.3837,0.2072
CC,562,0.91962,2.73441,0.7264,discharge,2,-21.876,3.923,680.5,101,9.7446,1.446,0.3606,5.4394,6.0752,0.8921
CC,562,0.91962,2.73441,0.7267,charge,2,16.407,3.93,281.4,101,9.4365,1.01,0.2992,6.426,9.6547,0.4987
CC,562,0.91962,2.73441,0.7263,discharge,3,-31.445,3.9232,801.2,101,9.6654,1.3585,0.3576,5.14,6.8468,1.1451
CC,562,0.91962,2.73441,0.7268,charge,3,21.397,3.931,387.5,101,12.1354,0.4415,0.0757,0.01,2999.9998,0.2135
CC,562,0.91962,2.73441,0.6354,discharge,0,-2.735,3.8373,5542.6,101,9.6341,1.2169,0.336,10.7122,9.8962,0.1343
CC,562,0.91962,2.73441,0.6354,charge,0,1.366,3.8387,70.5,101,9.6496,1.2592,0.4135,8.9707,9.7276,0.1098
CC,562,0.91962,2.73441,0.6353,discharge,1,-10.938,3.8369,635.4,101,9.6926,1.1824,0.3544,6.9468,7.2651,0.3688
CC,562,0.91962,2.73441,0.6355,charge,1,5.469,3.8416,161.2,101,9.5828,1.1728,0.3569,7.9441,9.2796,0.1961
CC,562,0.91962,2.73441,0.6352,discharge,2,-21.875,3.8363,680.7,101,9.6413,1.0902,0.3045,5.92,7.3439,0.6801
CC,562,0.91962,2.73441,0.6355,charge,2,16.407,3.8438,281.6,100,9.4804,1.0023,0.3336,6.2829,8.2698,0.4488
CC,562,0.91962,2.73441,0.6352,discharge,3,-31.445,3.8358,800.9,101,9.5409,1.0362,0.2844,5.849,8.0602,0.8846
CC,562,0.91962,2.73441,0.6357,charge,3,27.343,3.846,386.7,101,9.5371,3.5799,2.4855,0.01,2.4891,2.6924
CC,562,0.91962,2.73441,0.5443,discharge,0,-2.733,3.7401,5602.5,101,9.4749,0.9138,0.2885,9.0397,10.1316,0.1256
CC,562,0.91962,2.73441,0.5443,charge,0,1.367,3.7415,70.5,101,9.3607,0.97,0.2211,7.8358,9.2484,0.097
CC,562,0.91962,2.73441,0.5442,discharge,1,-10.937,3.7403,635.4,101,9.53,0.8706,0.3337,7.5164,8.4289,0.3131
CC,562,0.91962,2.73441,0.5443,charge,1,5.467,3.7443,161.1,101,9.4531,0.8248,0.3291,6.8671,8.0641,0.1646
CC,562,0.91962,2.73441,0.5441,discharge,2,-21.874,3.7407,680.5,101,9.5119,0.8875,0.3467,6.4153,7.5031,0.6489
CC,562,0.91962,2.73441,0.5444,charge,2,16.406,3.7468,281.4,101,9.4253,1.0008,0.5996,6.2875,9.8242,0.4384
CC,562,0.91962,2.73441,0.544,discharge,3,-31.444,3.7401,800.9,101,9.482,0.8732,0.4024,6.1681,7.8117,0.8739
CC,562,0.91962,2.73441,0.5445,charge,3,27.343,3.7487,386.9,101,9.2573,0.9069,0.4901,6.0104,9.8345,0.6262
CC,562,0.91962,2.73441,0.4531,discharge,0,-2.736,3.6588,5610.7,101,9.5867,0.8513,0.313,8.5135,10.5923,0.1162
CC,562,0.91962,2.73441,0.4532,charge,0,1.366,3.6602,70.5,101,9.3467,0.8322,0.2359,7.5014,9.7572,0.095
CC,562,0.91962,2.73441,0.453,discharge,1,-10.936,3.658,635.4,101,9.4526,0.8121,0.2739,7.557,9.0009,0.3116
CC,562,0.91962,2.73441,0.4532,charge,1,5.468,3.663,161.1,101,9.4515,0.7175,0.2401,6.5337,7.9086,0.1455
CC,562,0.91962,2.73441,0.4529,discharge,2,-21.875,3.6591,680.5,101,9.5269,0.8,0.3023,6.3155,7.4171,0.6208
CC,562,0.91962,2.73441,0.4533,charge,2,16.406,3.6656,282.0,101,9.4185,0.8758,0.5243,5.3739,8.2891,0.4906
CC,562,0.91962,2.73441,0.4529,discharge,3,-31.443,3.6595,800.9,101,9.5117,0.8428,0.382,6.1004,7.748,0.9106
CC,562,0.91962,2.73441,0.4533,charge,3,27.343,3.6674,386.8,101,9.3108,0.8645,0.5454,5.6437,10.1717,0.6131
CC,562,0.91962,2.73441,0.362,discharge,0,-2.734,3.5972,5611.3,101,9.7299,0.9359,0.2605,8.7553,10.9336,0.1242
CC,562,0.91962,2.73441,0.362,charge,0,1.366,3.5986,70.4,101,9.5046,0.8993,0.1583,7.5883,9.9195,0.0939
CC,562,0.91962,2.73441,0.3619,discharge,1,-10.937,3.5972,635.5,101,9.6457,0.926,0.2078,7.7306,9.0882,0.3545
CC,562,0.91962,2.73441,0.362,charge,1,5.469,3.6017,160.7,101,9.5515,0.8572,0.2079,7.0896,9.0892,0.1833
CC,562,0.91962,2.73441,0.3618,discharge,2,-21.874,3.5975,680.7,101,9.6487,0.9167,0.2293,6.9321,8.0656,0.6861
CC,562,0.91962,2.73441,0.3621,charge,2,16.407,3.6054,280.9,101,9.5002,0.7773,0.2692,5.0949,6.7951,0.4813
CC,562,0.91962,2.73441,0.3617,discharge,3,-31.444,3.5971,800.7,101,9.5915,0.9387,0.2629,6.9139,8.4708,0.9866
CC,562,0.91962,2.73441,0.3622,charge,3,27.342,3.608,387.1,101,9.4267,0.8411,0.4261,4.8616,8.3015,0.734
CC,562,0.91962,2.73441,0.2708,discharge,0,-2.734,3.5143,5610.7,101,9.855,1.4523,0.1574,9.7527,10.2861,0.1428
CC,562,0.91962,2.73441,0.2709,charge,0,1.366,3.5161,70.5,101,9.8607,1.2699,0.16,8.5874,9.9514,0.099
CC,562,0.91962,2.73441,0.2708,discharge,1,-10.937,3.5147,635.5,101,10.0068,1.3758,0.2005,8.5852,9.0217,0.4615
CC,562,0.91962,2.73441,0.2709,charge,1,5.468,3.5208,161.2,101,10.0075,1.2421,0.18,7.9276,9.7523,0.2068
CC,562,0.91962,2.73441,0.2707,discharge,2,-21.875,3.5173,680.7,101,9.9794,1.3701,0.2135,9.5241,9.8024,1.0123
CC,562,0.91962,2.73441,0.271,charge,2,16.406,3.5269,281.5,101,9.6885,1.063,0.1652,6.9655,9.2757,0.5039
CC,562,0.91962,2.73441,0.2706,discharge,3,-31.445,3.5184,801.2,101,10.0227,1.3819,0.3018,14.9119,17.2483,1.5589
CC,562,0.91962,2.73441,0.2711,charge,3,27.343,3.5299,387.2,101,9.5437,0.8798,0.1512,5.4946,7.2894,0.6584
CC,562,0.91962,2.73441,0.2253,discharge,0,-2.736,3.4594,5072.4,101,9.788,1.9211,0.154,9.753,8.8877,0.1605
CC,562,0.91962,2.73441,0.2253,charge,0,1.368,3.4622,70.5,101,10.1555,1.7329,0.1406,8.5161,9.0097,0.1037
CC,562,0.91962,2.73441,0.2252,discharge,1,-10.937,3.4608,635.5,101,10.238,1.9536,0.1821,10.2002,9.5072,0.6062
CC,562,0.91962,2.73441,0.2253,charge,1,5.468,3.4672,160.9,101,10.0882,1.6064,0.1489,8.1543,10.0246,0.2232
CC,562,0.91962,2.73441,0.2251,discharge,2,-21.875,3.4625,680.6,101,10.1821,2.0278,0.2175,23.0092,21.9616,1.3417
CC,562,0.91962,2.73441,0.2254,charge,2,16.409,3.4713,281.4,101,9.8462,1.2657,0.1288,7.4599,9.8365,0.5508
CC,562,0.91962,2.73441,0.225,discharge,3,-31.444,3.4622,800.7,101,10.1575,1.8479,0.1962,200.0,181.9635,2.2062
CC,562,0.91962,2.73441,0.2255,charge,3,27.342,3.4741,387.2,101,9.6443,1.0035,0.1377,6.4661,8.8228,0.7847
CC,562,0.91962,2.73441,0.1797,discharge,0,-2.734,3.4191,5071.2,101,10.4353,2.6385,0.1692,12.3475,8.8799,0.179
CC,562,0.91962,2.73441,0.1797,charge,0,1.366,3.4215,70.5,101,10.4042,2.472,0.1561,8.3468,7.4186,0.1083
CC,562,0.91962,2.73441,0.1796,discharge,1,-10.937,3.4196,635.4,101,10.6011,2.8842,0.2425,34.1635,24.8034,0.9223
CC,562,0.91962,2.73441,0.1798,charge,1,5.468,3.4285,160.7,101,10.3333,2.1501,0.1528,5.9471,7.3467,0.2832
CC,562,0.91962,2.73441,0.1795,discharge,2,-21.875,3.4219,680.5,101,10.3593,2.2853,0.1074,200.0,97.3306,1.815
CC,562,0.91962,2.73441,0.1798,charge,2,16.406,3.4336,281.1,101,9.9921,1.4762,0.1319,6.4795,10.6636,0.6008
CC,562,0.91962,2.73441,0.1799,charge,3,27.344,3.4363,369.9,101,9.6623,1.0397,0.1265,6.6992,11.0468,0.6738
CC,562,0.91962,2.73441,0.1341,discharge,0,-2.734,3.3687,5072.0,101,10.7231,4.7035,0.2489,30.3741,13.3772,0.2963
CC,562,0.91962,2.73441,0.1341,charge,0,1.366,3.3732,70.4,101,10.7718,4.1122,0.1804,14.8703,8.6416,0.1377
CC,562,0.91962,2.73441,0.134,discharge,1,-10.937,3.371,635.5,101,10.9932,4.6178,0.2161,200.0,54.3862,1.6497
CC,562,0.91962,2.73441,0.1342,charge,1,5.468,3.3836,160.9,101,10.5445,3.084,0.1541,8.296,5.9718,0.323
CC,562,0.91962,2.73441,0.1343,charge,2,16.407,3.3904,239.7,101,10.2276,1.9683,0.1728,4.8667,6.4519,0.9339
CC,562,0.91962,2.73441,0.1343,charge,3,27.342,3.3916,253.3,101,10.0243,1.4885,0.176,5.5108,10.0788,1.1757
CC,600,0.91629,2.72451,1.0,discharge,0,-2.725,4.1436,99999.0,99,2.3566,8.5136,0.2213,12.8692,7.3533,0.2844
CC,600,0.91629,2.72451,1.0,charge,0,1.363,4.1565,69.5,100,10.3737,4.3195,0.1958,16.8301,9.259,0.1713
CC,600,0.91629,2.72451,0.9999,discharge,1,-10.9,4.1525,635.5,101,10.4946,3.7439,0.1606,6.8739,4.3588,0.775
CC,600,0.91629,2.72451,1.0,charge,1,1.885,4.1598,160.7,100,21.3361,0.01,0.05,0.01,3000.0,0.1598
CC,600,0.91629,2.72451,0.9998,discharge,2,-21.796,4.1518,640.9,101,10.4618,3.2049,0.1457,4.4578,3.6911,1.4872
CC,600,0.91629,2.72451,1.0,charge,2,1.761,4.1629,281.2,101,21.0739,0.01,0.05,0.01,2999.9997,0.1556
CC,600,0.91629,2.72451,0.9998,discharge,3,-31.333,4.1512,639.7,101,10.3809,2.8695,0.1532,3.6634,3.9558,2.0522
CC,600,0.91629,2.72451,1.0,charge,3,1.688,4.165,386.9,101,20.7472,0.01,2999.9997,0.01,2999.9997,0.1824
CC,600,0.91629,2.72451,0.9546,discharge,0,-2.725,4.0959,4788.2,100,10.2785,3.0546,0.1486,6.7039,5.7201,0.1963
CC,600,0.91629,2.72451,0.9546,charge,0,1.365,4.0972,70.4,101,10.2472,3.1731,0.1527,7.6377,6.9079,0.1348
CC,600,0.91629,2.72451,0.9545,discharge,1,-10.9,4.0962,635.4,100,10.418,2.8038,0.1474,4.8126,4.7167,0.645
CC,600,0.91629,2.72451,0.9546,charge,1,5.45,4.0996,161.0,101,10.2605,2.4427,0.0911,6.3912,3.6764,0.6889
CC,600,0.91629,2.72451,0.9544,discharge,2,-21.798,4.0965,679.6,101,10.323,2.5842,0.1484,4.0066,5.3162,1.3039
CC,600,0.91629,2.72451,0.9547,charge,2,5.775,4.1023,281.6,101,16.9193,0.01,0.05,0.01,2999.9972,0.3217
CC,600,0.91629,2.72451,0.9543,discharge,3,-31.333,4.0972,683.4,101,10.2945,2.2734,0.1498,3.9231,6.2688,1.6292
CC,600,0.91629,2.72451,0.9547,charge,3,5.655,4.1045,387.1,101,16.8885,0.01,0.05,0.01,2999.9979,0.2941
CC,600,0.91629,2.72451,0.9092,discharge,0,-2.725,4.0802,4832.6,101,10.2293,2.4582,0.1691,6.0916,6.0737,0.1716
CC,600,0.91629,2.72451,0.9092,charge,0,1.365,4.0813,70.4,101,10.0382,2.4901,0.1303,5.7471,5.8151,0.1152
CC,600,0.91629,2.72451,0.9091,discharge,1,-10.9,4.0805,635.5,101,10.2622,2.3686,0.1569,5.6087,6.337,0.6366
CC,600,0.91629,2.72451,0.9092,charge,1,5.451,4.0832,160.6,101,10.1607,2.3417,0.1549,5.6856,6.2269,0.3197
CC,600,0.91629,2.72451,0.909,discharge,2,-21.797,4.0806,680.6,100,10.233,2.1502,0.1571,5.2136,7.1088,1.1416
CC,600,0.91629,2.72451,0.9093,charge,2,7.608,4.0852,280.9,101,15.0879,0.01,0.05,0.01,3000.0,0.3139
CC,600,0.91629,2.72451,0.9089,discharge,3,-31.334,4.0811,703.8,101,10.1641,1.9146,0.1483,5.1731,7.782,1.3394
CC,600,0.91629,2.72451,0.9093,charge,3,7.516,4.0866,387.0,101,15.0869,0.01,0.05,0.01,2999.9999,0.3239
CC,600,0.91629,2.72451,0.8183,discharge,0,-2.727,4.02,5392.0,101,9.9505,1.7879,0.2585,11.5732,9.5339,0.1689
CC,600,0.91629,2.72451,0.8184,charge,0,1.363,4.0221,70.4,101,9.9742,1.6155,0.2443,9.5564,8.7625,0.1099
CC,600,0.91629,2.72451,0.8183,discharge,1,-10.9,4.0207,635.4,101,9.9979,1.666,0.2239,9.0797,7.2232,0.526
CC,600,0.91629,2.72451,0.8184,charge,1,5.449,4.0255,160.7,101,9.9117,1.5429,0.2369,7.6982,7.6862,0.2741
CC,600,0.91629,2.72451,0.8182,discharge,2,-21.797,4.0214,680.5,101,9.9717,1.6614,0.2407,6.6088,6.0954,1.0622
CC,600,0.91629,2.72451,0.8185,charge,2,12.176,4.0284,280.9,101,13.4223,0.6765,0.05,0.01,3000.0,0.1273
CC,600,0.91629,2.72451,0.8181,discharge,3,-31.333,4.0222,753.1,101,9.9074,1.5612,0.2345,5.7077,5.9551,1.352
CC,600,0.91629,2.72451,0.8185,charge,3,12.171,4.0303,386.1,101,13.9402,0.01,0.05,0.01,2999.9998,0.2219
CC,600,0.91629,2.72451,0.7275,discharge,0,-2.725,3.9208,5442.5,101,9.5436,1.4958,0.3195,11.7875,10.6243,0.1685
CC,600,0.91629,2.72451,0.7275,charge,0,1.363,3.9231,70.5,101,10.228,1.4364,0.2531,8.2665,8.4887,0.0961
CC,600,0.91629,2.72451,0.7274,discharge,1,-10.9,3.9219,635.4,101,9.8315,1.3795,0.256,7.7303,6.3482,0.4148
CC,600,0.91629,2.72451,0.7276,charge,1,5.449,3.9272,160.6,101,9.6383,1.3027,0.2457,5.9989,7.1128,0.2312
CC,600,0.91629,2.72451,0.7273,discharge,2,-21.798,3.9222,680.5,101,9.8553,1.4867,0.3255,5.5071,5.9765,0.9486
CC,600,0.91629,2.72451,0.7277,charge,2,16.347,3.9293,282.1,101,9.5617,1.0531,0.2703,6.4271,9.4377,0.5235
CC,600,0.91629,2.72451,0.7273,discharge,3,-31.333,3.9228,800.6,101,9.7838,1.4016,0.3312,5.1919,6.7444,1.2166
CC,600,0.91629,2.72451,0.7277,charge,3,21.164,3.9304,387.1,100,12.4525,0.2906,0.05,0.01,3000.0,0.1146
CC,600,0.91629,2.72451,0.6367,discharge,0,-2.726,3.8358,5538.7,101,9.7256,1.2676,0.3278,10.7415,9.9167,0.1417
CC,600,0.91629,2.72451,0.6367,charge,0,1.362,3.8374,70.5,101,9.6328,1.3992,0.3879,9.055,9.8012,0.11
CC,600,0.91629,2.72451,0.6366,discharge,1,-10.9,3.8355,635.4,100,9.7845,1.2371,0.3141,6.9997,7.1942,0.3877
CC,600,0.91629,2.72451,0.6367,charge,1,5.449,3.8402,160.8,101,9.6346,1.24,0.2773,7.8978,8.8282,0.2231
CC,600,0.91629,2.72451,0.6365,discharge,2,-21.798,3.835,680.5,101,9.7174,1.149,0.2625,5.9841,7.2103,0.7433
CC,600,0.91629,2.72451,0.6368,charge,2,16.349,3.843,281.5,101,9.5593,1.0369,0.296,6.3428,8.1554,0.4849
CC,600,0.91629,2.72451,0.6364,discharge,3,-31.333,3.8347,800.6,101,9.6634,1.0626,0.2505,5.8944,7.9136,0.961
CC,600,0.91629,2.72451,0.6369,charge,3,27.246,3.8449,386.2,100,9.3005,3.4683,2.4311,0.4426,0.05,2.509
CC,600,0.91629,2.72451,0.5458,discharge,0,-2.726,3.7394,5600.8,101,9.5758,1.0182,0.2664,9.1789,10.1318,0.1326
CC,600,0.91629,2.72451,0.5459,charge,0,1.364,3.7408,70.4,101,9.4795,0.9858,0.226,7.8131,8.9888,0.1062
CC,600,0.91629,2.72451,0.5458,discharge,1,-10.899,3.7394,635.4,101,9.5932,0.9304,0.2513,7.5524,8.134,0.3375
CC,600,0.91629,2.72451,0.5459,charge,1,5.45,3.7436,161.0,101,9.5127,0.8976,0.2495,6.9099,7.8061,0.1791
CC,600,0.91629,2.72451,0.5457,discharge,2,-21.798,3.7398,680.6,101,9.6228,0.9215,0.3059,6.4544,7.316,0.6956
CC,600,0.91629,2.72451,0.546,charge,2,16.347,3.7455,281.7,101,9.568,0.991,0.518,6.1824,9.1538,0.5001
CC,600,0.91629,2.72451,0.5456,discharge,3,-31.332,3.7402,800.6,101,9.5917,0.9242,0.3383,6.1894,7.5634,0.9616
CC,600,0.91629,2.72451,0.5461,charge,3,27.247,3.7482,387.4,100,9.3606,0.9339,0.4558,5.9446,9.4957,0.6811
CC,600,0.91629,2.72451,0.455,discharge,0,-2.725,3.6581,5611.8,101,9.5909,0.9725,0.3283,8.7691,10.9572,0.1266
CC,600,0.91629,2.72451,0.4551,charge,0,1.364,3.6597,70.4,101,9.3377,1.0231,0.1152,7.4617,9.16,0.0965
CC,600,0.91629,2.72451,0.4549,discharge,1,-10.899,3.6584,635.4,101,9.6083,0.9028,0.2209,7.6016,8.8189,0.3427
CC,600,0.91629,2.72451,0.4551,charge,1,5.451,3.6619,161.0,101,9.6928,0.8038,0.2182,6.6436,7.9443,0.1675
CC,600,0.91629,2.72451,0.4549,discharge,2,-21.798,3.658,680.6,101,9.5828,0.8711,0.2418,6.364,7.2384,0.6556
CC,600,0.91629,2.72451,0.4552,charge,2,16.347,3.6653,281.6,101,9.534,0.8788,0.4386,5.3654,7.8778,0.526
CC,600,0.91629,2.72451,0.4548,discharge,3,-31.334,3.659,800.5,101,9.6079,0.89,0.3223,6.1442,7.5573,0.9849
CC,600,0.91629,2.72451,0.4553,charge,3,27.247,3.6672,387.3,101,9.4267,0.8829,0.4923,5.5819,9.7379,0.7095
CC,600,0.91629,2.72451,0.3642,discharge,0,-2.726,3.5967,5609.3,101,9.7367,1.0708,0.2003,8.6527,10.355,0.1234
CC,600,0.91629,2.72451,0.3642,charge,0,1.364,3.5982,70.5,101,9.5239,1.0858,0.143,7.5272,9.5027,0.0987
CC,600,0.91629,2.72451,0.3641,discharge,1,-10.9,3.5969,635.5,100,9.7425,1.0305,0.1796,7.7703,8.8792,0.3682
CC,600,0.91629,2.72451,0.3643,charge,1,5.45,3.6005,160.7,101,9.8137,0.9575,0.1969,7.1874,9.0806,0.1699
CC,600,0.91629,2.72451,0.3641,discharge,2,-21.797,3.5972,680.6,101,9.7478,1.0035,0.2065,7.0228,7.994,0.6987
CC,600,0.91629,2.72451,0.3644,charge,2,16.349,3.6049,281.1,101,9.5962,0.8466,0.2198,5.1264,6.6618,0.5132
CC,600,0.91629,2.72451,0.364,discharge,3,-31.333,3.5975,800.6,101,9.7461,0.9835,0.2501,7.0295,8.4758,1.024
CC,600,0.91629,2.72451,0.3645,charge,3,27.247,3.6072,386.6,101,9.5516,0.8589,0.3669,4.824,7.9463,0.7903
CC,600,0.91629,2.72451,0.2734,discharge,0,-2.726,3.514,5608.1,101,10.0248,1.5782,0.1556,9.8877,10.1843,0.1456
CC,600,0.91629,2.72451,0.2734,charge,0,1.364,3.5156,70.5,101,10.03,1.4185,0.1534,8.5197,9.5625,0.1041
CC,600,0.91629,2.72451,0.2733,discharge,1,-10.899,3.5143,635.5,101,10.0582,1.5791,0.173,8.7202,8.8358,0.4899
CC,600,0.91629,2.72451,0.2735,charge,1,5.449,3.5211,160.7,101,9.9881,1.3877,0.171,7.9901,9.6423,0.2191
CC,600,0.91629,2.72451,0.2732,discharge,2,-21.798,3.5163,680.6,101,10.0653,1.5082,0.1953,9.8284,9.8509,1.0621
CC,600,0.91629,2.72451,0.2735,charge,2,16.347,3.5265,281.1,101,9.7867,1.1704,0.1523,6.9805,9.168,0.521
CC,600,0.91629,2.72451,0.2732,discharge,3,-31.333,3.5179,800.6,101,10.0933,1.524,0.2616,15.6738,17.5407,1.7095
CC,600,0.91629,2.72451,0.2736,charge,3,27.248,3.5296,387.5,101,9.6561,0.9405,0.14,5.5076,7.2591,0.6689
CC,600,0.91629,2.72451,0.228,discharge,0,-2.726,3.4598,5074.7,101,10.2891,2.0218,0.1579,9.8803,8.7954,0.1612
CC,600,0.91629,2.72451,0.228,charge,0,1.364,3.4619,70.5,101,10.0904,2.0549,0.1579,8.6536,9.1246,0.1105
CC,600,0.91629,2.72451,0.2279,discharge,1,-10.899,3.4596,635.4,101,10.3001,2.1385,0.1851,10.5923,9.6879,0.6311
CC,600,0.91629,2.72451,0.228,charge,1,5.45,3.4669,160.8,101,10.1417,1.7963,0.1441,8.1841,9.9293,0.243
CC,600,0.91629,2.72451,0.2278,discharge,2,-21.799,3.462,680.6,101,10.3947,2.1103,0.2181,25.5989,23.7891,1.369
CC,600,0.91629,2.72451,0.2281,charge,2,16.348,3.4711,281.8,101,9.9588,1.3561,0.1202,7.4881,9.8163,0.5675
CC,600,0.91629,2.72451,0.2277,discharge,3,-31.334,3.4609,800.9,101,10.2139,1.9958,0.1819,200.0,173.1976,2.3048
CC,600,0.91629,2.72451,0.2282,charge,3,27.248,3.4732,386.6,101,9.7611,1.0683,0.131,6.4832,8.811,0.7885
CC,600,0.91629,2.72451,0.1825,discharge,0,-2.726,3.4189,5070.5,101,10.4282,2.9237,0.1606,12.6104,8.7281,0.1813
CC,600,0.91629,2.72451,0.1826,charge,0,1.362,3.4216,70.4,101,10.2972,2.8045,0.144,8.3936,7.1188,0.1179
CC,600,0.91629,2.72451,0.1825,discharge,1,-10.899,3.4189,635.4,101,10.6238,3.1757,0.2324,36.883,25.5135,0.9695
CC,600,0.91629,2.72451,0.1826,charge,1,5.45,3.4286,160.9,101,10.3846,2.3963,0.1497,5.9827,7.2816,0.2863
CC,600,0.91629,2.72451,0.1824,discharge,2,-21.798,3.4219,680.6,101,10.4332,2.543,0.1125,200.0,92.2261,1.6304
CC,600,0.91629,2.72451,0.1827,charge,2,16.347,3.4332,281.3,101,10.0792,1.6232,0.124,6.4888,10.6197,0.6132
CC,600,0.91629,2.72451,0.1828,charge,3,27.246,3.4364,365.6,101,9.7672,1.0994,0.1146,6.6917,10.9941,0.69
CC,600,0.91629,2.72451,0.1371,discharge,0,-2.724,3.3691,5070.8,101,11.0691,5.1434,0.2459,31.5636,13.2989,0.312
CC,600,0.91629,2.72451,0.1372,charge,0,1.364,3.373,70.4,101,10.6873,4.5485,0.184,15.1897,8.6008,0.1526
CC,600,0.91629,2.72451,0.1371,discharge,1,-10.9,3.3706,635.5,101,11.0374,5.0694,0.222,200.0,51.764,1.6296
CC,600,0.91629,2.72451,0.1372,charge,1,5.45,3.3834,161.1,101,10.5829,3.3649,0.155,8.3931,5.9477,0.3399
CC,600,0.91629,2.72451,0.1373,charge,2,16.349,3.3903,236.3,101,10.2406,2.1515,0.1576,4.8757,6.3274,0.9527
CC,600,0.91629,2.72451,0.1374,charge,3,27.247,3.3915,249.2,101,10.0735,1.5966,0.1618,5.463,9.8334,1.2086
CC,637,0.91262,2.71358,1.0,discharge,0,-2.713,4.1423,99999.0,99,2.1035,9.08,0.2228,12.9402,7.267,0.3105
CC,637,0.91262,2.71358,1.0,charge,0,1.357,4.1555,69.4,101,10.5778,4.4768,0.1973,17.323,9.4907,0.1467
CC,637,0.91262,2.71358,0.9999,discharge,1,-10.856,4.1514,635.4,100,10.5798,3.9973,0.1589,6.8238,4.2705,0.7732
CC,637,0.91262,2.71358,1.0,charge,1,1.882,4.1589,160.8,101,21.8423,0.01,0.05,0.01,3000.0,0.1685
CC,637,0.91262,2.71358,0.9998,discharge,2,-21.709,4.1495,641.0,101,10.4656,3.4217,0.1448,4.4405,3.6836,1.5061
CC,637,0.91262,2.71358,1.0,charge,2,1.771,4.1618,281.1,101,21.5795,0.01,0.05,0.01,3000.0,0.1825
CC,637,0.91262,2.71358,0.9998,discharge,3,-31.209,4.15,639.8,101,10.4722,3.0109,0.1508,3.6685,4.0049,2.0698
CC,637,0.91262,2.71358,1.0,charge,3,1.698,4.1638,386.3,101,21.3304,0.01,0.05,0.01,3000.0,0.1942
CC,637,0.91262,2.71358,0.9547,discharge,0,-2.712,4.0955,4788.7,101,10.3686,3.3173,0.1549,6.7677,5.7541,0.2017
CC,637,0.91262,2.71358,0.9548,charge,0,1.357,4.097,70.3,101,10.3447,3.3016,0.1555,7.7009,6.8784,0.1199
CC,637,0.91262,2.71358,0.9547,discharge,1,-10.858,4.0959,635.4,101,10.3796,3.1398,0.1409,4.8468,4.6747,0.6807
CC,637,0.91262,2.71358,0.9548,charge,1,5.428,4.0993,160.5,101,10.2849,2.5793,0.0823,6.1737,3.1405,0.7354
CC,637,0.91262,2.71358,0.9546,discharge,2,-21.71,4.096,679.2,101,10.4435,2.7112,0.1465,4.0598,5.3792,1.319
CC,637,0.91262,2.71358,0.9548,charge,2,5.677,4.1018,281.2,100,17.3004,0.01,0.05,0.01,2999.9993,0.3326
CC,637,0.91262,2.71358,0.9545,discharge,3,-31.21,4.0967,682.3,101,10.2965,2.4635,0.1379,3.9806,6.2382,1.7
CC,637,0.91262,2.71358,0.9548,charge,3,5.553,4.104,387.1,101,17.301,0.01,2999.8672,0.01,2999.8672,0.3657
CC,637,0.91262,2.71358,0.9095,discharge,0,-2.713,4.08,4829.6,101,10.3163,2.6588,0.1585,6.202,6.0669,0.1838
CC,637,0.91262,2.71358,0.9096,charge,0,1.357,4.0811,70.4,100,10.3048,2.533,0.1362,5.8569,5.8388,0.1131
CC,637,0.91262,2.71358,0.9094,discharge,1,-10.856,4.0794,635.4,101,10.2734,2.5385,0.1539,5.7199,6.3693,0.6412
CC,637,0.91262,2.71358,0.9096,charge,1,5.427,4.0829,160.8,101,10.2981,2.5018,0.1533,5.7844,6.1758,0.3215
CC,637,0.91262,2.71358,0.9094,discharge,2,-21.711,4.0805,680.5,101,10.3244,2.2837,0.154,5.3406,7.1854,1.1631
CC,637,0.91262,2.71358,0.9096,charge,2,7.471,4.085,281.1,100,15.3909,0.01,0.05,0.01,2999.9998,0.2605
CC,637,0.91262,2.71358,0.9093,discharge,3,-31.209,4.0809,702.4,100,10.1833,2.0778,0.1413,5.2141,7.6197,1.3627
CC,637,0.91262,2.71358,0.9096,charge,3,7.376,4.0866,386.8,101,15.3726,0.01,0.05,0.01,2999.9999,0.3354
CC,637,0.91262,2.71358,0.8191,discharge,0,-2.714,4.0193,5390.5,101,10.1383,1.8583,0.2306,11.6665,9.3997,0.181
CC,637,0.91262,2.71358,0.8191,charge,0,1.357,4.0203,70.3,101,10.6473,1.774,0.2019,9.6653,8.583,0.1163
CC,637,0.91262,2.71358,0.819,discharge,1,-10.858,4.0198,635.4,101,10.131,1.7415,0.221,9.1799,7.2161,0.5374
CC,637,0.91262,2.71358,0.8191,charge,1,5.429,4.0247,161.0,101,9.9555,1.6718,0.2048,7.7691,7.5001,0.2831
CC,637,0.91262,2.71358,0.8189,discharge,2,-21.709,4.0206,680.5,101,10.0392,1.7529,0.2186,6.641,5.9668,1.1095
CC,637,0.91262,2.71358,0.8192,charge,2,12.019,4.0277,281.1,101,13.7086,0.633,0.05,0.01,3000.0,0.2165
CC,637,0.91262,2.71358,0.8188,discharge,3,-31.21,4.0214,752.2,101,9.9872,1.6427,0.2217,5.7406,5.8889,1.4137
CC,637,0.91262,2.71358,0.8192,charge,3,12.009,4.0297,386.8,101,14.1781,0.01,0.05,0.01,2999.9989,0.245
CC,637,0.91262,2.71358,0.7286,discharge,0,-2.713,3.9212,5440.7,101,9.8753,1.5883,0.2901,11.7627,10.3744,0.155
CC,637,0.91262,2.71358,0.7286,charge,0,1.357,3.9236,70.5,101,9.5561,1.613,0.18,8.1161,7.9,0.1097
CC,637,0.91262,2.71358,0.7285,discharge,1,-10.856,3.9215,635.4,101,9.8624,1.4914,0.2209,7.7883,6.2703,0.4474
CC,637,0.91262,2.71358,0.7287,charge,1,5.428,3.927,161.1,101,9.7311,1.3665,0.2399,6.0914,7.0723,0.2423
CC,637,0.91262,2.71358,0.7284,discharge,2,-21.71,3.9218,680.5,101,9.9129,1.5602,0.2962,5.571,5.8796,1.0255
CC,637,0.91262,2.71358,0.7287,charge,2,16.281,3.9292,281.8,101,9.6497,1.1013,0.2436,6.4541,9.2198,0.5285
CC,637,0.91262,2.71358,0.7284,discharge,3,-31.208,3.9224,800.8,101,9.8851,1.4324,0.3097,5.2525,6.6742,1.2698
CC,637,0.91262,2.71358,0.7288,charge,3,20.826,3.9305,386.7,101,12.7409,0.2049,0.05,0.01,3000.0,0.2059
CC,637,0.91262,2.71358,0.6381,discharge,0,-2.714,3.8354,5539.0,101,9.8187,1.326,0.2838,10.6123,9.6056,0.1496
CC,637,0.91262,2.71358,0.6382,charge,0,1.354,3.8369,70.5,101,9.6993,1.3869,0.2369,8.7057,8.6953,0.1242
CC,637,0.91262,2.71358,0.6381,discharge,1,-10.857,3.8343,635.4,101,9.7552,1.3112,0.266,7.052,7.0636,0.44
CC,637,0.91262,2.71358,0.6382,charge,1,5.428,3.84,160.8,101,9.7733,1.2495,0.2871,8.0321,9.004,0.2066
CC,637,0.91262,2.71358,0.638,discharge,2,-21.711,3.8348,680.7,101,9.8189,1.1942,0.2416,6.0554,7.1716,0.7457
CC,637,0.91262,2.71358,0.6383,charge,2,16.281,3.8429,281.2,101,9.602,1.1077,0.2624,6.3955,8.0789,0.5368
CC,637,0.91262,2.71358,0.6379,discharge,3,-31.207,3.8343,800.8,101,9.7066,1.1351,0.22,5.9503,7.7834,1.0225
CC,637,0.91262,2.71358,0.6384,charge,3,27.136,3.8448,385.8,101,9.7471,3.4655,2.1672,0.01,2.1656,2.7177
CC,637,0.91262,2.71358,0.5477,discharge,0,-2.712,3.7398,5599.1,101,9.7101,1.0147,0.255,9.3838,10.2396,0.1291
CC,637,0.91262,2.71358,0.5477,charge,0,1.356,3.7413,70.4,101,9.636,0.9731,0.1956,7.9161,8.884,0.0957
CC,637,0.91262,2.71358,0.5476,discharge,1,-10.854,3.7401,635.4,100,9.686,0.9995,0.2241,7.6355,8.0158,0.3503
CC,637,0.91262,2.71358,0.5477,charge,1,5.428,3.7444,160.8,101,9.5192,0.974,0.2027,6.9393,7.5915,0.1911
CC,637,0.91262,2.71358,0.5475,discharge,2,-21.712,3.7396,680.7,101,9.6468,0.9906,0.2614,6.5232,7.1797,0.7287
CC,637,0.91262,2.71358,0.5478,charge,2,16.283,3.7469,281.3,101,9.5859,1.0368,0.4553,6.1404,8.7642,0.5657
CC,637,0.91262,2.71358,0.5474,discharge,3,-31.21,3.7406,800.6,101,9.6695,0.9718,0.3087,6.2552,7.4549,1.0503
CC,637,0.91262,2.71358,0.5479,charge,3,27.139,3.7489,386.5,101,9.4553,0.9579,0.4365,5.9548,9.3937,0.7395
CC,637,0.91262,2.71358,0.4572,discharge,0,-2.712,3.6586,5610.0,101,9.6539,1.0462,0.1949,8.5837,10.1223,0.1261
CC,637,0.91262,2.71358,0.4573,charge,0,1.356,3.6601,70.4,101,9.4715,1.0813,0.1121,7.4393,8.948,0.0905
CC,637,0.91262,2.71358,0.4571,discharge,1,-10.857,3.6582,635.4,101,9.6209,0.986,0.1897,7.6276,8.5964,0.3494
CC,637,0.91262,2.71358,0.4573,charge,1,5.428,3.6632,160.9,101,9.5932,0.9002,0.1683,6.6905,7.7845,0.1659
CC,637,0.91262,2.71358,0.4571,discharge,2,-21.711,3.6591,680.7,101,9.7199,0.9248,0.2163,6.4415,7.1842,0.6951
CC,637,0.91262,2.71358,0.4574,charge,2,16.282,3.6658,280.8,101,9.6317,0.9035,0.3794,5.3843,7.6379,0.5768
CC,637,0.91262,2.71358,0.457,discharge,3,-31.209,3.6596,800.7,101,9.6869,0.9425,0.2699,6.2007,7.3975,1.059
CC,637,0.91262,2.71358,0.4574,charge,3,27.137,3.6679,386.7,101,9.5,0.9076,0.4395,5.5676,9.4197,0.7722
CC,637,0.91262,2.71358,0.3667,discharge,0,-2.712,3.5969,5607.1,101,9.7968,1.1487,0.172,8.8036,10.3764,0.126
CC,637,0.91262,2.71358,0.3668,charge,0,1.356,3.5986,70.4,101,9.6096,1.0727,0.1002,7.4139,8.9129,0.0964
CC,637,0.91262,2.71358,0.3667,discharge,1,-10.857,3.5971,635.4,101,9.8179,1.1279,0.1668,7.8908,8.8649,0.3858
CC,637,0.91262,2.71358,0.3668,charge,1,5.428,3.6016,160.8,101,9.7237,1.0668,0.1508,7.1367,8.6919,0.1898
CC,637,0.91262,2.71358,0.3666,discharge,2,-21.71,3.5974,680.5,101,9.8066,1.1066,0.1767,7.1081,7.9077,0.7517
CC,637,0.91262,2.71358,0.3669,charge,2,16.283,3.6055,280.8,101,9.6118,0.937,0.1607,5.1426,6.4195,0.5386
CC,637,0.91262,2.71358,0.3665,discharge,3,-31.21,3.5971,800.6,101,9.7808,1.0713,0.2081,7.1113,8.3393,1.1035
CC,637,0.91262,2.71358,0.367,charge,3,27.139,3.6084,386.8,101,9.6183,0.8831,0.322,4.8183,7.6978,0.8578
CC,637,0.91262,2.71358,0.2763,discharge,0,-2.712,3.5145,5609.6,101,10.1692,1.6661,0.146,10.0534,10.1823,0.1438
CC,637,0.91262,2.71358,0.2763,charge,0,1.356,3.5161,70.5,101,9.9552,1.7497,0.1221,8.6489,9.636,0.1095
CC,637,0.91262,2.71358,0.2762,discharge,1,-10.857,3.5147,635.4,101,10.1449,1.694,0.1597,8.8188,8.6742,0.5071
CC,637,0.91262,2.71358,0.2764,charge,1,5.428,3.5217,160.9,101,10.055,1.4951,0.1534,8.0122,9.4231,0.2318
CC,637,0.91262,2.71358,0.2761,discharge,2,-21.711,3.5167,680.7,100,10.0905,1.6739,0.174,9.9856,9.7562,1.0976
CC,637,0.91262,2.71358,0.2765,charge,2,16.282,3.5269,281.4,101,9.8776,1.2522,0.1398,6.9925,9.0478,0.553
CC,637,0.91262,2.71358,0.2761,discharge,3,-31.209,3.5184,800.2,101,10.1412,1.65,0.2406,16.3058,17.8309,1.8
CC,637,0.91262,2.71358,0.2765,charge,3,27.138,3.5304,386.7,101,9.7166,1.0054,0.13,5.5264,7.1791,0.6993
CC,637,0.91262,2.71358,0.231,discharge,0,-2.712,3.4608,5070.3,101,10.3442,2.2924,0.145,10.105,8.8607,0.1642
CC,637,0.91262,2.71358,0.2311,charge,0,1.356,3.4627,70.4,101,10.2542,2.1681,0.1554,8.71,9.013,0.1105
CC,637,0.91262,2.71358,0.231,discharge,1,-10.857,3.4612,635.4,100,10.3917,2.3554,0.1762,10.8165,9.5655,0.6816
CC,637,0.91262,2.71358,0.2311,charge,1,5.428,3.4677,160.8,101,10.2711,1.9239,0.1407,8.1916,9.8017,0.2427
CC,637,0.91262,2.71358,0.2309,discharge,2,-21.71,3.4629,680.5,101,10.4489,2.2842,0.2033,26.4696,23.8592,1.3989
CC,637,0.91262,2.71358,0.2312,charge,2,16.281,3.4719,281.4,101,10.0397,1.4643,0.1178,7.4949,9.7226,0.5663
CC,637,0.91262,2.71358,0.2308,discharge,3,-31.21,3.4626,800.6,101,10.2874,2.1434,0.1736,200.0,167.9228,2.3896
CC,637,0.91262,2.71358,0.2313,charge,3,27.138,3.4742,386.6,101,9.8273,1.1337,0.1254,6.5018,8.7504,0.831
CC,637,0.91262,2.71358,0.1858,discharge,0,-2.712,3.4197,5070.0,101,10.5025,3.1358,0.1576,12.7877,8.6243,0.1827
CC,637,0.91262,2.71358,0.1859,charge,0,1.356,3.4217,70.4,101,10.9818,2.9282,0.1453,8.5879,7.2646,0.109
CC,637,0.91262,2.71358,0.1857,discharge,1,-10.857,3.4204,635.4,101,10.7761,3.3755,0.2291,37.3824,25.1281,0.9759
CC,637,0.91262,2.71358,0.1859,charge,1,5.428,3.4295,160.8,101,10.3696,2.6269,0.1494,5.9926,7.1271,0.29
CC,637,0.91262,2.71358,0.1857,discharge,2,-21.71,3.4226,680.6,101,10.5002,200.0,90.7412,2.739,0.1195,1.429
CC,637,0.91262,2.71358,0.186,charge,2,16.281,3.4347,281.3,101,10.1081,1.7044,0.1205,6.527,10.5406,0.6369
CC,637,0.91262,2.71358,0.1861,charge,3,27.137,3.4372,364.5,101,9.811,1.184,0.1078,6.6878,10.8398,0.7182
CC,637,0.91262,2.71358,0.1406,discharge,0,-2.713,3.37,5069.1,101,11.1686,5.3209,0.2509,32.1845,13.3941,0.3055
CC,637,0.91262,2.71358,0.1406,charge,0,1.356,3.3741,70.4,101,10.8213,4.7735,0.1904,15.353,8.7054,0.1459
CC,637,0.91262,2.71358,0.1405,discharge,1,-10.857,3.3718,635.4,101,11.1219,5.364,0.2349,200.0,51.5629,1.5078
CC,637,0.91262,2.71358,0.1407,charge,1,5.428,3.3839,160.9,101,10.7989,3.5021,0.1589,8.418,5.9321,0.3534
CC,637,0.91262,2.71358,0.1407,charge,2,16.281,3.3915,237.0,101,10.2822,2.2692,0.1484,4.9055,6.3185,0.9663
CC,637,0.91262,2.71358,0.1408,charge,3,27.136,3.3929,249.4,101,10.1658,1.6325,0.1622,5.5362,9.9413,1.1919
CC,675,0.90869,2.70189,1.0,discharge,0,-2.7,4.1402,99999.0,99,2.0616,9.3483,0.2278,13.0404,7.1785,0.2903
CC,675,0.90869,2.70189,1.0,charge,0,1.35,4.1541,69.5,101,10.7276,5.0181,0.1995,17.4883,9.2007,0.1629
CC,675,0.90869,2.70189,0.9999,discharge,1,-10.806,4.1501,635.4,101,10.6207,4.3984,0.1569,6.7841,4.181,0.7998
CC,675,0.90869,2.70189,1.0,charge,1,1.872,4.1569,160.8,101,23.0311,0.01,0.05,0.01,2999.9999,0.1842
CC,675,0.90869,2.70189,0.9998,discharge,2,-21.615,4.1483,641.0,101,10.5093,3.7315,0.1413,4.3941,3.6322,1.5401
CC,675,0.90869,2.70189,1.0,charge,2,1.763,4.1608,281.2,101,22.2439,0.01,0.05,0.01,3000.0,0.1949
CC,675,0.90869,2.70189,0.9997,discharge,3,-31.069,4.1487,639.8,101,10.5595,3.21,0.1447,3.6365,3.959,2.1292
CC,675,0.90869,2.70189,1.0,charge,3,1.686,4.1629,386.9,101,22.0103,0.01,0.05,0.01,3000.0,0.1663
CC,675,0.90869,2.70189,0.9549,discharge,0,-2.701,4.0942,4787.4,101,10.1122,3.7043,0.1458,6.8388,5.6443,0.2089
CC,675,0.90869,2.70189,0.955,charge,0,1.351,4.0965,70.3,101,10.4201,3.6815,0.1569,7.9368,6.9126,0.1276
CC,675,0.90869,2.70189,0.9549,discharge,1,-10.808,4.0954,635.4,101,10.5525,3.3739,0.1443,4.8766,4.6887,0.6931
CC,675,0.90869,2.70189,0.955,charge,1,5.405,4.099,160.8,101,10.3761,2.72,0.0796,5.9127,2.5793,0.7591
CC,675,0.90869,2.70189,0.9548,discharge,2,-21.615,4.0955,678.8,101,10.5101,2.9483,0.1409,4.0763,5.3293,1.3526
CC,675,0.90869,2.70189,0.955,charge,2,5.534,4.1015,281.2,100,17.8024,0.01,0.05,0.01,2999.9999,0.3547
CC,675,0.90869,2.70189,0.9547,discharge,3,-31.068,4.0963,681.1,101,10.3968,2.6268,0.1349,3.9927,6.2016,1.7058
CC,675,0.90869,2.70189,0.955,charge,3,5.4,4.1038,387.3,101,17.8082,0.01,0.05,0.01,0.05,0.4141
CC,675,0.90869,2.70189,0.9099,discharge,0,-2.7,4.0798,4829.2,101,10.3915,2.9423,0.1372,6.2991,5.8499,0.1949
CC,675,0.90869,2.70189,0.91,charge,0,1.351,4.0809,70.3,101,10.4326,2.7521,0.1486,6.105,6.111,0.1192
CC,675,0.90869,2.70189,0.9098,discharge,1,-10.807,4.0799,635.4,101,10.5166,2.7263,0.1537,5.8435,6.4402,0.6493
CC,675,0.90869,2.70189,0.91,charge,1,5.402,4.0828,160.3,101,10.3559,2.7723,0.1473,5.9334,6.1669,0.3374
CC,675,0.90869,2.70189,0.9098,discharge,2,-21.614,4.0802,680.5,101,10.3529,2.5259,0.1389,5.3967,7.0687,1.2279
CC,675,0.90869,2.70189,0.91,charge,2,7.273,4.0847,281.1,101,15.8511,0.01,0.05,0.01,3000.0,0.324
CC,675,0.90869,2.70189,0.9097,discharge,3,-31.069,4.0807,700.8,101,10.3267,2.183,0.1339,5.2454,7.5357,1.3744
CC,675,0.90869,2.70189,0.91,charge,3,7.184,4.0865,387.4,101,15.7994,0.01,0.05,0.01,3000.0,0.3535
CC,675,0.90869,2.70189,0.8198,discharge,0,-2.702,4.0173,5388.4,101,9.8421,1.9994,0.1904,11.6869,9.0951,0.1776
CC,675,0.90869,2.70189,0.8199,charge,0,1.35,4.0202,70.4,101,10.0491,1.9355,0.1703,9.6005,8.1457,0.117
CC,675,0.90869,2.70189,0.8198,discharge,1,-10.808,4.018,635.5,100,10.0904,1.9087,0.1897,9.1902,6.9914,0.5815
CC,675,0.90869,2.70189,0.8199,charge,1,5.403,4.0239,160.8,101,10.08,1.7949,0.1985,7.9476,7.5628,0.2781
CC,675,0.90869,2.70189,0.8197,discharge,2,-21.614,4.0196,680.5,101,10.1561,1.8423,0.2002,6.6657,5.8706,1.1541
CC,675,0.90869,2.70189,0.82,charge,2,11.837,4.0268,281.7,101,14.0436,0.5952,0.05,0.01,2999.9998,0.2647
CC,675,0.90869,2.70189,0.8196,discharge,3,-31.069,4.0205,750.6,101,10.0644,1.7532,0.1977,5.7499,5.7716,1.4749
CC,675,0.90869,2.70189,0.82,charge,3,11.851,4.029,386.6,100,14.4276,0.01,0.05,0.01,2999.9999,0.2865
CC,675,0.90869,2.70189,0.7298,discharge,0,-2.702,3.9209,5439.4,101,9.9576,1.6917,0.2304,11.7024,10.007,0.1676
CC,675,0.90869,2.70189,0.7298,charge,0,1.35,3.9233,70.4,101,9.7853,1.5602,0.2057,8.2384,7.9642,0.1099
CC,675,0.90869,2.70189,0.7297,discharge,1,-10.808,3.9211,635.5,101,9.9735,1.5859,0.2178,7.8731,6.2952,0.4467
CC,675,0.90869,2.70189,0.7299,charge,1,5.402,3.9265,160.7,101,9.8265,1.478,0.1939,6.1544,6.8859,0.2539
CC,675,0.90869,2.70189,0.7296,discharge,2,-21.615,3.9215,680.3,101,10.0248,1.6205,0.269,5.6384,5.7911,1.0651
CC,675,0.90869,2.70189,0.7299,charge,2,16.211,3.929,280.6,101,9.6934,1.2238,0.2099,6.4648,8.981,0.6115
CC,675,0.90869,2.70189,0.7296,discharge,3,-31.068,3.9219,800.6,101,9.9096,1.5407,0.2556,5.2757,6.3996,1.3752
CC,675,0.90869,2.70189,0.73,charge,3,20.516,3.9302,386.6,101,13.0112,0.1449,0.05,0.01,3000.0,0.2001
CC,675,0.90869,2.70189,0.6397,discharge,0,-2.702,3.835,5534.6,101,9.8991,1.3993,0.2262,10.4647,9.2571,0.1468
CC,675,0.90869,2.70189,0.6398,charge,0,1.35,3.8365,70.4,100,9.7482,1.4977,0.2315,8.8499,8.9155,0.1079
CC,675,0.90869,2.70189,0.6397,discharge,1,-10.808,3.8347,635.4,101,9.942,1.3731,0.2455,7.1393,7.07,0.452
CC,675,0.90869,2.70189,0.6398,charge,1,5.404,3.8396,160.8,101,9.7749,1.3623,0.2178,7.9178,8.5252,0.2292
CC,675,0.90869,2.70189,0.6396,discharge,2,-21.613,3.8342,680.5,100,9.8768,1.2734,0.2105,6.0912,6.986,0.7867
CC,675,0.90869,2.70189,0.6399,charge,2,16.211,3.8424,281.2,101,9.7326,1.155,0.2588,6.4546,8.0865,0.5752
CC,675,0.90869,2.70189,0.6395,discharge,3,-31.068,3.8339,800.2,101,9.7845,1.2098,0.1936,5.9851,7.6297,1.0632
CC,675,0.90869,2.70189,0.64,charge,3,26.982,3.8446,386.7,101,9.5057,3.3192,2.1016,0.4734,0.05,2.4547
CC,675,0.90869,2.70189,0.5497,discharge,0,-2.7,3.7401,5598.0,101,9.804,1.1601,0.2636,9.5842,10.4082,0.1342
CC,675,0.90869,2.70189,0.5497,charge,0,1.35,3.7416,70.4,101,9.6144,1.1353,0.1281,7.994,8.7027,0.1011
CC,675,0.90869,2.70189,0.5496,discharge,1,-10.809,3.7399,635.5,101,9.7148,1.1109,0.1977,7.7464,7.9491,0.3825
CC,675,0.90869,2.70189,0.5498,charge,1,5.404,3.7438,160.8,101,9.8116,1.0364,0.1936,7.043,7.5766,0.1898
CC,675,0.90869,2.70189,0.5495,discharge,2,-21.614,3.7407,680.5,101,9.7661,1.0787,0.2242,6.5718,7.0323,0.7781
CC,675,0.90869,2.70189,0.5498,charge,2,16.212,3.7472,281.2,101,9.6846,1.0744,0.3961,6.1013,8.3859,0.6224
CC,675,0.90869,2.70189,0.5494,discharge,3,-31.067,3.741,800.5,101,9.7449,1.0395,0.2497,6.2693,7.2131,1.1087
CC,675,0.90869,2.70189,0.5499,charge,3,27.018,3.7493,386.6,101,9.5533,0.9902,0.3891,5.8691,8.9747,0.8082
CC,675,0.90869,2.70189,0.4596,discharge,0,-2.7,3.659,5609.6,101,9.7336,1.1637,0.1602,8.5289,9.7252,0.1267
CC,675,0.90869,2.70189,0.4597,charge,0,1.35,3.6605,70.5,101,9.7467,1.0326,0.1607,7.8203,9.6343,0.0982
CC,675,0.90869,2.70189,0.4595,discharge,1,-10.807,3.6591,635.5,101,9.7865,1.0691,0.1719,7.7173,8.5417,0.3579
CC,675,0.90869,2.70189,0.4597,charge,1,5.404,3.6636,160.5,100,9.6879,0.9822,0.1515,6.7357,7.6299,0.1695
CC,675,0.90869,2.70189,0.4595,discharge,2,-21.616,3.6594,680.4,101,9.7634,1.0394,0.1849,6.4922,7.0676,0.7241
CC,675,0.90869,2.70189,0.4598,charge,2,16.211,3.6664,281.8,101,9.6565,0.965,0.2692,5.366,7.1528,0.6264
CC,675,0.90869,2.70189,0.4594,discharge,3,-31.07,3.6599,800.6,101,9.7498,1.0205,0.2233,6.2336,7.2293,1.1115
CC,675,0.90869,2.70189,0.4599,charge,3,27.017,3.6684,387.4,101,9.5843,0.9341,0.3759,5.4878,8.9145,0.8681
CC,675,0.90869,2.70189,0.3696,discharge,0,-2.702,3.5974,5609.4,101,9.8736,1.3269,0.1434,8.6563,9.8487,0.1347
CC,675,0.90869,2.70189,0.3696,charge,0,1.35,3.5989,70.5,101,9.7346,1.2902,0.1287,7.6025,9.2739,0.0867
CC,675,0.90869,2.70189,0.3695,discharge,1,-10.807,3.5976,635.4,101,9.9041,1.2617,0.1489,7.92,8.708,0.3934
CC,675,0.90869,2.70189,0.3696,charge,1,5.404,3.602,160.4,101,9.7956,1.1869,0.1281,7.1626,8.5028,0.1962
CC,675,0.90869,2.70189,0.3694,discharge,2,-21.616,3.5979,680.6,101,9.9312,1.1879,0.165,7.198,7.8575,0.7944
CC,675,0.90869,2.70189,0.3697,charge,2,16.211,3.6061,281.5,100,9.7248,1.0096,0.1511,5.1757,6.3733,0.5307
CC,675,0.90869,2.70189,0.3693,discharge,3,-31.069,3.5983,800.7,101,9.878,1.181,0.1849,7.1889,8.2621,1.146
CC,675,0.90869,2.70189,0.3698,charge,3,27.02,3.6087,386.4,101,9.6763,0.9506,0.2495,4.7792,7.3174,0.9232
CC,675,0.90869,2.70189,0.2795,discharge,0,-2.701,3.5152,5611.9,101,10.2034,1.8726,0.1361,9.9981,9.815,0.1432
CC,675,0.90869,2.70189,0.2795,charge,0,1.349,3.5171,70.5,101,9.9133,1.8608,0.1211,8.742,9.4904,0.1062
CC,675,0.90869,2.70189,0.2794,discharge,1,-10.807,3.5156,635.4,101,10.2663,1.8497,0.1586,8.9702,8.6426,0.5246
CC,675,0.90869,2.70189,0.2796,charge,1,5.404,3.5224,160.8,101,10.0331,1.7482,0.1355,7.9941,9.1515,0.2379
CC,675,0.90869,2.70189,0.2794,discharge,2,-21.615,3.5181,680.6,101,10.2177,1.8331,0.1716,10.2883,9.8901,1.1789
CC,675,0.90869,2.70189,0.2796,charge,2,16.211,3.528,281.3,101,9.9316,1.3885,0.1296,6.993,8.9414,0.5729
CC,675,0.90869,2.70189,0.2793,discharge,3,-31.069,3.5183,801.1,101,10.1582,1.809,0.2107,16.5284,17.5525,1.9086
CC,675,0.90869,2.70189,0.2797,charge,3,27.018,3.5312,386.8,100,9.799,1.0858,0.1223,5.5089,7.088,0.7234
CC,675,0.90869,2.70189,0.2345,discharge,0,-2.701,3.4612,5069.8,101,10.1903,2.4437,0.1374,10.1609,8.6046,0.1725
CC,675,0.90869,2.70189,0.2345,charge,0,1.35,3.4638,70.5,101,10.3452,2.4103,0.1335,8.6966,8.8275,0.1019
CC,675,0.90869,2.70189,0.2344,discharge,1,-10.807,3.4622,635.5,101,10.5149,2.537,0.1746,11.1908,9.7502,0.6933
CC,675,0.90869,2.70189,0.2346,charge,1,5.403,3.469,160.9,101,10.2639,2.1528,0.1328,8.2869,9.7378,0.2686
CC,675,0.90869,2.70189,0.2343,discharge,2,-21.616,3.464,680.5,101,10.4747,2.521,0.193,26.9975,23.6933,1.4852
CC,675,0.90869,2.70189,0.2346,charge,2,16.212,3.4733,281.5,101,10.0915,1.6046,0.1148,7.4773,9.5753,0.5794
CC,675,0.90869,2.70189,0.2342,discharge,3,-31.069,3.4637,800.9,101,10.4219,2.2637,0.1782,200.0,164.3209,2.321
CC,675,0.90869,2.70189,0.2347,charge,3,27.016,3.4762,386.7,101,9.888,1.2091,0.1148,6.4649,8.6193,0.8329
