Repository: KikETs/ECM_HYBRID_BMS_JOINT

## Results

| Arm | Model | Size | Protocol | Result | Worst cell |
|---|---|---|---|---|---|
| SOP | 2RC table + trim (A8) | 4 effective coefficients, 2 EW states | leave-one-cell-out | usable current 69.6 % discharge, 59.5 % charge (τ = 10 s) | 59.9 % / 53.5 % (BOOST_REST) |
| SOH | dQ/dV ridge | 65 coefficients | leave-one-cell-out | RMSE 0.0094, bias −0.0005 | 0.0130 (BOOST_REST) |
| SOC | 2RC EKF, low-current gate | 3 states | leave-one-cell-out | **2.34 %p** over six sensor disturbances on estimated SOH (2.325 on true SOH), per cell 2.00–2.75 | 4.60 %p (BOOST_NEGPULSE_1S, current offset −0.10 A) |

The SOH arm was a 10,945-parameter CNN until the second audit round. Nested

File: analysis/uypydj_hppc_resistance.csv (part 5 of 225)
protocol,cycle,SOH,CAP_Ah,SOC,soc_group,direction,rate_rank,I_A,CRate_rated,tau_s,tau_actual_s,V_pre_V,V_tau_V,R_mOhm,file
CC,187,0.96734,2.87628,0.6163,5,discharge,3,-33.067,11.022,2.0,2.0,3.8483,3.4934,10.7328,06-06-21_22.28_CC_protocol_HPPC_IN21700_30T_cycle_#187.mat
CC,187,0.96734,2.87628,0.6163,5,discharge,3,-33.067,11.022,10.0,9.9,3.8483,3.4119,13.1974,06-06-21_22.28_CC_protocol_HPPC_IN21700_30T_cycle_#187.mat
CC,187,0.96734,2.87628,0.6169,5,charge,3,28.752,9.584,2.0,2.0,3.856,4.1473,10.1315,06-06-21_22.28_CC_protocol_HPPC_IN21700_30T_cycle_#187.mat
CC,187,0.96734,2.87628,0.6169,5,charge,3,28.752,9.584,10.0,9.9,3.856,4.1935,11.7383,06-06-21_22.28_CC_protocol_HPPC_IN21700_30T_cycle_#187.mat
CC,187,0.96734,2.87628,0.5207,6,discharge,0,-2.876,0.959,2.0,2.0,3.7373,3.7068,10.605,06-06-21_22.28_CC_protocol_HPPC_IN21700_30T_cycle_#187.mat
CC,187,0.96734,2.87628,0.5207,6,discharge,0,-2.876,0.959,10.0,9.9,3.7373,3.6969,14.0473,06-06-21_22.28_CC_protocol_HPPC_IN21700_30T_cycle_#187.mat
CC,187,0.96734,2.87628,0.5208,6,charge,0,1.438,0.479,2.0,1.9,3.7383,3.7531,10.2906,06-06-21_22.28_CC_protocol_HPPC_IN21700_30T_cycle_#187.mat
CC,187,0.96734,2.87628,0.5208,6,charge,0,1.438,0.479,10.0,9.9,3.7383,3.7577,13.4891,06-06-21_22.28_CC_protocol_HPPC_IN21700_30T_cycle_#187.mat
CC,187,0.96734,2.87628,0.5207,6,discharge,1,-11.504,3.835,2.0,1.9,3.7371,3.6172,10.4225,06-06-21_22.28_CC_protocol_HPPC_IN21700_30T_cycle_#187.mat
CC,187,0.96734,2.87628,0.5207,6,discharge,1,-11.504,3.835,10.0,9.9,3.7371,3.5818,13.4997,06-06-21_22.28_CC_protocol_HPPC_IN21700_30T_cycle_#187.mat
CC,187,0.96734,2.87628,0.5208,6,charge,1,5.75,1.917,2.0,2.0,3.7403,3.7997,10.3303,06-06-21_22.28_CC_protocol_HPPC_IN21700_30T_cycle_#187.mat
CC,187,0.96734,2.87628,0.5208,6,charge,1,5.75,1.917,10.0,9.9,3.7403,3.8161,13.1824,06-06-21_22.28_CC_protocol_HPPC_IN21700_30T_cycle_#187.mat
CC,187,0.96734,2.87628,0.5206,6,discharge,2,-23.004,7.668,2.0,2.0,3.7375,3.4982,10.4025,06-06-21_22.28_CC_protocol_HPPC_IN21700_30T_cycle_#187.mat
CC,187,0.96734,2.87628,0.5206,6,discharge,2,-23.004,7.668,10.0,9.9,3.7375,3.4357,13.1195,06-06-21_22.28_CC_protocol_HPPC_IN21700_30T_cycle_#187.mat
CC,187,0.96734,2.87628,0.521,6,charge,2,17.253,5.751,2.0,1.9,3.7421,3.917,10.1374,06-06-21_22.28_CC_protocol_HPPC_IN21700_30T_cycle_#187.mat
CC,187,0.96734,2.87628,0.521,6,charge,2,17.253,5.751,10.0,9.9,3.7421,3.9622,12.7572,06-06-21_22.28_CC_protocol_HPPC_IN21700_30T_cycle_#187.mat
CC,187,0.96734,2.87628,0.5205,6,discharge,3,-33.069,11.023,2.0,2.0,3.7376,3.3969,10.3027,06-06-21_22.28_CC_protocol_HPPC_IN21700_30T_cycle_#187.mat
CC,187,0.96734,2.87628,0.5205,6,discharge,3,-33.069,11.023,10.0,9.9,3.7376,3.3101,12.9275,06-06-21_22.28_CC_protocol_HPPC_IN21700_30T_cycle_#187.mat
CC,187,0.96734,2.87628,0.5211,6,charge,3,28.755,9.585,2.0,2.0,3.7431,4.0317,10.0365,06-06-21_22.28_CC_protocol_HPPC_IN21700_30T_cycle_#187.mat
CC,187,0.96734,2.87628,0.5211,6,charge,3,28.755,9.585,10.0,9.9,3.7431,4.1047,12.5752,06-06-21_22.28_CC_protocol_HPPC_IN21700_30T_cycle_#187.mat
CC,187,0.96734,2.87628,0.4249,7,discharge,0,-2.876,0.959,2.0,2.0,3.655,3.6253,10.3254,06-06-21_22.28_CC_protocol_HPPC_IN21700_30T_cycle_#187.mat
CC,187,0.96734,2.87628,0.4249,7,discharge,0,-2.876,0.959,10.0,9.9,3.655,3.6161,13.5238,06-06-21_22.28_CC_protocol_HPPC_IN21700_30T_cycle_#187.mat
CC,187,0.96734,2.87628,0.425,7,charge,0,1.44,0.48,2.0,2.0,3.6564,3.6709,10.0687,06-06-21_22.28_CC_protocol_HPPC_IN21700_30T_cycle_#187.mat
CC,187,0.96734,2.87628,0.425,7,charge,0,1.44,0.48,10.0,9.9,3.6564,3.6751,12.9852,06-06-21_22.28_CC_protocol_HPPC_IN21700_30T_cycle_#187.mat
CC,187,0.96734,2.87628,0.4249,7,discharge,1,-11.502,3.834,2.0,1.9,3.6551,3.5373,10.2417,06-06-21_22.28_CC_protocol_HPPC_IN21700_30T_cycle_#187.mat
CC,187,0.96734,2.87628,0.4249,7,discharge,1,-11.502,3.834,10.0,9.9,3.6551,3.5016,13.3455,06-06-21_22.28_CC_protocol_HPPC_IN21700_30T_cycle_#187.mat
CC,187,0.96734,2.87628,0.425,7,charge,1,5.748,1.916,2.0,2.0,3.6586,3.717,10.1601,06-06-21_22.28_CC_protocol_HPPC_IN21700_30T_cycle_#187.mat
CC,187,0.96734,2.87628,0.425,7,charge,1,5.748,1.916,10.0,9.9,3.6586,3.7327,12.8916,06-06-21_22.28_CC_protocol_HPPC_IN21700_30T_cycle_#187.mat
CC,187,0.96734,2.87628,0.4248,7,discharge,2,-23.003,7.668,2.0,1.9,3.6554,3.4201,10.2291,06-06-21_22.28_CC_protocol_HPPC_IN21700_30T_cycle_#187.mat
CC,187,0.96734,2.87628,0.4248,7,discharge,2,-23.003,7.668,10.0,9.9,3.6554,3.3561,13.0113,06-06-21_22.28_CC_protocol_HPPC_IN21700_30T_cycle_#187.mat
CC,187,0.96734,2.87628,0.4251,7,charge,2,17.252,5.751,2.0,1.9,3.6607,3.8327,9.9699,06-06-21_22.28_CC_protocol_HPPC_IN21700_30T_cycle_#187.mat
CC,187,0.96734,2.87628,0.4251,7,charge,2,17.252,5.751,10.0,9.9,3.6607,3.8726,12.2826,06-06-21_22.28_CC_protocol_HPPC_IN21700_30T_cycle_#187.mat
CC,187,0.96734,2.87628,0.4247,7,discharge,3,-33.069,11.023,2.0,2.0,3.6557,3.3174,10.2301,06-06-21_22.28_CC_protocol_HPPC_IN21700_30T_cycle_#187.mat
CC,187,0.96734,2.87628,0.4247,7,discharge,3,-33.069,11.023,10.0,9.9,3.6557,3.2312,12.8368,06-06-21_22.28_CC_protocol_HPPC_IN21700_30T_cycle_#187.mat
CC,187,0.96734,2.87628,0.4252,7,charge,3,28.752,9.584,2.0,2.0,3.6622,3.9457,9.8602,06-06-21_22.28_CC_protocol_HPPC_IN21700_30T_cycle_#187.mat
CC,187,0.96734,2.87628,0.4252,7,charge,3,28.752,9.584,10.0,9.9,3.6622,4.0104,12.1105,06-06-21_22.28_CC_protocol_HPPC_IN21700_30T_cycle_#187.mat
CC,187,0.96734,2.87628,0.3291,8,discharge,0,-2.878,0.959,2.0,1.9,3.595,3.5653,10.3186,06-06-21_22.28_CC_protocol_HPPC_IN21700_30T_cycle_#187.mat
CC,187,0.96734,2.87628,0.3291,8,discharge,0,-2.878,0.959,10.0,9.9,3.595,3.5559,13.5844,06-06-21_22.28_CC_protocol_HPPC_IN21700_30T_cycle_#187.mat
CC,187,0.96734,2.87628,0.3291,8,charge,0,1.436,0.479,2.0,1.9,3.5962,3.6107,10.0978,06-06-21_22.28_CC_protocol_HPPC_IN21700_30T_cycle_#187.mat
CC,187,0.96734,2.87628,0.3291,8,charge,0,1.436,0.479,10.0,9.9,3.5962,3.6148,12.9531,06-06-21_22.28_CC_protocol_HPPC_IN21700_30T_cycle_#187.mat
CC,187,0.96734,2.87628,0.329,8,discharge,1,-11.502,3.834,2.0,2.0,3.595,3.4762,10.3286,06-06-21_22.28_CC_protocol_HPPC_IN21700_30T_cycle_#187.mat
CC,187,0.96734,2.87628,0.329,8,discharge,1,-11.502,3.834,10.0,9.9,3.595,3.4405,13.4324,06-06-21_22.28_CC_protocol_HPPC_IN21700_30T_cycle_#187.mat
CC,187,0.96734,2.87628,0.3292,8,charge,1,5.75,1.917,2.0,2.0,3.5982,3.6567,10.1744,06-06-21_22.28_CC_protocol_HPPC_IN21700_30T_cycle_#187.mat
CC,187,0.96734,2.87628,0.3292,8,charge,1,5.75,1.917,10.0,9.9,3.5982,3.673,13.0094,06-06-21_22.28_CC_protocol_HPPC_IN21700_30T_cycle_#187.mat
CC,187,0.96734,2.87628,0.3289,8,discharge,2,-23.005,7.668,2.0,2.0,3.5948,3.3574,10.3195,06-06-21_22.28_CC_protocol_HPPC_IN21700_30T_cycle_#187.mat
CC,187,0.96734,2.87628,0.3289,8,discharge,2,-23.005,7.668,10.0,9.9,3.5948,3.2921,13.158,06-06-21_22.28_CC_protocol_HPPC_IN21700_30T_cycle_#187.mat
CC,187,0.96734,2.87628,0.3292,8,charge,2,17.252,5.751,2.0,1.9,3.5999,3.7727,10.0162,06-06-21_22.28_CC_protocol_HPPC_IN21700_30T_cycle_#187.mat
CC,187,0.96734,2.87628,0.3292,8,charge,2,17.252,5.751,10.0,9.9,3.5999,3.8131,12.358,06-06-21_22.28_CC_protocol_HPPC_IN21700_30T_cycle_#187.mat
CC,187,0.96734,2.87628,0.3288,8,discharge,3,-33.069,11.023,2.0,2.0,3.5947,3.2554,10.2604,06-06-21_22.28_CC_protocol_HPPC_IN21700_30T_cycle_#187.mat
CC,187,0.96734,2.87628,0.3288,8,discharge,3,-33.069,11.023,10.0,9.9,3.5947,3.1647,13.0031,06-06-21_22.28_CC_protocol_HPPC_IN21700_30T_cycle_#187.mat
CC,187,0.96734,2.87628,0.3293,8,charge,3,28.754,9.585,2.0,1.9,3.6027,3.8848,9.8108,06-06-21_22.28_CC_protocol_HPPC_IN21700_30T_cycle_#187.mat
CC,187,0.96734,2.87628,0.3293,8,charge,3,28.754,9.585,10.0,9.9,3.6027,3.947,11.974,06-06-21_22.28_CC_protocol_HPPC_IN21700_30T_cycle_#187.mat
CC,187,0.96734,2.87628,0.2332,9,discharge,0,-2.878,0.959,2.0,2.0,3.5085,3.4773,10.839,06-06-21_22.28_CC_protocol_HPPC_IN21700_30T_cycle_#187.mat
CC,187,0.96734,2.87628,0.2332,9,discharge,0,-2.878,0.959,10.0,9.9,3.5085,3.467,14.4172,06-06-21_22.28_CC_protocol_HPPC_IN21700_30T_cycle_#187.mat
CC,187,0.96734,2.87628,0.2333,9,charge,0,1.438,0.479,2.0,2.0,3.5096,3.5256,11.1281,06-06-21_22.28_CC_protocol_HPPC_IN21700_30T_cycle_#187.mat
CC,187,0.96734,2.87628,0.2333,9,charge,0,1.438,0.479,10.0,9.9,3.5096,3.5304,14.4665,06-06-21_22.28_CC_protocol_HPPC_IN21700_30T_cycle_#187.mat
CC,187,0.96734,2.87628,0.2332,9,discharge,1,-11.501,3.834,2.0,2.0,3.5091,3.384,10.8773,06-06-21_22.28_CC_protocol_HPPC_IN21700_30T_cycle_#187.mat
CC,187,0.96734,2.87628,0.2332,9,discharge,1,-11.501,3.834,10.0,9.9,3.5091,3.3472,14.077,06-06-21_22.28_CC_protocol_HPPC_IN21700_30T_cycle_#187.mat
CC,187,0.96734,2.87628,0.2333,9,charge,1,5.75,1.917,2.0,2.0,3.5161,3.5771,10.6094,06-06-21_22.28_CC_protocol_HPPC_IN21700_30T_cycle_#187.mat
CC,187,0.96734,2.87628,0.2333,9,charge,1,5.75,1.917,10.0,9.9,3.5161,3.5948,13.6879,06-06-21_22.28_CC_protocol_HPPC_IN21700_30T_cycle_#187.mat
CC,187,0.96734,2.87628,0.2331,9,discharge,2,-23.004,7.668,2.0,2.0,3.5116,3.2606,10.9111,06-06-21_22.28_CC_protocol_HPPC_IN21700_30T_cycle_#187.mat
CC,187,0.96734,2.87628,0.2331,9,discharge,2,-23.004,7.668,10.0,9.9,3.5116,3.1837,14.254,06-06-21_22.28_CC_protocol_HPPC_IN21700_30T_cycle_#187.mat
CC,187,0.96734,2.87628,0.2334,9,charge,2,17.253,5.751,2.0,1.9,3.5208,3.7003,10.404,06-06-21_22.28_CC_protocol_HPPC_IN21700_30T_cycle_#187.mat
CC,187,0.96734,2.87628,0.2334,9,charge,2,17.253,5.751,10.0,9.9,3.5208,3.7525,13.4295,06-06-21_22.28_CC_protocol_HPPC_IN21700_30T_cycle_#187.mat
CC,187,0.96734,2.87628,0.233,9,discharge,3,-33.068,11.023,2.0,2.0,3.5131,3.1518,10.926,06-06-21_22.28_CC_protocol_HPPC_IN21700_30T_cycle_#187.mat
CC,187,0.96734,2.87628,0.233,9,discharge,3,-33.068,11.023,10.0,9.9,3.5131,3.0364,14.4157,06-06-21_22.28_CC_protocol_HPPC_IN21700_30T_cycle_#187.mat
CC,187,0.96734,2.87628,0.2335,9,charge,3,28.754,9.585,2.0,1.9,3.5234,3.8196,10.3012,06-06-21_22.28_CC_protocol_HPPC_IN21700_30T_cycle_#187.mat
CC,187,0.96734,2.87628,0.2335,9,charge,3,28.754,9.585,10.0,9.9,3.5234,3.8958,12.9512,06-06-21_22.28_CC_protocol_HPPC_IN21700_30T_cycle_#187.mat
CC,187,0.96734,2.87628,0.1853,10,discharge,0,-2.878,0.959,2.0,2.0,3.452,3.4188,11.5346,06-06-21_22.28_CC_protocol_HPPC_IN21700_30T_cycle_#187.mat
CC,187,0.96734,2.87628,0.1853,10,discharge,0,-2.878,0.959,10.0,9.9,3.452,3.4075,15.4605,06-06-21_22.28_CC_protocol_HPPC_IN21700_30T_cycle_#187.mat
CC,187,0.96734,2.87628,0.1853,10,charge,0,1.438,0.479,2.0,2.0,3.4533,3.4703,11.8253,06-06-21_22.28_CC_protocol_HPPC_IN21700_30T_cycle_#187.mat
CC,187,0.96734,2.87628,0.1853,10,charge,0,1.438,0.479,10.0,9.9,3.4533,3.4754,15.3728,06-06-21_22.28_CC_protocol_HPPC_IN21700_30T_cycle_#187.mat
CC,187,0.96734,2.87628,0.1852,10,discharge,1,-11.505,3.835,2.0,1.9,3.4526,3.321,11.4385,06-06-21_22.28_CC_protocol_HPPC_IN21700_30T_cycle_#187.mat
CC,187,0.96734,2.87628,0.1852,10,discharge,1,-11.505,3.835,10.0,9.9,3.4526,3.2798,15.0196,06-06-21_22.28_CC_protocol_HPPC_IN21700_30T_cycle_#187.mat
CC,187,0.96734,2.87628,0.1854,10,charge,1,5.752,1.917,2.0,2.0,3.4583,3.522,11.0744,06-06-21_22.28_CC_protocol_HPPC_IN21700_30T_cycle_#187.mat
CC,187,0.96734,2.87628,0.1854,10,charge,1,5.752,1.917,10.0,9.9,3.4583,3.5412,14.4124,06-06-21_22.28_CC_protocol_HPPC_IN21700_30T_cycle_#187.mat
CC,187,0.96734,2.87628,0.1851,10,discharge,2,-23.007,7.669,2.0,2.0,3.4542,3.1893,11.5139,06-06-21_22.28_CC_protocol_HPPC_IN21700_30T_cycle_#187.mat
CC,187,0.96734,2.87628,0.1851,10,discharge,2,-23.007,7.669,10.0,9.9,3.4542,3.0968,15.5344,06-06-21_22.28_CC_protocol_HPPC_IN21700_30T_cycle_#187.mat
CC,187,0.96734,2.87628,0.1855,10,charge,2,17.253,5.751,2.0,1.9,3.4612,3.6465,10.7402,06-06-21_22.28_CC_protocol_HPPC_IN21700_30T_cycle_#187.mat
CC,187,0.96734,2.87628,0.1855,10,charge,2,17.253,5.751,10.0,9.9,3.4612,3.7017,13.9396,06-06-21_22.28_CC_protocol_HPPC_IN21700_30T_cycle_#187.mat
CC,187,0.96734,2.87628,0.1851,10,discharge,3,-33.069,11.023,2.0,2.0,3.4535,3.0735,11.4911,06-06-21_22.28_CC_protocol_HPPC_IN21700_30T_cycle_#187.mat
CC,187,0.96734,2.87628,0.1851,10,discharge,3,-33.069,11.023,10.0,9.9,3.4535,2.9047,16.5956,06-06-21_22.28_CC_protocol_HPPC_IN21700_30T_cycle_#187.mat
CC,187,0.96734,2.87628,0.1856,10,charge,3,28.752,9.584,2.0,1.9,3.4634,3.7662,10.5314,06-06-21_22.28_CC_protocol_HPPC_IN21700_30T_cycle_#187.mat
CC,187,0.96734,2.87628,0.1856,10,charge,3,28.752,9.584,10.0,9.9,3.4634,3.851,13.4808,06-06-21_22.28_CC_protocol_HPPC_IN21700_30T_cycle_#187.mat
CC,187,0.96734,2.87628,0.1374,11,discharge,0,-2.877,0.959,2.0,2.0,3.4103,3.3746,12.4109,06-06-21_22.28_CC_protocol_HPPC_IN21700_30T_cycle_#187.mat
CC,187,0.96734,2.87628,0.1374,11,discharge,0,-2.877,0.959,10.0,9.9,3.4103,3.3612,17.0694,06-06-21_22.28_CC_protocol_HPPC_IN21700_30T_cycle_#187.mat
CC,187,0.96734,2.87628,0.1374,11,charge,0,1.438,0.479,2.0,2.0,3.4127,3.4299,11.9619,06-06-21_22.28_CC_protocol_HPPC_IN21700_30T_cycle_#187.mat
CC,187,0.96734,2.87628,0.1374,11,charge,0,1.438,0.479,10.0,9.9,3.4127,3.435,15.5087,06-06-21_22.28_CC_protocol_HPPC_IN21700_30T_cycle_#187.mat
CC,187,0.96734,2.87628,0.1373,11,discharge,1,-11.504,3.835,2.0,1.9,3.4102,3.2676,12.3957,06-06-21_22.28_CC_protocol_HPPC_IN21700_30T_cycle_#187.mat
CC,187,0.96734,2.87628,0.1373,11,discharge,1,-11.504,3.835,10.0,9.9,3.4102,3.2019,18.1067,06-06-21_22.28_CC_protocol_HPPC_IN21700_30T_cycle_#187.mat
CC,187,0.96734,2.87628,0.1374,11,charge,1,5.75,1.917,2.0,1.9,3.4189,3.4846,11.4265,06-06-21_22.28_CC_protocol_HPPC_IN21700_30T_cycle_#187.mat
CC,187,0.96734,2.87628,0.1374,11,charge,1,5.75,1.917,10.0,9.9,3.4189,3.4996,14.0353,06-06-21_22.28_CC_protocol_HPPC_IN21700_30T_cycle_#187.mat
CC,187,0.96734,2.87628,0.1372,11,discharge,2,-23.006,7.669,2.0,2.0,3.4125,3.1177,12.814,06-06-21_22.28_CC_protocol_HPPC_IN21700_30T_cycle_#187.mat
CC,187,0.96734,2.87628,0.1372,11,discharge,2,-23.006,7.669,10.0,9.91,3.4125,2.8797,23.1592,06-06-21_22.28_CC_protocol_HPPC_IN21700_30T_cycle_#187.mat
CC,187,0.96734,2.87628,0.1375,11,charge,2,17.25,5.75,2.0,1.9,3.4227,3.6092,10.8116,06-06-21_22.28_CC_protocol_HPPC_IN21700_30T_cycle_#187.mat
CC,187,0.96734,2.87628,0.1375,11,charge,2,17.25,5.75,10.0,9.9,3.4227,3.6542,13.4203,06-06-21_22.28_CC_protocol_HPPC_IN21700_30T_cycle_#187.mat
CC,187,0.96734,2.87628,0.1371,11,discharge,3,-33.07,11.023,2.0,2.0,3.4116,2.9783,13.1025,06-06-21_22.28_CC_protocol_HPPC_IN21700_30T_cycle_#187.mat
CC,187,0.96734,2.87628,0.1371,11,discharge,3,-33.07,11.023,10.0,9.9,3.4116,2.5147,27.1213,06-06-21_22.28_CC_protocol_HPPC_IN21700_30T_cycle_#187.mat
CC,187,0.96734,2.87628,0.1376,11,charge,3,28.752,9.584,2.0,1.9,3.4246,3.725,10.448,06-06-21_22.28_CC_protocol_HPPC_IN21700_30T_cycle_#187.mat
CC,187,0.96734,2.87628,0.1376,11,charge,3,28.752,9.584,10.0,9.9,3.4246,3.8031,13.1643,06-06-21_22.28_CC_protocol_HPPC_IN21700_30T_cycle_#187.mat
CC,187,0.96734,2.87628,0.0894,12,discharge,0,-2.878,0.959,2.0,2.0,3.3589,3.3145,15.4263,06-06-21_22.28_CC_protocol_HPPC_IN21700_30T_cycle_#187.mat
CC,187,0.96734,2.87628,0.0894,12,discharge,0,-2.878,0.959,10.0,9.9,3.3589,3.2881,24.5987,06-06-21_22.28_CC_protocol_HPPC_IN21700_30T_cycle_#187.mat
CC,187,0.96734,2.87628,0.0895,12,charge,0,1.438,0.479,2.0,2.0,3.3629,3.3834,14.2599,06-06-21_22.28_CC_protocol_HPPC_IN21700_30T_cycle_#187.mat
CC,187,0.96734,2.87628,0.0895,12,charge,0,1.438,0.479,10.0,9.9,3.3629,3.3928,20.7986,06-06-21_22.28_CC_protocol_HPPC_IN21700_30T_cycle_#187.mat
CC,187,0.96734,2.87628,0.0894,12,discharge,1,-11.502,3.834,2.0,2.0,3.3608,3.1643,17.084,06-06-21_22.28_CC_protocol_HPPC_IN21700_30T_cycle_#187.mat
CC,187,0.96734,2.87628,0.0894,12,discharge,1,-11.502,3.834,10.0,9.9,3.3608,2.9368,36.8632,06-06-21_22.28_CC_protocol_HPPC_IN21700_30T_cycle_#187.mat
CC,187,0.96734,2.87628,0.0895,12,charge,1,5.75,1.917,2.0,2.0,3.3724,3.4494,13.3922,06-06-21_22.28_CC_protocol_HPPC_IN21700_30T_cycle_#187.mat
CC,187,0.96734,2.87628,0.0895,12,charge,1,5.75,1.917,10.0,9.9,3.3724,3.4733,17.549,06-06-21_22.28_CC_protocol_HPPC_IN21700_30T_cycle_#187.mat
CC,187,0.96734,2.87628,0.0893,12,discharge,2,-23.005,7.668,2.0,2.0,3.3643,2.9159,19.4914,06-06-21_22.28_CC_protocol_HPPC_IN21700_30T_cycle_#187.mat
CC,187,0.96734,2.87628,0.0893,12,discharge,2,-23.005,7.668,10.0,9.9,3.3643,2.5361,36.0009,06-06-21_22.28_CC_protocol_HPPC_IN21700_30T_cycle_#187.mat
CC,187,0.96734,2.87628,0.0896,12,charge,2,17.252,5.751,2.0,2.0,3.379,3.5826,11.8015,06-06-21_22.28_CC_protocol_HPPC_IN21700_30T_cycle_#187.mat
CC,187,0.96734,2.87628,0.0896,12,charge,2,17.252,5.751,10.0,9.9,3.379,3.6244,14.2244,06-06-21_22.28_CC_protocol_HPPC_IN21700_30T_cycle_#187.mat
CC,187,0.96734,2.87628,0.0892,12,discharge,3,-24.362,8.121,2.0,1.9,3.3637,2.6789,28.1094,06-06-21_22.28_CC_protocol_HPPC_IN21700_30T_cycle_#187.mat
CC,187,0.96734,2.87628,0.0892,12,discharge,3,-24.362,8.121,10.0,9.9,3.3637,2.5748,32.3824,06-06-21_22.28_CC_protocol_HPPC_IN21700_30T_cycle_#187.mat
CC,187,0.96734,2.87628,0.0897,12,charge,3,28.752,9.584,2.0,1.9,3.3857,3.7007,10.9558,06-06-21_22.28_CC_protocol_HPPC_IN21700_30T_cycle_#187.mat
CC,187,0.96734,2.87628,0.0897,12,charge,3,28.752,9.584,10.0,9.9,3.3857,3.7685,13.3139,06-06-21_22.28_CC_protocol_HPPC_IN21700_30T_cycle_#187.mat
CC,225,0.9588,2.85091,1.0,0,discharge,0,-2.851,0.95,2.0,1.9,4.1705,4.1337,12.9064,06-14-21_18.25_CC_protocol_HPPC_IN21700_30T_cycle_#225.mat
CC,225,0.9588,2.85091,1.0,0,discharge,0,-2.851,0.95,10.0,9.9,4.1705,4.1175,18.588,06-14-21_18.25_CC_protocol_HPPC_IN21700_30T_cycle_#225.mat
CC,225,0.9588,2.85091,1.0,0,charge,0,1.425,0.475,2.0,2.0,4.1734,4.1921,13.1256,06-14-21_18.25_CC_protocol_HPPC_IN21700_30T_cycle_#225.mat
CC,225,0.9588,2.85091,1.0,0,charge,0,1.425,0.475,10.0,9.9,4.1734,4.2001,18.7408,06-14-21_18.25_CC_protocol_HPPC_IN21700_30T_cycle_#225.mat
CC,225,0.9588,2.85091,0.9999,0,discharge,1,-11.396,3.799,2.0,2.0,4.1707,4.0232,12.9431,06-14-21_18.25_CC_protocol_HPPC_IN21700_30T_cycle_#225.mat
CC,225,0.9588,2.85091,0.9999,0,discharge,1,-11.396,3.799,10.0,9.9,4.1707,3.9769,17.006,06-14-21_18.25_CC_protocol_HPPC_IN21700_30T_cycle_#225.mat
CC,225,0.9588,2.85091,1.0,0,charge,1,1.515,0.505,2.0,2.0,4.1764,4.2002,15.7075,06-14-21_18.25_CC_protocol_HPPC_IN21700_30T_cycle_#225.mat
CC,225,0.9588,2.85091,1.0,0,charge,1,1.515,0.505,10.0,9.9,4.1764,4.2001,15.6415,06-14-21_18.25_CC_protocol_HPPC_IN21700_30T_cycle_#225.mat
CC,225,0.9588,2.85091,0.9998,0,discharge,2,-22.789,7.596,2.0,2.0,4.1704,3.885,12.5236,06-14-21_18.25_CC_protocol_HPPC_IN21700_30T_cycle_#225.mat
CC,225,0.9588,2.85091,0.9998,0,discharge,2,-22.789,7.596,10.0,9.9,4.1704,3.8216,15.3056,06-14-21_18.25_CC_protocol_HPPC_IN21700_30T_cycle_#225.mat
CC,225,0.9588,2.85091,1.0,0,charge,2,1.375,0.458,2.0,2.0,4.1788,4.2002,15.5648,06-14-21_18.25_CC_protocol_HPPC_IN21700_30T_cycle_#225.mat
CC,225,0.9588,2.85091,1.0,0,charge,2,1.375,0.458,10.0,9.9,4.1788,4.2001,15.492,06-14-21_18.25_CC_protocol_HPPC_IN21700_30T_cycle_#225.mat
CC,225,0.9588,2.85091,0.9997,0,discharge,3,-32.755,10.918,2.0,1.9,4.1704,3.7728,12.1386,06-14-21_18.25_CC_protocol_HPPC_IN21700_30T_cycle_#225.mat
CC,225,0.9588,2.85091,0.9997,0,discharge,3,-32.755,10.918,10.0,9.9,4.1704,3.6984,14.41,06-14-21_18.25_CC_protocol_HPPC_IN21700_30T_cycle_#225.mat
CC,225,0.9588,2.85091,1.0,0,charge,3,1.293,0.431,2.0,1.9,4.1802,4.2002,15.4679,06-14-21_18.25_CC_protocol_HPPC_IN21700_30T_cycle_#225.mat
CC,225,0.9588,2.85091,1.0,0,charge,3,1.293,0.431,10.0,9.9,4.1802,4.2,15.3132,06-14-21_18.25_CC_protocol_HPPC_IN21700_30T_cycle_#225.mat
CC,225,0.9588,2.85091,0.9525,1,discharge,0,-2.847,0.949,2.0,2.0,4.1021,4.0684,11.8362,06-14-21_18.25_CC_protocol_HPPC_IN21700_30T_cycle_#225.mat
CC,225,0.9588,2.85091,0.9525,1,discharge,0,-2.847,0.949,10.0,9.9,4.1021,4.0592,15.0674,06-14-21_18.25_CC_protocol_HPPC_IN21700_30T_cycle_#225.mat
CC,225,0.9588,2.85091,0.9525,1,charge,0,1.425,0.475,2.0,1.9,4.1034,4.1198,11.512,06-14-21_18.25_CC_protocol_HPPC_IN21700_30T_cycle_#225.mat
CC,225,0.9588,2.85091,0.9525,1,charge,0,1.425,0.475,10.0,9.9,4.1034,4.1246,14.8814,06-14-21_18.25_CC_protocol_HPPC_IN21700_30T_cycle_#225.mat
CC,225,0.9588,2.85091,0.9524,1,discharge,1,-11.396,3.799,2.0,2.0,4.1024,3.9689,11.7146,06-14-21_18.25_CC_protocol_HPPC_IN21700_30T_cycle_#225.mat
CC,225,0.9588,2.85091,0.9524,1,discharge,1,-11.396,3.799,10.0,9.9,4.1024,3.9405,14.2067,06-14-21_18.25_CC_protocol_HPPC_IN21700_30T_cycle_#225.mat
CC,225,0.9588,2.85091,0.9525,1,charge,1,5.697,1.899,2.0,2.0,4.1053,4.1714,11.6028,06-14-21_18.25_CC_protocol_HPPC_IN21700_30T_cycle_#225.mat
CC,225,0.9588,2.85091,0.9525,1,charge,1,5.697,1.899,10.0,9.9,4.1053,4.1909,15.0257,06-14-21_18.25_CC_protocol_HPPC_IN21700_30T_cycle_#225.mat
CC,225,0.9588,2.85091,0.9523,1,discharge,2,-22.788,7.596,2.0,2.0,4.1023,3.8426,11.3963,06-14-21_18.25_CC_protocol_HPPC_IN21700_30T_cycle_#225.mat
CC,225,0.9588,2.85091,0.9523,1,discharge,2,-22.788,7.596,10.0,9.9,4.1023,3.7958,13.4501,06-14-21_18.25_CC_protocol_HPPC_IN21700_30T_cycle_#225.mat
CC,225,0.9588,2.85091,0.9525,1,charge,2,7.208,2.403,2.0,1.9,4.1071,4.2003,12.9301,06-14-21_18.25_CC_protocol_HPPC_IN21700_30T_cycle_#225.mat
CC,225,0.9588,2.85091,0.9525,1,charge,2,7.208,2.403,10.0,9.9,4.1071,4.2003,12.9301,06-14-21_18.25_CC_protocol_HPPC_IN21700_30T_cycle_#225.mat
CC,225,0.9588,2.85091,0.9522,1,discharge,3,-32.757,10.919,2.0,2.0,4.1027,3.7368,11.1701,06-14-21_18.25_CC_protocol_HPPC_IN21700_30T_cycle_#225.mat
CC,225,0.9588,2.85091,0.9522,1,discharge,3,-32.757,10.919,10.0,9.9,4.1027,3.6737,13.0964,06-14-21_18.25_CC_protocol_HPPC_IN21700_30T_cycle_#225.mat
CC,225,0.9588,2.85091,0.9525,1,charge,3,7.16,2.387,2.0,2.0,4.1084,4.2004,12.8497,06-14-21_18.25_CC_protocol_HPPC_IN21700_30T_cycle_#225.mat
CC,225,0.9588,2.85091,0.9525,1,charge,3,7.16,2.387,10.0,9.9,4.1084,4.2003,12.8357,06-14-21_18.25_CC_protocol_HPPC_IN21700_30T_cycle_#225.mat
CC,225,0.9588,2.85091,0.905,2,discharge,0,-2.849,0.95,2.0,2.0,4.083,4.0507,11.3369,06-14-21_18.25_CC_protocol_HPPC_IN21700_30T_cycle_#225.mat
CC,225,0.9588,2.85091,0.905,2,discharge,0,-2.849,0.95,10.0,9.9,4.083,4.0427,14.1448,06-14-21_18.25_CC_protocol_HPPC_IN21700_30T_cycle_#225.mat
CC,225,0.9588,2.85091,0.905,2,charge,0,1.423,0.474,2.0,2.0,4.084,4.1,11.247,06-14-21_18.25_CC_protocol_HPPC_IN21700_30T_cycle_#225.mat
CC,225,0.9588,2.85091,0.905,2,charge,0,1.423,0.474,10.0,9.9,4.084,4.1037,13.8479,06-14-21_18.25_CC_protocol_HPPC_IN21700_30T_cycle_#225.mat
CC,225,0.9588,2.85091,0.9049,2,discharge,1,-11.396,3.799,2.0,2.0,4.0831,3.9545,11.2847,06-14-21_18.25_CC_protocol_HPPC_IN21700_30T_cycle_#225.mat
CC,225,0.9588,2.85091,0.9049,2,discharge,1,-11.396,3.799,10.0,9.9,4.0831,3.9265,13.7417,06-14-21_18.25_CC_protocol_HPPC_IN21700_30T_cycle_#225.mat
CC,225,0.9588,2.85091,0.905,2,charge,1,5.697,1.899,2.0,2.0,4.0854,4.1482,11.0237,06-14-21_18.25_CC_protocol_HPPC_IN21700_30T_cycle_#225.mat
CC,225,0.9588,2.85091,0.905,2,charge,1,5.697,1.899,10.0,9.9,4.0854,4.1617,13.3935,06-14-21_18.25_CC_protocol_HPPC_IN21700_30T_cycle_#225.mat
CC,225,0.9588,2.85091,0.9048,2,discharge,2,-22.788,7.596,2.0,1.9,4.0832,3.8319,11.0277,06-14-21_18.25_CC_protocol_HPPC_IN21700_30T_cycle_#225.mat
CC,225,0.9588,2.85091,0.9048,2,discharge,2,-22.788,7.596,10.0,9.9,4.0832,3.7808,13.2701,06-14-21_18.25_CC_protocol_HPPC_IN21700_30T_cycle_#225.mat
CC,225,0.9588,2.85091,0.9051,2,charge,2,9.6,3.2,2.0,2.0,4.0868,4.2004,11.8335,06-14-21_18.25_CC_protocol_HPPC_IN21700_30T_cycle_#225.mat
CC,225,0.9588,2.85091,0.9051,2,charge,2,9.6,3.2,10.0,9.9,4.0868,4.2002,11.8126,06-14-21_18.25_CC_protocol_HPPC_IN21700_30T_cycle_#225.mat
CC,225,0.9588,2.85091,0.9047,2,discharge,3,-32.755,10.918,2.0,2.0,4.0835,3.727,10.8838,06-14-21_18.25_CC_protocol_HPPC_IN21700_30T_cycle_#225.mat
CC,225,0.9588,2.85091,0.9047,2,discharge,3,-32.755,10.918,10.0,9.9,4.0835,3.6557,13.0606,06-14-21_18.25_CC_protocol_HPPC_IN21700_30T_cycle_#225.mat
CC,225,0.9588,2.85091,0.9051,2,charge,3,9.604,3.201,2.0,1.9,4.088,4.2003,11.6934,06-14-21_18.25_CC_protocol_HPPC_IN21700_30T_cycle_#225.mat
CC,225,0.9588,2.85091,0.9051,2,charge,3,9.604,3.201,10.0,9.9,4.088,4.2003,11.6934,06-14-21_18.25_CC_protocol_HPPC_IN21700_30T_cycle_#225.mat
CC,225,0.9588,2.85091,0.81,3,discharge,0,-2.852,0.951,2.0,1.9,4.0307,3.997,11.8171,06-14-21_18.25_CC_protocol_HPPC_IN21700_30T_cycle_#225.mat
CC,225,0.9588,2.85091,0.81,3,discharge,0,-2.852,0.951,10.0,9.91,4.0307,3.9837,16.4808,06-14-21_18.25_CC_protocol_HPPC_IN21700_30T_cycle_#225.mat
CC,225,0.9588,2.85091,0.81,3,charge,0,1.423,0.474,2.0,2.0,4.0324,4.0487,11.4571,06-14-21_18.25_CC_protocol_HPPC_IN21700_30T_cycle_#225.mat
CC,225,0.9588,2.85091,0.81,3,charge,0,1.423,0.474,10.0,9.9,4.0324,4.0541,15.2527,06-14-21_18.25_CC_protocol_HPPC_IN21700_30T_cycle_#225.mat
CC,225,0.9588,2.85091,0.8099,3,discharge,1,-11.395,3.798,2.0,1.9,4.0309,3.8969,11.7595,06-14-21_18.25_CC_protocol_HPPC_IN21700_30T_cycle_#225.mat
CC,225,0.9588,2.85091,0.8099,3,discharge,1,-11.395,3.798,10.0,9.9,4.0309,3.8507,15.814,06-14-21_18.25_CC_protocol_HPPC_IN21700_30T_cycle_#225.mat
CC,225,0.9588,2.85091,0.8101,3,charge,1,5.695,1.898,2.0,2.0,4.0347,4.0983,11.1671,06-14-21_18.25_CC_protocol_HPPC_IN21700_30T_cycle_#225.mat
CC,225,0.9588,2.85091,0.8101,3,charge,1,5.695,1.898,10.0,9.9,4.0347,4.1157,14.2223,06-14-21_18.25_CC_protocol_HPPC_IN21700_30T_cycle_#225.mat
CC,225,0.9588,2.85091,0.8099,3,discharge,2,-22.787,7.596,2.0,2.0,4.0313,3.7678,11.5636,06-14-21_18.25_CC_protocol_HPPC_IN21700_30T_cycle_#225.mat
CC,225,0.9588,2.85091,0.8099,3,discharge,2,-22.787,7.596,10.0,9.9,4.0313,3.6965,14.6926,06-14-21_18.25_CC_protocol_HPPC_IN21700_30T_cycle_#225.mat
CC,225,0.9588,2.85091,0.8101,3,charge,2,13.849,4.616,2.0,2.0,4.0365,4.2008,11.8637,06-14-21_18.25_CC_protocol_HPPC_IN21700_30T_cycle_#225.mat
CC,225,0.9588,2.85091,0.8101,3,charge,2,13.849,4.616,10.0,9.9,4.0365,4.2003,11.8276,06-14-21_18.25_CC_protocol_HPPC_IN21700_30T_cycle_#225.mat
CC,225,0.9588,2.85091,0.8097,3,discharge,3,-32.756,10.919,2.0,1.9,4.0316,3.6638,11.2285,06-14-21_18.25_CC_protocol_HPPC_IN21700_30T_cycle_#225.mat
CC,225,0.9588,2.85091,0.8097,3,discharge,3,-32.756,10.919,10.0,9.9,4.0316,3.5695,14.1073,06-14-21_18.25_CC_protocol_HPPC_IN21700_30T_cycle_#225.mat
CC,225,0.9588,2.85091,0.8101,3,charge,3,13.893,4.631,2.0,1.9,4.0366,4.2005,11.7973,06-14-21_18.25_CC_protocol_HPPC_IN21700_30T_cycle_#225.mat
CC,225,0.9588,2.85091,0.8101,3,charge,3,13.893,4.631,10.0,9.9,4.0366,4.2003,11.7829,06-14-21_18.25_CC_protocol_HPPC_IN21700_30T_cycle_#225.mat
CC,225,0.9588,2.85091,0.715,4,discharge,0,-2.851,0.95,2.0,2.0,3.9258,3.8922,11.7841,06-14-21_18.25_CC_protocol_HPPC_IN21700_30T_cycle_#225.mat
CC,225,0.9588,2.85091,0.715,4,discharge,0,-2.851,0.95,10.0,9.9,3.9258,3.8785,16.5889,06-14-21_18.25_CC_protocol_HPPC_IN21700_30T_cycle_#225.mat
CC,225,0.9588,2.85091,0.7151,4,charge,0,1.423,0.474,2.0,2.0,3.927,3.9439,11.8788,06-14-21_18.25_CC_protocol_HPPC_IN21700_30T_cycle_#225.mat
CC,225,0.9588,2.85091,0.7151,4,charge,0,1.423,0.474,10.0,9.9,3.927,3.949,15.4636,06-14-21_18.25_CC_protocol_HPPC_IN21700_30T_cycle_#225.mat
CC,225,0.9588,2.85091,0.715,4,discharge,1,-11.396,3.799,2.0,1.9,3.9258,3.7936,11.6006,06-14-21_18.25_CC_protocol_HPPC_IN21700_30T_cycle_#225.mat
CC,225,0.9588,2.85091,0.715,4,discharge,1,-11.396,3.799,10.0,9.9,3.9258,3.7519,15.2597,06-14-21_18.25_CC_protocol_HPPC_IN21700_30T_cycle_#225.mat
CC,225,0.9588,2.85091,0.7151,4,charge,1,5.697,1.899,2.0,2.0,3.9308,3.992,10.7431,06-14-21_18.25_CC_protocol_HPPC_IN21700_30T_cycle_#225.mat
CC,225,0.9588,2.85091,0.7151,4,charge,1,5.697,1.899,10.0,9.9,3.9308,4.0067,13.3235,06-14-21_18.25_CC_protocol_HPPC_IN21700_30T_cycle_#225.mat
CC,225,0.9588,2.85091,0.7149,4,discharge,2,-22.788,7.596,2.0,2.0,3.9261,3.6686,11.2998,06-14-21_18.25_CC_protocol_HPPC_IN21700_30T_cycle_#225.mat
CC,225,0.9588,2.85091,0.7149,4,discharge,2,-22.788,7.596,10.0,9.9,3.9261,3.6107,13.8406,06-14-21_18.25_CC_protocol_HPPC_IN21700_30T_cycle_#225.mat
CC,225,0.9588,2.85091,0.7152,4,charge,2,17.092,5.697,2.0,2.0,3.9323,4.1078,10.268,06-14-21_18.25_CC_protocol_HPPC_IN21700_30T_cycle_#225.mat
CC,225,0.9588,2.85091,0.7152,4,charge,2,17.092,5.697,10.0,9.9,3.9323,4.1517,12.8364,06-14-21_18.25_CC_protocol_HPPC_IN21700_30T_cycle_#225.mat
CC,225,0.9588,2.85091,0.7148,4,discharge,3,-32.757,10.919,2.0,2.0,3.9264,3.5673,10.9625,06-14-21_18.25_CC_protocol_HPPC_IN21700_30T_cycle_#225.mat
CC,225,0.9588,2.85091,0.7148,4,discharge,3,-32.757,10.919,10.0,9.9,3.9264,3.4908,13.2979,06-14-21_18.25_CC_protocol_HPPC_IN21700_30T_cycle_#225.mat
CC,225,0.9588,2.85091,0.7151,4,charge,3,23.878,7.959,2.0,1.9,3.9328,4.2012,11.2405,06-14-21_18.25_CC_protocol_HPPC_IN21700_30T_cycle_#225.mat
CC,225,0.9588,2.85091,0.7151,4,charge,3,23.878,7.959,10.0,9.9,3.9328,4.2002,11.1986,06-14-21_18.25_CC_protocol_HPPC_IN21700_30T_cycle_#225.mat
CC,225,0.9588,2.85091,0.6201,5,discharge,0,-2.853,0.951,2.0,1.9,3.8486,3.815,11.7754,06-14-21_18.25_CC_protocol_HPPC_IN21700_30T_cycle_#225.mat
CC,225,0.9588,2.85091,0.6201,5,discharge,0,-2.853,0.951,10.0,9.91,3.8486,3.8001,16.9973,06-14-21_18.25_CC_protocol_HPPC_IN21700_30T_cycle_#225.mat
CC,225,0.9588,2.85091,0.6201,5,charge,0,1.423,0.474,2.0,2.0,3.8498,3.8662,11.529,06-14-21_18.25_CC_protocol_HPPC_IN21700_30T_cycle_#225.mat
CC,225,0.9588,2.85091,0.6201,5,charge,0,1.423,0.474,10.0,9.9,3.8498,3.8719,15.536,06-14-21_18.25_CC_protocol_HPPC_IN21700_30T_cycle_#225.mat
CC,225,0.9588,2.85091,0.62,5,discharge,1,-11.394,3.798,2.0,2.0,3.848,3.7167,11.5236,06-14-21_18.25_CC_protocol_HPPC_IN21700_30T_cycle_#225.mat
CC,225,0.9588,2.85091,0.62,5,discharge,1,-11.394,3.798,10.0,9.9,3.848,3.6783,14.8938,06-14-21_18.25_CC_protocol_HPPC_IN21700_30T_cycle_#225.mat
CC,225,0.9588,2.85091,0.6202,5,charge,1,5.695,1.898,2.0,1.9,3.8521,3.915,11.0454,06-14-21_18.25_CC_protocol_HPPC_IN21700_30T_cycle_#225.mat
CC,225,0.9588,2.85091,0.6202,5,charge,1,5.695,1.898,10.0,9.9,3.8521,3.9341,14.3994,06-14-21_18.25_CC_protocol_HPPC_IN21700_30T_cycle_#225.mat
CC,225,0.9588,2.85091,0.6199,5,discharge,2,-22.788,7.596,2.0,1.9,3.8471,3.597,10.9751,06-14-21_18.25_CC_protocol_HPPC_IN21700_30T_cycle_#225.mat
CC,225,0.9588,2.85091,0.6199,5,discharge,2,-22.788,7.596,10.0,9.9,3.8471,3.5354,13.6783,06-14-21_18.25_CC_protocol_HPPC_IN21700_30T_cycle_#225.mat
CC,225,0.9588,2.85091,0.6202,5,charge,2,17.09,5.697,2.0,2.0,3.8539,4.0344,10.5617,06-14-21_18.25_CC_protocol_HPPC_IN21700_30T_cycle_#225.mat
CC,225,0.9588,2.85091,0.6202,5,charge,2,17.09,5.697,10.0,9.9,3.8539,4.0774,13.0778,06-14-21_18.25_CC_protocol_HPPC_IN21700_30T_cycle_#225.mat
CC,225,0.9588,2.85091,0.6198,5,discharge,3,-32.757,10.919,2.0,2.0,3.8461,3.4947,10.7275,06-14-21_18.25_CC_protocol_HPPC_IN21700_30T_cycle_#225.mat
CC,225,0.9588,2.85091,0.6198,5,discharge,3,-32.757,10.919,10.0,9.9,3.8461,3.413,13.2216,06-14-21_18.25_CC_protocol_HPPC_IN21700_30T_cycle_#225.mat
CC,225,0.9588,2.85091,0.6202,5,charge,3,28.482,9.494,2.0,2.0,3.855,4.1452,10.1889,06-14-21_18.25_CC_protocol_HPPC_IN21700_30T_cycle_#225.mat
CC,225,0.9588,2.85091,0.6202,5,charge,3,28.482,9.494,10.0,9.9,3.855,4.2003,12.1234,06-14-21_18.25_CC_protocol_HPPC_IN21700_30T_cycle_#225.mat
CC,225,0.9588,2.85091,0.5251,6,discharge,0,-2.852,0.951,2.0,1.9,3.739,3.7088,10.5902,06-14-21_18.25_CC_protocol_HPPC_IN21700_30T_cycle_#225.mat
CC,225,0.9588,2.85091,0.5251,6,discharge,0,-2.852,0.951,10.0,9.9,3.739,3.6985,14.2021,06-14-21_18.25_CC_protocol_HPPC_IN21700_30T_cycle_#225.mat
CC,225,0.9588,2.85091,0.5251,6,charge,0,1.423,0.474,2.0,1.9,3.7401,3.7549,10.4042,06-14-21_18.25_CC_protocol_HPPC_IN21700_30T_cycle_#225.mat
CC,225,0.9588,2.85091,0.5251,6,charge,0,1.423,0.474,10.0,9.9,3.7401,3.7592,13.4271,06-14-21_18.25_CC_protocol_HPPC_IN21700_30T_cycle_#225.mat
CC,225,0.9588,2.85091,0.525,6,discharge,1,-11.395,3.798,2.0,2.0,3.739,3.6183,10.5924,06-14-21_18.25_CC_protocol_HPPC_IN21700_30T_cycle_#225.mat
CC,225,0.9588,2.85091,0.525,6,discharge,1,-11.395,3.798,10.0,9.9,3.739,3.5834,13.6551,06-14-21_18.25_CC_protocol_HPPC_IN21700_30T_cycle_#225.mat
CC,225,0.9588,2.85091,0.5252,6,charge,1,5.697,1.899,2.0,1.9,3.7421,3.8011,10.3572,06-14-21_18.25_CC_protocol_HPPC_IN21700_30T_cycle_#225.mat
CC,225,0.9588,2.85091,0.5252,6,charge,1,5.697,1.899,10.0,9.9,3.7421,3.8182,13.3591,06-14-21_18.25_CC_protocol_HPPC_IN21700_30T_cycle_#225.mat
CC,225,0.9588,2.85091,0.5249,6,discharge,2,-22.789,7.596,2.0,2.0,3.7393,3.5001,10.4963,06-14-21_18.25_CC_protocol_HPPC_IN21700_30T_cycle_#225.mat
CC,225,0.9588,2.85091,0.5249,6,discharge,2,-22.789,7.596,10.0,9.9,3.7393,3.437,13.2652,06-14-21_18.25_CC_protocol_HPPC_IN21700_30T_cycle_#225.mat
CC,225,0.9588,2.85091,0.5253,6,charge,2,17.089,5.696,2.0,2.0,3.7434,3.9195,10.3049,06-14-21_18.25_CC_protocol_HPPC_IN21700_30T_cycle_#225.mat
CC,225,0.9588,2.85091,0.5253,6,charge,2,17.089,5.696,10.0,9.9,3.7434,3.9642,12.9206,06-14-21_18.25_CC_protocol_HPPC_IN21700_30T_cycle_#225.mat
CC,225,0.9588,2.85091,0.5248,6,discharge,3,-32.755,10.918,2.0,2.0,3.7393,3.399,10.3893,06-14-21_18.25_CC_protocol_HPPC_IN21700_30T_cycle_#225.mat
CC,225,0.9588,2.85091,0.5248,6,discharge,3,-32.755,10.918,10.0,9.9,3.7393,3.3115,13.0606,06-14-21_18.25_CC_protocol_HPPC_IN21700_30T_cycle_#225.mat
CC,225,0.9588,2.85091,0.5253,6,charge,3,28.482,9.494,2.0,2.0,3.7456,4.0322,10.0625,06-14-21_18.25_CC_protocol_HPPC_IN21700_30T_cycle_#225.mat
CC,225,0.9588,2.85091,0.5253,6,charge,3,28.482,9.494,10.0,9.9,3.7456,4.1054,12.6325,06-14-21_18.25_CC_protocol_HPPC_IN21700_30T_cycle_#225.mat
CC,225,0.9588,2.85091,0.4302,7,discharge,0,-2.85,0.95,2.0,2.0,3.6569,3.6272,10.42,06-14-21_18.25_CC_protocol_HPPC_IN21700_30T_cycle_#225.mat
CC,225,0.9588,2.85091,0.4302,7,discharge,0,-2.85,0.95,10.0,9.9,3.6569,3.6178,13.7179,06-14-21_18.25_CC_protocol_HPPC_IN21700_30T_cycle_#225.mat
CC,225,0.9588,2.85091,0.4302,7,charge,0,1.423,0.474,2.0,2.0,3.6581,3.6726,10.1862,06-14-21_18.25_CC_protocol_HPPC_IN21700_30T_cycle_#225.mat
CC,225,0.9588,2.85091,0.4302,7,charge,0,1.423,0.474,10.0,9.9,3.6581,3.6768,13.1366,06-14-21_18.25_CC_protocol_HPPC_IN21700_30T_cycle_#225.mat
CC,225,0.9588,2.85091,0.4301,7,discharge,1,-11.394,3.798,2.0,1.9,3.6563,3.5395,10.251,06-14-21_18.25_CC_protocol_HPPC_IN21700_30T_cycle_#225.mat
CC,225,0.9588,2.85091,0.4301,7,discharge,1,-11.394,3.798,10.0,9.9,3.6563,3.5037,13.393,06-14-21_18.25_CC_protocol_HPPC_IN21700_30T_cycle_#225.mat
CC,225,0.9588,2.85091,0.4302,7,charge,1,5.696,1.899,2.0,2.0,3.6606,3.7188,10.2182,06-14-21_18.25_CC_protocol_HPPC_IN21700_30T_cycle_#225.mat
CC,225,0.9588,2.85091,0.4302,7,charge,1,5.696,1.899,10.0,9.9,3.6606,3.7346,12.9923,06-14-21_18.25_CC_protocol_HPPC_IN21700_30T_cycle_#225.mat
CC,225,0.9588,2.85091,0.43,7,discharge,2,-22.789,7.596,2.0,2.0,3.6573,3.4213,10.3559,06-14-21_18.25_CC_protocol_HPPC_IN21700_30T_cycle_#225.mat
CC,225,0.9588,2.85091,0.43,7,discharge,2,-22.789,7.596,10.0,9.9,3.6573,3.3583,13.1204,06-14-21_18.25_CC_protocol_HPPC_IN21700_30T_cycle_#225.mat
CC,225,0.9588,2.85091,0.4303,7,charge,2,17.09,5.697,2.0,1.9,3.6617,3.8338,10.0702,06-14-21_18.25_CC_protocol_HPPC_IN21700_30T_cycle_#225.mat
CC,225,0.9588,2.85091,0.4303,7,charge,2,17.09,5.697,10.0,9.9,3.6617,3.8742,12.4342,06-14-21_18.25_CC_protocol_HPPC_IN21700_30T_cycle_#225.mat
CC,225,0.9588,2.85091,0.4299,7,discharge,3,-32.757,10.919,2.0,2.0,3.6574,3.32,10.3001,06-14-21_18.25_CC_protocol_HPPC_IN21700_30T_cycle_#225.mat
CC,225,0.9588,2.85091,0.4299,7,discharge,3,-32.757,10.919,10.0,9.9,3.6574,3.2333,12.9469,06-14-21_18.25_CC_protocol_HPPC_IN21700_30T_cycle_#225.mat
CC,225,0.9588,2.85091,0.4304,7,charge,3,28.483,9.494,2.0,1.9,3.6639,3.945,9.869,06-14-21_18.25_CC_protocol_HPPC_IN21700_30T_cycle_#225.mat
CC,225,0.9588,2.85091,0.4304,7,charge,3,28.483,9.494,10.0,9.9,3.6639,4.0114,12.2003,06-14-21_18.25_CC_protocol_HPPC_IN21700_30T_cycle_#225.mat
CC,225,0.9588,2.85091,0.3352,8,discharge,0,-2.852,0.951,2.0,2.0,3.5966,3.5668,10.4499,06-14-21_18.25_CC_protocol_HPPC_IN21700_30T_cycle_#225.mat
CC,225,0.9588,2.85091,0.3352,8,discharge,0,-2.852,0.951,10.0,9.9,3.5966,3.5574,13.7462,06-14-21_18.25_CC_protocol_HPPC_IN21700_30T_cycle_#225.mat
CC,225,0.9588,2.85091,0.3352,8,charge,0,1.422,0.474,2.0,2.0,3.5978,3.6123,10.194,06-14-21_18.25_CC_protocol_HPPC_IN21700_30T_cycle_#225.mat
CC,225,0.9588,2.85091,0.3352,8,charge,0,1.422,0.474,10.0,9.9,3.5978,3.6165,13.1468,06-14-21_18.25_CC_protocol_HPPC_IN21700_30T_cycle_#225.mat
CC,225,0.9588,2.85091,0.3351,8,discharge,1,-11.394,3.798,2.0,2.0,3.5967,3.4777,10.4441,06-14-21_18.25_CC_protocol_HPPC_IN21700_30T_cycle_#225.mat
CC,225,0.9588,2.85091,0.3351,8,discharge,1,-11.394,3.798,10.0,9.9,3.5967,3.4419,13.5861,06-14-21_18.25_CC_protocol_HPPC_IN21700_30T_cycle_#225.mat
CC,225,0.9588,2.85091,0.3353,8,charge,1,5.694,1.898,2.0,2.0,3.6001,3.6584,10.2379,06-14-21_18.25_CC_protocol_HPPC_IN21700_30T_cycle_#225.mat
CC,225,0.9588,2.85091,0.3353,8,charge,1,5.694,1.898,10.0,9.9,3.6001,3.6749,13.1355,06-14-21_18.25_CC_protocol_HPPC_IN21700_30T_cycle_#225.mat
CC,225,0.9588,2.85091,0.335,8,discharge,2,-22.787,7.596,2.0,2.0,3.5966,3.3588,10.4358,06-14-21_18.25_CC_protocol_HPPC_IN21700_30T_cycle_#225.mat
CC,225,0.9588,2.85091,0.335,8,discharge,2,-22.787,7.596,10.0,9.9,3.5966,3.2931,13.319,06-14-21_18.25_CC_protocol_HPPC_IN21700_30T_cycle_#225.mat
CC,225,0.9588,2.85091,0.3354,8,charge,2,17.09,5.697,2.0,2.0,3.6025,3.776,10.1521,06-14-21_18.25_CC_protocol_HPPC_IN21700_30T_cycle_#225.mat
CC,225,0.9588,2.85091,0.3354,8,charge,2,17.09,5.697,10.0,9.9,3.6025,3.8153,12.4517,06-14-21_18.25_CC_protocol_HPPC_IN21700_30T_cycle_#225.mat
CC,225,0.9588,2.85091,0.335,8,discharge,3,-32.754,10.918,2.0,1.9,3.5967,3.258,10.3407,06-14-21_18.25_CC_protocol_HPPC_IN21700_30T_cycle_#225.mat
CC,225,0.9588,2.85091,0.335,8,discharge,3,-32.754,10.918,10.0,9.9,3.5967,3.1644,13.1984,06-14-21_18.25_CC_protocol_HPPC_IN21700_30T_cycle_#225.mat
CC,225,0.9588,2.85091,0.3354,8,charge,3,28.483,9.494,2.0,2.0,3.6048,3.8887,9.9673,06-14-21_18.25_CC_protocol_HPPC_IN21700_30T_cycle_#225.mat
CC,225,0.9588,2.85091,0.3354,8,charge,3,28.483,9.494,10.0,9.9,3.6048,3.9499,12.116,06-14-21_18.25_CC_protocol_HPPC_IN21700_30T_cycle_#225.mat
CC,225,0.9588,2.85091,0.2402,9,discharge,0,-2.852,0.951,2.0,1.9,3.5118,3.4801,11.115,06-14-21_18.25_CC_protocol_HPPC_IN21700_30T_cycle_#225.mat
CC,225,0.9588,2.85091,0.2402,9,discharge,0,-2.852,0.951,10.0,9.9,3.5118,3.4696,14.7966,06-14-21_18.25_CC_protocol_HPPC_IN21700_30T_cycle_#225.mat
CC,225,0.9588,2.85091,0.2403,9,charge,0,1.424,0.475,2.0,2.0,3.5126,3.5291,11.5838,06-14-21_18.25_CC_protocol_HPPC_IN21700_30T_cycle_#225.mat
CC,225,0.9588,2.85091,0.2403,9,charge,0,1.424,0.475,10.0,9.9,3.5126,3.5339,14.9537,06-14-21_18.25_CC_protocol_HPPC_IN21700_30T_cycle_#225.mat
CC,225,0.9588,2.85091,0.2401,9,discharge,1,-11.395,3.798,2.0,2.0,3.5122,3.3855,11.1189,06-14-21_18.25_CC_protocol_HPPC_IN21700_30T_cycle_#225.mat
CC,225,0.9588,2.85091,0.2401,9,discharge,1,-11.395,3.798,10.0,9.9,3.5122,3.348,14.4098,06-14-21_18.25_CC_protocol_HPPC_IN21700_30T_cycle_#225.mat
CC,225,0.9588,2.85091,0.2403,9,charge,1,5.694,1.898,2.0,2.0,3.5192,3.5812,10.8879,06-14-21_18.25_CC_protocol_HPPC_IN21700_30T_cycle_#225.mat
CC,225,0.9588,2.85091,0.2403,9,charge,1,5.694,1.898,10.0,9.9,3.5192,3.5991,14.0313,06-14-21_18.25_CC_protocol_HPPC_IN21700_30T_cycle_#225.mat
CC,225,0.9588,2.85091,0.2401,9,discharge,2,-22.789,7.596,2.0,2.0,3.5154,3.2613,11.1501,06-14-21_18.25_CC_protocol_HPPC_IN21700_30T_cycle_#225.mat
CC,225,0.9588,2.85091,0.2401,9,discharge,2,-22.789,7.596,10.0,9.9,3.5154,3.1833,14.5728,06-14-21_18.25_CC_protocol_HPPC_IN21700_30T_cycle_#225.mat
CC,225,0.9588,2.85091,0.2404,9,charge,2,17.089,5.696,2.0,2.0,3.524,3.7055,10.6209,06-14-21_18.25_CC_protocol_HPPC_IN21700_30T_cycle_#225.mat
CC,225,0.9588,2.85091,0.2404,9,charge,2,17.089,5.696,10.0,9.9,3.524,3.7566,13.6111,06-14-21_18.25_CC_protocol_HPPC_IN21700_30T_cycle_#225.mat
CC,225,0.9588,2.85091,0.24,9,discharge,3,-32.758,10.919,2.0,1.9,3.5163,3.155,11.0294,06-14-21_18.25_CC_protocol_HPPC_IN21700_30T_cycle_#225.mat
CC,225,0.9588,2.85091,0.24,9,discharge,3,-32.758,10.919,10.0,9.9,3.5163,3.0356,14.6743,06-14-21_18.25_CC_protocol_HPPC_IN21700_30T_cycle_#225.mat
CC,225,0.9588,2.85091,0.2405,9,charge,3,28.482,9.494,2.0,2.0,3.5268,3.825,10.4698,06-14-21_18.25_CC_protocol_HPPC_IN21700_30T_cycle_#225.mat
CC,225,0.9588,2.85091,0.2405,9,charge,3,28.482,9.494,10.0,9.9,3.5268,3.8995,13.0855,06-14-21_18.25_CC_protocol_HPPC_IN21700_30T_cycle_#225.mat
CC,225,0.9588,2.85091,0.1927,10,discharge,0,-2.852,0.951,2.0,2.0,3.4557,3.4225,11.6405,06-14-21_18.25_CC_protocol_HPPC_IN21700_30T_cycle_#225.mat
