Repository: KikETs/ECM_HYBRID_BMS_JOINT

## Results

| Arm | Model | Size | Protocol | Result | Worst cell |
|---|---|---|---|---|---|
| SOP | 2RC table + trim (A8) | 4 effective coefficients, 2 EW states | leave-one-cell-out | usable current 69.6 % discharge, 59.5 % charge (τ = 10 s) | 59.9 % / 53.5 % (BOOST_REST) |
| SOH | dQ/dV ridge | 65 coefficients | leave-one-cell-out | RMSE 0.0094, bias −0.0005 | 0.0130 (BOOST_REST) |
| SOC | 2RC EKF, low-current gate | 3 states | leave-one-cell-out | **2.34 %p** over six sensor disturbances on estimated SOH (2.325 on true SOH), per cell 2.00–2.75 | 4.60 %p (BOOST_NEGPULSE_1S, current offset −0.10 A) |

The SOH arm was a 10,945-parameter CNN until the second audit round. Nested

File: analysis/rpcwby_resistance.csv (part 6 of 21)
cell,cycle,SOC,direction,I_A,tau_s,tau_actual_s,T_C,rest_before_s,V_pre_V,V_tau_V,R_mOhm,CAP_Ah,SOH
RPC_CC,728,0.9973,discharge,-30.001,2.0,2.0,25.56,2175.4,4.1612,3.6084,18.4261,2.6443,0.9086
RPC_CC,728,0.9973,discharge,-30.001,10.0,9.01,25.56,2175.4,4.1612,3.5633,19.9293,2.6443,0.9086
RPC_CC,728,0.9532,discharge,-30.0,2.0,2.0,26.15,300.0,4.0867,3.6056,16.0367,2.6443,0.9086
RPC_CC,728,0.9532,discharge,-30.0,10.0,9.0,26.15,300.0,4.0867,3.5484,17.9433,2.6443,0.9086
RPC_CC,728,0.9091,discharge,-30.0,2.0,2.0,26.25,300.0,4.0708,3.6008,15.6667,2.6443,0.9086
RPC_CC,728,0.9091,discharge,-30.0,10.0,9.0,26.25,300.0,4.0708,3.523,18.26,2.6443,0.9086
RPC_CC,728,0.8209,discharge,-30.0,2.0,2.0,26.24,300.0,3.9852,3.5342,15.0333,2.6443,0.9086
RPC_CC,728,0.8209,discharge,-30.0,10.0,9.01,26.24,300.0,3.9852,3.4601,17.5033,2.6443,0.9086
RPC_CC,728,0.7328,discharge,-30.001,2.0,2.0,26.21,300.0,3.8964,3.4677,14.2895,2.6443,0.9086
RPC_CC,728,0.7328,discharge,-30.001,10.0,9.0,26.21,300.0,3.8964,3.3947,16.7228,2.6443,0.9086
RPC_CC,728,0.6446,discharge,-30.001,2.0,2.0,26.08,300.0,3.8041,3.3836,14.0162,2.6443,0.9086
RPC_CC,728,0.6446,discharge,-30.001,10.0,9.01,26.08,300.0,3.8041,3.3003,16.7928,2.6443,0.9086
RPC_CC,728,0.5564,discharge,-30.0,2.0,1.0,25.98,300.0,3.716,3.3115,13.4833,2.6443,0.9086
RPC_CC,728,0.5564,discharge,-30.0,10.0,9.01,25.98,300.0,3.716,3.1998,17.2067,2.6443,0.9086
RPC_CC,728,0.4682,discharge,-30.001,2.0,1.0,26.0,300.0,3.6405,3.2303,13.6729,2.6443,0.9086
RPC_CC,728,0.4682,discharge,-30.001,10.0,9.01,26.0,300.0,3.6405,3.1139,17.5527,2.6443,0.9086
RPC_CC,728,0.3801,discharge,-30.001,2.0,2.0,26.11,300.0,3.5759,3.1216,15.1428,2.6443,0.9086
RPC_CC,728,0.3801,discharge,-30.001,10.0,9.01,26.11,300.0,3.5759,3.0108,18.836,2.6443,0.9086
RPC_CC,728,0.2919,discharge,-30.001,2.0,2.0,26.31,300.0,3.4842,2.9489,17.8427,2.6443,0.9086
RPC_CC,728,0.2919,discharge,-30.001,10.0,9.01,26.31,300.0,3.4842,2.747,24.5725,2.6443,0.9086
RPC_CC,728,0.2478,discharge,-30.0,2.0,2.0,26.57,300.0,3.4335,2.7702,22.1104,2.6443,0.9086
RPC_CC,728,0.2478,discharge,-30.0,10.0,9.0,26.57,300.0,3.4335,2.5496,29.4638,2.6443,0.9086
RPC_CC,728,0.2037,discharge,-18.452,2.0,2.0,26.78,300.0,3.396,2.5484,45.9366,2.6443,0.9086
RPC_CC,728,0.2037,discharge,-18.452,10.0,9.0,26.78,300.0,3.396,2.5498,45.8608,2.6443,0.9086
RPC_CC,728,0.1596,discharge,-9.995,2.0,2.0,26.78,300.0,3.3164,2.5492,76.7618,2.6443,0.9086
RPC_CC,728,0.1596,discharge,-9.995,10.0,9.01,26.78,300.0,3.3164,2.5499,76.6918,2.6443,0.9086
RPC_CC,728,0.1336,discharge,-5.486,2.0,2.0,26.67,300.0,3.1617,2.5495,111.5952,2.6443,0.9086
RPC_CC,728,0.1336,discharge,-5.486,10.0,9.01,26.67,300.0,3.1617,2.55,111.504,2.6443,0.9086
RPC_CC,728,0.9973,discharge,-29.848,2.0,2.0,25.56,2169.6,4.1612,3.6135,18.3499,2.6443,0.9086
RPC_CC,728,0.9973,discharge,-29.848,10.0,9.0,25.56,2169.6,4.1612,3.5632,20.0352,2.6443,0.9086
RPC_CC,728,0.9532,discharge,-29.773,2.0,2.0,26.12,300.1,4.0866,3.6117,15.9507,2.6443,0.9086
RPC_CC,728,0.9532,discharge,-29.773,10.0,9.0,26.12,300.1,4.0866,3.5488,18.0633,2.6443,0.9086
RPC_CC,728,0.9092,discharge,-29.697,2.0,2.0,26.23,300.1,4.0708,3.6099,15.5198,2.6443,0.9086
RPC_CC,728,0.9092,discharge,-29.697,10.0,9.0,26.23,300.1,4.0708,3.5237,18.4224,2.6443,0.9086
RPC_CC,728,0.821,discharge,-29.711,2.0,2.0,26.19,300.1,3.9851,3.5427,14.8901,2.6443,0.9086
RPC_CC,728,0.821,discharge,-29.711,10.0,9.0,26.19,300.1,3.9851,3.4612,17.6332,2.6443,0.9086
RPC_CC,728,0.7328,discharge,-29.691,2.0,2.0,26.18,300.1,3.8965,3.4761,14.1594,2.6443,0.9086
RPC_CC,728,0.7328,discharge,-29.691,10.0,9.0,26.18,300.1,3.8965,3.3956,16.8707,2.6443,0.9086
RPC_CC,728,0.6447,discharge,-29.631,2.0,2.0,26.09,300.1,3.8041,3.3942,13.8333,2.6443,0.9086
RPC_CC,728,0.6447,discharge,-29.631,10.0,9.0,26.09,300.1,3.8041,3.3021,16.9414,2.6443,0.9086
RPC_CC,728,0.5565,discharge,-29.59,2.0,2.0,25.99,300.1,3.7162,3.3026,13.9777,2.6443,0.9086
RPC_CC,728,0.5565,discharge,-29.59,10.0,9.0,25.99,300.1,3.7162,3.2022,17.3707,2.6443,0.9086
RPC_CC,728,0.4684,discharge,-29.547,2.0,2.0,25.99,300.1,3.6406,3.2229,14.137,2.6443,0.9086
RPC_CC,728,0.4684,discharge,-29.547,10.0,9.0,25.99,300.1,3.6406,3.1168,17.728,2.6443,0.9086
RPC_CC,728,0.3802,discharge,-29.427,2.0,2.0,26.1,300.0,3.576,3.139,14.8503,2.6443,0.9086
RPC_CC,728,0.3802,discharge,-29.427,10.0,9.0,26.1,300.0,3.576,3.0149,19.0675,2.6443,0.9086
RPC_CC,728,0.2922,discharge,-28.61,2.0,2.0,26.28,300.1,3.4841,2.9933,17.1545,2.6443,0.9086
RPC_CC,728,0.2922,discharge,-28.61,10.0,9.0,26.28,300.1,3.4841,2.7673,25.0537,2.6443,0.9086
RPC_CC,728,0.2486,discharge,-23.254,2.0,2.0,26.42,300.1,3.433,2.9579,20.4309,2.6443,0.9086
RPC_CC,728,0.2486,discharge,-23.254,10.0,9.0,26.42,300.1,3.433,2.652,33.5856,2.6443,0.9086
RPC_CC,728,0.2053,discharge,-13.512,2.0,2.0,26.42,300.1,3.3944,3.0168,27.9455,2.6443,0.9086
RPC_CC,728,0.2053,discharge,-13.512,10.0,9.01,26.42,300.1,3.3944,2.7364,48.6975,2.6443,0.9086
RPC_CC,728,0.1618,discharge,-6.988,2.0,1.0,26.38,300.0,3.3108,3.0793,33.1275,2.6443,0.9086
RPC_CC,728,0.1618,discharge,-6.988,10.0,9.01,26.38,300.0,3.3108,2.807,72.0935,2.6443,0.9086
RPC_CC,728,0.1356,discharge,-3.729,2.0,2.0,26.33,300.1,3.1503,2.9757,46.8197,2.6443,0.9086
RPC_CC,728,0.1356,discharge,-3.729,10.0,9.01,26.33,300.1,3.1503,2.8141,90.1534,2.6443,0.9086
RPC_CC,728,0.9973,discharge,-29.861,2.0,2.0,25.53,2173.6,4.1612,3.6118,18.3986,2.6443,0.9086
RPC_CC,728,0.9973,discharge,-29.861,10.0,9.01,25.53,2173.6,4.1612,3.5616,20.0797,2.6443,0.9086
RPC_CC,728,0.9532,discharge,-29.785,2.0,2.0,26.1,300.1,4.0866,3.6104,15.9879,2.6443,0.9086
RPC_CC,728,0.9532,discharge,-29.785,10.0,9.0,26.1,300.1,4.0866,3.5474,18.1031,2.6443,0.9086
RPC_CC,728,0.9092,discharge,-29.707,2.0,2.0,26.24,300.1,4.0707,3.6085,15.5584,2.6443,0.9086
RPC_CC,728,0.9092,discharge,-29.707,10.0,9.0,26.24,300.1,4.0707,3.5223,18.46,2.6443,0.9086
RPC_CC,728,0.821,discharge,-29.72,2.0,2.0,26.22,300.1,3.985,3.5415,14.9226,2.6443,0.9086
RPC_CC,728,0.821,discharge,-29.72,10.0,9.0,26.22,300.1,3.985,3.46,17.6649,2.6443,0.9086
RPC_CC,728,0.7328,discharge,-29.701,2.0,2.0,26.2,300.1,3.8963,3.4751,14.1813,2.6443,0.9086
RPC_CC,728,0.7328,discharge,-29.701,10.0,9.0,26.2,300.1,3.8963,3.3945,16.8951,2.6443,0.9086
RPC_CC,728,0.6447,discharge,-29.644,2.0,2.0,26.05,300.1,3.8039,3.3931,13.858,2.6443,0.9086
RPC_CC,728,0.6447,discharge,-29.644,10.0,9.01,26.05,300.1,3.8039,3.3009,16.9683,2.6443,0.9086
RPC_CC,728,0.5565,discharge,-29.6,2.0,1.0,25.99,300.1,3.716,3.3244,13.2297,2.6443,0.9086
RPC_CC,728,0.5565,discharge,-29.6,10.0,9.0,25.99,300.1,3.716,3.2012,17.3919,2.6443,0.9086
RPC_CC,728,0.4683,discharge,-29.556,2.0,2.0,26.0,300.1,3.6404,3.2219,14.1593,2.6443,0.9086
RPC_CC,728,0.4683,discharge,-29.556,10.0,9.01,26.0,300.1,3.6404,3.1156,17.7558,2.6443,0.9086
RPC_CC,728,0.3802,discharge,-29.44,2.0,2.0,26.09,300.1,3.5759,3.1378,14.8811,2.6443,0.9086
RPC_CC,728,0.3802,discharge,-29.44,10.0,9.01,26.09,300.1,3.5759,3.0134,19.1067,2.6443,0.9086
RPC_CC,728,0.2922,discharge,-28.838,2.0,2.0,26.26,300.1,3.4838,2.9882,17.1854,2.6443,0.9086
RPC_CC,728,0.2922,discharge,-28.838,10.0,9.0,26.26,300.1,3.4838,2.7576,25.1816,2.6443,0.9086
RPC_CC,728,0.2484,discharge,-26.098,2.0,2.0,26.43,300.1,3.4328,2.9015,20.3579,2.6443,0.9086
RPC_CC,728,0.2484,discharge,-26.098,10.0,9.0,26.43,300.1,3.4328,2.5244,34.8073,2.6443,0.9086
RPC_CC,728,0.2051,discharge,-17.039,2.0,2.0,26.54,300.1,3.3947,2.9255,27.536,2.6443,0.9086
RPC_CC,728,0.2051,discharge,-17.039,10.0,9.0,26.54,300.1,3.3947,2.5276,50.8876,2.6443,0.9086
RPC_CC,728,0.1615,discharge,-10.307,2.0,2.0,26.5,300.1,3.3114,2.9152,38.4399,2.6443,0.9086
RPC_CC,728,0.1615,discharge,-10.307,10.0,9.0,26.5,300.1,3.3114,2.5203,76.7537,2.6443,0.9086
RPC_CC,728,0.1354,discharge,-6.561,2.0,2.0,26.47,300.0,3.1502,2.8413,47.0805,2.6443,0.9086
RPC_CC,728,0.1354,discharge,-6.561,10.0,8.53,26.47,300.0,3.1502,2.4994,99.1907,2.6443,0.9086
RPC_CC,728,0.9973,discharge,-29.864,2.0,2.0,25.55,2173.2,4.1611,3.6117,18.397,2.6443,0.9086
RPC_CC,728,0.9973,discharge,-29.864,10.0,9.01,25.55,2173.2,4.1611,3.5613,20.0847,2.6443,0.9086
RPC_CC,728,0.9532,discharge,-29.786,2.0,2.0,26.13,300.1,4.0866,3.6102,15.9941,2.6443,0.9086
RPC_CC,728,0.9532,discharge,-29.786,10.0,9.0,26.13,300.1,4.0866,3.547,18.1159,2.6443,0.9086
RPC_CC,728,0.9092,discharge,-29.711,2.0,2.0,26.26,300.1,4.0706,3.6084,15.5565,2.6443,0.9086
RPC_CC,728,0.9092,discharge,-29.711,10.0,9.01,26.26,300.1,4.0706,3.5221,18.4612,2.6443,0.9086
RPC_CC,728,0.821,discharge,-29.724,2.0,2.0,26.21,300.1,3.9848,3.5412,14.9237,2.6443,0.9086
RPC_CC,728,0.821,discharge,-29.724,10.0,9.0,26.21,300.1,3.9848,3.4595,17.6723,2.6443,0.9086
RPC_CC,728,0.7328,discharge,-29.703,2.0,2.0,26.22,300.1,3.8961,3.4748,14.1838,2.6443,0.9086
RPC_CC,728,0.7328,discharge,-29.703,10.0,9.0,26.22,300.1,3.8961,3.3941,16.9006,2.6443,0.9086
RPC_CC,728,0.6447,discharge,-29.645,2.0,1.0,26.05,300.1,3.8039,3.4137,13.1626,2.6443,0.9086
RPC_CC,728,0.6447,discharge,-29.645,10.0,9.01,26.05,300.1,3.8039,3.3006,16.9779,2.6443,0.9086
RPC_CC,728,0.5565,discharge,-29.602,2.0,1.0,26.01,300.1,3.7159,3.3242,13.2322,2.6443,0.9086
RPC_CC,728,0.5565,discharge,-29.602,10.0,9.0,26.01,300.1,3.7159,3.201,17.3941,2.6443,0.9086
RPC_CC,728,0.4683,discharge,-29.558,2.0,2.0,26.0,300.1,3.6403,3.2216,14.1651,2.6443,0.9086
RPC_CC,728,0.4683,discharge,-29.558,10.0,9.01,26.0,300.1,3.6403,3.1155,17.7546,2.6443,0.9086
RPC_CC,728,0.3802,discharge,-29.442,2.0,2.0,26.11,300.1,3.5756,3.1377,14.8733,2.6443,0.9086
RPC_CC,728,0.3802,discharge,-29.442,10.0,9.0,26.11,300.1,3.5756,3.0133,19.0986,2.6443,0.9086
RPC_CC,728,0.2922,discharge,-28.849,2.0,2.0,26.26,300.1,3.4837,2.9875,17.2002,2.6443,0.9086
RPC_CC,728,0.2922,discharge,-28.849,10.0,9.0,26.26,300.1,3.4837,2.7561,25.2214,2.6443,0.9086
RPC_CC,728,0.2484,discharge,-26.116,2.0,2.0,26.47,300.1,3.4328,2.9006,20.3783,2.6443,0.9086
RPC_CC,728,0.2484,discharge,-26.116,10.0,9.01,26.47,300.1,3.4328,2.5205,34.9326,2.6443,0.9086
RPC_CC,728,0.2051,discharge,-17.053,2.0,2.0,26.53,300.1,3.3946,2.9244,27.5721,2.6443,0.9086
RPC_CC,728,0.2051,discharge,-17.053,10.0,9.01,26.53,300.1,3.3946,2.5234,51.0863,2.6443,0.9086
RPC_CC,728,0.1615,discharge,-10.315,2.0,2.0,26.5,300.1,3.3109,2.9145,38.4295,2.6443,0.9086
RPC_CC,728,0.1615,discharge,-10.315,10.0,9.01,26.5,300.1,3.3109,2.5164,77.0238,2.6443,0.9086
RPC_CC,728,0.1354,discharge,-6.085,2.0,2.0,26.48,300.1,3.1491,2.8621,47.1613,2.6443,0.9086
RPC_CC,728,0.1354,discharge,-6.085,10.0,9.0,26.48,300.1,3.1491,2.5309,101.5857,2.6443,0.9086
RPC_CC,728,0.9563,charge,2.796,2.0,2.0,25.65,300.0,4.0861,4.1501,22.8898,2.6443,0.9086
RPC_CC,728,0.9563,charge,2.796,10.0,9.01,25.65,300.0,4.0861,4.15,22.8541,2.6443,0.9086
RPC_CC,728,0.9124,charge,4.017,2.0,2.0,25.69,300.0,4.0698,4.1501,19.9878,2.6443,0.9086
RPC_CC,728,0.9124,charge,4.017,10.0,9.01,25.69,300.0,4.0698,4.1501,19.9878,2.6443,0.9086
RPC_CC,728,0.8249,charge,9.204,2.0,2.0,25.88,300.0,3.9826,4.1502,18.2094,2.6443,0.9086
RPC_CC,728,0.8249,charge,9.204,10.0,9.0,25.88,300.0,3.9826,4.1501,18.1985,2.6443,0.9086
RPC_CC,728,0.7369,charge,15.0,2.0,2.0,25.89,300.0,3.8964,4.115,14.5728,2.6443,0.9086
RPC_CC,728,0.7369,charge,15.0,10.0,9.01,25.89,300.0,3.8964,4.1501,16.9128,2.6443,0.9086
RPC_CC,728,0.6487,charge,15.0,2.0,2.0,25.83,300.0,3.8038,4.0159,14.14,2.6443,0.9086
RPC_CC,728,0.6487,charge,15.0,10.0,9.0,25.83,300.0,3.8038,4.056,16.8133,2.6443,0.9086
RPC_CC,728,0.5605,charge,15.001,2.0,2.0,25.73,300.0,3.7163,3.9286,14.1524,2.6443,0.9086
RPC_CC,728,0.5605,charge,15.001,10.0,9.0,25.73,300.0,3.7163,3.9687,16.8255,2.6443,0.9086
RPC_CC,728,0.4723,charge,15.0,2.0,2.0,25.74,300.0,3.6408,3.8539,14.2062,2.6443,0.9086
RPC_CC,728,0.4723,charge,15.0,10.0,9.01,25.74,300.0,3.6408,3.8911,16.6861,2.6443,0.9086
RPC_CC,728,0.3842,charge,15.001,2.0,2.0,25.84,300.0,3.5755,3.7955,14.6657,2.6443,0.9086
RPC_CC,728,0.3842,charge,15.001,10.0,9.01,25.84,300.0,3.5755,3.8347,17.2788,2.6443,0.9086
RPC_CC,728,0.296,charge,15.001,2.0,2.0,25.97,300.0,3.4841,3.7193,15.679,2.6443,0.9086
RPC_CC,728,0.296,charge,15.001,10.0,9.01,25.97,300.0,3.4841,3.7622,18.5388,2.6443,0.9086
RPC_CC,728,0.2519,charge,15.001,2.0,2.0,25.95,300.0,3.4317,3.6751,16.2256,2.6443,0.9086
RPC_CC,728,0.2519,charge,15.001,10.0,9.0,25.95,300.0,3.4317,3.7132,18.7654,2.6443,0.9086
RPC_CC,728,0.2078,charge,15.001,2.0,1.0,26.0,300.0,3.3934,3.6465,16.8722,2.6443,0.9086
RPC_CC,728,0.2078,charge,15.001,10.0,9.01,26.0,300.0,3.3934,3.6846,19.412,2.6443,0.9086
RPC_CC,728,0.1637,charge,15.001,2.0,2.0,26.27,300.0,3.3095,3.6113,20.1187,2.6443,0.9086
RPC_CC,728,0.1637,charge,15.001,10.0,9.01,26.27,300.0,3.3095,3.6607,23.4118,2.6443,0.9086
RPC_CC,728,0.1373,charge,15.001,2.0,2.0,26.4,300.0,3.1495,3.4926,22.8718,2.6443,0.9086
RPC_CC,728,0.1373,charge,15.001,10.0,9.01,26.4,300.0,3.1495,3.5932,29.578,2.6443,0.9086
RPC_CC,728,0.9562,charge,2.595,2.0,2.0,25.67,300.1,4.086,4.1394,20.5804,2.6443,0.9086
RPC_CC,728,0.9562,charge,2.595,10.0,9.01,25.67,300.1,4.086,4.1489,24.2417,2.6443,0.9086
RPC_CC,728,0.9122,charge,3.762,2.0,1.0,25.68,300.1,4.0699,4.1355,17.4392,2.6443,0.9086
RPC_CC,728,0.9122,charge,3.762,10.0,9.01,25.68,300.1,4.0699,4.1492,21.0812,2.6443,0.9086
RPC_CC,728,0.8244,charge,8.311,2.0,1.0,25.87,300.1,3.9826,4.1104,15.3774,2.6443,0.9086
RPC_CC,728,0.8244,charge,8.311,10.0,9.01,25.87,300.1,3.9826,4.1456,19.6128,2.6443,0.9086
RPC_CC,728,0.7369,charge,14.888,2.0,2.0,25.89,300.1,3.8964,4.1154,14.7098,2.6443,0.9086
RPC_CC,728,0.7369,charge,14.888,10.0,9.01,25.89,300.1,3.8964,4.1524,17.1951,2.6443,0.9086
RPC_CC,728,0.6487,charge,15.058,2.0,2.0,25.83,300.1,3.8038,4.0186,14.2653,2.6443,0.9086
RPC_CC,728,0.6487,charge,15.058,10.0,9.01,25.83,300.1,3.8038,4.057,16.8155,2.6443,0.9086
RPC_CC,728,0.5605,charge,15.058,2.0,2.0,25.74,300.1,3.7164,3.9313,14.2715,2.6443,0.9086
RPC_CC,728,0.5605,charge,15.058,10.0,9.01,25.74,300.1,3.7164,3.9696,16.815,2.6443,0.9086
RPC_CC,728,0.4724,charge,15.054,2.0,2.0,25.72,300.1,3.6407,3.8566,14.3417,2.6443,0.9086
RPC_CC,728,0.4724,charge,15.054,10.0,9.0,25.72,300.1,3.6407,3.8919,16.6866,2.6443,0.9086
RPC_CC,728,0.3842,charge,15.057,2.0,2.0,25.86,300.1,3.5755,3.7984,14.8037,2.6443,0.9086
RPC_CC,728,0.3842,charge,15.057,10.0,9.01,25.86,300.1,3.5755,3.8354,17.2611,2.6443,0.9086
RPC_CC,728,0.296,charge,15.068,2.0,2.0,26.02,300.1,3.4842,3.7225,15.815,2.6443,0.9086
RPC_CC,728,0.296,charge,15.068,10.0,9.01,26.02,300.1,3.4842,3.7633,18.5227,2.6443,0.9086
RPC_CC,728,0.252,charge,15.063,2.0,2.0,25.95,300.1,3.4317,3.678,16.3513,2.6443,0.9086
RPC_CC,728,0.252,charge,15.063,10.0,9.01,25.95,300.1,3.4317,3.7141,18.7479,2.6443,0.9086
RPC_CC,728,0.2079,charge,15.047,2.0,2.0,25.98,300.1,3.3935,3.6565,17.4786,2.6443,0.9086
RPC_CC,728,0.2079,charge,15.047,10.0,9.01,25.98,300.1,3.3935,3.6854,19.3992,2.6443,0.9086
RPC_CC,728,0.1638,charge,15.061,2.0,2.0,26.26,300.1,3.3103,3.6158,20.2835,2.6443,0.9086
RPC_CC,728,0.1638,charge,15.061,10.0,9.01,26.26,300.1,3.3103,3.6615,23.3177,2.6443,0.9086
RPC_CC,728,0.1374,charge,15.155,2.0,2.0,26.44,300.1,3.1511,3.5025,23.1863,2.6443,0.9086
RPC_CC,728,0.1374,charge,15.155,10.0,9.0,26.44,300.1,3.1511,3.5968,29.4085,2.6443,0.9086
RPC_CC,841,0.9973,discharge,-30.0,2.0,2.0,25.58,4685.5,4.1435,3.5562,19.5767,2.6081,0.89615
RPC_CC,841,0.9973,discharge,-30.0,10.0,9.0,25.58,4685.5,4.1435,3.5149,20.9533,2.6081,0.89615
RPC_CC,841,0.9727,charge,2.806,2.0,2.0,26.86,60.0,4.0835,4.15,23.6992,2.6081,0.89615
RPC_CC,841,0.9727,charge,2.806,10.0,9.0,26.86,60.0,4.0835,4.15,23.6992,2.6081,0.89615
RPC_CC,841,0.9538,discharge,-30.0,2.0,2.0,25.57,3600.0,4.0905,3.5445,18.2,2.6081,0.89615
RPC_CC,841,0.9538,discharge,-30.0,10.0,9.0,25.57,3600.0,4.0905,3.4954,19.8367,2.6081,0.89615
RPC_CC,841,0.9293,charge,3.829,2.0,2.0,26.81,60.0,4.0663,4.1501,21.8868,2.6081,0.89615
RPC_CC,841,0.9293,charge,3.829,10.0,9.0,26.81,60.0,4.0663,4.15,21.8606,2.6081,0.89615
RPC_CC,841,0.9103,discharge,-30.0,2.0,2.0,25.53,3600.0,4.0757,3.5461,17.6533,2.6081,0.89615
RPC_CC,841,0.9103,discharge,-30.0,10.0,9.0,25.53,3600.0,4.0757,3.4798,19.8633,2.6081,0.89615
RPC_CC,841,0.886,charge,5.236,2.0,1.0,26.79,60.0,4.0387,4.1501,21.2762,2.6081,0.89615
RPC_CC,841,0.886,charge,5.236,10.0,9.0,26.79,60.0,4.0387,4.15,21.2571,2.6081,0.89615
RPC_CC,841,0.8233,discharge,-30.0,2.0,1.0,25.57,3600.0,4.0037,3.5166,16.2367,2.6081,0.89615
RPC_CC,841,0.8233,discharge,-30.0,10.0,9.0,25.57,3600.0,4.0037,3.4219,19.3933,2.6081,0.89615
RPC_CC,841,0.7997,charge,11.476,2.0,2.0,26.71,60.0,3.9359,4.1503,18.6825,2.6081,0.89615
RPC_CC,841,0.7997,charge,11.476,10.0,9.0,26.71,60.0,3.9359,4.1501,18.665,2.6081,0.89615
RPC_CC,841,0.7364,discharge,-30.001,2.0,2.0,25.57,3600.0,3.9062,3.4281,15.9361,2.6081,0.89615
RPC_CC,841,0.7364,discharge,-30.001,10.0,9.0,25.57,3600.0,3.9062,3.3567,18.3161,2.6081,0.89615
RPC_CC,841,0.7127,charge,15.001,2.0,2.0,26.6,60.0,3.8512,4.0741,14.859,2.6081,0.89615
RPC_CC,841,0.7127,charge,15.001,10.0,9.0,26.6,60.0,3.8512,4.1215,18.0188,2.6081,0.89615
RPC_CC,841,0.6494,discharge,-30.0,2.0,2.0,25.57,3600.0,3.8183,3.3548,15.45,2.6081,0.89615
RPC_CC,841,0.6494,discharge,-30.0,10.0,9.0,25.57,3600.0,3.8183,3.2724,18.1967,2.6081,0.89615
RPC_CC,841,0.6258,charge,15.001,2.0,2.0,26.57,60.0,3.7728,3.9942,14.759,2.6081,0.89615
RPC_CC,841,0.6258,charge,15.001,10.0,9.0,26.57,60.0,3.7728,4.0361,17.5522,2.6081,0.89615
RPC_CC,841,0.5624,discharge,-30.0,2.0,2.0,25.57,3600.0,3.7327,3.2662,15.55,2.6081,0.89615
RPC_CC,841,0.5624,discharge,-30.0,10.0,9.0,25.57,3600.0,3.7327,3.1758,18.5633,2.6081,0.89615
RPC_CC,841,0.5388,charge,15.001,2.0,2.0,26.66,60.0,3.6823,3.9048,14.8323,2.6081,0.89615
RPC_CC,841,0.5388,charge,15.001,10.0,9.0,26.66,60.0,3.6823,3.9514,17.9388,2.6081,0.89615
RPC_CC,841,0.4755,discharge,-30.001,2.0,2.0,25.59,3600.0,3.6545,3.1835,15.6995,2.6081,0.89615
RPC_CC,841,0.4755,discharge,-30.001,10.0,9.0,25.59,3600.0,3.6545,3.0897,18.826,2.6081,0.89615
RPC_CC,841,0.4518,charge,15.001,2.0,2.0,26.72,60.0,3.6078,3.831,14.879,2.6081,0.89615
RPC_CC,841,0.4518,charge,15.001,10.0,9.0,26.72,60.0,3.6078,3.8771,17.9521,2.6081,0.89615
RPC_CC,841,0.3885,discharge,-30.001,2.0,2.0,25.56,3600.0,3.5923,3.0987,16.4528,2.6081,0.89615
RPC_CC,841,0.3885,discharge,-30.001,10.0,9.0,25.56,3600.0,3.5923,2.989,20.1093,2.6081,0.89615
RPC_CC,841,0.3649,charge,15.001,2.0,2.0,26.8,60.0,3.5391,3.7709,15.4523,2.6081,0.89615
RPC_CC,841,0.3649,charge,15.001,10.0,9.0,26.8,60.0,3.5391,3.8168,18.5121,2.6081,0.89615
RPC_CC,841,0.3015,discharge,-30.001,2.0,2.0,25.56,3600.0,3.5002,2.9355,18.8227,2.6081,0.89615
RPC_CC,841,0.3015,discharge,-30.001,10.0,9.0,25.56,3600.0,3.5002,2.7553,24.8292,2.6081,0.89615
RPC_CC,841,0.2779,charge,15.001,2.0,2.0,27.02,60.0,3.448,3.6885,16.0323,2.6081,0.89615
RPC_CC,841,0.2779,charge,15.001,10.0,9.0,27.02,60.0,3.448,3.7295,18.7654,2.6081,0.89615
RPC_CC,841,0.2581,discharge,-30.001,2.0,2.0,25.58,3600.0,3.4471,2.7888,21.9426,2.6081,0.89615
RPC_CC,841,0.2581,discharge,-30.001,10.0,9.0,25.58,3600.0,3.4471,2.5496,29.9157,2.6081,0.89615
RPC_CC,841,0.2347,charge,15.001,2.0,2.0,27.32,60.0,3.408,3.6561,16.5389,2.6081,0.89615
RPC_CC,841,0.2347,charge,15.001,10.0,9.0,27.32,60.0,3.408,3.6888,18.7188,2.6081,0.89615
RPC_CC,841,0.2146,discharge,-20.97,2.0,2.0,25.59,3600.0,3.4131,2.5477,41.2685,2.6081,0.89615
RPC_CC,841,0.2146,discharge,-20.97,10.0,9.0,25.59,3600.0,3.4131,2.5498,41.1683,2.6081,0.89615
RPC_CC,841,0.1973,charge,15.001,2.0,1.0,27.08,60.0,3.3636,3.6278,17.6122,2.6081,0.89615
RPC_CC,841,0.1973,charge,15.001,10.0,9.0,27.08,60.0,3.3636,3.677,20.8919,2.6081,0.89615
RPC_CC,841,0.1711,discharge,-11.566,2.0,2.0,25.58,3600.0,3.3479,2.549,69.0731,2.6081,0.89615
RPC_CC,841,0.1711,discharge,-11.566,10.0,9.0,25.58,3600.0,3.3479,2.5498,69.004,2.6081,0.89615
RPC_CC,841,0.1613,charge,15.001,2.0,2.0,26.56,60.0,3.2427,3.574,22.0852,2.6081,0.89615
RPC_CC,841,0.1613,charge,15.001,10.0,9.0,26.56,60.0,3.2427,3.6541,27.4248,2.6081,0.89615
RPC_CC,841,0.1452,discharge,-7.046,2.0,2.0,25.58,3600.0,3.2204,2.5494,95.2327,2.6081,0.89615
RPC_CC,841,0.1452,discharge,-7.046,10.0,9.0,25.58,3600.0,3.2204,2.5499,95.1617,2.6081,0.89615
RPC_CC,841,0.1398,charge,15.001,2.0,2.0,26.12,60.0,3.1025,3.4762,24.9117,2.6081,0.89615
RPC_CC,841,0.1398,charge,15.001,10.0,9.0,26.12,60.0,3.1025,3.5878,32.3512,2.6081,0.89615
RPC_CC,841,0.1325,discharge,-4.957,2.0,2.0,25.57,3600.0,3.1212,2.5495,115.3342,2.6081,0.89615
RPC_CC,841,0.1325,discharge,-4.957,10.0,9.0,25.57,3600.0,3.1212,2.5499,115.2535,2.6081,0.89615
RPC_CC,841,0.1291,charge,15.001,2.0,2.0,25.92,60.0,2.9999,3.4037,26.9182,2.6081,0.89615
RPC_CC,841,0.1291,charge,15.001,10.0,9.0,25.92,60.0,2.9999,3.537,35.8043,2.6081,0.89615
RPC_CC,841,0.9973,discharge,-30.0,2.0,2.0,25.56,2282.8,4.1587,3.5694,19.6433,2.6081,0.89615
RPC_CC,841,0.9973,discharge,-30.0,10.0,9.01,25.56,2282.8,4.1587,3.5248,21.13,2.6081,0.89615
RPC_CC,841,0.9538,discharge,-30.0,2.0,2.0,26.18,300.0,4.0851,3.5716,17.1167,2.6081,0.89615
RPC_CC,841,0.9538,discharge,-30.0,10.0,9.0,26.18,300.0,4.0851,3.5109,19.14,2.6081,0.89615
RPC_CC,841,0.9103,discharge,-30.0,2.0,1.0,26.36,300.0,4.0684,3.5863,16.07,2.6081,0.89615
RPC_CC,841,0.9103,discharge,-30.0,10.0,9.0,26.36,300.0,4.0684,3.488,19.3467,2.6081,0.89615
RPC_CC,841,0.8233,discharge,-30.0,2.0,2.0,26.3,300.0,3.9787,3.5021,15.8867,2.6081,0.89615
RPC_CC,841,0.8233,discharge,-30.0,10.0,9.0,26.3,300.0,3.9787,3.4278,18.3633,2.6081,0.89615
RPC_CC,841,0.7364,discharge,-30.0,2.0,2.0,26.26,300.0,3.8894,3.4364,15.1,2.6081,0.89615
RPC_CC,841,0.7364,discharge,-30.0,10.0,9.0,26.26,300.0,3.8894,3.3612,17.6067,2.6081,0.89615
RPC_CC,841,0.6494,discharge,-30.0,2.0,2.0,26.13,300.0,3.7989,3.3517,14.9067,2.6081,0.89615
RPC_CC,841,0.6494,discharge,-30.0,10.0,9.0,26.13,300.0,3.7989,3.2659,17.7667,2.6081,0.89615
RPC_CC,841,0.5624,discharge,-30.0,2.0,2.0,26.05,300.0,3.7112,3.259,15.0733,2.6081,0.89615
RPC_CC,841,0.5624,discharge,-30.0,10.0,9.0,26.05,300.0,3.7112,3.167,18.14,2.6081,0.89615
RPC_CC,841,0.4755,discharge,-30.0,2.0,2.0,26.06,300.0,3.6372,3.1775,15.3233,2.6081,0.89615
RPC_CC,841,0.4755,discharge,-30.0,10.0,9.01,26.06,300.0,3.6372,3.0796,18.5867,2.6081,0.89615
RPC_CC,841,0.3885,discharge,-30.0,2.0,2.0,26.15,300.0,3.5719,3.0844,16.25,2.6081,0.89615
RPC_CC,841,0.3885,discharge,-30.0,10.0,9.01,26.15,300.0,3.5719,2.9673,20.1533,2.6081,0.89615
RPC_CC,841,0.3015,discharge,-30.0,2.0,2.0,26.35,300.0,3.4803,2.8929,19.58,2.6081,0.89615
RPC_CC,841,0.3015,discharge,-30.0,10.0,9.0,26.35,300.0,3.4803,2.6698,27.0167,2.6081,0.89615
RPC_CC,841,0.2581,discharge,-28.47,2.0,2.0,26.66,300.0,3.432,2.7018,25.6481,2.6081,0.89615
RPC_CC,841,0.2581,discharge,-28.47,10.0,9.0,26.66,300.0,3.432,2.5497,30.9905,2.6081,0.89615
RPC_CC,841,0.2146,discharge,-17.114,2.0,2.0,26.82,300.0,3.3938,2.5486,49.3865,2.6081,0.89615
RPC_CC,841,0.2146,discharge,-17.114,10.0,9.01,26.82,300.0,3.3938,2.5498,49.3163,2.6081,0.89615
RPC_CC,841,0.1711,discharge,-9.544,2.0,2.0,26.84,300.0,3.3114,2.5492,79.8638,2.6081,0.89615
RPC_CC,841,0.1711,discharge,-9.544,10.0,9.01,26.84,300.0,3.3114,2.5499,79.7904,2.6081,0.89615
RPC_CC,841,0.1454,discharge,-5.295,2.0,2.0,26.71,300.0,3.1605,2.5495,115.3864,2.6081,0.89615
RPC_CC,841,0.1454,discharge,-5.295,10.0,9.0,26.71,300.0,3.1605,2.5499,115.3109,2.6081,0.89615
RPC_CC,841,0.9973,discharge,-29.84,2.0,2.0,25.58,2275.3,4.1587,3.5755,19.5439,2.6081,0.89615
RPC_CC,841,0.9973,discharge,-29.84,10.0,9.0,25.58,2275.3,4.1587,3.5253,21.2262,2.6081,0.89615
RPC_CC,841,0.9539,discharge,-29.753,2.0,2.0,26.17,300.0,4.085,3.5793,16.9966,2.6081,0.89615
RPC_CC,841,0.9539,discharge,-29.753,10.0,9.01,26.17,300.0,4.085,3.5118,19.2653,2.6081,0.89615
RPC_CC,841,0.9104,discharge,-29.691,2.0,2.0,26.33,300.0,4.0684,3.5767,16.5609,2.6081,0.89615
RPC_CC,841,0.9104,discharge,-29.691,10.0,9.0,26.33,300.0,4.0684,3.4893,19.5046,2.6081,0.89615
RPC_CC,841,0.8234,discharge,-29.703,2.0,2.0,26.31,300.1,3.9786,3.5115,15.7259,2.6081,0.89615
RPC_CC,841,0.8234,discharge,-29.703,10.0,9.0,26.31,300.1,3.9786,3.4289,18.5069,2.6081,0.89615
RPC_CC,841,0.7365,discharge,-29.675,2.0,2.0,26.27,300.0,3.8894,3.446,14.9416,2.6081,0.89615
RPC_CC,841,0.7365,discharge,-29.675,10.0,9.01,26.27,300.0,3.8894,3.3625,17.7554,2.6081,0.89615
RPC_CC,841,0.6495,discharge,-29.614,2.0,2.0,26.1,300.0,3.7988,3.3635,14.6994,2.6081,0.89615
RPC_CC,841,0.6495,discharge,-29.614,10.0,9.0,26.1,300.0,3.7988,3.268,17.9243,2.6081,0.89615
RPC_CC,841,0.5626,discharge,-29.575,2.0,2.0,26.05,300.1,3.7112,3.2727,14.8265,2.6081,0.89615
RPC_CC,841,0.5626,discharge,-29.575,10.0,9.0,26.05,300.1,3.7112,3.1697,18.3091,2.6081,0.89615
RPC_CC,841,0.4756,discharge,-29.52,2.0,2.0,26.08,300.0,3.6372,3.1929,15.0508,2.6081,0.89615
RPC_CC,841,0.4756,discharge,-29.52,10.0,9.0,26.08,300.0,3.6372,3.083,18.7737,2.6081,0.89615
RPC_CC,841,0.3887,discharge,-29.366,2.0,2.0,26.16,300.1,3.5721,3.1048,15.9132,2.6081,0.89615
RPC_CC,841,0.3887,discharge,-29.366,10.0,9.01,26.16,300.1,3.5721,2.9727,20.4117,2.6081,0.89615
RPC_CC,841,0.3019,discharge,-28.38,2.0,2.0,26.33,300.0,3.4801,2.9494,18.6995,2.6081,0.89615
RPC_CC,841,0.3019,discharge,-28.38,10.0,9.0,26.33,300.0,3.4801,2.6976,27.5717,2.6081,0.89615
RPC_CC,841,0.259,discharge,-21.144,2.0,2.0,26.54,300.1,3.4316,2.9525,22.6589,2.6081,0.89615
RPC_CC,841,0.259,discharge,-21.144,10.0,9.0,26.54,300.1,3.4316,2.6646,36.2751,2.6081,0.89615
RPC_CC,841,0.2163,discharge,-12.7,2.0,1.0,26.45,300.0,3.3921,3.0498,26.9538,2.6081,0.89615
RPC_CC,841,0.2163,discharge,-12.7,10.0,9.01,26.45,300.0,3.3921,2.7246,52.5611,2.6081,0.89615
RPC_CC,841,0.1733,discharge,-6.698,2.0,1.0,26.45,300.0,3.3066,3.0685,35.5495,2.6081,0.89615
RPC_CC,841,0.1733,discharge,-6.698,10.0,9.01,26.45,300.0,3.3066,2.7983,75.8917,2.6081,0.89615
RPC_CC,841,0.1474,discharge,-3.593,2.0,2.0,26.41,300.1,3.1512,2.973,49.6033,2.6081,0.89615
RPC_CC,841,0.1474,discharge,-3.593,10.0,9.0,26.41,300.1,3.1512,2.8133,94.0571,2.6081,0.89615
RPC_CC,841,0.9973,discharge,-29.851,2.0,1.0,25.58,2278.1,4.1585,3.5919,18.9813,2.6081,0.89615
RPC_CC,841,0.9973,discharge,-29.851,10.0,9.0,25.58,2278.1,4.1585,3.5242,21.2492,2.6081,0.89615
RPC_CC,841,0.9539,discharge,-29.762,2.0,2.0,26.17,300.0,4.0849,3.5783,17.0217,2.6081,0.89615
RPC_CC,841,0.9539,discharge,-29.762,10.0,9.0,26.17,300.0,4.0849,3.5106,19.2964,2.6081,0.89615
RPC_CC,841,0.9104,discharge,-29.699,2.0,2.0,26.32,300.0,4.0684,3.5759,16.583,2.6081,0.89615
RPC_CC,841,0.9104,discharge,-29.699,10.0,9.0,26.32,300.0,4.0684,3.4881,19.5394,2.6081,0.89615
RPC_CC,841,0.8234,discharge,-29.712,2.0,2.0,26.28,300.1,3.9784,3.5104,15.7515,2.6081,0.89615
RPC_CC,841,0.8234,discharge,-29.712,10.0,9.0,26.28,300.1,3.9784,3.4279,18.5282,2.6081,0.89615
RPC_CC,841,0.7365,discharge,-29.683,2.0,2.0,26.28,300.1,3.8894,3.4451,14.9684,2.6081,0.89615
RPC_CC,841,0.7365,discharge,-29.683,10.0,9.0,26.28,300.1,3.8894,3.3617,17.7782,2.6081,0.89615
RPC_CC,841,0.6495,discharge,-29.623,2.0,2.0,26.11,300.0,3.7987,3.3625,14.7253,2.6081,0.89615
RPC_CC,841,0.6495,discharge,-29.623,10.0,9.0,26.11,300.0,3.7987,3.2672,17.9424,2.6081,0.89615
RPC_CC,841,0.5626,discharge,-29.584,2.0,2.0,26.05,300.0,3.711,3.2717,14.8495,2.6081,0.89615
RPC_CC,841,0.5626,discharge,-29.584,10.0,9.01,26.05,300.0,3.711,3.1689,18.3244,2.6081,0.89615
RPC_CC,841,0.4756,discharge,-29.529,2.0,1.0,26.05,300.0,3.6372,3.2155,14.2806,2.6081,0.89615
RPC_CC,841,0.4756,discharge,-29.529,10.0,9.0,26.05,300.0,3.6372,3.0819,18.8049,2.6081,0.89615
RPC_CC,841,0.3887,discharge,-29.376,2.0,2.0,26.18,300.0,3.5717,3.1037,15.9314,2.6081,0.89615
RPC_CC,841,0.3887,discharge,-29.376,10.0,9.0,26.18,300.0,3.5717,2.9714,20.435,2.6081,0.89615
RPC_CC,841,0.3019,discharge,-28.68,2.0,2.0,26.33,300.1,3.48,2.9431,18.7204,2.6081,0.89615
RPC_CC,841,0.3019,discharge,-28.68,10.0,9.0,26.33,300.1,3.48,2.6856,27.6987,2.6081,0.89615
RPC_CC,841,0.2588,discharge,-24.074,2.0,2.0,26.56,300.0,3.4314,2.8902,22.4812,2.6081,0.89615
RPC_CC,841,0.2588,discharge,-24.074,10.0,9.0,26.56,300.0,3.4314,2.5332,37.3107,2.6081,0.89615
RPC_CC,841,0.2161,discharge,-15.721,2.0,2.0,26.55,300.0,3.3926,2.9141,30.436,2.6081,0.89615
RPC_CC,841,0.2161,discharge,-15.721,10.0,9.0,26.55,300.0,3.3926,2.5447,53.9325,2.6081,0.89615
RPC_CC,841,0.1731,discharge,-9.721,2.0,2.0,26.58,300.0,3.3074,2.9098,40.9007,2.6081,0.89615
RPC_CC,841,0.1731,discharge,-9.721,10.0,9.0,26.58,300.0,3.3074,2.5375,79.1989,2.6081,0.89615
RPC_CC,841,0.1472,discharge,-6.274,2.0,2.0,26.52,300.0,3.1519,2.8424,49.3333,2.6081,0.89615
RPC_CC,841,0.1472,discharge,-6.274,10.0,8.85,26.52,300.0,3.1519,2.4996,103.9746,2.6081,0.89615
RPC_CC,841,0.9973,discharge,-29.856,2.0,2.0,25.57,2279.1,4.1585,3.5738,19.584,2.6081,0.89615
RPC_CC,841,0.9973,discharge,-29.856,10.0,9.0,25.57,2279.1,4.1585,3.5235,21.2688,2.6081,0.89615
RPC_CC,841,0.9539,discharge,-29.768,2.0,2.0,26.21,300.0,4.0849,3.5776,17.0415,2.6081,0.89615
RPC_CC,841,0.9539,discharge,-29.768,10.0,9.0,26.21,300.0,4.0849,3.5098,19.3191,2.6081,0.89615
RPC_CC,841,0.9104,discharge,-29.707,2.0,2.0,26.32,300.0,4.0682,3.5751,16.5988,2.6081,0.89615
RPC_CC,841,0.9104,discharge,-29.707,10.0,9.01,26.32,300.0,4.0682,3.4872,19.5577,2.6081,0.89615
RPC_CC,841,0.8234,discharge,-29.72,2.0,1.0,26.28,300.0,3.9784,3.5305,15.0709,2.6081,0.89615
RPC_CC,841,0.8234,discharge,-29.72,10.0,9.01,26.28,300.0,3.9784,3.427,18.5535,2.6081,0.89615
RPC_CC,841,0.7365,discharge,-29.691,2.0,2.0,26.24,300.0,3.8893,3.4442,14.9911,2.6081,0.89615
RPC_CC,841,0.7365,discharge,-29.691,10.0,9.0,26.24,300.0,3.8893,3.3606,17.8067,2.6081,0.89615
RPC_CC,841,0.6495,discharge,-29.632,2.0,2.0,26.1,300.1,3.7985,3.3616,14.7442,2.6081,0.89615
RPC_CC,841,0.6495,discharge,-29.632,10.0,9.0,26.1,300.1,3.7985,3.266,17.9704,2.6081,0.89615
RPC_CC,841,0.5626,discharge,-29.593,2.0,2.0,26.04,300.0,3.7108,3.2709,14.865,2.6081,0.89615
RPC_CC,841,0.5626,discharge,-29.593,10.0,9.0,26.04,300.0,3.7108,3.1679,18.3456,2.6081,0.89615
RPC_CC,841,0.4756,discharge,-29.538,2.0,2.0,26.05,300.0,3.637,3.191,15.0992,2.6081,0.89615
RPC_CC,841,0.4756,discharge,-29.538,10.0,9.0,26.05,300.0,3.637,3.0809,18.8266,2.6081,0.89615
RPC_CC,841,0.3887,discharge,-29.389,2.0,2.0,26.15,300.0,3.5716,3.1026,15.9586,2.6081,0.89615
RPC_CC,841,0.3887,discharge,-29.389,10.0,9.0,26.15,300.0,3.5716,2.9702,20.4638,2.6081,0.89615
RPC_CC,841,0.3019,discharge,-28.707,2.0,2.0,26.35,300.0,3.4799,2.9413,18.7616,2.6081,0.89615
RPC_CC,841,0.3019,discharge,-28.707,10.0,9.0,26.35,300.0,3.4799,2.6818,27.8011,2.6081,0.89615
RPC_CC,841,0.2588,discharge,-24.108,2.0,2.0,26.55,300.0,3.4312,2.888,22.5324,2.6081,0.89615
RPC_CC,841,0.2588,discharge,-24.108,10.0,9.0,26.55,300.0,3.4312,2.5272,37.4987,2.6081,0.89615
RPC_CC,841,0.2161,discharge,-15.745,2.0,2.0,26.55,300.0,3.3924,2.9123,30.4913,2.6081,0.89615
RPC_CC,841,0.2161,discharge,-15.745,10.0,9.0,26.55,300.0,3.3924,2.5382,54.2504,2.6081,0.89615
RPC_CC,841,0.1731,discharge,-9.733,2.0,2.0,26.53,300.0,3.3073,2.9082,41.0034,2.6081,0.89615
RPC_CC,841,0.1731,discharge,-9.733,10.0,9.0,26.53,300.0,3.3073,2.5318,79.6745,2.6081,0.89615
RPC_CC,841,0.1473,discharge,-5.827,2.0,2.0,26.49,300.0,3.1517,2.8626,49.6117,2.6081,0.89615
RPC_CC,841,0.1473,discharge,-5.827,10.0,9.01,26.49,300.0,3.1517,2.5449,104.1315,2.6081,0.89615
RPC_CC,841,0.9569,charge,2.567,2.0,2.0,25.68,300.0,4.0842,4.15,25.628,2.6081,0.89615
RPC_CC,841,0.9569,charge,2.567,10.0,9.0,25.68,300.0,4.0842,4.15,25.628,2.6081,0.89615
RPC_CC,841,0.9135,charge,3.71,2.0,2.0,25.73,300.0,4.0671,4.1501,22.3732,2.6081,0.89615
RPC_CC,841,0.9135,charge,3.71,10.0,9.01,25.73,300.0,4.0671,4.15,22.3462,2.6081,0.89615
RPC_CC,841,0.8273,charge,8.911,2.0,2.0,25.93,300.0,3.9759,4.1502,19.5603,2.6081,0.89615
RPC_CC,841,0.8273,charge,8.911,10.0,9.01,25.93,300.0,3.9759,4.1498,19.5154,2.6081,0.89615
RPC_CC,841,0.7405,charge,14.999,2.0,2.0,25.94,300.0,3.8894,4.1233,15.5944,2.6081,0.89615
RPC_CC,841,0.7405,charge,14.999,10.0,9.0,25.94,300.0,3.8894,4.1501,17.3812,2.6081,0.89615
RPC_CC,841,0.6535,charge,15.001,2.0,2.0,25.83,300.0,3.7982,4.025,15.119,2.6081,0.89615
RPC_CC,841,0.6535,charge,15.001,10.0,9.0,25.83,300.0,3.7982,4.0656,17.8255,2.6081,0.89615
RPC_CC,841,0.5665,charge,15.001,2.0,2.0,25.81,300.0,3.7107,3.9381,15.159,2.6081,0.89615
RPC_CC,841,0.5665,charge,15.001,10.0,9.0,25.81,300.0,3.7107,3.9789,17.8788,2.6081,0.89615
RPC_CC,841,0.4796,charge,15.0,2.0,2.0,25.8,300.0,3.6371,3.866,15.26,2.6081,0.89615
RPC_CC,841,0.4796,charge,15.0,10.0,9.0,25.8,300.0,3.6371,3.9032,17.74,2.6081,0.89615
RPC_CC,841,0.3926,charge,15.001,2.0,2.0,25.89,300.0,3.5714,3.8084,15.7989,2.6081,0.89615
RPC_CC,841,0.3926,charge,15.001,10.0,9.0,25.89,300.0,3.5714,3.848,18.4388,2.6081,0.89615
RPC_CC,841,0.3056,charge,15.001,2.0,1.0,26.06,300.0,3.4799,3.7245,16.3056,2.6081,0.89615
RPC_CC,841,0.3056,charge,15.001,10.0,9.01,26.06,300.0,3.4799,3.7769,19.7987,2.6081,0.89615
RPC_CC,841,0.2622,charge,15.001,2.0,2.0,26.0,300.0,3.4298,3.6924,17.5055,2.6081,0.89615
RPC_CC,841,0.2622,charge,15.001,10.0,9.0,26.0,300.0,3.4298,3.7299,20.0053,2.6081,0.89615
RPC_CC,841,0.2187,charge,15.001,2.0,1.0,26.09,300.0,3.3911,3.6634,18.1521,2.6081,0.89615
RPC_CC,841,0.2187,charge,15.001,10.0,9.0,26.09,300.0,3.3911,3.7021,20.732,2.6081,0.89615
RPC_CC,841,0.1752,charge,15.001,2.0,2.0,26.35,300.0,3.3062,3.626,21.3186,2.6081,0.89615
RPC_CC,841,0.1752,charge,15.001,10.0,9.0,26.35,300.0,3.3062,3.6769,24.7117,2.6081,0.89615
RPC_CC,841,0.1491,charge,15.001,2.0,2.0,26.5,300.0,3.1528,3.5115,23.9117,2.6081,0.89615
RPC_CC,841,0.1491,charge,15.001,10.0,9.0,26.5,300.0,3.1528,3.6127,30.658,2.6081,0.89615
RPC_CC,841,0.9567,charge,2.394,2.0,2.0,25.66,300.1,4.0843,4.1398,23.1873,2.6081,0.89615
RPC_CC,841,0.9567,charge,2.394,10.0,9.0,25.66,300.1,4.0843,4.149,27.031,2.6081,0.89615
RPC_CC,841,0.9134,charge,3.467,2.0,2.0,25.69,300.1,4.0671,4.1378,20.3949,2.6081,0.89615
RPC_CC,841,0.9134,charge,3.467,10.0,9.0,25.69,300.1,4.0671,4.1492,23.6835,2.6081,0.89615
RPC_CC,841,0.8268,charge,8.059,2.0,2.0,25.88,300.1,3.9759,4.1167,17.4718,2.6081,0.89615
RPC_CC,841,0.8268,charge,8.059,10.0,9.0,25.88,300.1,3.9759,4.1459,21.0952,2.6081,0.89615
RPC_CC,841,0.7404,charge,14.152,2.0,2.0,25.92,300.1,3.8896,4.1136,15.8276,2.6081,0.89615
RPC_CC,841,0.7404,charge,14.152,10.0,9.0,25.92,300.1,3.8896,4.151,18.4702,2.6081,0.89615
RPC_CC,841,0.6535,charge,15.056,2.0,2.0,25.83,300.1,3.7983,4.0282,15.2697,2.6081,0.89615
RPC_CC,841,0.6535,charge,15.056,10.0,9.01,25.83,300.1,3.7983,4.0666,17.8201,2.6081,0.89615
RPC_CC,841,0.5666,charge,15.058,2.0,1.0,25.79,300.1,3.7113,3.9323,14.6771,2.6081,0.89615
RPC_CC,841,0.5666,charge,15.058,10.0,9.0,25.79,300.1,3.7113,3.9802,17.8582,2.6081,0.89615
RPC_CC,841,0.4796,charge,15.052,2.0,1.0,25.79,300.1,3.6373,3.8604,14.822,2.6081,0.89615
RPC_CC,841,0.4796,charge,15.052,10.0,9.0,25.79,300.1,3.6373,3.9041,17.7252,2.6081,0.89615
RPC_CC,841,0.3926,charge,15.066,2.0,2.0,25.9,300.1,3.5717,3.8117,15.9299,2.6081,0.89615
RPC_CC,841,0.3926,charge,15.066,10.0,9.0,25.9,300.1,3.5717,3.849,18.4057,2.6081,0.89615
RPC_CC,841,0.3057,charge,15.066,2.0,2.0,26.02,300.1,3.4805,3.7373,17.045,2.6081,0.89615
RPC_CC,841,0.3057,charge,15.066,10.0,9.0,26.02,300.1,3.4805,3.7781,19.7531,2.6081,0.89615
RPC_CC,841,0.2622,charge,15.061,2.0,2.0,25.98,300.1,3.43,3.6953,17.6156,2.6081,0.89615
RPC_CC,841,0.2622,charge,15.061,10.0,9.0,25.98,300.1,3.43,3.7312,19.9993,2.6081,0.89615
RPC_CC,841,0.2187,charge,15.047,2.0,2.0,26.05,300.1,3.3916,3.6736,18.7413,2.6081,0.89615
RPC_CC,841,0.2187,charge,15.047,10.0,9.0,26.05,300.1,3.3916,3.7029,20.6885,2.6081,0.89615
RPC_CC,841,0.1753,charge,15.062,2.0,2.0,26.36,300.1,3.3082,3.6313,21.4513,2.6081,0.89615
RPC_CC,841,0.1753,charge,15.062,10.0,9.0,26.36,300.1,3.3082,3.678,24.5519,2.6081,0.89615
RPC_CC,841,0.1492,charge,15.149,2.0,1.0,26.49,300.1,3.1568,3.5021,22.7943,2.6081,0.89615
RPC_CC,841,0.1492,charge,15.149,10.0,9.01,26.49,300.1,3.1568,3.6171,30.3858,2.6081,0.89615
RPC_CC,961,0.9973,discharge,-30.0,2.0,1.0,25.55,4821.1,4.1396,3.5307,20.2967,2.5782,0.88587
RPC_CC,961,0.9973,discharge,-30.0,10.0,9.0,25.55,4821.1,4.1396,3.4734,22.2067,2.5782,0.88587
RPC_CC,961,0.9726,charge,2.57,2.0,2.0,26.91,60.0,4.0814,4.1501,26.7315,2.5782,0.88587
RPC_CC,961,0.9726,charge,2.57,10.0,9.0,26.91,60.0,4.0814,4.15,26.6926,2.5782,0.88587
RPC_CC,961,0.9543,discharge,-30.0,2.0,2.0,25.54,3600.0,4.0889,3.5068,19.4033,2.5782,0.88587
RPC_CC,961,0.9543,discharge,-30.0,10.0,9.0,25.54,3600.0,4.0889,3.4545,21.1467,2.5782,0.88587
RPC_CC,961,0.9298,charge,3.529,2.0,2.0,26.88,60.0,4.0626,4.1501,24.7981,2.5782,0.88587
RPC_CC,961,0.9298,charge,3.529,10.0,9.0,26.88,60.0,4.0626,4.15,24.7697,2.5782,0.88587
RPC_CC,961,0.9113,discharge,-30.0,2.0,2.0,25.49,3600.0,4.0747,3.5085,18.8733,2.5782,0.88587
RPC_CC,961,0.9113,discharge,-30.0,10.0,9.0,25.49,3600.0,4.0747,3.4382,21.2167,2.5782,0.88587
RPC_CC,961,0.887,charge,5.122,2.0,2.0,26.86,60.0,4.0292,4.1501,23.6027,2.5782,0.88587
RPC_CC,961,0.887,charge,5.122,10.0,9.0,26.86,60.0,4.0292,4.1501,23.6027,2.5782,0.88587
RPC_CC,961,0.8253,discharge,-30.0,2.0,2.0,25.52,3600.0,3.9959,3.457,17.9633,2.5782,0.88587
RPC_CC,961,0.8253,discharge,-30.0,10.0,9.0,25.52,3600.0,3.9959,3.3813,20.4867,2.5782,0.88587
RPC_CC,961,0.8017,charge,11.206,2.0,2.0,26.74,60.0,3.9258,4.1502,20.025,2.5782,0.88587
RPC_CC,961,0.8017,charge,11.206,10.0,9.0,26.74,60.0,3.9258,4.1501,20.0161,2.5782,0.88587
RPC_CC,961,0.7394,discharge,-30.0,2.0,2.0,25.5,3600.0,3.8994,3.3908,16.9533,2.5782,0.88587
RPC_CC,961,0.7394,discharge,-30.0,10.0,9.0,25.5,3600.0,3.8994,3.3165,19.43,2.5782,0.88587
RPC_CC,961,0.7157,charge,15.001,2.0,2.0,26.66,60.0,3.8436,4.084,16.0256,2.5782,0.88587
RPC_CC,961,0.7157,charge,15.001,10.0,9.0,26.66,60.0,3.8436,4.1315,19.1921,2.5782,0.88587
RPC_CC,961,0.6534,discharge,-30.0,2.0,2.0,25.51,3600.0,3.8122,3.316,16.54,2.5782,0.88587
RPC_CC,961,0.6534,discharge,-30.0,10.0,9.0,25.51,3600.0,3.8122,3.2302,19.4,2.5782,0.88587
RPC_CC,961,0.6298,charge,15.0,2.0,2.0,26.64,60.0,3.7644,4.0038,15.96,2.5782,0.88587
RPC_CC,961,0.6298,charge,15.0,10.0,9.0,26.64,60.0,3.7644,4.0469,18.8333,2.5782,0.88587
RPC_CC,961,0.5674,discharge,-30.0,2.0,2.0,25.52,3600.0,3.7268,3.2271,16.6567,2.5782,0.88587
RPC_CC,961,0.5674,discharge,-30.0,10.0,9.0,25.52,3600.0,3.7268,3.1341,19.7567,2.5782,0.88587
RPC_CC,961,0.5438,charge,15.001,2.0,2.0,26.67,60.0,3.6745,3.9145,15.9989,2.5782,0.88587
RPC_CC,961,0.5438,charge,15.001,10.0,9.0,26.67,60.0,3.6745,3.9619,19.1587,2.5782,0.88587
RPC_CC,961,0.4815,discharge,-30.0,2.0,2.0,25.51,3600.0,3.6509,3.1444,16.8833,2.5782,0.88587
RPC_CC,961,0.4815,discharge,-30.0,10.0,9.0,25.51,3600.0,3.6509,3.0466,20.1433,2.5782,0.88587
RPC_CC,961,0.4578,charge,15.001,2.0,2.0,26.76,60.0,3.6024,3.8443,16.1256,2.5782,0.88587
RPC_CC,961,0.4578,charge,15.001,10.0,9.0,26.76,60.0,3.6024,3.8906,19.2121,2.5782,0.88587
RPC_CC,961,0.3955,discharge,-30.0,2.0,2.0,25.51,3600.0,3.588,3.0539,17.8033,2.5782,0.88587
RPC_CC,961,0.3955,discharge,-30.0,10.0,9.0,25.51,3600.0,3.588,2.9367,21.71,2.5782,0.88587
RPC_CC,961,0.3719,charge,15.001,2.0,2.0,26.88,60.0,3.5329,3.7849,16.7989,2.5782,0.88587
RPC_CC,961,0.3719,charge,15.001,10.0,9.0,26.88,60.0,3.5329,3.8308,19.8587,2.5782,0.88587
RPC_CC,961,0.3095,discharge,-30.0,2.0,2.0,25.54,3600.0,3.4946,2.8739,20.69,2.5782,0.88587
RPC_CC,961,0.3095,discharge,-30.0,10.0,9.0,25.54,3600.0,3.4946,2.6693,27.51,2.5782,0.88587
RPC_CC,961,0.2859,charge,15.001,2.0,2.0,27.12,60.0,3.4431,3.7014,17.2189,2.5782,0.88587
RPC_CC,961,0.2859,charge,15.001,10.0,9.0,27.12,60.0,3.4431,3.7412,19.872,2.5782,0.88587
RPC_CC,961,0.2665,discharge,-29.996,2.0,2.0,25.55,3600.0,3.4438,2.7086,24.5099,2.5782,0.88587
RPC_CC,961,0.2665,discharge,-29.996,10.0,9.0,25.55,3600.0,3.4438,2.5497,29.8073,2.5782,0.88587
RPC_CC,961,0.2444,charge,15.001,2.0,2.0,27.3,60.0,3.4057,3.6735,17.8521,2.5782,0.88587
RPC_CC,961,0.2444,charge,15.001,10.0,9.0,27.3,60.0,3.4057,3.7064,20.0453,2.5782,0.88587
RPC_CC,961,0.2235,discharge,-18.441,2.0,2.0,25.52,3600.0,3.4107,2.5487,46.7437,2.5782,0.88587
RPC_CC,961,0.2235,discharge,-18.441,10.0,9.0,25.52,3600.0,3.4107,2.5498,46.684,2.5782,0.88587
RPC_CC,961,0.2081,charge,15.0,2.0,2.0,26.93,60.0,3.3607,3.6589,19.88,2.5782,0.88587
RPC_CC,961,0.2081,charge,15.0,10.0,9.0,26.93,60.0,3.3607,3.6974,22.4467,2.5782,0.88587
RPC_CC,961,0.1806,discharge,-10.449,2.0,2.0,25.51,3600.0,3.3401,2.5492,75.6915,2.5782,0.88587
RPC_CC,961,0.1806,discharge,-10.449,10.0,9.0,25.51,3600.0,3.3401,2.5498,75.634,2.5782,0.88587
RPC_CC,961,0.172,charge,15.001,2.0,2.0,26.41,60.0,3.2388,3.5914,23.5051,2.5782,0.88587
RPC_CC,961,0.172,charge,15.001,10.0,9.0,26.41,60.0,3.2388,3.6734,28.9714,2.5782,0.88587
