Repository: KikETs/ECM_HYBRID_BMS_JOINT

## Results

| Arm | Model | Size | Protocol | Result | Worst cell |
|---|---|---|---|---|---|
| SOP | 2RC table + trim (A8) | 4 effective coefficients, 2 EW states | leave-one-cell-out | usable current 69.6 % discharge, 59.5 % charge (τ = 10 s) | 59.9 % / 53.5 % (BOOST_REST) |
| SOH | dQ/dV ridge | 65 coefficients | leave-one-cell-out | RMSE 0.0094, bias −0.0005 | 0.0130 (BOOST_REST) |
| SOC | 2RC EKF, low-current gate | 3 states | leave-one-cell-out | **2.34 %p** over six sensor disturbances on estimated SOH (2.325 on true SOH), per cell 2.00–2.75 | 4.60 %p (BOOST_NEGPULSE_1S, current offset −0.10 A) |

The SOH arm was a 10,945-parameter CNN until the second audit round. Nested

File: analysis/uypydj_ecm.csv (part 6 of 80)
cell,cycle,SOH,CAP_Ah,SOC,direction,rate_rank,I_A,V_pre_V,rest_before_s,n_points,R0_mOhm,R1_mOhm,tau1_s,R2_mOhm,tau2_s,fit_rmse_mV
CC,675,0.90869,2.70189,0.1894,discharge,0,-2.7,3.4207,5070.2,101,10.6396,3.3774,0.1617,13.0446,8.684,0.1933
CC,675,0.90869,2.70189,0.1895,charge,0,1.35,3.4235,70.5,101,10.5328,3.0862,0.1511,8.6515,7.1874,0.1085
CC,675,0.90869,2.70189,0.1894,discharge,1,-10.808,3.4206,635.5,101,10.7625,3.664,0.2282,37.8821,24.7888,1.0001
CC,675,0.90869,2.70189,0.1895,charge,1,5.403,3.4297,160.8,101,10.6354,2.7939,0.1428,6.0799,7.1624,0.2948
CC,675,0.90869,2.70189,0.1893,discharge,2,-21.614,3.4235,680.4,101,10.5997,2.9575,0.1315,200.0,89.444,1.1644
CC,675,0.90869,2.70189,0.1896,charge,2,16.21,3.4357,281.2,101,10.1601,1.8466,0.1133,6.5194,10.4002,0.6425
CC,675,0.90869,2.70189,0.1897,charge,3,27.018,3.4385,363.1,101,9.8657,1.2835,0.1038,6.6894,10.7786,0.7078
CC,675,0.90869,2.70189,0.1444,discharge,0,-2.7,3.3719,5070.1,101,11.2378,5.666,0.2573,32.5364,13.3336,0.3172
CC,675,0.90869,2.70189,0.1444,charge,0,1.35,3.3759,70.4,101,11.0123,4.9573,0.1926,15.4055,8.6919,0.1506
CC,675,0.90869,2.70189,0.1443,discharge,1,-10.807,3.3735,635.4,101,11.2715,5.6367,0.2553,200.0,51.0756,1.3969
CC,675,0.90869,2.70189,0.1445,charge,1,5.405,3.3866,160.8,101,10.6614,3.7262,0.1542,8.3205,5.8076,0.3589
CC,675,0.90869,2.70189,0.1445,charge,2,16.211,3.3934,236.0,101,10.3931,2.3296,0.1479,4.9097,6.3644,0.957
CC,675,0.90869,2.70189,0.1446,charge,3,27.017,3.3947,249.6,101,10.1676,1.7501,0.1486,5.5348,9.8471,1.2066
CC,712,0.90374,2.68719,1.0,discharge,0,-2.688,4.1408,99999.0,99,2.4512,9.7935,0.2257,13.1577,6.8745,0.3099
CC,712,0.90374,2.68719,1.0,charge,0,1.343,4.1541,69.5,101,10.7147,5.5138,0.2001,17.9703,9.0787,0.1665
CC,712,0.90374,2.68719,0.9999,discharge,1,-10.749,4.15,635.4,100,10.7632,4.7771,0.1583,6.7669,4.0798,0.8171
CC,712,0.90374,2.68719,1.0,charge,1,1.809,4.1577,160.9,101,23.3927,0.01,0.05,0.01,2999.9998,0.1914
CC,712,0.90374,2.68719,0.9998,discharge,2,-21.495,4.1489,640.6,101,10.6011,4.0595,0.1415,4.3819,3.6067,1.5283
CC,712,0.90374,2.68719,1.0,charge,2,1.696,4.1608,281.2,101,23.1323,0.01,0.05,0.01,2999.9997,0.1908
CC,712,0.90374,2.68719,0.9998,discharge,3,-30.9,4.1484,639.2,101,10.5933,3.489,0.1399,3.6366,3.9366,2.147
CC,712,0.90374,2.68719,1.0,charge,3,1.614,4.163,386.8,101,22.9358,0.01,0.05,0.01,2999.9993,0.2008
CC,712,0.90374,2.68719,0.9552,discharge,0,-2.688,4.095,4788.5,101,10.5555,3.941,0.1611,6.8962,5.6019,0.2175
CC,712,0.90374,2.68719,0.9552,charge,0,1.343,4.0964,70.4,101,10.3312,4.0427,0.1491,7.9865,6.6916,0.1353
CC,712,0.90374,2.68719,0.9551,discharge,1,-10.749,4.0945,635.5,101,10.4801,3.6228,0.1449,4.8762,4.6307,0.6954
CC,712,0.90374,2.68719,0.9553,charge,1,5.374,4.0989,160.8,100,10.3038,2.9336,0.076,5.8221,2.2789,0.7556
CC,712,0.90374,2.68719,0.9551,discharge,2,-21.495,4.0955,678.4,101,10.5145,3.124,0.1424,4.0845,5.3546,1.3409
CC,712,0.90374,2.68719,0.9553,charge,2,5.436,4.1007,281.3,100,18.279,0.01,2999.9987,0.01,2999.9987,0.3542
CC,712,0.90374,2.68719,0.955,discharge,3,-30.902,4.0963,680.4,101,10.3671,2.7675,0.1306,4.0042,6.1843,1.7067
CC,712,0.90374,2.68719,0.9553,charge,3,5.301,4.1037,386.8,101,18.1774,0.01,2999.9991,0.01,2999.9991,0.3747
CC,712,0.90374,2.68719,0.9104,discharge,0,-2.688,4.0789,4829.2,101,9.9155,3.2605,0.1339,6.295,5.6723,0.1985
CC,712,0.90374,2.68719,0.9104,charge,0,1.343,4.0801,70.3,101,11.0315,3.0525,0.1517,6.1713,6.1877,0.122
CC,712,0.90374,2.68719,0.9103,discharge,1,-10.749,4.08,635.5,101,10.4835,3.0708,0.148,5.8988,6.3348,0.6821
CC,712,0.90374,2.68719,0.9105,charge,1,5.373,4.0828,160.9,101,10.5195,2.9728,0.1451,6.0554,6.0962,0.333
CC,712,0.90374,2.68719,0.9103,discharge,2,-21.495,4.0801,680.6,101,10.4381,2.7323,0.1366,5.4381,7.0233,1.2168
CC,712,0.90374,2.68719,0.9105,charge,2,7.059,4.0849,281.9,100,16.3057,0.01,0.05,0.01,2999.9999,0.3636
CC,712,0.90374,2.68719,0.9102,discharge,3,-30.9,4.0807,698.6,101,10.4643,2.3139,0.1307,5.2638,7.4388,1.3887
CC,712,0.90374,2.68719,0.9105,charge,3,6.926,4.0867,386.9,101,16.3599,0.01,0.05,0.01,3000.0,0.4187
CC,712,0.90374,2.68719,0.8209,discharge,0,-2.688,4.018,5387.4,100,10.073,2.236,0.1685,11.6418,8.7691,0.1965
CC,712,0.90374,2.68719,0.8209,charge,0,1.343,4.0202,70.4,101,10.0742,2.1791,0.1589,9.9068,8.4461,0.1131
CC,712,0.90374,2.68719,0.8208,discharge,1,-10.749,4.0189,635.5,101,10.1891,2.0949,0.1711,9.268,6.9367,0.6054
CC,712,0.90374,2.68719,0.8209,charge,1,5.375,4.0241,161.0,101,10.0501,2.0098,0.1751,8.0343,7.4165,0.3053
CC,712,0.90374,2.68719,0.8207,discharge,2,-21.495,4.0197,680.6,101,10.2275,1.9441,0.1857,6.6991,5.7927,1.1833
CC,712,0.90374,2.68719,0.821,charge,2,11.596,4.0271,281.6,101,13.7486,1.17,0.05,0.01,2999.9987,0.3977
CC,712,0.90374,2.68719,0.8206,discharge,3,-30.9,4.0206,748.8,101,10.1532,1.817,0.2025,5.7878,5.7762,1.4553
CC,712,0.90374,2.68719,0.821,charge,3,11.577,4.0294,387.0,101,14.7338,0.01,0.05,0.01,3000.0,0.3942
CC,712,0.90374,2.68719,0.7313,discharge,0,-2.688,3.9213,5438.6,101,9.9496,1.7146,0.2563,11.7522,10.3091,0.1529
CC,712,0.90374,2.68719,0.7313,charge,0,1.343,3.9235,70.5,101,9.6511,1.6547,0.1847,8.2069,7.8749,0.1152
CC,712,0.90374,2.68719,0.7312,discharge,1,-10.749,3.9214,635.5,101,9.8872,1.5947,0.2097,7.8472,6.3078,0.4609
CC,712,0.90374,2.68719,0.7313,charge,1,5.373,3.926,160.9,101,9.9231,1.493,0.2137,6.2095,7.0056,0.245
CC,712,0.90374,2.68719,0.7311,discharge,2,-21.495,3.9218,680.6,101,9.9732,1.6531,0.2497,5.661,5.7386,1.0583
CC,712,0.90374,2.68719,0.7314,charge,2,16.122,3.9293,281.3,101,9.7048,1.2864,0.1966,6.4896,8.8536,0.618
CC,712,0.90374,2.68719,0.731,discharge,3,-30.901,3.9223,800.9,101,9.964,1.615,0.2386,5.3309,6.3271,1.4223
CC,712,0.90374,2.68719,0.7315,charge,3,20.054,3.9307,386.9,101,12.8103,0.6248,0.05,0.01,3000.0,0.4585
CC,712,0.90374,2.68719,0.6417,discharge,0,-2.688,3.8348,5532.1,101,9.6179,1.5455,0.1939,10.4995,9.2147,0.1614
CC,712,0.90374,2.68719,0.6417,charge,0,1.343,3.837,70.5,101,10.0682,1.468,0.2344,8.9068,8.826,0.114
CC,712,0.90374,2.68719,0.6416,discharge,1,-10.749,3.8347,635.5,101,9.9691,1.4432,0.2197,7.2159,7.0133,0.4645
CC,712,0.90374,2.68719,0.6418,charge,1,5.375,3.8403,161.0,101,9.8894,1.4316,0.2102,7.9548,8.472,0.245
CC,712,0.90374,2.68719,0.6416,discharge,2,-21.496,3.835,680.7,101,9.9458,1.367,0.1857,6.1726,6.9435,0.8264
CC,712,0.90374,2.68719,0.6419,charge,2,16.123,3.8425,281.5,101,9.8776,1.2222,0.229,6.4522,7.9096,0.5944
CC,712,0.90374,2.68719,0.6415,discharge,3,-30.899,3.8348,801.1,100,9.9112,1.243,0.1889,6.0396,7.5672,1.0882
CC,712,0.90374,2.68719,0.642,charge,3,26.683,3.8454,387.1,101,10.0582,3.3158,1.7836,0.01,2999.9999,2.6746
CC,712,0.90374,2.68719,0.5521,discharge,0,-2.686,3.7412,5599.5,101,9.4286,1.2274,0.2048,9.3967,9.9002,0.1423
CC,712,0.90374,2.68719,0.5522,charge,0,1.343,3.7433,70.5,101,9.8251,1.044,0.2124,8.1143,8.9659,0.0958
CC,712,0.90374,2.68719,0.5521,discharge,1,-10.749,3.7422,635.5,101,9.7002,1.1367,0.1855,7.7483,7.8662,0.4004
CC,712,0.90374,2.68719,0.5522,charge,1,5.375,3.7464,161.0,101,9.6471,1.0657,0.2015,7.0135,7.5875,0.203
CC,712,0.90374,2.68719,0.552,discharge,2,-21.495,3.7425,680.7,101,9.6675,1.1137,0.2024,6.5719,6.9411,0.8086
CC,712,0.90374,2.68719,0.5523,charge,2,16.122,3.7493,281.6,101,9.5896,1.112,0.3522,6.0183,8.1224,0.6443
CC,712,0.90374,2.68719,0.5519,discharge,3,-30.9,3.7428,800.5,101,9.6687,1.0655,0.2412,6.2834,7.1626,1.137
CC,712,0.90374,2.68719,0.5524,charge,3,26.871,3.7512,386.5,101,9.5079,1.0409,0.341,5.8099,8.7056,0.8735
CC,712,0.90374,2.68719,0.4626,discharge,0,-2.686,3.6605,5610.2,101,9.9422,1.2143,0.1767,8.7413,9.8824,0.1331
CC,712,0.90374,2.68719,0.4626,charge,0,1.343,3.6619,70.5,101,9.6438,1.2827,0.1154,7.6934,9.0855,0.0982
CC,712,0.90374,2.68719,0.4625,discharge,1,-10.747,3.6598,635.4,101,9.769,1.1948,0.1452,7.7385,8.3274,0.3756
CC,712,0.90374,2.68719,0.4626,charge,1,5.375,3.665,161.3,101,9.7382,1.1216,0.1305,6.8315,7.6027,0.1822
CC,712,0.90374,2.68719,0.4624,discharge,2,-21.495,3.6609,680.6,101,9.8545,1.1284,0.1615,6.5567,6.9973,0.7665
CC,712,0.90374,2.68719,0.4627,charge,2,16.122,3.6679,281.6,101,9.7279,1.0488,0.2164,5.4094,6.9398,0.6587
CC,712,0.90374,2.68719,0.4623,discharge,3,-30.9,3.6613,801.2,101,9.8357,1.0936,0.1936,6.2866,7.1024,1.1579
CC,712,0.90374,2.68719,0.4628,charge,3,26.87,3.67,387.3,101,9.651,1.0028,0.2832,5.4343,8.3377,0.9696
CC,712,0.90374,2.68719,0.373,discharge,0,-2.688,3.5988,5610.1,101,9.8228,1.4534,0.1438,8.7838,9.9559,0.1443
CC,712,0.90374,2.68719,0.373,charge,0,1.345,3.6003,70.5,101,9.6908,1.3365,0.1202,7.6986,9.3204,0.0957
CC,712,0.90374,2.68719,0.3729,discharge,1,-10.748,3.599,635.4,101,9.8643,1.3335,0.1436,7.9318,8.6328,0.4074
CC,712,0.90374,2.68719,0.3731,charge,1,5.374,3.6034,160.7,101,9.7769,1.2438,0.1336,7.2038,8.5572,0.1926
CC,712,0.90374,2.68719,0.3728,discharge,2,-21.495,3.5993,680.7,101,9.8384,1.2745,0.1519,7.1886,7.7777,0.7929
CC,712,0.90374,2.68719,0.3732,charge,2,16.124,3.6067,281.8,101,9.7365,1.0641,0.1517,5.1977,6.3834,0.5551
CC,712,0.90374,2.68719,0.3727,discharge,3,-30.9,3.5996,800.9,101,9.8451,1.1798,0.1845,7.1798,8.2197,1.164
CC,712,0.90374,2.68719,0.3732,charge,3,26.871,3.6103,388.4,101,9.5927,1.0162,0.2139,4.7593,7.1103,0.9615
CC,712,0.90374,2.68719,0.2834,discharge,0,-2.688,3.5172,5610.8,101,10.1655,2.1134,0.144,10.1998,9.9103,0.159
CC,712,0.90374,2.68719,0.2835,charge,0,1.343,3.5191,70.5,101,10.1125,2.0223,0.111,8.8371,9.5149,0.0987
CC,712,0.90374,2.68719,0.2834,discharge,1,-10.75,3.5177,635.4,100,10.1996,2.1228,0.14,8.9693,8.3713,0.5631
CC,712,0.90374,2.68719,0.2835,charge,1,5.375,3.5247,160.7,101,10.1439,1.8444,0.1298,8.0256,9.0483,0.246
CC,712,0.90374,2.68719,0.2833,discharge,2,-21.496,3.5203,680.6,101,10.2656,1.9866,0.1558,10.3441,9.7725,1.2177
CC,712,0.90374,2.68719,0.2836,charge,2,16.124,3.5292,282.3,101,10.124,1.4685,0.123,6.992,8.8016,0.5821
CC,712,0.90374,2.68719,0.2832,discharge,3,-30.9,3.5212,800.9,100,10.2887,1.8918,0.1989,16.4011,17.0729,1.9052
CC,712,0.90374,2.68719,0.2836,charge,3,26.87,3.5337,388.4,101,9.8133,1.2698,0.1026,5.515,6.9879,0.7446
CC,712,0.90374,2.68719,0.2386,discharge,0,-2.688,3.4649,5071.3,101,10.3585,2.6491,0.1458,10.3561,8.7711,0.1692
CC,712,0.90374,2.68719,0.2387,charge,0,1.342,3.4662,70.5,100,10.8098,2.5052,0.1538,8.8333,8.9319,0.1159
CC,712,0.90374,2.68719,0.2386,discharge,1,-10.75,3.4652,635.5,101,10.4223,2.68,0.1707,11.0937,9.5463,0.6945
CC,712,0.90374,2.68719,0.2387,charge,1,5.374,3.4712,161.0,101,10.335,2.3185,0.138,8.4152,9.8545,0.2571
CC,712,0.90374,2.68719,0.2385,discharge,2,-21.496,3.467,680.5,101,10.3562,2.6443,0.1867,24.5945,21.5203,1.4515
CC,712,0.90374,2.68719,0.2388,charge,2,16.123,3.4755,281.6,100,10.0776,1.7303,0.1144,7.4272,9.3581,0.5701
CC,712,0.90374,2.68719,0.2384,discharge,3,-30.901,3.467,800.8,101,10.372,2.3496,0.1902,200.0,169.5003,2.2087
CC,712,0.90374,2.68719,0.2388,charge,3,26.868,3.4793,386.8,101,9.8348,1.317,0.112,6.4428,8.5077,0.8439
CC,712,0.90374,2.68719,0.1939,discharge,0,-2.686,3.4223,5071.0,101,10.363,3.656,0.1624,12.8931,8.4061,0.1866
CC,712,0.90374,2.68719,0.1939,charge,0,1.343,3.4249,70.5,101,11.2058,3.3631,0.1553,8.6685,7.0965,0.1207
CC,712,0.90374,2.68719,0.1938,discharge,1,-10.75,3.4236,635.5,100,10.8667,3.869,0.2154,33.8509,21.8092,1.0253
CC,712,0.90374,2.68719,0.1939,charge,1,5.374,3.4328,160.9,101,10.4651,3.0769,0.1418,6.1638,7.1874,0.2966
CC,712,0.90374,2.68719,0.1937,discharge,2,-21.496,3.4259,680.7,101,10.5873,3.3014,0.1391,200.0,91.7001,1.0055
CC,712,0.90374,2.68719,0.194,charge,2,16.124,3.4374,281.6,101,10.3028,2.0116,0.1152,6.6435,10.4608,0.6451
CC,712,0.90374,2.68719,0.1941,charge,3,26.871,3.4409,365.2,101,9.958,1.425,0.0948,6.6791,10.5211,0.7378
CC,712,0.90374,2.68719,0.1491,discharge,0,-2.686,3.3762,5071.3,101,11.0292,5.858,0.2409,30.6868,12.6913,0.323
CC,712,0.90374,2.68719,0.1491,charge,0,1.342,3.3802,70.5,101,10.9854,5.0176,0.1989,14.8757,8.4905,0.1447
CC,712,0.90374,2.68719,0.149,discharge,1,-10.75,3.3778,635.5,100,11.2621,5.823,0.2726,200.0,54.1705,1.2435
CC,712,0.90374,2.68719,0.1491,charge,1,5.374,3.3906,160.9,101,10.5594,3.967,0.1528,8.0295,5.6948,0.3444
CC,712,0.90374,2.68719,0.1492,charge,2,16.123,3.3979,242.5,101,10.3379,2.4545,0.1442,4.9638,6.6634,0.9442
CC,712,0.90374,2.68719,0.1493,charge,3,26.87,3.3986,257.5,101,10.1302,1.8317,0.1308,5.6274,9.9567,1.1904
CC,750,0.90025,2.67681,1.0,discharge,0,-2.678,4.1385,99999.0,98,2.4468,10.0344,0.2409,13.0393,6.9011,0.3156
CC,750,0.90025,2.67681,1.0,charge,0,1.339,4.1519,69.5,101,10.6612,5.8772,0.1994,17.8567,8.9083,0.1781
CC,750,0.90025,2.67681,0.9999,discharge,1,-10.708,4.1476,635.5,101,10.6853,5.1993,0.1613,6.6922,4.0243,0.8281
CC,750,0.90025,2.67681,1.0,charge,1,1.848,4.1555,161.0,101,24.0885,0.01,0.05,0.01,2999.9999,0.2216
CC,750,0.90025,2.67681,0.9998,discharge,2,-21.412,4.1467,641.0,101,10.7257,4.275,0.1427,4.3222,3.6207,1.5335
CC,750,0.90025,2.67681,1.0,charge,2,1.729,4.1587,281.7,101,23.896,0.01,0.05,0.01,2999.9999,0.2217
CC,750,0.90025,2.67681,0.9997,discharge,3,-30.778,4.1463,639.6,101,10.6386,3.7222,0.1383,3.6195,3.9718,2.1675
CC,750,0.90025,2.67681,1.0,charge,3,1.637,4.1613,386.7,101,23.6565,0.01,0.05,0.01,2999.9999,0.2307
CC,750,0.90025,2.67681,0.9554,discharge,0,-2.675,4.0944,4788.1,101,10.6433,4.3871,0.1535,7.0168,5.5463,0.2261
CC,750,0.90025,2.67681,0.9554,charge,0,1.339,4.0958,70.4,101,10.6085,4.3428,0.1562,8.1756,6.7389,0.142
CC,750,0.90025,2.67681,0.9553,discharge,1,-10.708,4.0946,635.5,101,10.6568,4.0038,0.1426,4.9347,4.6077,0.7229
CC,750,0.90025,2.67681,0.9554,charge,1,5.319,4.0982,161.0,101,10.5224,3.1454,0.0756,5.6158,1.8234,0.7178
CC,750,0.90025,2.67681,0.9552,discharge,2,-21.412,4.0948,677.5,101,10.5967,3.4467,0.1375,4.1491,5.377,1.3773
CC,750,0.90025,2.67681,0.9555,charge,2,5.243,4.1011,281.6,101,18.8762,0.01,2999.9999,0.01,2999.9999,0.3387
CC,750,0.90025,2.67681,0.9551,discharge,3,-30.779,4.0949,678.7,100,10.5716,2.8967,0.1289,4.046,6.1361,1.6806
CC,750,0.90025,2.67681,0.9555,charge,3,5.12,4.1033,386.8,101,18.9036,0.01,2999.9168,0.01,2999.9167,0.4542
CC,750,0.90025,2.67681,0.9108,discharge,0,-2.675,4.0796,4828.1,101,10.4681,3.2562,0.143,6.3846,5.7731,0.2083
CC,750,0.90025,2.67681,0.9108,charge,0,1.34,4.0807,70.4,101,10.1729,3.3272,0.1317,6.1547,5.9494,0.1231
CC,750,0.90025,2.67681,0.9107,discharge,1,-10.707,4.0788,635.5,101,10.3326,3.1228,0.1459,5.9713,6.4184,0.6957
CC,750,0.90025,2.67681,0.9108,charge,1,5.352,4.0825,160.9,101,10.3872,3.0954,0.1441,6.0149,6.1075,0.3228
CC,750,0.90025,2.67681,0.9106,discharge,2,-21.412,4.0799,680.5,101,10.4038,2.6986,0.1402,5.5176,7.1149,1.1972
CC,750,0.90025,2.67681,0.9109,charge,2,7.042,4.0847,281.5,101,16.3721,0.01,0.05,0.01,3000.0,0.3368
CC,750,0.90025,2.67681,0.9105,discharge,3,-30.78,4.0803,698.8,101,10.4369,2.5232,0.1244,5.3159,7.29,1.4174
CC,750,0.90025,2.67681,0.9109,charge,3,6.742,4.0866,386.2,101,16.8233,0.01,0.05,0.01,3000.0,0.4211
CC,750,0.90025,2.67681,0.8215,discharge,0,-2.678,4.0161,5387.3,101,10.3211,2.4047,0.1944,12.1252,9.2121,0.1961
CC,750,0.90025,2.67681,0.8216,charge,0,1.339,4.0182,70.4,101,10.4311,2.1892,0.1898,10.1326,8.5231,0.1167
CC,750,0.90025,2.67681,0.8215,discharge,1,-10.708,4.0169,635.5,101,10.4078,2.1944,0.1731,9.3466,6.9023,0.5935
CC,750,0.90025,2.67681,0.8216,charge,1,5.352,4.0222,161.0,101,10.2942,2.0924,0.1716,8.2225,7.4278,0.3116
CC,750,0.90025,2.67681,0.8214,discharge,2,-21.412,4.0178,680.6,101,10.3012,2.1333,0.1693,6.731,5.6872,1.1967
CC,750,0.90025,2.67681,0.8217,charge,2,11.441,4.0247,281.4,100,14.7354,0.594,0.05,0.01,2999.9999,0.3707
CC,750,0.90025,2.67681,0.8213,discharge,3,-30.779,4.0188,747.5,100,10.2535,1.9609,0.1691,5.7967,5.5794,1.5718
CC,750,0.90025,2.67681,0.8217,charge,3,11.358,4.028,387.1,101,15.1415,0.01,0.05,0.01,2999.9999,0.3312
CC,750,0.90025,2.67681,0.7323,discharge,0,-2.676,3.9203,5438.1,101,10.1145,1.8889,0.2198,11.8128,9.992,0.1773
CC,750,0.90025,2.67681,0.7324,charge,0,1.339,3.9224,70.5,101,9.8552,1.8476,0.1455,8.3301,7.5947,0.1125
CC,750,0.90025,2.67681,0.7323,discharge,1,-10.708,3.9205,635.5,101,10.0506,1.7682,0.1822,7.952,6.2329,0.5107
CC,750,0.90025,2.67681,0.7324,charge,1,5.351,3.926,160.8,101,9.9211,1.6444,0.1873,6.2903,6.8457,0.2615
CC,750,0.90025,2.67681,0.7322,discharge,2,-21.411,3.921,680.6,100,10.0661,1.7453,0.2175,5.7213,5.6031,1.1043
CC,750,0.90025,2.67681,0.7325,charge,2,16.059,3.9284,281.0,101,9.7739,1.3775,0.1844,6.4723,8.687,0.6227
CC,750,0.90025,2.67681,0.7321,discharge,3,-30.78,3.9214,800.8,101,9.9431,1.6573,0.2218,5.3547,6.2576,1.462
CC,750,0.90025,2.67681,0.7326,charge,3,20.169,3.9291,386.3,100,13.358,0.0782,0.05,0.01,3000.0,0.1896
CC,750,0.90025,2.67681,0.6431,discharge,0,-2.676,3.8338,5534.1,101,10.0367,1.6159,0.1911,10.4239,9.0931,0.165
CC,750,0.90025,2.67681,0.6431,charge,0,1.339,3.8354,70.4,101,9.9475,1.6716,0.2046,8.688,8.3017,0.1127
CC,750,0.90025,2.67681,0.643,discharge,1,-10.708,3.8331,635.5,101,10.047,1.5712,0.1878,7.2667,6.9262,0.4926
CC,750,0.90025,2.67681,0.6432,charge,1,5.352,3.8387,160.7,101,9.9673,1.5545,0.1827,7.9634,8.3137,0.2511
CC,750,0.90025,2.67681,0.643,discharge,2,-21.413,3.8334,680.6,101,10.0284,1.4894,0.173,6.2613,6.9222,0.864
CC,750,0.90025,2.67681,0.6433,charge,2,16.06,3.8418,281.7,101,9.9091,1.3141,0.1967,6.5109,7.7726,0.6321
CC,750,0.90025,2.67681,0.6429,discharge,3,-30.777,3.8331,800.7,101,9.978,1.3579,0.1661,6.1121,7.4767,1.1381
CC,750,0.90025,2.67681,0.6433,charge,3,26.429,3.8438,386.5,101,10.2726,3.2764,1.645,0.01,3000.0,2.6426
CC,750,0.90025,2.67681,0.5539,discharge,0,-2.676,3.7409,5593.5,101,9.9364,1.2848,0.1974,9.5215,9.726,0.1366
CC,750,0.90025,2.67681,0.5539,charge,0,1.338,3.7424,70.5,101,9.6094,1.4651,0.1175,8.253,8.8197,0.1036
CC,750,0.90025,2.67681,0.5538,discharge,1,-10.706,3.7411,635.5,101,9.8782,1.247,0.169,7.9017,7.8165,0.3996
CC,750,0.90025,2.67681,0.554,charge,1,5.351,3.7456,160.8,101,9.6965,1.2478,0.1365,7.0789,7.292,0.1978
CC,750,0.90025,2.67681,0.5537,discharge,2,-21.412,3.7416,680.6,101,9.834,1.2268,0.1799,6.6645,6.8404,0.8352
CC,750,0.90025,2.67681,0.554,charge,2,16.059,3.7484,281.7,101,9.7614,1.1565,0.2813,5.9784,7.6242,0.6857
CC,750,0.90025,2.67681,0.5537,discharge,3,-30.778,3.7419,800.8,101,9.7174,1.2284,0.1861,6.3306,6.937,1.2423
CC,750,0.90025,2.67681,0.5541,charge,3,26.764,3.7506,387.0,101,9.6259,1.0728,0.2941,5.7235,8.2918,0.9316
CC,750,0.90025,2.67681,0.4647,discharge,0,-2.676,3.6598,5608.8,100,10.0646,1.5276,0.1271,8.8853,9.5647,0.144
CC,750,0.90025,2.67681,0.4647,charge,0,1.339,3.6614,70.5,101,9.7445,1.6273,0.0968,7.9758,9.0946,0.0992
CC,750,0.90025,2.67681,0.4646,discharge,1,-10.706,3.66,635.4,101,10.0429,1.3031,0.1386,7.8406,8.2673,0.4008
CC,750,0.90025,2.67681,0.4647,charge,1,5.353,3.6638,160.8,101,10.0521,1.2456,0.1273,6.967,7.6961,0.1845
CC,750,0.90025,2.67681,0.4645,discharge,2,-21.412,3.6604,680.6,101,9.9167,1.2886,0.1439,6.6375,6.9327,0.7969
CC,750,0.90025,2.67681,0.4648,charge,2,16.059,3.6675,281.8,101,9.8569,1.1247,0.1877,5.4439,6.8214,0.6792
CC,750,0.90025,2.67681,0.4644,discharge,3,-30.779,3.6607,800.6,101,9.8915,1.237,0.1612,6.3562,7.01,1.2015
CC,750,0.90025,2.67681,0.4649,charge,3,26.765,3.6698,386.8,100,9.6971,1.1039,0.2191,5.3582,7.8742,1.0278
CC,750,0.90025,2.67681,0.3754,discharge,0,-2.676,3.5982,5611.6,101,9.9299,1.6945,0.1282,8.965,9.9453,0.1438
CC,750,0.90025,2.67681,0.3755,charge,0,1.339,3.5997,70.4,101,9.8278,1.6594,0.1114,7.7523,9.0163,0.1002
CC,750,0.90025,2.67681,0.3754,discharge,1,-10.708,3.5986,635.5,101,10.0411,1.5358,0.1366,8.0747,8.5483,0.4349
CC,750,0.90025,2.67681,0.3755,charge,1,5.351,3.6031,160.8,101,9.9432,1.4381,0.1235,7.4014,8.6702,0.2013
CC,750,0.90025,2.67681,0.3753,discharge,2,-21.412,3.5988,680.6,101,10.0281,1.4272,0.135,7.3286,7.7049,0.8317
CC,750,0.90025,2.67681,0.3756,charge,2,16.059,3.6071,281.3,101,9.8579,1.2105,0.1335,5.2628,6.3069,0.5596
CC,750,0.90025,2.67681,0.3752,discharge,3,-30.779,3.5992,800.6,101,9.9962,1.3477,0.1619,7.3569,8.2007,1.2267
CC,750,0.90025,2.67681,0.3757,charge,3,26.767,3.6101,387.4,101,9.7606,1.1036,0.1762,4.7668,6.9058,1.0082
CC,750,0.90025,2.67681,0.2862,discharge,0,-2.676,3.5166,5612.4,100,10.2396,2.1427,0.1428,10.1221,9.6301,0.156
CC,750,0.90025,2.67681,0.2863,charge,0,1.341,3.5185,70.5,100,9.8984,2.2505,0.1148,8.6648,9.011,0.1108
CC,750,0.90025,2.67681,0.2862,discharge,1,-10.706,3.5171,635.5,101,10.3568,2.2002,0.1467,9.1771,8.4573,0.5613
CC,750,0.90025,2.67681,0.2863,charge,1,5.352,3.5239,160.7,101,10.2686,1.9841,0.1357,8.1426,9.097,0.2545
CC,750,0.90025,2.67681,0.2861,discharge,2,-21.411,3.5195,680.6,100,10.409,2.1211,0.1611,10.6636,9.8612,1.2483
CC,750,0.90025,2.67681,0.2864,charge,2,16.057,3.5295,281.7,101,10.1375,1.6344,0.1169,7.0161,8.749,0.5964
CC,750,0.90025,2.67681,0.286,discharge,3,-30.78,3.52,800.9,100,10.3479,2.0843,0.1889,17.3736,17.6036,1.9928
CC,750,0.90025,2.67681,0.2864,charge,3,26.766,3.5323,387.5,101,10.0021,1.3181,0.1059,5.5545,7.0331,0.7581
CC,750,0.90025,2.67681,0.2416,discharge,0,-2.676,3.4641,5071.9,101,10.5412,2.949,0.1406,10.551,8.5793,0.1707
CC,750,0.90025,2.67681,0.2416,charge,0,1.339,3.4659,70.4,101,10.5504,2.8488,0.1446,8.875,8.6857,0.1087
CC,750,0.90025,2.67681,0.2415,discharge,1,-10.706,3.4645,635.5,101,10.6479,2.9844,0.1709,11.6875,9.7054,0.7415
CC,750,0.90025,2.67681,0.2417,charge,1,5.353,3.4711,160.7,101,10.4514,2.5238,0.1297,8.3876,9.5814,0.273
CC,750,0.90025,2.67681,0.2414,discharge,2,-21.411,3.4662,680.6,101,10.6486,2.8391,0.1849,27.8092,23.291,1.5399
CC,750,0.90025,2.67681,0.2418,charge,2,16.058,3.4756,281.7,101,10.253,1.8809,0.1098,7.4971,9.4233,0.578
CC,750,0.90025,2.67681,0.2414,discharge,3,-30.778,3.466,800.5,101,10.5071,2.6227,0.1738,200.0,158.0824,2.3517
CC,750,0.90025,2.67681,0.2418,charge,3,26.766,3.4787,387.0,101,10.0385,1.3994,0.107,6.4635,8.4769,0.8638
CC,750,0.90025,2.67681,0.197,discharge,0,-2.676,3.4227,5071.0,101,10.6778,3.6117,0.1662,13.0412,8.469,0.1907
CC,750,0.90025,2.67681,0.197,charge,0,1.34,3.4252,70.5,100,10.4712,3.5215,0.1497,8.5914,6.8328,0.1207
CC,750,0.90025,2.67681,0.1969,discharge,1,-10.708,3.4233,635.5,101,10.7841,3.9033,0.2241,34.0917,21.9358,1.0258
CC,750,0.90025,2.67681,0.1971,charge,1,5.353,3.4324,160.9,101,10.4745,3.0157,0.1457,6.1055,7.1104,0.29
CC,750,0.90025,2.67681,0.1968,discharge,2,-21.411,3.4255,680.6,101,10.5324,3.3425,0.1422,200.0,91.7988,0.9471
CC,750,0.90025,2.67681,0.1971,charge,2,16.06,3.4379,281.3,100,10.2007,2.0637,0.1133,6.56,10.2757,0.6582
CC,750,0.90025,2.67681,0.1972,charge,3,26.767,3.4402,363.1,101,10.0842,1.4575,0.0991,6.7028,10.5966,0.7383
CC,750,0.90025,2.67681,0.1524,discharge,0,-2.676,3.3754,5070.4,101,11.2131,6.3825,0.2537,32.6976,12.9335,0.3318
CC,750,0.90025,2.67681,0.1524,charge,0,1.341,3.3796,70.4,101,10.8873,5.6003,0.2044,15.2502,8.3333,0.1515
CC,750,0.90025,2.67681,0.1523,discharge,1,-10.707,3.3771,635.5,101,11.4238,6.3446,0.2761,200.0,50.9458,1.3174
CC,750,0.90025,2.67681,0.1525,charge,1,5.351,3.3901,160.8,101,10.9135,4.1031,0.1592,8.2026,5.7256,0.3492
CC,750,0.90025,2.67681,0.1526,charge,2,16.06,3.3974,237.4,101,10.3968,2.712,0.1353,4.9617,6.4688,0.9596
CC,750,0.90025,2.67681,0.1527,charge,3,26.766,3.3989,250.6,101,10.2519,1.9739,0.1272,5.5699,9.727,1.2038
CC,787,0.89629,2.66503,1.0,discharge,0,-2.663,4.1374,99999.0,99,2.6172,10.6728,0.2409,13.1764,6.6632,0.3647
CC,787,0.89629,2.66503,1.0,charge,0,1.333,4.1506,69.4,101,10.9992,6.2762,0.2188,18.4371,8.991,0.1747
CC,787,0.89629,2.66503,0.9999,discharge,1,-10.658,4.1462,635.5,101,10.7943,5.5519,0.1683,6.6272,3.9936,0.8025
CC,787,0.89629,2.66503,1.0,charge,1,1.859,4.1534,160.9,101,25.0776,0.01,0.05,0.01,2999.9993,0.2146
CC,787,0.89629,2.66503,0.9998,discharge,2,-21.32,4.1445,641.2,100,10.7022,4.532,0.1398,4.3031,3.567,1.5912
CC,787,0.89629,2.66503,1.0,charge,2,1.753,4.1573,281.5,101,24.367,0.01,0.05,0.01,2999.9997,0.198
CC,787,0.89629,2.66503,0.9998,discharge,3,-30.645,4.1446,640.0,101,10.6514,3.9262,0.1385,3.6277,4.0287,2.1573
CC,787,0.89629,2.66503,1.0,charge,3,1.681,4.1594,387.1,101,24.1773,0.01,0.05,0.01,2999.9998,0.2609
CC,787,0.89629,2.66503,0.9556,discharge,0,-2.663,4.0938,4788.8,101,10.6106,4.5199,0.1565,6.9378,5.4202,0.2141
CC,787,0.89629,2.66503,0.9556,charge,0,1.331,4.0944,70.4,101,11.0937,4.6089,0.1662,8.1077,6.6555,0.1348
CC,787,0.89629,2.66503,0.9555,discharge,1,-10.658,4.0941,635.4,101,10.6074,4.1429,0.1438,4.9316,4.6387,0.7446
CC,787,0.89629,2.66503,0.9556,charge,1,5.31,4.0977,160.8,101,10.4805,3.2452,0.0795,5.7031,1.9022,0.7156
CC,787,0.89629,2.66503,0.9554,discharge,2,-21.32,4.0945,677.8,101,10.5613,3.5229,0.1352,4.1817,5.4341,1.3879
CC,787,0.89629,2.66503,0.9557,charge,2,5.263,4.0996,281.1,101,19.0892,0.01,2999.9998,0.01,2999.9998,0.3763
CC,787,0.89629,2.66503,0.9553,discharge,3,-30.645,4.0951,679.2,101,10.5234,2.9799,0.127,4.1146,6.2599,1.7164
CC,787,0.89629,2.66503,0.9557,charge,3,5.143,4.1028,387.1,100,18.9118,0.01,3000.0,0.01,3000.0,0.4067
CC,787,0.89629,2.66503,0.9111,discharge,0,-2.665,4.079,4827.3,101,10.6646,3.7904,0.1511,6.6687,5.7892,0.2051
CC,787,0.89629,2.66503,0.9112,charge,0,1.331,4.0801,70.4,101,10.5581,3.8364,0.1408,6.4024,5.9192,0.1285
CC,787,0.89629,2.66503,0.9111,discharge,1,-10.66,4.0791,635.4,101,10.6827,3.5727,0.1428,6.2121,6.4237,0.695
CC,787,0.89629,2.66503,0.9112,charge,1,5.328,4.0822,161.0,101,10.6482,3.5748,0.147,6.3169,6.0894,0.3547
CC,787,0.89629,2.66503,0.911,discharge,2,-21.321,4.0794,680.5,101,10.587,3.1087,0.1281,5.6513,6.9425,1.256
CC,787,0.89629,2.66503,0.9113,charge,2,6.732,4.0843,281.5,101,17.1963,0.01,2999.9989,0.01,2999.9989,0.4033
CC,787,0.89629,2.66503,0.9109,discharge,3,-30.646,4.08,695.8,101,10.5169,2.6928,0.1224,5.3908,7.2129,1.3932
CC,787,0.89629,2.66503,0.9113,charge,3,6.624,4.0863,387.1,100,17.1742,0.01,2999.999,0.01,2999.999,0.3894
CC,787,0.89629,2.66503,0.8223,discharge,0,-2.665,4.0146,5383.7,101,10.3191,2.5002,0.1836,12.0742,8.9833,0.2027
CC,787,0.89629,2.66503,0.8223,charge,0,1.333,4.0168,70.3,100,10.081,2.5163,0.1419,9.9913,8.0233,0.1235
CC,787,0.89629,2.66503,0.8223,discharge,1,-10.66,4.0155,635.4,101,10.2106,2.458,0.1543,9.3249,6.7501,0.6315
CC,787,0.89629,2.66503,0.8224,charge,1,5.33,4.0207,161.0,101,10.2017,2.256,0.1558,8.2797,7.329,0.3103
CC,787,0.89629,2.66503,0.8222,discharge,2,-21.32,4.0164,680.5,101,10.2837,2.2007,0.1687,6.7263,5.6276,1.2371
CC,787,0.89629,2.66503,0.8225,charge,2,11.449,4.0242,281.6,101,14.1635,1.2001,0.05,0.01,2999.9989,0.4208
CC,787,0.89629,2.66503,0.8221,discharge,3,-30.646,4.0174,748.4,101,10.2133,2.0213,0.1691,5.8084,5.5874,1.5818
CC,787,0.89629,2.66503,0.8225,charge,3,11.425,4.0265,387.6,101,15.1833,0.01,0.05,0.01,2999.9999,0.3403
CC,787,0.89629,2.66503,0.7335,discharge,0,-2.666,3.9194,5436.2,101,10.2764,2.0667,0.1942,11.765,9.5296,0.1671
CC,787,0.89629,2.66503,0.7335,charge,0,1.333,3.9215,70.5,101,10.0763,2.1206,0.1421,8.4232,7.5254,0.1132
CC,787,0.89629,2.66503,0.7334,discharge,1,-10.658,3.9196,635.5,101,10.2357,1.9951,0.1716,8.0649,6.213,0.5151
CC,787,0.89629,2.66503,0.7336,charge,1,5.33,3.9253,160.9,101,10.1124,1.8346,0.168,6.4789,6.775,0.272
CC,787,0.89629,2.66503,0.7333,discharge,2,-21.32,3.9202,680.6,100,10.3275,1.8742,0.197,5.8364,5.5729,1.1531
CC,787,0.89629,2.66503,0.7337,charge,2,15.988,3.9277,281.6,101,10.008,1.5191,0.1576,6.5689,8.4688,0.6743
CC,787,0.89629,2.66503,0.7333,discharge,3,-30.643,3.9205,800.7,101,10.1685,1.8019,0.1902,5.4604,6.1448,1.543
CC,787,0.89629,2.66503,0.7337,charge,3,19.475,3.9291,387.0,101,13.9059,0.01,0.05,0.01,3000.0,0.2458
CC,787,0.89629,2.66503,0.6446,discharge,0,-2.666,3.8328,5526.4,101,10.1221,1.7364,0.1804,10.3593,9.0593,0.1603
CC,787,0.89629,2.66503,0.6447,charge,0,1.333,3.8343,70.5,100,9.8767,1.7622,0.166,8.5292,7.9705,0.1142
CC,787,0.89629,2.66503,0.6446,discharge,1,-10.66,3.8325,635.4,101,10.064,1.6943,0.1688,7.3026,6.8883,0.4905
CC,787,0.89629,2.66503,0.6447,charge,1,5.33,3.8374,161.1,101,9.994,1.6553,0.1683,7.9122,8.2316,0.2501
CC,787,0.89629,2.66503,0.6445,discharge,2,-21.32,3.8323,680.7,101,10.0374,1.5444,0.1619,6.307,6.8794,0.8885
CC,787,0.89629,2.66503,0.6448,charge,2,15.989,3.8405,281.1,101,9.8699,1.4245,0.1771,6.5208,7.7149,0.6717
CC,787,0.89629,2.66503,0.6444,discharge,3,-30.645,3.832,801.2,101,9.9747,1.3996,0.1589,6.158,7.4451,1.1796
CC,787,0.89629,2.66503,0.6449,charge,3,26.42,3.8428,386.2,100,10.2325,3.3638,1.6914,0.01,3000.0,2.8267
CC,787,0.89629,2.66503,0.5558,discharge,0,-2.666,3.7405,5594.3,101,9.8402,1.551,0.1397,9.5254,9.3355,0.1592
CC,787,0.89629,2.66503,0.5559,charge,0,1.333,3.7422,70.4,101,9.8604,1.421,0.1258,8.2137,8.4761,0.0984
CC,787,0.89629,2.66503,0.5558,discharge,1,-10.66,3.7408,635.4,101,9.9791,1.468,0.1426,8.0605,7.7327,0.4351
CC,787,0.89629,2.66503,0.5559,charge,1,5.329,3.7453,160.9,101,9.9015,1.3829,0.1374,7.2236,7.2678,0.2141
CC,787,0.89629,2.66503,0.5557,discharge,2,-21.32,3.7412,680.7,101,9.9919,1.3931,0.1488,6.7687,6.6941,0.8995
CC,787,0.89629,2.66503,0.556,charge,2,15.989,3.7482,281.6,101,9.8482,1.3303,0.1947,5.9741,7.142,0.7504
CC,787,0.89629,2.66503,0.5556,discharge,3,-30.644,3.7405,801.0,101,9.9228,1.3396,0.1693,6.4368,6.8531,1.2723
CC,787,0.89629,2.66503,0.5561,charge,3,26.649,3.7504,386.7,100,9.83,1.1611,0.2464,5.6858,7.889,1.0348
CC,787,0.89629,2.66503,0.467,discharge,0,-2.664,3.6598,5609.5,100,10.0529,1.4658,0.1507,8.8362,9.5168,0.1453
CC,787,0.89629,2.66503,0.467,charge,0,1.333,3.6607,70.4,101,10.3989,1.4208,0.1367,7.9424,9.1636,0.091
CC,787,0.89629,2.66503,0.4669,discharge,1,-10.66,3.66,635.5,101,10.0062,1.439,0.1335,7.894,8.2282,0.4058
CC,787,0.89629,2.66503,0.4671,charge,1,5.329,3.6638,161.0,101,10.1209,1.2827,0.1277,7.0074,7.6415,0.1896
CC,787,0.89629,2.66503,0.4669,discharge,2,-21.32,3.6605,680.5,101,9.9941,1.3471,0.1459,6.7004,6.9307,0.8052
CC,787,0.89629,2.66503,0.4671,charge,2,15.989,3.6667,281.0,101,9.7919,1.3197,0.1477,5.4385,6.6106,0.7065
CC,787,0.89629,2.66503,0.4668,discharge,3,-30.645,3.6607,800.5,101,9.9071,1.3071,0.1598,6.4178,7.0084,1.2409
CC,787,0.89629,2.66503,0.4672,charge,3,26.649,3.6698,387.3,101,9.7298,1.1349,0.2126,5.3625,7.8123,1.0361
CC,787,0.89629,2.66503,0.3782,discharge,0,-2.666,3.598,5612.2,101,10.0126,1.6246,0.1553,9.053,10.0652,0.1474
CC,787,0.89629,2.66503,0.3782,charge,0,1.333,3.5995,70.5,101,9.9522,1.5157,0.1341,7.717,8.9914,0.0988
CC,787,0.89629,2.66503,0.3781,discharge,1,-10.661,3.5982,635.4,101,10.0851,1.5758,0.1359,8.1375,8.5619,0.447
CC,787,0.89629,2.66503,0.3782,charge,1,5.329,3.6021,161.0,101,10.1227,1.537,0.1278,7.4657,8.6687,0.2165
CC,787,0.89629,2.66503,0.378,discharge,2,-21.319,3.5986,680.7,100,10.1515,1.541,0.1348,7.4355,7.6544,0.8622
CC,787,0.89629,2.66503,0.3783,charge,2,15.988,3.6071,281.8,101,9.9704,1.3454,0.1157,5.3167,6.2281,0.5797
CC,787,0.89629,2.66503,0.3779,discharge,3,-30.644,3.5992,800.6,101,10.1143,1.5209,0.1388,7.5285,8.1478,1.3054
CC,787,0.89629,2.66503,0.3784,charge,3,26.65,3.6103,387.1,101,9.9642,1.1645,0.1622,4.7928,6.8022,1.0205
CC,787,0.89629,2.66503,0.2893,discharge,0,-2.664,3.5164,5612.0,101,10.4853,2.4832,0.1446,10.6209,9.928,0.1663
CC,787,0.89629,2.66503,0.2894,charge,0,1.333,3.5182,70.4,101,10.3311,2.3563,0.1331,8.96,9.1783,0.1059
CC,787,0.89629,2.66503,0.2893,discharge,1,-10.659,3.5169,635.4,101,10.5186,2.4035,0.1443,9.3717,8.3524,0.5926
CC,787,0.89629,2.66503,0.2894,charge,1,5.329,3.5236,160.9,101,10.3776,2.1753,0.1285,8.2323,8.9941,0.2538
CC,787,0.89629,2.66503,0.2892,discharge,2,-21.319,3.5191,680.7,101,10.433,2.3398,0.1599,11.0721,10.1137,1.3121
CC,787,0.89629,2.66503,0.2895,charge,2,15.989,3.5291,281.6,101,10.1623,1.7978,0.116,7.0525,8.6838,0.6227
CC,787,0.89629,2.66503,0.2891,discharge,3,-30.645,3.5203,800.9,100,10.4418,2.1815,0.1865,18.2997,18.2776,2.0495
CC,787,0.89629,2.66503,0.2896,charge,3,26.649,3.5327,386.3,101,10.0353,1.3745,0.1055,5.5777,7.0025,0.7543
CC,787,0.89629,2.66503,0.2449,discharge,0,-2.664,3.464,5070.2,101,10.4574,2.999,0.1481,10.5222,8.4699,0.175
CC,787,0.89629,2.66503,0.245,charge,0,1.334,3.4653,70.4,101,10.952,2.8541,0.1483,8.7424,8.3523,0.1143
CC,787,0.89629,2.66503,0.2448,discharge,1,-10.658,3.4645,635.5,101,10.5475,3.0627,0.1744,11.7475,9.7295,0.7378
CC,787,0.89629,2.66503,0.245,charge,1,5.329,3.4712,160.8,101,10.2936,2.631,0.1282,8.2795,9.4161,0.269
CC,787,0.89629,2.66503,0.2448,discharge,2,-21.32,3.4661,680.7,101,10.5337,2.8789,0.1788,26.9659,22.3971,1.5202
CC,787,0.89629,2.66503,0.2451,charge,2,15.988,3.4757,281.2,101,10.181,1.908,0.1057,7.4938,9.3735,0.5955
CC,787,0.89629,2.66503,0.2447,discharge,3,-30.646,3.4654,800.7,101,10.5811,2.7931,0.1721,200.0,151.6827,2.425
CC,787,0.89629,2.66503,0.2452,charge,3,26.648,3.4789,387.1,101,10.1358,1.5382,0.0994,6.4837,8.4265,0.88
CC,787,0.89629,2.66503,0.2005,discharge,0,-2.664,3.423,5071.4,101,10.9063,4.2416,0.1766,13.9999,8.6642,0.2103
CC,787,0.89629,2.66503,0.2006,charge,0,1.333,3.4256,70.5,100,10.8223,3.9553,0.1539,8.9032,6.784,0.1172
CC,787,0.89629,2.66503,0.2005,discharge,1,-10.659,3.4235,635.5,101,10.9967,4.5373,0.2215,38.5367,22.7718,1.0986
CC,787,0.89629,2.66503,0.2006,charge,1,5.329,3.4329,161.0,101,10.7014,3.4988,0.1449,6.2038,6.969,0.3168
CC,787,0.89629,2.66503,0.2004,discharge,2,-21.32,3.4251,680.5,100,10.8213,200.0,84.5943,3.7111,0.1489,1.001
CC,787,0.89629,2.66503,0.2007,charge,2,15.987,3.4385,281.8,101,10.3988,2.2856,0.1122,6.6205,10.29,0.6558
CC,787,0.89629,2.66503,0.2007,charge,3,26.648,3.4413,358.7,100,10.1119,1.5979,0.0942,6.6736,10.4369,0.7607
CC,787,0.89629,2.66503,0.1561,discharge,0,-2.664,3.3754,5072.0,101,11.2826,6.5159,0.2591,32.9504,12.79,0.3283
CC,787,0.89629,2.66503,0.1561,charge,0,1.335,3.3794,70.5,101,10.9693,5.7627,0.2007,15.3675,8.1693,0.1599
CC,787,0.89629,2.66503,0.156,discharge,1,-10.661,3.3763,635.5,101,11.3514,191.1686,48.7635,6.5409,0.2876,1.3475
CC,787,0.89629,2.66503,0.1562,charge,1,5.329,3.3901,160.8,101,10.8618,4.2433,0.1593,8.3359,5.6936,0.3662
CC,787,0.89629,2.66503,0.1562,charge,2,15.989,3.3975,238.8,100,10.4824,2.7079,0.1399,4.9663,6.4121,0.9634
CC,787,0.89629,2.66503,0.1563,charge,3,26.649,3.3992,253.0,101,10.2724,1.9718,0.1285,5.5761,9.6483,1.2231
CC,825,0.89316,2.65572,1.0,discharge,0,-2.656,4.136,99999.0,99,2.9331,10.6937,0.2577,13.2325,6.6369,0.3266
CC,825,0.89316,2.65572,1.0,charge,0,1.329,4.1494,69.5,101,10.9844,6.8275,0.2269,18.6223,8.8924,0.164
CC,825,0.89316,2.65572,0.9999,discharge,1,-10.624,4.145,635.5,100,10.8568,5.7934,0.1704,6.577,3.9153,0.8098
CC,825,0.89316,2.65572,1.0,charge,1,1.862,4.1522,160.8,101,25.6826,0.01,0.05,0.01,2999.7599,0.2319
CC,825,0.89316,2.65572,0.9998,discharge,2,-21.245,4.1439,641.4,101,10.7708,4.7118,0.1413,4.2833,3.6046,1.6173
CC,825,0.89316,2.65572,1.0,charge,2,1.765,4.1561,281.8,101,24.8842,0.01,0.05,0.01,3000.0,0.2435
CC,825,0.89316,2.65572,0.9998,discharge,3,-30.538,4.1432,640.2,101,10.7057,4.0111,0.1369,3.6261,4.0514,2.2265
CC,825,0.89316,2.65572,1.0,charge,3,1.697,4.1583,387.4,101,24.5876,0.01,0.05,0.01,2999.9999,0.2143
CC,825,0.89316,2.65572,0.9557,discharge,0,-2.656,4.0934,4789.7,101,10.8352,4.9044,0.1671,7.1222,5.416,0.2207
CC,825,0.89316,2.65572,0.9558,charge,0,1.329,4.0947,70.4,101,10.8226,4.9481,0.173,8.2979,6.5399,0.1324
CC,825,0.89316,2.65572,0.9556,discharge,1,-10.624,4.0935,635.5,101,10.8014,4.6972,0.15,5.0454,4.6292,0.7456
CC,825,0.89316,2.65572,0.9558,charge,1,5.11,4.0973,160.8,101,11.14,3.4795,0.0797,5.55,1.2682,0.5885
CC,825,0.89316,2.65572,0.9556,discharge,2,-21.244,4.0938,676.0,101,10.795,3.9436,0.1362,4.2758,5.4446,1.4298
CC,825,0.89316,2.65572,0.9558,charge,2,4.975,4.1001,282.0,101,20.0951,0.01,2999.9992,0.01,2999.9992,0.3875
CC,825,0.89316,2.65572,0.9555,discharge,3,-30.538,4.0945,676.2,101,10.6925,3.3991,0.1227,4.1922,6.2073,1.7165
CC,825,0.89316,2.65572,0.9558,charge,3,4.827,4.1026,387.5,101,20.1914,0.01,2999.8794,0.01,2999.8795,0.4176
CC,825,0.89316,2.65572,0.9114,discharge,0,-2.658,4.0786,4824.7,101,10.6651,4.1302,0.1513,6.8905,5.8268,0.2202
CC,825,0.89316,2.65572,0.9115,charge,0,1.327,4.0798,70.4,101,10.3438,4.3192,0.1292,6.4303,5.5303,0.1274
CC,825,0.89316,2.65572,0.9114,discharge,1,-10.622,4.0789,635.5,101,10.7724,3.8212,0.1461,6.382,6.4784,0.7157
CC,825,0.89316,2.65572,0.9115,charge,1,5.309,4.0819,160.8,101,10.6384,3.9566,0.1449,6.4578,6.1322,0.343
CC,825,0.89316,2.65572,0.9113,discharge,2,-21.245,4.0791,680.7,100,10.6774,3.2761,0.1283,5.7273,6.8719,1.2417
CC,825,0.89316,2.65572,0.9116,charge,2,6.59,4.0833,282.0,101,17.7111,0.01,0.05,0.01,2999.8755,0.4126
CC,825,0.89316,2.65572,0.9112,discharge,3,-30.539,4.0797,694.5,101,10.6686,2.7467,0.1202,5.4435,7.1351,1.4249
CC,825,0.89316,2.65572,0.9116,charge,3,6.48,4.0861,387.0,101,17.5776,0.01,0.05,0.01,2999.9999,0.4044
CC,825,0.89316,2.65572,0.8229,discharge,0,-2.656,4.0124,5383.5,100,10.059,2.617,0.1725,12.054,8.7972,0.2057
CC,825,0.89316,2.65572,0.823,charge,0,1.327,4.0153,70.4,101,10.3378,2.4349,0.1599,10.1394,8.1027,0.1194
CC,825,0.89316,2.65572,0.8228,discharge,1,-10.624,4.0141,635.5,101,10.3446,2.4794,0.1588,9.3511,6.7401,0.6388
CC,825,0.89316,2.65572,0.823,charge,1,5.312,4.0193,160.8,101,10.2254,2.3687,0.1568,8.3625,7.2933,0.3037
CC,825,0.89316,2.65572,0.8228,discharge,2,-21.245,4.015,680.6,100,10.3286,2.2758,0.1614,6.724,5.5524,1.2305
CC,825,0.89316,2.65572,0.8231,charge,2,11.378,4.0227,281.3,101,14.2545,1.3368,0.05,0.01,3000.0,0.4427
CC,825,0.89316,2.65572,0.8227,discharge,3,-30.539,4.0157,748.2,101,10.2697,2.1958,0.1565,5.8472,5.5058,1.678
CC,825,0.89316,2.65572,0.8231,charge,3,11.143,4.0254,387.8,101,15.6685,0.01,0.05,0.01,3000.0,0.3894
CC,825,0.89316,2.65572,0.7344,discharge,0,-2.656,3.9186,5435.5,100,10.3217,2.2851,0.1755,11.8959,9.4406,0.2004
CC,825,0.89316,2.65572,0.7344,charge,0,1.329,3.9208,70.5,101,10.336,2.0866,0.1719,8.6473,7.7343,0.112
CC,825,0.89316,2.65572,0.7343,discharge,1,-10.624,3.9188,635.5,101,10.3521,2.1272,0.1614,8.1244,6.1561,0.5462
CC,825,0.89316,2.65572,0.7345,charge,1,5.311,3.9244,161.2,101,10.1983,2.0167,0.1471,6.5375,6.6522,0.2841
CC,825,0.89316,2.65572,0.7342,discharge,2,-21.243,3.9193,680.6,101,10.3561,2.051,0.1813,5.9323,5.5811,1.1748
CC,825,0.89316,2.65572,0.7346,charge,2,15.934,3.9272,282.1,101,10.0706,1.6542,0.1483,6.5758,8.3422,0.6939
CC,825,0.89316,2.65572,0.7342,discharge,3,-30.539,3.9191,801.2,100,10.1866,1.9316,0.1789,5.5156,6.0617,1.5512
CC,825,0.89316,2.65572,0.7346,charge,3,19.211,3.9287,387.6,101,14.1182,0.01,0.05,0.01,3000.0,0.3316
CC,825,0.89316,2.65572,0.6459,discharge,0,-2.657,3.8315,5524.7,101,10.0728,1.8777,0.1641,10.2463,8.8564,0.158
CC,825,0.89316,2.65572,0.6459,charge,0,1.329,3.8329,70.5,101,10.1092,1.7894,0.1715,8.5484,8.0344,0.112
CC,825,0.89316,2.65572,0.6458,discharge,1,-10.624,3.8314,635.5,101,10.1801,1.7308,0.1685,7.368,6.9555,0.5056
CC,825,0.89316,2.65572,0.646,charge,1,5.311,3.8361,160.9,101,10.1129,1.6832,0.1725,7.8902,8.1757,0.2591
CC,825,0.89316,2.65572,0.6457,discharge,2,-21.246,3.8313,680.7,101,10.081,1.6238,0.1495,6.3482,6.8193,0.9205
CC,825,0.89316,2.65572,0.646,charge,2,15.934,3.8395,281.6,101,9.9489,1.4619,0.169,6.5673,7.7308,0.6661
CC,825,0.89316,2.65572,0.6457,discharge,3,-30.539,3.831,801.2,101,10.0312,1.4637,0.1553,6.2132,7.4251,1.1849
CC,825,0.89316,2.65572,0.6461,charge,3,26.246,3.8417,387.0,101,10.3705,3.3513,1.6377,0.01,2999.9998,2.811
CC,825,0.89316,2.65572,0.5574,discharge,0,-2.657,3.7397,5595.9,101,10.0513,1.7061,0.1414,9.7512,9.3893,0.1543
CC,825,0.89316,2.65572,0.5574,charge,0,1.329,3.7406,70.5,101,10.5808,1.6156,0.1296,8.6236,8.9824,0.0996
CC,825,0.89316,2.65572,0.5573,discharge,1,-10.623,3.74,635.4,100,10.1012,1.5985,0.1312,8.1444,7.6024,0.4506
CC,825,0.89316,2.65572,0.5574,charge,1,5.309,3.7446,161.1,101,10.0441,1.4875,0.1198,7.3076,7.2051,0.2084
CC,825,0.89316,2.65572,0.5572,discharge,2,-21.246,3.7404,680.5,100,10.1132,1.4891,0.1423,6.8183,6.5975,0.9044
CC,825,0.89316,2.65572,0.5575,charge,2,15.934,3.7475,280.8,100,9.9613,1.4136,0.1764,5.9548,6.9244,0.7763
CC,825,0.89316,2.65572,0.5571,discharge,3,-30.539,3.7407,801.1,101,10.0458,1.4371,0.1552,6.491,6.7683,1.3181
CC,825,0.89316,2.65572,0.5576,charge,3,26.556,3.7498,387.3,101,9.889,1.2532,0.2075,5.6397,7.6149,1.0743
CC,825,0.89316,2.65572,0.4688,discharge,0,-2.657,3.6594,5610.3,101,10.0441,1.6568,0.1431,8.9907,9.6319,0.1447
CC,825,0.89316,2.65572,0.4689,charge,0,1.328,3.6603,70.5,101,10.5203,1.5565,0.1464,8.1346,9.3212,0.099
CC,825,0.89316,2.65572,0.4688,discharge,1,-10.622,3.6597,635.5,101,10.052,1.5615,0.1264,7.947,8.1416,0.4281
CC,825,0.89316,2.65572,0.4689,charge,1,5.311,3.6642,160.8,101,9.9981,1.4399,0.1199,7.0379,7.5281,0.188
