Repository: KikETs/ECM_HYBRID_BMS_JOINT

## Results

| Arm | Model | Size | Protocol | Result | Worst cell |
|---|---|---|---|---|---|
| SOP | 2RC table + trim (A8) | 4 effective coefficients, 2 EW states | leave-one-cell-out | usable current 69.6 % discharge, 59.5 % charge (τ = 10 s) | 59.9 % / 53.5 % (BOOST_REST) |
| SOH | dQ/dV ridge | 65 coefficients | leave-one-cell-out | RMSE 0.0094, bias −0.0005 | 0.0130 (BOOST_REST) |
| SOC | 2RC EKF, low-current gate | 3 states | leave-one-cell-out | **2.34 %p** over six sensor disturbances on estimated SOH (2.325 on true SOH), per cell 2.00–2.75 | 4.60 %p (BOOST_NEGPULSE_1S, current offset −0.10 A) |

The SOH arm was a 10,945-parameter CNN until the second audit round. Nested

File: analysis/uypydj_hppc_resistance.csv (part 6 of 225)
protocol,cycle,SOH,CAP_Ah,SOC,soc_group,direction,rate_rank,I_A,CRate_rated,tau_s,tau_actual_s,V_pre_V,V_tau_V,R_mOhm,file
CC,225,0.9588,2.85091,0.1927,10,discharge,0,-2.852,0.951,10.0,9.9,3.4557,3.4114,15.5324,06-14-21_18.25_CC_protocol_HPPC_IN21700_30T_cycle_#225.mat
CC,225,0.9588,2.85091,0.1928,10,charge,0,1.424,0.475,2.0,1.9,3.4578,3.4739,11.3046,06-14-21_18.25_CC_protocol_HPPC_IN21700_30T_cycle_#225.mat
CC,225,0.9588,2.85091,0.1928,10,charge,0,1.424,0.475,10.0,9.9,3.4578,3.4793,15.0962,06-14-21_18.25_CC_protocol_HPPC_IN21700_30T_cycle_#225.mat
CC,225,0.9588,2.85091,0.1927,10,discharge,1,-11.394,3.798,2.0,1.9,3.4564,3.3239,11.6289,06-14-21_18.25_CC_protocol_HPPC_IN21700_30T_cycle_#225.mat
CC,225,0.9588,2.85091,0.1927,10,discharge,1,-11.394,3.798,10.0,9.9,3.4564,3.2824,15.2712,06-14-21_18.25_CC_protocol_HPPC_IN21700_30T_cycle_#225.mat
CC,225,0.9588,2.85091,0.1928,10,charge,1,5.696,1.899,2.0,1.9,3.4622,3.5259,11.1827,06-14-21_18.25_CC_protocol_HPPC_IN21700_30T_cycle_#225.mat
CC,225,0.9588,2.85091,0.1928,10,charge,1,5.696,1.899,10.0,9.9,3.4622,3.5455,14.6235,06-14-21_18.25_CC_protocol_HPPC_IN21700_30T_cycle_#225.mat
CC,225,0.9588,2.85091,0.1926,10,discharge,2,-22.789,7.596,2.0,2.0,3.458,3.1912,11.7074,06-14-21_18.25_CC_protocol_HPPC_IN21700_30T_cycle_#225.mat
CC,225,0.9588,2.85091,0.1926,10,discharge,2,-22.789,7.596,10.0,9.9,3.458,3.0973,15.8278,06-14-21_18.25_CC_protocol_HPPC_IN21700_30T_cycle_#225.mat
CC,225,0.9588,2.85091,0.1929,10,charge,2,17.092,5.697,2.0,2.0,3.4645,3.6523,10.9876,06-14-21_18.25_CC_protocol_HPPC_IN21700_30T_cycle_#225.mat
CC,225,0.9588,2.85091,0.1929,10,charge,2,17.092,5.697,10.0,9.9,3.4645,3.7069,14.1821,06-14-21_18.25_CC_protocol_HPPC_IN21700_30T_cycle_#225.mat
CC,225,0.9588,2.85091,0.1925,10,discharge,3,-32.758,10.919,2.0,2.0,3.4574,3.0739,11.7071,06-14-21_18.25_CC_protocol_HPPC_IN21700_30T_cycle_#225.mat
CC,225,0.9588,2.85091,0.1925,10,discharge,3,-32.758,10.919,10.0,9.9,3.4574,2.9021,16.9516,06-14-21_18.25_CC_protocol_HPPC_IN21700_30T_cycle_#225.mat
CC,225,0.9588,2.85091,0.193,10,charge,3,28.482,9.494,2.0,2.0,3.4672,3.7729,10.7331,06-14-21_18.25_CC_protocol_HPPC_IN21700_30T_cycle_#225.mat
CC,225,0.9588,2.85091,0.193,10,charge,3,28.482,9.494,10.0,9.9,3.4672,3.8562,13.6577,06-14-21_18.25_CC_protocol_HPPC_IN21700_30T_cycle_#225.mat
CC,225,0.9588,2.85091,0.1452,11,discharge,0,-2.852,0.951,2.0,2.0,3.4133,3.3774,12.5872,06-14-21_18.25_CC_protocol_HPPC_IN21700_30T_cycle_#225.mat
CC,225,0.9588,2.85091,0.1452,11,discharge,0,-2.852,0.951,10.0,9.9,3.4133,3.3641,17.2504,06-14-21_18.25_CC_protocol_HPPC_IN21700_30T_cycle_#225.mat
CC,225,0.9588,2.85091,0.1453,11,charge,0,1.422,0.474,2.0,2.0,3.4155,3.4328,12.1651,06-14-21_18.25_CC_protocol_HPPC_IN21700_30T_cycle_#225.mat
CC,225,0.9588,2.85091,0.1453,11,charge,0,1.422,0.474,10.0,9.9,3.4155,3.4379,15.7514,06-14-21_18.25_CC_protocol_HPPC_IN21700_30T_cycle_#225.mat
CC,225,0.9588,2.85091,0.1452,11,discharge,1,-11.395,3.798,2.0,1.9,3.4139,3.2696,12.6634,06-14-21_18.25_CC_protocol_HPPC_IN21700_30T_cycle_#225.mat
CC,225,0.9588,2.85091,0.1452,11,discharge,1,-11.395,3.798,10.0,9.91,3.4139,3.2048,18.3502,06-14-21_18.25_CC_protocol_HPPC_IN21700_30T_cycle_#225.mat
CC,225,0.9588,2.85091,0.1453,11,charge,1,5.696,1.899,2.0,2.0,3.4218,3.4881,11.6393,06-14-21_18.25_CC_protocol_HPPC_IN21700_30T_cycle_#225.mat
CC,225,0.9588,2.85091,0.1453,11,charge,1,5.696,1.899,10.0,9.9,3.4218,3.5032,14.2902,06-14-21_18.25_CC_protocol_HPPC_IN21700_30T_cycle_#225.mat
CC,225,0.9588,2.85091,0.1451,11,discharge,2,-22.791,7.597,2.0,2.0,3.4157,3.1183,13.049,06-14-21_18.25_CC_protocol_HPPC_IN21700_30T_cycle_#225.mat
CC,225,0.9588,2.85091,0.1451,11,discharge,2,-22.791,7.597,10.0,9.9,3.4157,2.8855,23.2636,06-14-21_18.25_CC_protocol_HPPC_IN21700_30T_cycle_#225.mat
CC,225,0.9588,2.85091,0.1454,11,charge,2,17.09,5.697,2.0,1.9,3.4256,3.6136,11.0006,06-14-21_18.25_CC_protocol_HPPC_IN21700_30T_cycle_#225.mat
CC,225,0.9588,2.85091,0.1454,11,charge,2,17.09,5.697,10.0,9.9,3.4256,3.6591,13.663,06-14-21_18.25_CC_protocol_HPPC_IN21700_30T_cycle_#225.mat
CC,225,0.9588,2.85091,0.145,11,discharge,3,-32.758,10.919,2.0,2.0,3.4144,2.9777,13.3311,06-14-21_18.25_CC_protocol_HPPC_IN21700_30T_cycle_#225.mat
CC,225,0.9588,2.85091,0.145,11,discharge,3,-32.758,10.919,10.0,9.9,3.4144,2.4974,27.9932,06-14-21_18.25_CC_protocol_HPPC_IN21700_30T_cycle_#225.mat
CC,225,0.9588,2.85091,0.1455,11,charge,3,28.482,9.494,2.0,2.0,3.4276,3.7311,10.6559,06-14-21_18.25_CC_protocol_HPPC_IN21700_30T_cycle_#225.mat
CC,225,0.9588,2.85091,0.1455,11,charge,3,28.482,9.494,10.0,9.9,3.4276,3.8087,13.3804,06-14-21_18.25_CC_protocol_HPPC_IN21700_30T_cycle_#225.mat
CC,225,0.9588,2.85091,0.0978,12,discharge,0,-2.852,0.951,2.0,2.0,3.3653,3.3207,15.6365,06-14-21_18.25_CC_protocol_HPPC_IN21700_30T_cycle_#225.mat
CC,225,0.9588,2.85091,0.0978,12,discharge,0,-2.852,0.951,10.0,9.9,3.3653,3.2949,24.6818,06-14-21_18.25_CC_protocol_HPPC_IN21700_30T_cycle_#225.mat
CC,225,0.9588,2.85091,0.0978,12,charge,0,1.423,0.474,2.0,2.0,3.3694,3.3901,14.5426,06-14-21_18.25_CC_protocol_HPPC_IN21700_30T_cycle_#225.mat
CC,225,0.9588,2.85091,0.0978,12,charge,0,1.423,0.474,10.0,9.9,3.3694,3.3989,20.725,06-14-21_18.25_CC_protocol_HPPC_IN21700_30T_cycle_#225.mat
CC,225,0.9588,2.85091,0.0977,12,discharge,1,-11.395,3.798,2.0,1.9,3.367,3.1714,17.1654,06-14-21_18.25_CC_protocol_HPPC_IN21700_30T_cycle_#225.mat
CC,225,0.9588,2.85091,0.0977,12,discharge,1,-11.395,3.798,10.0,9.9,3.367,2.9437,37.1479,06-14-21_18.25_CC_protocol_HPPC_IN21700_30T_cycle_#225.mat
CC,225,0.9588,2.85091,0.0979,12,charge,1,5.696,1.899,2.0,1.9,3.3792,3.4559,13.4665,06-14-21_18.25_CC_protocol_HPPC_IN21700_30T_cycle_#225.mat
CC,225,0.9588,2.85091,0.0979,12,charge,1,5.696,1.899,10.0,9.9,3.3792,3.4786,17.4521,06-14-21_18.25_CC_protocol_HPPC_IN21700_30T_cycle_#225.mat
CC,225,0.9588,2.85091,0.0976,12,discharge,2,-22.789,7.596,2.0,2.0,3.3705,2.9178,19.8648,06-14-21_18.25_CC_protocol_HPPC_IN21700_30T_cycle_#225.mat
CC,225,0.9588,2.85091,0.0976,12,discharge,2,-22.789,7.596,10.0,9.9,3.3705,2.4994,38.2246,06-14-21_18.25_CC_protocol_HPPC_IN21700_30T_cycle_#225.mat
CC,225,0.9588,2.85091,0.0979,12,charge,2,17.09,5.697,2.0,1.9,3.3847,3.5877,11.8783,06-14-21_18.25_CC_protocol_HPPC_IN21700_30T_cycle_#225.mat
CC,225,0.9588,2.85091,0.0979,12,charge,2,17.09,5.697,10.0,9.9,3.3847,3.6299,14.3476,06-14-21_18.25_CC_protocol_HPPC_IN21700_30T_cycle_#225.mat
CC,225,0.9588,2.85091,0.0975,12,discharge,3,-23.165,7.722,2.0,2.0,3.3698,2.6584,30.7101,06-14-21_18.25_CC_protocol_HPPC_IN21700_30T_cycle_#225.mat
CC,225,0.9588,2.85091,0.0975,12,discharge,3,-23.165,7.722,10.0,9.9,3.3698,2.4995,37.5696,06-14-21_18.25_CC_protocol_HPPC_IN21700_30T_cycle_#225.mat
CC,225,0.9588,2.85091,0.098,12,charge,3,28.481,9.494,2.0,1.9,3.3858,3.7056,11.2285,06-14-21_18.25_CC_protocol_HPPC_IN21700_30T_cycle_#225.mat
CC,225,0.9588,2.85091,0.098,12,charge,3,28.481,9.494,10.0,9.9,3.3858,3.773,13.595,06-14-21_18.25_CC_protocol_HPPC_IN21700_30T_cycle_#225.mat
CC,262,0.95737,2.84665,1.0,0,discharge,0,-2.847,0.949,2.0,1.9,4.1686,4.1297,13.6621,06-22-21_02.20_CC_protocol_HPPC_IN21700_30T_cycle_#262.mat
CC,262,0.95737,2.84665,1.0,0,discharge,0,-2.847,0.949,10.0,9.9,4.1686,4.1128,19.5975,06-22-21_02.20_CC_protocol_HPPC_IN21700_30T_cycle_#262.mat
CC,262,0.95737,2.84665,1.0,0,charge,0,1.423,0.474,2.0,2.0,4.17,4.1905,14.4102,06-22-21_02.20_CC_protocol_HPPC_IN21700_30T_cycle_#262.mat
CC,262,0.95737,2.84665,1.0,0,charge,0,1.423,0.474,10.0,9.9,4.17,4.1998,20.9476,06-22-21_02.20_CC_protocol_HPPC_IN21700_30T_cycle_#262.mat
CC,262,0.95737,2.84665,0.9999,0,discharge,1,-11.386,3.795,2.0,1.9,4.168,4.0165,13.3058,06-22-21_02.20_CC_protocol_HPPC_IN21700_30T_cycle_#262.mat
CC,262,0.95737,2.84665,0.9999,0,discharge,1,-11.386,3.795,10.0,9.9,4.168,3.9691,17.4688,06-22-21_02.20_CC_protocol_HPPC_IN21700_30T_cycle_#262.mat
CC,262,0.95737,2.84665,1.0,0,charge,1,1.594,0.531,2.0,2.0,4.174,4.2002,16.4325,06-22-21_02.20_CC_protocol_HPPC_IN21700_30T_cycle_#262.mat
CC,262,0.95737,2.84665,1.0,0,charge,1,1.594,0.531,10.0,9.9,4.174,4.2,16.3071,06-22-21_02.20_CC_protocol_HPPC_IN21700_30T_cycle_#262.mat
CC,262,0.95737,2.84665,0.9998,0,discharge,2,-22.771,7.59,2.0,2.0,4.1676,3.873,12.9375,06-22-21_02.20_CC_protocol_HPPC_IN21700_30T_cycle_#262.mat
CC,262,0.95737,2.84665,0.9998,0,discharge,2,-22.771,7.59,10.0,9.9,4.1676,3.8116,15.6339,06-22-21_02.20_CC_protocol_HPPC_IN21700_30T_cycle_#262.mat
CC,262,0.95737,2.84665,1.0,0,charge,2,1.449,0.483,2.0,2.0,4.1767,4.2001,16.1491,06-22-21_02.20_CC_protocol_HPPC_IN21700_30T_cycle_#262.mat
CC,262,0.95737,2.84665,1.0,0,charge,2,1.449,0.483,10.0,9.9,4.1767,4.2001,16.1491,06-22-21_02.20_CC_protocol_HPPC_IN21700_30T_cycle_#262.mat
CC,262,0.95737,2.84665,0.9997,0,discharge,3,-32.73,10.91,2.0,2.0,4.1675,3.7566,12.5542,06-22-21_02.20_CC_protocol_HPPC_IN21700_30T_cycle_#262.mat
CC,262,0.95737,2.84665,0.9997,0,discharge,3,-32.73,10.91,10.0,9.9,4.1675,3.6858,14.7174,06-22-21_02.20_CC_protocol_HPPC_IN21700_30T_cycle_#262.mat
CC,262,0.95737,2.84665,1.0,0,charge,3,1.357,0.452,2.0,2.0,4.1784,4.2001,15.9923,06-22-21_02.20_CC_protocol_HPPC_IN21700_30T_cycle_#262.mat
CC,262,0.95737,2.84665,1.0,0,charge,3,1.357,0.452,10.0,9.9,4.1784,4.2,15.9186,06-22-21_02.20_CC_protocol_HPPC_IN21700_30T_cycle_#262.mat
CC,262,0.95737,2.84665,0.9525,1,discharge,0,-2.848,0.949,2.0,1.9,4.1012,4.0663,12.2551,06-22-21_02.20_CC_protocol_HPPC_IN21700_30T_cycle_#262.mat
CC,262,0.95737,2.84665,0.9525,1,discharge,0,-2.848,0.949,10.0,9.9,4.1012,4.0568,15.591,06-22-21_02.20_CC_protocol_HPPC_IN21700_30T_cycle_#262.mat
CC,262,0.95737,2.84665,0.9526,1,charge,0,1.422,0.474,2.0,2.0,4.1024,4.1197,12.1625,06-22-21_02.20_CC_protocol_HPPC_IN21700_30T_cycle_#262.mat
CC,262,0.95737,2.84665,0.9526,1,charge,0,1.422,0.474,10.0,9.9,4.1024,4.1245,15.5371,06-22-21_02.20_CC_protocol_HPPC_IN21700_30T_cycle_#262.mat
CC,262,0.95737,2.84665,0.9525,1,discharge,1,-11.386,3.795,2.0,2.0,4.1012,3.9635,12.0938,06-22-21_02.20_CC_protocol_HPPC_IN21700_30T_cycle_#262.mat
CC,262,0.95737,2.84665,0.9525,1,discharge,1,-11.386,3.795,10.0,9.9,4.1012,3.9345,14.6408,06-22-21_02.20_CC_protocol_HPPC_IN21700_30T_cycle_#262.mat
CC,262,0.95737,2.84665,0.9526,1,charge,1,5.695,1.898,2.0,1.9,4.1042,4.1729,12.0641,06-22-21_02.20_CC_protocol_HPPC_IN21700_30T_cycle_#262.mat
CC,262,0.95737,2.84665,0.9526,1,charge,1,5.695,1.898,10.0,9.9,4.1042,4.1937,15.7166,06-22-21_02.20_CC_protocol_HPPC_IN21700_30T_cycle_#262.mat
CC,262,0.95737,2.84665,0.9524,1,discharge,2,-22.769,7.59,2.0,1.9,4.1013,3.8337,11.7528,06-22-21_02.20_CC_protocol_HPPC_IN21700_30T_cycle_#262.mat
CC,262,0.95737,2.84665,0.9524,1,discharge,2,-22.769,7.59,10.0,9.9,4.1013,3.7852,13.8829,06-22-21_02.20_CC_protocol_HPPC_IN21700_30T_cycle_#262.mat
CC,262,0.95737,2.84665,0.9526,1,charge,2,6.961,2.32,2.0,1.9,4.1063,4.2005,13.5321,06-22-21_02.20_CC_protocol_HPPC_IN21700_30T_cycle_#262.mat
CC,262,0.95737,2.84665,0.9526,1,charge,2,6.961,2.32,10.0,9.9,4.1063,4.2001,13.4747,06-22-21_02.20_CC_protocol_HPPC_IN21700_30T_cycle_#262.mat
CC,262,0.95737,2.84665,0.9523,1,discharge,3,-32.732,10.911,2.0,2.0,4.1018,3.7232,11.5667,06-22-21_02.20_CC_protocol_HPPC_IN21700_30T_cycle_#262.mat
CC,262,0.95737,2.84665,0.9523,1,discharge,3,-32.732,10.911,10.0,9.9,4.1018,3.6593,13.5189,06-22-21_02.20_CC_protocol_HPPC_IN21700_30T_cycle_#262.mat
CC,262,0.95737,2.84665,0.9526,1,charge,3,6.896,2.299,2.0,1.9,4.1078,4.2005,13.4418,06-22-21_02.20_CC_protocol_HPPC_IN21700_30T_cycle_#262.mat
CC,262,0.95737,2.84665,0.9526,1,charge,3,6.896,2.299,10.0,9.9,4.1078,4.2001,13.3838,06-22-21_02.20_CC_protocol_HPPC_IN21700_30T_cycle_#262.mat
CC,262,0.95737,2.84665,0.9051,2,discharge,0,-2.849,0.95,2.0,2.0,4.0825,4.0487,11.8617,06-22-21_02.20_CC_protocol_HPPC_IN21700_30T_cycle_#262.mat
CC,262,0.95737,2.84665,0.9051,2,discharge,0,-2.849,0.95,10.0,9.9,4.0825,4.0405,14.7394,06-22-21_02.20_CC_protocol_HPPC_IN21700_30T_cycle_#262.mat
CC,262,0.95737,2.84665,0.9051,2,charge,0,1.422,0.474,2.0,2.0,4.0836,4.1,11.5298,06-22-21_02.20_CC_protocol_HPPC_IN21700_30T_cycle_#262.mat
CC,262,0.95737,2.84665,0.9051,2,charge,0,1.422,0.474,10.0,9.9,4.0836,4.1038,14.2013,06-22-21_02.20_CC_protocol_HPPC_IN21700_30T_cycle_#262.mat
CC,262,0.95737,2.84665,0.905,2,discharge,1,-11.386,3.795,2.0,2.0,4.0826,3.9492,11.7161,06-22-21_02.20_CC_protocol_HPPC_IN21700_30T_cycle_#262.mat
CC,262,0.95737,2.84665,0.905,2,discharge,1,-11.386,3.795,10.0,9.9,4.0826,3.9203,14.2543,06-22-21_02.20_CC_protocol_HPPC_IN21700_30T_cycle_#262.mat
CC,262,0.95737,2.84665,0.9052,2,charge,1,5.693,1.898,2.0,1.9,4.085,4.1498,11.383,06-22-21_02.20_CC_protocol_HPPC_IN21700_30T_cycle_#262.mat
CC,262,0.95737,2.84665,0.9052,2,charge,1,5.693,1.898,10.0,9.9,4.085,4.1644,13.9477,06-22-21_02.20_CC_protocol_HPPC_IN21700_30T_cycle_#262.mat
CC,262,0.95737,2.84665,0.9049,2,discharge,2,-22.771,7.59,2.0,2.0,4.0826,3.8217,11.4576,06-22-21_02.20_CC_protocol_HPPC_IN21700_30T_cycle_#262.mat
CC,262,0.95737,2.84665,0.9049,2,discharge,2,-22.771,7.59,10.0,9.9,4.0826,3.77,13.728,06-22-21_02.20_CC_protocol_HPPC_IN21700_30T_cycle_#262.mat
CC,262,0.95737,2.84665,0.9052,2,charge,2,9.293,3.098,2.0,2.0,4.0857,4.2004,12.3421,06-22-21_02.20_CC_protocol_HPPC_IN21700_30T_cycle_#262.mat
CC,262,0.95737,2.84665,0.9052,2,charge,2,9.293,3.098,10.0,9.9,4.0857,4.2002,12.3206,06-22-21_02.20_CC_protocol_HPPC_IN21700_30T_cycle_#262.mat
CC,262,0.95737,2.84665,0.9048,2,discharge,3,-32.732,10.911,2.0,2.0,4.0831,3.7149,11.2489,06-22-21_02.20_CC_protocol_HPPC_IN21700_30T_cycle_#262.mat
CC,262,0.95737,2.84665,0.9048,2,discharge,3,-32.732,10.911,10.0,9.9,4.0831,3.6413,13.4975,06-22-21_02.20_CC_protocol_HPPC_IN21700_30T_cycle_#262.mat
CC,262,0.95737,2.84665,0.9052,2,charge,3,9.243,3.081,2.0,2.0,4.0877,4.2003,12.1822,06-22-21_02.20_CC_protocol_HPPC_IN21700_30T_cycle_#262.mat
CC,262,0.95737,2.84665,0.9052,2,charge,3,9.243,3.081,10.0,9.9,4.0877,4.2001,12.1606,06-22-21_02.20_CC_protocol_HPPC_IN21700_30T_cycle_#262.mat
CC,262,0.95737,2.84665,0.8102,3,discharge,0,-2.848,0.949,2.0,1.9,4.0286,3.9947,11.9043,06-22-21_02.20_CC_protocol_HPPC_IN21700_30T_cycle_#262.mat
CC,262,0.95737,2.84665,0.8102,3,discharge,0,-2.848,0.949,10.0,9.9,4.0286,3.9814,16.5748,06-22-21_02.20_CC_protocol_HPPC_IN21700_30T_cycle_#262.mat
CC,262,0.95737,2.84665,0.8102,3,charge,0,1.422,0.474,2.0,2.0,4.0301,4.0466,11.6001,06-22-21_02.20_CC_protocol_HPPC_IN21700_30T_cycle_#262.mat
CC,262,0.95737,2.84665,0.8102,3,charge,0,1.422,0.474,10.0,9.9,4.0301,4.052,15.3965,06-22-21_02.20_CC_protocol_HPPC_IN21700_30T_cycle_#262.mat
CC,262,0.95737,2.84665,0.8101,3,discharge,1,-11.386,3.795,2.0,2.0,4.0288,3.8932,11.9094,06-22-21_02.20_CC_protocol_HPPC_IN21700_30T_cycle_#262.mat
CC,262,0.95737,2.84665,0.8101,3,discharge,1,-11.386,3.795,10.0,9.9,4.0288,3.8474,15.9318,06-22-21_02.20_CC_protocol_HPPC_IN21700_30T_cycle_#262.mat
CC,262,0.95737,2.84665,0.8103,3,charge,1,5.694,1.898,2.0,2.0,4.0325,4.0965,11.2389,06-22-21_02.20_CC_protocol_HPPC_IN21700_30T_cycle_#262.mat
CC,262,0.95737,2.84665,0.8103,3,charge,1,5.694,1.898,10.0,9.9,4.0325,4.1143,14.3647,06-22-21_02.20_CC_protocol_HPPC_IN21700_30T_cycle_#262.mat
CC,262,0.95737,2.84665,0.81,3,discharge,2,-22.773,7.591,2.0,2.0,4.0282,3.7644,11.5839,06-22-21_02.20_CC_protocol_HPPC_IN21700_30T_cycle_#262.mat
CC,262,0.95737,2.84665,0.81,3,discharge,2,-22.773,7.591,10.0,9.9,4.0282,3.6925,14.7411,06-22-21_02.20_CC_protocol_HPPC_IN21700_30T_cycle_#262.mat
CC,262,0.95737,2.84665,0.8103,3,charge,2,13.923,4.641,2.0,1.9,4.0341,4.2006,11.9586,06-22-21_02.20_CC_protocol_HPPC_IN21700_30T_cycle_#262.mat
CC,262,0.95737,2.84665,0.8103,3,charge,2,13.923,4.641,10.0,9.9,4.0341,4.2003,11.9371,06-22-21_02.20_CC_protocol_HPPC_IN21700_30T_cycle_#262.mat
CC,262,0.95737,2.84665,0.81,3,discharge,3,-32.731,10.91,2.0,1.9,4.0294,3.6601,11.2829,06-22-21_02.20_CC_protocol_HPPC_IN21700_30T_cycle_#262.mat
CC,262,0.95737,2.84665,0.81,3,discharge,3,-32.731,10.91,10.0,9.9,4.0294,3.5658,14.1639,06-22-21_02.20_CC_protocol_HPPC_IN21700_30T_cycle_#262.mat
CC,262,0.95737,2.84665,0.8103,3,charge,3,13.98,4.66,2.0,2.0,4.0353,4.2006,11.824,06-22-21_02.20_CC_protocol_HPPC_IN21700_30T_cycle_#262.mat
CC,262,0.95737,2.84665,0.8103,3,charge,3,13.98,4.66,10.0,9.9,4.0353,4.2001,11.7883,06-22-21_02.20_CC_protocol_HPPC_IN21700_30T_cycle_#262.mat
CC,262,0.95737,2.84665,0.7153,4,discharge,0,-2.848,0.949,2.0,1.9,3.9242,3.8912,11.5885,06-22-21_02.20_CC_protocol_HPPC_IN21700_30T_cycle_#262.mat
CC,262,0.95737,2.84665,0.7153,4,discharge,0,-2.848,0.949,10.0,9.9,3.9242,3.8774,16.4346,06-22-21_02.20_CC_protocol_HPPC_IN21700_30T_cycle_#262.mat
CC,262,0.95737,2.84665,0.7154,4,charge,0,1.425,0.475,2.0,2.0,3.9263,3.9423,11.2312,06-22-21_02.20_CC_protocol_HPPC_IN21700_30T_cycle_#262.mat
CC,262,0.95737,2.84665,0.7154,4,charge,0,1.425,0.475,10.0,9.9,3.9263,3.9472,14.6708,06-22-21_02.20_CC_protocol_HPPC_IN21700_30T_cycle_#262.mat
CC,262,0.95737,2.84665,0.7152,4,discharge,1,-11.388,3.796,2.0,2.0,3.9244,3.7918,11.6438,06-22-21_02.20_CC_protocol_HPPC_IN21700_30T_cycle_#262.mat
CC,262,0.95737,2.84665,0.7152,4,discharge,1,-11.388,3.796,10.0,9.9,3.9244,3.7507,15.2529,06-22-21_02.20_CC_protocol_HPPC_IN21700_30T_cycle_#262.mat
CC,262,0.95737,2.84665,0.7154,4,charge,1,5.692,1.897,2.0,2.0,3.9292,3.9905,10.7689,06-22-21_02.20_CC_protocol_HPPC_IN21700_30T_cycle_#262.mat
CC,262,0.95737,2.84665,0.7154,4,charge,1,5.692,1.897,10.0,9.9,3.9292,4.0052,13.3514,06-22-21_02.20_CC_protocol_HPPC_IN21700_30T_cycle_#262.mat
CC,262,0.95737,2.84665,0.7152,4,discharge,2,-22.769,7.59,2.0,2.0,3.9246,3.668,11.2697,06-22-21_02.20_CC_protocol_HPPC_IN21700_30T_cycle_#262.mat
CC,262,0.95737,2.84665,0.7152,4,discharge,2,-22.769,7.59,10.0,9.9,3.9246,3.6098,13.8258,06-22-21_02.20_CC_protocol_HPPC_IN21700_30T_cycle_#262.mat
CC,262,0.95737,2.84665,0.7155,4,charge,2,17.077,5.692,2.0,2.0,3.9308,4.1058,10.2477,06-22-21_02.20_CC_protocol_HPPC_IN21700_30T_cycle_#262.mat
CC,262,0.95737,2.84665,0.7155,4,charge,2,17.077,5.692,10.0,9.9,3.9308,4.1496,12.8126,06-22-21_02.20_CC_protocol_HPPC_IN21700_30T_cycle_#262.mat
CC,262,0.95737,2.84665,0.7151,4,discharge,3,-32.732,10.911,2.0,1.9,3.9251,3.5687,10.8884,06-22-21_02.20_CC_protocol_HPPC_IN21700_30T_cycle_#262.mat
CC,262,0.95737,2.84665,0.7151,4,discharge,3,-32.732,10.911,10.0,9.9,3.9251,3.4899,13.2959,06-22-21_02.20_CC_protocol_HPPC_IN21700_30T_cycle_#262.mat
CC,262,0.95737,2.84665,0.7154,4,charge,3,24.038,8.013,2.0,2.0,3.9314,4.2009,11.2114,06-22-21_02.20_CC_protocol_HPPC_IN21700_30T_cycle_#262.mat
CC,262,0.95737,2.84665,0.7154,4,charge,3,24.038,8.013,10.0,9.9,3.9314,4.2002,11.1823,06-22-21_02.20_CC_protocol_HPPC_IN21700_30T_cycle_#262.mat
CC,262,0.95737,2.84665,0.6204,5,discharge,0,-2.848,0.949,2.0,2.0,3.8437,3.8097,11.9386,06-22-21_02.20_CC_protocol_HPPC_IN21700_30T_cycle_#262.mat
CC,262,0.95737,2.84665,0.6204,5,discharge,0,-2.848,0.949,10.0,9.9,3.8437,3.7952,17.0301,06-22-21_02.20_CC_protocol_HPPC_IN21700_30T_cycle_#262.mat
CC,262,0.95737,2.84665,0.6205,5,charge,0,1.423,0.474,2.0,2.0,3.8451,3.8615,11.529,06-22-21_02.20_CC_protocol_HPPC_IN21700_30T_cycle_#262.mat
CC,262,0.95737,2.84665,0.6205,5,charge,0,1.423,0.474,10.0,9.9,3.8451,3.8673,15.6063,06-22-21_02.20_CC_protocol_HPPC_IN21700_30T_cycle_#262.mat
CC,262,0.95737,2.84665,0.6204,5,discharge,1,-11.387,3.796,2.0,1.9,3.8432,3.7119,11.5307,06-22-21_02.20_CC_protocol_HPPC_IN21700_30T_cycle_#262.mat
CC,262,0.95737,2.84665,0.6204,5,discharge,1,-11.387,3.796,10.0,9.9,3.8432,3.6734,14.9117,06-22-21_02.20_CC_protocol_HPPC_IN21700_30T_cycle_#262.mat
CC,262,0.95737,2.84665,0.6205,5,charge,1,5.693,1.898,2.0,2.0,3.8474,3.9116,11.2778,06-22-21_02.20_CC_protocol_HPPC_IN21700_30T_cycle_#262.mat
CC,262,0.95737,2.84665,0.6205,5,charge,1,5.693,1.898,10.0,9.9,3.8474,3.9314,14.756,06-22-21_02.20_CC_protocol_HPPC_IN21700_30T_cycle_#262.mat
CC,262,0.95737,2.84665,0.6203,5,discharge,2,-22.77,7.59,2.0,2.0,3.842,3.589,11.1111,06-22-21_02.20_CC_protocol_HPPC_IN21700_30T_cycle_#262.mat
CC,262,0.95737,2.84665,0.6203,5,discharge,2,-22.77,7.59,10.0,9.9,3.842,3.5281,13.7857,06-22-21_02.20_CC_protocol_HPPC_IN21700_30T_cycle_#262.mat
CC,262,0.95737,2.84665,0.6206,5,charge,2,17.075,5.692,2.0,1.9,3.8494,4.0318,10.6823,06-22-21_02.20_CC_protocol_HPPC_IN21700_30T_cycle_#262.mat
CC,262,0.95737,2.84665,0.6206,5,charge,2,17.075,5.692,10.0,9.9,3.8494,4.0782,13.3997,06-22-21_02.20_CC_protocol_HPPC_IN21700_30T_cycle_#262.mat
CC,262,0.95737,2.84665,0.6202,5,discharge,3,-32.73,10.91,2.0,1.9,3.8408,3.4884,10.7669,06-22-21_02.20_CC_protocol_HPPC_IN21700_30T_cycle_#262.mat
CC,262,0.95737,2.84665,0.6202,5,discharge,3,-32.73,10.91,10.0,9.9,3.8408,3.4037,13.3547,06-22-21_02.20_CC_protocol_HPPC_IN21700_30T_cycle_#262.mat
CC,262,0.95737,2.84665,0.6206,5,charge,3,28.459,9.486,2.0,2.0,3.8505,4.1456,10.3693,06-22-21_02.20_CC_protocol_HPPC_IN21700_30T_cycle_#262.mat
CC,262,0.95737,2.84665,0.6206,5,charge,3,28.459,9.486,10.0,9.9,3.8505,4.2003,12.2914,06-22-21_02.20_CC_protocol_HPPC_IN21700_30T_cycle_#262.mat
CC,262,0.95737,2.84665,0.5255,6,discharge,0,-2.848,0.949,2.0,1.9,3.7364,3.7058,10.7444,06-22-21_02.20_CC_protocol_HPPC_IN21700_30T_cycle_#262.mat
CC,262,0.95737,2.84665,0.5255,6,discharge,0,-2.848,0.949,10.0,9.9,3.7364,3.6954,14.3961,06-22-21_02.20_CC_protocol_HPPC_IN21700_30T_cycle_#262.mat
CC,262,0.95737,2.84665,0.5256,6,charge,0,1.422,0.474,2.0,1.9,3.7375,3.7525,10.5463,06-22-21_02.20_CC_protocol_HPPC_IN21700_30T_cycle_#262.mat
CC,262,0.95737,2.84665,0.5256,6,charge,0,1.422,0.474,10.0,9.9,3.7375,3.7571,13.7805,06-22-21_02.20_CC_protocol_HPPC_IN21700_30T_cycle_#262.mat
CC,262,0.95737,2.84665,0.5255,6,discharge,1,-11.386,3.795,2.0,1.9,3.7363,3.6147,10.6798,06-22-21_02.20_CC_protocol_HPPC_IN21700_30T_cycle_#262.mat
CC,262,0.95737,2.84665,0.5255,6,discharge,1,-11.386,3.795,10.0,9.9,3.7363,3.5783,13.8767,06-22-21_02.20_CC_protocol_HPPC_IN21700_30T_cycle_#262.mat
CC,262,0.95737,2.84665,0.5256,6,charge,1,5.692,1.897,2.0,2.0,3.7396,3.7999,10.5933,06-22-21_02.20_CC_protocol_HPPC_IN21700_30T_cycle_#262.mat
CC,262,0.95737,2.84665,0.5256,6,charge,1,5.692,1.897,10.0,9.9,3.7396,3.8169,13.5797,06-22-21_02.20_CC_protocol_HPPC_IN21700_30T_cycle_#262.mat
CC,262,0.95737,2.84665,0.5254,6,discharge,2,-22.771,7.59,2.0,2.0,3.7358,3.4939,10.6232,06-22-21_02.20_CC_protocol_HPPC_IN21700_30T_cycle_#262.mat
CC,262,0.95737,2.84665,0.5254,6,discharge,2,-22.771,7.59,10.0,9.9,3.7358,3.4291,13.4689,06-22-21_02.20_CC_protocol_HPPC_IN21700_30T_cycle_#262.mat
CC,262,0.95737,2.84665,0.5257,6,charge,2,17.076,5.692,2.0,2.0,3.7417,3.9198,10.4298,06-22-21_02.20_CC_protocol_HPPC_IN21700_30T_cycle_#262.mat
CC,262,0.95737,2.84665,0.5257,6,charge,2,17.076,5.692,10.0,9.9,3.7417,3.9651,13.0827,06-22-21_02.20_CC_protocol_HPPC_IN21700_30T_cycle_#262.mat
CC,262,0.95737,2.84665,0.5253,6,discharge,3,-32.73,10.91,2.0,2.0,3.7367,3.3907,10.5713,06-22-21_02.20_CC_protocol_HPPC_IN21700_30T_cycle_#262.mat
CC,262,0.95737,2.84665,0.5253,6,discharge,3,-32.73,10.91,10.0,9.9,3.7367,3.3011,13.3089,06-22-21_02.20_CC_protocol_HPPC_IN21700_30T_cycle_#262.mat
CC,262,0.95737,2.84665,0.5257,6,charge,3,28.461,9.487,2.0,1.9,3.7434,4.0326,10.1613,06-22-21_02.20_CC_protocol_HPPC_IN21700_30T_cycle_#262.mat
CC,262,0.95737,2.84665,0.5257,6,charge,3,28.461,9.487,10.0,9.91,3.7434,4.1081,12.814,06-22-21_02.20_CC_protocol_HPPC_IN21700_30T_cycle_#262.mat
CC,262,0.95737,2.84665,0.4307,7,discharge,0,-2.848,0.949,2.0,1.9,3.6541,3.6247,10.323,06-22-21_02.20_CC_protocol_HPPC_IN21700_30T_cycle_#262.mat
CC,262,0.95737,2.84665,0.4307,7,discharge,0,-2.848,0.949,10.0,9.9,3.6541,3.6152,13.6587,06-22-21_02.20_CC_protocol_HPPC_IN21700_30T_cycle_#262.mat
CC,262,0.95737,2.84665,0.4307,7,charge,0,1.422,0.474,2.0,1.9,3.6561,3.6709,10.4064,06-22-21_02.20_CC_protocol_HPPC_IN21700_30T_cycle_#262.mat
CC,262,0.95737,2.84665,0.4307,7,charge,0,1.422,0.474,10.0,9.9,3.6561,3.6752,13.4299,06-22-21_02.20_CC_protocol_HPPC_IN21700_30T_cycle_#262.mat
CC,262,0.95737,2.84665,0.4306,7,discharge,1,-11.387,3.796,2.0,1.9,3.6549,3.5351,10.5208,06-22-21_02.20_CC_protocol_HPPC_IN21700_30T_cycle_#262.mat
CC,262,0.95737,2.84665,0.4306,7,discharge,1,-11.387,3.796,10.0,9.9,3.6549,3.4981,13.7701,06-22-21_02.20_CC_protocol_HPPC_IN21700_30T_cycle_#262.mat
CC,262,0.95737,2.84665,0.4307,7,charge,1,5.692,1.897,2.0,2.0,3.6586,3.718,10.4355,06-22-21_02.20_CC_protocol_HPPC_IN21700_30T_cycle_#262.mat
CC,262,0.95737,2.84665,0.4307,7,charge,1,5.692,1.897,10.0,9.9,3.6586,3.7341,13.264,06-22-21_02.20_CC_protocol_HPPC_IN21700_30T_cycle_#262.mat
CC,262,0.95737,2.84665,0.4305,7,discharge,2,-22.771,7.59,2.0,1.9,3.6551,3.4157,10.5134,06-22-21_02.20_CC_protocol_HPPC_IN21700_30T_cycle_#262.mat
CC,262,0.95737,2.84665,0.4305,7,discharge,2,-22.771,7.59,10.0,9.9,3.6551,3.3495,13.4206,06-22-21_02.20_CC_protocol_HPPC_IN21700_30T_cycle_#262.mat
CC,262,0.95737,2.84665,0.4308,7,charge,2,17.074,5.691,2.0,2.0,3.6607,3.8364,10.2905,06-22-21_02.20_CC_protocol_HPPC_IN21700_30T_cycle_#262.mat
CC,262,0.95737,2.84665,0.4308,7,charge,2,17.074,5.691,10.0,9.9,3.6607,3.8766,12.645,06-22-21_02.20_CC_protocol_HPPC_IN21700_30T_cycle_#262.mat
CC,262,0.95737,2.84665,0.4304,7,discharge,3,-32.731,10.91,2.0,1.9,3.6554,3.3125,10.4763,06-22-21_02.20_CC_protocol_HPPC_IN21700_30T_cycle_#262.mat
CC,262,0.95737,2.84665,0.4304,7,discharge,3,-32.731,10.91,10.0,9.9,3.6554,3.2219,13.2443,06-22-21_02.20_CC_protocol_HPPC_IN21700_30T_cycle_#262.mat
CC,262,0.95737,2.84665,0.4309,7,charge,3,28.46,9.487,2.0,2.0,3.6621,3.9498,10.1089,06-22-21_02.20_CC_protocol_HPPC_IN21700_30T_cycle_#262.mat
CC,262,0.95737,2.84665,0.4309,7,charge,3,28.46,9.487,10.0,9.9,3.6621,4.0164,12.4491,06-22-21_02.20_CC_protocol_HPPC_IN21700_30T_cycle_#262.mat
CC,262,0.95737,2.84665,0.3358,8,discharge,0,-2.85,0.95,2.0,2.0,3.5942,3.5639,10.6316,06-22-21_02.20_CC_protocol_HPPC_IN21700_30T_cycle_#262.mat
CC,262,0.95737,2.84665,0.3358,8,discharge,0,-2.85,0.95,10.0,9.9,3.5942,3.5543,14.0,06-22-21_02.20_CC_protocol_HPPC_IN21700_30T_cycle_#262.mat
CC,262,0.95737,2.84665,0.3358,8,charge,0,1.422,0.474,2.0,2.0,3.5955,3.6105,10.5478,06-22-21_02.20_CC_protocol_HPPC_IN21700_30T_cycle_#262.mat
CC,262,0.95737,2.84665,0.3358,8,charge,0,1.422,0.474,10.0,9.9,3.5955,3.6148,13.5715,06-22-21_02.20_CC_protocol_HPPC_IN21700_30T_cycle_#262.mat
CC,262,0.95737,2.84665,0.3357,8,discharge,1,-11.387,3.796,2.0,2.0,3.5944,3.4724,10.714,06-22-21_02.20_CC_protocol_HPPC_IN21700_30T_cycle_#262.mat
CC,262,0.95737,2.84665,0.3357,8,discharge,1,-11.387,3.796,10.0,9.9,3.5944,3.4357,13.9369,06-22-21_02.20_CC_protocol_HPPC_IN21700_30T_cycle_#262.mat
CC,262,0.95737,2.84665,0.3358,8,charge,1,5.694,1.898,2.0,1.9,3.598,3.6573,10.4147,06-22-21_02.20_CC_protocol_HPPC_IN21700_30T_cycle_#262.mat
CC,262,0.95737,2.84665,0.3358,8,charge,1,5.694,1.898,10.0,9.9,3.598,3.6747,13.4706,06-22-21_02.20_CC_protocol_HPPC_IN21700_30T_cycle_#262.mat
CC,262,0.95737,2.84665,0.3356,8,discharge,2,-22.771,7.59,2.0,2.0,3.5943,3.3507,10.6978,06-22-21_02.20_CC_protocol_HPPC_IN21700_30T_cycle_#262.mat
CC,262,0.95737,2.84665,0.3356,8,discharge,2,-22.771,7.59,10.0,9.9,3.5943,3.2829,13.6753,06-22-21_02.20_CC_protocol_HPPC_IN21700_30T_cycle_#262.mat
CC,262,0.95737,2.84665,0.3359,8,charge,2,17.074,5.691,2.0,2.0,3.6007,3.7776,10.3608,06-22-21_02.20_CC_protocol_HPPC_IN21700_30T_cycle_#262.mat
CC,262,0.95737,2.84665,0.3359,8,charge,2,17.074,5.691,10.0,9.9,3.6007,3.8182,12.7387,06-22-21_02.20_CC_protocol_HPPC_IN21700_30T_cycle_#262.mat
CC,262,0.95737,2.84665,0.3355,8,discharge,3,-32.731,10.91,2.0,2.0,3.5941,3.2459,10.6382,06-22-21_02.20_CC_protocol_HPPC_IN21700_30T_cycle_#262.mat
CC,262,0.95737,2.84665,0.3355,8,discharge,3,-32.731,10.91,10.0,9.9,3.5941,3.1513,13.5285,06-22-21_02.20_CC_protocol_HPPC_IN21700_30T_cycle_#262.mat
CC,262,0.95737,2.84665,0.336,8,charge,3,28.461,9.487,2.0,2.0,3.6029,3.8924,10.1718,06-22-21_02.20_CC_protocol_HPPC_IN21700_30T_cycle_#262.mat
CC,262,0.95737,2.84665,0.336,8,charge,3,28.461,9.487,10.0,9.9,3.6029,3.9549,12.3678,06-22-21_02.20_CC_protocol_HPPC_IN21700_30T_cycle_#262.mat
CC,262,0.95737,2.84665,0.2409,9,discharge,0,-2.85,0.95,2.0,2.0,3.5082,3.4763,11.1934,06-22-21_02.20_CC_protocol_HPPC_IN21700_30T_cycle_#262.mat
CC,262,0.95737,2.84665,0.2409,9,discharge,0,-2.85,0.95,10.0,9.9,3.5082,3.4656,14.9479,06-22-21_02.20_CC_protocol_HPPC_IN21700_30T_cycle_#262.mat
CC,262,0.95737,2.84665,0.2409,9,charge,0,1.424,0.475,2.0,1.9,3.5091,3.5253,11.3772,06-22-21_02.20_CC_protocol_HPPC_IN21700_30T_cycle_#262.mat
CC,262,0.95737,2.84665,0.2409,9,charge,0,1.424,0.475,10.0,9.9,3.5091,3.5305,15.0291,06-22-21_02.20_CC_protocol_HPPC_IN21700_30T_cycle_#262.mat
CC,262,0.95737,2.84665,0.2408,9,discharge,1,-11.387,3.796,2.0,2.0,3.5086,3.3811,11.197,06-22-21_02.20_CC_protocol_HPPC_IN21700_30T_cycle_#262.mat
CC,262,0.95737,2.84665,0.2408,9,discharge,1,-11.387,3.796,10.0,9.9,3.5086,3.3425,14.5868,06-22-21_02.20_CC_protocol_HPPC_IN21700_30T_cycle_#262.mat
CC,262,0.95737,2.84665,0.2409,9,charge,1,5.692,1.897,2.0,2.0,3.5155,3.5778,10.9452,06-22-21_02.20_CC_protocol_HPPC_IN21700_30T_cycle_#262.mat
CC,262,0.95737,2.84665,0.2409,9,charge,1,5.692,1.897,10.0,9.9,3.5155,3.596,14.1427,06-22-21_02.20_CC_protocol_HPPC_IN21700_30T_cycle_#262.mat
CC,262,0.95737,2.84665,0.2407,9,discharge,2,-22.769,7.59,2.0,2.0,3.5116,3.2562,11.217,06-22-21_02.20_CC_protocol_HPPC_IN21700_30T_cycle_#262.mat
CC,262,0.95737,2.84665,0.2407,9,discharge,2,-22.769,7.59,10.0,9.9,3.5116,3.1759,14.7437,06-22-21_02.20_CC_protocol_HPPC_IN21700_30T_cycle_#262.mat
CC,262,0.95737,2.84665,0.241,9,charge,2,17.076,5.692,2.0,2.0,3.5202,3.7022,10.6582,06-22-21_02.20_CC_protocol_HPPC_IN21700_30T_cycle_#262.mat
CC,262,0.95737,2.84665,0.241,9,charge,2,17.076,5.692,10.0,9.9,3.5202,3.7538,13.68,06-22-21_02.20_CC_protocol_HPPC_IN21700_30T_cycle_#262.mat
CC,262,0.95737,2.84665,0.2406,9,discharge,3,-32.732,10.911,2.0,1.9,3.5125,3.1493,11.0962,06-22-21_02.20_CC_protocol_HPPC_IN21700_30T_cycle_#262.mat
CC,262,0.95737,2.84665,0.2406,9,discharge,3,-32.732,10.911,10.0,9.9,3.5125,3.0243,14.9151,06-22-21_02.20_CC_protocol_HPPC_IN21700_30T_cycle_#262.mat
CC,262,0.95737,2.84665,0.2411,9,charge,3,28.459,9.486,2.0,1.9,3.5229,3.8196,10.4255,06-22-21_02.20_CC_protocol_HPPC_IN21700_30T_cycle_#262.mat
CC,262,0.95737,2.84665,0.2411,9,charge,3,28.459,9.486,10.0,9.9,3.5229,3.8964,13.1241,06-22-21_02.20_CC_protocol_HPPC_IN21700_30T_cycle_#262.mat
CC,262,0.95737,2.84665,0.1934,10,discharge,0,-2.848,0.949,2.0,2.0,3.4508,3.4172,11.7973,06-22-21_02.20_CC_protocol_HPPC_IN21700_30T_cycle_#262.mat
CC,262,0.95737,2.84665,0.1934,10,discharge,0,-2.848,0.949,10.0,9.9,3.4508,3.406,15.7298,06-22-21_02.20_CC_protocol_HPPC_IN21700_30T_cycle_#262.mat
CC,262,0.95737,2.84665,0.1934,10,charge,0,1.422,0.474,2.0,2.0,3.4528,3.469,11.3932,06-22-21_02.20_CC_protocol_HPPC_IN21700_30T_cycle_#262.mat
CC,262,0.95737,2.84665,0.1934,10,charge,0,1.422,0.474,10.0,9.9,3.4528,3.4743,15.1206,06-22-21_02.20_CC_protocol_HPPC_IN21700_30T_cycle_#262.mat
CC,262,0.95737,2.84665,0.1933,10,discharge,1,-11.387,3.796,2.0,1.9,3.4514,3.3158,11.9083,06-22-21_02.20_CC_protocol_HPPC_IN21700_30T_cycle_#262.mat
CC,262,0.95737,2.84665,0.1933,10,discharge,1,-11.387,3.796,10.0,9.9,3.4514,3.2731,15.6582,06-22-21_02.20_CC_protocol_HPPC_IN21700_30T_cycle_#262.mat
CC,262,0.95737,2.84665,0.1935,10,charge,1,5.692,1.897,2.0,2.0,3.4572,3.5223,11.4367,06-22-21_02.20_CC_protocol_HPPC_IN21700_30T_cycle_#262.mat
CC,262,0.95737,2.84665,0.1935,10,charge,1,5.692,1.897,10.0,9.9,3.4572,3.5417,14.8449,06-22-21_02.20_CC_protocol_HPPC_IN21700_30T_cycle_#262.mat
CC,262,0.95737,2.84665,0.1933,10,discharge,2,-22.769,7.59,2.0,2.0,3.4529,3.1781,12.069,06-22-21_02.20_CC_protocol_HPPC_IN21700_30T_cycle_#262.mat
CC,262,0.95737,2.84665,0.1933,10,discharge,2,-22.769,7.59,10.0,9.9,3.4529,3.073,16.685,06-22-21_02.20_CC_protocol_HPPC_IN21700_30T_cycle_#262.mat
CC,262,0.95737,2.84665,0.1936,10,charge,2,17.076,5.692,2.0,2.0,3.4599,3.6509,11.1853,06-22-21_02.20_CC_protocol_HPPC_IN21700_30T_cycle_#262.mat
CC,262,0.95737,2.84665,0.1936,10,charge,2,17.076,5.692,10.0,9.9,3.4599,3.7061,14.4179,06-22-21_02.20_CC_protocol_HPPC_IN21700_30T_cycle_#262.mat
CC,262,0.95737,2.84665,0.1932,10,discharge,3,-32.73,10.91,2.0,2.0,3.4524,3.0561,12.1082,06-22-21_02.20_CC_protocol_HPPC_IN21700_30T_cycle_#262.mat
CC,262,0.95737,2.84665,0.1932,10,discharge,3,-32.73,10.91,10.0,9.9,3.4524,2.8553,18.2432,06-22-21_02.20_CC_protocol_HPPC_IN21700_30T_cycle_#262.mat
CC,262,0.95737,2.84665,0.1937,10,charge,3,28.462,9.487,2.0,2.0,3.463,3.7731,10.8952,06-22-21_02.20_CC_protocol_HPPC_IN21700_30T_cycle_#262.mat
CC,262,0.95737,2.84665,0.1937,10,charge,3,28.462,9.487,10.0,9.9,3.463,3.8575,13.8606,06-22-21_02.20_CC_protocol_HPPC_IN21700_30T_cycle_#262.mat
CC,262,0.95737,2.84665,0.146,11,discharge,0,-2.85,0.95,2.0,2.0,3.4107,3.3734,13.0854,06-22-21_02.20_CC_protocol_HPPC_IN21700_30T_cycle_#262.mat
CC,262,0.95737,2.84665,0.146,11,discharge,0,-2.85,0.95,10.0,9.9,3.4107,3.359,18.1372,06-22-21_02.20_CC_protocol_HPPC_IN21700_30T_cycle_#262.mat
CC,262,0.95737,2.84665,0.146,11,charge,0,1.422,0.474,2.0,2.0,3.4132,3.431,12.5185,06-22-21_02.20_CC_protocol_HPPC_IN21700_30T_cycle_#262.mat
CC,262,0.95737,2.84665,0.146,11,charge,0,1.422,0.474,10.0,9.9,3.4132,3.4364,16.3162,06-22-21_02.20_CC_protocol_HPPC_IN21700_30T_cycle_#262.mat
CC,262,0.95737,2.84665,0.1459,11,discharge,1,-11.385,3.795,2.0,2.0,3.4112,3.2589,13.3773,06-22-21_02.20_CC_protocol_HPPC_IN21700_30T_cycle_#262.mat
CC,262,0.95737,2.84665,0.1459,11,discharge,1,-11.385,3.795,10.0,9.9,3.4112,3.1841,19.9473,06-22-21_02.20_CC_protocol_HPPC_IN21700_30T_cycle_#262.mat
CC,262,0.95737,2.84665,0.146,11,charge,1,5.694,1.898,2.0,2.0,3.4197,3.4881,12.0126,06-22-21_02.20_CC_protocol_HPPC_IN21700_30T_cycle_#262.mat
CC,262,0.95737,2.84665,0.146,11,charge,1,5.694,1.898,10.0,9.9,3.4197,3.5035,14.7172,06-22-21_02.20_CC_protocol_HPPC_IN21700_30T_cycle_#262.mat
CC,262,0.95737,2.84665,0.1458,11,discharge,2,-22.772,7.591,2.0,2.0,3.4125,3.0979,13.8152,06-22-21_02.20_CC_protocol_HPPC_IN21700_30T_cycle_#262.mat
CC,262,0.95737,2.84665,0.1458,11,discharge,2,-22.772,7.591,10.0,9.9,3.4125,2.8111,26.4096,06-22-21_02.20_CC_protocol_HPPC_IN21700_30T_cycle_#262.mat
CC,262,0.95737,2.84665,0.1461,11,charge,2,17.074,5.691,2.0,2.0,3.4238,3.6162,11.2686,06-22-21_02.20_CC_protocol_HPPC_IN21700_30T_cycle_#262.mat
CC,262,0.95737,2.84665,0.1461,11,charge,2,17.074,5.691,10.0,9.9,3.4238,3.6609,13.8866,06-22-21_02.20_CC_protocol_HPPC_IN21700_30T_cycle_#262.mat
CC,262,0.95737,2.84665,0.1457,11,discharge,3,-32.732,10.911,2.0,1.9,3.4121,2.9518,14.0627,06-22-21_02.20_CC_protocol_HPPC_IN21700_30T_cycle_#262.mat
CC,262,0.95737,2.84665,0.1457,11,discharge,3,-32.732,10.911,10.0,9.9,3.4121,2.4982,27.9207,06-22-21_02.20_CC_protocol_HPPC_IN21700_30T_cycle_#262.mat
CC,262,0.95737,2.84665,0.1462,11,charge,3,28.462,9.487,2.0,2.0,3.426,3.7334,10.8004,06-22-21_02.20_CC_protocol_HPPC_IN21700_30T_cycle_#262.mat
CC,262,0.95737,2.84665,0.1462,11,charge,3,28.462,9.487,10.0,9.9,3.426,3.8109,13.5233,06-22-21_02.20_CC_protocol_HPPC_IN21700_30T_cycle_#262.mat
CC,262,0.95737,2.84665,0.0985,12,discharge,0,-2.846,0.949,2.0,2.0,3.3572,3.3093,16.8295,06-22-21_02.20_CC_protocol_HPPC_IN21700_30T_cycle_#262.mat
CC,262,0.95737,2.84665,0.0985,12,discharge,0,-2.846,0.949,10.0,9.9,3.3572,3.2801,27.0887,06-22-21_02.20_CC_protocol_HPPC_IN21700_30T_cycle_#262.mat
CC,262,0.95737,2.84665,0.0985,12,charge,0,1.424,0.475,2.0,2.0,3.3609,3.383,15.5197,06-22-21_02.20_CC_protocol_HPPC_IN21700_30T_cycle_#262.mat
CC,262,0.95737,2.84665,0.0985,12,charge,0,1.424,0.475,10.0,9.9,3.3609,3.3929,22.4719,06-22-21_02.20_CC_protocol_HPPC_IN21700_30T_cycle_#262.mat
CC,262,0.95737,2.84665,0.0984,12,discharge,1,-11.389,3.796,2.0,2.0,3.359,3.1397,19.2554,06-22-21_02.20_CC_protocol_HPPC_IN21700_30T_cycle_#262.mat
CC,262,0.95737,2.84665,0.0984,12,discharge,1,-11.389,3.796,10.0,9.9,3.359,2.8646,43.4103,06-22-21_02.20_CC_protocol_HPPC_IN21700_30T_cycle_#262.mat
CC,262,0.95737,2.84665,0.0986,12,charge,1,5.694,1.898,2.0,2.0,3.3709,3.4522,14.2777,06-22-21_02.20_CC_protocol_HPPC_IN21700_30T_cycle_#262.mat
CC,262,0.95737,2.84665,0.0986,12,charge,1,5.694,1.898,10.0,9.9,3.3709,3.4776,18.7384,06-22-21_02.20_CC_protocol_HPPC_IN21700_30T_cycle_#262.mat
CC,262,0.95737,2.84665,0.0983,12,discharge,2,-22.764,7.588,2.0,2.0,3.3622,2.8567,22.2061,06-22-21_02.20_CC_protocol_HPPC_IN21700_30T_cycle_#262.mat
CC,262,0.95737,2.84665,0.0983,12,discharge,2,-22.764,7.588,10.0,9.9,3.3622,2.4995,37.8976,06-22-21_02.20_CC_protocol_HPPC_IN21700_30T_cycle_#262.mat
CC,262,0.95737,2.84665,0.0987,12,charge,2,17.077,5.692,2.0,1.9,3.3761,3.5881,12.4144,06-22-21_02.20_CC_protocol_HPPC_IN21700_30T_cycle_#262.mat
CC,262,0.95737,2.84665,0.0987,12,charge,2,17.077,5.692,10.0,9.9,3.3761,3.6318,14.9734,06-22-21_02.20_CC_protocol_HPPC_IN21700_30T_cycle_#262.mat
CC,262,0.95737,2.84665,0.0983,12,discharge,3,-20.366,6.789,2.0,2.0,3.3609,2.5645,39.1044,06-22-21_02.20_CC_protocol_HPPC_IN21700_30T_cycle_#262.mat
CC,262,0.95737,2.84665,0.0983,12,discharge,3,-20.366,6.789,10.0,9.9,3.3609,2.4996,42.2911,06-22-21_02.20_CC_protocol_HPPC_IN21700_30T_cycle_#262.mat
CC,262,0.95737,2.84665,0.0987,12,charge,3,28.46,9.487,2.0,1.9,3.3779,3.7082,11.6058,06-22-21_02.20_CC_protocol_HPPC_IN21700_30T_cycle_#262.mat
CC,262,0.95737,2.84665,0.0987,12,charge,3,28.46,9.487,10.0,9.9,3.3779,3.7759,13.9845,06-22-21_02.20_CC_protocol_HPPC_IN21700_30T_cycle_#262.mat
CC,300,0.95292,2.83341,1.0,0,discharge,0,-2.835,0.945,2.0,2.0,4.1657,4.1267,13.7581,06-30-21_21.37_CC_protocol_HPPC_IN21700_30T_cycle_#300.mat
CC,300,0.95292,2.83341,1.0,0,discharge,0,-2.835,0.945,10.0,9.9,4.1657,4.1102,19.5788,06-30-21_21.37_CC_protocol_HPPC_IN21700_30T_cycle_#300.mat
CC,300,0.95292,2.83341,1.0,0,charge,0,1.415,0.472,2.0,1.9,4.169,4.1885,13.7858,06-30-21_21.37_CC_protocol_HPPC_IN21700_30T_cycle_#300.mat
CC,300,0.95292,2.83341,1.0,0,charge,0,1.415,0.472,10.0,9.9,4.169,4.198,20.5019,06-30-21_21.37_CC_protocol_HPPC_IN21700_30T_cycle_#300.mat
CC,300,0.95292,2.83341,0.9999,0,discharge,1,-11.335,3.778,2.0,2.0,4.1657,4.0115,13.6039,06-30-21_21.37_CC_protocol_HPPC_IN21700_30T_cycle_#300.mat
CC,300,0.95292,2.83341,0.9999,0,discharge,1,-11.335,3.778,10.0,9.9,4.1657,3.9665,17.5739,06-30-21_21.37_CC_protocol_HPPC_IN21700_30T_cycle_#300.mat
CC,300,0.95292,2.83341,1.0,0,charge,1,1.683,0.561,2.0,2.0,4.172,4.2002,16.7578,06-30-21_21.37_CC_protocol_HPPC_IN21700_30T_cycle_#300.mat
CC,300,0.95292,2.83341,1.0,0,charge,1,1.683,0.561,10.0,9.9,4.172,4.2001,16.6984,06-30-21_21.37_CC_protocol_HPPC_IN21700_30T_cycle_#300.mat
CC,300,0.95292,2.83341,0.9998,0,discharge,2,-22.664,7.555,2.0,2.0,4.1653,3.8697,13.0427,06-30-21_21.37_CC_protocol_HPPC_IN21700_30T_cycle_#300.mat
CC,300,0.95292,2.83341,0.9998,0,discharge,2,-22.664,7.555,10.0,9.9,4.1653,3.8103,15.6636,06-30-21_21.37_CC_protocol_HPPC_IN21700_30T_cycle_#300.mat
CC,300,0.95292,2.83341,1.0,0,charge,2,1.55,0.517,2.0,2.0,4.1745,4.2,16.4559,06-30-21_21.37_CC_protocol_HPPC_IN21700_30T_cycle_#300.mat
CC,300,0.95292,2.83341,1.0,0,charge,2,1.55,0.517,10.0,9.9,4.1745,4.1998,16.3268,06-30-21_21.37_CC_protocol_HPPC_IN21700_30T_cycle_#300.mat
CC,300,0.95292,2.83341,0.9997,0,discharge,3,-32.58,10.86,2.0,1.9,4.1653,3.7563,12.5537,06-30-21_21.37_CC_protocol_HPPC_IN21700_30T_cycle_#300.mat
CC,300,0.95292,2.83341,0.9997,0,discharge,3,-32.58,10.86,10.0,9.9,4.1653,3.6854,14.7299,06-30-21_21.37_CC_protocol_HPPC_IN21700_30T_cycle_#300.mat
CC,300,0.95292,2.83341,1.0,0,charge,3,1.461,0.487,2.0,2.0,4.1763,4.2002,16.3575,06-30-21_21.37_CC_protocol_HPPC_IN21700_30T_cycle_#300.mat
CC,300,0.95292,2.83341,1.0,0,charge,3,1.461,0.487,10.0,9.9,4.1763,4.2002,16.3575,06-30-21_21.37_CC_protocol_HPPC_IN21700_30T_cycle_#300.mat
CC,300,0.95292,2.83341,0.9527,1,discharge,0,-2.835,0.945,2.0,2.0,4.1006,4.0648,12.6288,06-30-21_21.37_CC_protocol_HPPC_IN21700_30T_cycle_#300.mat
CC,300,0.95292,2.83341,0.9527,1,discharge,0,-2.835,0.945,10.0,9.9,4.1006,4.0553,15.98,06-30-21_21.37_CC_protocol_HPPC_IN21700_30T_cycle_#300.mat
CC,300,0.95292,2.83341,0.9528,1,charge,0,1.415,0.472,2.0,2.0,4.1018,4.1195,12.5124,06-30-21_21.37_CC_protocol_HPPC_IN21700_30T_cycle_#300.mat
CC,300,0.95292,2.83341,0.9528,1,charge,0,1.415,0.472,10.0,9.9,4.1018,4.1244,15.9762,06-30-21_21.37_CC_protocol_HPPC_IN21700_30T_cycle_#300.mat
CC,300,0.95292,2.83341,0.9527,1,discharge,1,-11.334,3.778,2.0,2.0,4.1006,3.9599,12.414,06-30-21_21.37_CC_protocol_HPPC_IN21700_30T_cycle_#300.mat
