Repository: KikETs/ECM_HYBRID_BMS_JOINT

## Results

| Arm | Model | Size | Protocol | Result | Worst cell |
|---|---|---|---|---|---|
| SOP | 2RC table + trim (A8) | 4 effective coefficients, 2 EW states | leave-one-cell-out | usable current 69.6 % discharge, 59.5 % charge (τ = 10 s) | 59.9 % / 53.5 % (BOOST_REST) |
| SOH | dQ/dV ridge | 65 coefficients | leave-one-cell-out | RMSE 0.0094, bias −0.0005 | 0.0130 (BOOST_REST) |
| SOC | 2RC EKF, low-current gate | 3 states | leave-one-cell-out | **2.34 %p** over six sensor disturbances on estimated SOH (2.325 on true SOH), per cell 2.00–2.75 | 4.60 %p (BOOST_NEGPULSE_1S, current offset −0.10 A) |

The SOH arm was a 10,945-parameter CNN until the second audit round. Nested

File: analysis/rpcwby_resistance.csv (part 7 of 21)
cell,cycle,SOC,direction,I_A,tau_s,tau_actual_s,T_C,rest_before_s,V_pre_V,V_tau_V,R_mOhm,CAP_Ah,SOH
RPC_CC,961,0.1551,discharge,-6.326,2.0,1.0,25.52,3600.0,3.2078,2.549,104.1449,2.5782,0.88587
RPC_CC,961,0.1551,discharge,-6.326,10.0,9.0,25.52,3600.0,3.2078,2.5499,104.0027,2.5782,0.88587
RPC_CC,961,0.1504,charge,15.001,2.0,2.0,26.01,60.0,3.0954,3.4905,26.3382,2.5782,0.88587
RPC_CC,961,0.1504,charge,15.001,10.0,9.0,26.01,60.0,3.0954,3.6044,33.9311,2.5782,0.88587
RPC_CC,961,0.1426,discharge,-4.417,2.0,2.0,25.51,3600.0,3.1052,2.5496,125.7839,2.5782,0.88587
RPC_CC,961,0.1426,discharge,-4.417,10.0,9.0,25.51,3600.0,3.1052,2.5499,125.716,2.5782,0.88587
RPC_CC,961,0.1397,charge,15.001,2.0,2.0,25.84,60.0,2.9892,3.4152,28.3981,2.5782,0.88587
RPC_CC,961,0.1397,charge,15.001,10.0,9.0,25.84,60.0,2.9892,3.5518,37.5042,2.5782,0.88587
RPC_CC,961,0.9973,discharge,-30.0,2.0,2.0,25.56,2420.6,4.1558,3.5286,20.9067,2.5782,0.88587
RPC_CC,961,0.9973,discharge,-30.0,10.0,9.0,25.56,2420.6,4.1558,3.4831,22.4233,2.5782,0.88587
RPC_CC,961,0.9543,discharge,-30.0,2.0,2.0,26.19,300.0,4.0836,3.5346,18.3,2.5782,0.88587
RPC_CC,961,0.9543,discharge,-30.0,10.0,9.0,26.19,300.0,4.0836,3.4689,20.49,2.5782,0.88587
RPC_CC,961,0.9113,discharge,-30.0,2.0,2.0,26.37,300.0,4.065,3.5291,17.8633,2.5782,0.88587
RPC_CC,961,0.9113,discharge,-30.0,10.0,9.0,26.37,300.0,4.065,3.4484,20.5533,2.5782,0.88587
RPC_CC,961,0.8253,discharge,-30.0,2.0,2.0,26.33,300.0,3.97,3.4645,16.85,2.5782,0.88587
RPC_CC,961,0.8253,discharge,-30.0,10.0,9.0,26.33,300.0,3.97,3.3892,19.36,2.5782,0.88587
RPC_CC,961,0.7394,discharge,-30.0,2.0,2.0,26.28,300.0,3.8804,3.3983,16.07,2.5782,0.88587
RPC_CC,961,0.7394,discharge,-30.0,10.0,9.0,26.28,300.0,3.8804,3.3198,18.6867,2.5782,0.88587
RPC_CC,961,0.6534,discharge,-30.0,2.0,2.0,26.12,300.0,3.7897,3.311,15.9567,2.5782,0.88587
RPC_CC,961,0.6534,discharge,-30.0,10.0,9.0,26.12,300.0,3.7897,3.222,18.9233,2.5782,0.88587
RPC_CC,961,0.5674,discharge,-30.0,2.0,2.0,26.08,300.0,3.7018,3.2181,16.1233,2.5782,0.88587
RPC_CC,961,0.5674,discharge,-30.0,10.0,9.0,26.08,300.0,3.7018,3.1238,19.2667,2.5782,0.88587
RPC_CC,961,0.4815,discharge,-30.0,2.0,2.0,26.1,300.0,3.6304,3.1356,16.4933,2.5782,0.88587
RPC_CC,961,0.4815,discharge,-30.0,10.0,9.0,26.1,300.0,3.6304,3.0331,19.91,2.5782,0.88587
RPC_CC,961,0.3955,discharge,-30.0,2.0,2.0,26.2,300.0,3.5641,3.0325,17.72,2.5782,0.88587
RPC_CC,961,0.3955,discharge,-30.0,10.0,9.0,26.2,300.0,3.5641,2.9042,21.9967,2.5782,0.88587
RPC_CC,961,0.3095,discharge,-30.0,2.0,2.0,26.4,300.0,3.4716,2.8072,22.1467,2.5782,0.88587
RPC_CC,961,0.3095,discharge,-30.0,10.0,9.0,26.4,300.0,3.4716,2.5522,30.6467,2.5782,0.88587
RPC_CC,961,0.2665,discharge,-24.001,2.0,1.0,26.74,300.0,3.4264,2.6845,30.9112,2.5782,0.88587
RPC_CC,961,0.2665,discharge,-24.001,10.0,9.01,26.74,300.0,3.4264,2.5497,36.5276,2.5782,0.88587
RPC_CC,961,0.2236,discharge,-14.989,2.0,2.0,26.8,300.0,3.3882,2.549,55.9896,2.5782,0.88587
RPC_CC,961,0.2236,discharge,-14.989,10.0,9.0,26.8,300.0,3.3882,2.5498,55.9362,2.5782,0.88587
RPC_CC,961,0.1806,discharge,-8.498,2.0,1.0,26.8,300.0,3.298,2.5487,88.1716,2.5782,0.88587
RPC_CC,961,0.1806,discharge,-8.498,10.0,9.0,26.8,300.0,3.298,2.5499,88.0304,2.5782,0.88587
RPC_CC,961,0.1554,discharge,-4.577,2.0,2.0,26.25,300.0,3.143,2.5495,129.6814,2.5782,0.88587
RPC_CC,961,0.1554,discharge,-4.577,10.0,9.0,26.25,300.0,3.143,2.5499,129.594,2.5782,0.88587
RPC_CC,961,0.1431,discharge,-2.77,2.0,2.0,25.95,300.0,3.0162,2.5497,168.4146,2.5782,0.88587
RPC_CC,961,0.1431,discharge,-2.77,10.0,9.0,25.95,300.0,3.0162,2.55,168.3063,2.5782,0.88587
RPC_CC,961,0.9973,discharge,-29.837,2.0,2.0,25.55,2414.1,4.1557,3.5347,20.8127,2.5782,0.88587
RPC_CC,961,0.9973,discharge,-29.837,10.0,9.0,25.55,2414.1,4.1557,3.4832,22.5388,2.5782,0.88587
RPC_CC,961,0.9544,discharge,-29.738,2.0,2.0,26.17,300.0,4.0836,3.543,18.1788,2.5782,0.88587
RPC_CC,961,0.9544,discharge,-29.738,10.0,9.0,26.17,300.0,4.0836,3.4694,20.6537,2.5782,0.88587
RPC_CC,961,0.9114,discharge,-29.685,2.0,2.0,26.34,300.0,4.065,3.5395,17.7025,2.5782,0.88587
RPC_CC,961,0.9114,discharge,-29.685,10.0,9.0,26.34,300.0,4.065,3.4491,20.7479,2.5782,0.88587
RPC_CC,961,0.8254,discharge,-29.696,2.0,2.0,26.3,300.0,3.9699,3.4744,16.6857,2.5782,0.88587
RPC_CC,961,0.8254,discharge,-29.696,10.0,9.0,26.3,300.0,3.9699,3.39,19.5279,2.5782,0.88587
RPC_CC,961,0.7395,discharge,-29.659,2.0,2.0,26.25,300.0,3.8804,3.4086,15.9075,2.5782,0.88587
RPC_CC,961,0.7395,discharge,-29.659,10.0,9.0,26.25,300.0,3.8804,3.3211,18.8577,2.5782,0.88587
RPC_CC,961,0.6535,discharge,-29.594,2.0,2.0,26.11,300.0,3.7895,3.3238,15.7363,2.5782,0.88587
RPC_CC,961,0.6535,discharge,-29.594,10.0,9.0,26.11,300.0,3.7895,3.2241,19.1052,2.5782,0.88587
RPC_CC,961,0.5676,discharge,-29.557,2.0,2.0,26.06,300.0,3.7017,3.2326,15.8708,2.5782,0.88587
RPC_CC,961,0.5676,discharge,-29.557,10.0,9.0,26.06,300.0,3.7017,3.1264,19.4638,2.5782,0.88587
RPC_CC,961,0.4816,discharge,-29.485,2.0,1.0,26.08,300.0,3.6303,3.1771,15.3708,2.5782,0.88587
RPC_CC,961,0.4816,discharge,-29.485,10.0,9.01,26.08,300.0,3.6303,3.0365,20.1394,2.5782,0.88587
RPC_CC,961,0.3957,discharge,-29.273,2.0,1.0,26.21,300.0,3.5641,3.0859,16.3362,2.5782,0.88587
RPC_CC,961,0.3957,discharge,-29.273,10.0,9.01,26.21,300.0,3.5641,2.9104,22.3315,2.5782,0.88587
RPC_CC,961,0.3099,discharge,-28.022,2.0,2.0,26.37,300.0,3.4715,2.8829,21.0049,2.5782,0.88587
RPC_CC,961,0.3099,discharge,-28.022,10.0,9.0,26.37,300.0,3.4715,2.5886,31.5074,2.5782,0.88587
RPC_CC,961,0.2678,discharge,-18.515,2.0,2.0,26.57,300.0,3.4255,2.9401,26.2159,2.5782,0.88587
RPC_CC,961,0.2678,discharge,-18.515,10.0,9.0,26.57,300.0,3.4255,2.662,41.2357,2.5782,0.88587
RPC_CC,961,0.2254,discharge,-11.331,2.0,2.0,26.43,300.0,3.3861,2.9773,36.0796,2.5782,0.88587
RPC_CC,961,0.2254,discharge,-11.331,10.0,9.0,26.43,300.0,3.3861,2.711,59.5825,2.5782,0.88587
RPC_CC,961,0.1828,discharge,-6.064,2.0,2.0,26.48,300.0,3.293,3.0087,46.8821,2.5782,0.88587
RPC_CC,961,0.1828,discharge,-6.064,10.0,9.01,26.48,300.0,3.293,2.7819,84.2822,2.5782,0.88587
RPC_CC,961,0.1572,discharge,-3.205,2.0,1.0,26.0,300.0,3.1326,2.9779,48.2721,2.5782,0.88587
RPC_CC,961,0.1572,discharge,-3.205,10.0,9.01,26.0,300.0,3.1326,2.778,110.6483,2.5782,0.88587
RPC_CC,961,0.1445,discharge,-1.91,2.0,2.0,25.73,300.4,2.9998,2.8736,66.0595,2.5782,0.88587
RPC_CC,961,0.1445,discharge,-1.91,10.0,9.0,25.73,300.4,2.9998,2.7507,130.3915,2.5782,0.88587
RPC_CC,961,0.9973,discharge,-29.852,2.0,2.0,25.58,2425.5,4.1555,3.5332,20.8462,2.5782,0.88587
RPC_CC,961,0.9973,discharge,-29.852,10.0,9.0,25.58,2425.5,4.1555,3.4815,22.5781,2.5782,0.88587
RPC_CC,961,0.9544,discharge,-29.752,2.0,2.0,26.21,300.0,4.0835,3.5417,18.2108,2.5782,0.88587
RPC_CC,961,0.9544,discharge,-29.752,10.0,9.0,26.21,300.0,4.0835,3.4676,20.7015,2.5782,0.88587
RPC_CC,961,0.9114,discharge,-29.698,2.0,2.0,26.38,300.0,4.0648,3.538,17.7386,2.5782,0.88587
RPC_CC,961,0.9114,discharge,-29.698,10.0,9.0,26.38,300.0,4.0648,3.4476,20.7825,2.5782,0.88587
RPC_CC,961,0.8254,discharge,-29.708,2.0,2.0,26.33,300.1,3.9695,3.4728,16.7194,2.5782,0.88587
RPC_CC,961,0.8254,discharge,-29.708,10.0,9.0,26.33,300.1,3.9695,3.3884,19.5604,2.5782,0.88587
RPC_CC,961,0.7395,discharge,-29.671,2.0,2.0,26.27,300.1,3.8803,3.4073,15.9418,2.5782,0.88587
RPC_CC,961,0.7395,discharge,-29.671,10.0,9.0,26.27,300.1,3.8803,3.3195,18.9009,2.5782,0.88587
RPC_CC,961,0.6535,discharge,-29.607,2.0,2.0,26.15,300.1,3.7895,3.3224,15.7767,2.5782,0.88587
RPC_CC,961,0.6535,discharge,-29.607,10.0,9.0,26.15,300.1,3.7895,3.2226,19.1475,2.5782,0.88587
RPC_CC,961,0.5676,discharge,-29.57,2.0,2.0,26.1,300.1,3.7013,3.2313,15.8945,2.5782,0.88587
RPC_CC,961,0.5676,discharge,-29.57,10.0,9.01,26.1,300.1,3.7013,3.1251,19.486,2.5782,0.88587
RPC_CC,961,0.4816,discharge,-29.498,2.0,2.0,26.11,300.1,3.6302,3.1509,16.2486,2.5782,0.88587
RPC_CC,961,0.4816,discharge,-29.498,10.0,9.0,26.11,300.1,3.6302,3.0348,20.1844,2.5782,0.88587
RPC_CC,961,0.3957,discharge,-29.289,2.0,2.0,26.23,300.1,3.5638,3.0552,17.3649,2.5782,0.88587
RPC_CC,961,0.3957,discharge,-29.289,10.0,9.0,26.23,300.1,3.5638,2.9084,22.377,2.5782,0.88587
RPC_CC,961,0.3099,discharge,-28.066,2.0,2.0,26.4,300.0,3.4712,2.8801,21.0614,2.5782,0.88587
RPC_CC,961,0.3099,discharge,-28.066,10.0,9.01,26.4,300.0,3.4712,2.5835,31.6296,2.5782,0.88587
RPC_CC,961,0.2676,discharge,-21.023,2.0,2.0,26.63,300.1,3.4254,2.8789,25.9953,2.5782,0.88587
RPC_CC,961,0.2676,discharge,-21.023,10.0,9.0,26.63,300.1,3.4254,2.5442,41.916,2.5782,0.88587
RPC_CC,961,0.2252,discharge,-13.764,2.0,2.0,26.54,300.1,3.3864,2.9023,35.1702,2.5782,0.88587
RPC_CC,961,0.2252,discharge,-13.764,10.0,9.0,26.54,300.1,3.3864,2.5588,60.1257,2.5782,0.88587
RPC_CC,961,0.1826,discharge,-8.591,2.0,2.0,26.61,300.0,3.2941,2.9027,45.5567,2.5782,0.88587
RPC_CC,961,0.1826,discharge,-8.591,10.0,9.0,26.61,300.0,3.2941,2.5545,86.0851,2.5782,0.88587
RPC_CC,961,0.1571,discharge,-5.142,2.0,2.0,26.09,300.0,3.1341,2.8393,57.3323,2.5782,0.88587
RPC_CC,961,0.1571,discharge,-5.142,10.0,9.01,26.09,300.0,3.1341,2.541,115.3453,2.5782,0.88587
RPC_CC,961,0.1443,discharge,-3.394,2.0,2.0,25.84,300.0,3.0,2.7773,65.609,2.5782,0.88587
RPC_CC,961,0.1443,discharge,-3.394,10.0,9.0,25.84,300.0,3.0,2.5256,139.7617,2.5782,0.88587
RPC_CC,961,0.9574,charge,2.296,2.0,2.0,25.68,300.0,4.0828,4.15,29.2734,2.5782,0.88587
RPC_CC,961,0.9574,charge,2.296,10.0,9.0,25.68,300.0,4.0828,4.1499,29.2298,2.5782,0.88587
RPC_CC,961,0.9145,charge,3.397,2.0,2.0,25.74,300.0,4.0631,4.1501,25.6086,2.5782,0.88587
RPC_CC,961,0.9145,charge,3.397,10.0,9.0,25.74,300.0,4.0631,4.15,25.5791,2.5782,0.88587
RPC_CC,961,0.8292,charge,8.613,2.0,2.0,25.95,300.0,3.9671,4.1502,21.2573,2.5782,0.88587
RPC_CC,961,0.8292,charge,8.613,10.0,9.0,25.95,300.0,3.9671,4.1501,21.2457,2.5782,0.88587
RPC_CC,961,0.7435,charge,14.697,2.0,2.0,25.95,300.0,3.8801,4.1324,17.1674,2.5782,0.88587
RPC_CC,961,0.7435,charge,14.697,10.0,9.0,25.95,300.0,3.8801,4.1501,18.3717,2.5782,0.88587
RPC_CC,961,0.6575,charge,15.001,2.0,2.0,25.86,300.0,3.7893,4.0346,16.3522,2.5782,0.88587
RPC_CC,961,0.6575,charge,15.001,10.0,9.0,25.86,300.0,3.7893,4.0754,19.0721,2.5782,0.88587
RPC_CC,961,0.5715,charge,15.001,2.0,2.0,25.81,300.0,3.702,3.9476,16.3722,2.5782,0.88587
RPC_CC,961,0.5715,charge,15.001,10.0,9.0,25.81,300.0,3.702,3.9889,19.1254,2.5782,0.88587
RPC_CC,961,0.4856,charge,15.001,2.0,1.0,25.83,300.0,3.6305,3.8699,15.9589,2.5782,0.88587
RPC_CC,961,0.4856,charge,15.001,10.0,9.01,25.83,300.0,3.6305,3.9161,19.0387,2.5782,0.88587
RPC_CC,961,0.3996,charge,15.001,2.0,2.0,25.94,300.0,3.5638,3.822,17.2122,2.5782,0.88587
RPC_CC,961,0.3996,charge,15.001,10.0,9.0,25.94,300.0,3.5638,3.862,19.8787,2.5782,0.88587
RPC_CC,961,0.3136,charge,15.001,2.0,2.0,26.08,300.0,3.4717,3.748,18.4188,2.5782,0.88587
RPC_CC,961,0.3136,charge,15.001,10.0,9.0,26.08,300.0,3.4717,3.7912,21.2986,2.5782,0.88587
RPC_CC,961,0.2707,charge,15.001,2.0,1.0,26.03,300.0,3.424,3.7013,18.4854,2.5782,0.88587
RPC_CC,961,0.2707,charge,15.001,10.0,9.01,26.03,300.0,3.424,3.7461,21.4719,2.5782,0.88587
RPC_CC,961,0.2277,charge,15.001,2.0,2.0,26.13,300.0,3.3857,3.6876,20.1253,2.5782,0.88587
RPC_CC,961,0.2277,charge,15.001,10.0,9.0,26.13,300.0,3.3857,3.7193,22.2385,2.5782,0.88587
RPC_CC,961,0.1847,charge,15.001,2.0,2.0,26.44,300.0,3.2939,3.636,22.8051,2.5782,0.88587
RPC_CC,961,0.1847,charge,15.001,10.0,9.0,26.44,300.0,3.2939,3.6923,26.5582,2.5782,0.88587
RPC_CC,961,0.1589,charge,15.001,2.0,2.0,25.56,4584.7,3.1814,3.5659,25.6316,2.5782,0.88587
RPC_CC,961,0.1589,charge,15.001,10.0,9.0,25.56,4584.7,3.1814,3.6608,31.9579,2.5782,0.88587
RPC_CC,961,0.146,charge,15.001,2.0,2.0,25.7,300.0,3.0375,3.462,28.2981,2.5782,0.88587
RPC_CC,961,0.146,charge,15.001,10.0,9.0,25.7,300.0,3.0375,3.5872,36.6442,2.5782,0.88587
RPC_CC,961,0.9572,charge,2.147,2.0,2.0,25.68,300.1,4.0828,4.1397,26.5002,2.5782,0.88587
RPC_CC,961,0.9572,charge,2.147,10.0,9.01,25.68,300.1,4.0828,4.1488,30.7384,2.5782,0.88587
RPC_CC,961,0.9143,charge,3.161,2.0,2.0,25.75,300.1,4.063,4.1361,23.1267,2.5782,0.88587
RPC_CC,961,0.9143,charge,3.161,10.0,9.0,25.75,300.1,4.063,4.1487,27.113,2.5782,0.88587
RPC_CC,961,0.8288,charge,7.816,2.0,2.0,25.95,300.1,3.9669,4.1161,19.0882,2.5782,0.88587
RPC_CC,961,0.8288,charge,7.816,10.0,9.0,25.95,300.1,3.9669,4.1457,22.8751,2.5782,0.88587
RPC_CC,961,0.7434,charge,13.501,2.0,2.0,25.93,300.1,3.8802,4.112,17.1697,2.5782,0.88587
RPC_CC,961,0.7434,charge,13.501,10.0,9.0,25.93,300.1,3.8802,4.1494,19.94,2.5782,0.88587
RPC_CC,961,0.6576,charge,15.057,2.0,2.0,25.83,300.1,3.7892,4.0377,16.504,2.5782,0.88587
RPC_CC,961,0.6576,charge,15.057,10.0,9.01,25.83,300.1,3.7892,4.0765,19.0808,2.5782,0.88587
RPC_CC,961,0.5716,charge,15.059,2.0,2.0,25.82,300.1,3.7018,3.9508,16.5355,2.5782,0.88587
RPC_CC,961,0.5716,charge,15.059,10.0,9.0,25.82,300.1,3.7018,3.9899,19.1321,2.5782,0.88587
RPC_CC,961,0.4856,charge,15.052,2.0,2.0,25.84,300.1,3.6306,3.8819,16.696,2.5782,0.88587
RPC_CC,961,0.4856,charge,15.052,10.0,9.0,25.84,300.1,3.6306,3.9171,19.0346,2.5782,0.88587
RPC_CC,961,0.3996,charge,15.056,2.0,2.0,25.95,300.1,3.5638,3.8255,17.3824,2.5782,0.88587
RPC_CC,961,0.3996,charge,15.056,10.0,9.0,25.95,300.1,3.5638,3.8632,19.8864,2.5782,0.88587
RPC_CC,961,0.3137,charge,15.065,2.0,1.0,26.08,300.1,3.4719,3.743,17.9954,2.5782,0.88587
RPC_CC,961,0.3137,charge,15.065,10.0,9.0,26.08,300.1,3.4719,3.7928,21.301,2.5782,0.88587
RPC_CC,961,0.2707,charge,15.057,2.0,2.0,26.05,300.1,3.4239,3.7127,19.1804,2.5782,0.88587
RPC_CC,961,0.2707,charge,15.057,10.0,9.0,26.05,300.1,3.4239,3.7473,21.4784,2.5782,0.88587
RPC_CC,961,0.2277,charge,15.046,2.0,2.0,26.13,300.1,3.3859,3.6908,20.2645,2.5782,0.88587
RPC_CC,961,0.2277,charge,15.046,10.0,9.0,26.13,300.1,3.3859,3.7202,22.2185,2.5782,0.88587
RPC_CC,961,0.1848,charge,15.067,2.0,2.0,26.45,300.1,3.2954,3.6426,23.043,2.5782,0.88587
RPC_CC,961,0.1848,charge,15.067,10.0,9.0,26.45,300.1,3.2954,3.6939,26.4477,2.5782,0.88587
RPC_CC,961,0.159,charge,15.253,2.0,2.0,25.97,300.1,3.1386,3.544,26.5775,2.5782,0.88587
RPC_CC,961,0.159,charge,15.253,10.0,9.0,25.97,300.1,3.1386,3.6417,32.9826,2.5782,0.88587
RPC_CC,961,0.1461,charge,15.244,2.0,2.0,25.73,300.1,3.018,3.46,28.995,2.5782,0.88587
RPC_CC,961,0.1461,charge,15.244,10.0,9.0,25.73,300.1,3.018,3.5816,36.9719,2.5782,0.88587
RPC_CC,1067,0.9973,discharge,-30.0,2.0,2.0,25.5,5020.2,4.1345,3.4633,22.3733,2.5471,0.8752
RPC_CC,1067,0.9973,discharge,-30.0,10.0,9.0,25.5,5020.2,4.1345,3.4187,23.86,2.5471,0.8752
RPC_CC,1067,0.9726,charge,2.282,2.0,2.0,27.07,60.0,4.078,4.15,31.5471,2.5471,0.8752
RPC_CC,1067,0.9726,charge,2.282,10.0,9.0,27.07,60.0,4.078,4.1501,31.5909,2.5471,0.8752
RPC_CC,1067,0.9548,discharge,-30.0,2.0,2.0,25.49,3600.0,4.0865,3.4572,20.9767,2.5471,0.8752
RPC_CC,1067,0.9548,discharge,-30.0,10.0,9.0,25.49,3600.0,4.0865,3.4004,22.87,2.5471,0.8752
RPC_CC,1067,0.9303,charge,3.246,2.0,2.0,27.05,60.0,4.0551,4.1501,29.2668,2.5471,0.8752
RPC_CC,1067,0.9303,charge,3.246,10.0,9.0,27.05,60.0,4.0551,4.15,29.236,2.5471,0.8752
RPC_CC,1067,0.9123,discharge,-30.0,2.0,2.0,25.54,3600.0,4.0726,3.459,20.4533,2.5471,0.8752
RPC_CC,1067,0.9123,discharge,-30.0,10.0,9.0,25.54,3600.0,4.0726,3.3842,22.9467,2.5471,0.8752
RPC_CC,1067,0.8881,charge,5.062,2.0,2.0,27.02,60.0,4.0145,4.1501,26.7862,2.5471,0.8752
RPC_CC,1067,0.8881,charge,5.062,10.0,9.0,27.02,60.0,4.0145,4.1501,26.7862,2.5471,0.8752
RPC_CC,1067,0.8274,discharge,-30.0,2.0,2.0,25.49,3600.0,3.9835,3.4045,19.3,2.5471,0.8752
RPC_CC,1067,0.8274,discharge,-30.0,10.0,9.0,25.49,3600.0,3.9835,3.3273,21.8733,2.5471,0.8752
RPC_CC,1067,0.8037,charge,10.904,2.0,2.0,26.87,60.0,3.912,4.1502,21.8452,2.5471,0.8752
RPC_CC,1067,0.8037,charge,10.904,10.0,9.0,26.87,60.0,3.912,4.1501,21.836,2.5471,0.8752
RPC_CC,1067,0.7425,discharge,-30.0,2.0,2.0,25.5,3600.0,3.889,3.3402,18.2933,2.5471,0.8752
RPC_CC,1067,0.7425,discharge,-30.0,10.0,9.0,25.5,3600.0,3.889,3.2619,20.9033,2.5471,0.8752
RPC_CC,1067,0.7188,charge,15.001,2.0,2.0,26.77,60.0,3.832,4.097,17.6655,2.5471,0.8752
RPC_CC,1067,0.7188,charge,15.001,10.0,9.0,26.77,60.0,3.832,4.1451,20.8719,2.5471,0.8752
RPC_CC,1067,0.6575,discharge,-30.0,2.0,2.0,25.51,3600.0,3.8021,3.2631,17.9667,2.5471,0.8752
RPC_CC,1067,0.6575,discharge,-30.0,10.0,9.0,25.51,3600.0,3.8021,3.1732,20.9633,2.5471,0.8752
RPC_CC,1067,0.6339,charge,15.0,2.0,1.0,26.75,60.0,3.7506,4.0039,16.8867,2.5471,0.8752
RPC_CC,1067,0.6339,charge,15.0,10.0,9.0,26.75,60.0,3.7506,4.06,20.6267,2.5471,0.8752
RPC_CC,1067,0.5726,discharge,-30.0,2.0,2.0,25.5,3600.0,3.7164,3.1734,18.1,2.5471,0.8752
RPC_CC,1067,0.5726,discharge,-30.0,10.0,9.0,25.5,3600.0,3.7164,3.0773,21.3033,2.5471,0.8752
RPC_CC,1067,0.549,charge,15.0,2.0,2.0,26.86,60.0,3.6621,3.9266,17.6333,2.5471,0.8752
RPC_CC,1067,0.549,charge,15.0,10.0,9.0,26.86,60.0,3.6621,3.9745,20.8267,2.5471,0.8752
RPC_CC,1067,0.4877,discharge,-30.0,2.0,2.0,25.49,3600.0,3.6439,3.0908,18.4367,2.5471,0.8752
RPC_CC,1067,0.4877,discharge,-30.0,10.0,9.0,25.49,3600.0,3.6439,2.9874,21.8833,2.5471,0.8752
RPC_CC,1067,0.464,charge,15.001,2.0,2.0,26.92,60.0,3.5931,3.8608,17.8455,2.5471,0.8752
RPC_CC,1067,0.464,charge,15.001,10.0,9.0,26.92,60.0,3.5931,3.9076,20.9653,2.5471,0.8752
RPC_CC,1067,0.4028,discharge,-30.0,2.0,2.0,25.5,3600.0,3.5802,2.9911,19.6367,2.5471,0.8752
RPC_CC,1067,0.4028,discharge,-30.0,10.0,9.0,25.5,3600.0,3.5802,2.8619,23.9433,2.5471,0.8752
RPC_CC,1067,0.3791,charge,15.001,2.0,2.0,27.06,60.0,3.5231,3.8017,18.5721,2.5471,0.8752
RPC_CC,1067,0.3791,charge,15.001,10.0,9.0,27.06,60.0,3.5231,3.8478,21.6452,2.5471,0.8752
RPC_CC,1067,0.3178,discharge,-30.0,2.0,2.0,25.47,3600.0,3.4855,2.7828,23.4233,2.5471,0.8752
RPC_CC,1067,0.3178,discharge,-30.0,10.0,9.0,25.47,3600.0,3.4855,2.5494,31.2033,2.5471,0.8752
RPC_CC,1067,0.2942,charge,15.001,2.0,2.0,27.39,60.0,3.4348,3.716,18.7454,2.5471,0.8752
RPC_CC,1067,0.2942,charge,15.001,10.0,9.0,27.39,60.0,3.4348,3.755,21.3452,2.5471,0.8752
RPC_CC,1067,0.2753,discharge,-24.663,2.0,1.0,25.52,3600.0,3.4371,2.6694,31.1276,2.5471,0.8752
RPC_CC,1067,0.2753,discharge,-24.663,10.0,9.0,25.52,3600.0,3.4371,2.5497,35.981,2.5471,0.8752
RPC_CC,1067,0.2557,charge,15.001,2.0,2.0,27.27,60.0,3.4008,3.6966,19.7187,2.5471,0.8752
RPC_CC,1067,0.2557,charge,15.001,10.0,9.0,27.27,60.0,3.4008,3.7301,21.9519,2.5471,0.8752
RPC_CC,1067,0.2329,discharge,-15.42,2.0,2.0,25.52,3600.0,3.4046,2.549,55.4864,2.5471,0.8752
RPC_CC,1067,0.2329,discharge,-15.42,10.0,9.0,25.52,3600.0,3.4046,2.5498,55.4345,2.5471,0.8752
RPC_CC,1067,0.2199,charge,15.0,2.0,2.0,26.79,60.0,3.3551,3.6838,21.9133,2.5471,0.8752
RPC_CC,1067,0.2199,charge,15.0,10.0,9.0,26.79,60.0,3.3551,3.7233,24.5467,2.5471,0.8752
RPC_CC,1067,0.1905,discharge,-8.848,2.0,2.0,25.49,3600.0,3.3269,2.5493,87.8833,2.5471,0.8752
RPC_CC,1067,0.1905,discharge,-8.848,10.0,9.0,25.49,3600.0,3.3269,2.5499,87.8155,2.5471,0.8752
RPC_CC,1067,0.1834,charge,15.001,2.0,2.0,26.29,60.0,3.2326,3.6139,25.4183,2.5471,0.8752
RPC_CC,1067,0.1834,charge,15.001,10.0,9.0,26.29,60.0,3.2326,3.698,31.0246,2.5471,0.8752
RPC_CC,1067,0.1654,discharge,-5.214,2.0,2.0,25.51,3600.0,3.1825,2.5496,121.3801,2.5471,0.8752
RPC_CC,1067,0.1654,discharge,-5.214,10.0,9.0,25.51,3600.0,3.1825,2.55,121.3034,2.5471,0.8752
RPC_CC,1067,0.1618,charge,15.0,2.0,2.0,25.95,60.0,3.0791,3.5036,28.3,2.5471,0.8752
RPC_CC,1067,0.1618,charge,15.0,10.0,9.0,25.95,60.0,3.0791,3.6216,36.1667,2.5471,0.8752
RPC_CC,1187,0.9973,discharge,-30.0,2.0,2.0,25.56,5160.1,4.1313,3.4171,23.8067,2.503,0.86006
RPC_CC,1187,0.9973,discharge,-30.0,10.0,9.0,25.56,5160.1,4.1313,3.3718,25.3167,2.503,0.86006
RPC_CC,1187,0.9726,charge,2.053,2.0,2.0,27.25,60.0,4.0745,4.15,36.7719,2.503,0.86006
RPC_CC,1187,0.9726,charge,2.053,10.0,9.0,27.25,60.0,4.0745,4.15,36.7719,2.503,0.86006
RPC_CC,1187,0.9555,discharge,-30.0,2.0,2.0,25.56,3600.0,4.0848,3.4136,22.3733,2.503,0.86006
RPC_CC,1187,0.9555,discharge,-30.0,10.0,9.0,25.56,3600.0,4.0848,3.3546,24.34,2.503,0.86006
RPC_CC,1187,0.931,charge,3.085,2.0,2.0,27.21,60.0,4.0471,4.1501,33.3841,2.503,0.86006
RPC_CC,1187,0.931,charge,3.085,10.0,9.0,27.21,60.0,4.0471,4.15,33.3517,2.503,0.86006
RPC_CC,1187,0.9138,discharge,-30.0,2.0,1.0,25.54,3600.0,4.0706,3.4366,21.1333,2.503,0.86006
RPC_CC,1187,0.9138,discharge,-30.0,10.0,9.0,25.54,3600.0,4.0706,3.3393,24.3767,2.503,0.86006
RPC_CC,1187,0.8896,charge,4.939,2.0,2.0,27.18,60.0,4.0033,4.1501,29.7208,2.503,0.86006
RPC_CC,1187,0.8896,charge,4.939,10.0,9.0,27.18,60.0,4.0033,4.15,29.7006,2.503,0.86006
RPC_CC,1187,0.8303,discharge,-30.0,2.0,2.0,25.56,3600.0,3.9756,3.3624,20.44,2.503,0.86006
RPC_CC,1187,0.8303,discharge,-30.0,10.0,9.0,25.56,3600.0,3.9756,3.2839,23.0567,2.503,0.86006
RPC_CC,1187,0.8067,charge,10.493,2.0,2.0,26.99,60.0,3.9032,4.1502,23.5395,2.503,0.86006
RPC_CC,1187,0.8067,charge,10.493,10.0,9.0,26.99,60.0,3.9032,4.1501,23.53,2.503,0.86006
RPC_CC,1187,0.7469,discharge,-30.0,2.0,2.0,25.55,3600.0,3.8812,3.2995,19.39,2.503,0.86006
RPC_CC,1187,0.7469,discharge,-30.0,10.0,9.0,25.55,3600.0,3.8812,3.2182,22.1,2.503,0.86006
RPC_CC,1187,0.7232,charge,15.001,2.0,2.0,26.92,60.0,3.8246,4.1105,19.0587,2.503,0.86006
RPC_CC,1187,0.7232,charge,15.001,10.0,9.0,26.92,60.0,3.8246,4.1501,21.6986,2.503,0.86006
RPC_CC,1187,0.6634,discharge,-30.0,2.0,2.0,25.57,3600.0,3.7979,3.2236,19.1433,2.503,0.86006
RPC_CC,1187,0.6634,discharge,-30.0,10.0,9.0,25.57,3600.0,3.7979,3.1306,22.2433,2.503,0.86006
RPC_CC,1187,0.6398,charge,15.001,2.0,2.0,26.93,60.0,3.743,4.0282,19.0121,2.503,0.86006
RPC_CC,1187,0.6398,charge,15.001,10.0,9.0,26.93,60.0,3.743,4.0755,22.1652,2.503,0.86006
RPC_CC,1187,0.58,discharge,-30.0,2.0,2.0,25.54,3600.0,3.7129,3.1342,19.29,2.503,0.86006
RPC_CC,1187,0.58,discharge,-30.0,10.0,9.0,25.54,3600.0,3.7129,3.0354,22.5833,2.503,0.86006
RPC_CC,1187,0.5563,charge,15.001,2.0,2.0,26.98,60.0,3.6561,3.9411,18.9987,2.503,0.86006
RPC_CC,1187,0.5563,charge,15.001,10.0,9.0,26.98,60.0,3.6561,3.9902,22.2718,2.503,0.86006
RPC_CC,1187,0.4965,discharge,-30.0,2.0,1.0,25.57,3600.0,3.6415,3.0759,18.8533,2.503,0.86006
RPC_CC,1187,0.4965,discharge,-30.0,10.0,9.0,25.57,3600.0,3.6415,2.9442,23.2433,2.503,0.86006
RPC_CC,1187,0.4728,charge,15.001,2.0,2.0,27.09,60.0,3.5882,3.877,19.252,2.503,0.86006
RPC_CC,1187,0.4728,charge,15.001,10.0,9.0,27.09,60.0,3.5882,3.9248,22.4385,2.503,0.86006
RPC_CC,1187,0.413,discharge,-30.0,2.0,2.0,25.57,3600.0,3.5758,2.9451,21.0233,2.503,0.86006
RPC_CC,1187,0.413,discharge,-30.0,10.0,9.0,25.57,3600.0,3.5758,2.8095,25.5433,2.503,0.86006
RPC_CC,1187,0.3894,charge,15.001,2.0,2.0,27.25,60.0,3.5178,3.8168,19.932,2.503,0.86006
RPC_CC,1187,0.3894,charge,15.001,10.0,9.0,27.25,60.0,3.5178,3.8635,23.0451,2.503,0.86006
RPC_CC,1187,0.3295,discharge,-30.0,2.0,2.0,25.56,3600.0,3.4824,2.728,25.1467,2.503,0.86006
RPC_CC,1187,0.3295,discharge,-30.0,10.0,9.0,25.56,3600.0,3.4824,2.5496,31.0933,2.503,0.86006
RPC_CC,1187,0.3063,charge,15.001,2.0,2.0,27.51,60.0,3.4315,3.7342,20.1787,2.503,0.86006
RPC_CC,1187,0.3063,charge,15.001,10.0,9.0,27.51,60.0,3.4315,3.7733,22.7851,2.503,0.86006
RPC_CC,1187,0.2878,discharge,-22.743,2.0,1.0,25.57,3600.0,3.4362,2.6193,35.9187,2.503,0.86006
RPC_CC,1187,0.2878,discharge,-22.743,10.0,9.0,25.57,3600.0,3.4362,2.5498,38.9746,2.503,0.86006
RPC_CC,1187,0.2694,charge,15.001,2.0,2.0,27.27,60.0,3.3971,3.7179,21.3852,2.503,0.86006
RPC_CC,1187,0.2694,charge,15.001,10.0,9.0,27.27,60.0,3.3971,3.7537,23.7717,2.503,0.86006
RPC_CC,1187,0.2461,discharge,-14.759,2.0,2.0,25.58,3600.0,3.4031,2.549,57.8698,2.503,0.86006
RPC_CC,1187,0.2461,discharge,-14.759,10.0,9.0,25.58,3600.0,3.4031,2.5499,57.8088,2.503,0.86006
RPC_CC,1187,0.2338,charge,15.001,2.0,1.0,26.79,60.0,3.3467,3.6878,22.7385,2.503,0.86006
RPC_CC,1187,0.2338,charge,15.001,10.0,9.0,26.79,60.0,3.3467,3.7464,26.6449,2.503,0.86006
RPC_CC,1187,0.2044,discharge,-8.663,2.0,1.0,25.54,3600.0,3.3175,2.5487,88.7493,2.503,0.86006
RPC_CC,1187,0.2044,discharge,-8.663,10.0,9.0,25.54,3600.0,3.3175,2.5499,88.6108,2.503,0.86006
RPC_CC,1187,0.1976,charge,15.001,2.0,2.0,26.33,60.0,3.2184,3.6248,27.0915,2.503,0.86006
RPC_CC,1187,0.1976,charge,15.001,10.0,9.0,26.33,60.0,3.2184,3.7157,33.1511,2.503,0.86006
RPC_CC,1187,0.1798,discharge,-5.084,2.0,2.0,25.53,3600.0,3.1712,2.5495,122.2808,2.503,0.86006
RPC_CC,1187,0.1798,discharge,-5.084,10.0,9.0,25.53,3600.0,3.1712,2.55,122.1824,2.503,0.86006
RPC_CC,1187,0.1763,charge,15.0,2.0,2.0,25.95,60.0,3.0637,3.5135,29.9867,2.503,0.86006
RPC_CC,1187,0.1763,charge,15.0,10.0,9.0,25.95,60.0,3.0637,3.6376,38.26,2.503,0.86006
RPC_CC,1187,0.1678,discharge,-3.503,2.0,2.0,25.53,3600.0,3.0655,2.5497,147.262,2.503,0.86006
RPC_CC,1187,0.1678,discharge,-3.503,10.0,9.0,25.53,3600.0,3.0655,2.5499,147.2049,2.503,0.86006
RPC_CC,1187,0.1658,charge,15.001,2.0,2.0,25.82,60.0,2.9559,3.438,32.1379,2.503,0.86006
RPC_CC,1187,0.1658,charge,15.001,10.0,9.0,25.82,60.0,2.9559,3.5859,41.9972,2.503,0.86006
RPC_CC,1187,0.9973,discharge,-30.0,2.0,2.0,25.6,2750.5,4.1487,3.4308,23.93,2.503,0.86006
RPC_CC,1187,0.9973,discharge,-30.0,10.0,9.0,25.6,2750.5,4.1487,3.3818,25.5633,2.503,0.86006
RPC_CC,1187,0.9555,discharge,-30.0,2.0,2.0,26.38,300.0,4.0801,3.4437,21.2133,2.503,0.86006
RPC_CC,1187,0.9555,discharge,-30.0,10.0,9.0,26.38,300.0,4.0801,3.3697,23.68,2.503,0.86006
RPC_CC,1187,0.9138,discharge,-30.0,2.0,2.0,26.66,300.0,4.0536,3.4386,20.5,2.503,0.86006
RPC_CC,1187,0.9138,discharge,-30.0,10.0,9.0,26.66,300.0,4.0536,3.3545,23.3033,2.503,0.86006
RPC_CC,1187,0.8303,discharge,-30.0,2.0,2.0,26.54,300.0,3.9491,3.3754,19.1233,2.503,0.86006
RPC_CC,1187,0.8303,discharge,-30.0,10.0,9.0,26.54,300.0,3.9491,3.2964,21.7567,2.503,0.86006
RPC_CC,1187,0.7469,discharge,-30.0,2.0,2.0,26.44,300.0,3.8586,3.305,18.4533,2.503,0.86006
RPC_CC,1187,0.7469,discharge,-30.0,10.0,9.0,26.44,300.0,3.8586,3.2184,21.34,2.503,0.86006
RPC_CC,1187,0.6634,discharge,-30.0,2.0,1.0,26.31,300.0,3.7674,3.2372,17.6733,2.503,0.86006
RPC_CC,1187,0.6634,discharge,-30.0,10.0,9.01,26.31,300.0,3.7674,3.118,21.6467,2.503,0.86006
RPC_CC,1187,0.5799,discharge,-30.0,2.0,2.0,26.32,300.0,3.6805,3.1211,18.6467,2.503,0.86006
RPC_CC,1187,0.5799,discharge,-30.0,10.0,9.0,26.32,300.0,3.6805,3.0208,21.99,2.503,0.86006
RPC_CC,1187,0.4965,discharge,-30.0,2.0,2.0,26.35,300.0,3.6137,3.0326,19.37,2.503,0.86006
RPC_CC,1187,0.4965,discharge,-30.0,10.0,9.0,26.35,300.0,3.6137,2.9178,23.1967,2.503,0.86006
RPC_CC,1187,0.413,discharge,-30.0,2.0,2.0,26.49,300.0,3.5446,2.8996,21.5,2.503,0.86006
RPC_CC,1187,0.413,discharge,-30.0,10.0,9.0,26.49,300.0,3.5446,2.7438,26.6933,2.503,0.86006
RPC_CC,1187,0.3296,discharge,-26.061,2.0,2.0,26.69,300.0,3.4539,2.6109,32.3478,2.503,0.86006
RPC_CC,1187,0.3296,discharge,-26.061,10.0,9.0,26.69,300.0,3.4539,2.5498,34.6924,2.503,0.86006
RPC_CC,1187,0.2878,discharge,-18.175,2.0,1.0,26.99,300.0,3.4139,2.5476,47.6644,2.503,0.86006
RPC_CC,1187,0.2878,discharge,-18.175,10.0,9.0,26.99,300.0,3.4139,2.5498,47.5433,2.503,0.86006
RPC_CC,1187,0.2461,discharge,-12.079,2.0,2.0,26.91,300.0,3.3756,2.5492,68.4191,2.503,0.86006
RPC_CC,1187,0.2461,discharge,-12.079,10.0,9.0,26.91,300.0,3.3756,2.5498,68.3694,2.503,0.86006
RPC_CC,1187,0.2045,discharge,-7.073,2.0,2.0,26.94,300.0,3.2738,2.5494,102.4184,2.503,0.86006
RPC_CC,1187,0.2045,discharge,-7.073,10.0,9.0,26.94,300.0,3.2738,2.55,102.3335,2.503,0.86006
RPC_CC,1187,0.1802,discharge,-3.727,2.0,2.0,26.31,300.0,3.1138,2.5497,151.3448,2.503,0.86006
RPC_CC,1187,0.1802,discharge,-3.727,10.0,9.0,26.31,300.0,3.1138,2.55,151.2643,2.503,0.86006
RPC_CC,1187,0.1682,discharge,-2.112,2.0,2.0,25.95,448.9,2.9767,2.5498,202.1211,2.503,0.86006
RPC_CC,1187,0.1682,discharge,-2.112,10.0,9.0,25.95,448.9,2.9767,2.55,202.0264,2.503,0.86006
RPC_CC,1187,0.9974,discharge,-29.822,2.0,2.0,25.6,2746.3,4.1485,3.4383,23.815,2.503,0.86006
RPC_CC,1187,0.9974,discharge,-29.822,10.0,9.0,25.6,2746.3,4.1485,3.3818,25.7096,2.503,0.86006
RPC_CC,1187,0.9556,discharge,-29.715,2.0,2.0,26.34,300.0,4.0801,3.4545,21.0533,2.503,0.86006
RPC_CC,1187,0.9556,discharge,-29.715,10.0,9.0,26.34,300.0,4.0801,3.37,23.897,2.503,0.86006
RPC_CC,1187,0.9139,discharge,-29.671,2.0,2.0,26.59,300.0,4.0533,3.4505,20.3165,2.503,0.86006
RPC_CC,1187,0.9139,discharge,-29.671,10.0,9.0,26.59,300.0,4.0533,3.3549,23.5385,2.503,0.86006
RPC_CC,1187,0.8305,discharge,-29.672,2.0,2.0,26.53,300.0,3.9487,3.3865,18.9472,2.503,0.86006
RPC_CC,1187,0.8305,discharge,-29.672,10.0,9.0,26.53,300.0,3.9487,3.297,21.9635,2.503,0.86006
RPC_CC,1187,0.747,discharge,-29.615,2.0,2.0,26.43,300.0,3.8581,3.3176,18.2506,2.503,0.86006
RPC_CC,1187,0.747,discharge,-29.615,10.0,9.0,26.43,300.0,3.8581,3.2195,21.563,2.503,0.86006
RPC_CC,1187,0.6636,discharge,-29.554,2.0,2.0,26.31,300.0,3.7669,3.2285,18.2172,2.503,0.86006
RPC_CC,1187,0.6636,discharge,-29.554,10.0,9.0,26.31,300.0,3.7669,3.1198,21.8951,2.503,0.86006
RPC_CC,1187,0.5801,discharge,-29.509,2.0,2.0,26.29,300.0,3.6801,3.138,18.3707,2.503,0.86006
RPC_CC,1187,0.5801,discharge,-29.509,10.0,9.0,26.29,300.0,3.6801,3.0232,22.261,2.503,0.86006
RPC_CC,1187,0.4967,discharge,-29.384,2.0,2.0,26.31,300.0,3.6135,3.0539,19.0444,2.503,0.86006
RPC_CC,1187,0.4967,discharge,-29.384,10.0,9.0,26.31,300.0,3.6135,2.9217,23.5434,2.503,0.86006
RPC_CC,1187,0.4133,discharge,-29.032,2.0,2.0,26.46,300.0,3.5444,2.936,20.9565,2.503,0.86006
RPC_CC,1187,0.4133,discharge,-29.032,10.0,9.0,26.46,300.0,3.5444,2.7527,27.2704,2.503,0.86006
RPC_CC,1187,0.3306,discharge,-21.058,2.0,2.0,26.66,300.0,3.4534,2.8674,27.8279,2.503,0.86006
RPC_CC,1187,0.3306,discharge,-21.058,10.0,9.0,26.66,300.0,3.4534,2.6208,39.5384,2.503,0.86006
RPC_CC,1187,0.2894,discharge,-14.621,2.0,2.0,26.62,300.0,3.412,2.8967,35.2438,2.503,0.86006
RPC_CC,1187,0.2894,discharge,-14.621,10.0,9.0,26.62,300.0,3.412,2.6411,52.7255,2.503,0.86006
RPC_CC,1187,0.2481,discharge,-9.281,2.0,2.0,26.57,300.0,3.3732,2.9546,45.1046,2.503,0.86006
RPC_CC,1187,0.2481,discharge,-9.281,10.0,9.0,26.57,300.0,3.3732,2.7021,72.3117,2.503,0.86006
RPC_CC,1187,0.2067,discharge,-5.129,2.0,1.0,26.68,300.0,3.2688,3.0327,46.031,2.503,0.86006
RPC_CC,1187,0.2067,discharge,-5.129,10.0,9.0,26.68,300.0,3.2688,2.7675,97.7355,2.503,0.86006
RPC_CC,1187,0.1818,discharge,-2.665,2.0,2.0,26.12,300.0,3.1035,2.9218,68.1724,2.503,0.86006
RPC_CC,1187,0.1818,discharge,-2.665,10.0,9.0,26.12,300.0,3.1035,2.7592,129.1787,2.503,0.86006
RPC_CC,1187,0.1694,discharge,-1.492,2.0,2.0,25.83,300.0,2.9581,2.8429,77.2092,2.503,0.86006
RPC_CC,1187,0.1694,discharge,-1.492,10.0,9.0,25.83,300.0,2.9581,2.7251,156.161,2.503,0.86006
RPC_CC,1187,0.9974,discharge,-29.849,2.0,2.0,25.6,2765.3,4.1483,3.4352,23.8906,2.503,0.86006
RPC_CC,1187,0.9974,discharge,-29.849,10.0,9.0,25.6,2765.3,4.1483,3.3785,25.7902,2.503,0.86006
RPC_CC,1187,0.9557,discharge,-29.739,2.0,2.0,26.36,300.0,4.0799,3.452,21.1137,2.503,0.86006
RPC_CC,1187,0.9557,discharge,-29.739,10.0,9.0,26.36,300.0,4.0799,3.3672,23.9652,2.503,0.86006
RPC_CC,1187,0.9139,discharge,-29.693,2.0,2.0,26.6,300.0,4.053,3.4483,20.3651,2.503,0.86006
RPC_CC,1187,0.9139,discharge,-29.693,10.0,9.0,26.6,300.0,4.053,3.3522,23.6015,2.503,0.86006
RPC_CC,1187,0.8305,discharge,-29.694,2.0,2.0,26.54,300.0,3.9485,3.384,19.0109,2.503,0.86006
RPC_CC,1187,0.8305,discharge,-29.694,10.0,9.0,26.54,300.0,3.9485,3.2943,22.0318,2.503,0.86006
RPC_CC,1187,0.747,discharge,-29.639,2.0,2.0,26.44,300.0,3.8579,3.3151,18.3137,2.503,0.86006
RPC_CC,1187,0.747,discharge,-29.639,10.0,9.0,26.44,300.0,3.8579,3.2169,21.6269,2.503,0.86006
RPC_CC,1187,0.6636,discharge,-29.581,2.0,2.0,26.31,300.0,3.7663,3.2258,18.2716,2.503,0.86006
RPC_CC,1187,0.6636,discharge,-29.581,10.0,9.0,26.31,300.0,3.7663,3.117,21.9495,2.503,0.86006
RPC_CC,1187,0.5801,discharge,-29.535,2.0,2.0,26.28,300.0,3.6794,3.1353,18.4219,2.503,0.86006
RPC_CC,1187,0.5801,discharge,-29.535,10.0,9.0,26.28,300.0,3.6794,3.0203,22.3155,2.503,0.86006
RPC_CC,1187,0.4967,discharge,-29.415,2.0,2.0,26.31,300.0,3.613,3.0512,19.0994,2.503,0.86006
RPC_CC,1187,0.4967,discharge,-29.415,10.0,9.0,26.31,300.0,3.613,2.9183,23.6176,2.503,0.86006
RPC_CC,1187,0.4133,discharge,-29.073,2.0,2.0,26.46,300.0,3.5442,2.9324,21.0432,2.503,0.86006
RPC_CC,1187,0.4133,discharge,-29.073,10.0,9.01,26.46,300.0,3.5442,2.748,27.3858,2.503,0.86006
RPC_CC,1187,0.3305,discharge,-22.693,2.0,2.0,26.65,300.0,3.4528,2.8274,27.5598,2.503,0.86006
RPC_CC,1187,0.3305,discharge,-22.693,10.0,9.0,26.65,300.0,3.4528,2.5523,39.6827,2.503,0.86006
RPC_CC,1187,0.2893,discharge,-16.161,2.0,2.0,26.7,300.0,3.412,2.8529,34.5956,2.503,0.86006
RPC_CC,1187,0.2893,discharge,-16.161,10.0,9.0,26.7,300.0,3.412,2.5618,52.6081,2.503,0.86006
RPC_CC,1187,0.2479,discharge,-11.155,2.0,2.0,26.61,300.0,3.3736,2.8857,43.7402,2.503,0.86006
RPC_CC,1187,0.2479,discharge,-11.155,10.0,9.0,26.61,300.0,3.3736,2.5721,71.8544,2.503,0.86006
RPC_CC,1187,0.2065,discharge,-7.163,2.0,2.0,26.72,300.0,3.2697,2.8898,53.0398,2.503,0.86006
RPC_CC,1187,0.2065,discharge,-7.163,10.0,9.0,26.72,300.0,3.2697,2.5666,98.1634,2.503,0.86006
RPC_CC,1187,0.1817,discharge,-4.185,2.0,2.0,26.18,300.0,3.1049,2.8283,66.09,2.503,0.86006
RPC_CC,1187,0.1817,discharge,-4.185,10.0,9.0,26.18,300.0,3.1049,2.5559,131.1765,2.503,0.86006
RPC_CC,1187,0.1693,discharge,-2.566,2.0,2.0,25.87,488.9,2.9591,2.763,76.4165,2.503,0.86006
RPC_CC,1187,0.1693,discharge,-2.566,10.0,9.0,25.87,488.9,2.9591,2.546,160.9773,2.503,0.86006
RPC_CC,1187,0.9586,charge,1.762,2.0,2.0,25.76,300.0,4.0791,4.15,40.2315,2.503,0.86006
RPC_CC,1187,0.9586,charge,1.762,10.0,9.0,25.76,300.0,4.0791,4.15,40.2315,2.503,0.86006
RPC_CC,1187,0.917,charge,2.905,2.0,2.0,25.82,300.0,4.0495,4.1501,34.6299,2.503,0.86006
RPC_CC,1187,0.917,charge,2.905,10.0,9.0,25.82,300.0,4.0495,4.15,34.5955,2.503,0.86006
RPC_CC,1187,0.8342,charge,7.923,2.0,2.0,26.03,300.0,3.9456,4.1502,25.8236,2.503,0.86006
RPC_CC,1187,0.8342,charge,7.923,10.0,9.0,26.03,300.0,3.9456,4.1501,25.8109,2.503,0.86006
RPC_CC,1187,0.751,charge,13.247,2.0,2.0,26.0,300.0,3.8569,4.1502,22.1417,2.503,0.86006
RPC_CC,1187,0.751,charge,13.247,10.0,9.0,26.0,300.0,3.8569,4.1501,22.1341,2.503,0.86006
RPC_CC,1187,0.6675,charge,15.001,2.0,2.0,25.96,300.0,3.7662,4.0591,19.5254,2.503,0.86006
RPC_CC,1187,0.6675,charge,15.001,10.0,9.0,25.96,300.0,3.7662,4.1019,22.3785,2.503,0.86006
RPC_CC,1187,0.5841,charge,15.001,2.0,2.0,25.95,300.0,3.6801,3.9731,19.532,2.503,0.86006
RPC_CC,1187,0.5841,charge,15.001,10.0,9.0,25.95,300.0,3.6801,4.0149,22.3185,2.503,0.86006
RPC_CC,1187,0.5006,charge,15.001,2.0,2.0,25.97,300.0,3.6135,3.9127,19.9453,2.503,0.86006
RPC_CC,1187,0.5006,charge,15.001,10.0,9.0,25.97,300.0,3.6135,3.95,22.4318,2.503,0.86006
RPC_CC,1187,0.4171,charge,15.0,2.0,1.0,26.1,300.0,3.5441,3.8464,20.1533,2.503,0.86006
RPC_CC,1187,0.4171,charge,15.0,10.0,9.0,26.1,300.0,3.5441,3.8983,23.6133,2.503,0.86006
RPC_CC,1187,0.3337,charge,15.0,2.0,2.0,26.24,300.0,3.4529,3.7841,22.08,2.503,0.86006
RPC_CC,1187,0.3337,charge,15.0,10.0,9.0,26.24,300.0,3.4529,3.8282,25.02,2.503,0.86006
RPC_CC,1187,0.2919,charge,15.0,2.0,2.0,26.25,300.0,3.4113,3.7508,22.6333,2.503,0.86006
RPC_CC,1187,0.2919,charge,15.0,10.0,9.0,26.25,300.0,3.4113,3.7875,25.08,2.503,0.86006
RPC_CC,1187,0.2502,charge,15.001,2.0,2.0,26.38,300.0,3.3738,3.7279,23.6051,2.503,0.86006
RPC_CC,1187,0.2502,charge,15.001,10.0,9.0,26.38,300.0,3.3738,3.7625,25.9116,2.503,0.86006
RPC_CC,1187,0.2085,charge,15.001,2.0,1.0,26.7,300.0,3.2722,3.6461,24.925,2.503,0.86006
RPC_CC,1187,0.2085,charge,15.001,10.0,9.0,26.7,300.0,3.2722,3.7334,30.7446,2.503,0.86006
RPC_CC,1187,0.1834,charge,15.001,2.0,2.0,26.08,300.0,3.1109,3.5546,29.578,2.503,0.86006
RPC_CC,1187,0.1834,charge,15.001,10.0,9.0,26.08,300.0,3.1109,3.6687,37.1842,2.503,0.86006
RPC_CC,1187,0.1709,charge,15.0,2.0,2.0,25.79,300.0,2.9786,3.4619,32.22,2.503,0.86006
RPC_CC,1187,0.1709,charge,15.0,10.0,9.0,25.79,300.0,2.9786,3.6055,41.7933,2.503,0.86006
RPC_CC,1187,0.9584,charge,1.659,2.0,2.0,25.77,300.1,4.0792,4.1391,36.1061,2.503,0.86006
RPC_CC,1187,0.9584,charge,1.659,10.0,9.0,25.77,300.1,4.0792,4.1487,41.8927,2.503,0.86006
RPC_CC,1187,0.9168,charge,2.678,2.0,2.0,25.84,300.1,4.0497,4.1321,30.7733,2.503,0.86006
RPC_CC,1187,0.9168,charge,2.678,10.0,9.0,25.84,300.1,4.0497,4.1477,36.5993,2.503,0.86006
RPC_CC,1187,0.8338,charge,7.248,2.0,2.0,26.04,300.1,3.9456,4.1165,23.5781,2.503,0.86006
RPC_CC,1187,0.8338,charge,7.248,10.0,9.0,26.04,300.1,3.9456,4.1462,27.6756,2.503,0.86006
RPC_CC,1187,0.7508,charge,12.255,2.0,2.0,26.02,300.1,3.857,4.1114,20.7589,2.503,0.86006
RPC_CC,1187,0.7508,charge,12.255,10.0,9.01,26.02,300.1,3.857,4.1481,23.7536,2.503,0.86006
RPC_CC,1187,0.6675,charge,15.058,2.0,2.0,25.94,300.1,3.7661,4.0625,19.6839,2.503,0.86006
RPC_CC,1187,0.6675,charge,15.058,10.0,9.0,25.94,300.1,3.7661,4.103,22.3735,2.503,0.86006
RPC_CC,1187,0.5841,charge,15.058,2.0,1.0,25.91,300.1,3.6802,3.9671,19.053,2.503,0.86006
RPC_CC,1187,0.5841,charge,15.058,10.0,9.01,25.91,300.1,3.6802,4.0161,22.3071,2.503,0.86006
RPC_CC,1187,0.5006,charge,15.05,2.0,2.0,25.97,300.1,3.6137,3.916,20.0857,2.503,0.86006
RPC_CC,1187,0.5006,charge,15.05,10.0,9.0,25.97,300.1,3.6137,3.951,22.4112,2.503,0.86006
RPC_CC,1187,0.4172,charge,15.056,2.0,2.0,26.08,300.1,3.5444,3.8603,20.981,2.503,0.86006
RPC_CC,1187,0.4172,charge,15.056,10.0,9.0,26.08,300.1,3.5444,3.8995,23.5845,2.503,0.86006
RPC_CC,1187,0.3337,charge,15.063,2.0,1.0,26.25,300.1,3.4534,3.779,21.6152,2.503,0.86006
RPC_CC,1187,0.3337,charge,15.063,10.0,9.0,26.25,300.1,3.4534,3.8299,24.9942,2.503,0.86006
RPC_CC,1187,0.292,charge,15.054,2.0,2.0,26.25,300.1,3.4115,3.7545,22.7846,2.503,0.86006
RPC_CC,1187,0.292,charge,15.054,10.0,9.0,26.25,300.1,3.4115,3.7889,25.0697,2.503,0.86006
RPC_CC,1187,0.2503,charge,15.047,2.0,2.0,26.39,300.1,3.3745,3.7315,23.7249,2.503,0.86006
RPC_CC,1187,0.2503,charge,15.047,10.0,9.0,26.39,300.1,3.3745,3.7636,25.8581,2.503,0.86006
RPC_CC,1187,0.2085,charge,15.079,2.0,1.0,26.67,300.1,3.2749,3.6564,25.2992,2.503,0.86006
RPC_CC,1187,0.2085,charge,15.079,10.0,9.01,26.67,300.1,3.2749,3.7355,30.5448,2.503,0.86006
RPC_CC,1187,0.1835,charge,15.154,2.0,2.0,26.08,300.1,3.1165,3.5706,29.9647,2.503,0.86006
RPC_CC,1187,0.1835,charge,15.154,10.0,9.0,26.08,300.1,3.1165,3.6754,36.8801,2.503,0.86006
RPC_CC,1187,0.1711,charge,15.193,2.0,2.0,25.76,300.1,2.9881,3.4842,32.6532,2.503,0.86006
RPC_CC,1187,0.1711,charge,15.193,10.0,9.0,25.76,300.1,2.9881,3.6149,41.2558,2.503,0.86006
RPC_CC,1299,0.9973,discharge,-30.0,2.0,2.0,25.58,5334.0,4.1284,3.3847,24.79,2.4922,0.85633
RPC_CC,1299,0.9973,discharge,-30.0,10.0,9.0,25.58,5334.0,4.1284,3.3327,26.5233,2.4922,0.85633
RPC_CC,1299,0.9726,charge,1.936,2.0,2.0,27.36,60.0,4.072,4.1501,40.3347,2.4922,0.85633
RPC_CC,1299,0.9726,charge,1.936,10.0,9.0,27.36,60.0,4.072,4.15,40.283,2.4922,0.85633
RPC_CC,1299,0.9557,discharge,-30.0,2.0,2.0,25.54,3600.0,4.0837,3.381,23.4233,2.4922,0.85633
RPC_CC,1299,0.9557,discharge,-30.0,10.0,9.0,25.54,3600.0,4.0837,3.3135,25.6733,2.4922,0.85633
RPC_CC,1299,0.9312,charge,3.006,2.0,2.0,27.3,60.0,4.0407,4.1501,36.3902,2.4922,0.85633
RPC_CC,1299,0.9312,charge,3.006,10.0,9.0,27.3,60.0,4.0407,4.15,36.357,2.4922,0.85633
RPC_CC,1299,0.9142,discharge,-30.0,2.0,2.0,25.59,3600.0,4.0689,3.3826,22.8767,2.4922,0.85633
RPC_CC,1299,0.9142,discharge,-30.0,10.0,9.0,25.59,3600.0,4.0689,3.2986,25.6767,2.4922,0.85633
RPC_CC,1299,0.89,charge,4.891,2.0,2.0,27.25,60.0,3.9935,4.1501,32.0147,2.4922,0.85633
RPC_CC,1299,0.89,charge,4.891,10.0,9.0,27.25,60.0,3.9935,4.1501,32.0147,2.4922,0.85633
RPC_CC,1299,0.8311,discharge,-30.0,2.0,2.0,25.57,3600.0,3.9676,3.3249,21.4233,2.4922,0.85633
RPC_CC,1299,0.8311,discharge,-30.0,10.0,9.0,25.57,3600.0,3.9676,3.2416,24.2,2.4922,0.85633
RPC_CC,1299,0.8074,charge,10.266,2.0,2.0,27.09,60.0,3.8939,4.1502,24.9659,2.4922,0.85633
RPC_CC,1299,0.8074,charge,10.266,10.0,9.0,27.09,60.0,3.8939,4.1501,24.9562,2.4922,0.85633
RPC_CC,1299,0.748,discharge,-30.0,2.0,2.0,25.57,3600.0,3.8737,3.2605,20.44,2.4922,0.85633
RPC_CC,1299,0.748,discharge,-30.0,10.0,9.0,25.57,3600.0,3.8737,3.1727,23.3667,2.4922,0.85633
RPC_CC,1299,0.7243,charge,15.0,2.0,2.0,27.02,60.0,3.8144,4.1192,20.32,2.4922,0.85633
RPC_CC,1299,0.7243,charge,15.0,10.0,9.0,27.02,60.0,3.8144,4.1501,22.38,2.4922,0.85633
RPC_CC,1299,0.6649,discharge,-30.0,2.0,2.0,25.59,3600.0,3.7889,3.1806,20.2767,2.4922,0.85633
RPC_CC,1299,0.6649,discharge,-30.0,10.0,9.0,25.59,3600.0,3.7889,3.081,23.5967,2.4922,0.85633
RPC_CC,1299,0.6412,charge,15.001,2.0,2.0,27.04,60.0,3.7308,4.0358,20.332,2.4922,0.85633
RPC_CC,1299,0.6412,charge,15.001,10.0,9.0,27.04,60.0,3.7308,4.0841,23.5518,2.4922,0.85633
RPC_CC,1299,0.5818,discharge,-30.0,2.0,2.0,25.58,3600.0,3.7038,3.0896,20.4733,2.4922,0.85633
