Repository: KikETs/ECM_HYBRID_BMS_JOINT

## Results

| Arm | Model | Size | Protocol | Result | Worst cell |
|---|---|---|---|---|---|
| SOP | 2RC table + trim (A8) | 4 effective coefficients, 2 EW states | leave-one-cell-out | usable current 69.6 % discharge, 59.5 % charge (τ = 10 s) | 59.9 % / 53.5 % (BOOST_REST) |
| SOH | dQ/dV ridge | 65 coefficients | leave-one-cell-out | RMSE 0.0094, bias −0.0005 | 0.0130 (BOOST_REST) |
| SOC | 2RC EKF, low-current gate | 3 states | leave-one-cell-out | **2.34 %p** over six sensor disturbances on estimated SOH (2.325 on true SOH), per cell 2.00–2.75 | 4.60 %p (BOOST_NEGPULSE_1S, current offset −0.10 A) |

The SOH arm was a 10,945-parameter CNN until the second audit round. Nested

File: analysis/uypydj_ecm.csv (part 7 of 80)
cell,cycle,SOH,CAP_Ah,SOC,direction,rate_rank,I_A,V_pre_V,rest_before_s,n_points,R0_mOhm,R1_mOhm,tau1_s,R2_mOhm,tau2_s,fit_rmse_mV
CC,825,0.89316,2.65572,0.4687,discharge,2,-21.245,3.6601,680.6,101,10.0123,1.4671,0.137,6.7625,6.903,0.8379
CC,825,0.89316,2.65572,0.469,charge,2,15.933,3.6675,281.5,101,9.9222,1.2785,0.155,5.4505,6.6104,0.712
CC,825,0.89316,2.65572,0.4686,discharge,3,-30.539,3.6605,801.2,100,9.987,1.3471,0.1499,6.4443,6.9122,1.2662
CC,825,0.89316,2.65572,0.4691,charge,3,26.558,3.6696,387.7,101,9.8307,1.1527,0.2067,5.3526,7.7666,1.0553
CC,825,0.89316,2.65572,0.3803,discharge,0,-2.657,3.5975,5613.4,101,10.3346,1.9031,0.1288,9.0631,9.4439,0.1497
CC,825,0.89316,2.65572,0.3803,charge,0,1.328,3.599,70.5,100,10.0463,2.0075,0.1013,7.9766,8.9408,0.0928
CC,825,0.89316,2.65572,0.3803,discharge,1,-10.623,3.597,635.4,100,10.1713,1.9252,0.1209,8.23,8.2887,0.4734
CC,825,0.89316,2.65572,0.3804,charge,1,5.311,3.6025,160.8,101,10.1355,1.8302,0.1134,7.5634,8.4573,0.2264
CC,825,0.89316,2.65572,0.3802,discharge,2,-21.244,3.5975,680.5,101,10.2125,1.7792,0.1284,7.5991,7.6859,0.88
CC,825,0.89316,2.65572,0.3805,charge,2,15.933,3.6069,281.3,101,10.0593,1.5175,0.1146,5.3718,6.2138,0.5943
CC,825,0.89316,2.65572,0.3801,discharge,3,-30.539,3.5987,801.0,101,10.1997,1.6668,0.1349,7.6748,8.1803,1.3492
CC,825,0.89316,2.65572,0.3805,charge,3,26.558,3.6102,387.0,100,10.0157,1.2804,0.1374,4.7749,6.5944,1.0582
CC,825,0.89316,2.65572,0.2918,discharge,0,-2.657,3.5158,5610.1,100,10.4349,2.6894,0.1505,10.6969,9.7838,0.1632
CC,825,0.89316,2.65572,0.2918,charge,0,1.328,3.5178,70.5,101,10.1686,2.7229,0.1227,9.066,9.192,0.1141
CC,825,0.89316,2.65572,0.2917,discharge,1,-10.623,3.5158,635.5,101,10.4532,2.597,0.1411,9.4896,8.2626,0.6183
CC,825,0.89316,2.65572,0.2918,charge,1,5.311,3.5231,161.0,101,10.3326,2.4148,0.1317,8.2847,8.9321,0.2675
CC,825,0.89316,2.65572,0.2916,discharge,2,-21.244,3.5187,680.6,101,10.4701,2.4536,0.1563,11.2518,10.1311,1.3673
CC,825,0.89316,2.65572,0.292,charge,2,15.935,3.5286,281.4,101,10.1829,1.9026,0.1156,7.0519,8.6205,0.6138
CC,825,0.89316,2.65572,0.2916,discharge,3,-30.541,3.5198,801.2,101,10.4551,2.2947,0.1909,19.0481,18.8897,2.1133
CC,825,0.89316,2.65572,0.292,charge,3,26.558,3.5325,387.0,101,9.9902,1.4779,0.1021,5.5797,6.9251,0.7816
CC,825,0.89316,2.65572,0.2475,discharge,0,-2.657,3.4638,5073.0,101,10.691,3.5864,0.1469,10.8979,8.3537,0.1897
CC,825,0.89316,2.65572,0.2475,charge,0,1.328,3.4657,70.5,101,10.706,3.3508,0.149,9.0215,8.4103,0.1164
CC,825,0.89316,2.65572,0.2475,discharge,1,-10.623,3.4641,635.4,100,10.8099,3.5855,0.1711,12.5502,9.8057,0.7838
CC,825,0.89316,2.65572,0.2476,charge,1,5.311,3.4703,161.2,101,10.7323,3.0482,0.1342,8.4889,9.4599,0.2851
CC,825,0.89316,2.65572,0.2474,discharge,2,-21.244,3.4657,680.6,101,10.7498,3.3925,0.1774,31.3397,24.4357,1.5868
CC,825,0.89316,2.65572,0.2477,charge,2,15.933,3.4756,281.4,100,10.4024,2.2416,0.1049,7.517,9.2456,0.6097
CC,825,0.89316,2.65572,0.2473,discharge,3,-30.54,3.4655,800.6,101,10.7416,2.9813,0.1738,200.0,144.9661,2.4528
CC,825,0.89316,2.65572,0.2478,charge,3,26.557,3.4788,387.0,101,10.1763,1.6643,0.0966,6.4773,8.3478,0.8831
CC,825,0.89316,2.65572,0.2032,discharge,0,-2.657,3.423,5072.3,101,10.9086,4.6016,0.1792,14.2338,8.5394,0.2061
CC,825,0.89316,2.65572,0.2033,charge,0,1.328,3.4257,70.5,101,10.598,4.3912,0.1542,8.9798,6.7162,0.1332
CC,825,0.89316,2.65572,0.2032,discharge,1,-10.623,3.4235,635.5,101,11.0634,4.7907,0.2249,40.1998,23.113,1.1204
CC,825,0.89316,2.65572,0.2033,charge,1,5.311,3.4328,161.3,101,10.8268,3.6462,0.1481,6.2189,6.9148,0.3149
CC,825,0.89316,2.65572,0.2031,discharge,2,-21.244,3.4257,680.6,101,10.9514,185.1357,76.2661,3.8369,0.1578,0.9481
CC,825,0.89316,2.65572,0.2034,charge,2,15.933,3.4386,282.2,101,10.3795,2.4337,0.1111,6.5836,10.1684,0.671
CC,825,0.89316,2.65572,0.2035,charge,3,26.557,3.4413,357.2,101,10.1394,1.6488,0.0949,6.6911,10.4724,0.7594
CC,825,0.89316,2.65572,0.159,discharge,0,-2.657,3.3755,5071.2,100,11.3192,7.0432,0.2717,34.3489,12.8455,0.3315
CC,825,0.89316,2.65572,0.159,charge,0,1.328,3.3796,70.5,101,11.0208,6.2815,0.215,15.7873,8.2792,0.157
CC,825,0.89316,2.65572,0.1589,discharge,1,-10.623,3.3772,635.5,101,11.5325,7.2383,0.3003,190.9118,45.7501,1.3468
CC,825,0.89316,2.65572,0.1591,charge,1,5.311,3.3905,161.2,101,10.988,4.7265,0.1569,8.4172,5.5652,0.3733
CC,825,0.89316,2.65572,0.1592,charge,2,15.933,3.3974,230.8,101,10.761,3.096,0.1321,5.0342,6.3651,0.988
CC,825,0.89316,2.65572,0.1593,charge,3,26.556,3.3993,244.2,101,10.5179,2.1393,0.123,5.5295,9.413,1.2605
CC,862,0.88952,2.64489,1.0,discharge,0,-2.646,4.1344,99999.0,99,2.6546,11.6181,0.2575,13.3972,6.4955,0.3096
CC,862,0.88952,2.64489,1.0,charge,0,1.323,4.1481,69.6,101,10.8275,7.6899,0.2132,19.0754,8.6669,0.1828
CC,862,0.88952,2.64489,0.9999,discharge,1,-10.583,4.1436,635.5,101,10.9438,6.322,0.1731,6.5621,3.8526,0.8479
CC,862,0.88952,2.64489,1.0,charge,1,1.833,4.1509,160.9,101,26.7971,0.01,0.05,0.01,2999.8082,0.218
CC,862,0.88952,2.64489,0.9998,discharge,2,-21.162,4.1424,641.1,101,10.8075,5.159,0.1461,4.2744,3.628,1.6
CC,862,0.88952,2.64489,1.0,charge,2,1.731,4.1551,281.6,101,25.9516,0.01,0.05,0.01,2999.8675,0.2335
CC,862,0.88952,2.64489,0.9997,discharge,3,-30.419,4.1418,640.0,101,10.816,4.3166,0.1375,3.644,4.1066,2.1898
CC,862,0.88952,2.64489,1.0,charge,3,1.662,4.1574,387.2,101,25.6444,0.01,0.05,0.01,2999.8855,0.2796
CC,862,0.88952,2.64489,0.9559,discharge,0,-2.644,4.0928,4788.2,101,10.6837,5.2571,0.1677,7.1086,5.2812,0.2269
CC,862,0.88952,2.64489,0.9559,charge,0,1.323,4.0935,70.4,101,11.2536,5.2585,0.1707,8.3389,6.3951,0.1443
CC,862,0.88952,2.64489,0.9558,discharge,1,-10.582,4.0932,635.5,100,10.758,4.7365,0.1502,5.0106,4.5963,0.7442
CC,862,0.88952,2.64489,0.956,charge,1,5.14,4.0969,160.9,101,10.8494,3.6472,0.077,5.6452,1.3716,0.5991
CC,862,0.88952,2.64489,0.9557,discharge,2,-21.161,4.0934,676.6,101,10.7666,4.0283,0.1349,4.3232,5.5051,1.4444
CC,862,0.88952,2.64489,0.956,charge,2,4.92,4.0997,282.1,101,20.4035,0.01,2999.9993,0.01,2999.9993,0.4214
CC,862,0.88952,2.64489,0.9557,discharge,3,-30.421,4.0942,675.9,101,10.797,3.5277,0.1242,4.2649,6.2246,1.7215
CC,862,0.88952,2.64489,0.956,charge,3,4.703,4.1024,387.1,101,20.7681,0.01,3000.0,0.01,3000.0,0.4288
CC,862,0.88952,2.64489,0.9118,discharge,0,-2.646,4.0783,4823.7,101,10.7386,4.5102,0.1564,7.0786,5.906,0.2123
CC,862,0.88952,2.64489,0.9118,charge,0,1.323,4.0798,70.4,101,10.4401,4.5519,0.1524,6.6957,5.7964,0.1233
CC,862,0.88952,2.64489,0.9117,discharge,1,-10.582,4.0787,635.4,101,10.8028,4.1771,0.1465,6.5437,6.4701,0.7296
CC,862,0.88952,2.64489,0.9119,charge,1,5.29,4.0817,160.7,101,10.7947,4.2114,0.148,6.5813,6.0267,0.3847
CC,862,0.88952,2.64489,0.9117,discharge,2,-21.161,4.0781,680.6,101,10.6789,3.5472,0.1268,5.8517,6.89,1.2441
CC,862,0.88952,2.64489,0.9119,charge,2,6.412,4.084,281.4,101,18.1046,0.01,2999.9993,0.01,2999.9993,0.5048
CC,862,0.88952,2.64489,0.9116,discharge,3,-30.419,4.0789,692.8,100,10.6597,2.9923,0.1144,5.4897,6.9487,1.4745
CC,862,0.88952,2.64489,0.9119,charge,3,6.29,4.086,386.9,101,18.1275,0.01,0.05,0.01,2999.901,0.4327
CC,862,0.88952,2.64489,0.8236,discharge,0,-2.644,4.0119,5381.8,101,10.4664,2.8698,0.1662,12.3116,8.7467,0.2075
CC,862,0.88952,2.64489,0.8236,charge,0,1.323,4.014,70.4,101,10.2478,2.8495,0.1452,10.2372,7.9233,0.1238
CC,862,0.88952,2.64489,0.8236,discharge,1,-10.581,4.0127,635.5,100,10.4467,2.6894,0.1526,9.3955,6.6118,0.6437
CC,862,0.88952,2.64489,0.8237,charge,1,5.29,4.0181,160.6,101,10.3209,2.6141,0.1525,8.5452,7.3103,0.3128
CC,862,0.88952,2.64489,0.8235,discharge,2,-21.162,4.0129,680.6,101,10.3306,2.5057,0.1511,6.7741,5.5125,1.2656
CC,862,0.88952,2.64489,0.8238,charge,2,11.207,4.0217,281.5,101,14.548,1.3705,0.05,0.01,2999.9995,0.4876
CC,862,0.88952,2.64489,0.8234,discharge,3,-30.419,4.0146,746.3,101,10.3297,2.2556,0.153,5.8673,5.4822,1.6983
CC,862,0.88952,2.64489,0.8238,charge,3,11.077,4.0244,386.1,101,15.8528,0.01,0.05,0.01,3000.0,0.4953
CC,862,0.88952,2.64489,0.7355,discharge,0,-2.646,3.9171,5435.3,101,9.9979,2.5493,0.1626,11.9639,9.2891,0.1959
CC,862,0.88952,2.64489,0.7355,charge,0,1.325,3.9193,70.5,101,10.972,2.3467,0.1711,8.6876,7.6133,0.1096
CC,862,0.88952,2.64489,0.7354,discharge,1,-10.583,3.9182,635.4,100,10.4465,2.2912,0.1548,8.1813,6.1269,0.5683
CC,862,0.88952,2.64489,0.7355,charge,1,5.29,3.9238,161.0,101,10.2573,2.2222,0.1452,6.6716,6.6634,0.2959
CC,862,0.88952,2.64489,0.7353,discharge,2,-21.161,3.9187,680.6,101,10.3813,2.2207,0.1596,6.0091,5.5062,1.2331
CC,862,0.88952,2.64489,0.7356,charge,2,15.872,3.9266,281.6,101,10.107,1.8407,0.1379,6.6309,8.2264,0.7349
CC,862,0.88952,2.64489,0.7352,discharge,3,-30.42,3.9185,800.9,101,10.3204,1.9933,0.1686,5.6029,6.0746,1.613
CC,862,0.88952,2.64489,0.7357,charge,3,18.909,3.9284,387.1,101,14.3601,0.01,0.05,0.01,3000.0,0.3587
CC,862,0.88952,2.64489,0.6473,discharge,0,-2.645,3.8306,5522.2,101,10.1523,1.9835,0.1575,10.3067,8.9125,0.1668
CC,862,0.88952,2.64489,0.6473,charge,0,1.324,3.8321,70.4,101,10.0912,2.0134,0.1547,8.7497,8.2746,0.1185
CC,862,0.88952,2.64489,0.6472,discharge,1,-10.583,3.8298,635.5,101,10.0831,1.9141,0.154,7.4131,6.8375,0.5174
CC,862,0.88952,2.64489,0.6473,charge,1,5.291,3.8356,160.8,101,10.0415,1.8764,0.1472,7.8471,7.9508,0.2719
CC,862,0.88952,2.64489,0.6471,discharge,2,-21.163,3.8306,680.6,101,10.0998,1.7594,0.1416,6.423,6.7896,0.9318
CC,862,0.88952,2.64489,0.6474,charge,2,15.874,3.8387,281.0,101,9.973,1.5769,0.1546,6.575,7.6131,0.698
CC,862,0.88952,2.64489,0.647,discharge,3,-30.42,3.8304,800.4,101,10.022,1.6033,0.1425,6.2732,7.3429,1.2272
CC,862,0.88952,2.64489,0.6475,charge,3,26.026,3.841,387.3,101,9.9354,3.1502,1.6562,0.7846,0.05,2.2155
CC,862,0.88952,2.64489,0.5591,discharge,0,-2.647,3.7398,5594.3,101,10.1721,1.8399,0.1364,9.8966,9.3757,0.1702
CC,862,0.88952,2.64489,0.5591,charge,0,1.323,3.7414,70.5,101,10.1725,1.755,0.1296,8.7243,8.8581,0.1059
CC,862,0.88952,2.64489,0.559,discharge,1,-10.581,3.7401,635.5,100,10.226,1.7122,0.133,8.2856,7.6269,0.434
CC,862,0.88952,2.64489,0.5591,charge,1,5.292,3.7448,161.0,100,10.0778,1.6734,0.1242,7.3855,7.1144,0.2211
CC,862,0.88952,2.64489,0.559,discharge,2,-21.16,3.7406,680.6,101,10.1455,1.6625,0.1313,6.9257,6.5818,0.9628
CC,862,0.88952,2.64489,0.5592,charge,2,15.872,3.748,281.6,101,10.0467,1.5036,0.1593,5.9719,6.7989,0.7987
CC,862,0.88952,2.64489,0.5589,discharge,3,-30.42,3.7409,800.5,101,10.109,1.5534,0.1481,6.5653,6.7191,1.3571
CC,862,0.88952,2.64489,0.5593,charge,3,26.452,3.7503,387.2,101,9.9505,1.342,0.1931,5.6275,7.4769,1.121
CC,862,0.88952,2.64489,0.4709,discharge,0,-2.646,3.6595,5610.7,101,10.0861,1.7402,0.1431,9.062,9.5103,0.1487
CC,862,0.88952,2.64489,0.471,charge,0,1.323,3.6613,70.5,101,10.0051,1.7047,0.1075,7.9516,8.8041,0.0852
CC,862,0.88952,2.64489,0.4708,discharge,1,-10.583,3.6601,635.4,101,10.1266,1.6808,0.1287,8.0238,8.1053,0.4396
CC,862,0.88952,2.64489,0.471,charge,1,5.292,3.6646,160.9,101,10.0004,1.6006,0.1142,7.0977,7.473,0.2158
CC,862,0.88952,2.64489,0.4708,discharge,2,-21.162,3.6604,680.6,101,10.0607,1.5739,0.127,6.8255,6.8604,0.8707
CC,862,0.88952,2.64489,0.4711,charge,2,15.872,3.6676,281.0,101,9.9655,1.3984,0.1495,5.4882,6.5738,0.7276
CC,862,0.88952,2.64489,0.4707,discharge,3,-30.42,3.6608,800.9,101,10.0309,1.4444,0.1474,6.5425,6.9588,1.2714
CC,862,0.88952,2.64489,0.4711,charge,3,26.452,3.6701,387.0,100,9.8213,1.2591,0.1777,5.3149,7.4954,1.0778
CC,862,0.88952,2.64489,0.3827,discharge,0,-2.645,3.5976,5611.3,101,10.2631,2.2402,0.1167,9.2644,9.4526,0.1551
CC,862,0.88952,2.64489,0.3828,charge,0,1.325,3.5992,70.4,101,10.0788,2.2333,0.1165,8.1995,9.1057,0.0969
CC,862,0.88952,2.64489,0.3827,discharge,1,-10.581,3.5979,635.4,101,10.3337,2.1145,0.1227,8.393,8.3159,0.4849
CC,862,0.88952,2.64489,0.3828,charge,1,5.29,3.6028,161.0,101,10.2099,2.0006,0.1097,7.6285,8.3705,0.2235
CC,862,0.88952,2.64489,0.3826,discharge,2,-21.16,3.5984,680.6,100,10.4241,1.8411,0.1293,7.6958,7.6519,0.8931
CC,862,0.88952,2.64489,0.3829,charge,2,15.872,3.6071,281.7,101,10.1325,1.6527,0.106,5.4232,6.1643,0.6156
CC,862,0.88952,2.64489,0.3825,discharge,3,-30.421,3.5989,800.9,101,10.2501,1.8218,0.1308,7.8222,8.1963,1.3981
CC,862,0.88952,2.64489,0.383,charge,3,26.451,3.6104,387.3,101,10.0361,1.4367,0.127,4.8068,6.548,1.0702
CC,862,0.88952,2.64489,0.2945,discharge,0,-2.645,3.516,5610.1,101,10.4516,2.953,0.146,10.919,9.7488,0.1735
CC,862,0.88952,2.64489,0.2946,charge,0,1.325,3.518,70.5,101,10.3352,2.8064,0.1248,9.0863,8.8806,0.1043
CC,862,0.88952,2.64489,0.2945,discharge,1,-10.581,3.5159,635.5,101,10.4573,2.8489,0.1469,9.628,8.1947,0.6325
CC,862,0.88952,2.64489,0.2946,charge,1,5.292,3.5233,161.0,100,10.4252,2.5597,0.1332,8.2753,8.6757,0.27
CC,862,0.88952,2.64489,0.2944,discharge,2,-21.162,3.5189,680.5,101,10.478,2.682,0.1537,11.5376,10.2126,1.4219
CC,862,0.88952,2.64489,0.2947,charge,2,15.872,3.5289,281.6,101,10.2982,1.9935,0.1175,7.0891,8.5915,0.6476
CC,862,0.88952,2.64489,0.2943,discharge,3,-30.421,3.5193,800.9,101,10.4352,2.4892,0.1801,19.7341,19.1386,2.1532
CC,862,0.88952,2.64489,0.2948,charge,3,26.453,3.5327,387.0,101,10.074,1.5598,0.0993,5.6035,6.8909,0.7839
CC,862,0.88952,2.64489,0.2505,discharge,0,-2.647,3.4643,5071.3,101,10.8394,3.7995,0.1554,11.1504,8.3256,0.1946
CC,862,0.88952,2.64489,0.2505,charge,0,1.323,3.4663,70.5,101,10.6025,3.7793,0.1418,8.9024,8.0583,0.1196
CC,862,0.88952,2.64489,0.2504,discharge,1,-10.582,3.4647,635.4,101,10.8751,3.8765,0.1736,13.0465,9.9324,0.8232
CC,862,0.88952,2.64489,0.2505,charge,1,5.29,3.4715,161.0,101,10.7062,3.2773,0.1376,8.4618,9.2694,0.2901
CC,862,0.88952,2.64489,0.2503,discharge,2,-21.161,3.4663,680.7,101,10.9128,3.5171,0.177,32.3433,24.4881,1.5917
CC,862,0.88952,2.64489,0.2506,charge,2,15.873,3.4763,281.5,101,10.4772,2.3956,0.1072,7.5653,9.2495,0.6359
CC,862,0.88952,2.64489,0.2502,discharge,3,-30.421,3.4661,801.3,101,10.7535,3.2087,0.1686,200.0,140.6539,2.5545
CC,862,0.88952,2.64489,0.2507,charge,3,26.452,3.4788,386.3,101,10.2769,1.7641,0.1015,6.5058,8.3398,0.8889
CC,862,0.88952,2.64489,0.2064,discharge,0,-2.647,3.4236,5070.8,101,10.9925,4.9101,0.1842,14.6052,8.5253,0.2197
CC,862,0.88952,2.64489,0.2064,charge,0,1.323,3.4263,70.4,101,10.7183,4.6635,0.1562,9.0931,6.5368,0.1337
CC,862,0.88952,2.64489,0.2063,discharge,1,-10.581,3.4235,635.4,101,11.0858,5.0831,0.2299,40.7922,22.6724,1.1264
CC,862,0.88952,2.64489,0.2064,charge,1,5.29,3.4337,160.6,101,10.7656,3.9792,0.1492,6.2568,6.7806,0.3265
CC,862,0.88952,2.64489,0.2062,discharge,2,-21.162,3.4264,680.5,101,10.8917,4.1869,0.1578,165.5148,66.263,1.0841
CC,862,0.88952,2.64489,0.2065,charge,2,15.872,3.4394,281.5,101,10.4395,2.5806,0.111,6.6022,10.0732,0.6911
CC,862,0.88952,2.64489,0.2066,charge,3,26.452,3.4422,355.5,101,10.1882,1.7626,0.095,6.697,10.392,0.7768
CC,862,0.88952,2.64489,0.1623,discharge,0,-2.645,3.3763,5071.8,101,11.5573,7.5048,0.2813,36.1382,13.1494,0.3571
CC,862,0.88952,2.64489,0.1623,charge,0,1.324,3.3804,70.5,101,11.0466,6.7854,0.2153,15.9673,8.116,0.1531
CC,862,0.88952,2.64489,0.1622,discharge,1,-10.582,3.3779,635.4,101,11.6205,7.6478,0.2975,177.1532,41.1275,1.4465
CC,862,0.88952,2.64489,0.1624,charge,1,5.292,3.3915,161.1,101,11.0228,5.0725,0.1644,8.5223,5.5379,0.3841
CC,862,0.88952,2.64489,0.1624,charge,2,15.872,3.3989,229.7,101,10.7834,3.2885,0.136,5.074,6.3719,0.9799
CC,862,0.88952,2.64489,0.1625,charge,3,26.451,3.4001,240.5,101,10.54,2.3617,0.1155,5.5122,9.1872,1.279
CC,900,0.89017,2.64684,1.0,discharge,0,-2.646,4.1353,99999.0,99,2.5848,12.0149,0.2623,13.6214,6.3411,0.3532
CC,900,0.89017,2.64684,1.0,charge,0,1.323,4.1495,69.4,101,11.0397,7.9726,0.2354,19.6736,8.625,0.1858
CC,900,0.89017,2.64684,0.9999,discharge,1,-10.588,4.145,635.4,100,11.0159,6.6287,0.1771,6.5779,3.7677,0.8563
CC,900,0.89017,2.64684,1.0,charge,1,1.722,4.1534,161.0,101,27.0678,0.01,0.05,0.01,2999.9948,0.2329
CC,900,0.89017,2.64684,0.9998,discharge,2,-21.177,4.1439,639.9,101,10.8669,5.3159,0.1436,4.2618,3.5642,1.6917
CC,900,0.89017,2.64684,1.0,charge,2,1.646,4.1569,281.6,101,26.1976,0.01,0.05,0.01,2999.8782,0.2244
CC,900,0.89017,2.64684,0.9998,discharge,3,-30.444,4.1432,639.0,101,10.9045,4.31,0.1415,3.6177,4.123,2.1801
CC,900,0.89017,2.64684,1.0,charge,3,1.63,4.1588,387.2,101,25.2948,0.01,0.05,0.01,2999.9999,0.2342
CC,900,0.89017,2.64684,0.9559,discharge,0,-2.648,4.0922,4788.2,101,10.6403,5.8821,0.1793,7.354,5.1829,0.239
CC,900,0.89017,2.64684,0.9559,charge,0,1.323,4.0945,70.4,101,10.4391,6.2455,0.1638,8.7097,6.2258,0.1438
CC,900,0.89017,2.64684,0.9558,discharge,1,-10.59,4.0924,635.4,101,10.7886,5.3401,0.153,5.1119,4.5457,0.808
CC,900,0.89017,2.64684,0.9559,charge,1,4.882,4.0971,161.1,101,11.5835,3.8083,0.0751,5.7233,0.847,0.4358
CC,900,0.89017,2.64684,0.9557,discharge,2,-21.176,4.0937,674.2,101,10.7869,4.3897,0.1353,4.3285,5.4534,1.4775
CC,900,0.89017,2.64684,0.956,charge,2,4.834,4.1002,281.6,101,20.6601,0.01,2999.9995,0.01,2999.9995,0.4386
CC,900,0.89017,2.64684,0.9556,discharge,3,-30.442,4.0944,674.9,101,10.7118,3.6002,0.1219,4.2436,6.1773,1.7671
CC,900,0.89017,2.64684,0.956,charge,3,4.811,4.1027,386.4,101,20.2382,0.01,2999.9995,0.01,2999.9995,0.4363
CC,900,0.89017,2.64684,0.9117,discharge,0,-2.646,4.0783,4824.3,101,10.6919,4.8297,0.1617,7.1501,5.7779,0.2255
CC,900,0.89017,2.64684,0.9118,charge,0,1.323,4.0797,70.4,101,10.8322,4.6191,0.1582,6.7199,5.6109,0.1254
CC,900,0.89017,2.64684,0.9117,discharge,1,-10.59,4.0787,635.5,100,10.7734,4.4725,0.1486,6.5726,6.3829,0.7477
CC,900,0.89017,2.64684,0.9118,charge,1,5.294,4.0818,160.6,101,10.5749,4.7145,0.1555,6.749,6.1171,0.3823
CC,900,0.89017,2.64684,0.9116,discharge,2,-21.177,4.079,680.5,101,10.7137,3.7057,0.1307,5.8583,6.8356,1.2711
CC,900,0.89017,2.64684,0.9118,charge,2,6.382,4.0842,281.7,101,18.1464,0.01,0.05,0.01,2999.9999,0.4424
CC,900,0.89017,2.64684,0.9115,discharge,3,-30.443,4.0797,692.3,101,10.546,3.1479,0.1144,5.4821,6.9208,1.4738
CC,900,0.89017,2.64684,0.9119,charge,3,6.411,4.0854,386.5,101,17.8881,0.01,2999.9995,0.01,2999.9995,0.4735
CC,900,0.89017,2.64684,0.8235,discharge,0,-2.648,4.0117,5381.6,101,10.5655,3.2175,0.1598,12.584,8.5984,0.2274
CC,900,0.89017,2.64684,0.8235,charge,0,1.323,4.014,70.3,101,10.5377,3.1002,0.1581,10.7847,8.3576,0.1217
CC,900,0.89017,2.64684,0.8234,discharge,1,-10.591,4.0126,635.5,101,10.4307,3.1784,0.147,9.5076,6.4727,0.6845
CC,900,0.89017,2.64684,0.8236,charge,1,5.296,4.0183,160.7,101,10.3963,2.9726,0.1421,8.7329,7.1766,0.3565
CC,900,0.89017,2.64684,0.8233,discharge,2,-21.177,4.0136,680.6,101,10.4789,2.7909,0.1458,6.8233,5.4392,1.3043
CC,900,0.89017,2.64684,0.8236,charge,2,10.929,4.0221,281.5,101,14.713,1.5748,0.05,0.01,2999.9997,0.5963
CC,900,0.89017,2.64684,0.8233,discharge,3,-30.443,4.014,743.2,101,10.3394,2.4689,0.1463,5.904,5.4418,1.7245
CC,900,0.89017,2.64684,0.8237,charge,3,11.101,4.0246,386.9,100,15.801,0.01,0.05,0.01,3000.0,0.546
CC,900,0.89017,2.64684,0.7352,discharge,0,-2.648,3.918,5433.3,100,10.3272,2.676,0.1733,12.098,9.318,0.1945
CC,900,0.89017,2.64684,0.7353,charge,0,1.323,3.9204,70.5,101,10.3651,2.4928,0.1551,8.8475,7.6566,0.1178
CC,900,0.89017,2.64684,0.7352,discharge,1,-10.589,3.9183,635.5,101,10.3882,2.5011,0.1444,8.2216,6.0591,0.5995
CC,900,0.89017,2.64684,0.7353,charge,1,5.294,3.9243,161.0,101,10.2752,2.3215,0.1491,6.726,6.6503,0.306
CC,900,0.89017,2.64684,0.7351,discharge,2,-21.178,3.9189,680.6,101,10.3083,2.4011,0.1567,6.0567,5.5037,1.2287
CC,900,0.89017,2.64684,0.7354,charge,2,15.884,3.927,281.1,101,10.0691,1.874,0.1405,6.5956,8.1718,0.7327
CC,900,0.89017,2.64684,0.735,discharge,3,-30.443,3.9196,800.6,101,10.2582,2.0534,0.165,5.6046,6.0314,1.6089
CC,900,0.89017,2.64684,0.7355,charge,3,19.216,3.9285,386.6,101,14.1244,0.01,0.05,0.01,2999.9994,0.1581
CC,900,0.89017,2.64684,0.647,discharge,0,-2.648,3.8301,5524.7,101,10.2852,2.2153,0.1502,10.3539,8.8034,0.163
CC,900,0.89017,2.64684,0.6471,charge,0,1.323,3.8317,70.5,101,10.1523,2.1773,0.1431,8.7168,7.9104,0.1196
CC,900,0.89017,2.64684,0.6469,discharge,1,-10.591,3.83,635.5,101,10.3134,2.1278,0.1458,7.5467,6.8657,0.5325
CC,900,0.89017,2.64684,0.6471,charge,1,5.294,3.8344,160.9,101,10.33,2.0877,0.146,7.9268,7.9409,0.2651
CC,900,0.89017,2.64684,0.6469,discharge,2,-21.178,3.8298,680.7,100,10.232,1.9301,0.1336,6.5049,6.7013,0.972
CC,900,0.89017,2.64684,0.6472,charge,2,15.885,3.8384,281.5,101,10.0335,1.7209,0.1457,6.6441,7.6062,0.7121
CC,900,0.89017,2.64684,0.6468,discharge,3,-30.442,3.8299,800.6,100,10.1182,1.6997,0.1391,6.3116,7.2439,1.225
CC,900,0.89017,2.64684,0.6472,charge,3,26.024,3.8409,386.2,101,10.5431,3.3161,1.5288,0.01,2999.9995,2.7844
CC,900,0.89017,2.64684,0.5588,discharge,0,-2.648,3.7394,5593.0,101,10.198,1.9647,0.1478,10.0299,9.4172,0.1566
CC,900,0.89017,2.64684,0.5588,charge,0,1.323,3.741,70.5,101,10.0222,2.0603,0.1074,8.6415,8.5279,0.11
CC,900,0.89017,2.64684,0.5587,discharge,1,-10.589,3.739,635.5,101,10.1114,1.8938,0.123,8.3415,7.527,0.4757
CC,900,0.89017,2.64684,0.5588,charge,1,5.296,3.7438,160.8,101,10.2098,1.802,0.1259,7.4083,7.08,0.2327
CC,900,0.89017,2.64684,0.5586,discharge,2,-21.178,3.7402,680.5,101,10.1649,1.7388,0.1349,6.9649,6.5564,0.9589
CC,900,0.89017,2.64684,0.5589,charge,2,15.883,3.7469,281.9,101,10.0286,1.5675,0.1562,5.9097,6.7276,0.8007
CC,900,0.89017,2.64684,0.5585,discharge,3,-30.443,3.7407,800.4,101,10.0689,1.5632,0.1496,6.5608,6.6791,1.3593
CC,900,0.89017,2.64684,0.559,charge,3,26.47,3.7501,386.8,100,9.7724,1.3264,0.1964,5.4993,7.3535,1.0952
CC,900,0.89017,2.64684,0.4705,discharge,0,-2.648,3.6593,5611.1,101,10.1771,2.0474,0.1264,9.144,9.3178,0.1484
CC,900,0.89017,2.64684,0.4706,charge,0,1.324,3.6609,70.5,101,10.0743,1.985,0.095,8.033,8.4503,0.1024
CC,900,0.89017,2.64684,0.4704,discharge,1,-10.591,3.6596,635.5,101,10.2298,1.9226,0.1224,8.1249,7.9729,0.4615
CC,900,0.89017,2.64684,0.4706,charge,1,5.293,3.6643,161.1,101,10.144,1.7914,0.1058,7.1544,7.3173,0.2159
CC,900,0.89017,2.64684,0.4704,discharge,2,-21.178,3.6601,680.4,101,10.1673,1.7877,0.1223,6.9229,6.8208,0.8996
CC,900,0.89017,2.64684,0.4707,charge,2,15.884,3.6677,281.2,101,9.9878,1.5417,0.1346,5.4892,6.456,0.7427
CC,900,0.89017,2.64684,0.4703,discharge,3,-30.442,3.6599,801.0,101,10.0644,1.5805,0.1334,6.6016,6.8796,1.3292
CC,900,0.89017,2.64684,0.4707,charge,3,26.471,3.6697,387.6,100,9.8089,1.2924,0.1707,5.2511,7.3603,1.0942
CC,900,0.89017,2.64684,0.3823,discharge,0,-2.647,3.5969,5609.5,101,10.1971,2.4756,0.1288,9.3828,9.4625,0.158
CC,900,0.89017,2.64684,0.3823,charge,0,1.324,3.5985,70.4,101,10.163,2.3884,0.104,8.2362,8.905,0.0986
CC,900,0.89017,2.64684,0.3822,discharge,1,-10.591,3.5972,635.5,101,10.2711,2.3447,0.1235,8.4282,8.1848,0.5051
CC,900,0.89017,2.64684,0.3823,charge,1,5.295,3.6022,160.9,101,10.243,2.1185,0.1165,7.6859,8.2933,0.2394
CC,900,0.89017,2.64684,0.3821,discharge,2,-21.178,3.598,680.6,101,10.3221,2.0666,0.123,7.7706,7.6135,0.9445
CC,900,0.89017,2.64684,0.3825,charge,2,15.884,3.6067,281.5,101,10.0937,1.6732,0.109,5.3897,6.0835,0.6109
CC,900,0.89017,2.64684,0.382,discharge,3,-30.444,3.5982,801.0,101,10.2248,1.83,0.1388,7.8716,8.257,1.3676
CC,900,0.89017,2.64684,0.3825,charge,3,26.472,3.6098,386.8,101,9.8614,1.4001,0.1348,4.7378,6.456,1.0978
CC,900,0.89017,2.64684,0.294,discharge,0,-2.647,3.515,5608.6,101,10.5325,3.3391,0.1379,10.941,9.3199,0.1884
CC,900,0.89017,2.64684,0.2941,charge,0,1.324,3.5168,70.5,100,10.5609,3.0981,0.1334,9.2003,8.6609,0.1053
CC,900,0.89017,2.64684,0.2939,discharge,1,-10.589,3.5154,635.5,101,10.6223,3.2014,0.1467,9.9026,8.1546,0.6715
CC,900,0.89017,2.64684,0.2941,charge,1,5.295,3.5224,160.9,101,10.437,2.9112,0.1292,8.3834,8.5096,0.2828
CC,900,0.89017,2.64684,0.2939,discharge,2,-21.178,3.5178,680.5,101,10.5687,2.963,0.1537,12.0781,10.3796,1.5167
CC,900,0.89017,2.64684,0.2942,charge,2,15.885,3.528,281.3,101,10.2403,2.2059,0.1166,7.0722,8.4833,0.6865
CC,900,0.89017,2.64684,0.2938,discharge,3,-30.443,3.519,800.5,101,10.513,2.6528,0.1827,20.8882,19.8298,2.1933
CC,900,0.89017,2.64684,0.2943,charge,3,26.473,3.5316,386.9,101,9.9399,1.6225,0.1029,5.5844,6.8485,0.7893
CC,900,0.89017,2.64684,0.2499,discharge,0,-2.647,3.4628,5070.5,100,10.7608,4.126,0.1596,11.2902,8.2345,0.1836
CC,900,0.89017,2.64684,0.2499,charge,0,1.325,3.4648,70.4,101,10.7621,3.9604,0.1579,9.0257,8.0386,0.125
CC,900,0.89017,2.64684,0.2498,discharge,1,-10.589,3.4626,635.5,101,10.7503,4.2116,0.1717,13.436,9.9495,0.8674
CC,900,0.89017,2.64684,0.25,charge,1,5.295,3.47,160.8,101,10.6423,3.5506,0.1365,8.4429,9.1479,0.3021
CC,900,0.89017,2.64684,0.2498,discharge,2,-21.178,3.4648,680.4,101,10.7852,3.7991,0.1767,33.9663,25.0789,1.5847
CC,900,0.89017,2.64684,0.2501,charge,2,15.884,3.4749,281.1,101,10.4277,2.3847,0.1105,7.5745,9.3043,0.6231
CC,900,0.89017,2.64684,0.2497,discharge,3,-30.444,3.4646,800.8,101,10.6666,3.2579,0.1763,200.0,140.6079,2.3359
CC,900,0.89017,2.64684,0.2501,charge,3,26.471,3.4781,386.6,101,9.9857,1.7035,0.102,6.4774,8.3059,0.8947
CC,900,0.89017,2.64684,0.2058,discharge,0,-2.647,3.4226,5069.4,101,11.0305,5.3264,0.1877,15.0872,8.423,0.2273
CC,900,0.89017,2.64684,0.2058,charge,0,1.324,3.4248,70.4,101,11.3972,4.9691,0.1743,9.3597,6.6403,0.1294
CC,900,0.89017,2.64684,0.2057,discharge,1,-10.589,3.4233,635.4,101,11.2029,5.5418,0.2307,44.3951,23.2537,1.2116
CC,900,0.89017,2.64684,0.2059,charge,1,5.295,3.4329,160.8,101,10.8112,4.314,0.1524,6.2687,6.7221,0.3335
CC,900,0.89017,2.64684,0.2056,discharge,2,-21.177,3.4256,680.5,101,10.9523,4.4553,0.1672,144.0928,54.0641,1.0305
CC,900,0.89017,2.64684,0.2059,charge,2,15.884,3.4387,282.0,101,10.3448,2.6492,0.1119,6.517,9.9615,0.6895
CC,900,0.89017,2.64684,0.206,charge,3,26.472,3.4411,353.3,101,9.9889,1.7392,0.0946,6.6195,10.3309,0.7824
CC,900,0.89017,2.64684,0.1617,discharge,0,-2.647,3.3742,5070.3,101,11.5087,8.1229,0.2875,37.8515,13.0333,0.3672
CC,900,0.89017,2.64684,0.1617,charge,0,1.324,3.3783,70.3,101,11.1973,7.0639,0.2125,16.2236,7.7829,0.1583
CC,900,0.89017,2.64684,0.1616,discharge,1,-10.589,3.3751,635.5,101,11.5726,7.9206,0.3085,168.0939,37.535,1.4733
CC,900,0.89017,2.64684,0.1617,charge,1,5.293,3.3888,160.6,101,11.0495,5.2018,0.1685,8.7526,5.5778,0.3777
CC,900,0.89017,2.64684,0.1618,charge,2,15.884,3.3967,230.9,101,10.5376,3.1788,0.137,5.0019,6.1108,1.0308
CC,900,0.89017,2.64684,0.1619,charge,3,26.471,3.3983,246.6,101,10.2374,2.3124,0.1226,5.4509,9.1101,1.3123
CC,937,0.88411,2.62883,1.0,discharge,0,-2.632,4.1342,99999.0,99,2.8478,12.6942,0.2791,13.7903,6.2179,0.316
CC,937,0.88411,2.62883,1.0,charge,0,1.315,4.1481,69.5,101,11.0803,8.7908,0.235,20.1159,8.3588,0.1974
CC,937,0.88411,2.62883,0.9999,discharge,1,-10.527,4.1435,635.4,101,11.0591,7.2372,0.1801,6.5846,3.7251,0.8607
CC,937,0.88411,2.62883,1.0,charge,1,1.698,4.1512,160.8,101,28.7572,0.01,0.05,0.01,2999.8823,0.2373
CC,937,0.88411,2.62883,0.9998,discharge,2,-21.053,4.1423,639.7,101,10.9421,5.7281,0.1491,4.2765,3.5985,1.6986
CC,937,0.88411,2.62883,1.0,charge,2,1.625,4.1557,281.6,101,27.2745,0.01,0.05,0.01,2999.9994,0.2631
CC,937,0.88411,2.62883,0.9998,discharge,3,-30.262,4.1419,638.9,101,10.835,4.7637,0.139,3.6782,4.1561,2.2601
CC,937,0.88411,2.62883,1.0,charge,3,1.608,4.1568,387.5,101,26.8786,0.01,0.05,0.01,2999.8078,0.2423
CC,937,0.88411,2.62883,0.9561,discharge,0,-2.632,4.0924,4789.9,101,11.021,6.4884,0.1858,7.5114,5.0426,0.2521
CC,937,0.88411,2.62883,0.9562,charge,0,1.315,4.0938,70.4,101,10.8696,6.6044,0.172,8.9186,6.0069,0.1363
CC,937,0.88411,2.62883,0.9561,discharge,1,-10.527,4.0927,635.5,100,11.0107,5.8094,0.1622,5.1987,4.5553,0.8024
CC,937,0.88411,2.62883,0.9562,charge,1,4.718,4.0966,160.8,101,12.0515,3.8529,0.0722,6.0345,0.636,0.3541
CC,937,0.88411,2.62883,0.956,discharge,2,-21.054,4.093,673.2,101,10.913,4.7164,0.1379,4.4479,5.5529,1.4596
CC,937,0.88411,2.62883,0.9562,charge,2,4.673,4.0996,281.5,101,21.4924,0.01,0.05,0.01,2999.9999,0.4459
CC,937,0.88411,2.62883,0.9559,discharge,3,-30.263,4.094,673.5,101,10.665,4.0236,0.1242,4.3724,6.2579,1.6962
CC,937,0.88411,2.62883,0.9562,charge,3,4.647,4.1024,387.6,101,21.0199,0.01,2999.9996,0.01,2999.9996,0.5169
CC,937,0.88411,2.62883,0.9123,discharge,0,-2.632,4.0782,4824.2,100,10.8751,5.3458,0.1681,7.4463,5.8006,0.2286
CC,937,0.88411,2.62883,0.9123,charge,0,1.317,4.0795,70.4,101,10.7319,5.2347,0.1661,6.9291,5.6229,0.1203
CC,937,0.88411,2.62883,0.9122,discharge,1,-10.529,4.0784,635.5,101,10.9506,4.8303,0.1522,6.8362,6.4688,0.7732
CC,937,0.88411,2.62883,0.9123,charge,1,5.264,4.0817,160.8,100,10.7949,5.0011,0.1559,6.8919,5.923,0.3962
CC,937,0.88411,2.62883,0.9121,discharge,2,-21.054,4.0787,680.7,101,10.8445,3.9859,0.1293,6.013,6.785,1.2771
CC,937,0.88411,2.62883,0.9124,charge,2,6.167,4.084,282.0,101,18.8229,0.01,3000.0,0.01,3000.0,0.4301
CC,937,0.88411,2.62883,0.912,discharge,3,-30.263,4.0795,690.6,101,10.7032,3.3339,0.1137,5.6006,6.8241,1.5059
CC,937,0.88411,2.62883,0.9124,charge,3,6.194,4.086,387.8,101,18.4168,0.01,2999.9998,0.01,2999.9998,0.4687
CC,937,0.88411,2.62883,0.8245,discharge,0,-2.632,4.009,5380.8,101,10.3201,3.6078,0.1602,12.8068,8.5047,0.2215
CC,937,0.88411,2.62883,0.8246,charge,0,1.317,4.0122,70.4,101,10.587,3.4248,0.1528,10.8909,8.063,0.1225
CC,937,0.88411,2.62883,0.8245,discharge,1,-10.527,4.0108,635.5,101,10.6341,3.3969,0.1475,9.6047,6.3991,0.7053
CC,937,0.88411,2.62883,0.8246,charge,1,5.264,4.0166,160.9,101,10.5506,3.2393,0.1462,8.9742,7.1924,0.3593
CC,937,0.88411,2.62883,0.8244,discharge,2,-21.054,4.0119,680.7,101,10.6,3.0122,0.1419,6.8978,5.3887,1.3574
CC,937,0.88411,2.62883,0.8247,charge,2,10.716,4.0207,282.0,101,15.7129,1.0286,0.05,0.01,2999.9997,0.5811
CC,937,0.88411,2.62883,0.8243,discharge,3,-30.263,4.0131,741.9,101,10.5089,2.633,0.1495,5.9933,5.4494,1.742
CC,937,0.88411,2.62883,0.8247,charge,3,10.853,4.0232,387.7,101,16.2915,0.01,0.05,0.01,3000.0,0.5842
CC,937,0.88411,2.62883,0.7368,discharge,0,-2.632,3.9171,5433.3,101,10.4742,2.9793,0.162,12.2321,9.1738,0.2047
CC,937,0.88411,2.62883,0.7368,charge,0,1.317,3.9193,70.4,101,10.409,2.8767,0.1464,9.0195,7.6103,0.1126
CC,937,0.88411,2.62883,0.7367,discharge,1,-10.527,3.9176,635.5,101,10.589,2.726,0.1496,8.3495,6.1234,0.5949
CC,937,0.88411,2.62883,0.7369,charge,1,5.265,3.9233,160.9,100,10.308,2.6338,0.1424,6.8613,6.5015,0.3162
CC,937,0.88411,2.62883,0.7367,discharge,2,-21.053,3.9179,680.6,101,10.4633,2.5514,0.1456,6.1747,5.4988,1.2837
CC,937,0.88411,2.62883,0.737,charge,2,15.791,3.9262,281.6,101,10.173,2.0635,0.1307,6.6411,7.9925,0.76
CC,937,0.88411,2.62883,0.7366,discharge,3,-30.261,3.9185,801.1,100,10.3592,2.2031,0.151,5.7134,5.9711,1.6389
CC,937,0.88411,2.62883,0.737,charge,3,18.87,3.9278,387.0,100,14.4217,0.01,0.05,0.01,2999.9996,0.4042
CC,937,0.88411,2.62883,0.6491,discharge,0,-2.632,3.829,5525.2,101,10.3759,2.4665,0.1425,10.4107,8.6613,0.1695
CC,937,0.88411,2.62883,0.6491,charge,0,1.315,3.8306,70.5,101,10.1938,2.4888,0.1219,8.8741,8.0754,0.1149
CC,937,0.88411,2.62883,0.649,discharge,1,-10.527,3.829,635.5,101,10.431,2.3433,0.1386,7.6778,6.8121,0.5577
CC,937,0.88411,2.62883,0.6491,charge,1,5.266,3.8341,161.2,101,10.2781,2.3076,0.1389,7.9364,7.7312,0.2963
CC,937,0.88411,2.62883,0.6489,discharge,2,-21.052,3.829,680.7,101,10.3265,2.1446,0.1283,6.6533,6.7078,0.9928
CC,937,0.88411,2.62883,0.6492,charge,2,15.791,3.8375,281.3,101,10.152,1.8835,0.1374,6.7029,7.584,0.7306
CC,937,0.88411,2.62883,0.6488,discharge,3,-30.263,3.828,801.2,101,10.2295,1.8259,0.1303,6.4538,7.2343,1.2913
CC,937,0.88411,2.62883,0.6493,charge,3,25.662,3.8399,387.0,100,10.7675,3.31,1.3448,0.01,2999.9999,2.9156
CC,937,0.88411,2.62883,0.5613,discharge,0,-2.632,3.739,5594.7,101,10.252,2.2415,0.1301,10.0249,9.0045,0.161
CC,937,0.88411,2.62883,0.5614,charge,0,1.316,3.7401,70.5,101,10.8392,2.157,0.1381,9.0882,8.9984,0.1057
CC,937,0.88411,2.62883,0.5613,discharge,1,-10.527,3.7394,635.5,101,10.3479,2.1045,0.1251,8.5404,7.5311,0.4877
CC,937,0.88411,2.62883,0.5614,charge,1,5.264,3.7443,160.9,101,10.1839,2.0619,0.1155,7.5128,6.9542,0.2199
CC,937,0.88411,2.62883,0.5612,discharge,2,-21.053,3.7399,680.7,101,10.2617,1.9694,0.1275,7.0938,6.5006,0.9864
CC,937,0.88411,2.62883,0.5615,charge,2,15.79,3.7476,281.4,101,10.1106,1.7319,0.146,5.9522,6.5931,0.8302
CC,937,0.88411,2.62883,0.5611,discharge,3,-30.263,3.7405,801.0,101,10.1534,1.7636,0.1399,6.6911,6.6326,1.4164
CC,937,0.88411,2.62883,0.5616,charge,3,26.316,3.7492,387.8,100,9.9308,1.4401,0.1737,5.4922,7.1346,1.1807
CC,937,0.88411,2.62883,0.4736,discharge,0,-2.632,3.6592,5613.8,101,10.3593,2.2605,0.1306,9.2451,9.0498,0.1544
CC,937,0.88411,2.62883,0.4737,charge,0,1.317,3.6609,70.5,101,10.0682,2.3681,0.1003,8.2846,8.5276,0.1079
CC,937,0.88411,2.62883,0.4736,discharge,1,-10.528,3.6595,635.5,100,10.3857,2.1718,0.1284,8.2756,7.918,0.4511
CC,937,0.88411,2.62883,0.4737,charge,1,5.263,3.6644,161.2,101,10.2573,2.0539,0.1062,7.2834,7.2282,0.2216
CC,937,0.88411,2.62883,0.4735,discharge,2,-21.055,3.6601,680.7,101,10.3487,1.9628,0.1203,7.0639,6.7897,0.9368
CC,937,0.88411,2.62883,0.4738,charge,2,15.79,3.6677,281.6,100,10.0775,1.771,0.1209,5.5476,6.3319,0.7622
CC,937,0.88411,2.62883,0.4734,discharge,3,-30.263,3.6606,801.1,101,10.1614,1.8128,0.1259,6.7583,6.8806,1.3889
CC,937,0.88411,2.62883,0.4739,charge,3,26.318,3.6701,388.0,101,9.946,1.4029,0.1546,5.2973,7.2609,1.1382
CC,937,0.88411,2.62883,0.3859,discharge,0,-2.633,3.597,5613.2,101,10.472,2.6782,0.1291,9.5451,9.2926,0.1638
CC,937,0.88411,2.62883,0.3859,charge,0,1.316,3.5986,70.5,101,10.3072,2.6539,0.1069,8.2139,8.5196,0.1031
CC,937,0.88411,2.62883,0.3858,discharge,1,-10.528,3.5972,635.5,100,10.4883,2.5531,0.1255,8.5983,8.1089,0.5114
CC,937,0.88411,2.62883,0.386,charge,1,5.266,3.6024,160.9,100,10.3785,2.3881,0.1202,7.8151,8.2214,0.241
CC,937,0.88411,2.62883,0.3857,discharge,2,-21.053,3.598,680.7,101,10.4662,2.2851,0.1223,7.9604,7.5934,0.984
CC,937,0.88411,2.62883,0.3861,charge,2,15.792,3.6068,281.0,100,10.195,1.8995,0.1028,5.452,6.004,0.6196
CC,937,0.88411,2.62883,0.3857,discharge,3,-30.263,3.5984,801.1,101,10.3415,2.0309,0.131,8.1149,8.29,1.4568
CC,937,0.88411,2.62883,0.3861,charge,3,26.316,3.6101,386.9,100,10.0235,1.4999,0.1267,4.7532,6.3377,1.097
CC,937,0.88411,2.62883,0.2982,discharge,0,-2.633,3.5151,5613.2,101,10.7448,3.6399,0.1514,11.2482,9.2596,0.1885
CC,937,0.88411,2.62883,0.2982,charge,0,1.316,3.5172,70.5,101,10.6382,3.4801,0.1386,9.4328,8.6557,0.1151
CC,937,0.88411,2.62883,0.2981,discharge,1,-10.526,3.5157,635.5,101,10.8012,3.5554,0.157,10.2223,8.1394,0.6625
CC,937,0.88411,2.62883,0.2982,charge,1,5.265,3.5228,161.1,101,10.6786,3.1402,0.1345,8.5163,8.4209,0.2951
CC,937,0.88411,2.62883,0.298,discharge,2,-21.052,3.5181,680.7,101,10.7743,3.2229,0.1581,12.7046,10.6636,1.559
CC,937,0.88411,2.62883,0.2983,charge,2,15.792,3.5285,282.3,101,10.414,2.3876,0.1183,7.1168,8.3981,0.685
CC,937,0.88411,2.62883,0.2979,discharge,3,-30.261,3.5192,801.1,100,10.6859,2.8409,0.1759,21.8933,20.0188,2.3078
CC,937,0.88411,2.62883,0.2984,charge,3,26.318,3.5321,387.3,101,10.0663,1.758,0.0986,5.6121,6.776,0.8321
CC,937,0.88411,2.62883,0.2543,discharge,0,-2.633,3.4636,5072.4,101,10.8284,4.6025,0.1648,11.7284,8.3066,0.2124
CC,937,0.88411,2.62883,0.2544,charge,0,1.316,3.4657,70.5,100,10.827,4.3372,0.1638,9.0623,7.7479,0.1207
CC,937,0.88411,2.62883,0.2542,discharge,1,-10.526,3.4633,635.5,101,10.9009,4.5614,0.1799,14.07,10.0832,0.8931
CC,937,0.88411,2.62883,0.2544,charge,1,5.265,3.4709,160.9,101,10.798,3.8427,0.144,8.5363,9.0466,0.3155
CC,937,0.88411,2.62883,0.2542,discharge,2,-21.052,3.4655,680.6,101,10.9409,4.0536,0.1757,35.088,24.9446,1.6181
CC,937,0.88411,2.62883,0.2545,charge,2,15.792,3.4758,281.4,100,10.4805,2.6367,0.1089,7.5473,9.0606,0.6389
CC,937,0.88411,2.62883,0.2541,discharge,3,-30.263,3.4656,800.7,101,10.7345,3.5452,0.175,200.0,135.9869,2.4223
CC,937,0.88411,2.62883,0.2545,charge,3,26.317,3.479,387.0,101,10.0722,1.8394,0.1006,6.4763,8.1815,0.8901
CC,937,0.88411,2.62883,0.2105,discharge,0,-2.631,3.4234,5071.0,101,11.2065,5.7348,0.2001,15.5854,8.4483,0.2453
CC,937,0.88411,2.62883,0.2105,charge,0,1.316,3.4262,70.5,101,10.9754,5.4344,0.1698,9.483,6.4915,0.137
CC,937,0.88411,2.62883,0.2104,discharge,1,-10.528,3.424,635.5,101,11.3316,5.932,0.2393,45.0779,22.7993,1.2009
CC,937,0.88411,2.62883,0.2105,charge,1,5.263,3.4331,160.9,101,11.0248,4.6507,0.156,6.3452,6.6499,0.3503
CC,937,0.88411,2.62883,0.2103,discharge,2,-21.052,3.4263,680.6,101,11.0563,4.7498,0.1666,128.274,46.662,1.226
CC,937,0.88411,2.62883,0.2106,charge,2,15.792,3.4394,281.5,101,10.5183,2.7673,0.1165,6.5623,9.8914,0.7003
CC,937,0.88411,2.62883,0.2107,charge,3,26.317,3.4421,351.2,101,10.0344,1.9047,0.0986,6.639,10.2281,0.791
CC,937,0.88411,2.62883,0.1666,discharge,0,-2.633,3.3758,5072.0,101,11.5865,8.6142,0.2955,38.657,13.0216,0.378
CC,937,0.88411,2.62883,0.1666,charge,0,1.316,3.3799,70.6,101,11.269,7.4723,0.2265,16.5829,7.9527,0.1645
CC,937,0.88411,2.62883,0.1665,discharge,1,-10.528,3.3772,635.5,100,11.6568,8.313,0.3094,151.8913,33.2387,1.501
CC,937,0.88411,2.62883,0.1667,charge,1,5.263,3.3911,161.0,101,11.0902,5.4119,0.1711,8.731,5.4682,0.3857
CC,937,0.88411,2.62883,0.1668,charge,2,15.792,3.3985,231.8,100,10.6305,3.3409,0.1373,5.0229,6.1196,1.0273
CC,937,0.88411,2.62883,0.1668,charge,3,26.317,3.4001,247.1,101,10.3298,2.4239,0.1243,5.5052,9.1661,1.2592
CC,975,0.87647,2.60609,1.0,discharge,0,-2.605,4.1295,99999.0,99,2.845,13.8138,0.292,13.7848,6.1053,0.3474
CC,975,0.87647,2.60609,1.0,charge,0,1.304,4.1435,69.4,100,11.0145,9.9427,0.251,20.213,8.0698,0.1919
CC,975,0.87647,2.60609,0.9999,discharge,1,-10.422,4.138,635.4,101,11.1536,7.9405,0.1873,6.4832,3.6636,0.8466
CC,975,0.87647,2.60609,1.0001,charge,1,1.781,4.1474,160.7,101,29.5408,0.01,0.05,0.01,3000.0,0.1987
CC,975,0.87647,2.60609,0.9998,discharge,2,-20.846,4.1368,640.9,101,10.9895,6.3513,0.1537,4.2722,3.681,1.6873
CC,975,0.87647,2.60609,1.0,charge,2,1.679,4.151,281.0,101,29.1943,0.01,0.05,0.01,2999.9999,0.284
CC,975,0.87647,2.60609,0.9997,discharge,3,-29.966,4.1367,639.7,101,11.0232,5.2671,0.1381,3.7369,4.2506,2.2589
CC,975,0.87647,2.60609,1.0,charge,3,1.612,4.1535,386.8,100,28.8675,0.01,0.05,0.01,2999.8203,0.2828
CC,975,0.87647,2.60609,0.9565,discharge,0,-2.607,4.0907,4789.2,101,11.0499,7.0669,0.1909,7.6184,4.9744,0.2446
CC,975,0.87647,2.60609,0.9566,charge,0,1.305,4.0923,70.3,100,11.0103,7.0817,0.1963,8.9979,5.9227,0.1523
CC,975,0.87647,2.60609,0.9565,discharge,1,-10.421,4.0912,635.5,101,11.1116,6.2444,0.1686,5.3483,4.7245,0.8315
CC,975,0.87647,2.60609,0.9566,charge,1,4.644,4.095,160.6,101,12.1741,4.1012,0.0782,6.3538,0.579,0.3273
CC,975,0.87647,2.60609,0.9564,discharge,2,-20.845,4.0915,672.9,101,10.9814,5.0479,0.1369,4.612,5.6246,1.4834
CC,975,0.87647,2.60609,0.9567,charge,2,4.538,4.0981,281.8,101,22.4622,0.01,0.05,0.01,2999.9999,0.4256
CC,975,0.87647,2.60609,0.9563,discharge,3,-29.964,4.0925,672.4,101,10.8821,4.2218,0.1238,4.5282,6.2628,1.7475
CC,975,0.87647,2.60609,0.9567,charge,3,4.403,4.101,385.8,101,22.4913,0.01,0.05,0.01,2999.9998,0.482
CC,975,0.87647,2.60609,0.9131,discharge,0,-2.606,4.0772,4820.2,100,11.0486,5.8974,0.1727,7.8993,5.8574,0.2322
CC,975,0.87647,2.60609,0.9132,charge,0,1.303,4.0786,70.4,100,10.8249,5.9176,0.1607,7.2149,5.4504,0.1341
CC,975,0.87647,2.60609,0.9131,discharge,1,-10.423,4.0773,635.4,100,11.0955,5.3512,0.1563,7.2059,6.4744,0.7813
CC,975,0.87647,2.60609,0.9132,charge,1,5.212,4.0809,160.7,101,10.9928,5.64,0.1611,7.1924,5.9764,0.43
CC,975,0.87647,2.60609,0.913,discharge,2,-20.845,4.0777,680.5,101,11.0907,4.3474,0.1328,6.2578,6.7056,1.2752
CC,975,0.87647,2.60609,0.9132,charge,2,5.812,4.0833,281.2,101,20.0907,0.01,2999.9992,0.01,2999.9992,0.4571
CC,975,0.87647,2.60609,0.9129,discharge,3,-29.965,4.0785,687.0,101,10.8947,3.7774,0.1138,5.7747,6.6397,1.5377
CC,975,0.87647,2.60609,0.9132,charge,3,5.686,4.0855,386.6,101,20.1509,0.01,2999.9848,0.01,2999.9882,0.5373
CC,975,0.87647,2.60609,0.8263,discharge,0,-2.606,4.0052,5374.1,101,10.7702,4.0467,0.1595,13.1066,8.3471,0.2227
CC,975,0.87647,2.60609,0.8263,charge,0,1.305,4.0067,70.3,101,11.476,3.824,0.1681,11.2448,8.1037,0.1325
CC,975,0.87647,2.60609,0.8262,discharge,1,-10.421,4.0062,635.5,101,10.821,3.7482,0.1478,9.6735,6.3014,0.7202
CC,975,0.87647,2.60609,0.8263,charge,1,5.21,4.0122,160.9,101,10.619,3.713,0.1439,9.3208,7.2227,0.3582
CC,975,0.87647,2.60609,0.8261,discharge,2,-20.845,4.0071,680.5,101,10.7586,3.3158,0.1387,6.9533,5.3214,1.4021
CC,975,0.87647,2.60609,0.8264,charge,2,10.468,4.0163,280.6,101,15.6576,1.9012,0.05,0.01,3000.0,0.6853
CC,975,0.87647,2.60609,0.8261,discharge,3,-29.966,4.0084,740.1,101,10.6687,2.9648,0.1353,6.0722,5.3686,1.8833
