Repository: KikETs/ECM_HYBRID_BMS_JOINT

## Results

| Arm | Model | Size | Protocol | Result | Worst cell |
|---|---|---|---|---|---|
| SOP | 2RC table + trim (A8) | 4 effective coefficients, 2 EW states | leave-one-cell-out | usable current 69.6 % discharge, 59.5 % charge (τ = 10 s) | 59.9 % / 53.5 % (BOOST_REST) |
| SOH | dQ/dV ridge | 65 coefficients | leave-one-cell-out | RMSE 0.0094, bias −0.0005 | 0.0130 (BOOST_REST) |
| SOC | 2RC EKF, low-current gate | 3 states | leave-one-cell-out | **2.34 %p** over six sensor disturbances on estimated SOH (2.325 on true SOH), per cell 2.00–2.75 | 4.60 %p (BOOST_NEGPULSE_1S, current offset −0.10 A) |

The SOH arm was a 10,945-parameter CNN until the second audit round. Nested

File: analysis/uypydj_hppc_resistance.csv (part 7 of 225)
protocol,cycle,SOH,CAP_Ah,SOC,soc_group,direction,rate_rank,I_A,CRate_rated,tau_s,tau_actual_s,V_pre_V,V_tau_V,R_mOhm,file
CC,300,0.95292,2.83341,0.9527,1,discharge,1,-11.334,3.778,10.0,9.9,4.1006,3.9311,14.955,06-30-21_21.37_CC_protocol_HPPC_IN21700_30T_cycle_#300.mat
CC,300,0.95292,2.83341,0.9528,1,charge,1,5.667,1.889,2.0,2.0,4.1038,4.1744,12.459,06-30-21_21.37_CC_protocol_HPPC_IN21700_30T_cycle_#300.mat
CC,300,0.95292,2.83341,0.9528,1,charge,1,5.667,1.889,10.0,9.9,4.1038,4.1954,16.1649,06-30-21_21.37_CC_protocol_HPPC_IN21700_30T_cycle_#300.mat
CC,300,0.95292,2.83341,0.9526,1,discharge,2,-22.664,7.555,2.0,2.0,4.1007,3.8268,12.0852,06-30-21_21.37_CC_protocol_HPPC_IN21700_30T_cycle_#300.mat
CC,300,0.95292,2.83341,0.9526,1,discharge,2,-22.664,7.555,10.0,9.9,4.1007,3.7799,14.1546,06-30-21_21.37_CC_protocol_HPPC_IN21700_30T_cycle_#300.mat
CC,300,0.95292,2.83341,0.9528,1,charge,2,3.428,1.143,2.0,2.0,4.1058,4.15,12.8942,06-30-21_21.37_CC_protocol_HPPC_IN21700_30T_cycle_#300.mat
CC,300,0.95292,2.83341,0.9528,1,charge,2,3.428,1.143,10.0,9.9,4.1058,4.1515,13.3318,06-30-21_21.37_CC_protocol_HPPC_IN21700_30T_cycle_#300.mat
CC,300,0.95292,2.83341,0.9525,1,discharge,3,-32.579,10.86,2.0,1.9,4.1012,3.718,11.7622,06-30-21_21.37_CC_protocol_HPPC_IN21700_30T_cycle_#300.mat
CC,300,0.95292,2.83341,0.9525,1,discharge,3,-32.579,10.86,10.0,9.9,4.1012,3.6529,13.7604,06-30-21_21.37_CC_protocol_HPPC_IN21700_30T_cycle_#300.mat
CC,300,0.95292,2.83341,0.9528,1,charge,3,1.676,0.559,2.0,2.0,4.1073,4.1257,10.9759,06-30-21_21.37_CC_protocol_HPPC_IN21700_30T_cycle_#300.mat
CC,300,0.95292,2.83341,0.9528,1,charge,3,1.676,0.559,10.0,9.9,4.1073,4.1273,11.9303,06-30-21_21.37_CC_protocol_HPPC_IN21700_30T_cycle_#300.mat
CC,300,0.95292,2.83341,0.9055,2,discharge,0,-2.835,0.945,2.0,1.9,4.0823,4.0483,11.9946,06-30-21_21.37_CC_protocol_HPPC_IN21700_30T_cycle_#300.mat
CC,300,0.95292,2.83341,0.9055,2,discharge,0,-2.835,0.945,10.0,9.9,4.0823,4.0398,14.9933,06-30-21_21.37_CC_protocol_HPPC_IN21700_30T_cycle_#300.mat
CC,300,0.95292,2.83341,0.9056,2,charge,0,1.417,0.472,2.0,2.0,4.0834,4.1,11.719,06-30-21_21.37_CC_protocol_HPPC_IN21700_30T_cycle_#300.mat
CC,300,0.95292,2.83341,0.9056,2,charge,0,1.417,0.472,10.0,9.9,4.0834,4.1039,14.4723,06-30-21_21.37_CC_protocol_HPPC_IN21700_30T_cycle_#300.mat
CC,300,0.95292,2.83341,0.9055,2,discharge,1,-11.332,3.777,2.0,2.0,4.0817,3.9475,11.8426,06-30-21_21.37_CC_protocol_HPPC_IN21700_30T_cycle_#300.mat
CC,300,0.95292,2.83341,0.9055,2,discharge,1,-11.332,3.777,10.0,9.9,4.0817,3.9184,14.4105,06-30-21_21.37_CC_protocol_HPPC_IN21700_30T_cycle_#300.mat
CC,300,0.95292,2.83341,0.9056,2,charge,1,5.664,1.888,2.0,1.9,4.0848,4.151,11.6872,06-30-21_21.37_CC_protocol_HPPC_IN21700_30T_cycle_#300.mat
CC,300,0.95292,2.83341,0.9056,2,charge,1,5.664,1.888,10.0,9.9,4.0848,4.1655,14.2471,06-30-21_21.37_CC_protocol_HPPC_IN21700_30T_cycle_#300.mat
CC,300,0.95292,2.83341,0.9054,2,discharge,2,-22.665,7.555,2.0,2.0,4.0826,3.8184,11.6567,06-30-21_21.37_CC_protocol_HPPC_IN21700_30T_cycle_#300.mat
CC,300,0.95292,2.83341,0.9054,2,discharge,2,-22.665,7.555,10.0,9.9,4.0826,3.7662,13.9598,06-30-21_21.37_CC_protocol_HPPC_IN21700_30T_cycle_#300.mat
CC,300,0.95292,2.83341,0.9057,2,charge,2,9.159,3.053,2.0,2.0,4.0864,4.2001,12.4146,06-30-21_21.37_CC_protocol_HPPC_IN21700_30T_cycle_#300.mat
CC,300,0.95292,2.83341,0.9057,2,charge,2,9.159,3.053,10.0,9.9,4.0864,4.2,12.4036,06-30-21_21.37_CC_protocol_HPPC_IN21700_30T_cycle_#300.mat
CC,300,0.95292,2.83341,0.9053,2,discharge,3,-32.579,10.86,2.0,2.0,4.0828,3.7114,11.4,06-30-21_21.37_CC_protocol_HPPC_IN21700_30T_cycle_#300.mat
CC,300,0.95292,2.83341,0.9053,2,discharge,3,-32.579,10.86,10.0,9.9,4.0828,3.6372,13.6775,06-30-21_21.37_CC_protocol_HPPC_IN21700_30T_cycle_#300.mat
CC,300,0.95292,2.83341,0.9057,2,charge,3,9.248,3.083,2.0,1.9,4.0877,4.2001,12.1545,06-30-21_21.37_CC_protocol_HPPC_IN21700_30T_cycle_#300.mat
CC,300,0.95292,2.83341,0.9057,2,charge,3,9.248,3.083,10.0,9.9,4.0877,4.2001,12.1545,06-30-21_21.37_CC_protocol_HPPC_IN21700_30T_cycle_#300.mat
CC,300,0.95292,2.83341,0.8111,3,discharge,0,-2.835,0.945,2.0,2.0,4.028,3.9936,12.1358,06-30-21_21.37_CC_protocol_HPPC_IN21700_30T_cycle_#300.mat
CC,300,0.95292,2.83341,0.8111,3,discharge,0,-2.835,0.945,10.0,9.9,4.028,3.9805,16.7572,06-30-21_21.37_CC_protocol_HPPC_IN21700_30T_cycle_#300.mat
CC,300,0.95292,2.83341,0.8111,3,charge,0,1.414,0.471,2.0,2.0,4.0296,4.0461,11.6657,06-30-21_21.37_CC_protocol_HPPC_IN21700_30T_cycle_#300.mat
CC,300,0.95292,2.83341,0.8111,3,charge,0,1.414,0.471,10.0,9.9,4.0296,4.0517,15.625,06-30-21_21.37_CC_protocol_HPPC_IN21700_30T_cycle_#300.mat
CC,300,0.95292,2.83341,0.811,3,discharge,1,-11.334,3.778,2.0,1.9,4.0282,3.8916,12.0522,06-30-21_21.37_CC_protocol_HPPC_IN21700_30T_cycle_#300.mat
CC,300,0.95292,2.83341,0.811,3,discharge,1,-11.334,3.778,10.0,9.9,4.0282,3.8441,16.2432,06-30-21_21.37_CC_protocol_HPPC_IN21700_30T_cycle_#300.mat
CC,300,0.95292,2.83341,0.8112,3,charge,1,5.665,1.888,2.0,2.0,4.0322,4.0973,11.4926,06-30-21_21.37_CC_protocol_HPPC_IN21700_30T_cycle_#300.mat
CC,300,0.95292,2.83341,0.8112,3,charge,1,5.665,1.888,10.0,9.9,4.0322,4.1154,14.688,06-30-21_21.37_CC_protocol_HPPC_IN21700_30T_cycle_#300.mat
CC,300,0.95292,2.83341,0.8109,3,discharge,2,-22.663,7.554,2.0,2.0,4.0286,3.7585,11.9181,06-30-21_21.37_CC_protocol_HPPC_IN21700_30T_cycle_#300.mat
CC,300,0.95292,2.83341,0.8109,3,discharge,2,-22.663,7.554,10.0,9.9,4.0286,3.6856,15.1348,06-30-21_21.37_CC_protocol_HPPC_IN21700_30T_cycle_#300.mat
CC,300,0.95292,2.83341,0.8113,3,charge,2,13.418,4.473,2.0,1.9,4.034,4.1987,12.2746,06-30-21_21.37_CC_protocol_HPPC_IN21700_30T_cycle_#300.mat
CC,300,0.95292,2.83341,0.8113,3,charge,2,13.418,4.473,10.0,9.9,4.034,4.1921,11.7827,06-30-21_21.37_CC_protocol_HPPC_IN21700_30T_cycle_#300.mat
CC,300,0.95292,2.83341,0.8108,3,discharge,3,-32.578,10.859,2.0,2.0,4.029,3.6498,11.6398,06-30-21_21.37_CC_protocol_HPPC_IN21700_30T_cycle_#300.mat
CC,300,0.95292,2.83341,0.8108,3,discharge,3,-32.578,10.859,10.0,9.9,4.029,3.5565,14.5037,06-30-21_21.37_CC_protocol_HPPC_IN21700_30T_cycle_#300.mat
CC,300,0.95292,2.83341,0.8113,3,charge,3,12.825,4.275,2.0,2.0,4.0352,4.1851,11.6881,06-30-21_21.37_CC_protocol_HPPC_IN21700_30T_cycle_#300.mat
CC,300,0.95292,2.83341,0.8113,3,charge,3,12.825,4.275,10.0,9.9,4.0352,4.1778,11.1189,06-30-21_21.37_CC_protocol_HPPC_IN21700_30T_cycle_#300.mat
CC,300,0.95292,2.83341,0.7166,4,discharge,0,-2.835,0.945,2.0,2.0,3.924,3.8901,11.9589,06-30-21_21.37_CC_protocol_HPPC_IN21700_30T_cycle_#300.mat
CC,300,0.95292,2.83341,0.7166,4,discharge,0,-2.835,0.945,10.0,9.9,3.924,3.8764,16.7919,06-30-21_21.37_CC_protocol_HPPC_IN21700_30T_cycle_#300.mat
CC,300,0.95292,2.83341,0.7167,4,charge,0,1.416,0.472,2.0,2.0,3.9261,3.9425,11.5787,06-30-21_21.37_CC_protocol_HPPC_IN21700_30T_cycle_#300.mat
CC,300,0.95292,2.83341,0.7167,4,charge,0,1.416,0.472,10.0,9.9,3.9261,3.9476,15.1793,06-30-21_21.37_CC_protocol_HPPC_IN21700_30T_cycle_#300.mat
CC,300,0.95292,2.83341,0.7166,4,discharge,1,-11.334,3.778,2.0,2.0,3.9242,3.7889,11.9375,06-30-21_21.37_CC_protocol_HPPC_IN21700_30T_cycle_#300.mat
CC,300,0.95292,2.83341,0.7166,4,discharge,1,-11.334,3.778,10.0,9.9,3.9242,3.7473,15.6079,06-30-21_21.37_CC_protocol_HPPC_IN21700_30T_cycle_#300.mat
CC,300,0.95292,2.83341,0.7168,4,charge,1,5.664,1.888,2.0,1.9,3.9291,3.9911,10.9467,06-30-21_21.37_CC_protocol_HPPC_IN21700_30T_cycle_#300.mat
CC,300,0.95292,2.83341,0.7168,4,charge,1,5.664,1.888,10.0,9.9,3.9291,4.0065,13.6657,06-30-21_21.37_CC_protocol_HPPC_IN21700_30T_cycle_#300.mat
CC,300,0.95292,2.83341,0.7165,4,discharge,2,-22.664,7.555,2.0,2.0,3.9243,3.6628,11.5381,06-30-21_21.37_CC_protocol_HPPC_IN21700_30T_cycle_#300.mat
CC,300,0.95292,2.83341,0.7165,4,discharge,2,-22.664,7.555,10.0,9.9,3.9243,3.6035,14.1546,06-30-21_21.37_CC_protocol_HPPC_IN21700_30T_cycle_#300.mat
CC,300,0.95292,2.83341,0.7168,4,charge,2,16.997,5.666,2.0,1.9,3.9308,4.109,10.4842,06-30-21_21.37_CC_protocol_HPPC_IN21700_30T_cycle_#300.mat
CC,300,0.95292,2.83341,0.7168,4,charge,2,16.997,5.666,10.0,9.91,3.9308,4.1545,13.1611,06-30-21_21.37_CC_protocol_HPPC_IN21700_30T_cycle_#300.mat
CC,300,0.95292,2.83341,0.7164,4,discharge,3,-32.58,10.86,2.0,1.9,3.9248,3.5622,11.1295,06-30-21_21.37_CC_protocol_HPPC_IN21700_30T_cycle_#300.mat
CC,300,0.95292,2.83341,0.7164,4,discharge,3,-32.58,10.86,10.0,9.91,3.9248,3.4816,13.6034,06-30-21_21.37_CC_protocol_HPPC_IN21700_30T_cycle_#300.mat
CC,300,0.95292,2.83341,0.7169,4,charge,3,23.225,7.742,2.0,2.0,3.9316,4.1972,11.436,06-30-21_21.37_CC_protocol_HPPC_IN21700_30T_cycle_#300.mat
CC,300,0.95292,2.83341,0.7169,4,charge,3,23.225,7.742,10.0,9.9,3.9316,4.1914,11.1862,06-30-21_21.37_CC_protocol_HPPC_IN21700_30T_cycle_#300.mat
CC,300,0.95292,2.83341,0.6222,5,discharge,0,-2.835,0.945,2.0,2.0,3.8433,3.8097,11.8519,06-30-21_21.37_CC_protocol_HPPC_IN21700_30T_cycle_#300.mat
CC,300,0.95292,2.83341,0.6222,5,discharge,0,-2.835,0.945,10.0,9.9,3.8433,3.7955,16.8607,06-30-21_21.37_CC_protocol_HPPC_IN21700_30T_cycle_#300.mat
CC,300,0.95292,2.83341,0.6223,5,charge,0,1.414,0.471,2.0,1.9,3.8447,3.8607,11.3122,06-30-21_21.37_CC_protocol_HPPC_IN21700_30T_cycle_#300.mat
CC,300,0.95292,2.83341,0.6223,5,charge,0,1.414,0.471,10.0,9.9,3.8447,3.8667,15.5543,06-30-21_21.37_CC_protocol_HPPC_IN21700_30T_cycle_#300.mat
CC,300,0.95292,2.83341,0.6222,5,discharge,1,-11.332,3.777,2.0,2.0,3.8427,3.7123,11.5072,06-30-21_21.37_CC_protocol_HPPC_IN21700_30T_cycle_#300.mat
CC,300,0.95292,2.83341,0.6222,5,discharge,1,-11.332,3.777,10.0,9.9,3.8427,3.6749,14.8076,06-30-21_21.37_CC_protocol_HPPC_IN21700_30T_cycle_#300.mat
CC,300,0.95292,2.83341,0.6223,5,charge,1,5.666,1.889,2.0,1.9,3.8467,3.9099,11.1545,06-30-21_21.37_CC_protocol_HPPC_IN21700_30T_cycle_#300.mat
CC,300,0.95292,2.83341,0.6223,5,charge,1,5.666,1.889,10.0,9.9,3.8467,3.9302,14.7373,06-30-21_21.37_CC_protocol_HPPC_IN21700_30T_cycle_#300.mat
CC,300,0.95292,2.83341,0.6221,5,discharge,2,-22.664,7.555,2.0,1.9,3.8415,3.5907,11.066,06-30-21_21.37_CC_protocol_HPPC_IN21700_30T_cycle_#300.mat
CC,300,0.95292,2.83341,0.6221,5,discharge,2,-22.664,7.555,10.0,9.9,3.8415,3.5286,13.806,06-30-21_21.37_CC_protocol_HPPC_IN21700_30T_cycle_#300.mat
CC,300,0.95292,2.83341,0.6224,5,charge,2,16.997,5.666,2.0,2.0,3.8482,4.0329,10.8666,06-30-21_21.37_CC_protocol_HPPC_IN21700_30T_cycle_#300.mat
CC,300,0.95292,2.83341,0.6224,5,charge,2,16.997,5.666,10.0,9.9,3.8482,4.0789,13.573,06-30-21_21.37_CC_protocol_HPPC_IN21700_30T_cycle_#300.mat
CC,300,0.95292,2.83341,0.622,5,discharge,3,-32.579,10.86,2.0,2.0,3.841,3.4845,10.9426,06-30-21_21.37_CC_protocol_HPPC_IN21700_30T_cycle_#300.mat
CC,300,0.95292,2.83341,0.622,5,discharge,3,-32.579,10.86,10.0,9.9,3.841,3.4004,13.524,06-30-21_21.37_CC_protocol_HPPC_IN21700_30T_cycle_#300.mat
CC,300,0.95292,2.83341,0.6225,5,charge,3,28.328,9.443,2.0,2.0,3.8502,4.1486,10.5337,06-30-21_21.37_CC_protocol_HPPC_IN21700_30T_cycle_#300.mat
CC,300,0.95292,2.83341,0.6225,5,charge,3,28.328,9.443,10.0,9.9,3.8502,4.1906,12.0164,06-30-21_21.37_CC_protocol_HPPC_IN21700_30T_cycle_#300.mat
CC,300,0.95292,2.83341,0.5278,6,discharge,0,-2.835,0.945,2.0,2.0,3.7366,3.7058,10.8634,06-30-21_21.37_CC_protocol_HPPC_IN21700_30T_cycle_#300.mat
CC,300,0.95292,2.83341,0.5278,6,discharge,0,-2.835,0.945,10.0,9.9,3.7366,3.6955,14.4963,06-30-21_21.37_CC_protocol_HPPC_IN21700_30T_cycle_#300.mat
CC,300,0.95292,2.83341,0.5278,6,charge,0,1.416,0.472,2.0,1.9,3.738,3.7532,10.736,06-30-21_21.37_CC_protocol_HPPC_IN21700_30T_cycle_#300.mat
CC,300,0.95292,2.83341,0.5278,6,charge,0,1.416,0.472,10.0,9.9,3.738,3.7577,13.9144,06-30-21_21.37_CC_protocol_HPPC_IN21700_30T_cycle_#300.mat
CC,300,0.95292,2.83341,0.5277,6,discharge,1,-11.332,3.777,2.0,2.0,3.7368,3.6138,10.8542,06-30-21_21.37_CC_protocol_HPPC_IN21700_30T_cycle_#300.mat
CC,300,0.95292,2.83341,0.5277,6,discharge,1,-11.332,3.777,10.0,9.9,3.7368,3.5774,14.0664,06-30-21_21.37_CC_protocol_HPPC_IN21700_30T_cycle_#300.mat
CC,300,0.95292,2.83341,0.5279,6,charge,1,5.663,1.888,2.0,1.9,3.7401,3.8005,10.665,06-30-21_21.37_CC_protocol_HPPC_IN21700_30T_cycle_#300.mat
CC,300,0.95292,2.83341,0.5279,6,charge,1,5.663,1.888,10.0,9.9,3.7401,3.8179,13.7373,06-30-21_21.37_CC_protocol_HPPC_IN21700_30T_cycle_#300.mat
CC,300,0.95292,2.83341,0.5276,6,discharge,2,-22.665,7.555,2.0,2.0,3.7364,3.4928,10.7478,06-30-21_21.37_CC_protocol_HPPC_IN21700_30T_cycle_#300.mat
CC,300,0.95292,2.83341,0.5276,6,discharge,2,-22.665,7.555,10.0,9.9,3.7364,3.4273,13.6378,06-30-21_21.37_CC_protocol_HPPC_IN21700_30T_cycle_#300.mat
CC,300,0.95292,2.83341,0.528,6,charge,2,16.996,5.665,2.0,1.9,3.7422,3.9201,10.4672,06-30-21_21.37_CC_protocol_HPPC_IN21700_30T_cycle_#300.mat
CC,300,0.95292,2.83341,0.528,6,charge,2,16.996,5.665,10.0,9.9,3.7422,3.9669,13.2208,06-30-21_21.37_CC_protocol_HPPC_IN21700_30T_cycle_#300.mat
CC,300,0.95292,2.83341,0.5275,6,discharge,3,-32.578,10.859,2.0,2.0,3.7373,3.3891,10.6882,06-30-21_21.37_CC_protocol_HPPC_IN21700_30T_cycle_#300.mat
CC,300,0.95292,2.83341,0.5275,6,discharge,3,-32.578,10.859,10.0,9.9,3.7373,3.2988,13.46,06-30-21_21.37_CC_protocol_HPPC_IN21700_30T_cycle_#300.mat
CC,300,0.95292,2.83341,0.5281,6,charge,3,28.327,9.442,2.0,2.0,3.7438,4.0366,10.3364,06-30-21_21.37_CC_protocol_HPPC_IN21700_30T_cycle_#300.mat
CC,300,0.95292,2.83341,0.5281,6,charge,3,28.327,9.442,10.0,9.9,3.7438,4.1105,12.9452,06-30-21_21.37_CC_protocol_HPPC_IN21700_30T_cycle_#300.mat
CC,300,0.95292,2.83341,0.4333,7,discharge,0,-2.835,0.945,2.0,2.0,3.6555,3.6253,10.6522,06-30-21_21.37_CC_protocol_HPPC_IN21700_30T_cycle_#300.mat
CC,300,0.95292,2.83341,0.4333,7,discharge,0,-2.835,0.945,10.0,9.9,3.6555,3.6158,14.003,06-30-21_21.37_CC_protocol_HPPC_IN21700_30T_cycle_#300.mat
CC,300,0.95292,2.83341,0.4334,7,charge,0,1.416,0.472,2.0,2.0,3.6561,3.6717,11.0185,06-30-21_21.37_CC_protocol_HPPC_IN21700_30T_cycle_#300.mat
CC,300,0.95292,2.83341,0.4334,7,charge,0,1.416,0.472,10.0,9.9,3.6561,3.676,14.0557,06-30-21_21.37_CC_protocol_HPPC_IN21700_30T_cycle_#300.mat
CC,300,0.95292,2.83341,0.4333,7,discharge,1,-11.332,3.777,2.0,2.0,3.6557,3.5356,10.5983,06-30-21_21.37_CC_protocol_HPPC_IN21700_30T_cycle_#300.mat
CC,300,0.95292,2.83341,0.4333,7,discharge,1,-11.332,3.777,10.0,9.9,3.6557,3.4994,13.7928,06-30-21_21.37_CC_protocol_HPPC_IN21700_30T_cycle_#300.mat
CC,300,0.95292,2.83341,0.4334,7,charge,1,5.665,1.888,2.0,2.0,3.6593,3.7184,10.4319,06-30-21_21.37_CC_protocol_HPPC_IN21700_30T_cycle_#300.mat
CC,300,0.95292,2.83341,0.4334,7,charge,1,5.665,1.888,10.0,9.9,3.6593,3.7346,13.2914,06-30-21_21.37_CC_protocol_HPPC_IN21700_30T_cycle_#300.mat
CC,300,0.95292,2.83341,0.4332,7,discharge,2,-22.665,7.555,2.0,2.0,3.6559,3.4163,10.5714,06-30-21_21.37_CC_protocol_HPPC_IN21700_30T_cycle_#300.mat
CC,300,0.95292,2.83341,0.4332,7,discharge,2,-22.665,7.555,10.0,9.9,3.6559,3.3515,13.4304,06-30-21_21.37_CC_protocol_HPPC_IN21700_30T_cycle_#300.mat
CC,300,0.95292,2.83341,0.4335,7,charge,2,16.995,5.665,2.0,2.0,3.6614,3.836,10.2736,06-30-21_21.37_CC_protocol_HPPC_IN21700_30T_cycle_#300.mat
CC,300,0.95292,2.83341,0.4335,7,charge,2,16.995,5.665,10.0,9.9,3.6614,3.8761,12.6331,06-30-21_21.37_CC_protocol_HPPC_IN21700_30T_cycle_#300.mat
CC,300,0.95292,2.83341,0.4331,7,discharge,3,-32.578,10.859,2.0,2.0,3.6561,3.3138,10.5071,06-30-21_21.37_CC_protocol_HPPC_IN21700_30T_cycle_#300.mat
CC,300,0.95292,2.83341,0.4331,7,discharge,3,-32.578,10.859,10.0,9.9,3.6561,3.2247,13.2421,06-30-21_21.37_CC_protocol_HPPC_IN21700_30T_cycle_#300.mat
CC,300,0.95292,2.83341,0.4336,7,charge,3,28.328,9.443,2.0,1.9,3.663,3.9478,10.0537,06-30-21_21.37_CC_protocol_HPPC_IN21700_30T_cycle_#300.mat
CC,300,0.95292,2.83341,0.4336,7,charge,3,28.328,9.443,10.0,9.9,3.663,4.0154,12.44,06-30-21_21.37_CC_protocol_HPPC_IN21700_30T_cycle_#300.mat
CC,300,0.95292,2.83341,0.3389,8,discharge,0,-2.836,0.945,2.0,2.0,3.5941,3.564,10.6154,06-30-21_21.37_CC_protocol_HPPC_IN21700_30T_cycle_#300.mat
CC,300,0.95292,2.83341,0.3389,8,discharge,0,-2.836,0.945,10.0,9.9,3.5941,3.5543,14.0363,06-30-21_21.37_CC_protocol_HPPC_IN21700_30T_cycle_#300.mat
CC,300,0.95292,2.83341,0.339,8,charge,0,1.418,0.473,2.0,2.0,3.5961,3.6113,10.7216,06-30-21_21.37_CC_protocol_HPPC_IN21700_30T_cycle_#300.mat
CC,300,0.95292,2.83341,0.339,8,charge,0,1.418,0.473,10.0,9.9,3.5961,3.6157,13.8252,06-30-21_21.37_CC_protocol_HPPC_IN21700_30T_cycle_#300.mat
CC,300,0.95292,2.83341,0.3388,8,discharge,1,-11.333,3.778,2.0,2.0,3.5948,3.4715,10.8797,06-30-21_21.37_CC_protocol_HPPC_IN21700_30T_cycle_#300.mat
CC,300,0.95292,2.83341,0.3388,8,discharge,1,-11.333,3.778,10.0,9.9,3.5948,3.4342,14.171,06-30-21_21.37_CC_protocol_HPPC_IN21700_30T_cycle_#300.mat
CC,300,0.95292,2.83341,0.339,8,charge,1,5.666,1.889,2.0,2.0,3.5985,3.659,10.6785,06-30-21_21.37_CC_protocol_HPPC_IN21700_30T_cycle_#300.mat
CC,300,0.95292,2.83341,0.339,8,charge,1,5.666,1.889,10.0,9.9,3.5985,3.6762,13.7143,06-30-21_21.37_CC_protocol_HPPC_IN21700_30T_cycle_#300.mat
CC,300,0.95292,2.83341,0.3387,8,discharge,2,-22.663,7.554,2.0,2.0,3.5946,3.3479,10.8856,06-30-21_21.37_CC_protocol_HPPC_IN21700_30T_cycle_#300.mat
CC,300,0.95292,2.83341,0.3387,8,discharge,2,-22.663,7.554,10.0,9.9,3.5946,3.2791,13.9214,06-30-21_21.37_CC_protocol_HPPC_IN21700_30T_cycle_#300.mat
CC,300,0.95292,2.83341,0.3391,8,charge,2,16.997,5.666,2.0,1.9,3.6015,3.7797,10.4842,06-30-21_21.37_CC_protocol_HPPC_IN21700_30T_cycle_#300.mat
CC,300,0.95292,2.83341,0.3391,8,charge,2,16.997,5.666,10.0,9.9,3.6015,3.8217,12.9552,06-30-21_21.37_CC_protocol_HPPC_IN21700_30T_cycle_#300.mat
CC,300,0.95292,2.83341,0.3387,8,discharge,3,-32.579,10.86,2.0,1.9,3.5948,3.2435,10.783,06-30-21_21.37_CC_protocol_HPPC_IN21700_30T_cycle_#300.mat
CC,300,0.95292,2.83341,0.3387,8,discharge,3,-32.579,10.86,10.0,9.9,3.5948,3.1452,13.8003,06-30-21_21.37_CC_protocol_HPPC_IN21700_30T_cycle_#300.mat
CC,300,0.95292,2.83341,0.3392,8,charge,3,28.326,9.442,2.0,2.0,3.6037,3.8969,10.3509,06-30-21_21.37_CC_protocol_HPPC_IN21700_30T_cycle_#300.mat
CC,300,0.95292,2.83341,0.3392,8,charge,3,28.326,9.442,10.0,9.9,3.6037,3.9598,12.5715,06-30-21_21.37_CC_protocol_HPPC_IN21700_30T_cycle_#300.mat
CC,300,0.95292,2.83341,0.2445,9,discharge,0,-2.833,0.944,2.0,1.9,3.5095,3.4772,11.4001,06-30-21_21.37_CC_protocol_HPPC_IN21700_30T_cycle_#300.mat
CC,300,0.95292,2.83341,0.2445,9,discharge,0,-2.833,0.944,10.0,9.9,3.5095,3.4663,15.2472,06-30-21_21.37_CC_protocol_HPPC_IN21700_30T_cycle_#300.mat
CC,300,0.95292,2.83341,0.2445,9,charge,0,1.416,0.472,2.0,2.0,3.5104,3.5271,11.7955,06-30-21_21.37_CC_protocol_HPPC_IN21700_30T_cycle_#300.mat
CC,300,0.95292,2.83341,0.2445,9,charge,0,1.416,0.472,10.0,9.9,3.5104,3.5321,15.327,06-30-21_21.37_CC_protocol_HPPC_IN21700_30T_cycle_#300.mat
CC,300,0.95292,2.83341,0.2444,9,discharge,1,-11.333,3.778,2.0,1.9,3.5099,3.3813,11.3474,06-30-21_21.37_CC_protocol_HPPC_IN21700_30T_cycle_#300.mat
CC,300,0.95292,2.83341,0.2444,9,discharge,1,-11.333,3.778,10.0,9.9,3.5099,3.341,14.9034,06-30-21_21.37_CC_protocol_HPPC_IN21700_30T_cycle_#300.mat
CC,300,0.95292,2.83341,0.2446,9,charge,1,5.665,1.888,2.0,2.0,3.5169,3.5799,11.1203,06-30-21_21.37_CC_protocol_HPPC_IN21700_30T_cycle_#300.mat
CC,300,0.95292,2.83341,0.2446,9,charge,1,5.665,1.888,10.0,9.9,3.5169,3.5983,14.3682,06-30-21_21.37_CC_protocol_HPPC_IN21700_30T_cycle_#300.mat
CC,300,0.95292,2.83341,0.2443,9,discharge,2,-22.663,7.554,2.0,2.0,3.5131,3.2536,11.4504,06-30-21_21.37_CC_protocol_HPPC_IN21700_30T_cycle_#300.mat
CC,300,0.95292,2.83341,0.2443,9,discharge,2,-22.663,7.554,10.0,9.9,3.5131,3.1712,15.0863,06-30-21_21.37_CC_protocol_HPPC_IN21700_30T_cycle_#300.mat
CC,300,0.95292,2.83341,0.2447,9,charge,2,16.995,5.665,2.0,2.0,3.5218,3.7056,10.8149,06-30-21_21.37_CC_protocol_HPPC_IN21700_30T_cycle_#300.mat
CC,300,0.95292,2.83341,0.2447,9,charge,2,16.995,5.665,10.0,9.9,3.5218,3.7574,13.8629,06-30-21_21.37_CC_protocol_HPPC_IN21700_30T_cycle_#300.mat
CC,300,0.95292,2.83341,0.2442,9,discharge,3,-32.58,10.86,2.0,2.0,3.5139,3.1432,11.3781,06-30-21_21.37_CC_protocol_HPPC_IN21700_30T_cycle_#300.mat
CC,300,0.95292,2.83341,0.2442,9,discharge,3,-32.58,10.86,10.0,9.9,3.5139,3.0165,15.267,06-30-21_21.37_CC_protocol_HPPC_IN21700_30T_cycle_#300.mat
CC,300,0.95292,2.83341,0.2447,9,charge,3,28.33,9.443,2.0,2.0,3.5244,3.8254,10.6248,06-30-21_21.37_CC_protocol_HPPC_IN21700_30T_cycle_#300.mat
CC,300,0.95292,2.83341,0.2447,9,charge,3,28.33,9.443,10.0,9.9,3.5244,3.9006,13.2792,06-30-21_21.37_CC_protocol_HPPC_IN21700_30T_cycle_#300.mat
CC,300,0.95292,2.83341,0.1973,10,discharge,0,-2.834,0.945,2.0,1.9,3.4519,3.418,11.9632,06-30-21_21.37_CC_protocol_HPPC_IN21700_30T_cycle_#300.mat
CC,300,0.95292,2.83341,0.1973,10,discharge,0,-2.834,0.945,10.0,9.9,3.4519,3.4064,16.0567,06-30-21_21.37_CC_protocol_HPPC_IN21700_30T_cycle_#300.mat
CC,300,0.95292,2.83341,0.1973,10,charge,0,1.416,0.472,2.0,1.9,3.4546,3.4714,11.8661,06-30-21_21.37_CC_protocol_HPPC_IN21700_30T_cycle_#300.mat
CC,300,0.95292,2.83341,0.1973,10,charge,0,1.416,0.472,10.0,9.9,3.4546,3.4767,15.6095,06-30-21_21.37_CC_protocol_HPPC_IN21700_30T_cycle_#300.mat
CC,300,0.95292,2.83341,0.1972,10,discharge,1,-11.333,3.778,2.0,2.0,3.4531,3.3141,12.2651,06-30-21_21.37_CC_protocol_HPPC_IN21700_30T_cycle_#300.mat
CC,300,0.95292,2.83341,0.1972,10,discharge,1,-11.333,3.778,10.0,9.9,3.4531,3.2708,16.0858,06-30-21_21.37_CC_protocol_HPPC_IN21700_30T_cycle_#300.mat
CC,300,0.95292,2.83341,0.1973,10,charge,1,5.665,1.888,2.0,1.9,3.4589,3.5249,11.6497,06-30-21_21.37_CC_protocol_HPPC_IN21700_30T_cycle_#300.mat
CC,300,0.95292,2.83341,0.1973,10,charge,1,5.665,1.888,10.0,9.91,3.4589,3.5449,15.1799,06-30-21_21.37_CC_protocol_HPPC_IN21700_30T_cycle_#300.mat
CC,300,0.95292,2.83341,0.1971,10,discharge,2,-22.664,7.555,2.0,2.0,3.4547,3.175,12.3412,06-30-21_21.37_CC_protocol_HPPC_IN21700_30T_cycle_#300.mat
CC,300,0.95292,2.83341,0.1971,10,discharge,2,-22.664,7.555,10.0,9.9,3.4547,3.0654,17.177,06-30-21_21.37_CC_protocol_HPPC_IN21700_30T_cycle_#300.mat
CC,300,0.95292,2.83341,0.1974,10,charge,2,16.997,5.666,2.0,2.0,3.4624,3.6547,11.3138,06-30-21_21.37_CC_protocol_HPPC_IN21700_30T_cycle_#300.mat
CC,300,0.95292,2.83341,0.1974,10,charge,2,16.997,5.666,10.0,9.91,3.4624,3.7103,14.5849,06-30-21_21.37_CC_protocol_HPPC_IN21700_30T_cycle_#300.mat
CC,300,0.95292,2.83341,0.197,10,discharge,3,-32.579,10.86,2.0,1.9,3.4535,3.054,12.2625,06-30-21_21.37_CC_protocol_HPPC_IN21700_30T_cycle_#300.mat
CC,300,0.95292,2.83341,0.197,10,discharge,3,-32.579,10.86,10.0,9.9,3.4535,2.8412,18.7943,06-30-21_21.37_CC_protocol_HPPC_IN21700_30T_cycle_#300.mat
CC,300,0.95292,2.83341,0.1975,10,charge,3,28.329,9.443,2.0,2.0,3.4648,3.7774,11.0346,06-30-21_21.37_CC_protocol_HPPC_IN21700_30T_cycle_#300.mat
CC,300,0.95292,2.83341,0.1975,10,charge,3,28.329,9.443,10.0,9.9,3.4648,3.8617,14.0104,06-30-21_21.37_CC_protocol_HPPC_IN21700_30T_cycle_#300.mat
CC,300,0.95292,2.83341,0.15,11,discharge,0,-2.836,0.945,2.0,2.0,3.412,3.3743,13.2948,06-30-21_21.37_CC_protocol_HPPC_IN21700_30T_cycle_#300.mat
CC,300,0.95292,2.83341,0.15,11,discharge,0,-2.836,0.945,10.0,9.9,3.412,3.36,18.3376,06-30-21_21.37_CC_protocol_HPPC_IN21700_30T_cycle_#300.mat
CC,300,0.95292,2.83341,0.1501,11,charge,0,1.415,0.472,2.0,2.0,3.4144,3.4327,12.9283,06-30-21_21.37_CC_protocol_HPPC_IN21700_30T_cycle_#300.mat
CC,300,0.95292,2.83341,0.1501,11,charge,0,1.415,0.472,10.0,9.9,3.4144,3.438,16.6726,06-30-21_21.37_CC_protocol_HPPC_IN21700_30T_cycle_#300.mat
CC,300,0.95292,2.83341,0.15,11,discharge,1,-11.333,3.778,2.0,1.9,3.4125,3.2594,13.5092,06-30-21_21.37_CC_protocol_HPPC_IN21700_30T_cycle_#300.mat
CC,300,0.95292,2.83341,0.15,11,discharge,1,-11.333,3.778,10.0,9.9,3.4125,3.1821,20.33,06-30-21_21.37_CC_protocol_HPPC_IN21700_30T_cycle_#300.mat
CC,300,0.95292,2.83341,0.1501,11,charge,1,5.665,1.888,2.0,1.9,3.421,3.4896,12.1097,06-30-21_21.37_CC_protocol_HPPC_IN21700_30T_cycle_#300.mat
CC,300,0.95292,2.83341,0.1501,11,charge,1,5.665,1.888,10.0,9.91,3.421,3.5052,14.8635,06-30-21_21.37_CC_protocol_HPPC_IN21700_30T_cycle_#300.mat
CC,300,0.95292,2.83341,0.1499,11,discharge,2,-22.667,7.556,2.0,2.0,3.4143,3.0953,14.0733,06-30-21_21.37_CC_protocol_HPPC_IN21700_30T_cycle_#300.mat
CC,300,0.95292,2.83341,0.1499,11,discharge,2,-22.667,7.556,10.0,9.9,3.4143,2.8048,26.8893,06-30-21_21.37_CC_protocol_HPPC_IN21700_30T_cycle_#300.mat
CC,300,0.95292,2.83341,0.1502,11,charge,2,16.996,5.665,2.0,1.9,3.4253,3.6174,11.3027,06-30-21_21.37_CC_protocol_HPPC_IN21700_30T_cycle_#300.mat
CC,300,0.95292,2.83341,0.1502,11,charge,2,16.996,5.665,10.0,9.9,3.4253,3.663,13.9856,06-30-21_21.37_CC_protocol_HPPC_IN21700_30T_cycle_#300.mat
CC,300,0.95292,2.83341,0.1498,11,discharge,3,-32.581,10.86,2.0,2.0,3.4133,2.9431,14.4317,06-30-21_21.37_CC_protocol_HPPC_IN21700_30T_cycle_#300.mat
CC,300,0.95292,2.83341,0.1498,11,discharge,3,-32.581,10.86,10.0,9.9,3.4133,2.5286,27.1539,06-30-21_21.37_CC_protocol_HPPC_IN21700_30T_cycle_#300.mat
CC,300,0.95292,2.83341,0.1503,11,charge,3,28.329,9.443,2.0,2.0,3.4272,3.7345,10.8475,06-30-21_21.37_CC_protocol_HPPC_IN21700_30T_cycle_#300.mat
CC,300,0.95292,2.83341,0.1503,11,charge,3,28.329,9.443,10.0,9.9,3.4272,3.8122,13.5903,06-30-21_21.37_CC_protocol_HPPC_IN21700_30T_cycle_#300.mat
CC,300,0.95292,2.83341,0.1028,12,discharge,0,-2.833,0.945,2.0,1.9,3.3604,3.3136,16.5167,06-30-21_21.37_CC_protocol_HPPC_IN21700_30T_cycle_#300.mat
CC,300,0.95292,2.83341,0.1028,12,discharge,0,-2.833,0.945,10.0,9.9,3.3604,3.2846,26.7514,06-30-21_21.37_CC_protocol_HPPC_IN21700_30T_cycle_#300.mat
CC,300,0.95292,2.83341,0.1029,12,charge,0,1.416,0.472,2.0,1.9,3.3645,3.3863,15.3987,06-30-21_21.37_CC_protocol_HPPC_IN21700_30T_cycle_#300.mat
CC,300,0.95292,2.83341,0.1029,12,charge,0,1.416,0.472,10.0,9.9,3.3645,3.3958,22.1092,06-30-21_21.37_CC_protocol_HPPC_IN21700_30T_cycle_#300.mat
CC,300,0.95292,2.83341,0.1028,12,discharge,1,-11.333,3.778,2.0,2.0,3.3625,3.143,19.3682,06-30-21_21.37_CC_protocol_HPPC_IN21700_30T_cycle_#300.mat
CC,300,0.95292,2.83341,0.1028,12,discharge,1,-11.333,3.778,10.0,9.9,3.3625,2.8722,43.263,06-30-21_21.37_CC_protocol_HPPC_IN21700_30T_cycle_#300.mat
CC,300,0.95292,2.83341,0.1029,12,charge,1,5.665,1.888,2.0,1.9,3.3745,3.4548,14.1745,06-30-21_21.37_CC_protocol_HPPC_IN21700_30T_cycle_#300.mat
CC,300,0.95292,2.83341,0.1029,12,charge,1,5.665,1.888,10.0,9.9,3.3745,3.4797,18.5698,06-30-21_21.37_CC_protocol_HPPC_IN21700_30T_cycle_#300.mat
CC,300,0.95292,2.83341,0.1027,12,discharge,2,-22.627,7.542,2.0,1.9,3.3659,2.863,22.2252,06-30-21_21.37_CC_protocol_HPPC_IN21700_30T_cycle_#300.mat
CC,300,0.95292,2.83341,0.1027,12,discharge,2,-22.627,7.542,10.0,9.9,3.3659,2.5648,35.4038,06-30-21_21.37_CC_protocol_HPPC_IN21700_30T_cycle_#300.mat
CC,300,0.95292,2.83341,0.103,12,charge,2,16.997,5.666,2.0,2.0,3.3801,3.593,12.5257,06-30-21_21.37_CC_protocol_HPPC_IN21700_30T_cycle_#300.mat
CC,300,0.95292,2.83341,0.103,12,charge,2,16.997,5.666,10.0,9.9,3.3801,3.6347,14.9791,06-30-21_21.37_CC_protocol_HPPC_IN21700_30T_cycle_#300.mat
CC,300,0.95292,2.83341,0.1025,12,discharge,3,-18.578,6.193,2.0,2.0,3.3648,2.5493,43.896,06-30-21_21.37_CC_protocol_HPPC_IN21700_30T_cycle_#300.mat
CC,300,0.95292,2.83341,0.1025,12,discharge,3,-18.578,6.193,10.0,9.9,3.3648,2.5705,42.7549,06-30-21_21.37_CC_protocol_HPPC_IN21700_30T_cycle_#300.mat
CC,300,0.95292,2.83341,0.1031,12,charge,3,28.33,9.443,2.0,2.0,3.3802,3.7127,11.7367,06-30-21_21.37_CC_protocol_HPPC_IN21700_30T_cycle_#300.mat
CC,300,0.95292,2.83341,0.1031,12,charge,3,28.33,9.443,10.0,9.9,3.3802,3.7788,14.0699,06-30-21_21.37_CC_protocol_HPPC_IN21700_30T_cycle_#300.mat
CC,337,0.94852,2.82032,1.0,0,discharge,0,-2.823,0.941,2.0,2.0,4.1649,4.124,14.4866,07-05-21_21.11_CC_protocol_HPPC_IN21700_30T_cycle_#337.mat
CC,337,0.94852,2.82032,1.0,0,discharge,0,-2.823,0.941,10.0,9.9,4.1649,4.1072,20.4371,07-05-21_21.11_CC_protocol_HPPC_IN21700_30T_cycle_#337.mat
CC,337,0.94852,2.82032,1.0,0,charge,0,1.409,0.47,2.0,1.9,4.1672,4.1874,14.3405,07-05-21_21.11_CC_protocol_HPPC_IN21700_30T_cycle_#337.mat
CC,337,0.94852,2.82032,1.0,0,charge,0,1.409,0.47,10.0,9.9,4.1672,4.1971,21.2267,07-05-21_21.11_CC_protocol_HPPC_IN21700_30T_cycle_#337.mat
CC,337,0.94852,2.82032,0.9999,0,discharge,1,-11.282,3.761,2.0,1.9,4.164,4.0075,13.8717,07-05-21_21.11_CC_protocol_HPPC_IN21700_30T_cycle_#337.mat
CC,337,0.94852,2.82032,0.9999,0,discharge,1,-11.282,3.761,10.0,9.9,4.164,3.9616,17.9401,07-05-21_21.11_CC_protocol_HPPC_IN21700_30T_cycle_#337.mat
CC,337,0.94852,2.82032,1.0,0,charge,1,1.726,0.575,2.0,2.0,4.1695,4.2002,17.7909,07-05-21_21.11_CC_protocol_HPPC_IN21700_30T_cycle_#337.mat
CC,337,0.94852,2.82032,1.0,0,charge,1,1.726,0.575,10.0,9.9,4.1695,4.2002,17.7909,07-05-21_21.11_CC_protocol_HPPC_IN21700_30T_cycle_#337.mat
CC,337,0.94852,2.82032,0.9998,0,discharge,2,-22.565,7.522,2.0,1.9,4.1634,3.8638,13.2772,07-05-21_21.11_CC_protocol_HPPC_IN21700_30T_cycle_#337.mat
CC,337,0.94852,2.82032,0.9998,0,discharge,2,-22.565,7.522,10.0,9.9,4.1634,3.8036,15.945,07-05-21_21.11_CC_protocol_HPPC_IN21700_30T_cycle_#337.mat
CC,337,0.94852,2.82032,1.0,0,charge,2,1.586,0.529,2.0,2.0,4.1732,4.2,16.8957,07-05-21_21.11_CC_protocol_HPPC_IN21700_30T_cycle_#337.mat
CC,337,0.94852,2.82032,1.0,0,charge,2,1.586,0.529,10.0,9.9,4.1732,4.2,16.8957,07-05-21_21.11_CC_protocol_HPPC_IN21700_30T_cycle_#337.mat
CC,337,0.94852,2.82032,0.9997,0,discharge,3,-32.435,10.812,2.0,2.0,4.1634,3.745,12.8996,07-05-21_21.11_CC_protocol_HPPC_IN21700_30T_cycle_#337.mat
CC,337,0.94852,2.82032,0.9997,0,discharge,3,-32.435,10.812,10.0,9.9,4.1634,3.6773,14.9869,07-05-21_21.11_CC_protocol_HPPC_IN21700_30T_cycle_#337.mat
CC,337,0.94852,2.82032,1.0,0,charge,3,1.498,0.499,2.0,2.0,4.1749,4.2001,16.828,07-05-21_21.11_CC_protocol_HPPC_IN21700_30T_cycle_#337.mat
CC,337,0.94852,2.82032,1.0,0,charge,3,1.498,0.499,10.0,9.9,4.1749,4.2,16.7613,07-05-21_21.11_CC_protocol_HPPC_IN21700_30T_cycle_#337.mat
CC,337,0.94852,2.82032,0.953,1,discharge,0,-2.821,0.94,2.0,2.0,4.1,4.0647,12.5133,07-05-21_21.11_CC_protocol_HPPC_IN21700_30T_cycle_#337.mat
CC,337,0.94852,2.82032,0.953,1,discharge,0,-2.821,0.94,10.0,9.9,4.1,4.0554,15.81,07-05-21_21.11_CC_protocol_HPPC_IN21700_30T_cycle_#337.mat
CC,337,0.94852,2.82032,0.953,1,charge,0,1.408,0.469,2.0,1.9,4.1013,4.1188,12.4263,07-05-21_21.11_CC_protocol_HPPC_IN21700_30T_cycle_#337.mat
CC,337,0.94852,2.82032,0.953,1,charge,0,1.408,0.469,10.0,9.9,4.1013,4.1235,15.7637,07-05-21_21.11_CC_protocol_HPPC_IN21700_30T_cycle_#337.mat
CC,337,0.94852,2.82032,0.9529,1,discharge,1,-11.284,3.761,2.0,2.0,4.1003,3.9607,12.3715,07-05-21_21.11_CC_protocol_HPPC_IN21700_30T_cycle_#337.mat
CC,337,0.94852,2.82032,0.9529,1,discharge,1,-11.284,3.761,10.0,9.9,4.1003,3.9324,14.8795,07-05-21_21.11_CC_protocol_HPPC_IN21700_30T_cycle_#337.mat
CC,337,0.94852,2.82032,0.953,1,charge,1,5.642,1.881,2.0,2.0,4.1034,4.1739,12.4956,07-05-21_21.11_CC_protocol_HPPC_IN21700_30T_cycle_#337.mat
CC,337,0.94852,2.82032,0.953,1,charge,1,5.642,1.881,10.0,9.9,4.1034,4.1947,16.1822,07-05-21_21.11_CC_protocol_HPPC_IN21700_30T_cycle_#337.mat
CC,337,0.94852,2.82032,0.9528,1,discharge,2,-22.562,7.521,2.0,2.0,4.1002,3.8259,12.1576,07-05-21_21.11_CC_protocol_HPPC_IN21700_30T_cycle_#337.mat
CC,337,0.94852,2.82032,0.9528,1,discharge,2,-22.562,7.521,10.0,9.9,4.1002,3.7792,14.2275,07-05-21_21.11_CC_protocol_HPPC_IN21700_30T_cycle_#337.mat
CC,337,0.94852,2.82032,0.9531,1,charge,2,6.792,2.264,2.0,2.0,4.1054,4.2002,13.958,07-05-21_21.11_CC_protocol_HPPC_IN21700_30T_cycle_#337.mat
CC,337,0.94852,2.82032,0.9531,1,charge,2,6.792,2.264,10.0,9.9,4.1054,4.2,13.9286,07-05-21_21.11_CC_protocol_HPPC_IN21700_30T_cycle_#337.mat
CC,337,0.94852,2.82032,0.9527,1,discharge,3,-32.433,10.811,2.0,2.0,4.1006,3.712,11.9816,07-05-21_21.11_CC_protocol_HPPC_IN21700_30T_cycle_#337.mat
CC,337,0.94852,2.82032,0.9527,1,discharge,3,-32.433,10.811,10.0,9.9,4.1006,3.6483,13.9457,07-05-21_21.11_CC_protocol_HPPC_IN21700_30T_cycle_#337.mat
CC,337,0.94852,2.82032,0.9531,1,charge,3,6.635,2.212,2.0,2.0,4.1071,4.2001,14.0159,07-05-21_21.11_CC_protocol_HPPC_IN21700_30T_cycle_#337.mat
CC,337,0.94852,2.82032,0.9531,1,charge,3,6.635,2.212,10.0,9.9,4.1071,4.2,14.0009,07-05-21_21.11_CC_protocol_HPPC_IN21700_30T_cycle_#337.mat
CC,337,0.94852,2.82032,0.9059,2,discharge,0,-2.823,0.941,2.0,2.0,4.082,4.0472,12.3256,07-05-21_21.11_CC_protocol_HPPC_IN21700_30T_cycle_#337.mat
CC,337,0.94852,2.82032,0.9059,2,discharge,0,-2.823,0.941,10.0,9.9,4.082,4.0389,15.2653,07-05-21_21.11_CC_protocol_HPPC_IN21700_30T_cycle_#337.mat
CC,337,0.94852,2.82032,0.906,2,charge,0,1.408,0.469,2.0,2.0,4.0832,4.1,11.931,07-05-21_21.11_CC_protocol_HPPC_IN21700_30T_cycle_#337.mat
CC,337,0.94852,2.82032,0.906,2,charge,0,1.408,0.469,10.0,9.9,4.0832,4.1039,14.7007,07-05-21_21.11_CC_protocol_HPPC_IN21700_30T_cycle_#337.mat
CC,337,0.94852,2.82032,0.9059,2,discharge,1,-11.282,3.761,2.0,2.0,4.0821,3.9449,12.161,07-05-21_21.11_CC_protocol_HPPC_IN21700_30T_cycle_#337.mat
CC,337,0.94852,2.82032,0.9059,2,discharge,1,-11.282,3.761,10.0,9.9,4.0821,3.9155,14.7669,07-05-21_21.11_CC_protocol_HPPC_IN21700_30T_cycle_#337.mat
CC,337,0.94852,2.82032,0.906,2,charge,1,5.641,1.88,2.0,2.0,4.0846,4.1522,11.9826,07-05-21_21.11_CC_protocol_HPPC_IN21700_30T_cycle_#337.mat
CC,337,0.94852,2.82032,0.906,2,charge,1,5.641,1.88,10.0,9.9,4.0846,4.1667,14.5529,07-05-21_21.11_CC_protocol_HPPC_IN21700_30T_cycle_#337.mat
CC,337,0.94852,2.82032,0.9058,2,discharge,2,-22.563,7.521,2.0,1.9,4.0824,3.815,11.8513,07-05-21_21.11_CC_protocol_HPPC_IN21700_30T_cycle_#337.mat
CC,337,0.94852,2.82032,0.9058,2,discharge,2,-22.563,7.521,10.0,9.9,4.0824,3.7608,14.2534,07-05-21_21.11_CC_protocol_HPPC_IN21700_30T_cycle_#337.mat
CC,337,0.94852,2.82032,0.9061,2,charge,2,8.963,2.988,2.0,2.0,4.0862,4.2002,12.719,07-05-21_21.11_CC_protocol_HPPC_IN21700_30T_cycle_#337.mat
CC,337,0.94852,2.82032,0.9061,2,charge,2,8.963,2.988,10.0,9.9,4.0862,4.2001,12.7078,07-05-21_21.11_CC_protocol_HPPC_IN21700_30T_cycle_#337.mat
CC,337,0.94852,2.82032,0.9057,2,discharge,3,-32.435,10.812,2.0,1.9,4.0827,3.7063,11.6047,07-05-21_21.11_CC_protocol_HPPC_IN21700_30T_cycle_#337.mat
CC,337,0.94852,2.82032,0.9057,2,discharge,3,-32.435,10.812,10.0,9.9,4.0827,3.6295,13.9726,07-05-21_21.11_CC_protocol_HPPC_IN21700_30T_cycle_#337.mat
CC,337,0.94852,2.82032,0.9061,2,charge,3,8.907,2.969,2.0,2.0,4.0876,4.2001,12.6304,07-05-21_21.11_CC_protocol_HPPC_IN21700_30T_cycle_#337.mat
CC,337,0.94852,2.82032,0.9061,2,charge,3,8.907,2.969,10.0,9.9,4.0876,4.2,12.6191,07-05-21_21.11_CC_protocol_HPPC_IN21700_30T_cycle_#337.mat
CC,337,0.94852,2.82032,0.8119,3,discharge,0,-2.821,0.94,2.0,2.0,4.0269,3.9924,12.2284,07-05-21_21.11_CC_protocol_HPPC_IN21700_30T_cycle_#337.mat
CC,337,0.94852,2.82032,0.8119,3,discharge,0,-2.821,0.94,10.0,9.9,4.0269,3.9791,16.9425,07-05-21_21.11_CC_protocol_HPPC_IN21700_30T_cycle_#337.mat
CC,337,0.94852,2.82032,0.812,3,charge,0,1.41,0.47,2.0,2.0,4.0278,4.0455,12.5541,07-05-21_21.11_CC_protocol_HPPC_IN21700_30T_cycle_#337.mat
CC,337,0.94852,2.82032,0.812,3,charge,0,1.41,0.47,10.0,9.9,4.0278,4.0511,16.526,07-05-21_21.11_CC_protocol_HPPC_IN21700_30T_cycle_#337.mat
CC,337,0.94852,2.82032,0.8119,3,discharge,1,-11.282,3.761,2.0,2.0,4.0273,3.8898,12.1876,07-05-21_21.11_CC_protocol_HPPC_IN21700_30T_cycle_#337.mat
CC,337,0.94852,2.82032,0.8119,3,discharge,1,-11.282,3.761,10.0,9.9,4.0273,3.843,16.3358,07-05-21_21.11_CC_protocol_HPPC_IN21700_30T_cycle_#337.mat
CC,337,0.94852,2.82032,0.812,3,charge,1,5.639,1.88,2.0,2.0,4.0313,4.0963,11.5258,07-05-21_21.11_CC_protocol_HPPC_IN21700_30T_cycle_#337.mat
CC,337,0.94852,2.82032,0.812,3,charge,1,5.639,1.88,10.0,9.9,4.0313,4.1146,14.7708,07-05-21_21.11_CC_protocol_HPPC_IN21700_30T_cycle_#337.mat
CC,337,0.94852,2.82032,0.8118,3,discharge,2,-22.563,7.521,2.0,2.0,4.0274,3.759,11.8956,07-05-21_21.11_CC_protocol_HPPC_IN21700_30T_cycle_#337.mat
CC,337,0.94852,2.82032,0.8118,3,discharge,2,-22.563,7.521,10.0,9.9,4.0274,3.6861,15.1265,07-05-21_21.11_CC_protocol_HPPC_IN21700_30T_cycle_#337.mat
CC,337,0.94852,2.82032,0.8121,3,charge,2,10.796,3.599,2.0,2.0,4.0331,4.1793,13.5421,07-05-21_21.11_CC_protocol_HPPC_IN21700_30T_cycle_#337.mat
CC,337,0.94852,2.82032,0.8121,3,charge,2,10.796,3.599,10.0,9.9,4.0331,4.1557,11.3561,07-05-21_21.11_CC_protocol_HPPC_IN21700_30T_cycle_#337.mat
CC,337,0.94852,2.82032,0.8117,3,discharge,3,-32.433,10.811,2.0,1.9,4.0281,3.6538,11.5407,07-05-21_21.11_CC_protocol_HPPC_IN21700_30T_cycle_#337.mat
CC,337,0.94852,2.82032,0.8117,3,discharge,3,-32.433,10.811,10.0,9.9,4.0281,3.5588,14.4698,07-05-21_21.11_CC_protocol_HPPC_IN21700_30T_cycle_#337.mat
CC,337,0.94852,2.82032,0.812,3,charge,3,5.026,1.675,2.0,2.0,4.0345,4.0924,11.5206,07-05-21_21.11_CC_protocol_HPPC_IN21700_30T_cycle_#337.mat
CC,337,0.94852,2.82032,0.812,3,charge,3,5.026,1.675,10.0,9.9,4.0345,4.0957,12.1772,07-05-21_21.11_CC_protocol_HPPC_IN21700_30T_cycle_#337.mat
CC,337,0.94852,2.82032,0.7179,4,discharge,0,-2.824,0.941,2.0,2.0,3.9236,3.8893,12.1472,07-05-21_21.11_CC_protocol_HPPC_IN21700_30T_cycle_#337.mat
CC,337,0.94852,2.82032,0.7179,4,discharge,0,-2.824,0.941,10.0,9.9,3.9236,3.8755,17.0344,07-05-21_21.11_CC_protocol_HPPC_IN21700_30T_cycle_#337.mat
CC,337,0.94852,2.82032,0.718,4,charge,0,1.408,0.469,2.0,2.0,3.9258,3.9421,11.5775,07-05-21_21.11_CC_protocol_HPPC_IN21700_30T_cycle_#337.mat
CC,337,0.94852,2.82032,0.718,4,charge,0,1.408,0.469,10.0,9.9,3.9258,3.9473,15.271,07-05-21_21.11_CC_protocol_HPPC_IN21700_30T_cycle_#337.mat
CC,337,0.94852,2.82032,0.7179,4,discharge,1,-11.281,3.76,2.0,2.0,3.9238,3.7875,12.0823,07-05-21_21.11_CC_protocol_HPPC_IN21700_30T_cycle_#337.mat
CC,337,0.94852,2.82032,0.7179,4,discharge,1,-11.281,3.76,10.0,9.9,3.9238,3.7459,15.7699,07-05-21_21.11_CC_protocol_HPPC_IN21700_30T_cycle_#337.mat
CC,337,0.94852,2.82032,0.718,4,charge,1,5.642,1.881,2.0,2.0,3.9281,3.9921,11.3439,07-05-21_21.11_CC_protocol_HPPC_IN21700_30T_cycle_#337.mat
CC,337,0.94852,2.82032,0.718,4,charge,1,5.642,1.881,10.0,9.9,3.9281,4.0076,14.0912,07-05-21_21.11_CC_protocol_HPPC_IN21700_30T_cycle_#337.mat
CC,337,0.94852,2.82032,0.7178,4,discharge,2,-22.562,7.521,2.0,2.0,3.9241,3.66,11.7055,07-05-21_21.11_CC_protocol_HPPC_IN21700_30T_cycle_#337.mat
CC,337,0.94852,2.82032,0.7178,4,discharge,2,-22.562,7.521,10.0,9.9,3.9241,3.6001,14.3604,07-05-21_21.11_CC_protocol_HPPC_IN21700_30T_cycle_#337.mat
CC,337,0.94852,2.82032,0.7181,4,charge,2,16.924,5.641,2.0,2.0,3.9305,4.1117,10.7067,07-05-21_21.11_CC_protocol_HPPC_IN21700_30T_cycle_#337.mat
CC,337,0.94852,2.82032,0.7181,4,charge,2,16.924,5.641,10.0,9.9,3.9305,4.157,13.3834,07-05-21_21.11_CC_protocol_HPPC_IN21700_30T_cycle_#337.mat
CC,337,0.94852,2.82032,0.7177,4,discharge,3,-32.433,10.811,2.0,1.9,3.9244,3.5581,11.2941,07-05-21_21.11_CC_protocol_HPPC_IN21700_30T_cycle_#337.mat
CC,337,0.94852,2.82032,0.7177,4,discharge,3,-32.433,10.811,10.0,9.9,3.9244,3.4766,13.8069,07-05-21_21.11_CC_protocol_HPPC_IN21700_30T_cycle_#337.mat
CC,337,0.94852,2.82032,0.7182,4,charge,3,18.958,6.319,2.0,2.0,3.9313,4.1698,12.5804,07-05-21_21.11_CC_protocol_HPPC_IN21700_30T_cycle_#337.mat
CC,337,0.94852,2.82032,0.7182,4,charge,3,18.958,6.319,10.0,9.9,3.9313,4.1282,10.3861,07-05-21_21.11_CC_protocol_HPPC_IN21700_30T_cycle_#337.mat
CC,337,0.94852,2.82032,0.6239,5,discharge,0,-2.824,0.941,2.0,2.0,3.8421,3.8082,12.0059,07-05-21_21.11_CC_protocol_HPPC_IN21700_30T_cycle_#337.mat
CC,337,0.94852,2.82032,0.6239,5,discharge,0,-2.824,0.941,10.0,9.9,3.8421,3.794,17.035,07-05-21_21.11_CC_protocol_HPPC_IN21700_30T_cycle_#337.mat
CC,337,0.94852,2.82032,0.6239,5,charge,0,1.408,0.469,2.0,2.0,3.8436,3.86,11.6494,07-05-21_21.11_CC_protocol_HPPC_IN21700_30T_cycle_#337.mat
CC,337,0.94852,2.82032,0.6239,5,charge,0,1.408,0.469,10.0,9.9,3.8436,3.8656,15.6272,07-05-21_21.11_CC_protocol_HPPC_IN21700_30T_cycle_#337.mat
CC,337,0.94852,2.82032,0.6238,5,discharge,1,-11.283,3.761,2.0,2.0,3.8415,3.7098,11.6724,07-05-21_21.11_CC_protocol_HPPC_IN21700_30T_cycle_#337.mat
CC,337,0.94852,2.82032,0.6238,5,discharge,1,-11.283,3.761,10.0,9.9,3.8415,3.6723,14.996,07-05-21_21.11_CC_protocol_HPPC_IN21700_30T_cycle_#337.mat
CC,337,0.94852,2.82032,0.624,5,charge,1,5.642,1.881,2.0,2.0,3.8458,3.9101,11.3975,07-05-21_21.11_CC_protocol_HPPC_IN21700_30T_cycle_#337.mat
CC,337,0.94852,2.82032,0.624,5,charge,1,5.642,1.881,10.0,9.9,3.8458,3.9301,14.9426,07-05-21_21.11_CC_protocol_HPPC_IN21700_30T_cycle_#337.mat
CC,337,0.94852,2.82032,0.6237,5,discharge,2,-22.563,7.521,2.0,2.0,3.8403,3.5873,11.213,07-05-21_21.11_CC_protocol_HPPC_IN21700_30T_cycle_#337.mat
