Repository: KikETs/ECM_HYBRID_BMS_JOINT

## Results

| Arm | Model | Size | Protocol | Result | Worst cell |
|---|---|---|---|---|---|
| SOP | 2RC table + trim (A8) | 4 effective coefficients, 2 EW states | leave-one-cell-out | usable current 69.6 % discharge, 59.5 % charge (τ = 10 s) | 59.9 % / 53.5 % (BOOST_REST) |
| SOH | dQ/dV ridge | 65 coefficients | leave-one-cell-out | RMSE 0.0094, bias −0.0005 | 0.0130 (BOOST_REST) |
| SOC | 2RC EKF, low-current gate | 3 states | leave-one-cell-out | **2.34 %p** over six sensor disturbances on estimated SOH (2.325 on true SOH), per cell 2.00–2.75 | 4.60 %p (BOOST_NEGPULSE_1S, current offset −0.10 A) |

The SOH arm was a 10,945-parameter CNN until the second audit round. Nested

File: analysis/rpcwby_resistance.csv (part 8 of 21)
cell,cycle,SOC,direction,I_A,tau_s,tau_actual_s,T_C,rest_before_s,V_pre_V,V_tau_V,R_mOhm,CAP_Ah,SOH
RPC_CC,1299,0.5818,discharge,-30.0,10.0,9.0,25.58,3600.0,3.7038,2.9848,23.9667,2.4922,0.85633
RPC_CC,1299,0.5581,charge,15.001,2.0,2.0,27.13,60.0,3.6467,3.9518,20.3386,2.4922,0.85633
RPC_CC,1299,0.5581,charge,15.001,10.0,9.0,27.13,60.0,3.6467,4.0003,23.5718,2.4922,0.85633
RPC_CC,1299,0.4986,discharge,-30.0,2.0,2.0,25.55,3600.0,3.6361,3.0059,21.0067,2.4922,0.85633
RPC_CC,1299,0.4986,discharge,-30.0,10.0,9.0,25.55,3600.0,3.6361,2.891,24.8367,2.4922,0.85633
RPC_CC,1299,0.475,charge,15.001,2.0,2.0,27.19,60.0,3.5816,3.8917,20.672,2.4922,0.85633
RPC_CC,1299,0.475,charge,15.001,10.0,9.0,27.19,60.0,3.5816,3.9391,23.8317,2.4922,0.85633
RPC_CC,1299,0.4155,discharge,-30.0,2.0,2.0,25.55,3600.0,3.5706,2.8917,22.63,2.4922,0.85633
RPC_CC,1299,0.4155,discharge,-30.0,10.0,9.0,25.55,3600.0,3.5706,2.7455,27.5033,2.4922,0.85633
RPC_CC,1299,0.3919,charge,15.0,2.0,2.0,27.39,60.0,3.5107,3.8321,21.4267,2.4922,0.85633
RPC_CC,1299,0.3919,charge,15.0,10.0,9.0,27.39,60.0,3.5107,3.8793,24.5733,2.4922,0.85633
RPC_CC,1299,0.3325,discharge,-29.376,2.0,2.0,25.57,3600.0,3.4748,2.6552,27.9003,2.4922,0.85633
RPC_CC,1299,0.3325,discharge,-29.376,10.0,9.0,25.57,3600.0,3.4748,2.5497,31.4917,2.4922,0.85633
RPC_CC,1299,0.3104,charge,15.001,2.0,2.0,27.56,60.0,3.4275,3.751,21.5652,2.4922,0.85633
RPC_CC,1299,0.3104,charge,15.001,10.0,9.0,27.56,60.0,3.4275,3.7904,24.1917,2.4922,0.85633
RPC_CC,1299,0.2909,discharge,-20.251,2.0,2.0,25.54,3600.0,3.4314,2.549,43.5732,2.4922,0.85633
RPC_CC,1299,0.2909,discharge,-20.251,10.0,9.0,25.54,3600.0,3.4314,2.5499,43.5287,2.4922,0.85633
RPC_CC,1299,0.2742,charge,15.0,2.0,2.0,27.2,60.0,3.3973,3.7392,22.7933,2.4922,0.85633
RPC_CC,1299,0.2742,charge,15.0,10.0,9.0,27.2,60.0,3.3973,3.7745,25.1467,2.4922,0.85633
RPC_CC,1299,0.2493,discharge,-13.285,2.0,2.0,25.56,3600.0,3.3997,2.5493,64.012,2.4922,0.85633
RPC_CC,1299,0.2493,discharge,-13.285,10.0,9.0,25.56,3600.0,3.3997,2.5499,63.9669,2.4922,0.85633
RPC_CC,1299,0.2384,charge,15.001,2.0,2.0,26.71,60.0,3.3499,3.7259,25.065,2.4922,0.85633
RPC_CC,1299,0.2384,charge,15.001,10.0,9.0,26.71,60.0,3.3499,3.7676,27.8448,2.4922,0.85633
RPC_CC,1299,0.2079,discharge,-7.734,2.0,1.0,25.59,3600.0,3.3131,2.5488,98.8298,2.4922,0.85633
RPC_CC,1299,0.2079,discharge,-7.734,10.0,9.0,25.59,3600.0,3.3131,2.5499,98.6875,2.4922,0.85633
RPC_CC,1299,0.202,charge,15.001,2.0,2.0,26.27,60.0,3.2247,3.6505,28.3848,2.4922,0.85633
RPC_CC,1299,0.202,charge,15.001,10.0,9.0,26.27,60.0,3.2247,3.7386,34.2577,2.4922,0.85633
RPC_CC,1299,0.1835,discharge,-4.512,2.0,2.0,25.57,3600.0,3.1601,2.5497,135.2957,2.4922,0.85633
RPC_CC,1299,0.1835,discharge,-4.512,10.0,9.0,25.57,3600.0,3.1601,2.5499,135.2514,2.4922,0.85633
RPC_CC,1299,0.1806,charge,15.001,2.0,2.0,25.95,60.0,3.0627,3.5326,31.3246,2.4922,0.85633
RPC_CC,1299,0.1806,charge,15.001,10.0,9.0,25.95,60.0,3.0627,3.657,39.6174,2.4922,0.85633
RPC_CC,1299,0.1714,discharge,-3.709,2.0,1.0,25.55,3600.0,3.0947,2.5493,147.0398,2.4922,0.85633
RPC_CC,1299,0.1714,discharge,-3.709,10.0,9.0,25.55,3600.0,3.0947,2.55,146.8511,2.4922,0.85633
RPC_CC,1299,0.1692,charge,15.001,2.0,2.0,25.86,60.0,2.9945,3.4895,32.9978,2.4922,0.85633
RPC_CC,1299,0.1692,charge,15.001,10.0,9.0,25.86,60.0,2.9945,3.627,42.1639,2.4922,0.85633
RPC_CC,1299,0.9973,discharge,-30.0,2.0,2.0,25.67,2938.7,4.1459,3.3946,25.0433,2.4922,0.85633
RPC_CC,1299,0.9973,discharge,-30.0,10.0,9.0,25.67,2938.7,4.1459,3.3407,26.84,2.4922,0.85633
RPC_CC,1299,0.9557,discharge,-30.0,2.0,1.0,26.5,300.0,4.0787,3.4303,21.6133,2.4922,0.85633
RPC_CC,1299,0.9557,discharge,-30.0,10.0,9.01,26.5,300.0,4.0787,3.3283,25.0133,2.4922,0.85633
RPC_CC,1299,0.9142,discharge,-30.0,2.0,1.0,26.72,300.0,4.0475,3.426,20.7167,2.4922,0.85633
RPC_CC,1299,0.9142,discharge,-30.0,10.0,9.01,26.72,300.0,4.0475,3.3133,24.4733,2.4922,0.85633
RPC_CC,1299,0.8311,discharge,-30.0,2.0,2.0,26.66,300.0,3.9397,3.3367,20.1,2.4922,0.85633
RPC_CC,1299,0.8311,discharge,-30.0,10.0,9.01,26.66,300.0,3.9397,3.2529,22.8933,2.4922,0.85633
RPC_CC,1299,0.748,discharge,-30.0,2.0,2.0,26.57,300.0,3.8484,3.2619,19.55,2.4922,0.85633
RPC_CC,1299,0.748,discharge,-30.0,10.0,9.01,26.57,300.0,3.8484,3.1699,22.6167,2.4922,0.85633
RPC_CC,1299,0.6649,discharge,-30.0,2.0,2.0,26.45,300.0,3.7525,3.1644,19.6033,2.4922,0.85633
RPC_CC,1299,0.6649,discharge,-30.0,10.0,9.0,26.45,300.0,3.7525,3.065,22.9167,2.4922,0.85633
RPC_CC,1299,0.5818,discharge,-30.0,2.0,1.0,26.44,300.0,3.667,3.0956,19.0467,2.4922,0.85633
RPC_CC,1299,0.5818,discharge,-30.0,10.0,9.01,26.44,300.0,3.667,2.9645,23.4167,2.4922,0.85633
RPC_CC,1299,0.4987,discharge,-30.0,2.0,2.0,26.49,300.0,3.6027,2.9751,20.92,2.4922,0.85633
RPC_CC,1299,0.4987,discharge,-30.0,10.0,9.01,26.49,300.0,3.6027,2.8508,25.0633,2.4922,0.85633
RPC_CC,1299,0.4156,discharge,-30.0,2.0,2.0,26.64,300.0,3.5341,2.8211,23.7667,2.4922,0.85633
RPC_CC,1299,0.4156,discharge,-30.0,10.0,9.0,26.64,300.0,3.5341,2.6488,29.51,2.4922,0.85633
RPC_CC,1299,0.3325,discharge,-22.404,2.0,2.0,26.9,300.0,3.4432,2.5488,39.9223,2.4922,0.85633
RPC_CC,1299,0.3325,discharge,-22.404,10.0,9.0,26.9,300.0,3.4432,2.5499,39.8732,2.4922,0.85633
RPC_CC,1299,0.2909,discharge,-15.815,2.0,2.0,27.05,300.0,3.4049,2.5492,54.1069,2.4922,0.85633
RPC_CC,1299,0.2909,discharge,-15.815,10.0,9.0,27.05,300.0,3.4049,2.5499,54.0626,2.4922,0.85633
RPC_CC,1299,0.2494,discharge,-10.64,2.0,2.0,26.96,300.0,3.3696,2.5493,77.0922,2.4922,0.85633
RPC_CC,1299,0.2494,discharge,-10.64,10.0,9.0,26.96,300.0,3.3696,2.5499,77.0359,2.4922,0.85633
RPC_CC,1299,0.2081,discharge,-6.322,2.0,2.0,27.01,300.0,3.2707,2.5495,114.0796,2.4922,0.85633
RPC_CC,1299,0.2081,discharge,-6.322,10.0,9.0,27.01,300.0,3.2707,2.55,114.0005,2.4922,0.85633
RPC_CC,1299,0.1838,discharge,-3.418,2.0,2.0,26.36,300.0,3.1128,2.5497,164.7647,2.4922,0.85633
RPC_CC,1299,0.1838,discharge,-3.418,10.0,9.0,26.36,300.0,3.1128,2.5499,164.7062,2.4922,0.85633
RPC_CC,1299,0.1718,discharge,-1.999,2.0,2.0,26.01,300.0,2.9759,2.5498,213.1512,2.4922,0.85633
RPC_CC,1299,0.1718,discharge,-1.999,10.0,9.0,26.01,300.0,2.9759,2.5499,213.1012,2.4922,0.85633
RPC_CC,1299,0.9974,discharge,-29.805,2.0,2.0,25.63,2914.7,4.1457,3.4024,24.9392,2.4922,0.85633
RPC_CC,1299,0.9974,discharge,-29.805,10.0,9.0,25.63,2914.7,4.1457,3.34,27.0328,2.4922,0.85633
RPC_CC,1299,0.9559,discharge,-29.689,2.0,2.0,26.48,300.0,4.0785,3.42,22.1796,2.4922,0.85633
RPC_CC,1299,0.9559,discharge,-29.689,10.0,9.0,26.48,300.0,4.0785,3.3288,25.2514,2.4922,0.85633
RPC_CC,1299,0.9143,discharge,-29.643,2.0,2.0,26.71,300.1,4.0472,3.4151,21.3238,2.4922,0.85633
RPC_CC,1299,0.9143,discharge,-29.643,10.0,9.01,26.71,300.1,4.0472,3.3142,24.7276,2.4922,0.85633
RPC_CC,1299,0.8312,discharge,-29.634,2.0,2.0,26.63,300.1,3.9393,3.3497,19.8957,2.4922,0.85633
RPC_CC,1299,0.8312,discharge,-29.634,10.0,9.0,26.63,300.1,3.9393,3.2543,23.115,2.4922,0.85633
RPC_CC,1299,0.7481,discharge,-29.575,2.0,2.0,26.56,300.1,3.848,3.2767,19.3173,2.4922,0.85633
RPC_CC,1299,0.7481,discharge,-29.575,10.0,9.01,26.56,300.1,3.848,3.1721,22.8541,2.4922,0.85633
RPC_CC,1299,0.665,discharge,-29.508,2.0,2.0,26.44,300.1,3.7523,3.1825,19.31,2.4922,0.85633
RPC_CC,1299,0.665,discharge,-29.508,10.0,9.0,26.44,300.1,3.7523,3.0685,23.1734,2.4922,0.85633
RPC_CC,1299,0.5819,discharge,-29.442,2.0,2.0,26.41,300.1,3.6668,3.091,19.5568,2.4922,0.85633
RPC_CC,1299,0.5819,discharge,-29.442,10.0,9.01,26.41,300.1,3.6668,2.9696,23.6801,2.4922,0.85633
RPC_CC,1299,0.4988,discharge,-29.277,2.0,2.0,26.45,300.1,3.6026,3.0025,20.4973,2.4922,0.85633
RPC_CC,1299,0.4988,discharge,-29.277,10.0,9.0,26.45,300.1,3.6026,2.8583,25.4227,2.4922,0.85633
RPC_CC,1299,0.4159,discharge,-28.837,2.0,2.0,26.63,300.1,3.5336,2.87,23.0117,2.4922,0.85633
RPC_CC,1299,0.4159,discharge,-28.837,10.0,9.0,26.63,300.1,3.5336,2.6641,30.1517,2.4922,0.85633
RPC_CC,1299,0.3337,discharge,-18.608,2.0,2.0,26.82,300.1,3.4427,2.8499,31.8581,2.4922,0.85633
RPC_CC,1299,0.3337,discharge,-18.608,10.0,9.0,26.82,300.1,3.4427,2.6199,44.2187,2.4922,0.85633
RPC_CC,1299,0.2926,discharge,-12.944,2.0,2.0,26.71,300.0,3.4031,2.8827,40.204,2.4922,0.85633
RPC_CC,1299,0.2926,discharge,-12.944,10.0,9.0,26.71,300.0,3.4031,2.6393,59.008,2.4922,0.85633
RPC_CC,1299,0.2514,discharge,-8.353,2.0,1.0,26.63,300.1,3.367,3.0079,42.9885,2.4922,0.85633
RPC_CC,1299,0.2514,discharge,-8.353,10.0,9.01,26.63,300.1,3.367,2.6956,80.3745,2.4922,0.85633
RPC_CC,1299,0.2101,discharge,-4.743,2.0,1.0,26.78,300.1,3.2628,3.0236,50.4338,2.4922,0.85633
RPC_CC,1299,0.2101,discharge,-4.743,10.0,9.0,26.78,300.1,3.2628,2.7493,108.2682,2.4922,0.85633
RPC_CC,1299,0.1854,discharge,-2.536,2.0,2.0,26.19,300.1,3.0954,2.9046,75.2292,2.4922,0.85633
RPC_CC,1299,0.1854,discharge,-2.536,10.0,9.01,26.19,300.1,3.0954,2.7335,142.691,2.4922,0.85633
RPC_CC,1299,0.173,discharge,-1.474,2.0,2.0,25.88,300.1,2.9438,2.8184,85.1006,2.4922,0.85633
RPC_CC,1299,0.173,discharge,-1.474,10.0,9.0,25.88,300.1,2.9438,2.6905,171.8978,2.4922,0.85633
RPC_CC,1299,0.9974,discharge,-29.84,2.0,2.0,25.62,2930.9,4.1454,3.3983,25.0364,2.4922,0.85633
RPC_CC,1299,0.9974,discharge,-29.84,10.0,9.0,25.62,2930.9,4.1454,3.3362,27.1175,2.4922,0.85633
RPC_CC,1299,0.9559,discharge,-29.721,2.0,1.0,26.46,300.1,4.0784,3.4415,21.4297,2.4922,0.85633
RPC_CC,1299,0.9559,discharge,-29.721,10.0,9.01,26.46,300.1,4.0784,3.3253,25.3394,2.4922,0.85633
RPC_CC,1299,0.9143,discharge,-29.671,2.0,1.0,26.69,300.1,4.0466,3.4389,20.4813,2.4922,0.85633
RPC_CC,1299,0.9143,discharge,-29.671,10.0,9.0,26.69,300.1,4.0466,3.3112,24.7851,2.4922,0.85633
RPC_CC,1299,0.8312,discharge,-29.662,2.0,2.0,26.62,300.1,3.9389,3.3467,19.9653,2.4922,0.85633
RPC_CC,1299,0.8312,discharge,-29.662,10.0,9.01,26.62,300.1,3.9389,3.2513,23.1816,2.4922,0.85633
RPC_CC,1299,0.7481,discharge,-29.602,2.0,2.0,26.51,300.1,3.8472,3.2739,19.3666,2.4922,0.85633
RPC_CC,1299,0.7481,discharge,-29.602,10.0,9.01,26.51,300.1,3.8472,3.1692,22.9035,2.4922,0.85633
RPC_CC,1299,0.665,discharge,-29.535,2.0,2.0,26.4,300.1,3.7515,3.1796,19.3631,2.4922,0.85633
RPC_CC,1299,0.665,discharge,-29.535,10.0,9.0,26.4,300.1,3.7515,3.0658,23.2161,2.4922,0.85633
RPC_CC,1299,0.5819,discharge,-29.467,2.0,1.0,26.41,300.1,3.6665,3.1165,18.6649,2.4922,0.85633
RPC_CC,1299,0.5819,discharge,-29.467,10.0,9.01,26.41,300.1,3.6665,2.9671,23.735,2.4922,0.85633
RPC_CC,1299,0.4989,discharge,-29.306,2.0,2.0,26.45,300.0,3.6021,2.9999,20.5487,2.4922,0.85633
RPC_CC,1299,0.4989,discharge,-29.306,10.0,9.0,26.45,300.0,3.6021,2.8554,25.4794,2.4922,0.85633
RPC_CC,1299,0.4159,discharge,-29.028,2.0,2.0,26.63,300.1,3.5331,2.8637,23.0605,2.4922,0.85633
RPC_CC,1299,0.4159,discharge,-29.028,10.0,9.0,26.63,300.1,3.5331,2.6548,30.257,2.4922,0.85633
RPC_CC,1299,0.3336,discharge,-20.02,2.0,2.0,26.81,300.0,3.442,2.8122,31.4593,2.4922,0.85633
RPC_CC,1299,0.3336,discharge,-20.02,10.0,9.0,26.81,300.0,3.442,2.5584,44.137,2.4922,0.85633
RPC_CC,1299,0.2925,discharge,-14.281,2.0,2.0,26.74,300.1,3.4031,2.8411,39.3516,2.4922,0.85633
RPC_CC,1299,0.2925,discharge,-14.281,10.0,9.0,26.74,300.1,3.4031,2.5661,58.6073,2.4922,0.85633
RPC_CC,1299,0.2513,discharge,-9.95,2.0,2.0,26.69,300.1,3.3664,2.8822,48.6614,2.4922,0.85633
RPC_CC,1299,0.2513,discharge,-9.95,10.0,9.01,26.69,300.1,3.3664,2.5792,79.1124,2.4922,0.85633
RPC_CC,1299,0.21,discharge,-6.423,2.0,2.0,26.81,300.0,3.26,2.8862,58.2012,2.4922,0.85633
RPC_CC,1299,0.21,discharge,-6.423,10.0,9.01,26.81,300.0,3.26,2.5704,107.3717,2.4922,0.85633
RPC_CC,1299,0.1853,discharge,-3.745,2.0,1.0,26.21,300.1,3.0891,2.8711,58.2179,2.4922,0.85633
RPC_CC,1299,0.1853,discharge,-3.745,10.0,9.0,26.21,300.1,3.0891,2.5567,142.18,2.4922,0.85633
RPC_CC,1299,0.1729,discharge,-2.268,2.0,2.0,25.91,496.3,2.9313,2.7414,83.7302,2.4922,0.85633
RPC_CC,1299,0.1729,discharge,-2.268,10.0,9.0,25.91,496.3,2.9313,2.5361,174.2504,2.4922,0.85633
RPC_CC,1299,0.9588,charge,1.616,2.0,2.0,25.81,300.0,4.0773,4.15,44.996,2.4922,0.85633
RPC_CC,1299,0.9588,charge,1.616,10.0,9.0,25.81,300.0,4.0773,4.15,44.996,2.4922,0.85633
RPC_CC,1299,0.9174,charge,2.817,2.0,1.0,25.93,300.0,4.0425,4.15,38.1557,2.4922,0.85633
RPC_CC,1299,0.9174,charge,2.817,10.0,9.01,25.93,300.0,4.0425,4.1501,38.1912,2.4922,0.85633
RPC_CC,1299,0.8349,charge,7.753,2.0,2.0,26.11,300.0,3.936,4.1501,27.6165,2.4922,0.85633
RPC_CC,1299,0.8349,charge,7.753,10.0,9.0,26.11,300.0,3.936,4.1501,27.6165,2.4922,0.85633
RPC_CC,1299,0.7521,charge,12.761,2.0,1.0,26.1,300.0,3.8459,4.1504,23.8618,2.4922,0.85633
RPC_CC,1299,0.7521,charge,12.761,10.0,9.01,26.1,300.0,3.8459,4.15,23.8304,2.4922,0.85633
RPC_CC,1299,0.669,charge,15.001,2.0,2.0,26.02,300.0,3.7513,4.0646,20.8853,2.4922,0.85633
RPC_CC,1299,0.669,charge,15.001,10.0,9.0,26.02,300.0,3.7513,4.109,23.8451,2.4922,0.85633
RPC_CC,1299,0.5858,charge,15.001,2.0,2.0,26.03,300.0,3.6667,3.981,20.9519,2.4922,0.85633
RPC_CC,1299,0.5858,charge,15.001,10.0,9.0,26.03,300.0,3.6667,4.0224,23.7118,2.4922,0.85633
RPC_CC,1299,0.5028,charge,15.001,2.0,2.0,26.05,300.0,3.6025,3.925,21.4986,2.4922,0.85633
RPC_CC,1299,0.5028,charge,15.001,10.0,9.0,26.05,300.0,3.6025,3.9623,23.9851,2.4922,0.85633
RPC_CC,1299,0.4197,charge,15.001,2.0,2.0,26.22,300.0,3.5325,3.8703,22.5185,2.4922,0.85633
RPC_CC,1299,0.4197,charge,15.001,10.0,9.0,26.22,300.0,3.5325,3.9123,25.3183,2.4922,0.85633
RPC_CC,1299,0.3366,charge,15.001,2.0,2.0,26.41,300.0,3.4418,3.7978,23.7318,2.4922,0.85633
RPC_CC,1299,0.3366,charge,15.001,10.0,9.0,26.41,300.0,3.4418,3.8429,26.7382,2.4922,0.85633
RPC_CC,1299,0.295,charge,15.001,2.0,2.0,26.38,300.0,3.4026,3.7652,24.1717,2.4922,0.85633
RPC_CC,1299,0.295,charge,15.001,10.0,9.0,26.38,300.0,3.4026,3.8025,26.6582,2.4922,0.85633
RPC_CC,1299,0.2534,charge,15.001,2.0,2.0,26.51,300.0,3.3666,3.7441,25.165,2.4922,0.85633
RPC_CC,1299,0.2534,charge,15.001,10.0,9.0,26.51,300.0,3.3666,3.7797,27.5382,2.4922,0.85633
RPC_CC,1299,0.2119,charge,15.001,2.0,2.0,26.79,300.0,3.2605,3.6777,27.8115,2.4922,0.85633
RPC_CC,1299,0.2119,charge,15.001,10.0,9.0,26.79,300.0,3.2605,3.7496,32.6045,2.4922,0.85633
RPC_CC,1299,0.187,charge,15.0,2.0,2.0,26.14,300.0,3.0901,3.5588,31.2467,2.4922,0.85633
RPC_CC,1299,0.187,charge,15.0,10.0,9.01,26.14,300.0,3.0901,3.6782,39.2067,2.4922,0.85633
RPC_CC,1299,0.1745,charge,15.001,2.0,2.0,25.85,300.0,2.9402,3.455,34.3177,2.4922,0.85633
RPC_CC,1299,0.1745,charge,15.001,10.0,9.01,25.85,300.0,2.9402,3.6084,44.5437,2.4922,0.85633
RPC_CC,1299,0.9586,charge,1.521,2.0,2.0,25.83,300.1,4.0774,4.1386,40.2459,2.4922,0.85633
RPC_CC,1299,0.9586,charge,1.521,10.0,9.0,25.83,300.1,4.0774,4.1486,46.8221,2.4922,0.85633
RPC_CC,1299,0.9171,charge,2.587,2.0,2.0,25.88,300.1,4.0425,4.13,33.8249,2.4922,0.85633
RPC_CC,1299,0.9171,charge,2.587,10.0,9.0,25.88,300.1,4.0425,4.1472,40.4739,2.4922,0.85633
RPC_CC,1299,0.8345,charge,7.125,2.0,2.0,26.07,300.1,3.9361,4.1169,25.3738,2.4922,0.85633
RPC_CC,1299,0.8345,charge,7.125,10.0,9.0,26.07,300.1,3.9361,4.1465,29.528,2.4922,0.85633
RPC_CC,1299,0.7518,charge,11.835,2.0,2.0,26.04,300.1,3.8461,4.1111,22.3922,2.4922,0.85633
RPC_CC,1299,0.7518,charge,11.835,10.0,9.0,26.04,300.1,3.8461,4.1478,25.4933,2.4922,0.85633
RPC_CC,1299,0.669,charge,15.059,2.0,2.0,25.99,300.1,3.7514,4.0685,21.0572,2.4922,0.85633
RPC_CC,1299,0.669,charge,15.059,10.0,9.01,25.99,300.1,3.7514,4.1103,23.8329,2.4922,0.85633
RPC_CC,1299,0.5859,charge,15.056,2.0,2.0,25.98,300.1,3.6671,3.9847,21.0946,2.4922,0.85633
RPC_CC,1299,0.5859,charge,15.056,10.0,9.0,25.98,300.1,3.6671,4.0238,23.6916,2.4922,0.85633
RPC_CC,1299,0.5028,charge,15.049,2.0,2.0,26.03,300.1,3.6028,3.9285,21.6426,2.4922,0.85633
RPC_CC,1299,0.5028,charge,15.049,10.0,9.01,26.03,300.1,3.6028,3.9634,23.9617,2.4922,0.85633
RPC_CC,1299,0.4197,charge,15.056,2.0,2.0,26.19,300.1,3.5328,3.8745,22.696,2.4922,0.85633
RPC_CC,1299,0.4197,charge,15.056,10.0,9.01,26.19,300.1,3.5328,3.9136,25.2931,2.4922,0.85633
RPC_CC,1299,0.3366,charge,15.066,2.0,2.0,26.39,300.1,3.442,3.8021,23.9007,2.4922,0.85633
RPC_CC,1299,0.3366,charge,15.066,10.0,9.01,26.39,300.1,3.442,3.8442,26.695,2.4922,0.85633
RPC_CC,1299,0.2951,charge,15.055,2.0,2.0,26.38,300.1,3.4028,3.7688,24.3117,2.4922,0.85633
RPC_CC,1299,0.2951,charge,15.055,10.0,9.0,26.38,300.1,3.4028,3.8037,26.6299,2.4922,0.85633
RPC_CC,1299,0.2535,charge,15.049,2.0,2.0,26.53,300.1,3.367,3.7479,25.3107,2.4922,0.85633
RPC_CC,1299,0.2535,charge,15.049,10.0,9.0,26.53,300.1,3.367,3.781,27.5101,2.4922,0.85633
RPC_CC,1299,0.212,charge,15.088,2.0,2.0,26.79,300.1,3.2616,3.6858,28.1151,2.4922,0.85633
RPC_CC,1299,0.212,charge,15.088,10.0,9.0,26.79,300.1,3.2616,3.7516,32.4761,2.4922,0.85633
RPC_CC,1299,0.1871,charge,15.169,2.0,2.0,26.11,300.1,3.0925,3.5733,31.6962,2.4922,0.85633
RPC_CC,1299,0.1871,charge,15.169,10.0,9.01,26.11,300.1,3.0925,3.6836,38.9676,2.4922,0.85633
RPC_CC,1299,0.1746,charge,15.214,2.0,2.0,25.81,300.1,2.9449,3.4762,34.9218,2.4922,0.85633
RPC_CC,1299,0.1746,charge,15.214,10.0,9.0,25.81,300.1,2.9449,3.6165,44.1436,2.4922,0.85633
RPC_CC,1428,0.9973,discharge,-30.0,2.0,2.0,25.59,5596.6,4.1226,3.3278,26.4933,2.3838,0.8191
RPC_CC,1428,0.9973,discharge,-30.0,10.0,9.0,25.59,5596.6,4.1226,3.2729,28.3233,2.3838,0.8191
RPC_CC,1428,0.9726,charge,1.75,2.0,2.0,27.51,60.0,4.065,4.1501,48.6341,2.3838,0.8191
RPC_CC,1428,0.9726,charge,1.75,10.0,9.0,27.51,60.0,4.065,4.15,48.577,2.3838,0.8191
RPC_CC,1428,0.9575,discharge,-30.0,2.0,1.0,25.59,3600.0,4.0814,3.348,24.4467,2.3838,0.8191
RPC_CC,1428,0.9575,discharge,-30.0,10.0,9.0,25.59,3600.0,4.0814,3.2543,27.57,2.3838,0.8191
RPC_CC,1428,0.9331,charge,2.949,2.0,2.0,27.45,60.0,4.0258,4.1501,42.147,2.3838,0.8191
RPC_CC,1428,0.9331,charge,2.949,10.0,9.0,27.45,60.0,4.0258,4.15,42.1131,2.3838,0.8191
RPC_CC,1428,0.9178,discharge,-30.0,2.0,2.0,25.55,3600.0,4.0645,3.3274,24.57,2.3838,0.8191
RPC_CC,1428,0.9178,discharge,-30.0,10.0,9.0,25.55,3600.0,4.0645,3.2404,27.47,2.3838,0.8191
RPC_CC,1428,0.8936,charge,4.731,2.0,2.0,27.38,60.0,3.9782,4.1501,36.3356,2.3838,0.8191
RPC_CC,1428,0.8936,charge,4.731,10.0,9.0,27.38,60.0,3.9782,4.15,36.3144,2.3838,0.8191
RPC_CC,1428,0.8383,discharge,-30.0,2.0,2.0,25.57,3600.0,3.9586,3.27,22.9533,2.3838,0.8191
RPC_CC,1428,0.8383,discharge,-30.0,10.0,9.0,25.57,3600.0,3.9586,3.1848,25.7933,2.3838,0.8191
RPC_CC,1428,0.8145,charge,9.519,2.0,2.0,27.22,60.0,3.8837,4.1502,27.9969,2.3838,0.8191
RPC_CC,1428,0.8145,charge,9.519,10.0,9.0,27.22,60.0,3.8837,4.15,27.9759,2.3838,0.8191
RPC_CC,1428,0.7588,discharge,-30.0,2.0,2.0,25.57,3600.0,3.8682,3.2077,22.0167,2.3838,0.8191
RPC_CC,1428,0.7588,discharge,-30.0,10.0,9.0,25.57,3600.0,3.8682,3.1165,25.0567,2.3838,0.8191
RPC_CC,1428,0.7352,charge,14.181,2.0,2.0,27.13,60.0,3.8047,4.1416,23.7571,2.3838,0.8191
RPC_CC,1428,0.7352,charge,14.181,10.0,9.0,27.13,60.0,3.8047,4.1501,24.3565,2.3838,0.8191
RPC_CC,1428,0.6793,discharge,-30.0,2.0,2.0,25.57,3600.0,3.7851,3.1286,21.8833,2.3838,0.8191
RPC_CC,1428,0.6793,discharge,-30.0,10.0,9.0,25.57,3600.0,3.7851,3.0265,25.2867,2.3838,0.8191
RPC_CC,1428,0.6556,charge,15.0,2.0,2.0,27.18,60.0,3.7225,4.059,22.4333,2.3838,0.8191
RPC_CC,1428,0.6556,charge,15.0,10.0,9.0,27.18,60.0,3.7225,4.11,25.8333,2.3838,0.8191
RPC_CC,1428,0.5998,discharge,-30.0,2.0,2.0,25.56,3600.0,3.7031,3.0419,22.04,2.3838,0.8191
RPC_CC,1428,0.5998,discharge,-30.0,10.0,9.0,25.56,3600.0,3.7031,2.9348,25.61,2.3838,0.8191
RPC_CC,1428,0.5762,charge,15.001,2.0,2.0,27.23,60.0,3.6433,3.9793,22.3985,2.3838,0.8191
RPC_CC,1428,0.5762,charge,15.001,10.0,9.0,27.23,60.0,3.6433,4.0291,25.7183,2.3838,0.8191
RPC_CC,1428,0.5203,discharge,-30.0,2.0,2.0,25.57,3600.0,3.6378,2.9608,22.5667,2.3838,0.8191
RPC_CC,1428,0.5203,discharge,-30.0,10.0,9.0,25.57,3600.0,3.6378,2.8442,26.4533,2.3838,0.8191
RPC_CC,1428,0.4967,charge,15.001,2.0,2.0,27.3,60.0,3.5814,3.9219,22.6985,2.3838,0.8191
RPC_CC,1428,0.4967,charge,15.001,10.0,9.0,27.3,60.0,3.5814,3.9704,25.9316,2.3838,0.8191
RPC_CC,1428,0.4408,discharge,-30.0,2.0,2.0,25.57,3600.0,3.5766,2.8535,24.1033,2.3838,0.8191
RPC_CC,1428,0.4408,discharge,-30.0,10.0,9.0,25.57,3600.0,3.5766,2.7078,28.96,2.3838,0.8191
RPC_CC,1428,0.4172,charge,15.001,2.0,2.0,27.5,60.0,3.5155,3.8658,23.3518,2.3838,0.8191
RPC_CC,1428,0.4172,charge,15.001,10.0,9.0,27.5,60.0,3.5155,3.9145,26.5982,2.3838,0.8191
RPC_CC,1428,0.3613,discharge,-29.07,2.0,2.0,25.59,3600.0,3.4886,2.6398,29.1985,2.3838,0.8191
RPC_CC,1428,0.3613,discharge,-29.07,10.0,9.0,25.59,3600.0,3.4886,2.5497,32.2979,2.3838,0.8191
RPC_CC,1428,0.3393,charge,15.001,2.0,2.0,27.61,60.0,3.4368,3.7882,23.4251,2.3838,0.8191
RPC_CC,1428,0.3393,charge,15.001,10.0,9.0,27.61,60.0,3.4368,3.8341,26.4849,2.3838,0.8191
RPC_CC,1428,0.3216,discharge,-21.334,2.0,2.0,25.59,3600.0,3.4419,2.549,41.8534,2.3838,0.8191
RPC_CC,1428,0.3216,discharge,-21.334,10.0,9.0,25.59,3600.0,3.4419,2.5499,41.8112,2.3838,0.8191
RPC_CC,1428,0.3041,charge,15.001,2.0,2.0,27.23,60.0,3.4069,3.7728,24.3917,2.3838,0.8191
RPC_CC,1428,0.3041,charge,15.001,10.0,9.0,27.23,60.0,3.4069,3.8104,26.8982,2.3838,0.8191
RPC_CC,1428,0.2819,discharge,-14.705,2.0,2.0,25.53,3600.0,3.4111,2.5492,58.6127,2.3838,0.8191
RPC_CC,1428,0.2819,discharge,-14.705,10.0,9.0,25.53,3600.0,3.4111,2.5498,58.5719,2.3838,0.8191
RPC_CC,1428,0.2698,charge,15.0,2.0,2.0,26.8,60.0,3.3731,3.7648,26.1133,2.3838,0.8191
RPC_CC,1428,0.2698,charge,15.0,10.0,9.0,26.8,60.0,3.3731,3.8042,28.74,2.3838,0.8191
RPC_CC,1428,0.2421,discharge,-9.539,2.0,2.0,25.58,3600.0,3.3698,2.5493,86.0162,2.3838,0.8191
RPC_CC,1428,0.2421,discharge,-9.539,10.0,9.0,25.58,3600.0,3.3698,2.5498,85.9638,2.3838,0.8191
RPC_CC,1428,0.2345,charge,15.001,2.0,2.0,26.42,60.0,3.2972,3.7319,28.9781,2.3838,0.8191
RPC_CC,1428,0.2345,charge,15.001,10.0,9.0,26.42,60.0,3.2972,3.7928,33.0378,2.3838,0.8191
RPC_CC,1428,0.2185,discharge,-6.663,2.0,1.0,25.57,3600.0,3.2874,2.5489,110.841,2.3838,0.8191
RPC_CC,1428,0.2185,discharge,-6.663,10.0,9.0,25.57,3600.0,3.2874,2.5499,110.6909,2.3838,0.8191
RPC_CC,1428,0.2135,charge,15.001,2.0,2.0,26.18,60.0,3.1998,3.6635,30.9113,2.3838,0.8191
RPC_CC,1428,0.2135,charge,15.001,10.0,9.0,26.18,60.0,3.1998,3.76,37.3442,2.3838,0.8191
RPC_CC,1428,0.2067,discharge,-5.322,2.0,2.0,25.56,3600.0,3.2225,2.5496,126.4469,2.3838,0.8191
RPC_CC,1428,0.2067,discharge,-5.322,10.0,9.0,25.56,3600.0,3.2225,2.5499,126.3906,2.3838,0.8191
RPC_CC,1428,0.203,charge,15.001,2.0,2.0,26.01,60.0,3.1303,3.6129,32.1712,2.3838,0.8191
RPC_CC,1428,0.203,charge,15.001,10.0,9.0,26.01,60.0,3.1303,3.7249,39.6374,2.3838,0.8191
RPC_CC,1428,0.9973,discharge,-30.0,2.0,2.0,25.59,3174.6,4.1405,3.3356,26.83,2.3838,0.8191
RPC_CC,1428,0.9973,discharge,-30.0,10.0,9.01,25.59,3174.6,4.1405,3.2803,28.6733,2.3838,0.8191
RPC_CC,1428,0.9575,discharge,-30.0,2.0,2.0,26.51,300.0,4.0765,3.3522,24.1433,2.3838,0.8191
RPC_CC,1428,0.9575,discharge,-30.0,10.0,9.0,26.51,300.0,4.0765,3.2712,26.8433,2.3838,0.8191
RPC_CC,1428,0.9178,discharge,-30.0,2.0,2.0,26.8,300.0,4.0396,3.3471,23.0833,2.3838,0.8191
RPC_CC,1428,0.9178,discharge,-30.0,10.0,9.0,26.8,300.0,4.0396,3.2583,26.0433,2.3838,0.8191
RPC_CC,1428,0.8383,discharge,-30.001,2.0,2.0,26.7,300.0,3.9305,3.2844,21.5359,2.3838,0.8191
RPC_CC,1428,0.8383,discharge,-30.001,10.0,9.0,26.7,300.0,3.9305,3.1983,24.4059,2.3838,0.8191
RPC_CC,1428,0.7588,discharge,-30.0,2.0,2.0,26.63,300.0,3.8378,3.2068,21.0333,2.3838,0.8191
RPC_CC,1428,0.7588,discharge,-30.0,10.0,9.01,26.63,300.0,3.8378,3.1127,24.17,2.3838,0.8191
RPC_CC,1428,0.6793,discharge,-30.001,2.0,2.0,26.49,300.0,3.7434,3.1113,21.0693,2.3838,0.8191
RPC_CC,1428,0.6793,discharge,-30.001,10.0,9.01,26.49,300.0,3.7434,3.0113,24.4025,2.3838,0.8191
RPC_CC,1428,0.5998,discharge,-30.0,2.0,2.0,26.48,300.0,3.6619,3.0208,21.37,2.3838,0.8191
RPC_CC,1428,0.5998,discharge,-30.0,10.0,9.0,26.48,300.0,3.6619,2.9139,24.9333,2.3838,0.8191
RPC_CC,1428,0.5203,discharge,-30.0,2.0,2.0,26.54,300.0,3.5999,2.9253,22.4867,2.3838,0.8191
RPC_CC,1428,0.5203,discharge,-30.0,10.0,9.01,26.54,300.0,3.5999,2.8001,26.66,2.3838,0.8191
RPC_CC,1428,0.4408,discharge,-30.0,2.0,2.0,26.71,300.0,3.5339,2.7743,25.32,2.3838,0.8191
RPC_CC,1428,0.4408,discharge,-30.0,10.0,9.0,26.71,300.0,3.5339,2.6064,30.9167,2.3838,0.8191
RPC_CC,1428,0.3613,discharge,-22.499,2.0,2.0,26.97,300.0,3.4503,2.5489,40.064,2.3838,0.8191
RPC_CC,1428,0.3613,discharge,-22.499,10.0,9.0,26.97,300.0,3.4503,2.5498,40.024,2.3838,0.8191
RPC_CC,1428,0.3216,discharge,-16.602,2.0,2.0,27.07,300.0,3.4132,2.5492,52.0435,2.3838,0.8191
RPC_CC,1428,0.3216,discharge,-16.602,10.0,9.0,27.07,300.0,3.4132,2.5499,52.0013,2.3838,0.8191
RPC_CC,1428,0.2819,discharge,-11.634,2.0,2.0,26.95,300.0,3.3802,2.5493,71.42,2.3838,0.8191
RPC_CC,1428,0.2819,discharge,-11.634,10.0,9.01,26.95,300.0,3.3802,2.5498,71.377,2.3838,0.8191
RPC_CC,1428,0.2422,discharge,-7.73,2.0,2.0,26.88,300.0,3.3219,2.5495,99.9191,2.3838,0.8191
RPC_CC,1428,0.2422,discharge,-7.73,10.0,9.0,26.88,300.0,3.3219,2.55,99.8545,2.3838,0.8191
RPC_CC,1428,0.2187,discharge,-5.079,2.0,2.0,26.31,300.0,3.2273,2.5497,133.4187,2.3838,0.8191
RPC_CC,1428,0.2187,discharge,-5.079,10.0,9.01,26.31,300.0,3.2273,2.5499,133.3793,2.3838,0.8191
RPC_CC,1428,0.2071,discharge,-3.892,2.0,2.0,26.04,300.0,3.1596,2.5497,156.7242,2.3838,0.8191
RPC_CC,1428,0.2071,discharge,-3.892,10.0,9.0,26.04,300.0,3.1596,2.5499,156.6728,2.3838,0.8191
RPC_CC,1428,0.9974,discharge,-29.797,2.0,2.0,25.58,3167.1,4.1404,3.3445,26.7103,2.3838,0.8191
RPC_CC,1428,0.9974,discharge,-29.797,10.0,9.0,25.58,3167.1,4.1404,3.2794,28.895,2.3838,0.8191
RPC_CC,1428,0.9577,discharge,-29.687,2.0,2.0,26.51,300.1,4.0763,3.3656,23.9402,2.3838,0.8191
RPC_CC,1428,0.9577,discharge,-29.687,10.0,9.0,26.51,300.1,4.0763,3.2711,27.1234,2.3838,0.8191
RPC_CC,1428,0.9179,discharge,-29.642,2.0,2.0,26.78,300.1,4.039,3.361,22.873,2.3838,0.8191
RPC_CC,1428,0.9179,discharge,-29.642,10.0,9.0,26.78,300.1,4.039,3.2582,26.341,2.3838,0.8191
RPC_CC,1428,0.8384,discharge,-29.625,2.0,2.0,26.65,300.0,3.93,3.2981,21.3296,2.3838,0.8191
RPC_CC,1428,0.8384,discharge,-29.625,10.0,9.0,26.65,300.0,3.93,3.1986,24.6882,2.3838,0.8191
RPC_CC,1428,0.759,discharge,-29.568,2.0,2.0,26.58,300.0,3.837,3.2224,20.7863,2.3838,0.8191
RPC_CC,1428,0.759,discharge,-29.568,10.0,9.01,26.58,300.0,3.837,3.1137,24.4627,2.3838,0.8191
RPC_CC,1428,0.6795,discharge,-29.513,2.0,2.0,26.46,300.0,3.7429,3.1294,20.7874,2.3838,0.8191
RPC_CC,1428,0.6795,discharge,-29.513,10.0,9.0,26.46,300.0,3.7429,3.0133,24.7213,2.3838,0.8191
RPC_CC,1428,0.6,discharge,-29.446,2.0,2.0,26.46,300.1,3.6613,3.0415,21.0491,2.3838,0.8191
RPC_CC,1428,0.6,discharge,-29.446,10.0,9.01,26.46,300.1,3.6613,2.9167,25.2874,2.3838,0.8191
RPC_CC,1428,0.5206,discharge,-29.29,2.0,2.0,26.54,300.0,3.5993,2.9523,22.0895,2.3838,0.8191
RPC_CC,1428,0.5206,discharge,-29.29,10.0,9.0,26.54,300.0,3.5993,2.8044,27.139,2.3838,0.8191
RPC_CC,1428,0.4412,discharge,-28.918,2.0,2.0,26.67,300.1,3.533,2.8209,24.6252,2.3838,0.8191
RPC_CC,1428,0.4412,discharge,-28.918,10.0,9.0,26.67,300.1,3.533,2.614,31.7801,2.3838,0.8191
RPC_CC,1428,0.3625,discharge,-19.062,2.0,2.0,26.87,300.1,3.4493,2.8216,32.9285,2.3838,0.8191
RPC_CC,1428,0.3625,discharge,-19.062,10.0,9.0,26.87,300.1,3.4493,2.5997,44.5692,2.3838,0.8191
RPC_CC,1428,0.3232,discharge,-13.871,2.0,2.0,26.73,300.1,3.411,2.8532,40.2119,2.3838,0.8191
RPC_CC,1428,0.3232,discharge,-13.871,10.0,9.0,26.73,300.1,3.411,2.6148,57.3983,2.3838,0.8191
RPC_CC,1428,0.2838,discharge,-9.356,2.0,2.0,26.63,300.1,3.3777,2.9151,49.4424,2.3838,0.8191
RPC_CC,1428,0.2838,discharge,-9.356,10.0,9.0,26.63,300.1,3.3777,2.6646,76.2156,2.3838,0.8191
RPC_CC,1428,0.2444,discharge,-5.928,2.0,2.0,26.66,300.1,3.3156,2.9689,58.4856,2.3838,0.8191
RPC_CC,1428,0.2444,discharge,-5.928,10.0,9.0,26.66,300.1,3.3156,2.7239,99.8153,2.3838,0.8191
RPC_CC,1428,0.2207,discharge,-3.829,2.0,2.0,26.09,300.1,3.2147,2.9497,69.206,2.3838,0.8191
RPC_CC,1428,0.2207,discharge,-3.829,10.0,9.0,26.09,300.1,3.2147,2.7371,124.7274,2.3838,0.8191
RPC_CC,1428,0.2088,discharge,-2.913,2.0,2.0,25.82,300.1,3.1409,2.9193,76.0623,2.3838,0.8191
RPC_CC,1428,0.2088,discharge,-2.913,10.0,9.0,25.82,300.1,3.1409,2.7312,140.6261,2.3838,0.8191
RPC_CC,1428,0.9974,discharge,-29.837,2.0,2.0,25.6,3188.2,4.1398,3.3403,26.7956,2.3838,0.8191
RPC_CC,1428,0.9974,discharge,-29.837,10.0,9.0,25.6,3188.2,4.1398,3.2752,28.9774,2.3838,0.8191
RPC_CC,1428,0.9577,discharge,-29.721,2.0,2.0,26.5,300.0,4.076,3.3619,24.0272,2.3838,0.8191
RPC_CC,1428,0.9577,discharge,-29.721,10.0,9.0,26.5,300.0,4.076,3.2675,27.2034,2.3838,0.8191
RPC_CC,1428,0.9179,discharge,-29.675,2.0,2.0,26.77,300.0,4.0385,3.3576,22.9452,2.3838,0.8191
RPC_CC,1428,0.9179,discharge,-29.675,10.0,9.0,26.77,300.0,4.0385,3.2547,26.4128,2.3838,0.8191
RPC_CC,1428,0.8384,discharge,-29.658,2.0,2.0,26.67,300.0,3.9291,3.2947,21.3905,2.3838,0.8191
RPC_CC,1428,0.8384,discharge,-29.658,10.0,9.0,26.67,300.0,3.9291,3.195,24.7522,2.3838,0.8191
RPC_CC,1428,0.759,discharge,-29.604,2.0,2.0,26.57,300.0,3.8361,3.2187,20.8556,2.3838,0.8191
RPC_CC,1428,0.759,discharge,-29.604,10.0,9.01,26.57,300.0,3.8361,3.1097,24.5376,2.3838,0.8191
RPC_CC,1428,0.6795,discharge,-29.551,2.0,2.0,26.47,300.1,3.7417,3.1257,20.8453,2.3838,0.8191
RPC_CC,1428,0.6795,discharge,-29.551,10.0,9.0,26.47,300.1,3.7417,3.0094,24.7809,2.3838,0.8191
RPC_CC,1428,0.6,discharge,-29.481,2.0,2.0,26.46,300.0,3.6607,3.0381,21.1187,2.3838,0.8191
RPC_CC,1428,0.6,discharge,-29.481,10.0,9.0,26.46,300.0,3.6607,2.9129,25.3655,2.3838,0.8191
RPC_CC,1428,0.5206,discharge,-29.333,2.0,2.0,26.51,300.0,3.5986,2.9485,22.1631,2.3838,0.8191
RPC_CC,1428,0.5206,discharge,-29.333,10.0,9.0,26.51,300.0,3.5986,2.8,27.2258,2.3838,0.8191
RPC_CC,1428,0.4412,discharge,-28.982,2.0,1.0,26.69,300.1,3.5322,2.8625,23.1074,2.3838,0.8191
RPC_CC,1428,0.4412,discharge,-28.982,10.0,9.0,26.69,300.1,3.5322,2.6077,31.8991,2.3838,0.8191
RPC_CC,1428,0.3625,discharge,-20.07,2.0,2.0,26.87,300.0,3.4485,2.7927,32.6748,2.3838,0.8191
RPC_CC,1428,0.3625,discharge,-20.07,10.0,9.01,26.87,300.0,3.4485,2.5564,44.4483,2.3838,0.8191
RPC_CC,1428,0.3232,discharge,-14.869,2.0,2.0,26.78,300.1,3.4104,2.8214,39.6139,2.3838,0.8191
RPC_CC,1428,0.3232,discharge,-14.869,10.0,9.0,26.78,300.1,3.4104,2.5625,57.0266,2.3838,0.8191
RPC_CC,1428,0.2837,discharge,-10.681,2.0,2.0,26.7,300.1,3.3771,2.8642,48.0176,2.3838,0.8191
RPC_CC,1428,0.2837,discharge,-10.681,10.0,9.01,26.7,300.1,3.3771,2.5753,75.0644,2.3838,0.8191
RPC_CC,1428,0.2442,discharge,-7.488,2.0,2.0,26.7,300.1,3.3136,2.895,55.9046,2.3838,0.8191
RPC_CC,1428,0.2442,discharge,-7.488,10.0,9.0,26.7,300.1,3.3136,2.5806,97.8932,2.3838,0.8191
RPC_CC,1428,0.2206,discharge,-5.2,2.0,2.0,26.14,300.1,3.2109,2.8686,65.8288,2.3838,0.8191
RPC_CC,1428,0.2206,discharge,-5.2,10.0,9.0,26.14,300.1,3.2109,2.5739,122.5035,2.3838,0.8191
RPC_CC,1428,0.2087,discharge,-4.105,2.0,2.0,25.87,300.1,3.1352,2.8386,72.2613,2.3838,0.8191
RPC_CC,1428,0.2087,discharge,-4.105,10.0,9.0,25.87,300.1,3.1352,2.5673,138.3587,2.3838,0.8191
RPC_CC,1428,0.9606,charge,1.368,2.0,2.0,25.8,300.0,4.0742,4.15,55.4094,2.3838,0.8191
RPC_CC,1428,0.9606,charge,1.368,10.0,9.0,25.8,300.0,4.0742,4.15,55.4094,2.3838,0.8191
RPC_CC,1428,0.921,charge,2.582,2.0,1.0,25.89,300.0,4.0327,4.15,45.4352,2.3838,0.8191
RPC_CC,1428,0.921,charge,2.582,10.0,9.0,25.89,300.0,4.0327,4.1501,45.4739,2.3838,0.8191
RPC_CC,1428,0.8421,charge,7.093,2.0,2.0,26.11,300.0,3.9261,4.1501,31.5809,2.3838,0.8191
RPC_CC,1428,0.8421,charge,7.093,10.0,9.0,26.11,300.0,3.9261,4.1501,31.5809,2.3838,0.8191
RPC_CC,1428,0.7629,charge,11.701,2.0,2.0,26.1,300.0,3.8341,4.1503,27.0222,2.3838,0.8191
RPC_CC,1428,0.7629,charge,11.701,10.0,9.0,26.1,300.0,3.8341,4.15,26.9965,2.3838,0.8191
RPC_CC,1428,0.6834,charge,15.001,2.0,2.0,26.01,300.0,3.7411,4.0877,23.1051,2.3838,0.8191
RPC_CC,1428,0.6834,charge,15.001,10.0,9.0,26.01,300.0,3.7411,4.1347,26.2383,2.3838,0.8191
RPC_CC,1428,0.6039,charge,15.0,2.0,2.0,26.04,300.0,3.6609,4.008,23.14,2.3838,0.8191
RPC_CC,1428,0.6039,charge,15.0,10.0,9.0,26.04,300.0,3.6609,4.0507,25.9867,2.3838,0.8191
RPC_CC,1428,0.5244,charge,15.0,2.0,2.0,26.1,300.0,3.5989,3.9551,23.7467,2.3838,0.8191
RPC_CC,1428,0.5244,charge,15.0,10.0,9.0,26.1,300.0,3.5989,3.9937,26.32,2.3838,0.8191
RPC_CC,1428,0.4449,charge,15.0,2.0,2.0,26.27,300.0,3.5315,3.9033,24.7858,2.3838,0.8191
RPC_CC,1428,0.4449,charge,15.0,10.0,9.0,26.27,300.0,3.5315,3.9466,27.6724,2.3838,0.8191
RPC_CC,1428,0.3654,charge,15.001,2.0,2.0,26.43,300.0,3.448,3.8357,25.8449,2.3838,0.8191
RPC_CC,1428,0.3654,charge,15.001,10.0,9.0,26.43,300.0,3.448,3.883,28.9981,2.3838,0.8191
RPC_CC,1428,0.3257,charge,15.001,2.0,2.0,26.43,300.0,3.4102,3.8026,26.1583,2.3838,0.8191
RPC_CC,1428,0.3257,charge,15.001,10.0,9.0,26.43,300.0,3.4102,3.8443,28.9381,2.3838,0.8191
RPC_CC,1428,0.286,charge,15.0,2.0,2.0,26.5,300.0,3.3776,3.7812,26.9067,2.3838,0.8191
RPC_CC,1428,0.286,charge,15.0,10.0,9.01,26.5,300.0,3.3776,3.8188,29.4133,2.3838,0.8191
RPC_CC,1428,0.2462,charge,15.001,2.0,2.0,26.72,300.0,3.3159,3.7486,28.8447,2.3838,0.8191
RPC_CC,1428,0.2462,charge,15.001,10.0,9.01,26.72,300.0,3.3159,3.7992,32.2179,2.3838,0.8191
RPC_CC,1428,0.2224,charge,15.001,2.0,2.0,26.04,300.0,3.2136,3.6884,31.6512,2.3838,0.8191
RPC_CC,1428,0.2224,charge,15.001,10.0,9.01,26.04,300.0,3.2136,3.7801,37.7641,2.3838,0.8191
RPC_CC,1428,0.2104,charge,15.0,2.0,2.0,25.76,300.0,3.1429,3.6384,33.0333,2.3838,0.8191
RPC_CC,1428,0.2104,charge,15.0,10.0,9.0,25.76,300.0,3.1429,3.7484,40.3667,2.3838,0.8191
RPC_CC,1428,0.9604,charge,1.287,2.0,2.0,25.83,300.1,4.0743,4.1364,48.2686,2.3838,0.8191
RPC_CC,1428,0.9604,charge,1.287,10.0,9.0,25.83,300.1,4.0743,4.148,57.285,2.3838,0.8191
RPC_CC,1428,0.9207,charge,2.364,2.0,2.0,25.9,300.1,4.0328,4.1269,39.802,2.3838,0.8191
RPC_CC,1428,0.9207,charge,2.364,10.0,9.0,25.9,300.1,4.0328,4.1464,48.0501,2.3838,0.8191
RPC_CC,1428,0.8416,charge,6.541,2.0,2.0,26.1,300.1,3.9262,4.1168,29.1391,2.3838,0.8191
RPC_CC,1428,0.8416,charge,6.541,10.0,9.0,26.1,300.1,3.9262,4.1463,33.649,2.3838,0.8191
RPC_CC,1428,0.7626,charge,10.854,2.0,2.0,26.1,300.1,3.8342,4.1095,25.3639,2.3838,0.8191
RPC_CC,1428,0.7626,charge,10.854,10.0,9.0,26.1,300.1,3.8342,4.1472,28.8373,2.3838,0.8191
RPC_CC,1428,0.6835,charge,15.063,2.0,2.0,26.04,300.1,3.7412,4.0916,23.2615,2.3838,0.8191
RPC_CC,1428,0.6835,charge,15.063,10.0,9.0,26.04,300.1,3.7412,4.1356,26.1825,2.3838,0.8191
RPC_CC,1428,0.604,charge,15.058,2.0,2.0,26.04,300.1,3.6611,4.0117,23.2833,2.3838,0.8191
RPC_CC,1428,0.604,charge,15.058,10.0,9.0,26.04,300.1,3.6611,4.0517,25.9397,2.3838,0.8191
RPC_CC,1428,0.5245,charge,15.05,2.0,2.0,26.09,300.1,3.5991,3.9586,23.887,2.3838,0.8191
RPC_CC,1428,0.5245,charge,15.05,10.0,9.0,26.09,300.1,3.5991,3.9946,26.2791,2.3838,0.8191
RPC_CC,1428,0.445,charge,15.056,2.0,2.0,26.27,300.1,3.5318,3.9075,24.9535,2.3838,0.8191
RPC_CC,1428,0.445,charge,15.056,10.0,9.0,26.27,300.1,3.5318,3.9478,27.6302,2.3838,0.8191
RPC_CC,1428,0.3655,charge,15.064,2.0,2.0,26.46,300.1,3.4484,3.8407,26.0414,2.3838,0.8191
RPC_CC,1428,0.3655,charge,15.064,10.0,9.01,26.46,300.1,3.4484,3.8846,28.9555,2.3838,0.8191
RPC_CC,1428,0.3258,charge,15.061,2.0,2.0,26.42,300.1,3.4104,3.807,26.3338,2.3838,0.8191
RPC_CC,1428,0.3258,charge,15.061,10.0,9.0,26.42,300.1,3.4104,3.8458,28.9101,2.3838,0.8191
RPC_CC,1428,0.286,charge,15.05,2.0,2.0,26.52,300.1,3.378,3.7852,27.0556,2.3838,0.8191
RPC_CC,1428,0.286,charge,15.05,10.0,9.0,26.52,300.1,3.378,3.8199,29.3612,2.3838,0.8191
RPC_CC,1428,0.2463,charge,15.058,2.0,2.0,26.7,300.1,3.3172,3.7545,29.041,2.3838,0.8191
RPC_CC,1428,0.2463,charge,15.058,10.0,9.0,26.7,300.1,3.3172,3.8006,32.1025,2.3838,0.8191
RPC_CC,1428,0.2225,charge,15.116,2.0,2.0,26.09,300.1,3.2155,3.6997,32.0333,2.3838,0.8191
RPC_CC,1428,0.2225,charge,15.116,10.0,9.0,26.09,300.1,3.2155,3.7832,37.5575,2.3838,0.8191
RPC_CC,1428,0.2105,charge,15.147,2.0,2.0,25.79,300.1,3.1456,3.6526,33.472,2.3838,0.8191
RPC_CC,1428,0.2105,charge,15.147,10.0,9.01,25.79,300.1,3.1456,3.7529,40.0937,2.3838,0.8191
RPC_CC,1541,0.9973,discharge,-30.0,2.0,1.0,25.58,5748.0,4.1207,3.3073,27.1133,2.3623,0.81172
RPC_CC,1541,0.9973,discharge,-30.0,10.0,9.0,25.58,5748.0,4.1207,3.2265,29.8067,2.3623,0.81172
RPC_CC,1541,0.9726,charge,1.65,2.0,2.0,27.53,60.0,4.0604,4.15,54.3162,2.3623,0.81172
RPC_CC,1541,0.9726,charge,1.65,10.0,9.0,27.53,60.0,4.0604,4.1501,54.3768,2.3623,0.81172
RPC_CC,1541,0.9579,discharge,-30.001,2.0,2.0,25.56,3600.0,4.0805,3.2855,26.4991,2.3623,0.81172
RPC_CC,1541,0.9579,discharge,-30.001,10.0,9.0,25.56,3600.0,4.0805,3.2065,29.1324,2.3623,0.81172
RPC_CC,1541,0.9335,charge,2.933,2.0,2.0,27.51,60.0,4.0152,4.1501,46.0001,2.3623,0.81172
RPC_CC,1541,0.9335,charge,2.933,10.0,9.0,27.51,60.0,4.0152,4.15,45.966,2.3623,0.81172
RPC_CC,1541,0.9185,discharge,-30.001,2.0,2.0,25.55,3600.0,4.0613,3.2857,25.8525,2.3623,0.81172
RPC_CC,1541,0.9185,discharge,-30.001,10.0,9.0,25.55,3600.0,4.0613,3.1933,28.9324,2.3623,0.81172
RPC_CC,1541,0.8943,charge,4.645,2.0,2.0,27.43,60.0,3.9676,4.1502,39.3085,2.3623,0.81172
RPC_CC,1541,0.8943,charge,4.645,10.0,9.0,27.43,60.0,3.9676,4.15,39.2655,2.3623,0.81172
RPC_CC,1541,0.8397,discharge,-30.001,2.0,1.0,25.59,3600.0,3.9509,3.2521,23.2926,2.3623,0.81172
RPC_CC,1541,0.8397,discharge,-30.001,10.0,9.0,25.59,3600.0,3.9509,3.1368,27.1358,2.3623,0.81172
RPC_CC,1541,0.816,charge,9.131,2.0,2.0,27.25,60.0,3.8748,4.1502,30.16,2.3623,0.81172
RPC_CC,1541,0.816,charge,9.131,10.0,9.0,27.25,60.0,3.8748,4.1501,30.149,2.3623,0.81172
RPC_CC,1541,0.7609,discharge,-30.001,2.0,2.0,25.55,3600.0,3.8607,3.1626,23.2692,2.3623,0.81172
RPC_CC,1541,0.7609,discharge,-30.001,10.0,9.0,25.55,3600.0,3.8607,3.0647,26.5324,2.3623,0.81172
RPC_CC,1541,0.7373,charge,13.453,2.0,2.0,27.21,60.0,3.795,4.1503,26.4105,2.3623,0.81172
RPC_CC,1541,0.7373,charge,13.453,10.0,9.0,27.21,60.0,3.795,4.1501,26.3956,2.3623,0.81172
RPC_CC,1541,0.6822,discharge,-30.0,2.0,2.0,25.53,3600.0,3.7787,3.0815,23.24,2.3623,0.81172
RPC_CC,1541,0.6822,discharge,-30.0,10.0,9.0,25.53,3600.0,3.7787,2.9731,26.8533,2.3623,0.81172
RPC_CC,1541,0.6585,charge,15.001,2.0,2.0,27.23,60.0,3.7117,4.0712,23.9651,2.3623,0.81172
RPC_CC,1541,0.6585,charge,15.001,10.0,9.0,27.23,60.0,3.7117,4.1239,27.4782,2.3623,0.81172
RPC_CC,1541,0.6034,discharge,-30.0,2.0,1.0,25.55,3600.0,3.6973,3.0228,22.4833,2.3623,0.81172
RPC_CC,1541,0.6034,discharge,-30.0,10.0,9.0,25.55,3600.0,3.6973,2.8818,27.1833,2.3623,0.81172
RPC_CC,1541,0.5798,charge,15.001,2.0,2.0,27.29,60.0,3.6355,3.9948,23.9517,2.3623,0.81172
RPC_CC,1541,0.5798,charge,15.001,10.0,9.0,27.29,60.0,3.6355,4.0451,27.3048,2.3623,0.81172
RPC_CC,1541,0.5246,discharge,-30.0,2.0,2.0,25.54,3600.0,3.6336,2.912,24.0533,2.3623,0.81172
RPC_CC,1541,0.5246,discharge,-30.0,10.0,9.0,25.54,3600.0,3.6336,2.7899,28.1233,2.3623,0.81172
RPC_CC,1541,0.501,charge,15.001,2.0,2.0,27.41,60.0,3.5749,3.9395,24.305,2.3623,0.81172
RPC_CC,1541,0.501,charge,15.001,10.0,9.0,27.41,60.0,3.5749,3.9888,27.5915,2.3623,0.81172
RPC_CC,1541,0.4458,discharge,-30.0,2.0,2.0,25.55,3600.0,3.5714,2.7988,25.7533,2.3623,0.81172
RPC_CC,1541,0.4458,discharge,-30.0,10.0,9.0,25.55,3600.0,3.5714,2.6458,30.8533,2.3623,0.81172
RPC_CC,1541,0.4222,charge,15.001,2.0,2.0,27.59,60.0,3.509,3.8826,24.905,2.3623,0.81172
RPC_CC,1541,0.4222,charge,15.001,10.0,9.0,27.59,60.0,3.509,3.9324,28.2248,2.3623,0.81172
RPC_CC,1541,0.3671,discharge,-26.246,2.0,2.0,25.55,3600.0,3.4832,2.5774,34.5119,2.3623,0.81172
RPC_CC,1541,0.3671,discharge,-26.246,10.0,9.0,25.55,3600.0,3.4832,2.5497,35.5673,2.3623,0.81172
RPC_CC,1541,0.3464,charge,15.001,2.0,2.0,27.49,60.0,3.4334,3.811,25.1717,2.3623,0.81172
RPC_CC,1541,0.3464,charge,15.001,10.0,9.0,27.49,60.0,3.4334,3.8577,28.2848,2.3623,0.81172
RPC_CC,1541,0.3277,discharge,-19.683,2.0,2.0,25.56,3600.0,3.4389,2.5491,45.2065,2.3623,0.81172
RPC_CC,1541,0.3277,discharge,-19.683,10.0,9.0,25.56,3600.0,3.4389,2.5499,45.1659,2.3623,0.81172
RPC_CC,1541,0.3116,charge,15.001,2.0,2.0,27.13,60.0,3.4044,3.7973,26.1916,2.3623,0.81172
RPC_CC,1541,0.3116,charge,15.001,10.0,9.0,27.13,60.0,3.4044,3.8364,28.7981,2.3623,0.81172
RPC_CC,1541,0.2883,discharge,-13.899,2.0,2.0,25.55,3600.0,3.4089,2.5493,61.8462,2.3623,0.81172
RPC_CC,1541,0.2883,discharge,-13.899,10.0,9.0,25.55,3600.0,3.4089,2.5498,61.8102,2.3623,0.81172
RPC_CC,1541,0.277,charge,15.001,2.0,2.0,26.73,60.0,3.3698,3.7881,27.8848,2.3623,0.81172
RPC_CC,1541,0.277,charge,15.001,10.0,9.0,26.73,60.0,3.3698,3.8293,30.6313,2.3623,0.81172
RPC_CC,1541,0.249,discharge,-9.154,2.0,2.0,25.55,3600.0,3.3651,2.5494,89.1105,2.3623,0.81172
RPC_CC,1541,0.249,discharge,-9.154,10.0,9.0,25.55,3600.0,3.3651,2.5499,89.0559,2.3623,0.81172
RPC_CC,1541,0.2418,charge,15.001,2.0,2.0,26.41,60.0,3.2913,3.7518,30.698,2.3623,0.81172
