Repository: KikETs/ECM_HYBRID_BMS_JOINT

## Results

| Arm | Model | Size | Protocol | Result | Worst cell |
|---|---|---|---|---|---|
| SOP | 2RC table + trim (A8) | 4 effective coefficients, 2 EW states | leave-one-cell-out | usable current 69.6 % discharge, 59.5 % charge (τ = 10 s) | 59.9 % / 53.5 % (BOOST_REST) |
| SOH | dQ/dV ridge | 65 coefficients | leave-one-cell-out | RMSE 0.0094, bias −0.0005 | 0.0130 (BOOST_REST) |
| SOC | 2RC EKF, low-current gate | 3 states | leave-one-cell-out | **2.34 %p** over six sensor disturbances on estimated SOH (2.325 on true SOH), per cell 2.00–2.75 | 4.60 %p (BOOST_NEGPULSE_1S, current offset −0.10 A) |

The SOH arm was a 10,945-parameter CNN until the second audit round. Nested

File: analysis/uypydj_ecm.csv (part 8 of 80)
cell,cycle,SOH,CAP_Ah,SOC,direction,rate_rank,I_A,V_pre_V,rest_before_s,n_points,R0_mOhm,R1_mOhm,tau1_s,R2_mOhm,tau2_s,fit_rmse_mV
CC,975,0.87647,2.60609,0.8264,charge,3,10.436,4.0183,386.2,101,17.4117,0.01,0.05,0.01,3000.0,0.5935
CC,975,0.87647,2.60609,0.7394,discharge,0,-2.607,3.9148,5429.9,101,10.5426,3.112,0.1665,12.3075,9.1688,0.2065
CC,975,0.87647,2.60609,0.7394,charge,0,1.303,3.917,70.4,100,10.3017,3.0105,0.1347,8.9503,7.158,0.1269
CC,975,0.87647,2.60609,0.7393,discharge,1,-10.421,3.9151,635.4,100,10.5342,2.9239,0.1473,8.3745,6.1057,0.6148
CC,975,0.87647,2.60609,0.7395,charge,1,5.212,3.9209,160.6,100,10.385,2.8103,0.1437,6.9619,6.42,0.305
CC,975,0.87647,2.60609,0.7392,discharge,2,-20.845,3.9155,680.5,100,10.5524,2.7923,0.14,6.3109,5.5051,1.2884
CC,975,0.87647,2.60609,0.7395,charge,2,15.634,3.924,280.9,101,10.4057,2.362,0.1245,6.7141,7.815,0.7759
CC,975,0.87647,2.60609,0.7392,discharge,3,-29.965,3.9153,801.0,101,10.5893,2.5242,0.1417,5.9198,6.0194,1.7042
CC,975,0.87647,2.60609,0.7397,charge,3,17.788,3.926,386.5,101,15.0327,0.3776,0.05,0.01,2999.9995,0.4527
CC,975,0.87647,2.60609,0.6525,discharge,0,-2.607,3.8256,5511.5,100,10.5597,2.7468,0.1417,10.438,8.5158,0.1758
CC,975,0.87647,2.60609,0.6526,charge,0,1.302,3.8274,70.4,101,10.3409,2.8008,0.1186,8.8222,7.6229,0.1064
CC,975,0.87647,2.60609,0.6525,discharge,1,-10.422,3.8259,635.5,100,10.6095,2.644,0.133,7.8555,6.763,0.5664
CC,975,0.87647,2.60609,0.6526,charge,1,5.213,3.8309,160.9,101,10.4674,2.6487,0.1348,7.9586,7.5461,0.2928
CC,975,0.87647,2.60609,0.6524,discharge,2,-20.844,3.8259,680.5,101,10.5378,2.4076,0.1279,6.8296,6.7105,1.045
CC,975,0.87647,2.60609,0.6527,charge,2,15.634,3.8346,281.6,101,10.3532,2.2251,0.1264,6.8649,7.6328,0.7666
CC,975,0.87647,2.60609,0.6523,discharge,3,-29.965,3.8257,800.8,101,10.4827,2.1331,0.1257,6.6328,7.1607,1.3417
CC,975,0.87647,2.60609,0.6528,charge,3,24.558,3.8363,386.4,101,11.604,3.2234,0.9116,0.01,2999.9995,2.7838
CC,975,0.87647,2.60609,0.5657,discharge,0,-2.607,3.7374,5582.4,101,10.2711,2.4821,0.1254,10.1753,8.946,0.1607
CC,975,0.87647,2.60609,0.5657,charge,0,1.305,3.7393,70.4,101,10.0769,2.4359,0.114,8.8767,8.1225,0.1052
CC,975,0.87647,2.60609,0.5656,discharge,1,-10.422,3.7379,635.4,101,10.3725,2.2918,0.1264,8.6679,7.5073,0.4865
CC,975,0.87647,2.60609,0.5657,charge,1,5.21,3.7428,160.8,101,10.3517,2.1338,0.123,7.6095,6.9301,0.2254
CC,975,0.87647,2.60609,0.5655,discharge,2,-20.846,3.7376,680.6,101,10.2542,2.1284,0.1287,7.175,6.4524,0.9999
CC,975,0.87647,2.60609,0.5658,charge,2,15.634,3.7461,281.5,101,10.1568,1.9697,0.1341,5.9958,6.4886,0.8428
CC,975,0.87647,2.60609,0.5655,discharge,3,-29.964,3.7391,800.9,100,10.2468,1.9361,0.1297,6.7476,6.5052,1.4692
CC,975,0.87647,2.60609,0.5659,charge,3,26.058,3.7487,386.8,101,10.148,1.6896,0.1418,5.5435,6.9233,1.2068
CC,975,0.87647,2.60609,0.4788,discharge,0,-2.607,3.6584,5609.3,101,10.5568,2.63,0.1355,9.541,9.0891,0.1717
CC,975,0.87647,2.60609,0.4789,charge,0,1.304,3.66,70.4,101,10.3871,2.6333,0.1026,8.3761,8.328,0.0988
CC,975,0.87647,2.60609,0.4788,discharge,1,-10.422,3.6587,635.4,101,10.5042,2.5612,0.1216,8.4402,7.7991,0.4976
CC,975,0.87647,2.60609,0.4789,charge,1,5.212,3.6637,160.7,100,10.4007,2.4286,0.1086,7.4741,7.2087,0.2291
CC,975,0.87647,2.60609,0.4787,discharge,2,-20.845,3.6591,680.5,101,10.4596,2.3293,0.1177,7.2392,6.7974,0.9699
CC,975,0.87647,2.60609,0.479,charge,2,15.634,3.6672,280.8,101,10.3563,2.0524,0.1149,5.7063,6.3749,0.7595
CC,975,0.87647,2.60609,0.4786,discharge,3,-29.966,3.6597,800.9,101,10.4545,2.0828,0.1256,6.9681,6.9127,1.4196
CC,975,0.87647,2.60609,0.4791,charge,3,26.057,3.6696,387.3,100,10.2411,1.7372,0.1215,5.328,6.9402,1.1654
CC,975,0.87647,2.60609,0.392,discharge,0,-2.607,3.5966,5608.6,101,10.6312,2.9445,0.1348,9.8144,9.2835,0.1633
CC,975,0.87647,2.60609,0.392,charge,0,1.302,3.5983,70.4,100,10.3409,3.0284,0.1101,8.3935,8.416,0.1096
CC,975,0.87647,2.60609,0.3919,discharge,1,-10.422,3.5971,635.5,101,10.5755,2.8714,0.1293,8.8259,8.1231,0.552
CC,975,0.87647,2.60609,0.392,charge,1,5.21,3.602,160.8,101,10.5505,2.6631,0.1237,7.9967,8.2713,0.2417
CC,975,0.87647,2.60609,0.3918,discharge,2,-20.846,3.5968,680.6,100,10.4768,2.5693,0.12,8.1059,7.5303,1.0294
CC,975,0.87647,2.60609,0.3921,charge,2,15.634,3.6061,281.2,101,10.3953,2.1778,0.1063,5.5776,6.0612,0.624
CC,975,0.87647,2.60609,0.3917,discharge,3,-29.965,3.598,800.9,101,10.4604,2.3124,0.1271,8.36,8.3188,1.5425
CC,975,0.87647,2.60609,0.3922,charge,3,26.056,3.6103,386.4,101,10.2316,1.7976,0.1096,4.8386,6.2718,1.1469
CC,975,0.87647,2.60609,0.3051,discharge,0,-2.607,3.5149,5611.8,101,11.0186,4.4773,0.1572,11.8518,9.1596,0.2016
CC,975,0.87647,2.60609,0.3052,charge,0,1.304,3.5164,70.4,101,11.5099,4.2778,0.1565,9.8754,8.61,0.1106
CC,975,0.87647,2.60609,0.3051,discharge,1,-10.422,3.5156,635.5,100,11.0096,4.0937,0.1573,10.5702,7.962,0.7228
CC,975,0.87647,2.60609,0.3052,charge,1,5.212,3.5227,160.7,101,10.7553,3.7883,0.1402,8.7658,8.4136,0.3086
CC,975,0.87647,2.60609,0.305,discharge,2,-20.847,3.5179,680.6,101,11.0441,3.5658,0.166,13.4439,10.9268,1.6084
CC,975,0.87647,2.60609,0.3053,charge,2,15.634,3.5279,281.2,100,10.7465,2.765,0.1167,7.1735,8.2948,0.7137
CC,975,0.87647,2.60609,0.3049,discharge,3,-29.965,3.519,800.9,101,10.8691,3.3542,0.1721,24.4049,21.2028,2.4408
CC,975,0.87647,2.60609,0.3054,charge,3,26.058,3.5328,386.5,101,10.5464,2.0272,0.0987,5.7363,6.906,0.826
CC,975,0.87647,2.60609,0.2617,discharge,0,-2.607,3.4634,5071.6,101,10.6752,5.1703,0.1673,12.0753,8.0511,0.2276
CC,975,0.87647,2.60609,0.2617,charge,0,1.304,3.4659,70.5,100,11.0407,4.9351,0.1734,9.269,7.7828,0.1277
CC,975,0.87647,2.60609,0.2616,discharge,1,-10.422,3.4643,635.5,101,11.0881,5.0759,0.1917,14.8788,10.288,0.8741
CC,975,0.87647,2.60609,0.2617,charge,1,5.212,3.4712,160.7,101,10.9382,4.3242,0.1473,8.636,8.8795,0.3161
CC,975,0.87647,2.60609,0.2615,discharge,2,-20.846,3.4658,680.6,101,11.0834,4.4781,0.1857,37.0478,25.2404,1.6022
CC,975,0.87647,2.60609,0.2618,charge,2,15.633,3.4764,281.1,101,10.6709,3.0688,0.1081,7.6598,9.0545,0.6492
CC,975,0.87647,2.60609,0.2615,discharge,3,-29.965,3.4658,800.9,101,11.0216,3.9241,0.1792,200.0,127.4639,2.5924
CC,975,0.87647,2.60609,0.2619,charge,3,26.058,3.4802,386.5,101,10.466,2.1417,0.0975,6.5198,8.0961,0.9423
CC,975,0.87647,2.60609,0.2182,discharge,0,-2.605,3.4241,5069.6,101,11.056,6.1314,0.2006,15.8741,8.4116,0.2415
CC,975,0.87647,2.60609,0.2183,charge,0,1.304,3.4269,70.4,101,10.9053,5.685,0.1885,9.5395,6.4071,0.1347
CC,975,0.87647,2.60609,0.2182,discharge,1,-10.422,3.4247,635.5,100,11.3722,6.0526,0.2387,42.0715,20.8315,1.1931
CC,975,0.87647,2.60609,0.2183,charge,1,5.212,3.4344,160.5,101,10.8842,4.8754,0.1586,6.3824,6.5191,0.3526
CC,975,0.87647,2.60609,0.2181,discharge,2,-20.846,3.4269,680.4,101,10.9991,5.0222,0.1756,118.5913,43.0588,1.2818
CC,975,0.87647,2.60609,0.2184,charge,2,15.635,3.4404,281.4,101,10.5786,3.1432,0.1126,6.5825,9.7233,0.7268
CC,975,0.87647,2.60609,0.2185,charge,3,26.056,3.4433,344.1,101,10.4416,2.2966,0.0921,6.685,10.1344,0.8133
CC,975,0.87647,2.60609,0.1748,discharge,0,-2.607,3.3772,5072.4,101,11.6766,9.4052,0.309,40.157,12.8746,0.3867
CC,975,0.87647,2.60609,0.1749,charge,0,1.304,3.3815,70.4,101,11.3816,8.2743,0.2453,16.9223,7.9247,0.1661
CC,975,0.87647,2.60609,0.1748,discharge,1,-10.423,3.3789,635.4,101,11.876,8.9167,0.3232,148.5569,31.3882,1.5511
CC,975,0.87647,2.60609,0.1749,charge,1,5.212,3.3932,160.7,101,11.1616,6.0514,0.1764,8.7628,5.386,0.4107
CC,975,0.87647,2.60609,0.175,charge,2,15.634,3.4009,228.5,101,10.8372,3.8428,0.1343,5.1239,6.2197,1.0368
CC,975,0.87647,2.60609,0.1751,charge,3,26.059,3.4026,239.6,100,10.6604,2.7833,0.114,5.4696,8.8156,1.2967
CC,1012,0.87107,2.59003,1.0,discharge,0,-2.59,4.1291,99999.0,99,3.1259,14.2645,0.2998,14.04,5.8549,0.3139
CC,1012,0.87107,2.59003,1.0,charge,0,1.295,4.1432,69.5,101,11.458,10.451,0.2748,21.3115,8.2871,0.1999
CC,1012,0.87107,2.59003,0.9999,discharge,1,-10.358,4.1383,635.5,101,11.3202,8.4325,0.1936,6.5195,3.6191,0.8857
CC,1012,0.87107,2.59003,1.0,charge,1,1.713,4.1472,161.1,101,30.8509,0.01,0.05,0.01,2999.9999,0.3275
CC,1012,0.87107,2.59003,0.9998,discharge,2,-20.717,4.137,640.3,101,11.3387,6.4599,0.1593,4.2883,3.7355,1.6938
CC,1012,0.87107,2.59003,1.0,charge,2,1.619,4.1509,281.9,101,30.3475,0.01,0.05,0.01,2881.6384,0.2743
CC,1012,0.87107,2.59003,0.9998,discharge,3,-29.779,4.1362,639.2,101,11.1064,5.4824,0.1416,3.7964,4.3506,2.2494
CC,1012,0.87107,2.59003,1.0,charge,3,1.554,4.1533,387.3,101,30.0669,0.01,0.05,0.01,2999.9999,0.2948
CC,1012,0.87107,2.59003,0.9568,discharge,0,-2.59,4.0906,4788.4,101,11.1143,7.3949,0.1994,7.7341,4.9401,0.2505
CC,1012,0.87107,2.59003,0.9569,charge,0,1.295,4.092,70.4,101,11.0806,7.5043,0.2052,9.1609,6.0602,0.1492
CC,1012,0.87107,2.59003,0.9567,discharge,1,-10.36,4.0909,635.4,101,11.0624,6.5585,0.1697,5.4121,4.6963,0.8487
CC,1012,0.87107,2.59003,0.9569,charge,1,4.559,4.0948,160.8,101,12.4688,3.8318,0.0796,6.7953,0.5072,0.2972
CC,1012,0.87107,2.59003,0.9567,discharge,2,-20.716,4.0912,672.2,101,11.0083,5.3542,0.1407,4.7071,5.6813,1.4708
CC,1012,0.87107,2.59003,0.9569,charge,2,4.356,4.0981,281.7,101,23.4005,0.01,0.05,0.01,3000.0,0.4731
CC,1012,0.87107,2.59003,0.9566,discharge,3,-29.78,4.0921,670.7,101,11.0068,4.6293,0.1216,4.6485,6.209,1.7854
CC,1012,0.87107,2.59003,0.9569,charge,3,4.109,4.1013,387.5,101,24.0307,0.01,0.05,0.01,2999.9999,0.5269
CC,1012,0.87107,2.59003,0.9137,discharge,0,-2.591,4.0768,4817.7,101,11.0655,6.5321,0.1853,8.3009,5.984,0.233
CC,1012,0.87107,2.59003,0.9137,charge,0,1.295,4.0782,70.4,101,10.905,6.5171,0.1672,7.4683,5.4115,0.142
CC,1012,0.87107,2.59003,0.9136,discharge,1,-10.359,4.0764,635.5,101,11.2092,5.6975,0.1633,7.4512,6.5501,0.7683
CC,1012,0.87107,2.59003,0.9137,charge,1,5.179,4.0807,161.1,101,11.183,5.9456,0.17,7.1729,5.5407,0.3544
CC,1012,0.87107,2.59003,0.9135,discharge,2,-20.717,4.0774,680.6,101,11.0441,4.7455,0.1308,6.3746,6.6123,1.3185
CC,1012,0.87107,2.59003,0.9138,charge,2,5.628,4.0833,281.7,101,20.7548,0.01,2999.9998,0.01,2999.9998,0.5974
CC,1012,0.87107,2.59003,0.9134,discharge,3,-29.779,4.0783,685.5,101,11.0312,3.9332,0.1177,5.8872,6.613,1.5615
CC,1012,0.87107,2.59003,0.9138,charge,3,5.513,4.0854,387.2,100,20.8035,0.01,2999.9996,0.01,2999.9996,0.5536
CC,1012,0.87107,2.59003,0.8273,discharge,0,-2.591,4.0042,5373.6,101,10.7333,4.3547,0.157,13.2405,8.2723,0.2368
CC,1012,0.87107,2.59003,0.8274,charge,0,1.295,4.0065,70.4,101,10.6862,4.212,0.1544,11.3344,7.8368,0.1319
CC,1012,0.87107,2.59003,0.8273,discharge,1,-10.358,4.0053,635.4,101,10.8204,3.9746,0.1564,9.7088,6.2415,0.7042
CC,1012,0.87107,2.59003,0.8274,charge,1,5.179,4.0114,161.3,101,10.6749,3.8542,0.1467,9.4256,7.1306,0.374
CC,1012,0.87107,2.59003,0.8272,discharge,2,-20.715,4.0057,680.5,101,10.7005,3.5031,0.1453,6.9975,5.3421,1.3465
CC,1012,0.87107,2.59003,0.8275,charge,2,10.377,4.0155,281.9,101,15.9932,1.7985,0.05,0.01,3000.0,0.7297
CC,1012,0.87107,2.59003,0.8271,discharge,3,-29.778,4.0077,739.5,101,10.7448,3.0091,0.1408,6.1292,5.4106,1.8314
CC,1012,0.87107,2.59003,0.8275,charge,3,10.332,4.0177,386.4,101,17.6457,0.01,0.05,0.01,3000.0,0.5294
CC,1012,0.87107,2.59003,0.741,discharge,0,-2.59,3.9141,5431.1,101,10.8471,3.658,0.1626,12.5597,8.7947,0.2169
CC,1012,0.87107,2.59003,0.7411,charge,0,1.297,3.9164,70.5,101,10.7498,3.4442,0.1584,9.4268,7.322,0.1186
CC,1012,0.87107,2.59003,0.741,discharge,1,-10.359,3.9136,635.5,101,10.7351,3.4253,0.1524,8.5875,6.1185,0.647
CC,1012,0.87107,2.59003,0.7411,charge,1,5.179,3.9204,161.1,101,10.6518,3.2959,0.1402,7.3176,6.4964,0.3238
CC,1012,0.87107,2.59003,0.7409,discharge,2,-20.716,3.9149,680.6,101,10.7306,3.0983,0.137,6.4767,5.5781,1.3073
CC,1012,0.87107,2.59003,0.7412,charge,2,15.537,3.9236,281.9,101,10.4866,2.5717,0.1053,6.0952,6.1525,0.8889
CC,1012,0.87107,2.59003,0.7408,discharge,3,-29.78,3.9155,800.7,100,10.68,2.7289,0.1363,6.0288,5.9813,1.7244
CC,1012,0.87107,2.59003,0.7413,charge,3,17.374,3.9257,387.4,101,15.7868,0.01,0.05,0.01,2999.9999,0.6072
CC,1012,0.87107,2.59003,0.6547,discharge,0,-2.591,3.8255,5511.2,101,10.6254,3.0607,0.1415,10.5622,8.4171,0.1825
CC,1012,0.87107,2.59003,0.6547,charge,0,1.295,3.827,70.5,101,10.401,3.1173,0.1207,8.9073,7.6049,0.1125
CC,1012,0.87107,2.59003,0.6546,discharge,1,-10.359,3.8255,635.4,101,10.6027,2.9307,0.1354,7.9952,6.8,0.5644
CC,1012,0.87107,2.59003,0.6548,charge,1,5.179,3.8308,161.1,101,10.5058,2.8522,0.1309,7.9181,7.2992,0.3015
CC,1012,0.87107,2.59003,0.6545,discharge,2,-20.717,3.8257,680.6,101,10.6385,2.5256,0.1256,6.924,6.679,1.0892
CC,1012,0.87107,2.59003,0.6549,charge,2,15.539,3.8337,282.1,101,10.4532,2.3954,0.1277,6.931,7.6517,0.7923
CC,1012,0.87107,2.59003,0.6545,discharge,3,-29.779,3.8257,801.1,101,10.5191,2.2638,0.1213,6.724,7.1287,1.3981
CC,1012,0.87107,2.59003,0.6549,charge,3,24.254,3.8372,386.7,101,11.7154,3.2572,0.8369,0.01,3000.0,2.8366
CC,1012,0.87107,2.59003,0.5684,discharge,0,-2.591,3.737,5585.1,101,10.0422,2.7814,0.1317,10.4233,8.885,0.1739
CC,1012,0.87107,2.59003,0.5684,charge,0,1.294,3.7398,70.5,101,10.4808,2.622,0.1373,9.3211,8.6111,0.1093
CC,1012,0.87107,2.59003,0.5683,discharge,1,-10.359,3.7384,635.4,101,10.5886,2.6847,0.129,8.9158,7.4517,0.5178
CC,1012,0.87107,2.59003,0.5685,charge,1,5.179,3.7434,161.1,101,10.4398,2.637,0.1144,7.8312,6.8238,0.2519
CC,1012,0.87107,2.59003,0.5682,discharge,2,-20.717,3.739,680.6,101,10.5859,2.4302,0.1227,7.3693,6.4212,1.0603
CC,1012,0.87107,2.59003,0.5685,charge,2,15.539,3.7469,282.0,101,10.4032,2.2662,0.1242,6.1008,6.3664,0.8736
CC,1012,0.87107,2.59003,0.5682,discharge,3,-29.779,3.7394,800.5,101,10.5762,2.1711,0.1308,6.9728,6.5738,1.4965
CC,1012,0.87107,2.59003,0.5686,charge,3,25.896,3.7488,387.0,101,10.385,1.8604,0.1344,5.5605,6.7885,1.2333
CC,1012,0.87107,2.59003,0.4821,discharge,0,-2.591,3.6591,5612.9,101,10.5662,2.9791,0.1309,9.6409,8.8102,0.1554
CC,1012,0.87107,2.59003,0.4821,charge,0,1.296,3.6598,70.4,101,11.2369,2.8334,0.1358,8.7058,8.5503,0.1078
CC,1012,0.87107,2.59003,0.482,discharge,1,-10.359,3.6595,635.4,101,10.6428,2.7681,0.1258,8.5767,7.754,0.5159
CC,1012,0.87107,2.59003,0.4821,charge,1,5.178,3.6645,160.9,101,10.5712,2.5971,0.1194,7.6414,7.2851,0.2268
CC,1012,0.87107,2.59003,0.4819,discharge,2,-20.717,3.6591,680.7,101,10.5057,2.5035,0.1181,7.3487,6.7573,1.0236
CC,1012,0.87107,2.59003,0.4822,charge,2,15.537,3.668,281.4,101,10.433,2.2245,0.1191,5.7655,6.342,0.7849
CC,1012,0.87107,2.59003,0.4818,discharge,3,-29.779,3.6604,800.8,101,10.502,2.2299,0.1223,7.0846,6.9069,1.4647
CC,1012,0.87107,2.59003,0.4823,charge,3,25.896,3.6706,387.4,101,10.2857,1.8639,0.1209,5.3642,6.9003,1.2004
CC,1012,0.87107,2.59003,0.3957,discharge,0,-2.589,3.5974,5612.5,101,10.4741,3.2239,0.1298,9.8228,9.0079,0.1791
CC,1012,0.87107,2.59003,0.3958,charge,0,1.295,3.5992,70.5,101,10.4017,3.1135,0.1261,8.6574,8.7214,0.0979
CC,1012,0.87107,2.59003,0.3957,discharge,1,-10.359,3.5977,635.4,101,10.5936,2.9924,0.1399,8.9256,8.1278,0.5401
CC,1012,0.87107,2.59003,0.3958,charge,1,5.18,3.6029,161.1,101,10.4456,2.8828,0.1221,7.9975,8.0221,0.266
CC,1012,0.87107,2.59003,0.3956,discharge,2,-20.717,3.5984,680.6,101,10.5871,2.7499,0.1249,8.2608,7.563,1.0248
CC,1012,0.87107,2.59003,0.3959,charge,2,15.537,3.607,281.9,101,10.5797,2.3458,0.1083,5.6463,6.0379,0.6496
CC,1012,0.87107,2.59003,0.3955,discharge,3,-29.779,3.5988,801.1,101,10.6144,2.6237,0.1246,8.6785,8.4099,1.6146
CC,1012,0.87107,2.59003,0.396,charge,3,25.896,3.6114,387.4,101,10.4285,2.0238,0.1059,4.8937,6.2212,1.1479
CC,1012,0.87107,2.59003,0.3094,discharge,0,-2.589,3.5164,5610.3,101,10.9425,4.5868,0.1618,11.8963,9.1156,0.1942
CC,1012,0.87107,2.59003,0.3094,charge,0,1.294,3.5177,70.4,101,11.4552,4.402,0.1522,9.8155,8.4215,0.1175
CC,1012,0.87107,2.59003,0.3094,discharge,1,-10.359,3.5171,635.5,101,11.1298,4.2655,0.1651,10.771,7.9711,0.7136
CC,1012,0.87107,2.59003,0.3095,charge,1,5.178,3.524,160.9,101,10.8507,4.0229,0.1388,8.8188,8.2038,0.3256
CC,1012,0.87107,2.59003,0.3093,discharge,2,-20.716,3.5192,680.7,101,10.999,3.9067,0.1618,13.6682,10.8325,1.6943
CC,1012,0.87107,2.59003,0.3095,charge,2,15.537,3.5301,282.0,101,10.7104,3.0317,0.1145,7.2089,8.1656,0.7481
CC,1012,0.87107,2.59003,0.3092,discharge,3,-29.78,3.5204,800.9,101,10.9498,3.5303,0.1715,24.6616,20.9488,2.4953
CC,1012,0.87107,2.59003,0.3097,charge,3,25.896,3.5343,386.9,101,10.5102,2.2672,0.0945,5.7439,6.7735,0.8618
CC,1012,0.87107,2.59003,0.2663,discharge,0,-2.589,3.466,5072.2,101,10.9549,5.354,0.1766,12.3247,8.182,0.221
CC,1012,0.87107,2.59003,0.2663,charge,0,1.296,3.4681,70.4,101,10.8461,5.1774,0.172,9.2798,7.5323,0.1238
CC,1012,0.87107,2.59003,0.2662,discharge,1,-10.359,3.4664,635.5,101,11.1154,5.1862,0.1893,14.774,10.037,0.9229
CC,1012,0.87107,2.59003,0.2663,charge,1,5.18,3.4732,161.1,101,10.8141,4.605,0.1527,8.7492,8.8297,0.3188
CC,1012,0.87107,2.59003,0.2661,discharge,2,-20.716,3.4677,680.6,101,11.0613,4.5731,0.1826,34.2466,23.196,1.6716
CC,1012,0.87107,2.59003,0.2664,charge,2,15.537,3.4784,281.9,101,10.6596,3.172,0.1128,7.655,8.8403,0.6744
CC,1012,0.87107,2.59003,0.266,discharge,3,-29.779,3.4673,800.9,101,11.0269,4.0107,0.1941,200.0,130.4578,2.4942
CC,1012,0.87107,2.59003,0.2665,charge,3,25.896,3.4824,387.8,101,10.3728,2.3076,0.0968,6.5012,7.9374,0.9556
CC,1012,0.87107,2.59003,0.2231,discharge,0,-2.589,3.4257,5073.3,101,11.3518,7.058,0.2186,16.7794,8.4154,0.2567
CC,1012,0.87107,2.59003,0.2231,charge,0,1.296,3.4285,70.4,101,11.2213,6.4638,0.1917,9.7998,6.2004,0.1423
CC,1012,0.87107,2.59003,0.223,discharge,1,-10.358,3.4264,635.5,101,11.5297,6.9635,0.2432,43.9649,20.3835,1.2688
CC,1012,0.87107,2.59003,0.2232,charge,1,5.18,3.4361,161.1,101,11.1515,5.5771,0.1666,6.5602,6.5474,0.3499
CC,1012,0.87107,2.59003,0.223,discharge,2,-20.716,3.4285,680.6,101,11.3067,5.5886,0.1896,113.9095,39.1876,1.3492
CC,1012,0.87107,2.59003,0.2232,charge,2,15.537,3.4423,281.3,101,10.7943,3.5105,0.1148,6.7089,9.6732,0.7386
CC,1012,0.87107,2.59003,0.2233,charge,3,25.895,3.4451,343.0,101,10.5477,2.4581,0.094,6.7023,9.9433,0.8356
CC,1012,0.87107,2.59003,0.1799,discharge,0,-2.589,3.3807,5071.0,101,11.7268,9.7973,0.3183,39.7568,12.7014,0.3792
CC,1012,0.87107,2.59003,0.18,charge,0,1.294,3.3842,70.4,101,11.9677,8.5501,0.2421,16.7473,7.7202,0.1625
CC,1012,0.87107,2.59003,0.1799,discharge,1,-10.36,3.3823,635.4,101,11.9177,9.1507,0.3249,131.6925,27.9594,1.5933
CC,1012,0.87107,2.59003,0.18,charge,1,5.18,3.3965,161.2,101,11.3262,6.2461,0.1838,8.5441,5.2959,0.3774
CC,1012,0.87107,2.59003,0.1801,charge,2,15.538,3.4045,232.2,101,10.859,4.004,0.1348,5.1691,6.4217,1.0236
CC,1012,0.87107,2.59003,0.1802,charge,3,25.896,3.4056,244.7,101,10.6696,2.8967,0.114,5.6053,9.1024,1.2371
CC,1050,0.86691,2.57766,1.0,discharge,0,-2.578,4.1274,99999.0,99,3.0721,15.0411,0.3089,14.1475,5.6979,0.3333
CC,1050,0.86691,2.57766,1.0,charge,0,1.289,4.1417,69.5,101,11.1447,11.4377,0.278,21.7858,8.1016,0.1893
CC,1050,0.86691,2.57766,0.9999,discharge,1,-10.312,4.1366,635.4,101,11.2575,9.0077,0.198,6.5122,3.5461,0.9269
CC,1050,0.86691,2.57766,1.0,charge,1,1.709,4.1457,161.0,101,31.803,0.01,0.05,0.01,2905.9547,0.3205
CC,1050,0.86691,2.57766,0.9998,discharge,2,-20.625,4.1353,640.3,101,11.3474,6.8197,0.1604,4.3042,3.7605,1.7574
CC,1050,0.86691,2.57766,1.0,charge,2,1.618,4.1486,282.1,101,31.7973,0.01,0.05,0.01,2999.9999,0.3154
CC,1050,0.86691,2.57766,0.9998,discharge,3,-29.647,4.1346,639.2,101,11.2284,5.6696,0.1467,3.8362,4.4587,2.221
CC,1050,0.86691,2.57766,1.0,charge,3,1.551,4.1522,387.1,101,30.8455,0.01,0.05,0.01,2999.9999,0.3045
CC,1050,0.86691,2.57766,0.957,discharge,0,-2.577,4.0897,4789.4,101,11.27,8.6564,0.2146,8.1783,4.8577,0.2645
CC,1050,0.86691,2.57766,0.957,charge,0,1.289,4.0914,70.4,101,10.9664,8.8238,0.2043,9.7486,5.7493,0.1617
CC,1050,0.86691,2.57766,0.9569,discharge,1,-10.312,4.0899,635.5,101,11.2808,7.5397,0.1787,5.6486,4.7491,0.8716
CC,1050,0.86691,2.57766,0.9571,charge,1,4.244,4.0942,161.1,101,13.5652,11.372,0.2214,0.01,2999.997,0.3184
CC,1050,0.86691,2.57766,0.9569,discharge,2,-20.624,4.0904,669.4,101,10.9628,6.1984,0.1443,4.8811,5.6963,1.4875
CC,1050,0.86691,2.57766,0.9571,charge,2,4.117,4.0967,281.8,101,25.1001,0.01,0.05,0.01,2999.9999,0.5379
CC,1050,0.86691,2.57766,0.9568,discharge,3,-29.649,4.0912,668.2,101,11.0974,4.9805,0.1277,4.7878,6.2624,1.7579
CC,1050,0.86691,2.57766,0.9571,charge,3,3.952,4.1008,387.4,101,25.1125,0.01,0.05,0.01,2999.9999,0.5355
CC,1050,0.86691,2.57766,0.914,discharge,0,-2.579,4.0754,4817.0,101,10.8519,7.0611,0.1875,8.757,6.0165,0.2605
CC,1050,0.86691,2.57766,0.9141,charge,0,1.289,4.0778,70.4,100,11.0656,6.9246,0.1821,7.7772,5.4883,0.1355
CC,1050,0.86691,2.57766,0.914,discharge,1,-10.314,4.0764,635.5,101,11.1506,6.3121,0.1679,7.7432,6.5428,0.8145
CC,1050,0.86691,2.57766,0.9141,charge,1,5.157,4.0801,160.8,101,11.0279,6.2933,0.1496,6.6051,3.7961,0.4926
CC,1050,0.86691,2.57766,0.9139,discharge,2,-20.623,4.0769,680.4,101,11.0855,5.0654,0.1363,6.5147,6.5073,1.3471
CC,1050,0.86691,2.57766,0.9142,charge,2,5.483,4.0829,281.9,100,21.3621,0.01,0.05,0.01,2999.9998,0.4828
CC,1050,0.86691,2.57766,0.9138,discharge,3,-29.647,4.078,683.9,101,11.0624,4.1919,0.1212,5.9894,6.5436,1.5529
CC,1050,0.86691,2.57766,0.9141,charge,3,5.366,4.0851,386.9,101,21.4326,0.01,2999.9999,0.01,2999.9999,0.5976
CC,1050,0.86691,2.57766,0.8281,discharge,0,-2.579,4.0016,5374.6,101,10.7856,4.5573,0.1663,13.4875,8.3073,0.2274
CC,1050,0.86691,2.57766,0.8282,charge,0,1.287,4.0041,70.4,101,10.6115,4.5307,0.1475,11.512,7.855,0.1295
CC,1050,0.86691,2.57766,0.828,discharge,1,-10.312,4.0027,635.4,101,10.851,4.3067,0.1584,9.7613,6.1524,0.7187
CC,1050,0.86691,2.57766,0.8282,charge,1,5.157,4.009,161.1,101,10.7606,4.2256,0.1532,9.6946,7.1826,0.3647
CC,1050,0.86691,2.57766,0.828,discharge,2,-20.623,4.0039,680.7,101,10.9171,3.84,0.1408,7.0823,5.2957,1.4387
CC,1050,0.86691,2.57766,0.8282,charge,2,10.039,4.0133,281.5,101,16.5448,2.0648,0.05,0.01,2999.9388,0.8126
CC,1050,0.86691,2.57766,0.8279,discharge,3,-29.648,4.0049,736.6,101,10.8721,3.4555,0.1352,6.26,5.3687,1.9276
CC,1050,0.86691,2.57766,0.8283,charge,3,9.916,4.0158,387.6,100,18.5895,0.01,3000.0,0.01,3000.0,0.6592
CC,1050,0.86691,2.57766,0.7422,discharge,0,-2.579,3.9126,5426.0,101,10.7696,4.1059,0.1606,12.783,8.6826,0.2183
CC,1050,0.86691,2.57766,0.7422,charge,0,1.289,3.9149,70.6,101,10.687,4.0331,0.1465,9.625,7.2695,0.1354
CC,1050,0.86691,2.57766,0.7421,discharge,1,-10.312,3.9131,635.5,101,10.8787,3.7762,0.1473,8.7005,6.0495,0.6929
CC,1050,0.86691,2.57766,0.7422,charge,1,5.157,3.9191,160.8,100,10.6871,3.6704,0.1398,7.4114,6.2911,0.3496
CC,1050,0.86691,2.57766,0.742,discharge,2,-20.623,3.9129,680.6,101,10.7637,3.3717,0.136,6.602,5.5755,1.3472
CC,1050,0.86691,2.57766,0.7423,charge,2,15.469,3.9225,281.9,101,10.5531,2.7186,0.0956,5.6225,4.9688,1.1772
CC,1050,0.86691,2.57766,0.7419,discharge,3,-29.647,3.9141,799.8,101,10.69,2.9955,0.1351,6.1638,6.0309,1.7157
CC,1050,0.86691,2.57766,0.7424,charge,3,17.109,3.9239,387.9,100,16.1363,0.01,0.05,0.01,3000.0,0.5801
CC,1050,0.86691,2.57766,0.6562,discharge,0,-2.577,3.8235,5506.2,100,10.6025,3.2237,0.1388,10.4498,8.2714,0.1898
CC,1050,0.86691,2.57766,0.6563,charge,0,1.289,3.8251,70.4,101,10.5411,3.1424,0.1384,8.9372,7.589,0.1184
CC,1050,0.86691,2.57766,0.6561,discharge,1,-10.313,3.8237,635.5,101,10.6032,3.0478,0.134,8.0422,6.7141,0.602
CC,1050,0.86691,2.57766,0.6563,charge,1,5.156,3.8289,161.2,101,10.4613,3.0405,0.1363,7.8627,7.1694,0.3153
CC,1050,0.86691,2.57766,0.6561,discharge,2,-20.624,3.8239,680.6,101,10.571,2.7448,0.1243,7.0142,6.6448,1.1196
CC,1050,0.86691,2.57766,0.6564,charge,2,15.468,3.8325,281.5,101,10.5219,2.6067,0.1281,7.0079,7.6902,0.8113
CC,1050,0.86691,2.57766,0.656,discharge,3,-29.646,3.8237,800.6,101,10.6678,2.5561,0.119,6.8667,7.0369,1.4381
CC,1050,0.86691,2.57766,0.6564,charge,3,23.488,3.8353,387.8,101,11.4521,1.5186,0.05,2.5746,0.7362,1.138
CC,1050,0.86691,2.57766,0.5703,discharge,0,-2.578,3.7359,5578.4,101,10.3588,3.4771,0.1309,10.8289,8.9087,0.1716
CC,1050,0.86691,2.57766,0.5703,charge,0,1.289,3.738,70.5,101,10.4448,3.2727,0.1266,9.6539,8.5594,0.1123
CC,1050,0.86691,2.57766,0.5702,discharge,1,-10.312,3.7366,635.5,101,10.6915,3.0538,0.1304,9.0844,7.3646,0.5201
CC,1050,0.86691,2.57766,0.5704,charge,1,5.158,3.7419,161.0,101,10.6028,2.9235,0.1236,8.0065,6.785,0.2606
CC,1050,0.86691,2.57766,0.5701,discharge,2,-20.623,3.7372,680.7,101,10.6794,2.7003,0.1256,7.4851,6.3723,1.0824
CC,1050,0.86691,2.57766,0.5705,charge,2,15.469,3.7456,281.6,101,10.4612,2.5449,0.1174,6.1425,6.2471,0.8988
CC,1050,0.86691,2.57766,0.57,discharge,3,-29.647,3.7378,801.2,100,10.64,2.4067,0.1266,7.0566,6.4597,1.5602
CC,1050,0.86691,2.57766,0.5705,charge,3,25.78,3.7483,387.0,101,10.3817,2.0847,0.1224,5.5417,6.578,1.2959
CC,1050,0.86691,2.57766,0.4844,discharge,0,-2.579,3.6582,5610.0,101,10.5811,3.2093,0.1343,9.7609,8.6847,0.1776
CC,1050,0.86691,2.57766,0.4844,charge,0,1.289,3.66,70.5,101,10.5181,3.1179,0.1211,8.8423,8.5512,0.1034
CC,1050,0.86691,2.57766,0.4843,discharge,1,-10.313,3.6587,635.5,101,10.6379,3.0033,0.1298,8.6637,7.6534,0.5442
CC,1050,0.86691,2.57766,0.4844,charge,1,5.156,3.6639,161.2,101,10.4445,2.9254,0.1147,7.6482,7.0263,0.2444
CC,1050,0.86691,2.57766,0.4842,discharge,2,-20.624,3.6591,680.6,101,10.5627,2.6729,0.1239,7.4399,6.7669,1.0374
CC,1050,0.86691,2.57766,0.4845,charge,2,15.471,3.6674,281.4,101,10.3823,2.4489,0.1212,5.7791,6.2919,0.7915
CC,1050,0.86691,2.57766,0.4841,discharge,3,-29.647,3.6598,800.6,101,10.4813,2.3997,0.1233,7.1678,6.8993,1.5015
CC,1050,0.86691,2.57766,0.4846,charge,3,25.781,3.6701,387.9,101,10.2762,2.0006,0.1152,5.3341,6.7813,1.2305
CC,1050,0.86691,2.57766,0.3984,discharge,0,-2.578,3.5957,5612.7,101,10.5323,3.8487,0.1394,10.2029,8.799,0.1879
CC,1050,0.86691,2.57766,0.3984,charge,0,1.289,3.5983,70.5,101,10.6983,3.7677,0.1248,8.8581,8.3116,0.1052
CC,1050,0.86691,2.57766,0.3984,discharge,1,-10.313,3.5963,635.4,101,10.7883,3.6639,0.1353,9.2501,7.9412,0.6134
CC,1050,0.86691,2.57766,0.3985,charge,1,5.156,3.6025,161.3,101,10.7265,3.483,0.1329,8.3219,8.0411,0.2617
CC,1050,0.86691,2.57766,0.3983,discharge,2,-20.624,3.5969,680.6,101,10.7715,3.2135,0.1253,8.5617,7.5287,1.1318
CC,1050,0.86691,2.57766,0.3985,charge,2,15.47,3.6066,281.0,101,10.6484,2.7922,0.1074,5.7295,5.9778,0.6956
CC,1050,0.86691,2.57766,0.3982,discharge,3,-29.646,3.598,801.1,101,10.7617,2.8624,0.1279,8.9915,8.5285,1.6637
CC,1050,0.86691,2.57766,0.3987,charge,3,25.782,3.611,387.6,101,10.5758,2.182,0.1065,4.914,6.1609,1.1376
CC,1050,0.86691,2.57766,0.3125,discharge,0,-2.579,3.5157,5612.5,101,11.0832,5.0053,0.1728,12.2713,9.0522,0.2025
CC,1050,0.86691,2.57766,0.3125,charge,0,1.289,3.5177,70.5,101,10.8314,4.921,0.1524,9.9171,8.1093,0.1191
CC,1050,0.86691,2.57766,0.3124,discharge,1,-10.313,3.5155,635.4,101,10.9464,4.7941,0.1673,11.0757,7.8818,0.786
CC,1050,0.86691,2.57766,0.3126,charge,1,5.156,3.5233,160.8,101,10.8738,4.4128,0.1506,8.9341,8.0889,0.3058
CC,1050,0.86691,2.57766,0.3123,discharge,2,-20.625,3.5184,680.6,101,11.1272,4.1352,0.1725,14.3116,11.1263,1.7137
CC,1050,0.86691,2.57766,0.3126,charge,2,15.469,3.5295,282.1,101,10.7346,3.2752,0.1179,7.2282,8.0802,0.7699
CC,1050,0.86691,2.57766,0.3123,discharge,3,-29.648,3.5198,801.1,101,10.9747,3.7611,0.1757,25.5419,21.1107,2.5004
CC,1050,0.86691,2.57766,0.3127,charge,3,25.782,3.5338,387.0,101,10.5118,2.4257,0.096,5.7609,6.7307,0.8902
CC,1050,0.86691,2.57766,0.2695,discharge,0,-2.578,3.4656,5071.4,101,11.2645,6.0287,0.1935,12.9304,8.1543,0.2198
CC,1050,0.86691,2.57766,0.2695,charge,0,1.288,3.4676,70.5,101,10.9689,5.9581,0.1698,9.4193,7.1835,0.1309
CC,1050,0.86691,2.57766,0.2694,discharge,1,-10.313,3.466,635.4,101,11.3493,5.9637,0.2002,16.0654,10.2955,0.9721
CC,1050,0.86691,2.57766,0.2696,charge,1,5.156,3.4729,160.9,101,11.0515,5.2631,0.1574,8.9459,8.6931,0.3378
CC,1050,0.86691,2.57766,0.2694,discharge,2,-20.624,3.4672,680.6,101,11.2807,5.216,0.1926,38.3734,24.1974,1.6851
CC,1050,0.86691,2.57766,0.2697,charge,2,15.469,3.4783,281.8,101,10.8192,3.6567,0.1126,7.6974,8.681,0.705
CC,1050,0.86691,2.57766,0.2693,discharge,3,-29.649,3.4675,800.9,101,11.3111,4.5304,0.198,200.0,118.7986,2.7083
CC,1050,0.86691,2.57766,0.2697,charge,3,25.78,3.4822,387.7,101,10.5972,2.6016,0.0955,6.5164,7.8113,0.9821
CC,1050,0.86691,2.57766,0.2265,discharge,0,-2.579,3.4252,5070.1,101,11.3692,7.6398,0.2374,17.7297,8.6016,0.2682
CC,1050,0.86691,2.57766,0.2266,charge,0,1.289,3.4276,70.5,101,11.8987,6.9627,0.2005,10.0009,6.1658,0.1358
CC,1050,0.86691,2.57766,0.2265,discharge,1,-10.313,3.426,635.4,101,11.5503,7.4967,0.2487,45.6356,19.8953,1.3311
CC,1050,0.86691,2.57766,0.2266,charge,1,5.156,3.436,160.9,101,11.2222,5.9861,0.177,6.6337,6.4958,0.3573
CC,1050,0.86691,2.57766,0.2264,discharge,2,-20.624,3.4282,680.6,101,11.3684,5.937,0.1935,104.6627,34.1029,1.5863
CC,1050,0.86691,2.57766,0.2267,charge,2,15.471,3.4424,282.0,101,10.8798,3.7072,0.1229,6.7475,9.6682,0.7166
CC,1050,0.86691,2.57766,0.2268,charge,3,25.781,3.4444,338.7,101,10.6233,2.6061,0.0951,6.6882,9.8457,0.8596
CC,1050,0.86691,2.57766,0.1836,discharge,0,-2.578,3.3799,5071.9,101,11.3731,9.9388,0.3194,39.6685,12.3868,0.3954
CC,1050,0.86691,2.57766,0.1836,charge,0,1.288,3.3848,70.5,101,11.4737,8.732,0.249,16.952,7.7444,0.1655
CC,1050,0.86691,2.57766,0.1835,discharge,1,-10.313,3.3822,635.4,101,11.8084,9.3641,0.3306,118.8848,24.9089,1.6024
CC,1050,0.86691,2.57766,0.1836,charge,1,5.158,3.3968,161.3,101,11.1521,6.4946,0.1855,8.5813,5.1617,0.4282
CC,1050,0.86691,2.57766,0.1837,charge,2,15.469,3.4052,230.8,101,10.9063,4.2551,0.1374,5.2074,6.4098,1.0485
CC,1050,0.86691,2.57766,0.1838,charge,3,25.782,3.4068,239.3,101,10.8329,3.1029,0.1124,5.582,8.9116,1.2737
CC,1087,0.86118,2.56064,1.0,discharge,0,-2.563,4.126,99999.0,99,3.0856,16.2652,0.3368,14.4709,5.6858,0.3563
CC,1087,0.86118,2.56064,1.0,charge,0,1.279,4.1405,69.5,101,11.5756,12.4038,0.3024,22.943,8.1961,0.1939
CC,1087,0.86118,2.56064,0.9999,discharge,1,-10.249,4.1353,635.4,101,11.5197,9.6747,0.2101,6.538,3.5335,0.8961
CC,1087,0.86118,2.56064,1.0,charge,1,1.643,4.1447,160.9,101,33.689,0.01,0.05,0.01,2928.3386,0.3091
CC,1087,0.86118,2.56064,0.9998,discharge,2,-20.497,4.1339,639.7,101,11.3856,7.4559,0.1649,4.3769,3.8267,1.7709
CC,1087,0.86118,2.56064,1.0,charge,2,1.549,4.1487,281.5,101,33.1436,0.01,0.05,0.01,3000.0,0.3649
CC,1087,0.86118,2.56064,0.9998,discharge,3,-29.464,4.1331,638.6,101,11.3005,6.1442,0.1464,3.9706,4.5318,2.3323
CC,1087,0.86118,2.56064,1.0,charge,3,1.478,4.1516,386.9,101,32.783,0.01,0.05,0.01,3000.0,0.3705
CC,1087,0.86118,2.56064,0.9573,discharge,0,-2.563,4.0893,4788.4,101,11.4157,8.8683,0.2259,8.2397,4.8951,0.264
CC,1087,0.86118,2.56064,0.9573,charge,0,1.279,4.0908,70.4,101,11.1802,8.9916,0.2171,9.9234,6.002,0.1551
CC,1087,0.86118,2.56064,0.9572,discharge,1,-10.249,4.0887,635.4,101,11.2642,7.6385,0.1862,5.7272,4.8423,0.8606
CC,1087,0.86118,2.56064,0.9573,charge,1,4.237,4.0938,161.1,101,13.575,11.4937,0.2344,0.01,3000.0,0.3454
CC,1087,0.86118,2.56064,0.9571,discharge,2,-20.497,4.0899,669.5,101,11.2483,5.9551,0.1475,4.9951,5.804,1.5094
CC,1087,0.86118,2.56064,0.9574,charge,2,4.122,4.0972,281.5,101,24.9532,0.01,0.05,0.01,2999.9994,0.4763
CC,1087,0.86118,2.56064,0.9571,discharge,3,-29.463,4.0909,668.5,101,11.057,5.0184,0.1282,4.9107,6.3597,1.7072
CC,1087,0.86118,2.56064,0.9574,charge,3,3.934,4.1005,387.1,101,25.3069,0.01,0.05,0.01,2999.9999,0.539
CC,1087,0.86118,2.56064,0.9146,discharge,0,-2.563,4.0757,4815.7,101,11.4002,7.6668,0.2098,9.3439,6.302,0.2672
CC,1087,0.86118,2.56064,0.9146,charge,0,1.28,4.0765,70.4,101,11.957,7.5807,0.1985,8.0923,5.5261,0.1455
CC,1087,0.86118,2.56064,0.9145,discharge,1,-10.249,4.076,635.4,101,11.2921,6.824,0.1758,8.0643,6.5337,0.8084
CC,1087,0.86118,2.56064,0.9146,charge,1,5.125,4.08,160.9,101,11.1054,6.3155,0.1349,6.2665,2.4385,0.6031
CC,1087,0.86118,2.56064,0.9144,discharge,2,-20.497,4.0765,679.6,101,11.2343,5.4255,0.1384,6.7146,6.4443,1.3487
CC,1087,0.86118,2.56064,0.9147,charge,2,5.247,4.0818,280.8,101,22.5366,0.01,0.05,0.01,3000.0,0.6302
CC,1087,0.86118,2.56064,0.9144,discharge,3,-29.464,4.0774,681.8,101,11.1481,4.5541,0.1222,6.1652,6.4376,1.5914
CC,1087,0.86118,2.56064,0.9147,charge,3,5.114,4.0849,387.7,101,22.5168,0.01,0.05,0.01,3000.0,0.6645
CC,1087,0.86118,2.56064,0.8292,discharge,0,-2.562,3.9985,5370.9,101,11.0936,5.1164,0.1814,14.0036,8.2473,0.2366
CC,1087,0.86118,2.56064,0.8292,charge,0,1.279,4.0011,70.4,101,10.7348,5.2614,0.1626,12.0429,7.9241,0.1205
CC,1087,0.86118,2.56064,0.8291,discharge,1,-10.249,3.9996,635.4,101,10.9826,4.7851,0.1583,9.8464,5.9969,0.7548
CC,1087,0.86118,2.56064,0.8292,charge,1,5.125,4.0063,160.9,101,10.8575,4.6937,0.1565,10.0068,7.154,0.4004
CC,1087,0.86118,2.56064,0.829,discharge,2,-20.499,4.0009,680.6,101,10.9315,4.1248,0.1493,7.1384,5.2942,1.3995
CC,1087,0.86118,2.56064,0.8293,charge,2,10.001,4.0099,281.5,101,16.5591,2.4626,0.05,0.01,2999.9998,0.8245
CC,1087,0.86118,2.56064,0.8289,discharge,3,-29.465,4.0021,736.7,101,10.9287,3.5085,0.139,6.3092,5.4022,1.9349
CC,1087,0.86118,2.56064,0.8293,charge,3,9.951,4.0139,387.1,101,18.7149,0.01,3000.0,0.01,3000.0,0.6759
CC,1087,0.86118,2.56064,0.7438,discharge,0,-2.563,3.9109,5426.3,101,10.8782,4.4971,0.1586,12.9253,8.3984,0.2251
CC,1087,0.86118,2.56064,0.7438,charge,0,1.279,3.9133,70.5,101,10.9074,4.3687,0.1598,9.9863,7.4121,0.1307
CC,1087,0.86118,2.56064,0.7437,discharge,1,-10.249,3.9114,635.5,101,10.9659,4.1904,0.1508,8.8341,6.0726,0.7229
CC,1087,0.86118,2.56064,0.7438,charge,1,5.125,3.9177,161.0,101,10.8367,4.008,0.1447,7.6777,6.2754,0.35
CC,1087,0.86118,2.56064,0.7436,discharge,2,-20.496,3.912,680.7,101,10.9341,3.6565,0.1366,6.7682,5.6473,1.3376
CC,1087,0.86118,2.56064,0.7439,charge,2,15.373,3.9211,281.9,101,10.6113,2.9281,0.0854,5.1937,3.8487,1.4846
CC,1087,0.86118,2.56064,0.7435,discharge,3,-29.465,3.9124,799.0,100,10.8672,3.1835,0.1338,6.3221,6.0417,1.7644
CC,1087,0.86118,2.56064,0.744,charge,3,16.607,3.9234,387.1,101,16.655,0.01,0.05,0.01,3000.0,0.6044
CC,1087,0.86118,2.56064,0.6584,discharge,0,-2.561,3.8205,5502.8,101,10.4404,3.8218,0.1392,10.7407,8.1668,0.1822
CC,1087,0.86118,2.56064,0.6584,charge,0,1.279,3.8223,70.5,101,11.2629,3.6575,0.1503,9.4394,8.0595,0.1212
CC,1087,0.86118,2.56064,0.6583,discharge,1,-10.249,3.8214,635.4,101,10.7758,3.5475,0.138,8.3287,6.7126,0.6192
CC,1087,0.86118,2.56064,0.6584,charge,1,5.127,3.8267,161.0,101,10.7713,3.4236,0.1377,7.924,6.8767,0.3154
CC,1087,0.86118,2.56064,0.6582,discharge,2,-20.496,3.8218,680.8,101,10.8138,3.0335,0.1305,7.2028,6.6357,1.1241
CC,1087,0.86118,2.56064,0.6585,charge,2,15.372,3.8307,281.6,101,10.5811,2.8891,0.1259,7.027,7.6363,0.8462
CC,1087,0.86118,2.56064,0.6581,discharge,3,-29.464,3.8219,800.9,101,10.6865,2.6774,0.1221,6.9785,7.0438,1.4378
CC,1087,0.86118,2.56064,0.6586,charge,3,23.514,3.8335,386.2,101,11.3041,1.6569,0.05,2.6468,0.7964,1.2254
CC,1087,0.86118,2.56064,0.573,discharge,0,-2.563,3.7348,5579.6,101,10.68,3.672,0.1425,11.0454,8.784,0.1867
CC,1087,0.86118,2.56064,0.573,charge,0,1.28,3.7367,70.5,101,10.6679,3.5534,0.1253,9.6953,8.0945,0.1089
CC,1087,0.86118,2.56064,0.5729,discharge,1,-10.249,3.7353,635.5,101,10.6826,3.4902,0.1324,9.2672,7.2808,0.5726
CC,1087,0.86118,2.56064,0.573,charge,1,5.125,3.7407,161.0,101,10.5574,3.418,0.1295,8.1322,6.6339,0.2617
CC,1087,0.86118,2.56064,0.5728,discharge,2,-20.496,3.736,680.6,101,10.6079,3.1326,0.1219,7.6233,6.2984,1.1374
CC,1087,0.86118,2.56064,0.5731,charge,2,15.373,3.7446,281.1,101,10.533,2.8468,0.121,6.2063,6.2039,0.9025
CC,1087,0.86118,2.56064,0.5727,discharge,3,-29.464,3.7358,800.7,101,10.6238,2.7272,0.1241,7.2345,6.4796,1.6346
CC,1087,0.86118,2.56064,0.5732,charge,3,25.621,3.7474,387.2,101,10.3356,2.4341,0.114,5.5552,6.4389,1.3097
CC,1087,0.86118,2.56064,0.4875,discharge,0,-2.564,3.6574,5610.4,101,10.7334,3.7565,0.1418,10.1545,8.7618,0.173
CC,1087,0.86118,2.56064,0.4876,charge,0,1.28,3.6592,70.5,101,10.4531,3.7944,0.1239,9.005,8.1994,0.1061
CC,1087,0.86118,2.56064,0.4875,discharge,1,-10.249,3.6577,635.5,101,10.7983,3.4473,0.1389,8.8651,7.5529,0.5431
CC,1087,0.86118,2.56064,0.4876,charge,1,5.126,3.6631,161.1,101,10.6315,3.3903,0.1262,7.8681,7.0055,0.2534
CC,1087,0.86118,2.56064,0.4874,discharge,2,-20.498,3.6583,680.7,100,10.6756,3.087,0.1246,7.623,6.7135,1.065
CC,1087,0.86118,2.56064,0.4877,charge,2,15.373,3.667,281.7,101,10.5566,2.7722,0.115,5.8742,6.2285,0.8235
CC,1087,0.86118,2.56064,0.4873,discharge,3,-29.465,3.6592,800.9,101,10.6842,2.667,0.1249,7.4049,6.9527,1.5545
CC,1087,0.86118,2.56064,0.4878,charge,3,25.621,3.6698,386.4,101,10.4487,2.229,0.1138,5.3804,6.7086,1.2198
CC,1087,0.86118,2.56064,0.4021,discharge,0,-2.563,3.5952,5610.4,101,10.4407,4.3204,0.1422,10.4419,8.6848,0.1834
CC,1087,0.86118,2.56064,0.4022,charge,0,1.281,3.5978,70.4,101,10.7788,4.139,0.1385,9.1101,8.3647,0.1068
CC,1087,0.86118,2.56064,0.402,discharge,1,-10.249,3.5965,635.5,101,10.9454,4.0592,0.1431,9.4714,7.9007,0.6274
CC,1087,0.86118,2.56064,0.4022,charge,1,5.125,3.602,160.8,101,10.93,3.7784,0.1346,8.4316,7.8444,0.2847
CC,1087,0.86118,2.56064,0.402,discharge,2,-20.497,3.5971,680.7,101,10.9164,3.5124,0.1326,8.806,7.5626,1.1296
CC,1087,0.86118,2.56064,0.4023,charge,2,15.374,3.607,282.2,101,10.6821,3.0894,0.109,5.8048,5.9315,0.6921
CC,1087,0.86118,2.56064,0.4019,discharge,3,-29.464,3.5976,800.8,101,10.9136,3.077,0.1302,9.3548,8.6772,1.7806
CC,1087,0.86118,2.56064,0.4024,charge,3,25.621,3.611,387.5,101,10.5817,2.4627,0.1014,4.9456,6.0565,1.18
CC,1087,0.86118,2.56064,0.3167,discharge,0,-2.562,3.515,5610.2,100,11.2197,5.5986,0.1844,12.6419,8.8966,0.2127
CC,1087,0.86118,2.56064,0.3167,charge,0,1.28,3.517,70.4,101,10.9081,5.6047,0.1587,10.1244,7.8668,0.1162
CC,1087,0.86118,2.56064,0.3167,discharge,1,-10.248,3.5157,635.4,100,11.1365,5.3385,0.1744,11.4468,7.7658,0.8296
CC,1087,0.86118,2.56064,0.3168,charge,1,5.126,3.5228,160.7,101,11.0049,4.9131,0.1553,9.1381,7.9599,0.3481
CC,1087,0.86118,2.56064,0.3166,discharge,2,-20.497,3.5176,680.7,101,11.148,4.6531,0.1726,15.2147,11.3862,1.8093
CC,1087,0.86118,2.56064,0.3169,charge,2,15.374,3.5291,281.5,101,10.7831,3.6788,0.1199,7.2687,7.9203,0.7931
CC,1087,0.86118,2.56064,0.3165,discharge,3,-29.466,3.5192,800.5,100,11.0695,4.1184,0.1771,27.5291,21.7003,2.6325
CC,1087,0.86118,2.56064,0.3169,charge,3,25.622,3.5337,386.8,101,10.5763,2.6985,0.0986,5.8219,6.7162,0.9137
CC,1087,0.86118,2.56064,0.274,discharge,0,-2.562,3.4653,5072.4,101,11.0203,6.2939,0.1955,13.096,8.0963,0.2366
CC,1087,0.86118,2.56064,0.2741,charge,0,1.28,3.4667,70.5,100,11.6135,5.9853,0.19,9.4986,7.2844,0.1253
CC,1087,0.86118,2.56064,0.274,discharge,1,-10.249,3.4658,635.4,100,11.2593,6.0916,0.2001,16.192,10.1289,1.0015
CC,1087,0.86118,2.56064,0.2741,charge,1,5.124,3.4727,161.0,101,11.0191,5.4128,0.163,8.9921,8.6361,0.3588
CC,1087,0.86118,2.56064,0.2739,discharge,2,-20.497,3.4671,680.7,101,11.2713,5.4821,0.1887,38.6625,23.4897,1.7652
CC,1087,0.86118,2.56064,0.2742,charge,2,15.372,3.4783,281.2,100,10.8711,3.9039,0.1184,7.7353,8.5973,0.6758
CC,1087,0.86118,2.56064,0.2738,discharge,3,-29.464,3.4667,800.7,101,11.3306,4.8688,0.2015,182.3805,103.3349,2.8206
CC,1087,0.86118,2.56064,0.2743,charge,3,25.622,3.4826,386.4,100,10.7389,2.7243,0.1009,6.5283,7.7092,0.9662
CC,1087,0.86118,2.56064,0.2313,discharge,0,-2.562,3.4256,5070.8,101,11.3785,8.46,0.2468,18.5763,8.5147,0.2747
CC,1087,0.86118,2.56064,0.2313,charge,0,1.28,3.4286,70.5,101,11.1367,7.8346,0.2061,10.2543,5.9274,0.1417
CC,1087,0.86118,2.56064,0.2313,discharge,1,-10.25,3.4262,635.5,101,11.5178,8.202,0.2591,47.3684,19.5125,1.3408
CC,1087,0.86118,2.56064,0.2314,charge,1,5.126,3.4363,161.3,101,11.3286,6.4752,0.1816,6.7282,6.3225,0.3828
CC,1087,0.86118,2.56064,0.2311,discharge,2,-20.496,3.4286,680.5,100,11.4667,6.3737,0.1985,97.8899,30.281,1.6953
CC,1087,0.86118,2.56064,0.2315,charge,2,15.373,3.4429,281.7,101,10.8914,4.0788,0.1271,6.7873,9.5512,0.7288
CC,1087,0.86118,2.56064,0.2315,charge,3,25.623,3.445,333.9,101,10.6992,2.8522,0.0973,6.6813,9.6812,0.8467
CC,1087,0.86118,2.56064,0.1886,discharge,0,-2.564,3.3813,5070.7,101,11.7291,10.9907,0.339,42.3616,12.5085,0.398
CC,1087,0.86118,2.56064,0.1886,charge,0,1.28,3.3856,70.5,101,11.3177,9.7017,0.2663,17.5,7.7192,0.1633
CC,1087,0.86118,2.56064,0.1886,discharge,1,-10.249,3.3827,635.5,101,11.6547,10.2403,0.3343,113.4092,22.5734,1.7203
CC,1087,0.86118,2.56064,0.1887,charge,1,5.125,3.3977,161.1,101,11.2064,7.059,0.1966,8.7228,5.1395,0.4111
CC,1087,0.86118,2.56064,0.1888,charge,2,15.375,3.4059,231.5,100,10.9335,4.4162,0.1418,5.2181,6.3151,1.023
