Repository: KikETs/ECM_HYBRID_BMS_JOINT

## Results

| Arm | Model | Size | Protocol | Result | Worst cell |
|---|---|---|---|---|---|
| SOP | 2RC table + trim (A8) | 4 effective coefficients, 2 EW states | leave-one-cell-out | usable current 69.6 % discharge, 59.5 % charge (τ = 10 s) | 59.9 % / 53.5 % (BOOST_REST) |
| SOH | dQ/dV ridge | 65 coefficients | leave-one-cell-out | RMSE 0.0094, bias −0.0005 | 0.0130 (BOOST_REST) |
| SOC | 2RC EKF, low-current gate | 3 states | leave-one-cell-out | **2.34 %p** over six sensor disturbances on estimated SOH (2.325 on true SOH), per cell 2.00–2.75 | 4.60 %p (BOOST_NEGPULSE_1S, current offset −0.10 A) |

The SOH arm was a 10,945-parameter CNN until the second audit round. Nested

File: analysis/uypydj_hppc_resistance.csv (part 8 of 225)
protocol,cycle,SOH,CAP_Ah,SOC,soc_group,direction,rate_rank,I_A,CRate_rated,tau_s,tau_actual_s,V_pre_V,V_tau_V,R_mOhm,file
CC,337,0.94852,2.82032,0.6237,5,discharge,2,-22.563,7.521,10.0,9.9,3.8403,3.5258,13.9387,07-05-21_21.11_CC_protocol_HPPC_IN21700_30T_cycle_#337.mat
CC,337,0.94852,2.82032,0.6241,5,charge,2,16.924,5.641,2.0,2.0,3.848,4.0324,10.8958,07-05-21_21.11_CC_protocol_HPPC_IN21700_30T_cycle_#337.mat
CC,337,0.94852,2.82032,0.6241,5,charge,2,16.924,5.641,10.0,9.9,3.848,4.0791,13.6552,07-05-21_21.11_CC_protocol_HPPC_IN21700_30T_cycle_#337.mat
CC,337,0.94852,2.82032,0.6237,5,discharge,3,-32.433,10.811,2.0,2.0,3.84,3.4852,10.9395,07-05-21_21.11_CC_protocol_HPPC_IN21700_30T_cycle_#337.mat
CC,337,0.94852,2.82032,0.6237,5,discharge,3,-32.433,10.811,10.0,9.9,3.84,3.4008,13.5418,07-05-21_21.11_CC_protocol_HPPC_IN21700_30T_cycle_#337.mat
CC,337,0.94852,2.82032,0.6242,5,charge,3,28.203,9.401,2.0,2.0,3.8494,4.1466,10.5379,07-05-21_21.11_CC_protocol_HPPC_IN21700_30T_cycle_#337.mat
CC,337,0.94852,2.82032,0.6242,5,charge,3,28.203,9.401,10.0,9.9,3.8494,4.1798,11.7151,07-05-21_21.11_CC_protocol_HPPC_IN21700_30T_cycle_#337.mat
CC,337,0.94852,2.82032,0.5299,6,discharge,0,-2.822,0.941,2.0,2.0,3.7374,3.7069,10.8091,07-05-21_21.11_CC_protocol_HPPC_IN21700_30T_cycle_#337.mat
CC,337,0.94852,2.82032,0.5299,6,discharge,0,-2.822,0.941,10.0,9.9,3.7374,3.6967,14.4239,07-05-21_21.11_CC_protocol_HPPC_IN21700_30T_cycle_#337.mat
CC,337,0.94852,2.82032,0.53,6,charge,0,1.408,0.469,2.0,2.0,3.7388,3.7537,10.5846,07-05-21_21.11_CC_protocol_HPPC_IN21700_30T_cycle_#337.mat
CC,337,0.94852,2.82032,0.53,6,charge,0,1.408,0.469,10.0,9.9,3.7388,3.7582,13.7813,07-05-21_21.11_CC_protocol_HPPC_IN21700_30T_cycle_#337.mat
CC,337,0.94852,2.82032,0.5298,6,discharge,1,-11.283,3.761,2.0,2.0,3.7374,3.6152,10.8305,07-05-21_21.11_CC_protocol_HPPC_IN21700_30T_cycle_#337.mat
CC,337,0.94852,2.82032,0.5298,6,discharge,1,-11.283,3.761,10.0,9.9,3.7374,3.5788,14.0565,07-05-21_21.11_CC_protocol_HPPC_IN21700_30T_cycle_#337.mat
CC,337,0.94852,2.82032,0.53,6,charge,1,5.644,1.881,2.0,1.9,3.7407,3.8008,10.6494,07-05-21_21.11_CC_protocol_HPPC_IN21700_30T_cycle_#337.mat
CC,337,0.94852,2.82032,0.53,6,charge,1,5.644,1.881,10.0,9.9,3.7407,3.8181,13.7149,07-05-21_21.11_CC_protocol_HPPC_IN21700_30T_cycle_#337.mat
CC,337,0.94852,2.82032,0.5298,6,discharge,2,-22.56,7.52,2.0,2.0,3.7376,3.493,10.8422,07-05-21_21.11_CC_protocol_HPPC_IN21700_30T_cycle_#337.mat
CC,337,0.94852,2.82032,0.5298,6,discharge,2,-22.56,7.52,10.0,9.9,3.7376,3.4271,13.7633,07-05-21_21.11_CC_protocol_HPPC_IN21700_30T_cycle_#337.mat
CC,337,0.94852,2.82032,0.5301,6,charge,2,16.921,5.64,2.0,2.0,3.7422,3.9222,10.6377,07-05-21_21.11_CC_protocol_HPPC_IN21700_30T_cycle_#337.mat
CC,337,0.94852,2.82032,0.5301,6,charge,2,16.921,5.64,10.0,9.9,3.7422,3.968,13.3444,07-05-21_21.11_CC_protocol_HPPC_IN21700_30T_cycle_#337.mat
CC,337,0.94852,2.82032,0.5297,6,discharge,3,-32.433,10.811,2.0,1.9,3.7378,3.3894,10.7421,07-05-21_21.11_CC_protocol_HPPC_IN21700_30T_cycle_#337.mat
CC,337,0.94852,2.82032,0.5297,6,discharge,3,-32.433,10.811,10.0,9.9,3.7378,3.2958,13.6281,07-05-21_21.11_CC_protocol_HPPC_IN21700_30T_cycle_#337.mat
CC,337,0.94852,2.82032,0.5302,6,charge,3,28.202,9.401,2.0,2.0,3.7444,4.0392,10.4532,07-05-21_21.11_CC_protocol_HPPC_IN21700_30T_cycle_#337.mat
CC,337,0.94852,2.82032,0.5302,6,charge,3,28.202,9.401,10.0,9.9,3.7444,4.1137,13.0948,07-05-21_21.11_CC_protocol_HPPC_IN21700_30T_cycle_#337.mat
CC,337,0.94852,2.82032,0.4359,7,discharge,0,-2.822,0.941,2.0,2.0,3.6555,3.6249,10.843,07-05-21_21.11_CC_protocol_HPPC_IN21700_30T_cycle_#337.mat
CC,337,0.94852,2.82032,0.4359,7,discharge,0,-2.822,0.941,10.0,9.9,3.6555,3.6152,14.2801,07-05-21_21.11_CC_protocol_HPPC_IN21700_30T_cycle_#337.mat
CC,337,0.94852,2.82032,0.4359,7,charge,0,1.409,0.47,2.0,2.0,3.6569,3.672,10.713,07-05-21_21.11_CC_protocol_HPPC_IN21700_30T_cycle_#337.mat
CC,337,0.94852,2.82032,0.4359,7,charge,0,1.409,0.47,10.0,9.9,3.6569,3.6764,13.8347,07-05-21_21.11_CC_protocol_HPPC_IN21700_30T_cycle_#337.mat
CC,337,0.94852,2.82032,0.4358,7,discharge,1,-11.283,3.761,2.0,2.0,3.6555,3.5334,10.8216,07-05-21_21.11_CC_protocol_HPPC_IN21700_30T_cycle_#337.mat
CC,337,0.94852,2.82032,0.4358,7,discharge,1,-11.283,3.761,10.0,9.9,3.6555,3.4965,14.092,07-05-21_21.11_CC_protocol_HPPC_IN21700_30T_cycle_#337.mat
CC,337,0.94852,2.82032,0.436,7,charge,1,5.639,1.88,2.0,1.9,3.6587,3.7192,10.7283,07-05-21_21.11_CC_protocol_HPPC_IN21700_30T_cycle_#337.mat
CC,337,0.94852,2.82032,0.436,7,charge,1,5.639,1.88,10.0,9.9,3.6587,3.7363,13.7606,07-05-21_21.11_CC_protocol_HPPC_IN21700_30T_cycle_#337.mat
CC,337,0.94852,2.82032,0.4357,7,discharge,2,-22.562,7.521,2.0,1.9,3.656,3.4133,10.757,07-05-21_21.11_CC_protocol_HPPC_IN21700_30T_cycle_#337.mat
CC,337,0.94852,2.82032,0.4357,7,discharge,2,-22.562,7.521,10.0,9.9,3.656,3.3456,13.7576,07-05-21_21.11_CC_protocol_HPPC_IN21700_30T_cycle_#337.mat
CC,337,0.94852,2.82032,0.4361,7,charge,2,16.921,5.64,2.0,2.0,3.6617,3.8395,10.5077,07-05-21_21.11_CC_protocol_HPPC_IN21700_30T_cycle_#337.mat
CC,337,0.94852,2.82032,0.4361,7,charge,2,16.921,5.64,10.0,9.9,3.6617,3.8807,12.9425,07-05-21_21.11_CC_protocol_HPPC_IN21700_30T_cycle_#337.mat
CC,337,0.94852,2.82032,0.4357,7,discharge,3,-32.432,10.811,2.0,2.0,3.6561,3.307,10.7641,07-05-21_21.11_CC_protocol_HPPC_IN21700_30T_cycle_#337.mat
CC,337,0.94852,2.82032,0.4357,7,discharge,3,-32.432,10.811,10.0,9.9,3.6561,3.2162,13.5638,07-05-21_21.11_CC_protocol_HPPC_IN21700_30T_cycle_#337.mat
CC,337,0.94852,2.82032,0.4362,7,charge,3,28.201,9.4,2.0,2.0,3.6633,3.9545,10.3259,07-05-21_21.11_CC_protocol_HPPC_IN21700_30T_cycle_#337.mat
CC,337,0.94852,2.82032,0.4362,7,charge,3,28.201,9.4,10.0,9.9,3.6633,4.0217,12.7088,07-05-21_21.11_CC_protocol_HPPC_IN21700_30T_cycle_#337.mat
CC,337,0.94852,2.82032,0.3419,8,discharge,0,-2.82,0.94,2.0,2.0,3.5948,3.5642,10.8507,07-05-21_21.11_CC_protocol_HPPC_IN21700_30T_cycle_#337.mat
CC,337,0.94852,2.82032,0.3419,8,discharge,0,-2.82,0.94,10.0,9.9,3.5948,3.5545,14.2903,07-05-21_21.11_CC_protocol_HPPC_IN21700_30T_cycle_#337.mat
CC,337,0.94852,2.82032,0.3419,8,charge,0,1.407,0.469,2.0,2.0,3.5962,3.6111,10.5861,07-05-21_21.11_CC_protocol_HPPC_IN21700_30T_cycle_#337.mat
CC,337,0.94852,2.82032,0.3419,8,charge,0,1.407,0.469,10.0,9.9,3.5962,3.6155,13.7123,07-05-21_21.11_CC_protocol_HPPC_IN21700_30T_cycle_#337.mat
CC,337,0.94852,2.82032,0.3418,8,discharge,1,-11.281,3.76,2.0,2.0,3.5949,3.4726,10.8412,07-05-21_21.11_CC_protocol_HPPC_IN21700_30T_cycle_#337.mat
CC,337,0.94852,2.82032,0.3418,8,discharge,1,-11.281,3.76,10.0,9.9,3.5949,3.4353,14.1477,07-05-21_21.11_CC_protocol_HPPC_IN21700_30T_cycle_#337.mat
CC,337,0.94852,2.82032,0.342,8,charge,1,5.639,1.88,2.0,2.0,3.5978,3.6588,10.8169,07-05-21_21.11_CC_protocol_HPPC_IN21700_30T_cycle_#337.mat
CC,337,0.94852,2.82032,0.342,8,charge,1,5.639,1.88,10.0,9.9,3.5978,3.6758,13.8315,07-05-21_21.11_CC_protocol_HPPC_IN21700_30T_cycle_#337.mat
CC,337,0.94852,2.82032,0.3417,8,discharge,2,-22.564,7.521,2.0,2.0,3.595,3.3503,10.8447,07-05-21_21.11_CC_protocol_HPPC_IN21700_30T_cycle_#337.mat
CC,337,0.94852,2.82032,0.3417,8,discharge,2,-22.564,7.521,10.0,9.9,3.595,3.2815,13.8938,07-05-21_21.11_CC_protocol_HPPC_IN21700_30T_cycle_#337.mat
CC,337,0.94852,2.82032,0.342,8,charge,2,16.923,5.641,2.0,2.0,3.6017,3.7792,10.4887,07-05-21_21.11_CC_protocol_HPPC_IN21700_30T_cycle_#337.mat
CC,337,0.94852,2.82032,0.342,8,charge,2,16.923,5.641,10.0,9.9,3.6017,3.8201,12.9055,07-05-21_21.11_CC_protocol_HPPC_IN21700_30T_cycle_#337.mat
CC,337,0.94852,2.82032,0.3416,8,discharge,3,-32.432,10.811,2.0,1.9,3.5951,3.2463,10.7548,07-05-21_21.11_CC_protocol_HPPC_IN21700_30T_cycle_#337.mat
CC,337,0.94852,2.82032,0.3416,8,discharge,3,-32.432,10.811,10.0,9.9,3.5951,3.1476,13.7981,07-05-21_21.11_CC_protocol_HPPC_IN21700_30T_cycle_#337.mat
CC,337,0.94852,2.82032,0.3422,8,charge,3,28.201,9.4,2.0,2.0,3.6041,3.8959,10.3472,07-05-21_21.11_CC_protocol_HPPC_IN21700_30T_cycle_#337.mat
CC,337,0.94852,2.82032,0.3422,8,charge,3,28.201,9.4,10.0,9.9,3.6041,3.9589,12.5811,07-05-21_21.11_CC_protocol_HPPC_IN21700_30T_cycle_#337.mat
CC,337,0.94852,2.82032,0.2479,9,discharge,0,-2.82,0.94,2.0,2.0,3.5096,3.4766,11.7021,07-05-21_21.11_CC_protocol_HPPC_IN21700_30T_cycle_#337.mat
CC,337,0.94852,2.82032,0.2479,9,discharge,0,-2.82,0.94,10.0,9.9,3.5096,3.4655,15.6383,07-05-21_21.11_CC_protocol_HPPC_IN21700_30T_cycle_#337.mat
CC,337,0.94852,2.82032,0.2479,9,charge,0,1.407,0.469,2.0,1.9,3.5114,3.5275,11.4403,07-05-21_21.11_CC_protocol_HPPC_IN21700_30T_cycle_#337.mat
CC,337,0.94852,2.82032,0.2479,9,charge,0,1.407,0.469,10.0,9.9,3.5114,3.5325,14.9932,07-05-21_21.11_CC_protocol_HPPC_IN21700_30T_cycle_#337.mat
CC,337,0.94852,2.82032,0.2478,9,discharge,1,-11.283,3.761,2.0,2.0,3.5101,3.3779,11.7167,07-05-21_21.11_CC_protocol_HPPC_IN21700_30T_cycle_#337.mat
CC,337,0.94852,2.82032,0.2478,9,discharge,1,-11.283,3.761,10.0,9.9,3.5101,3.3375,15.2973,07-05-21_21.11_CC_protocol_HPPC_IN21700_30T_cycle_#337.mat
CC,337,0.94852,2.82032,0.2479,9,charge,1,5.641,1.88,2.0,2.0,3.5173,3.5813,11.3457,07-05-21_21.11_CC_protocol_HPPC_IN21700_30T_cycle_#337.mat
CC,337,0.94852,2.82032,0.2479,9,charge,1,5.641,1.88,10.0,9.9,3.5173,3.6,14.6608,07-05-21_21.11_CC_protocol_HPPC_IN21700_30T_cycle_#337.mat
CC,337,0.94852,2.82032,0.2477,9,discharge,2,-22.564,7.521,2.0,1.9,3.5131,3.2497,11.6735,07-05-21_21.11_CC_protocol_HPPC_IN21700_30T_cycle_#337.mat
CC,337,0.94852,2.82032,0.2477,9,discharge,2,-22.564,7.521,10.0,9.9,3.5131,3.1629,15.5203,07-05-21_21.11_CC_protocol_HPPC_IN21700_30T_cycle_#337.mat
CC,337,0.94852,2.82032,0.248,9,charge,2,16.921,5.64,2.0,1.9,3.5221,3.7086,11.0218,07-05-21_21.11_CC_protocol_HPPC_IN21700_30T_cycle_#337.mat
CC,337,0.94852,2.82032,0.248,9,charge,2,16.921,5.64,10.0,9.9,3.5221,3.7617,14.1599,07-05-21_21.11_CC_protocol_HPPC_IN21700_30T_cycle_#337.mat
CC,337,0.94852,2.82032,0.2476,9,discharge,3,-32.434,10.811,2.0,2.0,3.5143,3.1345,11.7099,07-05-21_21.11_CC_protocol_HPPC_IN21700_30T_cycle_#337.mat
CC,337,0.94852,2.82032,0.2476,9,discharge,3,-32.434,10.811,10.0,9.9,3.5143,3.0016,15.8075,07-05-21_21.11_CC_protocol_HPPC_IN21700_30T_cycle_#337.mat
CC,337,0.94852,2.82032,0.2481,9,charge,3,28.202,9.401,2.0,2.0,3.5249,3.8311,10.8574,07-05-21_21.11_CC_protocol_HPPC_IN21700_30T_cycle_#337.mat
CC,337,0.94852,2.82032,0.2481,9,charge,3,28.202,9.401,10.0,9.9,3.5249,3.907,13.5487,07-05-21_21.11_CC_protocol_HPPC_IN21700_30T_cycle_#337.mat
CC,337,0.94852,2.82032,0.2008,10,discharge,0,-2.821,0.941,2.0,2.0,3.4532,3.4184,12.3339,07-05-21_21.11_CC_protocol_HPPC_IN21700_30T_cycle_#337.mat
CC,337,0.94852,2.82032,0.2008,10,discharge,0,-2.821,0.941,10.0,9.9,3.4532,3.4068,16.4452,07-05-21_21.11_CC_protocol_HPPC_IN21700_30T_cycle_#337.mat
CC,337,0.94852,2.82032,0.2009,10,charge,0,1.407,0.469,2.0,2.0,3.4551,3.472,12.008,07-05-21_21.11_CC_protocol_HPPC_IN21700_30T_cycle_#337.mat
CC,337,0.94852,2.82032,0.2009,10,charge,0,1.407,0.469,10.0,9.9,3.4551,3.4772,15.7027,07-05-21_21.11_CC_protocol_HPPC_IN21700_30T_cycle_#337.mat
CC,337,0.94852,2.82032,0.2008,10,discharge,1,-11.283,3.761,2.0,2.0,3.4537,3.3149,12.3017,07-05-21_21.11_CC_protocol_HPPC_IN21700_30T_cycle_#337.mat
CC,337,0.94852,2.82032,0.2008,10,discharge,1,-11.283,3.761,10.0,9.9,3.4537,3.2711,16.1836,07-05-21_21.11_CC_protocol_HPPC_IN21700_30T_cycle_#337.mat
CC,337,0.94852,2.82032,0.2009,10,charge,1,5.641,1.88,2.0,2.0,3.4597,3.5257,11.6998,07-05-21_21.11_CC_protocol_HPPC_IN21700_30T_cycle_#337.mat
CC,337,0.94852,2.82032,0.2009,10,charge,1,5.641,1.88,10.0,9.9,3.4597,3.5453,15.1743,07-05-21_21.11_CC_protocol_HPPC_IN21700_30T_cycle_#337.mat
CC,337,0.94852,2.82032,0.2007,10,discharge,2,-22.563,7.521,2.0,2.0,3.4554,3.1767,12.3521,07-05-21_21.11_CC_protocol_HPPC_IN21700_30T_cycle_#337.mat
CC,337,0.94852,2.82032,0.2007,10,discharge,2,-22.563,7.521,10.0,9.9,3.4554,3.0655,17.2805,07-05-21_21.11_CC_protocol_HPPC_IN21700_30T_cycle_#337.mat
CC,337,0.94852,2.82032,0.201,10,charge,2,16.923,5.641,2.0,2.0,3.4631,3.6541,11.2864,07-05-21_21.11_CC_protocol_HPPC_IN21700_30T_cycle_#337.mat
CC,337,0.94852,2.82032,0.201,10,charge,2,16.923,5.641,10.0,9.9,3.4631,3.7094,14.5542,07-05-21_21.11_CC_protocol_HPPC_IN21700_30T_cycle_#337.mat
CC,337,0.94852,2.82032,0.2006,10,discharge,3,-32.433,10.811,2.0,2.0,3.4548,3.0544,12.3455,07-05-21_21.11_CC_protocol_HPPC_IN21700_30T_cycle_#337.mat
CC,337,0.94852,2.82032,0.2006,10,discharge,3,-32.433,10.811,10.0,9.9,3.4548,2.8425,18.8789,07-05-21_21.11_CC_protocol_HPPC_IN21700_30T_cycle_#337.mat
CC,337,0.94852,2.82032,0.2011,10,charge,3,28.202,9.401,2.0,1.9,3.4649,3.7735,10.9425,07-05-21_21.11_CC_protocol_HPPC_IN21700_30T_cycle_#337.mat
CC,337,0.94852,2.82032,0.2011,10,charge,3,28.202,9.401,10.0,9.9,3.4649,3.8595,13.9919,07-05-21_21.11_CC_protocol_HPPC_IN21700_30T_cycle_#337.mat
CC,337,0.94852,2.82032,0.1538,11,discharge,0,-2.824,0.941,2.0,2.0,3.4124,3.374,13.5973,07-05-21_21.11_CC_protocol_HPPC_IN21700_30T_cycle_#337.mat
CC,337,0.94852,2.82032,0.1538,11,discharge,0,-2.824,0.941,10.0,9.9,3.4124,3.3594,18.767,07-05-21_21.11_CC_protocol_HPPC_IN21700_30T_cycle_#337.mat
CC,337,0.94852,2.82032,0.1539,11,charge,0,1.407,0.469,2.0,2.0,3.4151,3.4334,13.0036,07-05-21_21.11_CC_protocol_HPPC_IN21700_30T_cycle_#337.mat
CC,337,0.94852,2.82032,0.1539,11,charge,0,1.407,0.469,10.0,9.9,3.4151,3.4389,16.9118,07-05-21_21.11_CC_protocol_HPPC_IN21700_30T_cycle_#337.mat
CC,337,0.94852,2.82032,0.1538,11,discharge,1,-11.284,3.761,2.0,2.0,3.4131,3.255,14.011,07-05-21_21.11_CC_protocol_HPPC_IN21700_30T_cycle_#337.mat
CC,337,0.94852,2.82032,0.1538,11,discharge,1,-11.284,3.761,10.0,9.9,3.4131,3.1746,21.1361,07-05-21_21.11_CC_protocol_HPPC_IN21700_30T_cycle_#337.mat
CC,337,0.94852,2.82032,0.1539,11,charge,1,5.639,1.88,2.0,2.0,3.4218,3.4918,12.4129,07-05-21_21.11_CC_protocol_HPPC_IN21700_30T_cycle_#337.mat
CC,337,0.94852,2.82032,0.1539,11,charge,1,5.639,1.88,10.0,9.9,3.4218,3.5075,15.1969,07-05-21_21.11_CC_protocol_HPPC_IN21700_30T_cycle_#337.mat
CC,337,0.94852,2.82032,0.1537,11,discharge,2,-22.566,7.522,2.0,2.0,3.4151,3.0864,14.5662,07-05-21_21.11_CC_protocol_HPPC_IN21700_30T_cycle_#337.mat
CC,337,0.94852,2.82032,0.1537,11,discharge,2,-22.566,7.522,10.0,9.9,3.4151,2.78,28.1441,07-05-21_21.11_CC_protocol_HPPC_IN21700_30T_cycle_#337.mat
CC,337,0.94852,2.82032,0.154,11,charge,2,16.921,5.64,2.0,2.0,3.4261,3.622,11.5773,07-05-21_21.11_CC_protocol_HPPC_IN21700_30T_cycle_#337.mat
CC,337,0.94852,2.82032,0.154,11,charge,2,16.921,5.64,10.0,9.9,3.4261,3.6674,14.2604,07-05-21_21.11_CC_protocol_HPPC_IN21700_30T_cycle_#337.mat
CC,337,0.94852,2.82032,0.1536,11,discharge,3,-32.435,10.812,2.0,1.9,3.414,2.9342,14.7927,07-05-21_21.11_CC_protocol_HPPC_IN21700_30T_cycle_#337.mat
CC,337,0.94852,2.82032,0.1536,11,discharge,3,-32.435,10.812,10.0,9.9,3.414,2.5431,26.8506,07-05-21_21.11_CC_protocol_HPPC_IN21700_30T_cycle_#337.mat
CC,337,0.94852,2.82032,0.1541,11,charge,3,28.202,9.401,2.0,2.0,3.4283,3.7397,11.0418,07-05-21_21.11_CC_protocol_HPPC_IN21700_30T_cycle_#337.mat
CC,337,0.94852,2.82032,0.1541,11,charge,3,28.202,9.401,10.0,9.9,3.4283,3.8178,13.8111,07-05-21_21.11_CC_protocol_HPPC_IN21700_30T_cycle_#337.mat
CC,337,0.94852,2.82032,0.1068,12,discharge,0,-2.822,0.941,2.0,2.0,3.3608,3.3115,17.4699,07-05-21_21.11_CC_protocol_HPPC_IN21700_30T_cycle_#337.mat
CC,337,0.94852,2.82032,0.1068,12,discharge,0,-2.822,0.941,10.0,9.9,3.3608,3.2818,27.9943,07-05-21_21.11_CC_protocol_HPPC_IN21700_30T_cycle_#337.mat
CC,337,0.94852,2.82032,0.1069,12,charge,0,1.409,0.47,2.0,2.0,3.3648,3.3873,15.9676,07-05-21_21.11_CC_protocol_HPPC_IN21700_30T_cycle_#337.mat
CC,337,0.94852,2.82032,0.1069,12,charge,0,1.409,0.47,10.0,9.9,3.3648,3.397,22.8515,07-05-21_21.11_CC_protocol_HPPC_IN21700_30T_cycle_#337.mat
CC,337,0.94852,2.82032,0.1068,12,discharge,1,-11.281,3.76,2.0,1.9,3.3627,3.14,19.7412,07-05-21_21.11_CC_protocol_HPPC_IN21700_30T_cycle_#337.mat
CC,337,0.94852,2.82032,0.1068,12,discharge,1,-11.281,3.76,10.0,9.9,3.3627,2.8572,44.8099,07-05-21_21.11_CC_protocol_HPPC_IN21700_30T_cycle_#337.mat
CC,337,0.94852,2.82032,0.1069,12,charge,1,5.641,1.88,2.0,2.0,3.3747,3.4568,14.5547,07-05-21_21.11_CC_protocol_HPPC_IN21700_30T_cycle_#337.mat
CC,337,0.94852,2.82032,0.1069,12,charge,1,5.641,1.88,10.0,9.9,3.3747,3.4813,18.898,07-05-21_21.11_CC_protocol_HPPC_IN21700_30T_cycle_#337.mat
CC,337,0.94852,2.82032,0.1067,12,discharge,2,-22.463,7.488,2.0,2.0,3.366,2.8484,23.0423,07-05-21_21.11_CC_protocol_HPPC_IN21700_30T_cycle_#337.mat
CC,337,0.94852,2.82032,0.1067,12,discharge,2,-22.463,7.488,10.0,9.9,3.366,2.5676,35.5429,07-05-21_21.11_CC_protocol_HPPC_IN21700_30T_cycle_#337.mat
CC,337,0.94852,2.82032,0.107,12,charge,2,16.923,5.641,2.0,2.0,3.3808,3.5938,12.5864,07-05-21_21.11_CC_protocol_HPPC_IN21700_30T_cycle_#337.mat
CC,337,0.94852,2.82032,0.107,12,charge,2,16.923,5.641,10.0,9.9,3.3808,3.6356,15.0564,07-05-21_21.11_CC_protocol_HPPC_IN21700_30T_cycle_#337.mat
CC,337,0.94852,2.82032,0.1066,12,discharge,3,-19.302,6.434,2.0,2.0,3.3653,2.5591,41.7677,07-05-21_21.11_CC_protocol_HPPC_IN21700_30T_cycle_#337.mat
CC,337,0.94852,2.82032,0.1066,12,discharge,3,-19.302,6.434,10.0,9.9,3.3653,2.6112,39.0685,07-05-21_21.11_CC_protocol_HPPC_IN21700_30T_cycle_#337.mat
CC,337,0.94852,2.82032,0.1071,12,charge,3,28.202,9.401,2.0,2.0,3.3807,3.7121,11.7509,07-05-21_21.11_CC_protocol_HPPC_IN21700_30T_cycle_#337.mat
CC,337,0.94852,2.82032,0.1071,12,charge,3,28.202,9.401,10.0,9.9,3.3807,3.7785,14.1054,07-05-21_21.11_CC_protocol_HPPC_IN21700_30T_cycle_#337.mat
CC,375,0.94398,2.80684,1.0,0,discharge,0,-2.809,0.936,2.0,2.0,4.1632,4.1214,14.8802,07-12-21_15.23_CC_protocol_HPPC_IN21700_30T_cycle_#375.mat
CC,375,0.94398,2.80684,1.0,0,discharge,0,-2.809,0.936,10.0,9.9,4.1632,4.1047,20.8252,07-12-21_15.23_CC_protocol_HPPC_IN21700_30T_cycle_#375.mat
CC,375,0.94398,2.80684,1.0,0,charge,0,1.407,0.469,2.0,2.0,4.1654,4.1864,14.9286,07-12-21_15.23_CC_protocol_HPPC_IN21700_30T_cycle_#375.mat
CC,375,0.94398,2.80684,1.0,0,charge,0,1.407,0.469,10.0,9.9,4.1654,4.1961,21.8241,07-12-21_15.23_CC_protocol_HPPC_IN21700_30T_cycle_#375.mat
CC,375,0.94398,2.80684,0.9999,0,discharge,1,-11.229,3.743,2.0,2.0,4.1621,4.0019,14.2666,07-12-21_15.23_CC_protocol_HPPC_IN21700_30T_cycle_#375.mat
CC,375,0.94398,2.80684,0.9999,0,discharge,1,-11.229,3.743,10.0,9.9,4.1621,3.958,18.1762,07-12-21_15.23_CC_protocol_HPPC_IN21700_30T_cycle_#375.mat
CC,375,0.94398,2.80684,1.0,0,charge,1,1.783,0.594,2.0,2.0,4.1687,4.2002,17.6639,07-12-21_15.23_CC_protocol_HPPC_IN21700_30T_cycle_#375.mat
CC,375,0.94398,2.80684,1.0,0,charge,1,1.783,0.594,10.0,9.9,4.1687,4.2001,17.6078,07-12-21_15.23_CC_protocol_HPPC_IN21700_30T_cycle_#375.mat
CC,375,0.94398,2.80684,0.9998,0,discharge,2,-22.459,7.486,2.0,2.0,4.1616,3.8562,13.5981,07-12-21_15.23_CC_protocol_HPPC_IN21700_30T_cycle_#375.mat
CC,375,0.94398,2.80684,0.9998,0,discharge,2,-22.459,7.486,10.0,9.9,4.1616,3.7992,16.1361,07-12-21_15.23_CC_protocol_HPPC_IN21700_30T_cycle_#375.mat
CC,375,0.94398,2.80684,1.0,0,charge,2,1.644,0.548,2.0,2.0,4.1714,4.2001,17.4574,07-12-21_15.23_CC_protocol_HPPC_IN21700_30T_cycle_#375.mat
CC,375,0.94398,2.80684,1.0,0,charge,2,1.644,0.548,10.0,9.9,4.1714,4.2,17.3966,07-12-21_15.23_CC_protocol_HPPC_IN21700_30T_cycle_#375.mat
CC,375,0.94398,2.80684,0.9997,0,discharge,3,-32.282,10.761,2.0,2.0,4.1614,3.7384,13.1033,07-12-21_15.23_CC_protocol_HPPC_IN21700_30T_cycle_#375.mat
CC,375,0.94398,2.80684,0.9997,0,discharge,3,-32.282,10.761,10.0,9.9,4.1614,3.6722,15.154,07-12-21_15.23_CC_protocol_HPPC_IN21700_30T_cycle_#375.mat
CC,375,0.94398,2.80684,1.0,0,charge,3,1.556,0.519,2.0,2.0,4.1733,4.2001,17.2292,07-12-21_15.23_CC_protocol_HPPC_IN21700_30T_cycle_#375.mat
CC,375,0.94398,2.80684,1.0,0,charge,3,1.556,0.519,10.0,9.9,4.1733,4.2,17.1649,07-12-21_15.23_CC_protocol_HPPC_IN21700_30T_cycle_#375.mat
CC,375,0.94398,2.80684,0.9532,1,discharge,0,-2.807,0.936,2.0,2.0,4.0994,4.0633,12.8598,07-12-21_15.23_CC_protocol_HPPC_IN21700_30T_cycle_#375.mat
CC,375,0.94398,2.80684,0.9532,1,discharge,0,-2.807,0.936,10.0,9.9,4.0994,4.0541,16.1371,07-12-21_15.23_CC_protocol_HPPC_IN21700_30T_cycle_#375.mat
CC,375,0.94398,2.80684,0.9532,1,charge,0,1.405,0.468,2.0,2.0,4.1,4.1187,13.3106,07-12-21_15.23_CC_protocol_HPPC_IN21700_30T_cycle_#375.mat
CC,375,0.94398,2.80684,0.9532,1,charge,0,1.405,0.468,10.0,9.9,4.1,4.1237,16.8695,07-12-21_15.23_CC_protocol_HPPC_IN21700_30T_cycle_#375.mat
CC,375,0.94398,2.80684,0.9531,1,discharge,1,-11.229,3.743,2.0,2.0,4.0997,3.9576,12.6547,07-12-21_15.23_CC_protocol_HPPC_IN21700_30T_cycle_#375.mat
CC,375,0.94398,2.80684,0.9531,1,discharge,1,-11.229,3.743,10.0,9.9,4.0997,3.9295,15.1572,07-12-21_15.23_CC_protocol_HPPC_IN21700_30T_cycle_#375.mat
CC,375,0.94398,2.80684,0.9532,1,charge,1,5.615,1.872,2.0,1.9,4.1029,4.1741,12.6805,07-12-21_15.23_CC_protocol_HPPC_IN21700_30T_cycle_#375.mat
CC,375,0.94398,2.80684,0.9532,1,charge,1,5.615,1.872,10.0,9.9,4.1029,4.1957,16.5275,07-12-21_15.23_CC_protocol_HPPC_IN21700_30T_cycle_#375.mat
CC,375,0.94398,2.80684,0.953,1,discharge,2,-22.457,7.486,2.0,1.9,4.0997,3.8225,12.3436,07-12-21_15.23_CC_protocol_HPPC_IN21700_30T_cycle_#375.mat
CC,375,0.94398,2.80684,0.953,1,discharge,2,-22.457,7.486,10.0,9.9,4.0997,3.7745,14.481,07-12-21_15.23_CC_protocol_HPPC_IN21700_30T_cycle_#375.mat
CC,375,0.94398,2.80684,0.9532,1,charge,2,6.603,2.201,2.0,2.0,4.1049,4.2003,14.4475,07-12-21_15.23_CC_protocol_HPPC_IN21700_30T_cycle_#375.mat
CC,375,0.94398,2.80684,0.9532,1,charge,2,6.603,2.201,10.0,9.9,4.1049,4.2001,14.4173,07-12-21_15.23_CC_protocol_HPPC_IN21700_30T_cycle_#375.mat
CC,375,0.94398,2.80684,0.9529,1,discharge,3,-32.279,10.76,2.0,2.0,4.1002,3.7058,12.2185,07-12-21_15.23_CC_protocol_HPPC_IN21700_30T_cycle_#375.mat
CC,375,0.94398,2.80684,0.9529,1,discharge,3,-32.279,10.76,10.0,9.9,4.1002,3.6423,14.1857,07-12-21_15.23_CC_protocol_HPPC_IN21700_30T_cycle_#375.mat
CC,375,0.94398,2.80684,0.9532,1,charge,3,6.464,2.155,2.0,2.0,4.1068,4.2005,14.4957,07-12-21_15.23_CC_protocol_HPPC_IN21700_30T_cycle_#375.mat
CC,375,0.94398,2.80684,0.9532,1,charge,3,6.464,2.155,10.0,9.9,4.1068,4.2003,14.4647,07-12-21_15.23_CC_protocol_HPPC_IN21700_30T_cycle_#375.mat
CC,375,0.94398,2.80684,0.9064,2,discharge,0,-2.807,0.936,2.0,2.0,4.0817,4.0464,12.5748,07-12-21_15.23_CC_protocol_HPPC_IN21700_30T_cycle_#375.mat
CC,375,0.94398,2.80684,0.9064,2,discharge,0,-2.807,0.936,10.0,9.9,4.0817,4.038,15.5671,07-12-21_15.23_CC_protocol_HPPC_IN21700_30T_cycle_#375.mat
CC,375,0.94398,2.80684,0.9064,2,charge,0,1.403,0.468,2.0,2.0,4.0829,4.1003,12.402,07-12-21_15.23_CC_protocol_HPPC_IN21700_30T_cycle_#375.mat
CC,375,0.94398,2.80684,0.9064,2,charge,0,1.403,0.468,10.0,9.9,4.0829,4.1042,15.1818,07-12-21_15.23_CC_protocol_HPPC_IN21700_30T_cycle_#375.mat
CC,375,0.94398,2.80684,0.9063,2,discharge,1,-11.231,3.744,2.0,2.0,4.082,3.9423,12.4388,07-12-21_15.23_CC_protocol_HPPC_IN21700_30T_cycle_#375.mat
CC,375,0.94398,2.80684,0.9063,2,discharge,1,-11.231,3.744,10.0,9.9,4.082,3.9126,15.0833,07-12-21_15.23_CC_protocol_HPPC_IN21700_30T_cycle_#375.mat
CC,375,0.94398,2.80684,0.9064,2,charge,1,5.615,1.872,2.0,2.0,4.0845,4.1532,12.2353,07-12-21_15.23_CC_protocol_HPPC_IN21700_30T_cycle_#375.mat
CC,375,0.94398,2.80684,0.9064,2,charge,1,5.615,1.872,10.0,9.9,4.0845,4.1681,14.889,07-12-21_15.23_CC_protocol_HPPC_IN21700_30T_cycle_#375.mat
CC,375,0.94398,2.80684,0.9062,2,discharge,2,-22.458,7.486,2.0,2.0,4.082,3.8092,12.1471,07-12-21_15.23_CC_protocol_HPPC_IN21700_30T_cycle_#375.mat
CC,375,0.94398,2.80684,0.9062,2,discharge,2,-22.458,7.486,10.0,9.9,4.082,3.7555,14.5382,07-12-21_15.23_CC_protocol_HPPC_IN21700_30T_cycle_#375.mat
CC,375,0.94398,2.80684,0.9064,2,charge,2,8.707,2.902,2.0,2.0,4.086,4.2003,13.1268,07-12-21_15.23_CC_protocol_HPPC_IN21700_30T_cycle_#375.mat
CC,375,0.94398,2.80684,0.9064,2,charge,2,8.707,2.902,10.0,9.9,4.086,4.2001,13.1038,07-12-21_15.23_CC_protocol_HPPC_IN21700_30T_cycle_#375.mat
CC,375,0.94398,2.80684,0.9061,2,discharge,3,-32.28,10.76,2.0,2.0,4.0816,3.6989,11.8556,07-12-21_15.23_CC_protocol_HPPC_IN21700_30T_cycle_#375.mat
CC,375,0.94398,2.80684,0.9061,2,discharge,3,-32.28,10.76,10.0,9.9,4.0816,3.6229,14.21,07-12-21_15.23_CC_protocol_HPPC_IN21700_30T_cycle_#375.mat
CC,375,0.94398,2.80684,0.9064,2,charge,3,8.646,2.882,2.0,2.0,4.0875,4.2003,13.0463,07-12-21_15.23_CC_protocol_HPPC_IN21700_30T_cycle_#375.mat
CC,375,0.94398,2.80684,0.9064,2,charge,3,8.646,2.882,10.0,9.9,4.0875,4.2001,13.0231,07-12-21_15.23_CC_protocol_HPPC_IN21700_30T_cycle_#375.mat
CC,375,0.94398,2.80684,0.8128,3,discharge,0,-2.807,0.936,2.0,1.9,4.0259,3.9911,12.3963,07-12-21_15.23_CC_protocol_HPPC_IN21700_30T_cycle_#375.mat
CC,375,0.94398,2.80684,0.8128,3,discharge,0,-2.807,0.936,10.0,9.9,4.0259,3.9772,17.3476,07-12-21_15.23_CC_protocol_HPPC_IN21700_30T_cycle_#375.mat
CC,375,0.94398,2.80684,0.8128,3,charge,0,1.403,0.468,2.0,2.0,4.0277,4.0446,12.0456,07-12-21_15.23_CC_protocol_HPPC_IN21700_30T_cycle_#375.mat
CC,375,0.94398,2.80684,0.8128,3,charge,0,1.403,0.468,10.0,9.9,4.0277,4.0503,16.1083,07-12-21_15.23_CC_protocol_HPPC_IN21700_30T_cycle_#375.mat
CC,375,0.94398,2.80684,0.8127,3,discharge,1,-11.229,3.743,2.0,2.0,4.0263,3.8863,12.4677,07-12-21_15.23_CC_protocol_HPPC_IN21700_30T_cycle_#375.mat
CC,375,0.94398,2.80684,0.8127,3,discharge,1,-11.229,3.743,10.0,9.9,4.0263,3.8387,16.7067,07-12-21_15.23_CC_protocol_HPPC_IN21700_30T_cycle_#375.mat
CC,375,0.94398,2.80684,0.8129,3,charge,1,5.613,1.871,2.0,2.0,4.0304,4.0968,11.8299,07-12-21_15.23_CC_protocol_HPPC_IN21700_30T_cycle_#375.mat
CC,375,0.94398,2.80684,0.8129,3,charge,1,5.613,1.871,10.0,9.9,4.0304,4.1155,15.1615,07-12-21_15.23_CC_protocol_HPPC_IN21700_30T_cycle_#375.mat
CC,375,0.94398,2.80684,0.8126,3,discharge,2,-22.458,7.486,2.0,2.0,4.0265,3.7536,12.1516,07-12-21_15.23_CC_protocol_HPPC_IN21700_30T_cycle_#375.mat
CC,375,0.94398,2.80684,0.8126,3,discharge,2,-22.458,7.486,10.0,9.9,4.0265,3.6797,15.4422,07-12-21_15.23_CC_protocol_HPPC_IN21700_30T_cycle_#375.mat
CC,375,0.94398,2.80684,0.8129,3,charge,2,13.345,4.448,2.0,2.0,4.0326,4.2005,12.5815,07-12-21_15.23_CC_protocol_HPPC_IN21700_30T_cycle_#375.mat
CC,375,0.94398,2.80684,0.8129,3,charge,2,13.345,4.448,10.0,9.9,4.0326,4.2001,12.5515,07-12-21_15.23_CC_protocol_HPPC_IN21700_30T_cycle_#375.mat
CC,375,0.94398,2.80684,0.8125,3,discharge,3,-32.28,10.76,2.0,2.0,4.0272,3.6442,11.8649,07-12-21_15.23_CC_protocol_HPPC_IN21700_30T_cycle_#375.mat
CC,375,0.94398,2.80684,0.8125,3,discharge,3,-32.28,10.76,10.0,9.9,4.0272,3.551,14.7522,07-12-21_15.23_CC_protocol_HPPC_IN21700_30T_cycle_#375.mat
CC,375,0.94398,2.80684,0.8129,3,charge,3,13.396,4.465,2.0,2.0,4.0338,4.2006,12.4515,07-12-21_15.23_CC_protocol_HPPC_IN21700_30T_cycle_#375.mat
CC,375,0.94398,2.80684,0.8129,3,charge,3,13.396,4.465,10.0,9.9,4.0338,4.2002,12.4216,07-12-21_15.23_CC_protocol_HPPC_IN21700_30T_cycle_#375.mat
CC,375,0.94398,2.80684,0.7192,4,discharge,0,-2.809,0.936,2.0,2.0,3.9235,3.8896,12.0671,07-12-21_15.23_CC_protocol_HPPC_IN21700_30T_cycle_#375.mat
CC,375,0.94398,2.80684,0.7192,4,discharge,0,-2.809,0.936,10.0,9.9,3.9235,3.8761,16.8725,07-12-21_15.23_CC_protocol_HPPC_IN21700_30T_cycle_#375.mat
CC,375,0.94398,2.80684,0.7192,4,charge,0,1.405,0.468,2.0,1.9,3.9257,3.9419,11.5319,07-12-21_15.23_CC_protocol_HPPC_IN21700_30T_cycle_#375.mat
CC,375,0.94398,2.80684,0.7192,4,charge,0,1.405,0.468,10.0,9.9,3.9257,3.9468,15.0199,07-12-21_15.23_CC_protocol_HPPC_IN21700_30T_cycle_#375.mat
CC,375,0.94398,2.80684,0.7191,4,discharge,1,-11.229,3.743,2.0,2.0,3.9236,3.7889,11.9957,07-12-21_15.23_CC_protocol_HPPC_IN21700_30T_cycle_#375.mat
CC,375,0.94398,2.80684,0.7191,4,discharge,1,-11.229,3.743,10.0,9.9,3.9236,3.7471,15.7182,07-12-21_15.23_CC_protocol_HPPC_IN21700_30T_cycle_#375.mat
CC,375,0.94398,2.80684,0.7193,4,charge,1,5.613,1.871,2.0,2.0,3.9287,3.9911,11.1178,07-12-21_15.23_CC_protocol_HPPC_IN21700_30T_cycle_#375.mat
CC,375,0.94398,2.80684,0.7193,4,charge,1,5.613,1.871,10.0,9.9,3.9287,4.0062,13.8082,07-12-21_15.23_CC_protocol_HPPC_IN21700_30T_cycle_#375.mat
CC,375,0.94398,2.80684,0.719,4,discharge,2,-22.457,7.486,2.0,2.0,3.9231,3.6608,11.6801,07-12-21_15.23_CC_protocol_HPPC_IN21700_30T_cycle_#375.mat
CC,375,0.94398,2.80684,0.719,4,discharge,2,-22.457,7.486,10.0,9.9,3.9231,3.6007,14.3563,07-12-21_15.23_CC_protocol_HPPC_IN21700_30T_cycle_#375.mat
CC,375,0.94398,2.80684,0.7193,4,charge,2,16.842,5.614,2.0,1.9,3.9296,4.1103,10.7291,07-12-21_15.23_CC_protocol_HPPC_IN21700_30T_cycle_#375.mat
CC,375,0.94398,2.80684,0.7193,4,charge,2,16.842,5.614,10.0,9.9,3.9296,4.157,13.502,07-12-21_15.23_CC_protocol_HPPC_IN21700_30T_cycle_#375.mat
CC,375,0.94398,2.80684,0.719,4,discharge,3,-32.279,10.76,2.0,2.0,3.9244,3.5531,11.5028,07-12-21_15.23_CC_protocol_HPPC_IN21700_30T_cycle_#375.mat
CC,375,0.94398,2.80684,0.719,4,discharge,3,-32.279,10.76,10.0,9.9,3.9244,3.473,13.9843,07-12-21_15.23_CC_protocol_HPPC_IN21700_30T_cycle_#375.mat
CC,375,0.94398,2.80684,0.7193,4,charge,3,22.842,7.614,2.0,2.0,3.9312,4.2006,11.7941,07-12-21_15.23_CC_protocol_HPPC_IN21700_30T_cycle_#375.mat
CC,375,0.94398,2.80684,0.7193,4,charge,3,22.842,7.614,10.0,9.9,3.9312,4.2001,11.7722,07-12-21_15.23_CC_protocol_HPPC_IN21700_30T_cycle_#375.mat
CC,375,0.94398,2.80684,0.6256,5,discharge,0,-2.809,0.936,2.0,2.0,3.8412,3.8068,12.2446,07-12-21_15.23_CC_protocol_HPPC_IN21700_30T_cycle_#375.mat
CC,375,0.94398,2.80684,0.6256,5,discharge,0,-2.809,0.936,10.0,9.9,3.8412,3.7927,17.2635,07-12-21_15.23_CC_protocol_HPPC_IN21700_30T_cycle_#375.mat
CC,375,0.94398,2.80684,0.6256,5,charge,0,1.405,0.468,2.0,2.0,3.8425,3.8592,11.8878,07-12-21_15.23_CC_protocol_HPPC_IN21700_30T_cycle_#375.mat
CC,375,0.94398,2.80684,0.6256,5,charge,0,1.405,0.468,10.0,9.9,3.8425,3.8649,15.9453,07-12-21_15.23_CC_protocol_HPPC_IN21700_30T_cycle_#375.mat
CC,375,0.94398,2.80684,0.6255,5,discharge,1,-11.229,3.743,2.0,2.0,3.8406,3.7072,11.88,07-12-21_15.23_CC_protocol_HPPC_IN21700_30T_cycle_#375.mat
CC,375,0.94398,2.80684,0.6255,5,discharge,1,-11.229,3.743,10.0,9.9,3.8406,3.6692,15.264,07-12-21_15.23_CC_protocol_HPPC_IN21700_30T_cycle_#375.mat
CC,375,0.94398,2.80684,0.6257,5,charge,1,5.612,1.871,2.0,2.0,3.8451,3.91,11.5635,07-12-21_15.23_CC_protocol_HPPC_IN21700_30T_cycle_#375.mat
CC,375,0.94398,2.80684,0.6257,5,charge,1,5.612,1.871,10.0,9.9,3.8451,3.9301,15.1448,07-12-21_15.23_CC_protocol_HPPC_IN21700_30T_cycle_#375.mat
CC,375,0.94398,2.80684,0.6254,5,discharge,2,-22.456,7.485,2.0,2.0,3.8388,3.5832,11.3823,07-12-21_15.23_CC_protocol_HPPC_IN21700_30T_cycle_#375.mat
CC,375,0.94398,2.80684,0.6254,5,discharge,2,-22.456,7.485,10.0,9.9,3.8388,3.5207,14.1655,07-12-21_15.23_CC_protocol_HPPC_IN21700_30T_cycle_#375.mat
CC,375,0.94398,2.80684,0.6257,5,charge,2,16.841,5.614,2.0,1.9,3.8473,4.0326,11.0029,07-12-21_15.23_CC_protocol_HPPC_IN21700_30T_cycle_#375.mat
CC,375,0.94398,2.80684,0.6257,5,charge,2,16.841,5.614,10.0,9.9,3.8473,4.0816,13.9125,07-12-21_15.23_CC_protocol_HPPC_IN21700_30T_cycle_#375.mat
CC,375,0.94398,2.80684,0.6254,5,discharge,3,-32.28,10.76,2.0,2.0,3.8389,3.479,11.1493,07-12-21_15.23_CC_protocol_HPPC_IN21700_30T_cycle_#375.mat
CC,375,0.94398,2.80684,0.6254,5,discharge,3,-32.28,10.76,10.0,9.9,3.8389,3.3932,13.8073,07-12-21_15.23_CC_protocol_HPPC_IN21700_30T_cycle_#375.mat
CC,375,0.94398,2.80684,0.6257,5,charge,3,28.067,9.356,2.0,2.0,3.8487,4.1491,10.703,07-12-21_15.23_CC_protocol_HPPC_IN21700_30T_cycle_#375.mat
CC,375,0.94398,2.80684,0.6257,5,charge,3,28.067,9.356,10.0,9.9,3.8487,4.2005,12.5343,07-12-21_15.23_CC_protocol_HPPC_IN21700_30T_cycle_#375.mat
CC,375,0.94398,2.80684,0.532,6,discharge,0,-2.807,0.936,2.0,1.9,3.7375,3.7064,11.0779,07-12-21_15.23_CC_protocol_HPPC_IN21700_30T_cycle_#375.mat
CC,375,0.94398,2.80684,0.532,6,discharge,0,-2.807,0.936,10.0,9.9,3.7375,3.6957,14.8892,07-12-21_15.23_CC_protocol_HPPC_IN21700_30T_cycle_#375.mat
CC,375,0.94398,2.80684,0.532,6,charge,0,1.405,0.468,2.0,2.0,3.7388,3.7541,10.8928,07-12-21_15.23_CC_protocol_HPPC_IN21700_30T_cycle_#375.mat
CC,375,0.94398,2.80684,0.532,6,charge,0,1.405,0.468,10.0,9.9,3.7388,3.7588,14.2389,07-12-21_15.23_CC_protocol_HPPC_IN21700_30T_cycle_#375.mat
CC,375,0.94398,2.80684,0.5319,6,discharge,1,-11.229,3.743,2.0,2.0,3.7376,3.6132,11.0785,07-12-21_15.23_CC_protocol_HPPC_IN21700_30T_cycle_#375.mat
CC,375,0.94398,2.80684,0.5319,6,discharge,1,-11.229,3.743,10.0,9.9,3.7376,3.5761,14.3824,07-12-21_15.23_CC_protocol_HPPC_IN21700_30T_cycle_#375.mat
CC,375,0.94398,2.80684,0.5321,6,charge,1,5.613,1.871,2.0,2.0,3.7403,3.8023,11.0466,07-12-21_15.23_CC_protocol_HPPC_IN21700_30T_cycle_#375.mat
CC,375,0.94398,2.80684,0.5321,6,charge,1,5.613,1.871,10.0,9.9,3.7403,3.8197,14.1467,07-12-21_15.23_CC_protocol_HPPC_IN21700_30T_cycle_#375.mat
CC,375,0.94398,2.80684,0.5319,6,discharge,2,-22.458,7.486,2.0,1.9,3.7378,3.4929,10.9048,07-12-21_15.23_CC_protocol_HPPC_IN21700_30T_cycle_#375.mat
CC,375,0.94398,2.80684,0.5319,6,discharge,2,-22.458,7.486,10.0,9.9,3.7378,3.4245,13.9505,07-12-21_15.23_CC_protocol_HPPC_IN21700_30T_cycle_#375.mat
CC,375,0.94398,2.80684,0.5322,6,charge,2,16.841,5.614,2.0,1.9,3.7433,3.9224,10.6348,07-12-21_15.23_CC_protocol_HPPC_IN21700_30T_cycle_#375.mat
CC,375,0.94398,2.80684,0.5322,6,charge,2,16.841,5.614,10.0,9.9,3.7433,3.9697,13.4434,07-12-21_15.23_CC_protocol_HPPC_IN21700_30T_cycle_#375.mat
CC,375,0.94398,2.80684,0.5318,6,discharge,3,-32.28,10.76,2.0,2.0,3.7379,3.3873,10.8612,07-12-21_15.23_CC_protocol_HPPC_IN21700_30T_cycle_#375.mat
CC,375,0.94398,2.80684,0.5318,6,discharge,3,-32.28,10.76,10.0,9.9,3.7379,3.2954,13.7082,07-12-21_15.23_CC_protocol_HPPC_IN21700_30T_cycle_#375.mat
CC,375,0.94398,2.80684,0.5323,6,charge,3,28.069,9.356,2.0,1.9,3.7449,4.0381,10.4457,07-12-21_15.23_CC_protocol_HPPC_IN21700_30T_cycle_#375.mat
CC,375,0.94398,2.80684,0.5323,6,charge,3,28.069,9.356,10.0,9.9,3.7449,4.1137,13.1391,07-12-21_15.23_CC_protocol_HPPC_IN21700_30T_cycle_#375.mat
CC,375,0.94398,2.80684,0.4384,7,discharge,0,-2.81,0.937,2.0,2.0,3.656,3.6255,10.8553,07-12-21_15.23_CC_protocol_HPPC_IN21700_30T_cycle_#375.mat
CC,375,0.94398,2.80684,0.4384,7,discharge,0,-2.81,0.937,10.0,9.9,3.656,3.6157,14.3432,07-12-21_15.23_CC_protocol_HPPC_IN21700_30T_cycle_#375.mat
CC,375,0.94398,2.80684,0.4385,7,charge,0,1.405,0.468,2.0,2.0,3.6574,3.6724,10.6792,07-12-21_15.23_CC_protocol_HPPC_IN21700_30T_cycle_#375.mat
CC,375,0.94398,2.80684,0.4385,7,charge,0,1.405,0.468,10.0,9.9,3.6574,3.6768,13.8118,07-12-21_15.23_CC_protocol_HPPC_IN21700_30T_cycle_#375.mat
CC,375,0.94398,2.80684,0.4384,7,discharge,1,-11.232,3.744,2.0,2.0,3.6553,3.5333,10.8618,07-12-21_15.23_CC_protocol_HPPC_IN21700_30T_cycle_#375.mat
CC,375,0.94398,2.80684,0.4384,7,discharge,1,-11.232,3.744,10.0,9.9,3.6553,3.4963,14.156,07-12-21_15.23_CC_protocol_HPPC_IN21700_30T_cycle_#375.mat
CC,375,0.94398,2.80684,0.4385,7,charge,1,5.612,1.871,2.0,2.0,3.66,3.7205,10.7801,07-12-21_15.23_CC_protocol_HPPC_IN21700_30T_cycle_#375.mat
CC,375,0.94398,2.80684,0.4385,7,charge,1,5.612,1.871,10.0,9.9,3.66,3.7371,13.7379,07-12-21_15.23_CC_protocol_HPPC_IN21700_30T_cycle_#375.mat
CC,375,0.94398,2.80684,0.4383,7,discharge,2,-22.459,7.486,2.0,2.0,3.6563,3.4097,10.98,07-12-21_15.23_CC_protocol_HPPC_IN21700_30T_cycle_#375.mat
CC,375,0.94398,2.80684,0.4383,7,discharge,2,-22.459,7.486,10.0,9.9,3.6563,3.343,13.9499,07-12-21_15.23_CC_protocol_HPPC_IN21700_30T_cycle_#375.mat
CC,375,0.94398,2.80684,0.4386,7,charge,2,16.84,5.613,2.0,1.9,3.6623,3.8409,10.6057,07-12-21_15.23_CC_protocol_HPPC_IN21700_30T_cycle_#375.mat
CC,375,0.94398,2.80684,0.4386,7,charge,2,16.84,5.613,10.0,9.9,3.6623,3.8835,13.1354,07-12-21_15.23_CC_protocol_HPPC_IN21700_30T_cycle_#375.mat
CC,375,0.94398,2.80684,0.4382,7,discharge,3,-32.28,10.76,2.0,2.0,3.6566,3.3032,10.948,07-12-21_15.23_CC_protocol_HPPC_IN21700_30T_cycle_#375.mat
CC,375,0.94398,2.80684,0.4382,7,discharge,3,-32.28,10.76,10.0,9.9,3.6566,3.2114,13.7918,07-12-21_15.23_CC_protocol_HPPC_IN21700_30T_cycle_#375.mat
CC,375,0.94398,2.80684,0.4387,7,charge,3,28.067,9.356,2.0,2.0,3.6639,3.9581,10.4821,07-12-21_15.23_CC_protocol_HPPC_IN21700_30T_cycle_#375.mat
CC,375,0.94398,2.80684,0.4387,7,charge,3,28.067,9.356,10.0,9.9,3.6639,4.0261,12.9048,07-12-21_15.23_CC_protocol_HPPC_IN21700_30T_cycle_#375.mat
CC,375,0.94398,2.80684,0.3449,8,discharge,0,-2.808,0.936,2.0,1.9,3.595,3.5638,11.1119,07-12-21_15.23_CC_protocol_HPPC_IN21700_30T_cycle_#375.mat
CC,375,0.94398,2.80684,0.3449,8,discharge,0,-2.808,0.936,10.0,9.9,3.595,3.5537,14.709,07-12-21_15.23_CC_protocol_HPPC_IN21700_30T_cycle_#375.mat
CC,375,0.94398,2.80684,0.3449,8,charge,0,1.404,0.468,2.0,2.0,3.5963,3.6117,10.9687,07-12-21_15.23_CC_protocol_HPPC_IN21700_30T_cycle_#375.mat
CC,375,0.94398,2.80684,0.3449,8,charge,0,1.404,0.468,10.0,9.9,3.5963,3.6161,14.1026,07-12-21_15.23_CC_protocol_HPPC_IN21700_30T_cycle_#375.mat
CC,375,0.94398,2.80684,0.3448,8,discharge,1,-11.23,3.743,2.0,2.0,3.5951,3.4698,11.1576,07-12-21_15.23_CC_protocol_HPPC_IN21700_30T_cycle_#375.mat
CC,375,0.94398,2.80684,0.3448,8,discharge,1,-11.23,3.743,10.0,9.9,3.5951,3.4318,14.5414,07-12-21_15.23_CC_protocol_HPPC_IN21700_30T_cycle_#375.mat
CC,375,0.94398,2.80684,0.3449,8,charge,1,5.612,1.871,2.0,2.0,3.5989,3.6604,10.9587,07-12-21_15.23_CC_protocol_HPPC_IN21700_30T_cycle_#375.mat
CC,375,0.94398,2.80684,0.3449,8,charge,1,5.612,1.871,10.0,9.9,3.5989,3.6778,14.0592,07-12-21_15.23_CC_protocol_HPPC_IN21700_30T_cycle_#375.mat
CC,375,0.94398,2.80684,0.3447,8,discharge,2,-22.456,7.485,2.0,2.0,3.5951,3.3442,11.173,07-12-21_15.23_CC_protocol_HPPC_IN21700_30T_cycle_#375.mat
CC,375,0.94398,2.80684,0.3447,8,discharge,2,-22.456,7.485,10.0,9.9,3.5951,3.2737,14.3124,07-12-21_15.23_CC_protocol_HPPC_IN21700_30T_cycle_#375.mat
CC,375,0.94398,2.80684,0.3451,8,charge,2,16.841,5.614,2.0,2.0,3.6014,3.784,10.8426,07-12-21_15.23_CC_protocol_HPPC_IN21700_30T_cycle_#375.mat
CC,375,0.94398,2.80684,0.3451,8,charge,2,16.841,5.614,10.0,9.9,3.6014,3.8256,13.3127,07-12-21_15.23_CC_protocol_HPPC_IN21700_30T_cycle_#375.mat
CC,375,0.94398,2.80684,0.3447,8,discharge,3,-32.278,10.759,2.0,2.0,3.5953,3.236,11.1314,07-12-21_15.23_CC_protocol_HPPC_IN21700_30T_cycle_#375.mat
CC,375,0.94398,2.80684,0.3447,8,discharge,3,-32.278,10.759,10.0,9.9,3.5953,3.1374,14.1861,07-12-21_15.23_CC_protocol_HPPC_IN21700_30T_cycle_#375.mat
CC,375,0.94398,2.80684,0.3452,8,charge,3,28.07,9.357,2.0,2.0,3.6046,3.9014,10.5736,07-12-21_15.23_CC_protocol_HPPC_IN21700_30T_cycle_#375.mat
CC,375,0.94398,2.80684,0.3452,8,charge,3,28.07,9.357,10.0,9.9,3.6046,3.9651,12.8429,07-12-21_15.23_CC_protocol_HPPC_IN21700_30T_cycle_#375.mat
CC,375,0.94398,2.80684,0.2513,9,discharge,0,-2.81,0.937,2.0,2.0,3.5103,3.4771,11.8162,07-12-21_15.23_CC_protocol_HPPC_IN21700_30T_cycle_#375.mat
CC,375,0.94398,2.80684,0.2513,9,discharge,0,-2.81,0.937,10.0,9.9,3.5103,3.466,15.7668,07-12-21_15.23_CC_protocol_HPPC_IN21700_30T_cycle_#375.mat
CC,375,0.94398,2.80684,0.2514,9,charge,0,1.404,0.468,2.0,2.0,3.5121,3.5282,11.4648,07-12-21_15.23_CC_protocol_HPPC_IN21700_30T_cycle_#375.mat
CC,375,0.94398,2.80684,0.2514,9,charge,0,1.404,0.468,10.0,9.9,3.5121,3.5333,15.0965,07-12-21_15.23_CC_protocol_HPPC_IN21700_30T_cycle_#375.mat
CC,375,0.94398,2.80684,0.2512,9,discharge,1,-11.23,3.743,2.0,2.0,3.5108,3.3783,11.7988,07-12-21_15.23_CC_protocol_HPPC_IN21700_30T_cycle_#375.mat
CC,375,0.94398,2.80684,0.2512,9,discharge,1,-11.23,3.743,10.0,9.9,3.5108,3.3375,15.4319,07-12-21_15.23_CC_protocol_HPPC_IN21700_30T_cycle_#375.mat
CC,375,0.94398,2.80684,0.2514,9,charge,1,5.612,1.871,2.0,2.0,3.5178,3.5819,11.4213,07-12-21_15.23_CC_protocol_HPPC_IN21700_30T_cycle_#375.mat
CC,375,0.94398,2.80684,0.2514,9,charge,1,5.612,1.871,10.0,9.9,3.5178,3.6009,14.8068,07-12-21_15.23_CC_protocol_HPPC_IN21700_30T_cycle_#375.mat
CC,375,0.94398,2.80684,0.2511,9,discharge,2,-22.458,7.486,2.0,2.0,3.5137,3.2479,11.8354,07-12-21_15.23_CC_protocol_HPPC_IN21700_30T_cycle_#375.mat
CC,375,0.94398,2.80684,0.2511,9,discharge,2,-22.458,7.486,10.0,9.9,3.5137,3.1621,15.6559,07-12-21_15.23_CC_protocol_HPPC_IN21700_30T_cycle_#375.mat
CC,375,0.94398,2.80684,0.2515,9,charge,2,16.841,5.614,2.0,1.9,3.5226,3.7092,11.0801,07-12-21_15.23_CC_protocol_HPPC_IN21700_30T_cycle_#375.mat
CC,375,0.94398,2.80684,0.2515,9,charge,2,16.841,5.614,10.0,9.9,3.5226,3.7622,14.2272,07-12-21_15.23_CC_protocol_HPPC_IN21700_30T_cycle_#375.mat
CC,375,0.94398,2.80684,0.2511,9,discharge,3,-32.279,10.76,2.0,2.0,3.5148,3.1349,11.7693,07-12-21_15.23_CC_protocol_HPPC_IN21700_30T_cycle_#375.mat
