Repository: KikETs/ECM_HYBRID_BMS_JOINT

## Results

| Arm | Model | Size | Protocol | Result | Worst cell |
|---|---|---|---|---|---|
| SOP | 2RC table + trim (A8) | 4 effective coefficients, 2 EW states | leave-one-cell-out | usable current 69.6 % discharge, 59.5 % charge (τ = 10 s) | 59.9 % / 53.5 % (BOOST_REST) |
| SOH | dQ/dV ridge | 65 coefficients | leave-one-cell-out | RMSE 0.0094, bias −0.0005 | 0.0130 (BOOST_REST) |
| SOC | 2RC EKF, low-current gate | 3 states | leave-one-cell-out | **2.34 %p** over six sensor disturbances on estimated SOH (2.325 on true SOH), per cell 2.00–2.75 | 4.60 %p (BOOST_NEGPULSE_1S, current offset −0.10 A) |

The SOH arm was a 10,945-parameter CNN until the second audit round. Nested

File: analysis/rpcwby_resistance.csv (part 9 of 21)
cell,cycle,SOC,direction,I_A,tau_s,tau_actual_s,T_C,rest_before_s,V_pre_V,V_tau_V,R_mOhm,CAP_Ah,SOH
RPC_CC,1541,0.2418,charge,15.001,10.0,9.0,26.41,60.0,3.2913,3.8165,35.011,2.3623,0.81172
RPC_CC,1541,0.2256,discharge,-6.377,2.0,2.0,25.52,3600.0,3.2788,2.5495,114.3713,2.3623,0.81172
RPC_CC,1541,0.2256,discharge,-6.377,10.0,9.0,25.52,3600.0,3.2788,2.5498,114.3242,2.3623,0.81172
RPC_CC,1541,0.2209,charge,15.001,2.0,2.0,26.11,60.0,3.1921,3.6814,32.6178,2.3623,0.81172
RPC_CC,1541,0.2209,charge,15.001,10.0,9.0,26.11,60.0,3.1921,3.7812,39.2707,2.3623,0.81172
RPC_CC,1541,0.214,discharge,-5.095,2.0,2.0,25.55,3600.0,3.213,2.5496,130.1959,2.3623,0.81172
RPC_CC,1541,0.214,discharge,-5.095,10.0,9.0,25.55,3600.0,3.213,2.5499,130.137,2.3623,0.81172
RPC_CC,1541,0.2105,charge,15.001,2.0,2.0,25.99,60.0,3.1216,3.6297,33.8711,2.3623,0.81172
RPC_CC,1541,0.2105,charge,15.001,10.0,9.0,25.99,60.0,3.1216,3.7453,41.5772,2.3623,0.81172
RPC_CC,1541,0.9973,discharge,-30.001,2.0,2.0,25.6,3331.1,4.1381,3.2923,28.1924,2.3623,0.81172
RPC_CC,1541,0.9973,discharge,-30.001,10.0,9.0,25.6,3331.1,4.1381,3.2322,30.1957,2.3623,0.81172
RPC_CC,1541,0.9579,discharge,-30.0,2.0,2.0,26.56,300.0,4.0747,3.3102,25.4833,2.3623,0.81172
RPC_CC,1541,0.9579,discharge,-30.0,10.0,9.01,26.56,300.0,4.0747,3.2249,28.3267,2.3623,0.81172
RPC_CC,1541,0.9185,discharge,-30.0,2.0,2.0,26.88,300.0,4.0329,3.3052,24.2567,2.3623,0.81172
RPC_CC,1541,0.9185,discharge,-30.0,10.0,9.01,26.88,300.0,4.0329,3.2128,27.3367,2.3623,0.81172
RPC_CC,1541,0.8397,discharge,-30.0,2.0,2.0,26.75,300.0,3.9217,3.2414,22.6767,2.3623,0.81172
RPC_CC,1541,0.8397,discharge,-30.0,10.0,9.01,26.75,300.0,3.9217,3.1498,25.73,2.3623,0.81172
RPC_CC,1541,0.7609,discharge,-30.0,2.0,2.0,26.67,300.0,3.8257,3.158,22.2567,2.3623,0.81172
RPC_CC,1541,0.7609,discharge,-30.0,10.0,9.0,26.67,300.0,3.8257,3.059,25.5567,2.3623,0.81172
RPC_CC,1541,0.6822,discharge,-30.0,2.0,2.0,26.56,300.0,3.7305,3.0602,22.3433,2.3623,0.81172
RPC_CC,1541,0.6822,discharge,-30.0,10.0,9.0,26.56,300.0,3.7305,2.9567,25.7933,2.3623,0.81172
RPC_CC,1541,0.6034,discharge,-30.0,2.0,1.0,26.58,300.0,3.6521,2.9968,21.8433,2.3623,0.81172
RPC_CC,1541,0.6034,discharge,-30.0,10.0,9.0,26.58,300.0,3.6521,2.8578,26.4767,2.3623,0.81172
RPC_CC,1541,0.5246,discharge,-30.0,2.0,2.0,26.64,300.0,3.5908,2.8675,24.11,2.3623,0.81172
RPC_CC,1541,0.5246,discharge,-30.0,10.0,9.0,26.64,300.0,3.5908,2.7381,28.4233,2.3623,0.81172
RPC_CC,1541,0.4458,discharge,-30.0,2.0,2.0,26.79,300.0,3.5247,2.7074,27.2433,2.3623,0.81172
RPC_CC,1541,0.4458,discharge,-30.0,10.0,9.0,26.79,300.0,3.5247,2.5497,32.5,2.3623,0.81172
RPC_CC,1541,0.3671,discharge,-20.704,2.0,2.0,27.04,300.0,3.4429,2.5491,43.1704,2.3623,0.81172
RPC_CC,1541,0.3671,discharge,-20.704,10.0,9.0,27.04,300.0,3.4429,2.5499,43.1318,2.3623,0.81172
RPC_CC,1541,0.3277,discharge,-15.48,2.0,2.0,27.05,300.0,3.408,2.5493,55.4698,2.3623,0.81172
RPC_CC,1541,0.3277,discharge,-15.48,10.0,9.01,27.05,300.0,3.408,2.5498,55.4375,2.3623,0.81172
RPC_CC,1541,0.2883,discharge,-11.098,2.0,2.0,26.91,300.0,3.3762,2.5494,74.4999,2.3623,0.81172
RPC_CC,1541,0.2883,discharge,-11.098,10.0,9.0,26.91,300.0,3.3762,2.5499,74.4549,2.3623,0.81172
RPC_CC,1541,0.2491,discharge,-7.424,2.0,2.0,26.9,300.0,3.3129,2.5496,102.8193,2.3623,0.81172
RPC_CC,1541,0.2491,discharge,-7.424,10.0,9.0,26.9,300.0,3.3129,2.55,102.7655,2.3623,0.81172
RPC_CC,1541,0.2258,discharge,-4.828,2.0,2.0,26.3,300.0,3.2143,2.5497,137.6553,2.3623,0.81172
RPC_CC,1541,0.2258,discharge,-4.828,10.0,9.0,26.3,300.0,3.2143,2.5499,137.6139,2.3623,0.81172
RPC_CC,1541,0.2143,discharge,-3.657,2.0,2.0,26.0,406.4,3.1439,2.5498,162.4467,2.3623,0.81172
RPC_CC,1541,0.2143,discharge,-3.657,10.0,9.0,26.0,406.4,3.1439,2.55,162.392,2.3623,0.81172
RPC_CC,1541,0.9974,discharge,-29.787,2.0,2.0,25.57,3326.8,4.1375,3.3019,28.0525,2.3623,0.81172
RPC_CC,1541,0.9974,discharge,-29.787,10.0,9.01,25.57,3326.8,4.1375,3.2307,30.4428,2.3623,0.81172
RPC_CC,1541,0.9581,discharge,-29.675,2.0,2.0,26.54,300.1,4.0744,3.3244,25.2742,2.3623,0.81172
RPC_CC,1541,0.9581,discharge,-29.675,10.0,9.01,26.54,300.1,4.0744,3.2244,28.6441,2.3623,0.81172
RPC_CC,1541,0.9187,discharge,-29.63,2.0,2.0,26.83,300.1,4.032,3.3199,24.0331,2.3623,0.81172
RPC_CC,1541,0.9187,discharge,-29.63,10.0,9.0,26.83,300.1,4.032,3.2122,27.6679,2.3623,0.81172
RPC_CC,1541,0.8399,discharge,-29.601,2.0,2.0,26.71,300.0,3.9205,3.256,22.4489,2.3623,0.81172
RPC_CC,1541,0.8399,discharge,-29.601,10.0,9.01,26.71,300.0,3.9205,3.1496,26.0435,2.3623,0.81172
RPC_CC,1541,0.7611,discharge,-29.542,2.0,2.0,26.62,300.0,3.8244,3.1745,21.9992,2.3623,0.81172
RPC_CC,1541,0.7611,discharge,-29.542,10.0,9.0,26.62,300.0,3.8244,3.0595,25.892,2.3623,0.81172
RPC_CC,1541,0.6824,discharge,-29.489,2.0,2.0,26.56,300.0,3.7291,3.0795,22.0286,2.3623,0.81172
RPC_CC,1541,0.6824,discharge,-29.489,10.0,9.0,26.56,300.0,3.7291,2.9583,26.1386,2.3623,0.81172
RPC_CC,1541,0.6036,discharge,-29.413,2.0,2.0,26.52,300.0,3.651,2.9913,22.4292,2.3623,0.81172
RPC_CC,1541,0.6036,discharge,-29.413,10.0,9.0,26.52,300.0,3.651,2.8605,26.8763,2.3623,0.81172
RPC_CC,1541,0.5249,discharge,-29.255,2.0,2.0,26.6,300.1,3.5898,2.8969,23.6848,2.3623,0.81172
RPC_CC,1541,0.5249,discharge,-29.255,10.0,9.0,26.6,300.1,3.5898,2.742,28.9797,2.3623,0.81172
RPC_CC,1541,0.4463,discharge,-28.634,2.0,2.0,26.74,300.0,3.5232,2.764,26.5139,2.3623,0.81172
RPC_CC,1541,0.4463,discharge,-28.634,10.0,9.0,26.74,300.0,3.5232,2.55,33.9876,2.3623,0.81172
RPC_CC,1541,0.3684,discharge,-17.785,2.0,2.0,26.97,300.0,3.4411,2.8048,35.7763,2.3623,0.81172
RPC_CC,1541,0.3684,discharge,-17.785,10.0,9.0,26.97,300.0,3.4411,2.5931,47.6793,2.3623,0.81172
RPC_CC,1541,0.3294,discharge,-13.047,2.0,2.0,26.75,300.1,3.4054,2.8406,43.2896,2.3623,0.81172
RPC_CC,1541,0.3294,discharge,-13.047,10.0,9.0,26.75,300.1,3.4054,2.6101,60.9565,2.3623,0.81172
RPC_CC,1541,0.2903,discharge,-8.996,2.0,1.0,26.66,300.0,3.3731,2.971,44.6954,2.3623,0.81172
RPC_CC,1541,0.2903,discharge,-8.996,10.0,9.01,26.66,300.0,3.3731,2.6566,79.6425,2.3623,0.81172
RPC_CC,1541,0.2512,discharge,-5.749,2.0,2.0,26.69,300.0,3.3043,2.9525,61.1927,2.3623,0.81172
RPC_CC,1541,0.2512,discharge,-5.749,10.0,9.0,26.69,300.0,3.3043,2.7088,103.5823,2.3623,0.81172
RPC_CC,1541,0.2277,discharge,-3.678,2.0,2.0,26.11,300.1,3.1978,2.9306,72.6581,2.3623,0.81172
RPC_CC,1541,0.2277,discharge,-3.678,10.0,9.01,26.11,300.1,3.1978,2.719,130.1971,2.3623,0.81172
RPC_CC,1541,0.216,discharge,-2.766,2.0,2.0,25.83,300.1,3.12,2.8986,80.0477,2.3623,0.81172
RPC_CC,1541,0.216,discharge,-2.766,10.0,9.0,25.83,300.1,3.12,2.712,147.5134,2.3623,0.81172
RPC_CC,1541,0.9974,discharge,-29.828,2.0,2.0,25.57,3358.7,4.1371,3.2973,28.1543,2.3623,0.81172
RPC_CC,1541,0.9974,discharge,-29.828,10.0,9.0,25.57,3358.7,4.1371,3.2263,30.5346,2.3623,0.81172
RPC_CC,1541,0.9581,discharge,-29.712,2.0,2.0,26.55,300.0,4.0739,3.3207,25.35,2.3623,0.81172
RPC_CC,1541,0.9581,discharge,-29.712,10.0,9.01,26.55,300.0,4.0739,3.2204,28.7258,2.3623,0.81172
RPC_CC,1541,0.9187,discharge,-29.663,2.0,2.0,26.84,300.1,4.0313,3.3161,24.1104,2.3623,0.81172
RPC_CC,1541,0.9187,discharge,-29.663,10.0,9.0,26.84,300.1,4.0313,3.2085,27.7378,2.3623,0.81172
RPC_CC,1541,0.8399,discharge,-29.634,2.0,1.0,26.73,300.0,3.9197,3.28,21.5867,2.3623,0.81172
RPC_CC,1541,0.8399,discharge,-29.634,10.0,9.0,26.73,300.0,3.9197,3.1459,26.1119,2.3623,0.81172
RPC_CC,1541,0.7611,discharge,-29.579,2.0,2.0,26.62,300.0,3.8231,3.171,22.046,2.3623,0.81172
RPC_CC,1541,0.7611,discharge,-29.579,10.0,9.0,26.62,300.0,3.8231,3.0554,25.9542,2.3623,0.81172
RPC_CC,1541,0.6824,discharge,-29.526,2.0,2.0,26.54,300.0,3.7282,3.0758,22.0962,2.3623,0.81172
RPC_CC,1541,0.6824,discharge,-29.526,10.0,9.01,26.54,300.0,3.7282,2.9547,26.1977,2.3623,0.81172
RPC_CC,1541,0.6036,discharge,-29.447,2.0,2.0,26.55,300.0,3.6503,2.9878,22.4977,2.3623,0.81172
RPC_CC,1541,0.6036,discharge,-29.447,10.0,9.0,26.55,300.0,3.6503,2.8569,26.9429,2.3623,0.81172
RPC_CC,1541,0.5249,discharge,-29.295,2.0,2.0,26.63,300.0,3.589,2.8933,23.7481,2.3623,0.81172
RPC_CC,1541,0.5249,discharge,-29.295,10.0,9.0,26.63,300.0,3.589,2.738,29.0493,2.3623,0.81172
RPC_CC,1541,0.4463,discharge,-28.693,2.0,2.0,26.76,300.1,3.5224,2.7594,26.5923,2.3623,0.81172
RPC_CC,1541,0.4463,discharge,-28.693,10.0,9.0,26.76,300.1,3.5224,2.5446,34.0786,2.3623,0.81172
RPC_CC,1541,0.3683,discharge,-18.595,2.0,2.0,26.98,300.0,3.4404,2.7806,35.4836,2.3623,0.81172
RPC_CC,1541,0.3683,discharge,-18.595,10.0,9.0,26.98,300.0,3.4404,2.5581,47.4495,2.3623,0.81172
RPC_CC,1541,0.3293,discharge,-13.91,2.0,2.0,26.79,300.1,3.4049,2.8122,42.6096,2.3623,0.81172
RPC_CC,1541,0.3293,discharge,-13.91,10.0,9.0,26.79,300.1,3.4049,2.5648,60.3954,2.3623,0.81172
RPC_CC,1541,0.2902,discharge,-10.166,2.0,2.0,26.67,300.0,3.3726,2.857,50.7181,2.3623,0.81172
RPC_CC,1541,0.2902,discharge,-10.166,10.0,9.0,26.67,300.0,3.3726,2.5778,78.1822,2.3623,0.81172
RPC_CC,1541,0.2511,discharge,-7.118,2.0,1.0,26.71,300.0,3.3019,2.9556,48.6523,2.3623,0.81172
RPC_CC,1541,0.2511,discharge,-7.118,10.0,9.01,26.71,300.0,3.3019,2.5819,101.1541,2.3623,0.81172
RPC_CC,1541,0.2276,discharge,-4.861,2.0,2.0,26.13,300.0,3.1933,2.8569,69.2003,2.3623,0.81172
RPC_CC,1541,0.2276,discharge,-4.861,10.0,9.0,26.13,300.0,3.1933,2.5749,127.2101,2.3623,0.81172
RPC_CC,1541,0.2159,discharge,-3.784,2.0,2.0,25.86,300.0,3.113,2.8248,76.1547,2.3623,0.81172
RPC_CC,1541,0.2159,discharge,-3.784,10.0,9.01,25.86,300.0,3.113,2.5672,144.2237,2.3623,0.81172
RPC_CC,1541,0.9609,charge,1.252,2.0,2.0,25.82,300.0,4.0714,4.15,62.7846,2.3623,0.81172
RPC_CC,1541,0.9609,charge,1.252,10.0,9.0,25.82,300.0,4.0714,4.15,62.7846,2.3623,0.81172
RPC_CC,1541,0.9218,charge,2.503,2.0,2.0,25.96,300.0,4.0244,4.1501,50.2227,2.3623,0.81172
RPC_CC,1541,0.9218,charge,2.503,10.0,9.0,25.96,300.0,4.0244,4.15,50.1828,2.3623,0.81172
RPC_CC,1541,0.8435,charge,6.817,2.0,2.0,26.14,300.0,3.9163,4.15,34.2812,2.3623,0.81172
RPC_CC,1541,0.8435,charge,6.817,10.0,9.0,26.14,300.0,3.9163,4.1501,34.2959,2.3623,0.81172
RPC_CC,1541,0.765,charge,11.316,2.0,2.0,26.13,300.0,3.8205,4.1502,29.1357,2.3623,0.81172
RPC_CC,1541,0.765,charge,11.316,10.0,9.0,26.13,300.0,3.8205,4.15,29.1181,2.3623,0.81172
RPC_CC,1541,0.6863,charge,15.001,2.0,1.0,26.09,300.0,3.727,4.0846,23.8384,2.3623,0.81172
RPC_CC,1541,0.6863,charge,15.001,10.0,9.01,26.09,300.0,3.727,4.1455,27.8981,2.3623,0.81172
RPC_CC,1541,0.6075,charge,15.001,2.0,2.0,26.11,300.0,3.6503,4.0221,24.785,2.3623,0.81172
RPC_CC,1541,0.6075,charge,15.001,10.0,9.0,26.11,300.0,3.6503,4.0647,27.6248,2.3623,0.81172
RPC_CC,1541,0.5287,charge,15.0,2.0,2.0,26.19,300.0,3.5889,3.972,25.54,2.3623,0.81172
RPC_CC,1541,0.5287,charge,15.0,10.0,9.0,26.19,300.0,3.5889,4.0112,28.1533,2.3623,0.81172
RPC_CC,1541,0.45,charge,15.001,2.0,2.0,26.3,300.0,3.521,3.9203,26.6182,2.3623,0.81172
RPC_CC,1541,0.45,charge,15.001,10.0,9.0,26.3,300.0,3.521,3.9653,29.618,2.3623,0.81172
RPC_CC,1541,0.3712,charge,15.001,2.0,1.0,26.54,300.0,3.4394,3.8393,26.6582,2.3623,0.81172
RPC_CC,1541,0.3712,charge,15.001,10.0,9.0,26.54,300.0,3.4394,3.9006,30.7446,2.3623,0.81172
RPC_CC,1541,0.3318,charge,15.001,2.0,1.0,26.49,300.0,3.4046,3.8106,27.0649,2.3623,0.81172
RPC_CC,1541,0.3318,charge,15.001,10.0,9.01,26.49,300.0,3.4046,3.8644,30.6513,2.3623,0.81172
RPC_CC,1541,0.2924,charge,15.001,2.0,2.0,26.59,300.0,3.3733,3.8029,28.6381,2.3623,0.81172
RPC_CC,1541,0.2924,charge,15.001,10.0,9.0,26.59,300.0,3.3733,3.8423,31.2646,2.3623,0.81172
RPC_CC,1541,0.253,charge,15.001,2.0,2.0,26.73,300.0,3.3041,3.7646,30.698,2.3623,0.81172
RPC_CC,1541,0.253,charge,15.001,10.0,9.0,26.73,300.0,3.3041,3.822,34.5244,2.3623,0.81172
RPC_CC,1541,0.2294,charge,15.001,2.0,2.0,26.1,300.0,3.1954,3.697,33.4378,2.3623,0.81172
RPC_CC,1541,0.2294,charge,15.001,10.0,9.0,26.1,300.0,3.1954,3.7963,40.0573,2.3623,0.81172
RPC_CC,1541,0.2176,charge,15.001,2.0,2.0,25.8,300.0,3.12,3.6439,34.9243,2.3623,0.81172
RPC_CC,1541,0.2176,charge,15.001,10.0,9.0,25.8,300.0,3.12,3.761,42.7305,2.3623,0.81172
RPC_CC,1541,0.9607,charge,1.174,2.0,2.0,25.83,300.1,4.0715,4.1345,53.6558,2.3623,0.81172
RPC_CC,1541,0.9607,charge,1.174,10.0,9.01,25.83,300.1,4.0715,4.1475,64.7277,2.3623,0.81172
RPC_CC,1541,0.9214,charge,2.288,2.0,2.0,25.9,300.1,4.0246,4.1244,43.6265,2.3623,0.81172
RPC_CC,1541,0.9214,charge,2.288,10.0,9.0,25.9,300.1,4.0246,4.1457,52.9376,2.3623,0.81172
RPC_CC,1541,0.8431,charge,6.299,2.0,2.0,26.13,300.1,3.9163,4.1162,31.7329,2.3623,0.81172
RPC_CC,1541,0.8431,charge,6.299,10.0,9.0,26.13,300.1,3.9163,4.1462,36.4952,2.3623,0.81172
RPC_CC,1541,0.7647,charge,10.487,2.0,2.0,26.13,300.1,3.8209,4.1077,27.3481,2.3623,0.81172
RPC_CC,1541,0.7647,charge,10.487,10.0,9.0,26.13,300.1,3.8209,4.1467,31.067,2.3623,0.81172
RPC_CC,1541,0.6863,charge,15.064,2.0,2.0,26.09,300.1,3.7271,4.101,24.8199,2.3623,0.81172
RPC_CC,1541,0.6863,charge,15.064,10.0,9.0,26.09,300.1,3.7271,4.1465,27.8403,2.3623,0.81172
RPC_CC,1541,0.6076,charge,15.056,2.0,2.0,26.11,300.1,3.6504,4.026,24.946,2.3623,0.81172
RPC_CC,1541,0.6076,charge,15.056,10.0,9.0,26.11,300.1,3.6504,4.0656,27.5761,2.3623,0.81172
RPC_CC,1541,0.5288,charge,15.049,2.0,2.0,26.18,300.1,3.5891,3.9757,25.6886,2.3623,0.81172
RPC_CC,1541,0.5288,charge,15.049,10.0,9.0,26.18,300.1,3.5891,4.0121,28.1072,2.3623,0.81172
RPC_CC,1541,0.45,charge,15.058,2.0,2.0,26.32,300.1,3.5215,3.9247,26.7774,2.3623,0.81172
RPC_CC,1541,0.45,charge,15.058,10.0,9.0,26.32,300.1,3.5215,3.9664,29.5467,2.3623,0.81172
RPC_CC,1541,0.3713,charge,15.067,2.0,2.0,26.53,300.1,3.4398,3.8568,27.6773,2.3623,0.81172
RPC_CC,1541,0.3713,charge,15.067,10.0,9.0,26.53,300.1,3.4398,3.9021,30.684,2.3623,0.81172
RPC_CC,1541,0.3318,charge,15.06,2.0,2.0,26.49,300.1,3.4051,3.8266,27.988,2.3623,0.81172
RPC_CC,1541,0.3318,charge,15.06,10.0,9.0,26.49,300.1,3.4051,3.8658,30.591,2.3623,0.81172
RPC_CC,1541,0.2925,charge,15.052,2.0,2.0,26.59,300.1,3.3736,3.807,28.7935,2.3623,0.81172
RPC_CC,1541,0.2925,charge,15.052,10.0,9.0,26.59,300.1,3.3736,3.8433,31.2052,2.3623,0.81172
RPC_CC,1541,0.2531,charge,15.065,2.0,2.0,26.74,300.1,3.3052,3.7717,30.9658,2.3623,0.81172
RPC_CC,1541,0.2531,charge,15.065,10.0,9.0,26.74,300.1,3.3052,3.8235,34.4042,2.3623,0.81172
RPC_CC,1541,0.2295,charge,15.127,2.0,2.0,26.09,300.1,3.1977,3.7097,33.8479,2.3623,0.81172
RPC_CC,1541,0.2295,charge,15.127,10.0,9.0,26.09,300.1,3.1977,3.8001,39.8241,2.3623,0.81172
RPC_CC,1541,0.2177,charge,15.155,2.0,2.0,25.8,300.1,3.1233,3.6597,35.3943,2.3623,0.81172
RPC_CC,1541,0.2177,charge,15.155,10.0,9.0,25.8,300.1,3.1233,3.7664,42.4348,2.3623,0.81172
RPC_CC,1656,0.9973,discharge,-30.0,2.0,1.0,25.58,5935.5,4.1173,3.2615,28.5267,2.3305,0.80078
RPC_CC,1656,0.9973,discharge,-30.0,10.0,9.0,25.58,5935.5,4.1173,3.1754,31.3967,2.3305,0.80078
RPC_CC,1656,0.9727,charge,1.557,2.0,2.0,27.66,60.0,4.0532,4.15,62.1589,2.3305,0.80078
RPC_CC,1656,0.9727,charge,1.557,10.0,9.0,27.66,60.0,4.0532,4.15,62.1589,2.3305,0.80078
RPC_CC,1656,0.9584,discharge,-30.0,2.0,2.0,25.56,3600.0,4.0789,3.2402,27.9567,2.3305,0.80078
RPC_CC,1656,0.9584,discharge,-30.0,10.0,9.0,25.56,3600.0,4.0789,3.1561,30.76,2.3305,0.80078
RPC_CC,1656,0.934,charge,2.946,2.0,1.0,27.61,60.0,4.0015,4.1501,50.4413,2.3305,0.80078
RPC_CC,1656,0.934,charge,2.946,10.0,9.0,27.61,60.0,4.0015,4.15,50.4073,2.3305,0.80078
RPC_CC,1656,0.9195,discharge,-30.0,2.0,1.0,25.59,3600.0,4.056,3.2686,26.2467,2.3305,0.80078
RPC_CC,1656,0.9195,discharge,-30.0,10.0,9.0,25.59,3600.0,4.056,3.1443,30.39,2.3305,0.80078
RPC_CC,1656,0.8954,charge,4.561,2.0,2.0,27.51,60.0,3.9552,4.15,42.7099,2.3305,0.80078
RPC_CC,1656,0.8954,charge,4.561,10.0,9.0,27.51,60.0,3.9552,4.15,42.7099,2.3305,0.80078
RPC_CC,1656,0.8418,discharge,-30.001,2.0,2.0,25.57,3600.0,3.9408,3.18,25.3592,2.3305,0.80078
RPC_CC,1656,0.8418,discharge,-30.001,10.0,9.0,25.57,3600.0,3.9408,3.0867,28.4691,2.3305,0.80078
RPC_CC,1656,0.8181,charge,8.706,2.0,1.0,27.37,60.0,3.8641,4.1502,32.8631,2.3305,0.80078
RPC_CC,1656,0.8181,charge,8.706,10.0,9.0,27.37,60.0,3.8641,4.15,32.8402,2.3305,0.80078
RPC_CC,1656,0.7641,discharge,-30.0,2.0,2.0,25.58,3600.0,3.8517,3.1146,24.57,2.3305,0.80078
RPC_CC,1656,0.7641,discharge,-30.0,10.0,9.0,25.58,3600.0,3.8517,3.0118,27.9967,2.3305,0.80078
RPC_CC,1656,0.7405,charge,12.731,2.0,2.0,27.3,60.0,3.7831,4.1503,28.843,2.3305,0.80078
RPC_CC,1656,0.7405,charge,12.731,10.0,9.0,27.3,60.0,3.7831,4.1501,28.8273,2.3305,0.80078
RPC_CC,1656,0.6864,discharge,-30.0,2.0,2.0,25.55,3600.0,3.7705,3.0322,24.61,2.3305,0.80078
RPC_CC,1656,0.6864,discharge,-30.0,10.0,9.0,25.55,3600.0,3.7705,2.92,28.35,2.3305,0.80078
RPC_CC,1656,0.6628,charge,15.0,2.0,2.0,27.34,60.0,3.6997,4.0847,25.6667,2.3305,0.80078
RPC_CC,1656,0.6628,charge,15.0,10.0,9.0,27.34,60.0,3.6997,4.1394,29.3133,2.3305,0.80078
RPC_CC,1656,0.6087,discharge,-30.0,2.0,2.0,25.59,3600.0,3.6906,2.9463,24.81,2.3305,0.80078
RPC_CC,1656,0.6087,discharge,-30.0,10.0,9.0,25.59,3600.0,3.6906,2.8316,28.6333,2.3305,0.80078
RPC_CC,1656,0.5851,charge,15.0,2.0,2.0,27.42,60.0,3.6273,4.0126,25.6867,2.3305,0.80078
RPC_CC,1656,0.5851,charge,15.0,10.0,9.0,27.42,60.0,3.6273,4.0637,29.0933,2.3305,0.80078
RPC_CC,1656,0.531,discharge,-30.0,2.0,2.0,25.55,3600.0,3.6291,2.8649,25.4733,2.3305,0.80078
RPC_CC,1656,0.531,discharge,-30.0,10.0,9.0,25.55,3600.0,3.6291,2.74,29.6367,2.3305,0.80078
RPC_CC,1656,0.5073,charge,15.0,2.0,2.0,27.52,60.0,3.5683,3.9591,26.0533,2.3305,0.80078
RPC_CC,1656,0.5073,charge,15.0,10.0,9.0,27.52,60.0,3.5683,4.0097,29.4267,2.3305,0.80078
RPC_CC,1656,0.4533,discharge,-30.0,2.0,2.0,25.56,3600.0,3.5659,2.748,27.2633,2.3305,0.80078
RPC_CC,1656,0.4533,discharge,-30.0,10.0,9.0,25.56,3600.0,3.5659,2.59,32.53,2.3305,0.80078
RPC_CC,1656,0.4296,charge,15.0,2.0,2.0,27.68,60.0,3.5026,3.9014,26.5867,2.3305,0.80078
RPC_CC,1656,0.4296,charge,15.0,10.0,9.0,27.68,60.0,3.5026,3.9529,30.02,2.3305,0.80078
RPC_CC,1656,0.3756,discharge,-24.276,2.0,2.0,25.54,3600.0,3.4781,2.5489,38.2765,2.3305,0.80078
RPC_CC,1656,0.3756,discharge,-24.276,10.0,9.0,25.54,3600.0,3.4781,2.5499,38.2353,2.3305,0.80078
RPC_CC,1656,0.356,charge,15.0,2.0,2.0,27.44,60.0,3.4303,3.8365,27.08,2.3305,0.80078
RPC_CC,1656,0.356,charge,15.0,10.0,9.0,27.44,60.0,3.4303,3.8846,30.2867,2.3305,0.80078
RPC_CC,1656,0.3367,discharge,-18.548,2.0,2.0,25.54,3600.0,3.4364,2.5492,47.8327,2.3305,0.80078
RPC_CC,1656,0.3367,discharge,-18.548,10.0,9.0,25.54,3600.0,3.4364,2.5499,47.7949,2.3305,0.80078
RPC_CC,1656,0.3215,charge,15.0,2.0,2.0,27.05,60.0,3.402,3.8238,28.12,2.3305,0.80078
RPC_CC,1656,0.3215,charge,15.0,10.0,9.0,27.05,60.0,3.402,3.8649,30.86,2.3305,0.80078
RPC_CC,1656,0.2978,discharge,-13.347,2.0,2.0,25.55,3600.0,3.4072,2.5494,64.2691,2.3305,0.80078
RPC_CC,1656,0.2978,discharge,-13.347,10.0,9.0,25.55,3600.0,3.4072,2.5498,64.2392,2.3305,0.80078
RPC_CC,1656,0.2871,charge,15.0,2.0,2.0,26.68,60.0,3.3668,3.814,29.8133,2.3305,0.80078
RPC_CC,1656,0.2871,charge,15.0,10.0,9.0,26.68,60.0,3.3668,3.8578,32.7333,2.3305,0.80078
RPC_CC,1656,0.2591,discharge,-8.913,2.0,2.0,25.55,3600.0,3.3623,2.5495,91.1957,2.3305,0.80078
RPC_CC,1656,0.2591,discharge,-8.913,10.0,9.0,25.55,3600.0,3.3623,2.5499,91.1508,2.3305,0.80078
RPC_CC,1656,0.2521,charge,15.0,2.0,2.0,26.38,60.0,3.2879,3.7759,32.5333,2.3305,0.80078
RPC_CC,1656,0.2521,charge,15.0,10.0,9.0,26.38,60.0,3.2879,3.8441,37.08,2.3305,0.80078
RPC_CC,1656,0.236,discharge,-6.252,2.0,2.0,25.55,3600.0,3.2757,2.5496,116.1463,2.3305,0.80078
RPC_CC,1656,0.236,discharge,-6.252,10.0,9.0,25.55,3600.0,3.2757,2.5499,116.0983,2.3305,0.80078
RPC_CC,1656,0.2314,charge,15.001,2.0,1.0,26.11,60.0,3.1891,3.6772,32.5378,2.3305,0.80078
RPC_CC,1656,0.2314,charge,15.001,10.0,9.0,26.11,60.0,3.1891,3.8078,41.2439,2.3305,0.80078
RPC_CC,1656,0.2245,discharge,-5.023,2.0,2.0,25.57,3600.0,3.2111,2.5496,131.6968,2.3305,0.80078
RPC_CC,1656,0.2245,discharge,-5.023,10.0,9.0,25.57,3600.0,3.2111,2.55,131.6172,2.3305,0.80078
RPC_CC,1656,0.2211,charge,15.001,2.0,2.0,26.0,60.0,3.1198,3.6542,35.6243,2.3305,0.80078
RPC_CC,1656,0.2211,charge,15.001,10.0,9.0,26.0,60.0,3.1198,3.7725,43.5104,2.3305,0.80078
RPC_CC,1656,0.9973,discharge,-30.0,2.0,2.0,25.59,3513.3,4.1344,3.244,29.68,2.3305,0.80078
RPC_CC,1656,0.9973,discharge,-30.0,10.0,9.0,25.59,3513.3,4.1344,3.1806,31.7933,2.3305,0.80078
RPC_CC,1656,0.9584,discharge,-30.001,2.0,2.0,26.63,300.0,4.0717,3.2643,26.9124,2.3305,0.80078
RPC_CC,1656,0.9584,discharge,-30.001,10.0,9.0,26.63,300.0,4.0717,3.1761,29.8523,2.3305,0.80078
RPC_CC,1656,0.9195,discharge,-30.001,2.0,2.0,26.96,300.0,4.0243,3.2595,25.4925,2.3305,0.80078
RPC_CC,1656,0.9195,discharge,-30.001,10.0,9.0,26.96,300.0,4.0243,3.165,28.6424,2.3305,0.80078
RPC_CC,1656,0.8418,discharge,-30.0,2.0,2.0,26.83,300.0,3.9113,3.1949,23.88,2.3305,0.80078
RPC_CC,1656,0.8418,discharge,-30.0,10.0,9.0,26.83,300.0,3.9113,3.0992,27.07,2.3305,0.80078
RPC_CC,1656,0.7641,discharge,-30.001,2.0,2.0,26.75,300.0,3.8123,3.1065,23.5259,2.3305,0.80078
RPC_CC,1656,0.7641,discharge,-30.001,10.0,9.0,26.75,300.0,3.8123,3.0046,26.9224,2.3305,0.80078
RPC_CC,1656,0.6864,discharge,-30.0,2.0,2.0,26.68,300.0,3.7169,3.0084,23.6167,2.3305,0.80078
RPC_CC,1656,0.6864,discharge,-30.0,10.0,9.0,26.68,300.0,3.7169,2.9038,27.1033,2.3305,0.80078
RPC_CC,1656,0.6087,discharge,-30.001,2.0,1.0,26.66,300.0,3.6426,2.9472,23.1792,2.3305,0.80078
RPC_CC,1656,0.6087,discharge,-30.001,10.0,9.01,26.66,300.0,3.6426,2.8055,27.9024,2.3305,0.80078
RPC_CC,1656,0.531,discharge,-30.001,2.0,2.0,26.74,300.0,3.5822,2.8131,25.6358,2.3305,0.80078
RPC_CC,1656,0.531,discharge,-30.001,10.0,9.0,26.74,300.0,3.5822,2.6829,29.9757,2.3305,0.80078
RPC_CC,1656,0.4533,discharge,-29.869,2.0,2.0,26.94,300.0,3.5166,2.6514,28.9665,2.3305,0.80078
RPC_CC,1656,0.4533,discharge,-29.869,10.0,9.0,26.94,300.0,3.5166,2.5498,32.368,2.3305,0.80078
RPC_CC,1656,0.3756,discharge,-19.495,2.0,2.0,27.16,300.0,3.437,2.5492,45.5399,2.3305,0.80078
RPC_CC,1656,0.3756,discharge,-19.495,10.0,9.0,27.16,300.0,3.437,2.5498,45.5091,2.3305,0.80078
RPC_CC,1656,0.3367,discharge,-14.736,2.0,2.0,27.07,300.0,3.4042,2.5493,58.0164,2.3305,0.80078
RPC_CC,1656,0.3367,discharge,-14.736,10.0,9.0,27.07,300.0,3.4042,2.5499,57.9756,2.3305,0.80078
RPC_CC,1656,0.2979,discharge,-10.74,2.0,2.0,26.94,300.0,3.3733,2.5495,76.7039,2.3305,0.80078
RPC_CC,1656,0.2979,discharge,-10.74,10.0,9.0,26.94,300.0,3.3733,2.5498,76.676,2.3305,0.80078
RPC_CC,1656,0.2592,discharge,-7.222,2.0,2.0,26.87,300.0,3.3063,2.5496,104.78,2.3305,0.80078
RPC_CC,1656,0.2592,discharge,-7.222,10.0,9.0,26.87,300.0,3.3063,2.5499,104.7384,2.3305,0.80078
RPC_CC,1656,0.2362,discharge,-4.703,2.0,2.0,26.3,300.0,3.2076,2.5497,139.879,2.3305,0.80078
RPC_CC,1656,0.2362,discharge,-4.703,10.0,9.01,26.3,300.0,3.2076,2.55,139.8152,2.3305,0.80078
RPC_CC,1656,0.2249,discharge,-3.569,2.0,1.0,26.01,406.0,3.1381,2.5494,164.9274,2.3305,0.80078
RPC_CC,1656,0.2249,discharge,-3.569,10.0,9.0,26.01,406.0,3.1381,2.55,164.7593,2.3305,0.80078
RPC_CC,1656,0.9975,discharge,-29.776,2.0,2.0,25.59,3512.5,4.1339,3.2547,29.5276,2.3305,0.80078
RPC_CC,1656,0.9975,discharge,-29.776,10.0,9.0,25.59,3512.5,4.1339,3.1788,32.0767,2.3305,0.80078
RPC_CC,1656,0.9586,discharge,-29.66,2.0,2.0,26.61,300.0,4.0712,3.28,26.6757,2.3305,0.80078
RPC_CC,1656,0.9586,discharge,-29.66,10.0,9.0,26.61,300.0,4.0712,3.1753,30.2057,2.3305,0.80078
RPC_CC,1656,0.9198,discharge,-29.619,2.0,2.0,26.92,300.1,4.0232,3.2753,25.2503,2.3305,0.80078
RPC_CC,1656,0.9198,discharge,-29.619,10.0,9.0,26.92,300.1,4.0232,3.164,29.0079,2.3305,0.80078
RPC_CC,1656,0.842,discharge,-29.578,2.0,2.0,26.77,300.0,3.9099,3.2106,23.6422,2.3305,0.80078
RPC_CC,1656,0.842,discharge,-29.578,10.0,9.0,26.77,300.0,3.9099,3.0986,27.4287,2.3305,0.80078
RPC_CC,1656,0.7643,discharge,-29.522,2.0,1.0,26.71,300.0,3.8105,3.1557,22.1801,2.3305,0.80078
RPC_CC,1656,0.7643,discharge,-29.522,10.0,9.01,26.71,300.0,3.8105,3.0048,27.2915,2.3305,0.80078
RPC_CC,1656,0.6866,discharge,-29.475,2.0,2.0,26.66,300.1,3.7153,3.0288,23.2909,2.3305,0.80078
RPC_CC,1656,0.6866,discharge,-29.475,10.0,9.01,26.66,300.1,3.7153,2.9053,27.4809,2.3305,0.80078
RPC_CC,1656,0.6089,discharge,-29.391,2.0,2.0,26.64,300.1,3.6414,2.9422,23.7896,2.3305,0.80078
RPC_CC,1656,0.6089,discharge,-29.391,10.0,9.0,26.64,300.1,3.6414,2.8083,28.3454,2.3305,0.80078
RPC_CC,1656,0.5313,discharge,-29.232,2.0,2.0,26.73,300.0,3.5808,2.845,25.171,2.3305,0.80078
RPC_CC,1656,0.5313,discharge,-29.232,10.0,9.0,26.73,300.0,3.5808,2.6868,30.5829,2.3305,0.80078
RPC_CC,1656,0.4539,discharge,-26.318,2.0,2.0,26.89,300.0,3.5147,2.758,28.7522,2.3305,0.80078
RPC_CC,1656,0.4539,discharge,-26.318,10.0,9.0,26.89,300.0,3.5147,2.5636,36.1388,2.3305,0.80078
RPC_CC,1656,0.3769,discharge,-16.91,2.0,2.0,27.05,300.0,3.435,2.7907,38.1006,2.3305,0.80078
RPC_CC,1656,0.3769,discharge,-16.91,10.0,9.0,27.05,300.0,3.435,2.5878,50.0991,2.3305,0.80078
RPC_CC,1656,0.3384,discharge,-12.491,2.0,1.0,26.83,300.1,3.4017,2.9015,40.0464,2.3305,0.80078
RPC_CC,1656,0.3384,discharge,-12.491,10.0,9.01,26.83,300.1,3.4017,2.6085,63.5043,2.3305,0.80078
RPC_CC,1656,0.2999,discharge,-8.754,2.0,2.0,26.7,300.0,3.37,2.8968,54.055,2.3305,0.80078
RPC_CC,1656,0.2999,discharge,-8.754,10.0,9.01,26.7,300.0,3.37,2.6529,81.9164,2.3305,0.80078
RPC_CC,1656,0.2613,discharge,-5.598,2.0,2.0,26.75,300.0,3.2968,2.9428,63.2324,2.3305,0.80078
RPC_CC,1656,0.2613,discharge,-5.598,10.0,9.0,26.75,300.0,3.2968,2.7011,106.4054,2.3305,0.80078
RPC_CC,1656,0.2381,discharge,-3.608,2.0,1.0,26.16,300.1,3.19,2.9712,60.643,2.3305,0.80078
RPC_CC,1656,0.2381,discharge,-3.608,10.0,9.01,26.16,300.1,3.19,2.7105,132.8991,2.3305,0.80078
RPC_CC,1656,0.2265,discharge,-2.72,2.0,1.0,25.85,481.3,3.1124,2.9336,65.7244,2.3305,0.80078
RPC_CC,1656,0.2265,discharge,-2.72,10.0,9.01,25.85,481.3,3.1124,2.7033,150.3795,2.3305,0.80078
RPC_CC,1656,0.9975,discharge,-29.815,2.0,2.0,25.62,3544.7,4.1336,3.2507,29.6126,2.3305,0.80078
RPC_CC,1656,0.9975,discharge,-29.815,10.0,9.0,25.62,3544.7,4.1336,3.1748,32.1583,2.3305,0.80078
RPC_CC,1656,0.9586,discharge,-29.694,2.0,1.0,26.64,300.0,4.0707,3.3092,25.6449,2.3305,0.80078
RPC_CC,1656,0.9586,discharge,-29.694,10.0,9.01,26.64,300.0,4.0707,3.1718,30.2721,2.3305,0.80078
RPC_CC,1656,0.9197,discharge,-29.649,2.0,2.0,26.96,300.0,4.0222,3.272,25.3027,2.3305,0.80078
RPC_CC,1656,0.9197,discharge,-29.649,10.0,9.01,26.96,300.0,4.0222,3.1607,29.0566,2.3305,0.80078
RPC_CC,1656,0.842,discharge,-29.614,2.0,2.0,26.84,300.1,3.9089,3.2073,23.6915,2.3305,0.80078
RPC_CC,1656,0.842,discharge,-29.614,10.0,9.01,26.84,300.1,3.9089,3.0951,27.4802,2.3305,0.80078
RPC_CC,1656,0.7643,discharge,-29.557,2.0,2.0,26.74,300.0,3.8095,3.1212,23.2868,2.3305,0.80078
RPC_CC,1656,0.7643,discharge,-29.557,10.0,9.01,26.74,300.0,3.8095,3.0012,27.3467,2.3305,0.80078
RPC_CC,1656,0.6866,discharge,-29.508,2.0,1.0,26.67,300.1,3.7141,3.0574,22.2546,2.3305,0.80078
RPC_CC,1656,0.6866,discharge,-29.508,10.0,9.01,26.67,300.1,3.7141,2.9021,27.5175,2.3305,0.80078
RPC_CC,1656,0.6089,discharge,-29.425,2.0,2.0,26.67,300.0,3.6405,2.9388,23.8471,2.3305,0.80078
RPC_CC,1656,0.6089,discharge,-29.425,10.0,9.0,26.67,300.0,3.6405,2.805,28.3942,2.3305,0.80078
RPC_CC,1656,0.5313,discharge,-29.274,2.0,2.0,26.74,300.0,3.58,2.8414,25.2301,2.3305,0.80078
RPC_CC,1656,0.5313,discharge,-29.274,10.0,9.0,26.74,300.0,3.58,2.6831,30.6376,2.3305,0.80078
RPC_CC,1656,0.4539,discharge,-26.363,2.0,2.0,26.9,300.1,3.5138,2.7538,28.8283,2.3305,0.80078
RPC_CC,1656,0.4539,discharge,-26.363,10.0,9.0,26.9,300.1,3.5138,2.5593,36.206,2.3305,0.80078
RPC_CC,1656,0.3769,discharge,-16.939,2.0,2.0,27.04,300.0,3.4342,2.7868,38.2195,2.3305,0.80078
RPC_CC,1656,0.3769,discharge,-16.939,10.0,9.01,27.04,300.0,3.4342,2.5834,50.2273,2.3305,0.80078
RPC_CC,1656,0.3384,discharge,-13.297,2.0,2.0,26.81,300.0,3.4009,2.8041,44.8806,2.3305,0.80078
RPC_CC,1656,0.3384,discharge,-13.297,10.0,9.01,26.81,300.0,3.4009,2.5647,62.884,2.3305,0.80078
RPC_CC,1656,0.2998,discharge,-9.848,2.0,2.0,26.73,300.1,3.3692,2.852,52.518,2.3305,0.80078
RPC_CC,1656,0.2998,discharge,-9.848,10.0,9.0,26.73,300.1,3.3692,2.5787,80.2697,2.3305,0.80078
RPC_CC,1656,0.2612,discharge,-6.907,2.0,2.0,26.79,300.1,3.2942,2.8785,60.1858,2.3305,0.80078
RPC_CC,1656,0.2612,discharge,-6.907,10.0,9.0,26.79,300.1,3.2942,2.5816,103.1714,2.3305,0.80078
RPC_CC,1656,0.238,discharge,-4.714,2.0,2.0,26.19,300.1,3.1848,2.85,71.024,2.3305,0.80078
RPC_CC,1656,0.238,discharge,-4.714,10.0,9.0,26.19,300.1,3.1848,2.5743,129.5106,2.3305,0.80078
RPC_CC,1656,0.2265,discharge,-3.664,2.0,2.0,25.92,460.3,3.1044,2.8182,78.1114,2.3305,0.80078
RPC_CC,1656,0.2265,discharge,-3.664,10.0,9.0,25.92,460.3,3.1044,2.5671,146.643,2.3305,0.80078
RPC_CC,1656,0.9615,charge,1.146,2.0,2.0,25.9,300.0,4.0671,4.15,72.3228,2.3305,0.80078
RPC_CC,1656,0.9615,charge,1.146,10.0,9.0,25.9,300.0,4.0671,4.15,72.3228,2.3305,0.80078
RPC_CC,1656,0.9228,charge,2.43,2.0,2.0,26.01,300.0,4.014,4.1501,56.0002,2.3305,0.80078
RPC_CC,1656,0.9228,charge,2.43,10.0,9.01,26.01,300.0,4.014,4.15,55.959,2.3305,0.80078
RPC_CC,1656,0.8456,charge,6.52,2.0,2.0,26.2,300.0,3.9047,4.1502,37.6511,2.3305,0.80078
RPC_CC,1656,0.8456,charge,6.52,10.0,9.01,26.2,300.0,3.9047,4.15,37.6204,2.3305,0.80078
RPC_CC,1656,0.7682,charge,10.869,2.0,2.0,26.21,300.0,3.8061,4.1502,31.6574,2.3305,0.80078
RPC_CC,1656,0.7682,charge,10.869,10.0,9.0,26.21,300.0,3.8061,4.1501,31.6482,2.3305,0.80078
RPC_CC,1656,0.6905,charge,15.001,2.0,2.0,26.15,300.0,3.7124,4.1092,26.4516,2.3305,0.80078
RPC_CC,1656,0.6905,charge,15.001,10.0,9.0,26.15,300.0,3.7124,4.1501,29.1781,2.3305,0.80078
RPC_CC,1656,0.6128,charge,15.001,2.0,2.0,26.21,300.0,3.64,4.0399,26.6582,2.3305,0.80078
RPC_CC,1656,0.6128,charge,15.001,10.0,9.0,26.21,300.0,3.64,4.0828,29.518,2.3305,0.80078
RPC_CC,1656,0.5351,charge,15.001,2.0,2.0,26.3,300.0,3.5794,3.992,27.5048,2.3305,0.80078
RPC_CC,1656,0.5351,charge,15.001,10.0,9.0,26.3,300.0,3.5794,4.0325,30.2047,2.3305,0.80078
RPC_CC,1656,0.4574,charge,15.001,2.0,2.0,26.46,300.0,3.512,3.9403,28.5514,2.3305,0.80078
RPC_CC,1656,0.4574,charge,15.001,10.0,9.0,26.46,300.0,3.512,3.9874,31.6912,2.3305,0.80078
RPC_CC,1656,0.3797,charge,15.001,2.0,2.0,26.66,300.0,3.4334,3.872,29.2381,2.3305,0.80078
RPC_CC,1656,0.3797,charge,15.001,10.0,9.0,26.66,300.0,3.4334,3.9223,32.5912,2.3305,0.80078
RPC_CC,1656,0.3408,charge,15.001,2.0,2.0,26.58,300.0,3.401,3.8455,29.6314,2.3305,0.80078
RPC_CC,1656,0.3408,charge,15.001,10.0,9.0,26.58,300.0,3.401,3.8891,32.5378,2.3305,0.80078
RPC_CC,1656,0.302,charge,15.001,2.0,2.0,26.67,300.0,3.3703,3.8275,30.478,2.3305,0.80078
RPC_CC,1656,0.302,charge,15.001,10.0,9.0,26.67,300.0,3.3703,3.8692,33.2578,2.3305,0.80078
RPC_CC,1656,0.2631,charge,15.001,2.0,2.0,26.8,300.0,3.2968,3.785,32.5445,2.3305,0.80078
RPC_CC,1656,0.2631,charge,15.001,10.0,9.0,26.8,300.0,3.2968,3.8481,36.7509,2.3305,0.80078
RPC_CC,1656,0.2398,charge,15.001,2.0,2.0,26.13,300.0,3.1875,3.7159,35.2243,2.3305,0.80078
RPC_CC,1656,0.2398,charge,15.001,10.0,9.01,26.13,300.0,3.1875,3.8201,42.1705,2.3305,0.80078
RPC_CC,1656,0.2281,charge,15.001,2.0,2.0,25.83,300.0,3.112,3.6633,36.7509,2.3305,0.80078
RPC_CC,1656,0.2281,charge,15.001,10.0,9.0,25.83,300.0,3.112,3.7851,44.8703,2.3305,0.80078
RPC_CC,1656,0.9612,charge,1.07,2.0,2.0,25.91,300.1,4.0674,4.1312,59.6429,2.3305,0.80078
RPC_CC,1656,0.9612,charge,1.07,10.0,9.0,25.91,300.1,4.0674,4.1468,74.2264,2.3305,0.80078
RPC_CC,1656,0.9225,charge,2.217,2.0,2.0,25.98,300.1,4.0142,4.1214,48.3515,2.3305,0.80078
RPC_CC,1656,0.9225,charge,2.217,10.0,9.0,25.98,300.1,4.0142,4.1449,58.9509,2.3305,0.80078
RPC_CC,1656,0.8451,charge,6.029,2.0,2.0,26.2,300.1,3.905,4.1145,34.7496,2.3305,0.80078
RPC_CC,1656,0.8451,charge,6.029,10.0,9.0,26.2,300.1,3.905,4.1458,39.9413,2.3305,0.80078
RPC_CC,1656,0.7678,charge,10.069,2.0,2.0,26.19,300.1,3.8063,4.1066,29.8257,2.3305,0.80078
RPC_CC,1656,0.7678,charge,10.069,10.0,9.01,26.19,300.1,3.8063,4.1466,33.7985,2.3305,0.80078
RPC_CC,1656,0.6905,charge,14.685,2.0,2.0,26.14,300.1,3.7126,4.1059,26.7815,2.3305,0.80078
RPC_CC,1656,0.6905,charge,14.685,10.0,9.01,26.14,300.1,3.7126,4.1521,29.9275,2.3305,0.80078
RPC_CC,1656,0.6129,charge,15.058,2.0,2.0,26.19,300.1,3.6403,4.0436,26.784,2.3305,0.80078
RPC_CC,1656,0.6129,charge,15.058,10.0,9.01,26.19,300.1,3.6403,4.0837,29.4471,2.3305,0.80078
RPC_CC,1656,0.5352,charge,15.052,2.0,2.0,26.27,300.1,3.5797,3.9959,27.6517,2.3305,0.80078
RPC_CC,1656,0.5352,charge,15.052,10.0,9.01,26.27,300.1,3.5797,4.0333,30.1365,2.3305,0.80078
RPC_CC,1656,0.4575,charge,15.06,2.0,2.0,26.44,300.1,3.5125,3.945,28.7185,2.3305,0.80078
RPC_CC,1656,0.4575,charge,15.06,10.0,9.01,26.44,300.1,3.5125,3.9885,31.6069,2.3305,0.80078
RPC_CC,1656,0.3798,charge,15.069,2.0,2.0,26.66,300.1,3.4339,3.8774,29.4323,2.3305,0.80078
RPC_CC,1656,0.3798,charge,15.069,10.0,9.01,26.66,300.1,3.4339,3.9238,32.5115,2.3305,0.80078
RPC_CC,1656,0.3409,charge,15.059,2.0,2.0,26.61,300.1,3.4016,3.8503,29.7951,2.3305,0.80078
RPC_CC,1656,0.3409,charge,15.059,10.0,9.0,26.61,300.1,3.4016,3.8906,32.4712,2.3305,0.80078
RPC_CC,1656,0.302,charge,15.055,2.0,2.0,26.64,300.1,3.3709,3.8321,30.6354,2.3305,0.80078
RPC_CC,1656,0.302,charge,15.055,10.0,9.0,26.64,300.1,3.3709,3.8706,33.1927,2.3305,0.80078
RPC_CC,1656,0.2632,charge,15.069,2.0,2.0,26.77,300.1,3.2987,3.7934,32.8279,2.3305,0.80078
RPC_CC,1656,0.2632,charge,15.069,10.0,9.01,26.77,300.1,3.2987,3.8498,36.5706,2.3305,0.80078
RPC_CC,1656,0.2399,charge,15.127,2.0,1.0,26.11,300.1,3.1907,3.7041,33.9382,2.3305,0.80078
RPC_CC,1656,0.2399,charge,15.127,10.0,9.01,26.11,300.1,3.1907,3.8248,41.917,2.3305,0.80078
RPC_CC,1656,0.2282,charge,15.154,2.0,2.0,25.83,300.1,3.117,3.6813,37.2365,2.3305,0.80078
RPC_CC,1656,0.2282,charge,15.154,10.0,9.0,25.83,300.1,3.117,3.7916,44.5148,2.3305,0.80078
RPC_CC,1769,0.9973,discharge,-30.0,2.0,2.0,25.5,6112.6,4.1141,3.192,30.7367,2.299,0.78994
RPC_CC,1769,0.9973,discharge,-30.0,10.0,9.0,25.5,6112.6,4.1141,3.1242,32.9967,2.299,0.78994
RPC_CC,1769,0.9727,charge,1.494,2.0,2.0,27.73,60.0,4.0454,4.15,70.0321,2.299,0.78994
RPC_CC,1769,0.9727,charge,1.494,10.0,9.0,27.73,60.0,4.0454,4.15,70.0321,2.299,0.78994
RPC_CC,1769,0.9589,discharge,-30.001,2.0,1.0,25.49,3600.0,4.0773,3.2228,28.4824,2.299,0.78994
RPC_CC,1769,0.9589,discharge,-30.001,10.0,9.0,25.49,3600.0,4.0773,3.1048,32.4156,2.299,0.78994
RPC_CC,1769,0.9346,charge,2.969,2.0,2.0,27.66,60.0,3.9881,4.1501,54.573,2.299,0.78994
RPC_CC,1769,0.9346,charge,2.969,10.0,9.0,27.66,60.0,3.9881,4.15,54.5393,2.299,0.78994
RPC_CC,1769,0.9206,discharge,-30.0,2.0,2.0,25.48,3600.0,4.0496,3.1929,28.5567,2.299,0.78994
RPC_CC,1769,0.9206,discharge,-30.0,10.0,9.0,25.48,3600.0,4.0496,3.0931,31.8833,2.299,0.78994
RPC_CC,1769,0.8965,charge,4.476,2.0,2.0,27.53,60.0,3.9432,4.1501,46.2253,2.299,0.78994
RPC_CC,1769,0.8965,charge,4.476,10.0,9.0,27.53,60.0,3.9432,4.15,46.203,2.299,0.78994
RPC_CC,1769,0.8439,discharge,-30.0,2.0,2.0,25.5,3600.0,3.9305,3.1316,26.63,2.299,0.78994
RPC_CC,1769,0.8439,discharge,-30.0,10.0,9.0,25.5,3600.0,3.9305,3.0344,29.87,2.299,0.78994
RPC_CC,1769,0.8202,charge,8.299,2.0,2.0,27.38,60.0,3.8529,4.1502,35.8245,2.299,0.78994
RPC_CC,1769,0.8202,charge,8.299,10.0,9.0,27.38,60.0,3.8529,4.15,35.8004,2.299,0.78994
RPC_CC,1769,0.7673,discharge,-30.0,2.0,2.0,25.47,3600.0,3.8429,3.0647,25.94,2.299,0.78994
RPC_CC,1769,0.7673,discharge,-30.0,10.0,9.0,25.47,3600.0,3.8429,2.9573,29.52,2.299,0.78994
RPC_CC,1769,0.7436,charge,12.109,2.0,2.0,27.36,60.0,3.7701,4.1502,31.3899,2.299,0.78994
RPC_CC,1769,0.7436,charge,12.109,10.0,9.0,27.36,60.0,3.7701,4.15,31.3734,2.299,0.78994
RPC_CC,1769,0.6906,discharge,-30.0,2.0,1.0,25.47,3600.0,3.7616,3.013,24.9533,2.299,0.78994
RPC_CC,1769,0.6906,discharge,-30.0,10.0,9.0,25.47,3600.0,3.7616,2.867,29.82,2.299,0.78994
RPC_CC,1769,0.667,charge,15.001,2.0,2.0,27.39,60.0,3.6876,4.0981,27.3648,2.299,0.78994
RPC_CC,1769,0.667,charge,15.001,10.0,9.0,27.39,60.0,3.6876,4.1501,30.8313,2.299,0.78994
RPC_CC,1769,0.614,discharge,-30.0,2.0,2.0,25.48,3600.0,3.6834,2.8979,26.1833,2.299,0.78994
RPC_CC,1769,0.614,discharge,-30.0,10.0,9.0,25.48,3600.0,3.6834,2.7819,30.05,2.299,0.78994
RPC_CC,1769,0.5903,charge,15.001,2.0,2.0,27.43,60.0,3.6191,4.0305,27.4248,2.299,0.78994
RPC_CC,1769,0.5903,charge,15.001,10.0,9.0,27.43,60.0,3.6191,4.0823,30.8779,2.299,0.78994
RPC_CC,1769,0.5373,discharge,-30.0,2.0,2.0,25.49,3600.0,3.6238,2.8178,26.8667,2.299,0.78994
RPC_CC,1769,0.5373,discharge,-30.0,10.0,9.0,25.49,3600.0,3.6238,2.6904,31.1133,2.299,0.78994
RPC_CC,1769,0.5136,charge,15.001,2.0,2.0,27.59,60.0,3.5615,3.9785,27.7981,2.299,0.78994
RPC_CC,1769,0.5136,charge,15.001,10.0,9.0,27.59,60.0,3.5615,4.0302,31.2446,2.299,0.78994
RPC_CC,1769,0.4606,discharge,-30.0,2.0,2.0,25.52,3600.0,3.5602,2.6972,28.7667,2.299,0.78994
RPC_CC,1769,0.4606,discharge,-30.0,10.0,9.0,25.52,3600.0,3.5602,2.5497,33.6833,2.299,0.78994
RPC_CC,1769,0.437,charge,15.001,2.0,2.0,27.75,60.0,3.4967,3.9205,28.2514,2.299,0.78994
RPC_CC,1769,0.437,charge,15.001,10.0,9.0,27.75,60.0,3.4967,3.9736,31.7912,2.299,0.78994
RPC_CC,1769,0.384,discharge,-22.494,2.0,2.0,25.52,3600.0,3.4732,2.5492,41.0776,2.299,0.78994
RPC_CC,1769,0.384,discharge,-22.494,10.0,9.0,25.52,3600.0,3.4732,2.5498,41.0509,2.299,0.78994
RPC_CC,1769,0.3657,charge,15.001,2.0,2.0,27.3,60.0,3.4271,3.8626,29.0314,2.299,0.78994
RPC_CC,1769,0.3657,charge,15.001,10.0,9.0,27.3,60.0,3.4271,3.9127,32.3712,2.299,0.78994
RPC_CC,1769,0.3457,discharge,-17.416,2.0,2.0,25.47,3600.0,3.4333,2.5493,50.7579,2.299,0.78994
RPC_CC,1769,0.3457,discharge,-17.416,10.0,9.0,25.47,3600.0,3.4333,2.5498,50.7292,2.299,0.78994
RPC_CC,1769,0.3315,charge,15.001,2.0,2.0,26.9,60.0,3.3993,3.8501,30.0513,2.299,0.78994
RPC_CC,1769,0.3315,charge,15.001,10.0,9.0,26.9,60.0,3.3993,3.8934,32.9378,2.299,0.78994
RPC_CC,1769,0.3073,discharge,-12.715,2.0,1.0,25.49,3600.0,3.4052,2.5487,67.3614,2.299,0.78994
RPC_CC,1769,0.3073,discharge,-12.715,10.0,9.0,25.49,3600.0,3.4052,2.5498,67.2749,2.299,0.78994
RPC_CC,1769,0.2971,charge,15.001,2.0,2.0,26.59,60.0,3.3641,3.8401,31.7312,2.299,0.78994
RPC_CC,1769,0.2971,charge,15.001,10.0,9.0,26.59,60.0,3.3641,3.8861,34.7977,2.299,0.78994
RPC_CC,1769,0.2691,discharge,-8.58,2.0,2.0,25.48,3600.0,3.3603,2.5494,94.5105,2.299,0.78994
RPC_CC,1769,0.2691,discharge,-8.58,10.0,9.0,25.48,3600.0,3.3603,2.5499,94.4522,2.299,0.78994
RPC_CC,1769,0.2624,charge,15.001,2.0,2.0,26.27,60.0,3.287,3.8024,34.3577,2.299,0.78994
RPC_CC,1769,0.2624,charge,15.001,10.0,9.0,26.27,60.0,3.287,3.8723,39.0174,2.299,0.78994
RPC_CC,1769,0.2463,discharge,-6.051,2.0,2.0,25.48,3600.0,3.2739,2.5496,119.7052,2.299,0.78994
RPC_CC,1769,0.2463,discharge,-6.051,10.0,9.0,25.48,3600.0,3.2739,2.5499,119.6556,2.299,0.78994
RPC_CC,1769,0.2419,charge,15.001,2.0,1.0,26.03,60.0,3.1889,3.7021,34.2111,2.299,0.78994
RPC_CC,1769,0.2419,charge,15.001,10.0,9.0,26.03,60.0,3.1889,3.836,43.1371,2.299,0.78994
RPC_CC,1769,0.235,discharge,-4.88,2.0,1.0,25.46,3600.0,3.2101,2.5492,135.4442,2.299,0.78994
RPC_CC,1769,0.235,discharge,-4.88,10.0,9.0,25.46,3600.0,3.2101,2.55,135.2803,2.299,0.78994
RPC_CC,1769,0.2317,charge,15.0,2.0,2.0,25.91,60.0,3.1205,3.6813,37.3867,2.299,0.78994
RPC_CC,1769,0.2317,charge,15.0,10.0,9.0,25.91,60.0,3.1205,3.8014,45.3933,2.299,0.78994
RPC_CC,1769,0.9973,discharge,-30.001,2.0,2.0,25.5,3683.5,4.1308,3.1954,31.179,2.299,0.78994
RPC_CC,1769,0.9973,discharge,-30.001,10.0,9.0,25.5,3683.5,4.1308,3.1286,33.4056,2.299,0.78994
RPC_CC,1769,0.9589,discharge,-30.0,2.0,2.0,26.61,300.0,4.0681,3.2181,28.3333,2.299,0.78994
RPC_CC,1769,0.9589,discharge,-30.0,10.0,9.01,26.61,300.0,4.0681,3.1269,31.3733,2.299,0.78994
RPC_CC,1769,0.9206,discharge,-30.0,2.0,2.0,26.96,300.0,4.0154,3.2132,26.74,2.299,0.78994
RPC_CC,1769,0.9206,discharge,-30.0,10.0,9.0,26.96,300.0,4.0154,3.1164,29.9667,2.299,0.78994
RPC_CC,1769,0.8439,discharge,-30.0,2.0,2.0,26.82,300.0,3.9007,3.1466,25.1367,2.299,0.78994
RPC_CC,1769,0.8439,discharge,-30.0,10.0,9.0,26.82,300.0,3.9007,3.0472,28.45,2.299,0.78994
RPC_CC,1769,0.7673,discharge,-30.0,2.0,2.0,26.73,300.0,3.7993,3.0548,24.8167,2.299,0.78994
RPC_CC,1769,0.7673,discharge,-30.0,10.0,9.0,26.73,300.0,3.7993,2.9513,28.2667,2.299,0.78994
RPC_CC,1769,0.6906,discharge,-30.0,2.0,2.0,26.69,300.0,3.7039,2.9574,24.8833,2.299,0.78994
RPC_CC,1769,0.6906,discharge,-30.0,10.0,9.0,26.69,300.0,3.7039,2.853,28.3633,2.299,0.78994
RPC_CC,1769,0.614,discharge,-30.0,2.0,2.0,26.72,300.0,3.6333,2.8682,25.5033,2.299,0.78994
RPC_CC,1769,0.614,discharge,-30.0,10.0,9.0,26.72,300.0,3.6333,2.7556,29.2567,2.299,0.78994
RPC_CC,1769,0.5373,discharge,-30.0,2.0,2.0,26.78,300.0,3.5739,2.7611,27.0933,2.299,0.78994
RPC_CC,1769,0.5373,discharge,-30.0,10.0,9.0,26.78,300.0,3.5739,2.6309,31.4333,2.299,0.78994
