Repository: KikETs/ECM_HYBRID_BMS_JOINT

## Results

| Arm | Model | Size | Protocol | Result | Worst cell |
|---|---|---|---|---|---|
| SOP | 2RC table + trim (A8) | 4 effective coefficients, 2 EW states | leave-one-cell-out | usable current 69.6 % discharge, 59.5 % charge (τ = 10 s) | 59.9 % / 53.5 % (BOOST_REST) |
| SOH | dQ/dV ridge | 65 coefficients | leave-one-cell-out | RMSE 0.0094, bias −0.0005 | 0.0130 (BOOST_REST) |
| SOC | 2RC EKF, low-current gate | 3 states | leave-one-cell-out | **2.34 %p** over six sensor disturbances on estimated SOH (2.325 on true SOH), per cell 2.00–2.75 | 4.60 %p (BOOST_NEGPULSE_1S, current offset −0.10 A) |

The SOH arm was a 10,945-parameter CNN until the second audit round. Nested

File: analysis/uypydj_ecm.csv (part 9 of 80)
cell,cycle,SOH,CAP_Ah,SOC,direction,rate_rank,I_A,V_pre_V,rest_before_s,n_points,R0_mOhm,R1_mOhm,tau1_s,R2_mOhm,tau2_s,fit_rmse_mV
CC,1087,0.86118,2.56064,0.1888,charge,3,25.622,3.4082,244.3,101,10.7094,3.3144,0.1127,5.6056,8.7986,1.2944
CC,1125,0.85578,2.54457,1.0,discharge,0,-2.545,4.1242,99999.0,99,3.1226,16.7921,0.3386,14.4807,5.4149,0.3696
CC,1125,0.85578,2.54457,1.0,charge,0,1.271,4.1386,69.5,101,11.582,13.0517,0.3152,23.1407,7.9472,0.2093
CC,1125,0.85578,2.54457,0.9999,discharge,1,-10.178,4.1334,635.5,101,11.3997,10.2063,0.2183,6.5062,3.487,0.93
CC,1125,0.85578,2.54457,1.0,charge,1,1.658,4.1429,161.0,101,34.4617,0.01,0.05,0.01,2999.9889,0.2016
CC,1125,0.85578,2.54457,0.9998,discharge,2,-20.355,4.1319,640.1,101,11.4145,7.7221,0.1744,4.3659,3.9277,1.7254
CC,1125,0.85578,2.54457,1.0,charge,2,1.57,4.1467,281.6,101,33.9695,0.01,0.05,0.01,2943.8219,0.3173
CC,1125,0.85578,2.54457,0.9998,discharge,3,-29.258,4.1313,639.0,100,11.1497,6.4749,0.1455,3.9841,4.507,2.2946
CC,1125,0.85578,2.54457,1.0,charge,3,1.505,4.1495,387.0,101,33.5898,0.01,0.05,0.01,3000.0,0.3723
CC,1125,0.85578,2.54457,0.9576,discharge,0,-2.545,4.0883,4788.2,101,11.311,10.5513,0.2431,8.7846,4.7234,0.2882
CC,1125,0.85578,2.54457,0.9576,charge,0,1.271,4.09,70.4,101,11.4276,10.3351,0.2422,10.5401,5.6728,0.1564
CC,1125,0.85578,2.54457,0.9575,discharge,1,-10.178,4.0886,635.4,101,11.4898,8.8086,0.1966,6.0056,4.8686,0.8909
CC,1125,0.85578,2.54457,0.9576,charge,1,3.929,4.0931,160.7,101,14.423,12.7987,0.1739,0.01,2999.9966,0.2955
CC,1125,0.85578,2.54457,0.9574,discharge,2,-20.356,4.089,666.7,100,11.3697,6.8137,0.1543,5.1899,5.7239,1.5133
CC,1125,0.85578,2.54457,0.9577,charge,2,3.803,4.0967,281.5,101,27.1784,0.01,0.05,0.01,2999.9955,0.4974
CC,1125,0.85578,2.54457,0.9574,discharge,3,-29.259,4.09,665.3,101,11.3876,5.5221,0.132,5.0814,6.22,1.8017
CC,1125,0.85578,2.54457,0.9577,charge,3,3.638,4.1001,387.0,101,27.4739,0.01,0.05,0.01,2999.9993,0.5391
CC,1125,0.85578,2.54457,0.9152,discharge,0,-2.545,4.0751,4813.1,101,11.3296,8.3938,0.214,9.9029,6.2481,0.2672
CC,1125,0.85578,2.54457,0.9152,charge,0,1.273,4.0768,70.4,101,11.0524,8.4443,0.198,8.4109,5.262,0.149
CC,1125,0.85578,2.54457,0.9151,discharge,1,-10.175,4.0756,635.4,100,11.3319,7.2981,0.1801,8.3251,6.4056,0.8254
CC,1125,0.85578,2.54457,0.9152,charge,1,5.088,4.0788,161.0,100,11.2408,6.5172,0.1329,6.2232,1.8894,0.6011
CC,1125,0.85578,2.54457,0.915,discharge,2,-20.355,4.076,678.9,101,11.2564,5.7491,0.1436,6.8378,6.2965,1.395
CC,1125,0.85578,2.54457,0.9153,charge,2,5.107,4.0823,281.0,101,23.0573,0.01,0.05,0.01,2999.9998,0.6159
CC,1125,0.85578,2.54457,0.9149,discharge,3,-29.258,4.0769,680.5,101,11.2166,4.7531,0.1282,6.2538,6.3427,1.6087
CC,1125,0.85578,2.54457,0.9153,charge,3,4.993,4.0845,387.3,101,23.1418,0.01,0.05,0.01,2999.9999,0.6147
CC,1125,0.85578,2.54457,0.8304,discharge,0,-2.545,3.9961,5369.0,101,11.2325,5.8719,0.1852,14.4623,8.0436,0.2438
CC,1125,0.85578,2.54457,0.8304,charge,0,1.273,3.9988,70.3,101,10.8041,5.9825,0.1684,12.3954,7.6054,0.1404
CC,1125,0.85578,2.54457,0.8303,discharge,1,-10.178,3.9973,635.5,101,11.0583,5.5781,0.1652,10.0024,5.8779,0.7775
CC,1125,0.85578,2.54457,0.8304,charge,1,5.089,4.0041,161.0,100,11.0517,5.3846,0.1643,10.3778,7.0558,0.4179
CC,1125,0.85578,2.54457,0.8302,discharge,2,-20.354,3.9984,680.5,100,10.9726,4.7877,0.1455,7.2454,5.1863,1.4712
CC,1125,0.85578,2.54457,0.8305,charge,2,9.576,4.0079,281.5,101,17.6522,2.4232,0.05,0.01,3000.0,0.9715
CC,1125,0.85578,2.54457,0.8301,discharge,3,-29.258,3.9997,732.9,101,11.0658,4.0241,0.1355,6.4587,5.3582,2.0188
CC,1125,0.85578,2.54457,0.8305,charge,3,9.483,4.0122,386.2,101,19.8178,0.01,2999.9712,0.01,2999.978,0.7675
CC,1125,0.85578,2.54457,0.7455,discharge,0,-2.547,3.9094,5420.9,101,11.0775,4.9171,0.1751,13.2516,8.3556,0.2327
CC,1125,0.85578,2.54457,0.7456,charge,0,1.273,3.9118,70.5,101,10.8168,4.9487,0.1545,10.1663,7.0418,0.1301
CC,1125,0.85578,2.54457,0.7455,discharge,1,-10.178,3.9099,635.5,101,11.0153,4.6423,0.151,8.9561,6.0201,0.7444
CC,1125,0.85578,2.54457,0.7456,charge,1,5.089,3.9154,161.1,101,11.0989,4.4818,0.1552,7.9577,6.3369,0.3616
CC,1125,0.85578,2.54457,0.7454,discharge,2,-20.355,3.9105,680.6,101,10.9644,3.9891,0.1375,6.9025,5.6488,1.3727
CC,1125,0.85578,2.54457,0.7457,charge,2,15.266,3.9199,281.6,101,10.7335,3.0646,0.0832,4.9616,3.2214,1.6183
CC,1125,0.85578,2.54457,0.7453,discharge,3,-29.258,3.9111,797.8,101,10.8885,3.44,0.1302,6.4454,6.0523,1.8145
CC,1125,0.85578,2.54457,0.7457,charge,3,16.316,3.9224,386.8,101,17.0127,0.01,0.05,0.01,3000.0,0.6217
CC,1125,0.85578,2.54457,0.6607,discharge,0,-2.545,3.8196,5498.4,101,10.7505,4.1388,0.1499,10.9902,8.2856,0.1869
CC,1125,0.85578,2.54457,0.6608,charge,0,1.273,3.8214,70.5,101,10.5373,4.2721,0.1387,9.3485,7.462,0.1191
CC,1125,0.85578,2.54457,0.6607,discharge,1,-10.178,3.8199,635.5,101,10.9645,3.9461,0.1438,8.5479,6.6613,0.6419
CC,1125,0.85578,2.54457,0.6608,charge,1,5.089,3.8255,161.0,101,10.9293,3.8712,0.1441,8.0521,6.7686,0.3164
CC,1125,0.85578,2.54457,0.6606,discharge,2,-20.353,3.8204,680.5,101,10.9492,3.4853,0.1314,7.3878,6.5781,1.1875
CC,1125,0.85578,2.54457,0.6609,charge,2,15.267,3.8295,281.8,101,10.7107,3.3384,0.126,7.117,7.6092,0.9047
CC,1125,0.85578,2.54457,0.6605,discharge,3,-29.259,3.8204,800.9,101,10.9591,2.9691,0.1247,7.1515,6.9764,1.4812
CC,1125,0.85578,2.54457,0.6609,charge,3,22.66,3.8324,387.2,101,11.8973,1.8749,0.05,2.463,0.5478,0.8606
CC,1125,0.85578,2.54457,0.5759,discharge,0,-2.543,3.7329,5572.2,101,10.5296,4.1121,0.1431,11.3283,8.616,0.1952
CC,1125,0.85578,2.54457,0.5759,charge,0,1.272,3.7356,70.4,101,10.845,3.9203,0.1419,10.0872,8.2036,0.1078
CC,1125,0.85578,2.54457,0.5758,discharge,1,-10.178,3.7342,635.4,101,10.8837,3.7919,0.1411,9.4467,7.2215,0.566
CC,1125,0.85578,2.54457,0.576,charge,1,5.091,3.7399,161.0,101,10.7348,3.7161,0.138,8.3551,6.6361,0.2715
CC,1125,0.85578,2.54457,0.5758,discharge,2,-20.355,3.7351,680.6,101,10.8185,3.3088,0.1277,7.7501,6.2655,1.1822
CC,1125,0.85578,2.54457,0.5761,charge,2,15.266,3.7439,281.6,101,10.6631,3.0708,0.1244,6.2531,6.1287,0.9008
CC,1125,0.85578,2.54457,0.5757,discharge,3,-29.258,3.7358,800.9,101,10.754,2.9224,0.1254,7.3259,6.4263,1.6564
CC,1125,0.85578,2.54457,0.5762,charge,3,25.444,3.7462,386.4,101,10.6327,2.4261,0.1198,5.5556,6.406,1.3051
CC,1125,0.85578,2.54457,0.4911,discharge,0,-2.544,3.6573,5610.5,101,10.7772,3.922,0.1493,10.3076,8.6692,0.1743
CC,1125,0.85578,2.54457,0.4911,charge,0,1.272,3.6591,70.5,100,10.5546,4.0291,0.133,9.2404,8.3224,0.1173
CC,1125,0.85578,2.54457,0.491,discharge,1,-10.178,3.6576,635.4,100,10.9297,3.9226,0.1398,9.0304,7.3877,0.5807
CC,1125,0.85578,2.54457,0.4911,charge,1,5.091,3.6624,160.8,101,10.9549,3.8292,0.137,8.05,6.9182,0.2661
CC,1125,0.85578,2.54457,0.4909,discharge,2,-20.355,3.6582,680.8,101,10.9366,3.5019,0.1303,7.8658,6.7383,1.1275
CC,1125,0.85578,2.54457,0.4912,charge,2,15.267,3.6663,281.5,101,10.8075,3.2363,0.1171,5.9861,6.1895,0.8352
CC,1125,0.85578,2.54457,0.4909,discharge,3,-29.258,3.6587,801.0,101,10.9506,3.1864,0.1236,7.7153,6.9642,1.6508
CC,1125,0.85578,2.54457,0.4913,charge,3,25.444,3.6699,386.8,101,10.7537,2.667,0.1063,5.4333,6.556,1.2313
CC,1125,0.85578,2.54457,0.4063,discharge,0,-2.545,3.5957,5610.5,101,11.0136,4.9008,0.1633,10.9183,8.7392,0.1922
CC,1125,0.85578,2.54457,0.4063,charge,0,1.272,3.5976,70.4,101,10.8826,4.8003,0.1482,9.3315,8.0187,0.1131
CC,1125,0.85578,2.54457,0.4062,discharge,1,-10.178,3.5964,635.5,101,11.0844,4.5478,0.1504,9.7576,7.8252,0.669
CC,1125,0.85578,2.54457,0.4063,charge,1,5.088,3.602,161.0,101,10.8897,4.418,0.1429,8.6115,7.7101,0.2935
CC,1125,0.85578,2.54457,0.4061,discharge,2,-20.355,3.597,680.6,100,10.9125,3.9779,0.1354,9.0104,7.4587,1.2219
CC,1125,0.85578,2.54457,0.4064,charge,2,15.266,3.6064,281.1,101,10.8688,3.3808,0.1134,5.8744,5.8804,0.7197
CC,1125,0.85578,2.54457,0.4061,discharge,3,-29.258,3.5974,800.8,101,10.9659,3.4138,0.1333,9.6324,8.6918,1.8309
CC,1125,0.85578,2.54457,0.4065,charge,3,25.443,3.6111,386.6,101,10.6388,2.7262,0.1033,4.978,5.9994,1.1844
CC,1125,0.85578,2.54457,0.3215,discharge,0,-2.546,3.5153,5613.3,100,11.0853,6.0514,0.1925,12.8618,8.7144,0.2314
CC,1125,0.85578,2.54457,0.3215,charge,0,1.272,3.5176,70.4,101,10.8398,5.9112,0.1697,10.3334,7.8111,0.1269
CC,1125,0.85578,2.54457,0.3214,discharge,1,-10.178,3.5162,635.4,101,11.1307,5.6673,0.1798,11.6848,7.732,0.8477
CC,1125,0.85578,2.54457,0.3215,charge,1,5.09,3.5233,161.1,101,11.0307,5.1888,0.1665,9.2913,7.9382,0.3321
CC,1125,0.85578,2.54457,0.3213,discharge,2,-20.353,3.5183,680.5,101,11.0861,4.9497,0.1745,15.3263,11.1821,1.9023
CC,1125,0.85578,2.54457,0.3216,charge,2,15.266,3.5297,281.2,101,10.8077,3.8619,0.1257,7.2909,7.851,0.8299
CC,1125,0.85578,2.54457,0.3212,discharge,3,-29.258,3.5197,801.0,101,11.0735,4.3537,0.1792,27.3781,21.1298,2.6339
CC,1125,0.85578,2.54457,0.3217,charge,3,25.442,3.5345,387.3,100,10.6493,2.8765,0.1022,5.8252,6.6488,0.8936
CC,1125,0.85578,2.54457,0.279,discharge,0,-2.546,3.4661,5070.7,101,11.3314,7.5723,0.2153,13.9367,7.8849,0.2612
CC,1125,0.85578,2.54457,0.2791,charge,0,1.272,3.4683,70.5,101,11.1688,7.2959,0.1995,9.896,6.9902,0.1436
CC,1125,0.85578,2.54457,0.279,discharge,1,-10.177,3.4666,635.5,101,11.3867,7.296,0.2194,17.9613,10.5555,1.0321
CC,1125,0.85578,2.54457,0.2791,charge,1,5.089,3.4737,161.0,101,11.1695,6.3818,0.1738,9.1923,8.3225,0.3565
CC,1125,0.85578,2.54457,0.2789,discharge,2,-20.354,3.4678,680.5,101,11.3793,6.1462,0.2028,40.3715,23.1613,1.7874
CC,1125,0.85578,2.54457,0.2792,charge,2,15.266,3.4795,281.7,101,10.9602,4.3229,0.123,7.8013,8.4489,0.7291
CC,1125,0.85578,2.54457,0.2788,discharge,3,-29.259,3.4682,800.8,101,11.2993,5.1828,0.1806,68.0675,34.0828,4.3347
CC,1125,0.85578,2.54457,0.2793,charge,3,25.445,3.4838,385.9,101,10.7848,3.001,0.101,6.5445,7.5926,1.0159
CC,1125,0.85578,2.54457,0.2367,discharge,0,-2.544,3.4264,5071.9,101,11.557,8.8455,0.2565,19.0235,8.4158,0.2907
CC,1125,0.85578,2.54457,0.2367,charge,0,1.274,3.4286,70.5,101,11.8906,8.2524,0.2265,10.4443,6.0274,0.1631
CC,1125,0.85578,2.54457,0.2366,discharge,1,-10.178,3.427,635.5,101,11.646,8.4985,0.2681,46.2733,18.4637,1.3317
CC,1125,0.85578,2.54457,0.2367,charge,1,5.088,3.4371,160.7,101,11.2729,6.8989,0.1908,6.8355,6.3212,0.374
CC,1125,0.85578,2.54457,0.2365,discharge,2,-20.354,3.429,680.5,100,11.5067,6.6019,0.2089,87.6737,26.7037,1.8116
CC,1125,0.85578,2.54457,0.2368,charge,2,15.265,3.4429,281.0,101,10.9283,4.307,0.1273,6.7857,9.3197,0.7539
CC,1125,0.85578,2.54457,0.2369,charge,3,25.443,3.4458,335.8,100,10.7119,2.9914,0.1015,6.6392,9.4632,0.8716
CC,1125,0.85578,2.54457,0.1942,discharge,0,-2.544,3.3833,5071.0,101,12.0253,12.3063,0.3624,45.6126,12.4243,0.4266
CC,1125,0.85578,2.54457,0.1943,charge,0,1.272,3.3877,70.5,101,11.6382,10.9091,0.273,17.6589,7.1984,0.1793
CC,1125,0.85578,2.54457,0.1942,discharge,1,-10.179,3.3849,635.5,100,12.0824,11.1592,0.354,112.3867,20.8023,1.7227
CC,1125,0.85578,2.54457,0.1943,charge,1,5.09,3.4006,161.1,101,11.3881,7.921,0.2031,8.6438,4.9853,0.4293
CC,1125,0.85578,2.54457,0.1944,charge,2,15.267,3.4086,225.3,101,11.0986,5.0088,0.1434,5.3515,6.5209,1.0217
CC,1125,0.85578,2.54457,0.1945,charge,3,25.445,3.4097,236.7,101,10.9977,3.5635,0.1169,5.6411,8.7599,1.2677
CC,1162,0.85112,2.53073,1.0,discharge,0,-2.532,4.1213,99999.0,99,2.9847,18.4891,0.3693,14.9785,5.2581,0.3212
CC,1162,0.85112,2.53073,1.0,charge,0,1.264,4.1369,69.5,101,11.727,14.8903,0.3371,24.6812,7.734,0.2026
CC,1162,0.85112,2.53073,0.9999,discharge,1,-10.122,4.1315,635.4,101,11.5889,11.3378,0.228,6.588,3.4158,0.9533
CC,1162,0.85112,2.53073,1.0,charge,1,1.567,4.1406,160.6,101,36.5131,1.4256,0.05,0.01,3000.0,0.306
CC,1162,0.85112,2.53073,0.9998,discharge,2,-20.246,4.1301,639.2,101,11.4944,8.5772,0.1767,4.47,3.9355,1.814
CC,1162,0.85112,2.53073,1.0,charge,2,1.478,4.1458,281.5,101,36.7152,0.01,0.05,0.01,2976.5171,0.3481
CC,1162,0.85112,2.53073,0.9998,discharge,3,-29.101,4.1294,638.0,101,11.3612,7.0683,0.154,4.1381,4.6963,2.2769
CC,1162,0.85112,2.53073,1.0,charge,3,1.402,4.1492,387.0,101,36.2702,0.01,0.05,0.01,2998.4571,0.343
CC,1162,0.85112,2.53073,0.9578,discharge,0,-2.531,4.0874,4786.6,101,11.3929,10.7331,0.2557,8.878,4.7153,0.2926
CC,1162,0.85112,2.53073,0.9578,charge,0,1.265,4.0883,70.4,101,12.0269,10.7915,0.2549,10.7125,5.7671,0.158
CC,1162,0.85112,2.53073,0.9577,discharge,1,-10.124,4.0879,635.5,101,11.3431,9.1235,0.2057,6.1278,4.9737,0.9077
CC,1162,0.85112,2.53073,0.9579,charge,1,3.92,4.0922,160.9,101,14.3112,13.2045,0.1841,0.01,2999.995,0.332
CC,1162,0.85112,2.53073,0.9577,discharge,2,-20.246,4.0883,666.8,101,11.2022,7.1457,0.1602,5.3423,5.8841,1.4419
CC,1162,0.85112,2.53073,0.9579,charge,2,3.739,4.0961,281.4,101,27.7999,0.01,0.05,0.01,2999.9999,0.5809
CC,1162,0.85112,2.53073,0.9576,discharge,3,-29.102,4.0893,664.7,101,11.3498,5.9426,0.1353,5.2525,6.2229,1.791
CC,1162,0.85112,2.53073,0.9579,charge,3,3.483,4.0998,386.8,101,28.7832,0.01,0.05,0.01,3000.0,0.5887
CC,1162,0.85112,2.53073,0.9156,discharge,0,-2.531,4.0743,4812.7,101,11.4602,9.3587,0.2315,10.7499,6.3788,0.2896
CC,1162,0.85112,2.53073,0.9157,charge,0,1.265,4.0761,70.4,100,11.2287,9.2828,0.2097,8.8556,5.1377,0.1459
CC,1162,0.85112,2.53073,0.9156,discharge,1,-10.123,4.0746,635.5,101,11.4523,8.0253,0.1868,8.7361,6.3683,0.8762
CC,1162,0.85112,2.53073,0.9157,charge,1,4.917,4.0789,161.0,101,11.5372,6.5934,0.1244,6.5597,1.154,0.479
CC,1162,0.85112,2.53073,0.9155,discharge,2,-20.247,4.0751,677.2,101,11.3762,6.2966,0.1464,7.0461,6.1383,1.4518
CC,1162,0.85112,2.53073,0.9157,charge,2,4.842,4.0817,282.0,101,24.4431,0.01,0.05,0.01,2999.9999,0.6264
CC,1162,0.85112,2.53073,0.9154,discharge,3,-29.102,4.0763,677.9,101,11.2664,5.2924,0.1297,6.4498,6.2016,1.7254
CC,1162,0.85112,2.53073,0.9157,charge,3,4.714,4.0842,386.8,101,24.5768,0.01,0.05,0.01,2999.9999,0.5728
CC,1162,0.85112,2.53073,0.8313,discharge,0,-2.531,3.9909,5368.2,101,10.8324,6.2508,0.1873,14.6607,7.9805,0.2523
CC,1162,0.85112,2.53073,0.8313,charge,0,1.265,3.9943,70.4,101,11.1047,6.164,0.1817,12.5975,7.6587,0.135
CC,1162,0.85112,2.53073,0.8312,discharge,1,-10.124,3.993,635.5,101,11.1599,5.6693,0.1698,9.9754,5.7775,0.8199
CC,1162,0.85112,2.53073,0.8313,charge,1,5.061,3.9998,161.2,101,10.9869,5.6977,0.1698,10.6171,7.1656,0.4133
CC,1162,0.85112,2.53073,0.8311,discharge,2,-20.247,3.9941,680.6,101,11.0676,4.8117,0.1532,7.2756,5.2288,1.4808
CC,1162,0.85112,2.53073,0.8314,charge,2,9.696,4.0044,281.5,101,16.9808,3.2073,0.05,0.01,2999.9975,0.9382
CC,1162,0.85112,2.53073,0.8311,discharge,3,-29.103,3.9957,734.8,101,10.9807,4.165,0.1442,6.497,5.4051,1.9696
CC,1162,0.85112,2.53073,0.8314,charge,3,9.646,4.0081,386.9,101,19.9098,0.01,2999.9729,0.01,2999.9795,0.8157
CC,1162,0.85112,2.53073,0.7469,discharge,0,-2.531,3.9065,5423.3,101,11.069,5.5765,0.1777,13.5512,8.2601,0.2497
CC,1162,0.85112,2.53073,0.7469,charge,0,1.265,3.909,70.5,101,10.7302,5.6639,0.1568,10.5522,7.0214,0.1376
CC,1162,0.85112,2.53073,0.7469,discharge,1,-10.123,3.9071,635.4,101,11.1535,5.133,0.1578,9.1148,6.0437,0.7501
CC,1162,0.85112,2.53073,0.747,charge,1,5.061,3.9134,161.0,101,11.0485,5.0386,0.1562,8.25,6.242,0.3676
CC,1162,0.85112,2.53073,0.7468,discharge,2,-20.246,3.9076,680.6,101,11.0713,4.3894,0.1402,7.1151,5.7423,1.3684
CC,1162,0.85112,2.53073,0.7471,charge,2,15.183,3.9175,281.5,101,10.8122,3.3302,0.0803,4.7051,2.521,1.6855
CC,1162,0.85112,2.53073,0.7467,discharge,3,-29.103,3.9077,796.4,101,10.9837,3.7925,0.1297,6.6728,6.1195,1.8352
CC,1162,0.85112,2.53073,0.7472,charge,3,15.803,3.9202,387.2,101,17.7031,0.01,0.05,0.01,3000.0,0.4004
CC,1162,0.85112,2.53073,0.6626,discharge,0,-2.531,3.8159,5501.5,101,10.9079,4.6722,0.1599,11.3604,8.2559,0.2056
CC,1162,0.85112,2.53073,0.6626,charge,0,1.265,3.8179,70.5,101,10.7051,4.7388,0.143,9.7171,7.5993,0.1193
CC,1162,0.85112,2.53073,0.6625,discharge,1,-10.122,3.8165,635.4,101,10.9593,4.3448,0.1523,8.7494,6.6415,0.6292
CC,1162,0.85112,2.53073,0.6626,charge,1,5.061,3.8214,161.0,101,11.0468,4.2415,0.1473,8.0937,6.5706,0.3293
CC,1162,0.85112,2.53073,0.6624,discharge,2,-20.247,3.8171,680.7,101,10.8924,3.7458,0.139,7.5245,6.54,1.1884
CC,1162,0.85112,2.53073,0.6627,charge,2,15.183,3.8262,281.5,101,10.7767,3.4924,0.1335,7.0703,7.5356,0.906
CC,1162,0.85112,2.53073,0.6623,discharge,3,-29.102,3.8174,801.1,101,10.8173,3.2257,0.1258,7.2596,6.8949,1.5759
CC,1162,0.85112,2.53073,0.6628,charge,3,22.7,3.8294,387.1,101,11.7219,2.0297,0.05,2.5879,0.5867,0.8961
CC,1162,0.85112,2.53073,0.5782,discharge,0,-2.531,3.7307,5576.2,101,11.026,4.6116,0.161,11.7682,8.72,0.199
CC,1162,0.85112,2.53073,0.5782,charge,0,1.264,3.7327,70.6,101,10.8305,4.516,0.1462,10.4491,8.2078,0.115
CC,1162,0.85112,2.53073,0.5781,discharge,1,-10.125,3.7313,635.4,101,11.0289,4.2401,0.1445,9.6386,7.1057,0.6093
CC,1162,0.85112,2.53073,0.5783,charge,1,5.061,3.7362,161.0,101,11.063,4.1527,0.1355,8.5013,6.4468,0.2935
CC,1162,0.85112,2.53073,0.5781,discharge,2,-20.246,3.7321,680.6,101,10.9412,3.705,0.1371,7.9309,6.2651,1.1667
CC,1162,0.85112,2.53073,0.5783,charge,2,15.183,3.7411,281.7,101,10.7735,3.4715,0.1278,6.3546,6.0852,0.9305
CC,1162,0.85112,2.53073,0.578,discharge,3,-29.101,3.7328,800.8,101,10.9052,3.2358,0.1277,7.5267,6.4296,1.734
CC,1162,0.85112,2.53073,0.5784,charge,3,25.308,3.7444,387.3,101,10.6279,2.8086,0.1125,5.5911,6.2436,1.3817
CC,1162,0.85112,2.53073,0.4939,discharge,0,-2.531,3.6548,5615.8,101,10.9372,4.7055,0.1617,10.6653,8.4678,0.187
CC,1162,0.85112,2.53073,0.4939,charge,0,1.264,3.6569,70.5,101,10.5973,4.7332,0.136,9.4448,7.9017,0.1123
CC,1162,0.85112,2.53073,0.4938,discharge,1,-10.123,3.6554,635.4,101,10.9244,4.4013,0.1441,9.208,7.3158,0.6251
CC,1162,0.85112,2.53073,0.4939,charge,1,5.061,3.6602,161.0,101,11.0197,4.2353,0.1384,8.1492,6.762,0.2669
CC,1162,0.85112,2.53073,0.4937,discharge,2,-20.245,3.6561,680.6,101,10.8987,3.7484,0.1303,7.9852,6.7081,1.1696
CC,1162,0.85112,2.53073,0.494,charge,2,15.185,3.6651,282.3,101,10.7744,3.3835,0.1204,5.9947,6.096,0.8636
CC,1162,0.85112,2.53073,0.4936,discharge,3,-29.102,3.6568,800.8,101,10.7033,3.3811,0.1281,7.8005,6.989,1.6595
CC,1162,0.85112,2.53073,0.4941,charge,3,25.306,3.6683,387.1,101,10.4853,2.8327,0.1106,5.3989,6.483,1.2441
CC,1162,0.85112,2.53073,0.4095,discharge,0,-2.53,3.5936,5612.5,101,11.1371,5.4282,0.1742,11.2546,8.651,0.2088
CC,1162,0.85112,2.53073,0.4095,charge,0,1.266,3.5955,70.5,101,11.0175,5.2695,0.1563,9.5637,7.8382,0.1179
CC,1162,0.85112,2.53073,0.4094,discharge,1,-10.125,3.5942,635.5,101,11.2363,5.0303,0.1635,10.0615,7.7846,0.6666
CC,1162,0.85112,2.53073,0.4096,charge,1,5.061,3.5993,161.0,101,11.3138,4.8188,0.1559,8.9175,7.8298,0.3016
CC,1162,0.85112,2.53073,0.4093,discharge,2,-20.246,3.595,680.6,101,11.094,4.3379,0.1405,9.3793,7.5327,1.2907
CC,1162,0.85112,2.53073,0.4096,charge,2,15.183,3.6056,281.7,101,10.9111,3.7703,0.1153,5.9807,5.8467,0.7366
CC,1162,0.85112,2.53073,0.4093,discharge,3,-29.103,3.5955,800.9,101,11.0833,3.7696,0.138,10.1993,8.9264,1.9499
CC,1162,0.85112,2.53073,0.4097,charge,3,25.309,3.609,387.9,101,10.762,3.0157,0.1027,5.0184,5.9062,1.2075
CC,1162,0.85112,2.53073,0.3251,discharge,0,-2.532,3.5126,5613.4,101,11.3668,7.0812,0.2135,13.5659,8.5195,0.2228
CC,1162,0.85112,2.53073,0.3252,charge,0,1.264,3.5148,70.5,101,11.0995,6.9407,0.185,10.769,7.6272,0.1281
CC,1162,0.85112,2.53073,0.3251,discharge,1,-10.123,3.5133,635.5,101,11.3622,6.5628,0.1969,12.5418,7.8222,0.9172
CC,1162,0.85112,2.53073,0.3252,charge,1,5.061,3.5208,161.0,101,11.2068,6.0612,0.1698,9.5473,7.7146,0.3638
CC,1162,0.85112,2.53073,0.325,discharge,2,-20.245,3.5154,680.6,101,11.3249,5.6489,0.1926,17.5503,12.1778,1.9242
CC,1162,0.85112,2.53073,0.3253,charge,2,15.184,3.5275,281.6,101,10.94,4.4386,0.1299,7.3447,7.6688,0.8608
CC,1162,0.85112,2.53073,0.3249,discharge,3,-29.102,3.517,800.5,101,11.2608,4.9238,0.1911,33.6433,24.268,2.7243
CC,1162,0.85112,2.53073,0.3253,charge,3,25.305,3.5323,387.1,101,10.7838,3.1654,0.1035,5.9226,6.6538,1.0071
CC,1162,0.85112,2.53073,0.283,discharge,0,-2.532,3.464,5071.7,101,11.4391,7.6616,0.2331,14.4002,8.0516,0.2533
CC,1162,0.85112,2.53073,0.283,charge,0,1.264,3.466,70.5,101,11.2002,7.4374,0.2032,9.7675,6.6649,0.1421
CC,1162,0.85112,2.53073,0.2829,discharge,1,-10.123,3.4637,635.4,101,11.2832,7.3986,0.2206,18.703,10.6045,1.066
CC,1162,0.85112,2.53073,0.283,charge,1,5.061,3.4714,161.0,101,11.0208,6.6911,0.1837,9.1455,8.3461,0.3484
CC,1162,0.85112,2.53073,0.2828,discharge,2,-20.247,3.4654,680.6,101,11.3823,6.4052,0.2033,42.3882,22.9064,1.859
CC,1162,0.85112,2.53073,0.2831,charge,2,15.182,3.4774,281.6,101,10.989,4.5922,0.1259,7.8472,8.4424,0.7344
CC,1162,0.85112,2.53073,0.2832,charge,3,25.306,3.4822,383.9,101,10.852,3.239,0.1041,6.5935,7.5458,1.0074
CC,1162,0.85112,2.53073,0.2408,discharge,0,-2.532,3.425,5071.4,101,11.8391,10.0757,0.2882,21.314,8.7689,0.3043
CC,1162,0.85112,2.53073,0.2408,charge,0,1.266,3.4279,70.5,101,11.5032,9.4327,0.2367,10.9365,5.7033,0.1546
CC,1162,0.85112,2.53073,0.2407,discharge,1,-10.123,3.4257,635.4,101,11.8598,9.4872,0.2827,50.7867,17.8676,1.4129
CC,1162,0.85112,2.53073,0.2408,charge,1,5.061,3.4364,161.0,101,11.3537,7.7913,0.1979,6.9568,6.0904,0.4076
CC,1162,0.85112,2.53073,0.2409,charge,2,15.184,3.4432,279.2,101,11.0278,4.7605,0.1313,6.758,9.0684,0.7841
CC,1162,0.85112,2.53073,0.241,charge,3,25.307,3.4451,321.9,101,10.8519,3.3764,0.1065,6.6809,9.459,0.8916
CC,1162,0.85112,2.53073,0.1986,discharge,0,-2.532,3.3808,5072.0,101,12.0595,12.8026,0.3849,48.4197,12.5735,0.4217
CC,1162,0.85112,2.53073,0.1986,charge,0,1.264,3.3853,70.5,101,11.6729,11.2942,0.2937,18.4313,7.2802,0.1859
CC,1162,0.85112,2.53073,0.1985,discharge,1,-10.123,3.3825,635.4,101,12.0235,11.6086,0.3725,108.1539,19.3993,1.7008
CC,1162,0.85112,2.53073,0.1987,charge,1,5.059,3.3986,161.0,101,11.3139,8.2208,0.2092,9.0324,5.0212,0.4261
CC,1162,0.85112,2.53073,0.1987,charge,2,15.182,3.4063,225.2,101,11.1244,5.1491,0.1484,5.3859,6.3226,1.0612
CC,1162,0.85112,2.53073,0.1988,charge,3,25.305,3.4089,236.7,101,10.8286,3.7628,0.1178,5.5906,8.4504,1.3014
CC,1200,0.84578,2.51484,1.0,discharge,0,-2.516,4.1223,99999.0,99,3.4581,19.615,0.3873,15.5825,5.0602,0.3299
CC,1200,0.84578,2.51484,1.0,charge,0,1.259,4.1365,69.5,101,12.5316,16.2744,0.3743,26.4781,7.8948,0.2232
CC,1200,0.84578,2.51484,0.9999,discharge,1,-10.059,4.1316,635.5,101,11.7527,12.1492,0.2396,6.7207,3.4053,0.9516
CC,1200,0.84578,2.51484,1.0,charge,1,1.462,4.1422,160.8,101,39.5399,0.01,0.05,0.01,3000.0,0.2066
CC,1200,0.84578,2.51484,0.9998,discharge,2,-20.12,4.1302,638.1,101,11.5947,9.1806,0.1829,4.6037,3.9651,1.8996
CC,1200,0.84578,2.51484,1.0,charge,2,1.362,4.1469,281.8,101,39.0183,0.01,0.05,0.01,2979.1088,0.3577
CC,1200,0.84578,2.51484,0.9998,discharge,3,-28.922,4.1295,636.8,101,11.4378,7.5973,0.1578,4.298,4.7285,2.3422
CC,1200,0.84578,2.51484,1.0,charge,3,1.277,4.1506,387.4,101,38.721,0.01,0.05,0.01,2979.3148,0.3367
CC,1200,0.84578,2.51484,0.9581,discharge,0,-2.515,4.087,4784.4,101,11.597,12.1387,0.2695,9.4889,4.5398,0.3114
CC,1200,0.84578,2.51484,0.9581,charge,0,1.257,4.0888,70.4,101,11.3916,12.3323,0.2676,11.424,5.4125,0.1795
CC,1200,0.84578,2.51484,0.958,discharge,1,-10.059,4.0873,635.4,101,11.7005,10.0062,0.2153,6.4145,4.976,0.8892
CC,1200,0.84578,2.51484,0.9581,charge,1,3.64,4.0922,160.2,101,15.2872,14.3464,0.1512,0.01,2999.9896,0.4313
CC,1200,0.84578,2.51484,0.9579,discharge,2,-20.119,4.0878,664.0,101,11.4156,7.7224,0.1618,5.554,5.7832,1.5381
CC,1200,0.84578,2.51484,0.9582,charge,2,3.523,4.0962,281.8,101,29.4845,0.01,0.05,0.01,2999.9999,0.6348
CC,1200,0.84578,2.51484,0.9578,discharge,3,-28.921,4.089,662.5,101,11.3652,6.297,0.1382,5.418,6.215,1.823
CC,1200,0.84578,2.51484,0.9582,charge,3,3.361,4.1,386.6,101,29.7744,0.01,0.05,0.01,3000.0,0.6778
CC,1200,0.84578,2.51484,0.9161,discharge,0,-2.515,4.074,4810.8,101,11.4237,9.4671,0.2409,11.1087,6.5353,0.2804
CC,1200,0.84578,2.51484,0.9162,charge,0,1.257,4.0751,70.4,101,11.9208,9.4598,0.2318,9.0802,5.4435,0.1442
CC,1200,0.84578,2.51484,0.9161,discharge,1,-10.058,4.0745,635.5,101,11.4876,8.4292,0.1931,8.9692,6.3145,0.8774
CC,1200,0.84578,2.51484,0.9162,charge,1,4.757,4.0789,161.0,101,11.822,6.5805,0.1232,7.0948,0.8548,0.4054
CC,1200,0.84578,2.51484,0.916,discharge,2,-20.12,4.075,675.9,101,11.584,6.6821,0.1557,7.2292,6.0941,1.3993
CC,1200,0.84578,2.51484,0.9163,charge,2,4.584,4.0818,281.2,101,25.7978,0.01,0.05,0.01,2999.8543,0.6787
CC,1200,0.84578,2.51484,0.9159,discharge,3,-28.922,4.0761,675.2,101,11.3042,5.9539,0.1342,6.6775,6.1273,1.7857
CC,1200,0.84578,2.51484,0.9163,charge,3,4.342,4.0843,387.1,101,26.6613,0.01,0.05,0.01,2999.7511,0.7153
CC,1200,0.84578,2.51484,0.8323,discharge,0,-2.518,3.9896,5360.2,101,11.3762,7.0907,0.2084,15.3371,7.9379,0.2664
CC,1200,0.84578,2.51484,0.8324,charge,0,1.259,3.9925,70.3,101,11.3166,6.9785,0.1971,13.2216,7.6243,0.1379
CC,1200,0.84578,2.51484,0.8323,discharge,1,-10.06,3.991,635.5,101,11.3142,6.4685,0.1766,10.1706,5.6558,0.8577
CC,1200,0.84578,2.51484,0.8324,charge,1,5.031,3.9983,160.8,101,11.218,6.4749,0.1799,11.0283,7.056,0.4232
CC,1200,0.84578,2.51484,0.8322,discharge,2,-20.121,3.9924,680.6,101,11.2648,5.404,0.1551,7.464,5.2053,1.5389
CC,1200,0.84578,2.51484,0.8324,charge,2,9.22,4.0034,281.1,101,18.3018,3.0391,0.05,0.01,2999.9954,1.0833
CC,1200,0.84578,2.51484,0.8321,discharge,3,-28.921,3.993,730.1,101,11.1928,4.6085,0.141,6.7213,5.4011,2.1102
CC,1200,0.84578,2.51484,0.8325,charge,3,9.127,4.0072,387.4,101,21.1289,0.01,0.05,0.01,3000.0,0.751
CC,1200,0.84578,2.51484,0.7485,discharge,0,-2.516,3.9059,5416.6,101,11.1891,5.7528,0.1905,13.7046,8.21,0.2205
CC,1200,0.84578,2.51484,0.7485,charge,0,1.256,3.9083,70.5,101,10.8836,5.8543,0.1691,10.7314,7.0459,0.1429
CC,1200,0.84578,2.51484,0.7484,discharge,1,-10.059,3.9064,635.5,101,11.086,5.3825,0.1709,9.2398,6.0938,0.722
CC,1200,0.84578,2.51484,0.7486,charge,1,5.028,3.9128,161.1,101,10.9665,5.3223,0.1656,8.3359,6.2235,0.3577
CC,1200,0.84578,2.51484,0.7484,discharge,2,-20.12,3.9072,680.7,100,11.0837,4.4748,0.1451,7.1941,5.7241,1.3699
CC,1200,0.84578,2.51484,0.7486,charge,2,15.091,3.917,281.2,101,10.7589,3.4668,0.0855,4.7734,2.5398,1.6727
CC,1200,0.84578,2.51484,0.7483,discharge,3,-28.923,3.9072,796.3,101,10.9146,3.8959,0.1311,6.762,6.0973,1.8754
CC,1200,0.84578,2.51484,0.7487,charge,3,15.695,3.9199,386.7,101,17.8456,0.01,0.05,0.01,3000.0,0.6121
CC,1200,0.84578,2.51484,0.6646,discharge,0,-2.516,3.8146,5496.5,100,11.0125,5.3829,0.1655,11.5692,7.8838,0.2137
CC,1200,0.84578,2.51484,0.6647,charge,0,1.258,3.8167,70.4,101,10.921,5.3264,0.1597,9.927,7.3029,0.1278
CC,1200,0.84578,2.51484,0.6646,discharge,1,-10.059,3.8152,635.5,101,11.1897,4.8926,0.1575,9.029,6.5836,0.6778
CC,1200,0.84578,2.51484,0.6647,charge,1,5.029,3.821,160.8,101,11.0331,4.9467,0.1542,8.3107,6.4705,0.3608
CC,1200,0.84578,2.51484,0.6645,discharge,2,-20.122,3.816,680.5,101,11.1139,4.1955,0.1386,7.7431,6.4865,1.2543
CC,1200,0.84578,2.51484,0.6648,charge,2,15.091,3.8253,281.4,101,11.0,3.9291,0.1351,7.1768,7.4497,0.9342
CC,1200,0.84578,2.51484,0.6644,discharge,3,-28.923,3.8155,800.9,101,10.9558,3.6643,0.1255,7.4924,6.8465,1.6796
CC,1200,0.84578,2.51484,0.6649,charge,3,21.79,3.8288,386.7,101,12.3363,2.1777,0.05,2.5295,0.3542,0.5683
CC,1200,0.84578,2.51484,0.5808,discharge,0,-2.516,3.7299,5566.4,101,10.9533,4.9897,0.1602,11.9056,8.4491,0.2124
CC,1200,0.84578,2.51484,0.5809,charge,0,1.256,3.7319,70.5,101,10.8316,4.9214,0.154,10.6562,8.2271,0.1166
CC,1200,0.84578,2.51484,0.5807,discharge,1,-10.059,3.7305,635.5,101,10.998,4.5232,0.1546,9.7697,7.0542,0.5951
CC,1200,0.84578,2.51484,0.5809,charge,1,5.029,3.7366,161.1,101,10.8429,4.4429,0.1426,8.6015,6.3744,0.2934
CC,1200,0.84578,2.51484,0.5807,discharge,2,-20.12,3.7308,680.7,101,10.8419,3.916,0.1342,8.0166,6.1959,1.2359
CC,1200,0.84578,2.51484,0.581,charge,2,15.089,3.7408,281.3,101,10.7654,3.6205,0.128,6.3632,6.0018,0.9502
CC,1200,0.84578,2.51484,0.5806,discharge,3,-28.922,3.7325,801.3,101,10.7871,3.4356,0.1278,7.6079,6.3736,1.812
CC,1200,0.84578,2.51484,0.581,charge,3,25.148,3.744,387.6,101,10.6107,2.9123,0.1153,5.5726,6.1748,1.3735
CC,1200,0.84578,2.51484,0.497,discharge,0,-2.516,3.6544,5611.8,101,10.9995,5.4754,0.1704,11.0326,8.3294,0.2092
CC,1200,0.84578,2.51484,0.497,charge,0,1.256,3.6565,70.5,100,10.8501,5.4547,0.1542,9.8251,7.9636,0.1162
CC,1200,0.84578,2.51484,0.4969,discharge,1,-10.06,3.6552,635.5,100,11.1487,4.9545,0.154,9.4487,7.1644,0.642
CC,1200,0.84578,2.51484,0.4971,charge,1,5.03,3.6609,160.9,101,10.9591,4.9355,0.1457,8.3624,6.6416,0.292
CC,1200,0.84578,2.51484,0.4968,discharge,2,-20.12,3.6558,680.7,101,11.085,4.224,0.1373,8.2378,6.6781,1.2257
CC,1200,0.84578,2.51484,0.4971,charge,2,15.091,3.6653,280.9,101,10.8428,3.9509,0.1251,6.1049,6.0722,0.8726
CC,1200,0.84578,2.51484,0.4968,discharge,3,-28.922,3.6566,800.8,100,10.8681,3.8171,0.1305,8.0835,6.9741,1.7374
CC,1200,0.84578,2.51484,0.4972,charge,3,25.148,3.6686,387.7,101,10.8701,2.9874,0.1125,5.4435,6.4058,1.2424
CC,1200,0.84578,2.51484,0.4132,discharge,0,-2.516,3.5937,5611.0,101,11.1349,6.023,0.1826,11.5087,8.3849,0.2141
CC,1200,0.84578,2.51484,0.4132,charge,0,1.256,3.5957,70.5,101,11.0415,5.9015,0.1635,9.8714,7.8143,0.1214
CC,1200,0.84578,2.51484,0.4131,discharge,1,-10.059,3.5938,635.4,101,11.2176,5.4222,0.1704,10.2861,7.7043,0.6972
CC,1200,0.84578,2.51484,0.4132,charge,1,5.031,3.5997,160.9,101,11.2217,5.2969,0.1574,8.9425,7.4772,0.3205
CC,1200,0.84578,2.51484,0.413,discharge,2,-20.12,3.5953,680.6,101,11.1177,4.6058,0.1493,9.5893,7.5426,1.3274
CC,1200,0.84578,2.51484,0.4133,charge,2,15.091,3.6059,281.2,101,10.8955,4.0418,0.1203,6.0028,5.7744,0.7484
CC,1200,0.84578,2.51484,0.4129,discharge,3,-28.922,3.5958,800.7,101,11.0972,3.9522,0.1451,10.4156,8.9702,1.9489
CC,1200,0.84578,2.51484,0.4134,charge,3,25.15,3.6103,387.0,101,10.721,3.164,0.107,5.0275,5.8537,1.2158
CC,1200,0.84578,2.51484,0.3293,discharge,0,-2.516,3.5136,5614.4,101,11.5006,7.8214,0.2236,14.0457,8.2966,0.2562
CC,1200,0.84578,2.51484,0.3293,charge,0,1.258,3.5152,70.5,101,11.9191,7.7201,0.2116,11.3494,7.9058,0.1242
CC,1200,0.84578,2.51484,0.3293,discharge,1,-10.06,3.5145,635.4,101,11.6338,7.1391,0.2095,13.1083,7.8289,0.944
CC,1200,0.84578,2.51484,0.3294,charge,1,5.029,3.5223,160.9,101,11.2919,6.8008,0.1834,9.7678,7.6543,0.3753
CC,1200,0.84578,2.51484,0.3292,discharge,2,-20.121,3.5161,680.5,101,11.485,6.1438,0.1944,18.3031,12.065,2.0814
CC,1200,0.84578,2.51484,0.3294,charge,2,15.092,3.5292,281.3,101,11.1465,4.8141,0.1341,7.3697,7.5375,0.8793
CC,1200,0.84578,2.51484,0.3291,discharge,3,-28.921,3.5181,800.7,101,11.263,5.5277,0.1926,34.8863,23.7544,2.9042
CC,1200,0.84578,2.51484,0.3295,charge,3,25.149,3.5344,386.7,101,10.8903,3.5071,0.1075,5.9427,6.5837,0.984
CC,1200,0.84578,2.51484,0.2874,discharge,0,-2.517,3.4655,5072.2,101,11.6162,8.9844,0.2491,15.1514,7.8037,0.2721
CC,1200,0.84578,2.51484,0.2874,charge,0,1.256,3.4675,70.5,101,11.4328,8.6336,0.2306,10.4619,7.0068,0.1524
CC,1200,0.84578,2.51484,0.2873,discharge,1,-10.059,3.4658,635.4,101,11.6254,8.3862,0.2377,20.3565,10.8978,1.1301
CC,1200,0.84578,2.51484,0.2874,charge,1,5.029,3.4731,160.9,101,11.3716,7.4088,0.1937,9.5435,8.2694,0.3854
CC,1200,0.84578,2.51484,0.2872,discharge,2,-20.122,3.4668,680.5,101,11.5118,6.9685,0.2112,43.2273,22.2574,1.9683
CC,1200,0.84578,2.51484,0.2875,charge,2,15.089,3.4793,281.6,101,11.0373,4.9599,0.1355,7.9093,8.2755,0.7145
CC,1200,0.84578,2.51484,0.2876,charge,3,25.15,3.4837,383.7,101,10.8414,3.4408,0.1067,6.5789,7.3707,1.0632
CC,1200,0.84578,2.51484,0.2455,discharge,0,-2.515,3.426,5072.9,101,11.7767,10.9619,0.2981,21.766,8.4621,0.3423
CC,1200,0.84578,2.51484,0.2455,charge,0,1.256,3.4286,70.4,101,11.981,10.2517,0.25,11.1573,5.7447,0.1537
CC,1200,0.84578,2.51484,0.2454,discharge,1,-10.06,3.4267,635.4,101,11.9415,10.1758,0.2953,50.654,17.0508,1.3678
CC,1200,0.84578,2.51484,0.2455,charge,1,5.029,3.4373,160.8,101,11.4843,8.4421,0.2067,7.1107,6.0941,0.4256
CC,1200,0.84578,2.51484,0.2456,charge,2,15.091,3.4444,278.6,101,11.1484,5.1123,0.1338,6.8461,8.901,0.8026
CC,1200,0.84578,2.51484,0.2457,charge,3,25.151,3.4472,318.1,101,11.0184,3.5551,0.107,6.6686,9.1551,0.9313
CC,1200,0.84578,2.51484,0.2036,discharge,0,-2.514,3.3835,5070.6,100,12.0934,14.2665,0.403,51.309,12.3627,0.4519
CC,1200,0.84578,2.51484,0.2036,charge,0,1.256,3.3883,70.5,101,11.9166,12.5079,0.3136,18.758,7.1848,0.1877
CC,1200,0.84578,2.51484,0.2035,discharge,1,-10.06,3.3852,635.4,101,12.2597,12.4788,0.3858,106.4054,17.8978,1.7714
CC,1200,0.84578,2.51484,0.2036,charge,1,5.028,3.4013,160.9,101,11.6562,9.0072,0.2215,8.7965,4.887,0.4448
CC,1200,0.84578,2.51484,0.2037,charge,2,15.089,3.41,220.4,101,11.2111,5.65,0.1509,5.486,6.4992,1.0583
CC,1200,0.84578,2.51484,0.2038,charge,3,25.15,3.412,231.7,101,11.0931,3.9831,0.1208,5.6756,8.5017,1.2406
CC,1237,0.8392,2.49527,1.0,discharge,0,-2.496,4.1181,99999.0,99,2.8214,20.4091,0.4012,15.3337,4.9703,0.3306
CC,1237,0.8392,2.49527,1.0,charge,0,1.249,4.1336,69.5,101,11.7642,16.8165,0.3835,26.1754,7.6319,0.2171
CC,1237,0.8392,2.49527,0.9999,discharge,1,-9.977,4.1281,635.5,101,11.1678,12.9629,0.2464,6.6374,3.4067,0.9328
CC,1237,0.8392,2.49527,1.0,charge,1,1.55,4.1383,160.8,100,35.9595,3.8978,0.05,0.01,3000.0,0.4689
CC,1237,0.8392,2.49527,0.9998,discharge,2,-19.956,4.1266,639.3,101,11.3194,9.5684,0.1894,4.6339,4.1336,1.8497
CC,1237,0.8392,2.49527,1.0,charge,2,1.469,4.1429,281.5,100,38.9043,0.01,0.05,0.01,2961.4112,0.3781
CC,1237,0.8392,2.49527,0.9998,discharge,3,-28.685,4.1257,638.3,101,11.3435,7.9231,0.1632,4.4462,4.9432,2.2775
CC,1237,0.8392,2.49527,1.0,charge,3,1.313,4.1472,387.3,101,40.254,0.01,0.05,0.01,2981.8253,0.3676
CC,1237,0.8392,2.49527,0.9584,discharge,0,-2.495,4.0856,4786.6,100,11.7147,13.2237,0.2907,9.9189,4.5302,0.3043
CC,1237,0.8392,2.49527,0.9584,charge,0,1.247,4.0875,70.4,101,11.529,13.4604,0.2914,11.9717,5.4127,0.1717
CC,1237,0.8392,2.49527,0.9583,discharge,1,-9.977,4.0853,635.5,101,11.4587,11.0623,0.219,6.7711,5.0513,0.952
CC,1237,0.8392,2.49527,0.9585,charge,1,3.495,4.091,161.2,101,15.9973,15.2113,0.1435,0.01,3000.0,0.5528
CC,1237,0.8392,2.49527,0.9583,discharge,2,-19.957,4.0866,662.6,101,11.5541,8.2642,0.1717,5.8553,5.8616,1.4948
CC,1237,0.8392,2.49527,0.9585,charge,2,3.366,4.0952,281.5,101,31.1483,0.01,0.05,0.01,2999.9944,0.574
CC,1237,0.8392,2.49527,0.9582,discharge,3,-28.686,4.0879,661.0,101,11.4575,6.7985,0.1463,5.708,6.2399,1.8162
CC,1237,0.8392,2.49527,0.9585,charge,3,3.191,4.0991,387.9,101,31.6452,0.01,0.05,0.01,2999.9999,0.6315
CC,1237,0.8392,2.49527,0.9168,discharge,0,-2.494,4.0728,4809.2,101,11.7294,10.7158,0.2569,12.4099,6.6519,0.3089
CC,1237,0.8392,2.49527,0.9169,charge,0,1.247,4.0748,70.4,101,11.3004,10.799,0.2437,9.8114,5.2355,0.1572
CC,1237,0.8392,2.49527,0.9168,discharge,1,-9.977,4.0724,635.4,101,11.494,9.0933,0.2065,9.4268,6.2369,0.8808
CC,1237,0.8392,2.49527,0.9169,charge,1,4.627,4.0779,161.1,101,12.1192,6.2941,0.1185,8.0021,0.6771,0.3533
CC,1237,0.8392,2.49527,0.9167,discharge,2,-19.955,4.0737,675.2,101,11.5463,6.9549,0.16,7.4329,5.9743,1.438
CC,1237,0.8392,2.49527,0.9169,charge,2,4.586,4.0808,282.0,100,26.0039,0.01,0.05,0.01,2999.8267,0.643
CC,1237,0.8392,2.49527,0.9166,discharge,3,-28.685,4.0753,675.6,101,11.2931,5.8993,0.1369,6.7915,6.0309,1.8297
CC,1237,0.8392,2.49527,0.9169,charge,3,4.468,4.0833,387.9,101,26.1296,0.01,0.05,0.01,2999.8733,0.6132
CC,1237,0.8392,2.49527,0.8337,discharge,0,-2.494,3.9847,5365.1,101,11.7204,8.0999,0.2215,16.0941,7.8886,0.2636
CC,1237,0.8392,2.49527,0.8337,charge,0,1.248,3.9877,70.4,100,11.3921,8.1194,0.2081,13.7347,7.2662,0.1606
CC,1237,0.8392,2.49527,0.8336,discharge,1,-9.978,3.9852,635.5,101,11.3544,7.2295,0.1823,10.2799,5.5381,0.8748
CC,1237,0.8392,2.49527,0.8338,charge,1,4.989,3.9935,161.0,101,11.3399,7.1994,0.1859,11.3796,6.9761,0.4386
CC,1237,0.8392,2.49527,0.8336,discharge,2,-19.957,3.9873,680.7,101,11.4441,5.7427,0.1577,7.5757,5.1791,1.6305
CC,1237,0.8392,2.49527,0.8338,charge,2,9.116,3.9989,281.6,101,18.2202,3.8575,0.05,0.01,2999.9892,1.0722
CC,1237,0.8392,2.49527,0.8335,discharge,3,-28.685,3.9889,729.5,100,11.2676,4.9853,0.1412,6.857,5.379,2.1709
CC,1237,0.8392,2.49527,0.8338,charge,3,9.044,4.0027,387.8,100,21.8208,0.01,0.05,0.01,2999.9999,0.801
CC,1237,0.8392,2.49527,0.7505,discharge,0,-2.496,3.9023,5421.3,101,11.2368,6.6841,0.1866,14.0095,7.7803,0.2562
CC,1237,0.8392,2.49527,0.7506,charge,0,1.248,3.9039,70.5,101,11.8834,6.6032,0.1941,11.2879,7.0563,0.1475
CC,1237,0.8392,2.49527,0.7505,discharge,1,-9.979,3.903,635.5,101,11.336,6.081,0.1723,9.4632,6.0544,0.7906
CC,1237,0.8392,2.49527,0.7506,charge,1,4.989,3.9095,161.0,101,11.1685,6.0898,0.169,8.8284,6.154,0.3878
CC,1237,0.8392,2.49527,0.7504,discharge,2,-19.955,3.9036,680.6,101,11.2864,5.0219,0.1475,7.4887,5.8348,1.3838
CC,1237,0.8392,2.49527,0.7507,charge,2,14.914,3.9139,282.2,101,10.9931,3.8017,0.0862,4.5085,1.8411,1.5638
CC,1237,0.8392,2.49527,0.7503,discharge,3,-28.685,3.9045,793.0,101,11.1115,4.3646,0.1342,7.0667,6.2168,1.8623
CC,1237,0.8392,2.49527,0.7508,charge,3,15.149,3.917,387.3,101,18.3961,0.2933,0.05,0.01,2999.9978,0.6714
CC,1237,0.8392,2.49527,0.6674,discharge,0,-2.494,3.8115,5492.1,101,10.8709,5.6983,0.1712,11.7764,7.9645,0.2188
CC,1237,0.8392,2.49527,0.6674,charge,0,1.248,3.8134,70.4,101,10.9431,5.5264,0.1655,10.1465,7.3669,0.1216
CC,1237,0.8392,2.49527,0.6673,discharge,1,-9.978,3.812,635.5,101,10.9211,5.4414,0.158,9.2167,6.477,0.6907
CC,1237,0.8392,2.49527,0.6674,charge,1,4.989,3.8178,161.4,100,11.0188,5.3204,0.1572,8.3398,6.2032,0.3606
CC,1237,0.8392,2.49527,0.6672,discharge,2,-19.957,3.812,680.6,100,11.0466,4.6401,0.1388,7.9074,6.346,1.3385
CC,1237,0.8392,2.49527,0.6675,charge,2,14.968,3.8216,281.9,101,10.8453,4.5781,0.136,7.1533,7.2584,0.9859
CC,1237,0.8392,2.49527,0.6672,discharge,3,-28.685,3.813,801.0,101,11.021,4.0445,0.1297,7.7155,6.8283,1.6883
CC,1237,0.8392,2.49527,0.6676,charge,3,21.358,3.8258,387.6,101,12.5424,2.2685,0.05,2.7162,0.2802,0.4776
CC,1237,0.8392,2.49527,0.5842,discharge,0,-2.494,3.7265,5564.8,101,10.9753,5.8656,0.1787,12.3972,8.4098,0.2082
CC,1237,0.8392,2.49527,0.5843,charge,0,1.248,3.7288,70.5,101,10.9527,5.6815,0.1657,10.9854,7.837,0.1244
CC,1237,0.8392,2.49527,0.5842,discharge,1,-9.98,3.7275,635.5,101,10.9979,5.397,0.1627,10.0643,6.9441,0.6565
CC,1237,0.8392,2.49527,0.5843,charge,1,4.989,3.7336,161.1,101,10.859,5.3616,0.1564,8.9325,6.3318,0.3144
CC,1237,0.8392,2.49527,0.5841,discharge,2,-19.956,3.7286,680.6,101,11.1227,4.4032,0.1391,8.2622,6.1554,1.3406
CC,1237,0.8392,2.49527,0.5844,charge,2,14.968,3.7383,281.8,101,10.8996,4.1747,0.1302,6.5005,5.9176,0.9892
CC,1237,0.8392,2.49527,0.584,discharge,3,-28.685,3.7287,801.1,101,10.9457,3.8925,0.1338,7.8966,6.417,1.8427
CC,1237,0.8392,2.49527,0.5845,charge,3,24.945,3.7417,387.3,101,10.6416,3.3259,0.1041,5.2649,5.0988,1.3251
CC,1237,0.8392,2.49527,0.5011,discharge,0,-2.494,3.6531,5610.6,100,10.8965,5.6963,0.1739,11.062,8.0931,0.2076
CC,1237,0.8392,2.49527,0.5011,charge,0,1.248,3.6553,70.5,101,10.5646,5.7206,0.1664,9.8304,7.5824,0.1221
CC,1237,0.8392,2.49527,0.501,discharge,1,-9.98,3.6539,635.5,101,10.8449,5.5231,0.1627,9.6358,7.1706,0.6628
CC,1237,0.8392,2.49527,0.5012,charge,1,4.989,3.6598,161.0,101,10.9099,5.3512,0.1549,8.4738,6.5221,0.3064
CC,1237,0.8392,2.49527,0.501,discharge,2,-19.957,3.6545,680.7,101,11.0277,4.7634,0.1413,8.4706,6.652,1.3149
CC,1237,0.8392,2.49527,0.5012,charge,2,14.966,3.6641,281.6,101,10.8211,4.4593,0.1267,6.1769,5.9889,0.91
CC,1237,0.8392,2.49527,0.5009,discharge,3,-28.686,3.6552,801.4,101,11.0598,4.0918,0.1346,8.4105,7.0878,1.8614
CC,1237,0.8392,2.49527,0.5013,charge,3,24.945,3.6676,387.2,101,10.8397,3.3987,0.1102,5.4703,6.28,1.2901
CC,1237,0.8392,2.49527,0.418,discharge,0,-2.494,3.5921,5611.6,101,11.2372,6.927,0.1916,11.9644,8.1392,0.2317
CC,1237,0.8392,2.49527,0.418,charge,0,1.248,3.5942,70.5,101,11.2148,6.6438,0.1842,10.1613,7.4648,0.1291
CC,1237,0.8392,2.49527,0.4179,discharge,1,-9.978,3.593,635.5,101,11.3039,6.2832,0.1772,10.6984,7.5705,0.7687
CC,1237,0.8392,2.49527,0.418,charge,1,4.989,3.5992,161.0,101,11.1787,6.1079,0.1678,9.2424,7.4144,0.3521
CC,1237,0.8392,2.49527,0.4178,discharge,2,-19.958,3.593,680.7,101,11.228,5.1856,0.1536,10.0525,7.5634,1.4028
CC,1237,0.8392,2.49527,0.4181,charge,2,14.967,3.6049,281.6,101,11.054,4.556,0.1277,6.1273,5.7371,0.7947
CC,1237,0.8392,2.49527,0.4177,discharge,3,-28.686,3.5944,801.3,101,11.1936,4.5021,0.1481,11.147,9.2136,2.1104
CC,1237,0.8392,2.49527,0.4182,charge,3,24.943,3.6095,388.0,101,10.8879,3.5274,0.1088,5.0928,5.7905,1.2272
