Repository: KikETs/ECM_HYBRID_BMS_JOINT

## Results

| Arm | Model | Size | Protocol | Result | Worst cell |
|---|---|---|---|---|---|
| SOP | 2RC table + trim (A8) | 4 effective coefficients, 2 EW states | leave-one-cell-out | usable current 69.6 % discharge, 59.5 % charge (τ = 10 s) | 59.9 % / 53.5 % (BOOST_REST) |
| SOH | dQ/dV ridge | 65 coefficients | leave-one-cell-out | RMSE 0.0094, bias −0.0005 | 0.0130 (BOOST_REST) |
| SOC | 2RC EKF, low-current gate | 3 states | leave-one-cell-out | **2.34 %p** over six sensor disturbances on estimated SOH (2.325 on true SOH), per cell 2.00–2.75 | 4.60 %p (BOOST_NEGPULSE_1S, current offset −0.10 A) |

The SOH arm was a 10,945-parameter CNN until the second audit round. Nested

File: analysis/uypydj_hppc_resistance.csv (part 9 of 225)
protocol,cycle,SOH,CAP_Ah,SOC,soc_group,direction,rate_rank,I_A,CRate_rated,tau_s,tau_actual_s,V_pre_V,V_tau_V,R_mOhm,file
CC,375,0.94398,2.80684,0.2511,9,discharge,3,-32.279,10.76,10.0,9.9,3.5148,3.0001,15.9454,07-12-21_15.23_CC_protocol_HPPC_IN21700_30T_cycle_#375.mat
CC,375,0.94398,2.80684,0.2516,9,charge,3,28.07,9.357,2.0,2.0,3.5257,3.8311,10.8799,07-12-21_15.23_CC_protocol_HPPC_IN21700_30T_cycle_#375.mat
CC,375,0.94398,2.80684,0.2516,9,charge,3,28.07,9.357,10.0,9.9,3.5257,3.9065,13.5661,07-12-21_15.23_CC_protocol_HPPC_IN21700_30T_cycle_#375.mat
CC,375,0.94398,2.80684,0.2045,10,discharge,0,-2.806,0.935,2.0,2.0,3.4541,3.4182,12.7926,07-12-21_15.23_CC_protocol_HPPC_IN21700_30T_cycle_#375.mat
CC,375,0.94398,2.80684,0.2045,10,discharge,0,-2.806,0.935,10.0,9.9,3.4541,3.4063,17.0331,07-12-21_15.23_CC_protocol_HPPC_IN21700_30T_cycle_#375.mat
CC,375,0.94398,2.80684,0.2046,10,charge,0,1.402,0.467,2.0,2.0,3.4563,3.4737,12.41,07-12-21_15.23_CC_protocol_HPPC_IN21700_30T_cycle_#375.mat
CC,375,0.94398,2.80684,0.2046,10,charge,0,1.402,0.467,10.0,9.9,3.4563,3.4791,16.2613,07-12-21_15.23_CC_protocol_HPPC_IN21700_30T_cycle_#375.mat
CC,375,0.94398,2.80684,0.2044,10,discharge,1,-11.231,3.744,2.0,1.9,3.4548,3.3098,12.9107,07-12-21_15.23_CC_protocol_HPPC_IN21700_30T_cycle_#375.mat
CC,375,0.94398,2.80684,0.2044,10,discharge,1,-11.231,3.744,10.0,9.9,3.4548,3.2619,17.1757,07-12-21_15.23_CC_protocol_HPPC_IN21700_30T_cycle_#375.mat
CC,375,0.94398,2.80684,0.2046,10,charge,1,5.614,1.871,2.0,2.0,3.4603,3.53,12.4152,07-12-21_15.23_CC_protocol_HPPC_IN21700_30T_cycle_#375.mat
CC,375,0.94398,2.80684,0.2046,10,charge,1,5.614,1.871,10.0,9.9,3.4603,3.55,15.9776,07-12-21_15.23_CC_protocol_HPPC_IN21700_30T_cycle_#375.mat
CC,375,0.94398,2.80684,0.2044,10,discharge,2,-22.457,7.486,2.0,2.0,3.4563,3.1655,12.9492,07-12-21_15.23_CC_protocol_HPPC_IN21700_30T_cycle_#375.mat
CC,375,0.94398,2.80684,0.2044,10,discharge,2,-22.457,7.486,10.0,9.9,3.4563,3.044,18.3595,07-12-21_15.23_CC_protocol_HPPC_IN21700_30T_cycle_#375.mat
CC,375,0.94398,2.80684,0.2047,10,charge,2,16.842,5.614,2.0,2.0,3.4645,3.6606,11.6435,07-12-21_15.23_CC_protocol_HPPC_IN21700_30T_cycle_#375.mat
CC,375,0.94398,2.80684,0.2047,10,charge,2,16.842,5.614,10.0,9.9,3.4645,3.7163,14.9507,07-12-21_15.23_CC_protocol_HPPC_IN21700_30T_cycle_#375.mat
CC,375,0.94398,2.80684,0.2043,10,discharge,3,-32.28,10.76,2.0,2.0,3.4558,3.039,12.912,07-12-21_15.23_CC_protocol_HPPC_IN21700_30T_cycle_#375.mat
CC,375,0.94398,2.80684,0.2043,10,discharge,3,-32.28,10.76,10.0,9.9,3.4558,2.8071,20.096,07-12-21_15.23_CC_protocol_HPPC_IN21700_30T_cycle_#375.mat
CC,375,0.94398,2.80684,0.2048,10,charge,3,28.071,9.357,2.0,1.9,3.4669,3.7823,11.2358,07-12-21_15.23_CC_protocol_HPPC_IN21700_30T_cycle_#375.mat
CC,375,0.94398,2.80684,0.2048,10,charge,3,28.071,9.357,10.0,9.9,3.4669,3.8682,14.2959,07-12-21_15.23_CC_protocol_HPPC_IN21700_30T_cycle_#375.mat
CC,375,0.94398,2.80684,0.1577,11,discharge,0,-2.808,0.936,2.0,2.0,3.4133,3.3744,13.8533,07-12-21_15.23_CC_protocol_HPPC_IN21700_30T_cycle_#375.mat
CC,375,0.94398,2.80684,0.1577,11,discharge,0,-2.808,0.936,10.0,9.9,3.4133,3.3594,19.1952,07-12-21_15.23_CC_protocol_HPPC_IN21700_30T_cycle_#375.mat
CC,375,0.94398,2.80684,0.1578,11,charge,0,1.404,0.468,2.0,2.0,3.4162,3.4347,13.1757,07-12-21_15.23_CC_protocol_HPPC_IN21700_30T_cycle_#375.mat
CC,375,0.94398,2.80684,0.1578,11,charge,0,1.404,0.468,10.0,9.9,3.4162,3.4402,17.0928,07-12-21_15.23_CC_protocol_HPPC_IN21700_30T_cycle_#375.mat
CC,375,0.94398,2.80684,0.1577,11,discharge,1,-11.231,3.744,2.0,2.0,3.414,3.2527,14.362,07-12-21_15.23_CC_protocol_HPPC_IN21700_30T_cycle_#375.mat
CC,375,0.94398,2.80684,0.1577,11,discharge,1,-11.231,3.744,10.0,9.9,3.414,3.169,21.8146,07-12-21_15.23_CC_protocol_HPPC_IN21700_30T_cycle_#375.mat
CC,375,0.94398,2.80684,0.1578,11,charge,1,5.613,1.871,2.0,1.9,3.4226,3.4934,12.6134,07-12-21_15.23_CC_protocol_HPPC_IN21700_30T_cycle_#375.mat
CC,375,0.94398,2.80684,0.1578,11,charge,1,5.613,1.871,10.0,9.9,3.4226,3.5095,15.4816,07-12-21_15.23_CC_protocol_HPPC_IN21700_30T_cycle_#375.mat
CC,375,0.94398,2.80684,0.1576,11,discharge,2,-22.459,7.486,2.0,2.0,3.4159,3.08,14.9561,07-12-21_15.23_CC_protocol_HPPC_IN21700_30T_cycle_#375.mat
CC,375,0.94398,2.80684,0.1576,11,discharge,2,-22.459,7.486,10.0,9.9,3.4159,2.7636,29.044,07-12-21_15.23_CC_protocol_HPPC_IN21700_30T_cycle_#375.mat
CC,375,0.94398,2.80684,0.1579,11,charge,2,16.844,5.615,2.0,2.0,3.4274,3.6246,11.7074,07-12-21_15.23_CC_protocol_HPPC_IN21700_30T_cycle_#375.mat
CC,375,0.94398,2.80684,0.1579,11,charge,2,16.844,5.615,10.0,9.9,3.4274,3.6703,14.4206,07-12-21_15.23_CC_protocol_HPPC_IN21700_30T_cycle_#375.mat
CC,375,0.94398,2.80684,0.1575,11,discharge,3,-32.281,10.76,2.0,2.0,3.4149,2.9185,15.3775,07-12-21_15.23_CC_protocol_HPPC_IN21700_30T_cycle_#375.mat
CC,375,0.94398,2.80684,0.1575,11,discharge,3,-32.281,10.76,10.0,9.9,3.4149,2.4998,28.3479,07-12-21_15.23_CC_protocol_HPPC_IN21700_30T_cycle_#375.mat
CC,375,0.94398,2.80684,0.158,11,charge,3,28.069,9.356,2.0,2.0,3.4295,3.7426,11.1547,07-12-21_15.23_CC_protocol_HPPC_IN21700_30T_cycle_#375.mat
CC,375,0.94398,2.80684,0.158,11,charge,3,28.069,9.356,10.0,9.9,3.4295,3.8208,13.9406,07-12-21_15.23_CC_protocol_HPPC_IN21700_30T_cycle_#375.mat
CC,375,0.94398,2.80684,0.1109,12,discharge,0,-2.81,0.937,2.0,2.0,3.3619,3.3119,17.7923,07-12-21_15.23_CC_protocol_HPPC_IN21700_30T_cycle_#375.mat
CC,375,0.94398,2.80684,0.1109,12,discharge,0,-2.81,0.937,10.0,9.9,3.3619,3.2818,28.5033,07-12-21_15.23_CC_protocol_HPPC_IN21700_30T_cycle_#375.mat
CC,375,0.94398,2.80684,0.111,12,charge,0,1.404,0.468,2.0,2.0,3.3661,3.3889,16.2428,07-12-21_15.23_CC_protocol_HPPC_IN21700_30T_cycle_#375.mat
CC,375,0.94398,2.80684,0.111,12,charge,0,1.404,0.468,10.0,9.9,3.3661,3.3985,23.0819,07-12-21_15.23_CC_protocol_HPPC_IN21700_30T_cycle_#375.mat
CC,375,0.94398,2.80684,0.1109,12,discharge,1,-11.23,3.743,2.0,2.0,3.3636,3.133,20.5343,07-12-21_15.23_CC_protocol_HPPC_IN21700_30T_cycle_#375.mat
CC,375,0.94398,2.80684,0.1109,12,discharge,1,-11.23,3.743,10.0,9.9,3.3636,2.8502,45.7168,07-12-21_15.23_CC_protocol_HPPC_IN21700_30T_cycle_#375.mat
CC,375,0.94398,2.80684,0.111,12,charge,1,5.614,1.871,2.0,1.9,3.3759,3.4581,14.6425,07-12-21_15.23_CC_protocol_HPPC_IN21700_30T_cycle_#375.mat
CC,375,0.94398,2.80684,0.111,12,charge,1,5.614,1.871,10.0,9.9,3.3759,3.4831,19.0958,07-12-21_15.23_CC_protocol_HPPC_IN21700_30T_cycle_#375.mat
CC,375,0.94398,2.80684,0.1108,12,discharge,2,-22.371,7.457,2.0,2.0,3.3671,2.8416,23.4902,07-12-21_15.23_CC_protocol_HPPC_IN21700_30T_cycle_#375.mat
CC,375,0.94398,2.80684,0.1108,12,discharge,2,-22.371,7.457,10.0,9.9,3.3671,2.5,38.76,07-12-21_15.23_CC_protocol_HPPC_IN21700_30T_cycle_#375.mat
CC,375,0.94398,2.80684,0.1111,12,charge,2,16.841,5.614,2.0,1.9,3.3822,3.5951,12.6418,07-12-21_15.23_CC_protocol_HPPC_IN21700_30T_cycle_#375.mat
CC,375,0.94398,2.80684,0.1111,12,charge,2,16.841,5.614,10.0,9.9,3.3822,3.6376,15.1654,07-12-21_15.23_CC_protocol_HPPC_IN21700_30T_cycle_#375.mat
CC,375,0.94398,2.80684,0.1107,12,discharge,3,-20.197,6.732,2.0,2.0,3.3663,2.549,40.4664,07-12-21_15.23_CC_protocol_HPPC_IN21700_30T_cycle_#375.mat
CC,375,0.94398,2.80684,0.1107,12,discharge,3,-20.197,6.732,10.0,9.9,3.3663,2.4999,42.8975,07-12-21_15.23_CC_protocol_HPPC_IN21700_30T_cycle_#375.mat
CC,375,0.94398,2.80684,0.1112,12,charge,3,28.069,9.356,2.0,2.0,3.3832,3.7155,11.8387,07-12-21_15.23_CC_protocol_HPPC_IN21700_30T_cycle_#375.mat
CC,375,0.94398,2.80684,0.1112,12,charge,3,28.069,9.356,10.0,9.9,3.3832,3.7821,14.2114,07-12-21_15.23_CC_protocol_HPPC_IN21700_30T_cycle_#375.mat
CC,412,0.93964,2.79392,1.0,0,discharge,0,-2.797,0.932,2.0,2.0,4.1614,4.1195,14.9793,07-17-21_07.16_CC_protocol_HPPC_IN21700_30T_cycle_#412.mat
CC,412,0.93964,2.79392,1.0,0,discharge,0,-2.797,0.932,10.0,9.9,4.1614,4.1024,21.0925,07-17-21_07.16_CC_protocol_HPPC_IN21700_30T_cycle_#412.mat
CC,412,0.93964,2.79392,1.0,0,charge,0,1.397,0.466,2.0,2.0,4.1646,4.1861,15.3868,07-17-21_07.16_CC_protocol_HPPC_IN21700_30T_cycle_#412.mat
CC,412,0.93964,2.79392,1.0,0,charge,0,1.397,0.466,10.0,9.9,4.1646,4.1961,22.5435,07-17-21_07.16_CC_protocol_HPPC_IN21700_30T_cycle_#412.mat
CC,412,0.93964,2.79392,0.9999,0,discharge,1,-11.182,3.727,2.0,1.9,4.1604,3.9976,14.5591,07-17-21_07.16_CC_protocol_HPPC_IN21700_30T_cycle_#412.mat
CC,412,0.93964,2.79392,0.9999,0,discharge,1,-11.182,3.727,10.0,9.9,4.1604,3.953,18.5477,07-17-21_07.16_CC_protocol_HPPC_IN21700_30T_cycle_#412.mat
CC,412,0.93964,2.79392,1.0,0,charge,1,1.758,0.586,2.0,2.0,4.168,4.2001,18.2625,07-17-21_07.16_CC_protocol_HPPC_IN21700_30T_cycle_#412.mat
CC,412,0.93964,2.79392,1.0,0,charge,1,1.758,0.586,10.0,9.9,4.168,4.2,18.2056,07-17-21_07.16_CC_protocol_HPPC_IN21700_30T_cycle_#412.mat
CC,412,0.93964,2.79392,0.9998,0,discharge,2,-22.368,7.456,2.0,2.0,4.1608,3.8476,14.0021,07-17-21_07.16_CC_protocol_HPPC_IN21700_30T_cycle_#412.mat
CC,412,0.93964,2.79392,0.9998,0,discharge,2,-22.368,7.456,10.0,9.9,4.1608,3.7914,16.5147,07-17-21_07.16_CC_protocol_HPPC_IN21700_30T_cycle_#412.mat
CC,412,0.93964,2.79392,1.0,0,charge,2,1.614,0.538,2.0,2.0,4.171,4.2003,18.1525,07-17-21_07.16_CC_protocol_HPPC_IN21700_30T_cycle_#412.mat
CC,412,0.93964,2.79392,1.0,0,charge,2,1.614,0.538,10.0,9.9,4.171,4.2002,18.0906,07-17-21_07.16_CC_protocol_HPPC_IN21700_30T_cycle_#412.mat
CC,412,0.93964,2.79392,0.9997,0,discharge,3,-32.152,10.717,2.0,2.0,4.1605,3.7281,13.4486,07-17-21_07.16_CC_protocol_HPPC_IN21700_30T_cycle_#412.mat
CC,412,0.93964,2.79392,0.9997,0,discharge,3,-32.152,10.717,10.0,9.9,4.1605,3.6623,15.4951,07-17-21_07.16_CC_protocol_HPPC_IN21700_30T_cycle_#412.mat
CC,412,0.93964,2.79392,1.0,0,charge,3,1.521,0.507,2.0,2.0,4.1729,4.2001,17.8841,07-17-21_07.16_CC_protocol_HPPC_IN21700_30T_cycle_#412.mat
CC,412,0.93964,2.79392,1.0,0,charge,3,1.521,0.507,10.0,9.9,4.1729,4.2,17.8184,07-17-21_07.16_CC_protocol_HPPC_IN21700_30T_cycle_#412.mat
CC,412,0.93964,2.79392,0.9534,1,discharge,0,-2.797,0.932,2.0,2.0,4.0992,4.0618,13.37,07-17-21_07.16_CC_protocol_HPPC_IN21700_30T_cycle_#412.mat
CC,412,0.93964,2.79392,0.9534,1,discharge,0,-2.797,0.932,10.0,9.9,4.0992,4.0523,16.7662,07-17-21_07.16_CC_protocol_HPPC_IN21700_30T_cycle_#412.mat
CC,412,0.93964,2.79392,0.9534,1,charge,0,1.399,0.466,2.0,2.0,4.1005,4.119,13.2256,07-17-21_07.16_CC_protocol_HPPC_IN21700_30T_cycle_#412.mat
CC,412,0.93964,2.79392,0.9534,1,charge,0,1.399,0.466,10.0,9.9,4.1005,4.124,16.8001,07-17-21_07.16_CC_protocol_HPPC_IN21700_30T_cycle_#412.mat
CC,412,0.93964,2.79392,0.9533,1,discharge,1,-11.184,3.728,2.0,2.0,4.0993,3.9526,13.117,07-17-21_07.16_CC_protocol_HPPC_IN21700_30T_cycle_#412.mat
CC,412,0.93964,2.79392,0.9533,1,discharge,1,-11.184,3.728,10.0,9.9,4.0993,3.9241,15.6652,07-17-21_07.16_CC_protocol_HPPC_IN21700_30T_cycle_#412.mat
CC,412,0.93964,2.79392,0.9534,1,charge,1,5.591,1.864,2.0,1.9,4.1025,4.1763,13.2,07-17-21_07.16_CC_protocol_HPPC_IN21700_30T_cycle_#412.mat
CC,412,0.93964,2.79392,0.9534,1,charge,1,5.591,1.864,10.0,9.9,4.1025,4.1989,17.2423,07-17-21_07.16_CC_protocol_HPPC_IN21700_30T_cycle_#412.mat
CC,412,0.93964,2.79392,0.9532,1,discharge,2,-22.37,7.457,2.0,2.0,4.0994,3.8156,12.6866,07-17-21_07.16_CC_protocol_HPPC_IN21700_30T_cycle_#412.mat
CC,412,0.93964,2.79392,0.9532,1,discharge,2,-22.37,7.457,10.0,9.9,4.0994,3.7687,14.7832,07-17-21_07.16_CC_protocol_HPPC_IN21700_30T_cycle_#412.mat
CC,412,0.93964,2.79392,0.9534,1,charge,2,6.478,2.159,2.0,2.0,4.1048,4.2003,14.7424,07-17-21_07.16_CC_protocol_HPPC_IN21700_30T_cycle_#412.mat
CC,412,0.93964,2.79392,0.9534,1,charge,2,6.478,2.159,10.0,9.9,4.1048,4.2002,14.727,07-17-21_07.16_CC_protocol_HPPC_IN21700_30T_cycle_#412.mat
CC,412,0.93964,2.79392,0.9531,1,discharge,3,-32.152,10.717,2.0,2.0,4.1,3.7032,12.3414,07-17-21_07.16_CC_protocol_HPPC_IN21700_30T_cycle_#412.mat
CC,412,0.93964,2.79392,0.9531,1,discharge,3,-32.152,10.717,10.0,9.9,4.1,3.6392,14.3319,07-17-21_07.16_CC_protocol_HPPC_IN21700_30T_cycle_#412.mat
CC,412,0.93964,2.79392,0.9534,1,charge,3,6.378,2.126,2.0,1.9,4.1067,4.2002,14.6605,07-17-21_07.16_CC_protocol_HPPC_IN21700_30T_cycle_#412.mat
CC,412,0.93964,2.79392,0.9534,1,charge,3,6.378,2.126,10.0,9.9,4.1067,4.2002,14.6605,07-17-21_07.16_CC_protocol_HPPC_IN21700_30T_cycle_#412.mat
CC,412,0.93964,2.79392,0.9067,2,discharge,0,-2.797,0.932,2.0,1.9,4.0819,4.0468,12.5478,07-17-21_07.16_CC_protocol_HPPC_IN21700_30T_cycle_#412.mat
CC,412,0.93964,2.79392,0.9067,2,discharge,0,-2.797,0.932,10.0,9.9,4.0819,4.0385,15.515,07-17-21_07.16_CC_protocol_HPPC_IN21700_30T_cycle_#412.mat
CC,412,0.93964,2.79392,0.9068,2,charge,0,1.395,0.465,2.0,2.0,4.0828,4.1002,12.4731,07-17-21_07.16_CC_protocol_HPPC_IN21700_30T_cycle_#412.mat
CC,412,0.93964,2.79392,0.9068,2,charge,0,1.395,0.465,10.0,9.9,4.0828,4.1041,15.2688,07-17-21_07.16_CC_protocol_HPPC_IN21700_30T_cycle_#412.mat
CC,412,0.93964,2.79392,0.9067,2,discharge,1,-11.182,3.727,2.0,2.0,4.0821,3.9431,12.4307,07-17-21_07.16_CC_protocol_HPPC_IN21700_30T_cycle_#412.mat
CC,412,0.93964,2.79392,0.9067,2,discharge,1,-11.182,3.727,10.0,9.9,4.0821,3.9135,15.0778,07-17-21_07.16_CC_protocol_HPPC_IN21700_30T_cycle_#412.mat
CC,412,0.93964,2.79392,0.9068,2,charge,1,5.591,1.864,2.0,1.9,4.0845,4.1526,12.1809,07-17-21_07.16_CC_protocol_HPPC_IN21700_30T_cycle_#412.mat
CC,412,0.93964,2.79392,0.9068,2,charge,1,5.591,1.864,10.0,9.9,4.0845,4.1677,14.8819,07-17-21_07.16_CC_protocol_HPPC_IN21700_30T_cycle_#412.mat
CC,412,0.93964,2.79392,0.9066,2,discharge,2,-22.368,7.456,2.0,2.0,4.0821,3.8109,12.1245,07-17-21_07.16_CC_protocol_HPPC_IN21700_30T_cycle_#412.mat
CC,412,0.93964,2.79392,0.9066,2,discharge,2,-22.368,7.456,10.0,9.9,4.0821,3.757,14.5342,07-17-21_07.16_CC_protocol_HPPC_IN21700_30T_cycle_#412.mat
CC,412,0.93964,2.79392,0.9068,2,charge,2,8.701,2.9,2.0,1.9,4.0861,4.2003,13.1246,07-17-21_07.16_CC_protocol_HPPC_IN21700_30T_cycle_#412.mat
CC,412,0.93964,2.79392,0.9068,2,charge,2,8.701,2.9,10.0,9.9,4.0861,4.2,13.0901,07-17-21_07.16_CC_protocol_HPPC_IN21700_30T_cycle_#412.mat
CC,412,0.93964,2.79392,0.9068,2,discharge,3,-32.149,10.716,2.0,2.0,4.0825,3.7059,11.7142,07-17-21_07.16_CC_protocol_HPPC_IN21700_30T_cycle_#412.mat
CC,412,0.93964,2.79392,0.9068,2,discharge,3,-32.149,10.716,10.0,9.9,4.0825,3.627,14.1684,07-17-21_07.16_CC_protocol_HPPC_IN21700_30T_cycle_#412.mat
CC,412,0.93964,2.79392,0.9068,2,charge,3,8.659,2.886,2.0,2.0,4.0874,4.2005,13.0614,07-17-21_07.16_CC_protocol_HPPC_IN21700_30T_cycle_#412.mat
CC,412,0.93964,2.79392,0.9068,2,charge,3,8.659,2.886,10.0,9.9,4.0874,4.2003,13.0383,07-17-21_07.16_CC_protocol_HPPC_IN21700_30T_cycle_#412.mat
CC,412,0.93964,2.79392,0.8135,3,discharge,0,-2.797,0.932,2.0,2.0,4.0254,3.9897,12.7614,07-17-21_07.16_CC_protocol_HPPC_IN21700_30T_cycle_#412.mat
CC,412,0.93964,2.79392,0.8135,3,discharge,0,-2.797,0.932,10.0,9.9,4.0254,3.9759,17.6944,07-17-21_07.16_CC_protocol_HPPC_IN21700_30T_cycle_#412.mat
CC,412,0.93964,2.79392,0.8136,3,charge,0,1.397,0.466,2.0,2.0,4.0273,4.0447,12.4562,07-17-21_07.16_CC_protocol_HPPC_IN21700_30T_cycle_#412.mat
CC,412,0.93964,2.79392,0.8136,3,charge,0,1.397,0.466,10.0,9.9,4.0273,4.0505,16.6082,07-17-21_07.16_CC_protocol_HPPC_IN21700_30T_cycle_#412.mat
CC,412,0.93964,2.79392,0.8135,3,discharge,1,-11.184,3.728,2.0,1.9,4.0258,3.8846,12.6252,07-17-21_07.16_CC_protocol_HPPC_IN21700_30T_cycle_#412.mat
CC,412,0.93964,2.79392,0.8135,3,discharge,1,-11.184,3.728,10.0,9.9,4.0258,3.8355,17.0154,07-17-21_07.16_CC_protocol_HPPC_IN21700_30T_cycle_#412.mat
CC,412,0.93964,2.79392,0.8136,3,charge,1,5.589,1.863,2.0,2.0,4.0301,4.0977,12.0954,07-17-21_07.16_CC_protocol_HPPC_IN21700_30T_cycle_#412.mat
CC,412,0.93964,2.79392,0.8136,3,charge,1,5.589,1.863,10.0,9.9,4.0301,4.1169,15.5308,07-17-21_07.16_CC_protocol_HPPC_IN21700_30T_cycle_#412.mat
CC,412,0.93964,2.79392,0.8134,3,discharge,2,-22.367,7.456,2.0,2.0,4.0263,3.7485,12.4201,07-17-21_07.16_CC_protocol_HPPC_IN21700_30T_cycle_#412.mat
CC,412,0.93964,2.79392,0.8134,3,discharge,2,-22.367,7.456,10.0,9.9,4.0263,3.674,15.7509,07-17-21_07.16_CC_protocol_HPPC_IN21700_30T_cycle_#412.mat
CC,412,0.93964,2.79392,0.8137,3,charge,2,13.132,4.377,2.0,2.0,4.0323,4.2003,12.7932,07-17-21_07.16_CC_protocol_HPPC_IN21700_30T_cycle_#412.mat
CC,412,0.93964,2.79392,0.8137,3,charge,2,13.132,4.377,10.0,9.9,4.0323,4.2001,12.7779,07-17-21_07.16_CC_protocol_HPPC_IN21700_30T_cycle_#412.mat
CC,412,0.93964,2.79392,0.8133,3,discharge,3,-32.15,10.717,2.0,2.0,4.0268,3.6372,12.1182,07-17-21_07.16_CC_protocol_HPPC_IN21700_30T_cycle_#412.mat
CC,412,0.93964,2.79392,0.8133,3,discharge,3,-32.15,10.717,10.0,9.9,4.0268,3.5432,15.042,07-17-21_07.16_CC_protocol_HPPC_IN21700_30T_cycle_#412.mat
CC,412,0.93964,2.79392,0.8137,3,charge,3,13.1,4.367,2.0,2.0,4.0339,4.2003,12.7023,07-17-21_07.16_CC_protocol_HPPC_IN21700_30T_cycle_#412.mat
CC,412,0.93964,2.79392,0.8137,3,charge,3,13.1,4.367,10.0,9.9,4.0339,4.2002,12.6947,07-17-21_07.16_CC_protocol_HPPC_IN21700_30T_cycle_#412.mat
CC,412,0.93964,2.79392,0.7203,4,discharge,0,-2.8,0.933,2.0,2.0,3.9233,3.8887,12.3589,07-17-21_07.16_CC_protocol_HPPC_IN21700_30T_cycle_#412.mat
CC,412,0.93964,2.79392,0.7203,4,discharge,0,-2.8,0.933,10.0,9.9,3.9233,3.8749,17.2882,07-17-21_07.16_CC_protocol_HPPC_IN21700_30T_cycle_#412.mat
CC,412,0.93964,2.79392,0.7204,4,charge,0,1.397,0.466,2.0,1.9,3.9254,3.942,11.886,07-17-21_07.16_CC_protocol_HPPC_IN21700_30T_cycle_#412.mat
CC,412,0.93964,2.79392,0.7204,4,charge,0,1.397,0.466,10.0,9.9,3.9254,3.9474,15.7525,07-17-21_07.16_CC_protocol_HPPC_IN21700_30T_cycle_#412.mat
CC,412,0.93964,2.79392,0.7203,4,discharge,1,-11.184,3.728,2.0,1.9,3.9236,3.7867,12.2407,07-17-21_07.16_CC_protocol_HPPC_IN21700_30T_cycle_#412.mat
CC,412,0.93964,2.79392,0.7203,4,discharge,1,-11.184,3.728,10.0,9.9,3.9236,3.7434,16.1123,07-17-21_07.16_CC_protocol_HPPC_IN21700_30T_cycle_#412.mat
CC,412,0.93964,2.79392,0.7204,4,charge,1,5.589,1.863,2.0,2.0,3.9286,3.9923,11.3982,07-17-21_07.16_CC_protocol_HPPC_IN21700_30T_cycle_#412.mat
CC,412,0.93964,2.79392,0.7204,4,charge,1,5.589,1.863,10.0,9.9,3.9286,4.008,14.2075,07-17-21_07.16_CC_protocol_HPPC_IN21700_30T_cycle_#412.mat
CC,412,0.93964,2.79392,0.7202,4,discharge,2,-22.366,7.455,2.0,2.0,3.9237,3.6567,11.9378,07-17-21_07.16_CC_protocol_HPPC_IN21700_30T_cycle_#412.mat
CC,412,0.93964,2.79392,0.7202,4,discharge,2,-22.366,7.455,10.0,9.9,3.9237,3.5959,14.6562,07-17-21_07.16_CC_protocol_HPPC_IN21700_30T_cycle_#412.mat
CC,412,0.93964,2.79392,0.7205,4,charge,2,16.774,5.591,2.0,2.0,3.9305,4.1134,10.9038,07-17-21_07.16_CC_protocol_HPPC_IN21700_30T_cycle_#412.mat
CC,412,0.93964,2.79392,0.7205,4,charge,2,16.774,5.591,10.0,9.9,3.9305,4.1597,13.664,07-17-21_07.16_CC_protocol_HPPC_IN21700_30T_cycle_#412.mat
CC,412,0.93964,2.79392,0.7201,4,discharge,3,-32.15,10.717,2.0,2.0,3.9243,3.5522,11.5739,07-17-21_07.16_CC_protocol_HPPC_IN21700_30T_cycle_#412.mat
CC,412,0.93964,2.79392,0.7201,4,discharge,3,-32.15,10.717,10.0,9.9,3.9243,3.4715,14.084,07-17-21_07.16_CC_protocol_HPPC_IN21700_30T_cycle_#412.mat
CC,412,0.93964,2.79392,0.7206,4,charge,3,22.575,7.525,2.0,2.0,3.9313,4.1982,11.8228,07-17-21_07.16_CC_protocol_HPPC_IN21700_30T_cycle_#412.mat
CC,412,0.93964,2.79392,0.7206,4,charge,3,22.575,7.525,10.0,9.9,3.9313,4.1998,11.8937,07-17-21_07.16_CC_protocol_HPPC_IN21700_30T_cycle_#412.mat
CC,412,0.93964,2.79392,0.6271,5,discharge,0,-2.8,0.933,2.0,2.0,3.8408,3.8068,12.1442,07-17-21_07.16_CC_protocol_HPPC_IN21700_30T_cycle_#412.mat
CC,412,0.93964,2.79392,0.6271,5,discharge,0,-2.8,0.933,10.0,9.9,3.8408,3.7931,17.0375,07-17-21_07.16_CC_protocol_HPPC_IN21700_30T_cycle_#412.mat
CC,412,0.93964,2.79392,0.6272,5,charge,0,1.397,0.466,2.0,2.0,3.8421,3.8587,11.8869,07-17-21_07.16_CC_protocol_HPPC_IN21700_30T_cycle_#412.mat
CC,412,0.93964,2.79392,0.6272,5,charge,0,1.397,0.466,10.0,9.9,3.8421,3.8643,15.8969,07-17-21_07.16_CC_protocol_HPPC_IN21700_30T_cycle_#412.mat
CC,412,0.93964,2.79392,0.6271,5,discharge,1,-11.182,3.727,2.0,2.0,3.84,3.7081,11.7957,07-17-21_07.16_CC_protocol_HPPC_IN21700_30T_cycle_#412.mat
CC,412,0.93964,2.79392,0.6271,5,discharge,1,-11.182,3.727,10.0,9.9,3.84,3.6705,15.1583,07-17-21_07.16_CC_protocol_HPPC_IN21700_30T_cycle_#412.mat
CC,412,0.93964,2.79392,0.6272,5,charge,1,5.59,1.863,2.0,2.0,3.8445,3.9089,11.5197,07-17-21_07.16_CC_protocol_HPPC_IN21700_30T_cycle_#412.mat
CC,412,0.93964,2.79392,0.6272,5,charge,1,5.59,1.863,10.0,9.9,3.8445,3.9288,15.0794,07-17-21_07.16_CC_protocol_HPPC_IN21700_30T_cycle_#412.mat
CC,412,0.93964,2.79392,0.627,5,discharge,2,-22.366,7.455,2.0,2.0,3.8391,3.5855,11.3386,07-17-21_07.16_CC_protocol_HPPC_IN21700_30T_cycle_#412.mat
CC,412,0.93964,2.79392,0.627,5,discharge,2,-22.366,7.455,10.0,9.9,3.8391,3.5231,14.1286,07-17-21_07.16_CC_protocol_HPPC_IN21700_30T_cycle_#412.mat
CC,412,0.93964,2.79392,0.6273,5,charge,2,16.774,5.591,2.0,2.0,3.8468,4.032,11.0409,07-17-21_07.16_CC_protocol_HPPC_IN21700_30T_cycle_#412.mat
CC,412,0.93964,2.79392,0.6273,5,charge,2,16.774,5.591,10.0,9.9,3.8468,4.0798,13.8905,07-17-21_07.16_CC_protocol_HPPC_IN21700_30T_cycle_#412.mat
CC,412,0.93964,2.79392,0.6269,5,discharge,3,-32.15,10.717,2.0,1.9,3.8386,3.4834,11.0482,07-17-21_07.16_CC_protocol_HPPC_IN21700_30T_cycle_#412.mat
CC,412,0.93964,2.79392,0.6269,5,discharge,3,-32.15,10.717,10.0,9.9,3.8386,3.3958,13.7729,07-17-21_07.16_CC_protocol_HPPC_IN21700_30T_cycle_#412.mat
CC,412,0.93964,2.79392,0.6274,5,charge,3,27.953,9.318,2.0,1.9,3.8483,4.1476,10.7073,07-17-21_07.16_CC_protocol_HPPC_IN21700_30T_cycle_#412.mat
CC,412,0.93964,2.79392,0.6274,5,charge,3,27.953,9.318,10.0,9.9,3.8483,4.2001,12.5854,07-17-21_07.16_CC_protocol_HPPC_IN21700_30T_cycle_#412.mat
CC,412,0.93964,2.79392,0.534,6,discharge,0,-2.796,0.932,2.0,1.9,3.7379,3.7063,11.3031,07-17-21_07.16_CC_protocol_HPPC_IN21700_30T_cycle_#412.mat
CC,412,0.93964,2.79392,0.534,6,discharge,0,-2.796,0.932,10.0,9.9,3.7379,3.6956,15.1304,07-17-21_07.16_CC_protocol_HPPC_IN21700_30T_cycle_#412.mat
CC,412,0.93964,2.79392,0.534,6,charge,0,1.399,0.466,2.0,2.0,3.7384,3.7548,11.7269,07-17-21_07.16_CC_protocol_HPPC_IN21700_30T_cycle_#412.mat
CC,412,0.93964,2.79392,0.534,6,charge,0,1.399,0.466,10.0,9.9,3.7384,3.7596,15.1591,07-17-21_07.16_CC_protocol_HPPC_IN21700_30T_cycle_#412.mat
CC,412,0.93964,2.79392,0.5339,6,discharge,1,-11.184,3.728,2.0,2.0,3.7379,3.6118,11.275,07-17-21_07.16_CC_protocol_HPPC_IN21700_30T_cycle_#412.mat
CC,412,0.93964,2.79392,0.5339,6,discharge,1,-11.184,3.728,10.0,9.9,3.7379,3.574,14.6549,07-17-21_07.16_CC_protocol_HPPC_IN21700_30T_cycle_#412.mat
CC,412,0.93964,2.79392,0.5341,6,charge,1,5.591,1.864,2.0,2.0,3.7417,3.8036,11.072,07-17-21_07.16_CC_protocol_HPPC_IN21700_30T_cycle_#412.mat
CC,412,0.93964,2.79392,0.5341,6,charge,1,5.591,1.864,10.0,9.9,3.7417,3.8213,14.2379,07-17-21_07.16_CC_protocol_HPPC_IN21700_30T_cycle_#412.mat
CC,412,0.93964,2.79392,0.5338,6,discharge,2,-22.367,7.456,2.0,2.0,3.7383,3.4879,11.1951,07-17-21_07.16_CC_protocol_HPPC_IN21700_30T_cycle_#412.mat
CC,412,0.93964,2.79392,0.5338,6,discharge,2,-22.367,7.456,10.0,9.9,3.7383,3.4201,14.2263,07-17-21_07.16_CC_protocol_HPPC_IN21700_30T_cycle_#412.mat
CC,412,0.93964,2.79392,0.5341,6,charge,2,16.774,5.591,2.0,2.0,3.7432,3.9268,10.9455,07-17-21_07.16_CC_protocol_HPPC_IN21700_30T_cycle_#412.mat
CC,412,0.93964,2.79392,0.5341,6,charge,2,16.774,5.591,10.0,9.9,3.7432,3.9736,13.7355,07-17-21_07.16_CC_protocol_HPPC_IN21700_30T_cycle_#412.mat
CC,412,0.93964,2.79392,0.5337,6,discharge,3,-32.15,10.717,2.0,2.0,3.7376,3.3819,11.0638,07-17-21_07.16_CC_protocol_HPPC_IN21700_30T_cycle_#412.mat
CC,412,0.93964,2.79392,0.5337,6,discharge,3,-32.15,10.717,10.0,9.9,3.7376,3.2885,13.9689,07-17-21_07.16_CC_protocol_HPPC_IN21700_30T_cycle_#412.mat
CC,412,0.93964,2.79392,0.5342,6,charge,3,27.956,9.319,2.0,2.0,3.7456,4.0444,10.6882,07-17-21_07.16_CC_protocol_HPPC_IN21700_30T_cycle_#412.mat
CC,412,0.93964,2.79392,0.5342,6,charge,3,27.956,9.319,10.0,9.9,3.7456,4.1195,13.3746,07-17-21_07.16_CC_protocol_HPPC_IN21700_30T_cycle_#412.mat
CC,412,0.93964,2.79392,0.4407,7,discharge,0,-2.8,0.933,2.0,2.0,3.6563,3.6252,11.1079,07-17-21_07.16_CC_protocol_HPPC_IN21700_30T_cycle_#412.mat
CC,412,0.93964,2.79392,0.4407,7,discharge,0,-2.8,0.933,10.0,9.9,3.6563,3.6154,14.6082,07-17-21_07.16_CC_protocol_HPPC_IN21700_30T_cycle_#412.mat
CC,412,0.93964,2.79392,0.4408,7,charge,0,1.398,0.466,2.0,2.0,3.6577,3.6729,10.8711,07-17-21_07.16_CC_protocol_HPPC_IN21700_30T_cycle_#412.mat
CC,412,0.93964,2.79392,0.4408,7,charge,0,1.398,0.466,10.0,9.9,3.6577,3.6774,14.0895,07-17-21_07.16_CC_protocol_HPPC_IN21700_30T_cycle_#412.mat
CC,412,0.93964,2.79392,0.4407,7,discharge,1,-11.182,3.727,2.0,2.0,3.6565,3.5328,11.0624,07-17-21_07.16_CC_protocol_HPPC_IN21700_30T_cycle_#412.mat
CC,412,0.93964,2.79392,0.4407,7,discharge,1,-11.182,3.727,10.0,9.9,3.6565,3.4954,14.4071,07-17-21_07.16_CC_protocol_HPPC_IN21700_30T_cycle_#412.mat
CC,412,0.93964,2.79392,0.4408,7,charge,1,5.59,1.863,2.0,1.9,3.6604,3.721,10.8402,07-17-21_07.16_CC_protocol_HPPC_IN21700_30T_cycle_#412.mat
CC,412,0.93964,2.79392,0.4408,7,charge,1,5.59,1.863,10.0,9.9,3.6604,3.7382,13.917,07-17-21_07.16_CC_protocol_HPPC_IN21700_30T_cycle_#412.mat
CC,412,0.93964,2.79392,0.4406,7,discharge,2,-22.364,7.455,2.0,2.0,3.6567,3.4097,11.0445,07-17-21_07.16_CC_protocol_HPPC_IN21700_30T_cycle_#412.mat
CC,412,0.93964,2.79392,0.4406,7,discharge,2,-22.364,7.455,10.0,9.9,3.6567,3.3426,14.0449,07-17-21_07.16_CC_protocol_HPPC_IN21700_30T_cycle_#412.mat
CC,412,0.93964,2.79392,0.4409,7,charge,2,16.775,5.592,2.0,2.0,3.6628,3.8426,10.7183,07-17-21_07.16_CC_protocol_HPPC_IN21700_30T_cycle_#412.mat
CC,412,0.93964,2.79392,0.4409,7,charge,2,16.775,5.592,10.0,9.9,3.6628,3.8845,13.2161,07-17-21_07.16_CC_protocol_HPPC_IN21700_30T_cycle_#412.mat
CC,412,0.93964,2.79392,0.4405,7,discharge,3,-32.15,10.717,2.0,2.0,3.6571,3.304,10.9829,07-17-21_07.16_CC_protocol_HPPC_IN21700_30T_cycle_#412.mat
CC,412,0.93964,2.79392,0.4405,7,discharge,3,-32.15,10.717,10.0,9.9,3.6571,3.2116,13.8569,07-17-21_07.16_CC_protocol_HPPC_IN21700_30T_cycle_#412.mat
CC,412,0.93964,2.79392,0.441,7,charge,3,27.957,9.319,2.0,2.0,3.6644,3.9583,10.5126,07-17-21_07.16_CC_protocol_HPPC_IN21700_30T_cycle_#412.mat
CC,412,0.93964,2.79392,0.441,7,charge,3,27.957,9.319,10.0,9.9,3.6644,4.0264,12.9485,07-17-21_07.16_CC_protocol_HPPC_IN21700_30T_cycle_#412.mat
CC,412,0.93964,2.79392,0.3475,8,discharge,0,-2.798,0.933,2.0,2.0,3.5952,3.5641,11.1159,07-17-21_07.16_CC_protocol_HPPC_IN21700_30T_cycle_#412.mat
CC,412,0.93964,2.79392,0.3475,8,discharge,0,-2.798,0.933,10.0,9.9,3.5952,3.5542,14.6544,07-17-21_07.16_CC_protocol_HPPC_IN21700_30T_cycle_#412.mat
CC,412,0.93964,2.79392,0.3476,8,charge,0,1.398,0.466,2.0,2.0,3.5966,3.6117,10.7996,07-17-21_07.16_CC_protocol_HPPC_IN21700_30T_cycle_#412.mat
CC,412,0.93964,2.79392,0.3476,8,charge,0,1.398,0.466,10.0,9.9,3.5966,3.6162,14.018,07-17-21_07.16_CC_protocol_HPPC_IN21700_30T_cycle_#412.mat
CC,412,0.93964,2.79392,0.3475,8,discharge,1,-11.182,3.727,2.0,2.0,3.5947,3.4711,11.0535,07-17-21_07.16_CC_protocol_HPPC_IN21700_30T_cycle_#412.mat
CC,412,0.93964,2.79392,0.3475,8,discharge,1,-11.182,3.727,10.0,9.9,3.5947,3.4333,14.4339,07-17-21_07.16_CC_protocol_HPPC_IN21700_30T_cycle_#412.mat
CC,412,0.93964,2.79392,0.3476,8,charge,1,5.59,1.863,2.0,1.9,3.5994,3.6601,10.8585,07-17-21_07.16_CC_protocol_HPPC_IN21700_30T_cycle_#412.mat
CC,412,0.93964,2.79392,0.3476,8,charge,1,5.59,1.863,10.0,9.9,3.5994,3.6777,14.0069,07-17-21_07.16_CC_protocol_HPPC_IN21700_30T_cycle_#412.mat
CC,412,0.93964,2.79392,0.3474,8,discharge,2,-22.367,7.456,2.0,2.0,3.5956,3.3445,11.2264,07-17-21_07.16_CC_protocol_HPPC_IN21700_30T_cycle_#412.mat
CC,412,0.93964,2.79392,0.3474,8,discharge,2,-22.367,7.456,10.0,9.9,3.5956,3.2736,14.3962,07-17-21_07.16_CC_protocol_HPPC_IN21700_30T_cycle_#412.mat
CC,412,0.93964,2.79392,0.3477,8,charge,2,16.774,5.591,2.0,2.0,3.6027,3.7847,10.8501,07-17-21_07.16_CC_protocol_HPPC_IN21700_30T_cycle_#412.mat
CC,412,0.93964,2.79392,0.3477,8,charge,2,16.774,5.591,10.0,9.9,3.6027,3.8266,13.348,07-17-21_07.16_CC_protocol_HPPC_IN21700_30T_cycle_#412.mat
CC,412,0.93964,2.79392,0.3474,8,discharge,3,-32.149,10.716,2.0,1.9,3.5956,3.2352,11.2103,07-17-21_07.16_CC_protocol_HPPC_IN21700_30T_cycle_#412.mat
CC,412,0.93964,2.79392,0.3474,8,discharge,3,-32.149,10.716,10.0,9.9,3.5956,3.1329,14.3924,07-17-21_07.16_CC_protocol_HPPC_IN21700_30T_cycle_#412.mat
CC,412,0.93964,2.79392,0.3478,8,charge,3,27.955,9.318,2.0,2.0,3.6051,3.9047,10.7172,07-17-21_07.16_CC_protocol_HPPC_IN21700_30T_cycle_#412.mat
CC,412,0.93964,2.79392,0.3478,8,charge,3,27.955,9.318,10.0,9.9,3.6051,3.9688,13.0102,07-17-21_07.16_CC_protocol_HPPC_IN21700_30T_cycle_#412.mat
CC,412,0.93964,2.79392,0.2544,9,discharge,0,-2.798,0.933,2.0,2.0,3.5107,3.4771,12.0086,07-17-21_07.16_CC_protocol_HPPC_IN21700_30T_cycle_#412.mat
CC,412,0.93964,2.79392,0.2544,9,discharge,0,-2.798,0.933,10.0,9.9,3.5107,3.4658,16.0472,07-17-21_07.16_CC_protocol_HPPC_IN21700_30T_cycle_#412.mat
CC,412,0.93964,2.79392,0.2544,9,charge,0,1.398,0.466,2.0,2.0,3.5126,3.5291,11.8017,07-17-21_07.16_CC_protocol_HPPC_IN21700_30T_cycle_#412.mat
CC,412,0.93964,2.79392,0.2544,9,charge,0,1.398,0.466,10.0,9.9,3.5126,3.5344,15.5926,07-17-21_07.16_CC_protocol_HPPC_IN21700_30T_cycle_#412.mat
CC,412,0.93964,2.79392,0.2543,9,discharge,1,-11.185,3.728,2.0,2.0,3.5113,3.3757,12.1234,07-17-21_07.16_CC_protocol_HPPC_IN21700_30T_cycle_#412.mat
CC,412,0.93964,2.79392,0.2543,9,discharge,1,-11.185,3.728,10.0,9.9,3.5113,3.334,15.8516,07-17-21_07.16_CC_protocol_HPPC_IN21700_30T_cycle_#412.mat
CC,412,0.93964,2.79392,0.2545,9,charge,1,5.592,1.864,2.0,2.0,3.5182,3.5839,11.7487,07-17-21_07.16_CC_protocol_HPPC_IN21700_30T_cycle_#412.mat
CC,412,0.93964,2.79392,0.2545,9,charge,1,5.592,1.864,10.0,9.9,3.5182,3.603,15.1642,07-17-21_07.16_CC_protocol_HPPC_IN21700_30T_cycle_#412.mat
CC,412,0.93964,2.79392,0.2542,9,discharge,2,-22.367,7.456,2.0,2.0,3.5141,3.2423,12.1518,07-17-21_07.16_CC_protocol_HPPC_IN21700_30T_cycle_#412.mat
CC,412,0.93964,2.79392,0.2542,9,discharge,2,-22.367,7.456,10.0,9.9,3.5141,3.1538,16.1086,07-17-21_07.16_CC_protocol_HPPC_IN21700_30T_cycle_#412.mat
CC,412,0.93964,2.79392,0.2546,9,charge,2,16.773,5.591,2.0,2.0,3.5234,3.7141,11.3695,07-17-21_07.16_CC_protocol_HPPC_IN21700_30T_cycle_#412.mat
CC,412,0.93964,2.79392,0.2546,9,charge,2,16.773,5.591,10.0,9.9,3.5234,3.7668,14.5114,07-17-21_07.16_CC_protocol_HPPC_IN21700_30T_cycle_#412.mat
CC,412,0.93964,2.79392,0.2541,9,discharge,3,-32.15,10.717,2.0,1.9,3.5151,3.1287,12.0187,07-17-21_07.16_CC_protocol_HPPC_IN21700_30T_cycle_#412.mat
CC,412,0.93964,2.79392,0.2541,9,discharge,3,-32.15,10.717,10.0,9.9,3.5151,2.9848,16.4946,07-17-21_07.16_CC_protocol_HPPC_IN21700_30T_cycle_#412.mat
CC,412,0.93964,2.79392,0.2546,9,charge,3,27.956,9.319,2.0,2.0,3.5256,3.8375,11.1568,07-17-21_07.16_CC_protocol_HPPC_IN21700_30T_cycle_#412.mat
CC,412,0.93964,2.79392,0.2546,9,charge,3,27.956,9.319,10.0,9.9,3.5256,3.9136,13.879,07-17-21_07.16_CC_protocol_HPPC_IN21700_30T_cycle_#412.mat
CC,412,0.93964,2.79392,0.2078,10,discharge,0,-2.798,0.933,2.0,1.9,3.4548,3.4194,12.6533,07-17-21_07.16_CC_protocol_HPPC_IN21700_30T_cycle_#412.mat
CC,412,0.93964,2.79392,0.2078,10,discharge,0,-2.798,0.933,10.0,9.9,3.4548,3.4071,17.0497,07-17-21_07.16_CC_protocol_HPPC_IN21700_30T_cycle_#412.mat
CC,412,0.93964,2.79392,0.2078,10,charge,0,1.398,0.466,2.0,2.0,3.4571,3.4745,12.4464,07-17-21_07.16_CC_protocol_HPPC_IN21700_30T_cycle_#412.mat
CC,412,0.93964,2.79392,0.2078,10,charge,0,1.398,0.466,10.0,9.9,3.4571,3.4799,16.309,07-17-21_07.16_CC_protocol_HPPC_IN21700_30T_cycle_#412.mat
CC,412,0.93964,2.79392,0.2077,10,discharge,1,-11.183,3.728,2.0,1.9,3.4555,3.312,12.832,07-17-21_07.16_CC_protocol_HPPC_IN21700_30T_cycle_#412.mat
CC,412,0.93964,2.79392,0.2077,10,discharge,1,-11.183,3.728,10.0,9.9,3.4555,3.2647,17.0616,07-17-21_07.16_CC_protocol_HPPC_IN21700_30T_cycle_#412.mat
CC,412,0.93964,2.79392,0.2078,10,charge,1,5.593,1.864,2.0,1.9,3.4616,3.5294,12.1229,07-17-21_07.16_CC_protocol_HPPC_IN21700_30T_cycle_#412.mat
CC,412,0.93964,2.79392,0.2078,10,charge,1,5.593,1.864,10.0,9.9,3.4616,3.5495,15.7169,07-17-21_07.16_CC_protocol_HPPC_IN21700_30T_cycle_#412.mat
CC,412,0.93964,2.79392,0.2076,10,discharge,2,-22.366,7.455,2.0,2.0,3.4571,3.1663,13.0019,07-17-21_07.16_CC_protocol_HPPC_IN21700_30T_cycle_#412.mat
CC,412,0.93964,2.79392,0.2076,10,discharge,2,-22.366,7.455,10.0,9.9,3.4571,3.0429,18.5192,07-17-21_07.16_CC_protocol_HPPC_IN21700_30T_cycle_#412.mat
CC,412,0.93964,2.79392,0.2079,10,charge,2,16.773,5.591,2.0,2.0,3.4654,3.6603,11.6199,07-17-21_07.16_CC_protocol_HPPC_IN21700_30T_cycle_#412.mat
CC,412,0.93964,2.79392,0.2079,10,charge,2,16.773,5.591,10.0,9.9,3.4654,3.7158,14.9288,07-17-21_07.16_CC_protocol_HPPC_IN21700_30T_cycle_#412.mat
CC,412,0.93964,2.79392,0.2075,10,discharge,3,-32.15,10.717,2.0,1.9,3.4566,3.0444,12.8212,07-17-21_07.16_CC_protocol_HPPC_IN21700_30T_cycle_#412.mat
CC,412,0.93964,2.79392,0.2075,10,discharge,3,-32.15,10.717,10.0,9.9,3.4566,2.8074,20.1928,07-17-21_07.16_CC_protocol_HPPC_IN21700_30T_cycle_#412.mat
CC,412,0.93964,2.79392,0.208,10,charge,3,27.956,9.319,2.0,2.0,3.4676,3.7789,11.1354,07-17-21_07.16_CC_protocol_HPPC_IN21700_30T_cycle_#412.mat
CC,412,0.93964,2.79392,0.208,10,charge,3,27.956,9.319,10.0,9.9,3.4676,3.863,14.1437,07-17-21_07.16_CC_protocol_HPPC_IN21700_30T_cycle_#412.mat
CC,412,0.93964,2.79392,0.1612,11,discharge,0,-2.799,0.933,2.0,2.0,3.4143,3.3744,14.2571,07-17-21_07.16_CC_protocol_HPPC_IN21700_30T_cycle_#412.mat
CC,412,0.93964,2.79392,0.1612,11,discharge,0,-2.799,0.933,10.0,9.9,3.4143,3.3593,19.6527,07-17-21_07.16_CC_protocol_HPPC_IN21700_30T_cycle_#412.mat
CC,412,0.93964,2.79392,0.1612,11,charge,0,1.398,0.466,2.0,2.0,3.4168,3.4358,13.5899,07-17-21_07.16_CC_protocol_HPPC_IN21700_30T_cycle_#412.mat
CC,412,0.93964,2.79392,0.1612,11,charge,0,1.398,0.466,10.0,9.9,3.4168,3.4414,17.5953,07-17-21_07.16_CC_protocol_HPPC_IN21700_30T_cycle_#412.mat
CC,412,0.93964,2.79392,0.1611,11,discharge,1,-11.18,3.727,2.0,2.0,3.4147,3.2498,14.7496,07-17-21_07.16_CC_protocol_HPPC_IN21700_30T_cycle_#412.mat
CC,412,0.93964,2.79392,0.1611,11,discharge,1,-11.18,3.727,10.0,9.9,3.4147,3.1625,22.5581,07-17-21_07.16_CC_protocol_HPPC_IN21700_30T_cycle_#412.mat
CC,412,0.93964,2.79392,0.1612,11,charge,1,5.593,1.864,2.0,2.0,3.4228,3.4958,13.0532,07-17-21_07.16_CC_protocol_HPPC_IN21700_30T_cycle_#412.mat
CC,412,0.93964,2.79392,0.1612,11,charge,1,5.593,1.864,10.0,9.9,3.4228,3.5119,15.9321,07-17-21_07.16_CC_protocol_HPPC_IN21700_30T_cycle_#412.mat
CC,412,0.93964,2.79392,0.161,11,discharge,2,-22.368,7.456,2.0,1.9,3.4169,3.0765,15.2182,07-17-21_07.16_CC_protocol_HPPC_IN21700_30T_cycle_#412.mat
CC,412,0.93964,2.79392,0.161,11,discharge,2,-22.368,7.456,10.0,9.9,3.4169,2.7449,30.0429,07-17-21_07.16_CC_protocol_HPPC_IN21700_30T_cycle_#412.mat
CC,412,0.93964,2.79392,0.1613,11,charge,2,16.776,5.592,2.0,2.0,3.4281,3.6261,11.8026,07-17-21_07.16_CC_protocol_HPPC_IN21700_30T_cycle_#412.mat
CC,412,0.93964,2.79392,0.1613,11,charge,2,16.776,5.592,10.0,9.9,3.4281,3.672,14.5386,07-17-21_07.16_CC_protocol_HPPC_IN21700_30T_cycle_#412.mat
CC,412,0.93964,2.79392,0.1609,11,discharge,3,-32.153,10.718,2.0,2.0,3.4159,2.9127,15.6502,07-17-21_07.16_CC_protocol_HPPC_IN21700_30T_cycle_#412.mat
CC,412,0.93964,2.79392,0.1609,11,discharge,3,-32.153,10.718,10.0,9.9,3.4159,2.5255,27.6926,07-17-21_07.16_CC_protocol_HPPC_IN21700_30T_cycle_#412.mat
CC,412,0.93964,2.79392,0.1614,11,charge,3,27.954,9.318,2.0,2.0,3.4303,3.7394,11.0575,07-17-21_07.16_CC_protocol_HPPC_IN21700_30T_cycle_#412.mat
CC,412,0.93964,2.79392,0.1614,11,charge,3,27.954,9.318,10.0,9.9,3.4303,3.8176,13.8549,07-17-21_07.16_CC_protocol_HPPC_IN21700_30T_cycle_#412.mat
CC,412,0.93964,2.79392,0.1145,12,discharge,0,-2.796,0.932,2.0,1.9,3.3625,3.3096,18.9185,07-17-21_07.16_CC_protocol_HPPC_IN21700_30T_cycle_#412.mat
CC,412,0.93964,2.79392,0.1145,12,discharge,0,-2.796,0.932,10.0,9.9,3.3625,3.2764,30.7918,07-17-21_07.16_CC_protocol_HPPC_IN21700_30T_cycle_#412.mat
CC,412,0.93964,2.79392,0.1146,12,charge,0,1.398,0.466,2.0,2.0,3.3666,3.3907,17.2401,07-17-21_07.16_CC_protocol_HPPC_IN21700_30T_cycle_#412.mat
CC,412,0.93964,2.79392,0.1146,12,charge,0,1.398,0.466,10.0,9.9,3.3666,3.4007,24.3937,07-17-21_07.16_CC_protocol_HPPC_IN21700_30T_cycle_#412.mat
CC,412,0.93964,2.79392,0.1145,12,discharge,1,-11.185,3.728,2.0,2.0,3.3643,3.1147,22.3156,07-17-21_07.16_CC_protocol_HPPC_IN21700_30T_cycle_#412.mat
CC,412,0.93964,2.79392,0.1145,12,discharge,1,-11.185,3.728,10.0,9.9,3.3643,2.8,50.4515,07-17-21_07.16_CC_protocol_HPPC_IN21700_30T_cycle_#412.mat
CC,412,0.93964,2.79392,0.1147,12,charge,1,5.59,1.863,2.0,2.0,3.3767,3.4631,15.4559,07-17-21_07.16_CC_protocol_HPPC_IN21700_30T_cycle_#412.mat
CC,412,0.93964,2.79392,0.1147,12,charge,1,5.59,1.863,10.0,9.9,3.3767,3.4878,19.8744,07-17-21_07.16_CC_protocol_HPPC_IN21700_30T_cycle_#412.mat
CC,412,0.93964,2.79392,0.1144,12,discharge,2,-20.94,6.98,2.0,2.0,3.367,2.805,26.8386,07-17-21_07.16_CC_protocol_HPPC_IN21700_30T_cycle_#412.mat
CC,412,0.93964,2.79392,0.1144,12,discharge,2,-20.94,6.98,10.0,9.9,3.367,2.5451,39.2502,07-17-21_07.16_CC_protocol_HPPC_IN21700_30T_cycle_#412.mat
CC,412,0.93964,2.79392,0.1147,12,charge,2,16.771,5.59,2.0,2.0,3.3819,3.6019,13.1179,07-17-21_07.16_CC_protocol_HPPC_IN21700_30T_cycle_#412.mat
CC,412,0.93964,2.79392,0.1147,12,charge,2,16.771,5.59,10.0,9.9,3.3819,3.644,15.6282,07-17-21_07.16_CC_protocol_HPPC_IN21700_30T_cycle_#412.mat
CC,412,0.93964,2.79392,0.1143,12,discharge,3,-17.878,5.959,2.0,1.9,3.3666,2.5348,46.5265,07-17-21_07.16_CC_protocol_HPPC_IN21700_30T_cycle_#412.mat
CC,412,0.93964,2.79392,0.1143,12,discharge,3,-17.878,5.959,10.0,9.9,3.3666,2.5966,43.0697,07-17-21_07.16_CC_protocol_HPPC_IN21700_30T_cycle_#412.mat
CC,412,0.93964,2.79392,0.1148,12,charge,3,27.956,9.319,2.0,2.0,3.383,3.7195,12.0368,07-17-21_07.16_CC_protocol_HPPC_IN21700_30T_cycle_#412.mat
CC,412,0.93964,2.79392,0.1148,12,charge,3,27.956,9.319,10.0,9.9,3.383,3.7864,14.4298,07-17-21_07.16_CC_protocol_HPPC_IN21700_30T_cycle_#412.mat
CC,450,0.93437,2.77826,1.0,0,discharge,0,-2.777,0.926,2.0,2.0,4.16,4.1168,15.5564,07-24-21_20.32_CC_protocol_HPPC_IN21700_30T_cycle_#450.mat
CC,450,0.93437,2.77826,1.0,0,discharge,0,-2.777,0.926,10.0,9.9,4.16,4.1,21.606,07-24-21_20.32_CC_protocol_HPPC_IN21700_30T_cycle_#450.mat
CC,450,0.93437,2.77826,1.0,0,charge,0,1.389,0.463,2.0,2.0,4.1624,4.1841,15.6273,07-24-21_20.32_CC_protocol_HPPC_IN21700_30T_cycle_#450.mat
CC,450,0.93437,2.77826,1.0,0,charge,0,1.389,0.463,10.0,9.9,4.1624,4.1939,22.6847,07-24-21_20.32_CC_protocol_HPPC_IN21700_30T_cycle_#450.mat
CC,450,0.93437,2.77826,0.9999,0,discharge,1,-11.115,3.705,2.0,2.0,4.1589,3.9938,14.8538,07-24-21_20.32_CC_protocol_HPPC_IN21700_30T_cycle_#450.mat
CC,450,0.93437,2.77826,0.9999,0,discharge,1,-11.115,3.705,10.0,9.9,4.1589,3.9515,18.6595,07-24-21_20.32_CC_protocol_HPPC_IN21700_30T_cycle_#450.mat
CC,450,0.93437,2.77826,1.0,0,charge,1,1.856,0.619,2.0,2.0,4.1656,4.2001,18.5894,07-24-21_20.32_CC_protocol_HPPC_IN21700_30T_cycle_#450.mat
CC,450,0.93437,2.77826,1.0,0,charge,1,1.856,0.619,10.0,9.9,4.1656,4.2001,18.5894,07-24-21_20.32_CC_protocol_HPPC_IN21700_30T_cycle_#450.mat
CC,450,0.93437,2.77826,0.9998,0,discharge,2,-22.231,7.41,2.0,1.9,4.1584,3.8477,13.976,07-24-21_20.32_CC_protocol_HPPC_IN21700_30T_cycle_#450.mat
CC,450,0.93437,2.77826,0.9998,0,discharge,2,-22.231,7.41,10.0,9.9,4.1584,3.7916,16.4995,07-24-21_20.32_CC_protocol_HPPC_IN21700_30T_cycle_#450.mat
CC,450,0.93437,2.77826,1.0,0,charge,2,1.73,0.577,2.0,2.0,4.1685,4.2002,18.3205,07-24-21_20.32_CC_protocol_HPPC_IN21700_30T_cycle_#450.mat
CC,450,0.93437,2.77826,1.0,0,charge,2,1.73,0.577,10.0,9.9,4.1685,4.2002,18.3205,07-24-21_20.32_CC_protocol_HPPC_IN21700_30T_cycle_#450.mat
CC,450,0.93437,2.77826,0.9997,0,discharge,3,-31.953,10.651,2.0,2.0,4.1581,3.7277,13.4698,07-24-21_20.32_CC_protocol_HPPC_IN21700_30T_cycle_#450.mat
CC,450,0.93437,2.77826,0.9997,0,discharge,3,-31.953,10.651,10.0,9.9,4.1581,3.664,15.4633,07-24-21_20.32_CC_protocol_HPPC_IN21700_30T_cycle_#450.mat
CC,450,0.93437,2.77826,1.0,0,charge,3,1.644,0.548,2.0,2.0,4.1704,4.2,18.006,07-24-21_20.32_CC_protocol_HPPC_IN21700_30T_cycle_#450.mat
CC,450,0.93437,2.77826,1.0,0,charge,3,1.644,0.548,10.0,9.9,4.1704,4.1999,17.9451,07-24-21_20.32_CC_protocol_HPPC_IN21700_30T_cycle_#450.mat
CC,450,0.93437,2.77826,0.9537,1,discharge,0,-2.779,0.926,2.0,2.0,4.0981,4.0597,13.8184,07-24-21_20.32_CC_protocol_HPPC_IN21700_30T_cycle_#450.mat
