Repository: KikETs/ECM_HYBRID_BMS_JOINT

## Results

| Arm | Model | Size | Protocol | Result | Worst cell |
|---|---|---|---|---|---|
| SOP | 2RC table + trim (A8) | 4 effective coefficients, 2 EW states | leave-one-cell-out | usable current 69.6 % discharge, 59.5 % charge (τ = 10 s) | 59.9 % / 53.5 % (BOOST_REST) |
| SOH | dQ/dV ridge | 65 coefficients | leave-one-cell-out | RMSE 0.0094, bias −0.0005 | 0.0130 (BOOST_REST) |
| SOC | 2RC EKF, low-current gate | 3 states | leave-one-cell-out | **2.34 %p** over six sensor disturbances on estimated SOH (2.325 on true SOH), per cell 2.00–2.75 | 4.60 %p (BOOST_NEGPULSE_1S, current offset −0.10 A) |

The SOH arm was a 10,945-parameter CNN until the second audit round. Nested

File: analysis/rpcwby_resistance.csv (part 10 of 21)
cell,cycle,SOC,direction,I_A,tau_s,tau_actual_s,T_C,rest_before_s,V_pre_V,V_tau_V,R_mOhm,CAP_Ah,SOH
RPC_CC,1769,0.4606,discharge,-27.961,2.0,2.0,27.0,300.0,3.5095,2.6015,32.4738,2.299,0.78994
RPC_CC,1769,0.4606,discharge,-27.961,10.0,9.0,27.0,300.0,3.5095,2.5499,34.3192,2.299,0.78994
RPC_CC,1769,0.384,discharge,-18.389,2.0,2.0,27.19,300.0,3.4322,2.5493,48.0111,2.299,0.78994
RPC_CC,1769,0.384,discharge,-18.389,10.0,9.0,27.19,300.0,3.4322,2.5499,47.9785,2.299,0.78994
RPC_CC,1769,0.3456,discharge,-14.0,2.0,2.0,27.04,300.0,3.4008,2.5494,60.8143,2.299,0.78994
RPC_CC,1769,0.3456,discharge,-14.0,10.0,9.0,27.04,300.0,3.4008,2.5499,60.7786,2.299,0.78994
RPC_CC,1769,0.3074,discharge,-10.319,2.0,2.0,26.9,300.0,3.3706,2.5494,79.5775,2.299,0.78994
RPC_CC,1769,0.3074,discharge,-10.319,10.0,9.0,26.9,300.0,3.3706,2.55,79.5194,2.299,0.78994
RPC_CC,1769,0.2692,discharge,-6.982,2.0,2.0,26.84,300.0,3.3026,2.5496,107.8495,2.299,0.78994
RPC_CC,1769,0.2692,discharge,-6.982,10.0,9.0,26.84,300.0,3.3026,2.55,107.7922,2.299,0.78994
RPC_CC,1769,0.2466,discharge,-4.58,2.0,2.0,26.29,300.0,3.2057,2.5497,143.2377,2.299,0.78994
RPC_CC,1769,0.2466,discharge,-4.58,10.0,9.01,26.29,300.0,3.2057,2.5499,143.194,2.299,0.78994
RPC_CC,1769,0.2354,discharge,-3.497,2.0,2.0,25.97,406.3,3.138,2.5497,168.2251,2.299,0.78994
RPC_CC,1769,0.2354,discharge,-3.497,10.0,9.0,25.97,406.3,3.138,2.5499,168.1679,2.299,0.78994
RPC_CC,1769,0.9975,discharge,-29.761,2.0,2.0,25.54,3688.7,4.1303,3.208,30.9902,2.299,0.78994
RPC_CC,1769,0.9975,discharge,-29.761,10.0,9.0,25.54,3688.7,4.1303,3.1269,33.7153,2.299,0.78994
RPC_CC,1769,0.9592,discharge,-29.643,2.0,2.0,26.65,300.0,4.0675,3.2356,28.064,2.299,0.78994
RPC_CC,1769,0.9592,discharge,-29.643,10.0,9.0,26.65,300.0,4.0675,3.1261,31.7579,2.299,0.78994
RPC_CC,1769,0.9208,discharge,-29.601,2.0,1.0,26.95,300.0,4.0139,3.2647,25.31,2.299,0.78994
RPC_CC,1769,0.9208,discharge,-29.601,10.0,9.01,26.95,300.0,4.0139,3.1155,30.3503,2.299,0.78994
RPC_CC,1769,0.8442,discharge,-29.554,2.0,2.0,26.79,300.0,3.899,3.1643,24.8596,2.299,0.78994
RPC_CC,1769,0.8442,discharge,-29.554,10.0,9.0,26.79,300.0,3.899,3.047,28.8286,2.299,0.78994
RPC_CC,1769,0.7675,discharge,-29.507,2.0,2.0,26.71,300.0,3.7972,3.0745,24.4925,2.299,0.78994
RPC_CC,1769,0.7675,discharge,-29.507,10.0,9.01,26.71,300.0,3.7972,2.9518,28.6508,2.299,0.78994
RPC_CC,1769,0.6909,discharge,-29.466,2.0,1.0,26.66,300.1,3.7021,3.0125,23.4028,2.299,0.78994
RPC_CC,1769,0.6909,discharge,-29.466,10.0,9.0,26.66,300.1,3.7021,2.8547,28.7581,2.299,0.78994
RPC_CC,1769,0.6142,discharge,-29.383,2.0,2.0,26.68,300.0,3.632,2.8935,25.134,2.299,0.78994
RPC_CC,1769,0.6142,discharge,-29.383,10.0,9.0,26.68,300.0,3.632,2.7584,29.732,2.299,0.78994
RPC_CC,1769,0.5376,discharge,-29.224,2.0,2.0,26.74,300.0,3.5725,2.7949,26.6083,2.299,0.78994
RPC_CC,1769,0.5376,discharge,-29.224,10.0,9.0,26.74,300.0,3.5725,2.6345,32.0969,2.299,0.78994
RPC_CC,1769,0.4614,discharge,-24.585,2.0,2.0,26.89,300.0,3.5075,2.7482,30.8847,2.299,0.78994
RPC_CC,1769,0.4614,discharge,-24.585,10.0,9.01,26.89,300.0,3.5075,2.5661,38.2916,2.299,0.78994
RPC_CC,1769,0.3854,discharge,-16.053,2.0,2.0,27.01,300.1,3.43,2.7824,40.3401,2.299,0.78994
RPC_CC,1769,0.3854,discharge,-16.053,10.0,9.01,27.01,300.1,3.43,2.5847,52.6552,2.299,0.78994
RPC_CC,1769,0.3474,discharge,-11.915,2.0,2.0,26.75,300.0,3.3982,2.8288,47.7865,2.299,0.78994
RPC_CC,1769,0.3474,discharge,-11.915,10.0,9.0,26.75,300.0,3.3982,2.6069,66.4093,2.299,0.78994
RPC_CC,1769,0.3094,discharge,-8.452,2.0,2.0,26.62,300.0,3.3671,2.8934,56.0442,2.299,0.78994
RPC_CC,1769,0.3094,discharge,-8.452,10.0,9.0,26.62,300.0,3.3671,2.6496,84.8886,2.299,0.78994
RPC_CC,1769,0.2713,discharge,-5.478,2.0,2.0,26.69,300.0,3.2925,2.9375,64.8053,2.299,0.78994
RPC_CC,1769,0.2713,discharge,-5.478,10.0,9.0,26.69,300.0,3.2925,2.6954,109.0006,2.299,0.78994
RPC_CC,1769,0.2484,discharge,-3.54,2.0,2.0,26.09,300.0,3.187,2.9155,76.6895,2.299,0.78994
RPC_CC,1769,0.2484,discharge,-3.54,10.0,9.0,26.09,300.0,3.187,2.7045,136.2898,2.299,0.78994
RPC_CC,1769,0.237,discharge,-2.687,2.0,2.0,25.8,300.1,3.1112,2.8848,84.2654,2.299,0.78994
RPC_CC,1769,0.237,discharge,-2.687,10.0,9.0,25.8,300.1,3.1112,2.6979,153.829,2.299,0.78994
RPC_CC,1769,0.9975,discharge,-29.809,2.0,2.0,25.52,3719.8,4.1294,3.2028,31.0841,2.299,0.78994
RPC_CC,1769,0.9975,discharge,-29.809,10.0,9.0,25.52,3719.8,4.1294,3.1219,33.798,2.299,0.78994
RPC_CC,1769,0.9592,discharge,-29.684,2.0,2.0,26.62,300.0,4.0668,3.2314,28.1431,2.299,0.78994
RPC_CC,1769,0.9592,discharge,-29.684,10.0,9.0,26.62,300.0,4.0668,3.1219,31.832,2.299,0.78994
RPC_CC,1769,0.9208,discharge,-29.637,2.0,2.0,26.93,300.1,4.013,3.2265,26.5378,2.299,0.78994
RPC_CC,1769,0.9208,discharge,-29.637,10.0,9.0,26.93,300.1,4.013,3.1117,30.4113,2.299,0.78994
RPC_CC,1769,0.8442,discharge,-29.595,2.0,2.0,26.79,300.0,3.8978,3.1601,24.9265,2.299,0.78994
RPC_CC,1769,0.8442,discharge,-29.595,10.0,9.01,26.79,300.0,3.8978,3.0427,28.8934,2.299,0.78994
RPC_CC,1769,0.7675,discharge,-29.549,2.0,2.0,26.71,300.1,3.7957,3.0701,24.5558,2.299,0.78994
RPC_CC,1769,0.7675,discharge,-29.549,10.0,9.0,26.71,300.1,3.7957,2.9475,28.7049,2.299,0.78994
RPC_CC,1769,0.6909,discharge,-29.506,2.0,2.0,26.7,300.0,3.7008,2.9751,24.5946,2.299,0.78994
RPC_CC,1769,0.6909,discharge,-29.506,10.0,9.0,26.7,300.0,3.7008,2.851,28.8004,2.299,0.78994
RPC_CC,1769,0.6142,discharge,-29.422,2.0,2.0,26.67,300.0,3.6312,2.8898,25.1993,2.299,0.78994
RPC_CC,1769,0.6142,discharge,-29.422,10.0,9.0,26.67,300.0,3.6312,2.7547,29.7911,2.299,0.78994
RPC_CC,1769,0.5376,discharge,-29.27,2.0,2.0,26.74,300.0,3.5715,2.7912,26.6592,2.299,0.78994
RPC_CC,1769,0.5376,discharge,-29.27,10.0,9.0,26.74,300.0,3.5715,2.6304,32.1529,2.299,0.78994
RPC_CC,1769,0.4614,discharge,-24.626,2.0,2.0,26.95,300.1,3.5064,2.7442,30.951,2.299,0.78994
RPC_CC,1769,0.4614,discharge,-24.626,10.0,9.0,26.95,300.1,3.5064,2.5617,38.3619,2.299,0.78994
RPC_CC,1769,0.3854,discharge,-16.081,2.0,2.0,26.99,300.0,3.4289,2.7786,40.439,2.299,0.78994
RPC_CC,1769,0.3854,discharge,-16.081,10.0,9.0,26.99,300.0,3.4289,2.5799,52.7952,2.299,0.78994
RPC_CC,1769,0.3474,discharge,-12.663,2.0,2.0,26.75,300.0,3.3974,2.8012,47.0802,2.299,0.78994
RPC_CC,1769,0.3474,discharge,-12.663,10.0,9.01,26.75,300.0,3.3974,2.5654,65.7006,2.299,0.78994
RPC_CC,1769,0.3093,discharge,-9.471,2.0,2.0,26.67,300.0,3.3662,2.8506,54.4381,2.299,0.78994
RPC_CC,1769,0.3093,discharge,-9.471,10.0,9.0,26.67,300.0,3.3662,2.5791,83.1037,2.299,0.78994
RPC_CC,1769,0.2712,discharge,-6.672,2.0,2.0,26.7,300.0,3.2888,2.8752,61.9885,2.299,0.78994
RPC_CC,1769,0.2712,discharge,-6.672,10.0,9.0,26.7,300.0,3.2888,2.5807,106.1269,2.299,0.78994
RPC_CC,1769,0.2484,discharge,-4.579,2.0,2.0,26.11,300.1,3.18,2.8462,72.9012,2.299,0.78994
RPC_CC,1769,0.2484,discharge,-4.579,10.0,9.0,26.11,300.1,3.18,2.5726,132.6548,2.299,0.78994
RPC_CC,1769,0.2369,discharge,-3.583,2.0,2.0,25.83,300.0,3.1011,2.8142,80.0793,2.299,0.78994
RPC_CC,1769,0.2369,discharge,-3.583,10.0,9.0,25.83,300.0,3.1011,2.5648,149.6916,2.299,0.78994
RPC_CC,1769,0.962,charge,1.115,2.0,2.0,25.87,300.0,4.0619,4.15,79.0276,2.299,0.78994
RPC_CC,1769,0.9239,charge,2.374,2.0,2.0,25.97,300.0,4.003,4.1501,61.9708,2.299,0.78994
RPC_CC,1769,0.9239,charge,2.374,10.0,9.01,25.97,300.0,4.003,4.15,61.9286,2.299,0.78994
RPC_CC,1769,0.8477,charge,6.248,2.0,2.0,26.18,300.0,3.8926,4.1501,41.2132,2.299,0.78994
RPC_CC,1769,0.8477,charge,6.248,10.0,9.0,26.18,300.0,3.8926,4.1501,41.2132,2.299,0.78994
RPC_CC,1769,0.7714,charge,10.404,2.0,2.0,26.17,300.0,3.7915,4.1502,34.4755,2.299,0.78994
RPC_CC,1769,0.7714,charge,10.404,10.0,9.0,26.17,300.0,3.7915,4.1501,34.4659,2.299,0.78994
RPC_CC,1769,0.6947,charge,14.907,2.0,2.0,26.14,300.0,3.6986,4.1227,28.4488,2.299,0.78994
RPC_CC,1769,0.6947,charge,14.907,10.0,9.0,26.14,300.0,3.6986,4.1501,30.2868,2.299,0.78994
RPC_CC,1769,0.6181,charge,15.001,2.0,2.0,26.2,300.0,3.6302,4.0589,28.5781,2.299,0.78994
RPC_CC,1769,0.6181,charge,15.001,10.0,9.01,26.2,300.0,3.6302,4.1025,31.4846,2.299,0.78994
RPC_CC,1769,0.5414,charge,15.001,2.0,2.0,26.31,300.0,3.5701,4.0131,29.5314,2.299,0.78994
RPC_CC,1769,0.5414,charge,15.001,10.0,9.0,26.31,300.0,3.5701,4.0549,32.3178,2.299,0.78994
RPC_CC,1769,0.4648,charge,15.001,2.0,1.0,26.44,300.0,3.5043,3.9475,29.5447,2.299,0.78994
RPC_CC,1769,0.4648,charge,15.001,10.0,9.01,26.44,300.0,3.5043,4.011,33.7777,2.299,0.78994
RPC_CC,1769,0.3881,charge,15.001,2.0,2.0,26.66,300.0,3.4285,3.8944,31.0579,2.299,0.78994
RPC_CC,1769,0.3881,charge,15.001,10.0,9.0,26.66,300.0,3.4285,3.9462,34.511,2.299,0.78994
RPC_CC,1769,0.3498,charge,15.001,2.0,2.0,26.59,300.0,3.3978,3.8701,31.4846,2.299,0.78994
RPC_CC,1769,0.3498,charge,15.001,10.0,9.0,26.59,300.0,3.3978,3.9154,34.5044,2.299,0.78994
RPC_CC,1769,0.3114,charge,15.001,2.0,2.0,26.62,300.0,3.3677,3.8529,32.3445,2.299,0.78994
RPC_CC,1769,0.3114,charge,15.001,10.0,9.0,26.62,300.0,3.3677,3.897,35.2843,2.299,0.78994
RPC_CC,1769,0.2731,charge,15.001,2.0,2.0,26.76,300.0,3.2924,3.808,34.371,2.299,0.78994
RPC_CC,1769,0.2731,charge,15.001,10.0,9.01,26.76,300.0,3.2924,3.8756,38.8774,2.299,0.78994
RPC_CC,1769,0.2501,charge,15.001,2.0,2.0,26.05,300.0,3.184,3.7395,37.0309,2.299,0.78994
RPC_CC,1769,0.2501,charge,15.001,10.0,9.0,26.05,300.0,3.184,3.8471,44.2037,2.299,0.78994
RPC_CC,1769,0.2386,charge,15.001,2.0,2.0,25.74,300.0,3.1099,3.6882,38.5508,2.299,0.78994
RPC_CC,1769,0.2386,charge,15.001,10.0,9.0,25.74,300.0,3.1099,3.8132,46.8835,2.299,0.78994
RPC_CC,1769,0.9235,charge,2.163,2.0,1.0,25.96,300.1,4.0036,4.1084,48.4557,2.299,0.78994
RPC_CC,1769,0.9235,charge,2.163,10.0,9.01,25.96,300.1,4.0036,4.144,64.9158,2.299,0.78994
RPC_CC,1769,0.8472,charge,5.778,2.0,2.0,26.19,300.1,3.8931,4.1128,38.0219,2.299,0.78994
RPC_CC,1769,0.8472,charge,5.778,10.0,9.0,26.19,300.1,3.8931,4.1453,43.6464,2.299,0.78994
RPC_CC,1769,0.7709,charge,9.638,2.0,2.0,26.16,300.1,3.792,4.1047,32.4448,2.299,0.78994
RPC_CC,1769,0.7709,charge,9.638,10.0,9.0,26.16,300.1,3.792,4.1458,36.7092,2.299,0.78994
RPC_CC,1769,0.6947,charge,13.945,2.0,2.0,26.16,300.1,3.6989,4.1042,29.0642,2.299,0.78994
RPC_CC,1769,0.6947,charge,13.945,10.0,9.0,26.16,300.1,3.6989,4.1497,32.327,2.299,0.78994
RPC_CC,1769,0.6181,charge,15.058,2.0,1.0,26.2,300.1,3.6304,4.0508,27.9196,2.299,0.78994
RPC_CC,1769,0.6181,charge,15.058,10.0,9.01,26.2,300.1,3.6304,4.1029,31.3797,2.299,0.78994
RPC_CC,1769,0.5415,charge,15.054,2.0,2.0,26.3,300.1,3.5705,4.0168,29.6466,2.299,0.78994
RPC_CC,1769,0.5415,charge,15.054,10.0,9.0,26.3,300.1,3.5705,4.0553,32.2041,2.299,0.78994
RPC_CC,1769,0.4648,charge,15.062,2.0,2.0,26.47,300.1,3.5049,3.9665,30.6456,2.299,0.78994
RPC_CC,1769,0.4648,charge,15.062,10.0,9.0,26.47,300.1,3.5049,4.0119,33.6598,2.299,0.78994
RPC_CC,1769,0.3882,charge,15.07,2.0,2.0,26.66,300.1,3.4291,3.8997,31.2276,2.299,0.78994
RPC_CC,1769,0.3882,charge,15.07,10.0,9.0,26.66,300.1,3.4291,3.9475,34.3995,2.299,0.78994
RPC_CC,1769,0.3498,charge,15.062,2.0,1.0,26.61,300.1,3.3983,3.8621,30.7927,2.299,0.78994
RPC_CC,1769,0.3498,charge,15.062,10.0,9.01,26.61,300.1,3.3983,3.9166,34.4111,2.299,0.78994
RPC_CC,1769,0.3115,charge,15.057,2.0,2.0,26.6,300.1,3.3683,3.8578,32.5098,2.299,0.78994
RPC_CC,1769,0.3115,charge,15.057,10.0,9.01,26.6,300.1,3.3683,3.898,35.1797,2.299,0.78994
RPC_CC,1769,0.2732,charge,15.074,2.0,2.0,26.75,300.1,3.2943,3.817,34.6756,2.299,0.78994
RPC_CC,1769,0.2732,charge,15.074,10.0,9.0,26.75,300.1,3.2943,3.877,38.656,2.299,0.78994
RPC_CC,1769,0.2502,charge,15.13,2.0,2.0,26.09,300.1,3.1878,3.7548,37.4752,2.299,0.78994
RPC_CC,1769,0.2502,charge,15.13,10.0,9.01,26.09,300.1,3.1878,3.8518,43.8863,2.299,0.78994
RPC_CC,1769,0.2387,charge,15.155,2.0,2.0,25.75,300.1,3.1154,3.7069,39.0287,2.299,0.78994
RPC_CC,1769,0.2387,charge,15.155,10.0,9.0,25.75,300.1,3.1154,3.8197,46.4716,2.299,0.78994
RPC_CC,1885,0.9973,discharge,-30.001,2.0,1.0,25.52,6318.9,4.1098,3.1629,31.5623,2.2603,0.77667
RPC_CC,1885,0.9973,discharge,-30.001,10.0,9.0,25.52,6318.9,4.1098,3.063,34.8922,2.2603,0.77667
RPC_CC,1885,0.9727,charge,1.451,2.0,2.0,27.88,60.0,4.0343,4.1501,79.8015,2.2603,0.77667
RPC_CC,1885,0.9727,charge,1.451,10.0,9.0,27.88,60.0,4.0343,4.15,79.7326,2.2603,0.77667
RPC_CC,1885,0.9596,discharge,-30.0,2.0,2.0,25.51,3600.0,4.075,3.139,31.2,2.2603,0.77667
RPC_CC,1885,0.9596,discharge,-30.0,10.0,9.0,25.51,3600.0,4.075,3.0445,34.35,2.2603,0.77667
RPC_CC,1885,0.9352,charge,2.978,2.0,2.0,27.77,60.0,3.9722,4.1501,59.7401,2.2603,0.77667
RPC_CC,1885,0.9352,charge,2.978,10.0,9.0,27.77,60.0,3.9722,4.15,59.7065,2.2603,0.77667
RPC_CC,1885,0.9219,discharge,-30.0,2.0,2.0,25.53,3600.0,4.0409,3.1363,30.1533,2.2603,0.77667
RPC_CC,1885,0.9219,discharge,-30.0,10.0,9.0,25.53,3600.0,4.0409,3.0334,33.5833,2.2603,0.77667
RPC_CC,1885,0.8978,charge,4.364,2.0,2.0,27.69,60.0,3.929,4.1501,50.6599,2.2603,0.77667
RPC_CC,1885,0.8978,charge,4.364,10.0,9.0,27.69,60.0,3.929,4.1501,50.6599,2.2603,0.77667
RPC_CC,1885,0.8465,discharge,-30.0,2.0,2.0,25.51,3600.0,3.9187,3.0745,28.14,2.2603,0.77667
RPC_CC,1885,0.8465,discharge,-30.0,10.0,9.0,25.51,3600.0,3.9187,2.9738,31.4967,2.2603,0.77667
RPC_CC,1885,0.8227,charge,7.859,2.0,2.0,27.5,60.0,3.8384,4.1502,39.6743,2.2603,0.77667
RPC_CC,1885,0.8227,charge,7.859,10.0,9.0,27.5,60.0,3.8384,4.1501,39.6615,2.2603,0.77667
RPC_CC,1885,0.7711,discharge,-30.0,2.0,2.0,25.53,3600.0,3.832,3.0056,27.5467,2.2603,0.77667
RPC_CC,1885,0.7711,discharge,-30.0,10.0,9.0,25.53,3600.0,3.832,2.8955,31.2167,2.2603,0.77667
RPC_CC,1885,0.7475,charge,11.42,2.0,2.0,27.48,60.0,3.7541,4.1502,34.6848,2.2603,0.77667
RPC_CC,1885,0.7475,charge,11.42,10.0,9.0,27.48,60.0,3.7541,4.1501,34.676,2.2603,0.77667
RPC_CC,1885,0.6958,discharge,-30.0,2.0,2.0,25.54,3600.0,3.7511,2.9236,27.5833,2.2603,0.77667
RPC_CC,1885,0.6958,discharge,-30.0,10.0,9.0,25.54,3600.0,3.7511,2.8088,31.41,2.2603,0.77667
RPC_CC,1885,0.6721,charge,15.0,2.0,2.0,27.53,60.0,3.6744,4.1157,29.42,2.2603,0.77667
RPC_CC,1885,0.6721,charge,15.0,10.0,9.0,27.53,60.0,3.6744,4.1501,31.7133,2.2603,0.77667
RPC_CC,1885,0.6204,discharge,-30.0,2.0,2.0,25.51,3600.0,3.6755,2.844,27.7167,2.2603,0.77667
RPC_CC,1885,0.6204,discharge,-30.0,10.0,9.0,25.51,3600.0,3.6755,2.728,31.5833,2.2603,0.77667
RPC_CC,1885,0.5968,charge,15.001,2.0,2.0,27.59,60.0,3.6099,4.0528,29.5247,2.2603,0.77667
RPC_CC,1885,0.5968,charge,15.001,10.0,9.0,27.59,60.0,3.6099,4.1062,33.0845,2.2603,0.77667
RPC_CC,1885,0.545,discharge,-30.0,2.0,2.0,25.49,3600.0,3.6181,2.7653,28.4267,2.2603,0.77667
RPC_CC,1885,0.545,discharge,-30.0,10.0,9.0,25.49,3600.0,3.6181,2.6362,32.73,2.2603,0.77667
RPC_CC,1885,0.5214,charge,15.0,2.0,2.0,27.7,60.0,3.5538,4.0023,29.9,2.2603,0.77667
RPC_CC,1885,0.5214,charge,15.0,10.0,9.0,27.7,60.0,3.5538,4.0559,33.4733,2.2603,0.77667
RPC_CC,1885,0.4696,discharge,-30.0,2.0,2.0,25.51,3600.0,3.5538,2.6422,30.3867,2.2603,0.77667
RPC_CC,1885,0.4696,discharge,-30.0,10.0,9.0,25.51,3600.0,3.5538,2.5498,33.4667,2.2603,0.77667
RPC_CC,1885,0.4466,charge,15.001,2.0,2.0,27.79,60.0,3.4908,3.9467,30.3913,2.2603,0.77667
RPC_CC,1885,0.4466,charge,15.001,10.0,9.0,27.79,60.0,3.4908,4.0023,34.0977,2.2603,0.77667
RPC_CC,1885,0.3943,discharge,-20.842,2.0,2.0,25.53,3600.0,3.4678,2.5493,44.0697,2.2603,0.77667
RPC_CC,1885,0.3943,discharge,-20.842,10.0,9.0,25.53,3600.0,3.4678,2.5499,44.0409,2.2603,0.77667
RPC_CC,1885,0.3773,charge,15.001,2.0,2.0,27.21,60.0,3.4233,3.8937,31.3579,2.2603,0.77667
RPC_CC,1885,0.3773,charge,15.001,10.0,9.0,27.21,60.0,3.4233,3.9465,34.8777,2.2603,0.77667
RPC_CC,1885,0.3566,discharge,-16.364,2.0,2.0,25.49,3600.0,3.4303,2.5493,53.8377,2.2603,0.77667
RPC_CC,1885,0.3566,discharge,-16.364,10.0,9.0,25.49,3600.0,3.4303,2.5499,53.801,2.2603,0.77667
RPC_CC,1885,0.3433,charge,15.0,2.0,2.0,26.86,60.0,3.3961,3.8813,32.3467,2.2603,0.77667
RPC_CC,1885,0.3433,charge,15.0,10.0,9.0,26.86,60.0,3.3961,3.9275,35.4267,2.2603,0.77667
RPC_CC,1885,0.3189,discharge,-12.115,2.0,1.0,25.48,3600.0,3.4033,2.5487,70.5407,2.2603,0.77667
RPC_CC,1885,0.3189,discharge,-12.115,10.0,9.0,25.48,3600.0,3.4033,2.5499,70.4416,2.2603,0.77667
RPC_CC,1885,0.3093,charge,15.0,2.0,2.0,26.54,60.0,3.3615,3.871,33.9667,2.2603,0.77667
RPC_CC,1885,0.3093,charge,15.0,10.0,9.0,26.54,60.0,3.3615,3.92,37.2333,2.2603,0.77667
RPC_CC,1885,0.2813,discharge,-8.272,2.0,2.0,25.48,3600.0,3.3583,2.5495,97.7744,2.2603,0.77667
RPC_CC,1885,0.2813,discharge,-8.272,10.0,9.0,25.48,3600.0,3.3583,2.5499,97.7261,2.2603,0.77667
RPC_CC,1885,0.275,charge,15.001,2.0,2.0,26.26,60.0,3.2853,3.8328,36.4976,2.2603,0.77667
RPC_CC,1885,0.275,charge,15.001,10.0,9.0,26.26,60.0,3.2853,3.9059,41.3706,2.2603,0.77667
RPC_CC,1885,0.2589,discharge,-5.886,2.0,2.0,25.53,3600.0,3.2726,2.5496,122.8443,2.2603,0.77667
RPC_CC,1885,0.2589,discharge,-5.886,10.0,9.0,25.53,3600.0,3.2726,2.5499,122.7933,2.2603,0.77667
RPC_CC,1885,0.2547,charge,15.0,2.0,2.0,26.02,60.0,3.1886,3.7626,38.2667,2.2603,0.77667
RPC_CC,1885,0.2547,charge,15.0,10.0,9.0,26.02,60.0,3.1886,3.8696,45.4,2.2603,0.77667
RPC_CC,1885,0.2479,discharge,-4.774,2.0,2.0,25.46,3600.0,3.2101,2.5496,138.3623,2.2603,0.77667
RPC_CC,1885,0.2479,discharge,-4.774,10.0,9.0,25.46,3600.0,3.2101,2.5499,138.2994,2.2603,0.77667
RPC_CC,1885,0.2447,charge,15.0,2.0,2.0,25.92,60.0,3.1216,3.7131,39.4333,2.2603,0.77667
RPC_CC,1885,0.2447,charge,15.0,10.0,9.0,25.92,60.0,3.1216,3.8356,47.6,2.2603,0.77667
RPC_CC,1885,0.9973,discharge,-30.001,2.0,2.0,25.5,3566.4,4.1264,3.1332,33.1056,2.2603,0.77667
RPC_CC,1885,0.9973,discharge,-30.001,10.0,9.0,25.5,3566.4,4.1264,3.0643,35.4022,2.2603,0.77667
RPC_CC,1885,0.9596,discharge,-30.001,2.0,2.0,26.66,300.0,4.0631,3.1601,30.099,2.2603,0.77667
RPC_CC,1885,0.9596,discharge,-30.001,10.0,9.0,26.66,300.0,4.0631,3.068,33.1689,2.2603,0.77667
RPC_CC,1885,0.9219,discharge,-30.001,2.0,2.0,27.05,300.0,4.0024,3.1557,28.2224,2.2603,0.77667
RPC_CC,1885,0.9219,discharge,-30.001,10.0,9.0,27.05,300.0,4.0024,3.0585,31.4623,2.2603,0.77667
RPC_CC,1885,0.8465,discharge,-30.001,2.0,2.0,26.88,300.0,3.881,3.0827,26.6091,2.2603,0.77667
RPC_CC,1885,0.8465,discharge,-30.001,10.0,9.01,26.88,300.0,3.881,2.9814,29.9857,2.2603,0.77667
RPC_CC,1885,0.7711,discharge,-30.0,2.0,2.0,26.77,300.0,3.7758,2.9884,26.2467,2.2603,0.77667
RPC_CC,1885,0.7711,discharge,-30.0,10.0,9.01,26.77,300.0,3.7758,2.8866,29.64,2.2603,0.77667
RPC_CC,1885,0.6958,discharge,-30.001,2.0,2.0,26.76,300.0,3.6838,2.8965,26.2425,2.2603,0.77667
RPC_CC,1885,0.6958,discharge,-30.001,10.0,9.0,26.76,300.0,3.6838,2.7942,29.6523,2.2603,0.77667
RPC_CC,1885,0.6204,discharge,-30.0,2.0,2.0,26.78,300.0,3.6183,2.8099,26.9467,2.2603,0.77667
RPC_CC,1885,0.6204,discharge,-30.0,10.0,9.0,26.78,300.0,3.6183,2.698,30.6767,2.2603,0.77667
RPC_CC,1885,0.545,discharge,-30.001,2.0,2.0,26.89,300.0,3.5602,2.7011,28.6357,2.2603,0.77667
RPC_CC,1885,0.545,discharge,-30.001,10.0,9.0,26.89,300.0,3.5602,2.5703,32.9956,2.2603,0.77667
RPC_CC,1885,0.4696,discharge,-25.549,2.0,2.0,27.05,300.0,3.498,2.5485,37.1639,2.2603,0.77667
RPC_CC,1885,0.4696,discharge,-25.549,10.0,9.0,27.05,300.0,3.498,2.5499,37.1091,2.2603,0.77667
RPC_CC,1885,0.3943,discharge,-17.178,2.0,2.0,27.16,300.0,3.4261,2.5494,51.0377,2.2603,0.77667
RPC_CC,1885,0.3943,discharge,-17.178,10.0,9.0,27.16,300.0,3.4261,2.5499,51.0086,2.2603,0.77667
RPC_CC,1885,0.3566,discharge,-13.253,2.0,2.0,26.98,300.0,3.3965,2.5495,63.9076,2.2603,0.77667
RPC_CC,1885,0.3566,discharge,-13.253,10.0,9.0,26.98,300.0,3.3965,2.5499,63.8775,2.2603,0.77667
RPC_CC,1885,0.319,discharge,-9.949,2.0,2.0,26.84,300.0,3.3656,2.5495,82.0312,2.2603,0.77667
RPC_CC,1885,0.319,discharge,-9.949,10.0,9.0,26.84,300.0,3.3656,2.5499,81.991,2.2603,0.77667
RPC_CC,1885,0.2815,discharge,-6.778,2.0,2.0,26.81,300.0,3.291,2.5497,109.3742,2.2603,0.77667
RPC_CC,1885,0.2815,discharge,-6.778,10.0,9.0,26.81,300.0,3.291,2.5499,109.3447,2.2603,0.77667
RPC_CC,1885,0.2592,discharge,-4.498,2.0,2.0,26.26,300.0,3.196,2.5497,143.7021,2.2603,0.77667
RPC_CC,1885,0.2592,discharge,-4.498,10.0,9.0,26.26,300.0,3.196,2.5499,143.6576,2.2603,0.77667
RPC_CC,1885,0.2482,discharge,-3.469,2.0,2.0,25.95,300.0,3.1315,2.5498,167.6804,2.2603,0.77667
RPC_CC,1885,0.2482,discharge,-3.469,10.0,9.0,25.95,300.0,3.1315,2.5499,167.6516,2.2603,0.77667
RPC_CC,1885,0.9975,discharge,-29.68,2.0,1.0,25.55,3878.2,4.126,3.191,31.5027,2.2603,0.77667
RPC_CC,1885,0.9975,discharge,-29.68,10.0,9.01,25.55,3878.2,4.126,3.0695,35.5964,2.2603,0.77667
RPC_CC,1885,0.9598,discharge,-29.59,2.0,1.0,26.64,300.0,4.0622,3.2244,28.3141,2.2603,0.77667
RPC_CC,1885,0.9598,discharge,-29.59,10.0,9.01,26.64,300.0,4.0622,3.0715,33.4815,2.2603,0.77667
RPC_CC,1885,0.9221,discharge,-29.547,2.0,2.0,27.0,300.0,4.0029,3.1802,27.8442,2.2603,0.77667
RPC_CC,1885,0.9221,discharge,-29.547,10.0,9.0,27.0,300.0,4.0029,3.062,31.8447,2.2603,0.77667
RPC_CC,1885,0.8468,discharge,-29.446,2.0,2.0,26.88,300.0,3.8839,3.1118,26.2209,2.2603,0.77667
RPC_CC,1885,0.8468,discharge,-29.446,10.0,9.0,26.88,300.0,3.8839,2.9909,30.3267,2.2603,0.77667
RPC_CC,1885,0.7714,discharge,-29.411,2.0,2.0,26.74,300.0,3.7808,3.0196,25.8815,2.2603,0.77667
RPC_CC,1885,0.7714,discharge,-29.411,10.0,9.0,26.74,300.0,3.7808,2.8967,30.0602,2.2603,0.77667
RPC_CC,1885,0.696,discharge,-29.383,2.0,2.0,26.71,300.0,3.6883,2.9275,25.8925,2.2603,0.77667
RPC_CC,1885,0.696,discharge,-29.383,10.0,9.0,26.71,300.0,3.6883,2.8044,30.082,2.2603,0.77667
RPC_CC,1885,0.6207,discharge,-29.279,2.0,1.0,26.74,300.0,3.6218,2.8816,25.2809,2.2603,0.77667
RPC_CC,1885,0.6207,discharge,-29.279,10.0,9.0,26.74,300.0,3.6218,2.7104,31.1281,2.2603,0.77667
RPC_CC,1885,0.5454,discharge,-29.075,2.0,1.0,26.8,300.0,3.5628,2.7928,26.4828,2.2603,0.77667
RPC_CC,1885,0.5454,discharge,-29.075,10.0,9.0,26.8,300.0,3.5628,2.5874,33.5471,2.2603,0.77667
RPC_CC,1885,0.4706,discharge,-22.64,2.0,2.0,27.0,300.1,3.4987,2.7499,33.0742,2.2603,0.77667
RPC_CC,1885,0.4706,discharge,-22.64,10.0,9.01,27.0,300.1,3.4987,2.5789,40.6272,2.2603,0.77667
RPC_CC,1885,0.3958,discharge,-14.97,2.0,2.0,26.99,300.0,3.4245,2.7858,42.6639,2.2603,0.77667
RPC_CC,1885,0.3958,discharge,-14.97,10.0,9.0,26.99,300.0,3.4245,2.593,55.5426,2.2603,0.77667
RPC_CC,1885,0.3584,discharge,-11.252,2.0,2.0,26.73,300.0,3.394,2.8328,49.8778,2.2603,0.77667
RPC_CC,1885,0.3584,discharge,-11.252,10.0,9.0,26.73,300.0,3.394,2.6131,69.4041,2.2603,0.77667
RPC_CC,1885,0.321,discharge,-8.137,2.0,2.0,26.61,300.0,3.3622,2.8938,57.5656,2.2603,0.77667
RPC_CC,1885,0.321,discharge,-8.137,10.0,9.0,26.61,300.0,3.3622,2.6506,87.4545,2.2603,0.77667
RPC_CC,1885,0.2835,discharge,-5.326,2.0,2.0,26.66,300.0,3.28,2.928,66.094,2.2603,0.77667
RPC_CC,1885,0.2835,discharge,-5.326,10.0,9.0,26.66,300.0,3.28,2.6877,111.2144,2.2603,0.77667
RPC_CC,1885,0.261,discharge,-3.485,2.0,2.0,26.08,300.0,3.1725,2.9004,78.0831,2.2603,0.77667
RPC_CC,1885,0.261,discharge,-3.485,10.0,9.0,26.08,300.0,3.1725,2.6898,138.5178,2.2603,0.77667
RPC_CC,1885,0.2498,discharge,-2.676,2.0,2.0,25.81,300.0,3.0958,2.8668,85.5707,2.2603,0.77667
RPC_CC,1885,0.2498,discharge,-2.676,10.0,9.0,25.81,300.0,3.0958,2.6785,155.933,2.2603,0.77667
RPC_CC,1885,0.9975,discharge,-29.732,2.0,2.0,25.55,3913.5,4.1252,3.1511,32.7627,2.2603,0.77667
RPC_CC,1885,0.9975,discharge,-29.732,10.0,9.0,25.55,3913.5,4.1252,3.0644,35.6787,2.2603,0.77667
RPC_CC,1885,0.9598,discharge,-29.629,2.0,2.0,26.7,300.0,4.0616,3.1814,29.7079,2.2603,0.77667
RPC_CC,1885,0.9598,discharge,-29.629,10.0,9.0,26.7,300.0,4.0616,3.0674,33.5555,2.2603,0.77667
RPC_CC,1885,0.9221,discharge,-29.586,2.0,2.0,27.0,300.0,4.0019,3.176,27.9152,2.2603,0.77667
RPC_CC,1885,0.9221,discharge,-29.586,10.0,9.0,27.0,300.0,4.0019,3.058,31.9036,2.2603,0.77667
RPC_CC,1885,0.8468,discharge,-29.489,2.0,2.0,26.87,300.0,3.8831,3.1075,26.3013,2.2603,0.77667
RPC_CC,1885,0.8468,discharge,-29.489,10.0,9.0,26.87,300.0,3.8831,2.9867,30.3978,2.2603,0.77667
RPC_CC,1885,0.7714,discharge,-29.541,2.0,2.0,26.77,300.0,3.7795,3.0137,25.9233,2.2603,0.77667
RPC_CC,1885,0.7714,discharge,-29.541,10.0,9.0,26.77,300.0,3.7795,2.8913,30.0667,2.2603,0.77667
RPC_CC,1885,0.696,discharge,-29.509,2.0,1.0,26.73,300.0,3.6873,2.9569,24.7514,2.2603,0.77667
RPC_CC,1885,0.696,discharge,-29.509,10.0,9.01,26.73,300.0,3.6873,2.7994,30.0886,2.2603,0.77667
RPC_CC,1885,0.6207,discharge,-29.426,2.0,2.0,26.74,300.0,3.6211,2.84,26.5441,2.2603,0.77667
RPC_CC,1885,0.6207,discharge,-29.426,10.0,9.0,26.74,300.0,3.6211,2.705,31.1318,2.2603,0.77667
RPC_CC,1885,0.5454,discharge,-29.107,2.0,2.0,26.83,300.0,3.5624,2.7456,28.0625,2.2603,0.77667
RPC_CC,1885,0.5454,discharge,-29.107,10.0,9.0,26.83,300.0,3.5624,2.5853,33.5698,2.2603,0.77667
RPC_CC,1885,0.4706,discharge,-22.66,2.0,2.0,26.98,300.0,3.4981,2.7471,33.1414,2.2603,0.77667
RPC_CC,1885,0.4706,discharge,-22.66,10.0,9.0,26.98,300.0,3.4981,2.5772,40.639,2.2603,0.77667
RPC_CC,1885,0.3958,discharge,-15.635,2.0,2.0,26.99,300.0,3.424,2.7641,42.2066,2.2603,0.77667
RPC_CC,1885,0.3958,discharge,-15.635,10.0,9.01,26.99,300.0,3.424,2.5643,54.9856,2.2603,0.77667
RPC_CC,1885,0.3584,discharge,-12.029,2.0,2.0,26.74,300.0,3.3939,2.8046,48.9879,2.2603,0.77667
RPC_CC,1885,0.3584,discharge,-12.029,10.0,9.0,26.74,300.0,3.3939,2.5711,68.3985,2.2603,0.77667
RPC_CC,1885,0.3209,discharge,-9.132,2.0,2.0,26.64,300.1,3.3616,2.8518,55.8266,2.2603,0.77667
RPC_CC,1885,0.3209,discharge,-9.132,10.0,9.01,26.64,300.1,3.3616,2.5815,85.4263,2.2603,0.77667
RPC_CC,1885,0.2834,discharge,-6.431,2.0,2.0,26.68,300.1,3.2778,2.8705,63.3353,2.2603,0.77667
RPC_CC,1885,0.2834,discharge,-6.431,10.0,9.0,26.68,300.1,3.2778,2.5809,108.3683,2.2603,0.77667
RPC_CC,1885,0.261,discharge,-4.406,2.0,2.0,26.12,300.0,3.1682,2.8401,74.459,2.2603,0.77667
RPC_CC,1885,0.261,discharge,-4.406,10.0,9.0,26.12,300.0,3.1682,2.5737,134.9159,2.2603,0.77667
RPC_CC,1885,0.2497,discharge,-3.438,2.0,1.0,25.82,300.1,3.0889,2.8632,65.642,2.2603,0.77667
RPC_CC,1885,0.2497,discharge,-3.438,10.0,9.0,25.82,300.1,3.0889,2.5664,151.9624,2.2603,0.77667
RPC_CC,1885,0.9627,charge,1.151,2.0,2.0,25.92,300.0,4.0549,4.1501,82.743,2.2603,0.77667
RPC_CC,1885,0.9252,charge,2.325,2.0,2.0,25.97,300.0,3.9898,4.1501,68.9581,2.2603,0.77667
RPC_CC,1885,0.9252,charge,2.325,10.0,9.0,25.97,300.0,3.9898,4.15,68.9151,2.2603,0.77667
RPC_CC,1885,0.8503,charge,5.996,2.0,2.0,26.2,300.0,3.8769,4.1501,45.5626,2.2603,0.77667
RPC_CC,1885,0.8503,charge,5.996,10.0,9.0,26.2,300.0,3.8769,4.15,45.5459,2.2603,0.77667
RPC_CC,1885,0.7752,charge,9.917,2.0,2.0,26.2,300.0,3.7741,4.1501,37.916,2.2603,0.77667
RPC_CC,1885,0.7752,charge,9.917,10.0,9.0,26.2,300.0,3.7741,4.1501,37.916,2.2603,0.77667
RPC_CC,1885,0.6999,charge,14.073,2.0,2.0,26.2,300.0,3.6841,4.1403,32.4155,2.2603,0.77667
RPC_CC,1885,0.6999,charge,14.073,10.0,9.01,26.2,300.0,3.6841,4.1501,33.1119,2.2603,0.77667
RPC_CC,1885,0.6245,charge,15.001,2.0,2.0,26.27,300.0,3.6195,4.0819,30.8246,2.2603,0.77667
RPC_CC,1885,0.6245,charge,15.001,10.0,9.0,26.27,300.0,3.6195,4.1267,33.8111,2.2603,0.77667
RPC_CC,1885,0.5491,charge,15.001,2.0,2.0,26.34,300.0,3.5604,4.0373,31.7912,2.2603,0.77667
RPC_CC,1885,0.5491,charge,15.001,10.0,9.0,26.34,300.0,3.5604,4.0817,34.751,2.2603,0.77667
RPC_CC,1885,0.4738,charge,15.001,2.0,1.0,26.54,300.0,3.4958,3.9694,31.5712,2.2603,0.77667
RPC_CC,1885,0.4738,charge,15.001,10.0,9.01,26.54,300.0,3.4958,4.0381,36.1509,2.2603,0.77667
RPC_CC,1885,0.3984,charge,15.001,2.0,2.0,26.71,300.0,3.4236,3.9196,33.0645,2.2603,0.77667
RPC_CC,1885,0.3984,charge,15.001,10.0,9.0,26.71,300.0,3.4236,3.9734,36.6509,2.2603,0.77667
RPC_CC,1885,0.3607,charge,15.001,2.0,2.0,26.6,300.0,3.3948,3.8981,33.5511,2.2603,0.77667
RPC_CC,1885,0.3607,charge,15.001,10.0,9.0,26.6,300.0,3.3948,3.9457,36.7242,2.2603,0.77667
RPC_CC,1885,0.323,charge,15.001,2.0,2.0,26.64,300.0,3.3644,3.8815,34.471,2.2603,0.77667
RPC_CC,1885,0.323,charge,15.001,10.0,9.01,26.64,300.0,3.3644,3.9287,37.6175,2.2603,0.77667
RPC_CC,1885,0.2853,charge,15.001,2.0,2.0,26.77,300.0,3.2834,3.8302,36.4509,2.2603,0.77667
RPC_CC,1885,0.2853,charge,15.001,10.0,9.0,26.77,300.0,3.2834,3.9055,41.4706,2.2603,0.77667
RPC_CC,1885,0.2627,charge,15.001,2.0,2.0,26.06,300.0,3.1751,3.7607,39.0374,2.2603,0.77667
RPC_CC,1885,0.2627,charge,15.001,10.0,9.0,26.06,300.0,3.1751,3.8748,46.6436,2.2603,0.77667
RPC_CC,1885,0.2514,charge,15.001,2.0,1.0,25.75,300.0,3.1016,3.6737,38.1375,2.2603,0.77667
RPC_CC,1885,0.2514,charge,15.001,10.0,9.01,25.75,300.0,3.1016,3.8414,49.3167,2.2603,0.77667
RPC_CC,1885,0.9248,charge,2.118,2.0,2.0,25.99,300.1,3.9903,4.1133,58.0846,2.2603,0.77667
RPC_CC,1885,0.9248,charge,2.118,10.0,9.0,25.99,300.1,3.9903,4.143,72.1099,2.2603,0.77667
RPC_CC,1885,0.8498,charge,5.542,2.0,2.0,26.18,300.1,3.8779,4.1104,41.9508,2.2603,0.77667
RPC_CC,1885,0.8498,charge,5.542,10.0,9.0,26.18,300.1,3.8779,4.145,48.1939,2.2603,0.77667
RPC_CC,1885,0.7748,charge,9.185,2.0,2.0,26.18,300.1,3.7746,4.1027,35.7199,2.2603,0.77667
RPC_CC,1885,0.7748,charge,9.185,10.0,9.0,26.18,300.1,3.7746,4.1455,40.3795,2.2603,0.77667
RPC_CC,1885,0.6998,charge,13.119,2.0,2.0,26.19,300.1,3.6845,4.1033,31.9232,2.2603,0.77667
RPC_CC,1885,0.6998,charge,13.119,10.0,9.0,26.19,300.1,3.6845,4.1484,35.3609,2.2603,0.77667
RPC_CC,1885,0.6246,charge,15.057,2.0,2.0,26.27,300.1,3.6198,4.0859,30.9557,2.2603,0.77667
RPC_CC,1885,0.6246,charge,15.057,10.0,9.0,26.27,300.1,3.6198,4.1271,33.692,2.2603,0.77667
RPC_CC,1885,0.5492,charge,15.053,2.0,2.0,26.34,300.1,3.5609,4.0415,31.9261,2.2603,0.77667
RPC_CC,1885,0.5492,charge,15.053,10.0,9.0,26.34,300.1,3.5609,4.0823,34.6365,2.2603,0.77667
RPC_CC,1885,0.4738,charge,15.064,2.0,2.0,26.5,300.1,3.4966,3.9912,32.8322,2.2603,0.77667
RPC_CC,1885,0.4738,charge,15.064,10.0,9.0,26.5,300.1,3.4966,4.0391,36.0118,2.2603,0.77667
RPC_CC,1885,0.3985,charge,15.07,2.0,2.0,26.72,300.1,3.4243,3.9255,33.2581,2.2603,0.77667
RPC_CC,1885,0.3985,charge,15.07,10.0,9.0,26.72,300.1,3.4243,3.975,36.5428,2.2603,0.77667
RPC_CC,1885,0.3608,charge,15.061,2.0,2.0,26.59,300.1,3.3955,3.9034,33.7229,2.2603,0.77667
RPC_CC,1885,0.3608,charge,15.061,10.0,9.0,26.59,300.1,3.3955,3.9469,36.6111,2.2603,0.77667
RPC_CC,1885,0.3231,charge,15.058,2.0,2.0,26.64,300.1,3.3655,3.8869,34.6261,2.2603,0.77667
RPC_CC,1885,0.3231,charge,15.058,10.0,9.0,26.64,300.1,3.3655,3.9299,37.4817,2.2603,0.77667
RPC_CC,1885,0.2854,charge,15.079,2.0,2.0,26.77,300.1,3.2868,3.8414,36.7808,2.2603,0.77667
RPC_CC,1885,0.2854,charge,15.079,10.0,9.0,26.77,300.1,3.2868,3.9075,41.1646,2.2603,0.77667
RPC_CC,1885,0.2629,charge,15.131,2.0,2.0,26.08,300.1,3.1807,3.7789,39.5347,2.2603,0.77667
RPC_CC,1885,0.2629,charge,15.131,10.0,9.01,26.08,300.1,3.1807,3.8805,46.2494,2.2603,0.77667
RPC_CC,1885,0.2515,charge,15.154,2.0,2.0,25.74,300.1,3.1098,3.7329,41.1192,2.2603,0.77667
RPC_CC,1885,0.2515,charge,15.154,10.0,9.0,25.74,300.1,3.1098,3.8493,48.8006,2.2603,0.77667
RPC_CC,2006,0.9973,discharge,-30.001,2.0,2.0,25.45,6826.6,4.0939,2.9778,37.2021,2.1266,0.73072
RPC_CC,2006,0.9973,discharge,-30.001,10.0,9.0,25.45,6826.6,4.0939,2.9026,39.7087,2.1266,0.73072
RPC_CC,2006,0.9728,charge,1.425,2.0,2.0,28.17,60.0,3.9968,4.1501,107.6092,2.1266,0.73072
RPC_CC,2006,0.9728,charge,1.425,10.0,9.0,28.17,60.0,3.9968,4.15,107.539,2.1266,0.73072
RPC_CC,2006,0.9618,discharge,-30.001,2.0,2.0,25.48,3600.0,4.0622,2.9895,35.7555,2.1266,0.73072
RPC_CC,2006,0.9618,discharge,-30.001,10.0,9.0,25.48,3600.0,4.0622,2.8925,38.9887,2.1266,0.73072
RPC_CC,2006,0.9376,charge,2.785,2.0,2.0,28.03,60.0,3.9344,4.1501,77.4423,2.1266,0.73072
RPC_CC,2006,0.9376,charge,2.785,10.0,9.0,28.03,60.0,3.9344,4.15,77.4064,2.1266,0.73072
RPC_CC,2006,0.9264,discharge,-30.001,2.0,2.0,25.48,3600.0,4.0061,2.9812,34.1622,2.1266,0.73072
RPC_CC,2006,0.9264,discharge,-30.001,10.0,9.0,25.48,3600.0,4.0061,2.88,37.5354,2.1266,0.73072
RPC_CC,2006,0.9023,charge,4.0,2.0,2.0,27.9,60.0,3.8874,4.1501,65.6717,2.1266,0.73072
RPC_CC,2006,0.9023,charge,4.0,10.0,9.0,27.9,60.0,3.8874,4.15,65.6467,2.1266,0.73072
RPC_CC,2006,0.8554,discharge,-30.001,2.0,2.0,25.46,3600.0,3.8848,2.9218,32.0989,2.1266,0.73072
RPC_CC,2006,0.8554,discharge,-30.001,10.0,9.0,25.46,3600.0,3.8848,2.8215,35.4422,2.1266,0.73072
RPC_CC,2006,0.8316,charge,6.792,2.0,2.0,27.73,60.0,3.7928,4.1502,52.6184,2.1266,0.73072
RPC_CC,2006,0.8316,charge,6.792,10.0,9.0,27.73,60.0,3.7928,4.1501,52.6037,2.1266,0.73072
RPC_CC,2006,0.7845,discharge,-30.0,2.0,2.0,25.47,3600.0,3.7987,2.8542,31.4833,2.1266,0.73072
RPC_CC,2006,0.7845,discharge,-30.0,10.0,9.0,25.47,3600.0,3.7987,2.7497,34.9667,2.1266,0.73072
RPC_CC,2006,0.7609,charge,9.613,2.0,2.0,27.72,60.0,3.7106,4.1502,45.7288,2.1266,0.73072
RPC_CC,2006,0.7609,charge,9.613,10.0,9.0,27.72,60.0,3.7106,4.15,45.708,2.1266,0.73072
RPC_CC,2006,0.7136,discharge,-30.001,2.0,2.0,25.47,3600.0,3.7211,2.7853,31.1923,2.1266,0.73072
RPC_CC,2006,0.7136,discharge,-30.001,10.0,9.0,25.47,3600.0,3.7211,2.6781,34.7655,2.1266,0.73072
RPC_CC,2006,0.69,charge,12.367,2.0,2.0,27.77,60.0,3.643,4.1502,41.0124,2.1266,0.73072
RPC_CC,2006,0.69,charge,12.367,10.0,9.0,27.77,60.0,3.643,4.1501,41.0043,2.1266,0.73072
RPC_CC,2006,0.6427,discharge,-30.001,2.0,2.0,25.48,3600.0,3.6559,2.7212,31.1556,2.1266,0.73072
RPC_CC,2006,0.6427,discharge,-30.001,10.0,9.0,25.48,3600.0,3.6559,2.6066,34.9755,2.1266,0.73072
RPC_CC,2006,0.619,charge,14.775,2.0,2.0,27.82,60.0,3.5874,4.123,36.2504,2.1266,0.73072
RPC_CC,2006,0.619,charge,14.775,10.0,9.0,27.82,60.0,3.5874,4.1501,38.0846,2.1266,0.73072
RPC_CC,2006,0.5718,discharge,-30.0,2.0,2.0,25.48,3600.0,3.6033,2.6484,31.83,2.1266,0.73072
RPC_CC,2006,0.5718,discharge,-30.0,10.0,9.0,25.48,3600.0,3.6033,2.5498,35.1167,2.1266,0.73072
RPC_CC,2006,0.5483,charge,15.001,2.0,2.0,27.89,60.0,3.5352,4.0751,35.9909,2.1266,0.73072
RPC_CC,2006,0.5483,charge,15.001,10.0,9.0,27.89,60.0,3.5352,4.1385,40.2173,2.1266,0.73072
RPC_CC,2006,0.5012,discharge,-25.31,2.0,2.0,25.49,3600.0,3.5389,2.5483,39.1387,2.1266,0.73072
RPC_CC,2006,0.5012,discharge,-25.31,10.0,9.0,25.49,3600.0,3.5389,2.5498,39.0794,2.1266,0.73072
RPC_CC,2006,0.4809,charge,15.001,2.0,2.0,27.55,60.0,3.4786,4.0325,36.9242,2.1266,0.73072
RPC_CC,2006,0.4809,charge,15.001,10.0,9.0,27.55,60.0,3.4786,4.0993,41.3772,2.1266,0.73072
RPC_CC,2006,0.4299,discharge,-17.801,2.0,1.0,25.46,3600.0,3.4571,2.5487,51.0308,2.1266,0.73072
RPC_CC,2006,0.4299,discharge,-17.801,10.0,9.0,25.46,3600.0,3.4571,2.5499,50.9634,2.1266,0.73072
RPC_CC,2006,0.4155,charge,15.001,2.0,2.0,26.96,60.0,3.4147,3.9839,37.9441,2.1266,0.73072
RPC_CC,2006,0.4155,charge,15.001,10.0,9.0,26.96,60.0,3.4147,4.0476,42.1905,2.1266,0.73072
RPC_CC,2006,0.3945,discharge,-14.326,2.0,2.0,25.46,3600.0,3.4253,2.5494,61.1406,2.1266,0.73072
RPC_CC,2006,0.3945,discharge,-14.326,10.0,9.0,25.46,3600.0,3.4253,2.5499,61.1057,2.1266,0.73072
RPC_CC,2006,0.383,charge,15.001,2.0,2.0,26.68,60.0,3.3885,3.9715,38.8641,2.1266,0.73072
RPC_CC,2006,0.383,charge,15.001,10.0,9.0,26.68,60.0,3.3885,4.0299,42.7571,2.1266,0.73072
RPC_CC,2006,0.3591,discharge,-10.878,2.0,2.0,25.46,3600.0,3.4011,2.5494,78.2956,2.1266,0.73072
RPC_CC,2006,0.3591,discharge,-10.878,10.0,9.0,25.46,3600.0,3.4011,2.5499,78.2497,2.1266,0.73072
RPC_CC,2006,0.3504,charge,15.001,2.0,2.0,26.42,60.0,3.3546,3.9595,40.324,2.1266,0.73072
RPC_CC,2006,0.3504,charge,15.001,10.0,9.0,26.42,60.0,3.3546,4.0216,44.4637,2.1266,0.73072
RPC_CC,2006,0.3237,discharge,-7.76,2.0,2.0,25.44,3600.0,3.36,2.5495,104.4432,2.1266,0.73072
RPC_CC,2006,0.3237,discharge,-7.76,10.0,9.0,25.44,3600.0,3.36,2.5499,104.3916,2.1266,0.73072
RPC_CC,2006,0.3177,charge,15.001,2.0,2.0,26.2,60.0,3.2851,3.9226,42.4972,2.1266,0.73072
RPC_CC,2006,0.3177,charge,15.001,10.0,9.0,26.2,60.0,3.2851,4.007,48.1235,2.1266,0.73072
RPC_CC,2006,0.3026,discharge,-5.82,2.0,2.0,25.46,3600.0,3.2878,2.5495,126.847,2.1266,0.73072
RPC_CC,2006,0.3026,discharge,-5.82,10.0,9.0,25.46,3600.0,3.2878,2.55,126.761,2.1266,0.73072
RPC_CC,2006,0.2983,charge,15.001,2.0,2.0,26.02,60.0,3.2021,3.8621,43.9971,2.1266,0.73072
RPC_CC,2006,0.2983,charge,15.001,10.0,9.0,26.02,60.0,3.2021,3.9768,51.6432,2.1266,0.73072
RPC_CC,2006,0.2921,discharge,-4.929,2.0,2.0,25.44,3600.0,3.2385,2.5496,139.7533,2.1266,0.73072
RPC_CC,2006,0.2921,discharge,-4.929,10.0,9.0,25.44,3600.0,3.2385,2.5499,139.6925,2.1266,0.73072
RPC_CC,2006,0.2887,charge,15.001,2.0,2.0,25.93,60.0,3.1482,3.8221,44.9237,2.1266,0.73072
RPC_CC,2006,0.2887,charge,15.001,10.0,9.0,25.93,60.0,3.1482,3.9499,53.4431,2.1266,0.73072
RPC_CC,2006,0.9973,discharge,-30.001,2.0,2.0,25.51,4389.0,4.1079,2.9773,37.6854,2.1266,0.73072
RPC_CC,2006,0.9973,discharge,-30.001,10.0,9.0,25.51,4389.0,4.1079,2.9038,40.1353,2.1266,0.73072
RPC_CC,2006,0.9618,discharge,-30.0,2.0,2.0,26.85,300.0,4.0429,3.0121,34.36,2.1266,0.73072
RPC_CC,2006,0.9618,discharge,-30.0,10.0,9.0,26.85,300.0,4.0429,2.9197,37.44,2.1266,0.73072
RPC_CC,2006,0.9264,discharge,-30.0,2.0,2.0,27.27,300.0,3.9746,3.0112,32.1133,2.1266,0.73072
RPC_CC,2006,0.9264,discharge,-30.0,10.0,9.0,27.27,300.0,3.9746,2.9135,35.37,2.1266,0.73072
RPC_CC,2006,0.8554,discharge,-30.0,2.0,2.0,27.09,300.0,3.8507,2.9366,30.47,2.1266,0.73072
RPC_CC,2006,0.8554,discharge,-30.0,10.0,9.0,27.09,300.0,3.8507,2.8406,33.67,2.1266,0.73072
RPC_CC,2006,0.7845,discharge,-30.0,2.0,2.0,27.02,300.0,3.7413,2.8499,29.7133,2.1266,0.73072
RPC_CC,2006,0.7845,discharge,-30.0,10.0,9.0,27.02,300.0,3.7413,2.7592,32.7367,2.1266,0.73072
RPC_CC,2006,0.7136,discharge,-30.0,2.0,1.0,26.97,300.0,3.6616,2.8063,28.51,2.1266,0.73072
RPC_CC,2006,0.7136,discharge,-30.0,10.0,9.01,26.97,300.0,3.6616,2.6791,32.75,2.1266,0.73072
RPC_CC,2006,0.6427,discharge,-30.0,2.0,2.0,27.02,300.0,3.6028,2.697,30.1933,2.1266,0.73072
RPC_CC,2006,0.6427,discharge,-30.0,10.0,9.01,27.02,300.0,3.6028,2.5903,33.75,2.1266,0.73072
RPC_CC,2006,0.5718,discharge,-28.637,2.0,2.0,27.1,300.0,3.5488,2.5977,33.2123,2.1266,0.73072
RPC_CC,2006,0.5718,discharge,-28.637,10.0,9.0,27.1,300.0,3.5488,2.5499,34.8814,2.1266,0.73072
RPC_CC,2006,0.5008,discharge,-21.971,2.0,2.0,27.21,300.0,3.4881,2.5493,42.7281,2.1266,0.73072
RPC_CC,2006,0.5008,discharge,-21.971,10.0,9.0,27.21,300.0,3.4881,2.5499,42.7008,2.1266,0.73072
RPC_CC,2006,0.4299,discharge,-15.21,2.0,2.0,27.19,300.0,3.42,2.5494,57.2387,2.1266,0.73072
RPC_CC,2006,0.4299,discharge,-15.21,10.0,9.0,27.19,300.0,3.42,2.5499,57.2058,2.1266,0.73072
RPC_CC,2006,0.3945,discharge,-11.601,2.0,2.0,26.91,300.0,3.3929,2.5495,72.7006,2.1266,0.73072
RPC_CC,2006,0.3945,discharge,-11.601,10.0,9.01,26.91,300.0,3.3929,2.55,72.6575,2.1266,0.73072
RPC_CC,2006,0.3591,discharge,-8.824,2.0,2.0,26.79,300.0,3.3622,2.5495,92.0964,2.1266,0.73072
RPC_CC,2006,0.3591,discharge,-8.824,10.0,9.0,26.79,300.0,3.3622,2.5499,92.0511,2.1266,0.73072
RPC_CC,2006,0.3238,discharge,-6.163,2.0,2.0,26.77,300.0,3.2903,2.5496,120.1889,2.1266,0.73072
RPC_CC,2006,0.3238,discharge,-6.163,10.0,9.0,26.77,300.0,3.2903,2.5499,120.1402,2.1266,0.73072
RPC_CC,2006,0.3028,discharge,-4.321,2.0,2.0,26.21,300.0,3.2105,2.5497,152.94,2.1266,0.73072
RPC_CC,2006,0.3028,discharge,-4.321,10.0,9.0,26.21,300.0,3.2105,2.55,152.8705,2.1266,0.73072
RPC_CC,2006,0.2924,discharge,-3.505,2.0,2.0,25.93,300.0,3.1603,2.5497,174.1983,2.1266,0.73072
RPC_CC,2006,0.2924,discharge,-3.505,10.0,9.0,25.93,300.0,3.1603,2.55,174.1127,2.1266,0.73072
RPC_CC,2006,0.9976,discharge,-29.751,2.0,2.0,25.48,4373.0,4.1072,2.9997,37.2256,2.1266,0.73072
RPC_CC,2006,0.9976,discharge,-29.751,10.0,9.0,25.48,4373.0,4.1072,2.9033,40.4659,2.1266,0.73072
RPC_CC,2006,0.9622,discharge,-29.639,2.0,2.0,26.8,300.1,4.0417,3.0372,33.8917,2.1266,0.73072
RPC_CC,2006,0.9622,discharge,-29.639,10.0,9.0,26.8,300.1,4.0417,2.9194,37.8663,2.1266,0.73072
RPC_CC,2006,0.9267,discharge,-29.587,2.0,2.0,27.2,300.0,3.9724,3.0348,31.6891,2.1266,0.73072
RPC_CC,2006,0.9267,discharge,-29.587,10.0,9.0,27.2,300.0,3.9724,2.9128,35.8124,2.1266,0.73072
RPC_CC,2006,0.8557,discharge,-29.572,2.0,2.0,27.04,300.0,3.8482,2.9591,30.0661,2.1266,0.73072
RPC_CC,2006,0.8557,discharge,-29.572,10.0,9.0,27.04,300.0,3.8482,2.8406,34.0733,2.1266,0.73072
RPC_CC,2006,0.7848,discharge,-29.565,2.0,2.0,26.96,300.0,3.7389,2.8715,29.3387,2.1266,0.73072
RPC_CC,2006,0.7848,discharge,-29.565,10.0,9.0,26.96,300.0,3.7389,2.7595,33.127,2.1266,0.73072
RPC_CC,2006,0.7139,discharge,-29.506,2.0,2.0,26.9,300.0,3.66,2.7984,29.2003,2.1266,0.73072
RPC_CC,2006,0.7139,discharge,-29.506,10.0,9.0,26.9,300.0,3.66,2.68,33.213,2.1266,0.73072
RPC_CC,2006,0.643,discharge,-29.412,2.0,2.0,26.95,300.1,3.6014,2.7267,29.7396,2.1266,0.73072
RPC_CC,2006,0.643,discharge,-29.412,10.0,9.0,26.95,300.1,3.6014,2.5913,34.3431,2.1266,0.73072
RPC_CC,2006,0.5724,discharge,-25.893,2.0,2.0,27.04,300.1,3.5471,2.7067,32.456,2.1266,0.73072
RPC_CC,2006,0.5724,discharge,-25.893,10.0,9.0,27.04,300.1,3.5471,2.5562,38.2683,2.1266,0.73072
