Repository: KikETs/ECM_HYBRID_BMS_JOINT

## Results

| Arm | Model | Size | Protocol | Result | Worst cell |
|---|---|---|---|---|---|
| SOP | 2RC table + trim (A8) | 4 effective coefficients, 2 EW states | leave-one-cell-out | usable current 69.6 % discharge, 59.5 % charge (τ = 10 s) | 59.9 % / 53.5 % (BOOST_REST) |
| SOH | dQ/dV ridge | 65 coefficients | leave-one-cell-out | RMSE 0.0094, bias −0.0005 | 0.0130 (BOOST_REST) |
| SOC | 2RC EKF, low-current gate | 3 states | leave-one-cell-out | **2.34 %p** over six sensor disturbances on estimated SOH (2.325 on true SOH), per cell 2.00–2.75 | 4.60 %p (BOOST_NEGPULSE_1S, current offset −0.10 A) |

The SOH arm was a 10,945-parameter CNN until the second audit round. Nested

File: analysis/uypydj_ecm.csv (part 10 of 80)
cell,cycle,SOH,CAP_Ah,SOC,direction,rate_rank,I_A,V_pre_V,rest_before_s,n_points,R0_mOhm,R1_mOhm,tau1_s,R2_mOhm,tau2_s,fit_rmse_mV
CC,1237,0.8392,2.49527,0.3348,discharge,0,-2.494,3.5122,5611.2,101,11.3865,8.1971,0.2306,14.3312,8.2649,0.2606
CC,1237,0.8392,2.49527,0.3348,charge,0,1.248,3.5147,70.5,101,11.1764,7.7814,0.2177,11.1928,7.205,0.1334
CC,1237,0.8392,2.49527,0.3347,discharge,1,-9.978,3.5131,635.4,101,11.5159,7.4256,0.2197,13.3838,7.8362,0.9507
CC,1237,0.8392,2.49527,0.3348,charge,1,4.989,3.5208,161.4,101,11.2393,7.0108,0.1907,9.8863,7.508,0.3881
CC,1237,0.8392,2.49527,0.3346,discharge,2,-19.956,3.5152,680.7,101,11.4516,6.558,0.2013,19.2268,12.2624,2.1564
CC,1237,0.8392,2.49527,0.3349,charge,2,14.967,3.5281,282.2,101,11.0973,5.2424,0.1391,7.4303,7.4055,0.8991
CC,1237,0.8392,2.49527,0.3346,discharge,3,-28.684,3.5162,800.7,101,11.4934,5.8038,0.202,38.3987,24.8428,2.995
CC,1237,0.8392,2.49527,0.335,charge,3,24.945,3.5335,387.3,101,10.9788,3.7889,0.1089,6.0065,6.5291,1.0403
CC,1237,0.8392,2.49527,0.2932,discharge,0,-2.495,3.4645,5073.2,101,11.6664,10.0507,0.2703,16.0679,7.7794,0.3008
CC,1237,0.8392,2.49527,0.2932,charge,0,1.248,3.4666,70.5,101,11.6097,9.6412,0.2528,10.6042,6.6126,0.1602
CC,1237,0.8392,2.49527,0.2932,discharge,1,-9.978,3.4643,635.5,101,11.6733,9.2539,0.2502,22.1863,11.0796,1.1999
CC,1237,0.8392,2.49527,0.2933,charge,1,4.989,3.4717,161.1,101,11.6135,8.2792,0.2068,9.6696,8.1188,0.3918
CC,1237,0.8392,2.49527,0.2931,discharge,2,-19.956,3.4661,680.7,101,11.7153,7.5477,0.2226,45.7154,21.7621,2.0592
CC,1237,0.8392,2.49527,0.2934,charge,2,14.968,3.4788,281.6,101,11.1535,5.4469,0.1354,7.9688,8.0984,0.7989
CC,1237,0.8392,2.49527,0.2934,charge,3,24.945,3.4829,378.2,101,10.9811,3.7987,0.1097,6.6258,7.2403,1.074
CC,1237,0.8392,2.49527,0.2516,discharge,0,-2.494,3.4257,5072.8,101,11.8453,11.406,0.3124,22.7492,8.5523,0.3324
CC,1237,0.8392,2.49527,0.2517,charge,0,1.248,3.4284,70.5,101,11.9134,10.5286,0.2673,11.4261,5.6163,0.1655
CC,1237,0.8392,2.49527,0.2516,discharge,1,-9.978,3.4263,635.4,101,11.879,10.4365,0.2995,49.3754,15.8742,1.4353
CC,1237,0.8392,2.49527,0.2517,charge,1,4.989,3.4371,161.0,101,11.4623,8.6344,0.2176,7.2168,6.0758,0.4191
CC,1237,0.8392,2.49527,0.2518,charge,2,14.968,3.4444,278.9,101,11.0349,5.2952,0.1404,6.8772,8.8159,0.8158
CC,1237,0.8392,2.49527,0.2519,charge,3,24.944,3.4473,319.6,101,10.9633,3.7785,0.1112,6.6769,9.0112,0.9456
CC,1237,0.8392,2.49527,0.2101,discharge,0,-2.497,3.3835,5071.7,101,12.3177,15.418,0.4271,55.0693,12.2894,0.4946
CC,1237,0.8392,2.49527,0.2101,charge,0,1.248,3.3878,70.5,101,12.4541,13.6582,0.3322,19.3462,6.9631,0.1779
CC,1237,0.8392,2.49527,0.21,discharge,1,-9.978,3.3846,635.5,101,12.3686,13.2746,0.4001,103.4567,16.4628,1.8451
CC,1237,0.8392,2.49527,0.2101,charge,1,4.989,3.4027,161.0,101,11.6002,9.7428,0.2322,8.9724,4.7931,0.472
CC,1237,0.8392,2.49527,0.2102,charge,2,14.968,3.4109,217.9,101,11.2652,6.1664,0.1553,5.5763,6.4346,1.0409
CC,1237,0.8392,2.49527,0.2103,charge,3,24.944,3.4129,227.7,101,11.0945,4.4381,0.1204,5.6704,8.1965,1.2964
CC,1275,0.8347,2.4819,1.0,discharge,0,-2.481,4.1163,99999.0,99,3.5154,22.5002,0.4367,15.9728,4.7129,0.3113
CC,1275,0.8347,2.4819,1.0,charge,0,1.241,4.1318,69.4,101,11.912,19.3683,0.4219,28.3949,7.4659,0.2352
CC,1275,0.8347,2.4819,0.9999,discharge,1,-9.928,4.1255,635.5,100,11.6482,14.1332,0.2591,6.8013,3.328,0.9862
CC,1275,0.8347,2.4819,1.0,charge,1,1.42,4.1373,160.8,101,40.1364,4.0662,0.05,0.01,3000.0,0.5053
CC,1275,0.8347,2.4819,0.9998,discharge,2,-19.853,4.1249,637.9,101,11.6436,10.4972,0.1964,4.7985,4.138,1.886
CC,1275,0.8347,2.4819,1.0,charge,2,1.316,4.143,281.4,101,43.3541,0.01,0.05,0.01,2969.1402,0.3707
CC,1275,0.8347,2.4819,0.9998,discharge,3,-28.537,4.1247,636.6,101,11.6143,8.5183,0.1726,4.5795,4.9068,2.2879
CC,1275,0.8347,2.4819,1.0,charge,3,1.254,4.1473,386.6,95,42.0836,0.01,0.05,0.01,2998.6234,0.4155
CC,1275,0.8347,2.4819,0.9586,discharge,0,-2.482,4.0849,4786.4,100,11.7761,14.3072,0.3067,10.4318,4.5181,0.3231
CC,1275,0.8347,2.4819,0.9587,charge,0,1.243,4.0868,70.4,101,11.6225,14.6019,0.311,12.5596,5.3666,0.1725
CC,1275,0.8347,2.4819,0.9586,discharge,1,-9.927,4.0854,635.5,101,11.6999,11.6533,0.2331,7.0212,5.1289,0.9454
CC,1275,0.8347,2.4819,0.9587,charge,1,3.362,4.0904,160.9,101,16.4999,16.1181,0.1394,0.01,3000.0,0.5988
CC,1275,0.8347,2.4819,0.9585,discharge,2,-19.853,4.0858,661.3,101,11.5804,8.6769,0.1757,6.015,5.7748,1.5599
CC,1275,0.8347,2.4819,0.9587,charge,2,3.243,4.095,281.5,101,32.3984,0.01,0.05,0.01,2999.9962,0.6055
CC,1275,0.8347,2.4819,0.9584,discharge,3,-28.537,4.0871,659.9,101,11.4338,7.1383,0.1507,5.8042,6.1085,1.8824
CC,1275,0.8347,2.4819,0.9587,charge,3,3.081,4.099,385.8,101,32.805,0.01,0.05,0.01,3000.0,0.7451
CC,1275,0.8347,2.4819,0.9173,discharge,0,-2.481,4.0718,4809.4,100,11.6042,11.8318,0.2781,13.3029,6.6707,0.2806
CC,1275,0.8347,2.4819,0.9173,charge,0,1.241,4.074,70.3,101,11.6305,11.7208,0.2694,10.4452,5.2826,0.156
CC,1275,0.8347,2.4819,0.9172,discharge,1,-9.928,4.0724,635.4,101,11.7208,10.0171,0.214,9.7881,6.0592,0.9365
CC,1275,0.8347,2.4819,0.9173,charge,1,4.337,4.0775,160.8,101,13.0076,3.0585,0.0861,12.1924,0.3566,0.2813
CC,1275,0.8347,2.4819,0.9171,discharge,2,-19.852,4.0722,672.5,101,11.5142,7.8322,0.1697,7.6509,5.7901,1.4586
CC,1275,0.8347,2.4819,0.9174,charge,2,4.252,4.0797,281.2,101,28.3096,0.01,0.05,0.01,3000.0,0.7354
CC,1275,0.8347,2.4819,0.917,discharge,3,-28.538,4.0745,672.1,101,11.5073,6.4933,0.1422,6.9905,5.8556,1.9504
CC,1275,0.8347,2.4819,0.9174,charge,3,4.12,4.0831,386.8,101,28.3909,0.01,0.05,0.01,3000.0,0.7227
CC,1275,0.8347,2.4819,0.8345,discharge,0,-2.482,3.9811,5363.5,101,11.5975,8.5897,0.2314,16.178,7.7816,0.2719
CC,1275,0.8347,2.4819,0.8346,charge,0,1.241,3.9839,70.3,100,11.3656,8.5229,0.2139,13.8634,7.2115,0.1456
CC,1275,0.8347,2.4819,0.8345,discharge,1,-9.927,3.9826,635.5,101,11.4654,7.6846,0.1972,10.3495,5.5108,0.8485
CC,1275,0.8347,2.4819,0.8346,charge,1,4.963,3.9901,161.0,101,11.335,7.8127,0.2037,11.7272,7.0565,0.4125
CC,1275,0.8347,2.4819,0.8344,discharge,2,-19.853,3.9839,680.6,101,11.3812,6.265,0.1625,7.6729,5.1345,1.6711
CC,1275,0.8347,2.4819,0.8347,charge,2,8.976,3.9956,280.8,100,18.44,4.3499,0.05,0.01,2999.987,1.1825
CC,1275,0.8347,2.4819,0.8343,discharge,3,-28.537,3.9847,728.4,101,11.2974,5.301,0.1461,6.9735,5.3861,2.2118
CC,1275,0.8347,2.4819,0.8347,charge,3,8.879,3.9999,386.2,101,22.5438,0.01,0.05,0.01,3000.0,0.8815
CC,1275,0.8347,2.4819,0.7518,discharge,0,-2.479,3.8997,5420.1,101,10.9598,6.9971,0.2015,14.2614,7.8338,0.2547
CC,1275,0.8347,2.4819,0.7518,charge,0,1.243,3.9028,70.4,101,11.2595,6.9294,0.2112,11.5249,7.1778,0.1486
CC,1275,0.8347,2.4819,0.7517,discharge,1,-9.928,3.9011,635.5,101,11.239,6.4039,0.1808,9.5952,6.0488,0.8147
CC,1275,0.8347,2.4819,0.7519,charge,1,4.963,3.9077,161.0,101,11.1339,6.4132,0.1786,9.0191,6.12,0.3838
CC,1275,0.8347,2.4819,0.7517,discharge,2,-19.852,3.9017,680.6,101,11.2329,5.4502,0.1515,7.6582,5.8358,1.4123
CC,1275,0.8347,2.4819,0.752,charge,2,14.64,3.9124,281.4,100,11.1389,4.1692,0.0835,4.4135,1.484,1.4145
CC,1275,0.8347,2.4819,0.7516,discharge,3,-28.537,3.9027,790.6,101,11.121,4.9378,0.1404,7.287,6.1963,1.8897
CC,1275,0.8347,2.4819,0.752,charge,3,14.516,3.9158,386.1,101,19.5776,0.01,0.05,0.01,3000.0,0.5026
CC,1275,0.8347,2.4819,0.6691,discharge,0,-2.48,3.8082,5486.0,101,11.3366,6.6111,0.1894,12.4501,7.8928,0.2187
CC,1275,0.8347,2.4819,0.6691,charge,0,1.241,3.8102,70.5,101,11.1034,6.6548,0.175,10.576,7.1,0.1278
CC,1275,0.8347,2.4819,0.669,discharge,1,-9.928,3.8089,635.5,101,11.2987,6.0288,0.1697,9.5531,6.4204,0.7302
CC,1275,0.8347,2.4819,0.6691,charge,1,4.964,3.8149,160.7,101,11.3018,5.9983,0.1731,8.6242,6.1508,0.3731
CC,1275,0.8347,2.4819,0.6689,discharge,2,-19.852,3.8098,680.7,101,11.2272,5.0593,0.1472,8.1313,6.3418,1.3744
CC,1275,0.8347,2.4819,0.6692,charge,2,14.889,3.8197,281.3,100,11.0435,4.8499,0.1358,7.1325,7.0357,1.0412
CC,1275,0.8347,2.4819,0.6689,discharge,3,-28.536,3.8102,800.9,101,11.1229,4.338,0.1335,7.8557,6.7073,1.8011
CC,1275,0.8347,2.4819,0.6693,charge,3,20.967,3.8234,386.1,101,12.8181,1.9521,0.05,3.1977,0.2115,0.381
CC,1275,0.8347,2.4819,0.5864,discharge,0,-2.482,3.7238,5563.9,101,10.9949,6.1142,0.1856,12.6135,8.3072,0.2114
CC,1275,0.8347,2.4819,0.5864,charge,0,1.242,3.7263,70.4,101,11.072,5.9205,0.182,11.23,7.8336,0.1204
CC,1275,0.8347,2.4819,0.5863,discharge,1,-9.927,3.7249,635.5,101,11.0637,5.554,0.1644,10.1352,6.8017,0.6809
CC,1275,0.8347,2.4819,0.5864,charge,1,4.963,3.7313,160.9,101,10.9056,5.5503,0.1586,9.0152,6.1868,0.3194
CC,1275,0.8347,2.4819,0.5862,discharge,2,-19.853,3.7261,680.7,101,11.014,4.707,0.1442,8.3523,6.1237,1.3314
CC,1275,0.8347,2.4819,0.5865,charge,2,14.889,3.736,281.4,101,10.9302,4.4093,0.1342,6.5529,5.9013,1.0143
CC,1275,0.8347,2.4819,0.5862,discharge,3,-28.538,3.7271,801.3,100,11.0645,4.1638,0.1385,8.0217,6.3329,1.9085
CC,1275,0.8347,2.4819,0.5866,charge,3,24.817,3.7397,386.1,101,10.7968,3.4399,0.0959,4.8778,4.0147,1.7231
CC,1275,0.8347,2.4819,0.5036,discharge,0,-2.48,3.6509,5612.7,101,11.2929,6.7938,0.1945,11.8152,8.1213,0.2185
CC,1275,0.8347,2.4819,0.5037,charge,0,1.24,3.6531,70.4,101,11.0911,6.8136,0.1867,10.4282,7.5508,0.1188
CC,1275,0.8347,2.4819,0.5036,discharge,1,-9.926,3.6517,635.4,101,11.2537,6.2231,0.1741,9.955,7.0048,0.7042
CC,1275,0.8347,2.4819,0.5037,charge,1,4.963,3.658,160.9,100,11.1998,6.1038,0.1679,8.7105,6.3856,0.3201
CC,1275,0.8347,2.4819,0.5035,discharge,2,-19.852,3.6526,680.6,101,11.1413,5.2281,0.1484,8.7059,6.6174,1.3914
CC,1275,0.8347,2.4819,0.5038,charge,2,14.889,3.6626,280.8,101,11.1472,4.6696,0.1347,6.2413,5.957,0.905
CC,1275,0.8347,2.4819,0.5034,discharge,3,-28.539,3.6536,801.0,101,11.1939,4.4069,0.1429,8.6613,7.1072,1.9037
CC,1275,0.8347,2.4819,0.5039,charge,3,24.815,3.6662,386.1,101,10.9481,3.6613,0.1134,5.4746,6.1856,1.33
CC,1275,0.8347,2.4819,0.4209,discharge,0,-2.482,3.5906,5612.1,101,11.2221,7.4535,0.2072,12.3423,8.1336,0.2333
CC,1275,0.8347,2.4819,0.421,charge,0,1.242,3.5921,70.5,101,11.6705,7.296,0.1996,10.5873,7.7457,0.1277
CC,1275,0.8347,2.4819,0.4209,discharge,1,-9.926,3.5915,635.5,101,11.3202,6.6517,0.1854,10.9314,7.4898,0.815
CC,1275,0.8347,2.4819,0.421,charge,1,4.963,3.5979,160.6,101,11.1259,6.5534,0.1794,9.3742,7.3088,0.3555
CC,1275,0.8347,2.4819,0.4208,discharge,2,-19.853,3.5918,680.8,101,11.1821,5.5083,0.1601,10.2783,7.5295,1.4578
CC,1275,0.8347,2.4819,0.4211,charge,2,14.888,3.6038,281.8,101,11.0796,4.7784,0.1337,6.1625,5.6984,0.7843
CC,1275,0.8347,2.4819,0.4207,discharge,3,-28.538,3.5924,800.9,101,11.1104,4.7942,0.1547,11.4115,9.2064,2.1591
CC,1275,0.8347,2.4819,0.4212,charge,3,24.814,3.6086,387.8,100,10.8294,3.8309,0.1117,5.1007,5.6791,1.2377
CC,1275,0.8347,2.4819,0.3382,discharge,0,-2.48,3.5106,5613.5,101,11.7003,9.7952,0.2538,15.3189,7.9291,0.2701
CC,1275,0.8347,2.4819,0.3382,charge,0,1.242,3.5131,70.5,101,11.5224,9.5127,0.2371,11.8598,7.0235,0.1476
CC,1275,0.8347,2.4819,0.3381,discharge,1,-9.928,3.5117,635.5,101,11.7059,8.8411,0.2329,14.6508,7.823,1.0822
CC,1275,0.8347,2.4819,0.3383,charge,1,4.963,3.5198,161.0,101,11.5644,8.2542,0.211,10.2155,7.3567,0.3905
CC,1275,0.8347,2.4819,0.3381,discharge,2,-19.855,3.5138,680.6,101,11.6409,7.378,0.2135,21.1622,12.5228,2.3289
CC,1275,0.8347,2.4819,0.3383,charge,2,14.889,3.5273,281.0,101,11.2543,5.7585,0.1459,7.4794,7.2913,0.9278
CC,1275,0.8347,2.4819,0.338,discharge,3,-28.537,3.5155,801.3,101,11.5276,6.3831,0.2112,39.8523,24.0021,3.0892
CC,1275,0.8347,2.4819,0.3384,charge,3,24.815,3.5331,387.1,101,11.0564,4.0799,0.1132,6.0487,6.5147,1.0681
CC,1275,0.8347,2.4819,0.2968,discharge,0,-2.48,3.4635,5073.3,101,11.7049,10.7761,0.281,16.7211,7.6958,0.3081
CC,1275,0.8347,2.4819,0.2969,charge,0,1.242,3.4657,70.4,101,11.501,10.2956,0.2599,10.8335,6.3637,0.1696
CC,1275,0.8347,2.4819,0.2968,discharge,1,-9.928,3.464,635.5,100,11.7804,9.8002,0.264,23.3268,11.1297,1.2128
CC,1275,0.8347,2.4819,0.2969,charge,1,4.963,3.4714,160.6,101,11.4611,8.7738,0.2139,9.8078,7.898,0.4421
CC,1275,0.8347,2.4819,0.2967,discharge,2,-19.853,3.465,680.6,101,11.6382,8.0061,0.2293,45.0445,20.3853,2.0637
CC,1275,0.8347,2.4819,0.297,charge,2,14.889,3.4775,281.1,101,11.1848,5.701,0.1417,8.0126,7.9942,0.8034
CC,1275,0.8347,2.4819,0.2971,charge,3,24.815,3.4824,375.6,101,10.9944,3.9436,0.1165,6.6353,7.1575,1.0801
CC,1275,0.8347,2.4819,0.2555,discharge,0,-2.481,3.4248,5071.8,101,11.9849,13.4141,0.3442,25.3617,8.4637,0.381
CC,1275,0.8347,2.4819,0.2555,charge,0,1.24,3.4281,70.3,101,11.6959,12.4349,0.2878,11.9947,5.3361,0.1742
CC,1275,0.8347,2.4819,0.2554,discharge,1,-9.926,3.4249,635.5,101,11.9984,11.8936,0.3172,52.7461,14.6899,1.4769
CC,1275,0.8347,2.4819,0.2556,charge,1,4.963,3.4369,160.7,100,11.5939,9.9813,0.2292,7.4188,5.8914,0.4345
CC,1275,0.8347,2.4819,0.2556,charge,2,14.889,3.4444,271.2,101,11.1462,6.0898,0.1445,6.9015,8.5073,0.8355
CC,1275,0.8347,2.4819,0.2557,charge,3,24.817,3.4469,303.6,101,11.075,4.2606,0.1141,6.641,8.7633,0.992
CC,1275,0.8347,2.4819,0.2141,discharge,0,-2.481,3.3835,5072.7,101,12.4791,16.4226,0.4553,59.1026,12.2728,0.4768
CC,1275,0.8347,2.4819,0.2141,charge,0,1.242,3.3884,70.4,101,11.9497,14.6925,0.3513,19.6773,6.7134,0.1958
CC,1275,0.8347,2.4819,0.214,discharge,1,-9.929,3.385,635.4,101,12.4071,14.0207,0.4193,100.7389,15.1415,1.8208
CC,1275,0.8347,2.4819,0.2142,charge,1,4.965,3.4032,160.7,101,11.5406,10.43,0.2484,8.9678,4.7772,0.4356
CC,1275,0.8347,2.4819,0.2143,charge,2,14.889,3.4114,214.5,101,11.3569,6.4134,0.1623,5.6607,6.5225,1.0287
CC,1275,0.8347,2.4819,0.2143,charge,3,24.815,3.4135,225.6,101,11.0666,4.6704,0.1236,5.6767,8.0686,1.2917
CC,1312,0.82713,2.45938,1.0,discharge,0,-2.461,4.1194,99999.0,99,3.5403,25.3134,0.4823,17.6551,4.7069,0.3295
CC,1312,0.82713,2.45938,1.0,charge,0,1.229,4.1342,69.5,101,12.1599,16.5901,0.3088,26.435,2.9628,0.4776
CC,1312,0.82713,2.45938,0.9999,discharge,1,-9.837,4.1289,635.1,101,11.8406,15.5856,0.2786,7.1791,3.2974,1.0157
CC,1312,0.82713,2.45938,1.0,charge,1,1.252,4.1412,161.0,96,45.109,1.8922,0.05,0.01,3000.0,0.2153
CC,1312,0.82713,2.45938,0.9998,discharge,2,-19.671,4.1278,636.0,101,11.68,11.4138,0.2054,4.8925,3.975,1.8991
CC,1312,0.82713,2.45938,1.0,charge,2,1.389,4.1477,281.1,69,37.6807,0.01,0.05,0.01,2999.9998,0.3884
CC,1312,0.82713,2.45938,0.9998,discharge,3,-28.278,4.1277,637.4,101,11.656,9.1457,0.1757,4.5399,4.6451,2.2967
CC,1312,0.82713,2.45938,0.9996,charge,3,1.475,4.1509,381.1,60,33.3337,0.01,0.0502,0.01,2840.7607,0.4268
CC,1312,0.82713,2.45938,0.9585,discharge,0,-2.459,4.0852,4788.3,101,11.8368,17.045,0.3502,11.4643,4.5445,0.3147
CC,1312,0.82713,2.45938,0.9586,charge,0,1.228,4.0874,70.4,101,11.7627,17.0886,0.3454,14.2385,5.244,0.2007
CC,1312,0.82713,2.45938,0.9585,discharge,1,-9.835,4.0856,635.4,101,11.8371,13.2779,0.2479,7.2795,4.9503,0.9935
CC,1312,0.82713,2.45938,0.9586,charge,1,2.986,4.0915,160.8,101,18.6638,17.6916,0.1176,0.01,3000.0,0.6929
CC,1312,0.82713,2.45938,0.9584,discharge,2,-19.672,4.0864,657.3,101,11.7799,9.7448,0.1852,6.1178,5.5617,1.5664
CC,1312,0.82713,2.45938,0.9586,charge,2,2.861,4.0963,281.8,101,36.2745,0.01,0.05,0.01,3000.0,0.5858
CC,1312,0.82713,2.45938,0.9583,discharge,3,-28.276,4.0877,655.5,101,11.6329,8.0045,0.1557,5.849,5.8457,1.8828
CC,1312,0.82713,2.45938,0.9586,charge,3,2.672,4.1012,387.4,101,36.9944,0.01,0.05,0.01,3000.0,0.5882
CC,1312,0.82713,2.45938,0.9175,discharge,0,-2.459,4.0717,4803.7,101,11.8524,13.7569,0.3022,14.2461,6.4859,0.3242
CC,1312,0.82713,2.45938,0.9176,charge,0,1.23,4.074,70.4,101,11.7311,13.7117,0.2943,11.5172,5.2178,0.1752
CC,1312,0.82713,2.45938,0.9175,discharge,1,-9.834,4.0722,635.5,101,11.741,11.178,0.2258,9.9398,5.9084,0.9282
CC,1312,0.82713,2.45938,0.9176,charge,1,4.021,4.0777,160.8,101,13.8987,16.5327,0.2364,0.01,3000.0,0.3703
CC,1312,0.82713,2.45938,0.9174,discharge,2,-19.672,4.0731,669.4,101,11.7895,8.3123,0.1725,7.6874,5.6226,1.599
CC,1312,0.82713,2.45938,0.9176,charge,2,3.97,4.0809,281.9,101,30.0151,0.01,0.05,0.01,2999.9999,0.6188
CC,1312,0.82713,2.45938,0.9173,discharge,3,-28.279,4.0749,668.9,101,11.5192,7.0105,0.1468,6.9852,5.7223,2.0107
CC,1312,0.82713,2.45938,0.9176,charge,3,3.847,4.0838,387.5,101,30.223,0.01,0.05,0.01,2999.9999,0.6373
CC,1312,0.82713,2.45938,0.8356,discharge,0,-2.458,3.9829,5359.5,101,11.533,9.158,0.2397,16.4133,7.6161,0.2844
CC,1312,0.82713,2.45938,0.8356,charge,0,1.227,3.986,70.4,101,11.2992,9.2238,0.2224,14.3941,7.2665,0.1382
CC,1312,0.82713,2.45938,0.8355,discharge,1,-9.835,3.9839,635.4,101,11.4649,8.3711,0.199,10.5681,5.4242,0.9125
CC,1312,0.82713,2.45938,0.8356,charge,1,4.918,3.9918,161.3,101,11.7855,8.5819,0.2138,12.2291,6.9575,0.4459
CC,1312,0.82713,2.45938,0.8354,discharge,2,-19.67,3.9863,680.6,101,11.5526,6.8504,0.1674,7.8822,5.1197,1.6882
CC,1312,0.82713,2.45938,0.8357,charge,2,8.271,3.9989,282.2,101,20.1325,4.2022,0.05,0.01,2999.9492,1.2631
CC,1312,0.82713,2.45938,0.8353,discharge,3,-28.277,3.9881,721.1,101,11.4726,5.8369,0.1493,7.1694,5.3524,2.2411
CC,1312,0.82713,2.45938,0.8357,charge,3,8.154,4.0036,387.9,101,24.0932,0.01,0.05,0.01,2999.9997,0.8618
CC,1312,0.82713,2.45938,0.7536,discharge,0,-2.458,3.9017,5411.1,101,11.4645,8.3207,0.2211,14.788,7.6238,0.2639
CC,1312,0.82713,2.45938,0.7536,charge,0,1.227,3.9035,70.4,101,11.9709,8.4013,0.2158,12.175,7.0421,0.1352
CC,1312,0.82713,2.45938,0.7535,discharge,1,-9.836,3.9026,635.4,101,11.6446,7.3348,0.1944,9.9688,6.0747,0.7908
CC,1312,0.82713,2.45938,0.7537,charge,1,4.92,3.9096,161.1,101,11.4148,7.5324,0.1938,9.5185,6.0893,0.4226
CC,1312,0.82713,2.45938,0.7534,discharge,2,-19.671,3.9034,680.6,101,11.4556,6.04,0.1573,7.8917,5.8011,1.461
CC,1312,0.82713,2.45938,0.7537,charge,2,13.832,3.9146,281.5,101,11.8119,4.4796,0.0833,4.3715,0.8968,0.9811
CC,1312,0.82713,2.45938,0.6716,discharge,0,-2.461,3.8129,5476.6,101,11.4303,7.4575,0.2086,12.9988,7.8258,0.2327
CC,1312,0.82713,2.45938,0.6716,charge,0,1.229,3.8143,70.4,101,11.8485,7.4964,0.1908,11.0946,7.1157,0.1322
CC,1312,0.82713,2.45938,0.6716,discharge,1,-9.837,3.8137,635.4,100,11.4545,6.6873,0.1788,9.7854,6.3025,0.7303
CC,1312,0.82713,2.45938,0.6717,charge,1,4.918,3.8199,160.4,101,11.3726,6.8109,0.1825,8.9175,6.0735,0.384
CC,1312,0.82713,2.45938,0.6715,discharge,2,-19.673,3.8144,680.4,101,11.3684,5.5496,0.1529,8.3108,6.2777,1.4186
CC,1312,0.82713,2.45938,0.6718,charge,2,14.755,3.824,280.2,101,11.2534,5.407,0.1516,7.4324,7.2593,0.972
CC,1312,0.82713,2.45938,0.6714,discharge,3,-28.277,3.815,800.1,101,11.2803,4.7387,0.1399,8.0263,6.6576,1.8685
CC,1312,0.82713,2.45938,0.6719,charge,3,19.757,3.8278,386.0,101,13.7048,5.1396,0.0911,0.01,3000.0,0.3198
CC,1312,0.82713,2.45938,0.5897,discharge,0,-2.461,3.7285,5550.0,101,11.2833,7.0679,0.2006,13.2761,8.1402,0.2208
CC,1312,0.82713,2.45938,0.5897,charge,0,1.229,3.7301,70.4,101,11.853,6.9826,0.1925,11.9733,7.9574,0.115
CC,1312,0.82713,2.45938,0.5896,discharge,1,-9.835,3.7296,635.4,101,11.3558,6.2933,0.1801,10.5249,6.7666,0.7021
CC,1312,0.82713,2.45938,0.5897,charge,1,4.918,3.7362,160.6,101,11.1895,6.3246,0.1725,9.4113,6.1037,0.3477
CC,1312,0.82713,2.45938,0.5895,discharge,2,-19.669,3.7301,680.4,101,11.1551,5.293,0.1575,8.636,6.127,1.3163
CC,1312,0.82713,2.45938,0.5898,charge,2,14.754,3.7411,280.8,101,11.0215,5.0296,0.1408,6.7157,5.8406,1.0095
CC,1312,0.82713,2.45938,0.5895,discharge,3,-28.278,3.7319,800.3,101,11.1124,4.5249,0.1423,8.2214,6.3283,1.9506
CC,1312,0.82713,2.45938,0.5899,charge,3,24.589,3.7451,387.0,101,10.8295,3.4799,0.0849,4.4707,2.8466,2.1611
CC,1312,0.82713,2.45938,0.5077,discharge,0,-2.461,3.6546,5607.2,101,11.3699,7.5334,0.2112,12.3247,8.0134,0.2332
CC,1312,0.82713,2.45938,0.5077,charge,0,1.229,3.6568,70.5,101,11.2421,7.4217,0.1911,10.9196,7.5342,0.1208
CC,1312,0.82713,2.45938,0.5076,discharge,1,-9.835,3.6554,635.4,100,11.3521,6.812,0.1869,10.2119,6.9188,0.7078
CC,1312,0.82713,2.45938,0.5078,charge,1,4.92,3.6618,160.6,101,11.3384,6.6908,0.1818,9.0965,6.3677,0.3294
CC,1312,0.82713,2.45938,0.5075,discharge,2,-19.67,3.6563,680.5,101,11.2954,5.6212,0.1556,8.9383,6.5856,1.3852
CC,1312,0.82713,2.45938,0.5079,charge,2,14.755,3.666,281.4,101,11.2993,5.13,0.143,6.4575,5.9771,0.9127
CC,1312,0.82713,2.45938,0.5075,discharge,3,-28.278,3.6573,800.5,101,11.3872,4.7059,0.1487,8.8947,7.092,1.921
CC,1312,0.82713,2.45938,0.5079,charge,3,24.591,3.6704,385.3,101,11.024,4.0478,0.1156,5.6023,6.1146,1.3147
CC,1312,0.82713,2.45938,0.4257,discharge,0,-2.459,3.5945,5611.7,101,11.4389,8.3832,0.2228,12.9478,7.9653,0.2394
CC,1312,0.82713,2.45938,0.4258,charge,0,1.229,3.5969,70.4,101,11.3385,8.112,0.206,11.0032,7.3653,0.1282
CC,1312,0.82713,2.45938,0.4257,discharge,1,-9.835,3.5955,635.4,101,11.51,7.4374,0.1982,11.3465,7.4096,0.8283
CC,1312,0.82713,2.45938,0.4258,charge,1,4.918,3.602,160.6,101,11.3637,7.3689,0.1927,9.6304,7.1028,0.3481
CC,1312,0.82713,2.45938,0.4256,discharge,2,-19.671,3.5965,680.4,101,11.4098,6.07,0.1678,10.6121,7.4814,1.5526
CC,1312,0.82713,2.45938,0.4259,charge,2,14.754,3.6081,280.4,101,11.2118,5.368,0.1383,6.3422,5.6906,0.8203
CC,1312,0.82713,2.45938,0.4255,discharge,3,-28.277,3.5971,800.9,101,11.3306,5.2056,0.1588,11.7037,9.0896,2.2607
CC,1312,0.82713,2.45938,0.4259,charge,3,24.591,3.6129,386.3,101,11.0262,4.1028,0.1197,5.2309,5.7212,1.2008
CC,1312,0.82713,2.45938,0.3438,discharge,0,-2.459,3.5169,5609.0,101,11.6382,10.5133,0.2669,15.6853,7.862,0.2921
CC,1312,0.82713,2.45938,0.3438,charge,0,1.228,3.5195,70.4,101,11.4503,10.1508,0.2384,12.1217,6.8118,0.153
CC,1312,0.82713,2.45938,0.3437,discharge,1,-9.836,3.5179,635.4,101,11.7641,9.3661,0.2425,14.7823,7.7258,1.0957
CC,1312,0.82713,2.45938,0.3438,charge,1,4.92,3.5262,159.8,101,11.4901,8.9916,0.2168,10.3151,7.1206,0.4137
CC,1312,0.82713,2.45938,0.3436,discharge,2,-19.671,3.5201,680.5,101,11.7654,7.711,0.2187,20.6536,12.0683,2.2916
CC,1312,0.82713,2.45938,0.3439,charge,2,14.755,3.534,280.8,101,11.3199,6.1958,0.1515,7.612,7.2719,0.8995
CC,1312,0.82713,2.45938,0.3436,discharge,3,-28.278,3.5213,800.4,101,11.6308,6.6356,0.2098,36.7379,21.8469,3.1366
CC,1312,0.82713,2.45938,0.344,charge,3,24.59,3.5394,386.1,101,11.1339,4.4221,0.1178,6.0759,6.3233,1.0709
CC,1312,0.82713,2.45938,0.3028,discharge,0,-2.461,3.4714,5071.0,101,11.8167,11.7512,0.3019,17.2685,7.5335,0.3141
CC,1312,0.82713,2.45938,0.3028,charge,0,1.228,3.4731,70.3,101,12.2171,11.2629,0.2718,11.487,6.4832,0.1629
CC,1312,0.82713,2.45938,0.3027,discharge,1,-9.837,3.472,635.4,101,11.9728,10.5386,0.2793,23.3156,10.9158,1.2603
CC,1312,0.82713,2.45938,0.3028,charge,1,4.919,3.4797,160.7,101,11.5983,9.6189,0.2285,10.3283,7.8542,0.4367
CC,1312,0.82713,2.45938,0.3027,discharge,2,-19.672,3.4726,680.5,101,11.7586,8.6093,0.2455,42.5873,19.2815,2.0963
CC,1312,0.82713,2.45938,0.3029,charge,2,14.753,3.4867,280.9,101,11.2586,6.2697,0.1494,8.0406,7.5588,0.8522
CC,1312,0.82713,2.45938,0.303,charge,3,24.591,3.4918,376.6,101,11.1223,4.3472,0.1207,6.6272,6.8831,1.1585
CC,1312,0.82713,2.45938,0.2618,discharge,0,-2.461,3.4311,5071.2,101,11.8134,13.076,0.3439,23.6865,8.3031,0.3626
CC,1312,0.82713,2.45938,0.2618,charge,0,1.228,3.434,70.4,101,11.5902,12.1796,0.2926,11.7589,5.3303,0.1668
CC,1312,0.82713,2.45938,0.2617,discharge,1,-9.835,3.431,635.4,101,11.9565,11.6015,0.3179,45.2473,13.9486,1.3948
CC,1312,0.82713,2.45938,0.2619,charge,1,4.92,3.4423,160.7,101,11.4732,10.0316,0.2362,7.7244,6.0676,0.4524
CC,1312,0.82713,2.45938,0.2619,charge,2,14.754,3.4501,277.7,101,11.2327,6.3487,0.151,7.2823,8.5779,0.8623
CC,1312,0.82713,2.45938,0.262,charge,3,24.59,3.4532,314.5,101,11.106,4.5812,0.1157,6.784,8.4058,1.0366
CC,1312,0.82713,2.45938,0.2208,discharge,0,-2.459,3.3932,5071.6,101,12.4248,17.2583,0.4619,54.0661,11.4828,0.4693
CC,1312,0.82713,2.45938,0.2208,charge,0,1.226,3.3979,70.4,101,11.9832,15.3345,0.3542,18.8404,6.3478,0.2024
CC,1312,0.82713,2.45938,0.2207,discharge,1,-9.836,3.3945,635.4,101,12.5825,14.3366,0.411,87.8476,13.7536,1.8174
CC,1312,0.82713,2.45938,0.2209,charge,1,4.919,3.4123,160.7,101,11.7754,11.0955,0.2571,8.4443,4.7507,0.4696
CC,1312,0.82713,2.45938,0.2209,charge,2,14.755,3.4207,223.2,101,11.379,6.8815,0.1621,5.8942,6.9442,1.0166
CC,1312,0.82713,2.45938,0.221,charge,3,24.589,3.4226,235.1,101,11.1641,4.9861,0.1239,5.9273,8.2792,1.2369
CC,1350,0.82108,2.44141,1.0,discharge,0,-2.442,4.1128,99999.0,99,3.6404,25.3095,0.4899,16.8363,4.4632,0.2829
CC,1350,0.82108,2.44141,1.0,charge,0,1.22,4.1283,69.5,101,12.1593,22.1458,0.4749,31.0063,7.2155,0.2298
CC,1350,0.82108,2.44141,0.9999,discharge,1,-9.765,4.122,635.4,101,11.7895,15.939,0.2865,6.9918,3.4138,1.0157
CC,1350,0.82108,2.44141,1.0,charge,1,1.364,4.1336,161.2,101,41.5969,7.1434,0.05,0.01,3000.0,0.6174
CC,1350,0.82108,2.44141,0.9998,discharge,2,-19.528,4.1206,637.6,101,11.6731,11.712,0.2132,5.1342,4.3876,1.8494
CC,1350,0.82108,2.44141,1.0,charge,2,1.278,4.1393,281.5,101,47.5479,0.01,0.05,0.01,2976.9876,0.4097
CC,1350,0.82108,2.44141,0.9998,discharge,3,-28.072,4.12,636.4,101,11.626,9.4373,0.1814,4.9902,5.0816,2.2806
CC,1350,0.82108,2.44141,1.0,charge,3,1.285,4.1431,387.9,86,44.3331,0.01,0.05,0.01,3000.0,0.3991
CC,1350,0.82108,2.44141,0.9593,discharge,0,-2.442,4.0829,4787.5,101,11.7321,16.3565,0.3462,11.5155,4.6618,0.3268
CC,1350,0.82108,2.44141,0.9593,charge,0,1.221,4.085,70.4,101,11.6423,16.48,0.3452,13.5875,5.0505,0.1902
CC,1350,0.82108,2.44141,0.9592,discharge,1,-9.765,4.0832,635.4,101,11.9405,13.2436,0.2552,7.892,5.2588,0.9955
CC,1350,0.82108,2.44141,0.9594,charge,1,3.06,4.0881,160.9,101,18.1,18.4936,0.1331,0.01,3000.0,0.7008
CC,1350,0.82108,2.44141,0.9592,discharge,2,-19.527,4.084,658.5,101,11.7204,10.0323,0.1888,6.6874,5.6838,1.5646
CC,1350,0.82108,2.44141,0.9594,charge,2,2.909,4.0938,281.4,101,36.5301,0.01,0.05,0.01,2999.9993,0.6597
CC,1350,0.82108,2.44141,0.9591,discharge,3,-28.072,4.0844,656.5,101,11.5961,8.245,0.1609,6.4027,5.9346,1.9888
CC,1350,0.82108,2.44141,0.9594,charge,3,2.722,4.0981,386.8,101,37.4646,0.01,0.05,0.01,2999.9995,0.6403
CC,1350,0.82108,2.44141,0.9186,discharge,0,-2.442,4.0677,4803.8,101,11.878,14.231,0.3203,16.0036,6.7653,0.3185
CC,1350,0.82108,2.44141,0.9186,charge,0,1.221,4.0704,70.3,101,11.7692,14.1862,0.3052,12.4989,5.2591,0.1724
CC,1350,0.82108,2.44141,0.9185,discharge,1,-9.765,4.0686,635.5,101,11.7449,11.6463,0.2356,10.6862,5.7712,0.9658
CC,1350,0.82108,2.44141,0.9187,charge,1,4.035,4.0748,160.9,101,13.9566,17.0873,0.2566,0.01,3000.0,0.3814
CC,1350,0.82108,2.44141,0.9185,discharge,2,-19.53,4.0697,669.8,101,11.7177,8.8263,0.1798,8.1778,5.4744,1.6368
CC,1350,0.82108,2.44141,0.9187,charge,2,3.975,4.0783,281.5,101,30.6348,0.01,0.05,0.01,2999.9928,0.7006
CC,1350,0.82108,2.44141,0.9184,discharge,3,-28.072,4.0717,669.5,101,11.5916,7.3437,0.1551,7.4673,5.5934,2.1619
CC,1350,0.82108,2.44141,0.9187,charge,3,3.855,4.081,386.9,101,30.8852,0.01,0.05,0.01,2999.9931,0.6667
CC,1350,0.82108,2.44141,0.8372,discharge,0,-2.442,3.9698,5362.3,101,11.4915,9.8335,0.2565,16.7949,7.6431,0.2952
CC,1350,0.82108,2.44141,0.8373,charge,0,1.221,3.973,70.3,101,11.3537,9.5822,0.2285,14.2399,6.8268,0.1584
CC,1350,0.82108,2.44141,0.8372,discharge,1,-9.765,3.9712,635.5,101,11.4823,8.5757,0.2085,10.4828,5.3401,0.896
CC,1350,0.82108,2.44141,0.8373,charge,1,4.882,3.9791,160.9,101,11.5197,8.6903,0.2211,12.1649,6.945,0.4491
CC,1350,0.82108,2.44141,0.8371,discharge,2,-19.529,3.9726,680.8,101,11.6008,6.764,0.1765,7.8728,5.1674,1.643
CC,1350,0.82108,2.44141,0.8374,charge,2,8.988,3.9849,282.1,101,18.211,5.7359,0.05,0.01,2999.9633,0.7196
CC,1350,0.82108,2.44141,0.837,discharge,3,-28.074,3.9743,730.5,101,11.4236,6.0155,0.1545,7.2873,5.404,2.2941
CC,1350,0.82108,2.44141,0.8374,charge,3,8.665,3.9896,387.6,101,24.2914,0.01,0.05,0.01,2999.9999,0.9324
CC,1350,0.82108,2.44141,0.7559,discharge,0,-2.442,3.8897,5416.6,101,11.6982,9.0522,0.233,15.1503,7.3477,0.2656
CC,1350,0.82108,2.44141,0.7559,charge,0,1.221,3.892,70.5,101,11.4183,9.2586,0.2342,12.7326,6.9615,0.168
CC,1350,0.82108,2.44141,0.7558,discharge,1,-9.765,3.8903,635.4,101,11.6324,8.1118,0.2009,10.0418,6.0339,0.8678
CC,1350,0.82108,2.44141,0.7559,charge,1,4.884,3.8966,161.0,101,11.6673,8.3276,0.2059,10.6422,6.4857,0.4056
CC,1350,0.82108,2.44141,0.7557,discharge,2,-19.528,3.8909,680.6,101,11.5845,6.493,0.1631,8.1866,6.015,1.4819
CC,1350,0.82108,2.44141,0.756,charge,2,13.866,3.9027,281.5,101,11.7984,4.9737,0.0893,4.7071,0.9858,1.1026
CC,1350,0.82108,2.44141,0.7557,discharge,3,-28.072,3.8923,786.1,101,11.4566,5.5491,0.1467,7.8052,6.389,1.9954
CC,1350,0.82108,2.44141,0.7561,charge,3,13.87,3.9066,387.0,101,19.6262,1.543,0.05,0.01,2999.9971,1.5681
CC,1350,0.82108,2.44141,0.6745,discharge,0,-2.444,3.7987,5481.7,101,11.376,7.8372,0.2201,13.3118,7.7471,0.2293
CC,1350,0.82108,2.44141,0.6745,charge,0,1.221,3.8009,70.5,101,11.2266,7.7329,0.2037,11.2612,6.8428,0.1508
CC,1350,0.82108,2.44141,0.6744,discharge,1,-9.766,3.7995,635.5,101,11.3719,6.9663,0.1874,10.1682,6.3437,0.7535
CC,1350,0.82108,2.44141,0.6746,charge,1,4.883,3.806,161.0,101,11.2369,7.1085,0.186,8.9247,5.7542,0.4112
CC,1350,0.82108,2.44141,0.6744,discharge,2,-19.529,3.8008,680.7,101,11.2946,5.7612,0.1629,8.5542,6.2116,1.4638
CC,1350,0.82108,2.44141,0.6746,charge,2,14.647,3.8112,281.9,101,11.097,5.5977,0.1527,7.0003,6.5965,1.0884
CC,1350,0.82108,2.44141,0.6743,discharge,3,-28.072,3.8017,801.1,101,11.1999,4.8981,0.1447,8.236,6.5655,1.9216
CC,1350,0.82108,2.44141,0.6747,charge,3,20.602,3.8153,386.8,101,12.8547,1.8633,0.05,3.9609,0.1957,0.3858
CC,1350,0.82108,2.44141,0.5931,discharge,0,-2.443,3.7144,5562.6,101,11.5037,8.0819,0.2211,13.6686,7.9191,0.2419
CC,1350,0.82108,2.44141,0.5931,charge,0,1.221,3.717,70.5,101,11.0832,8.1816,0.202,12.3404,7.484,0.1303
CC,1350,0.82108,2.44141,0.593,discharge,1,-9.766,3.7156,635.4,101,11.4515,7.2534,0.1928,10.7894,6.6246,0.7612
CC,1350,0.82108,2.44141,0.5932,charge,1,4.883,3.7218,160.7,101,11.4695,7.3633,0.1884,9.7441,6.0683,0.3575
CC,1350,0.82108,2.44141,0.593,discharge,2,-19.53,3.7169,680.6,101,11.4158,5.9241,0.1616,8.9369,6.0849,1.4401
CC,1350,0.82108,2.44141,0.5933,charge,2,14.647,3.7279,281.5,101,11.2226,5.674,0.1489,6.8608,5.8458,1.0078
CC,1350,0.82108,2.44141,0.5929,discharge,3,-28.071,3.7183,800.8,101,11.3207,5.1114,0.1482,8.6186,6.3933,2.0804
CC,1350,0.82108,2.44141,0.5933,charge,3,24.41,3.7323,386.8,101,10.9653,3.9485,0.0889,4.4926,2.6637,2.2075
CC,1350,0.82108,2.44141,0.5117,discharge,0,-2.443,3.6454,5607.3,101,11.5096,8.3322,0.2279,12.6,7.7506,0.2509
CC,1350,0.82108,2.44141,0.5118,charge,0,1.221,3.6475,70.5,101,11.3511,8.2351,0.2098,11.1502,7.3189,0.1284
CC,1350,0.82108,2.44141,0.5117,discharge,1,-9.763,3.6462,635.4,101,11.444,7.4142,0.1942,10.4951,6.838,0.7695
CC,1350,0.82108,2.44141,0.5118,charge,1,4.884,3.6526,160.7,101,11.2814,7.4799,0.1896,9.1373,6.1805,0.3651
CC,1350,0.82108,2.44141,0.5116,discharge,2,-19.528,3.6473,680.7,101,11.2642,6.1451,0.1641,9.2736,6.6654,1.4526
CC,1350,0.82108,2.44141,0.5119,charge,2,14.648,3.6578,282.2,101,11.1641,5.646,0.1468,6.3855,5.8486,0.9335
CC,1350,0.82108,2.44141,0.5115,discharge,3,-28.071,3.6482,800.8,101,11.3433,5.0876,0.1554,9.3146,7.2653,1.9999
CC,1350,0.82108,2.44141,0.512,charge,3,24.412,3.6619,387.0,101,10.9592,4.3688,0.1204,5.5224,6.0407,1.3337
CC,1350,0.82108,2.44141,0.4303,discharge,0,-2.443,3.5844,5614.9,101,11.6101,9.8962,0.2495,13.8196,7.7843,0.2653
CC,1350,0.82108,2.44141,0.4304,charge,0,1.221,3.5866,70.4,101,11.3961,9.7628,0.2384,11.5351,7.1699,0.1392
CC,1350,0.82108,2.44141,0.4303,discharge,1,-9.764,3.5847,635.4,101,11.5778,8.6451,0.216,12.1147,7.3348,0.907
CC,1350,0.82108,2.44141,0.4304,charge,1,4.882,3.5918,160.9,101,11.6281,8.6448,0.2111,10.1625,7.162,0.366
CC,1350,0.82108,2.44141,0.4302,discharge,2,-19.528,3.5866,680.6,101,11.628,6.9221,0.1825,11.6987,7.7119,1.6826
CC,1350,0.82108,2.44141,0.4305,charge,2,14.649,3.5995,281.6,101,11.3283,6.1755,0.1505,6.4908,5.6387,0.8466
CC,1350,0.82108,2.44141,0.4302,discharge,3,-28.072,3.5871,800.7,101,11.4785,5.9913,0.175,13.5411,9.8576,2.5228
CC,1350,0.82108,2.44141,0.4306,charge,3,24.413,3.6052,386.9,101,11.1249,4.6872,0.1204,5.2716,5.5762,1.2638
CC,1350,0.82108,2.44141,0.349,discharge,0,-2.441,3.5038,5614.6,101,11.8663,11.9655,0.3021,16.8745,7.5978,0.3078
CC,1350,0.82108,2.44141,0.349,charge,0,1.22,3.5064,70.5,101,11.6997,11.5128,0.2755,12.8259,6.74,0.1552
CC,1350,0.82108,2.44141,0.3489,discharge,1,-9.766,3.505,635.4,101,11.7953,10.5912,0.2693,16.8851,8.1619,1.2032
CC,1350,0.82108,2.44141,0.349,charge,1,4.882,3.5137,160.8,101,11.5695,9.9013,0.2357,10.8456,7.1635,0.4368
CC,1350,0.82108,2.44141,0.3489,discharge,2,-19.529,3.5072,680.5,101,11.7932,8.5643,0.2386,24.974,13.15,2.4333
CC,1350,0.82108,2.44141,0.3491,charge,2,14.648,3.5216,281.3,101,11.3213,6.6554,0.1591,7.6457,6.958,1.0077
CC,1350,0.82108,2.44141,0.3488,discharge,3,-28.071,3.5092,801.3,101,11.6874,7.2137,0.2246,43.1099,22.4852,3.2701
CC,1350,0.82108,2.44141,0.3492,charge,3,24.412,3.5278,387.0,101,11.0713,4.7265,0.1255,6.2172,6.4034,1.191
CC,1350,0.82108,2.44141,0.3083,discharge,0,-2.441,3.4583,5071.1,101,12.034,13.6828,0.342,19.5179,7.4565,0.3408
CC,1350,0.82108,2.44141,0.3083,charge,0,1.22,3.4606,70.5,101,11.8239,13.1669,0.3122,11.5955,5.9281,0.1747
CC,1350,0.82108,2.44141,0.3082,discharge,1,-9.764,3.4586,635.4,101,12.1021,12.0753,0.3074,29.9154,11.9447,1.3078
CC,1350,0.82108,2.44141,0.3084,charge,1,4.882,3.4669,160.9,101,11.706,10.9591,0.2494,10.0063,7.4874,0.4599
CC,1350,0.82108,2.44141,0.3082,discharge,2,-19.53,3.4598,680.6,101,12.057,9.4886,0.259,49.992,18.195,2.2169
CC,1350,0.82108,2.44141,0.3085,charge,2,14.647,3.4745,281.8,101,11.3427,6.9086,0.1556,8.2373,7.8779,0.8702
CC,1350,0.82108,2.44141,0.3085,charge,3,24.413,3.4794,358.0,101,11.1241,4.9236,0.1228,6.8193,7.018,1.126
CC,1350,0.82108,2.44141,0.2676,discharge,0,-2.442,3.4214,5071.7,101,12.2604,16.0067,0.4073,31.2398,8.7246,0.4043
CC,1350,0.82108,2.44141,0.2677,charge,0,1.219,3.4249,70.5,101,11.8186,14.7509,0.33,13.4217,5.003,0.1934
CC,1350,0.82108,2.44141,0.2676,discharge,1,-9.765,3.4215,635.5,101,12.0555,13.6576,0.3556,55.4636,12.424,1.5627
CC,1350,0.82108,2.44141,0.2677,charge,1,4.883,3.4346,161.0,101,11.8279,11.4359,0.26,7.7954,5.6666,0.4321
CC,1350,0.82108,2.44141,0.2677,charge,2,14.648,3.4426,263.2,101,11.2714,6.964,0.1607,6.9073,8.092,0.893
CC,1350,0.82108,2.44141,0.2678,charge,3,24.412,3.4451,289.6,101,11.087,4.9881,0.1233,6.5776,8.3597,1.0527
CC,1350,0.82108,2.44141,0.2269,discharge,0,-2.443,3.379,5070.1,101,12.3577,19.0133,0.5186,70.0459,12.211,0.4742
CC,1350,0.82108,2.44141,0.227,charge,0,1.22,3.3845,70.4,101,11.9807,17.1842,0.399,21.9975,6.6585,0.2125
CC,1350,0.82108,2.44141,0.2269,discharge,1,-9.766,3.3811,635.4,101,12.4589,16.1369,0.4524,101.1188,13.36,1.8912
CC,1350,0.82108,2.44141,0.227,charge,1,4.884,3.4013,160.9,101,11.8371,12.0936,0.2747,9.838,4.7407,0.4609
CC,1350,0.82108,2.44141,0.2271,charge,2,14.647,3.4096,204.9,101,11.4431,7.7307,0.1787,5.905,6.1669,1.1135
CC,1350,0.82108,2.44141,0.2272,charge,3,24.412,3.4116,212.4,101,11.2994,5.5895,0.1336,5.6848,7.4131,1.3885
CC,1425,0.80602,2.39661,1.0,discharge,0,-2.396,4.1083,99999.0,99,3.9552,29.6482,0.5719,18.102,4.3147,0.3025
CC,1425,0.80602,2.39661,1.0,charge,0,1.198,4.1232,69.5,101,12.6007,23.1085,0.458,32.3608,4.2794,0.3452
CC,1425,0.80602,2.39661,0.9999,discharge,1,-9.586,4.1175,635.3,101,11.9784,18.5221,0.323,7.4005,3.5039,1.0327
CC,1425,0.80602,2.39661,1.0,charge,1,1.248,4.1294,160.7,101,45.9716,10.6354,0.05,0.01,3000.0,0.6659
CC,1425,0.80602,2.39661,0.9998,discharge,2,-19.172,4.1161,636.5,101,11.9946,13.3167,0.2392,5.6731,4.6496,1.7465
CC,1425,0.80602,2.39661,1.0,charge,2,1.355,4.1369,281.3,76,46.6249,0.01,0.05,0.01,2999.9999,0.4851
CC,1425,0.80602,2.39661,0.9998,discharge,3,-27.559,4.1157,637.6,101,11.9051,10.735,0.2017,5.5763,5.2172,2.145
CC,1425,0.80602,2.39661,1.0,charge,3,1.538,4.1417,386.1,57,37.9819,0.01,0.05,0.01,2999.9724,0.5008
CC,1425,0.80602,2.39661,0.96,discharge,0,-2.396,4.0805,4788.2,101,12.0258,19.5972,0.4085,13.5529,4.8393,0.3466
CC,1425,0.80602,2.39661,0.96,charge,0,1.199,4.0828,70.4,101,11.9477,19.7269,0.4078,15.6097,4.9443,0.1949
CC,1425,0.80602,2.39661,0.9599,discharge,1,-9.585,4.081,635.4,101,11.822,15.1956,0.2872,8.9807,5.482,0.8902
CC,1425,0.80602,2.39661,0.9601,charge,1,2.83,4.0871,160.7,101,18.8704,21.0642,0.1357,0.01,3000.0,0.771
CC,1425,0.80602,2.39661,0.9599,discharge,2,-19.17,4.0818,656.5,101,11.6987,11.0907,0.2057,7.3781,5.5369,1.6497
CC,1425,0.80602,2.39661,0.9601,charge,2,2.712,4.0912,281.3,101,40.1405,0.01,0.05,0.01,2971.5273,0.6914
CC,1425,0.80602,2.39661,0.9598,discharge,3,-27.559,4.0833,654.8,101,11.6076,9.0876,0.1758,6.9297,5.7556,2.1151
CC,1425,0.80602,2.39661,0.9601,charge,3,2.542,4.0967,387.3,101,40.6706,0.01,0.05,0.01,2972.0264,0.66
CC,1425,0.80602,2.39661,0.9201,discharge,0,-2.397,4.0616,4804.3,101,12.1311,16.8428,0.3668,18.6347,6.5861,0.3337
CC,1425,0.80602,2.39661,0.9201,charge,0,1.199,4.065,70.4,101,12.065,16.8771,0.3559,15.4725,5.3629,0.1905
CC,1425,0.80602,2.39661,0.92,discharge,1,-9.585,4.0629,635.4,101,11.9308,13.5346,0.2625,11.6027,5.5122,1.0351
CC,1425,0.80602,2.39661,0.9201,charge,1,3.698,4.0709,160.8,101,14.8349,20.1114,0.2321,0.01,3000.0,0.5951
CC,1425,0.80602,2.39661,0.9199,discharge,2,-19.171,4.0644,666.9,101,11.8249,10.2322,0.1989,8.7719,5.2202,1.7797
CC,1425,0.80602,2.39661,0.9202,charge,2,3.632,4.0746,281.8,101,34.5526,0.01,0.05,0.01,2999.9987,0.7568
CC,1425,0.80602,2.39661,0.9199,discharge,3,-27.559,4.0663,666.1,101,11.7514,8.4469,0.1721,8.0095,5.3691,2.3838
CC,1425,0.80602,2.39661,0.9202,charge,3,3.502,4.0785,386.4,101,34.7193,0.01,0.05,0.01,2999.9987,0.7301
CC,1425,0.80602,2.39661,0.8402,discharge,0,-2.396,3.9573,5355.1,101,11.752,12.281,0.2994,17.9678,7.348,0.2921
CC,1425,0.80602,2.39661,0.8402,charge,0,1.197,3.9608,70.3,101,11.5164,12.1415,0.2743,15.4812,6.815,0.1739
CC,1425,0.80602,2.39661,0.8401,discharge,1,-9.586,3.9588,635.4,101,11.7431,10.3615,0.233,10.9395,5.1855,0.9706
CC,1425,0.80602,2.39661,0.8402,charge,1,4.793,3.9674,160.8,101,11.6287,10.8592,0.2464,12.9324,6.6998,0.4978
CC,1425,0.80602,2.39661,0.8401,discharge,2,-19.173,3.9603,680.5,101,11.5785,8.2664,0.1879,8.3345,5.1167,1.7858
CC,1425,0.80602,2.39661,0.8403,charge,2,8.631,3.9736,281.7,101,18.8272,7.4156,0.05,0.01,2999.9998,0.5146
CC,1425,0.80602,2.39661,0.84,discharge,3,-27.557,3.9621,728.5,101,11.5596,6.8823,0.1692,7.6959,5.4262,2.3134
CC,1425,0.80602,2.39661,0.8404,charge,3,8.561,3.9784,386.6,101,25.8953,0.01,0.05,0.01,3000.0,0.9903
CC,1425,0.80602,2.39661,0.7603,discharge,0,-2.397,3.8754,5417.5,101,11.8536,11.0777,0.2674,15.6775,6.8759,0.2791
CC,1425,0.80602,2.39661,0.7603,charge,0,1.199,3.8777,70.4,101,11.6576,11.4174,0.2714,13.616,6.8767,0.1708
CC,1425,0.80602,2.39661,0.7602,discharge,1,-9.587,3.8761,635.4,101,11.7582,9.8162,0.2285,10.3892,6.0114,0.8634
CC,1425,0.80602,2.39661,0.7604,charge,1,4.793,3.8834,160.8,101,11.7118,10.2931,0.2398,12.2321,7.1245,0.4606
CC,1425,0.80602,2.39661,0.7601,discharge,2,-19.172,3.8762,680.5,101,11.6778,7.7211,0.1737,8.6924,6.1207,1.5582
CC,1425,0.80602,2.39661,0.7604,charge,2,13.215,3.8891,281.3,101,12.3726,5.6811,0.0981,5.4981,0.7429,0.9404
CC,1425,0.80602,2.39661,0.7601,discharge,3,-27.558,3.8772,781.7,101,11.5656,6.5539,0.1624,8.4097,6.6048,1.8958
CC,1425,0.80602,2.39661,0.7605,charge,3,13.194,3.8936,386.5,101,20.6533,2.5882,0.05,0.01,2999.9897,1.9616
CC,1425,0.80602,2.39661,0.6804,discharge,0,-2.397,3.7868,5475.6,101,11.3488,10.0009,0.2521,14.7168,7.4455,0.2733
CC,1425,0.80602,2.39661,0.6805,charge,0,1.197,3.7901,70.4,101,11.5128,9.892,0.2383,12.6662,6.7485,0.1411
CC,1425,0.80602,2.39661,0.6804,discharge,1,-9.586,3.7888,635.4,101,11.7123,8.6078,0.2159,11.0804,6.2384,0.7996
CC,1425,0.80602,2.39661,0.6805,charge,1,4.793,3.796,160.8,101,11.4403,9.0621,0.222,9.6909,5.5941,0.4399
CC,1425,0.80602,2.39661,0.6803,discharge,2,-19.173,3.7902,680.3,101,11.5526,6.9732,0.1795,9.2102,6.0521,1.613
CC,1425,0.80602,2.39661,0.6806,charge,2,14.377,3.801,281.7,101,11.5173,6.7582,0.1684,7.0868,6.1548,1.1184
CC,1425,0.80602,2.39661,0.6802,discharge,3,-27.559,3.7916,800.9,101,11.4267,5.9265,0.1605,8.8754,6.4461,2.121
CC,1425,0.80602,2.39661,0.6806,charge,3,19.443,3.8057,387.4,101,13.7049,6.5813,0.1124,0.01,3000.0,0.3912
CC,1425,0.80602,2.39661,0.6005,discharge,0,-2.397,3.7046,5552.4,101,11.6123,10.4036,0.2591,14.8171,7.6091,0.2686
CC,1425,0.80602,2.39661,0.6006,charge,0,1.199,3.7073,70.4,101,11.4831,10.2703,0.2469,13.4843,7.3315,0.1416
CC,1425,0.80602,2.39661,0.6005,discharge,1,-9.585,3.7059,635.4,101,11.7628,8.855,0.2197,11.3915,6.4352,0.8159
