Repository: KikETs/ECM_HYBRID_BMS_JOINT

## Results

| Arm | Model | Size | Protocol | Result | Worst cell |
|---|---|---|---|---|---|
| SOP | 2RC table + trim (A8) | 4 effective coefficients, 2 EW states | leave-one-cell-out | usable current 69.6 % discharge, 59.5 % charge (τ = 10 s) | 59.9 % / 53.5 % (BOOST_REST) |
| SOH | dQ/dV ridge | 65 coefficients | leave-one-cell-out | RMSE 0.0094, bias −0.0005 | 0.0130 (BOOST_REST) |
| SOC | 2RC EKF, low-current gate | 3 states | leave-one-cell-out | **2.34 %p** over six sensor disturbances on estimated SOH (2.325 on true SOH), per cell 2.00–2.75 | 4.60 %p (BOOST_NEGPULSE_1S, current offset −0.10 A) |

The SOH arm was a 10,945-parameter CNN until the second audit round. Nested

File: analysis/uypydj_hppc_resistance.csv (part 10 of 225)
protocol,cycle,SOH,CAP_Ah,SOC,soc_group,direction,rate_rank,I_A,CRate_rated,tau_s,tau_actual_s,V_pre_V,V_tau_V,R_mOhm,file
CC,450,0.93437,2.77826,0.9537,1,discharge,0,-2.779,0.926,10.0,9.9,4.0981,4.0502,17.237,07-24-21_20.32_CC_protocol_HPPC_IN21700_30T_cycle_#450.mat
CC,450,0.93437,2.77826,0.9537,1,charge,0,1.389,0.463,2.0,1.9,4.0997,4.1187,13.6838,07-24-21_20.32_CC_protocol_HPPC_IN21700_30T_cycle_#450.mat
CC,450,0.93437,2.77826,0.9537,1,charge,0,1.389,0.463,10.0,9.9,4.0997,4.1237,17.2848,07-24-21_20.32_CC_protocol_HPPC_IN21700_30T_cycle_#450.mat
CC,450,0.93437,2.77826,0.9536,1,discharge,1,-11.115,3.705,2.0,2.0,4.0977,3.948,13.4683,07-24-21_20.32_CC_protocol_HPPC_IN21700_30T_cycle_#450.mat
CC,450,0.93437,2.77826,0.9536,1,discharge,1,-11.115,3.705,10.0,9.9,4.0977,3.9197,16.0144,07-24-21_20.32_CC_protocol_HPPC_IN21700_30T_cycle_#450.mat
CC,450,0.93437,2.77826,0.9537,1,charge,1,5.556,1.852,2.0,2.0,4.1018,4.1783,13.7691,07-24-21_20.32_CC_protocol_HPPC_IN21700_30T_cycle_#450.mat
CC,450,0.93437,2.77826,0.9537,1,charge,1,5.556,1.852,10.0,9.9,4.1018,4.2001,17.6929,07-24-21_20.32_CC_protocol_HPPC_IN21700_30T_cycle_#450.mat
CC,450,0.93437,2.77826,0.9535,1,discharge,2,-22.229,7.41,2.0,1.9,4.0986,3.8094,13.01,07-24-21_20.32_CC_protocol_HPPC_IN21700_30T_cycle_#450.mat
CC,450,0.93437,2.77826,0.9535,1,discharge,2,-22.229,7.41,10.0,9.9,4.0986,3.7615,15.1649,07-24-21_20.32_CC_protocol_HPPC_IN21700_30T_cycle_#450.mat
CC,450,0.93437,2.77826,0.9538,1,charge,2,6.292,2.097,2.0,2.0,4.1041,4.2002,15.2731,07-24-21_20.32_CC_protocol_HPPC_IN21700_30T_cycle_#450.mat
CC,450,0.93437,2.77826,0.9538,1,charge,2,6.292,2.097,10.0,9.9,4.1041,4.2001,15.2572,07-24-21_20.32_CC_protocol_HPPC_IN21700_30T_cycle_#450.mat
CC,450,0.93437,2.77826,0.9534,1,discharge,3,-31.952,10.651,2.0,1.9,4.0993,3.6952,12.6471,07-24-21_20.32_CC_protocol_HPPC_IN21700_30T_cycle_#450.mat
CC,450,0.93437,2.77826,0.9534,1,discharge,3,-31.952,10.651,10.0,9.9,4.0993,3.6304,14.6751,07-24-21_20.32_CC_protocol_HPPC_IN21700_30T_cycle_#450.mat
CC,450,0.93437,2.77826,0.9538,1,charge,3,6.181,2.06,2.0,2.0,4.106,4.2002,15.2412,07-24-21_20.32_CC_protocol_HPPC_IN21700_30T_cycle_#450.mat
CC,450,0.93437,2.77826,0.9538,1,charge,3,6.181,2.06,10.0,9.9,4.106,4.2001,15.2251,07-24-21_20.32_CC_protocol_HPPC_IN21700_30T_cycle_#450.mat
CC,450,0.93437,2.77826,0.9073,2,discharge,0,-2.781,0.927,2.0,2.0,4.0814,4.0451,13.0529,07-24-21_20.32_CC_protocol_HPPC_IN21700_30T_cycle_#450.mat
CC,450,0.93437,2.77826,0.9073,2,discharge,0,-2.781,0.927,10.0,9.9,4.0814,4.0368,16.0374,07-24-21_20.32_CC_protocol_HPPC_IN21700_30T_cycle_#450.mat
CC,450,0.93437,2.77826,0.9074,2,charge,0,1.391,0.464,2.0,2.0,4.0825,4.1002,12.7283,07-24-21_20.32_CC_protocol_HPPC_IN21700_30T_cycle_#450.mat
CC,450,0.93437,2.77826,0.9074,2,charge,0,1.391,0.464,10.0,9.9,4.0825,4.1042,15.6048,07-24-21_20.32_CC_protocol_HPPC_IN21700_30T_cycle_#450.mat
CC,450,0.93437,2.77826,0.9073,2,discharge,1,-11.117,3.706,2.0,2.0,4.0814,3.939,12.8092,07-24-21_20.32_CC_protocol_HPPC_IN21700_30T_cycle_#450.mat
CC,450,0.93437,2.77826,0.9073,2,discharge,1,-11.117,3.706,10.0,9.9,4.0814,3.9089,15.5168,07-24-21_20.32_CC_protocol_HPPC_IN21700_30T_cycle_#450.mat
CC,450,0.93437,2.77826,0.9074,2,charge,1,5.556,1.852,2.0,2.0,4.0841,4.1544,12.6534,07-24-21_20.32_CC_protocol_HPPC_IN21700_30T_cycle_#450.mat
CC,450,0.93437,2.77826,0.9074,2,charge,1,5.556,1.852,10.0,9.9,4.0841,4.1695,15.3713,07-24-21_20.32_CC_protocol_HPPC_IN21700_30T_cycle_#450.mat
CC,450,0.93437,2.77826,0.9072,2,discharge,2,-22.231,7.41,2.0,2.0,4.0816,3.8044,12.4691,07-24-21_20.32_CC_protocol_HPPC_IN21700_30T_cycle_#450.mat
CC,450,0.93437,2.77826,0.9072,2,discharge,2,-22.231,7.41,10.0,9.9,4.0816,3.7498,14.9251,07-24-21_20.32_CC_protocol_HPPC_IN21700_30T_cycle_#450.mat
CC,450,0.93437,2.77826,0.9075,2,charge,2,8.46,2.82,2.0,2.0,4.0858,4.2002,13.5217,07-24-21_20.32_CC_protocol_HPPC_IN21700_30T_cycle_#450.mat
CC,450,0.93437,2.77826,0.9075,2,charge,2,8.46,2.82,10.0,9.9,4.0858,4.2001,13.5098,07-24-21_20.32_CC_protocol_HPPC_IN21700_30T_cycle_#450.mat
CC,450,0.93437,2.77826,0.9071,2,discharge,3,-31.956,10.652,2.0,1.9,4.0821,3.6952,12.1073,07-24-21_20.32_CC_protocol_HPPC_IN21700_30T_cycle_#450.mat
CC,450,0.93437,2.77826,0.9071,2,discharge,3,-31.956,10.652,10.0,9.9,4.0821,3.617,14.5544,07-24-21_20.32_CC_protocol_HPPC_IN21700_30T_cycle_#450.mat
CC,450,0.93437,2.77826,0.9075,2,charge,3,8.413,2.804,2.0,2.0,4.0873,4.2002,13.42,07-24-21_20.32_CC_protocol_HPPC_IN21700_30T_cycle_#450.mat
CC,450,0.93437,2.77826,0.9075,2,charge,3,8.413,2.804,10.0,9.9,4.0873,4.2001,13.4081,07-24-21_20.32_CC_protocol_HPPC_IN21700_30T_cycle_#450.mat
CC,450,0.93437,2.77826,0.8147,3,discharge,0,-2.781,0.927,2.0,2.0,4.0238,3.9887,12.6214,07-24-21_20.32_CC_protocol_HPPC_IN21700_30T_cycle_#450.mat
CC,450,0.93437,2.77826,0.8147,3,discharge,0,-2.781,0.927,10.0,9.9,4.0238,3.9748,17.6196,07-24-21_20.32_CC_protocol_HPPC_IN21700_30T_cycle_#450.mat
CC,450,0.93437,2.77826,0.8148,3,charge,0,1.389,0.463,2.0,2.0,4.0258,4.0442,13.2508,07-24-21_20.32_CC_protocol_HPPC_IN21700_30T_cycle_#450.mat
CC,450,0.93437,2.77826,0.8148,3,charge,0,1.389,0.463,10.0,9.9,4.0258,4.05,17.4276,07-24-21_20.32_CC_protocol_HPPC_IN21700_30T_cycle_#450.mat
CC,450,0.93437,2.77826,0.8147,3,discharge,1,-11.115,3.705,2.0,1.9,4.0251,3.8825,12.8295,07-24-21_20.32_CC_protocol_HPPC_IN21700_30T_cycle_#450.mat
CC,450,0.93437,2.77826,0.8147,3,discharge,1,-11.115,3.705,10.0,9.9,4.0251,3.8327,17.3099,07-24-21_20.32_CC_protocol_HPPC_IN21700_30T_cycle_#450.mat
CC,450,0.93437,2.77826,0.8148,3,charge,1,5.556,1.852,2.0,2.0,4.0295,4.0977,12.2748,07-24-21_20.32_CC_protocol_HPPC_IN21700_30T_cycle_#450.mat
CC,450,0.93437,2.77826,0.8148,3,charge,1,5.556,1.852,10.0,9.9,4.0295,4.1172,15.7845,07-24-21_20.32_CC_protocol_HPPC_IN21700_30T_cycle_#450.mat
CC,450,0.93437,2.77826,0.8146,3,discharge,2,-22.23,7.41,2.0,2.0,4.0258,3.7449,12.6361,07-24-21_20.32_CC_protocol_HPPC_IN21700_30T_cycle_#450.mat
CC,450,0.93437,2.77826,0.8146,3,discharge,2,-22.23,7.41,10.0,9.9,4.0258,3.6701,16.0009,07-24-21_20.32_CC_protocol_HPPC_IN21700_30T_cycle_#450.mat
CC,450,0.93437,2.77826,0.8149,3,charge,2,9.545,3.182,2.0,2.0,4.0318,4.174,14.8977,07-24-21_20.32_CC_protocol_HPPC_IN21700_30T_cycle_#450.mat
CC,450,0.93437,2.77826,0.8149,3,charge,2,9.545,3.182,10.0,9.9,4.0318,4.1529,12.6871,07-24-21_20.32_CC_protocol_HPPC_IN21700_30T_cycle_#450.mat
CC,450,0.93437,2.77826,0.8145,3,discharge,3,-31.954,10.651,2.0,2.0,4.026,3.6326,12.3114,07-24-21_20.32_CC_protocol_HPPC_IN21700_30T_cycle_#450.mat
CC,450,0.93437,2.77826,0.8145,3,discharge,3,-31.954,10.651,10.0,9.9,4.026,3.5384,15.2594,07-24-21_20.32_CC_protocol_HPPC_IN21700_30T_cycle_#450.mat
CC,450,0.93437,2.77826,0.8148,3,charge,3,4.419,1.473,2.0,2.0,4.0325,4.0888,12.7404,07-24-21_20.32_CC_protocol_HPPC_IN21700_30T_cycle_#450.mat
CC,450,0.93437,2.77826,0.8148,3,charge,3,4.419,1.473,10.0,9.9,4.0325,4.0879,12.5368,07-24-21_20.32_CC_protocol_HPPC_IN21700_30T_cycle_#450.mat
CC,450,0.93437,2.77826,0.7221,4,discharge,0,-2.781,0.927,2.0,2.0,3.9234,3.8885,12.5485,07-24-21_20.32_CC_protocol_HPPC_IN21700_30T_cycle_#450.mat
CC,450,0.93437,2.77826,0.7221,4,discharge,0,-2.781,0.927,10.0,9.9,3.9234,3.8745,17.5823,07-24-21_20.32_CC_protocol_HPPC_IN21700_30T_cycle_#450.mat
CC,450,0.93437,2.77826,0.7222,4,charge,0,1.388,0.463,2.0,2.0,3.9256,3.9425,12.174,07-24-21_20.32_CC_protocol_HPPC_IN21700_30T_cycle_#450.mat
CC,450,0.93437,2.77826,0.7222,4,charge,0,1.388,0.463,10.0,9.9,3.9256,3.9477,15.9199,07-24-21_20.32_CC_protocol_HPPC_IN21700_30T_cycle_#450.mat
CC,450,0.93437,2.77826,0.722,4,discharge,1,-11.118,3.706,2.0,2.0,3.9228,3.7849,12.4033,07-24-21_20.32_CC_protocol_HPPC_IN21700_30T_cycle_#450.mat
CC,450,0.93437,2.77826,0.722,4,discharge,1,-11.118,3.706,10.0,9.9,3.9228,3.7426,16.208,07-24-21_20.32_CC_protocol_HPPC_IN21700_30T_cycle_#450.mat
CC,450,0.93437,2.77826,0.7222,4,charge,1,5.558,1.853,2.0,2.0,3.9288,3.9932,11.5871,07-24-21_20.32_CC_protocol_HPPC_IN21700_30T_cycle_#450.mat
CC,450,0.93437,2.77826,0.7222,4,charge,1,5.558,1.853,10.0,9.9,3.9288,4.0093,14.4839,07-24-21_20.32_CC_protocol_HPPC_IN21700_30T_cycle_#450.mat
CC,450,0.93437,2.77826,0.7219,4,discharge,2,-22.229,7.41,2.0,1.9,3.9239,3.6567,12.0203,07-24-21_20.32_CC_protocol_HPPC_IN21700_30T_cycle_#450.mat
CC,450,0.93437,2.77826,0.7219,4,discharge,2,-22.229,7.41,10.0,9.9,3.9239,3.5938,14.85,07-24-21_20.32_CC_protocol_HPPC_IN21700_30T_cycle_#450.mat
CC,450,0.93437,2.77826,0.7223,4,charge,2,16.671,5.557,2.0,2.0,3.9307,4.1151,11.0611,07-24-21_20.32_CC_protocol_HPPC_IN21700_30T_cycle_#450.mat
CC,450,0.93437,2.77826,0.7223,4,charge,2,16.671,5.557,10.0,9.9,3.9307,4.1617,13.8564,07-24-21_20.32_CC_protocol_HPPC_IN21700_30T_cycle_#450.mat
CC,450,0.93437,2.77826,0.7219,4,discharge,3,-31.954,10.651,2.0,2.0,3.9244,3.5499,11.72,07-24-21_20.32_CC_protocol_HPPC_IN21700_30T_cycle_#450.mat
CC,450,0.93437,2.77826,0.7219,4,discharge,3,-31.954,10.651,10.0,9.9,3.9244,3.4689,14.2549,07-24-21_20.32_CC_protocol_HPPC_IN21700_30T_cycle_#450.mat
CC,450,0.93437,2.77826,0.7224,4,charge,3,17.495,5.832,2.0,2.0,3.9316,4.1625,13.1981,07-24-21_20.32_CC_protocol_HPPC_IN21700_30T_cycle_#450.mat
CC,450,0.93437,2.77826,0.7224,4,charge,3,17.495,5.832,10.0,9.9,3.9316,4.1263,11.1289,07-24-21_20.32_CC_protocol_HPPC_IN21700_30T_cycle_#450.mat
CC,450,0.93437,2.77826,0.6295,5,discharge,0,-2.781,0.927,2.0,1.9,3.8404,3.806,12.3688,07-24-21_20.32_CC_protocol_HPPC_IN21700_30T_cycle_#450.mat
CC,450,0.93437,2.77826,0.6295,5,discharge,0,-2.781,0.927,10.0,9.9,3.8404,3.7921,17.3666,07-24-21_20.32_CC_protocol_HPPC_IN21700_30T_cycle_#450.mat
CC,450,0.93437,2.77826,0.6295,5,charge,0,1.388,0.463,2.0,1.9,3.8412,3.8587,12.6044,07-24-21_20.32_CC_protocol_HPPC_IN21700_30T_cycle_#450.mat
CC,450,0.93437,2.77826,0.6295,5,charge,0,1.388,0.463,10.0,9.9,3.8412,3.8646,16.8539,07-24-21_20.32_CC_protocol_HPPC_IN21700_30T_cycle_#450.mat
CC,450,0.93437,2.77826,0.6294,5,discharge,1,-11.115,3.705,2.0,2.0,3.8399,3.704,12.2267,07-24-21_20.32_CC_protocol_HPPC_IN21700_30T_cycle_#450.mat
CC,450,0.93437,2.77826,0.6294,5,discharge,1,-11.115,3.705,10.0,9.9,3.8399,3.6655,15.6905,07-24-21_20.32_CC_protocol_HPPC_IN21700_30T_cycle_#450.mat
CC,450,0.93437,2.77826,0.6296,5,charge,1,5.557,1.852,2.0,2.0,3.8446,3.9111,11.9678,07-24-21_20.32_CC_protocol_HPPC_IN21700_30T_cycle_#450.mat
CC,450,0.93437,2.77826,0.6296,5,charge,1,5.557,1.852,10.0,9.9,3.8446,3.9313,15.6031,07-24-21_20.32_CC_protocol_HPPC_IN21700_30T_cycle_#450.mat
CC,450,0.93437,2.77826,0.6293,5,discharge,2,-22.228,7.409,2.0,2.0,3.8391,3.5756,11.8544,07-24-21_20.32_CC_protocol_HPPC_IN21700_30T_cycle_#450.mat
CC,450,0.93437,2.77826,0.6293,5,discharge,2,-22.228,7.409,10.0,9.9,3.8391,3.5111,14.7562,07-24-21_20.32_CC_protocol_HPPC_IN21700_30T_cycle_#450.mat
CC,450,0.93437,2.77826,0.6297,5,charge,2,16.671,5.557,2.0,2.0,3.8471,4.039,11.511,07-24-21_20.32_CC_protocol_HPPC_IN21700_30T_cycle_#450.mat
CC,450,0.93437,2.77826,0.6297,5,charge,2,16.671,5.557,10.0,9.9,3.8471,4.0883,14.4682,07-24-21_20.32_CC_protocol_HPPC_IN21700_30T_cycle_#450.mat
CC,450,0.93437,2.77826,0.6292,5,discharge,3,-31.95,10.65,2.0,2.0,3.8385,3.4666,11.6401,07-24-21_20.32_CC_protocol_HPPC_IN21700_30T_cycle_#450.mat
CC,450,0.93437,2.77826,0.6292,5,discharge,3,-31.95,10.65,10.0,9.9,3.8385,3.3782,14.4069,07-24-21_20.32_CC_protocol_HPPC_IN21700_30T_cycle_#450.mat
CC,450,0.93437,2.77826,0.6298,5,charge,3,27.786,9.262,2.0,2.0,3.8486,4.157,11.0991,07-24-21_20.32_CC_protocol_HPPC_IN21700_30T_cycle_#450.mat
CC,450,0.93437,2.77826,0.6298,5,charge,3,27.786,9.262,10.0,9.9,3.8486,4.1672,11.4662,07-24-21_20.32_CC_protocol_HPPC_IN21700_30T_cycle_#450.mat
CC,450,0.93437,2.77826,0.5369,6,discharge,0,-2.779,0.926,2.0,2.0,3.7392,3.7074,11.4413,07-24-21_20.32_CC_protocol_HPPC_IN21700_30T_cycle_#450.mat
CC,450,0.93437,2.77826,0.5369,6,discharge,0,-2.779,0.926,10.0,9.9,3.7392,3.6967,15.2911,07-24-21_20.32_CC_protocol_HPPC_IN21700_30T_cycle_#450.mat
CC,450,0.93437,2.77826,0.5369,6,charge,0,1.386,0.462,2.0,2.0,3.7406,3.7561,11.1833,07-24-21_20.32_CC_protocol_HPPC_IN21700_30T_cycle_#450.mat
CC,450,0.93437,2.77826,0.5369,6,charge,0,1.386,0.462,10.0,9.9,3.7406,3.7609,14.6465,07-24-21_20.32_CC_protocol_HPPC_IN21700_30T_cycle_#450.mat
CC,450,0.93437,2.77826,0.5368,6,discharge,1,-11.115,3.705,2.0,1.9,3.7393,3.6138,11.291,07-24-21_20.32_CC_protocol_HPPC_IN21700_30T_cycle_#450.mat
CC,450,0.93437,2.77826,0.5368,6,discharge,1,-11.115,3.705,10.0,9.9,3.7393,3.575,14.7818,07-24-21_20.32_CC_protocol_HPPC_IN21700_30T_cycle_#450.mat
CC,450,0.93437,2.77826,0.5369,6,charge,1,5.556,1.852,2.0,2.0,3.7431,3.8053,11.1945,07-24-21_20.32_CC_protocol_HPPC_IN21700_30T_cycle_#450.mat
CC,450,0.93437,2.77826,0.5369,6,charge,1,5.556,1.852,10.0,9.9,3.7431,3.8231,14.3981,07-24-21_20.32_CC_protocol_HPPC_IN21700_30T_cycle_#450.mat
CC,450,0.93437,2.77826,0.5367,6,discharge,2,-22.228,7.409,2.0,2.0,3.7397,3.4894,11.2606,07-24-21_20.32_CC_protocol_HPPC_IN21700_30T_cycle_#450.mat
CC,450,0.93437,2.77826,0.5367,6,discharge,2,-22.228,7.409,10.0,9.9,3.7397,3.4214,14.3198,07-24-21_20.32_CC_protocol_HPPC_IN21700_30T_cycle_#450.mat
CC,450,0.93437,2.77826,0.5371,6,charge,2,16.669,5.556,2.0,2.0,3.7455,3.9281,10.9545,07-24-21_20.32_CC_protocol_HPPC_IN21700_30T_cycle_#450.mat
CC,450,0.93437,2.77826,0.5371,6,charge,2,16.669,5.556,10.0,9.9,3.7455,3.9747,13.7501,07-24-21_20.32_CC_protocol_HPPC_IN21700_30T_cycle_#450.mat
CC,450,0.93437,2.77826,0.5366,6,discharge,3,-31.954,10.651,2.0,2.0,3.74,3.3844,11.1285,07-24-21_20.32_CC_protocol_HPPC_IN21700_30T_cycle_#450.mat
CC,450,0.93437,2.77826,0.5366,6,discharge,3,-31.954,10.651,10.0,9.9,3.74,3.2911,14.0483,07-24-21_20.32_CC_protocol_HPPC_IN21700_30T_cycle_#450.mat
CC,450,0.93437,2.77826,0.5371,6,charge,3,27.784,9.261,2.0,2.0,3.7471,4.0448,10.7148,07-24-21_20.32_CC_protocol_HPPC_IN21700_30T_cycle_#450.mat
CC,450,0.93437,2.77826,0.5371,6,charge,3,27.784,9.261,10.0,9.9,3.7471,4.1193,13.3962,07-24-21_20.32_CC_protocol_HPPC_IN21700_30T_cycle_#450.mat
CC,450,0.93437,2.77826,0.4442,7,discharge,0,-2.781,0.927,2.0,2.0,3.6566,3.6257,11.1103,07-24-21_20.32_CC_protocol_HPPC_IN21700_30T_cycle_#450.mat
CC,450,0.93437,2.77826,0.4442,7,discharge,0,-2.781,0.927,10.0,9.9,3.6566,3.6156,14.7418,07-24-21_20.32_CC_protocol_HPPC_IN21700_30T_cycle_#450.mat
CC,450,0.93437,2.77826,0.4443,7,charge,0,1.388,0.463,2.0,2.0,3.6588,3.6745,11.3145,07-24-21_20.32_CC_protocol_HPPC_IN21700_30T_cycle_#450.mat
CC,450,0.93437,2.77826,0.4443,7,charge,0,1.388,0.463,10.0,9.9,3.6588,3.6791,14.6296,07-24-21_20.32_CC_protocol_HPPC_IN21700_30T_cycle_#450.mat
CC,450,0.93437,2.77826,0.4442,7,discharge,1,-11.116,3.705,2.0,2.0,3.6574,3.5299,11.47,07-24-21_20.32_CC_protocol_HPPC_IN21700_30T_cycle_#450.mat
CC,450,0.93437,2.77826,0.4442,7,discharge,1,-11.116,3.705,10.0,9.9,3.6574,3.4917,14.9064,07-24-21_20.32_CC_protocol_HPPC_IN21700_30T_cycle_#450.mat
CC,450,0.93437,2.77826,0.4443,7,charge,1,5.558,1.853,2.0,2.0,3.6615,3.7244,11.3174,07-24-21_20.32_CC_protocol_HPPC_IN21700_30T_cycle_#450.mat
CC,450,0.93437,2.77826,0.4443,7,charge,1,5.558,1.853,10.0,9.9,3.6615,3.7416,14.4122,07-24-21_20.32_CC_protocol_HPPC_IN21700_30T_cycle_#450.mat
CC,450,0.93437,2.77826,0.4441,7,discharge,2,-22.23,7.41,2.0,2.0,3.6578,3.4024,11.489,07-24-21_20.32_CC_protocol_HPPC_IN21700_30T_cycle_#450.mat
CC,450,0.93437,2.77826,0.4441,7,discharge,2,-22.23,7.41,10.0,9.9,3.6578,3.3338,14.5749,07-24-21_20.32_CC_protocol_HPPC_IN21700_30T_cycle_#450.mat
CC,450,0.93437,2.77826,0.4444,7,charge,2,16.671,5.557,2.0,2.0,3.6632,3.8494,11.1691,07-24-21_20.32_CC_protocol_HPPC_IN21700_30T_cycle_#450.mat
CC,450,0.93437,2.77826,0.4444,7,charge,2,16.671,5.557,10.0,9.9,3.6632,3.8926,13.7604,07-24-21_20.32_CC_protocol_HPPC_IN21700_30T_cycle_#450.mat
CC,450,0.93437,2.77826,0.444,7,discharge,3,-31.953,10.651,2.0,2.0,3.658,3.2946,11.373,07-24-21_20.32_CC_protocol_HPPC_IN21700_30T_cycle_#450.mat
CC,450,0.93437,2.77826,0.444,7,discharge,3,-31.953,10.651,10.0,9.9,3.658,3.2008,14.3085,07-24-21_20.32_CC_protocol_HPPC_IN21700_30T_cycle_#450.mat
CC,450,0.93437,2.77826,0.4445,7,charge,3,27.786,9.262,2.0,2.0,3.6656,3.9652,10.7824,07-24-21_20.32_CC_protocol_HPPC_IN21700_30T_cycle_#450.mat
CC,450,0.93437,2.77826,0.4445,7,charge,3,27.786,9.262,10.0,9.9,3.6656,4.0343,13.2693,07-24-21_20.32_CC_protocol_HPPC_IN21700_30T_cycle_#450.mat
CC,450,0.93437,2.77826,0.3516,8,discharge,0,-2.781,0.927,2.0,2.0,3.5964,3.5649,11.3252,07-24-21_20.32_CC_protocol_HPPC_IN21700_30T_cycle_#450.mat
CC,450,0.93437,2.77826,0.3516,8,discharge,0,-2.781,0.927,10.0,9.9,3.5964,3.555,14.8846,07-24-21_20.32_CC_protocol_HPPC_IN21700_30T_cycle_#450.mat
CC,450,0.93437,2.77826,0.3517,8,charge,0,1.39,0.463,2.0,1.9,3.5979,3.6131,10.9376,07-24-21_20.32_CC_protocol_HPPC_IN21700_30T_cycle_#450.mat
CC,450,0.93437,2.77826,0.3517,8,charge,0,1.39,0.463,10.0,9.9,3.5979,3.6178,14.3196,07-24-21_20.32_CC_protocol_HPPC_IN21700_30T_cycle_#450.mat
CC,450,0.93437,2.77826,0.3515,8,discharge,1,-11.112,3.704,2.0,2.0,3.5967,3.4712,11.2941,07-24-21_20.32_CC_protocol_HPPC_IN21700_30T_cycle_#450.mat
CC,450,0.93437,2.77826,0.3515,8,discharge,1,-11.112,3.704,10.0,9.9,3.5967,3.4332,14.7138,07-24-21_20.32_CC_protocol_HPPC_IN21700_30T_cycle_#450.mat
CC,450,0.93437,2.77826,0.3517,8,charge,1,5.558,1.853,2.0,2.0,3.6004,3.6621,11.1003,07-24-21_20.32_CC_protocol_HPPC_IN21700_30T_cycle_#450.mat
CC,450,0.93437,2.77826,0.3517,8,charge,1,5.558,1.853,10.0,9.9,3.6004,3.6795,14.2307,07-24-21_20.32_CC_protocol_HPPC_IN21700_30T_cycle_#450.mat
CC,450,0.93437,2.77826,0.3515,8,discharge,2,-22.229,7.41,2.0,2.0,3.5968,3.3421,11.458,07-24-21_20.32_CC_protocol_HPPC_IN21700_30T_cycle_#450.mat
CC,450,0.93437,2.77826,0.3515,8,discharge,2,-22.229,7.41,10.0,9.9,3.5968,3.2703,14.688,07-24-21_20.32_CC_protocol_HPPC_IN21700_30T_cycle_#450.mat
CC,450,0.93437,2.77826,0.3518,8,charge,2,16.671,5.557,2.0,2.0,3.6039,3.7884,11.0671,07-24-21_20.32_CC_protocol_HPPC_IN21700_30T_cycle_#450.mat
CC,450,0.93437,2.77826,0.3518,8,charge,2,16.671,5.557,10.0,9.9,3.6039,3.8306,13.5985,07-24-21_20.32_CC_protocol_HPPC_IN21700_30T_cycle_#450.mat
CC,450,0.93437,2.77826,0.3514,8,discharge,3,-31.953,10.651,2.0,1.9,3.5969,3.2329,11.3917,07-24-21_20.32_CC_protocol_HPPC_IN21700_30T_cycle_#450.mat
CC,450,0.93437,2.77826,0.3514,8,discharge,3,-31.953,10.651,10.0,9.9,3.5969,3.1296,14.6246,07-24-21_20.32_CC_protocol_HPPC_IN21700_30T_cycle_#450.mat
CC,450,0.93437,2.77826,0.3519,8,charge,3,27.784,9.261,2.0,2.0,3.6067,3.9086,10.866,07-24-21_20.32_CC_protocol_HPPC_IN21700_30T_cycle_#450.mat
CC,450,0.93437,2.77826,0.3519,8,charge,3,27.784,9.261,10.0,9.9,3.6067,3.973,13.1838,07-24-21_20.32_CC_protocol_HPPC_IN21700_30T_cycle_#450.mat
CC,450,0.93437,2.77826,0.259,9,discharge,0,-2.781,0.927,2.0,2.0,3.5132,3.4788,12.3679,07-24-21_20.32_CC_protocol_HPPC_IN21700_30T_cycle_#450.mat
CC,450,0.93437,2.77826,0.259,9,discharge,0,-2.781,0.927,10.0,9.9,3.5132,3.4673,16.5025,07-24-21_20.32_CC_protocol_HPPC_IN21700_30T_cycle_#450.mat
CC,450,0.93437,2.77826,0.2591,9,charge,0,1.388,0.463,2.0,2.0,3.5141,3.5316,12.6117,07-24-21_20.32_CC_protocol_HPPC_IN21700_30T_cycle_#450.mat
CC,450,0.93437,2.77826,0.2591,9,charge,0,1.388,0.463,10.0,9.9,3.5141,3.5367,16.2871,07-24-21_20.32_CC_protocol_HPPC_IN21700_30T_cycle_#450.mat
CC,450,0.93437,2.77826,0.259,9,discharge,1,-11.114,3.705,2.0,2.0,3.5134,3.3767,12.2998,07-24-21_20.32_CC_protocol_HPPC_IN21700_30T_cycle_#450.mat
CC,450,0.93437,2.77826,0.259,9,discharge,1,-11.114,3.705,10.0,9.9,3.5134,3.3346,16.0878,07-24-21_20.32_CC_protocol_HPPC_IN21700_30T_cycle_#450.mat
CC,450,0.93437,2.77826,0.2591,9,charge,1,5.556,1.852,2.0,1.9,3.5197,3.586,11.9328,07-24-21_20.32_CC_protocol_HPPC_IN21700_30T_cycle_#450.mat
CC,450,0.93437,2.77826,0.2591,9,charge,1,5.556,1.852,10.0,9.9,3.5197,3.6057,15.4785,07-24-21_20.32_CC_protocol_HPPC_IN21700_30T_cycle_#450.mat
CC,450,0.93437,2.77826,0.2589,9,discharge,2,-22.23,7.41,2.0,2.0,3.5163,3.2421,12.3347,07-24-21_20.32_CC_protocol_HPPC_IN21700_30T_cycle_#450.mat
CC,450,0.93437,2.77826,0.2589,9,discharge,2,-22.23,7.41,10.0,9.9,3.5163,3.1528,16.3518,07-24-21_20.32_CC_protocol_HPPC_IN21700_30T_cycle_#450.mat
CC,450,0.93437,2.77826,0.2592,9,charge,2,16.672,5.557,2.0,1.9,3.5255,3.7162,11.4383,07-24-21_20.32_CC_protocol_HPPC_IN21700_30T_cycle_#450.mat
CC,450,0.93437,2.77826,0.2592,9,charge,2,16.672,5.557,10.0,9.9,3.5255,3.7699,14.6593,07-24-21_20.32_CC_protocol_HPPC_IN21700_30T_cycle_#450.mat
CC,450,0.93437,2.77826,0.2588,9,discharge,3,-31.955,10.652,2.0,1.9,3.5173,3.1293,12.1421,07-24-21_20.32_CC_protocol_HPPC_IN21700_30T_cycle_#450.mat
CC,450,0.93437,2.77826,0.2588,9,discharge,3,-31.955,10.652,10.0,9.9,3.5173,2.9848,16.6641,07-24-21_20.32_CC_protocol_HPPC_IN21700_30T_cycle_#450.mat
CC,450,0.93437,2.77826,0.2593,9,charge,3,27.784,9.261,2.0,2.0,3.5287,3.8397,11.1935,07-24-21_20.32_CC_protocol_HPPC_IN21700_30T_cycle_#450.mat
CC,450,0.93437,2.77826,0.2593,9,charge,3,27.784,9.261,10.0,9.9,3.5287,3.915,13.9037,07-24-21_20.32_CC_protocol_HPPC_IN21700_30T_cycle_#450.mat
CC,450,0.93437,2.77826,0.2127,10,discharge,0,-2.782,0.927,2.0,1.9,3.458,3.4215,13.1219,07-24-21_20.32_CC_protocol_HPPC_IN21700_30T_cycle_#450.mat
CC,450,0.93437,2.77826,0.2127,10,discharge,0,-2.782,0.927,10.0,9.9,3.458,3.4088,17.6877,07-24-21_20.32_CC_protocol_HPPC_IN21700_30T_cycle_#450.mat
CC,450,0.93437,2.77826,0.2127,10,charge,0,1.389,0.463,2.0,1.9,3.4603,3.4782,12.8823,07-24-21_20.32_CC_protocol_HPPC_IN21700_30T_cycle_#450.mat
CC,450,0.93437,2.77826,0.2127,10,charge,0,1.389,0.463,10.0,9.9,3.4603,3.4836,16.7686,07-24-21_20.32_CC_protocol_HPPC_IN21700_30T_cycle_#450.mat
CC,450,0.93437,2.77826,0.2126,10,discharge,1,-11.116,3.705,2.0,2.0,3.4587,3.3088,13.4851,07-24-21_20.32_CC_protocol_HPPC_IN21700_30T_cycle_#450.mat
CC,450,0.93437,2.77826,0.2126,10,discharge,1,-11.116,3.705,10.0,9.9,3.4587,3.26,17.8751,07-24-21_20.32_CC_protocol_HPPC_IN21700_30T_cycle_#450.mat
CC,450,0.93437,2.77826,0.2128,10,charge,1,5.556,1.852,2.0,2.0,3.4651,3.5353,12.635,07-24-21_20.32_CC_protocol_HPPC_IN21700_30T_cycle_#450.mat
CC,450,0.93437,2.77826,0.2128,10,charge,1,5.556,1.852,10.0,9.9,3.4651,3.5555,16.2707,07-24-21_20.32_CC_protocol_HPPC_IN21700_30T_cycle_#450.mat
CC,450,0.93437,2.77826,0.2125,10,discharge,2,-22.228,7.409,2.0,2.0,3.4604,3.1571,13.645,07-24-21_20.32_CC_protocol_HPPC_IN21700_30T_cycle_#450.mat
CC,450,0.93437,2.77826,0.2125,10,discharge,2,-22.228,7.409,10.0,9.9,3.4604,3.0255,19.5654,07-24-21_20.32_CC_protocol_HPPC_IN21700_30T_cycle_#450.mat
CC,450,0.93437,2.77826,0.2129,10,charge,2,16.671,5.557,2.0,1.9,3.4689,3.6705,12.0929,07-24-21_20.32_CC_protocol_HPPC_IN21700_30T_cycle_#450.mat
CC,450,0.93437,2.77826,0.2129,10,charge,2,16.671,5.557,10.0,9.9,3.4689,3.7275,15.512,07-24-21_20.32_CC_protocol_HPPC_IN21700_30T_cycle_#450.mat
CC,450,0.93437,2.77826,0.2124,10,discharge,3,-31.955,10.652,2.0,2.0,3.46,3.0208,13.7443,07-24-21_20.32_CC_protocol_HPPC_IN21700_30T_cycle_#450.mat
CC,450,0.93437,2.77826,0.2124,10,discharge,3,-31.955,10.652,10.0,9.9,3.46,2.7662,21.7118,07-24-21_20.32_CC_protocol_HPPC_IN21700_30T_cycle_#450.mat
CC,450,0.93437,2.77826,0.213,10,charge,3,27.785,9.262,2.0,2.0,3.4715,3.7955,11.661,07-24-21_20.32_CC_protocol_HPPC_IN21700_30T_cycle_#450.mat
CC,450,0.93437,2.77826,0.213,10,charge,3,27.785,9.262,10.0,9.9,3.4715,3.8794,14.6806,07-24-21_20.32_CC_protocol_HPPC_IN21700_30T_cycle_#450.mat
CC,450,0.93437,2.77826,0.1664,11,discharge,0,-2.782,0.927,2.0,2.0,3.4164,3.3765,14.3432,07-24-21_20.32_CC_protocol_HPPC_IN21700_30T_cycle_#450.mat
CC,450,0.93437,2.77826,0.1664,11,discharge,0,-2.782,0.927,10.0,9.9,3.4164,3.3615,19.7354,07-24-21_20.32_CC_protocol_HPPC_IN21700_30T_cycle_#450.mat
CC,450,0.93437,2.77826,0.1664,11,charge,0,1.39,0.463,2.0,2.0,3.4189,3.438,13.744,07-24-21_20.32_CC_protocol_HPPC_IN21700_30T_cycle_#450.mat
CC,450,0.93437,2.77826,0.1664,11,charge,0,1.39,0.463,10.0,9.9,3.4189,3.4436,17.7736,07-24-21_20.32_CC_protocol_HPPC_IN21700_30T_cycle_#450.mat
CC,450,0.93437,2.77826,0.1663,11,discharge,1,-11.117,3.706,2.0,2.0,3.417,3.2527,14.7792,07-24-21_20.32_CC_protocol_HPPC_IN21700_30T_cycle_#450.mat
CC,450,0.93437,2.77826,0.1663,11,discharge,1,-11.117,3.706,10.0,9.9,3.417,3.1681,22.3891,07-24-21_20.32_CC_protocol_HPPC_IN21700_30T_cycle_#450.mat
CC,450,0.93437,2.77826,0.1665,11,charge,1,5.559,1.853,2.0,2.0,3.4257,3.4976,12.9349,07-24-21_20.32_CC_protocol_HPPC_IN21700_30T_cycle_#450.mat
CC,450,0.93437,2.77826,0.1665,11,charge,1,5.559,1.853,10.0,9.9,3.4257,3.5137,15.8313,07-24-21_20.32_CC_protocol_HPPC_IN21700_30T_cycle_#450.mat
CC,450,0.93437,2.77826,0.1662,11,discharge,2,-22.231,7.41,2.0,2.0,3.4192,3.079,15.303,07-24-21_20.32_CC_protocol_HPPC_IN21700_30T_cycle_#450.mat
CC,450,0.93437,2.77826,0.1662,11,discharge,2,-22.231,7.41,10.0,9.9,3.4192,2.7694,29.2295,07-24-21_20.32_CC_protocol_HPPC_IN21700_30T_cycle_#450.mat
CC,450,0.93437,2.77826,0.1666,11,charge,2,16.673,5.558,2.0,2.0,3.4303,3.6291,11.9235,07-24-21_20.32_CC_protocol_HPPC_IN21700_30T_cycle_#450.mat
CC,450,0.93437,2.77826,0.1666,11,charge,2,16.673,5.558,10.0,9.9,3.4303,3.6752,14.6884,07-24-21_20.32_CC_protocol_HPPC_IN21700_30T_cycle_#450.mat
CC,450,0.93437,2.77826,0.1661,11,discharge,3,-31.953,10.651,2.0,2.0,3.4181,2.9187,15.6292,07-24-21_20.32_CC_protocol_HPPC_IN21700_30T_cycle_#450.mat
CC,450,0.93437,2.77826,0.1661,11,discharge,3,-31.953,10.651,10.0,9.9,3.4181,2.5426,27.3996,07-24-21_20.32_CC_protocol_HPPC_IN21700_30T_cycle_#450.mat
CC,450,0.93437,2.77826,0.1667,11,charge,3,27.784,9.261,2.0,2.0,3.4328,3.7464,11.2871,07-24-21_20.32_CC_protocol_HPPC_IN21700_30T_cycle_#450.mat
CC,450,0.93437,2.77826,0.1667,11,charge,3,27.784,9.261,10.0,9.9,3.4328,3.8247,14.1052,07-24-21_20.32_CC_protocol_HPPC_IN21700_30T_cycle_#450.mat
CC,450,0.93437,2.77826,0.1201,12,discharge,0,-2.782,0.927,2.0,1.9,3.3666,3.3153,18.4413,07-24-21_20.32_CC_protocol_HPPC_IN21700_30T_cycle_#450.mat
CC,450,0.93437,2.77826,0.1201,12,discharge,0,-2.782,0.927,10.0,9.9,3.3666,3.2839,29.729,07-24-21_20.32_CC_protocol_HPPC_IN21700_30T_cycle_#450.mat
CC,450,0.93437,2.77826,0.1201,12,charge,0,1.389,0.463,2.0,2.0,3.3705,3.3941,16.9857,07-24-21_20.32_CC_protocol_HPPC_IN21700_30T_cycle_#450.mat
CC,450,0.93437,2.77826,0.1201,12,charge,0,1.389,0.463,10.0,9.9,3.3705,3.4036,23.8232,07-24-21_20.32_CC_protocol_HPPC_IN21700_30T_cycle_#450.mat
CC,450,0.93437,2.77826,0.12,12,discharge,1,-11.116,3.705,2.0,2.0,3.3681,3.1289,21.5185,07-24-21_20.32_CC_protocol_HPPC_IN21700_30T_cycle_#450.mat
CC,450,0.93437,2.77826,0.12,12,discharge,1,-11.116,3.705,10.0,9.9,3.3681,2.8457,46.9953,07-24-21_20.32_CC_protocol_HPPC_IN21700_30T_cycle_#450.mat
CC,450,0.93437,2.77826,0.1201,12,charge,1,5.558,1.853,2.0,2.0,3.3806,3.4654,15.2565,07-24-21_20.32_CC_protocol_HPPC_IN21700_30T_cycle_#450.mat
CC,450,0.93437,2.77826,0.1201,12,charge,1,5.558,1.853,10.0,9.9,3.3806,3.489,19.5024,07-24-21_20.32_CC_protocol_HPPC_IN21700_30T_cycle_#450.mat
CC,450,0.93437,2.77826,0.1199,12,discharge,2,-21.964,7.321,2.0,1.9,3.3716,2.8424,24.094,07-24-21_20.32_CC_protocol_HPPC_IN21700_30T_cycle_#450.mat
CC,450,0.93437,2.77826,0.1199,12,discharge,2,-21.964,7.321,10.0,9.9,3.3716,2.5598,36.9605,07-24-21_20.32_CC_protocol_HPPC_IN21700_30T_cycle_#450.mat
CC,450,0.93437,2.77826,0.1203,12,charge,2,16.671,5.557,2.0,2.0,3.3859,3.6047,13.1246,07-24-21_20.32_CC_protocol_HPPC_IN21700_30T_cycle_#450.mat
CC,450,0.93437,2.77826,0.1203,12,charge,2,16.671,5.557,10.0,9.9,3.3859,3.6463,15.6199,07-24-21_20.32_CC_protocol_HPPC_IN21700_30T_cycle_#450.mat
CC,450,0.93437,2.77826,0.1198,12,discharge,3,-18.11,6.037,2.0,2.0,3.3707,2.5345,46.1734,07-24-21_20.32_CC_protocol_HPPC_IN21700_30T_cycle_#450.mat
CC,450,0.93437,2.77826,0.1198,12,discharge,3,-18.11,6.037,10.0,9.9,3.3707,2.6134,41.8167,07-24-21_20.32_CC_protocol_HPPC_IN21700_30T_cycle_#450.mat
CC,450,0.93437,2.77826,0.1203,12,charge,3,27.785,9.262,2.0,1.9,3.3866,3.7238,12.136,07-24-21_20.32_CC_protocol_HPPC_IN21700_30T_cycle_#450.mat
CC,450,0.93437,2.77826,0.1203,12,charge,3,27.785,9.262,10.0,9.9,3.3866,3.7923,14.6014,07-24-21_20.32_CC_protocol_HPPC_IN21700_30T_cycle_#450.mat
CC,487,0.91932,2.7335,1.0,0,discharge,0,-2.731,0.91,2.0,2.0,4.1479,4.1128,12.851,08-09-21_19.30_CC_protocol_HPPC_IN21700_30T_cycle_#487.mat
CC,487,0.91932,2.7335,1.0,0,discharge,0,-2.731,0.91,10.0,9.7,4.1479,4.0953,19.2582,08-09-21_19.30_CC_protocol_HPPC_IN21700_30T_cycle_#487.mat
CC,487,0.91932,2.7335,1.0,0,charge,0,1.365,0.455,2.0,2.0,4.1606,4.1834,16.7082,08-09-21_19.30_CC_protocol_HPPC_IN21700_30T_cycle_#487.mat
CC,487,0.91932,2.7335,1.0,0,charge,0,1.365,0.455,10.0,9.9,4.1606,4.1936,24.1829,08-09-21_19.30_CC_protocol_HPPC_IN21700_30T_cycle_#487.mat
CC,487,0.91932,2.7335,0.9999,0,discharge,1,-10.922,3.641,2.0,2.0,4.1569,3.9835,15.8762,08-09-21_19.30_CC_protocol_HPPC_IN21700_30T_cycle_#487.mat
CC,487,0.91932,2.7335,0.9999,0,discharge,1,-10.922,3.641,10.0,9.9,4.1569,3.942,19.6759,08-09-21_19.30_CC_protocol_HPPC_IN21700_30T_cycle_#487.mat
CC,487,0.91932,2.7335,1.0,0,charge,1,1.821,0.607,2.0,2.0,4.1639,4.2,19.8199,08-09-21_19.30_CC_protocol_HPPC_IN21700_30T_cycle_#487.mat
CC,487,0.91932,2.7335,1.0,0,charge,1,1.821,0.607,10.0,9.9,4.1639,4.2,19.8199,08-09-21_19.30_CC_protocol_HPPC_IN21700_30T_cycle_#487.mat
CC,487,0.91932,2.7335,0.9998,0,discharge,2,-21.848,7.283,2.0,2.0,4.1561,3.8314,14.8618,08-09-21_19.30_CC_protocol_HPPC_IN21700_30T_cycle_#487.mat
CC,487,0.91932,2.7335,0.9998,0,discharge,2,-21.848,7.283,10.0,9.9,4.1561,3.7793,17.2464,08-09-21_19.30_CC_protocol_HPPC_IN21700_30T_cycle_#487.mat
CC,487,0.91932,2.7335,1.0,0,charge,2,1.698,0.566,2.0,2.0,4.1668,4.1999,19.4981,08-09-21_19.30_CC_protocol_HPPC_IN21700_30T_cycle_#487.mat
CC,487,0.91932,2.7335,1.0,0,charge,2,1.698,0.566,10.0,9.9,4.1668,4.1999,19.4981,08-09-21_19.30_CC_protocol_HPPC_IN21700_30T_cycle_#487.mat
CC,487,0.91932,2.7335,0.9997,0,discharge,3,-31.402,10.467,2.0,2.0,4.1556,3.7104,14.1774,08-09-21_19.30_CC_protocol_HPPC_IN21700_30T_cycle_#487.mat
CC,487,0.91932,2.7335,0.9997,0,discharge,3,-31.402,10.467,10.0,9.9,4.1556,3.6498,16.1073,08-09-21_19.30_CC_protocol_HPPC_IN21700_30T_cycle_#487.mat
CC,487,0.91932,2.7335,1.0,0,charge,3,1.622,0.541,2.0,2.0,4.1687,4.2,19.293,08-09-21_19.30_CC_protocol_HPPC_IN21700_30T_cycle_#487.mat
CC,487,0.91932,2.7335,1.0,0,charge,3,1.622,0.541,10.0,9.9,4.1687,4.2,19.293,08-09-21_19.30_CC_protocol_HPPC_IN21700_30T_cycle_#487.mat
CC,487,0.91932,2.7335,0.9545,1,discharge,0,-2.731,0.91,2.0,2.0,4.097,4.0576,14.4248,08-09-21_19.30_CC_protocol_HPPC_IN21700_30T_cycle_#487.mat
CC,487,0.91932,2.7335,0.9545,1,discharge,0,-2.731,0.91,10.0,9.9,4.097,4.048,17.9395,08-09-21_19.30_CC_protocol_HPPC_IN21700_30T_cycle_#487.mat
CC,487,0.91932,2.7335,0.9545,1,charge,0,1.365,0.455,2.0,2.0,4.0985,4.118,14.2868,08-09-21_19.30_CC_protocol_HPPC_IN21700_30T_cycle_#487.mat
CC,487,0.91932,2.7335,0.9545,1,charge,0,1.365,0.455,10.0,9.9,4.0985,4.1232,18.0966,08-09-21_19.30_CC_protocol_HPPC_IN21700_30T_cycle_#487.mat
CC,487,0.91932,2.7335,0.9544,1,discharge,1,-10.921,3.64,2.0,2.0,4.0973,3.9432,14.1104,08-09-21_19.30_CC_protocol_HPPC_IN21700_30T_cycle_#487.mat
CC,487,0.91932,2.7335,0.9544,1,discharge,1,-10.921,3.64,10.0,9.9,4.0973,3.9153,16.6651,08-09-21_19.30_CC_protocol_HPPC_IN21700_30T_cycle_#487.mat
CC,487,0.91932,2.7335,0.9545,1,charge,1,5.461,1.82,2.0,2.0,4.1006,4.179,14.3558,08-09-21_19.30_CC_protocol_HPPC_IN21700_30T_cycle_#487.mat
CC,487,0.91932,2.7335,0.9545,1,charge,1,5.461,1.82,10.0,9.9,4.1006,4.2,18.2011,08-09-21_19.30_CC_protocol_HPPC_IN21700_30T_cycle_#487.mat
CC,487,0.91932,2.7335,0.9543,1,discharge,2,-21.846,7.282,2.0,2.0,4.0974,3.8016,13.5402,08-09-21_19.30_CC_protocol_HPPC_IN21700_30T_cycle_#487.mat
CC,487,0.91932,2.7335,0.9543,1,discharge,2,-21.846,7.282,10.0,9.9,4.0974,3.7563,15.6138,08-09-21_19.30_CC_protocol_HPPC_IN21700_30T_cycle_#487.mat
CC,487,0.91932,2.7335,0.9546,1,charge,2,6.098,2.033,2.0,2.0,4.103,4.2001,15.9225,08-09-21_19.30_CC_protocol_HPPC_IN21700_30T_cycle_#487.mat
CC,487,0.91932,2.7335,0.9546,1,charge,2,6.098,2.033,10.0,9.9,4.103,4.2001,15.9225,08-09-21_19.30_CC_protocol_HPPC_IN21700_30T_cycle_#487.mat
CC,487,0.91932,2.7335,0.9542,1,discharge,3,-31.401,10.467,2.0,1.9,4.098,3.6885,13.041,08-09-21_19.30_CC_protocol_HPPC_IN21700_30T_cycle_#487.mat
CC,487,0.91932,2.7335,0.9542,1,discharge,3,-31.401,10.467,10.0,9.9,4.098,3.6255,15.0473,08-09-21_19.30_CC_protocol_HPPC_IN21700_30T_cycle_#487.mat
CC,487,0.91932,2.7335,0.9546,1,charge,3,6.018,2.006,2.0,2.0,4.1042,4.2,15.9202,08-09-21_19.30_CC_protocol_HPPC_IN21700_30T_cycle_#487.mat
CC,487,0.91932,2.7335,0.9546,1,charge,3,6.018,2.006,10.0,9.9,4.1042,4.2,15.9202,08-09-21_19.30_CC_protocol_HPPC_IN21700_30T_cycle_#487.mat
CC,487,0.91932,2.7335,0.9089,2,discharge,0,-2.731,0.91,2.0,2.0,4.0806,4.0433,13.656,08-09-21_19.30_CC_protocol_HPPC_IN21700_30T_cycle_#487.mat
CC,487,0.91932,2.7335,0.9089,2,discharge,0,-2.731,0.91,10.0,9.9,4.0806,4.0348,16.768,08-09-21_19.30_CC_protocol_HPPC_IN21700_30T_cycle_#487.mat
CC,487,0.91932,2.7335,0.909,2,charge,0,1.365,0.455,2.0,1.9,4.0817,4.1,13.4105,08-09-21_19.30_CC_protocol_HPPC_IN21700_30T_cycle_#487.mat
CC,487,0.91932,2.7335,0.909,2,charge,0,1.365,0.455,10.0,9.9,4.0817,4.1039,16.2685,08-09-21_19.30_CC_protocol_HPPC_IN21700_30T_cycle_#487.mat
CC,487,0.91932,2.7335,0.9089,2,discharge,1,-10.922,3.641,2.0,2.0,4.08,3.9343,13.34,08-09-21_19.30_CC_protocol_HPPC_IN21700_30T_cycle_#487.mat
CC,487,0.91932,2.7335,0.9089,2,discharge,1,-10.922,3.641,10.0,9.9,4.08,3.904,16.1143,08-09-21_19.30_CC_protocol_HPPC_IN21700_30T_cycle_#487.mat
CC,487,0.91932,2.7335,0.909,2,charge,1,5.461,1.82,2.0,1.9,4.0835,4.1558,13.2403,08-09-21_19.30_CC_protocol_HPPC_IN21700_30T_cycle_#487.mat
CC,487,0.91932,2.7335,0.909,2,charge,1,5.461,1.82,10.0,9.9,4.0835,4.1714,16.0971,08-09-21_19.30_CC_protocol_HPPC_IN21700_30T_cycle_#487.mat
CC,487,0.91932,2.7335,0.9088,2,discharge,2,-21.845,7.282,2.0,2.0,4.0809,3.7958,13.051,08-09-21_19.30_CC_protocol_HPPC_IN21700_30T_cycle_#487.mat
CC,487,0.91932,2.7335,0.9088,2,discharge,2,-21.845,7.282,10.0,9.9,4.0809,3.7416,15.5322,08-09-21_19.30_CC_protocol_HPPC_IN21700_30T_cycle_#487.mat
CC,487,0.91932,2.7335,0.9091,2,charge,2,8.079,2.693,2.0,2.0,4.0852,4.2,14.2088,08-09-21_19.30_CC_protocol_HPPC_IN21700_30T_cycle_#487.mat
CC,487,0.91932,2.7335,0.9091,2,charge,2,8.079,2.693,10.0,9.9,4.0852,4.2,14.2088,08-09-21_19.30_CC_protocol_HPPC_IN21700_30T_cycle_#487.mat
CC,487,0.91932,2.7335,0.9087,2,discharge,3,-31.402,10.467,2.0,2.0,4.0814,3.683,12.6871,08-09-21_19.30_CC_protocol_HPPC_IN21700_30T_cycle_#487.mat
CC,487,0.91932,2.7335,0.9087,2,discharge,3,-31.402,10.467,10.0,9.9,4.0814,3.6077,15.085,08-09-21_19.30_CC_protocol_HPPC_IN21700_30T_cycle_#487.mat
CC,487,0.91932,2.7335,0.9091,2,charge,3,8.026,2.675,2.0,2.0,4.0867,4.2001,14.1293,08-09-21_19.30_CC_protocol_HPPC_IN21700_30T_cycle_#487.mat
CC,487,0.91932,2.7335,0.9091,2,charge,3,8.026,2.675,10.0,9.9,4.0867,4.2001,14.1293,08-09-21_19.30_CC_protocol_HPPC_IN21700_30T_cycle_#487.mat
CC,487,0.91932,2.7335,0.8179,3,discharge,0,-2.731,0.91,2.0,2.0,4.0251,3.9888,13.2909,08-09-21_19.30_CC_protocol_HPPC_IN21700_30T_cycle_#487.mat
CC,487,0.91932,2.7335,0.8179,3,discharge,0,-2.731,0.91,10.0,9.9,4.0251,3.9749,18.3802,08-09-21_19.30_CC_protocol_HPPC_IN21700_30T_cycle_#487.mat
CC,487,0.91932,2.7335,0.818,3,charge,0,1.367,0.456,2.0,2.0,4.0271,4.0448,12.95,08-09-21_19.30_CC_protocol_HPPC_IN21700_30T_cycle_#487.mat
CC,487,0.91932,2.7335,0.818,3,charge,0,1.367,0.456,10.0,9.9,4.0271,4.0507,17.2666,08-09-21_19.30_CC_protocol_HPPC_IN21700_30T_cycle_#487.mat
CC,487,0.91932,2.7335,0.8178,3,discharge,1,-10.922,3.641,2.0,2.0,4.0257,3.8809,13.2576,08-09-21_19.30_CC_protocol_HPPC_IN21700_30T_cycle_#487.mat
CC,487,0.91932,2.7335,0.8178,3,discharge,1,-10.922,3.641,10.0,9.9,4.0257,3.8325,17.6891,08-09-21_19.30_CC_protocol_HPPC_IN21700_30T_cycle_#487.mat
CC,487,0.91932,2.7335,0.818,3,charge,1,5.461,1.82,2.0,2.0,4.0292,4.0992,12.8172,08-09-21_19.30_CC_protocol_HPPC_IN21700_30T_cycle_#487.mat
CC,487,0.91932,2.7335,0.818,3,charge,1,5.461,1.82,10.0,9.9,4.0292,4.1189,16.4244,08-09-21_19.30_CC_protocol_HPPC_IN21700_30T_cycle_#487.mat
CC,487,0.91932,2.7335,0.8178,3,discharge,2,-21.847,7.282,2.0,2.0,4.0262,3.7438,12.9263,08-09-21_19.30_CC_protocol_HPPC_IN21700_30T_cycle_#487.mat
CC,487,0.91932,2.7335,0.8178,3,discharge,2,-21.847,7.282,10.0,9.9,4.0262,3.6692,16.3409,08-09-21_19.30_CC_protocol_HPPC_IN21700_30T_cycle_#487.mat
CC,487,0.91932,2.7335,0.8181,3,charge,2,12.479,4.16,2.0,1.9,4.0327,4.2001,13.4145,08-09-21_19.30_CC_protocol_HPPC_IN21700_30T_cycle_#487.mat
CC,487,0.91932,2.7335,0.8181,3,charge,2,12.479,4.16,10.0,9.9,4.0327,4.2,13.4065,08-09-21_19.30_CC_protocol_HPPC_IN21700_30T_cycle_#487.mat
CC,487,0.91932,2.7335,0.8177,3,discharge,3,-31.403,10.468,2.0,2.0,4.0268,3.6312,12.5975,08-09-21_19.30_CC_protocol_HPPC_IN21700_30T_cycle_#487.mat
CC,487,0.91932,2.7335,0.8177,3,discharge,3,-31.403,10.468,10.0,9.9,4.0268,3.5381,15.5622,08-09-21_19.30_CC_protocol_HPPC_IN21700_30T_cycle_#487.mat
CC,487,0.91932,2.7335,0.8181,3,charge,3,12.486,4.162,2.0,2.0,4.0343,4.2001,13.2789,08-09-21_19.30_CC_protocol_HPPC_IN21700_30T_cycle_#487.mat
CC,487,0.91932,2.7335,0.8181,3,charge,3,12.486,4.162,10.0,9.9,4.0343,4.2,13.2709,08-09-21_19.30_CC_protocol_HPPC_IN21700_30T_cycle_#487.mat
CC,487,0.91932,2.7335,0.7269,4,discharge,0,-2.731,0.91,2.0,2.0,3.9238,3.8889,12.7773,08-09-21_19.30_CC_protocol_HPPC_IN21700_30T_cycle_#487.mat
CC,487,0.91932,2.7335,0.7269,4,discharge,0,-2.731,0.91,10.0,9.9,3.9238,3.8755,17.6832,08-09-21_19.30_CC_protocol_HPPC_IN21700_30T_cycle_#487.mat
CC,487,0.91932,2.7335,0.7269,4,charge,0,1.364,0.455,2.0,2.0,3.9258,3.9427,12.3864,08-09-21_19.30_CC_protocol_HPPC_IN21700_30T_cycle_#487.mat
CC,487,0.91932,2.7335,0.7269,4,charge,0,1.364,0.455,10.0,9.9,3.9258,3.948,16.2709,08-09-21_19.30_CC_protocol_HPPC_IN21700_30T_cycle_#487.mat
CC,487,0.91932,2.7335,0.7268,4,discharge,1,-10.923,3.641,2.0,2.0,3.9238,3.785,12.7071,08-09-21_19.30_CC_protocol_HPPC_IN21700_30T_cycle_#487.mat
CC,487,0.91932,2.7335,0.7268,4,discharge,1,-10.923,3.641,10.0,9.9,3.9238,3.7425,16.598,08-09-21_19.30_CC_protocol_HPPC_IN21700_30T_cycle_#487.mat
CC,487,0.91932,2.7335,0.727,4,charge,1,5.46,1.82,2.0,2.0,3.929,3.9942,11.9403,08-09-21_19.30_CC_protocol_HPPC_IN21700_30T_cycle_#487.mat
CC,487,0.91932,2.7335,0.727,4,charge,1,5.46,1.82,10.0,9.9,3.929,4.0105,14.9254,08-09-21_19.30_CC_protocol_HPPC_IN21700_30T_cycle_#487.mat
CC,487,0.91932,2.7335,0.7267,4,discharge,2,-21.846,7.282,2.0,2.0,3.9243,3.654,12.373,08-09-21_19.30_CC_protocol_HPPC_IN21700_30T_cycle_#487.mat
CC,487,0.91932,2.7335,0.7267,4,discharge,2,-21.846,7.282,10.0,9.9,3.9243,3.5921,15.2064,08-09-21_19.30_CC_protocol_HPPC_IN21700_30T_cycle_#487.mat
CC,487,0.91932,2.7335,0.7271,4,charge,2,16.384,5.461,2.0,2.0,3.9312,4.1176,11.377,08-09-21_19.30_CC_protocol_HPPC_IN21700_30T_cycle_#487.mat
CC,487,0.91932,2.7335,0.7271,4,charge,2,16.384,5.461,10.0,9.9,3.9312,4.1653,14.2883,08-09-21_19.30_CC_protocol_HPPC_IN21700_30T_cycle_#487.mat
CC,487,0.91932,2.7335,0.7267,4,discharge,3,-31.402,10.467,2.0,2.0,3.9246,3.5473,12.0152,08-09-21_19.30_CC_protocol_HPPC_IN21700_30T_cycle_#487.mat
CC,487,0.91932,2.7335,0.7267,4,discharge,3,-31.402,10.467,10.0,9.9,3.9246,3.4659,14.6073,08-09-21_19.30_CC_protocol_HPPC_IN21700_30T_cycle_#487.mat
CC,487,0.91932,2.7335,0.7271,4,charge,3,21.788,7.263,2.0,1.9,3.9323,4.2001,12.2912,08-09-21_19.30_CC_protocol_HPPC_IN21700_30T_cycle_#487.mat
CC,487,0.91932,2.7335,0.7271,4,charge,3,21.788,7.263,10.0,9.9,3.9323,4.2,12.2866,08-09-21_19.30_CC_protocol_HPPC_IN21700_30T_cycle_#487.mat
CC,487,0.91932,2.7335,0.6359,5,discharge,0,-2.731,0.91,2.0,2.0,3.8435,3.8092,12.5577,08-09-21_19.30_CC_protocol_HPPC_IN21700_30T_cycle_#487.mat
CC,487,0.91932,2.7335,0.6359,5,discharge,0,-2.731,0.91,10.0,9.9,3.8435,3.7956,17.5368,08-09-21_19.30_CC_protocol_HPPC_IN21700_30T_cycle_#487.mat
CC,487,0.91932,2.7335,0.6359,5,charge,0,1.366,0.455,2.0,2.0,3.845,3.8618,12.2951,08-09-21_19.30_CC_protocol_HPPC_IN21700_30T_cycle_#487.mat
CC,487,0.91932,2.7335,0.6359,5,charge,0,1.366,0.455,10.0,9.9,3.845,3.8673,16.3203,08-09-21_19.30_CC_protocol_HPPC_IN21700_30T_cycle_#487.mat
CC,487,0.91932,2.7335,0.6358,5,discharge,1,-10.923,3.641,2.0,1.9,3.8433,3.7094,12.2585,08-09-21_19.30_CC_protocol_HPPC_IN21700_30T_cycle_#487.mat
CC,487,0.91932,2.7335,0.6358,5,discharge,1,-10.923,3.641,10.0,9.9,3.8433,3.6695,15.9114,08-09-21_19.30_CC_protocol_HPPC_IN21700_30T_cycle_#487.mat
