Repository: KikETs/ECM_HYBRID_BMS_JOINT

## Results

| Arm | Model | Size | Protocol | Result | Worst cell |
|---|---|---|---|---|---|
| SOP | 2RC table + trim (A8) | 4 effective coefficients, 2 EW states | leave-one-cell-out | usable current 69.6 % discharge, 59.5 % charge (τ = 10 s) | 59.9 % / 53.5 % (BOOST_REST) |
| SOH | dQ/dV ridge | 65 coefficients | leave-one-cell-out | RMSE 0.0094, bias −0.0005 | 0.0130 (BOOST_REST) |
| SOC | 2RC EKF, low-current gate | 3 states | leave-one-cell-out | **2.34 %p** over six sensor disturbances on estimated SOH (2.325 on true SOH), per cell 2.00–2.75 | 4.60 %p (BOOST_NEGPULSE_1S, current offset −0.10 A) |

The SOH arm was a 10,945-parameter CNN until the second audit round. Nested

File: analysis/rpcwby_resistance.csv (part 11 of 21)
cell,cycle,SOC,direction,I_A,tau_s,tau_actual_s,T_C,rest_before_s,V_pre_V,V_tau_V,R_mOhm,CAP_Ah,SOH
RPC_CC,2006,0.502,discharge,-19.826,2.0,2.0,27.07,300.1,3.4855,2.732,38.0056,2.1266,0.73072
RPC_CC,2006,0.502,discharge,-19.826,10.0,9.0,27.07,300.1,3.4855,2.5625,46.555,2.1266,0.73072
RPC_CC,2006,0.4316,discharge,-13.112,2.0,2.0,27.0,300.0,3.4178,2.7922,47.712,2.1266,0.73072
RPC_CC,2006,0.4316,discharge,-13.112,10.0,9.0,27.0,300.0,3.4178,2.5883,63.2627,2.1266,0.73072
RPC_CC,2006,0.3964,discharge,-9.887,2.0,2.0,26.68,300.0,3.39,2.851,54.518,2.1266,0.73072
RPC_CC,2006,0.3964,discharge,-9.887,10.0,9.0,26.68,300.0,3.39,2.6147,78.4189,2.1266,0.73072
RPC_CC,2006,0.3612,discharge,-7.244,2.0,2.0,26.58,300.0,3.3578,2.9139,61.2745,2.1266,0.73072
RPC_CC,2006,0.3612,discharge,-7.244,10.0,9.0,26.58,300.0,3.3578,2.6561,96.8604,2.1266,0.73072
RPC_CC,2006,0.3259,discharge,-4.871,2.0,1.0,26.62,300.0,3.2803,3.0017,57.1962,2.1266,0.73072
RPC_CC,2006,0.3259,discharge,-4.871,10.0,9.01,26.62,300.0,3.2803,2.7,119.1349,2.1266,0.73072
RPC_CC,2006,0.3047,discharge,-3.367,2.0,2.0,26.06,300.0,3.1934,2.9246,79.8254,2.1266,0.73072
RPC_CC,2006,0.3047,discharge,-3.367,10.0,9.0,26.06,300.0,3.1934,2.7123,142.872,2.1266,0.73072
RPC_CC,2006,0.2942,discharge,-2.715,2.0,2.0,25.76,300.0,3.137,2.9028,86.2726,2.1266,0.73072
RPC_CC,2006,0.2942,discharge,-2.715,10.0,9.0,25.76,300.0,3.137,2.7107,157.0368,2.1266,0.73072
RPC_CC,2006,0.9976,discharge,-29.797,2.0,2.0,25.51,4395.9,4.1065,2.9949,37.3051,2.1266,0.73072
RPC_CC,2006,0.9976,discharge,-29.797,10.0,9.01,25.51,4395.9,4.1065,2.8989,40.5269,2.1266,0.73072
RPC_CC,2006,0.9622,discharge,-29.675,2.0,2.0,26.84,300.1,4.041,3.0333,33.9573,2.1266,0.73072
RPC_CC,2006,0.9622,discharge,-29.675,10.0,9.0,26.84,300.1,4.041,2.9159,37.9134,2.1266,0.73072
RPC_CC,2006,0.9267,discharge,-29.625,2.0,2.0,27.2,300.0,3.9715,3.0309,31.7507,2.1266,0.73072
RPC_CC,2006,0.9267,discharge,-29.625,10.0,9.0,27.2,300.0,3.9715,2.9094,35.8521,2.1266,0.73072
RPC_CC,2006,0.8557,discharge,-29.611,2.0,2.0,27.07,300.0,3.8466,2.955,30.1109,2.1266,0.73072
RPC_CC,2006,0.8557,discharge,-29.611,10.0,9.0,27.07,300.0,3.8466,2.837,34.096,2.1266,0.73072
RPC_CC,2006,0.7848,discharge,-29.599,2.0,2.0,26.95,300.1,3.7374,2.8681,29.3692,2.1266,0.73072
RPC_CC,2006,0.7848,discharge,-29.599,10.0,9.0,26.95,300.1,3.7374,2.7563,33.1464,2.1266,0.73072
RPC_CC,2006,0.7139,discharge,-29.537,2.0,2.0,26.92,300.1,3.6591,2.7955,29.2379,2.1266,0.73072
RPC_CC,2006,0.7139,discharge,-29.537,10.0,9.0,26.92,300.1,3.6591,2.6774,33.2363,2.1266,0.73072
RPC_CC,2006,0.643,discharge,-29.442,2.0,2.0,26.98,300.1,3.6005,2.724,29.7699,2.1266,0.73072
RPC_CC,2006,0.643,discharge,-29.442,10.0,9.01,26.98,300.1,3.6005,2.5887,34.3653,2.1266,0.73072
RPC_CC,2006,0.5724,discharge,-25.919,2.0,2.0,27.02,300.0,3.5462,2.7038,32.5013,2.1266,0.73072
RPC_CC,2006,0.5724,discharge,-25.919,10.0,9.0,27.02,300.0,3.5462,2.5539,38.2847,2.1266,0.73072
RPC_CC,2006,0.502,discharge,-19.847,2.0,1.0,27.08,300.0,3.4846,2.7915,34.9222,2.1266,0.73072
RPC_CC,2006,0.502,discharge,-19.847,10.0,9.0,27.08,300.0,3.4846,2.5602,46.5763,2.1266,0.73072
RPC_CC,2006,0.4316,discharge,-13.126,2.0,2.0,27.0,300.0,3.4171,2.7895,47.8135,2.1266,0.73072
RPC_CC,2006,0.4316,discharge,-13.126,10.0,9.01,27.0,300.0,3.4171,2.5855,63.3552,2.1266,0.73072
RPC_CC,2006,0.3964,discharge,-10.598,2.0,2.0,26.67,300.0,3.3893,2.8218,53.5478,2.1266,0.73072
RPC_CC,2006,0.3964,discharge,-10.598,10.0,9.0,26.67,300.0,3.3893,2.573,77.024,2.1266,0.73072
RPC_CC,2006,0.3611,discharge,-8.191,2.0,2.0,26.61,300.1,3.3565,2.8709,59.2878,2.1266,0.73072
RPC_CC,2006,0.3611,discharge,-8.191,10.0,9.0,26.61,300.1,3.3565,2.5853,94.1573,2.1266,0.73072
RPC_CC,2006,0.3258,discharge,-5.994,2.0,2.0,26.66,300.1,3.277,2.8827,65.7792,2.1266,0.73072
RPC_CC,2006,0.3258,discharge,-5.994,10.0,9.01,26.66,300.1,3.277,2.5852,115.4096,2.1266,0.73072
RPC_CC,2006,0.3047,discharge,-4.393,2.0,2.0,26.07,300.1,3.188,2.8572,75.3093,2.1266,0.73072
RPC_CC,2006,0.3047,discharge,-4.393,10.0,9.0,26.07,300.1,3.188,2.5805,138.3024,2.1266,0.73072
RPC_CC,2006,0.2941,discharge,-3.651,2.0,2.0,25.78,300.0,3.1291,2.8332,81.0463,2.1266,0.73072
RPC_CC,2006,0.2941,discharge,-3.651,10.0,9.0,25.78,300.0,3.1291,2.5756,151.6023,2.1266,0.73072
RPC_CC,2006,0.9297,charge,2.101,2.0,2.0,26.04,300.0,3.953,4.15,93.7515,2.1266,0.73072
RPC_CC,2006,0.9297,charge,2.101,10.0,9.0,26.04,300.0,3.953,4.15,93.7515,2.1266,0.73072
RPC_CC,2006,0.8592,charge,5.091,2.0,1.0,26.29,300.0,3.8329,4.1502,62.3196,2.1266,0.73072
RPC_CC,2006,0.8592,charge,5.091,10.0,9.0,26.29,300.0,3.8329,4.1501,62.2999,2.1266,0.73072
RPC_CC,2006,0.7886,charge,8.361,2.0,2.0,26.32,300.0,3.7262,4.1502,50.7107,2.1266,0.73072
RPC_CC,2006,0.7886,charge,8.361,10.0,9.0,26.32,300.0,3.7262,4.15,50.6868,2.1266,0.73072
RPC_CC,2006,0.7177,charge,11.082,2.0,2.0,26.33,300.0,3.652,4.1503,44.9648,2.1266,0.73072
RPC_CC,2006,0.7177,charge,11.082,10.0,9.01,26.33,300.0,3.652,4.1501,44.9468,2.1266,0.73072
RPC_CC,2006,0.6468,charge,13.064,2.0,2.0,26.42,300.0,3.5953,4.1503,42.4848,2.1266,0.73072
RPC_CC,2006,0.6468,charge,13.064,10.0,9.0,26.42,300.0,3.5953,4.15,42.4618,2.1266,0.73072
RPC_CC,2006,0.5759,charge,14.828,2.0,2.0,26.51,300.0,3.5411,4.1195,39.0086,2.1266,0.73072
RPC_CC,2006,0.5759,charge,14.828,10.0,9.0,26.51,300.0,3.5411,4.1501,41.0723,2.1266,0.73072
RPC_CC,2006,0.505,charge,15.001,2.0,2.0,26.66,300.0,3.4813,4.0665,39.0107,2.1266,0.73072
RPC_CC,2006,0.505,charge,15.001,10.0,9.0,26.66,300.0,3.4813,4.1306,43.2838,2.1266,0.73072
RPC_CC,2006,0.434,charge,15.001,2.0,2.0,26.81,300.0,3.4167,4.0039,39.1441,2.1266,0.73072
RPC_CC,2006,0.434,charge,15.001,10.0,9.0,26.81,300.0,3.4167,4.0678,43.4038,2.1266,0.73072
RPC_CC,2006,0.3986,charge,15.001,2.0,2.0,26.66,300.0,3.3909,3.9856,39.644,2.1266,0.73072
RPC_CC,2006,0.3986,charge,15.001,10.0,9.0,26.66,300.0,3.3909,4.0442,43.5504,2.1266,0.73072
RPC_CC,2006,0.3631,charge,15.001,2.0,1.0,26.69,300.0,3.3609,3.9407,38.6508,2.1266,0.73072
RPC_CC,2006,0.3631,charge,15.001,10.0,9.01,26.69,300.0,3.3609,4.0278,44.457,2.1266,0.73072
RPC_CC,2006,0.3277,charge,15.001,2.0,2.0,26.78,300.0,3.2844,3.9151,42.0439,2.1266,0.73072
RPC_CC,2006,0.3277,charge,15.001,10.0,9.0,26.78,300.0,3.2844,4.0034,47.9301,2.1266,0.73072
RPC_CC,2006,0.3064,charge,15.001,2.0,2.0,26.06,300.0,3.1965,3.8636,44.4704,2.1266,0.73072
RPC_CC,2006,0.3064,charge,15.001,10.0,9.0,26.06,300.0,3.1965,3.9849,52.5565,2.1266,0.73072
RPC_CC,2006,0.2958,charge,15.001,2.0,2.0,25.74,300.0,3.1433,3.8302,45.7903,2.1266,0.73072
RPC_CC,2006,0.2958,charge,15.001,10.0,9.0,25.74,300.0,3.1433,3.9635,54.6764,2.1266,0.73072
RPC_CC,2006,0.9293,charge,1.923,2.0,2.0,26.04,300.1,3.9544,4.0975,74.413,2.1266,0.73072
RPC_CC,2006,0.9293,charge,1.923,10.0,9.0,26.04,300.1,3.9544,4.1396,96.3053,2.1266,0.73072
RPC_CC,2006,0.8586,charge,4.705,2.0,2.0,26.3,300.1,3.8347,4.098,55.957,2.1266,0.73072
RPC_CC,2006,0.8586,charge,4.705,10.0,9.0,26.3,300.1,3.8347,4.1423,65.3717,2.1266,0.73072
RPC_CC,2006,0.788,charge,7.747,2.0,2.0,26.29,300.1,3.7278,4.0941,47.2834,2.1266,0.73072
RPC_CC,2006,0.788,charge,7.747,10.0,9.01,26.29,300.1,3.7278,4.1435,53.6602,2.1266,0.73072
RPC_CC,2006,0.7173,charge,10.424,2.0,2.0,26.32,300.1,3.6531,4.0993,42.8071,2.1266,0.73072
RPC_CC,2006,0.7173,charge,10.424,10.0,9.0,26.32,300.1,3.6531,4.1457,47.2586,2.1266,0.73072
RPC_CC,2006,0.6466,charge,12.375,2.0,2.0,26.38,300.1,3.5962,4.1018,40.8566,2.1266,0.73072
RPC_CC,2006,0.6466,charge,12.375,10.0,9.0,26.38,300.1,3.5962,4.1474,44.5414,2.1266,0.73072
RPC_CC,2006,0.5759,charge,14.029,2.0,2.0,26.5,300.1,3.5421,4.1,39.7662,2.1266,0.73072
RPC_CC,2006,0.5759,charge,14.029,10.0,9.0,26.5,300.1,3.5421,4.1492,43.2731,2.1266,0.73072
RPC_CC,2006,0.5051,charge,15.075,2.0,2.0,26.7,300.1,3.4827,4.0735,39.1907,2.1266,0.73072
RPC_CC,2006,0.5051,charge,15.075,10.0,9.01,26.7,300.1,3.4827,4.1307,42.9851,2.1266,0.73072
RPC_CC,2006,0.4342,charge,15.078,2.0,2.0,26.81,300.1,3.4182,4.0112,39.3301,2.1266,0.73072
RPC_CC,2006,0.4342,charge,15.078,10.0,9.01,26.81,300.1,3.4182,4.0685,43.1305,2.1266,0.73072
RPC_CC,2006,0.3987,charge,15.071,2.0,2.0,26.69,300.1,3.3924,3.992,39.785,2.1266,0.73072
RPC_CC,2006,0.3987,charge,15.071,10.0,9.01,26.69,300.1,3.3924,4.0444,43.2619,2.1266,0.73072
RPC_CC,2006,0.3632,charge,15.07,2.0,2.0,26.71,300.1,3.3631,3.9751,40.6118,2.1266,0.73072
RPC_CC,2006,0.3632,charge,15.07,10.0,9.0,26.71,300.1,3.3631,4.0279,44.1156,2.1266,0.73072
RPC_CC,2006,0.3278,charge,15.087,2.0,2.0,26.78,300.1,3.2905,3.9301,42.3955,2.1266,0.73072
RPC_CC,2006,0.3278,charge,15.087,10.0,9.0,26.78,300.1,3.2905,4.0052,47.3735,2.1266,0.73072
RPC_CC,2006,0.3065,charge,15.119,2.0,2.0,26.08,300.1,3.2061,3.8868,45.0213,2.1266,0.73072
RPC_CC,2006,0.3065,charge,15.119,10.0,9.0,26.08,300.1,3.2061,3.9911,51.9197,2.1266,0.73072
RPC_CC,2006,0.2959,charge,15.133,2.0,2.0,25.75,300.1,3.1561,3.8571,46.3241,2.1266,0.73072
RPC_CC,2006,0.2959,charge,15.133,10.0,9.0,25.75,300.1,3.1561,3.9723,53.9369,2.1266,0.73072
RPC_US06,1,0.9973,discharge,-30.001,2.0,2.0,,3935.5,4.1763,3.8128,12.1163,2.9803,1.0
RPC_US06,1,0.9973,discharge,-30.001,10.0,9.0,,3935.5,4.1763,3.7475,14.2929,2.9803,1.0
RPC_US06,1,0.9726,charge,2.538,2.0,1.0,,60.0,4.1161,4.15,13.3549,2.9803,1.0
RPC_US06,1,0.9726,charge,2.538,10.0,9.0,,60.0,4.1161,4.1501,13.3943,2.9803,1.0
RPC_US06,1,0.9476,discharge,-30.0,2.0,2.0,,3600.0,4.0996,3.7579,11.39,2.9803,1.0
RPC_US06,1,0.9476,discharge,-30.0,10.0,9.0,,3600.0,4.0996,3.7114,12.94,2.9803,1.0
RPC_US06,1,0.9233,charge,5.727,2.0,2.0,,60.0,4.0793,4.1501,12.3634,2.9803,1.0
RPC_US06,1,0.9233,charge,5.727,10.0,9.0,,60.0,4.0793,4.15,12.3459,2.9803,1.0
RPC_US06,1,0.8979,discharge,-30.001,2.0,2.0,,3600.0,4.0796,3.7428,11.2263,2.9803,1.0
RPC_US06,1,0.8979,discharge,-30.001,10.0,9.0,,3600.0,4.0796,3.6911,12.9496,2.9803,1.0
RPC_US06,1,0.8738,charge,6.996,2.0,1.0,,60.0,4.0627,4.1502,12.5075,2.9803,1.0
RPC_US06,1,0.8738,charge,6.996,10.0,9.0,,60.0,4.0627,4.1501,12.4932,2.9803,1.0
RPC_US06,1,0.7985,discharge,-29.999,2.0,2.0,,3600.0,4.0309,3.6801,11.6937,2.9803,1.0
RPC_US06,1,0.7985,discharge,-29.999,10.0,9.0,,3600.0,4.0309,3.6085,14.0805,2.9803,1.0
RPC_US06,1,0.7749,charge,13.684,2.0,2.0,,60.0,3.9754,4.1421,12.1821,2.9803,1.0
RPC_US06,1,0.7749,charge,13.684,10.0,9.0,,60.0,3.9754,4.1501,12.7667,2.9803,1.0
RPC_US06,1,0.6992,discharge,-30.001,2.0,2.0,,3600.0,3.9251,3.581,11.4696,2.9803,1.0
RPC_US06,1,0.6992,discharge,-30.001,10.0,9.0,,3600.0,3.9251,3.5219,13.4396,2.9803,1.0
RPC_US06,1,0.6755,charge,15.001,2.0,1.0,,60.0,3.876,4.028,10.1327,2.9803,1.0
RPC_US06,1,0.6755,charge,15.001,10.0,9.0,,60.0,3.876,4.0794,13.5591,2.9803,1.0
RPC_US06,1,0.5998,discharge,-30.0,2.0,2.0,,3600.0,3.8587,3.5124,11.5433,2.9803,1.0
RPC_US06,1,0.5998,discharge,-30.0,10.0,9.0,,3600.0,3.8587,3.4494,13.6433,2.9803,1.0
RPC_US06,1,0.5761,charge,15.001,2.0,2.0,,60.0,3.8017,3.9624,10.7126,2.9803,1.0
RPC_US06,1,0.5761,charge,15.001,10.0,9.0,,60.0,3.8017,4.0005,13.2524,2.9803,1.0
RPC_US06,1,0.5004,discharge,-30.001,2.0,2.0,,3600.0,3.7413,3.4066,11.1563,2.9803,1.0
RPC_US06,1,0.5004,discharge,-30.001,10.0,9.0,,3600.0,3.7413,3.3419,13.3129,2.9803,1.0
RPC_US06,1,0.4768,charge,15.001,2.0,2.0,,60.0,3.7068,3.8691,10.8193,2.9803,1.0
RPC_US06,1,0.4768,charge,15.001,10.0,9.0,,60.0,3.7068,3.9024,13.0391,2.9803,1.0
RPC_US06,1,0.401,discharge,-29.999,2.0,2.0,,3600.0,3.6573,3.3233,11.1337,2.9803,1.0
RPC_US06,1,0.401,discharge,-29.999,10.0,9.0,,3600.0,3.6573,3.2562,13.3704,2.9803,1.0
RPC_US06,1,0.3774,charge,15.001,2.0,2.0,,60.0,3.6284,3.7906,10.8126,2.9803,1.0
RPC_US06,1,0.3774,charge,15.001,10.0,9.0,,60.0,3.6284,3.8249,13.0991,2.9803,1.0
RPC_US06,1,0.3017,discharge,-29.999,2.0,2.0,,3600.0,3.5983,3.2586,11.3237,2.9803,1.0
RPC_US06,1,0.3017,discharge,-29.999,10.0,9.0,,3600.0,3.5983,3.1845,13.7938,2.9803,1.0
RPC_US06,1,0.278,charge,15.001,2.0,2.0,,60.0,3.5619,3.725,10.8726,2.9803,1.0
RPC_US06,1,0.278,charge,15.001,10.0,9.0,,60.0,3.5619,3.7643,13.4924,2.9803,1.0
RPC_US06,1,0.2023,discharge,-30.001,2.0,2.0,,3600.0,3.5227,3.1695,11.7729,2.9803,1.0
RPC_US06,1,0.2023,discharge,-30.001,10.0,9.0,,3600.0,3.5227,3.0929,14.3262,2.9803,1.0
RPC_US06,1,0.1787,charge,15.001,2.0,1.0,,60.0,3.4772,3.6388,10.7726,2.9803,1.0
RPC_US06,1,0.1787,charge,15.001,10.0,9.0,,60.0,3.4772,3.6885,14.0857,2.9803,1.0
RPC_US06,1,0.1526,discharge,-30.001,2.0,2.0,,3600.0,3.4584,3.0976,12.0263,2.9803,1.0
RPC_US06,1,0.1526,discharge,-30.001,10.0,9.0,,3600.0,3.4584,3.0163,14.7362,2.9803,1.0
RPC_US06,1,0.129,charge,15.001,2.0,1.0,,60.0,3.4218,3.5815,10.646,2.9803,1.0
RPC_US06,1,0.129,charge,15.001,10.0,9.0,,60.0,3.4218,3.621,13.2791,2.9803,1.0
RPC_US06,1,0.1029,discharge,-30.001,2.0,2.0,,3600.0,3.4105,3.0028,13.5895,2.9803,1.0
RPC_US06,1,0.1029,discharge,-30.001,10.0,9.0,,3600.0,3.4105,2.7527,21.9259,2.9803,1.0
RPC_US06,1,0.0793,charge,15.001,2.0,2.0,,60.0,3.379,3.5608,12.1192,2.9803,1.0
RPC_US06,1,0.0793,charge,15.001,10.0,9.0,,60.0,3.379,3.5919,14.1924,2.9803,1.0
RPC_US06,1,0.0532,discharge,-19.296,2.0,2.0,,3600.0,3.3676,2.6959,34.8103,2.9803,1.0
RPC_US06,1,0.0532,discharge,-19.296,10.0,9.0,,3600.0,3.3676,2.5497,42.387,2.9803,1.0
RPC_US06,1,0.0372,charge,15.001,2.0,2.0,,60.0,3.2766,3.5033,15.1123,2.9803,1.0
RPC_US06,1,0.0372,charge,15.001,10.0,9.0,,60.0,3.2766,3.5667,19.3387,2.9803,1.0
RPC_US06,1,0.0234,discharge,-10.332,2.0,2.0,,3600.0,3.2485,2.5485,67.7507,2.9803,1.0
RPC_US06,1,0.0234,discharge,-10.332,10.0,9.0,,3600.0,3.2485,2.5498,67.6249,2.9803,1.0
RPC_US06,1,0.0139,charge,15.001,2.0,2.0,,60.0,3.1159,3.3854,17.9655,2.9803,1.0
RPC_US06,1,0.0139,charge,15.001,10.0,9.0,,60.0,3.1159,3.4938,25.1917,2.9803,1.0
RPC_US06,1,0.0086,discharge,-7.887,2.0,2.0,,3600.0,3.1415,2.5489,75.1382,2.9803,1.0
RPC_US06,1,0.0086,discharge,-7.887,10.0,9.0,,3600.0,3.1415,2.5499,75.0114,2.9803,1.0
RPC_US06,1,0.0019,charge,15.001,2.0,2.0,,60.0,2.9888,3.2959,20.472,2.9803,1.0
RPC_US06,1,0.0019,charge,15.001,10.0,9.0,,60.0,2.9888,3.432,29.5447,2.9803,1.0
RPC_US06,1,0.9973,discharge,-30.0,2.0,2.0,,1529.4,4.1814,3.8204,12.0333,2.9803,1.0
RPC_US06,1,0.9973,discharge,-30.0,10.0,9.01,,1529.4,4.1814,3.7537,14.2567,2.9803,1.0
RPC_US06,1,0.9476,discharge,-30.001,2.0,2.0,,300.0,4.0998,3.7672,11.0863,2.9803,1.0
RPC_US06,1,0.9476,discharge,-30.001,10.0,9.0,,300.0,4.0998,3.7213,12.6162,2.9803,1.0
RPC_US06,1,0.8979,discharge,-30.001,2.0,1.0,,300.0,4.0792,3.7649,10.4763,2.9803,1.0
RPC_US06,1,0.8979,discharge,-30.001,10.0,9.01,,300.0,4.0792,3.701,12.6062,2.9803,1.0
RPC_US06,1,0.7985,discharge,-29.999,2.0,2.0,,300.0,4.0297,3.6893,11.347,2.9803,1.0
RPC_US06,1,0.7985,discharge,-29.999,10.0,9.0,,300.0,4.0297,3.6169,13.7605,2.9803,1.0
RPC_US06,1,0.6991,discharge,-29.999,2.0,2.0,,300.0,3.9205,3.5903,11.007,2.9803,1.0
RPC_US06,1,0.6991,discharge,-29.999,10.0,9.0,,300.0,3.9205,3.531,12.9838,2.9803,1.0
RPC_US06,1,0.5998,discharge,-29.999,2.0,2.0,,300.0,3.8317,3.5098,10.7304,2.9803,1.0
RPC_US06,1,0.5998,discharge,-29.999,10.0,9.0,,300.0,3.8317,3.4471,12.8204,2.9803,1.0
RPC_US06,1,0.5004,discharge,-30.0,2.0,2.0,,300.0,3.7387,3.4124,10.8767,2.9803,1.0
RPC_US06,1,0.5004,discharge,-30.0,10.0,9.0,,300.0,3.7387,3.3427,13.2,2.9803,1.0
RPC_US06,1,0.401,discharge,-29.999,2.0,2.0,,300.0,3.655,3.3285,10.8837,2.9803,1.0
RPC_US06,1,0.401,discharge,-29.999,10.0,9.0,,300.0,3.655,3.2586,13.2138,2.9803,1.0
RPC_US06,1,0.3017,discharge,-29.999,2.0,2.0,,300.0,3.5931,3.2628,11.0104,2.9803,1.0
RPC_US06,1,0.3017,discharge,-29.999,10.0,9.0,,300.0,3.5931,3.1885,13.4871,2.9803,1.0
RPC_US06,1,0.2023,discharge,-29.999,2.0,2.0,,300.0,3.5182,3.1774,11.3604,2.9803,1.0
RPC_US06,1,0.2023,discharge,-29.999,10.0,9.0,,300.0,3.5182,3.1021,13.8705,2.9803,1.0
RPC_US06,1,0.1526,discharge,-29.999,2.0,2.0,,300.0,3.458,3.1134,11.487,2.9803,1.0
RPC_US06,1,0.1526,discharge,-29.999,10.0,9.0,,300.0,3.458,3.0326,14.1805,2.9803,1.0
RPC_US06,1,0.1029,discharge,-29.999,2.0,2.0,,300.0,3.4092,3.0196,12.9871,2.9803,1.0
RPC_US06,1,0.1029,discharge,-29.999,10.0,9.0,,300.0,3.4092,2.7844,20.8274,2.9803,1.0
RPC_US06,1,0.0532,discharge,-19.077,2.0,2.0,,300.0,3.3627,2.7367,32.8144,2.9803,1.0
RPC_US06,1,0.0532,discharge,-19.077,10.0,9.0,,300.0,3.3627,2.5498,42.6115,2.9803,1.0
RPC_US06,1,0.0234,discharge,-9.752,2.0,2.0,,300.0,3.2339,2.5491,70.2244,2.9803,1.0
RPC_US06,1,0.0234,discharge,-9.752,10.0,9.0,,300.0,3.2339,2.5499,70.1423,2.9803,1.0
RPC_US06,1,0.0086,discharge,-6.898,2.0,1.0,,300.0,3.1082,2.549,81.0664,2.9803,1.0
RPC_US06,1,0.0086,discharge,-6.898,10.0,9.0,,300.0,3.1082,2.5499,80.9359,2.9803,1.0
RPC_US06,1,0.9973,discharge,-29.773,2.0,2.0,,1515.2,4.1819,3.8279,11.8902,2.9803,1.0
RPC_US06,1,0.9973,discharge,-29.773,10.0,9.0,,1515.2,4.1819,3.7559,14.3085,2.9803,1.0
RPC_US06,1,0.9476,discharge,-29.826,2.0,2.0,,300.0,4.0999,3.7723,10.9837,2.9803,1.0
RPC_US06,1,0.9476,discharge,-29.826,10.0,9.0,,300.0,4.0999,3.7234,12.6232,2.9803,1.0
RPC_US06,1,0.8979,discharge,-29.793,2.0,2.0,,300.0,4.0793,3.759,10.7508,2.9803,1.0
RPC_US06,1,0.8979,discharge,-29.793,10.0,9.0,,300.0,4.0793,3.7033,12.6204,2.9803,1.0
RPC_US06,1,0.7986,discharge,-29.703,2.0,2.0,,300.0,4.0298,3.6971,11.2009,2.9803,1.0
RPC_US06,1,0.7986,discharge,-29.703,10.0,9.0,,300.0,4.0298,3.6194,13.8168,2.9803,1.0
RPC_US06,1,0.6992,discharge,-29.75,2.0,2.0,,300.0,3.9211,3.5965,10.9111,2.9803,1.0
RPC_US06,1,0.6992,discharge,-29.75,10.0,9.0,,300.0,3.9211,3.533,13.0456,2.9803,1.0
RPC_US06,1,0.5998,discharge,-29.719,2.0,2.0,,300.0,3.8319,3.5173,10.5858,2.9803,1.0
RPC_US06,1,0.5998,discharge,-29.719,10.0,9.0,,300.0,3.8319,3.4502,12.8436,2.9803,1.0
RPC_US06,1,0.5005,discharge,-29.694,2.0,2.0,,300.0,3.7384,3.4206,10.7027,2.9803,1.0
RPC_US06,1,0.5005,discharge,-29.694,10.0,9.0,,300.0,3.7384,3.3458,13.2217,2.9803,1.0
RPC_US06,1,0.4011,discharge,-29.691,2.0,2.0,,300.0,3.6545,3.3369,10.6968,2.9803,1.0
RPC_US06,1,0.4011,discharge,-29.691,10.0,9.0,,300.0,3.6545,3.2614,13.2397,2.9803,1.0
RPC_US06,1,0.3017,discharge,-29.658,2.0,2.0,,300.0,3.5928,3.2724,10.8032,2.9803,1.0
RPC_US06,1,0.3017,discharge,-29.658,10.0,9.0,,300.0,3.5928,3.1914,13.5343,2.9803,1.0
RPC_US06,1,0.2024,discharge,-29.643,2.0,2.0,,300.0,3.5178,3.1876,11.139,2.9803,1.0
RPC_US06,1,0.2024,discharge,-29.643,10.0,9.0,,300.0,3.5178,3.1052,13.9187,2.9803,1.0
RPC_US06,1,0.1527,discharge,-29.565,2.0,2.0,,300.0,3.4573,3.1241,11.2701,2.9803,1.0
RPC_US06,1,0.1527,discharge,-29.565,10.0,9.0,,300.0,3.4573,3.0361,14.2466,2.9803,1.0
RPC_US06,1,0.1032,discharge,-28.264,2.0,2.0,,300.0,3.4087,3.0577,12.4188,2.9803,1.0
RPC_US06,1,0.1032,discharge,-28.264,10.0,9.0,,300.0,3.4087,2.8208,20.8007,2.9803,1.0
RPC_US06,1,0.0551,discharge,-10.022,2.0,2.0,,300.0,3.3617,3.2067,15.4658,2.9803,1.0
RPC_US06,1,0.0551,discharge,-10.022,10.0,9.0,,300.0,3.3617,3.101,26.0125,2.9803,1.0
RPC_US06,1,0.0256,discharge,-5.918,2.0,2.0,,300.0,3.2271,3.105,20.6318,2.9803,1.0
RPC_US06,1,0.0256,discharge,-5.918,10.0,9.0,,300.0,3.2271,3.0042,37.6644,2.9803,1.0
RPC_US06,1,0.0109,discharge,-4.361,2.0,1.0,,300.0,3.0942,2.9999,21.6227,2.9803,1.0
RPC_US06,1,0.0109,discharge,-4.361,10.0,9.0,,300.0,3.0942,2.8886,47.1435,2.9803,1.0
RPC_US06,1,0.9973,discharge,-29.761,2.0,2.0,,1506.3,4.1822,3.8293,11.858,2.9803,1.0
RPC_US06,1,0.9973,discharge,-29.761,10.0,9.0,,1506.3,4.1822,3.7573,14.2773,2.9803,1.0
RPC_US06,1,0.9476,discharge,-29.817,2.0,2.0,,300.0,4.1,3.7737,10.9434,2.9803,1.0
RPC_US06,1,0.9476,discharge,-29.817,10.0,9.0,,300.0,4.1,3.7249,12.5801,2.9803,1.0
RPC_US06,1,0.8979,discharge,-29.781,2.0,2.0,,300.0,4.0794,3.7603,10.7149,2.9803,1.0
RPC_US06,1,0.8979,discharge,-29.781,10.0,9.0,,300.0,4.0794,3.7048,12.5785,2.9803,1.0
RPC_US06,1,0.7986,discharge,-29.692,2.0,2.0,,300.0,4.0295,3.698,11.1646,2.9803,1.0
RPC_US06,1,0.7986,discharge,-29.692,10.0,9.0,,300.0,4.0295,3.6207,13.768,2.9803,1.0
RPC_US06,1,0.6992,discharge,-29.739,2.0,2.0,,300.0,3.9213,3.5977,10.8813,2.9803,1.0
RPC_US06,1,0.6992,discharge,-29.739,10.0,9.0,,300.0,3.9213,3.5344,13.0099,2.9803,1.0
RPC_US06,1,0.5998,discharge,-29.701,2.0,2.0,,300.0,3.8324,3.5192,10.5451,2.9803,1.0
RPC_US06,1,0.5998,discharge,-29.701,10.0,9.0,,300.0,3.8324,3.4525,12.7908,2.9803,1.0
RPC_US06,1,0.5005,discharge,-29.681,2.0,2.0,,300.0,3.7381,3.4218,10.6566,2.9803,1.0
RPC_US06,1,0.5005,discharge,-29.681,10.0,9.0,,300.0,3.7381,3.3471,13.1734,2.9803,1.0
RPC_US06,1,0.4011,discharge,-29.681,2.0,2.0,,300.0,3.6544,3.338,10.66,2.9803,1.0
RPC_US06,1,0.4011,discharge,-29.681,10.0,9.0,,300.0,3.6544,3.2626,13.2004,2.9803,1.0
RPC_US06,1,0.3018,discharge,-29.648,2.0,2.0,,300.0,3.5927,3.2735,10.7663,2.9803,1.0
RPC_US06,1,0.3018,discharge,-29.648,10.0,9.0,,300.0,3.5927,3.1925,13.4984,2.9803,1.0
RPC_US06,1,0.2024,discharge,-29.636,2.0,2.0,,300.0,3.5175,3.1885,11.1016,2.9803,1.0
RPC_US06,1,0.2024,discharge,-29.636,10.0,9.0,,300.0,3.5175,3.1061,13.882,2.9803,1.0
RPC_US06,1,0.1527,discharge,-29.56,2.0,1.0,,300.0,3.4567,3.1422,10.6394,2.9803,1.0
RPC_US06,1,0.1527,discharge,-29.56,10.0,9.0,,300.0,3.4567,3.0363,14.2219,2.9803,1.0
RPC_US06,1,0.1032,discharge,-28.641,2.0,2.0,,300.0,3.4083,3.0532,12.3985,2.9803,1.0
RPC_US06,1,0.1032,discharge,-28.641,10.0,9.0,,300.0,3.4083,2.8024,21.1554,2.9803,1.0
RPC_US06,1,0.9973,discharge,-29.758,2.0,2.0,,1503.5,4.1824,3.8294,11.8622,2.9803,1.0
RPC_US06,1,0.9973,discharge,-29.758,10.0,9.0,,1503.5,4.1824,3.7577,14.2716,2.9803,1.0
RPC_US06,1,0.9476,discharge,-29.812,2.0,2.0,,300.0,4.1001,3.7742,10.932,2.9803,1.0
RPC_US06,1,0.9476,discharge,-29.812,10.0,9.0,,300.0,4.1001,3.7255,12.5656,2.9803,1.0
RPC_US06,1,0.8979,discharge,-29.776,2.0,2.0,,300.0,4.0794,3.7609,10.6967,2.9803,1.0
RPC_US06,1,0.8979,discharge,-29.776,10.0,9.0,,300.0,4.0794,3.7055,12.5573,2.9803,1.0
RPC_US06,1,0.7986,discharge,-29.688,2.0,1.0,,300.0,4.0295,3.715,10.5933,2.9803,1.0
RPC_US06,1,0.7986,discharge,-29.688,10.0,9.0,,300.0,4.0295,3.6212,13.7528,2.9803,1.0
RPC_US06,1,0.6992,discharge,-29.735,2.0,2.0,,300.0,3.9216,3.5984,10.8695,2.9803,1.0
RPC_US06,1,0.6992,discharge,-29.735,10.0,9.0,,300.0,3.9216,3.5347,13.0118,2.9803,1.0
RPC_US06,1,0.5998,discharge,-29.694,2.0,1.0,,300.0,3.8325,3.5343,10.0426,2.9803,1.0
RPC_US06,1,0.5998,discharge,-29.694,10.0,9.0,,300.0,3.8325,3.4536,12.7604,2.9803,1.0
RPC_US06,1,0.5005,discharge,-29.675,2.0,2.0,,300.0,3.7378,3.4224,10.6283,2.9803,1.0
RPC_US06,1,0.5005,discharge,-29.675,10.0,9.0,,300.0,3.7378,3.348,13.1354,2.9803,1.0
RPC_US06,1,0.4011,discharge,-29.675,2.0,2.0,,300.0,3.6539,3.3386,10.6251,2.9803,1.0
RPC_US06,1,0.4011,discharge,-29.675,10.0,9.0,,300.0,3.6539,3.2632,13.166,2.9803,1.0
RPC_US06,1,0.3018,discharge,-29.642,2.0,2.0,,300.0,3.5922,3.2741,10.7314,2.9803,1.0
RPC_US06,1,0.3018,discharge,-29.642,10.0,9.0,,300.0,3.5922,3.193,13.4674,2.9803,1.0
RPC_US06,1,0.2024,discharge,-29.629,2.0,2.0,,300.0,3.5171,3.189,11.0736,2.9803,1.0
RPC_US06,1,0.2024,discharge,-29.629,10.0,9.0,,300.0,3.5171,3.1067,13.8513,2.9803,1.0
RPC_US06,1,0.1527,discharge,-29.555,2.0,2.0,,300.0,3.4564,3.125,11.2132,2.9803,1.0
RPC_US06,1,0.1527,discharge,-29.555,10.0,9.0,,300.0,3.4564,3.0365,14.2077,2.9803,1.0
RPC_US06,1,0.1032,discharge,-28.555,2.0,2.0,,300.0,3.4082,3.0539,12.4079,2.9803,1.0
RPC_US06,1,0.1032,discharge,-28.555,10.0,9.0,,300.0,3.4082,2.7994,21.3206,2.9803,1.0
RPC_US06,1,0.0104,discharge,-10.529,2.0,2.0,,300.0,3.0852,2.7672,30.2023,2.9803,1.0
RPC_US06,1,0.9973,discharge,-29.756,2.0,2.0,,1496.8,4.1826,3.8296,11.8632,2.9803,1.0
RPC_US06,1,0.9973,discharge,-29.756,10.0,9.0,,1496.8,4.1826,3.7582,14.2627,2.9803,1.0
RPC_US06,1,0.9476,discharge,-29.806,2.0,2.0,,300.0,4.1,3.7747,10.9139,2.9803,1.0
RPC_US06,1,0.9476,discharge,-29.806,10.0,9.0,,300.0,4.1,3.7262,12.5411,2.9803,1.0
RPC_US06,1,0.8979,discharge,-29.77,2.0,2.0,,300.0,4.0794,3.7615,10.6785,2.9803,1.0
RPC_US06,1,0.8979,discharge,-29.77,10.0,9.0,,300.0,4.0794,3.7061,12.5395,2.9803,1.0
RPC_US06,1,0.7986,discharge,-29.685,2.0,2.0,,300.0,4.0294,3.6989,11.1334,2.9803,1.0
RPC_US06,1,0.7986,discharge,-29.685,10.0,9.0,,300.0,4.0294,3.6217,13.734,2.9803,1.0
RPC_US06,1,0.6992,discharge,-29.729,2.0,2.0,,300.0,3.9218,3.5988,10.865,2.9803,1.0
RPC_US06,1,0.6992,discharge,-29.729,10.0,9.01,,300.0,3.9218,3.5355,12.9943,2.9803,1.0
RPC_US06,1,0.5998,discharge,-29.683,2.0,1.0,,300.0,3.8327,3.5352,10.0226,2.9803,1.0
RPC_US06,1,0.5998,discharge,-29.683,10.0,9.01,,300.0,3.8327,3.4549,12.7278,2.9803,1.0
RPC_US06,1,0.5005,discharge,-29.666,2.0,2.0,,300.0,3.7375,3.4228,10.6079,2.9803,1.0
RPC_US06,1,0.5005,discharge,-29.666,10.0,9.0,,300.0,3.7375,3.349,13.0956,2.9803,1.0
RPC_US06,1,0.4011,discharge,-29.668,2.0,2.0,,300.0,3.6535,3.3393,10.5905,2.9803,1.0
RPC_US06,1,0.4011,discharge,-29.668,10.0,9.0,,300.0,3.6535,3.264,13.1286,2.9803,1.0
RPC_US06,1,0.3017,discharge,-29.634,2.0,2.0,,300.0,3.5921,3.2748,10.7073,2.9803,1.0
RPC_US06,1,0.3017,discharge,-29.634,10.0,9.0,,300.0,3.5921,3.194,13.4339,2.9803,1.0
RPC_US06,1,0.2024,discharge,-29.623,2.0,2.0,,300.0,3.5168,3.1898,11.0387,2.9803,1.0
RPC_US06,1,0.2024,discharge,-29.623,10.0,9.0,,300.0,3.5168,3.1073,13.8237,2.9803,1.0
RPC_US06,1,0.1527,discharge,-29.552,2.0,2.0,,300.0,3.4558,3.1254,11.1803,2.9803,1.0
RPC_US06,1,0.1527,discharge,-29.552,10.0,9.0,,300.0,3.4558,3.0366,14.1852,2.9803,1.0
RPC_US06,1,0.1032,discharge,-28.574,2.0,2.0,,300.0,3.4076,3.0536,12.3889,2.9803,1.0
RPC_US06,1,0.1032,discharge,-28.574,10.0,9.0,,300.0,3.4076,2.7933,21.4986,2.9803,1.0
RPC_US06,1,0.0104,discharge,-9.673,2.0,2.0,,300.0,3.0807,2.7915,29.8978,2.9803,1.0
RPC_US06,1,0.9973,discharge,-29.749,2.0,2.0,,1495.9,4.1826,3.8305,11.8357,2.9803,1.0
RPC_US06,1,0.9973,discharge,-29.749,10.0,9.0,,1495.9,4.1826,3.7592,14.2324,2.9803,1.0
RPC_US06,1,0.9476,discharge,-29.799,2.0,2.0,,300.0,4.1001,3.7755,10.8932,2.9803,1.0
RPC_US06,1,0.9476,discharge,-29.799,10.0,9.0,,300.0,4.1001,3.7271,12.5174,2.9803,1.0
RPC_US06,1,0.8979,discharge,-29.764,2.0,2.0,,300.0,4.0793,3.7624,10.6471,2.9803,1.0
RPC_US06,1,0.8979,discharge,-29.764,10.0,9.01,,300.0,4.0793,3.707,12.5084,2.9803,1.0
RPC_US06,1,0.7986,discharge,-29.681,2.0,1.0,,300.0,4.0292,3.7158,10.5591,2.9803,1.0
RPC_US06,1,0.7986,discharge,-29.681,10.0,9.0,,300.0,4.0292,3.6225,13.7026,2.9803,1.0
RPC_US06,1,0.6992,discharge,-29.724,2.0,2.0,,300.0,3.9217,3.5993,10.8463,2.9803,1.0
RPC_US06,1,0.6992,discharge,-29.724,10.0,9.0,,300.0,3.9217,3.536,12.9758,2.9803,1.0
RPC_US06,1,0.5998,discharge,-29.675,2.0,2.0,,300.0,3.8327,3.5218,10.4768,2.9803,1.0
RPC_US06,1,0.5998,discharge,-29.675,10.0,9.0,,300.0,3.8327,3.4557,12.7043,2.9803,1.0
RPC_US06,1,0.5005,discharge,-29.663,2.0,2.0,,300.0,3.7373,3.4232,10.5891,2.9803,1.0
RPC_US06,1,0.5005,discharge,-29.663,10.0,9.0,,300.0,3.7373,3.3496,13.0704,2.9803,1.0
RPC_US06,1,0.4011,discharge,-29.663,2.0,2.0,,300.0,3.6533,3.3397,10.5719,2.9803,1.0
RPC_US06,1,0.4011,discharge,-29.663,10.0,9.0,,300.0,3.6533,3.2644,13.1104,2.9803,1.0
RPC_US06,1,0.3017,discharge,-29.63,2.0,2.0,,300.0,3.5919,3.2755,10.6784,2.9803,1.0
RPC_US06,1,0.3017,discharge,-29.63,10.0,9.0,,300.0,3.5919,3.1941,13.4256,2.9803,1.0
RPC_US06,1,0.2024,discharge,-29.62,2.0,2.0,,300.0,3.5166,3.1899,11.0295,2.9803,1.0
RPC_US06,1,0.2024,discharge,-29.62,10.0,9.0,,300.0,3.5166,3.1074,13.8148,2.9803,1.0
RPC_US06,1,0.1527,discharge,-29.558,2.0,2.0,,300.0,3.4554,3.1252,11.1714,2.9803,1.0
RPC_US06,1,0.1527,discharge,-29.558,10.0,9.0,,300.0,3.4554,3.0359,14.1927,2.9803,1.0
RPC_US06,1,0.1032,discharge,-28.488,2.0,2.0,,300.0,3.4074,3.0541,12.4019,2.9803,1.0
RPC_US06,1,0.1032,discharge,-28.488,10.0,9.0,,300.0,3.4074,2.79,21.6727,2.9803,1.0
RPC_US06,1,0.0105,discharge,-8.992,2.0,2.0,,300.0,3.0779,2.8148,29.2603,2.9803,1.0
RPC_US06,1,0.9973,discharge,-29.75,2.0,2.0,,1492.9,4.1827,3.8303,11.8452,2.9803,1.0
RPC_US06,1,0.9973,discharge,-29.75,10.0,9.0,,1492.9,4.1827,3.7591,14.2384,2.9803,1.0
RPC_US06,1,0.9476,discharge,-29.799,2.0,2.0,,300.0,4.1,3.7755,10.8898,2.9803,1.0
RPC_US06,1,0.9476,discharge,-29.799,10.0,9.0,,300.0,4.1,3.7272,12.5107,2.9803,1.0
RPC_US06,1,0.8979,discharge,-29.763,2.0,1.0,,300.0,4.0794,3.7745,10.2443,2.9803,1.0
RPC_US06,1,0.8979,discharge,-29.763,10.0,9.0,,300.0,4.0794,3.707,12.5122,2.9803,1.0
RPC_US06,1,0.7986,discharge,-29.681,2.0,2.0,,300.0,4.0291,3.6994,11.1083,2.9803,1.0
RPC_US06,1,0.7986,discharge,-29.681,10.0,9.0,,300.0,4.0291,3.6225,13.6992,2.9803,1.0
RPC_US06,1,0.6992,discharge,-29.723,2.0,2.0,,300.0,3.9217,3.5994,10.8435,2.9803,1.0
RPC_US06,1,0.6992,discharge,-29.723,10.0,9.0,,300.0,3.9217,3.5361,12.9731,2.9803,1.0
RPC_US06,1,0.5998,discharge,-29.671,2.0,2.0,,300.0,3.8327,3.5221,10.4681,2.9803,1.0
RPC_US06,1,0.5998,discharge,-29.671,10.0,9.0,,300.0,3.8327,3.4561,12.6925,2.9803,1.0
RPC_US06,1,0.5005,discharge,-29.66,2.0,2.0,,300.0,3.737,3.4236,10.5662,2.9803,1.0
RPC_US06,1,0.5005,discharge,-29.66,10.0,9.0,,300.0,3.737,3.3498,13.0544,2.9803,1.0
RPC_US06,1,0.4011,discharge,-29.663,2.0,2.0,,300.0,3.6531,3.3398,10.5622,2.9803,1.0
RPC_US06,1,0.4011,discharge,-29.663,10.0,9.0,,300.0,3.6531,3.2647,13.094,2.9803,1.0
RPC_US06,1,0.3018,discharge,-29.629,2.0,2.0,,300.0,3.5916,3.2755,10.6688,2.9803,1.0
RPC_US06,1,0.3018,discharge,-29.629,10.0,9.0,,300.0,3.5916,3.1943,13.4094,2.9803,1.0
RPC_US06,1,0.2024,discharge,-29.623,2.0,2.0,,300.0,3.5163,3.19,11.0151,2.9803,1.0
RPC_US06,1,0.2024,discharge,-29.623,10.0,9.0,,300.0,3.5163,3.1072,13.8102,2.9803,1.0
RPC_US06,1,0.1527,discharge,-29.562,2.0,2.0,,300.0,3.4548,3.1252,11.1494,2.9803,1.0
RPC_US06,1,0.1527,discharge,-29.562,10.0,9.0,,300.0,3.4548,3.0352,14.1939,2.9803,1.0
RPC_US06,1,0.1032,discharge,-28.516,2.0,2.0,,300.0,3.4069,3.0531,12.4071,2.9803,1.0
RPC_US06,1,0.1032,discharge,-28.516,10.0,9.0,,300.0,3.4069,2.7815,21.9315,2.9803,1.0
RPC_US06,1,0.025,discharge,-13.843,2.0,2.0,,300.0,3.2137,2.8631,25.3269,2.9803,1.0
RPC_US06,1,0.0106,discharge,-8.358,2.0,2.0,,300.0,3.0732,2.8341,28.6072,2.9803,1.0
RPC_US06,1,0.9982,discharge,-19.758,2.0,2.0,,1494.7,4.1825,3.9437,12.0862,2.9803,1.0
RPC_US06,1,0.9982,discharge,-19.758,10.0,9.0,,1494.7,4.1825,3.8856,15.0268,2.9803,1.0
RPC_US06,1,0.9476,discharge,-29.803,2.0,2.0,,300.0,4.0998,3.7744,10.9184,2.9803,1.0
RPC_US06,1,0.9476,discharge,-29.803,10.0,9.0,,300.0,4.0998,3.7262,12.5357,2.9803,1.0
RPC_US06,1,0.8979,discharge,-29.762,2.0,1.0,,300.0,4.0792,3.7746,10.2345,2.9803,1.0
RPC_US06,1,0.8979,discharge,-29.762,10.0,9.01,,300.0,4.0792,3.7072,12.4992,2.9803,1.0
RPC_US06,1,0.7986,discharge,-29.678,2.0,2.0,,300.0,4.0288,3.6997,11.0888,2.9803,1.0
RPC_US06,1,0.7986,discharge,-29.678,10.0,9.0,,300.0,4.0288,3.6229,13.6766,2.9803,1.0
RPC_US06,1,0.6992,discharge,-29.718,2.0,2.0,,300.0,3.9218,3.6002,10.8217,2.9803,1.0
RPC_US06,1,0.6992,discharge,-29.718,10.0,9.0,,300.0,3.9218,3.5367,12.9585,2.9803,1.0
RPC_US06,1,0.5998,discharge,-29.663,2.0,2.0,,300.0,3.8331,3.5229,10.4573,2.9803,1.0
RPC_US06,1,0.5998,discharge,-29.663,10.0,9.0,,300.0,3.8331,3.4572,12.6721,2.9803,1.0
RPC_US06,1,0.5005,discharge,-29.654,2.0,2.0,,300.0,3.7367,3.4241,10.5416,2.9803,1.0
RPC_US06,1,0.5005,discharge,-29.654,10.0,9.0,,300.0,3.7367,3.3505,13.0235,2.9803,1.0
RPC_US06,1,0.4011,discharge,-29.657,2.0,2.0,,300.0,3.6529,3.3404,10.5373,2.9803,1.0
RPC_US06,1,0.4011,discharge,-29.657,10.0,9.0,,300.0,3.6529,3.2652,13.073,2.9803,1.0
RPC_US06,1,0.3018,discharge,-29.624,2.0,2.0,,300.0,3.5915,3.276,10.65,2.9803,1.0
RPC_US06,1,0.3018,discharge,-29.624,10.0,9.0,,300.0,3.5915,3.1947,13.3943,2.9803,1.0
RPC_US06,1,0.2024,discharge,-29.617,2.0,2.0,,300.0,3.5162,3.1906,10.9939,2.9803,1.0
RPC_US06,1,0.2024,discharge,-29.617,10.0,9.0,,300.0,3.5162,3.1075,13.7997,2.9803,1.0
RPC_US06,1,0.1527,discharge,-29.559,2.0,2.0,,300.0,3.4551,3.1256,11.147,2.9803,1.0
RPC_US06,1,0.1527,discharge,-29.559,10.0,9.0,,300.0,3.4551,3.035,14.212,2.9803,1.0
RPC_US06,1,0.1032,discharge,-28.399,2.0,2.0,,300.0,3.4066,3.0541,12.4122,2.9803,1.0
RPC_US06,1,0.1032,discharge,-28.399,10.0,9.0,,300.0,3.4066,2.7788,22.106,2.9803,1.0
RPC_US06,1,0.0251,discharge,-13.115,2.0,2.0,,300.0,3.2163,2.8902,24.8647,2.9803,1.0
RPC_US06,1,0.0106,discharge,-7.717,2.0,1.0,,300.0,3.0775,2.8986,23.1817,2.9803,1.0
RPC_US06,1,0.0106,discharge,-7.717,10.0,8.67,,300.0,3.0775,2.4996,74.8837,2.9803,1.0
RPC_US06,1,0.9973,discharge,-29.577,2.0,2.0,,1490.0,4.1827,3.8327,11.8335,2.9803,1.0
RPC_US06,1,0.9973,discharge,-29.577,10.0,9.0,,1490.0,4.1827,3.7616,14.2374,2.9803,1.0
RPC_US06,1,0.9476,discharge,-29.791,2.0,2.0,,300.0,4.1,3.7763,10.8655,2.9803,1.0
RPC_US06,1,0.9476,discharge,-29.791,10.0,9.0,,300.0,4.1,3.728,12.4868,2.9803,1.0
RPC_US06,1,0.8979,discharge,-29.756,2.0,2.0,,300.0,4.0793,3.7632,10.6231,2.9803,1.0
RPC_US06,1,0.8979,discharge,-29.756,10.0,9.0,,300.0,4.0793,3.708,12.4782,2.9803,1.0
RPC_US06,1,0.7986,discharge,-29.678,2.0,2.0,,300.0,4.0287,3.6997,11.0855,2.9803,1.0
RPC_US06,1,0.7986,discharge,-29.678,10.0,9.0,,300.0,4.0287,3.6229,13.6732,2.9803,1.0
RPC_US06,1,0.6992,discharge,-29.72,2.0,2.0,,300.0,3.9214,3.6,10.8144,2.9803,1.0
RPC_US06,1,0.6992,discharge,-29.72,10.0,9.0,,300.0,3.9214,3.5367,12.9444,2.9803,1.0
RPC_US06,1,0.5998,discharge,-29.663,2.0,2.0,,300.0,3.8331,3.5229,10.4576,2.9803,1.0
RPC_US06,1,0.5998,discharge,-29.663,10.0,9.0,,300.0,3.8331,3.4572,12.6726,2.9803,1.0
RPC_US06,1,0.5005,discharge,-29.654,2.0,2.0,,300.0,3.7365,3.4239,10.5418,2.9803,1.0
RPC_US06,1,0.5005,discharge,-29.654,10.0,9.0,,300.0,3.7365,3.3506,13.0136,2.9803,1.0
RPC_US06,1,0.4011,discharge,-29.657,2.0,2.0,,300.0,3.6526,3.3404,10.527,2.9803,1.0
RPC_US06,1,0.4011,discharge,-29.657,10.0,9.0,,300.0,3.6526,3.2651,13.0661,2.9803,1.0
RPC_US06,1,0.3018,discharge,-29.624,2.0,2.0,,300.0,3.5911,3.2761,10.6331,2.9803,1.0
RPC_US06,1,0.3018,discharge,-29.624,10.0,9.0,,300.0,3.5911,3.1947,13.3808,2.9803,1.0
RPC_US06,1,0.2024,discharge,-29.623,2.0,2.0,,300.0,3.5157,3.1904,10.9815,2.9803,1.0
RPC_US06,1,0.2024,discharge,-29.623,10.0,9.0,,300.0,3.5157,3.1071,13.7936,2.9803,1.0
RPC_US06,1,0.1527,discharge,-29.567,2.0,2.0,,300.0,3.4543,3.1249,11.1408,2.9803,1.0
RPC_US06,1,0.1527,discharge,-29.567,10.0,9.0,,300.0,3.4543,3.0338,14.2219,2.9803,1.0
RPC_US06,1,0.1032,discharge,-28.432,2.0,2.0,,300.0,3.4064,3.0529,12.433,2.9803,1.0
RPC_US06,1,0.1032,discharge,-28.432,10.0,9.0,,300.0,3.4064,2.7699,22.3864,2.9803,1.0
RPC_US06,1,0.0251,discharge,-12.272,2.0,2.0,,300.0,3.2122,2.9091,24.6985,2.9803,1.0
RPC_US06,1,0.0107,discharge,-7.168,2.0,2.0,,300.0,3.0711,2.8733,27.5968,2.9803,1.0
RPC_US06,1,0.0107,discharge,-7.168,10.0,9.0,,300.0,3.0711,2.5494,72.7869,2.9803,1.0
RPC_US06,1,0.9973,discharge,-29.792,2.0,2.0,,1488.3,4.1829,3.8301,11.8421,2.9803,1.0
RPC_US06,1,0.9973,discharge,-29.792,10.0,9.0,,1488.3,4.1829,3.7591,14.2253,2.9803,1.0
RPC_US06,1,0.9476,discharge,-29.793,2.0,2.0,,300.0,4.0998,3.7765,10.8517,2.9803,1.0
RPC_US06,1,0.9476,discharge,-29.793,10.0,9.0,,300.0,4.0998,3.7281,12.4763,2.9803,1.0
RPC_US06,1,0.8979,discharge,-29.755,2.0,2.0,,300.0,4.0793,3.7635,10.6133,2.9803,1.0
RPC_US06,1,0.8979,discharge,-29.755,10.0,9.0,,300.0,4.0793,3.708,12.4786,2.9803,1.0
RPC_US06,1,0.7986,discharge,-29.678,2.0,2.0,,300.0,4.0287,3.6996,11.0888,2.9803,1.0
RPC_US06,1,0.7986,discharge,-29.678,10.0,9.0,,300.0,4.0287,3.623,13.6698,2.9803,1.0
RPC_US06,1,0.6992,discharge,-29.717,2.0,2.0,,300.0,3.9216,3.6002,10.8154,2.9803,1.0
RPC_US06,1,0.6992,discharge,-29.717,10.0,9.0,,300.0,3.9216,3.5368,12.9488,2.9803,1.0
RPC_US06,1,0.5998,discharge,-29.657,2.0,2.0,,300.0,3.8332,3.5235,10.4426,2.9803,1.0
RPC_US06,1,0.5998,discharge,-29.657,10.0,9.0,,300.0,3.8332,3.4578,12.6578,2.9803,1.0
RPC_US06,1,0.5005,discharge,-29.651,2.0,2.0,,300.0,3.736,3.4241,10.5189,2.9803,1.0
RPC_US06,1,0.5005,discharge,-29.651,10.0,9.0,,300.0,3.736,3.351,12.9842,2.9803,1.0
RPC_US06,1,0.4011,discharge,-29.653,2.0,2.0,,300.0,3.6525,3.3408,10.5118,2.9803,1.0
RPC_US06,1,0.4011,discharge,-29.653,10.0,9.0,,300.0,3.6525,3.2656,13.0478,2.9803,1.0
RPC_US06,1,0.3018,discharge,-29.621,2.0,2.0,,300.0,3.5911,3.2764,10.6242,2.9803,1.0
RPC_US06,1,0.3018,discharge,-29.621,10.0,9.0,,300.0,3.5911,3.195,13.3723,2.9803,1.0
RPC_US06,1,0.2024,discharge,-29.621,2.0,2.0,,300.0,3.5153,3.1903,10.9719,2.9803,1.0
RPC_US06,1,0.2024,discharge,-29.621,10.0,9.0,,300.0,3.5153,3.1073,13.774,2.9803,1.0
RPC_US06,1,0.1527,discharge,-29.569,2.0,2.0,,300.0,3.4539,3.1249,11.1267,2.9803,1.0
RPC_US06,1,0.1527,discharge,-29.569,10.0,9.0,,300.0,3.4539,3.0332,14.228,2.9803,1.0
RPC_US06,1,0.1032,discharge,-28.317,2.0,2.0,,300.0,3.4061,3.0537,12.445,2.9803,1.0
RPC_US06,1,0.1032,discharge,-28.317,10.0,9.0,,300.0,3.4061,2.7673,22.5593,2.9803,1.0
RPC_US06,1,0.0252,discharge,-11.654,2.0,2.0,,300.0,3.2087,2.9262,24.2396,2.9803,1.0
RPC_US06,1,0.0106,discharge,-7.202,2.0,2.0,,300.0,3.0653,2.8644,27.8937,2.9803,1.0
RPC_US06,1,0.0106,discharge,-7.202,10.0,9.0,,300.0,3.0653,2.5286,74.5173,2.9803,1.0
RPC_US06,1,0.9973,discharge,-29.786,2.0,1.0,,1486.7,4.1828,3.8507,11.1495,2.9803,1.0
RPC_US06,1,0.9973,discharge,-29.786,10.0,9.0,,1486.7,4.1828,3.7597,14.2047,2.9803,1.0
RPC_US06,1,0.9476,discharge,-29.785,2.0,2.0,,300.0,4.0999,3.7771,10.8375,2.9803,1.0
RPC_US06,1,0.9476,discharge,-29.785,10.0,9.0,,300.0,4.0999,3.7287,12.4624,2.9803,1.0
RPC_US06,1,0.8979,discharge,-29.751,2.0,2.0,,300.0,4.0793,3.7638,10.6047,2.9803,1.0
RPC_US06,1,0.8979,discharge,-29.751,10.0,9.0,,300.0,4.0793,3.7085,12.4634,2.9803,1.0
RPC_US06,1,0.7986,discharge,-29.675,2.0,2.0,,300.0,4.0284,3.7001,11.063,2.9803,1.0
RPC_US06,1,0.7986,discharge,-29.675,10.0,9.0,,300.0,4.0284,3.6234,13.6476,2.9803,1.0
RPC_US06,1,0.6992,discharge,-29.713,2.0,2.0,,300.0,3.9217,3.6005,10.8099,2.9803,1.0
RPC_US06,1,0.6992,discharge,-29.713,10.0,9.0,,300.0,3.9217,3.5373,12.9369,2.9803,1.0
RPC_US06,1,0.5998,discharge,-29.654,2.0,1.0,,300.0,3.8331,3.538,9.9516,2.9803,1.0
RPC_US06,1,0.5998,discharge,-29.654,10.0,9.0,,300.0,3.8331,3.4587,12.6258,2.9803,1.0
RPC_US06,1,0.5005,discharge,-29.648,2.0,2.0,,300.0,3.7359,3.4244,10.5064,2.9803,1.0
RPC_US06,1,0.5005,discharge,-29.648,10.0,9.0,,300.0,3.7359,3.3513,12.972,2.9803,1.0
RPC_US06,1,0.4011,discharge,-29.654,2.0,2.0,,300.0,3.6522,3.3409,10.4979,2.9803,1.0
RPC_US06,1,0.4011,discharge,-29.654,10.0,9.0,,300.0,3.6522,3.2656,13.0372,2.9803,1.0
RPC_US06,1,0.3018,discharge,-29.62,2.0,2.0,,300.0,3.5908,3.2767,10.6041,2.9803,1.0
RPC_US06,1,0.3018,discharge,-29.62,10.0,9.0,,300.0,3.5908,3.1951,13.359,2.9803,1.0
RPC_US06,1,0.2024,discharge,-29.623,2.0,1.0,,300.0,3.5149,3.2087,10.3364,2.9803,1.0
RPC_US06,1,0.2024,discharge,-29.623,10.0,9.0,,300.0,3.5149,3.1069,13.7728,2.9803,1.0
RPC_US06,1,0.1527,discharge,-29.575,2.0,2.0,,300.0,3.4534,3.1244,11.1241,2.9803,1.0
RPC_US06,1,0.1527,discharge,-29.575,10.0,9.0,,300.0,3.4534,3.0322,14.2415,2.9803,1.0
RPC_US06,1,0.1032,discharge,-28.349,2.0,2.0,,300.0,3.4058,3.0523,12.4694,2.9803,1.0
RPC_US06,1,0.1032,discharge,-28.349,10.0,9.0,,300.0,3.4058,2.7583,22.8399,2.9803,1.0
RPC_US06,1,0.0252,discharge,-11.036,2.0,2.0,,300.0,3.2064,2.9427,23.8945,2.9803,1.0
RPC_US06,1,0.0106,discharge,-7.231,2.0,2.0,,300.0,3.0617,2.8578,28.1978,2.9803,1.0
RPC_US06,1,0.0106,discharge,-7.231,10.0,9.0,,300.0,3.0617,2.5106,76.213,2.9803,1.0
RPC_US06,1,0.9973,discharge,-29.787,2.0,2.0,,1486.3,4.1829,3.8305,11.8309,2.9803,1.0
RPC_US06,1,0.9973,discharge,-29.787,10.0,9.0,,1486.3,4.1829,3.7596,14.2111,2.9803,1.0
RPC_US06,1,0.9476,discharge,-29.786,2.0,2.0,,300.0,4.0998,3.777,10.8373,2.9803,1.0
RPC_US06,1,0.9476,discharge,-29.786,10.0,9.0,,300.0,4.0998,3.7287,12.4589,2.9803,1.0
RPC_US06,1,0.8979,discharge,-29.751,2.0,1.0,,300.0,4.0794,3.776,10.1981,2.9803,1.0
RPC_US06,1,0.8979,discharge,-29.751,10.0,9.0,,300.0,4.0794,3.7086,12.4637,2.9803,1.0
RPC_US06,1,0.7986,discharge,-29.675,2.0,2.0,,300.0,4.0283,3.6999,11.0664,2.9803,1.0
RPC_US06,1,0.7986,discharge,-29.675,10.0,9.0,,300.0,4.0283,3.6232,13.651,2.9803,1.0
RPC_US06,1,0.6992,discharge,-29.715,2.0,2.0,,300.0,3.9214,3.6004,10.8028,2.9803,1.0
RPC_US06,1,0.6992,discharge,-29.715,10.0,9.0,,300.0,3.9214,3.5371,12.9331,2.9803,1.0
RPC_US06,1,0.5998,discharge,-29.654,2.0,2.0,,300.0,3.8334,3.5237,10.4438,2.9803,1.0
RPC_US06,1,0.5998,discharge,-29.654,10.0,9.0,,300.0,3.8334,3.4584,12.6458,2.9803,1.0
RPC_US06,1,0.5005,discharge,-29.651,2.0,2.0,,300.0,3.7357,3.4242,10.5054,2.9803,1.0
RPC_US06,1,0.5005,discharge,-29.651,10.0,9.01,,300.0,3.7357,3.351,12.974,2.9803,1.0
RPC_US06,1,0.4011,discharge,-29.654,2.0,2.0,,300.0,3.6518,3.3407,10.491,2.9803,1.0
RPC_US06,1,0.4011,discharge,-29.654,10.0,9.0,,300.0,3.6518,3.2653,13.0337,2.9803,1.0
RPC_US06,1,0.3018,discharge,-29.621,2.0,2.0,,300.0,3.5907,3.2764,10.6107,2.9803,1.0
RPC_US06,1,0.3018,discharge,-29.621,10.0,9.0,,300.0,3.5907,3.195,13.3588,2.9803,1.0
RPC_US06,1,0.2024,discharge,-29.627,2.0,2.0,,300.0,3.5147,3.1899,10.9632,2.9803,1.0
