Repository: KikETs/ECM_HYBRID_BMS_JOINT

## Results

| Arm | Model | Size | Protocol | Result | Worst cell |
|---|---|---|---|---|---|
| SOP | 2RC table + trim (A8) | 4 effective coefficients, 2 EW states | leave-one-cell-out | usable current 69.6 % discharge, 59.5 % charge (τ = 10 s) | 59.9 % / 53.5 % (BOOST_REST) |
| SOH | dQ/dV ridge | 65 coefficients | leave-one-cell-out | RMSE 0.0094, bias −0.0005 | 0.0130 (BOOST_REST) |
| SOC | 2RC EKF, low-current gate | 3 states | leave-one-cell-out | **2.34 %p** over six sensor disturbances on estimated SOH (2.325 on true SOH), per cell 2.00–2.75 | 4.60 %p (BOOST_NEGPULSE_1S, current offset −0.10 A) |

The SOH arm was a 10,945-parameter CNN until the second audit round. Nested

File: analysis/uypydj_ecm.csv (part 11 of 80)
cell,cycle,SOH,CAP_Ah,SOC,direction,rate_rank,I_A,V_pre_V,rest_before_s,n_points,R0_mOhm,R1_mOhm,tau1_s,R2_mOhm,tau2_s,fit_rmse_mV
CC,1425,0.80602,2.39661,0.6006,charge,1,4.793,3.7136,161.1,101,11.6159,9.1172,0.2204,10.3685,5.8294,0.421
CC,1425,0.80602,2.39661,0.6004,discharge,2,-19.172,3.7074,680.5,101,11.6049,7.16,0.1818,9.5288,6.0413,1.5739
CC,1425,0.80602,2.39661,0.6007,charge,2,14.377,3.7195,281.8,101,11.4254,6.9232,0.1652,7.1489,5.7616,1.0293
CC,1425,0.80602,2.39661,0.6003,discharge,3,-27.56,3.7084,800.7,101,11.4768,6.1228,0.1675,9.2707,6.4282,2.2655
CC,1425,0.80602,2.39661,0.6008,charge,3,23.912,3.7236,386.3,101,11.3156,4.4445,0.0934,4.2703,1.8204,2.1707
CC,1425,0.80602,2.39661,0.5207,discharge,0,-2.397,3.639,5601.0,101,11.6918,10.7474,0.2755,13.9151,7.5723,0.2594
CC,1425,0.80602,2.39661,0.5207,charge,0,1.199,3.6412,70.4,101,11.484,10.6671,0.2567,12.1104,6.9057,0.13
CC,1425,0.80602,2.39661,0.5206,discharge,1,-9.584,3.6393,635.4,101,11.5171,9.2461,0.2214,11.3122,6.6261,0.8819
CC,1425,0.80602,2.39661,0.5207,charge,1,4.793,3.647,161.1,101,11.6365,9.2913,0.2256,9.6961,5.9453,0.381
CC,1425,0.80602,2.39661,0.5205,discharge,2,-19.173,3.6412,680.4,101,11.552,7.3478,0.1854,10.0784,6.6591,1.6218
CC,1425,0.80602,2.39661,0.5208,charge,2,14.379,3.6529,281.2,101,11.3278,6.9315,0.1642,6.6021,5.7194,0.9643
CC,1425,0.80602,2.39661,0.5204,discharge,3,-27.558,3.6423,800.8,101,11.4999,6.1689,0.1707,10.2326,7.3623,2.2307
CC,1425,0.80602,2.39661,0.5209,charge,3,23.965,3.6574,386.5,101,11.1376,5.278,0.1321,5.6102,5.8457,1.3415
CC,1425,0.80602,2.39661,0.4408,discharge,0,-2.395,3.5765,5611.7,101,11.5896,12.477,0.3027,15.53,7.4387,0.2991
CC,1425,0.80602,2.39661,0.4408,charge,0,1.199,3.5798,70.5,101,11.9345,12.1638,0.2907,12.7029,6.7562,0.1635
CC,1425,0.80602,2.39661,0.4407,discharge,1,-9.585,3.5785,635.4,101,11.8704,10.6757,0.2546,13.5332,7.2479,0.9409
CC,1425,0.80602,2.39661,0.4408,charge,1,4.793,3.5865,160.4,101,11.746,10.819,0.2483,10.903,6.9528,0.4118
CC,1425,0.80602,2.39661,0.4406,discharge,2,-19.172,3.5802,680.5,101,11.8129,8.4335,0.2069,13.325,7.873,1.8609
CC,1425,0.80602,2.39661,0.4409,charge,2,14.379,3.5948,281.9,101,11.5758,7.4068,0.1633,6.8129,5.4962,0.9522
CC,1425,0.80602,2.39661,0.4406,discharge,3,-27.558,3.582,800.8,101,11.7327,7.18,0.1938,15.7567,10.2585,2.8405
CC,1425,0.80602,2.39661,0.441,charge,3,23.965,3.6015,386.7,101,11.3335,5.5557,0.1319,5.4481,5.4191,1.3061
CC,1425,0.80602,2.39661,0.3609,discharge,0,-2.395,3.4963,5611.3,101,12.1738,14.9298,0.3651,19.1621,7.181,0.3252
CC,1425,0.80602,2.39661,0.3609,charge,0,1.197,3.4984,70.4,101,12.5305,14.5256,0.3359,14.2258,6.5654,0.1781
CC,1425,0.80602,2.39661,0.3608,discharge,1,-9.584,3.4978,635.4,101,12.0211,12.9305,0.3116,20.4114,8.607,1.3348
CC,1425,0.80602,2.39661,0.361,charge,1,4.793,3.5068,160.8,101,11.7729,12.1888,0.2732,11.5409,6.8853,0.4717
CC,1425,0.80602,2.39661,0.3607,discharge,2,-19.173,3.5,680.5,101,12.0235,10.163,0.2698,29.0407,12.9149,2.6205
CC,1425,0.80602,2.39661,0.361,charge,2,14.376,3.5159,281.4,101,11.4652,7.8953,0.1799,7.9228,6.6766,1.0063
CC,1425,0.80602,2.39661,0.3611,charge,3,23.965,3.5225,384.9,101,11.1831,5.6393,0.1374,6.4225,6.2527,1.2804
CC,1425,0.80602,2.39661,0.321,discharge,0,-2.395,3.453,5071.5,101,12.2528,16.8482,0.4024,23.206,7.2601,0.3872
CC,1425,0.80602,2.39661,0.321,charge,0,1.199,3.4554,70.4,101,12.2286,16.071,0.3705,12.7221,5.5688,0.1817
CC,1425,0.80602,2.39661,0.3209,discharge,1,-9.585,3.4534,635.4,101,12.2515,14.3468,0.3435,35.4197,11.4168,1.4181
CC,1425,0.80602,2.39661,0.321,charge,1,4.795,3.4624,160.8,101,11.8899,13.1608,0.2861,10.2458,7.0545,0.4853
CC,1425,0.80602,2.39661,0.3208,discharge,2,-19.173,3.4544,680.5,101,12.1759,11.0806,0.2894,49.5139,14.5909,2.5401
CC,1425,0.80602,2.39661,0.3211,charge,2,14.379,3.4706,281.3,101,11.5785,8.0111,0.174,8.4663,7.7179,0.9421
CC,1425,0.80602,2.39661,0.3212,charge,3,23.964,3.4759,339.3,101,11.4003,5.6979,0.1373,7.0249,6.9194,1.1409
CC,1425,0.80602,2.39661,0.281,discharge,0,-2.395,3.4177,5070.7,101,12.4159,19.5234,0.4829,39.9733,8.7804,0.463
CC,1425,0.80602,2.39661,0.281,charge,0,1.198,3.4212,70.3,101,12.6224,18.0881,0.4116,15.4464,5.1127,0.184
CC,1425,0.80602,2.39661,0.2809,discharge,1,-9.587,3.4188,635.4,101,12.6106,15.6653,0.4078,58.1947,10.4531,1.7526
CC,1425,0.80602,2.39661,0.2811,charge,1,4.792,3.4329,160.9,101,11.786,13.7781,0.301,8.3607,5.5409,0.437
CC,1425,0.80602,2.39661,0.2812,charge,2,14.378,3.4413,251.3,101,11.5861,8.0606,0.1826,6.9915,7.6093,0.8759
CC,1425,0.80602,2.39661,0.2812,charge,3,23.965,3.4438,272.5,101,11.2599,5.8927,0.1359,6.4925,7.7307,1.1669
CC,1425,0.80602,2.39661,0.2411,discharge,0,-2.397,3.3752,5071.0,101,12.9487,21.9645,0.5975,84.3628,11.8893,0.5147
CC,1425,0.80602,2.39661,0.2411,charge,0,1.196,3.3813,70.4,101,12.3462,20.1605,0.4547,24.4063,6.1999,0.2107
CC,1425,0.80602,2.39661,0.241,discharge,1,-9.585,3.3766,635.4,101,12.5286,18.2506,0.4959,100.1608,11.7874,1.9165
CC,1425,0.80602,2.39661,0.2411,charge,1,4.795,3.4002,160.7,101,11.8705,14.2175,0.3052,10.7192,4.6752,0.4928
CC,1425,0.80602,2.39661,0.2412,charge,2,14.377,3.4085,197.1,101,11.715,8.8824,0.1944,6.2359,5.8604,1.1992
CC,1425,0.80602,2.39661,0.2413,charge,3,23.965,3.4107,203.9,101,11.5593,6.4412,0.1506,5.7716,6.8993,1.4059
CC,1462,0.80131,2.38261,1.0,discharge,0,-2.382,4.1062,99999.0,99,3.8401,31.9818,0.6024,19.0256,4.0744,0.311
CC,1462,0.80131,2.38261,1.0,charge,0,1.193,4.1216,69.5,101,11.4838,19.9613,0.391,36.1543,2.8335,0.5119
CC,1462,0.80131,2.38261,0.9999,discharge,1,-9.532,4.1149,635.2,101,12.0241,19.902,0.3436,7.5684,3.6158,0.982
CC,1462,0.80131,2.38261,1.0,charge,1,1.25,4.1279,160.9,91,44.9952,12.7825,0.05,0.01,3000.0,0.7877
CC,1462,0.80131,2.38261,0.9998,discharge,2,-19.067,4.1135,636.9,101,11.8663,14.274,0.2466,5.9903,4.7344,1.8394
CC,1462,0.80131,2.38261,1.0001,charge,2,1.489,4.1353,281.8,64,43.5238,0.01,0.05,0.01,2999.9999,0.6235
CC,1462,0.80131,2.38261,0.9998,discharge,3,-27.404,4.1132,638.3,101,11.8499,11.4137,0.2067,5.9165,5.2577,2.2607
CC,1462,0.80131,2.38261,0.9994,charge,3,1.589,4.1393,378.9,56,38.2685,0.01,0.05,0.01,2999.9705,0.6261
CC,1462,0.80131,2.38261,0.9596,discharge,0,-2.382,4.0791,4788.3,101,12.1487,20.9216,0.4366,14.7667,4.9874,0.3573
CC,1462,0.80131,2.38261,0.9597,charge,0,1.193,4.0815,70.4,101,11.9789,21.0845,0.4429,16.5342,4.8044,0.1927
CC,1462,0.80131,2.38261,0.9596,discharge,1,-9.532,4.0796,635.5,101,11.8744,15.9343,0.2946,9.6351,5.3851,1.0239
CC,1462,0.80131,2.38261,0.9597,charge,1,2.715,4.0861,161.0,101,19.5727,22.4135,0.1347,0.01,3000.0,0.8246
CC,1462,0.80131,2.38261,0.9595,discharge,2,-19.065,4.0802,655.2,101,11.7907,11.9897,0.2208,7.9268,5.5487,1.6177
CC,1462,0.80131,2.38261,0.9597,charge,2,2.487,4.0903,281.4,101,44.1352,0.01,0.05,0.01,2999.9991,0.6743
CC,1462,0.80131,2.38261,0.9594,discharge,3,-27.405,4.082,652.2,101,11.9015,9.9216,0.189,7.4882,5.7357,2.1261
CC,1462,0.80131,2.38261,0.9597,charge,3,2.257,4.0963,387.2,101,45.9797,0.01,0.05,0.01,2999.9996,0.6802
CC,1462,0.80131,2.38261,0.9199,discharge,0,-2.385,4.0565,4799.2,101,12.1363,18.3787,0.3879,20.0011,6.3939,0.3637
CC,1462,0.80131,2.38261,0.92,charge,0,1.191,4.0605,70.3,101,11.7847,18.7213,0.3952,17.5404,5.759,0.1916
CC,1462,0.80131,2.38261,0.9199,discharge,1,-9.533,4.0579,635.4,101,11.9069,14.6308,0.2833,12.046,5.4373,0.9524
CC,1462,0.80131,2.38261,0.92,charge,1,3.588,4.0674,160.9,101,15.2339,21.7559,0.2338,0.01,3000.0,0.72
CC,1462,0.80131,2.38261,0.9198,discharge,2,-19.064,4.0597,665.9,101,11.974,10.8214,0.2109,9.0889,5.1568,1.8452
CC,1462,0.80131,2.38261,0.92,charge,2,3.51,4.072,281.1,101,36.4868,0.01,0.05,0.01,2968.3669,0.7625
CC,1462,0.80131,2.38261,0.9197,discharge,3,-27.405,4.0626,665.0,101,11.8436,9.0095,0.1837,8.3317,5.3648,2.4179
CC,1462,0.80131,2.38261,0.92,charge,3,3.381,4.0756,386.4,101,36.8144,0.01,0.05,0.01,2999.9994,0.7502
CC,1462,0.80131,2.38261,0.8405,discharge,0,-2.384,3.9491,5352.6,101,11.9451,13.4348,0.3234,18.3919,7.2009,0.3103
CC,1462,0.80131,2.38261,0.8405,charge,0,1.191,3.9525,70.4,101,11.8313,13.3806,0.315,15.85,6.7326,0.1631
CC,1462,0.80131,2.38261,0.8404,discharge,1,-9.533,3.9506,635.5,101,11.8012,11.2857,0.247,11.1383,5.1868,0.9755
CC,1462,0.80131,2.38261,0.8405,charge,1,4.766,3.9594,161.1,101,11.6425,12.0313,0.2677,13.1872,6.6295,0.4876
CC,1462,0.80131,2.38261,0.8404,discharge,2,-19.064,3.9522,680.5,101,11.6568,8.8777,0.1955,8.5757,5.1571,1.7882
CC,1462,0.80131,2.38261,0.8406,charge,2,8.57,3.9651,281.3,101,18.9423,8.4797,0.0534,0.01,2999.9945,0.7204
CC,1462,0.80131,2.38261,0.8403,discharge,3,-27.404,3.9542,728.6,101,11.5635,7.4367,0.1754,7.9871,5.4935,2.3656
CC,1462,0.80131,2.38261,0.8407,charge,3,8.495,3.9712,386.4,101,26.9498,0.01,0.05,0.01,3000.0,1.2331
CC,1462,0.80131,2.38261,0.761,discharge,0,-2.382,3.8662,5415.5,101,11.8583,12.4058,0.2903,16.1117,6.7658,0.2889
CC,1462,0.80131,2.38261,0.7611,charge,0,1.194,3.8686,70.5,101,11.7136,12.5545,0.296,13.8784,6.4358,0.1975
CC,1462,0.80131,2.38261,0.761,discharge,1,-9.532,3.8669,635.7,101,11.92,10.6161,0.2384,10.7174,5.9552,0.9183
CC,1462,0.80131,2.38261,0.7611,charge,1,4.766,3.8744,161.1,101,11.7941,11.4716,0.257,12.5008,7.1411,0.485
CC,1462,0.80131,2.38261,0.7609,discharge,2,-19.066,3.8662,680.5,101,11.5993,8.4449,0.1835,9.0565,6.1655,1.546
CC,1462,0.80131,2.38261,0.7612,charge,2,13.025,3.8797,281.6,101,12.5947,6.0553,0.1014,5.9649,0.6737,0.8905
CC,1462,0.80131,2.38261,0.7609,discharge,3,-27.404,3.8679,780.4,101,11.417,7.2462,0.1643,8.807,6.6266,1.9891
CC,1462,0.80131,2.38261,0.7613,charge,3,12.988,3.8844,387.8,101,21.1297,3.1891,0.05,0.01,2999.9719,1.9886
CC,1462,0.80131,2.38261,0.6816,discharge,0,-2.383,3.7792,5482.2,101,11.6468,11.3554,0.2756,15.5765,7.3047,0.2867
CC,1462,0.80131,2.38261,0.6816,charge,0,1.193,3.782,70.5,101,11.556,11.2249,0.2658,13.5206,6.5981,0.1484
CC,1462,0.80131,2.38261,0.6816,discharge,1,-9.533,3.7807,635.5,101,11.7834,9.5874,0.2314,11.5692,6.1966,0.8278
CC,1462,0.80131,2.38261,0.6817,charge,1,4.765,3.7882,160.8,101,11.5563,10.1883,0.2404,10.1252,5.47,0.4615
CC,1462,0.80131,2.38261,0.6815,discharge,2,-19.065,3.7817,680.6,101,11.5964,7.6487,0.1851,9.5527,5.9606,1.6857
CC,1462,0.80131,2.38261,0.6817,charge,2,14.299,3.7946,281.9,101,11.5131,7.5243,0.1799,7.2003,6.0076,1.0931
CC,1462,0.80131,2.38261,0.6814,discharge,3,-27.404,3.784,801.2,101,11.4608,6.5164,0.1681,9.2357,6.4049,2.2267
CC,1462,0.80131,2.38261,0.6818,charge,3,18.975,3.7998,387.3,101,13.9447,7.1538,0.1063,0.01,2999.9999,0.5864
CC,1462,0.80131,2.38261,0.6022,discharge,0,-2.385,3.6967,5550.0,101,11.6768,11.8377,0.2846,15.4078,7.3131,0.2936
CC,1462,0.80131,2.38261,0.6022,charge,0,1.193,3.699,70.5,101,12.2446,11.6882,0.2868,14.3496,7.3808,0.1446
CC,1462,0.80131,2.38261,0.6021,discharge,1,-9.531,3.6983,635.5,101,11.7589,9.9926,0.2387,11.7244,6.3329,0.8551
CC,1462,0.80131,2.38261,0.6022,charge,1,4.765,3.7062,160.7,101,11.657,10.4191,0.241,10.7121,5.7738,0.4219
CC,1462,0.80131,2.38261,0.602,discharge,2,-19.067,3.7,680.8,101,11.6643,7.9064,0.1892,9.8784,6.0294,1.6731
CC,1462,0.80131,2.38261,0.6023,charge,2,14.299,3.7127,281.8,101,11.5074,7.6725,0.1774,7.2873,5.7178,1.0792
CC,1462,0.80131,2.38261,0.602,discharge,3,-27.404,3.7019,801.1,101,11.7141,6.6109,0.1772,9.7087,6.5515,2.2435
CC,1462,0.80131,2.38261,0.6024,charge,3,23.499,3.7181,387.7,101,11.3972,4.9294,0.0944,4.25,1.4751,1.9907
CC,1462,0.80131,2.38261,0.5227,discharge,0,-2.383,3.6334,5595.1,101,11.8307,12.4042,0.3076,14.7921,7.3626,0.2788
CC,1462,0.80131,2.38261,0.5228,charge,0,1.192,3.636,70.4,101,11.6714,12.1396,0.2869,12.8047,6.6059,0.1467
CC,1462,0.80131,2.38261,0.5227,discharge,1,-9.531,3.6347,635.5,101,11.8072,10.4279,0.2444,11.933,6.5948,0.9247
CC,1462,0.80131,2.38261,0.5228,charge,1,4.767,3.6421,161.1,101,11.6806,10.772,0.2498,10.0466,5.7955,0.4054
CC,1462,0.80131,2.38261,0.5226,discharge,2,-19.066,3.6359,680.7,101,11.6823,8.2155,0.1991,10.7244,6.7195,1.7534
CC,1462,0.80131,2.38261,0.5229,charge,2,14.3,3.6482,282.0,101,11.2697,7.9782,0.1763,6.7109,5.6238,0.9666
CC,1462,0.80131,2.38261,0.5225,discharge,3,-27.405,3.6366,800.6,101,11.5665,6.9094,0.181,11.0142,7.537,2.4014
CC,1462,0.80131,2.38261,0.523,charge,3,23.832,3.6527,387.5,101,11.2663,5.8802,0.1369,5.6528,5.6847,1.4022
CC,1462,0.80131,2.38261,0.4433,discharge,0,-2.383,3.572,5612.8,101,11.9738,13.9422,0.3348,16.5905,7.3177,0.3164
CC,1462,0.80131,2.38261,0.4433,charge,0,1.193,3.5739,70.4,100,12.406,13.6039,0.322,13.2916,6.4677,0.1638
CC,1462,0.80131,2.38261,0.4432,discharge,1,-9.531,3.5732,635.4,101,11.9894,11.8343,0.2703,14.4758,7.1452,1.0363
CC,1462,0.80131,2.38261,0.4434,charge,1,4.765,3.5817,161.2,101,11.7561,12.1623,0.2686,11.251,6.7496,0.4447
CC,1462,0.80131,2.38261,0.4432,discharge,2,-19.067,3.575,680.6,100,11.9323,9.2883,0.223,14.5242,7.9877,2.0361
CC,1462,0.80131,2.38261,0.4434,charge,2,14.297,3.5902,281.3,101,11.5973,8.2421,0.1752,6.9877,5.4629,0.9203
CC,1462,0.80131,2.38261,0.4431,discharge,3,-27.405,3.5769,800.6,100,11.7924,7.9324,0.2089,17.5095,10.543,2.9951
CC,1462,0.80131,2.38261,0.4435,charge,3,23.831,3.5977,387.5,101,11.391,6.0845,0.1374,5.5557,5.3084,1.3936
CC,1462,0.80131,2.38261,0.3639,discharge,0,-2.383,3.4896,5612.3,101,12.1999,17.2233,0.4048,20.9389,6.7031,0.3631
CC,1462,0.80131,2.38261,0.3639,charge,0,1.192,3.4926,70.5,101,12.0479,16.7957,0.3824,14.9968,6.1801,0.1901
CC,1462,0.80131,2.38261,0.3638,discharge,1,-9.531,3.4911,635.5,101,12.2592,14.5381,0.346,23.8392,9.0264,1.4595
CC,1462,0.80131,2.38261,0.3639,charge,1,4.767,3.501,160.8,101,11.8648,13.8111,0.2962,11.9187,6.735,0.4901
CC,1462,0.80131,2.38261,0.3637,discharge,2,-19.064,3.4935,680.6,101,12.1287,11.3367,0.2907,32.1286,12.4138,2.7001
CC,1462,0.80131,2.38261,0.364,charge,2,14.3,3.5109,281.3,101,11.5513,8.6795,0.1896,8.0957,6.4842,1.0429
CC,1462,0.80131,2.38261,0.3641,charge,3,23.832,3.5185,375.0,101,11.2503,6.2055,0.1471,6.5401,6.0909,1.3856
CC,1462,0.80131,2.38261,0.3241,discharge,0,-2.383,3.4479,5071.9,101,12.2495,18.4754,0.444,26.0294,7.3056,0.4051
CC,1462,0.80131,2.38261,0.3242,charge,0,1.192,3.4506,70.4,101,11.9383,17.8728,0.4105,13.2832,5.2546,0.1761
CC,1462,0.80131,2.38261,0.3241,discharge,1,-9.534,3.4483,635.5,101,12.3974,15.579,0.3696,39.0347,10.6609,1.4179
CC,1462,0.80131,2.38261,0.3242,charge,1,4.765,3.4583,161.2,101,11.8896,14.4941,0.3095,10.2127,6.6814,0.4641
CC,1462,0.80131,2.38261,0.324,discharge,2,-19.064,3.4494,680.4,101,12.0775,11.5423,0.284,41.8403,9.5786,4.177
CC,1462,0.80131,2.38261,0.3243,charge,2,14.299,3.4678,280.9,101,11.514,8.7505,0.1867,8.5347,7.6588,0.9649
CC,1462,0.80131,2.38261,0.3244,charge,3,23.829,3.4719,325.4,101,11.3801,6.2923,0.1417,7.1248,6.8602,1.2123
CC,1462,0.80131,2.38261,0.2844,discharge,0,-2.383,3.4133,5071.5,101,12.5584,21.941,0.5448,49.3956,9.0894,0.4887
CC,1462,0.80131,2.38261,0.2845,charge,0,1.192,3.4179,70.4,101,12.3026,20.3448,0.4535,17.1165,4.967,0.2115
CC,1462,0.80131,2.38261,0.2844,discharge,1,-9.533,3.4144,635.4,101,12.5999,17.2882,0.442,60.7258,9.3058,1.9019
CC,1462,0.80131,2.38261,0.2845,charge,1,4.767,3.4297,160.8,101,12.0541,15.0912,0.3177,8.6475,5.2481,0.5012
CC,1462,0.80131,2.38261,0.2846,charge,2,14.3,3.439,240.7,101,11.4734,9.058,0.1922,7.0205,7.2497,0.9797
CC,1462,0.80131,2.38261,0.2846,charge,3,23.832,3.4416,258.1,101,11.4087,6.4254,0.1464,6.4639,7.4049,1.2603
CC,1462,0.80131,2.38261,0.2447,discharge,0,-2.383,3.3693,5069.7,101,12.781,23.38,0.6349,92.7428,11.4467,0.5089
CC,1462,0.80131,2.38261,0.2447,charge,0,1.192,3.3759,70.5,101,12.2062,22.046,0.5083,26.3342,6.3771,0.2051
CC,1462,0.80131,2.38261,0.2447,discharge,1,-9.534,3.3715,635.5,101,12.8628,19.0004,0.5323,98.1744,11.1367,2.0269
CC,1462,0.80131,2.38261,0.2448,charge,1,4.766,3.3964,160.9,101,11.9141,14.8488,0.3235,11.3888,4.6918,0.4964
CC,1462,0.80131,2.38261,0.2448,charge,2,14.299,3.4045,192.2,101,11.7608,9.6247,0.2096,6.4541,5.7163,1.2107
CC,1462,0.80131,2.38261,0.2449,charge,3,23.831,3.4074,197.0,101,11.6247,7.0273,0.1597,5.826,6.5302,1.4575
CC,1537,0.78499,2.33409,1.0,discharge,0,-2.333,4.1004,99999.0,99,3.2705,36.3809,0.6948,21.0192,3.8185,0.2818
CC,1537,0.78499,2.33409,1.0,charge,0,1.167,4.1164,69.4,101,11.7387,12.2387,0.2748,48.5624,1.8378,0.6572
CC,1537,0.78499,2.33409,0.9999,discharge,1,-9.334,4.1102,634.7,101,12.04,22.5175,0.3835,8.1204,3.7319,1.0447
CC,1537,0.78499,2.33409,1.0,charge,1,1.39,4.1242,160.8,66,40.0633,14.561,0.05,0.01,2999.9875,0.9106
CC,1537,0.78499,2.33409,0.9999,discharge,2,-18.665,4.1081,638.8,101,11.8173,16.048,0.2756,6.6189,4.8554,1.7971
CC,1537,0.78499,2.33409,0.9997,charge,2,1.721,4.1314,275.4,51,39.9432,0.01,0.05,0.01,2999.8984,0.6523
CC,1537,0.78499,2.33409,0.9994,discharge,3,-26.833,4.1082,638.8,101,11.9641,13.15,0.23,6.5777,5.066,2.2775
CC,1537,0.78499,2.33409,0.997,charge,3,1.757,4.1306,349.1,52,39.5969,0.01,0.05,0.01,2999.9836,0.7866
CC,1537,0.78499,2.33409,0.958,discharge,0,-2.331,4.0755,4790.7,101,12.4076,26.2692,0.5192,19.3998,5.2262,0.4001
CC,1537,0.78499,2.33409,0.9581,charge,0,1.166,4.0786,70.3,100,12.2817,26.311,0.5311,20.9799,4.5493,0.2039
CC,1537,0.78499,2.33409,0.958,discharge,1,-9.334,4.076,635.4,101,12.1317,19.1853,0.3404,11.5832,5.2945,0.9994
CC,1537,0.78499,2.33409,0.9581,charge,1,2.296,4.0834,160.6,101,22.8504,27.9628,0.1323,0.01,3000.0,0.9441
CC,1537,0.78499,2.33409,0.9579,discharge,2,-18.664,4.0771,650.8,101,12.0738,13.816,0.245,9.0245,5.1879,1.8197
CC,1537,0.78499,2.33409,0.9581,charge,2,2.185,4.0886,281.4,101,51.0392,0.01,0.05,0.01,3000.0,0.7563
CC,1537,0.78499,2.33409,0.9579,discharge,3,-26.831,4.0784,649.2,101,11.9606,11.3636,0.2093,8.2081,5.3267,2.3726
CC,1537,0.78499,2.33409,0.9581,charge,3,2.01,4.0939,385.9,101,52.8243,0.01,0.05,0.01,3000.0,0.715
CC,1537,0.78499,2.33409,0.9192,discharge,0,-2.333,4.0442,4797.3,101,12.2907,21.9686,0.4606,23.1219,6.3009,0.3691
CC,1537,0.78499,2.33409,0.9192,charge,0,1.168,4.0487,70.4,101,12.2037,22.0816,0.4594,21.9059,5.792,0.2033
CC,1537,0.78499,2.33409,0.9191,discharge,1,-9.334,4.0458,635.4,101,12.1057,16.8005,0.3186,12.9921,5.1601,1.0057
CC,1537,0.78499,2.33409,0.9192,charge,1,3.388,4.0578,160.6,101,15.1846,26.8445,0.2619,0.01,3000.0,0.9834
CC,1537,0.78499,2.33409,0.919,discharge,2,-18.665,4.0477,664.4,101,12.0525,12.4333,0.2389,9.7037,4.9833,1.9118
CC,1537,0.78499,2.33409,0.9193,charge,2,3.3,4.0653,281.4,101,40.8534,0.01,0.05,0.01,2999.9997,0.8205
CC,1537,0.78499,2.33409,0.919,discharge,3,-26.833,4.0509,663.6,101,11.9174,10.3017,0.2052,8.8183,5.1409,2.5911
CC,1537,0.78499,2.33409,0.9193,charge,3,3.163,4.07,386.1,101,41.1387,0.01,0.05,0.01,2999.9998,0.8616
CC,1537,0.78499,2.33409,0.8414,discharge,0,-2.333,3.9344,5351.9,101,12.1188,16.4457,0.3713,19.3271,6.5421,0.3501
CC,1537,0.78499,2.33409,0.8414,charge,0,1.166,3.9378,70.4,101,11.986,16.5498,0.3674,17.1902,6.2444,0.1741
CC,1537,0.78499,2.33409,0.8413,discharge,1,-9.334,3.9358,635.5,101,11.8922,13.4872,0.2812,11.7963,5.1808,1.0303
CC,1537,0.78499,2.33409,0.8414,charge,1,4.667,3.9452,160.9,101,11.8278,14.7356,0.3106,13.7673,6.3138,0.5246
CC,1537,0.78499,2.33409,0.8413,discharge,2,-18.666,3.9375,680.8,101,11.8215,10.3529,0.2205,9.1861,5.2284,1.8167
CC,1537,0.78499,2.33409,0.8415,charge,2,8.243,3.9524,281.0,101,18.9386,11.1137,0.0697,0.01,2999.9998,1.2495
CC,1537,0.78499,2.33409,0.8412,discharge,3,-26.832,3.9397,726.6,101,11.7291,8.6406,0.1906,8.5487,5.4714,2.3951
CC,1537,0.78499,2.33409,0.8416,charge,3,8.059,3.9585,386.3,101,29.9852,0.01,0.05,0.01,2999.9911,1.3183
CC,1537,0.78499,2.33409,0.7636,discharge,0,-2.333,3.8484,5417.3,101,12.058,15.6384,0.3565,17.4448,6.6053,0.3197
CC,1537,0.78499,2.33409,0.7636,charge,0,1.165,3.8508,70.5,101,12.0558,15.6712,0.3435,14.9025,5.9206,0.1629
CC,1537,0.78499,2.33409,0.7635,discharge,1,-9.332,3.8496,635.3,101,11.9809,12.9179,0.2736,11.6983,5.8469,0.9923
CC,1537,0.78499,2.33409,0.7636,charge,1,4.666,3.8575,160.7,101,12.0522,14.2231,0.3079,12.5887,6.7391,0.5324
CC,1537,0.78499,2.33409,0.7635,discharge,2,-18.667,3.8501,680.5,101,11.8473,9.9454,0.2134,9.8239,6.081,1.5646
CC,1537,0.78499,2.33409,0.7637,charge,2,12.521,3.8644,281.0,101,12.9361,6.4288,0.1135,7.4561,0.5264,0.7399
CC,1537,0.78499,2.33409,0.7634,discharge,3,-26.833,3.8504,778.5,101,11.8243,8.158,0.1833,9.4531,6.381,2.208
CC,1537,0.78499,2.33409,0.7638,charge,3,12.481,3.8698,386.4,101,21.5266,4.9527,0.05,0.01,3000.0,2.275
CC,1537,0.78499,2.33409,0.6858,discharge,0,-2.333,3.764,5473.4,101,11.9715,14.2459,0.3428,17.493,7.0928,0.3018
CC,1537,0.78499,2.33409,0.6858,charge,0,1.167,3.7672,70.5,101,11.7296,14.1834,0.3302,15.4211,6.4163,0.1601
CC,1537,0.78499,2.33409,0.6858,discharge,1,-9.334,3.7653,635.4,101,11.8139,11.7454,0.2673,12.5556,6.0132,0.9261
CC,1537,0.78499,2.33409,0.6859,charge,1,4.666,3.7744,161.0,101,11.7843,12.6627,0.2844,11.1484,5.321,0.4974
CC,1537,0.78499,2.33409,0.6857,discharge,2,-18.667,3.768,680.7,101,11.79,9.134,0.2141,10.2577,5.8417,1.7029
CC,1537,0.78499,2.33409,0.686,charge,2,13.999,3.7818,281.2,101,11.5162,9.2703,0.2004,7.4953,5.7196,1.1429
CC,1537,0.78499,2.33409,0.6856,discharge,3,-26.832,3.7703,800.8,101,11.5814,7.8266,0.1948,9.8857,6.2285,2.2715
CC,1537,0.78499,2.33409,0.6861,charge,3,17.536,3.7885,386.5,101,14.9736,8.5032,0.0964,0.01,2999.9934,1.1609
CC,1537,0.78499,2.33409,0.6081,discharge,0,-2.334,3.6836,5535.6,101,12.0962,15.1794,0.3619,16.8905,6.9092,0.3008
CC,1537,0.78499,2.33409,0.6081,charge,0,1.167,3.6867,70.4,101,11.5686,15.3376,0.3386,15.5104,6.416,0.1617
CC,1537,0.78499,2.33409,0.608,discharge,1,-9.333,3.6854,635.5,101,11.9342,12.4975,0.2773,12.6041,6.1059,0.9378
CC,1537,0.78499,2.33409,0.6081,charge,1,4.666,3.6942,160.7,101,11.9831,13.2871,0.2972,11.5258,5.5876,0.4547
CC,1537,0.78499,2.33409,0.6079,discharge,2,-18.666,3.6868,680.6,101,11.5952,9.8736,0.219,10.7066,5.9833,1.7499
CC,1537,0.78499,2.33409,0.6082,charge,2,14.001,3.7017,281.7,101,11.5488,9.6583,0.2056,7.6221,5.6851,1.0109
CC,1537,0.78499,2.33409,0.6078,discharge,3,-26.833,3.6898,800.8,101,11.786,8.0922,0.1954,10.4536,6.4035,2.5574
CC,1537,0.78499,2.33409,0.6083,charge,3,22.087,3.7081,387.4,101,12.114,5.7386,0.1043,4.4467,0.8926,1.4352
CC,1537,0.78499,2.33409,0.5303,discharge,0,-2.332,3.624,5590.4,101,11.7313,15.7859,0.3692,16.5743,6.7194,0.3179
CC,1537,0.78499,2.33409,0.5303,charge,0,1.167,3.6268,70.5,101,12.5236,15.6165,0.3607,14.5163,6.3476,0.1646
CC,1537,0.78499,2.33409,0.5302,discharge,1,-9.334,3.6263,635.4,101,12.0504,12.8059,0.2896,13.2057,6.4896,0.9789
CC,1537,0.78499,2.33409,0.5303,charge,1,4.666,3.6344,160.8,101,11.8015,13.6027,0.2999,10.8509,5.5122,0.4394
CC,1537,0.78499,2.33409,0.5301,discharge,2,-18.665,3.6278,680.5,101,11.7626,9.9808,0.2269,11.9026,6.7065,1.8807
CC,1537,0.78499,2.33409,0.5304,charge,2,13.999,3.6417,281.8,101,11.5254,9.5291,0.2035,6.975,5.4477,1.0359
CC,1537,0.78499,2.33409,0.5301,discharge,3,-26.833,3.6295,800.4,101,11.6395,8.3602,0.2047,12.1236,7.5003,2.5831
CC,1537,0.78499,2.33409,0.5305,charge,3,23.331,3.6479,385.6,101,11.3074,7.1103,0.1544,5.7579,5.4492,1.4084
CC,1537,0.78499,2.33409,0.4525,discharge,0,-2.334,3.5621,5610.9,101,12.3837,18.5232,0.4249,19.7074,6.6904,0.352
CC,1537,0.78499,2.33409,0.4525,charge,0,1.167,3.565,70.4,101,11.9592,18.3111,0.4013,15.3331,5.6354,0.1749
CC,1537,0.78499,2.33409,0.4524,discharge,1,-9.333,3.5629,635.4,101,12.0601,14.9409,0.3225,16.9414,6.9415,1.1957
CC,1537,0.78499,2.33409,0.4526,charge,1,4.666,3.5727,160.8,101,12.0809,15.6834,0.3282,12.1931,6.5652,0.4827
CC,1537,0.78499,2.33409,0.4523,discharge,2,-18.666,3.5659,680.5,101,12.1439,11.4157,0.2661,17.2148,8.1169,2.3017
CC,1537,0.78499,2.33409,0.4526,charge,2,13.999,3.5836,281.1,101,11.7179,10.076,0.203,7.4629,5.3417,0.9598
CC,1537,0.78499,2.33409,0.4523,discharge,3,-26.834,3.5688,801.1,101,12.0298,9.5427,0.2422,20.345,10.3345,3.3335
CC,1537,0.78499,2.33409,0.4527,charge,3,23.334,3.5926,386.7,101,11.45,7.3866,0.1556,5.8223,5.1248,1.4259
CC,1537,0.78499,2.33409,0.3747,discharge,0,-2.334,3.4807,5611.2,101,12.3562,21.3305,0.4991,25.1966,6.3197,0.406
CC,1537,0.78499,2.33409,0.3748,charge,0,1.167,3.4838,70.4,101,12.3141,20.9108,0.4725,16.6518,5.7397,0.1968
CC,1537,0.78499,2.33409,0.3747,discharge,1,-9.335,3.4827,635.4,101,12.4205,17.339,0.4007,28.6553,8.7726,1.5777
CC,1537,0.78499,2.33409,0.3748,charge,1,4.666,3.4935,160.8,101,11.8383,16.822,0.3544,12.6915,6.5864,0.4724
CC,1537,0.78499,2.33409,0.3746,discharge,2,-18.666,3.4845,680.5,101,12.1897,13.2363,0.3365,32.9724,10.3376,2.8663
CC,1537,0.78499,2.33409,0.3749,charge,2,13.999,3.5054,280.6,101,11.6318,10.1571,0.2156,8.506,6.2804,1.0829
CC,1537,0.78499,2.33409,0.3749,charge,3,23.332,3.5138,361.1,101,11.3924,7.2742,0.167,6.7948,5.8826,1.443
CC,1537,0.78499,2.33409,0.3358,discharge,0,-2.334,3.4419,5073.1,101,12.7009,23.9766,0.5683,35.5157,7.2846,0.4499
CC,1537,0.78499,2.33409,0.3359,charge,0,1.167,3.4451,70.4,101,12.273,22.8768,0.4952,16.0556,4.5011,0.2122
CC,1537,0.78499,2.33409,0.3358,discharge,1,-9.335,3.4426,635.5,101,12.5474,18.5088,0.4261,42.9941,8.5974,1.658
CC,1537,0.78499,2.33409,0.3359,charge,1,4.667,3.4545,160.8,101,12.0772,17.6696,0.361,10.6995,6.1206,0.5173
CC,1537,0.78499,2.33409,0.336,charge,2,14.0,3.4652,271.9,101,11.737,10.4014,0.2156,8.7656,7.3529,0.9735
CC,1537,0.78499,2.33409,0.3361,charge,3,23.332,3.4691,303.6,101,11.5068,7.5723,0.1612,7.3318,6.6116,1.3555
CC,1537,0.78499,2.33409,0.2969,discharge,0,-2.334,3.4086,5071.1,101,12.7866,25.8436,0.6515,66.0387,9.0077,0.4964
CC,1537,0.78499,2.33409,0.297,charge,0,1.167,3.4141,70.4,101,12.5603,24.4701,0.5494,20.6444,4.7409,0.1939
CC,1537,0.78499,2.33409,0.2969,discharge,1,-9.335,3.4099,635.5,101,12.7058,20.102,0.5142,61.084,7.907,2.0156
CC,1537,0.78499,2.33409,0.297,charge,1,4.665,3.429,160.8,101,12.1289,17.7411,0.3681,9.3813,5.0731,0.4749
CC,1537,0.78499,2.33409,0.2971,charge,2,13.999,3.438,232.0,101,11.5594,10.6518,0.2149,7.2543,6.7593,1.0429
CC,1537,0.78499,2.33409,0.2971,charge,3,23.334,3.4408,246.8,101,11.4707,7.6263,0.1656,6.5262,6.8469,1.3331
CC,1537,0.78499,2.33409,0.258,discharge,0,-2.334,3.3648,5072.8,101,12.6709,26.9511,0.7183,108.6888,9.825,0.52
CC,1537,0.78499,2.33409,0.2581,charge,0,1.167,3.3734,70.4,101,12.65,27.7371,0.6165,30.4815,6.0356,0.2167
CC,1537,0.78499,2.33409,0.2581,charge,1,4.666,3.397,158.8,101,12.125,18.3928,0.3796,12.4423,4.5919,0.4838
CC,1537,0.78499,2.33409,0.2582,charge,2,14.0,3.4052,183.6,101,11.8457,11.5067,0.2341,6.9252,5.4814,1.2303
CC,1537,0.78499,2.33409,0.2583,charge,3,23.335,3.4074,189.6,101,11.6953,8.3921,0.1776,6.0197,6.0115,1.5538
CC,1575,0.77766,2.31228,1.0,discharge,0,-2.313,4.0978,99999.0,99,3.877,40.2083,0.7719,22.9827,3.7052,0.2868
CC,1575,0.77766,2.31228,1.0,charge,0,1.155,4.1143,69.5,74,11.4715,58.3307,1.4552,5.7316,0.1664,0.7731
CC,1575,0.77766,2.31228,0.9999,discharge,1,-9.25,4.107,636.7,101,12.1356,24.8487,0.4131,8.7991,3.8692,1.0408
CC,1575,0.77766,2.31228,1.0,charge,1,1.56,4.122,160.7,52,34.6245,15.4789,0.05,0.01,2999.9686,0.856
CC,1575,0.77766,2.31228,0.9998,discharge,2,-18.5,4.1051,639.2,101,11.998,17.3278,0.2921,7.1917,4.7625,1.8386
CC,1575,0.77766,2.31228,0.9991,charge,2,1.813,4.1261,268.1,51,40.8447,0.01,0.05,0.01,2999.9747,0.6755
CC,1575,0.77766,2.31228,0.9989,discharge,3,-26.592,4.1033,638.9,101,11.9289,13.804,0.2473,6.8964,4.9959,2.1438
CC,1575,0.77766,2.31228,0.9966,charge,3,1.788,4.1278,352.6,52,40.4356,0.01,0.05,0.01,2999.8897,0.6421
CC,1575,0.77766,2.31228,0.958,discharge,0,-2.313,4.0736,4787.2,101,12.5303,28.3593,0.5722,21.8826,5.4135,0.3765
CC,1575,0.77766,2.31228,0.958,charge,0,1.156,4.0769,70.4,101,12.3063,29.0601,0.5939,23.1514,4.7496,0.1903
CC,1575,0.77766,2.31228,0.958,discharge,1,-9.249,4.074,635.4,101,12.253,20.491,0.3622,12.5581,5.1427,1.0097
CC,1575,0.77766,2.31228,0.9581,charge,1,2.152,4.0819,161.1,101,24.2349,30.6875,0.1332,0.01,3000.0,1.022
CC,1575,0.77766,2.31228,0.9579,discharge,2,-18.501,4.075,649.3,101,12.0762,14.8578,0.2606,9.6203,4.9958,1.9152
CC,1575,0.77766,2.31228,0.9581,charge,2,2.057,4.0871,281.9,101,54.9225,0.01,0.05,0.01,2999.9999,0.7032
CC,1575,0.77766,2.31228,0.9578,discharge,3,-26.592,4.0775,647.8,101,11.9939,12.2771,0.2218,8.6226,5.0896,2.4881
CC,1575,0.77766,2.31228,0.9581,charge,3,1.889,4.0922,387.6,101,57.1301,0.01,0.05,0.01,2999.9999,0.717
CC,1575,0.77766,2.31228,0.9195,discharge,0,-2.313,4.035,4795.5,101,12.3762,24.0703,0.5044,24.7687,6.1613,0.3672
CC,1575,0.77766,2.31228,0.9195,charge,0,1.156,4.04,70.3,101,12.3768,24.2754,0.5093,24.5113,5.9432,0.2087
CC,1575,0.77766,2.31228,0.9194,discharge,1,-9.25,4.0366,635.4,101,12.2098,18.0652,0.3395,13.5513,5.0258,1.0392
CC,1575,0.77766,2.31228,0.9195,charge,1,3.344,4.0497,160.9,101,15.3728,29.6321,0.2884,0.01,2999.9997,1.0815
CC,1575,0.77766,2.31228,0.9194,discharge,2,-18.499,4.0387,664.2,101,12.0081,13.4501,0.2547,10.08,4.8973,1.8815
CC,1575,0.77766,2.31228,0.9196,charge,2,3.271,4.0584,281.8,101,43.3161,0.01,0.05,0.01,2999.9961,0.7682
CC,1575,0.77766,2.31228,0.9193,discharge,3,-26.59,4.0418,663.5,101,11.9351,11.0431,0.2185,9.0885,5.0275,2.6616
CC,1575,0.77766,2.31228,0.9196,charge,3,3.139,4.0646,387.7,101,43.162,0.01,0.05,0.01,2999.9994,0.8452
CC,1575,0.77766,2.31228,0.8424,discharge,0,-2.313,3.926,5350.9,101,12.1982,18.6848,0.4185,20.3004,6.4515,0.3564
CC,1575,0.77766,2.31228,0.8424,charge,0,1.156,3.9297,70.4,101,12.1169,18.6795,0.4111,18.2902,5.9782,0.1863
CC,1575,0.77766,2.31228,0.8424,discharge,1,-9.251,3.9265,635.5,101,11.9675,15.2636,0.3051,12.4378,5.202,1.0593
CC,1575,0.77766,2.31228,0.8424,charge,1,4.625,3.9367,161.1,101,12.0748,17.3002,0.3519,14.1946,6.2919,0.4795
CC,1575,0.77766,2.31228,0.8423,discharge,2,-18.499,3.9292,680.5,101,12.068,11.5924,0.2342,9.7528,5.2041,1.8522
CC,1575,0.77766,2.31228,0.8425,charge,2,7.798,3.9452,281.3,101,20.5903,12.1016,0.0678,0.01,2999.9999,1.2891
CC,1575,0.77766,2.31228,0.8422,discharge,3,-26.591,3.9312,721.9,101,11.9627,9.6476,0.2039,9.0381,5.4047,2.4904
CC,1575,0.77766,2.31228,0.8426,charge,3,7.67,3.9517,386.7,101,32.3855,0.01,0.05,0.01,2999.9552,0.8335
CC,1575,0.77766,2.31228,0.7653,discharge,0,-2.314,3.8365,5409.4,101,12.1905,17.4699,0.3961,18.3971,6.5087,0.337
CC,1575,0.77766,2.31228,0.7654,charge,0,1.155,3.8392,70.5,101,12.0811,17.4709,0.3765,15.824,5.5433,0.1854
CC,1575,0.77766,2.31228,0.7653,discharge,1,-9.251,3.8372,635.4,101,11.9422,14.1427,0.2924,12.2616,5.7438,1.0212
CC,1575,0.77766,2.31228,0.7654,charge,1,4.626,3.8466,161.1,101,11.7656,16.1065,0.3348,12.4283,6.1924,0.5217
CC,1575,0.77766,2.31228,0.7652,discharge,2,-18.499,3.8392,680.7,101,11.9564,10.7138,0.2241,10.2164,5.8893,1.7789
CC,1575,0.77766,2.31228,0.7655,charge,2,12.411,3.8532,281.2,101,12.9691,6.7079,0.1187,8.2831,0.5013,0.7091
CC,1575,0.77766,2.31228,0.7651,discharge,3,-26.593,3.8405,777.7,100,11.6462,9.0375,0.1954,9.7329,6.1476,2.318
CC,1575,0.77766,2.31228,0.7655,charge,3,12.403,3.86,387.5,101,21.6556,5.7801,0.05,0.01,3000.0,2.2439
CC,1575,0.77766,2.31228,0.6882,discharge,0,-2.314,3.7539,5470.0,101,11.9992,16.5379,0.3898,18.8278,7.0163,0.306
CC,1575,0.77766,2.31228,0.6883,charge,0,1.155,3.7572,70.4,101,11.6475,16.5966,0.3692,16.7982,6.2432,0.1727
CC,1575,0.77766,2.31228,0.6882,discharge,1,-9.251,3.7557,635.4,101,12.0199,13.5803,0.2901,13.3039,5.8794,0.9805
CC,1575,0.77766,2.31228,0.6883,charge,1,4.626,3.7644,160.9,101,12.0922,15.0514,0.326,11.9722,5.3125,0.5068
CC,1575,0.77766,2.31228,0.6881,discharge,2,-18.501,3.758,680.7,101,11.9594,10.4959,0.2296,10.88,5.6745,1.94
CC,1575,0.77766,2.31228,0.6884,charge,2,13.871,3.7732,281.4,101,11.6642,10.7936,0.2168,7.7487,5.5957,1.1293
CC,1575,0.77766,2.31228,0.6881,discharge,3,-26.591,3.7596,800.6,101,11.8233,8.827,0.2041,10.366,5.9885,2.5637
CC,1575,0.77766,2.31228,0.6884,charge,3,16.82,3.7802,387.1,101,15.5798,9.39,0.0934,0.01,3000.0,1.3281
CC,1575,0.77766,2.31228,0.6112,discharge,0,-2.312,3.6754,5530.5,101,12.0914,17.3274,0.3954,17.7051,6.4972,0.3372
CC,1575,0.77766,2.31228,0.6112,charge,0,1.155,3.6787,70.4,101,12.1247,17.1767,0.386,16.5118,6.3178,0.1756
CC,1575,0.77766,2.31228,0.6111,discharge,1,-9.251,3.6767,635.4,101,11.7113,14.0945,0.2989,13.1357,5.9903,1.0027
CC,1575,0.77766,2.31228,0.6112,charge,1,4.626,3.6866,160.8,101,11.9217,15.1017,0.3249,11.8906,5.4346,0.4925
CC,1575,0.77766,2.31228,0.611,discharge,2,-18.5,3.6797,680.5,101,11.9529,10.5695,0.2373,11.1643,5.9549,1.8777
CC,1575,0.77766,2.31228,0.6113,charge,2,13.874,3.6945,281.7,101,11.7009,10.5217,0.2182,7.7319,5.5634,1.0923
CC,1575,0.77766,2.31228,0.611,discharge,3,-26.591,3.6813,801.2,101,11.7334,8.8756,0.2122,10.7977,6.3334,2.607
CC,1575,0.77766,2.31228,0.6114,charge,3,21.556,3.7006,387.4,101,12.2038,6.1445,0.1053,4.8402,0.7287,1.2002
CC,1575,0.77766,2.31228,0.5341,discharge,0,-2.314,3.6186,5583.6,101,12.1175,18.9251,0.4302,18.2226,6.4546,0.3285
CC,1575,0.77766,2.31228,0.5341,charge,0,1.155,3.6217,70.4,101,12.0437,18.5577,0.4053,15.8308,5.7367,0.176
CC,1575,0.77766,2.31228,0.534,discharge,1,-9.249,3.6195,635.4,101,12.0466,14.9809,0.3205,14.3393,6.3996,1.0567
CC,1575,0.77766,2.31228,0.5341,charge,1,4.626,3.6292,161.2,101,11.9818,16.0802,0.3388,11.4395,5.371,0.4587
CC,1575,0.77766,2.31228,0.534,discharge,2,-18.499,3.6217,680.5,101,12.014,11.3954,0.2484,12.9345,6.6688,2.1088
CC,1575,0.77766,2.31228,0.5342,charge,2,13.873,3.6371,281.4,101,11.6947,10.9946,0.2219,7.1629,5.3998,0.9607
CC,1575,0.77766,2.31228,0.5339,discharge,3,-26.591,3.6235,800.2,101,11.9654,9.4732,0.2251,13.1886,7.4742,2.8779
CC,1575,0.77766,2.31228,0.5343,charge,3,23.124,3.6441,387.6,101,11.4473,7.8557,0.1569,5.237,3.6676,1.5749
CC,1575,0.77766,2.31228,0.457,discharge,0,-2.314,3.5543,5608.4,101,12.4046,21.0773,0.4831,21.7147,6.5307,0.3803
CC,1575,0.77766,2.31228,0.457,charge,0,1.155,3.5575,70.5,101,12.2709,20.4311,0.4466,16.7131,5.2987,0.2021
CC,1575,0.77766,2.31228,0.457,discharge,1,-9.251,3.5562,635.4,101,12.2834,16.5305,0.3629,18.6341,7.0039,1.1744
CC,1575,0.77766,2.31228,0.4571,charge,1,4.626,3.566,160.9,101,12.1514,17.4203,0.3622,12.6526,6.4517,0.5199
CC,1575,0.77766,2.31228,0.4569,discharge,2,-18.5,3.5586,680.5,101,12.0993,12.5329,0.2848,18.6142,7.9366,2.5152
CC,1575,0.77766,2.31228,0.4571,charge,2,13.874,3.5775,282.0,101,11.604,11.0806,0.2213,7.7431,5.3545,0.926
CC,1575,0.77766,2.31228,0.4568,discharge,3,-26.591,3.5623,800.7,101,11.9884,10.395,0.2657,21.4671,9.8886,3.2591
CC,1575,0.77766,2.31228,0.4572,charge,3,23.123,3.5874,386.6,101,11.4697,7.9391,0.1714,5.9681,5.0705,1.4152
CC,1575,0.77766,2.31228,0.3799,discharge,0,-2.314,3.4726,5610.1,101,12.463,25.2449,0.5803,30.3729,6.2751,0.423
CC,1575,0.77766,2.31228,0.3799,charge,0,1.155,3.476,70.5,101,12.3519,24.6001,0.5346,18.4862,5.1546,0.1916
CC,1575,0.77766,2.31228,0.3799,discharge,1,-9.25,3.4745,635.4,101,12.5595,19.7691,0.4451,33.0272,8.2694,1.6202
CC,1575,0.77766,2.31228,0.38,charge,1,4.626,3.4866,160.9,101,12.2239,19.1968,0.3902,13.1673,6.2631,0.5197
CC,1575,0.77766,2.31228,0.3798,discharge,2,-18.5,3.4773,680.6,101,12.5246,14.8573,0.3691,36.2453,9.4704,3.2694
CC,1575,0.77766,2.31228,0.38,charge,2,13.875,3.5002,282.1,101,11.6894,11.576,0.2359,8.8512,6.257,1.0139
CC,1575,0.77766,2.31228,0.3801,charge,3,23.124,3.5079,337.8,101,11.5705,8.2816,0.1764,6.9978,5.6861,1.5469
CC,1575,0.77766,2.31228,0.3414,discharge,0,-2.312,3.4358,5069.2,101,12.8007,26.4885,0.6369,43.3948,7.4279,0.4724
CC,1575,0.77766,2.31228,0.3414,charge,0,1.155,3.4393,70.5,101,12.5196,25.207,0.5487,17.9906,4.3204,0.2073
CC,1575,0.77766,2.31228,0.3413,discharge,1,-9.25,3.4366,635.4,101,12.3449,20.2333,0.4683,45.5913,7.712,1.7091
CC,1575,0.77766,2.31228,0.3414,charge,1,4.625,3.45,160.9,101,12.0986,19.2077,0.3932,10.7931,5.8206,0.4794
CC,1575,0.77766,2.31228,0.3415,charge,2,13.873,3.4606,263.7,101,11.6352,11.3574,0.2338,8.7093,7.1694,0.989
CC,1575,0.77766,2.31228,0.3416,charge,3,23.123,3.464,290.9,101,11.5302,8.1614,0.1725,7.3697,6.6155,1.3713
CC,1575,0.77766,2.31228,0.3029,discharge,0,-2.314,3.4035,5069.8,101,12.9792,28.7869,0.7286,84.1149,8.8397,0.4984
CC,1575,0.77766,2.31228,0.3029,charge,0,1.157,3.4099,70.5,101,12.6167,28.5884,0.6248,24.3929,4.5909,0.2114
CC,1575,0.77766,2.31228,0.3028,discharge,1,-9.252,3.4049,635.4,101,13.0043,22.716,0.56,70.8589,7.9525,2.0716
CC,1575,0.77766,2.31228,0.3029,charge,1,4.628,3.4276,160.9,101,12.1092,20.75,0.4123,10.1036,4.9768,0.4693
CC,1575,0.77766,2.31228,0.303,charge,2,13.873,3.4357,216.6,101,11.7265,12.0182,0.2387,7.4268,6.5075,1.0079
CC,1575,0.77766,2.31228,0.3031,charge,3,23.122,3.4376,228.4,101,11.7363,8.584,0.18,6.5322,6.4992,1.2936
CC,1575,0.77766,2.31228,0.2643,discharge,0,-2.312,3.3564,5070.9,101,13.0097,27.8657,0.7634,119.2217,9.1991,0.5072
CC,1575,0.77766,2.31228,0.2643,charge,0,1.155,3.3654,70.5,101,12.4669,29.9691,0.6615,33.6563,5.6509,0.2419
CC,1575,0.77766,2.31228,0.2644,charge,1,4.626,3.39,155.8,101,12.0905,20.1342,0.4129,14.0161,4.727,0.5161
CC,1575,0.77766,2.31228,0.2644,charge,2,13.872,3.3979,175.8,101,11.9474,12.4935,0.2512,7.413,5.1764,1.3311
CC,1575,0.77766,2.31228,0.2645,charge,3,23.122,3.4002,181.2,101,11.6927,9.1999,0.1912,6.1793,5.5829,1.669
CC,1612,0.76788,2.28323,1.0,discharge,0,-2.283,4.0941,99999.0,99,3.6631,43.6139,0.852,23.9372,3.7622,0.2644
CC,1612,0.76788,2.28323,1.0,charge,0,1.139,4.1113,69.5,64,13.7715,65.8685,1.3846,0.01,3000.0,0.9874
CC,1612,0.76788,2.28323,0.9999,discharge,1,-9.13,4.1039,637.4,101,12.0581,26.6926,0.4483,9.2529,4.0757,0.9304
CC,1612,0.76788,2.28323,1.0,charge,1,1.645,4.1195,160.7,47,32.6324,16.3944,0.05,0.01,2999.9728,0.6577
CC,1612,0.76788,2.28323,0.9999,discharge,2,-18.256,4.1021,639.4,101,11.9524,18.4493,0.3132,7.6746,4.8358,1.7323
CC,1612,0.76788,2.28323,0.9986,charge,2,1.87,4.1227,259.8,49,41.4253,0.01,0.05,0.01,2999.9642,0.8109
CC,1612,0.76788,2.28323,0.9983,discharge,3,-26.245,4.1005,639.1,101,12.092,14.4611,0.2593,7.3174,4.9087,2.0756
CC,1612,0.76788,2.28323,0.9955,charge,3,1.87,4.1234,344.1,50,41.0402,0.01,0.05,0.01,2999.979,0.795
CC,1612,0.76788,2.28323,0.9574,discharge,0,-2.283,4.0703,4788.9,101,12.6532,31.2941,0.6256,25.2992,5.3604,0.3612
CC,1612,0.76788,2.28323,0.9575,charge,0,1.14,4.0741,70.3,101,12.7226,31.6852,0.6545,26.8644,4.6569,0.2257
CC,1612,0.76788,2.28323,0.9574,discharge,1,-9.13,4.071,635.4,101,12.3501,22.0751,0.3881,13.6379,4.9854,1.0495
CC,1612,0.76788,2.28323,0.9575,charge,1,2.013,4.0796,161.0,101,25.7363,34.1332,0.1389,0.01,3000.0,1.0623
CC,1612,0.76788,2.28323,0.9573,discharge,2,-18.257,4.0725,648.0,101,12.277,15.8782,0.2824,10.2741,4.9025,1.8684
CC,1612,0.76788,2.28323,0.9575,charge,2,1.918,4.0851,281.6,101,59.9462,0.01,0.05,0.01,2999.9999,0.7706
CC,1612,0.76788,2.28323,0.9572,discharge,3,-26.244,4.0752,646.4,101,12.0664,13.1757,0.2392,9.1182,4.9372,2.5094
CC,1612,0.76788,2.28323,0.9575,charge,3,1.756,4.0902,387.0,101,62.5748,0.01,0.05,0.01,2999.9975,0.732
CC,1612,0.76788,2.28323,0.9194,discharge,0,-2.282,4.0253,4794.2,101,12.214,26.4586,0.5415,26.6329,5.9587,0.3713
CC,1612,0.76788,2.28323,0.9194,charge,0,1.141,4.0305,70.3,101,12.4577,26.7011,0.5653,27.1304,5.9104,0.2107
CC,1612,0.76788,2.28323,0.9193,discharge,1,-9.13,4.027,635.4,101,12.2957,19.3751,0.3568,14.1326,4.8679,1.1096
CC,1612,0.76788,2.28323,0.9194,charge,1,3.308,4.041,160.8,101,15.2514,32.8879,0.3212,0.01,2999.9997,1.2361
CC,1612,0.76788,2.28323,0.9193,discharge,2,-18.257,4.0289,664.2,101,12.1213,14.3066,0.267,10.4833,4.802,2.0102
CC,1612,0.76788,2.28323,0.9195,charge,2,3.217,4.0498,281.3,101,46.7222,0.01,0.05,0.01,2999.9985,0.8949
CC,1612,0.76788,2.28323,0.9192,discharge,3,-26.245,4.0324,663.5,101,12.07,11.7394,0.2309,9.4183,4.9486,2.7041
CC,1612,0.76788,2.28323,0.9195,charge,3,3.073,4.0577,386.5,101,46.3414,0.01,0.05,0.01,2999.9999,0.9505
CC,1612,0.76788,2.28323,0.8433,discharge,0,-2.284,3.9178,5350.6,101,12.4319,21.2952,0.47,21.4748,6.0891,0.3738
CC,1612,0.76788,2.28323,0.8434,charge,0,1.141,3.9218,70.3,101,11.9888,21.5667,0.4546,20.0476,5.591,0.1929
CC,1612,0.76788,2.28323,0.8433,discharge,1,-9.128,3.9193,635.4,101,12.225,16.8569,0.3325,13.0765,5.3024,1.0198
CC,1612,0.76788,2.28323,0.8434,charge,1,4.565,3.9293,160.8,101,12.275,19.3376,0.3845,14.6654,6.0181,0.4963
CC,1612,0.76788,2.28323,0.8432,discharge,2,-18.257,3.921,680.5,101,12.0822,12.676,0.249,10.2992,5.2399,1.9551
CC,1612,0.76788,2.28323,0.8435,charge,2,7.514,3.9386,281.8,100,21.0094,13.7998,0.0732,0.01,3000.0,1.4922
CC,1612,0.76788,2.28323,0.8431,discharge,3,-26.246,3.9236,719.9,101,12.0233,10.5015,0.2144,9.5098,5.4033,2.5335
CC,1612,0.76788,2.28323,0.8435,charge,3,7.358,3.9447,387.4,101,34.7157,0.01,0.05,0.01,2999.9989,1.2767
CC,1612,0.76788,2.28323,0.7672,discharge,0,-2.282,3.8264,5406.6,101,12.3429,19.6948,0.4402,19.7906,6.2736,0.3352
