Repository: KikETs/ECM_HYBRID_BMS_JOINT

## Results

| Arm | Model | Size | Protocol | Result | Worst cell |
|---|---|---|---|---|---|
| SOP | 2RC table + trim (A8) | 4 effective coefficients, 2 EW states | leave-one-cell-out | usable current 69.6 % discharge, 59.5 % charge (τ = 10 s) | 59.9 % / 53.5 % (BOOST_REST) |
| SOH | dQ/dV ridge | 65 coefficients | leave-one-cell-out | RMSE 0.0094, bias −0.0005 | 0.0130 (BOOST_REST) |
| SOC | 2RC EKF, low-current gate | 3 states | leave-one-cell-out | **2.34 %p** over six sensor disturbances on estimated SOH (2.325 on true SOH), per cell 2.00–2.75 | 4.60 %p (BOOST_NEGPULSE_1S, current offset −0.10 A) |

The SOH arm was a 10,945-parameter CNN until the second audit round. Nested

File: analysis/uypydj_hppc_resistance.csv (part 11 of 225)
protocol,cycle,SOH,CAP_Ah,SOC,soc_group,direction,rate_rank,I_A,CRate_rated,tau_s,tau_actual_s,V_pre_V,V_tau_V,R_mOhm,file
CC,487,0.91932,2.7335,0.6359,5,charge,1,5.463,1.821,2.0,2.0,3.8471,3.9135,12.1552,08-09-21_19.30_CC_protocol_HPPC_IN21700_30T_cycle_#487.mat
CC,487,0.91932,2.7335,0.6359,5,charge,1,5.463,1.821,10.0,9.9,3.8471,3.9329,15.7065,08-09-21_19.30_CC_protocol_HPPC_IN21700_30T_cycle_#487.mat
CC,487,0.91932,2.7335,0.6357,5,discharge,2,-21.846,7.282,2.0,2.0,3.8427,3.5819,11.9381,08-09-21_19.30_CC_protocol_HPPC_IN21700_30T_cycle_#487.mat
CC,487,0.91932,2.7335,0.6357,5,discharge,2,-21.846,7.282,10.0,9.9,3.8427,3.5175,14.886,08-09-21_19.30_CC_protocol_HPPC_IN21700_30T_cycle_#487.mat
CC,487,0.91932,2.7335,0.636,5,charge,2,16.385,5.462,2.0,2.0,3.8504,4.0386,11.4861,08-09-21_19.30_CC_protocol_HPPC_IN21700_30T_cycle_#487.mat
CC,487,0.91932,2.7335,0.636,5,charge,2,16.385,5.462,10.0,9.9,3.8504,4.0861,14.3851,08-09-21_19.30_CC_protocol_HPPC_IN21700_30T_cycle_#487.mat
CC,487,0.91932,2.7335,0.6356,5,discharge,3,-31.403,10.468,2.0,2.0,3.8417,3.4759,11.6486,08-09-21_19.30_CC_protocol_HPPC_IN21700_30T_cycle_#487.mat
CC,487,0.91932,2.7335,0.6356,5,discharge,3,-31.403,10.468,10.0,9.9,3.8417,3.3884,14.4349,08-09-21_19.30_CC_protocol_HPPC_IN21700_30T_cycle_#487.mat
CC,487,0.91932,2.7335,0.6361,5,charge,3,27.308,9.103,2.0,2.0,3.8521,4.1562,11.1359,08-09-21_19.30_CC_protocol_HPPC_IN21700_30T_cycle_#487.mat
CC,487,0.91932,2.7335,0.6361,5,charge,3,27.308,9.103,10.0,9.9,3.8521,4.2001,12.7435,08-09-21_19.30_CC_protocol_HPPC_IN21700_30T_cycle_#487.mat
CC,487,0.91932,2.7335,0.5449,6,discharge,0,-2.732,0.91,2.0,1.9,3.7441,3.7128,11.4589,08-09-21_19.30_CC_protocol_HPPC_IN21700_30T_cycle_#487.mat
CC,487,0.91932,2.7335,0.5449,6,discharge,0,-2.732,0.91,10.0,9.9,3.7441,3.702,15.4128,08-09-21_19.30_CC_protocol_HPPC_IN21700_30T_cycle_#487.mat
CC,487,0.91932,2.7335,0.5449,6,charge,0,1.366,0.455,2.0,2.0,3.7461,3.7618,11.49,08-09-21_19.30_CC_protocol_HPPC_IN21700_30T_cycle_#487.mat
CC,487,0.91932,2.7335,0.5449,6,charge,0,1.366,0.455,10.0,9.9,3.7461,3.7667,15.0761,08-09-21_19.30_CC_protocol_HPPC_IN21700_30T_cycle_#487.mat
CC,487,0.91932,2.7335,0.5448,6,discharge,1,-10.921,3.64,2.0,1.9,3.7448,3.6179,11.6198,08-09-21_19.30_CC_protocol_HPPC_IN21700_30T_cycle_#487.mat
CC,487,0.91932,2.7335,0.5448,6,discharge,1,-10.921,3.64,10.0,9.9,3.7448,3.5789,15.1909,08-09-21_19.30_CC_protocol_HPPC_IN21700_30T_cycle_#487.mat
CC,487,0.91932,2.7335,0.5449,6,charge,1,5.461,1.82,2.0,2.0,3.7486,3.8115,11.5187,08-09-21_19.30_CC_protocol_HPPC_IN21700_30T_cycle_#487.mat
CC,487,0.91932,2.7335,0.5449,6,charge,1,5.461,1.82,10.0,9.9,3.7486,3.8295,14.815,08-09-21_19.30_CC_protocol_HPPC_IN21700_30T_cycle_#487.mat
CC,487,0.91932,2.7335,0.5447,6,discharge,2,-21.846,7.282,2.0,2.0,3.7452,3.492,11.5902,08-09-21_19.30_CC_protocol_HPPC_IN21700_30T_cycle_#487.mat
CC,487,0.91932,2.7335,0.5447,6,discharge,2,-21.846,7.282,10.0,9.9,3.7452,3.4236,14.7212,08-09-21_19.30_CC_protocol_HPPC_IN21700_30T_cycle_#487.mat
CC,487,0.91932,2.7335,0.545,6,charge,2,16.385,5.462,2.0,2.0,3.751,3.9356,11.2664,08-09-21_19.30_CC_protocol_HPPC_IN21700_30T_cycle_#487.mat
CC,487,0.91932,2.7335,0.545,6,charge,2,16.385,5.462,10.0,9.9,3.751,3.9831,14.1654,08-09-21_19.30_CC_protocol_HPPC_IN21700_30T_cycle_#487.mat
CC,487,0.91932,2.7335,0.5446,6,discharge,3,-31.402,10.467,2.0,2.0,3.7452,3.3855,11.4547,08-09-21_19.30_CC_protocol_HPPC_IN21700_30T_cycle_#487.mat
CC,487,0.91932,2.7335,0.5446,6,discharge,3,-31.402,10.467,10.0,9.9,3.7452,3.2919,14.4354,08-09-21_19.30_CC_protocol_HPPC_IN21700_30T_cycle_#487.mat
CC,487,0.91932,2.7335,0.5451,6,charge,3,27.31,9.103,2.0,2.0,3.7528,4.0536,11.0143,08-09-21_19.30_CC_protocol_HPPC_IN21700_30T_cycle_#487.mat
CC,487,0.91932,2.7335,0.5451,6,charge,3,27.31,9.103,10.0,9.9,3.7528,4.1282,13.7459,08-09-21_19.30_CC_protocol_HPPC_IN21700_30T_cycle_#487.mat
CC,487,0.91932,2.7335,0.4538,7,discharge,0,-2.732,0.911,2.0,2.0,3.6615,3.6298,11.6049,08-09-21_19.30_CC_protocol_HPPC_IN21700_30T_cycle_#487.mat
CC,487,0.91932,2.7335,0.4538,7,discharge,0,-2.732,0.911,10.0,9.9,3.6615,3.6198,15.2658,08-09-21_19.30_CC_protocol_HPPC_IN21700_30T_cycle_#487.mat
CC,487,0.91932,2.7335,0.4538,7,charge,0,1.366,0.455,2.0,2.0,3.6621,3.6783,11.8577,08-09-21_19.30_CC_protocol_HPPC_IN21700_30T_cycle_#487.mat
CC,487,0.91932,2.7335,0.4538,7,charge,0,1.366,0.455,10.0,9.9,3.6621,3.6829,15.2247,08-09-21_19.30_CC_protocol_HPPC_IN21700_30T_cycle_#487.mat
CC,487,0.91932,2.7335,0.4537,7,discharge,1,-10.923,3.641,2.0,2.0,3.6616,3.5356,11.5353,08-09-21_19.30_CC_protocol_HPPC_IN21700_30T_cycle_#487.mat
CC,487,0.91932,2.7335,0.4537,7,discharge,1,-10.923,3.641,10.0,9.9,3.6616,3.4978,14.9959,08-09-21_19.30_CC_protocol_HPPC_IN21700_30T_cycle_#487.mat
CC,487,0.91932,2.7335,0.4539,7,charge,1,5.463,1.821,2.0,2.0,3.6648,3.7275,11.4776,08-09-21_19.30_CC_protocol_HPPC_IN21700_30T_cycle_#487.mat
CC,487,0.91932,2.7335,0.4539,7,charge,1,5.463,1.821,10.0,9.9,3.6648,3.7449,14.6628,08-09-21_19.30_CC_protocol_HPPC_IN21700_30T_cycle_#487.mat
CC,487,0.91932,2.7335,0.4537,7,discharge,2,-21.846,7.282,2.0,2.0,3.6619,3.4103,11.517,08-09-21_19.30_CC_protocol_HPPC_IN21700_30T_cycle_#487.mat
CC,487,0.91932,2.7335,0.4537,7,discharge,2,-21.846,7.282,10.0,9.9,3.6619,3.3425,14.6205,08-09-21_19.30_CC_protocol_HPPC_IN21700_30T_cycle_#487.mat
CC,487,0.91932,2.7335,0.454,7,charge,2,16.383,5.461,2.0,1.9,3.6681,3.8497,11.0847,08-09-21_19.30_CC_protocol_HPPC_IN21700_30T_cycle_#487.mat
CC,487,0.91932,2.7335,0.454,7,charge,2,16.383,5.461,10.0,9.9,3.6681,3.8939,13.7826,08-09-21_19.30_CC_protocol_HPPC_IN21700_30T_cycle_#487.mat
CC,487,0.91932,2.7335,0.4536,7,discharge,3,-31.402,10.467,2.0,2.0,3.6622,3.3032,11.4324,08-09-21_19.30_CC_protocol_HPPC_IN21700_30T_cycle_#487.mat
CC,487,0.91932,2.7335,0.4536,7,discharge,3,-31.402,10.467,10.0,9.9,3.6622,3.2104,14.3876,08-09-21_19.30_CC_protocol_HPPC_IN21700_30T_cycle_#487.mat
CC,487,0.91932,2.7335,0.4541,7,charge,3,27.308,9.103,2.0,2.0,3.67,3.9679,10.9089,08-09-21_19.30_CC_protocol_HPPC_IN21700_30T_cycle_#487.mat
CC,487,0.91932,2.7335,0.4541,7,charge,3,27.308,9.103,10.0,9.9,3.67,4.0372,13.4466,08-09-21_19.30_CC_protocol_HPPC_IN21700_30T_cycle_#487.mat
CC,487,0.91932,2.7335,0.3628,8,discharge,0,-2.732,0.91,2.0,2.0,3.5996,3.5674,11.7884,08-09-21_19.30_CC_protocol_HPPC_IN21700_30T_cycle_#487.mat
CC,487,0.91932,2.7335,0.3628,8,discharge,0,-2.732,0.91,10.0,9.9,3.5996,3.5574,15.4494,08-09-21_19.30_CC_protocol_HPPC_IN21700_30T_cycle_#487.mat
CC,487,0.91932,2.7335,0.3628,8,charge,0,1.366,0.455,2.0,2.0,3.6004,3.6168,12.0041,08-09-21_19.30_CC_protocol_HPPC_IN21700_30T_cycle_#487.mat
CC,487,0.91932,2.7335,0.3628,8,charge,0,1.366,0.455,10.0,9.9,3.6004,3.6213,15.2979,08-09-21_19.30_CC_protocol_HPPC_IN21700_30T_cycle_#487.mat
CC,487,0.91932,2.7335,0.3627,8,discharge,1,-10.922,3.641,2.0,1.9,3.5997,3.4722,11.6737,08-09-21_19.30_CC_protocol_HPPC_IN21700_30T_cycle_#487.mat
CC,487,0.91932,2.7335,0.3627,8,discharge,1,-10.922,3.641,10.0,9.9,3.5997,3.4327,15.2902,08-09-21_19.30_CC_protocol_HPPC_IN21700_30T_cycle_#487.mat
CC,487,0.91932,2.7335,0.3629,8,charge,1,5.463,1.821,2.0,2.0,3.6038,3.6665,11.4781,08-09-21_19.30_CC_protocol_HPPC_IN21700_30T_cycle_#487.mat
CC,487,0.91932,2.7335,0.3629,8,charge,1,5.463,1.821,10.0,9.9,3.6038,3.6841,14.7,08-09-21_19.30_CC_protocol_HPPC_IN21700_30T_cycle_#487.mat
CC,487,0.91932,2.7335,0.3626,8,discharge,2,-21.846,7.282,2.0,1.9,3.5998,3.3451,11.6589,08-09-21_19.30_CC_protocol_HPPC_IN21700_30T_cycle_#487.mat
CC,487,0.91932,2.7335,0.3626,8,discharge,2,-21.846,7.282,10.0,9.9,3.5998,3.2719,15.0096,08-09-21_19.30_CC_protocol_HPPC_IN21700_30T_cycle_#487.mat
CC,487,0.91932,2.7335,0.363,8,charge,2,16.385,5.462,2.0,1.9,3.6071,3.7908,11.2115,08-09-21_19.30_CC_protocol_HPPC_IN21700_30T_cycle_#487.mat
CC,487,0.91932,2.7335,0.363,8,charge,2,16.385,5.462,10.0,9.9,3.6071,3.8346,13.8847,08-09-21_19.30_CC_protocol_HPPC_IN21700_30T_cycle_#487.mat
CC,487,0.91932,2.7335,0.3626,8,discharge,3,-31.402,10.467,2.0,2.0,3.6,3.2339,11.6585,08-09-21_19.30_CC_protocol_HPPC_IN21700_30T_cycle_#487.mat
CC,487,0.91932,2.7335,0.3626,8,discharge,3,-31.402,10.467,10.0,9.9,3.6,3.1338,14.8462,08-09-21_19.30_CC_protocol_HPPC_IN21700_30T_cycle_#487.mat
CC,487,0.91932,2.7335,0.363,8,charge,3,27.308,9.103,2.0,2.0,3.6095,3.9103,11.0151,08-09-21_19.30_CC_protocol_HPPC_IN21700_30T_cycle_#487.mat
CC,487,0.91932,2.7335,0.363,8,charge,3,27.308,9.103,10.0,9.9,3.6095,3.9751,13.388,08-09-21_19.30_CC_protocol_HPPC_IN21700_30T_cycle_#487.mat
CC,487,0.91932,2.7335,0.2718,9,discharge,0,-2.732,0.911,2.0,2.0,3.5179,3.4837,12.5192,08-09-21_19.30_CC_protocol_HPPC_IN21700_30T_cycle_#487.mat
CC,487,0.91932,2.7335,0.2718,9,discharge,0,-2.732,0.911,10.0,9.9,3.5179,3.4724,16.6557,08-09-21_19.30_CC_protocol_HPPC_IN21700_30T_cycle_#487.mat
CC,487,0.91932,2.7335,0.2718,9,charge,0,1.366,0.455,2.0,2.0,3.5192,3.5362,12.4433,08-09-21_19.30_CC_protocol_HPPC_IN21700_30T_cycle_#487.mat
CC,487,0.91932,2.7335,0.2718,9,charge,0,1.366,0.455,10.0,9.9,3.5192,3.5412,16.1031,08-09-21_19.30_CC_protocol_HPPC_IN21700_30T_cycle_#487.mat
CC,487,0.91932,2.7335,0.2717,9,discharge,1,-10.923,3.641,2.0,2.0,3.5182,3.3809,12.5698,08-09-21_19.30_CC_protocol_HPPC_IN21700_30T_cycle_#487.mat
CC,487,0.91932,2.7335,0.2717,9,discharge,1,-10.923,3.641,10.0,9.9,3.5182,3.3395,16.36,08-09-21_19.30_CC_protocol_HPPC_IN21700_30T_cycle_#487.mat
CC,487,0.91932,2.7335,0.2718,9,charge,1,5.462,1.821,2.0,2.0,3.525,3.591,12.0826,08-09-21_19.30_CC_protocol_HPPC_IN21700_30T_cycle_#487.mat
CC,487,0.91932,2.7335,0.2718,9,charge,1,5.462,1.821,10.0,9.9,3.525,3.61,15.5609,08-09-21_19.30_CC_protocol_HPPC_IN21700_30T_cycle_#487.mat
CC,487,0.91932,2.7335,0.2716,9,discharge,2,-21.846,7.282,2.0,2.0,3.5209,3.2457,12.5973,08-09-21_19.30_CC_protocol_HPPC_IN21700_30T_cycle_#487.mat
CC,487,0.91932,2.7335,0.2716,9,discharge,2,-21.846,7.282,10.0,9.9,3.5209,3.1571,16.6529,08-09-21_19.30_CC_protocol_HPPC_IN21700_30T_cycle_#487.mat
CC,487,0.91932,2.7335,0.2719,9,charge,2,16.385,5.462,2.0,2.0,3.53,3.7225,11.7486,08-09-21_19.30_CC_protocol_HPPC_IN21700_30T_cycle_#487.mat
CC,487,0.91932,2.7335,0.2719,9,charge,2,16.385,5.462,10.0,9.9,3.53,3.7744,14.9161,08-09-21_19.30_CC_protocol_HPPC_IN21700_30T_cycle_#487.mat
CC,487,0.91932,2.7335,0.2715,9,discharge,3,-31.403,10.468,2.0,1.9,3.5218,3.1318,12.4192,08-09-21_19.30_CC_protocol_HPPC_IN21700_30T_cycle_#487.mat
CC,487,0.91932,2.7335,0.2715,9,discharge,3,-31.403,10.468,10.0,9.9,3.5218,2.9883,16.9888,08-09-21_19.30_CC_protocol_HPPC_IN21700_30T_cycle_#487.mat
CC,487,0.91932,2.7335,0.272,9,charge,3,27.308,9.103,2.0,2.0,3.5332,3.8455,11.4362,08-09-21_19.30_CC_protocol_HPPC_IN21700_30T_cycle_#487.mat
CC,487,0.91932,2.7335,0.272,9,charge,3,27.308,9.103,10.0,9.9,3.5332,3.9204,14.179,08-09-21_19.30_CC_protocol_HPPC_IN21700_30T_cycle_#487.mat
CC,487,0.91932,2.7335,0.2263,10,discharge,0,-2.732,0.911,2.0,2.0,3.4666,3.4301,13.3602,08-09-21_19.30_CC_protocol_HPPC_IN21700_30T_cycle_#487.mat
CC,487,0.91932,2.7335,0.2263,10,discharge,0,-2.732,0.911,10.0,9.9,3.4666,3.4178,17.8624,08-09-21_19.30_CC_protocol_HPPC_IN21700_30T_cycle_#487.mat
CC,487,0.91932,2.7335,0.2263,10,charge,0,1.366,0.455,2.0,2.0,3.4687,3.4864,12.9575,08-09-21_19.30_CC_protocol_HPPC_IN21700_30T_cycle_#487.mat
CC,487,0.91932,2.7335,0.2263,10,charge,0,1.366,0.455,10.0,9.9,3.4687,3.4918,16.9107,08-09-21_19.30_CC_protocol_HPPC_IN21700_30T_cycle_#487.mat
CC,487,0.91932,2.7335,0.2262,10,discharge,1,-10.923,3.641,2.0,2.0,3.4672,3.3197,13.5036,08-09-21_19.30_CC_protocol_HPPC_IN21700_30T_cycle_#487.mat
CC,487,0.91932,2.7335,0.2262,10,discharge,1,-10.923,3.641,10.0,9.9,3.4672,3.2702,18.0353,08-09-21_19.30_CC_protocol_HPPC_IN21700_30T_cycle_#487.mat
CC,487,0.91932,2.7335,0.2263,10,charge,1,5.463,1.821,2.0,1.9,3.473,3.5427,12.759,08-09-21_19.30_CC_protocol_HPPC_IN21700_30T_cycle_#487.mat
CC,487,0.91932,2.7335,0.2263,10,charge,1,5.463,1.821,10.0,9.9,3.473,3.5628,16.4385,08-09-21_19.30_CC_protocol_HPPC_IN21700_30T_cycle_#487.mat
CC,487,0.91932,2.7335,0.2261,10,discharge,2,-21.847,7.282,2.0,2.0,3.4692,3.1724,13.5854,08-09-21_19.30_CC_protocol_HPPC_IN21700_30T_cycle_#487.mat
CC,487,0.91932,2.7335,0.2261,10,discharge,2,-21.847,7.282,10.0,9.9,3.4692,3.0469,19.3299,08-09-21_19.30_CC_protocol_HPPC_IN21700_30T_cycle_#487.mat
CC,487,0.91932,2.7335,0.2264,10,charge,2,16.383,5.461,2.0,2.0,3.4777,3.6765,12.1345,08-09-21_19.30_CC_protocol_HPPC_IN21700_30T_cycle_#487.mat
CC,487,0.91932,2.7335,0.2264,10,charge,2,16.383,5.461,10.0,9.9,3.4777,3.7301,15.4062,08-09-21_19.30_CC_protocol_HPPC_IN21700_30T_cycle_#487.mat
CC,487,0.91932,2.7335,0.226,10,discharge,3,-31.402,10.467,2.0,2.0,3.4689,3.0427,13.5724,08-09-21_19.30_CC_protocol_HPPC_IN21700_30T_cycle_#487.mat
CC,487,0.91932,2.7335,0.226,10,discharge,3,-31.402,10.467,10.0,9.9,3.4689,2.8127,20.8968,08-09-21_19.30_CC_protocol_HPPC_IN21700_30T_cycle_#487.mat
CC,487,0.91932,2.7335,0.2265,10,charge,3,27.308,9.103,2.0,1.9,3.48,3.7978,11.6376,08-09-21_19.30_CC_protocol_HPPC_IN21700_30T_cycle_#487.mat
CC,487,0.91932,2.7335,0.2265,10,charge,3,27.308,9.103,10.0,9.9,3.48,3.8809,14.6807,08-09-21_19.30_CC_protocol_HPPC_IN21700_30T_cycle_#487.mat
CC,487,0.91932,2.7335,0.1807,11,discharge,0,-2.732,0.911,2.0,2.0,3.4217,3.3815,14.715,08-09-21_19.30_CC_protocol_HPPC_IN21700_30T_cycle_#487.mat
CC,487,0.91932,2.7335,0.1807,11,discharge,0,-2.732,0.911,10.0,9.9,3.4217,3.3664,20.2423,08-09-21_19.30_CC_protocol_HPPC_IN21700_30T_cycle_#487.mat
CC,487,0.91932,2.7335,0.1808,11,charge,0,1.366,0.455,2.0,2.0,3.4234,3.4435,14.7134,08-09-21_19.30_CC_protocol_HPPC_IN21700_30T_cycle_#487.mat
CC,487,0.91932,2.7335,0.1808,11,charge,0,1.366,0.455,10.0,9.9,3.4234,3.4493,18.9591,08-09-21_19.30_CC_protocol_HPPC_IN21700_30T_cycle_#487.mat
CC,487,0.91932,2.7335,0.1807,11,discharge,1,-10.923,3.641,2.0,2.0,3.4222,3.2567,15.1515,08-09-21_19.30_CC_protocol_HPPC_IN21700_30T_cycle_#487.mat
CC,487,0.91932,2.7335,0.1807,11,discharge,1,-10.923,3.641,10.0,9.9,3.4222,3.1755,22.5854,08-09-21_19.30_CC_protocol_HPPC_IN21700_30T_cycle_#487.mat
CC,487,0.91932,2.7335,0.1808,11,charge,1,5.462,1.821,2.0,1.9,3.431,3.5038,13.3277,08-09-21_19.30_CC_protocol_HPPC_IN21700_30T_cycle_#487.mat
CC,487,0.91932,2.7335,0.1808,11,charge,1,5.462,1.821,10.0,9.9,3.431,3.5211,16.4949,08-09-21_19.30_CC_protocol_HPPC_IN21700_30T_cycle_#487.mat
CC,487,0.91932,2.7335,0.1806,11,discharge,2,-21.846,7.282,2.0,2.0,3.4243,3.0826,15.6413,08-09-21_19.30_CC_protocol_HPPC_IN21700_30T_cycle_#487.mat
CC,487,0.91932,2.7335,0.1806,11,discharge,2,-21.846,7.282,10.0,9.9,3.4243,2.8017,28.4995,08-09-21_19.30_CC_protocol_HPPC_IN21700_30T_cycle_#487.mat
CC,487,0.91932,2.7335,0.1809,11,charge,2,16.385,5.462,2.0,2.0,3.4359,3.6378,12.3222,08-09-21_19.30_CC_protocol_HPPC_IN21700_30T_cycle_#487.mat
CC,487,0.91932,2.7335,0.1809,11,charge,2,16.385,5.462,10.0,9.9,3.4359,3.6841,15.148,08-09-21_19.30_CC_protocol_HPPC_IN21700_30T_cycle_#487.mat
CC,487,0.91932,2.7335,0.1805,11,discharge,3,-31.402,10.467,2.0,1.9,3.4236,2.9296,15.7315,08-09-21_19.30_CC_protocol_HPPC_IN21700_30T_cycle_#487.mat
CC,487,0.91932,2.7335,0.1805,11,discharge,3,-31.402,10.467,10.0,9.9,3.4236,2.4997,29.4217,08-09-21_19.30_CC_protocol_HPPC_IN21700_30T_cycle_#487.mat
CC,487,0.91932,2.7335,0.181,11,charge,3,27.308,9.103,2.0,2.0,3.4388,3.7558,11.6083,08-09-21_19.30_CC_protocol_HPPC_IN21700_30T_cycle_#487.mat
CC,487,0.91932,2.7335,0.181,11,charge,3,27.308,9.103,10.0,9.9,3.4388,3.8332,14.4427,08-09-21_19.30_CC_protocol_HPPC_IN21700_30T_cycle_#487.mat
CC,487,0.91932,2.7335,0.1352,12,discharge,0,-2.73,0.91,2.0,1.9,3.3745,3.3249,18.1685,08-09-21_19.30_CC_protocol_HPPC_IN21700_30T_cycle_#487.mat
CC,487,0.91932,2.7335,0.1352,12,discharge,0,-2.73,0.91,10.0,9.9,3.3745,3.2959,28.7912,08-09-21_19.30_CC_protocol_HPPC_IN21700_30T_cycle_#487.mat
CC,487,0.91932,2.7335,0.1353,12,charge,0,1.364,0.455,2.0,2.0,3.3776,3.4012,17.3021,08-09-21_19.30_CC_protocol_HPPC_IN21700_30T_cycle_#487.mat
CC,487,0.91932,2.7335,0.1353,12,charge,0,1.364,0.455,10.0,9.9,3.3776,3.4103,23.9736,08-09-21_19.30_CC_protocol_HPPC_IN21700_30T_cycle_#487.mat
CC,487,0.91932,2.7335,0.1352,12,discharge,1,-10.924,3.641,2.0,1.9,3.3759,3.1531,20.3955,08-09-21_19.30_CC_protocol_HPPC_IN21700_30T_cycle_#487.mat
CC,487,0.91932,2.7335,0.1352,12,discharge,1,-10.924,3.641,10.0,9.9,3.3759,2.9135,42.3288,08-09-21_19.30_CC_protocol_HPPC_IN21700_30T_cycle_#487.mat
CC,487,0.91932,2.7335,0.1353,12,charge,1,5.463,1.821,2.0,2.0,3.3882,3.4718,15.3043,08-09-21_19.30_CC_protocol_HPPC_IN21700_30T_cycle_#487.mat
CC,487,0.91932,2.7335,0.1353,12,charge,1,5.463,1.821,10.0,9.9,3.3882,3.4947,19.4966,08-09-21_19.30_CC_protocol_HPPC_IN21700_30T_cycle_#487.mat
CC,487,0.91932,2.7335,0.1351,12,discharge,2,-21.846,7.282,2.0,2.0,3.3787,2.8788,22.8829,08-09-21_19.30_CC_protocol_HPPC_IN21700_30T_cycle_#487.mat
CC,487,0.91932,2.7335,0.1351,12,discharge,2,-21.846,7.282,10.0,9.9,3.3787,2.4999,40.227,08-09-21_19.30_CC_protocol_HPPC_IN21700_30T_cycle_#487.mat
CC,487,0.91932,2.7335,0.1354,12,charge,2,16.383,5.461,2.0,2.0,3.3951,3.6093,13.0745,08-09-21_19.30_CC_protocol_HPPC_IN21700_30T_cycle_#487.mat
CC,487,0.91932,2.7335,0.1354,12,charge,2,16.383,5.461,10.0,9.9,3.3951,3.6512,15.6321,08-09-21_19.30_CC_protocol_HPPC_IN21700_30T_cycle_#487.mat
CC,487,0.91932,2.7335,0.135,12,discharge,3,-22.659,7.553,2.0,1.9,3.3788,2.6393,32.636,08-09-21_19.30_CC_protocol_HPPC_IN21700_30T_cycle_#487.mat
CC,487,0.91932,2.7335,0.135,12,discharge,3,-22.659,7.553,10.0,9.9,3.3788,2.4998,38.7925,08-09-21_19.30_CC_protocol_HPPC_IN21700_30T_cycle_#487.mat
CC,487,0.91932,2.7335,0.1354,12,charge,3,27.307,9.102,2.0,2.0,3.3967,3.729,12.169,08-09-21_19.30_CC_protocol_HPPC_IN21700_30T_cycle_#487.mat
CC,487,0.91932,2.7335,0.1354,12,charge,3,27.307,9.102,10.0,9.9,3.3967,3.7966,14.6446,08-09-21_19.30_CC_protocol_HPPC_IN21700_30T_cycle_#487.mat
CC,525,0.92367,2.74644,1.0,0,discharge,0,-2.745,0.915,2.0,2.0,4.1464,4.1108,12.9676,08-16-21_12.51_CC_protocol_HPPC_IN21700_30T_cycle_#525.mat
CC,525,0.92367,2.74644,1.0,0,discharge,0,-2.745,0.915,10.0,9.7,4.1464,4.0933,19.3421,08-16-21_12.51_CC_protocol_HPPC_IN21700_30T_cycle_#525.mat
CC,525,0.92367,2.74644,1.0,0,charge,0,1.373,0.458,2.0,2.0,4.1597,4.1832,17.122,08-16-21_12.51_CC_protocol_HPPC_IN21700_30T_cycle_#525.mat
CC,525,0.92367,2.74644,1.0,0,charge,0,1.373,0.458,10.0,9.9,4.1597,4.1937,24.7723,08-16-21_12.51_CC_protocol_HPPC_IN21700_30T_cycle_#525.mat
CC,525,0.92367,2.74644,0.9999,0,discharge,1,-10.986,3.662,2.0,2.0,4.1561,3.9784,16.1751,08-16-21_12.51_CC_protocol_HPPC_IN21700_30T_cycle_#525.mat
CC,525,0.92367,2.74644,0.9999,0,discharge,1,-10.986,3.662,10.0,9.9,4.1561,3.9371,19.9345,08-16-21_12.51_CC_protocol_HPPC_IN21700_30T_cycle_#525.mat
CC,525,0.92367,2.74644,1.0,0,charge,1,1.807,0.602,2.0,2.0,4.1624,4.2,20.8126,08-16-21_12.51_CC_protocol_HPPC_IN21700_30T_cycle_#525.mat
CC,525,0.92367,2.74644,1.0,0,charge,1,1.807,0.602,10.0,9.9,4.1624,4.2,20.8126,08-16-21_12.51_CC_protocol_HPPC_IN21700_30T_cycle_#525.mat
CC,525,0.92367,2.74644,0.9998,0,discharge,2,-21.972,7.324,2.0,1.9,4.1554,3.8249,15.0419,08-16-21_12.51_CC_protocol_HPPC_IN21700_30T_cycle_#525.mat
CC,525,0.92367,2.74644,0.9998,0,discharge,2,-21.972,7.324,10.0,9.9,4.1554,3.7711,17.4904,08-16-21_12.51_CC_protocol_HPPC_IN21700_30T_cycle_#525.mat
CC,525,0.92367,2.74644,1.0,0,charge,2,1.678,0.559,2.0,1.9,4.1664,4.2,20.0226,08-16-21_12.51_CC_protocol_HPPC_IN21700_30T_cycle_#525.mat
CC,525,0.92367,2.74644,1.0,0,charge,2,1.678,0.559,10.0,9.9,4.1664,4.2,20.0226,08-16-21_12.51_CC_protocol_HPPC_IN21700_30T_cycle_#525.mat
CC,525,0.92367,2.74644,0.9997,0,discharge,3,-31.583,10.528,2.0,2.0,4.155,3.7004,14.3938,08-16-21_12.51_CC_protocol_HPPC_IN21700_30T_cycle_#525.mat
CC,525,0.92367,2.74644,0.9997,0,discharge,3,-31.583,10.528,10.0,9.91,4.155,3.6388,16.3442,08-16-21_12.51_CC_protocol_HPPC_IN21700_30T_cycle_#525.mat
CC,525,0.92367,2.74644,1.0,0,charge,3,1.586,0.529,2.0,2.0,4.1685,4.1999,19.797,08-16-21_12.51_CC_protocol_HPPC_IN21700_30T_cycle_#525.mat
CC,525,0.92367,2.74644,1.0,0,charge,3,1.586,0.529,10.0,9.9,4.1685,4.2,19.86,08-16-21_12.51_CC_protocol_HPPC_IN21700_30T_cycle_#525.mat
CC,525,0.92367,2.74644,0.9542,1,discharge,0,-2.747,0.916,2.0,2.0,4.0969,4.0567,14.632,08-16-21_12.51_CC_protocol_HPPC_IN21700_30T_cycle_#525.mat
CC,525,0.92367,2.74644,0.9542,1,discharge,0,-2.747,0.916,10.0,9.9,4.0969,4.0471,18.1262,08-16-21_12.51_CC_protocol_HPPC_IN21700_30T_cycle_#525.mat
CC,525,0.92367,2.74644,0.9542,1,charge,0,1.374,0.458,2.0,1.9,4.0984,4.1181,14.3356,08-16-21_12.51_CC_protocol_HPPC_IN21700_30T_cycle_#525.mat
CC,525,0.92367,2.74644,0.9542,1,charge,0,1.374,0.458,10.0,9.9,4.0984,4.1234,18.1924,08-16-21_12.51_CC_protocol_HPPC_IN21700_30T_cycle_#525.mat
CC,525,0.92367,2.74644,0.9541,1,discharge,1,-10.986,3.662,2.0,2.0,4.0964,3.9405,14.1908,08-16-21_12.51_CC_protocol_HPPC_IN21700_30T_cycle_#525.mat
CC,525,0.92367,2.74644,0.9541,1,discharge,1,-10.986,3.662,10.0,9.9,4.0964,3.9125,16.7395,08-16-21_12.51_CC_protocol_HPPC_IN21700_30T_cycle_#525.mat
CC,525,0.92367,2.74644,0.9543,1,charge,1,5.492,1.831,2.0,2.0,4.1005,4.1804,14.5479,08-16-21_12.51_CC_protocol_HPPC_IN21700_30T_cycle_#525.mat
CC,525,0.92367,2.74644,0.9543,1,charge,1,5.492,1.831,10.0,9.9,4.1005,4.2,18.1166,08-16-21_12.51_CC_protocol_HPPC_IN21700_30T_cycle_#525.mat
CC,525,0.92367,2.74644,0.954,1,discharge,2,-21.971,7.324,2.0,2.0,4.0966,3.7974,13.618,08-16-21_12.51_CC_protocol_HPPC_IN21700_30T_cycle_#525.mat
CC,525,0.92367,2.74644,0.954,1,discharge,2,-21.971,7.324,10.0,9.9,4.0966,3.7513,15.7162,08-16-21_12.51_CC_protocol_HPPC_IN21700_30T_cycle_#525.mat
CC,525,0.92367,2.74644,0.9543,1,charge,2,6.028,2.009,2.0,2.0,4.1029,4.1999,16.091,08-16-21_12.51_CC_protocol_HPPC_IN21700_30T_cycle_#525.mat
CC,525,0.92367,2.74644,0.9543,1,charge,2,6.028,2.009,10.0,9.9,4.1029,4.1999,16.091,08-16-21_12.51_CC_protocol_HPPC_IN21700_30T_cycle_#525.mat
CC,525,0.92367,2.74644,0.954,1,discharge,3,-31.583,10.528,2.0,2.0,4.098,3.6817,13.1811,08-16-21_12.51_CC_protocol_HPPC_IN21700_30T_cycle_#525.mat
CC,525,0.92367,2.74644,0.954,1,discharge,3,-31.583,10.528,10.0,9.9,4.098,3.6186,15.1791,08-16-21_12.51_CC_protocol_HPPC_IN21700_30T_cycle_#525.mat
CC,525,0.92367,2.74644,0.9543,1,charge,3,5.941,1.98,2.0,2.0,4.1052,4.2,15.9574,08-16-21_12.51_CC_protocol_HPPC_IN21700_30T_cycle_#525.mat
CC,525,0.92367,2.74644,0.9543,1,charge,3,5.941,1.98,10.0,9.9,4.1052,4.2,15.9574,08-16-21_12.51_CC_protocol_HPPC_IN21700_30T_cycle_#525.mat
CC,525,0.92367,2.74644,0.9084,2,discharge,0,-2.745,0.915,2.0,2.0,4.0807,4.0435,13.5499,08-16-21_12.51_CC_protocol_HPPC_IN21700_30T_cycle_#525.mat
CC,525,0.92367,2.74644,0.9084,2,discharge,0,-2.745,0.915,10.0,9.9,4.0807,4.0352,16.5732,08-16-21_12.51_CC_protocol_HPPC_IN21700_30T_cycle_#525.mat
CC,525,0.92367,2.74644,0.9085,2,charge,0,1.372,0.457,2.0,2.0,4.0818,4.1,13.2643,08-16-21_12.51_CC_protocol_HPPC_IN21700_30T_cycle_#525.mat
CC,525,0.92367,2.74644,0.9085,2,charge,0,1.372,0.457,10.0,9.9,4.0818,4.104,16.1796,08-16-21_12.51_CC_protocol_HPPC_IN21700_30T_cycle_#525.mat
CC,525,0.92367,2.74644,0.9084,2,discharge,1,-10.986,3.662,2.0,2.0,4.081,3.933,13.4717,08-16-21_12.51_CC_protocol_HPPC_IN21700_30T_cycle_#525.mat
CC,525,0.92367,2.74644,0.9084,2,discharge,1,-10.986,3.662,10.0,9.9,4.081,3.9025,16.248,08-16-21_12.51_CC_protocol_HPPC_IN21700_30T_cycle_#525.mat
CC,525,0.92367,2.74644,0.9085,2,charge,1,5.495,1.832,2.0,2.0,4.0835,4.1571,13.3947,08-16-21_12.51_CC_protocol_HPPC_IN21700_30T_cycle_#525.mat
CC,525,0.92367,2.74644,0.9085,2,charge,1,5.495,1.832,10.0,9.9,4.0835,4.1727,16.2338,08-16-21_12.51_CC_protocol_HPPC_IN21700_30T_cycle_#525.mat
CC,525,0.92367,2.74644,0.9083,2,discharge,2,-21.972,7.324,2.0,1.9,4.081,3.7918,13.1622,08-16-21_12.51_CC_protocol_HPPC_IN21700_30T_cycle_#525.mat
CC,525,0.92367,2.74644,0.9083,2,discharge,2,-21.972,7.324,10.0,9.9,4.081,3.7344,15.7746,08-16-21_12.51_CC_protocol_HPPC_IN21700_30T_cycle_#525.mat
CC,525,0.92367,2.74644,0.9085,2,charge,2,7.913,2.638,2.0,2.0,4.0853,4.2,14.4953,08-16-21_12.51_CC_protocol_HPPC_IN21700_30T_cycle_#525.mat
CC,525,0.92367,2.74644,0.9085,2,charge,2,7.913,2.638,10.0,9.9,4.0853,4.2,14.4953,08-16-21_12.51_CC_protocol_HPPC_IN21700_30T_cycle_#525.mat
CC,525,0.92367,2.74644,0.9082,2,discharge,3,-31.582,10.527,2.0,2.0,4.0805,3.6739,12.8744,08-16-21_12.51_CC_protocol_HPPC_IN21700_30T_cycle_#525.mat
CC,525,0.92367,2.74644,0.9082,2,discharge,3,-31.582,10.527,10.0,9.9,4.0805,3.5961,15.3379,08-16-21_12.51_CC_protocol_HPPC_IN21700_30T_cycle_#525.mat
CC,525,0.92367,2.74644,0.9085,2,charge,3,7.807,2.602,2.0,1.9,4.087,4.2,14.4734,08-16-21_12.51_CC_protocol_HPPC_IN21700_30T_cycle_#525.mat
CC,525,0.92367,2.74644,0.9085,2,charge,3,7.807,2.602,10.0,9.9,4.087,4.2,14.4734,08-16-21_12.51_CC_protocol_HPPC_IN21700_30T_cycle_#525.mat
CC,525,0.92367,2.74644,0.8169,3,discharge,0,-2.746,0.915,2.0,2.0,4.0231,3.9858,13.5854,08-16-21_12.51_CC_protocol_HPPC_IN21700_30T_cycle_#525.mat
CC,525,0.92367,2.74644,0.8169,3,discharge,0,-2.746,0.915,10.0,9.9,4.0231,3.9717,18.7209,08-16-21_12.51_CC_protocol_HPPC_IN21700_30T_cycle_#525.mat
CC,525,0.92367,2.74644,0.8169,3,charge,0,1.372,0.457,2.0,2.0,4.025,4.0429,13.0428,08-16-21_12.51_CC_protocol_HPPC_IN21700_30T_cycle_#525.mat
CC,525,0.92367,2.74644,0.8169,3,charge,0,1.372,0.457,10.0,9.9,4.025,4.049,17.4876,08-16-21_12.51_CC_protocol_HPPC_IN21700_30T_cycle_#525.mat
CC,525,0.92367,2.74644,0.8168,3,discharge,1,-10.986,3.662,2.0,2.0,4.0237,3.8758,13.4626,08-16-21_12.51_CC_protocol_HPPC_IN21700_30T_cycle_#525.mat
CC,525,0.92367,2.74644,0.8168,3,discharge,1,-10.986,3.662,10.0,9.9,4.0237,3.8265,17.9501,08-16-21_12.51_CC_protocol_HPPC_IN21700_30T_cycle_#525.mat
CC,525,0.92367,2.74644,0.8169,3,charge,1,5.492,1.831,2.0,1.9,4.0282,4.0983,12.7636,08-16-21_12.51_CC_protocol_HPPC_IN21700_30T_cycle_#525.mat
CC,525,0.92367,2.74644,0.8169,3,charge,1,5.492,1.831,10.0,9.91,4.0282,4.1187,16.4779,08-16-21_12.51_CC_protocol_HPPC_IN21700_30T_cycle_#525.mat
CC,525,0.92367,2.74644,0.8167,3,discharge,2,-21.973,7.324,2.0,1.9,4.0243,3.7376,13.0478,08-16-21_12.51_CC_protocol_HPPC_IN21700_30T_cycle_#525.mat
CC,525,0.92367,2.74644,0.8167,3,discharge,2,-21.973,7.324,10.0,9.9,4.0243,3.6606,16.5521,08-16-21_12.51_CC_protocol_HPPC_IN21700_30T_cycle_#525.mat
CC,525,0.92367,2.74644,0.817,3,charge,2,12.439,4.146,2.0,1.9,4.03,4.2001,13.6747,08-16-21_12.51_CC_protocol_HPPC_IN21700_30T_cycle_#525.mat
CC,525,0.92367,2.74644,0.817,3,charge,2,12.439,4.146,10.0,9.9,4.03,4.2,13.6667,08-16-21_12.51_CC_protocol_HPPC_IN21700_30T_cycle_#525.mat
CC,525,0.92367,2.74644,0.8167,3,discharge,3,-31.582,10.527,2.0,2.0,4.025,3.6216,12.7731,08-16-21_12.51_CC_protocol_HPPC_IN21700_30T_cycle_#525.mat
CC,525,0.92367,2.74644,0.8167,3,discharge,3,-31.582,10.527,10.0,9.9,4.025,3.5276,15.7495,08-16-21_12.51_CC_protocol_HPPC_IN21700_30T_cycle_#525.mat
CC,525,0.92367,2.74644,0.817,3,charge,3,12.41,4.137,2.0,2.0,4.0326,4.2002,13.5052,08-16-21_12.51_CC_protocol_HPPC_IN21700_30T_cycle_#525.mat
CC,525,0.92367,2.74644,0.817,3,charge,3,12.41,4.137,10.0,9.9,4.0326,4.2001,13.4972,08-16-21_12.51_CC_protocol_HPPC_IN21700_30T_cycle_#525.mat
CC,525,0.92367,2.74644,0.7253,4,discharge,0,-2.748,0.916,2.0,2.0,3.9231,3.8878,12.8476,08-16-21_12.51_CC_protocol_HPPC_IN21700_30T_cycle_#525.mat
CC,525,0.92367,2.74644,0.7253,4,discharge,0,-2.748,0.916,10.0,9.9,3.9231,3.8741,17.8337,08-16-21_12.51_CC_protocol_HPPC_IN21700_30T_cycle_#525.mat
CC,525,0.92367,2.74644,0.7253,4,charge,0,1.374,0.458,2.0,1.9,3.9251,3.9422,12.4427,08-16-21_12.51_CC_protocol_HPPC_IN21700_30T_cycle_#525.mat
CC,525,0.92367,2.74644,0.7253,4,charge,0,1.374,0.458,10.0,9.9,3.9251,3.9474,16.2264,08-16-21_12.51_CC_protocol_HPPC_IN21700_30T_cycle_#525.mat
CC,525,0.92367,2.74644,0.7252,4,discharge,1,-10.987,3.662,2.0,1.9,3.9233,3.7841,12.6695,08-16-21_12.51_CC_protocol_HPPC_IN21700_30T_cycle_#525.mat
CC,525,0.92367,2.74644,0.7252,4,discharge,1,-10.987,3.662,10.0,9.9,3.9233,3.7403,16.656,08-16-21_12.51_CC_protocol_HPPC_IN21700_30T_cycle_#525.mat
CC,525,0.92367,2.74644,0.7254,4,charge,1,5.494,1.831,2.0,2.0,3.9285,3.9939,11.903,08-16-21_12.51_CC_protocol_HPPC_IN21700_30T_cycle_#525.mat
CC,525,0.92367,2.74644,0.7254,4,charge,1,5.494,1.831,10.0,9.9,3.9285,4.01,14.8333,08-16-21_12.51_CC_protocol_HPPC_IN21700_30T_cycle_#525.mat
CC,525,0.92367,2.74644,0.7252,4,discharge,2,-21.973,7.324,2.0,2.0,3.9237,3.6518,12.3743,08-16-21_12.51_CC_protocol_HPPC_IN21700_30T_cycle_#525.mat
CC,525,0.92367,2.74644,0.7252,4,discharge,2,-21.973,7.324,10.0,9.9,3.9237,3.5898,15.1959,08-16-21_12.51_CC_protocol_HPPC_IN21700_30T_cycle_#525.mat
CC,525,0.92367,2.74644,0.7255,4,charge,2,16.48,5.493,2.0,1.9,3.9307,4.1169,11.2985,08-16-21_12.51_CC_protocol_HPPC_IN21700_30T_cycle_#525.mat
CC,525,0.92367,2.74644,0.7255,4,charge,2,16.48,5.493,10.0,9.9,3.9307,4.1647,14.199,08-16-21_12.51_CC_protocol_HPPC_IN21700_30T_cycle_#525.mat
CC,525,0.92367,2.74644,0.7251,4,discharge,3,-31.581,10.527,2.0,2.0,3.924,3.5383,12.213,08-16-21_12.51_CC_protocol_HPPC_IN21700_30T_cycle_#525.mat
CC,525,0.92367,2.74644,0.7251,4,discharge,3,-31.581,10.527,10.0,9.9,3.924,3.4556,14.8317,08-16-21_12.51_CC_protocol_HPPC_IN21700_30T_cycle_#525.mat
CC,525,0.92367,2.74644,0.7256,4,charge,3,21.466,7.155,2.0,1.9,3.9316,4.2002,12.5128,08-16-21_12.51_CC_protocol_HPPC_IN21700_30T_cycle_#525.mat
CC,525,0.92367,2.74644,0.7256,4,charge,3,21.466,7.155,10.0,9.9,3.9316,4.2002,12.5128,08-16-21_12.51_CC_protocol_HPPC_IN21700_30T_cycle_#525.mat
CC,525,0.92367,2.74644,0.6338,5,discharge,0,-2.748,0.916,2.0,2.0,3.8385,3.8035,12.7384,08-16-21_12.51_CC_protocol_HPPC_IN21700_30T_cycle_#525.mat
CC,525,0.92367,2.74644,0.6338,5,discharge,0,-2.748,0.916,10.0,9.9,3.8385,3.7901,17.6154,08-16-21_12.51_CC_protocol_HPPC_IN21700_30T_cycle_#525.mat
CC,525,0.92367,2.74644,0.6338,5,charge,0,1.372,0.457,2.0,1.9,3.84,3.8571,12.4608,08-16-21_12.51_CC_protocol_HPPC_IN21700_30T_cycle_#525.mat
CC,525,0.92367,2.74644,0.6338,5,charge,0,1.372,0.457,10.0,9.9,3.84,3.8626,16.4687,08-16-21_12.51_CC_protocol_HPPC_IN21700_30T_cycle_#525.mat
CC,525,0.92367,2.74644,0.6337,5,discharge,1,-10.986,3.662,2.0,1.9,3.8382,3.7019,12.4067,08-16-21_12.51_CC_protocol_HPPC_IN21700_30T_cycle_#525.mat
CC,525,0.92367,2.74644,0.6337,5,discharge,1,-10.986,3.662,10.0,9.9,3.8382,3.6626,15.984,08-16-21_12.51_CC_protocol_HPPC_IN21700_30T_cycle_#525.mat
CC,525,0.92367,2.74644,0.6339,5,charge,1,5.492,1.831,2.0,2.0,3.8428,3.9097,12.1802,08-16-21_12.51_CC_protocol_HPPC_IN21700_30T_cycle_#525.mat
CC,525,0.92367,2.74644,0.6339,5,charge,1,5.492,1.831,10.0,9.91,3.8428,3.9299,15.858,08-16-21_12.51_CC_protocol_HPPC_IN21700_30T_cycle_#525.mat
CC,525,0.92367,2.74644,0.6336,5,discharge,2,-21.973,7.324,2.0,1.9,3.8375,3.5736,12.0102,08-16-21_12.51_CC_protocol_HPPC_IN21700_30T_cycle_#525.mat
CC,525,0.92367,2.74644,0.6336,5,discharge,2,-21.973,7.324,10.0,9.9,3.8375,3.5073,15.0275,08-16-21_12.51_CC_protocol_HPPC_IN21700_30T_cycle_#525.mat
CC,525,0.92367,2.74644,0.6339,5,charge,2,16.48,5.493,2.0,2.0,3.8454,4.0386,11.7233,08-16-21_12.51_CC_protocol_HPPC_IN21700_30T_cycle_#525.mat
CC,525,0.92367,2.74644,0.6339,5,charge,2,16.48,5.493,10.0,9.9,3.8454,4.0883,14.7391,08-16-21_12.51_CC_protocol_HPPC_IN21700_30T_cycle_#525.mat
CC,525,0.92367,2.74644,0.6335,5,discharge,3,-31.582,10.527,2.0,2.0,3.8369,3.4644,11.7947,08-16-21_12.51_CC_protocol_HPPC_IN21700_30T_cycle_#525.mat
CC,525,0.92367,2.74644,0.6335,5,discharge,3,-31.582,10.527,10.0,9.9,3.8369,3.3751,14.6223,08-16-21_12.51_CC_protocol_HPPC_IN21700_30T_cycle_#525.mat
CC,525,0.92367,2.74644,0.634,5,charge,3,27.465,9.155,2.0,1.9,3.8473,4.1575,11.2944,08-16-21_12.51_CC_protocol_HPPC_IN21700_30T_cycle_#525.mat
CC,525,0.92367,2.74644,0.634,5,charge,3,27.465,9.155,10.0,9.9,3.8473,4.2,12.8418,08-16-21_12.51_CC_protocol_HPPC_IN21700_30T_cycle_#525.mat
CC,525,0.92367,2.74644,0.5422,6,discharge,0,-2.745,0.915,2.0,1.9,3.7406,3.7082,11.8016,08-16-21_12.51_CC_protocol_HPPC_IN21700_30T_cycle_#525.mat
CC,525,0.92367,2.74644,0.5422,6,discharge,0,-2.745,0.915,10.0,9.9,3.7406,3.6974,15.7354,08-16-21_12.51_CC_protocol_HPPC_IN21700_30T_cycle_#525.mat
CC,525,0.92367,2.74644,0.5423,6,charge,0,1.372,0.457,2.0,2.0,3.742,3.758,11.6593,08-16-21_12.51_CC_protocol_HPPC_IN21700_30T_cycle_#525.mat
CC,525,0.92367,2.74644,0.5423,6,charge,0,1.372,0.457,10.0,9.9,3.742,3.7629,15.2299,08-16-21_12.51_CC_protocol_HPPC_IN21700_30T_cycle_#525.mat
CC,525,0.92367,2.74644,0.5422,6,discharge,1,-10.986,3.662,2.0,1.9,3.7407,3.6125,11.6694,08-16-21_12.51_CC_protocol_HPPC_IN21700_30T_cycle_#525.mat
CC,525,0.92367,2.74644,0.5422,6,discharge,1,-10.986,3.662,10.0,9.9,3.7407,3.5726,15.3013,08-16-21_12.51_CC_protocol_HPPC_IN21700_30T_cycle_#525.mat
CC,525,0.92367,2.74644,0.5423,6,charge,1,5.494,1.831,2.0,1.9,3.7445,3.8076,11.485,08-16-21_12.51_CC_protocol_HPPC_IN21700_30T_cycle_#525.mat
CC,525,0.92367,2.74644,0.5423,6,charge,1,5.494,1.831,10.0,9.9,3.7445,3.8263,14.8887,08-16-21_12.51_CC_protocol_HPPC_IN21700_30T_cycle_#525.mat
CC,525,0.92367,2.74644,0.5421,6,discharge,2,-21.973,7.324,2.0,2.0,3.741,3.485,11.6507,08-16-21_12.51_CC_protocol_HPPC_IN21700_30T_cycle_#525.mat
CC,525,0.92367,2.74644,0.5421,6,discharge,2,-21.973,7.324,10.0,9.9,3.741,3.4156,14.8091,08-16-21_12.51_CC_protocol_HPPC_IN21700_30T_cycle_#525.mat
CC,525,0.92367,2.74644,0.5424,6,charge,2,16.479,5.493,2.0,2.0,3.7471,3.9335,11.3114,08-16-21_12.51_CC_protocol_HPPC_IN21700_30T_cycle_#525.mat
CC,525,0.92367,2.74644,0.5424,6,charge,2,16.479,5.493,10.0,9.9,3.7471,3.9805,14.1635,08-16-21_12.51_CC_protocol_HPPC_IN21700_30T_cycle_#525.mat
CC,525,0.92367,2.74644,0.542,6,discharge,3,-31.583,10.528,2.0,1.9,3.7413,3.38,11.4397,08-16-21_12.51_CC_protocol_HPPC_IN21700_30T_cycle_#525.mat
CC,525,0.92367,2.74644,0.542,6,discharge,3,-31.583,10.528,10.0,9.9,3.7413,3.2828,14.5173,08-16-21_12.51_CC_protocol_HPPC_IN21700_30T_cycle_#525.mat
CC,525,0.92367,2.74644,0.5425,6,charge,3,27.465,9.155,2.0,2.0,3.7489,4.0522,11.0431,08-16-21_12.51_CC_protocol_HPPC_IN21700_30T_cycle_#525.mat
CC,525,0.92367,2.74644,0.5425,6,charge,3,27.465,9.155,10.0,9.9,3.7489,4.1266,13.752,08-16-21_12.51_CC_protocol_HPPC_IN21700_30T_cycle_#525.mat
CC,525,0.92367,2.74644,0.4507,7,discharge,0,-2.748,0.916,2.0,2.0,3.6587,3.6264,11.7549,08-16-21_12.51_CC_protocol_HPPC_IN21700_30T_cycle_#525.mat
CC,525,0.92367,2.74644,0.4507,7,discharge,0,-2.748,0.916,10.0,9.9,3.6587,3.6163,15.4305,08-16-21_12.51_CC_protocol_HPPC_IN21700_30T_cycle_#525.mat
CC,525,0.92367,2.74644,0.4507,7,charge,0,1.372,0.457,2.0,1.9,3.6603,3.6761,11.5152,08-16-21_12.51_CC_protocol_HPPC_IN21700_30T_cycle_#525.mat
CC,525,0.92367,2.74644,0.4507,7,charge,0,1.372,0.457,10.0,9.9,3.6603,3.6806,14.7948,08-16-21_12.51_CC_protocol_HPPC_IN21700_30T_cycle_#525.mat
CC,525,0.92367,2.74644,0.4506,7,discharge,1,-10.986,3.662,2.0,2.0,3.6588,3.5299,11.7331,08-16-21_12.51_CC_protocol_HPPC_IN21700_30T_cycle_#525.mat
CC,525,0.92367,2.74644,0.4506,7,discharge,1,-10.986,3.662,10.0,9.9,3.6588,3.4913,15.2467,08-16-21_12.51_CC_protocol_HPPC_IN21700_30T_cycle_#525.mat
CC,525,0.92367,2.74644,0.4507,7,charge,1,5.494,1.831,2.0,2.0,3.663,3.7265,11.5574,08-16-21_12.51_CC_protocol_HPPC_IN21700_30T_cycle_#525.mat
CC,525,0.92367,2.74644,0.4507,7,charge,1,5.494,1.831,10.0,9.9,3.663,3.7439,14.7244,08-16-21_12.51_CC_protocol_HPPC_IN21700_30T_cycle_#525.mat
CC,525,0.92367,2.74644,0.4505,7,discharge,2,-21.973,7.324,2.0,2.0,3.6592,3.4014,11.7326,08-16-21_12.51_CC_protocol_HPPC_IN21700_30T_cycle_#525.mat
CC,525,0.92367,2.74644,0.4505,7,discharge,2,-21.973,7.324,10.0,9.9,3.6592,3.3323,14.8773,08-16-21_12.51_CC_protocol_HPPC_IN21700_30T_cycle_#525.mat
CC,525,0.92367,2.74644,0.4508,7,charge,2,16.48,5.493,2.0,2.0,3.6655,3.8526,11.3532,08-16-21_12.51_CC_protocol_HPPC_IN21700_30T_cycle_#525.mat
CC,525,0.92367,2.74644,0.4508,7,charge,2,16.48,5.493,10.0,9.9,3.6655,3.8959,13.9806,08-16-21_12.51_CC_protocol_HPPC_IN21700_30T_cycle_#525.mat
CC,525,0.92367,2.74644,0.4505,7,discharge,3,-31.583,10.528,2.0,1.9,3.6595,3.2936,11.5853,08-16-21_12.51_CC_protocol_HPPC_IN21700_30T_cycle_#525.mat
CC,525,0.92367,2.74644,0.4505,7,discharge,3,-31.583,10.528,10.0,9.91,3.6595,3.1966,14.6566,08-16-21_12.51_CC_protocol_HPPC_IN21700_30T_cycle_#525.mat
CC,525,0.92367,2.74644,0.4509,7,charge,3,27.465,9.155,2.0,2.0,3.6675,3.9723,11.0978,08-16-21_12.51_CC_protocol_HPPC_IN21700_30T_cycle_#525.mat
CC,525,0.92367,2.74644,0.4509,7,charge,3,27.465,9.155,10.0,9.9,3.6675,4.0418,13.6283,08-16-21_12.51_CC_protocol_HPPC_IN21700_30T_cycle_#525.mat
CC,525,0.92367,2.74644,0.3591,8,discharge,0,-2.748,0.916,2.0,2.0,3.5972,3.5645,11.9009,08-16-21_12.51_CC_protocol_HPPC_IN21700_30T_cycle_#525.mat
CC,525,0.92367,2.74644,0.3591,8,discharge,0,-2.748,0.916,10.0,9.9,3.5972,3.5543,15.6131,08-16-21_12.51_CC_protocol_HPPC_IN21700_30T_cycle_#525.mat
CC,525,0.92367,2.74644,0.3592,8,charge,0,1.372,0.457,2.0,1.9,3.5987,3.6146,11.5898,08-16-21_12.51_CC_protocol_HPPC_IN21700_30T_cycle_#525.mat
CC,525,0.92367,2.74644,0.3592,8,charge,0,1.372,0.457,10.0,9.9,3.5987,3.6194,15.0886,08-16-21_12.51_CC_protocol_HPPC_IN21700_30T_cycle_#525.mat
CC,525,0.92367,2.74644,0.3591,8,discharge,1,-10.988,3.663,2.0,2.0,3.5975,3.4665,11.9221,08-16-21_12.51_CC_protocol_HPPC_IN21700_30T_cycle_#525.mat
CC,525,0.92367,2.74644,0.3591,8,discharge,1,-10.988,3.663,10.0,9.9,3.5975,3.4275,15.4714,08-16-21_12.51_CC_protocol_HPPC_IN21700_30T_cycle_#525.mat
CC,525,0.92367,2.74644,0.3592,8,charge,1,5.492,1.831,2.0,1.9,3.6009,3.6652,11.7075,08-16-21_12.51_CC_protocol_HPPC_IN21700_30T_cycle_#525.mat
CC,525,0.92367,2.74644,0.3592,8,charge,1,5.492,1.831,10.0,9.9,3.6009,3.6836,15.0577,08-16-21_12.51_CC_protocol_HPPC_IN21700_30T_cycle_#525.mat
CC,525,0.92367,2.74644,0.359,8,discharge,2,-21.972,7.324,2.0,2.0,3.5977,3.3369,11.8697,08-16-21_12.51_CC_protocol_HPPC_IN21700_30T_cycle_#525.mat
CC,525,0.92367,2.74644,0.359,8,discharge,2,-21.972,7.324,10.0,9.9,3.5977,3.2638,15.1966,08-16-21_12.51_CC_protocol_HPPC_IN21700_30T_cycle_#525.mat
CC,525,0.92367,2.74644,0.3593,8,charge,2,16.481,5.494,2.0,2.0,3.6052,3.793,11.3949,08-16-21_12.51_CC_protocol_HPPC_IN21700_30T_cycle_#525.mat
CC,525,0.92367,2.74644,0.3593,8,charge,2,16.481,5.494,10.0,9.9,3.6052,3.8357,13.9858,08-16-21_12.51_CC_protocol_HPPC_IN21700_30T_cycle_#525.mat
CC,525,0.92367,2.74644,0.3589,8,discharge,3,-31.583,10.528,2.0,1.9,3.5979,3.2282,11.7057,08-16-21_12.51_CC_protocol_HPPC_IN21700_30T_cycle_#525.mat
CC,525,0.92367,2.74644,0.3589,8,discharge,3,-31.583,10.528,10.0,9.9,3.5979,3.1237,15.0144,08-16-21_12.51_CC_protocol_HPPC_IN21700_30T_cycle_#525.mat
CC,525,0.92367,2.74644,0.3594,8,charge,3,27.465,9.155,2.0,2.0,3.6078,3.9133,11.1232,08-16-21_12.51_CC_protocol_HPPC_IN21700_30T_cycle_#525.mat
CC,525,0.92367,2.74644,0.3594,8,charge,3,27.465,9.155,10.0,9.9,3.6078,3.9776,13.4644,08-16-21_12.51_CC_protocol_HPPC_IN21700_30T_cycle_#525.mat
CC,525,0.92367,2.74644,0.2676,9,discharge,0,-2.748,0.916,2.0,2.0,3.5135,3.4785,12.7361,08-16-21_12.51_CC_protocol_HPPC_IN21700_30T_cycle_#525.mat
CC,525,0.92367,2.74644,0.2676,9,discharge,0,-2.748,0.916,10.0,9.9,3.5135,3.4668,16.9936,08-16-21_12.51_CC_protocol_HPPC_IN21700_30T_cycle_#525.mat
CC,525,0.92367,2.74644,0.2676,9,charge,0,1.374,0.458,2.0,2.0,3.5153,3.5337,13.3916,08-16-21_12.51_CC_protocol_HPPC_IN21700_30T_cycle_#525.mat
CC,525,0.92367,2.74644,0.2676,9,charge,0,1.374,0.458,10.0,9.9,3.5153,3.5389,17.1761,08-16-21_12.51_CC_protocol_HPPC_IN21700_30T_cycle_#525.mat
CC,525,0.92367,2.74644,0.2675,9,discharge,1,-10.987,3.662,2.0,2.0,3.5147,3.3694,13.2247,08-16-21_12.51_CC_protocol_HPPC_IN21700_30T_cycle_#525.mat
CC,525,0.92367,2.74644,0.2675,9,discharge,1,-10.987,3.662,10.0,9.9,3.5147,3.3254,17.2295,08-16-21_12.51_CC_protocol_HPPC_IN21700_30T_cycle_#525.mat
CC,525,0.92367,2.74644,0.2676,9,charge,1,5.492,1.831,2.0,1.9,3.5219,3.5913,12.6354,08-16-21_12.51_CC_protocol_HPPC_IN21700_30T_cycle_#525.mat
CC,525,0.92367,2.74644,0.2676,9,charge,1,5.492,1.831,10.0,9.9,3.5219,3.6114,16.2949,08-16-21_12.51_CC_protocol_HPPC_IN21700_30T_cycle_#525.mat
CC,525,0.92367,2.74644,0.2674,9,discharge,2,-21.971,7.324,2.0,2.0,3.5175,3.2304,13.0672,08-16-21_12.51_CC_protocol_HPPC_IN21700_30T_cycle_#525.mat
CC,525,0.92367,2.74644,0.2674,9,discharge,2,-21.971,7.324,10.0,9.9,3.5175,3.1367,17.3319,08-16-21_12.51_CC_protocol_HPPC_IN21700_30T_cycle_#525.mat
CC,525,0.92367,2.74644,0.2677,9,charge,2,16.481,5.494,2.0,2.0,3.5261,3.726,12.1291,08-16-21_12.51_CC_protocol_HPPC_IN21700_30T_cycle_#525.mat
