Repository: KikETs/ECM_HYBRID_BMS_JOINT

## Results

| Arm | Model | Size | Protocol | Result | Worst cell |
|---|---|---|---|---|---|
| SOP | 2RC table + trim (A8) | 4 effective coefficients, 2 EW states | leave-one-cell-out | usable current 69.6 % discharge, 59.5 % charge (τ = 10 s) | 59.9 % / 53.5 % (BOOST_REST) |
| SOH | dQ/dV ridge | 65 coefficients | leave-one-cell-out | RMSE 0.0094, bias −0.0005 | 0.0130 (BOOST_REST) |
| SOC | 2RC EKF, low-current gate | 3 states | leave-one-cell-out | **2.34 %p** over six sensor disturbances on estimated SOH (2.325 on true SOH), per cell 2.00–2.75 | 4.60 %p (BOOST_NEGPULSE_1S, current offset −0.10 A) |

The SOH arm was a 10,945-parameter CNN until the second audit round. Nested

File: analysis/rpcwby_resistance.csv (part 12 of 21)
cell,cycle,SOC,direction,I_A,tau_s,tau_actual_s,T_C,rest_before_s,V_pre_V,V_tau_V,R_mOhm,CAP_Ah,SOH
RPC_US06,1,0.2024,discharge,-29.627,10.0,9.0,,300.0,3.5147,3.1063,13.785,2.9803,1.0
RPC_US06,1,0.1527,discharge,-29.584,2.0,2.0,,300.0,3.4529,3.1238,11.1243,2.9803,1.0
RPC_US06,1,0.1527,discharge,-29.584,10.0,9.0,,300.0,3.4529,3.0308,14.2678,2.9803,1.0
RPC_US06,1,0.1032,discharge,-28.242,2.0,1.0,,300.0,3.4054,3.0844,11.3663,2.9803,1.0
RPC_US06,1,0.1032,discharge,-28.242,10.0,9.01,,300.0,3.4054,2.754,23.0653,2.9803,1.0
RPC_US06,1,0.0253,discharge,-10.331,2.0,2.0,,300.0,3.2035,2.9571,23.8505,2.9803,1.0
RPC_US06,1,0.0253,discharge,-10.331,10.0,8.87,,300.0,3.2035,2.4996,68.1347,2.9803,1.0
RPC_US06,1,0.0106,discharge,-7.197,2.0,2.0,,300.0,3.0573,2.8503,28.764,2.9803,1.0
RPC_US06,1,0.0106,discharge,-7.197,10.0,8.89,,300.0,3.0573,2.4997,77.4821,2.9803,1.0
RPC_US06,1,0.9973,discharge,-29.789,2.0,2.0,,1485.2,4.1828,3.83,11.8433,2.9803,1.0
RPC_US06,1,0.9973,discharge,-29.789,10.0,9.0,,1485.2,4.1828,3.7593,14.2167,2.9803,1.0
RPC_US06,1,0.9476,discharge,-29.787,2.0,2.0,,300.0,4.0999,3.7769,10.8437,2.9803,1.0
RPC_US06,1,0.9476,discharge,-29.787,10.0,9.0,,300.0,4.0999,3.7285,12.4685,2.9803,1.0
RPC_US06,1,0.8979,discharge,-29.752,2.0,2.0,,300.0,4.0792,3.7639,10.5978,2.9803,1.0
RPC_US06,1,0.8979,discharge,-29.752,10.0,9.0,,300.0,4.0792,3.7085,12.4599,2.9803,1.0
RPC_US06,1,0.7986,discharge,-29.677,2.0,2.0,,300.0,4.0281,3.6997,11.0658,2.9803,1.0
RPC_US06,1,0.7986,discharge,-29.677,10.0,9.0,,300.0,4.0281,3.6232,13.6436,2.9803,1.0
RPC_US06,1,0.6992,discharge,-29.715,2.0,1.0,,300.0,3.9215,3.6145,10.3313,2.9803,1.0
RPC_US06,1,0.6992,discharge,-29.715,10.0,9.0,,300.0,3.9215,3.5371,12.936,2.9803,1.0
RPC_US06,1,0.5998,discharge,-29.614,2.0,2.0,,300.0,3.8332,3.524,10.441,2.9803,1.0
RPC_US06,1,0.5998,discharge,-29.614,10.0,9.0,,300.0,3.8332,3.4585,12.6528,2.9803,1.0
RPC_US06,1,0.5005,discharge,-29.651,2.0,1.0,,300.0,3.7355,3.4409,9.9354,2.9803,1.0
RPC_US06,1,0.5005,discharge,-29.651,10.0,9.0,,300.0,3.7355,3.3512,12.9606,2.9803,1.0
RPC_US06,1,0.4011,discharge,-29.653,2.0,2.0,,300.0,3.6516,3.3408,10.4812,2.9803,1.0
RPC_US06,1,0.4011,discharge,-29.653,10.0,9.0,,300.0,3.6516,3.2653,13.0273,2.9803,1.0
RPC_US06,1,0.3018,discharge,-29.623,2.0,2.0,,300.0,3.5903,3.2765,10.5933,2.9803,1.0
RPC_US06,1,0.3018,discharge,-29.623,10.0,9.0,,300.0,3.5903,3.1947,13.3547,2.9803,1.0
RPC_US06,1,0.2024,discharge,-29.629,2.0,2.0,,300.0,3.5143,3.1897,10.9557,2.9803,1.0
RPC_US06,1,0.2024,discharge,-29.629,10.0,9.0,,300.0,3.5143,3.1062,13.7739,2.9803,1.0
RPC_US06,1,0.1527,discharge,-29.59,2.0,2.0,,300.0,3.4526,3.1233,11.1289,2.9803,1.0
RPC_US06,1,0.1527,discharge,-29.59,10.0,9.0,,300.0,3.4526,3.0299,14.2855,2.9803,1.0
RPC_US06,1,0.1032,discharge,-28.271,2.0,2.0,,300.0,3.4051,3.0516,12.5038,2.9803,1.0
RPC_US06,1,0.1032,discharge,-28.271,10.0,9.0,,300.0,3.4051,2.745,23.3486,2.9803,1.0
RPC_US06,1,0.0253,discharge,-9.772,2.0,2.0,,300.0,3.2013,2.9717,23.4964,2.9803,1.0
RPC_US06,1,0.0253,discharge,-9.772,10.0,9.01,,300.0,3.2013,2.5672,64.8915,2.9803,1.0
RPC_US06,1,0.0107,discharge,-6.654,2.0,2.0,,300.0,3.053,2.8645,28.3295,2.9803,1.0
RPC_US06,1,0.0107,discharge,-6.654,10.0,9.0,,300.0,3.053,2.5663,73.1456,2.9803,1.0
RPC_US06,1,0.9973,discharge,-29.788,2.0,2.0,,1485.4,4.1828,3.8302,11.837,2.9803,1.0
RPC_US06,1,0.9973,discharge,-29.788,10.0,9.0,,1485.4,4.1828,3.7595,14.2104,2.9803,1.0
RPC_US06,1,0.9476,discharge,-29.785,2.0,2.0,,300.0,4.0998,3.7772,10.831,2.9803,1.0
RPC_US06,1,0.9476,discharge,-29.785,10.0,9.0,,300.0,4.0998,3.7287,12.4593,2.9803,1.0
RPC_US06,1,0.8979,discharge,-29.75,2.0,2.0,,300.0,4.0791,3.7641,10.5882,2.9803,1.0
RPC_US06,1,0.8979,discharge,-29.75,10.0,9.0,,300.0,4.0791,3.7086,12.4538,2.9803,1.0
RPC_US06,1,0.7986,discharge,-29.676,2.0,2.0,,300.0,4.0281,3.6998,11.0628,2.9803,1.0
RPC_US06,1,0.7986,discharge,-29.676,10.0,9.0,,300.0,4.0281,3.6234,13.6373,2.9803,1.0
RPC_US06,1,0.6992,discharge,-29.713,2.0,1.0,,300.0,3.9213,3.6146,10.3219,2.9803,1.0
RPC_US06,1,0.6992,discharge,-29.713,10.0,9.0,,300.0,3.9213,3.5373,12.9234,2.9803,1.0
RPC_US06,1,0.5998,discharge,-29.748,2.0,2.0,,300.0,3.8334,3.5233,10.4244,2.9803,1.0
RPC_US06,1,0.5998,discharge,-29.748,10.0,9.0,,300.0,3.8334,3.4577,12.6296,2.9803,1.0
RPC_US06,1,0.5005,discharge,-29.648,2.0,2.0,,300.0,3.7352,3.4245,10.4795,2.9803,1.0
RPC_US06,1,0.5005,discharge,-29.648,10.0,9.0,,300.0,3.7352,3.3514,12.945,2.9803,1.0
RPC_US06,1,0.4011,discharge,-29.651,2.0,2.0,,300.0,3.6515,3.341,10.472,2.9803,1.0
RPC_US06,1,0.4011,discharge,-29.651,10.0,9.0,,300.0,3.6515,3.2655,13.0183,2.9803,1.0
RPC_US06,1,0.3018,discharge,-29.621,2.0,2.0,,300.0,3.5902,3.2767,10.5835,2.9803,1.0
RPC_US06,1,0.3018,discharge,-29.621,10.0,9.0,,300.0,3.5902,3.1949,13.345,2.9803,1.0
RPC_US06,1,0.2024,discharge,-29.629,2.0,2.0,,300.0,3.5142,3.1896,10.9555,2.9803,1.0
RPC_US06,1,0.2024,discharge,-29.629,10.0,9.0,,300.0,3.5142,3.1059,13.7804,2.9803,1.0
RPC_US06,1,0.1527,discharge,-29.534,2.0,2.0,,300.0,3.4521,3.1231,11.1397,2.9803,1.0
RPC_US06,1,0.1527,discharge,-29.534,10.0,9.0,,300.0,3.4521,3.029,14.3259,2.9803,1.0
RPC_US06,1,0.1032,discharge,-28.14,2.0,2.0,,300.0,3.405,3.0524,12.53,2.9803,1.0
RPC_US06,1,0.1032,discharge,-28.14,10.0,9.01,,300.0,3.405,2.7432,23.5177,2.9803,1.0
RPC_US06,1,0.0253,discharge,-9.808,2.0,2.0,,300.0,3.1987,2.966,23.7257,2.9803,1.0
RPC_US06,1,0.0253,discharge,-9.808,10.0,9.0,,300.0,3.1987,2.5502,66.1198,2.9803,1.0
RPC_US06,1,0.0107,discharge,-6.68,2.0,2.0,,300.0,3.0488,2.8575,28.6397,2.9803,1.0
RPC_US06,1,0.0107,discharge,-6.68,10.0,9.0,,300.0,3.0488,2.5497,74.7206,2.9803,1.0
RPC_US06,1,0.9508,charge,3.915,2.0,2.0,,300.0,4.0995,4.1501,12.9232,2.9803,1.0
RPC_US06,1,0.9508,charge,3.915,10.0,9.0,,300.0,4.0995,4.15,12.8976,2.9803,1.0
RPC_US06,1,0.9013,charge,5.898,2.0,2.0,,300.0,4.079,4.1501,12.0547,2.9803,1.0
RPC_US06,1,0.9013,charge,5.898,10.0,9.0,,300.0,4.079,4.1501,12.0547,2.9803,1.0
RPC_US06,1,0.8025,charge,9.754,2.0,2.0,,300.0,4.0282,4.1502,12.5079,2.9803,1.0
RPC_US06,1,0.8025,charge,9.754,10.0,9.0,,300.0,4.0282,4.1501,12.4977,2.9803,1.0
RPC_US06,1,0.7033,charge,15.0,2.0,2.0,,300.0,3.9217,4.0821,10.6933,2.9803,1.0
RPC_US06,1,0.7033,charge,15.0,10.0,9.0,,300.0,3.9217,4.1122,12.7,2.9803,1.0
RPC_US06,1,0.6039,charge,15.0,2.0,2.0,,300.0,3.8347,3.9971,10.8267,2.9803,1.0
RPC_US06,1,0.6039,charge,15.0,10.0,9.0,,300.0,3.8347,4.0382,13.5667,2.9803,1.0
RPC_US06,1,0.5045,charge,15.0,2.0,2.0,,300.0,3.7346,3.8921,10.5,2.9803,1.0
RPC_US06,1,0.5045,charge,15.0,10.0,9.0,,300.0,3.7346,3.9241,12.6333,2.9803,1.0
RPC_US06,1,0.4052,charge,15.0,2.0,2.0,,300.0,3.651,3.8084,10.4933,2.9803,1.0
RPC_US06,1,0.4052,charge,15.0,10.0,9.0,,300.0,3.651,3.839,12.5333,2.9803,1.0
RPC_US06,1,0.3058,charge,15.001,2.0,2.0,,300.0,3.5902,3.7488,10.5726,2.9803,1.0
RPC_US06,1,0.3058,charge,15.001,10.0,9.0,,300.0,3.5902,3.78,12.6525,2.9803,1.0
RPC_US06,1,0.2064,charge,15.0,2.0,2.0,,300.0,3.5134,3.6741,10.7133,2.9803,1.0
RPC_US06,1,0.2064,charge,15.0,10.0,9.0,,300.0,3.5134,3.7129,13.3,2.9803,1.0
RPC_US06,1,0.1567,charge,15.0,2.0,2.0,,300.0,3.4517,3.62,11.22,2.9803,1.0
RPC_US06,1,0.1567,charge,15.0,10.0,9.01,,300.0,3.4517,3.6606,13.9267,2.9803,1.0
RPC_US06,1,0.107,charge,15.0,2.0,2.0,,300.0,3.4041,3.5731,11.2667,2.9803,1.0
RPC_US06,1,0.107,charge,15.0,10.0,9.01,,300.0,3.4041,3.6024,13.22,2.9803,1.0
RPC_US06,1,0.0574,charge,15.0,2.0,1.0,,300.0,3.3538,3.5398,12.4,2.9803,1.0
RPC_US06,1,0.0574,charge,15.0,10.0,9.0,,300.0,3.3538,3.5829,15.2733,2.9803,1.0
RPC_US06,1,0.0275,charge,15.0,2.0,2.0,,300.0,3.198,3.4423,16.2867,2.9803,1.0
RPC_US06,1,0.0275,charge,15.0,10.0,9.0,,300.0,3.198,3.5334,22.36,2.9803,1.0
RPC_US06,1,0.0126,charge,15.0,2.0,2.0,,300.0,3.0495,3.3276,18.54,2.9803,1.0
RPC_US06,1,0.0126,charge,15.0,10.0,9.0,,300.0,3.0495,3.4503,26.72,2.9803,1.0
RPC_US06,1,0.9506,charge,3.572,2.0,2.0,,300.1,4.0995,4.1404,11.45,2.9803,1.0
RPC_US06,1,0.9506,charge,3.572,10.0,9.0,,300.1,4.0995,4.1489,13.8296,2.9803,1.0
RPC_US06,1,0.9011,charge,5.515,2.0,2.0,,300.1,4.0789,4.1396,11.0062,2.9803,1.0
RPC_US06,1,0.9011,charge,5.515,10.0,9.01,,300.1,4.0789,4.1492,12.7469,2.9803,1.0
RPC_US06,1,0.8021,charge,8.899,2.0,2.0,,300.1,4.028,4.1277,11.2036,2.9803,1.0
RPC_US06,1,0.8021,charge,8.899,10.0,9.0,,300.1,4.028,4.1473,13.4062,2.9803,1.0
RPC_US06,1,0.7033,charge,15.046,2.0,2.0,,300.1,3.9218,4.0835,10.7474,2.9803,1.0
RPC_US06,1,0.7033,charge,15.046,10.0,9.0,,300.1,3.9218,4.1124,12.6682,2.9803,1.0
RPC_US06,1,0.6039,charge,15.056,2.0,2.0,,300.1,3.8349,3.9996,10.9392,2.9803,1.0
RPC_US06,1,0.6039,charge,15.056,10.0,9.0,,300.1,3.8349,4.0389,13.5494,2.9803,1.0
RPC_US06,1,0.5045,charge,15.05,2.0,1.0,,300.1,3.7346,3.8867,10.1063,2.9803,1.0
RPC_US06,1,0.5045,charge,15.05,10.0,9.0,,300.1,3.7346,3.9243,12.6047,2.9803,1.0
RPC_US06,1,0.4052,charge,15.048,2.0,2.0,,300.1,3.6511,3.8096,10.533,2.9803,1.0
RPC_US06,1,0.4052,charge,15.048,10.0,9.0,,300.1,3.6511,3.8392,12.5,2.9803,1.0
RPC_US06,1,0.3058,charge,15.05,2.0,2.0,,300.1,3.59,3.7502,10.6449,2.9803,1.0
RPC_US06,1,0.3058,charge,15.05,10.0,9.0,,300.1,3.59,3.7803,12.6449,2.9803,1.0
RPC_US06,1,0.2064,charge,15.065,2.0,2.0,,300.1,3.5134,3.6759,10.7866,2.9803,1.0
RPC_US06,1,0.2064,charge,15.065,10.0,9.0,,300.1,3.5134,3.7132,13.2625,2.9803,1.0
RPC_US06,1,0.1568,charge,15.069,2.0,2.0,,300.1,3.4513,3.6218,11.3142,2.9803,1.0
RPC_US06,1,0.1568,charge,15.069,10.0,9.0,,300.1,3.4513,3.6609,13.9089,2.9803,1.0
RPC_US06,1,0.1071,charge,15.049,2.0,1.0,,300.1,3.4041,3.5682,10.9047,2.9803,1.0
RPC_US06,1,0.1071,charge,15.049,10.0,9.0,,300.1,3.4041,3.6025,13.184,2.9803,1.0
RPC_US06,1,0.0574,charge,15.05,2.0,2.0,,300.1,3.3533,3.5511,13.1424,2.9803,1.0
RPC_US06,1,0.0574,charge,15.05,10.0,9.0,,300.1,3.3533,3.5835,15.2952,2.9803,1.0
RPC_US06,1,0.0276,charge,15.154,2.0,2.0,,300.1,3.1965,3.4477,16.577,2.9803,1.0
RPC_US06,1,0.0276,charge,15.154,10.0,9.0,,300.1,3.1965,3.5349,22.3315,2.9803,1.0
RPC_US06,1,0.0127,charge,15.211,2.0,2.0,,300.1,3.0468,3.3362,19.0257,2.9803,1.0
RPC_US06,1,0.0127,charge,15.211,10.0,9.0,,300.1,3.0468,3.4531,26.7109,2.9803,1.0
RPC_US06,136,0.9973,discharge,-30.0,2.0,2.0,,3929.8,4.1758,3.7989,12.5633,2.915,0.9781
RPC_US06,136,0.9973,discharge,-30.0,10.0,9.0,,3929.8,4.1758,3.7406,14.5067,2.915,0.9781
RPC_US06,136,0.9727,charge,2.955,2.0,2.0,,60.0,4.1096,4.15,13.6722,2.915,0.9781
RPC_US06,136,0.9727,charge,2.955,10.0,9.0,,60.0,4.1096,4.15,13.6722,2.915,0.9781
RPC_US06,136,0.9487,discharge,-30.0,2.0,2.0,,3600.0,4.099,3.7566,11.4133,2.915,0.9781
RPC_US06,136,0.9487,discharge,-30.0,10.0,9.0,,3600.0,4.099,3.7112,12.9267,2.915,0.9781
RPC_US06,136,0.9244,charge,5.942,2.0,2.0,,60.0,4.078,4.1501,12.1331,2.915,0.9781
RPC_US06,136,0.9244,charge,5.942,10.0,9.0,,60.0,4.078,4.15,12.1163,2.915,0.9781
RPC_US06,136,0.9001,discharge,-30.0,2.0,2.0,,3600.0,4.0796,3.7448,11.16,2.915,0.9781
RPC_US06,136,0.9001,discharge,-30.0,10.0,9.0,,3600.0,4.0796,3.693,12.8867,2.915,0.9781
RPC_US06,136,0.8759,charge,6.982,2.0,2.0,,60.0,4.0667,4.1501,11.9447,2.915,0.9781
RPC_US06,136,0.8759,charge,6.982,10.0,9.0,,60.0,4.0667,4.15,11.9303,2.915,0.9781
RPC_US06,136,0.8029,discharge,-30.0,2.0,2.0,,3600.0,4.0315,3.6842,11.5767,2.915,0.9781
RPC_US06,136,0.8029,discharge,-30.0,10.0,9.0,,3600.0,4.0315,3.613,13.95,2.915,0.9781
RPC_US06,136,0.7792,charge,13.203,2.0,2.0,,60.0,3.9818,4.1503,12.7623,2.915,0.9781
RPC_US06,136,0.7792,charge,13.203,10.0,9.0,,60.0,3.9818,4.1501,12.7471,2.915,0.9781
RPC_US06,136,0.7057,discharge,-30.0,2.0,2.0,,3600.0,3.9254,3.5866,11.2933,2.915,0.9781
RPC_US06,136,0.7057,discharge,-30.0,10.0,9.0,,3600.0,3.9254,3.5291,13.21,2.915,0.9781
RPC_US06,136,0.682,charge,15.001,2.0,1.0,,60.0,3.8817,4.0332,10.0993,2.915,0.9781
RPC_US06,136,0.682,charge,15.001,10.0,9.0,,60.0,3.8817,4.0848,13.5391,2.915,0.9781
RPC_US06,136,0.6085,discharge,-30.0,2.0,2.0,,3600.0,3.8593,3.518,11.3767,2.915,0.9781
RPC_US06,136,0.6085,discharge,-30.0,10.0,9.0,,3600.0,3.8593,3.4541,13.5067,2.915,0.9781
RPC_US06,136,0.5848,charge,15.001,2.0,2.0,,60.0,3.8006,3.9587,10.5393,2.915,0.9781
RPC_US06,136,0.5848,charge,15.001,10.0,9.0,,60.0,3.8006,4.0025,13.4591,2.915,0.9781
RPC_US06,136,0.5113,discharge,-30.0,2.0,2.0,,3600.0,3.7387,3.4146,10.8033,2.915,0.9781
RPC_US06,136,0.5113,discharge,-30.0,10.0,9.0,,3600.0,3.7387,3.348,13.0233,2.915,0.9781
RPC_US06,136,0.4876,charge,15.001,2.0,2.0,,60.0,3.7046,3.8619,10.486,2.915,0.9781
RPC_US06,136,0.4876,charge,15.001,10.0,9.0,,60.0,3.7046,3.8966,12.7991,2.915,0.9781
RPC_US06,136,0.4141,discharge,-30.0,2.0,2.0,,3600.0,3.657,3.3338,10.7733,2.915,0.9781
RPC_US06,136,0.4141,discharge,-30.0,10.0,9.0,,3600.0,3.657,3.2638,13.1067,2.915,0.9781
RPC_US06,136,0.3905,charge,15.0,2.0,2.0,,60.0,3.626,3.7828,10.4533,2.915,0.9781
RPC_US06,136,0.3905,charge,15.0,10.0,9.0,,60.0,3.626,3.8187,12.8467,2.915,0.9781
RPC_US06,136,0.3169,discharge,-30.0,2.0,2.0,,3600.0,3.5988,3.2701,10.9567,2.915,0.9781
RPC_US06,136,0.3169,discharge,-30.0,10.0,9.0,,3600.0,3.5988,3.1918,13.5667,2.915,0.9781
RPC_US06,136,0.2933,charge,15.0,2.0,2.0,,60.0,3.5604,3.7179,10.5,2.915,0.9781
RPC_US06,136,0.2933,charge,15.0,10.0,9.0,,60.0,3.5604,3.7587,13.22,2.915,0.9781
RPC_US06,136,0.2197,discharge,-30.0,2.0,2.0,,3600.0,3.5161,3.17,11.5367,2.915,0.9781
RPC_US06,136,0.2197,discharge,-30.0,10.0,9.0,,3600.0,3.5161,3.0877,14.28,2.915,0.9781
RPC_US06,136,0.1961,charge,15.001,2.0,2.0,,60.0,3.4702,3.6348,10.9726,2.915,0.9781
RPC_US06,136,0.1961,charge,15.001,10.0,9.0,,60.0,3.4702,3.6772,13.7991,2.915,0.9781
RPC_US06,136,0.1711,discharge,-30.0,2.0,2.0,,3600.0,3.4532,3.0957,11.9167,2.915,0.9781
RPC_US06,136,0.1711,discharge,-30.0,10.0,9.0,,3600.0,3.4532,2.9961,15.2367,2.915,0.9781
RPC_US06,136,0.1474,charge,15.0,2.0,2.0,,60.0,3.4186,3.5831,10.9667,2.915,0.9781
RPC_US06,136,0.1474,charge,15.0,10.0,9.0,,60.0,3.4186,3.6135,12.9933,2.915,0.9781
RPC_US06,136,0.1225,discharge,-30.0,2.0,2.0,,3600.0,3.4118,2.9847,14.2367,2.915,0.9781
RPC_US06,136,0.1225,discharge,-30.0,10.0,9.0,,3600.0,3.4118,2.6432,25.62,2.915,0.9781
RPC_US06,136,0.0988,charge,15.001,2.0,2.0,,60.0,3.378,3.5589,12.0592,2.915,0.9781
RPC_US06,136,0.0988,charge,15.001,10.0,9.0,,60.0,3.378,3.5896,14.1057,2.915,0.9781
RPC_US06,136,0.0739,discharge,-17.466,2.0,2.0,,3600.0,3.3661,2.5987,43.9368,2.915,0.9781
RPC_US06,136,0.0739,discharge,-17.466,10.0,9.0,,3600.0,3.3661,2.5498,46.7365,2.915,0.9781
RPC_US06,136,0.0587,charge,15.0,2.0,2.0,,60.0,3.261,3.4892,15.2133,2.915,0.9781
RPC_US06,136,0.0587,charge,15.0,10.0,9.0,,60.0,3.261,3.5625,20.1,2.915,0.9781
RPC_US06,136,0.0447,discharge,-9.296,2.0,2.0,,3600.0,3.2243,2.549,72.6457,2.915,0.9781
RPC_US06,136,0.0447,discharge,-9.296,10.0,9.0,,3600.0,3.2243,2.5499,72.5489,2.915,0.9781
RPC_US06,136,0.0365,charge,15.0,2.0,2.0,,60.0,3.0896,3.3635,18.26,2.915,0.9781
RPC_US06,136,0.0365,charge,15.0,10.0,9.0,,60.0,3.0896,3.478,25.8933,2.915,0.9781
RPC_US06,136,0.0303,discharge,-6.759,2.0,1.0,,3600.0,3.1071,2.5485,82.6441,2.915,0.9781
RPC_US06,136,0.0303,discharge,-6.759,10.0,9.0,,3600.0,3.1071,2.5499,82.437,2.915,0.9781
RPC_US06,136,0.0249,charge,15.001,2.0,1.0,,60.0,2.9528,3.2378,18.9987,2.915,0.9781
RPC_US06,136,0.0249,charge,15.001,10.0,9.0,,60.0,2.9528,3.4145,30.7779,2.915,0.9781
RPC_US06,136,0.9973,discharge,-30.001,2.0,2.0,,1538.3,4.1802,3.8043,12.5296,2.915,0.9781
RPC_US06,136,0.9973,discharge,-30.001,10.0,9.0,,1538.3,4.1802,3.7441,14.5362,2.915,0.9781
RPC_US06,136,0.9487,discharge,-30.001,2.0,2.0,,300.0,4.097,3.763,11.133,2.915,0.9781
RPC_US06,136,0.9487,discharge,-30.001,10.0,9.0,,300.0,4.097,3.7173,12.6562,2.915,0.9781
RPC_US06,136,0.9001,discharge,-30.0,2.0,2.0,,300.0,4.0776,3.7516,10.8667,2.915,0.9781
RPC_US06,136,0.9001,discharge,-30.0,10.0,9.0,,300.0,4.0776,3.6969,12.69,2.915,0.9781
RPC_US06,136,0.8029,discharge,-30.0,2.0,2.0,,300.0,4.024,3.684,11.3333,2.915,0.9781
RPC_US06,136,0.8029,discharge,-30.0,10.0,9.0,,300.0,4.024,3.6121,13.73,2.915,0.9781
RPC_US06,136,0.7057,discharge,-30.001,2.0,2.0,,300.0,3.9212,3.5912,10.9996,2.915,0.9781
RPC_US06,136,0.7057,discharge,-30.001,10.0,9.0,,300.0,3.9212,3.5313,12.9962,2.915,0.9781
RPC_US06,136,0.6085,discharge,-30.001,2.0,1.0,,300.0,3.8412,3.5319,10.3097,2.915,0.9781
RPC_US06,136,0.6085,discharge,-30.001,10.0,9.01,,300.0,3.8412,3.4551,12.8696,2.915,0.9781
RPC_US06,136,0.5113,discharge,-30.001,2.0,2.0,,300.0,3.7331,3.4144,10.623,2.915,0.9781
RPC_US06,136,0.5113,discharge,-30.001,10.0,9.0,,300.0,3.7331,3.3461,12.8996,2.915,0.9781
RPC_US06,136,0.4141,discharge,-30.0,2.0,2.0,,300.0,3.6503,3.3316,10.6233,2.915,0.9781
RPC_US06,136,0.4141,discharge,-30.0,10.0,9.0,,300.0,3.6503,3.259,13.0433,2.915,0.9781
RPC_US06,136,0.3169,discharge,-30.001,2.0,2.0,,300.0,3.5897,3.2661,10.7863,2.915,0.9781
RPC_US06,136,0.3169,discharge,-30.001,10.0,9.0,,300.0,3.5897,3.1861,13.4529,2.915,0.9781
RPC_US06,136,0.2197,discharge,-30.001,2.0,2.0,,300.0,3.511,3.1722,11.293,2.915,0.9781
RPC_US06,136,0.2197,discharge,-30.001,10.0,9.01,,300.0,3.511,3.0884,14.0862,2.915,0.9781
RPC_US06,136,0.1711,discharge,-30.001,2.0,2.0,,300.0,3.449,3.0999,11.6363,2.915,0.9781
RPC_US06,136,0.1711,discharge,-30.001,10.0,9.0,,300.0,3.449,2.992,15.2328,2.915,0.9781
RPC_US06,136,0.1225,discharge,-30.0,2.0,2.0,,300.0,3.4046,2.9709,14.4567,2.915,0.9781
RPC_US06,136,0.1225,discharge,-30.0,10.0,9.0,,300.0,3.4046,2.5519,28.4233,2.915,0.9781
RPC_US06,136,0.0739,discharge,-15.704,2.0,1.0,,300.0,3.3551,2.718,40.5693,2.915,0.9781
RPC_US06,136,0.0739,discharge,-15.704,10.0,9.01,,300.0,3.3551,2.5499,51.2736,2.915,0.9781
RPC_US06,136,0.0447,discharge,-8.264,2.0,2.0,,300.0,3.201,2.5495,78.835,2.915,0.9781
RPC_US06,136,0.0447,discharge,-8.264,10.0,9.0,,300.0,3.201,2.5499,78.7866,2.915,0.9781
RPC_US06,136,0.0306,discharge,-5.424,2.0,1.0,,300.0,3.0575,2.5493,93.6956,2.915,0.9781
RPC_US06,136,0.0306,discharge,-5.424,10.0,9.0,,300.0,3.0575,2.55,93.5665,2.915,0.9781
RPC_US06,136,0.9973,discharge,-29.809,2.0,2.0,,1536.4,4.1802,3.8103,12.4088,2.915,0.9781
RPC_US06,136,0.9973,discharge,-29.809,10.0,9.0,,1536.4,4.1802,3.7445,14.6161,2.915,0.9781
RPC_US06,136,0.9487,discharge,-29.837,2.0,2.0,,300.0,4.0969,3.7666,11.07,2.915,0.9781
RPC_US06,136,0.9487,discharge,-29.837,10.0,9.0,,300.0,4.0969,3.7176,12.7122,2.915,0.9781
RPC_US06,136,0.9001,discharge,-29.794,2.0,2.0,,300.0,4.0775,3.7561,10.7876,2.915,0.9781
RPC_US06,136,0.9001,discharge,-29.794,10.0,9.0,,300.0,4.0775,3.6973,12.7612,2.915,0.9781
RPC_US06,136,0.8029,discharge,-29.728,2.0,2.0,,300.0,4.0238,3.6901,11.2251,2.915,0.9781
RPC_US06,136,0.8029,discharge,-29.728,10.0,9.01,,300.0,4.0238,3.6128,13.8253,2.915,0.9781
RPC_US06,136,0.7057,discharge,-29.762,2.0,2.0,,300.0,3.921,3.5962,10.9132,2.915,0.9781
RPC_US06,136,0.7057,discharge,-29.762,10.0,9.0,,300.0,3.921,3.5323,13.0603,2.915,0.9781
RPC_US06,136,0.6085,discharge,-29.74,2.0,2.0,,300.0,3.8411,3.5235,10.6792,2.915,0.9781
RPC_US06,136,0.6085,discharge,-29.74,10.0,9.0,,300.0,3.8411,3.4558,12.9556,2.915,0.9781
RPC_US06,136,0.5113,discharge,-29.714,2.0,2.0,,300.0,3.7328,3.4208,10.5003,2.915,0.9781
RPC_US06,136,0.5113,discharge,-29.714,10.0,9.0,,300.0,3.7328,3.3471,12.9806,2.915,0.9781
RPC_US06,136,0.4141,discharge,-29.689,2.0,1.0,,300.0,3.6503,3.3559,9.916,2.915,0.9781
RPC_US06,136,0.4141,discharge,-29.689,10.0,9.0,,300.0,3.6503,3.2601,13.1427,2.915,0.9781
RPC_US06,136,0.317,discharge,-29.645,2.0,2.0,,300.0,3.5897,3.2744,10.6359,2.915,0.9781
RPC_US06,136,0.317,discharge,-29.645,10.0,9.0,,300.0,3.5897,3.1874,13.5706,2.915,0.9781
RPC_US06,136,0.2198,discharge,-29.616,2.0,2.0,,300.0,3.5105,3.1816,11.1057,2.915,0.9781
RPC_US06,136,0.2198,discharge,-29.616,10.0,9.0,,300.0,3.5105,3.0896,14.2122,2.915,0.9781
RPC_US06,136,0.1712,discharge,-29.393,2.0,2.0,,300.0,3.4487,3.1124,11.4415,2.915,0.9781
RPC_US06,136,0.1712,discharge,-29.393,10.0,9.0,,300.0,3.4487,2.9947,15.4459,2.915,0.9781
RPC_US06,136,0.123,discharge,-26.349,2.0,2.0,,300.0,3.4042,3.0518,13.3741,2.915,0.9781
RPC_US06,136,0.123,discharge,-26.349,10.0,9.0,,300.0,3.4042,2.6839,27.3364,2.915,0.9781
RPC_US06,136,0.0758,discharge,-9.38,2.0,2.0,,300.0,3.3544,3.1885,17.6859,2.915,0.9781
RPC_US06,136,0.0758,discharge,-9.38,10.0,9.0,,300.0,3.3544,3.0374,33.794,2.915,0.9781
RPC_US06,136,0.047,discharge,-5.301,2.0,2.0,,300.0,3.1962,3.0657,24.6194,2.915,0.9781
RPC_US06,136,0.047,discharge,-5.301,10.0,9.0,,300.0,3.1962,2.9374,48.8237,2.915,0.9781
RPC_US06,136,0.0326,discharge,-3.495,2.0,2.0,,300.0,3.0459,2.9428,29.5001,2.915,0.9781
RPC_US06,136,0.0326,discharge,-3.495,10.0,9.0,,300.0,3.0459,2.8418,58.3994,2.915,0.9781
RPC_US06,136,0.9973,discharge,-29.814,2.0,2.0,,1537.7,4.1802,3.8094,12.4371,2.915,0.9781
RPC_US06,136,0.9973,discharge,-29.814,10.0,9.0,,1537.7,4.1802,3.744,14.6307,2.915,0.9781
RPC_US06,136,0.9487,discharge,-29.841,2.0,2.0,,300.0,4.0968,3.7662,11.0785,2.915,0.9781
RPC_US06,136,0.9487,discharge,-29.841,10.0,9.0,,300.0,4.0968,3.7172,12.7205,2.915,0.9781
RPC_US06,136,0.9001,discharge,-29.797,2.0,2.0,,300.0,4.0773,3.7557,10.7932,2.915,0.9781
RPC_US06,136,0.9001,discharge,-29.797,10.0,9.0,,300.0,4.0773,3.6969,12.7666,2.915,0.9781
RPC_US06,136,0.8029,discharge,-29.73,2.0,2.0,,300.0,4.0235,3.6895,11.2343,2.915,0.9781
RPC_US06,136,0.8029,discharge,-29.73,10.0,9.0,,300.0,4.0235,3.6122,13.8343,2.915,0.9781
RPC_US06,136,0.7057,discharge,-29.764,2.0,2.0,,300.0,3.921,3.5961,10.9157,2.915,0.9781
RPC_US06,136,0.7057,discharge,-29.764,10.0,9.0,,300.0,3.921,3.5318,13.076,2.915,0.9781
RPC_US06,136,0.6085,discharge,-29.744,2.0,2.0,,300.0,3.8411,3.5231,10.6911,2.915,0.9781
RPC_US06,136,0.6085,discharge,-29.744,10.0,9.0,,300.0,3.8411,3.4552,12.9738,2.915,0.9781
RPC_US06,136,0.5114,discharge,-29.718,2.0,2.0,,300.0,3.7325,3.4203,10.5054,2.915,0.9781
RPC_US06,136,0.5114,discharge,-29.718,10.0,9.0,,300.0,3.7325,3.3464,12.9921,2.915,0.9781
RPC_US06,136,0.4141,discharge,-29.694,2.0,2.0,,300.0,3.6499,3.3384,10.4905,2.915,0.9781
RPC_US06,136,0.4141,discharge,-29.694,10.0,9.0,,300.0,3.6499,3.2595,13.1477,2.915,0.9781
RPC_US06,136,0.317,discharge,-29.651,2.0,2.0,,300.0,3.5892,3.2737,10.6403,2.915,0.9781
RPC_US06,136,0.317,discharge,-29.651,10.0,9.0,,300.0,3.5892,3.1865,13.5811,2.915,0.9781
RPC_US06,136,0.2198,discharge,-29.625,2.0,2.0,,300.0,3.5103,3.1806,11.1289,2.915,0.9781
RPC_US06,136,0.2198,discharge,-29.625,10.0,9.0,,300.0,3.5103,3.0882,14.2479,2.915,0.9781
RPC_US06,136,0.1712,discharge,-29.413,2.0,2.0,,300.0,3.4485,3.1111,11.4711,2.915,0.9781
RPC_US06,136,0.1712,discharge,-29.413,10.0,9.0,,300.0,3.4485,2.9913,15.5441,2.915,0.9781
RPC_US06,136,0.1229,discharge,-27.763,2.0,2.0,,300.0,3.4037,3.0304,13.4462,2.915,0.9781
RPC_US06,136,0.1229,discharge,-27.763,10.0,9.0,,300.0,3.4037,2.5848,29.4966,2.915,0.9781
RPC_US06,136,0.0322,discharge,-8.486,2.0,1.0,,300.0,3.0444,2.8045,28.2688,2.915,0.9781
RPC_US06,136,0.9973,discharge,-29.816,2.0,2.0,,1539.0,4.18,3.8092,12.4363,2.915,0.9781
RPC_US06,136,0.9973,discharge,-29.816,10.0,9.0,,1539.0,4.18,3.7437,14.6331,2.915,0.9781
RPC_US06,136,0.9487,discharge,-29.843,2.0,2.0,,300.0,4.0969,3.7659,11.0914,2.915,0.9781
RPC_US06,136,0.9487,discharge,-29.843,10.0,9.0,,300.0,4.0969,3.7168,12.7367,2.915,0.9781
RPC_US06,136,0.9001,discharge,-29.799,2.0,2.0,,300.0,4.0773,3.7555,10.799,2.915,0.9781
RPC_US06,136,0.9001,discharge,-29.799,10.0,9.0,,300.0,4.0773,3.6965,12.779,2.915,0.9781
RPC_US06,136,0.8029,discharge,-29.735,2.0,2.0,,300.0,4.0233,3.6891,11.2393,2.915,0.9781
RPC_US06,136,0.8029,discharge,-29.735,10.0,9.0,,300.0,4.0233,3.6118,13.8389,2.915,0.9781
RPC_US06,136,0.7057,discharge,-29.767,2.0,2.0,,300.0,3.9208,3.5959,10.9148,2.915,0.9781
RPC_US06,136,0.7057,discharge,-29.767,10.0,9.0,,300.0,3.9208,3.5314,13.0816,2.915,0.9781
RPC_US06,136,0.6085,discharge,-29.746,2.0,1.0,,300.0,3.8407,3.5376,10.1894,2.915,0.9781
RPC_US06,136,0.6085,discharge,-29.746,10.0,9.0,,300.0,3.8407,3.4548,12.973,2.915,0.9781
RPC_US06,136,0.5113,discharge,-29.723,2.0,1.0,,300.0,3.7323,3.4367,9.9452,2.915,0.9781
RPC_US06,136,0.5113,discharge,-29.723,10.0,9.0,,300.0,3.7323,3.346,12.9967,2.915,0.9781
RPC_US06,136,0.4142,discharge,-29.697,2.0,2.0,,300.0,3.6496,3.3381,10.4891,2.915,0.9781
RPC_US06,136,0.4142,discharge,-29.697,10.0,9.0,,300.0,3.6496,3.259,13.1526,2.915,0.9781
RPC_US06,136,0.317,discharge,-29.655,2.0,2.0,,300.0,3.589,3.2733,10.6458,2.915,0.9781
RPC_US06,136,0.317,discharge,-29.655,10.0,9.0,,300.0,3.589,3.1861,13.5862,2.915,0.9781
RPC_US06,136,0.2198,discharge,-29.636,2.0,2.0,,300.0,3.51,3.1798,11.1417,2.915,0.9781
RPC_US06,136,0.2198,discharge,-29.636,10.0,9.0,,300.0,3.51,3.0869,14.2763,2.915,0.9781
RPC_US06,136,0.1712,discharge,-29.431,2.0,2.0,,300.0,3.4478,3.1099,11.4811,2.915,0.9781
RPC_US06,136,0.1712,discharge,-29.431,10.0,9.0,,300.0,3.4478,2.9881,15.6196,2.915,0.9781
RPC_US06,136,0.1229,discharge,-27.849,2.0,2.0,,300.0,3.4033,3.0272,13.505,2.915,0.9781
RPC_US06,136,0.1229,discharge,-27.849,10.0,9.0,,300.0,3.4033,2.5637,30.1483,2.915,0.9781
RPC_US06,136,0.0465,discharge,-12.407,2.0,2.0,,300.0,3.194,2.8198,30.1604,2.915,0.9781
RPC_US06,136,0.0323,discharge,-7.815,2.0,2.0,,300.0,3.0428,2.7693,34.9988,2.915,0.9781
RPC_US06,136,0.9973,discharge,-29.82,2.0,1.0,,1541.3,4.1801,3.8289,11.7773,2.915,0.9781
RPC_US06,136,0.9973,discharge,-29.82,10.0,9.0,,1541.3,4.1801,3.7433,14.6479,2.915,0.9781
RPC_US06,136,0.9487,discharge,-29.846,2.0,2.0,,300.0,4.0969,3.7657,11.097,2.915,0.9781
RPC_US06,136,0.9487,discharge,-29.846,10.0,9.0,,300.0,4.0969,3.7164,12.7488,2.915,0.9781
RPC_US06,136,0.9001,discharge,-29.801,2.0,2.0,,300.0,4.0773,3.7553,10.805,2.915,0.9781
RPC_US06,136,0.9001,discharge,-29.801,10.0,9.0,,300.0,4.0773,3.696,12.7949,2.915,0.9781
RPC_US06,136,0.8029,discharge,-29.739,2.0,2.0,,300.0,4.0231,3.6887,11.2447,2.915,0.9781
RPC_US06,136,0.8029,discharge,-29.739,10.0,9.0,,300.0,4.0231,3.6112,13.8507,2.915,0.9781
RPC_US06,136,0.7057,discharge,-29.771,2.0,2.0,,300.0,3.9205,3.5955,10.9167,2.915,0.9781
RPC_US06,136,0.7057,discharge,-29.771,10.0,9.0,,300.0,3.9205,3.531,13.0832,2.915,0.9781
RPC_US06,136,0.6085,discharge,-29.751,2.0,2.0,,300.0,3.8407,3.5223,10.7022,2.915,0.9781
RPC_US06,136,0.6085,discharge,-29.751,10.0,9.0,,300.0,3.8407,3.4544,12.9844,2.915,0.9781
RPC_US06,136,0.5114,discharge,-29.727,2.0,2.0,,300.0,3.7321,3.4196,10.5123,2.915,0.9781
RPC_US06,136,0.5114,discharge,-29.727,10.0,9.0,,300.0,3.7321,3.3456,13.0016,2.915,0.9781
RPC_US06,136,0.4142,discharge,-29.702,2.0,2.0,,300.0,3.6497,3.3376,10.5077,2.915,0.9781
RPC_US06,136,0.4142,discharge,-29.702,10.0,9.0,,300.0,3.6497,3.2586,13.1675,2.915,0.9781
RPC_US06,136,0.317,discharge,-29.662,2.0,2.0,,300.0,3.5887,3.2727,10.6535,2.915,0.9781
RPC_US06,136,0.317,discharge,-29.662,10.0,9.0,,300.0,3.5887,3.1853,13.6001,2.915,0.9781
RPC_US06,136,0.2198,discharge,-29.643,2.0,2.0,,300.0,3.5097,3.1791,11.1527,2.915,0.9781
RPC_US06,136,0.2198,discharge,-29.643,10.0,9.0,,300.0,3.5097,3.0859,14.2968,2.915,0.9781
RPC_US06,136,0.1712,discharge,-29.447,2.0,2.0,,300.0,3.4475,3.1089,11.4988,2.915,0.9781
RPC_US06,136,0.1712,discharge,-29.447,10.0,9.0,,300.0,3.4475,2.9854,15.6929,2.915,0.9781
RPC_US06,136,0.1229,discharge,-27.926,2.0,1.0,,300.0,3.4028,3.0665,12.0425,2.915,0.9781
RPC_US06,136,0.1229,discharge,-27.926,10.0,9.0,,300.0,3.4028,2.5449,30.7205,2.915,0.9781
RPC_US06,136,0.0465,discharge,-11.531,2.0,2.0,,300.0,3.1935,2.8469,30.0581,2.915,0.9781
RPC_US06,136,0.0323,discharge,-7.174,2.0,2.0,,300.0,3.0422,2.7962,34.2891,2.915,0.9781
RPC_US06,136,0.9973,discharge,-29.823,2.0,2.0,,1543.1,4.1801,3.8081,12.4736,2.915,0.9781
RPC_US06,136,0.9973,discharge,-29.823,10.0,9.0,,1543.1,4.1801,3.7429,14.6598,2.915,0.9781
RPC_US06,136,0.9487,discharge,-29.849,2.0,2.0,,300.0,4.0967,3.7654,11.0994,2.915,0.9781
RPC_US06,136,0.9487,discharge,-29.849,10.0,9.0,,300.0,4.0967,3.7161,12.7511,2.915,0.9781
RPC_US06,136,0.9001,discharge,-29.805,2.0,2.0,,300.0,4.0774,3.755,10.8172,2.915,0.9781
RPC_US06,136,0.9001,discharge,-29.805,10.0,9.0,,300.0,4.0774,3.6957,12.8068,2.915,0.9781
RPC_US06,136,0.8029,discharge,-29.742,2.0,2.0,,300.0,4.0226,3.6881,11.2465,2.915,0.9781
RPC_US06,136,0.8029,discharge,-29.742,10.0,9.0,,300.0,4.0226,3.6107,13.8489,2.915,0.9781
RPC_US06,136,0.7057,discharge,-29.774,2.0,2.0,,300.0,3.9205,3.5951,10.929,2.915,0.9781
RPC_US06,136,0.7057,discharge,-29.774,10.0,9.0,,300.0,3.9205,3.5308,13.0886,2.915,0.9781
RPC_US06,136,0.6085,discharge,-29.756,2.0,2.0,,300.0,3.8405,3.522,10.7037,2.915,0.9781
RPC_US06,136,0.6085,discharge,-29.756,10.0,9.0,,300.0,3.8405,3.4538,12.9957,2.915,0.9781
RPC_US06,136,0.5114,discharge,-29.731,2.0,2.0,,300.0,3.7318,3.4189,10.5244,2.915,0.9781
RPC_US06,136,0.5114,discharge,-29.731,10.0,9.0,,300.0,3.7318,3.3449,13.0134,2.915,0.9781
RPC_US06,136,0.4142,discharge,-29.706,2.0,2.0,,300.0,3.6493,3.3372,10.5065,2.915,0.9781
RPC_US06,136,0.4142,discharge,-29.706,10.0,9.0,,300.0,3.6493,3.2581,13.1693,2.915,0.9781
RPC_US06,136,0.317,discharge,-29.668,2.0,2.0,,300.0,3.5885,3.2722,10.6615,2.915,0.9781
RPC_US06,136,0.317,discharge,-29.668,10.0,9.0,,300.0,3.5885,3.1848,13.6075,2.915,0.9781
RPC_US06,136,0.2198,discharge,-29.654,2.0,2.0,,300.0,3.5094,3.1784,11.1621,2.915,0.9781
RPC_US06,136,0.2198,discharge,-29.654,10.0,9.0,,300.0,3.5094,3.0848,14.3185,2.915,0.9781
RPC_US06,136,0.1712,discharge,-29.467,2.0,2.0,,300.0,3.4473,3.1075,11.5315,2.915,0.9781
RPC_US06,136,0.1712,discharge,-29.467,10.0,9.0,,300.0,3.4473,2.982,15.7905,2.915,0.9781
RPC_US06,136,0.1229,discharge,-28.017,2.0,2.0,,300.0,3.4026,3.0209,13.6239,2.915,0.9781
RPC_US06,136,0.1229,discharge,-28.017,10.0,9.0,,300.0,3.4026,2.523,31.3952,2.915,0.9781
RPC_US06,136,0.075,discharge,-20.528,2.0,2.0,,300.0,3.3524,2.9138,21.3659,2.915,0.9781
RPC_US06,136,0.0466,discharge,-10.918,2.0,2.0,,300.0,3.1921,2.87,29.5017,2.915,0.9781
RPC_US06,136,0.0324,discharge,-6.595,2.0,2.0,,300.0,3.0401,2.8177,33.7233,2.915,0.9781
RPC_US06,136,0.9973,discharge,-29.826,2.0,1.0,,1544.2,4.1798,3.8278,11.8016,2.915,0.9781
RPC_US06,136,0.9973,discharge,-29.826,10.0,9.01,,1544.2,4.1798,3.7424,14.6648,2.915,0.9781
RPC_US06,136,0.9487,discharge,-29.851,2.0,2.0,,300.0,4.0968,3.7651,11.1119,2.915,0.9781
RPC_US06,136,0.9487,discharge,-29.851,10.0,9.01,,300.0,4.0968,3.7158,12.7634,2.915,0.9781
RPC_US06,136,0.9001,discharge,-29.807,2.0,2.0,,300.0,4.0772,3.7547,10.8194,2.915,0.9781
RPC_US06,136,0.9001,discharge,-29.807,10.0,9.0,,300.0,4.0772,3.6953,12.8122,2.915,0.9781
RPC_US06,136,0.8029,discharge,-29.748,2.0,2.0,,300.0,4.0226,3.6878,11.2547,2.915,0.9781
RPC_US06,136,0.8029,discharge,-29.748,10.0,9.0,,300.0,4.0226,3.6101,13.8667,2.915,0.9781
RPC_US06,136,0.7057,discharge,-29.777,2.0,2.0,,300.0,3.9204,3.5947,10.938,2.915,0.9781
RPC_US06,136,0.7057,discharge,-29.777,10.0,9.0,,300.0,3.9204,3.5302,13.1041,2.915,0.9781
RPC_US06,136,0.6085,discharge,-29.758,2.0,2.0,,300.0,3.8404,3.5216,10.7129,2.915,0.9781
RPC_US06,136,0.6085,discharge,-29.758,10.0,9.0,,300.0,3.8404,3.4535,13.0013,2.915,0.9781
RPC_US06,136,0.5114,discharge,-29.733,2.0,2.0,,300.0,3.7317,3.4187,10.5268,2.915,0.9781
RPC_US06,136,0.5114,discharge,-29.733,10.0,9.0,,300.0,3.7317,3.3445,13.0223,2.915,0.9781
RPC_US06,136,0.4142,discharge,-29.709,2.0,1.0,,300.0,3.6492,3.3541,9.9328,2.915,0.9781
RPC_US06,136,0.4142,discharge,-29.709,10.0,9.0,,300.0,3.6492,3.2577,13.1776,2.915,0.9781
RPC_US06,136,0.317,discharge,-29.671,2.0,2.0,,300.0,3.5884,3.2718,10.6704,2.915,0.9781
RPC_US06,136,0.317,discharge,-29.671,10.0,9.0,,300.0,3.5884,3.1841,13.6261,2.915,0.9781
RPC_US06,136,0.2198,discharge,-29.662,2.0,2.0,,300.0,3.5093,3.1776,11.1828,2.915,0.9781
RPC_US06,136,0.2198,discharge,-29.662,10.0,9.0,,300.0,3.5093,3.0835,14.3553,2.915,0.9781
RPC_US06,136,0.1712,discharge,-29.386,2.0,2.0,,300.0,3.4471,3.1075,11.5563,2.915,0.9781
RPC_US06,136,0.1712,discharge,-29.386,10.0,9.0,,300.0,3.4471,2.9813,15.8508,2.915,0.9781
RPC_US06,136,0.1229,discharge,-28.098,2.0,2.0,,300.0,3.4024,3.0179,13.6845,2.915,0.9781
RPC_US06,136,0.1229,discharge,-28.098,10.0,9.0,,300.0,3.4024,2.5042,31.9673,2.915,0.9781
RPC_US06,136,0.0751,discharge,-19.367,2.0,2.0,,300.0,3.352,2.9379,21.3817,2.915,0.9781
RPC_US06,136,0.0466,discharge,-10.296,2.0,2.0,,300.0,3.1916,2.8929,29.0113,2.915,0.9781
RPC_US06,136,0.0324,discharge,-5.998,2.0,2.0,,300.0,3.0391,2.8388,33.3964,2.915,0.9781
RPC_US06,136,0.0324,discharge,-5.998,10.0,9.0,,300.0,3.0391,2.5218,86.2504,2.915,0.9781
RPC_US06,136,0.9973,discharge,-29.831,2.0,2.0,,1545.6,4.1798,3.807,12.4973,2.915,0.9781
RPC_US06,136,0.9973,discharge,-29.831,10.0,9.0,,1545.6,4.1798,3.7419,14.6796,2.915,0.9781
RPC_US06,136,0.9487,discharge,-29.855,2.0,2.0,,300.0,4.0967,3.7648,11.1173,2.915,0.9781
RPC_US06,136,0.9487,discharge,-29.855,10.0,9.0,,300.0,4.0967,3.7152,12.7786,2.915,0.9781
RPC_US06,136,0.9001,discharge,-29.811,2.0,2.0,,300.0,4.0772,3.7544,10.8282,2.915,0.9781
RPC_US06,136,0.9001,discharge,-29.811,10.0,9.0,,300.0,4.0772,3.6948,12.8275,2.915,0.9781
RPC_US06,136,0.8029,discharge,-29.752,2.0,2.0,,300.0,4.0224,3.6875,11.2562,2.915,0.9781
RPC_US06,136,0.8029,discharge,-29.752,10.0,9.0,,300.0,4.0224,3.6096,13.8745,2.915,0.9781
RPC_US06,136,0.7057,discharge,-29.78,2.0,2.0,,300.0,3.9201,3.5943,10.9402,2.915,0.9781
RPC_US06,136,0.7057,discharge,-29.78,10.0,9.0,,300.0,3.9201,3.53,13.0994,2.915,0.9781
RPC_US06,136,0.6085,discharge,-29.762,2.0,2.0,,300.0,3.8403,3.5212,10.7215,2.915,0.9781
RPC_US06,136,0.6085,discharge,-29.762,10.0,9.0,,300.0,3.8403,3.4531,13.0097,2.915,0.9781
RPC_US06,136,0.5113,discharge,-29.739,2.0,2.0,,300.0,3.7314,3.4181,10.535,2.915,0.9781
RPC_US06,136,0.5113,discharge,-29.739,10.0,9.0,,300.0,3.7314,3.344,13.0267,2.915,0.9781
RPC_US06,136,0.4142,discharge,-29.714,2.0,2.0,,300.0,3.6489,3.3363,10.5205,2.915,0.9781
RPC_US06,136,0.4142,discharge,-29.714,10.0,9.0,,300.0,3.6489,3.2572,13.1826,2.915,0.9781
RPC_US06,136,0.317,discharge,-29.677,2.0,2.0,,300.0,3.5881,3.2712,10.6785,2.915,0.9781
RPC_US06,136,0.317,discharge,-29.677,10.0,9.0,,300.0,3.5881,3.1834,13.6371,2.915,0.9781
RPC_US06,136,0.2198,discharge,-29.671,2.0,1.0,,300.0,3.5088,3.1971,10.5054,2.915,0.9781
RPC_US06,136,0.2198,discharge,-29.671,10.0,9.0,,300.0,3.5088,3.0823,14.3745,2.915,0.9781
RPC_US06,136,0.1712,discharge,-29.404,2.0,2.0,,300.0,3.4469,3.1064,11.5799,2.915,0.9781
RPC_US06,136,0.1712,discharge,-29.404,10.0,9.0,,300.0,3.4469,2.9784,15.9329,2.915,0.9781
RPC_US06,136,0.123,discharge,-26.791,2.0,2.0,,300.0,3.4021,3.0337,13.7509,2.915,0.9781
RPC_US06,136,0.123,discharge,-26.791,10.0,9.0,,300.0,3.4021,2.5781,30.7566,2.915,0.9781
RPC_US06,136,0.0751,discharge,-18.717,2.0,2.0,,300.0,3.3515,2.9572,21.0664,2.915,0.9781
RPC_US06,136,0.0467,discharge,-9.592,2.0,2.0,,300.0,3.1905,2.9123,29.0027,2.915,0.9781
RPC_US06,136,0.0324,discharge,-6.014,2.0,2.0,,300.0,3.0376,2.8344,33.7878,2.915,0.9781
RPC_US06,136,0.0324,discharge,-6.014,10.0,9.0,,300.0,3.0376,2.5106,87.6289,2.915,0.9781
RPC_US06,136,0.9973,discharge,-29.834,2.0,2.0,,1547.1,4.1797,3.8065,12.5094,2.915,0.9781
RPC_US06,136,0.9973,discharge,-29.834,10.0,9.0,,1547.1,4.1797,3.7415,14.6882,2.915,0.9781
RPC_US06,136,0.9487,discharge,-29.858,2.0,2.0,,300.0,4.0966,3.7644,11.1262,2.915,0.9781
RPC_US06,136,0.9487,discharge,-29.858,10.0,9.0,,300.0,4.0966,3.7149,12.7841,2.915,0.9781
RPC_US06,136,0.9001,discharge,-29.812,2.0,2.0,,300.0,4.0773,3.754,10.8444,2.915,0.9781
RPC_US06,136,0.9001,discharge,-29.812,10.0,9.0,,300.0,4.0773,3.6944,12.8436,2.915,0.9781
RPC_US06,136,0.8029,discharge,-29.755,2.0,2.0,,300.0,4.0222,3.6869,11.2689,2.915,0.9781
RPC_US06,136,0.8029,discharge,-29.755,10.0,9.0,,300.0,4.0222,3.6092,13.8803,2.915,0.9781
RPC_US06,136,0.7057,discharge,-29.784,2.0,2.0,,300.0,3.9202,3.5941,10.949,2.915,0.9781
RPC_US06,136,0.7057,discharge,-29.784,10.0,9.0,,300.0,3.9202,3.5295,13.118,2.915,0.9781
RPC_US06,136,0.6085,discharge,-29.765,2.0,2.0,,300.0,3.8398,3.5208,10.7171,2.915,0.9781
RPC_US06,136,0.6085,discharge,-29.765,10.0,9.0,,300.0,3.8398,3.4526,13.0083,2.915,0.9781
RPC_US06,136,0.5113,discharge,-29.745,2.0,2.0,,300.0,3.7311,3.4177,10.5364,2.915,0.9781
RPC_US06,136,0.5113,discharge,-29.745,10.0,9.0,,300.0,3.7311,3.3434,13.0343,2.915,0.9781
RPC_US06,136,0.4142,discharge,-29.717,2.0,2.0,,300.0,3.6489,3.336,10.5293,2.915,0.9781
RPC_US06,136,0.4142,discharge,-29.717,10.0,9.0,,300.0,3.6489,3.2566,13.2012,2.915,0.9781
RPC_US06,136,0.317,discharge,-29.683,2.0,2.0,,300.0,3.5878,3.2707,10.6829,2.915,0.9781
RPC_US06,136,0.317,discharge,-29.683,10.0,9.0,,300.0,3.5878,3.1827,13.6475,2.915,0.9781
RPC_US06,136,0.2198,discharge,-29.681,2.0,2.0,,300.0,3.5088,3.1759,11.2159,2.915,0.9781
RPC_US06,136,0.2198,discharge,-29.681,10.0,9.0,,300.0,3.5088,3.0813,14.4032,2.915,0.9781
RPC_US06,136,0.1712,discharge,-29.422,2.0,1.0,,300.0,3.4464,3.1264,10.876,2.915,0.9781
RPC_US06,136,0.1712,discharge,-29.422,10.0,9.0,,300.0,3.4464,2.9753,16.0116,2.915,0.9781
RPC_US06,136,0.123,discharge,-26.863,2.0,2.0,,300.0,3.4019,3.0311,13.8036,2.915,0.9781
RPC_US06,136,0.123,discharge,-26.863,10.0,9.0,,300.0,3.4019,2.5613,31.2927,2.915,0.9781
RPC_US06,136,0.0752,discharge,-17.677,2.0,2.0,,300.0,3.3508,2.9781,21.0845,2.915,0.9781
RPC_US06,136,0.0467,discharge,-9.053,2.0,2.0,,300.0,3.1892,2.9308,28.5433,2.915,0.9781
RPC_US06,136,0.0467,discharge,-9.053,10.0,8.81,,300.0,3.1892,2.4997,76.1634,2.915,0.9781
RPC_US06,136,0.0324,discharge,-6.031,2.0,2.0,,300.0,3.0356,2.8301,34.0742,2.915,0.9781
RPC_US06,136,0.0324,discharge,-6.031,10.0,8.99,,300.0,3.0356,2.4995,88.8915,2.915,0.9781
RPC_US06,136,0.9973,discharge,-29.837,2.0,2.0,,1549.7,4.1796,3.806,12.5212,2.915,0.9781
RPC_US06,136,0.9973,discharge,-29.837,10.0,9.0,,1549.7,4.1796,3.7412,14.6929,2.915,0.9781
RPC_US06,136,0.9487,discharge,-29.861,2.0,2.0,,300.0,4.0966,3.764,11.1385,2.915,0.9781
RPC_US06,136,0.9487,discharge,-29.861,10.0,9.0,,300.0,4.0966,3.7145,12.7962,2.915,0.9781
RPC_US06,136,0.9001,discharge,-29.817,2.0,2.0,,300.0,4.0773,3.7537,10.8529,2.915,0.9781
RPC_US06,136,0.9001,discharge,-29.817,10.0,9.0,,300.0,4.0773,3.6937,12.8651,2.915,0.9781
RPC_US06,136,0.8029,discharge,-29.759,2.0,2.0,,300.0,4.022,3.6864,11.2773,2.915,0.9781
RPC_US06,136,0.8029,discharge,-29.759,10.0,9.0,,300.0,4.022,3.6088,13.8849,2.915,0.9781
RPC_US06,136,0.7057,discharge,-29.785,2.0,2.0,,300.0,3.92,3.5938,10.9516,2.915,0.9781
RPC_US06,136,0.7057,discharge,-29.785,10.0,9.0,,300.0,3.92,3.5292,13.1205,2.915,0.9781
RPC_US06,136,0.6085,discharge,-29.77,2.0,2.0,,300.0,3.8398,3.5204,10.7287,2.915,0.9781
RPC_US06,136,0.6085,discharge,-29.77,10.0,9.0,,300.0,3.8398,3.4524,13.0129,2.915,0.9781
RPC_US06,136,0.5113,discharge,-29.748,2.0,2.0,,300.0,3.7309,3.4172,10.5454,2.915,0.9781
RPC_US06,136,0.5113,discharge,-29.748,10.0,9.0,,300.0,3.7309,3.343,13.0398,2.915,0.9781
RPC_US06,136,0.4142,discharge,-29.723,2.0,2.0,,300.0,3.6485,3.3355,10.5307,2.915,0.9781
RPC_US06,136,0.4142,discharge,-29.723,10.0,9.0,,300.0,3.6485,3.2563,13.1954,2.915,0.9781
RPC_US06,136,0.317,discharge,-29.688,2.0,2.0,,300.0,3.5877,3.2702,10.6944,2.915,0.9781
RPC_US06,136,0.317,discharge,-29.688,10.0,9.0,,300.0,3.5877,3.1822,13.6585,2.915,0.9781
RPC_US06,136,0.2198,discharge,-29.689,2.0,2.0,,300.0,3.5086,3.1753,11.2262,2.915,0.9781
RPC_US06,136,0.2198,discharge,-29.689,10.0,9.0,,300.0,3.5086,3.08,14.4361,2.915,0.9781
RPC_US06,136,0.1712,discharge,-29.441,2.0,2.0,,300.0,3.4463,3.1041,11.6234,2.915,0.9781
RPC_US06,136,0.1712,discharge,-29.441,10.0,9.0,,300.0,3.4463,2.9724,16.0969,2.915,0.9781
RPC_US06,136,0.123,discharge,-26.931,2.0,2.0,,300.0,3.4014,3.0283,13.8542,2.915,0.9781
RPC_US06,136,0.123,discharge,-26.931,10.0,9.0,,300.0,3.4014,2.5452,31.7929,2.915,0.9781
RPC_US06,136,0.0753,discharge,-17.003,2.0,2.0,,300.0,3.3505,2.9978,20.7434,2.915,0.9781
RPC_US06,136,0.0468,discharge,-8.444,2.0,2.0,,300.0,3.1882,2.948,28.4447,2.915,0.9781
RPC_US06,136,0.0468,discharge,-8.444,10.0,9.0,,300.0,3.1882,2.5528,75.2447,2.915,0.9781
RPC_US06,136,0.0324,discharge,-5.496,2.0,2.0,,300.0,3.034,2.8477,33.8974,2.915,0.9781
RPC_US06,136,0.0324,discharge,-5.496,10.0,9.01,,300.0,3.034,2.5688,84.6434,2.915,0.9781
RPC_US06,136,0.9982,discharge,-19.819,2.0,2.0,,1552.9,4.1794,3.9231,12.9324,2.915,0.9781
RPC_US06,136,0.9982,discharge,-19.819,10.0,9.0,,1552.9,4.1794,3.8677,15.7277,2.915,0.9781
RPC_US06,136,0.9487,discharge,-29.876,2.0,2.0,,300.0,4.0963,3.7621,11.1864,2.915,0.9781
RPC_US06,136,0.9487,discharge,-29.876,10.0,9.0,,300.0,4.0963,3.7124,12.85,2.915,0.9781
RPC_US06,136,0.9001,discharge,-29.824,2.0,2.0,,300.0,4.0771,3.7529,10.8704,2.915,0.9781
RPC_US06,136,0.9001,discharge,-29.824,10.0,9.0,,300.0,4.0771,3.6931,12.8755,2.915,0.9781
RPC_US06,136,0.8029,discharge,-29.764,2.0,2.0,,300.0,4.0218,3.6859,11.2856,2.915,0.9781
