Repository: KikETs/ECM_HYBRID_BMS_JOINT

## Results

| Arm | Model | Size | Protocol | Result | Worst cell |
|---|---|---|---|---|---|
| SOP | 2RC table + trim (A8) | 4 effective coefficients, 2 EW states | leave-one-cell-out | usable current 69.6 % discharge, 59.5 % charge (τ = 10 s) | 59.9 % / 53.5 % (BOOST_REST) |
| SOH | dQ/dV ridge | 65 coefficients | leave-one-cell-out | RMSE 0.0094, bias −0.0005 | 0.0130 (BOOST_REST) |
| SOC | 2RC EKF, low-current gate | 3 states | leave-one-cell-out | **2.34 %p** over six sensor disturbances on estimated SOH (2.325 on true SOH), per cell 2.00–2.75 | 4.60 %p (BOOST_NEGPULSE_1S, current offset −0.10 A) |

The SOH arm was a 10,945-parameter CNN until the second audit round. Nested

File: analysis/uypydj_ecm.csv (part 12 of 80)
cell,cycle,SOH,CAP_Ah,SOC,direction,rate_rank,I_A,V_pre_V,rest_before_s,n_points,R0_mOhm,R1_mOhm,tau1_s,R2_mOhm,tau2_s,fit_rmse_mV
CC,1612,0.76788,2.28323,0.7673,charge,0,1.141,3.8295,70.4,101,12.1338,19.8121,0.4334,17.3243,5.4321,0.1879
CC,1612,0.76788,2.28323,0.7672,discharge,1,-9.128,3.8282,635.5,101,12.2287,15.5096,0.3172,13.0509,5.6526,1.0565
CC,1612,0.76788,2.28323,0.7673,charge,1,4.565,3.8374,160.8,101,12.0781,17.863,0.3687,12.7024,5.7875,0.547
CC,1612,0.76788,2.28323,0.7671,discharge,2,-18.256,3.8292,680.5,101,12.0543,11.7293,0.2475,10.7722,5.828,1.7854
CC,1612,0.76788,2.28323,0.7674,charge,2,12.031,3.8457,281.4,101,13.1566,4.6762,0.1063,11.63,0.3816,0.62
CC,1612,0.76788,2.28323,0.767,discharge,3,-26.244,3.8307,775.8,101,11.8423,9.7214,0.2075,10.1896,6.008,2.4685
CC,1612,0.76788,2.28323,0.7675,charge,3,12.012,3.8524,387.6,101,22.0437,6.9182,0.05,0.01,3000.0,2.2861
CC,1612,0.76788,2.28323,0.6912,discharge,0,-2.284,3.7437,5470.2,101,11.6871,18.7975,0.4333,20.049,6.642,0.3204
CC,1612,0.76788,2.28323,0.6912,charge,0,1.141,3.7481,70.4,101,11.9339,18.8713,0.4249,18.3729,6.1372,0.1768
CC,1612,0.76788,2.28323,0.6911,discharge,1,-9.128,3.7468,635.5,101,12.0707,15.0855,0.3176,13.9481,5.8145,1.0165
CC,1612,0.76788,2.28323,0.6912,charge,1,4.565,3.7568,160.9,101,11.8881,17.0841,0.3603,12.6793,5.2319,0.4686
CC,1612,0.76788,2.28323,0.691,discharge,2,-18.255,3.7494,680.5,101,12.0293,11.591,0.2486,11.394,5.6196,1.9221
CC,1612,0.76788,2.28323,0.6913,charge,2,13.694,3.7658,281.7,101,11.7854,11.9518,0.2345,7.984,5.4842,1.1528
CC,1612,0.76788,2.28323,0.691,discharge,3,-26.244,3.7521,801.1,101,11.8822,9.733,0.2181,10.7605,5.8537,2.6445
CC,1612,0.76788,2.28323,0.6914,charge,3,16.118,3.7736,386.8,101,16.2143,10.2543,0.0955,0.01,3000.0,1.5521
CC,1612,0.76788,2.28323,0.6151,discharge,0,-2.284,3.6688,5521.3,101,12.2481,19.9727,0.4531,19.028,6.2668,0.3419
CC,1612,0.76788,2.28323,0.6151,charge,0,1.141,3.6722,70.5,101,12.0822,19.8659,0.438,17.699,5.8551,0.1975
CC,1612,0.76788,2.28323,0.615,discharge,1,-9.13,3.6709,635.5,101,12.0795,15.6333,0.3275,13.874,5.8909,1.0598
CC,1612,0.76788,2.28323,0.6152,charge,1,4.565,3.6806,160.9,100,11.9796,17.2584,0.3584,12.4154,5.2039,0.4992
CC,1612,0.76788,2.28323,0.615,discharge,2,-18.257,3.6732,680.6,101,11.957,11.831,0.2526,11.7719,5.8939,1.9429
CC,1612,0.76788,2.28323,0.6152,charge,2,13.694,3.6892,282.0,101,11.7144,11.8573,0.2325,7.913,5.4495,1.1175
CC,1612,0.76788,2.28323,0.6149,discharge,3,-26.245,3.6759,800.7,101,11.9237,9.7445,0.224,11.272,6.2133,2.732
CC,1612,0.76788,2.28323,0.6153,charge,3,20.526,3.6968,386.9,101,12.7037,5.972,0.1078,5.852,0.4658,0.9089
CC,1612,0.76788,2.28323,0.539,discharge,0,-2.282,3.6135,5577.6,101,12.2141,21.042,0.4759,19.7446,6.258,0.3533
CC,1612,0.76788,2.28323,0.5391,charge,0,1.141,3.616,70.5,101,12.8507,20.8808,0.4614,17.2173,5.6194,0.1816
CC,1612,0.76788,2.28323,0.539,discharge,1,-9.129,3.6153,635.4,101,12.194,16.7094,0.3512,15.4525,6.352,1.0852
CC,1612,0.76788,2.28323,0.5391,charge,1,4.565,3.6249,161.0,101,12.1113,18.212,0.3766,12.0634,5.268,0.4792
CC,1612,0.76788,2.28323,0.5389,discharge,2,-18.257,3.6169,680.6,101,12.0973,12.6227,0.2708,13.8535,6.64,2.1706
CC,1612,0.76788,2.28323,0.5392,charge,2,13.694,3.6338,281.4,101,11.7759,12.1748,0.2372,7.383,5.2053,1.0648
CC,1612,0.76788,2.28323,0.5388,discharge,3,-26.244,3.619,801.0,101,11.9796,10.5302,0.2413,14.009,7.3907,2.9283
CC,1612,0.76788,2.28323,0.5392,charge,3,22.821,3.6415,387.0,101,11.51,8.1464,0.146,4.9915,2.2231,2.0471
CC,1612,0.76788,2.28323,0.463,discharge,0,-2.284,3.5485,5606.8,101,12.5452,24.1444,0.5488,24.4876,6.2416,0.3888
CC,1612,0.76788,2.28323,0.463,charge,0,1.141,3.5523,70.4,101,12.2491,23.5686,0.514,18.9125,5.1708,0.2114
CC,1612,0.76788,2.28323,0.4629,discharge,1,-9.128,3.5507,635.4,101,12.4536,18.4902,0.395,20.5896,6.806,1.2673
CC,1612,0.76788,2.28323,0.463,charge,1,4.564,3.5623,160.9,101,12.1985,19.766,0.4049,13.1938,6.2653,0.4959
CC,1612,0.76788,2.28323,0.4628,discharge,2,-18.255,3.5535,680.6,101,12.3318,13.8989,0.3182,20.1795,7.7617,2.5528
CC,1612,0.76788,2.28323,0.4631,charge,2,13.695,3.5745,281.4,101,11.8081,12.1832,0.2376,8.0862,5.2496,1.012
CC,1612,0.76788,2.28323,0.4628,discharge,3,-26.245,3.5577,801.0,101,12.1783,11.3583,0.2826,22.4882,9.103,3.6204
CC,1612,0.76788,2.28323,0.4632,charge,3,22.822,3.5853,387.0,101,11.5926,8.7652,0.1815,6.1959,4.9493,1.4328
CC,1612,0.76788,2.28323,0.3869,discharge,0,-2.282,3.468,5612.4,101,12.8694,27.8009,0.6487,35.2817,6.1683,0.4529
CC,1612,0.76788,2.28323,0.3869,charge,0,1.141,3.4714,70.5,101,12.4705,27.7268,0.5993,20.246,4.8768,0.1879
CC,1612,0.76788,2.28323,0.3868,discharge,1,-9.129,3.4701,635.4,101,12.7549,21.4078,0.4798,34.9093,7.5711,1.684
CC,1612,0.76788,2.28323,0.387,charge,1,4.567,3.4824,160.9,101,12.3043,21.5017,0.4343,13.7466,6.2387,0.4917
CC,1612,0.76788,2.28323,0.3868,discharge,2,-18.256,3.473,680.7,100,12.5638,15.9081,0.3926,35.5294,8.1235,3.3109
CC,1612,0.76788,2.28323,0.387,charge,2,13.694,3.498,281.6,101,11.8318,12.5764,0.2482,9.1427,6.0432,1.1366
CC,1612,0.76788,2.28323,0.3871,charge,3,22.821,3.5056,327.7,101,11.5694,9.2242,0.1904,7.2095,5.5719,1.4991
CC,1612,0.76788,2.28323,0.3488,discharge,0,-2.284,3.4328,5072.2,101,12.8486,29.1202,0.7033,52.1196,7.3246,0.4801
CC,1612,0.76788,2.28323,0.3489,charge,0,1.141,3.4369,70.5,101,12.5511,28.1735,0.6191,20.6184,4.1283,0.2116
CC,1612,0.76788,2.28323,0.3488,discharge,1,-9.128,3.4338,635.4,101,12.7442,21.7727,0.5093,47.0486,7.0468,1.7888
CC,1612,0.76788,2.28323,0.3489,charge,1,4.565,3.4487,160.9,101,12.0713,21.5203,0.4337,11.3374,5.6579,0.4915
CC,1612,0.76788,2.28323,0.349,charge,2,13.693,3.4599,257.9,101,11.7209,12.5452,0.2494,8.8175,6.7805,1.0564
CC,1612,0.76788,2.28323,0.349,charge,3,22.822,3.4633,281.2,101,11.5533,9.1221,0.1873,7.455,6.3701,1.4171
CC,1612,0.76788,2.28323,0.3108,discharge,0,-2.282,3.4013,5069.9,101,13.0314,29.8334,0.7765,92.2638,8.412,0.4849
CC,1612,0.76788,2.28323,0.3108,charge,0,1.141,3.4085,70.5,101,12.4811,30.5081,0.6726,27.4098,4.3993,0.2182
CC,1612,0.76788,2.28323,0.3107,discharge,1,-9.129,3.4021,635.5,101,12.9248,24.2091,0.5887,70.5732,7.587,2.0501
CC,1612,0.76788,2.28323,0.3109,charge,1,4.564,3.4278,161.1,101,12.2421,22.7035,0.4412,10.7916,4.7809,0.4993
CC,1612,0.76788,2.28323,0.3109,charge,2,13.694,3.4361,213.2,101,11.792,13.167,0.2529,7.6538,6.1424,1.1321
CC,1612,0.76788,2.28323,0.311,charge,3,22.821,3.4388,224.8,101,11.7066,9.4899,0.1906,6.6209,6.094,1.3973
CC,1612,0.76788,2.28323,0.2728,discharge,0,-2.282,3.3544,5070.0,101,12.926,28.6538,0.7998,123.6785,8.4698,0.4584
CC,1612,0.76788,2.28323,0.2728,charge,0,1.141,3.3634,70.4,101,13.3098,33.415,0.7555,36.2815,5.8418,0.2172
CC,1612,0.76788,2.28323,0.2728,charge,1,4.564,3.3899,154.4,101,12.0922,22.232,0.45,14.8072,4.7246,0.5021
CC,1612,0.76788,2.28323,0.2729,charge,2,13.696,3.3981,174.0,101,12.0057,13.6804,0.2723,7.7963,5.1083,1.3072
CC,1612,0.76788,2.28323,0.273,charge,3,22.821,3.3997,179.1,100,11.8025,10.0661,0.2074,6.3689,5.361,1.5895
CC,1650,0.75634,2.2489,1.0,discharge,0,-2.25,4.0937,99999.0,99,3.7963,50.6752,0.9645,28.7369,3.7175,0.2635
CC,1650,0.75634,2.2489,1.0,charge,0,1.122,4.1116,69.5,37,12.3412,72.4964,1.2185,0.01,3000.0,1.204
CC,1650,0.75634,2.2489,0.9999,discharge,1,-8.994,4.103,638.4,101,12.2829,29.8651,0.4893,10.5335,4.0727,0.9306
CC,1650,0.75634,2.2489,0.9989,charge,1,1.748,4.1148,145.1,42,30.2245,18.589,0.05,0.01,2999.9999,0.5042
CC,1650,0.75634,2.2489,0.9988,discharge,2,-17.989,4.0999,639.3,101,12.2414,20.2444,0.3381,8.6009,4.6619,1.8228
CC,1650,0.75634,2.2489,0.9958,charge,2,1.988,4.1161,236.6,47,42.2972,0.01,0.05,0.01,2999.9242,0.8527
CC,1650,0.75634,2.2489,0.9956,discharge,3,-25.859,4.096,639.3,101,12.202,15.9532,0.2777,8.0469,4.5733,2.3488
CC,1650,0.75634,2.2489,0.9912,charge,3,1.968,4.1163,319.5,49,42.6373,0.01,0.05,0.01,2999.9726,0.8812
CC,1650,0.75634,2.2489,0.9536,discharge,0,-2.249,4.0653,4788.1,101,12.616,33.8271,0.6799,28.4008,5.3889,0.3806
CC,1650,0.75634,2.2489,0.9536,charge,0,1.124,4.0696,70.4,101,13.2818,34.0322,0.7091,31.0175,4.6908,0.2154
CC,1650,0.75634,2.2489,0.9536,discharge,1,-8.993,4.0665,635.4,101,12.4477,23.6012,0.415,14.7312,4.8649,1.046
CC,1650,0.75634,2.2489,0.9537,charge,1,1.91,4.0767,160.9,101,26.6021,38.0071,0.1478,0.01,3000.0,1.2043
CC,1650,0.75634,2.2489,0.9535,discharge,2,-17.989,4.0686,647.1,101,12.2247,17.0308,0.3022,10.9387,4.6852,2.0388
CC,1650,0.75634,2.2489,0.9537,charge,2,1.83,4.0814,281.3,101,64.8585,0.01,0.05,0.01,2999.9998,0.7798
CC,1650,0.75634,2.2489,0.9534,discharge,3,-25.857,4.072,645.8,101,12.2431,13.9252,0.2597,9.5135,4.7094,2.48
CC,1650,0.75634,2.2489,0.9537,charge,3,1.69,4.0866,386.9,101,67.1664,0.01,0.05,0.01,3000.0,0.8693
CC,1650,0.75634,2.2489,0.9161,discharge,0,-2.25,4.0139,4794.1,101,12.1709,27.4776,0.5846,27.8994,5.9127,0.377
CC,1650,0.75634,2.2489,0.9162,charge,0,1.124,4.0201,70.3,101,12.3419,28.1127,0.6002,29.4095,6.0324,0.2267
CC,1650,0.75634,2.2489,0.9161,discharge,1,-8.993,4.0162,635.5,101,12.2885,21.068,0.3879,14.8895,4.8078,1.0779
CC,1650,0.75634,2.2489,0.9162,charge,1,3.259,4.0313,160.8,101,15.1181,36.7437,0.3555,0.01,3000.0,1.4038
CC,1650,0.75634,2.2489,0.916,discharge,2,-17.988,4.0181,664.2,101,12.1986,15.7185,0.291,11.0524,4.7212,1.9834
CC,1650,0.75634,2.2489,0.9163,charge,2,3.087,4.0419,282.0,101,51.2468,0.01,0.05,0.01,2999.9974,0.7424
CC,1650,0.75634,2.2489,0.916,discharge,3,-25.859,4.0218,662.7,101,12.2119,13.127,0.2487,9.9062,4.7362,2.8101
CC,1650,0.75634,2.2489,0.9163,charge,3,2.841,4.0507,386.7,101,52.6028,0.01,0.05,0.01,3000.0,1.0418
CC,1650,0.75634,2.2489,0.8412,discharge,0,-2.248,3.9082,5346.8,101,12.5675,24.1061,0.5173,22.9345,5.7346,0.3683
CC,1650,0.75634,2.2489,0.8412,charge,0,1.124,3.9113,70.4,101,13.1047,24.7956,0.522,22.6813,5.7366,0.2092
CC,1650,0.75634,2.2489,0.8411,discharge,1,-8.993,3.9099,635.4,101,12.2486,18.5871,0.3547,13.7654,5.2905,1.0816
CC,1650,0.75634,2.2489,0.8412,charge,1,4.498,3.9216,160.8,101,12.1974,21.6665,0.4192,15.5453,5.6984,0.5412
CC,1650,0.75634,2.2489,0.841,discharge,2,-17.989,3.912,680.4,101,12.1423,13.832,0.265,10.8561,5.257,1.9622
CC,1650,0.75634,2.2489,0.8413,charge,2,7.175,3.9304,281.5,101,21.8358,15.7587,0.0806,0.01,3000.0,1.6064
CC,1650,0.75634,2.2489,0.841,discharge,3,-25.859,3.9145,717.1,101,12.0504,11.4034,0.2308,9.9245,5.3557,2.5821
CC,1650,0.75634,2.2489,0.8414,charge,3,7.063,3.9385,386.8,101,37.0433,0.01,0.05,0.01,2999.9895,1.0911
CC,1650,0.75634,2.2489,0.7662,discharge,0,-2.25,3.8167,5403.1,101,12.317,21.3656,0.4805,20.8912,6.2277,0.3504
CC,1650,0.75634,2.2489,0.7663,charge,0,1.124,3.8201,70.5,101,12.0943,21.2307,0.46,18.6915,5.2033,0.1925
CC,1650,0.75634,2.2489,0.7662,discharge,1,-8.993,3.8181,635.4,101,12.036,16.5646,0.3376,13.7877,5.5707,1.0643
CC,1650,0.75634,2.2489,0.7663,charge,1,4.495,3.8285,160.5,101,12.0822,19.0855,0.3922,12.8767,5.3077,0.548
CC,1650,0.75634,2.2489,0.7661,discharge,2,-17.988,3.821,680.6,101,11.9293,12.6439,0.2658,11.2351,5.6959,1.771
CC,1650,0.75634,2.2489,0.7664,charge,2,11.795,3.8376,280.7,101,13.2404,3.6682,0.1031,13.8308,0.3521,0.6708
CC,1650,0.75634,2.2489,0.766,discharge,3,-25.858,3.8233,775.3,101,12.0979,10.6348,0.2289,10.6379,5.7602,2.5897
CC,1650,0.75634,2.2489,0.7664,charge,3,11.474,3.8444,386.9,101,23.0082,8.008,0.05,0.01,3000.0,2.1041
CC,1650,0.75634,2.2489,0.6913,discharge,0,-2.25,3.7344,5461.1,101,12.2573,22.2745,0.5,21.9224,6.4323,0.3334
CC,1650,0.75634,2.2489,0.6913,charge,0,1.124,3.7377,70.4,101,13.0778,21.8931,0.4848,20.595,5.775,0.1834
CC,1650,0.75634,2.2489,0.6912,discharge,1,-8.995,3.7373,635.5,101,12.2479,16.9732,0.3504,14.8083,5.7238,1.0131
CC,1650,0.75634,2.2489,0.6914,charge,1,4.497,3.7481,160.9,101,12.0567,19.4671,0.4017,13.6169,5.2057,0.5028
CC,1650,0.75634,2.2489,0.6912,discharge,2,-17.988,3.7404,680.6,101,12.1171,12.7624,0.2688,11.9728,5.4958,1.9998
CC,1650,0.75634,2.2489,0.6914,charge,2,13.492,3.7581,281.4,101,11.8409,13.2949,0.2564,8.2656,5.4103,1.1523
CC,1650,0.75634,2.2489,0.6911,discharge,3,-25.859,3.7436,800.4,101,12.0536,10.5494,0.2394,11.0667,5.6417,2.6638
CC,1650,0.75634,2.2489,0.6915,charge,3,15.461,3.7669,387.6,101,16.5896,11.4379,0.0994,0.01,3000.0,1.7946
CC,1650,0.75634,2.2489,0.6163,discharge,0,-2.25,3.6634,5516.9,101,12.1988,21.8032,0.4979,20.0594,6.0844,0.3396
CC,1650,0.75634,2.2489,0.6164,charge,0,1.124,3.6669,70.4,101,12.1442,21.4306,0.4734,18.7927,5.5108,0.1853
CC,1650,0.75634,2.2489,0.6163,discharge,1,-8.993,3.6657,635.4,101,12.1087,16.7741,0.3512,14.4936,5.8556,1.0535
CC,1650,0.75634,2.2489,0.6164,charge,1,4.497,3.6757,160.9,101,12.0603,18.7247,0.3959,12.8776,5.2239,0.4842
CC,1650,0.75634,2.2489,0.6162,discharge,2,-17.988,3.6683,680.6,101,12.1505,12.5268,0.2728,12.2406,5.8327,2.0173
CC,1650,0.75634,2.2489,0.6165,charge,2,13.49,3.6851,281.5,101,11.8326,13.0101,0.2507,8.1195,5.3945,1.1216
CC,1650,0.75634,2.2489,0.6161,discharge,3,-25.858,3.6708,800.4,101,12.0565,10.8606,0.2427,11.7403,6.0588,2.8438
CC,1650,0.75634,2.2489,0.6165,charge,3,19.255,3.6934,386.9,100,13.4624,2.0509,0.0685,10.8055,0.2414,0.6918
CC,1650,0.75634,2.2489,0.5414,discharge,0,-2.25,3.6076,5567.8,101,12.5054,24.4524,0.5449,22.2111,5.8864,0.357
CC,1650,0.75634,2.2489,0.5414,charge,0,1.124,3.6113,70.5,101,12.3868,24.1547,0.5259,19.4611,5.1786,0.1939
CC,1650,0.75634,2.2489,0.5413,discharge,1,-8.993,3.6097,635.4,101,12.2787,18.6789,0.38,16.8886,6.2458,1.1888
CC,1650,0.75634,2.2489,0.5414,charge,1,4.497,3.6201,160.9,101,12.1465,20.6724,0.4145,12.954,5.1792,0.4901
CC,1650,0.75634,2.2489,0.5412,discharge,2,-17.988,3.6116,680.4,101,12.2631,13.8824,0.2981,14.8532,6.5694,2.2587
CC,1650,0.75634,2.2489,0.5415,charge,2,13.492,3.6293,280.7,101,11.8673,13.5031,0.2543,7.6871,5.0854,1.0556
CC,1650,0.75634,2.2489,0.5412,discharge,3,-25.859,3.6139,801.0,101,12.1536,11.4598,0.2657,14.8414,7.2698,3.0978
CC,1650,0.75634,2.2489,0.5416,charge,3,22.29,3.6387,386.9,101,11.4686,8.7137,0.1514,5.0719,1.4689,1.8617
CC,1650,0.75634,2.2489,0.4664,discharge,0,-2.25,3.5425,5596.5,101,12.5301,26.1896,0.6017,26.888,6.0113,0.3921
CC,1650,0.75634,2.2489,0.4664,charge,0,1.123,3.546,70.4,101,12.807,25.7605,0.5731,20.7868,5.0488,0.1989
CC,1650,0.75634,2.2489,0.4664,discharge,1,-8.993,3.545,635.5,101,12.4275,19.9209,0.4274,22.0842,6.6565,1.3505
CC,1650,0.75634,2.2489,0.4665,charge,1,4.499,3.5567,160.6,101,12.2554,21.616,0.4464,13.6612,6.1827,0.4846
CC,1650,0.75634,2.2489,0.4663,discharge,2,-17.99,3.5481,680.6,101,12.3025,14.9183,0.3406,21.0571,7.5045,2.6729
CC,1650,0.75634,2.2489,0.4666,charge,2,13.491,3.5702,281.5,101,11.6914,13.2492,0.2596,8.5543,5.3707,0.9117
CC,1650,0.75634,2.2489,0.4662,discharge,3,-25.86,3.5527,800.8,101,12.2011,12.1336,0.3045,23.1435,8.6634,3.665
CC,1650,0.75634,2.2489,0.4666,charge,3,22.484,3.5823,385.9,101,11.5531,9.6357,0.1943,6.4912,4.8528,1.4663
CC,1650,0.75634,2.2489,0.3915,discharge,0,-2.251,3.4619,5610.3,101,12.8319,30.6033,0.7218,42.0329,6.2328,0.4399
CC,1650,0.75634,2.2489,0.3915,charge,0,1.123,3.466,70.4,101,12.3643,30.3688,0.6636,22.7212,4.4416,0.2101
CC,1650,0.75634,2.2489,0.3914,discharge,1,-8.994,3.4644,635.4,101,12.5482,23.3738,0.5136,37.5956,7.124,1.7147
CC,1650,0.75634,2.2489,0.3915,charge,1,4.497,3.4786,160.9,101,12.1531,23.7286,0.4732,14.2626,6.0611,0.4604
CC,1650,0.75634,2.2489,0.3916,charge,2,13.491,3.4939,278.1,101,11.8528,13.8251,0.2731,9.5659,6.0281,1.0987
CC,1650,0.75634,2.2489,0.3917,charge,3,22.485,3.5013,315.8,101,11.6558,10.0888,0.2081,7.4923,5.4872,1.5133
CC,1650,0.75634,2.2489,0.354,discharge,0,-2.251,3.4291,5071.5,101,12.4922,30.622,0.7546,60.2708,7.3007,0.4827
CC,1650,0.75634,2.2489,0.354,charge,0,1.123,3.4344,70.4,101,12.5613,29.8505,0.6689,23.7145,3.9849,0.216
CC,1650,0.75634,2.2489,0.3539,discharge,1,-8.996,3.4308,635.4,101,12.5441,23.4524,0.5551,48.5443,6.8177,1.6854
CC,1650,0.75634,2.2489,0.3541,charge,1,4.498,3.447,160.7,101,12.1904,23.0979,0.4639,11.7472,5.3283,0.4958
CC,1650,0.75634,2.2489,0.3541,charge,2,13.491,3.4589,253.6,101,11.7754,13.4978,0.2669,8.8374,6.5345,1.1086
CC,1650,0.75634,2.2489,0.3542,charge,3,22.485,3.4633,274.6,101,11.5487,9.8899,0.2009,7.5183,6.2541,1.4947
CC,1650,0.75634,2.2489,0.3165,discharge,0,-2.249,3.398,5070.7,101,12.9298,30.6895,0.8147,100.9207,8.0952,0.4606
CC,1650,0.75634,2.2489,0.3165,charge,0,1.125,3.4053,70.4,101,13.1536,33.1418,0.7426,31.3014,4.6002,0.2048
CC,1650,0.75634,2.2489,0.3165,discharge,1,-8.994,3.3998,635.4,101,12.8911,25.4229,0.62,71.7507,7.6551,1.9592
CC,1650,0.75634,2.2489,0.3166,charge,1,4.497,3.4274,160.7,101,12.1904,24.1376,0.4792,11.5282,4.7114,0.4852
CC,1650,0.75634,2.2489,0.3167,charge,2,13.491,3.4365,208.5,101,11.8392,14.3644,0.2746,7.9013,5.9366,1.1229
CC,1650,0.75634,2.2489,0.3167,charge,3,22.485,3.4393,218.7,101,11.67,10.5004,0.2057,6.7334,5.8447,1.4434
CC,1650,0.75634,2.2489,0.279,discharge,0,-2.249,3.3486,5068.9,101,12.8988,28.8416,0.8226,125.8281,8.1179,0.4859
CC,1650,0.75634,2.2489,0.2791,charge,0,1.125,3.3591,70.4,101,12.57,34.9709,0.8007,39.3323,5.7217,0.2338
CC,1650,0.75634,2.2489,0.2791,charge,1,4.497,3.3848,154.0,101,12.1592,23.7774,0.4809,16.6478,4.9189,0.4445
CC,1650,0.75634,2.2489,0.2792,charge,2,13.491,3.3941,173.5,101,11.956,14.7073,0.2936,8.3964,4.9402,1.2973
CC,1650,0.75634,2.2489,0.2792,charge,3,22.485,3.3966,179.6,101,11.7604,10.8452,0.2223,6.661,5.1147,1.7691
CC,1687,0.74655,2.21981,1.0,discharge,0,-2.22,4.0882,99999.0,99,3.7019,51.1314,1.0137,29.1725,3.729,0.2709
CC,1687,0.74655,2.21981,1.0,charge,0,1.11,4.1053,69.4,44,13.3545,78.1198,1.4385,0.01,2999.9967,1.1021
CC,1687,0.74655,2.21981,0.9999,discharge,1,-8.88,4.0979,638.5,101,12.2137,30.9787,0.5183,11.3157,4.2916,0.9124
CC,1687,0.74655,2.21981,0.9992,charge,1,1.79,4.1104,147.8,41,29.3857,20.7551,0.061,0.01,3000.0,0.8947
CC,1687,0.74655,2.21981,0.999,discharge,2,-17.758,4.0955,639.6,101,12.0546,21.2249,0.3607,9.2495,4.7537,1.5668
CC,1687,0.74655,2.21981,0.9961,charge,2,2.05,4.1126,236.8,47,42.7312,0.01,0.05,0.01,2999.9335,0.939
CC,1687,0.74655,2.21981,0.9959,discharge,3,-25.526,4.0913,639.6,101,11.7302,16.9392,0.2941,8.5466,4.5488,2.0732
CC,1687,0.74655,2.21981,0.9916,charge,3,2.03,4.1132,319.8,48,42.8493,0.01,0.05,0.01,2999.7938,0.8715
CC,1687,0.74655,2.21981,0.9545,discharge,0,-2.22,4.0591,4788.7,101,12.6193,36.4027,0.7365,31.7647,5.2498,0.3608
CC,1687,0.74655,2.21981,0.9545,charge,0,1.11,4.065,70.4,101,12.7583,36.955,0.7853,35.862,4.8819,0.222
CC,1687,0.74655,2.21981,0.9545,discharge,1,-8.879,4.0594,635.5,101,12.2793,25.4349,0.4427,15.8845,4.7541,1.0848
CC,1687,0.74655,2.21981,0.9546,charge,1,1.813,4.0722,160.6,101,27.7188,42.8441,0.158,0.01,3000.0,1.333
CC,1687,0.74655,2.21981,0.9544,discharge,2,-17.757,4.0625,646.4,101,12.3215,18.2891,0.3253,11.6645,4.6366,2.0716
CC,1687,0.74655,2.21981,0.9546,charge,2,1.731,4.0789,280.8,101,70.0425,0.01,0.05,0.01,3000.0,0.8314
CC,1687,0.74655,2.21981,0.9543,discharge,3,-25.525,4.0661,645.0,101,12.1858,15.0846,0.2779,10.1399,4.5676,2.7109
CC,1687,0.74655,2.21981,0.9546,charge,3,1.59,4.0841,387.0,101,72.9731,0.01,0.05,0.01,3000.0,0.8349
CC,1687,0.74655,2.21981,0.9175,discharge,0,-2.22,3.9995,4793.5,101,12.5984,30.8191,0.6365,30.4511,5.5865,0.3856
CC,1687,0.74655,2.21981,0.9175,charge,0,1.112,4.0046,70.4,101,13.0815,31.6273,0.6715,33.3951,5.8217,0.2063
CC,1687,0.74655,2.21981,0.9175,discharge,1,-8.878,4.0012,635.5,101,12.3006,22.4296,0.4074,15.5396,4.6735,1.1462
CC,1687,0.74655,2.21981,0.9176,charge,1,3.371,4.0171,160.9,101,14.7002,39.6688,0.4292,0.01,3000.0,1.4469
CC,1687,0.74655,2.21981,0.9174,discharge,2,-17.758,4.0033,666.4,101,12.2382,16.4063,0.3066,11.4367,4.6707,2.1111
CC,1687,0.74655,2.21981,0.9176,charge,2,3.244,4.0282,281.5,101,48.8501,4.1554,0.05,0.01,3000.0,1.3183
CC,1687,0.74655,2.21981,0.9173,discharge,3,-25.526,4.0071,665.8,101,12.2312,13.4268,0.265,10.1082,4.7518,2.772
CC,1687,0.74655,2.21981,0.9177,charge,3,3.092,4.0373,386.0,101,52.6654,0.01,0.05,0.01,3000.0,1.0778
CC,1687,0.74655,2.21981,0.8435,discharge,0,-2.22,3.8976,5354.2,101,12.645,26.805,0.5719,24.7203,5.5581,0.3666
CC,1687,0.74655,2.21981,0.8436,charge,0,1.11,3.9016,70.3,101,12.535,27.5768,0.5875,25.0101,5.5545,0.2208
CC,1687,0.74655,2.21981,0.8435,discharge,1,-8.879,3.8993,635.5,101,12.3941,20.5388,0.3863,14.7725,5.3389,1.0872
CC,1687,0.74655,2.21981,0.8436,charge,1,4.438,3.911,160.7,101,12.525,24.6389,0.4692,16.6485,5.7197,0.5102
CC,1687,0.74655,2.21981,0.8434,discharge,2,-17.757,3.9014,680.7,101,12.3689,15.3312,0.2876,11.7492,5.2809,2.0174
CC,1687,0.74655,2.21981,0.8437,charge,2,6.677,3.922,281.0,101,23.661,17.9975,0.0865,0.01,3000.0,1.5974
CC,1687,0.74655,2.21981,0.8434,discharge,3,-25.524,3.9043,712.1,101,12.2402,12.4492,0.2531,10.5549,5.3914,2.5161
CC,1687,0.74655,2.21981,0.8437,charge,3,6.744,3.9302,387.0,101,38.7749,1.2533,0.05,0.01,3000.0,1.0406
CC,1687,0.74655,2.21981,0.7696,discharge,0,-2.218,3.8035,5402.9,101,12.6082,24.9292,0.547,23.5545,5.9417,0.353
CC,1687,0.74655,2.21981,0.7696,charge,0,1.111,3.8065,70.4,101,13.2009,25.2261,0.5566,21.8272,5.3391,0.1901
CC,1687,0.74655,2.21981,0.7695,discharge,1,-8.878,3.8058,635.5,101,12.2654,18.8994,0.3715,15.0611,5.4615,1.1118
CC,1687,0.74655,2.21981,0.7696,charge,1,4.439,3.8169,160.4,101,12.2696,22.2827,0.4449,13.9564,5.1668,0.5417
CC,1687,0.74655,2.21981,0.7694,discharge,2,-17.756,3.8086,680.7,101,12.108,14.1978,0.2853,12.0777,5.5025,1.9852
CC,1687,0.74655,2.21981,0.7697,charge,2,11.232,3.8272,280.8,101,13.9111,19.2954,0.2776,0.01,3000.0,0.8621
CC,1687,0.74655,2.21981,0.7693,discharge,3,-25.524,3.8116,771.4,101,12.1011,11.579,0.2445,11.078,5.5576,2.654
CC,1687,0.74655,2.21981,0.6956,discharge,0,-2.218,3.7396,5440.2,100,12.6663,25.6616,0.5539,24.2155,5.9027,0.3659
CC,1687,0.74655,2.21981,0.6956,charge,0,1.11,3.7439,70.3,101,12.4426,26.3566,0.5674,23.8605,5.7069,0.2011
CC,1687,0.74655,2.21981,0.6955,discharge,1,-8.879,3.7417,635.4,101,12.3982,19.061,0.3724,15.6063,5.5426,1.0687
CC,1687,0.74655,2.21981,0.6956,charge,1,4.44,3.7539,160.3,101,12.2559,22.7359,0.4467,14.6251,5.0946,0.5029
CC,1687,0.74655,2.21981,0.6954,discharge,2,-17.757,3.7444,680.2,101,12.2606,14.0837,0.2823,12.418,5.3336,2.0838
CC,1687,0.74655,2.21981,0.6957,charge,2,13.317,3.7632,280.8,101,11.8815,13.594,0.2317,7.6139,2.3868,1.4908
CC,1687,0.74655,2.21981,0.6954,discharge,3,-25.525,3.747,797.4,101,12.1519,11.6122,0.2513,11.2781,5.3902,2.8364
CC,1687,0.74655,2.21981,0.6958,charge,3,13.978,3.7724,385.1,101,18.424,12.1819,0.0874,0.01,3000.0,1.7911
CC,1687,0.74655,2.21981,0.6216,discharge,0,-2.22,3.6606,5500.8,101,12.4433,25.0019,0.5616,22.3161,5.803,0.3473
CC,1687,0.74655,2.21981,0.6216,charge,0,1.11,3.6643,70.4,101,12.4354,25.1472,0.5589,21.4566,5.4383,0.1986
CC,1687,0.74655,2.21981,0.6215,discharge,1,-8.879,3.6629,635.4,101,12.2283,18.7943,0.384,15.5338,5.7325,1.1051
CC,1687,0.74655,2.21981,0.6216,charge,1,4.439,3.6738,160.3,101,12.0298,21.8895,0.4442,14.0063,5.1837,0.4709
CC,1687,0.74655,2.21981,0.6215,discharge,2,-17.757,3.6647,680.3,101,12.048,13.9874,0.2965,12.8486,5.7226,2.0514
CC,1687,0.74655,2.21981,0.6217,charge,2,13.319,3.6836,280.9,101,11.853,14.4015,0.2719,8.4397,5.2842,1.1275
CC,1687,0.74655,2.21981,0.6214,discharge,3,-25.525,3.6683,800.8,101,12.0405,11.4639,0.261,11.8842,5.91,2.8711
CC,1687,0.74655,2.21981,0.6218,charge,3,18.496,3.6923,385.2,101,14.0247,13.4341,0.2048,0.01,3000.0,0.7865
CC,1687,0.74655,2.21981,0.5476,discharge,0,-2.218,3.6021,5559.5,100,12.26,27.3188,0.6024,24.8569,5.5834,0.3797
CC,1687,0.74655,2.21981,0.5476,charge,0,1.109,3.6068,70.4,101,12.2972,27.7664,0.6096,22.1066,5.14,0.2032
CC,1687,0.74655,2.21981,0.5475,discharge,1,-8.879,3.605,635.4,101,12.4808,20.4373,0.4162,18.3153,6.1885,1.2236
CC,1687,0.74655,2.21981,0.5477,charge,1,4.44,3.6166,160.3,101,12.249,23.3024,0.4639,13.969,5.1978,0.4584
CC,1687,0.74655,2.21981,0.5475,discharge,2,-17.757,3.6071,680.5,101,12.3244,15.1664,0.3206,15.7888,6.4576,2.3327
CC,1687,0.74655,2.21981,0.5477,charge,2,13.316,3.6273,280.2,101,11.9955,14.8454,0.2752,8.1259,5.0303,1.0692
CC,1687,0.74655,2.21981,0.5474,discharge,3,-25.525,3.6099,800.3,101,12.295,12.3786,0.28,15.6142,7.067,3.1939
CC,1687,0.74655,2.21981,0.5478,charge,3,21.101,3.6369,386.1,101,12.1944,8.601,0.1465,5.9176,0.8388,1.3625
CC,1687,0.74655,2.21981,0.4736,discharge,0,-2.22,3.5357,5592.6,101,12.6203,29.3399,0.6646,31.1253,5.779,0.4057
CC,1687,0.74655,2.21981,0.4736,charge,0,1.109,3.5401,70.3,101,12.4302,28.9802,0.6473,24.2381,4.8763,0.2095
CC,1687,0.74655,2.21981,0.4735,discharge,1,-8.879,3.5383,635.4,101,12.4637,22.0199,0.4693,24.4339,6.4457,1.3187
CC,1687,0.74655,2.21981,0.4737,charge,1,4.439,3.5516,160.3,101,12.3424,24.2505,0.486,14.5495,5.8521,0.5325
CC,1687,0.74655,2.21981,0.4735,discharge,2,-17.757,3.5418,680.4,101,12.558,16.1784,0.3693,22.6063,7.1935,2.7052
CC,1687,0.74655,2.21981,0.4737,charge,2,13.317,3.5667,281.1,101,11.7364,14.7571,0.2819,9.0804,5.4503,0.8705
CC,1687,0.74655,2.21981,0.4738,charge,3,22.194,3.5793,383.0,101,11.6374,10.3956,0.2051,6.7466,4.5906,1.3886
CC,1687,0.74655,2.21981,0.3996,discharge,0,-2.219,3.456,5613.5,101,12.9412,32.7007,0.7757,50.423,6.2524,0.4688
CC,1687,0.74655,2.21981,0.3997,charge,0,1.111,3.46,70.3,101,12.7823,33.2166,0.7419,25.8467,4.3058,0.2052
CC,1687,0.74655,2.21981,0.3996,discharge,1,-8.88,3.4582,635.4,101,12.8252,24.7653,0.5522,40.0346,6.7161,1.6769
CC,1687,0.74655,2.21981,0.3997,charge,1,4.439,3.474,160.2,101,12.3111,25.9261,0.5158,15.026,5.9485,0.5105
CC,1687,0.74655,2.21981,0.3997,charge,2,13.319,3.4901,273.0,101,11.8166,15.2262,0.2954,10.017,5.9896,1.0518
CC,1687,0.74655,2.21981,0.3998,charge,3,22.197,3.4965,304.5,101,11.7664,11.0695,0.2231,7.8067,5.3929,1.5081
CC,1687,0.74655,2.21981,0.3626,discharge,0,-2.219,3.4253,5070.7,101,12.8847,32.6966,0.8222,74.0989,7.35,0.4578
CC,1687,0.74655,2.21981,0.3627,charge,0,1.111,3.4307,70.3,101,12.5779,32.6232,0.7449,28.3446,3.8578,0.215
CC,1687,0.74655,2.21981,0.3626,discharge,1,-8.879,3.4264,635.4,101,12.8851,24.9582,0.5924,51.4122,6.4334,1.7464
CC,1687,0.74655,2.21981,0.3627,charge,1,4.439,3.4457,159.9,101,11.968,25.8531,0.5099,12.6627,5.2054,0.4667
CC,1687,0.74655,2.21981,0.3627,charge,2,13.317,3.4574,244.1,101,11.707,15.1575,0.2918,9.0847,6.2456,1.116
CC,1687,0.74655,2.21981,0.3628,charge,3,22.196,3.4609,262.8,101,11.7225,10.9385,0.2197,7.6246,6.02,1.5242
CC,1687,0.74655,2.21981,0.3256,discharge,0,-2.219,3.3938,5070.1,101,12.4418,30.7898,0.8395,109.8564,7.5973,0.4308
CC,1687,0.74655,2.21981,0.3257,charge,0,1.109,3.4033,70.4,101,12.737,35.1719,0.8101,35.5819,4.5181,0.2047
CC,1687,0.74655,2.21981,0.3256,discharge,1,-8.88,3.3964,635.4,101,12.9704,26.5592,0.6508,73.4712,7.5062,1.8193
CC,1687,0.74655,2.21981,0.3257,charge,1,4.44,3.4267,160.2,101,12.2962,26.2206,0.5189,12.4636,4.6986,0.5014
CC,1687,0.74655,2.21981,0.3258,charge,2,13.318,3.4362,204.3,101,11.8838,15.6569,0.2942,8.2611,5.7237,1.1061
CC,1687,0.74655,2.21981,0.3258,charge,3,22.195,3.4388,214.3,101,11.8895,11.3471,0.2248,6.9149,5.6456,1.3693
CC,1687,0.74655,2.21981,0.2887,discharge,0,-2.219,3.3418,5070.6,101,13.0764,29.3261,0.8631,134.141,7.7175,0.4481
CC,1687,0.74655,2.21981,0.2887,charge,0,1.109,3.3534,70.3,101,12.761,37.8626,0.8807,43.873,5.5737,0.2223
CC,1687,0.74655,2.21981,0.2887,charge,1,4.439,3.3808,150.9,101,12.3366,25.9713,0.5191,18.4074,4.9166,0.5226
CC,1687,0.74655,2.21981,0.2888,charge,2,13.317,3.3896,167.5,101,12.0103,16.3126,0.3173,9.1758,4.8719,1.2527
CC,1687,0.74655,2.21981,0.2889,charge,3,22.198,3.3922,172.7,101,11.8969,11.9963,0.2402,7.0592,4.8932,1.7678
CC,1725,0.73707,2.1916,1.0,discharge,0,-2.19,4.0851,99999.0,99,3.98,55.7347,1.1067,32.7227,3.83,0.3032
CC,1725,0.73707,2.1916,1.0,charge,0,1.096,4.103,69.5,39,12.2975,86.0821,1.5351,0.01,3000.0,1.1115
CC,1725,0.73707,2.1916,0.9999,discharge,1,-8.767,4.0941,638.5,101,12.218,33.5703,0.5574,13.0779,4.412,0.8301
CC,1725,0.73707,2.1916,0.9985,charge,1,1.822,4.1053,137.8,40,28.0737,23.9998,0.075,0.01,2999.53,1.3381
CC,1725,0.73707,2.1916,0.9983,discharge,2,-17.534,4.0907,639.7,101,12.3011,22.6528,0.3861,10.5187,4.5975,1.6741
CC,1725,0.73707,2.1916,0.9945,charge,2,2.141,4.1062,221.6,46,43.9194,0.01,0.05,0.01,2999.9004,0.949
CC,1725,0.73707,2.1916,0.9942,discharge,3,-25.205,4.0873,639.8,101,12.2154,17.8526,0.311,9.4742,4.2617,2.4257
CC,1725,0.73707,2.1916,0.9891,charge,3,2.137,4.1069,307.4,47,43.6756,0.01,0.05,0.01,2999.9414,1.0006
CC,1725,0.73707,2.1916,0.9525,discharge,0,-2.19,4.0491,4791.0,101,12.6332,37.0481,0.7663,34.3965,5.2048,0.391
CC,1725,0.73707,2.1916,0.9525,charge,0,1.096,4.0558,70.4,101,12.5357,36.9406,0.8082,40.217,4.8845,0.2327
CC,1725,0.73707,2.1916,0.9524,discharge,1,-8.767,4.0506,635.5,101,12.0928,26.459,0.4712,16.8057,4.73,1.04
CC,1725,0.73707,2.1916,0.9525,charge,1,1.881,4.0658,161.0,101,25.3763,46.0398,0.1848,0.01,3000.0,1.4086
CC,1725,0.73707,2.1916,0.9524,discharge,2,-17.532,4.0526,647.7,101,12.1496,19.0097,0.3462,12.178,4.6073,1.9496
CC,1725,0.73707,2.1916,0.9526,charge,2,1.809,4.0725,279.7,101,70.562,0.01,0.05,0.01,3000.0,0.9
CC,1725,0.73707,2.1916,0.9523,discharge,3,-25.203,4.0568,646.4,101,12.2066,15.6822,0.293,10.6068,4.4571,2.7576
CC,1725,0.73707,2.1916,0.9526,charge,3,1.606,4.0779,388.1,101,76.123,0.01,0.05,0.01,2999.9967,0.8716
CC,1725,0.73707,2.1916,0.9159,discharge,0,-2.191,3.9813,4793.0,101,12.3261,33.0575,0.6862,32.3343,5.3197,0.3884
CC,1725,0.73707,2.1916,0.916,charge,0,1.096,3.9883,70.4,100,12.3658,34.0709,0.7235,36.6033,5.5883,0.2426
CC,1725,0.73707,2.1916,0.9159,discharge,1,-8.765,3.9838,635.5,101,12.4111,24.118,0.4388,16.4061,4.6581,1.1252
CC,1725,0.73707,2.1916,0.916,charge,1,3.478,4.0007,160.9,101,14.26,43.1777,0.5144,0.01,3000.0,1.5564
CC,1725,0.73707,2.1916,0.9158,discharge,2,-17.533,3.9862,668.1,101,12.4128,17.6227,0.3293,12.06,4.6502,2.0831
CC,1725,0.73707,2.1916,0.9161,charge,2,3.312,4.013,281.6,101,47.5085,9.0178,0.05,0.01,3000.0,1.8124
CC,1725,0.73707,2.1916,0.9158,discharge,3,-25.203,3.9903,667.5,101,12.2406,14.5965,0.2833,10.5669,4.6347,2.8125
CC,1725,0.73707,2.1916,0.9161,charge,3,3.135,4.0233,388.2,101,56.4099,0.01,0.05,0.01,2999.9999,1.1246
CC,1725,0.73707,2.1916,0.8429,discharge,0,-2.192,3.8818,5356.2,101,12.2159,28.7002,0.6095,26.4298,5.3047,0.3928
CC,1725,0.73707,2.1916,0.8429,charge,0,1.096,3.8865,70.4,101,12.4423,29.9518,0.65,26.5625,5.4435,0.2132
CC,1725,0.73707,2.1916,0.8428,discharge,1,-8.767,3.8848,635.5,101,12.4554,21.5353,0.4101,15.3764,5.3074,1.103
CC,1725,0.73707,2.1916,0.8429,charge,1,4.384,3.8969,161.1,101,12.2938,26.1543,0.505,17.9804,5.8101,0.4878
CC,1725,0.73707,2.1916,0.8428,discharge,2,-17.532,3.8861,680.5,101,12.3007,15.7814,0.3068,12.0944,5.3582,1.8918
CC,1725,0.73707,2.1916,0.843,charge,2,6.922,3.9086,281.9,101,21.7828,20.3452,0.1112,0.01,3000.0,2.1034
CC,1725,0.73707,2.1916,0.8427,discharge,3,-25.203,3.8912,716.9,101,12.132,13.0467,0.2618,10.8718,5.3161,2.6233
CC,1725,0.73707,2.1916,0.8431,charge,3,6.798,3.9187,387.6,101,37.8007,3.6125,0.05,0.01,3000.0,1.7894
CC,1725,0.73707,2.1916,0.7698,discharge,0,-2.191,3.7903,5405.9,101,12.6234,28.144,0.6143,26.0631,5.8395,0.3497
CC,1725,0.73707,2.1916,0.7699,charge,0,1.096,3.7946,70.4,101,12.4596,28.1501,0.6139,25.0461,5.0325,0.2061
CC,1725,0.73707,2.1916,0.7698,discharge,1,-8.766,3.7923,635.5,101,12.3286,20.8317,0.4082,16.2941,5.431,1.0691
CC,1725,0.73707,2.1916,0.7699,charge,1,4.382,3.8052,161.1,101,12.3445,24.9906,0.4906,14.9979,5.058,0.5346
CC,1725,0.73707,2.1916,0.7697,discharge,2,-17.533,3.796,680.6,101,12.3769,15.3721,0.3093,12.8281,5.3346,2.0198
CC,1725,0.73707,2.1916,0.77,charge,2,10.78,3.8158,281.9,101,14.2886,21.3817,0.2772,0.01,3000.0,1.2541
CC,1725,0.73707,2.1916,0.7696,discharge,3,-25.204,3.7999,767.1,101,12.2075,12.7078,0.2694,11.5211,5.3113,2.7284
CC,1725,0.73707,2.1916,0.77,charge,3,10.667,3.8265,387.8,101,24.057,10.9774,0.05,0.01,3000.0,1.1107
CC,1725,0.73707,2.1916,0.6968,discharge,0,-2.191,3.71,5459.8,101,12.5621,27.6083,0.6133,25.5008,5.7437,0.3447
CC,1725,0.73707,2.1916,0.6968,charge,0,1.095,3.7144,70.4,101,12.56,27.5648,0.6205,25.1666,5.3847,0.1936
CC,1725,0.73707,2.1916,0.6967,discharge,1,-8.767,3.7132,635.5,101,12.2243,20.5415,0.4125,16.5171,5.5075,1.0701
CC,1725,0.73707,2.1916,0.6968,charge,1,4.382,3.7258,161.1,101,12.2423,24.0445,0.4902,15.3994,5.0918,0.493
CC,1725,0.73707,2.1916,0.6966,discharge,2,-17.534,3.7173,680.6,101,12.1977,15.1104,0.3103,13.0576,5.2699,2.1017
CC,1725,0.73707,2.1916,0.6969,charge,2,13.148,3.7381,281.9,101,11.8537,15.8064,0.2946,8.6004,4.6354,0.9675
CC,1725,0.73707,2.1916,0.6966,discharge,3,-25.203,3.7216,800.3,101,12.0914,12.4029,0.2716,11.6835,5.2784,2.8736
CC,1725,0.73707,2.1916,0.697,charge,3,14.453,3.7491,386.4,101,17.349,13.8682,0.1121,0.01,3000.0,2.3055
CC,1725,0.73707,2.1916,0.6237,discharge,0,-2.191,3.6464,5511.9,101,12.5508,29.3215,0.6446,25.4378,5.4635,0.34
CC,1725,0.73707,2.1916,0.6238,charge,0,1.097,3.6503,70.5,101,12.5545,28.9282,0.6376,24.4692,4.8217,0.2135
CC,1725,0.73707,2.1916,0.6237,discharge,1,-8.766,3.6488,635.5,101,12.41,21.5552,0.4281,17.2634,5.6545,1.1513
CC,1725,0.73707,2.1916,0.6238,charge,1,4.382,3.6605,161.4,101,12.348,25.1269,0.4978,14.6217,4.9414,0.5159
CC,1725,0.73707,2.1916,0.6236,discharge,2,-17.534,3.6516,680.6,101,12.2829,15.9089,0.3239,14.007,5.6107,2.2116
CC,1725,0.73707,2.1916,0.6239,charge,2,13.149,3.6717,281.9,101,11.9658,16.3301,0.2985,8.6049,5.1569,1.0795
CC,1725,0.73707,2.1916,0.6236,discharge,3,-25.204,3.6549,800.7,101,12.2671,13.0057,0.2833,12.9881,5.8946,3.1086
CC,1725,0.73707,2.1916,0.6239,charge,3,17.417,3.6818,386.6,101,14.4548,15.3164,0.1903,0.01,3000.0,1.5553
CC,1725,0.73707,2.1916,0.5507,discharge,0,-2.191,3.5926,5549.8,101,12.674,30.4216,0.6776,28.4856,5.4169,0.3876
CC,1725,0.73707,2.1916,0.5507,charge,0,1.095,3.5969,70.5,101,12.4132,30.6143,0.6828,25.1537,4.849,0.2067
CC,1725,0.73707,2.1916,0.5506,discharge,1,-8.767,3.5952,635.5,101,12.4401,22.6483,0.4641,20.3934,6.2038,1.1681
CC,1725,0.73707,2.1916,0.5507,charge,1,4.383,3.6071,161.1,101,12.2478,25.8411,0.5126,14.6707,5.073,0.4328
CC,1725,0.73707,2.1916,0.5506,discharge,2,-17.532,3.5978,680.8,101,12.356,16.539,0.354,17.0469,6.3521,2.331
CC,1725,0.73707,2.1916,0.5508,charge,2,13.148,3.62,281.8,101,11.9185,16.088,0.3006,8.3669,4.9484,1.0733
CC,1725,0.73707,2.1916,0.5505,discharge,3,-25.204,3.601,801.1,101,12.1717,13.3993,0.3006,16.5308,6.7082,3.3505
CC,1725,0.73707,2.1916,0.5509,charge,3,20.506,3.6307,386.5,101,12.3448,8.4275,0.1463,7.0122,0.685,1.208
CC,1725,0.73707,2.1916,0.4776,discharge,0,-2.191,3.5259,5587.8,101,12.8399,33.5889,0.768,38.4474,5.5845,0.3991
CC,1725,0.73707,2.1916,0.4777,charge,0,1.096,3.5309,70.4,101,12.9097,32.9805,0.7453,29.4571,4.5429,0.2211
CC,1725,0.73707,2.1916,0.4776,discharge,1,-8.766,3.5287,635.5,101,12.666,24.7702,0.5147,27.7017,5.9164,1.4951
CC,1725,0.73707,2.1916,0.4777,charge,1,4.382,3.5453,161.1,101,12.3897,27.6875,0.5424,15.5412,5.5359,0.5257
CC,1725,0.73707,2.1916,0.4775,discharge,2,-17.533,3.5329,680.7,101,12.7054,18.2678,0.41,25.1692,6.753,2.8437
CC,1725,0.73707,2.1916,0.4778,charge,2,13.151,3.562,282.0,101,11.9736,16.4418,0.3051,9.4937,5.2922,1.0036
CC,1725,0.73707,2.1916,0.4778,charge,3,21.916,3.5748,368.9,101,11.6266,10.6523,0.189,6.4421,2.1225,2.2636
CC,1725,0.73707,2.1916,0.4046,discharge,0,-2.191,3.4479,5606.4,101,12.9611,34.6154,0.8551,63.3225,6.3839,0.4653
CC,1725,0.73707,2.1916,0.4046,charge,0,1.097,3.4526,70.5,101,12.6521,35.3789,0.8113,30.5221,4.0323,0.2051
CC,1725,0.73707,2.1916,0.4045,discharge,1,-8.766,3.4503,635.5,101,12.805,26.9405,0.6117,42.2335,6.2923,1.6196
CC,1725,0.73707,2.1916,0.4046,charge,1,4.383,3.4679,160.8,101,12.2121,28.2493,0.564,15.7634,5.7795,0.4584
CC,1725,0.73707,2.1916,0.4047,charge,2,13.15,3.4842,267.1,101,11.8289,16.401,0.3181,10.3591,5.8171,1.079
CC,1725,0.73707,2.1916,0.4048,charge,3,21.918,3.4911,294.0,101,11.7255,11.8906,0.2379,8.046,5.202,1.6543
CC,1725,0.73707,2.1916,0.368,discharge,0,-2.191,3.4186,5070.4,101,13.1138,33.6602,0.876,97.1763,6.8442,0.4589
CC,1725,0.73707,2.1916,0.3681,charge,0,1.096,3.4259,70.5,101,12.8447,36.6769,0.8557,36.4006,3.7264,0.2171
CC,1725,0.73707,2.1916,0.368,discharge,1,-8.766,3.42,635.5,101,13.0713,27.459,0.6423,56.7323,6.3008,1.6794
CC,1725,0.73707,2.1916,0.3681,charge,1,4.384,3.4432,160.7,101,12.2385,28.9174,0.5623,13.8408,5.0077,0.5009
CC,1725,0.73707,2.1916,0.3682,charge,2,13.149,3.4546,230.5,101,11.9377,16.8888,0.3175,9.319,5.7602,1.1415
CC,1725,0.73707,2.1916,0.3682,charge,3,21.917,3.4586,245.1,101,11.8079,12.4168,0.2455,7.6797,5.6692,1.387
CC,1725,0.73707,2.1916,0.3315,discharge,0,-2.191,3.3885,5071.6,101,12.9831,29.565,0.8658,122.8131,6.9101,0.4378
CC,1725,0.73707,2.1916,0.3315,charge,0,1.097,3.3991,70.4,101,12.6452,37.9024,0.9016,41.403,4.4448,0.2033
CC,1725,0.73707,2.1916,0.3315,discharge,1,-8.768,3.3908,635.5,101,12.9148,27.9808,0.681,79.514,7.622,1.7203
CC,1725,0.73707,2.1916,0.3316,charge,1,4.382,3.4248,160.8,101,12.1034,28.9214,0.5682,13.631,4.6484,0.4135
CC,1725,0.73707,2.1916,0.3316,charge,2,13.148,3.4337,197.5,101,11.9787,17.0434,0.3206,8.6642,5.4483,1.1219
CC,1725,0.73707,2.1916,0.3317,charge,3,21.916,3.4365,207.0,101,11.7645,12.4951,0.243,7.0797,5.2435,1.5362
CC,1725,0.73707,2.1916,0.295,discharge,0,-2.189,3.3304,5069.6,101,13.1389,28.8449,0.8986,142.4662,7.2133,0.458
CC,1725,0.73707,2.1916,0.295,charge,0,1.097,3.3439,70.4,101,12.7738,40.7394,0.9759,48.8603,5.4881,0.2337
CC,1725,0.73707,2.1916,0.295,charge,1,4.384,3.3716,146.3,101,12.1842,29.408,0.5825,20.523,5.2212,0.4237
CC,1725,0.73707,2.1916,0.2951,charge,2,13.149,3.3803,158.5,101,12.2106,18.185,0.3432,10.3046,4.7512,1.332
CC,1725,0.73707,2.1916,0.2952,charge,3,21.917,3.3815,160.3,101,12.1339,13.5306,0.2637,7.6666,4.6011,1.7757
CC,1762,0.7304,2.17177,1.0,discharge,0,-2.17,4.0821,99999.0,99,3.7938,60.3895,1.2225,34.1032,4.1098,0.2718
CC,1762,0.7304,2.17177,1.0,charge,0,1.084,4.1012,69.2,37,12.5723,91.7774,1.6517,0.01,1.6786,1.1263
CC,1762,0.7304,2.17177,0.9999,discharge,1,-8.688,4.091,638.3,101,12.1283,35.1371,0.5944,14.2858,4.501,0.7931
CC,1762,0.7304,2.17177,0.9979,charge,1,1.833,4.1011,128.2,40,27.1947,26.8758,0.0865,0.01,2999.6712,1.4305
CC,1762,0.7304,2.17177,0.9977,discharge,2,-17.375,4.0877,639.9,101,12.2221,23.5826,0.4093,11.3344,4.5706,1.6075
CC,1762,0.7304,2.17177,0.9934,charge,2,2.153,4.1027,214.3,46,45.309,0.01,0.05,0.01,2999.937,1.095
CC,1762,0.7304,2.17177,0.9932,discharge,3,-24.975,4.0842,639.9,101,12.0736,18.6159,0.3331,10.0185,4.202,2.3608
CC,1762,0.7304,2.17177,0.9878,charge,3,2.159,4.103,302.2,47,45.0423,0.01,0.05,0.01,2999.8527,1.1403
CC,1762,0.7304,2.17177,0.9515,discharge,0,-2.172,4.0402,4790.3,101,12.7187,41.3623,0.8547,39.0302,5.2163,0.3536
CC,1762,0.7304,2.17177,0.9515,charge,0,1.086,4.0479,70.3,101,12.7727,40.0116,0.8942,48.8919,4.9082,0.2232
CC,1762,0.7304,2.17177,0.9514,discharge,1,-8.688,4.0417,635.5,101,12.5427,28.6769,0.5104,18.3774,4.6596,1.0504
CC,1762,0.7304,2.17177,0.9515,charge,1,1.737,4.0594,160.5,101,27.5985,53.4475,0.1964,0.01,3000.0,1.658
CC,1762,0.7304,2.17177,0.9514,discharge,2,-17.376,4.0441,646.1,101,12.3732,20.6632,0.3675,13.1638,4.4656,2.13
CC,1762,0.7304,2.17177,0.9516,charge,2,1.646,4.0677,282.2,101,80.4807,0.01,0.05,0.01,2999.9499,0.9578
CC,1762,0.7304,2.17177,0.9513,discharge,3,-24.976,4.0491,644.6,100,12.3309,16.9415,0.3125,11.1779,4.2958,2.7959
CC,1762,0.7304,2.17177,0.9516,charge,3,1.51,4.0743,386.9,101,83.3231,0.01,0.05,0.01,3000.0,0.9085
CC,1762,0.7304,2.17177,0.9153,discharge,0,-2.17,3.9708,4793.0,101,12.6736,35.4253,0.7456,34.6154,5.1724,0.3961
CC,1762,0.7304,2.17177,0.9153,charge,0,1.086,3.9774,70.3,101,12.4283,36.204,0.7848,40.5564,5.4422,0.2267
CC,1762,0.7304,2.17177,0.9152,discharge,1,-8.688,3.9727,635.4,101,12.4699,25.6241,0.4749,17.1866,4.6619,1.0721
CC,1762,0.7304,2.17177,0.9153,charge,1,3.455,3.9896,160.6,101,14.3428,46.7217,0.5563,0.01,2999.9999,1.7477
CC,1762,0.7304,2.17177,0.9152,discharge,2,-17.376,3.9753,668.2,101,12.3284,18.6459,0.3468,12.5721,4.5984,2.1108
CC,1762,0.7304,2.17177,0.9154,charge,2,3.288,4.0039,281.5,101,47.9209,11.7835,0.05,0.01,3000.0,1.8311
CC,1762,0.7304,2.17177,0.9151,discharge,3,-24.976,3.9798,667.7,101,12.2338,15.3471,0.3013,10.8886,4.5917,2.7047
CC,1762,0.7304,2.17177,0.9154,charge,3,3.114,4.0145,387.0,101,59.6323,0.01,0.05,0.01,3000.0,1.2696
CC,1762,0.7304,2.17177,0.8429,discharge,0,-2.17,3.8717,5355.3,101,12.7435,32.3618,0.6893,29.2215,5.2702,0.3848
CC,1762,0.7304,2.17177,0.8429,charge,0,1.086,3.8758,70.4,101,12.6717,33.5073,0.7308,29.9966,5.0845,0.2069
