Repository: KikETs/ECM_HYBRID_BMS_JOINT

## Results

| Arm | Model | Size | Protocol | Result | Worst cell |
|---|---|---|---|---|---|
| SOP | 2RC table + trim (A8) | 4 effective coefficients, 2 EW states | leave-one-cell-out | usable current 69.6 % discharge, 59.5 % charge (τ = 10 s) | 59.9 % / 53.5 % (BOOST_REST) |
| SOH | dQ/dV ridge | 65 coefficients | leave-one-cell-out | RMSE 0.0094, bias −0.0005 | 0.0130 (BOOST_REST) |
| SOC | 2RC EKF, low-current gate | 3 states | leave-one-cell-out | **2.34 %p** over six sensor disturbances on estimated SOH (2.325 on true SOH), per cell 2.00–2.75 | 4.60 %p (BOOST_NEGPULSE_1S, current offset −0.10 A) |

The SOH arm was a 10,945-parameter CNN until the second audit round. Nested

File: analysis/uypydj_hppc_resistance.csv (part 12 of 225)
protocol,cycle,SOH,CAP_Ah,SOC,soc_group,direction,rate_rank,I_A,CRate_rated,tau_s,tau_actual_s,V_pre_V,V_tau_V,R_mOhm,file
CC,525,0.92367,2.74644,0.2677,9,charge,2,16.481,5.494,10.0,9.9,3.5261,3.7786,15.3207,08-16-21_12.51_CC_protocol_HPPC_IN21700_30T_cycle_#525.mat
CC,525,0.92367,2.74644,0.2673,9,discharge,3,-31.583,10.528,2.0,2.0,3.5186,3.1108,12.912,08-16-21_12.51_CC_protocol_HPPC_IN21700_30T_cycle_#525.mat
CC,525,0.92367,2.74644,0.2673,9,discharge,3,-31.583,10.528,10.0,9.9,3.5186,2.9596,17.6994,08-16-21_12.51_CC_protocol_HPPC_IN21700_30T_cycle_#525.mat
CC,525,0.92367,2.74644,0.2678,9,charge,3,27.465,9.155,2.0,2.0,3.5301,3.8515,11.7022,08-16-21_12.51_CC_protocol_HPPC_IN21700_30T_cycle_#525.mat
CC,525,0.92367,2.74644,0.2678,9,charge,3,27.465,9.155,10.0,9.9,3.5301,3.9269,14.4475,08-16-21_12.51_CC_protocol_HPPC_IN21700_30T_cycle_#525.mat
CC,525,0.92367,2.74644,0.2218,10,discharge,0,-2.746,0.915,2.0,2.0,3.4599,3.4221,13.7655,08-16-21_12.51_CC_protocol_HPPC_IN21700_30T_cycle_#525.mat
CC,525,0.92367,2.74644,0.2218,10,discharge,0,-2.746,0.915,10.0,9.9,3.4599,3.4098,18.2447,08-16-21_12.51_CC_protocol_HPPC_IN21700_30T_cycle_#525.mat
CC,525,0.92367,2.74644,0.2218,10,charge,0,1.372,0.457,2.0,2.0,3.462,3.4803,13.3401,08-16-21_12.51_CC_protocol_HPPC_IN21700_30T_cycle_#525.mat
CC,525,0.92367,2.74644,0.2218,10,charge,0,1.372,0.457,10.0,9.9,3.462,3.4858,17.3495,08-16-21_12.51_CC_protocol_HPPC_IN21700_30T_cycle_#525.mat
CC,525,0.92367,2.74644,0.2217,10,discharge,1,-10.986,3.662,2.0,2.0,3.4606,3.3078,13.9086,08-16-21_12.51_CC_protocol_HPPC_IN21700_30T_cycle_#525.mat
CC,525,0.92367,2.74644,0.2217,10,discharge,1,-10.986,3.662,10.0,9.9,3.4606,3.2578,18.4599,08-16-21_12.51_CC_protocol_HPPC_IN21700_30T_cycle_#525.mat
CC,525,0.92367,2.74644,0.2219,10,charge,1,5.494,1.831,2.0,2.0,3.4669,3.5383,12.996,08-16-21_12.51_CC_protocol_HPPC_IN21700_30T_cycle_#525.mat
CC,525,0.92367,2.74644,0.2219,10,charge,1,5.494,1.831,10.0,9.9,3.4669,3.5583,16.6363,08-16-21_12.51_CC_protocol_HPPC_IN21700_30T_cycle_#525.mat
CC,525,0.92367,2.74644,0.2216,10,discharge,2,-21.972,7.324,2.0,2.0,3.4623,3.1551,13.9814,08-16-21_12.51_CC_protocol_HPPC_IN21700_30T_cycle_#525.mat
CC,525,0.92367,2.74644,0.2216,10,discharge,2,-21.972,7.324,10.0,9.9,3.4623,3.0207,20.0983,08-16-21_12.51_CC_protocol_HPPC_IN21700_30T_cycle_#525.mat
CC,525,0.92367,2.74644,0.222,10,charge,2,16.48,5.493,2.0,2.0,3.471,3.6748,12.3665,08-16-21_12.51_CC_protocol_HPPC_IN21700_30T_cycle_#525.mat
CC,525,0.92367,2.74644,0.222,10,charge,2,16.48,5.493,10.0,9.9,3.471,3.7299,15.71,08-16-21_12.51_CC_protocol_HPPC_IN21700_30T_cycle_#525.mat
CC,525,0.92367,2.74644,0.2216,10,discharge,3,-31.582,10.527,2.0,2.0,3.4619,3.0204,13.9795,08-16-21_12.51_CC_protocol_HPPC_IN21700_30T_cycle_#525.mat
CC,525,0.92367,2.74644,0.2216,10,discharge,3,-31.582,10.527,10.0,9.9,3.4619,2.7659,22.0379,08-16-21_12.51_CC_protocol_HPPC_IN21700_30T_cycle_#525.mat
CC,525,0.92367,2.74644,0.222,10,charge,3,27.466,9.155,2.0,2.0,3.4737,3.8001,11.8838,08-16-21_12.51_CC_protocol_HPPC_IN21700_30T_cycle_#525.mat
CC,525,0.92367,2.74644,0.222,10,charge,3,27.466,9.155,10.0,9.9,3.4737,3.8835,14.9203,08-16-21_12.51_CC_protocol_HPPC_IN21700_30T_cycle_#525.mat
CC,525,0.92367,2.74644,0.176,11,discharge,0,-2.748,0.916,2.0,1.9,3.4185,3.3778,14.8092,08-16-21_12.51_CC_protocol_HPPC_IN21700_30T_cycle_#525.mat
CC,525,0.92367,2.74644,0.176,11,discharge,0,-2.748,0.916,10.0,9.9,3.4185,3.3624,20.4126,08-16-21_12.51_CC_protocol_HPPC_IN21700_30T_cycle_#525.mat
CC,525,0.92367,2.74644,0.1761,11,charge,0,1.374,0.458,2.0,2.0,3.4211,3.4407,14.267,08-16-21_12.51_CC_protocol_HPPC_IN21700_30T_cycle_#525.mat
CC,525,0.92367,2.74644,0.1761,11,charge,0,1.374,0.458,10.0,9.9,3.4211,3.4463,18.3433,08-16-21_12.51_CC_protocol_HPPC_IN21700_30T_cycle_#525.mat
CC,525,0.92367,2.74644,0.176,11,discharge,1,-10.986,3.662,2.0,2.0,3.4185,3.25,15.3377,08-16-21_12.51_CC_protocol_HPPC_IN21700_30T_cycle_#525.mat
CC,525,0.92367,2.74644,0.176,11,discharge,1,-10.986,3.662,10.0,9.9,3.4185,3.1631,23.2478,08-16-21_12.51_CC_protocol_HPPC_IN21700_30T_cycle_#525.mat
CC,525,0.92367,2.74644,0.1761,11,charge,1,5.494,1.831,2.0,2.0,3.4279,3.5018,13.4513,08-16-21_12.51_CC_protocol_HPPC_IN21700_30T_cycle_#525.mat
CC,525,0.92367,2.74644,0.1761,11,charge,1,5.494,1.831,10.0,9.9,3.4279,3.5179,16.3818,08-16-21_12.51_CC_protocol_HPPC_IN21700_30T_cycle_#525.mat
CC,525,0.92367,2.74644,0.1759,11,discharge,2,-21.973,7.324,2.0,2.0,3.4214,3.0708,15.9559,08-16-21_12.51_CC_protocol_HPPC_IN21700_30T_cycle_#525.mat
CC,525,0.92367,2.74644,0.1759,11,discharge,2,-21.973,7.324,10.0,9.9,3.4214,2.7594,30.1279,08-16-21_12.51_CC_protocol_HPPC_IN21700_30T_cycle_#525.mat
CC,525,0.92367,2.74644,0.1762,11,charge,2,16.48,5.493,2.0,2.0,3.4329,3.636,12.324,08-16-21_12.51_CC_protocol_HPPC_IN21700_30T_cycle_#525.mat
CC,525,0.92367,2.74644,0.1762,11,charge,2,16.48,5.493,10.0,9.9,3.4329,3.682,15.1153,08-16-21_12.51_CC_protocol_HPPC_IN21700_30T_cycle_#525.mat
CC,525,0.92367,2.74644,0.1758,11,discharge,3,-31.583,10.528,2.0,1.9,3.4206,2.9019,16.4234,08-16-21_12.51_CC_protocol_HPPC_IN21700_30T_cycle_#525.mat
CC,525,0.92367,2.74644,0.1758,11,discharge,3,-31.583,10.528,10.0,9.9,3.4206,2.4998,29.1549,08-16-21_12.51_CC_protocol_HPPC_IN21700_30T_cycle_#525.mat
CC,525,0.92367,2.74644,0.1763,11,charge,3,27.465,9.155,2.0,2.0,3.4356,3.7591,11.7786,08-16-21_12.51_CC_protocol_HPPC_IN21700_30T_cycle_#525.mat
CC,525,0.92367,2.74644,0.1763,11,charge,3,27.465,9.155,10.0,9.9,3.4356,3.837,14.615,08-16-21_12.51_CC_protocol_HPPC_IN21700_30T_cycle_#525.mat
CC,525,0.92367,2.74644,0.1302,12,discharge,0,-2.746,0.915,2.0,2.0,3.3687,3.315,19.5543,08-16-21_12.51_CC_protocol_HPPC_IN21700_30T_cycle_#525.mat
CC,525,0.92367,2.74644,0.1302,12,discharge,0,-2.746,0.915,10.0,9.9,3.3687,3.2836,30.9883,08-16-21_12.51_CC_protocol_HPPC_IN21700_30T_cycle_#525.mat
CC,525,0.92367,2.74644,0.1303,12,charge,0,1.372,0.457,2.0,2.0,3.372,3.3971,18.2958,08-16-21_12.51_CC_protocol_HPPC_IN21700_30T_cycle_#525.mat
CC,525,0.92367,2.74644,0.1303,12,charge,0,1.372,0.457,10.0,9.9,3.372,3.4068,25.3663,08-16-21_12.51_CC_protocol_HPPC_IN21700_30T_cycle_#525.mat
CC,525,0.92367,2.74644,0.1302,12,discharge,1,-10.989,3.663,2.0,2.0,3.3704,3.1229,22.5225,08-16-21_12.51_CC_protocol_HPPC_IN21700_30T_cycle_#525.mat
CC,525,0.92367,2.74644,0.1302,12,discharge,1,-10.989,3.663,10.0,9.9,3.3704,2.8394,48.321,08-16-21_12.51_CC_protocol_HPPC_IN21700_30T_cycle_#525.mat
CC,525,0.92367,2.74644,0.1303,12,charge,1,5.494,1.831,2.0,2.0,3.383,3.4701,15.8528,08-16-21_12.51_CC_protocol_HPPC_IN21700_30T_cycle_#525.mat
CC,525,0.92367,2.74644,0.1303,12,charge,1,5.494,1.831,10.0,9.9,3.383,3.4939,20.1846,08-16-21_12.51_CC_protocol_HPPC_IN21700_30T_cycle_#525.mat
CC,525,0.92367,2.74644,0.1301,12,discharge,2,-21.846,7.282,2.0,2.0,3.3738,2.8221,25.2541,08-16-21_12.51_CC_protocol_HPPC_IN21700_30T_cycle_#525.mat
CC,525,0.92367,2.74644,0.1301,12,discharge,2,-21.846,7.282,10.0,9.9,3.3738,2.4999,40.0027,08-16-21_12.51_CC_protocol_HPPC_IN21700_30T_cycle_#525.mat
CC,525,0.92367,2.74644,0.1304,12,charge,2,16.48,5.493,2.0,2.0,3.3898,3.6115,13.4527,08-16-21_12.51_CC_protocol_HPPC_IN21700_30T_cycle_#525.mat
CC,525,0.92367,2.74644,0.1304,12,charge,2,16.48,5.493,10.0,9.9,3.3898,3.653,15.9709,08-16-21_12.51_CC_protocol_HPPC_IN21700_30T_cycle_#525.mat
CC,525,0.92367,2.74644,0.13,12,discharge,3,-19.939,6.646,2.0,2.0,3.3733,2.5316,42.2138,08-16-21_12.51_CC_protocol_HPPC_IN21700_30T_cycle_#525.mat
CC,525,0.92367,2.74644,0.13,12,discharge,3,-19.939,6.646,10.0,9.9,3.3733,2.4999,43.8036,08-16-21_12.51_CC_protocol_HPPC_IN21700_30T_cycle_#525.mat
CC,525,0.92367,2.74644,0.1305,12,charge,3,27.464,9.155,2.0,2.0,3.3909,3.7337,12.4818,08-16-21_12.51_CC_protocol_HPPC_IN21700_30T_cycle_#525.mat
CC,525,0.92367,2.74644,0.1305,12,charge,3,27.464,9.155,10.0,9.9,3.3909,3.8007,14.9214,08-16-21_12.51_CC_protocol_HPPC_IN21700_30T_cycle_#525.mat
CC,562,0.91962,2.73441,1.0,0,discharge,0,-2.735,0.912,2.0,2.0,4.1443,4.1081,13.2349,08-21-21_09.44_CC_protocol_HPPC_IN21700_30T_cycle_#562.mat
CC,562,0.91962,2.73441,1.0,0,discharge,0,-2.735,0.912,10.0,9.7,4.1443,4.0906,19.6329,08-21-21_09.44_CC_protocol_HPPC_IN21700_30T_cycle_#562.mat
CC,562,0.91962,2.73441,1.0,0,charge,0,1.367,0.456,2.0,2.0,4.1578,4.1816,17.4155,08-21-21_09.44_CC_protocol_HPPC_IN21700_30T_cycle_#562.mat
CC,562,0.91962,2.73441,1.0,0,charge,0,1.367,0.456,10.0,9.9,4.1578,4.1921,25.0988,08-21-21_09.44_CC_protocol_HPPC_IN21700_30T_cycle_#562.mat
CC,562,0.91962,2.73441,0.9999,0,discharge,1,-10.936,3.645,2.0,2.0,4.154,3.9743,16.432,08-21-21_09.44_CC_protocol_HPPC_IN21700_30T_cycle_#562.mat
CC,562,0.91962,2.73441,0.9999,0,discharge,1,-10.936,3.645,10.0,9.9,4.154,3.934,20.117,08-21-21_09.44_CC_protocol_HPPC_IN21700_30T_cycle_#562.mat
CC,562,0.91962,2.73441,1.0,0,charge,1,1.872,0.624,2.0,1.9,4.1612,4.2,20.7232,08-21-21_09.44_CC_protocol_HPPC_IN21700_30T_cycle_#562.mat
CC,562,0.91962,2.73441,1.0,0,charge,1,1.872,0.624,10.0,9.9,4.1612,4.2,20.7232,08-21-21_09.44_CC_protocol_HPPC_IN21700_30T_cycle_#562.mat
CC,562,0.91962,2.73441,0.9998,0,discharge,2,-21.876,7.292,2.0,2.0,4.1532,3.8184,15.3044,08-21-21_09.44_CC_protocol_HPPC_IN21700_30T_cycle_#562.mat
CC,562,0.91962,2.73441,0.9998,0,discharge,2,-21.876,7.292,10.0,9.9,4.1532,3.7673,17.6403,08-21-21_09.44_CC_protocol_HPPC_IN21700_30T_cycle_#562.mat
CC,562,0.91962,2.73441,1.0,0,charge,2,1.751,0.584,2.0,1.9,4.1634,4.2001,20.9595,08-21-21_09.44_CC_protocol_HPPC_IN21700_30T_cycle_#562.mat
CC,562,0.91962,2.73441,1.0,0,charge,2,1.751,0.584,10.0,9.9,4.1634,4.2,20.9023,08-21-21_09.44_CC_protocol_HPPC_IN21700_30T_cycle_#562.mat
CC,562,0.91962,2.73441,0.9997,0,discharge,3,-31.444,10.481,2.0,2.0,4.1528,3.6958,14.5338,08-21-21_09.44_CC_protocol_HPPC_IN21700_30T_cycle_#562.mat
CC,562,0.91962,2.73441,0.9997,0,discharge,3,-31.444,10.481,10.0,9.9,4.1528,3.6349,16.4706,08-21-21_09.44_CC_protocol_HPPC_IN21700_30T_cycle_#562.mat
CC,562,0.91962,2.73441,1.0,0,charge,3,1.671,0.557,2.0,2.0,4.1662,4.2,20.2286,08-21-21_09.44_CC_protocol_HPPC_IN21700_30T_cycle_#562.mat
CC,562,0.91962,2.73441,1.0,0,charge,3,1.671,0.557,10.0,9.9,4.1662,4.2,20.2286,08-21-21_09.44_CC_protocol_HPPC_IN21700_30T_cycle_#562.mat
CC,562,0.91962,2.73441,0.9544,1,discharge,0,-2.735,0.912,2.0,2.0,4.0964,4.0552,15.0629,08-21-21_09.44_CC_protocol_HPPC_IN21700_30T_cycle_#562.mat
CC,562,0.91962,2.73441,0.9544,1,discharge,0,-2.735,0.912,10.0,9.9,4.0964,4.0456,18.5727,08-21-21_09.44_CC_protocol_HPPC_IN21700_30T_cycle_#562.mat
CC,562,0.91962,2.73441,0.9544,1,charge,0,1.367,0.456,2.0,2.0,4.0977,4.1181,14.9254,08-21-21_09.44_CC_protocol_HPPC_IN21700_30T_cycle_#562.mat
CC,562,0.91962,2.73441,0.9544,1,charge,0,1.367,0.456,10.0,9.9,4.0977,4.1233,18.7299,08-21-21_09.44_CC_protocol_HPPC_IN21700_30T_cycle_#562.mat
CC,562,0.91962,2.73441,0.9543,1,discharge,1,-10.936,3.645,2.0,2.0,4.0958,3.9372,14.5026,08-21-21_09.44_CC_protocol_HPPC_IN21700_30T_cycle_#562.mat
CC,562,0.91962,2.73441,0.9543,1,discharge,1,-10.936,3.645,10.0,9.9,4.0958,3.9092,17.0629,08-21-21_09.44_CC_protocol_HPPC_IN21700_30T_cycle_#562.mat
CC,562,0.91962,2.73441,0.9545,1,charge,1,5.469,1.823,2.0,2.0,4.0992,4.1817,15.0856,08-21-21_09.44_CC_protocol_HPPC_IN21700_30T_cycle_#562.mat
CC,562,0.91962,2.73441,0.9545,1,charge,1,5.469,1.823,10.0,9.9,4.0992,4.2,18.4318,08-21-21_09.44_CC_protocol_HPPC_IN21700_30T_cycle_#562.mat
CC,562,0.91962,2.73441,0.9543,1,discharge,2,-21.875,7.292,2.0,2.0,4.0968,3.792,13.9337,08-21-21_09.44_CC_protocol_HPPC_IN21700_30T_cycle_#562.mat
CC,562,0.91962,2.73441,0.9543,1,discharge,2,-21.875,7.292,10.0,9.9,4.0968,3.7456,16.0549,08-21-21_09.44_CC_protocol_HPPC_IN21700_30T_cycle_#562.mat
CC,562,0.91962,2.73441,0.9545,1,charge,2,5.911,1.97,2.0,2.0,4.1024,4.2,16.5124,08-21-21_09.44_CC_protocol_HPPC_IN21700_30T_cycle_#562.mat
CC,562,0.91962,2.73441,0.9545,1,charge,2,5.911,1.97,10.0,9.9,4.1024,4.2,16.5124,08-21-21_09.44_CC_protocol_HPPC_IN21700_30T_cycle_#562.mat
CC,562,0.91962,2.73441,0.9542,1,discharge,3,-31.443,10.481,2.0,2.0,4.0975,3.6746,13.4497,08-21-21_09.44_CC_protocol_HPPC_IN21700_30T_cycle_#562.mat
CC,562,0.91962,2.73441,0.9542,1,discharge,3,-31.443,10.481,10.0,9.9,4.0975,3.6109,15.4756,08-21-21_09.44_CC_protocol_HPPC_IN21700_30T_cycle_#562.mat
CC,562,0.91962,2.73441,0.9545,1,charge,3,5.798,1.933,2.0,2.0,4.1045,4.2,16.4703,08-21-21_09.44_CC_protocol_HPPC_IN21700_30T_cycle_#562.mat
CC,562,0.91962,2.73441,0.9545,1,charge,3,5.798,1.933,10.0,9.9,4.1045,4.2,16.4703,08-21-21_09.44_CC_protocol_HPPC_IN21700_30T_cycle_#562.mat
CC,562,0.91962,2.73441,0.9088,2,discharge,0,-2.733,0.911,2.0,2.0,4.0804,4.0417,14.1587,08-21-21_09.44_CC_protocol_HPPC_IN21700_30T_cycle_#562.mat
CC,562,0.91962,2.73441,0.9088,2,discharge,0,-2.733,0.911,10.0,9.9,4.0804,4.0331,17.3051,08-21-21_09.44_CC_protocol_HPPC_IN21700_30T_cycle_#562.mat
CC,562,0.91962,2.73441,0.9089,2,charge,0,1.367,0.456,2.0,1.9,4.0813,4.1004,13.9742,08-21-21_09.44_CC_protocol_HPPC_IN21700_30T_cycle_#562.mat
CC,562,0.91962,2.73441,0.9089,2,charge,0,1.367,0.456,10.0,9.9,4.0813,4.1047,17.1203,08-21-21_09.44_CC_protocol_HPPC_IN21700_30T_cycle_#562.mat
CC,562,0.91962,2.73441,0.9088,2,discharge,1,-10.936,3.645,2.0,2.0,4.0807,3.9287,13.899,08-21-21_09.44_CC_protocol_HPPC_IN21700_30T_cycle_#562.mat
CC,562,0.91962,2.73441,0.9088,2,discharge,1,-10.936,3.645,10.0,9.9,4.0807,3.8974,16.7612,08-21-21_09.44_CC_protocol_HPPC_IN21700_30T_cycle_#562.mat
CC,562,0.91962,2.73441,0.9089,2,charge,1,5.469,1.823,2.0,2.0,4.0831,4.1586,13.8053,08-21-21_09.44_CC_protocol_HPPC_IN21700_30T_cycle_#562.mat
CC,562,0.91962,2.73441,0.9089,2,charge,1,5.469,1.823,10.0,9.9,4.0831,4.1745,16.7127,08-21-21_09.44_CC_protocol_HPPC_IN21700_30T_cycle_#562.mat
CC,562,0.91962,2.73441,0.9087,2,discharge,2,-21.875,7.292,2.0,1.9,4.0807,3.7881,13.376,08-21-21_09.44_CC_protocol_HPPC_IN21700_30T_cycle_#562.mat
CC,562,0.91962,2.73441,0.9087,2,discharge,2,-21.875,7.292,10.0,9.9,4.0807,3.7301,16.0274,08-21-21_09.44_CC_protocol_HPPC_IN21700_30T_cycle_#562.mat
CC,562,0.91962,2.73441,0.909,2,charge,2,7.803,2.601,2.0,1.9,4.085,4.2001,14.7513,08-21-21_09.44_CC_protocol_HPPC_IN21700_30T_cycle_#562.mat
CC,562,0.91962,2.73441,0.909,2,charge,2,7.803,2.601,10.0,9.9,4.085,4.2001,14.7513,08-21-21_09.44_CC_protocol_HPPC_IN21700_30T_cycle_#562.mat
CC,562,0.91962,2.73441,0.9086,2,discharge,3,-31.444,10.481,2.0,1.9,4.0813,3.6727,12.9945,08-21-21_09.44_CC_protocol_HPPC_IN21700_30T_cycle_#562.mat
CC,562,0.91962,2.73441,0.9086,2,discharge,3,-31.444,10.481,10.0,9.9,4.0813,3.5919,15.5642,08-21-21_09.44_CC_protocol_HPPC_IN21700_30T_cycle_#562.mat
CC,562,0.91962,2.73441,0.9089,2,charge,3,7.721,2.574,2.0,2.0,4.0868,4.2,14.6623,08-21-21_09.44_CC_protocol_HPPC_IN21700_30T_cycle_#562.mat
CC,562,0.91962,2.73441,0.9089,2,charge,3,7.721,2.574,10.0,9.9,4.0868,4.2,14.6623,08-21-21_09.44_CC_protocol_HPPC_IN21700_30T_cycle_#562.mat
CC,562,0.91962,2.73441,0.8177,3,discharge,0,-2.735,0.912,2.0,2.0,4.0216,3.9842,13.6736,08-21-21_09.44_CC_protocol_HPPC_IN21700_30T_cycle_#562.mat
CC,562,0.91962,2.73441,0.8177,3,discharge,0,-2.735,0.912,10.0,9.9,4.0216,3.9699,18.9017,08-21-21_09.44_CC_protocol_HPPC_IN21700_30T_cycle_#562.mat
CC,562,0.91962,2.73441,0.8177,3,charge,0,1.367,0.456,2.0,2.0,4.0236,4.0417,13.2426,08-21-21_09.44_CC_protocol_HPPC_IN21700_30T_cycle_#562.mat
CC,562,0.91962,2.73441,0.8177,3,charge,0,1.367,0.456,10.0,9.9,4.0236,4.0477,17.6324,08-21-21_09.44_CC_protocol_HPPC_IN21700_30T_cycle_#562.mat
CC,562,0.91962,2.73441,0.8176,3,discharge,1,-10.936,3.645,2.0,1.9,4.0213,3.874,13.4693,08-21-21_09.44_CC_protocol_HPPC_IN21700_30T_cycle_#562.mat
CC,562,0.91962,2.73441,0.8176,3,discharge,1,-10.936,3.645,10.0,9.9,4.0213,3.8233,18.1053,08-21-21_09.44_CC_protocol_HPPC_IN21700_30T_cycle_#562.mat
CC,562,0.91962,2.73441,0.8178,3,charge,1,5.469,1.823,2.0,2.0,4.0268,4.0979,13.0005,08-21-21_09.44_CC_protocol_HPPC_IN21700_30T_cycle_#562.mat
CC,562,0.91962,2.73441,0.8178,3,charge,1,5.469,1.823,10.0,9.9,4.0268,4.1184,16.7489,08-21-21_09.44_CC_protocol_HPPC_IN21700_30T_cycle_#562.mat
CC,562,0.91962,2.73441,0.8175,3,discharge,2,-21.876,7.292,2.0,2.0,4.023,3.7321,13.2977,08-21-21_09.44_CC_protocol_HPPC_IN21700_30T_cycle_#562.mat
CC,562,0.91962,2.73441,0.8175,3,discharge,2,-21.876,7.292,10.0,9.9,4.023,3.6564,16.7581,08-21-21_09.44_CC_protocol_HPPC_IN21700_30T_cycle_#562.mat
CC,562,0.91962,2.73441,0.8179,3,charge,2,12.333,4.111,2.0,2.0,4.0295,4.2002,13.8409,08-21-21_09.44_CC_protocol_HPPC_IN21700_30T_cycle_#562.mat
CC,562,0.91962,2.73441,0.8179,3,charge,2,12.333,4.111,10.0,9.9,4.0295,4.2001,13.8328,08-21-21_09.44_CC_protocol_HPPC_IN21700_30T_cycle_#562.mat
CC,562,0.91962,2.73441,0.8175,3,discharge,3,-31.443,10.481,2.0,2.0,4.0235,3.6173,12.9186,08-21-21_09.44_CC_protocol_HPPC_IN21700_30T_cycle_#562.mat
CC,562,0.91962,2.73441,0.8175,3,discharge,3,-31.443,10.481,10.0,9.9,4.0235,3.5231,15.9145,08-21-21_09.44_CC_protocol_HPPC_IN21700_30T_cycle_#562.mat
CC,562,0.91962,2.73441,0.8178,3,charge,3,12.327,4.109,2.0,2.0,4.0315,4.2001,13.6773,08-21-21_09.44_CC_protocol_HPPC_IN21700_30T_cycle_#562.mat
CC,562,0.91962,2.73441,0.8178,3,charge,3,12.327,4.109,10.0,9.9,4.0315,4.2,13.6692,08-21-21_09.44_CC_protocol_HPPC_IN21700_30T_cycle_#562.mat
CC,562,0.91962,2.73441,0.7266,4,discharge,0,-2.733,0.911,2.0,1.9,3.9224,3.8867,13.0607,08-21-21_09.44_CC_protocol_HPPC_IN21700_30T_cycle_#562.mat
CC,562,0.91962,2.73441,0.7266,4,discharge,0,-2.733,0.911,10.0,9.9,3.9224,3.8722,18.3654,08-21-21_09.44_CC_protocol_HPPC_IN21700_30T_cycle_#562.mat
CC,562,0.91962,2.73441,0.7266,4,charge,0,1.367,0.456,2.0,2.0,3.9246,3.9418,12.586,08-21-21_09.44_CC_protocol_HPPC_IN21700_30T_cycle_#562.mat
CC,562,0.91962,2.73441,0.7266,4,charge,0,1.367,0.456,10.0,9.9,3.9246,3.9471,16.4642,08-21-21_09.44_CC_protocol_HPPC_IN21700_30T_cycle_#562.mat
CC,562,0.91962,2.73441,0.7265,4,discharge,1,-10.937,3.646,2.0,2.0,3.9226,3.779,13.1297,08-21-21_09.44_CC_protocol_HPPC_IN21700_30T_cycle_#562.mat
CC,562,0.91962,2.73441,0.7265,4,discharge,1,-10.937,3.646,10.0,9.9,3.9226,3.7354,17.1162,08-21-21_09.44_CC_protocol_HPPC_IN21700_30T_cycle_#562.mat
CC,562,0.91962,2.73441,0.7266,4,charge,1,5.467,1.822,2.0,2.0,3.9272,3.9949,12.3832,08-21-21_09.44_CC_protocol_HPPC_IN21700_30T_cycle_#562.mat
CC,562,0.91962,2.73441,0.7266,4,charge,1,5.467,1.822,10.0,9.9,3.9272,4.0113,15.3829,08-21-21_09.44_CC_protocol_HPPC_IN21700_30T_cycle_#562.mat
CC,562,0.91962,2.73441,0.7264,4,discharge,2,-21.876,7.292,2.0,2.0,3.923,3.6446,12.7263,08-21-21_09.44_CC_protocol_HPPC_IN21700_30T_cycle_#562.mat
CC,562,0.91962,2.73441,0.7264,4,discharge,2,-21.876,7.292,10.0,9.9,3.923,3.5814,15.6153,08-21-21_09.44_CC_protocol_HPPC_IN21700_30T_cycle_#562.mat
CC,562,0.91962,2.73441,0.7267,4,charge,2,16.407,5.469,2.0,2.0,3.93,4.1213,11.6597,08-21-21_09.44_CC_protocol_HPPC_IN21700_30T_cycle_#562.mat
CC,562,0.91962,2.73441,0.7267,4,charge,2,16.407,5.469,10.0,9.9,3.93,4.1695,14.5974,08-21-21_09.44_CC_protocol_HPPC_IN21700_30T_cycle_#562.mat
CC,562,0.91962,2.73441,0.7263,4,discharge,3,-31.445,10.482,2.0,2.0,3.9232,3.5352,12.339,08-21-21_09.44_CC_protocol_HPPC_IN21700_30T_cycle_#562.mat
CC,562,0.91962,2.73441,0.7263,4,discharge,3,-31.445,10.482,10.0,9.9,3.9232,3.4517,14.9944,08-21-21_09.44_CC_protocol_HPPC_IN21700_30T_cycle_#562.mat
CC,562,0.91962,2.73441,0.7268,4,charge,3,21.397,7.132,2.0,2.0,3.931,4.2001,12.5765,08-21-21_09.44_CC_protocol_HPPC_IN21700_30T_cycle_#562.mat
CC,562,0.91962,2.73441,0.7268,4,charge,3,21.397,7.132,10.0,9.9,3.931,4.2,12.5719,08-21-21_09.44_CC_protocol_HPPC_IN21700_30T_cycle_#562.mat
CC,562,0.91962,2.73441,0.6354,5,discharge,0,-2.735,0.912,2.0,1.9,3.8373,3.8024,12.7586,08-21-21_09.44_CC_protocol_HPPC_IN21700_30T_cycle_#562.mat
CC,562,0.91962,2.73441,0.6354,5,discharge,0,-2.735,0.912,10.0,9.9,3.8373,3.7891,17.6208,08-21-21_09.44_CC_protocol_HPPC_IN21700_30T_cycle_#562.mat
CC,562,0.91962,2.73441,0.6354,5,charge,0,1.366,0.455,2.0,2.0,3.8387,3.856,12.6619,08-21-21_09.44_CC_protocol_HPPC_IN21700_30T_cycle_#562.mat
CC,562,0.91962,2.73441,0.6354,5,charge,0,1.366,0.455,10.0,9.9,3.8387,3.8616,16.7606,08-21-21_09.44_CC_protocol_HPPC_IN21700_30T_cycle_#562.mat
CC,562,0.91962,2.73441,0.6353,5,discharge,1,-10.938,3.646,2.0,2.0,3.8369,3.6995,12.5617,08-21-21_09.44_CC_protocol_HPPC_IN21700_30T_cycle_#562.mat
CC,562,0.91962,2.73441,0.6353,5,discharge,1,-10.938,3.646,10.0,9.9,3.8369,3.6609,16.0907,08-21-21_09.44_CC_protocol_HPPC_IN21700_30T_cycle_#562.mat
CC,562,0.91962,2.73441,0.6355,5,charge,1,5.469,1.823,2.0,2.0,3.8416,3.909,12.3249,08-21-21_09.44_CC_protocol_HPPC_IN21700_30T_cycle_#562.mat
CC,562,0.91962,2.73441,0.6355,5,charge,1,5.469,1.823,10.0,9.9,3.8416,3.9291,16.0004,08-21-21_09.44_CC_protocol_HPPC_IN21700_30T_cycle_#562.mat
CC,562,0.91962,2.73441,0.6352,5,discharge,2,-21.875,7.292,2.0,2.0,3.8363,3.5702,12.1646,08-21-21_09.44_CC_protocol_HPPC_IN21700_30T_cycle_#562.mat
CC,562,0.91962,2.73441,0.6352,5,discharge,2,-21.875,7.292,10.0,9.9,3.8363,3.5047,15.1589,08-21-21_09.44_CC_protocol_HPPC_IN21700_30T_cycle_#562.mat
CC,562,0.91962,2.73441,0.6355,5,charge,2,16.407,5.469,2.0,1.9,3.8438,4.037,11.7755,08-21-21_09.44_CC_protocol_HPPC_IN21700_30T_cycle_#562.mat
CC,562,0.91962,2.73441,0.6355,5,charge,2,16.407,5.469,10.0,9.9,3.8438,4.0884,14.9083,08-21-21_09.44_CC_protocol_HPPC_IN21700_30T_cycle_#562.mat
CC,562,0.91962,2.73441,0.6352,5,discharge,3,-31.445,10.482,2.0,2.0,3.8358,3.4622,11.8811,08-21-21_09.44_CC_protocol_HPPC_IN21700_30T_cycle_#562.mat
CC,562,0.91962,2.73441,0.6352,5,discharge,3,-31.445,10.482,10.0,9.9,3.8358,3.3721,14.7464,08-21-21_09.44_CC_protocol_HPPC_IN21700_30T_cycle_#562.mat
CC,562,0.91962,2.73441,0.6357,5,charge,3,27.343,9.114,2.0,2.0,3.846,4.1585,11.4289,08-21-21_09.44_CC_protocol_HPPC_IN21700_30T_cycle_#562.mat
CC,562,0.91962,2.73441,0.6357,5,charge,3,27.343,9.114,10.0,9.9,3.846,4.2,12.9466,08-21-21_09.44_CC_protocol_HPPC_IN21700_30T_cycle_#562.mat
CC,562,0.91962,2.73441,0.5443,6,discharge,0,-2.733,0.911,2.0,1.9,3.7401,3.7075,11.9265,08-21-21_09.44_CC_protocol_HPPC_IN21700_30T_cycle_#562.mat
CC,562,0.91962,2.73441,0.5443,6,discharge,0,-2.733,0.911,10.0,9.9,3.7401,3.6962,16.0606,08-21-21_09.44_CC_protocol_HPPC_IN21700_30T_cycle_#562.mat
CC,562,0.91962,2.73441,0.5443,6,charge,0,1.367,0.456,2.0,2.0,3.7415,3.7577,11.8542,08-21-21_09.44_CC_protocol_HPPC_IN21700_30T_cycle_#562.mat
CC,562,0.91962,2.73441,0.5443,6,charge,0,1.367,0.456,10.0,9.9,3.7415,3.7627,15.513,08-21-21_09.44_CC_protocol_HPPC_IN21700_30T_cycle_#562.mat
CC,562,0.91962,2.73441,0.5442,6,discharge,1,-10.937,3.646,2.0,2.0,3.7403,3.6091,11.996,08-21-21_09.44_CC_protocol_HPPC_IN21700_30T_cycle_#562.mat
CC,562,0.91962,2.73441,0.5442,6,discharge,1,-10.937,3.646,10.0,9.9,3.7403,3.5694,15.6259,08-21-21_09.44_CC_protocol_HPPC_IN21700_30T_cycle_#562.mat
CC,562,0.91962,2.73441,0.5443,6,charge,1,5.467,1.822,2.0,2.0,3.7443,3.8089,11.8166,08-21-21_09.44_CC_protocol_HPPC_IN21700_30T_cycle_#562.mat
CC,562,0.91962,2.73441,0.5443,6,charge,1,5.467,1.822,10.0,9.9,3.7443,3.8273,15.1823,08-21-21_09.44_CC_protocol_HPPC_IN21700_30T_cycle_#562.mat
CC,562,0.91962,2.73441,0.5441,6,discharge,2,-21.874,7.291,2.0,1.9,3.7407,3.4818,11.836,08-21-21_09.44_CC_protocol_HPPC_IN21700_30T_cycle_#562.mat
CC,562,0.91962,2.73441,0.5441,6,discharge,2,-21.874,7.291,10.0,9.9,3.7407,3.4095,15.1413,08-21-21_09.44_CC_protocol_HPPC_IN21700_30T_cycle_#562.mat
CC,562,0.91962,2.73441,0.5444,6,charge,2,16.406,5.469,2.0,1.9,3.7468,3.9352,11.4836,08-21-21_09.44_CC_protocol_HPPC_IN21700_30T_cycle_#562.mat
CC,562,0.91962,2.73441,0.5444,6,charge,2,16.406,5.469,10.0,9.9,3.7468,3.9838,14.4459,08-21-21_09.44_CC_protocol_HPPC_IN21700_30T_cycle_#562.mat
CC,562,0.91962,2.73441,0.544,6,discharge,3,-31.444,10.481,2.0,2.0,3.7401,3.3708,11.7447,08-21-21_09.44_CC_protocol_HPPC_IN21700_30T_cycle_#562.mat
CC,562,0.91962,2.73441,0.544,6,discharge,3,-31.444,10.481,10.0,9.9,3.7401,3.2742,14.8168,08-21-21_09.44_CC_protocol_HPPC_IN21700_30T_cycle_#562.mat
CC,562,0.91962,2.73441,0.5445,6,charge,3,27.343,9.114,2.0,2.0,3.7487,4.0564,11.2533,08-21-21_09.44_CC_protocol_HPPC_IN21700_30T_cycle_#562.mat
CC,562,0.91962,2.73441,0.5445,6,charge,3,27.343,9.114,10.0,9.9,3.7487,4.1315,13.9999,08-21-21_09.44_CC_protocol_HPPC_IN21700_30T_cycle_#562.mat
CC,562,0.91962,2.73441,0.4531,7,discharge,0,-2.736,0.912,2.0,2.0,3.6588,3.6261,11.9535,08-21-21_09.44_CC_protocol_HPPC_IN21700_30T_cycle_#562.mat
CC,562,0.91962,2.73441,0.4531,7,discharge,0,-2.736,0.912,10.0,9.9,3.6588,3.6159,15.6821,08-21-21_09.44_CC_protocol_HPPC_IN21700_30T_cycle_#562.mat
CC,562,0.91962,2.73441,0.4532,7,charge,0,1.366,0.455,2.0,2.0,3.6602,3.6759,11.4934,08-21-21_09.44_CC_protocol_HPPC_IN21700_30T_cycle_#562.mat
CC,562,0.91962,2.73441,0.4532,7,charge,0,1.366,0.455,10.0,9.9,3.6602,3.6806,14.9341,08-21-21_09.44_CC_protocol_HPPC_IN21700_30T_cycle_#562.mat
CC,562,0.91962,2.73441,0.453,7,discharge,1,-10.936,3.645,2.0,2.0,3.658,3.5291,11.7868,08-21-21_09.44_CC_protocol_HPPC_IN21700_30T_cycle_#562.mat
CC,562,0.91962,2.73441,0.453,7,discharge,1,-10.936,3.645,10.0,9.9,3.658,3.4903,15.3347,08-21-21_09.44_CC_protocol_HPPC_IN21700_30T_cycle_#562.mat
CC,562,0.91962,2.73441,0.4532,7,charge,1,5.468,1.823,2.0,2.0,3.663,3.7266,11.6311,08-21-21_09.44_CC_protocol_HPPC_IN21700_30T_cycle_#562.mat
CC,562,0.91962,2.73441,0.4532,7,charge,1,5.468,1.823,10.0,9.9,3.663,3.7443,14.8681,08-21-21_09.44_CC_protocol_HPPC_IN21700_30T_cycle_#562.mat
CC,562,0.91962,2.73441,0.4529,7,discharge,2,-21.875,7.292,2.0,2.0,3.6591,3.4002,11.8354,08-21-21_09.44_CC_protocol_HPPC_IN21700_30T_cycle_#562.mat
CC,562,0.91962,2.73441,0.4529,7,discharge,2,-21.875,7.292,10.0,9.9,3.6591,3.3304,15.0263,08-21-21_09.44_CC_protocol_HPPC_IN21700_30T_cycle_#562.mat
CC,562,0.91962,2.73441,0.4533,7,charge,2,16.406,5.469,2.0,2.0,3.6656,3.8529,11.4166,08-21-21_09.44_CC_protocol_HPPC_IN21700_30T_cycle_#562.mat
CC,562,0.91962,2.73441,0.4533,7,charge,2,16.406,5.469,10.0,9.9,3.6656,3.8964,14.068,08-21-21_09.44_CC_protocol_HPPC_IN21700_30T_cycle_#562.mat
CC,562,0.91962,2.73441,0.4529,7,discharge,3,-31.443,10.481,2.0,2.0,3.6595,3.2902,11.7451,08-21-21_09.44_CC_protocol_HPPC_IN21700_30T_cycle_#562.mat
CC,562,0.91962,2.73441,0.4529,7,discharge,3,-31.443,10.481,10.0,9.9,3.6595,3.1944,14.7918,08-21-21_09.44_CC_protocol_HPPC_IN21700_30T_cycle_#562.mat
CC,562,0.91962,2.73441,0.4533,7,charge,3,27.343,9.114,2.0,1.9,3.6674,3.9711,11.107,08-21-21_09.44_CC_protocol_HPPC_IN21700_30T_cycle_#562.mat
CC,562,0.91962,2.73441,0.4533,7,charge,3,27.343,9.114,10.0,9.9,3.6674,4.0421,13.7037,08-21-21_09.44_CC_protocol_HPPC_IN21700_30T_cycle_#562.mat
CC,562,0.91962,2.73441,0.362,8,discharge,0,-2.734,0.911,2.0,2.0,3.5972,3.5639,12.1813,08-21-21_09.44_CC_protocol_HPPC_IN21700_30T_cycle_#562.mat
CC,562,0.91962,2.73441,0.362,8,discharge,0,-2.734,0.911,10.0,9.9,3.5972,3.5536,15.9491,08-21-21_09.44_CC_protocol_HPPC_IN21700_30T_cycle_#562.mat
CC,562,0.91962,2.73441,0.362,8,charge,0,1.366,0.455,2.0,2.0,3.5986,3.6148,11.8577,08-21-21_09.44_CC_protocol_HPPC_IN21700_30T_cycle_#562.mat
CC,562,0.91962,2.73441,0.362,8,charge,0,1.366,0.455,10.0,9.9,3.5986,3.6195,15.2979,08-21-21_09.44_CC_protocol_HPPC_IN21700_30T_cycle_#562.mat
CC,562,0.91962,2.73441,0.3619,8,discharge,1,-10.937,3.646,2.0,2.0,3.5972,3.4645,12.1331,08-21-21_09.44_CC_protocol_HPPC_IN21700_30T_cycle_#562.mat
CC,562,0.91962,2.73441,0.3619,8,discharge,1,-10.937,3.646,10.0,9.9,3.5972,3.4249,15.7539,08-21-21_09.44_CC_protocol_HPPC_IN21700_30T_cycle_#562.mat
CC,562,0.91962,2.73441,0.362,8,charge,1,5.469,1.823,2.0,2.0,3.6017,3.6665,11.8495,08-21-21_09.44_CC_protocol_HPPC_IN21700_30T_cycle_#562.mat
CC,562,0.91962,2.73441,0.362,8,charge,1,5.469,1.823,10.0,9.9,3.6017,3.6846,15.1593,08-21-21_09.44_CC_protocol_HPPC_IN21700_30T_cycle_#562.mat
CC,562,0.91962,2.73441,0.3618,8,discharge,2,-21.874,7.291,2.0,1.9,3.5975,3.3341,12.0417,08-21-21_09.44_CC_protocol_HPPC_IN21700_30T_cycle_#562.mat
CC,562,0.91962,2.73441,0.3618,8,discharge,2,-21.874,7.291,10.0,9.9,3.5975,3.2582,15.5116,08-21-21_09.44_CC_protocol_HPPC_IN21700_30T_cycle_#562.mat
CC,562,0.91962,2.73441,0.3621,8,charge,2,16.407,5.469,2.0,2.0,3.6054,3.7957,11.5987,08-21-21_09.44_CC_protocol_HPPC_IN21700_30T_cycle_#562.mat
CC,562,0.91962,2.73441,0.3621,8,charge,2,16.407,5.469,10.0,9.9,3.6054,3.8388,14.2256,08-21-21_09.44_CC_protocol_HPPC_IN21700_30T_cycle_#562.mat
CC,562,0.91962,2.73441,0.3617,8,discharge,3,-31.444,10.481,2.0,1.9,3.5971,3.2215,11.945,08-21-21_09.44_CC_protocol_HPPC_IN21700_30T_cycle_#562.mat
CC,562,0.91962,2.73441,0.3617,8,discharge,3,-31.444,10.481,10.0,9.9,3.5971,3.1148,15.3384,08-21-21_09.44_CC_protocol_HPPC_IN21700_30T_cycle_#562.mat
CC,562,0.91962,2.73441,0.3622,8,charge,3,27.342,9.114,2.0,2.0,3.608,3.9171,11.305,08-21-21_09.44_CC_protocol_HPPC_IN21700_30T_cycle_#562.mat
CC,562,0.91962,2.73441,0.3622,8,charge,3,27.342,9.114,10.0,9.9,3.608,3.9821,13.6822,08-21-21_09.44_CC_protocol_HPPC_IN21700_30T_cycle_#562.mat
CC,562,0.91962,2.73441,0.2708,9,discharge,0,-2.734,0.911,2.0,1.9,3.5143,3.4788,12.9851,08-21-21_09.44_CC_protocol_HPPC_IN21700_30T_cycle_#562.mat
CC,562,0.91962,2.73441,0.2708,9,discharge,0,-2.734,0.911,10.0,9.9,3.5143,3.4668,17.3744,08-21-21_09.44_CC_protocol_HPPC_IN21700_30T_cycle_#562.mat
CC,562,0.91962,2.73441,0.2709,9,charge,0,1.366,0.455,2.0,2.0,3.5161,3.5336,12.8111,08-21-21_09.44_CC_protocol_HPPC_IN21700_30T_cycle_#562.mat
CC,562,0.91962,2.73441,0.2709,9,charge,0,1.366,0.455,10.0,9.9,3.5161,3.5388,16.6179,08-21-21_09.44_CC_protocol_HPPC_IN21700_30T_cycle_#562.mat
CC,562,0.91962,2.73441,0.2708,9,discharge,1,-10.937,3.646,2.0,2.0,3.5147,3.371,13.1389,08-21-21_09.44_CC_protocol_HPPC_IN21700_30T_cycle_#562.mat
CC,562,0.91962,2.73441,0.2708,9,discharge,1,-10.937,3.646,10.0,9.9,3.5147,3.327,17.1619,08-21-21_09.44_CC_protocol_HPPC_IN21700_30T_cycle_#562.mat
CC,562,0.91962,2.73441,0.2709,9,charge,1,5.468,1.823,2.0,2.0,3.5208,3.5907,12.7832,08-21-21_09.44_CC_protocol_HPPC_IN21700_30T_cycle_#562.mat
CC,562,0.91962,2.73441,0.2709,9,charge,1,5.468,1.823,10.0,9.9,3.5208,3.6103,16.3677,08-21-21_09.44_CC_protocol_HPPC_IN21700_30T_cycle_#562.mat
CC,562,0.91962,2.73441,0.2707,9,discharge,2,-21.875,7.292,2.0,2.0,3.5173,3.2296,13.152,08-21-21_09.44_CC_protocol_HPPC_IN21700_30T_cycle_#562.mat
CC,562,0.91962,2.73441,0.2707,9,discharge,2,-21.875,7.292,10.0,9.9,3.5173,3.1349,17.4811,08-21-21_09.44_CC_protocol_HPPC_IN21700_30T_cycle_#562.mat
CC,562,0.91962,2.73441,0.271,9,charge,2,16.406,5.469,2.0,2.0,3.5269,3.726,12.1358,08-21-21_09.44_CC_protocol_HPPC_IN21700_30T_cycle_#562.mat
CC,562,0.91962,2.73441,0.271,9,charge,2,16.406,5.469,10.0,9.9,3.5269,3.7788,15.3541,08-21-21_09.44_CC_protocol_HPPC_IN21700_30T_cycle_#562.mat
CC,562,0.91962,2.73441,0.2706,9,discharge,3,-31.445,10.482,2.0,1.9,3.5184,3.1103,12.9782,08-21-21_09.44_CC_protocol_HPPC_IN21700_30T_cycle_#562.mat
CC,562,0.91962,2.73441,0.2706,9,discharge,3,-31.445,10.482,10.0,9.9,3.5184,2.9527,17.9901,08-21-21_09.44_CC_protocol_HPPC_IN21700_30T_cycle_#562.mat
CC,562,0.91962,2.73441,0.2711,9,charge,3,27.343,9.114,2.0,2.0,3.5299,3.8516,11.7654,08-21-21_09.44_CC_protocol_HPPC_IN21700_30T_cycle_#562.mat
CC,562,0.91962,2.73441,0.2711,9,charge,3,27.343,9.114,10.0,9.9,3.5299,3.9273,14.5339,08-21-21_09.44_CC_protocol_HPPC_IN21700_30T_cycle_#562.mat
CC,562,0.91962,2.73441,0.2253,10,discharge,0,-2.736,0.912,2.0,2.0,3.4594,3.4219,13.7076,08-21-21_09.44_CC_protocol_HPPC_IN21700_30T_cycle_#562.mat
CC,562,0.91962,2.73441,0.2253,10,discharge,0,-2.736,0.912,10.0,9.9,3.4594,3.4093,18.3134,08-21-21_09.44_CC_protocol_HPPC_IN21700_30T_cycle_#562.mat
CC,562,0.91962,2.73441,0.2253,10,charge,0,1.368,0.456,2.0,1.9,3.4622,3.4807,13.5214,08-21-21_09.44_CC_protocol_HPPC_IN21700_30T_cycle_#562.mat
CC,562,0.91962,2.73441,0.2253,10,charge,0,1.368,0.456,10.0,9.9,3.4622,3.4864,17.6875,08-21-21_09.44_CC_protocol_HPPC_IN21700_30T_cycle_#562.mat
CC,562,0.91962,2.73441,0.2252,10,discharge,1,-10.937,3.646,2.0,2.0,3.4608,3.3057,14.1812,08-21-21_09.44_CC_protocol_HPPC_IN21700_30T_cycle_#562.mat
CC,562,0.91962,2.73441,0.2252,10,discharge,1,-10.937,3.646,10.0,9.9,3.4608,3.2545,18.8626,08-21-21_09.44_CC_protocol_HPPC_IN21700_30T_cycle_#562.mat
CC,562,0.91962,2.73441,0.2253,10,charge,1,5.468,1.823,2.0,2.0,3.4672,3.5394,13.2039,08-21-21_09.44_CC_protocol_HPPC_IN21700_30T_cycle_#562.mat
CC,562,0.91962,2.73441,0.2253,10,charge,1,5.468,1.823,10.0,9.9,3.4672,3.5594,16.8614,08-21-21_09.44_CC_protocol_HPPC_IN21700_30T_cycle_#562.mat
CC,562,0.91962,2.73441,0.2251,10,discharge,2,-21.875,7.292,2.0,1.9,3.4625,3.1528,14.1577,08-21-21_09.44_CC_protocol_HPPC_IN21700_30T_cycle_#562.mat
CC,562,0.91962,2.73441,0.2251,10,discharge,2,-21.875,7.292,10.0,9.9,3.4625,3.0106,20.6583,08-21-21_09.44_CC_protocol_HPPC_IN21700_30T_cycle_#562.mat
CC,562,0.91962,2.73441,0.2254,10,charge,2,16.409,5.47,2.0,2.0,3.4713,3.6769,12.5297,08-21-21_09.44_CC_protocol_HPPC_IN21700_30T_cycle_#562.mat
CC,562,0.91962,2.73441,0.2254,10,charge,2,16.409,5.47,10.0,9.9,3.4713,3.7322,15.8998,08-21-21_09.44_CC_protocol_HPPC_IN21700_30T_cycle_#562.mat
CC,562,0.91962,2.73441,0.225,10,discharge,3,-31.444,10.481,2.0,2.0,3.4622,3.0133,14.2762,08-21-21_09.44_CC_protocol_HPPC_IN21700_30T_cycle_#562.mat
CC,562,0.91962,2.73441,0.225,10,discharge,3,-31.444,10.481,10.0,9.9,3.4622,2.7471,22.742,08-21-21_09.44_CC_protocol_HPPC_IN21700_30T_cycle_#562.mat
CC,562,0.91962,2.73441,0.2255,10,charge,3,27.342,9.114,2.0,2.0,3.4741,3.802,11.9925,08-21-21_09.44_CC_protocol_HPPC_IN21700_30T_cycle_#562.mat
CC,562,0.91962,2.73441,0.2255,10,charge,3,27.342,9.114,10.0,9.9,3.4741,3.8854,15.0428,08-21-21_09.44_CC_protocol_HPPC_IN21700_30T_cycle_#562.mat
CC,562,0.91962,2.73441,0.1797,11,discharge,0,-2.734,0.911,2.0,2.0,3.4191,3.3763,15.6541,08-21-21_09.44_CC_protocol_HPPC_IN21700_30T_cycle_#562.mat
CC,562,0.91962,2.73441,0.1797,11,discharge,0,-2.734,0.911,10.0,9.9,3.4191,3.3604,21.4696,08-21-21_09.44_CC_protocol_HPPC_IN21700_30T_cycle_#562.mat
CC,562,0.91962,2.73441,0.1797,11,charge,0,1.366,0.455,2.0,1.9,3.4215,3.4418,14.862,08-21-21_09.44_CC_protocol_HPPC_IN21700_30T_cycle_#562.mat
CC,562,0.91962,2.73441,0.1797,11,charge,0,1.366,0.455,10.0,9.9,3.4215,3.4476,19.1083,08-21-21_09.44_CC_protocol_HPPC_IN21700_30T_cycle_#562.mat
CC,562,0.91962,2.73441,0.1796,11,discharge,1,-10.937,3.646,2.0,2.0,3.4196,3.2424,16.2019,08-21-21_09.44_CC_protocol_HPPC_IN21700_30T_cycle_#562.mat
CC,562,0.91962,2.73441,0.1796,11,discharge,1,-10.937,3.646,10.0,9.9,3.4196,3.1478,24.8514,08-21-21_09.44_CC_protocol_HPPC_IN21700_30T_cycle_#562.mat
CC,562,0.91962,2.73441,0.1798,11,charge,1,5.468,1.823,2.0,1.9,3.4285,3.5044,13.8803,08-21-21_09.44_CC_protocol_HPPC_IN21700_30T_cycle_#562.mat
CC,562,0.91962,2.73441,0.1798,11,charge,1,5.468,1.823,10.0,9.9,3.4285,3.5212,16.9526,08-21-21_09.44_CC_protocol_HPPC_IN21700_30T_cycle_#562.mat
CC,562,0.91962,2.73441,0.1795,11,discharge,2,-21.875,7.292,2.0,2.0,3.4219,3.0548,16.7817,08-21-21_09.44_CC_protocol_HPPC_IN21700_30T_cycle_#562.mat
CC,562,0.91962,2.73441,0.1795,11,discharge,2,-21.875,7.292,10.0,9.9,3.4219,2.7183,32.1646,08-21-21_09.44_CC_protocol_HPPC_IN21700_30T_cycle_#562.mat
CC,562,0.91962,2.73441,0.1798,11,charge,2,16.406,5.469,2.0,1.9,3.4336,3.6397,12.5625,08-21-21_09.44_CC_protocol_HPPC_IN21700_30T_cycle_#562.mat
CC,562,0.91962,2.73441,0.1798,11,charge,2,16.406,5.469,10.0,9.9,3.4336,3.6868,15.4334,08-21-21_09.44_CC_protocol_HPPC_IN21700_30T_cycle_#562.mat
CC,562,0.91962,2.73441,0.1794,11,discharge,3,-31.443,10.481,2.0,2.0,3.421,2.8829,17.1135,08-21-21_09.44_CC_protocol_HPPC_IN21700_30T_cycle_#562.mat
CC,562,0.91962,2.73441,0.1794,11,discharge,3,-31.443,10.481,10.0,9.9,3.421,2.4998,29.2975,08-21-21_09.44_CC_protocol_HPPC_IN21700_30T_cycle_#562.mat
CC,562,0.91962,2.73441,0.1799,11,charge,3,27.344,9.115,2.0,2.0,3.4363,3.76,11.8381,08-21-21_09.44_CC_protocol_HPPC_IN21700_30T_cycle_#562.mat
CC,562,0.91962,2.73441,0.1799,11,charge,3,27.344,9.115,10.0,9.9,3.4363,3.8382,14.6979,08-21-21_09.44_CC_protocol_HPPC_IN21700_30T_cycle_#562.mat
CC,562,0.91962,2.73441,0.1341,12,discharge,0,-2.734,0.911,2.0,1.9,3.3687,3.3153,19.5325,08-21-21_09.44_CC_protocol_HPPC_IN21700_30T_cycle_#562.mat
CC,562,0.91962,2.73441,0.1341,12,discharge,0,-2.734,0.911,10.0,9.9,3.3687,3.2828,31.4203,08-21-21_09.44_CC_protocol_HPPC_IN21700_30T_cycle_#562.mat
CC,562,0.91962,2.73441,0.1341,12,charge,0,1.366,0.455,2.0,2.0,3.3732,3.3978,18.0101,08-21-21_09.44_CC_protocol_HPPC_IN21700_30T_cycle_#562.mat
CC,562,0.91962,2.73441,0.1341,12,charge,0,1.366,0.455,10.0,9.9,3.3732,3.4075,25.1116,08-21-21_09.44_CC_protocol_HPPC_IN21700_30T_cycle_#562.mat
CC,562,0.91962,2.73441,0.134,12,discharge,1,-10.937,3.646,2.0,2.0,3.371,3.1194,23.0045,08-21-21_09.44_CC_protocol_HPPC_IN21700_30T_cycle_#562.mat
CC,562,0.91962,2.73441,0.134,12,discharge,1,-10.937,3.646,10.0,9.9,3.371,2.8322,49.264,08-21-21_09.44_CC_protocol_HPPC_IN21700_30T_cycle_#562.mat
CC,562,0.91962,2.73441,0.1342,12,charge,1,5.468,1.823,2.0,2.0,3.3836,3.4713,16.0388,08-21-21_09.44_CC_protocol_HPPC_IN21700_30T_cycle_#562.mat
CC,562,0.91962,2.73441,0.1342,12,charge,1,5.468,1.823,10.0,9.9,3.3836,3.4952,20.4097,08-21-21_09.44_CC_protocol_HPPC_IN21700_30T_cycle_#562.mat
CC,562,0.91962,2.73441,0.1339,12,discharge,2,-21.639,7.213,2.0,1.9,3.3745,2.8275,25.2784,08-21-21_09.44_CC_protocol_HPPC_IN21700_30T_cycle_#562.mat
CC,562,0.91962,2.73441,0.1339,12,discharge,2,-21.639,7.213,10.0,9.9,3.3745,2.4999,40.4178,08-21-21_09.44_CC_protocol_HPPC_IN21700_30T_cycle_#562.mat
CC,562,0.91962,2.73441,0.1343,12,charge,2,16.407,5.469,2.0,2.0,3.3904,3.6128,13.5552,08-21-21_09.44_CC_protocol_HPPC_IN21700_30T_cycle_#562.mat
CC,562,0.91962,2.73441,0.1343,12,charge,2,16.407,5.469,10.0,9.9,3.3904,3.6544,16.0907,08-21-21_09.44_CC_protocol_HPPC_IN21700_30T_cycle_#562.mat
CC,562,0.91962,2.73441,0.1339,12,discharge,3,-19.707,6.569,2.0,2.0,3.374,2.5241,43.1268,08-21-21_09.44_CC_protocol_HPPC_IN21700_30T_cycle_#562.mat
CC,562,0.91962,2.73441,0.1339,12,discharge,3,-19.707,6.569,10.0,9.9,3.374,2.4999,44.3548,08-21-21_09.44_CC_protocol_HPPC_IN21700_30T_cycle_#562.mat
CC,562,0.91962,2.73441,0.1343,12,charge,3,27.342,9.114,2.0,2.0,3.3916,3.7347,12.5485,08-21-21_09.44_CC_protocol_HPPC_IN21700_30T_cycle_#562.mat
CC,562,0.91962,2.73441,0.1343,12,charge,3,27.342,9.114,10.0,9.9,3.3916,3.802,15.0099,08-21-21_09.44_CC_protocol_HPPC_IN21700_30T_cycle_#562.mat
CC,600,0.91629,2.72451,1.0,0,discharge,0,-2.725,0.908,2.0,2.0,4.1436,4.1054,14.0178,08-27-21_17.36_CC_protocol_HPPC_IN21700_30T_cycle_#600.mat
CC,600,0.91629,2.72451,1.0,0,discharge,0,-2.725,0.908,10.0,9.7,4.1436,4.0879,20.4396,08-27-21_17.36_CC_protocol_HPPC_IN21700_30T_cycle_#600.mat
CC,600,0.91629,2.72451,1.0,0,charge,0,1.363,0.454,2.0,1.9,4.1565,4.181,17.9764,08-27-21_17.36_CC_protocol_HPPC_IN21700_30T_cycle_#600.mat
CC,600,0.91629,2.72451,1.0,0,charge,0,1.363,0.454,10.0,9.9,4.1565,4.1917,25.8273,08-27-21_17.36_CC_protocol_HPPC_IN21700_30T_cycle_#600.mat
CC,600,0.91629,2.72451,0.9999,0,discharge,1,-10.9,3.633,2.0,2.0,4.1525,3.9688,16.8532,08-27-21_17.36_CC_protocol_HPPC_IN21700_30T_cycle_#600.mat
CC,600,0.91629,2.72451,0.9999,0,discharge,1,-10.9,3.633,10.0,9.9,4.1525,3.9291,20.4954,08-27-21_17.36_CC_protocol_HPPC_IN21700_30T_cycle_#600.mat
CC,600,0.91629,2.72451,1.0,0,charge,1,1.885,0.628,2.0,2.0,4.1598,4.2,21.3285,08-27-21_17.36_CC_protocol_HPPC_IN21700_30T_cycle_#600.mat
CC,600,0.91629,2.72451,1.0,0,charge,1,1.885,0.628,10.0,9.9,4.1598,4.2,21.3285,08-27-21_17.36_CC_protocol_HPPC_IN21700_30T_cycle_#600.mat
CC,600,0.91629,2.72451,0.9998,0,discharge,2,-21.796,7.265,2.0,2.0,4.1518,3.8113,15.6221,08-27-21_17.36_CC_protocol_HPPC_IN21700_30T_cycle_#600.mat
CC,600,0.91629,2.72451,0.9998,0,discharge,2,-21.796,7.265,10.0,9.9,4.1518,3.7611,17.9253,08-27-21_17.36_CC_protocol_HPPC_IN21700_30T_cycle_#600.mat
CC,600,0.91629,2.72451,1.0,0,charge,2,1.761,0.587,2.0,1.9,4.1629,4.2,21.0664,08-27-21_17.36_CC_protocol_HPPC_IN21700_30T_cycle_#600.mat
CC,600,0.91629,2.72451,1.0,0,charge,2,1.761,0.587,10.0,9.9,4.1629,4.2,21.0664,08-27-21_17.36_CC_protocol_HPPC_IN21700_30T_cycle_#600.mat
CC,600,0.91629,2.72451,0.9998,0,discharge,3,-31.333,10.444,2.0,1.9,4.1512,3.6896,14.7321,08-27-21_17.36_CC_protocol_HPPC_IN21700_30T_cycle_#600.mat
CC,600,0.91629,2.72451,0.9998,0,discharge,3,-31.333,10.444,10.0,9.9,4.1512,3.6276,16.7108,08-27-21_17.36_CC_protocol_HPPC_IN21700_30T_cycle_#600.mat
CC,600,0.91629,2.72451,1.0,0,charge,3,1.688,0.563,2.0,2.0,4.165,4.2,20.7285,08-27-21_17.36_CC_protocol_HPPC_IN21700_30T_cycle_#600.mat
