Repository: KikETs/ECM_HYBRID_BMS_JOINT

## Results

| Arm | Model | Size | Protocol | Result | Worst cell |
|---|---|---|---|---|---|
| SOP | 2RC table + trim (A8) | 4 effective coefficients, 2 EW states | leave-one-cell-out | usable current 69.6 % discharge, 59.5 % charge (τ = 10 s) | 59.9 % / 53.5 % (BOOST_REST) |
| SOH | dQ/dV ridge | 65 coefficients | leave-one-cell-out | RMSE 0.0094, bias −0.0005 | 0.0130 (BOOST_REST) |
| SOC | 2RC EKF, low-current gate | 3 states | leave-one-cell-out | **2.34 %p** over six sensor disturbances on estimated SOH (2.325 on true SOH), per cell 2.00–2.75 | 4.60 %p (BOOST_NEGPULSE_1S, current offset −0.10 A) |

The SOH arm was a 10,945-parameter CNN until the second audit round. Nested

File: analysis/rpcwby_resistance.csv (part 13 of 21)
cell,cycle,SOC,direction,I_A,tau_s,tau_actual_s,T_C,rest_before_s,V_pre_V,V_tau_V,R_mOhm,CAP_Ah,SOH
RPC_US06,136,0.8029,discharge,-29.764,10.0,9.0,,300.0,4.0218,3.6082,13.8962,2.915,0.9781
RPC_US06,136,0.7057,discharge,-29.789,2.0,2.0,,300.0,3.9198,3.5935,10.9537,2.915,0.9781
RPC_US06,136,0.7057,discharge,-29.789,10.0,9.0,,300.0,3.9198,3.5288,13.1257,2.915,0.9781
RPC_US06,136,0.6085,discharge,-29.771,2.0,2.0,,300.0,3.8398,3.5202,10.7351,2.915,0.9781
RPC_US06,136,0.6085,discharge,-29.771,10.0,9.0,,300.0,3.8398,3.4516,13.0393,2.915,0.9781
RPC_US06,136,0.5113,discharge,-29.751,2.0,2.0,,300.0,3.731,3.4169,10.5576,2.915,0.9781
RPC_US06,136,0.5113,discharge,-29.751,10.0,9.0,,300.0,3.731,3.3428,13.0483,2.915,0.9781
RPC_US06,136,0.4142,discharge,-29.726,2.0,2.0,,300.0,3.6485,3.3351,10.543,2.915,0.9781
RPC_US06,136,0.4142,discharge,-29.726,10.0,9.0,,300.0,3.6485,3.2557,13.214,2.915,0.9781
RPC_US06,136,0.3169,discharge,-29.693,2.0,2.0,,300.0,3.5875,3.2697,10.703,2.915,0.9781
RPC_US06,136,0.3169,discharge,-29.693,10.0,9.0,,300.0,3.5875,3.1814,13.6769,2.915,0.9781
RPC_US06,136,0.2198,discharge,-29.696,2.0,1.0,,300.0,3.5086,3.1953,10.5502,2.915,0.9781
RPC_US06,136,0.2198,discharge,-29.696,10.0,9.0,,300.0,3.5086,3.0789,14.47,2.915,0.9781
RPC_US06,136,0.1712,discharge,-29.345,2.0,2.0,,300.0,3.4465,3.1046,11.651,2.915,0.9781
RPC_US06,136,0.1712,discharge,-29.345,10.0,9.0,,300.0,3.4465,2.9721,16.1663,2.915,0.9781
RPC_US06,136,0.123,discharge,-27.0,2.0,2.0,,300.0,3.4013,3.0255,13.9185,2.915,0.9781
RPC_US06,136,0.123,discharge,-27.0,10.0,9.0,,300.0,3.4013,2.5286,32.3222,2.915,0.9781
RPC_US06,136,0.0753,discharge,-16.073,2.0,2.0,,300.0,3.3506,3.0166,20.7802,2.915,0.9781
RPC_US06,136,0.0468,discharge,-8.446,2.0,2.0,,300.0,3.1921,2.9499,28.6753,2.915,0.9781
RPC_US06,136,0.0468,discharge,-8.446,10.0,9.0,,300.0,3.1921,2.5503,75.9859,2.915,0.9781
RPC_US06,136,0.0324,discharge,-5.483,2.0,2.0,,300.0,3.041,2.8543,34.0479,2.915,0.9781
RPC_US06,136,0.0324,discharge,-5.483,10.0,9.01,,300.0,3.041,2.5757,84.8553,2.915,0.9781
RPC_US06,136,0.9973,discharge,-29.541,2.0,1.0,,1551.2,4.1794,3.8295,11.8446,2.915,0.9781
RPC_US06,136,0.9973,discharge,-29.541,10.0,9.0,,1551.2,4.1794,3.7449,14.7084,2.915,0.9781
RPC_US06,136,0.9487,discharge,-29.861,2.0,2.0,,300.0,4.0965,3.764,11.1347,2.915,0.9781
RPC_US06,136,0.9487,discharge,-29.861,10.0,9.01,,300.0,4.0965,3.7144,12.7957,2.915,0.9781
RPC_US06,136,0.9001,discharge,-29.817,2.0,2.0,,300.0,4.0773,3.7536,10.8562,2.915,0.9781
RPC_US06,136,0.9001,discharge,-29.817,10.0,9.01,,300.0,4.0773,3.6937,12.8651,2.915,0.9781
RPC_US06,136,0.8029,discharge,-29.762,2.0,2.0,,300.0,4.0216,3.6861,11.2728,2.915,0.9781
RPC_US06,136,0.8029,discharge,-29.762,10.0,9.0,,300.0,4.0216,3.6085,13.8801,2.915,0.9781
RPC_US06,136,0.7057,discharge,-29.787,2.0,1.0,,300.0,3.9198,3.6086,10.4475,2.915,0.9781
RPC_US06,136,0.7057,discharge,-29.787,10.0,9.01,,300.0,3.9198,3.5291,13.1165,2.915,0.9781
RPC_US06,136,0.6085,discharge,-29.77,2.0,2.0,,300.0,3.8397,3.5202,10.7325,2.915,0.9781
RPC_US06,136,0.6085,discharge,-29.77,10.0,9.0,,300.0,3.8397,3.4518,13.0301,2.915,0.9781
RPC_US06,136,0.5113,discharge,-29.749,2.0,2.0,,300.0,3.7307,3.4172,10.538,2.915,0.9781
RPC_US06,136,0.5113,discharge,-29.749,10.0,9.0,,300.0,3.7307,3.3428,13.0389,2.915,0.9781
RPC_US06,136,0.4142,discharge,-29.724,2.0,2.0,,300.0,3.6484,3.3353,10.5336,2.915,0.9781
RPC_US06,136,0.4142,discharge,-29.724,10.0,9.0,,300.0,3.6484,3.2559,13.2048,2.915,0.9781
RPC_US06,136,0.317,discharge,-29.691,2.0,2.0,,300.0,3.5874,3.2699,10.6933,2.915,0.9781
RPC_US06,136,0.317,discharge,-29.691,10.0,9.0,,300.0,3.5874,3.1818,13.6605,2.915,0.9781
RPC_US06,136,0.2198,discharge,-29.696,2.0,2.0,,300.0,3.508,3.1747,11.2237,2.915,0.9781
RPC_US06,136,0.2198,discharge,-29.696,10.0,9.0,,300.0,3.508,3.079,14.4464,2.915,0.9781
RPC_US06,136,0.1712,discharge,-29.352,2.0,2.0,,300.0,3.446,3.1044,11.638,2.915,0.9781
RPC_US06,136,0.1712,discharge,-29.352,10.0,9.0,,300.0,3.446,2.9708,16.1897,2.915,0.9781
RPC_US06,136,0.123,discharge,-27.039,2.0,2.0,,300.0,3.401,3.0241,13.9391,2.915,0.9781
RPC_US06,136,0.123,discharge,-27.039,10.0,9.0,,300.0,3.401,2.5194,32.6048,2.915,0.9781
RPC_US06,136,0.0754,discharge,-15.431,2.0,2.0,,300.0,3.3498,3.0353,20.3811,2.915,0.9781
RPC_US06,136,0.0754,discharge,-15.431,10.0,8.55,,300.0,3.3498,2.4992,55.1228,2.915,0.9781
RPC_US06,136,0.0468,discharge,-8.466,2.0,2.0,,300.0,3.1889,2.9455,28.7508,2.915,0.9781
RPC_US06,136,0.0468,discharge,-8.466,10.0,9.0,,300.0,3.1889,2.5413,76.4956,2.915,0.9781
RPC_US06,136,0.0324,discharge,-5.501,2.0,2.0,,300.0,3.0357,2.8476,34.1966,2.915,0.9781
RPC_US06,136,0.0324,discharge,-5.501,10.0,9.0,,300.0,3.0357,2.5647,85.6278,2.915,0.9781
RPC_US06,136,0.9973,discharge,-29.816,2.0,2.0,,1551.5,4.1794,3.8055,12.5405,2.915,0.9781
RPC_US06,136,0.9973,discharge,-29.816,10.0,9.0,,1551.5,4.1794,3.7408,14.7105,2.915,0.9781
RPC_US06,136,0.9487,discharge,-29.866,2.0,2.0,,300.0,4.0963,3.7634,11.1465,2.915,0.9781
RPC_US06,136,0.9487,discharge,-29.866,10.0,9.0,,300.0,4.0963,3.7137,12.8106,2.915,0.9781
RPC_US06,136,0.9001,discharge,-29.822,2.0,2.0,,300.0,4.0771,3.7532,10.8609,2.915,0.9781
RPC_US06,136,0.9001,discharge,-29.822,10.0,9.0,,300.0,4.0771,3.6931,12.8762,2.915,0.9781
RPC_US06,136,0.8029,discharge,-29.768,2.0,2.0,,300.0,4.0214,3.6854,11.2871,2.915,0.9781
RPC_US06,136,0.8029,discharge,-29.768,10.0,9.0,,300.0,4.0214,3.6077,13.8972,2.915,0.9781
RPC_US06,136,0.7057,discharge,-29.794,2.0,2.0,,300.0,3.9196,3.5929,10.9655,2.915,0.9781
RPC_US06,136,0.7057,discharge,-29.794,10.0,9.0,,300.0,3.9196,3.5282,13.1371,2.915,0.9781
RPC_US06,136,0.6085,discharge,-29.779,2.0,1.0,,300.0,3.8396,3.5344,10.2488,2.915,0.9781
RPC_US06,136,0.6085,discharge,-29.779,10.0,9.0,,300.0,3.8396,3.4509,13.0528,2.915,0.9781
RPC_US06,136,0.5113,discharge,-29.758,2.0,1.0,,300.0,3.7303,3.4332,9.984,2.915,0.9781
RPC_US06,136,0.5113,discharge,-29.758,10.0,9.0,,300.0,3.7303,3.3417,13.0589,2.915,0.9781
RPC_US06,136,0.4141,discharge,-29.733,2.0,2.0,,300.0,3.6483,3.3344,10.5573,2.915,0.9781
RPC_US06,136,0.4141,discharge,-29.733,10.0,9.0,,300.0,3.6483,3.2549,13.2311,2.915,0.9781
RPC_US06,136,0.317,discharge,-29.703,2.0,2.0,,300.0,3.5872,3.2689,10.7161,2.915,0.9781
RPC_US06,136,0.317,discharge,-29.703,10.0,9.0,,300.0,3.5872,3.1805,13.6922,2.915,0.9781
RPC_US06,136,0.2198,discharge,-29.714,2.0,2.0,,300.0,3.5078,3.1734,11.254,2.915,0.9781
RPC_US06,136,0.2198,discharge,-29.714,10.0,9.0,,300.0,3.5078,3.0769,14.5016,2.915,0.9781
RPC_US06,136,0.1712,discharge,-29.381,2.0,2.0,,300.0,3.4457,3.1021,11.6948,2.915,0.9781
RPC_US06,136,0.1712,discharge,-29.381,10.0,9.0,,300.0,3.4457,2.9661,16.3238,2.915,0.9781
RPC_US06,136,0.123,discharge,-27.139,2.0,2.0,,300.0,3.4008,3.02,14.0312,2.915,0.9781
RPC_US06,136,0.123,discharge,-27.139,10.0,8.97,,300.0,3.4008,2.4995,33.2099,2.915,0.9781
RPC_US06,136,0.0754,discharge,-14.628,2.0,2.0,,300.0,3.3493,3.0498,20.4737,2.915,0.9781
RPC_US06,136,0.0754,discharge,-14.628,10.0,9.0,,300.0,3.3493,2.515,57.0325,2.915,0.9781
RPC_US06,136,0.0468,discharge,-8.503,2.0,2.0,,300.0,3.1875,2.939,29.2236,2.915,0.9781
RPC_US06,136,0.0468,discharge,-8.503,10.0,9.0,,300.0,3.1875,2.5224,78.2158,2.915,0.9781
RPC_US06,136,0.0324,discharge,-5.52,2.0,2.0,,300.0,3.0334,2.8418,34.7086,2.915,0.9781
RPC_US06,136,0.0324,discharge,-5.52,10.0,9.0,,300.0,3.0334,2.5497,87.6228,2.915,0.9781
RPC_US06,136,0.9973,discharge,-29.822,2.0,2.0,,1555.7,4.1793,3.8045,12.5679,2.915,0.9781
RPC_US06,136,0.9973,discharge,-29.822,10.0,9.0,,1555.7,4.1793,3.7399,14.7341,2.915,0.9781
RPC_US06,136,0.9487,discharge,-29.871,2.0,2.0,,300.0,4.0963,3.7627,11.168,2.915,0.9781
RPC_US06,136,0.9487,discharge,-29.871,10.0,9.0,,300.0,4.0963,3.7129,12.8352,2.915,0.9781
RPC_US06,136,0.9001,discharge,-29.828,2.0,2.0,,300.0,4.0772,3.7526,10.8824,2.915,0.9781
RPC_US06,136,0.9001,discharge,-29.828,10.0,9.0,,300.0,4.0772,3.6924,12.9006,2.915,0.9781
RPC_US06,136,0.8029,discharge,-29.773,2.0,2.0,,300.0,4.0212,3.6848,11.2986,2.915,0.9781
RPC_US06,136,0.8029,discharge,-29.773,10.0,9.0,,300.0,4.0212,3.6071,13.9083,2.915,0.9781
RPC_US06,136,0.7057,discharge,-29.796,2.0,1.0,,300.0,3.9196,3.6075,10.4746,2.915,0.9781
RPC_US06,136,0.7057,discharge,-29.796,10.0,9.01,,300.0,3.9196,3.5279,13.1461,2.915,0.9781
RPC_US06,136,0.6085,discharge,-29.783,2.0,2.0,,300.0,3.8392,3.5191,10.7477,2.915,0.9781
RPC_US06,136,0.6085,discharge,-29.783,10.0,9.0,,300.0,3.8392,3.4504,13.0544,2.915,0.9781
RPC_US06,136,0.5113,discharge,-29.764,2.0,2.0,,300.0,3.7302,3.4158,10.5633,2.915,0.9781
RPC_US06,136,0.5113,discharge,-29.764,10.0,9.0,,300.0,3.7302,3.3411,13.0731,2.915,0.9781
RPC_US06,136,0.4142,discharge,-29.737,2.0,2.0,,300.0,3.6481,3.3341,10.5591,2.915,0.9781
RPC_US06,136,0.4142,discharge,-29.737,10.0,9.0,,300.0,3.6481,3.2543,13.2425,2.915,0.9781
RPC_US06,136,0.317,discharge,-29.706,2.0,2.0,,300.0,3.587,3.2683,10.7283,2.915,0.9781
RPC_US06,136,0.317,discharge,-29.706,10.0,9.0,,300.0,3.587,3.1799,13.7041,2.915,0.9781
RPC_US06,136,0.2198,discharge,-29.613,2.0,2.0,,300.0,3.5075,3.1737,11.2721,2.915,0.9781
RPC_US06,136,0.2198,discharge,-29.613,10.0,9.0,,300.0,3.5075,3.0774,14.524,2.915,0.9781
RPC_US06,136,0.1712,discharge,-29.399,2.0,1.0,,300.0,3.4453,3.123,10.963,2.915,0.9781
RPC_US06,136,0.1712,discharge,-29.399,10.0,9.01,,300.0,3.4453,2.9631,16.4019,2.915,0.9781
RPC_US06,136,0.1231,discharge,-25.816,2.0,2.0,,300.0,3.4004,3.037,14.0768,2.915,0.9781
RPC_US06,136,0.1231,discharge,-25.816,10.0,9.0,,300.0,3.4004,2.5749,31.9769,2.915,0.9781
RPC_US06,136,0.0754,discharge,-14.693,2.0,2.0,,300.0,3.3486,3.0435,20.765,2.915,0.9781
RPC_US06,136,0.0754,discharge,-14.693,10.0,8.99,,300.0,3.3486,2.4994,57.7962,2.915,0.9781
RPC_US06,136,0.0468,discharge,-8.531,2.0,2.0,,300.0,3.1856,2.9339,29.5055,2.915,0.9781
RPC_US06,136,0.0468,discharge,-8.531,10.0,9.0,,300.0,3.1856,2.5083,79.3965,2.915,0.9781
RPC_US06,136,0.0324,discharge,-5.537,2.0,2.0,,300.0,3.0303,2.8365,35.0006,2.915,0.9781
RPC_US06,136,0.0324,discharge,-5.537,10.0,9.0,,300.0,3.0303,2.5383,88.856,2.915,0.9781
RPC_US06,136,0.9973,discharge,-29.826,2.0,2.0,,1556.4,4.1793,3.804,12.5828,2.915,0.9781
RPC_US06,136,0.9973,discharge,-29.826,10.0,9.0,,1556.4,4.1793,3.7394,14.7486,2.915,0.9781
RPC_US06,136,0.9487,discharge,-29.875,2.0,1.0,,300.0,4.0964,3.7754,10.7448,2.915,0.9781
RPC_US06,136,0.9487,discharge,-29.875,10.0,9.0,,300.0,4.0964,3.7127,12.8435,2.915,0.9781
RPC_US06,136,0.9001,discharge,-29.83,2.0,1.0,,300.0,4.0771,3.7653,10.4526,2.915,0.9781
RPC_US06,136,0.9001,discharge,-29.83,10.0,9.01,,300.0,4.0771,3.6918,12.9165,2.915,0.9781
RPC_US06,136,0.8029,discharge,-29.778,2.0,2.0,,300.0,4.021,3.6842,11.3106,2.915,0.9781
RPC_US06,136,0.8029,discharge,-29.778,10.0,9.0,,300.0,4.021,3.6065,13.9199,2.915,0.9781
RPC_US06,136,0.7057,discharge,-29.799,2.0,2.0,,300.0,3.9193,3.5922,10.9769,2.915,0.9781
RPC_US06,136,0.7057,discharge,-29.799,10.0,9.01,,300.0,3.9193,3.5273,13.1548,2.915,0.9781
RPC_US06,136,0.6085,discharge,-29.788,2.0,1.0,,300.0,3.8391,3.5335,10.2592,2.915,0.9781
RPC_US06,136,0.6085,discharge,-29.788,10.0,9.0,,300.0,3.8391,3.4499,13.0657,2.915,0.9781
RPC_US06,136,0.5113,discharge,-29.767,2.0,2.0,,300.0,3.73,3.4152,10.5755,2.915,0.9781
RPC_US06,136,0.5113,discharge,-29.767,10.0,9.0,,300.0,3.73,3.3405,13.085,2.915,0.9781
RPC_US06,136,0.4142,discharge,-29.742,2.0,2.0,,300.0,3.6478,3.3336,10.5644,2.915,0.9781
RPC_US06,136,0.4142,discharge,-29.742,10.0,9.0,,300.0,3.6478,3.2539,13.2441,2.915,0.9781
RPC_US06,136,0.3169,discharge,-29.713,2.0,2.0,,300.0,3.5869,3.2679,10.7359,2.915,0.9781
RPC_US06,136,0.3169,discharge,-29.713,10.0,9.0,,300.0,3.5869,3.1792,13.721,2.915,0.9781
RPC_US06,136,0.2198,discharge,-29.621,2.0,2.0,,300.0,3.5073,3.1731,11.2823,2.915,0.9781
RPC_US06,136,0.2198,discharge,-29.621,10.0,9.0,,300.0,3.5073,3.0761,14.557,2.915,0.9781
RPC_US06,136,0.1712,discharge,-29.309,2.0,2.0,,300.0,3.4449,3.101,11.7334,2.915,0.9781
RPC_US06,136,0.1712,discharge,-29.309,10.0,9.0,,300.0,3.4449,2.9623,16.4657,2.915,0.9781
RPC_US06,136,0.1231,discharge,-25.877,2.0,2.0,,300.0,3.4002,3.0343,14.1402,2.915,0.9781
RPC_US06,136,0.1231,discharge,-25.877,10.0,9.0,,300.0,3.4002,2.5602,32.4619,2.915,0.9781
RPC_US06,136,0.0755,discharge,-13.924,2.0,2.0,,300.0,3.3482,3.0588,20.7843,2.915,0.9781
RPC_US06,136,0.0755,discharge,-13.924,10.0,9.0,,300.0,3.3482,2.5652,56.2338,2.915,0.9781
RPC_US06,136,0.0468,discharge,-8.063,2.0,2.0,,300.0,3.1838,2.9452,29.5934,2.915,0.9781
RPC_US06,136,0.0468,discharge,-8.063,10.0,9.0,,300.0,3.1838,2.5601,77.3572,2.915,0.9781
RPC_US06,136,0.0324,discharge,-5.557,2.0,2.0,,300.0,3.0274,2.8301,35.5051,2.915,0.9781
RPC_US06,136,0.0324,discharge,-5.557,10.0,9.0,,300.0,3.0274,2.5239,90.6073,2.915,0.9781
RPC_US06,136,0.9519,charge,3.982,2.0,2.0,,300.0,4.0961,4.1501,13.5626,2.915,0.9781
RPC_US06,136,0.9519,charge,3.982,10.0,9.0,,300.0,4.0961,4.1501,13.5626,2.915,0.9781
RPC_US06,136,0.9035,charge,5.898,2.0,2.0,,300.0,4.0767,4.1501,12.4445,2.915,0.9781
RPC_US06,136,0.9035,charge,5.898,10.0,9.0,,300.0,4.0767,4.15,12.4275,2.915,0.9781
RPC_US06,136,0.8069,charge,10.036,2.0,2.0,,300.0,4.0208,4.1501,12.8836,2.915,0.9781
RPC_US06,136,0.8069,charge,10.036,10.0,9.0,,300.0,4.0208,4.15,12.8737,2.915,0.9781
RPC_US06,136,0.7098,charge,15.001,2.0,2.0,,300.0,3.9194,4.0811,10.7793,2.915,0.9781
RPC_US06,136,0.7098,charge,15.001,10.0,9.0,,300.0,3.9194,4.1118,12.8258,2.915,0.9781
RPC_US06,136,0.6126,charge,15.001,2.0,2.0,,300.0,3.8416,4.0104,11.2526,2.915,0.9781
RPC_US06,136,0.6126,charge,15.001,10.0,9.0,,300.0,3.8416,4.0439,13.4858,2.915,0.9781
RPC_US06,136,0.5154,charge,15.001,2.0,2.0,,300.0,3.7297,3.8892,10.6326,2.915,0.9781
RPC_US06,136,0.5154,charge,15.001,10.0,9.0,,300.0,3.7297,3.9227,12.8658,2.915,0.9781
RPC_US06,136,0.4182,charge,15.001,2.0,2.0,,300.0,3.648,3.8065,10.566,2.915,0.9781
RPC_US06,136,0.4182,charge,15.001,10.0,9.0,,300.0,3.648,3.8383,12.6858,2.915,0.9781
RPC_US06,136,0.321,charge,15.001,2.0,1.0,,300.0,3.5869,3.7397,10.186,2.915,0.9781
RPC_US06,136,0.321,charge,15.001,10.0,9.0,,300.0,3.5869,3.7799,12.8658,2.915,0.9781
RPC_US06,136,0.2238,charge,15.001,2.0,2.0,,300.0,3.5069,3.6713,10.9593,2.915,0.9781
RPC_US06,136,0.2238,charge,15.001,10.0,9.0,,300.0,3.5069,3.711,13.6058,2.915,0.9781
RPC_US06,136,0.1752,charge,15.001,2.0,1.0,,300.0,3.4449,3.6091,10.9459,2.915,0.9781
RPC_US06,136,0.1752,charge,15.001,10.0,9.0,,300.0,3.4449,3.6599,14.3324,2.915,0.9781
RPC_US06,136,0.1266,charge,15.001,2.0,2.0,,300.0,3.4001,3.5767,11.7725,2.915,0.9781
RPC_US06,136,0.1266,charge,15.001,10.0,9.0,,300.0,3.4001,3.6064,13.7524,2.915,0.9781
RPC_US06,136,0.078,charge,15.0,2.0,2.0,,300.0,3.3477,3.5561,13.8933,2.915,0.9781
RPC_US06,136,0.078,charge,15.0,10.0,9.0,,300.0,3.3477,3.59,16.1533,2.915,0.9781
RPC_US06,136,0.0489,charge,15.001,2.0,1.0,,300.0,3.1835,3.4213,15.8523,2.915,0.9781
RPC_US06,136,0.0489,charge,15.001,10.0,9.01,,300.0,3.1835,3.5334,23.3251,2.915,0.9781
RPC_US06,136,0.0343,charge,15.0,2.0,2.0,,300.0,3.0287,3.3214,19.5133,2.915,0.9781
RPC_US06,136,0.0343,charge,15.0,10.0,9.0,,300.0,3.0287,3.4476,27.9267,2.915,0.9781
RPC_US06,136,0.9517,charge,3.62,2.0,2.0,,300.1,4.0961,4.1394,11.9618,2.915,0.9781
RPC_US06,136,0.9517,charge,3.62,10.0,9.0,,300.1,4.0961,4.1484,14.4481,2.915,0.9781
RPC_US06,136,0.9033,charge,5.513,2.0,2.0,,300.1,4.0767,4.1392,11.3378,2.915,0.9781
RPC_US06,136,0.9033,charge,5.513,10.0,9.0,,300.1,4.0767,4.1492,13.1518,2.915,0.9781
RPC_US06,136,0.8065,charge,9.11,2.0,2.0,,300.1,4.0208,4.1251,11.4492,2.915,0.9781
RPC_US06,136,0.8065,charge,9.11,10.0,9.0,,300.1,4.0208,4.1467,13.8203,2.915,0.9781
RPC_US06,136,0.7098,charge,15.046,2.0,2.0,,300.1,3.9195,4.0826,10.8405,2.915,0.9781
RPC_US06,136,0.7098,charge,15.046,10.0,9.01,,300.1,3.9195,4.1123,12.8145,2.915,0.9781
RPC_US06,136,0.6126,charge,15.046,2.0,2.0,,300.1,3.8415,4.0123,11.3515,2.915,0.9781
RPC_US06,136,0.6126,charge,15.046,10.0,9.0,,300.1,3.8415,4.0445,13.4915,2.915,0.9781
RPC_US06,136,0.5154,charge,15.052,2.0,2.0,,300.1,3.7297,3.891,10.7162,2.915,0.9781
RPC_US06,136,0.5154,charge,15.052,10.0,9.0,,300.1,3.7297,3.9233,12.8621,2.915,0.9781
RPC_US06,136,0.4183,charge,15.05,2.0,2.0,,300.1,3.6479,3.8083,10.6582,2.915,0.9781
RPC_US06,136,0.4183,charge,15.05,10.0,9.0,,300.1,3.6479,3.8388,12.6848,2.915,0.9781
RPC_US06,136,0.321,charge,15.05,2.0,2.0,,300.1,3.5869,3.7491,10.7774,2.915,0.9781
RPC_US06,136,0.321,charge,15.05,10.0,9.0,,300.1,3.5869,3.7804,12.8571,2.915,0.9781
RPC_US06,136,0.2238,charge,15.067,2.0,2.0,,300.1,3.5068,3.6734,11.0573,2.915,0.9781
RPC_US06,136,0.2238,charge,15.067,10.0,9.0,,300.1,3.5068,3.7117,13.5993,2.915,0.9781
RPC_US06,136,0.1752,charge,15.071,2.0,2.0,,300.1,3.4447,3.6201,11.6382,2.915,0.9781
RPC_US06,136,0.1752,charge,15.071,10.0,9.0,,300.1,3.4447,3.6605,14.3189,2.915,0.9781
RPC_US06,136,0.1266,charge,15.049,2.0,2.0,,300.1,3.3999,3.5785,11.8683,2.915,0.9781
RPC_US06,136,0.1266,charge,15.049,10.0,9.0,,300.1,3.3999,3.607,13.7622,2.915,0.9781
RPC_US06,136,0.0781,charge,15.05,2.0,2.0,,300.1,3.3475,3.5585,14.0199,2.915,0.9781
RPC_US06,136,0.0781,charge,15.05,10.0,9.0,,300.1,3.3475,3.5907,16.1595,2.915,0.9781
RPC_US06,136,0.0489,charge,15.154,2.0,2.0,,300.1,3.183,3.4471,17.4272,2.915,0.9781
RPC_US06,136,0.0489,charge,15.154,10.0,9.0,,300.1,3.183,3.5358,23.2802,2.915,0.9781
RPC_US06,136,0.0344,charge,15.21,2.0,1.0,,300.1,3.0281,3.3067,18.3163,2.915,0.9781
RPC_US06,136,0.0344,charge,15.21,10.0,9.0,,300.1,3.0281,3.4518,27.8558,2.915,0.9781
RPC_US06,273,0.9973,discharge,-30.0,2.0,2.0,,4027.7,4.1698,3.7689,13.3633,2.8593,0.95942
RPC_US06,273,0.9973,discharge,-30.0,10.0,9.0,,4027.7,4.1698,3.715,15.16,2.8593,0.95942
RPC_US06,273,0.9727,charge,3.238,2.0,2.0,,60.0,4.1032,4.15,14.4534,2.8593,0.95942
RPC_US06,273,0.9727,charge,3.238,10.0,9.0,,60.0,4.1032,4.15,14.4534,2.8593,0.95942
RPC_US06,273,0.9496,discharge,-30.0,2.0,1.0,,3600.0,4.0976,3.7458,11.7267,2.8593,0.95942
RPC_US06,273,0.9496,discharge,-30.0,10.0,9.0,,3600.0,4.0976,3.6877,13.6633,2.8593,0.95942
RPC_US06,273,0.9253,charge,5.779,2.0,2.0,,60.0,4.0762,4.1501,12.7881,2.8593,0.95942
RPC_US06,273,0.9253,charge,5.779,10.0,9.0,,60.0,4.0762,4.15,12.7708,2.8593,0.95942
RPC_US06,273,0.9019,discharge,-30.0,2.0,2.0,,3600.0,4.0793,3.7252,11.8033,2.8593,0.95942
RPC_US06,273,0.9019,discharge,-30.0,10.0,9.0,,3600.0,4.0793,3.6709,13.6133,2.8593,0.95942
RPC_US06,273,0.8777,charge,6.693,2.0,2.0,,60.0,4.0659,4.1501,12.5811,2.8593,0.95942
RPC_US06,273,0.8777,charge,6.693,10.0,9.0,,60.0,4.0659,4.1501,12.5811,2.8593,0.95942
RPC_US06,273,0.8066,discharge,-30.0,2.0,1.0,,3600.0,4.0301,3.6854,11.49,2.8593,0.95942
RPC_US06,273,0.8066,discharge,-30.0,10.0,9.0,,3600.0,4.0301,3.595,14.5033,2.8593,0.95942
RPC_US06,273,0.7829,charge,12.89,2.0,2.0,,60.0,3.9793,4.1503,13.2661,2.8593,0.95942
RPC_US06,273,0.7829,charge,12.89,10.0,9.0,,60.0,3.9793,4.1501,13.2506,2.8593,0.95942
RPC_US06,273,0.7112,discharge,-30.0,2.0,2.0,,3600.0,3.9251,3.5746,11.6833,2.8593,0.95942
RPC_US06,273,0.7112,discharge,-30.0,10.0,9.0,,3600.0,3.9251,3.5152,13.6633,2.8593,0.95942
RPC_US06,273,0.6876,charge,15.001,2.0,2.0,,60.0,3.8812,4.0474,11.0793,2.8593,0.95942
RPC_US06,273,0.6876,charge,15.001,10.0,9.0,,60.0,3.8812,4.0899,13.9124,2.8593,0.95942
RPC_US06,273,0.6159,discharge,-30.0,2.0,2.0,,3600.0,3.8571,3.5056,11.7167,2.8593,0.95942
RPC_US06,273,0.6159,discharge,-30.0,10.0,9.0,,3600.0,3.8571,3.4394,13.9233,2.8593,0.95942
RPC_US06,273,0.5923,charge,15.001,2.0,2.0,,60.0,3.7989,3.9618,10.8593,2.8593,0.95942
RPC_US06,273,0.5923,charge,15.001,10.0,9.0,,60.0,3.7989,4.0057,13.7857,2.8593,0.95942
RPC_US06,273,0.5206,discharge,-30.0,2.0,2.0,,3600.0,3.7397,3.4042,11.1833,2.8593,0.95942
RPC_US06,273,0.5206,discharge,-30.0,10.0,9.0,,3600.0,3.7397,3.3339,13.5267,2.8593,0.95942
RPC_US06,273,0.4969,charge,15.001,2.0,2.0,,60.0,3.7043,3.8666,10.8193,2.8593,0.95942
RPC_US06,273,0.4969,charge,15.001,10.0,9.0,,60.0,3.7043,3.9029,13.2391,2.8593,0.95942
RPC_US06,273,0.4252,discharge,-30.0,2.0,2.0,,3600.0,3.6584,3.3234,11.1667,2.8593,0.95942
RPC_US06,273,0.4252,discharge,-30.0,10.0,9.0,,3600.0,3.6584,3.2497,13.6233,2.8593,0.95942
RPC_US06,273,0.4016,charge,15.001,2.0,2.0,,60.0,3.6254,3.7873,10.7926,2.8593,0.95942
RPC_US06,273,0.4016,charge,15.001,10.0,9.0,,60.0,3.6254,3.8249,13.2991,2.8593,0.95942
RPC_US06,273,0.3299,discharge,-30.0,2.0,2.0,,3600.0,3.5999,3.2578,11.4033,2.8593,0.95942
RPC_US06,273,0.3299,discharge,-30.0,10.0,9.0,,3600.0,3.5999,3.1754,14.15,2.8593,0.95942
RPC_US06,273,0.3062,charge,15.001,2.0,2.0,,60.0,3.5596,3.7228,10.8793,2.8593,0.95942
RPC_US06,273,0.3062,charge,15.001,10.0,9.0,,60.0,3.5596,3.7651,13.6991,2.8593,0.95942
RPC_US06,273,0.2346,discharge,-30.0,2.0,1.0,,3600.0,3.515,3.1708,11.4733,2.8593,0.95942
RPC_US06,273,0.2346,discharge,-30.0,10.0,9.0,,3600.0,3.515,3.0607,15.1433,2.8593,0.95942
RPC_US06,273,0.2109,charge,15.001,2.0,2.0,,60.0,3.4679,3.6392,11.4192,2.8593,0.95942
RPC_US06,273,0.2109,charge,15.001,10.0,9.0,,60.0,3.4679,3.6827,14.319,2.8593,0.95942
RPC_US06,273,0.1869,discharge,-30.0,2.0,2.0,,3600.0,3.4537,3.072,12.7233,2.8593,0.95942
RPC_US06,273,0.1869,discharge,-30.0,10.0,9.0,,3600.0,3.4537,2.948,16.8567,2.8593,0.95942
RPC_US06,273,0.1632,charge,15.001,2.0,2.0,,60.0,3.4181,3.5906,11.4992,2.8593,0.95942
RPC_US06,273,0.1632,charge,15.001,10.0,9.0,,60.0,3.4181,3.6218,13.5791,2.8593,0.95942
RPC_US06,273,0.1392,discharge,-30.0,2.0,2.0,,3600.0,3.4136,2.942,15.72,2.8593,0.95942
RPC_US06,273,0.1392,discharge,-30.0,10.0,9.0,,3600.0,3.4136,2.5486,28.8333,2.8593,0.95942
RPC_US06,273,0.1156,charge,15.001,2.0,2.0,,60.0,3.3777,3.5662,12.5658,2.8593,0.95942
RPC_US06,273,0.1156,charge,15.001,10.0,9.0,,60.0,3.3777,3.5977,14.6657,2.8593,0.95942
RPC_US06,273,0.0915,discharge,-16.478,2.0,2.0,,3600.0,3.3688,2.5462,49.9211,2.8593,0.95942
RPC_US06,273,0.0915,discharge,-16.478,10.0,9.0,,3600.0,3.3688,2.5497,49.7087,2.8593,0.95942
RPC_US06,273,0.0771,charge,15.001,2.0,2.0,,60.0,3.2673,3.5027,15.6923,2.8593,0.95942
RPC_US06,273,0.0771,charge,15.001,10.0,9.0,,60.0,3.2673,3.5742,20.4586,2.8593,0.95942
RPC_US06,273,0.0629,discharge,-8.909,2.0,2.0,,3600.0,3.2295,2.5491,76.3765,2.8593,0.95942
RPC_US06,273,0.0629,discharge,-8.909,10.0,9.0,,3600.0,3.2295,2.5499,76.2867,2.8593,0.95942
RPC_US06,273,0.0552,charge,15.001,2.0,2.0,,60.0,3.1016,3.3819,18.6854,2.8593,0.95942
RPC_US06,273,0.0552,charge,15.001,10.0,9.0,,60.0,3.1016,3.4939,26.1516,2.8593,0.95942
RPC_US06,273,0.0489,discharge,-6.41,2.0,1.0,,3600.0,3.1161,2.5487,88.5124,2.8593,0.95942
RPC_US06,273,0.0489,discharge,-6.41,10.0,9.0,,3600.0,3.1161,2.5499,88.3252,2.8593,0.95942
RPC_US06,273,0.0439,charge,15.001,2.0,1.0,,60.0,2.974,3.2634,19.292,2.8593,0.95942
RPC_US06,273,0.0439,charge,15.001,10.0,9.0,,60.0,2.974,3.4336,30.638,2.8593,0.95942
RPC_US06,273,0.9973,discharge,-30.0,2.0,2.0,,1637.9,4.1761,3.7754,13.3567,2.8593,0.95942
RPC_US06,273,0.9973,discharge,-30.0,10.0,9.0,,1637.9,4.1761,3.7192,15.23,2.8593,0.95942
RPC_US06,273,0.9496,discharge,-30.0,2.0,2.0,,300.0,4.0946,3.7423,11.7433,2.8593,0.95942
RPC_US06,273,0.9496,discharge,-30.0,10.0,9.0,,300.0,4.0946,3.6957,13.2967,2.8593,0.95942
RPC_US06,273,0.9019,discharge,-30.0,2.0,2.0,,300.0,4.0762,3.7338,11.4133,2.8593,0.95942
RPC_US06,273,0.9019,discharge,-30.0,10.0,9.0,,300.0,4.0762,3.6742,13.4,2.8593,0.95942
RPC_US06,273,0.8066,discharge,-30.0,2.0,1.0,,300.0,4.0189,3.6829,11.2,2.8593,0.95942
RPC_US06,273,0.8066,discharge,-30.0,10.0,9.01,,300.0,4.0189,3.5924,14.2167,2.8593,0.95942
RPC_US06,273,0.7112,discharge,-30.0,2.0,2.0,,300.0,3.9196,3.5789,11.3567,2.8593,0.95942
RPC_US06,273,0.7112,discharge,-30.0,10.0,9.0,,300.0,3.9196,3.5173,13.41,2.8593,0.95942
RPC_US06,273,0.6159,discharge,-30.0,2.0,2.0,,300.0,3.8389,3.5052,11.1233,2.8593,0.95942
RPC_US06,273,0.6159,discharge,-30.0,10.0,9.0,,300.0,3.8389,3.4395,13.3133,2.8593,0.95942
RPC_US06,273,0.5206,discharge,-30.0,2.0,2.0,,300.0,3.7316,3.402,10.9867,2.8593,0.95942
RPC_US06,273,0.5206,discharge,-30.0,10.0,9.0,,300.0,3.7316,3.3306,13.3667,2.8593,0.95942
RPC_US06,273,0.4252,discharge,-30.0,2.0,2.0,,300.0,3.6498,3.3197,11.0033,2.8593,0.95942
RPC_US06,273,0.4252,discharge,-30.0,10.0,9.0,,300.0,3.6498,3.2434,13.5467,2.8593,0.95942
RPC_US06,273,0.3299,discharge,-30.0,2.0,2.0,,300.0,3.5888,3.252,11.2267,2.8593,0.95942
RPC_US06,273,0.3299,discharge,-30.0,10.0,9.0,,300.0,3.5888,3.1675,14.0433,2.8593,0.95942
RPC_US06,273,0.2346,discharge,-30.0,2.0,1.0,,300.0,3.5082,3.1712,11.2333,2.8593,0.95942
RPC_US06,273,0.2346,discharge,-30.0,10.0,9.0,,300.0,3.5082,3.0562,15.0667,2.8593,0.95942
RPC_US06,273,0.1869,discharge,-30.0,2.0,2.0,,300.0,3.4472,3.0699,12.5767,2.8593,0.95942
RPC_US06,273,0.1869,discharge,-30.0,10.0,9.0,,300.0,3.4472,2.9226,17.4867,2.8593,0.95942
RPC_US06,273,0.1392,discharge,-30.0,2.0,2.0,,300.0,3.4037,2.8983,16.8467,2.8593,0.95942
RPC_US06,273,0.1392,discharge,-30.0,10.0,9.0,,300.0,3.4037,2.5496,28.47,2.8593,0.95942
RPC_US06,273,0.0915,discharge,-14.255,2.0,2.0,,300.0,3.3557,2.5486,56.6187,2.8593,0.95942
RPC_US06,273,0.0915,discharge,-14.255,10.0,9.0,,300.0,3.3557,2.55,56.5205,2.8593,0.95942
RPC_US06,273,0.063,discharge,-7.681,2.0,2.0,,300.0,3.2083,2.5495,85.769,2.8593,0.95942
RPC_US06,273,0.063,discharge,-7.681,10.0,9.0,,300.0,3.2083,2.55,85.7039,2.8593,0.95942
RPC_US06,273,0.0491,discharge,-5.071,2.0,2.0,,300.0,3.0726,2.5496,103.1345,2.8593,0.95942
RPC_US06,273,0.0491,discharge,-5.071,10.0,9.0,,300.0,3.0726,2.5499,103.0753,2.8593,0.95942
RPC_US06,273,0.9973,discharge,-29.819,2.0,2.0,,1635.5,4.1762,3.7809,13.2564,2.8593,0.95942
RPC_US06,273,0.9973,discharge,-29.819,10.0,9.0,,1635.5,4.1762,3.7195,15.3155,2.8593,0.95942
RPC_US06,273,0.9496,discharge,-29.831,2.0,1.0,,300.0,4.0947,3.7596,11.2335,2.8593,0.95942
RPC_US06,273,0.9496,discharge,-29.831,10.0,9.0,,300.0,4.0947,3.6959,13.3689,2.8593,0.95942
RPC_US06,273,0.902,discharge,-29.769,2.0,2.0,,300.0,4.0762,3.7391,11.3239,2.8593,0.95942
RPC_US06,273,0.902,discharge,-29.769,10.0,9.0,,300.0,4.0762,3.6748,13.4838,2.8593,0.95942
RPC_US06,273,0.8066,discharge,-29.722,2.0,2.0,,300.0,4.0186,3.672,11.6614,2.8593,0.95942
RPC_US06,273,0.8066,discharge,-29.722,10.0,9.0,,300.0,4.0186,3.5931,14.316,2.8593,0.95942
RPC_US06,273,0.7113,discharge,-29.753,2.0,2.0,,300.0,3.9194,3.5843,11.2627,2.8593,0.95942
RPC_US06,273,0.7113,discharge,-29.753,10.0,9.0,,300.0,3.9194,3.5178,13.4978,2.8593,0.95942
RPC_US06,273,0.616,discharge,-29.726,2.0,1.0,,300.0,3.8389,3.5267,10.5026,2.8593,0.95942
RPC_US06,273,0.616,discharge,-29.726,10.0,9.0,,300.0,3.8389,3.4403,13.4091,2.8593,0.95942
RPC_US06,273,0.5206,discharge,-29.699,2.0,2.0,,300.0,3.7312,3.4091,10.8457,2.8593,0.95942
RPC_US06,273,0.5206,discharge,-29.699,10.0,9.0,,300.0,3.7312,3.3316,13.4552,2.8593,0.95942
RPC_US06,273,0.4253,discharge,-29.669,2.0,2.0,,300.0,3.6496,3.3276,10.8531,2.8593,0.95942
RPC_US06,273,0.4253,discharge,-29.669,10.0,9.0,,300.0,3.6496,3.2447,13.6472,2.8593,0.95942
RPC_US06,273,0.33,discharge,-29.618,2.0,2.0,,300.0,3.5885,3.2614,11.0438,2.8593,0.95942
RPC_US06,273,0.33,discharge,-29.618,10.0,9.0,,300.0,3.5885,3.169,14.1634,2.8593,0.95942
RPC_US06,273,0.2347,discharge,-29.543,2.0,2.0,,300.0,3.508,3.1622,11.7052,2.8593,0.95942
RPC_US06,273,0.2347,discharge,-29.543,10.0,9.0,,300.0,3.508,3.0581,15.2289,2.8593,0.95942
RPC_US06,273,0.1871,discharge,-29.085,2.0,2.0,,300.0,3.447,3.0899,12.2778,2.8593,0.95942
RPC_US06,273,0.1871,discharge,-29.085,10.0,9.0,,300.0,3.447,2.9298,17.7824,2.8593,0.95942
RPC_US06,273,0.1401,discharge,-21.347,2.0,2.0,,300.0,3.4033,3.0867,14.8311,2.8593,0.95942
RPC_US06,273,0.1401,discharge,-21.347,10.0,9.0,,300.0,3.4033,2.7864,28.8987,2.8593,0.95942
RPC_US06,273,0.0935,discharge,-8.995,2.0,1.0,,300.0,3.3591,3.1953,18.2109,2.8593,0.95942
RPC_US06,273,0.0935,discharge,-8.995,10.0,9.01,,300.0,3.3591,2.9798,42.1697,2.8593,0.95942
RPC_US06,273,0.0652,discharge,-5.046,2.0,2.0,,300.0,3.2079,3.0631,28.698,2.8593,0.95942
RPC_US06,273,0.0652,discharge,-5.046,10.0,9.0,,300.0,3.2079,2.9105,58.9419,2.8593,0.95942
RPC_US06,273,0.0511,discharge,-3.35,2.0,2.0,,300.0,3.0672,2.9549,33.5189,2.8593,0.95942
RPC_US06,273,0.0511,discharge,-3.35,10.0,9.0,,300.0,3.0672,2.8415,67.3661,2.8593,0.95942
RPC_US06,273,0.9973,discharge,-29.825,2.0,2.0,,1634.1,4.1759,3.7802,13.2672,2.8593,0.95942
RPC_US06,273,0.9973,discharge,-29.825,10.0,9.0,,1634.1,4.1759,3.7189,15.3225,2.8593,0.95942
RPC_US06,273,0.9496,discharge,-29.834,2.0,2.0,,300.0,4.0945,3.7457,11.6912,2.8593,0.95942
RPC_US06,273,0.9496,discharge,-29.834,10.0,9.0,,300.0,4.0945,3.6954,13.3771,2.8593,0.95942
RPC_US06,273,0.902,discharge,-29.774,2.0,2.0,,300.0,4.0763,3.7388,11.3352,2.8593,0.95942
RPC_US06,273,0.902,discharge,-29.774,10.0,9.0,,300.0,4.0763,3.674,13.5116,2.8593,0.95942
RPC_US06,273,0.8067,discharge,-29.728,2.0,2.0,,300.0,4.0182,3.6716,11.659,2.8593,0.95942
RPC_US06,273,0.8067,discharge,-29.728,10.0,9.0,,300.0,4.0182,3.5924,14.3232,2.8593,0.95942
RPC_US06,273,0.7113,discharge,-29.756,2.0,2.0,,300.0,3.9191,3.5839,11.265,2.8593,0.95942
RPC_US06,273,0.7113,discharge,-29.756,10.0,9.0,,300.0,3.9191,3.5174,13.4998,2.8593,0.95942
RPC_US06,273,0.616,discharge,-29.73,2.0,2.0,,300.0,3.8387,3.5109,11.0259,2.8593,0.95942
RPC_US06,273,0.616,discharge,-29.73,10.0,9.0,,300.0,3.8387,3.4398,13.4174,2.8593,0.95942
RPC_US06,273,0.5206,discharge,-29.703,2.0,2.0,,300.0,3.7311,3.4084,10.8642,2.8593,0.95942
RPC_US06,273,0.5206,discharge,-29.703,10.0,9.0,,300.0,3.7311,3.3309,13.4734,2.8593,0.95942
RPC_US06,273,0.4253,discharge,-29.675,2.0,2.0,,300.0,3.6494,3.3271,10.861,2.8593,0.95942
RPC_US06,273,0.4253,discharge,-29.675,10.0,9.0,,300.0,3.6494,3.2441,13.658,2.8593,0.95942
RPC_US06,273,0.33,discharge,-29.625,2.0,2.0,,300.0,3.5883,3.2606,11.0616,2.8593,0.95942
RPC_US06,273,0.33,discharge,-29.625,10.0,9.0,,300.0,3.5883,3.1683,14.1772,2.8593,0.95942
RPC_US06,273,0.2347,discharge,-29.556,2.0,2.0,,300.0,3.5078,3.1612,11.7271,2.8593,0.95942
RPC_US06,273,0.2347,discharge,-29.556,10.0,9.0,,300.0,3.5078,3.0562,15.2797,2.8593,0.95942
RPC_US06,273,0.1871,discharge,-29.115,2.0,2.0,,300.0,3.4465,3.0882,12.3062,2.8593,0.95942
RPC_US06,273,0.1871,discharge,-29.115,10.0,9.0,,300.0,3.4465,2.9243,17.9355,2.8593,0.95942
RPC_US06,273,0.1396,discharge,-28.058,2.0,2.0,,300.0,3.4027,2.9739,15.2826,2.8593,0.95942
RPC_US06,273,0.0928,discharge,-18.963,2.0,2.0,,300.0,3.3543,2.8943,24.2578,2.8593,0.95942
RPC_US06,273,0.0648,discharge,-10.987,2.0,2.0,,300.0,3.2042,2.8334,33.749,2.8593,0.95942
RPC_US06,273,0.0507,discharge,-7.612,2.0,2.0,,300.0,3.0631,2.7602,39.7914,2.8593,0.95942
RPC_US06,273,0.9973,discharge,-29.826,2.0,2.0,,1637.7,4.1759,3.7799,13.277,2.8593,0.95942
RPC_US06,273,0.9973,discharge,-29.826,10.0,9.0,,1637.7,4.1759,3.7188,15.3256,2.8593,0.95942
RPC_US06,273,0.9496,discharge,-29.836,2.0,2.0,,300.0,4.0944,3.7456,11.6906,2.8593,0.95942
RPC_US06,273,0.9496,discharge,-29.836,10.0,9.0,,300.0,4.0944,3.6951,13.3832,2.8593,0.95942
RPC_US06,273,0.902,discharge,-29.775,2.0,2.0,,300.0,4.0761,3.7385,11.3384,2.8593,0.95942
RPC_US06,273,0.902,discharge,-29.775,10.0,9.0,,300.0,4.0761,3.6738,13.5113,2.8593,0.95942
RPC_US06,273,0.8066,discharge,-29.73,2.0,2.0,,300.0,4.018,3.6713,11.6616,2.8593,0.95942
RPC_US06,273,0.8066,discharge,-29.73,10.0,9.0,,300.0,4.018,3.5923,14.3189,2.8593,0.95942
RPC_US06,273,0.7113,discharge,-29.758,2.0,2.0,,300.0,3.9192,3.5837,11.2743,2.8593,0.95942
RPC_US06,273,0.7113,discharge,-29.758,10.0,9.0,,300.0,3.9192,3.5171,13.5123,2.8593,0.95942
RPC_US06,273,0.616,discharge,-29.733,2.0,2.0,,300.0,3.8387,3.5107,11.0317,2.8593,0.95942
RPC_US06,273,0.616,discharge,-29.733,10.0,9.0,,300.0,3.8387,3.4395,13.4264,2.8593,0.95942
RPC_US06,273,0.5206,discharge,-29.705,2.0,2.0,,300.0,3.7309,3.4082,10.8637,2.8593,0.95942
RPC_US06,273,0.5206,discharge,-29.705,10.0,9.0,,300.0,3.7309,3.3309,13.466,2.8593,0.95942
RPC_US06,273,0.4253,discharge,-29.677,2.0,2.0,,300.0,3.6492,3.3269,10.8604,2.8593,0.95942
RPC_US06,273,0.4253,discharge,-29.677,10.0,9.0,,300.0,3.6492,3.2438,13.6606,2.8593,0.95942
RPC_US06,273,0.33,discharge,-29.628,2.0,2.0,,300.0,3.5882,3.2604,11.0639,2.8593,0.95942
RPC_US06,273,0.33,discharge,-29.628,10.0,9.0,,300.0,3.5882,3.1677,14.1927,2.8593,0.95942
RPC_US06,273,0.2347,discharge,-29.562,2.0,2.0,,300.0,3.5079,3.161,11.7349,2.8593,0.95942
RPC_US06,273,0.2347,discharge,-29.562,10.0,9.0,,300.0,3.5079,3.0554,15.3071,2.8593,0.95942
RPC_US06,273,0.187,discharge,-29.131,2.0,2.0,,300.0,3.4465,3.0873,12.3303,2.8593,0.95942
RPC_US06,273,0.187,discharge,-29.131,10.0,9.0,,300.0,3.4465,2.9214,18.0252,2.8593,0.95942
RPC_US06,273,0.1397,discharge,-27.015,2.0,1.0,,300.0,3.4025,3.0468,13.1668,2.8593,0.95942
RPC_US06,273,0.0928,discharge,-17.894,2.0,2.0,,300.0,3.3546,2.9212,24.2204,2.8593,0.95942
RPC_US06,273,0.0648,discharge,-10.385,2.0,2.0,,300.0,3.2063,2.8633,33.0284,2.8593,0.95942
RPC_US06,273,0.0508,discharge,-7.014,2.0,2.0,,300.0,3.0666,2.7944,38.8084,2.8593,0.95942
RPC_US06,273,0.9973,discharge,-29.829,2.0,2.0,,1639.4,4.1758,3.7797,13.2788,2.8593,0.95942
RPC_US06,273,0.9973,discharge,-29.829,10.0,9.0,,1639.4,4.1758,3.7183,15.3372,2.8593,0.95942
RPC_US06,273,0.9496,discharge,-29.837,2.0,2.0,,300.0,4.0943,3.7455,11.69,2.8593,0.95942
RPC_US06,273,0.9496,discharge,-29.837,10.0,9.0,,300.0,4.0943,3.695,13.3825,2.8593,0.95942
RPC_US06,273,0.902,discharge,-29.779,2.0,2.0,,300.0,4.0761,3.7381,11.3501,2.8593,0.95942
RPC_US06,273,0.902,discharge,-29.779,10.0,9.0,,300.0,4.0761,3.6734,13.5227,2.8593,0.95942
RPC_US06,273,0.8067,discharge,-29.735,2.0,1.0,,300.0,4.0179,3.6892,11.0545,2.8593,0.95942
RPC_US06,273,0.8067,discharge,-29.735,10.0,9.0,,300.0,4.0179,3.5916,14.3369,2.8593,0.95942
RPC_US06,273,0.7113,discharge,-29.761,2.0,2.0,,300.0,3.919,3.5832,11.2832,2.8593,0.95942
RPC_US06,273,0.7113,discharge,-29.761,10.0,9.0,,300.0,3.919,3.5167,13.5177,2.8593,0.95942
RPC_US06,273,0.616,discharge,-29.736,2.0,2.0,,300.0,3.8386,3.5102,11.044,2.8593,0.95942
RPC_US06,273,0.616,discharge,-29.736,10.0,9.0,,300.0,3.8386,3.439,13.4385,2.8593,0.95942
RPC_US06,273,0.5206,discharge,-29.709,2.0,2.0,,300.0,3.7306,3.4077,10.8689,2.8593,0.95942
RPC_US06,273,0.5206,discharge,-29.709,10.0,9.0,,300.0,3.7306,3.3303,13.4743,2.8593,0.95942
RPC_US06,273,0.4253,discharge,-29.681,2.0,2.0,,300.0,3.649,3.3264,10.8687,2.8593,0.95942
RPC_US06,273,0.4253,discharge,-29.681,10.0,9.0,,300.0,3.649,3.2433,13.6684,2.8593,0.95942
RPC_US06,273,0.33,discharge,-29.633,2.0,2.0,,300.0,3.5881,3.2597,11.0821,2.8593,0.95942
RPC_US06,273,0.33,discharge,-29.633,10.0,9.0,,300.0,3.5881,3.1671,14.2069,2.8593,0.95942
RPC_US06,273,0.2347,discharge,-29.573,2.0,1.0,,300.0,3.5077,3.1819,11.0168,2.8593,0.95942
RPC_US06,273,0.2347,discharge,-29.573,10.0,9.0,,300.0,3.5077,3.0537,15.3518,2.8593,0.95942
RPC_US06,273,0.1871,discharge,-29.157,2.0,2.0,,300.0,3.4465,3.0857,12.3744,2.8593,0.95942
RPC_US06,273,0.1871,discharge,-29.157,10.0,9.0,,300.0,3.4465,2.9168,18.1672,2.8593,0.95942
RPC_US06,273,0.1397,discharge,-27.133,2.0,2.0,,300.0,3.4022,2.9898,15.1995,2.8593,0.95942
RPC_US06,273,0.0929,discharge,-17.292,2.0,2.0,,300.0,3.3542,2.9422,23.826,2.8593,0.95942
RPC_US06,273,0.0649,discharge,-9.825,2.0,2.0,,300.0,3.206,2.886,32.5703,2.8593,0.95942
RPC_US06,273,0.0508,discharge,-6.479,2.0,2.0,,300.0,3.0664,2.8186,38.2478,2.8593,0.95942
RPC_US06,273,0.9973,discharge,-29.832,2.0,2.0,,1640.8,4.1758,3.7792,13.2944,2.8593,0.95942
RPC_US06,273,0.9973,discharge,-29.832,10.0,9.0,,1640.8,4.1758,3.7181,15.3426,2.8593,0.95942
RPC_US06,273,0.9496,discharge,-29.84,2.0,2.0,,300.0,4.0943,3.7451,11.7022,2.8593,0.95942
RPC_US06,273,0.9496,discharge,-29.84,10.0,9.0,,300.0,4.0943,3.6946,13.3945,2.8593,0.95942
RPC_US06,273,0.902,discharge,-29.782,2.0,2.0,,300.0,4.076,3.7379,11.3525,2.8593,0.95942
RPC_US06,273,0.902,discharge,-29.782,10.0,9.0,,300.0,4.076,3.6729,13.535,2.8593,0.95942
RPC_US06,273,0.8067,discharge,-29.739,2.0,1.0,,300.0,4.0175,3.6887,11.0562,2.8593,0.95942
RPC_US06,273,0.8067,discharge,-29.739,10.0,9.0,,300.0,4.0175,3.5913,14.3313,2.8593,0.95942
RPC_US06,273,0.7113,discharge,-29.764,2.0,2.0,,300.0,3.919,3.5831,11.2856,2.8593,0.95942
RPC_US06,273,0.7113,discharge,-29.764,10.0,9.0,,300.0,3.919,3.5163,13.53,2.8593,0.95942
RPC_US06,273,0.616,discharge,-29.739,2.0,2.0,,300.0,3.8385,3.5099,11.0495,2.8593,0.95942
RPC_US06,273,0.616,discharge,-29.739,10.0,9.0,,300.0,3.8385,3.4387,13.4436,2.8593,0.95942
RPC_US06,273,0.5206,discharge,-29.714,2.0,2.0,,300.0,3.7303,3.4073,10.8703,2.8593,0.95942
RPC_US06,273,0.5206,discharge,-29.714,10.0,9.0,,300.0,3.7303,3.3298,13.4785,2.8593,0.95942
RPC_US06,273,0.4253,discharge,-29.685,2.0,2.0,,300.0,3.6489,3.3261,10.8742,2.8593,0.95942
RPC_US06,273,0.4253,discharge,-29.685,10.0,9.0,,300.0,3.6489,3.2427,13.6837,2.8593,0.95942
RPC_US06,273,0.33,discharge,-29.639,2.0,2.0,,300.0,3.5878,3.2593,11.0834,2.8593,0.95942
RPC_US06,273,0.33,discharge,-29.639,10.0,9.0,,300.0,3.5878,3.1663,14.2211,2.8593,0.95942
RPC_US06,273,0.2347,discharge,-29.583,2.0,2.0,,300.0,3.5075,3.1593,11.7703,2.8593,0.95942
RPC_US06,273,0.2347,discharge,-29.583,10.0,9.0,,300.0,3.5075,3.0524,15.3838,2.8593,0.95942
RPC_US06,273,0.187,discharge,-29.178,2.0,2.0,,300.0,3.4462,3.0845,12.3963,2.8593,0.95942
RPC_US06,273,0.187,discharge,-29.178,10.0,9.0,,300.0,3.4462,2.9126,18.2878,2.8593,0.95942
RPC_US06,273,0.1397,discharge,-27.221,2.0,2.0,,300.0,3.4019,2.9863,15.2676,2.8593,0.95942
RPC_US06,273,0.093,discharge,-16.346,2.0,2.0,,300.0,3.3539,2.9633,23.8965,2.8593,0.95942
RPC_US06,273,0.0649,discharge,-9.15,2.0,2.0,,300.0,3.2056,2.9088,32.4368,2.8593,0.95942
RPC_US06,273,0.0509,discharge,-5.977,2.0,2.0,,300.0,3.0663,2.8427,37.4094,2.8593,0.95942
RPC_US06,273,0.0509,discharge,-5.977,10.0,8.89,,300.0,3.0663,2.4997,94.7951,2.8593,0.95942
RPC_US06,273,0.9973,discharge,-29.832,2.0,2.0,,1642.0,4.1757,3.7791,13.2944,2.8593,0.95942
RPC_US06,273,0.9973,discharge,-29.832,10.0,9.0,,1642.0,4.1757,3.7182,15.3359,2.8593,0.95942
RPC_US06,273,0.9496,discharge,-29.837,2.0,2.0,,300.0,4.0945,3.7454,11.7,2.8593,0.95942
RPC_US06,273,0.9496,discharge,-29.837,10.0,9.0,,300.0,4.0945,3.6951,13.3858,2.8593,0.95942
RPC_US06,273,0.902,discharge,-29.777,2.0,2.0,,300.0,4.0761,3.7383,11.3441,2.8593,0.95942
RPC_US06,273,0.902,discharge,-29.777,10.0,9.0,,300.0,4.0761,3.6733,13.527,2.8593,0.95942
RPC_US06,273,0.8067,discharge,-29.736,2.0,1.0,,300.0,4.0175,3.6888,11.0538,2.8593,0.95942
RPC_US06,273,0.8067,discharge,-29.736,10.0,9.01,,300.0,4.0175,3.5915,14.3258,2.8593,0.95942
RPC_US06,273,0.7113,discharge,-29.762,2.0,2.0,,300.0,3.9188,3.5833,11.2728,2.8593,0.95942
RPC_US06,273,0.7113,discharge,-29.762,10.0,9.0,,300.0,3.9188,3.5167,13.5105,2.8593,0.95942
RPC_US06,273,0.616,discharge,-29.736,2.0,2.0,,300.0,3.8384,3.5104,11.0306,2.8593,0.95942
RPC_US06,273,0.616,discharge,-29.736,10.0,9.0,,300.0,3.8384,3.4391,13.4284,2.8593,0.95942
RPC_US06,273,0.5206,discharge,-29.71,2.0,2.0,,300.0,3.7303,3.4076,10.8617,2.8593,0.95942
RPC_US06,273,0.5206,discharge,-29.71,10.0,9.0,,300.0,3.7303,3.3304,13.4601,2.8593,0.95942
RPC_US06,273,0.4253,discharge,-29.681,2.0,2.0,,300.0,3.6488,3.3263,10.8655,2.8593,0.95942
RPC_US06,273,0.4253,discharge,-29.681,10.0,9.0,,300.0,3.6488,3.2434,13.6586,2.8593,0.95942
RPC_US06,273,0.33,discharge,-29.635,2.0,2.0,,300.0,3.5877,3.2598,11.0646,2.8593,0.95942
RPC_US06,273,0.33,discharge,-29.635,10.0,9.0,,300.0,3.5877,3.1669,14.1994,2.8593,0.95942
RPC_US06,273,0.2347,discharge,-29.581,2.0,2.0,,300.0,3.5075,3.1593,11.7711,2.8593,0.95942
RPC_US06,273,0.2347,discharge,-29.581,10.0,9.0,,300.0,3.5075,3.0528,15.3714,2.8593,0.95942
RPC_US06,273,0.1871,discharge,-29.082,2.0,2.0,,300.0,3.4461,3.0858,12.3889,2.8593,0.95942
RPC_US06,273,0.1871,discharge,-29.082,10.0,9.0,,300.0,3.4461,2.9149,18.2653,2.8593,0.95942
RPC_US06,273,0.1397,discharge,-26.839,2.0,2.0,,300.0,3.4017,2.9849,15.5296,2.8593,0.95942
RPC_US06,273,0.093,discharge,-15.69,2.0,2.0,,300.0,3.3538,2.986,23.4417,2.8593,0.95942
RPC_US06,273,0.065,discharge,-8.637,2.0,2.0,,300.0,3.2059,2.9306,31.8736,2.8593,0.95942
RPC_US06,273,0.065,discharge,-8.637,10.0,8.79,,300.0,3.2059,2.4997,81.7621,2.8593,0.95942
RPC_US06,273,0.0509,discharge,-5.466,2.0,2.0,,300.0,3.0665,2.8643,36.9923,2.8593,0.95942
RPC_US06,273,0.0509,discharge,-5.466,10.0,9.0,,300.0,3.0665,2.5665,91.4746,2.8593,0.95942
RPC_US06,273,0.9973,discharge,-29.837,2.0,2.0,,1641.8,4.1756,3.7786,13.3054,2.8593,0.95942
RPC_US06,273,0.9973,discharge,-29.837,10.0,9.0,,1641.8,4.1756,3.7176,15.3498,2.8593,0.95942
RPC_US06,273,0.9496,discharge,-29.842,2.0,2.0,,300.0,4.0942,3.7448,11.7083,2.8593,0.95942
