Repository: KikETs/ECM_HYBRID_BMS_JOINT

## Results

| Arm | Model | Size | Protocol | Result | Worst cell |
|---|---|---|---|---|---|
| SOP | 2RC table + trim (A8) | 4 effective coefficients, 2 EW states | leave-one-cell-out | usable current 69.6 % discharge, 59.5 % charge (τ = 10 s) | 59.9 % / 53.5 % (BOOST_REST) |
| SOH | dQ/dV ridge | 65 coefficients | leave-one-cell-out | RMSE 0.0094, bias −0.0005 | 0.0130 (BOOST_REST) |
| SOC | 2RC EKF, low-current gate | 3 states | leave-one-cell-out | **2.34 %p** over six sensor disturbances on estimated SOH (2.325 on true SOH), per cell 2.00–2.75 | 4.60 %p (BOOST_NEGPULSE_1S, current offset −0.10 A) |

The SOH arm was a 10,945-parameter CNN until the second audit round. Nested

File: analysis/uypydj_ecm.csv (part 13 of 80)
cell,cycle,SOH,CAP_Ah,SOC,direction,rate_rank,I_A,V_pre_V,rest_before_s,n_points,R0_mOhm,R1_mOhm,tau1_s,R2_mOhm,tau2_s,fit_rmse_mV
CC,1762,0.7304,2.17177,0.8428,discharge,1,-8.688,3.8739,635.5,101,12.5577,23.8339,0.4448,16.6828,5.2569,1.1006
CC,1762,0.7304,2.17177,0.8429,charge,1,4.343,3.8859,160.9,101,12.6154,29.7017,0.5602,19.5566,5.9245,0.4837
CC,1762,0.7304,2.17177,0.8428,discharge,2,-17.374,3.8749,680.6,101,12.3915,17.3894,0.3278,13.0114,5.2716,2.0073
CC,1762,0.7304,2.17177,0.843,charge,2,6.448,3.8992,280.7,101,23.284,23.4042,0.1135,0.01,3000.0,2.179
CC,1762,0.7304,2.17177,0.8427,discharge,3,-24.977,3.8801,711.5,101,12.2848,14.3374,0.2798,11.508,5.1442,2.7424
CC,1762,0.7304,2.17177,0.8431,charge,3,6.274,3.9104,386.8,101,41.2004,5.0037,0.05,0.01,3000.0,2.2089
CC,1762,0.7304,2.17177,0.7705,discharge,0,-2.172,3.7788,5398.8,101,12.3144,30.9899,0.6738,29.159,5.551,0.3657
CC,1762,0.7304,2.17177,0.7705,charge,0,1.088,3.7843,70.4,101,12.6058,30.5857,0.68,29.2347,4.757,0.2219
CC,1762,0.7304,2.17177,0.7704,discharge,1,-8.688,3.7827,635.5,101,12.4576,22.6625,0.4398,17.5678,5.3388,1.0893
CC,1762,0.7304,2.17177,0.7706,charge,1,4.343,3.7964,160.9,101,12.3653,27.7874,0.547,16.1469,5.041,0.4969
CC,1762,0.7304,2.17177,0.7704,discharge,2,-17.376,3.7865,680.7,101,12.3529,16.624,0.3293,13.5126,5.1505,2.1264
CC,1762,0.7304,2.17177,0.7706,charge,2,10.274,3.8092,281.4,101,14.4962,23.5823,0.2716,0.01,3000.0,1.8609
CC,1762,0.7304,2.17177,0.7703,discharge,3,-24.976,3.7911,762.7,101,12.1349,13.7535,0.2896,11.855,5.1093,2.5856
CC,1762,0.7304,2.17177,0.7707,charge,3,10.178,3.8197,386.9,101,25.0175,12.3656,0.05,0.01,3000.0,1.1906
CC,1762,0.7304,2.17177,0.6981,discharge,0,-2.172,3.7015,5453.3,101,12.5469,29.8441,0.6719,27.7225,5.4586,0.3633
CC,1762,0.7304,2.17177,0.6981,charge,0,1.086,3.7056,70.4,101,13.1431,30.0124,0.6844,28.0786,5.1748,0.206
CC,1762,0.7304,2.17177,0.698,discharge,1,-8.688,3.7051,635.5,101,12.2838,22.3288,0.4485,17.5083,5.449,1.0596
CC,1762,0.7304,2.17177,0.6982,charge,1,4.343,3.7187,160.9,101,12.1906,26.8894,0.5411,16.4889,5.0704,0.4958
CC,1762,0.7304,2.17177,0.698,discharge,2,-17.374,3.7091,680.5,101,12.2883,16.7702,0.3418,13.7606,5.1649,2.1051
CC,1762,0.7304,2.17177,0.6982,charge,2,13.031,3.7317,280.7,101,11.8582,15.3347,0.2654,8.9315,1.8739,1.5864
CC,1762,0.7304,2.17177,0.6979,discharge,3,-24.977,3.7129,796.3,101,12.2043,13.8224,0.2957,12.1764,5.1589,2.9562
CC,1762,0.7304,2.17177,0.6983,charge,3,13.248,3.7452,386.2,101,19.1296,15.2227,0.1073,0.01,3000.0,2.5802
CC,1762,0.7304,2.17177,0.6257,discharge,0,-2.171,3.6395,5498.2,101,12.6279,32.3505,0.719,28.7492,5.2769,0.355
CC,1762,0.7304,2.17177,0.6257,charge,0,1.086,3.6438,70.5,101,12.5942,32.1018,0.7248,28.2955,4.7596,0.2144
CC,1762,0.7304,2.17177,0.6257,discharge,1,-8.688,3.6414,635.5,101,12.1878,23.7261,0.4703,18.6963,5.6238,1.0646
CC,1762,0.7304,2.17177,0.6258,charge,1,4.345,3.655,160.6,101,12.3764,27.9425,0.5544,15.6952,4.8921,0.4599
CC,1762,0.7304,2.17177,0.6256,discharge,2,-17.376,3.6453,680.7,101,12.3097,17.2124,0.3494,14.6979,5.493,2.2777
CC,1762,0.7304,2.17177,0.6258,charge,2,13.031,3.6677,281.0,101,11.9038,17.8364,0.3241,8.9391,4.9952,1.1047
CC,1762,0.7304,2.17177,0.6255,discharge,3,-24.974,3.6494,801.3,101,12.2234,14.0605,0.3092,13.5064,5.8526,2.7567
CC,1762,0.7304,2.17177,0.6259,charge,3,16.488,3.6791,386.1,101,14.9762,16.6405,0.1798,0.01,3000.0,2.1331
CC,1762,0.7304,2.17177,0.5533,discharge,0,-2.171,3.5863,5542.1,101,12.6938,33.4013,0.753,32.7677,5.2907,0.3934
CC,1762,0.7304,2.17177,0.5533,charge,0,1.088,3.591,70.4,101,12.5285,33.0643,0.7522,29.6589,4.5457,0.2093
CC,1762,0.7304,2.17177,0.5532,discharge,1,-8.689,3.5891,635.5,101,12.5121,24.9804,0.5058,22.4533,5.9716,1.2426
CC,1762,0.7304,2.17177,0.5534,charge,1,4.345,3.6037,160.9,101,12.3227,29.0006,0.5717,16.0704,5.0108,0.4546
CC,1762,0.7304,2.17177,0.5532,discharge,2,-17.375,3.5914,680.6,101,12.4077,18.3064,0.3793,18.4097,6.1081,2.4543
CC,1762,0.7304,2.17177,0.5534,charge,2,13.031,3.6182,281.6,101,12.028,18.0006,0.3339,8.892,4.8882,0.9931
CC,1762,0.7304,2.17177,0.5531,discharge,3,-24.977,3.5961,800.7,101,12.4643,14.6459,0.3284,17.8557,6.4424,3.2501
CC,1762,0.7304,2.17177,0.5535,charge,3,18.744,3.6308,386.4,101,13.8338,16.5379,0.2717,0.01,3000.0,1.4863
CC,1762,0.7304,2.17177,0.4809,discharge,0,-2.172,3.5186,5568.2,101,12.7849,35.2571,0.8311,44.4381,5.4512,0.4168
CC,1762,0.7304,2.17177,0.4809,charge,0,1.086,3.524,70.5,101,12.7269,34.3476,0.799,34.2761,4.2877,0.2189
CC,1762,0.7304,2.17177,0.4808,discharge,1,-8.686,3.5219,635.5,101,12.5737,26.147,0.5573,28.6678,5.5796,1.487
CC,1762,0.7304,2.17177,0.481,charge,1,4.345,3.5393,160.9,101,12.4432,29.5318,0.5955,16.5886,5.4672,0.4904
CC,1762,0.7304,2.17177,0.4808,discharge,2,-17.374,3.5269,680.7,101,12.6057,19.3922,0.4317,25.5922,6.2052,3.0181
CC,1762,0.7304,2.17177,0.481,charge,2,13.03,3.5598,281.5,101,11.9541,17.8895,0.3315,10.0338,5.2432,1.0127
CC,1762,0.7304,2.17177,0.4811,charge,3,21.174,3.5733,358.2,101,11.924,10.4183,0.1831,7.313,1.1512,1.9649
CC,1762,0.7304,2.17177,0.4085,discharge,0,-2.171,3.4423,5598.3,101,13.1069,36.5658,0.9287,81.8646,6.3744,0.4539
CC,1762,0.7304,2.17177,0.4085,charge,0,1.087,3.4483,70.4,101,12.8821,37.7344,0.9074,40.0078,3.7563,0.2035
CC,1762,0.7304,2.17177,0.4085,discharge,1,-8.69,3.4448,635.5,101,13.01,29.3064,0.655,46.4161,6.0011,1.54
CC,1762,0.7304,2.17177,0.4086,charge,1,4.344,3.4657,160.6,101,12.3409,32.1613,0.629,17.0652,5.5679,0.4388
CC,1762,0.7304,2.17177,0.4087,charge,2,13.031,3.4819,255.0,101,12.0219,18.3161,0.3436,10.9553,5.6059,1.1811
CC,1762,0.7304,2.17177,0.4087,charge,3,21.719,3.4884,276.6,101,11.8829,13.3724,0.2599,8.4717,5.0564,1.6357
CC,1762,0.7304,2.17177,0.3723,discharge,0,-2.171,3.4146,5072.5,101,13.1232,32.3919,0.9063,106.1728,6.563,0.408
CC,1762,0.7304,2.17177,0.3723,charge,0,1.086,3.4225,70.4,101,13.1638,37.1574,0.9177,42.1951,3.7416,0.2013
CC,1762,0.7304,2.17177,0.3723,discharge,1,-8.69,3.4156,635.5,101,12.8695,29.1841,0.6835,57.6493,6.1701,1.5481
CC,1762,0.7304,2.17177,0.3724,charge,1,4.345,3.4427,160.7,101,11.969,31.7474,0.6156,15.098,4.9391,0.4373
CC,1762,0.7304,2.17177,0.3724,charge,2,13.031,3.4545,225.4,101,11.8491,18.5758,0.3499,9.7303,5.5837,1.0129
CC,1762,0.7304,2.17177,0.3725,charge,3,21.718,3.4585,238.8,101,11.815,13.5336,0.259,7.8782,5.2731,1.5925
CC,1762,0.7304,2.17177,0.3361,discharge,0,-2.173,3.3847,5073.4,101,12.8644,28.5073,0.881,128.9135,6.4338,0.3882
CC,1762,0.7304,2.17177,0.3361,charge,0,1.085,3.3969,70.4,101,12.6028,39.7906,0.9835,47.7983,4.4844,0.2158
CC,1762,0.7304,2.17177,0.3361,discharge,1,-8.689,3.3874,635.5,101,12.8959,28.6086,0.6872,81.169,7.5146,1.7127
CC,1762,0.7304,2.17177,0.3362,charge,1,4.344,3.4252,160.7,101,12.2057,31.2701,0.6212,14.9784,4.6747,0.4616
CC,1762,0.7304,2.17177,0.3362,charge,2,13.031,3.4335,194.4,101,12.024,18.5497,0.3527,9.1536,5.3036,1.0815
CC,1762,0.7304,2.17177,0.3363,charge,3,21.718,3.4367,203.7,101,11.7625,13.6291,0.266,7.344,5.0109,1.4833
CC,1762,0.7304,2.17177,0.2999,discharge,0,-2.171,3.3211,5072.2,101,13.0808,29.3705,0.96,145.4599,7.0178,0.4432
CC,1762,0.7304,2.17177,0.2999,charge,0,1.087,3.3361,70.5,101,12.8061,41.8693,1.0408,54.5846,5.347,0.2312
CC,1762,0.7304,2.17177,0.3,charge,1,4.344,3.3644,144.8,101,12.5549,31.3553,0.6266,22.7611,5.2969,0.4829
CC,1762,0.7304,2.17177,0.3001,charge,2,13.032,3.3737,156.4,101,12.2134,19.531,0.3746,11.2415,4.7723,1.2699
CC,1762,0.7304,2.17177,0.3001,charge,3,21.717,3.3761,160.0,101,12.1017,14.5044,0.2812,8.2382,4.4582,1.7853
CC,1800,0.71932,2.13884,1.0,discharge,0,-2.142,4.08,99999.0,99,4.5807,66.08,1.3637,35.8054,4.5466,0.2596
CC,1800,0.71932,2.13884,0.9998,charge,0,1.071,4.0972,65.7,37,12.7724,100.3021,1.8405,0.01,2.0285,1.0453
CC,1800,0.71932,2.13884,0.9997,discharge,1,-8.568,4.0885,638.2,101,12.4479,37.0985,0.637,16.6608,4.5159,0.9062
CC,1800,0.71932,2.13884,0.9969,charge,1,1.868,4.0961,117.1,39,26.4058,29.3527,0.1018,0.01,3000.0,1.4915
CC,1800,0.71932,2.13884,0.9967,discharge,2,-17.133,4.0837,639.9,101,12.2807,25.3827,0.4397,12.9953,4.4198,1.6465
CC,1800,0.71932,2.13884,0.9913,charge,2,2.326,4.0968,196.5,45,44.472,0.01,0.05,0.01,3000.0,1.0628
CC,1800,0.71932,2.13884,0.9911,discharge,3,-24.628,4.0802,640.0,101,12.4481,19.9745,0.3613,11.1362,4.0251,2.2904
CC,1800,0.71932,2.13884,0.9845,charge,3,2.308,4.0974,283.7,46,44.5651,0.01,0.05,0.01,2999.9135,1.0346
CC,1800,0.71932,2.13884,0.9487,discharge,0,-2.142,4.0277,4788.8,101,12.9085,43.3543,0.9204,43.1308,5.1922,0.3525
CC,1800,0.71932,2.13884,0.9488,charge,0,1.071,4.036,70.4,101,12.8818,41.1009,0.9479,55.9937,4.9637,0.2238
CC,1800,0.71932,2.13884,0.9487,discharge,1,-8.566,4.0293,635.5,101,12.592,30.2551,0.5431,19.9178,4.5988,1.1061
CC,1800,0.71932,2.13884,0.9488,charge,1,1.754,4.0508,160.9,101,25.9911,59.208,0.2257,0.01,3000.0,1.8269
CC,1800,0.71932,2.13884,0.9486,discharge,2,-17.133,4.032,646.8,101,12.5478,21.8464,0.3981,14.0327,4.4658,2.0612
CC,1800,0.71932,2.13884,0.9489,charge,2,1.662,4.061,280.7,101,83.7303,0.01,0.05,0.01,3000.0,0.9307
CC,1800,0.71932,2.13884,0.9486,discharge,3,-24.627,4.0372,645.2,101,12.4316,17.9238,0.3345,11.7876,4.2127,2.8193
CC,1800,0.71932,2.13884,0.9489,charge,3,1.526,4.0679,385.9,100,86.6683,0.01,0.05,0.01,2999.9985,0.9576
CC,1800,0.71932,2.13884,0.913,discharge,0,-2.14,3.9577,4791.9,101,12.7981,37.9526,0.8159,36.9113,5.1489,0.3774
CC,1800,0.71932,2.13884,0.9131,charge,0,1.071,3.9644,70.3,101,12.8193,37.6025,0.8441,44.6138,5.2441,0.2335
CC,1800,0.71932,2.13884,0.913,discharge,1,-8.566,3.9598,635.4,101,12.5909,27.1187,0.5055,18.3352,4.6396,1.0767
CC,1800,0.71932,2.13884,0.9131,charge,1,3.484,3.9781,160.6,101,13.4456,50.4432,0.627,0.01,3000.0,1.9078
CC,1800,0.71932,2.13884,0.9129,discharge,2,-17.135,3.9625,669.0,101,12.4341,19.779,0.3762,13.3002,4.6214,2.1156
CC,1800,0.71932,2.13884,0.9132,charge,2,3.294,3.9916,281.4,101,46.8271,16.5123,0.05,0.01,3000.0,1.8847
CC,1800,0.71932,2.13884,0.9129,discharge,3,-24.629,3.9674,668.6,101,12.2127,16.3208,0.3164,11.3951,4.4704,2.8298
CC,1800,0.71932,2.13884,0.9132,charge,3,3.123,4.005,386.8,101,62.4913,0.01,0.05,0.01,3000.0,1.241
CC,1800,0.71932,2.13884,0.8417,discharge,0,-2.143,3.8588,5353.2,101,12.8585,35.3389,0.7615,33.1338,5.1403,0.3713
CC,1800,0.71932,2.13884,0.8417,charge,0,1.071,3.8634,70.3,101,12.9676,36.508,0.8098,34.7714,4.9974,0.2198
CC,1800,0.71932,2.13884,0.8416,discharge,1,-8.567,3.8614,635.4,101,12.5876,25.8796,0.482,18.2339,5.1816,1.1189
CC,1800,0.71932,2.13884,0.8417,charge,1,4.283,3.8749,160.9,101,12.77,32.7471,0.6191,20.7666,5.9648,0.4587
CC,1800,0.71932,2.13884,0.8415,discharge,2,-17.132,3.8636,680.7,101,12.4132,18.9085,0.36,13.9189,5.1912,1.9719
CC,1800,0.71932,2.13884,0.8418,charge,2,6.201,3.8884,281.7,101,23.9696,26.3263,0.1222,0.01,3000.0,2.6202
CC,1800,0.71932,2.13884,0.8415,discharge,3,-24.628,3.8686,709.6,101,12.3832,15.407,0.3022,12.0146,4.9213,2.7184
CC,1800,0.71932,2.13884,0.8418,charge,3,6.023,3.9016,385.9,101,42.4757,7.1153,0.05,0.01,3000.0,2.5523
CC,1800,0.71932,2.13884,0.7703,discharge,0,-2.141,3.768,5397.1,101,12.7139,33.7224,0.7437,32.7724,5.3185,0.3698
CC,1800,0.71932,2.13884,0.7703,charge,0,1.07,3.7734,70.4,101,12.7075,33.4586,0.7549,34.0754,4.7228,0.2162
CC,1800,0.71932,2.13884,0.7702,discharge,1,-8.567,3.7719,635.5,101,12.4615,24.6682,0.4787,18.9965,5.2585,1.0919
CC,1800,0.71932,2.13884,0.7703,charge,1,4.283,3.787,160.6,101,12.3232,30.6533,0.6006,17.497,4.9721,0.524
CC,1800,0.71932,2.13884,0.7701,discharge,2,-17.131,3.7762,680.6,101,12.3281,18.0073,0.3573,14.2338,4.9848,2.159
CC,1800,0.71932,2.13884,0.7704,charge,2,9.799,3.8014,281.3,101,14.6558,26.0715,0.2759,0.01,3000.0,2.398
CC,1800,0.71932,2.13884,0.7701,discharge,3,-24.629,3.782,758.0,101,12.2488,14.7043,0.3096,12.1887,4.8365,2.8586
CC,1800,0.71932,2.13884,0.7705,charge,3,9.682,3.8143,386.2,101,25.5961,14.26,0.0556,0.01,3000.0,1.7602
CC,1800,0.71932,2.13884,0.6989,discharge,0,-2.143,3.6915,5445.6,101,12.8409,34.7544,0.7727,32.3963,5.2242,0.3551
CC,1800,0.71932,2.13884,0.6989,charge,0,1.07,3.6967,70.4,101,12.7067,34.4343,0.7848,34.4445,4.7895,0.2123
CC,1800,0.71932,2.13884,0.6988,discharge,1,-8.567,3.695,635.4,101,12.4688,25.2749,0.4959,19.3488,5.318,1.0988
CC,1800,0.71932,2.13884,0.6989,charge,1,4.283,3.7103,160.6,101,12.3189,31.1007,0.6123,17.9175,5.0424,0.4704
CC,1800,0.71932,2.13884,0.6988,discharge,2,-17.132,3.6988,680.7,101,12.299,18.4959,0.3712,14.45,5.0052,2.0191
CC,1800,0.71932,2.13884,0.699,charge,2,12.545,3.7256,281.3,101,12.0084,13.9781,0.2514,11.8944,1.0685,1.3455
CC,1800,0.71932,2.13884,0.6987,discharge,3,-24.629,3.7051,790.9,101,12.2461,15.1899,0.3215,12.6351,5.0894,2.73
CC,1800,0.71932,2.13884,0.6991,charge,3,12.416,3.74,386.1,101,19.7774,17.297,0.1108,0.01,3000.0,2.8375
CC,1800,0.71932,2.13884,0.6275,discharge,0,-2.143,3.633,5486.2,101,12.7522,35.8772,0.8036,33.4357,5.1335,0.3791
CC,1800,0.71932,2.13884,0.6275,charge,0,1.072,3.6377,70.4,101,12.6555,34.8838,0.8067,34.0458,4.4263,0.196
CC,1800,0.71932,2.13884,0.6275,discharge,1,-8.567,3.6359,635.5,101,12.5626,25.8444,0.5137,20.5304,5.5049,1.1823
CC,1800,0.71932,2.13884,0.6275,charge,1,4.285,3.6501,160.6,101,12.3807,31.1993,0.6162,16.9628,4.8255,0.4789
CC,1800,0.71932,2.13884,0.6274,discharge,2,-17.131,3.6394,680.5,101,12.409,18.8024,0.3832,15.5629,5.4216,2.2727
CC,1800,0.71932,2.13884,0.6276,charge,2,12.851,3.6643,280.7,101,12.0113,19.5561,0.3553,9.3576,4.8923,1.0802
CC,1800,0.71932,2.13884,0.6273,discharge,3,-24.627,3.6439,801.3,101,12.3061,15.1929,0.331,14.2091,5.6781,2.862
CC,1800,0.71932,2.13884,0.6277,charge,3,15.392,3.6771,386.2,101,15.9971,18.0035,0.1753,0.01,3000.0,2.8198
CC,1800,0.71932,2.13884,0.5561,discharge,0,-2.143,3.5807,5524.3,101,12.8085,37.5336,0.8596,39.4198,5.227,0.3626
CC,1800,0.71932,2.13884,0.5562,charge,0,1.07,3.5861,70.5,101,12.8071,35.7954,0.8349,37.1313,4.2292,0.2233
CC,1800,0.71932,2.13884,0.5561,discharge,1,-8.567,3.5837,635.4,101,12.6426,27.4447,0.5525,24.7148,5.7134,1.2199
CC,1800,0.71932,2.13884,0.5562,charge,1,4.285,3.6003,160.9,101,12.3789,32.3969,0.6337,17.4796,4.906,0.4674
CC,1800,0.71932,2.13884,0.556,discharge,2,-17.132,3.5873,680.6,101,12.5692,19.8408,0.4124,19.5609,5.8462,2.5164
CC,1800,0.71932,2.13884,0.5562,charge,2,12.85,3.6167,281.6,101,12.0234,19.7945,0.3635,9.4342,4.8031,0.9908
CC,1800,0.71932,2.13884,0.5559,discharge,3,-24.628,3.5919,800.3,101,12.3865,15.9296,0.3549,18.6832,6.0305,3.2645
CC,1800,0.71932,2.13884,0.5563,charge,3,17.372,3.6303,387.3,101,14.3231,18.4928,0.2408,0.01,3000.0,1.62
CC,1800,0.71932,2.13884,0.4847,discharge,0,-2.143,3.5135,5553.9,101,12.9821,38.274,0.9278,54.746,5.447,0.4012
CC,1800,0.71932,2.13884,0.4848,charge,0,1.07,3.5192,70.4,101,13.5087,37.1555,0.9005,42.5758,4.1774,0.2203
CC,1800,0.71932,2.13884,0.4847,discharge,1,-8.567,3.5161,635.4,101,12.7012,29.0308,0.6179,31.5168,5.4062,1.4278
CC,1800,0.71932,2.13884,0.4848,charge,1,4.283,3.5383,160.9,101,12.5238,33.4025,0.6615,18.3152,5.3585,0.4584
CC,1800,0.71932,2.13884,0.4846,discharge,2,-17.133,3.5227,680.5,101,12.746,20.8486,0.4716,26.8602,5.8745,2.8802
CC,1800,0.71932,2.13884,0.4849,charge,2,12.851,3.5595,281.6,101,12.0103,19.5273,0.3621,10.5427,5.089,1.0465
CC,1800,0.71932,2.13884,0.4849,charge,3,19.94,3.5727,350.9,101,12.4838,9.0918,0.1678,9.9117,0.6969,1.4793
CC,1800,0.71932,2.13884,0.4133,discharge,0,-2.141,3.4398,5580.7,101,12.8258,35.527,0.9651,86.9882,6.1852,0.4114
CC,1800,0.71932,2.13884,0.4134,charge,0,1.07,3.4464,70.4,101,12.694,37.5852,0.9562,43.8535,3.8035,0.2027
CC,1800,0.71932,2.13884,0.4133,discharge,1,-8.567,3.4418,635.4,101,12.8673,30.4761,0.6899,44.651,5.7442,1.4409
CC,1800,0.71932,2.13884,0.4134,charge,1,4.285,3.4646,160.8,101,12.459,34.0666,0.6807,18.3586,5.6189,0.443
CC,1800,0.71932,2.13884,0.4135,charge,2,12.849,3.4828,253.0,101,12.0194,19.9389,0.3733,11.4903,5.4461,1.1348
CC,1800,0.71932,2.13884,0.4135,charge,3,21.418,3.4894,271.6,101,11.8486,13.6719,0.2515,8.1439,2.9391,2.2977
CC,1800,0.71932,2.13884,0.3776,discharge,0,-2.143,3.4121,5066.0,101,13.0296,30.9831,0.9275,117.419,6.1295,0.3898
CC,1800,0.71932,2.13884,0.3777,charge,0,1.07,3.4212,70.4,101,13.4757,37.4108,0.9868,50.8686,3.6808,0.2093
CC,1800,0.71932,2.13884,0.3776,discharge,1,-8.567,3.4138,635.4,101,12.9579,30.6379,0.7076,59.0166,6.0681,1.5565
CC,1800,0.71932,2.13884,0.3777,charge,1,4.283,3.443,160.7,101,12.4344,34.3592,0.6765,16.7037,4.9429,0.4406
CC,1800,0.71932,2.13884,0.3778,charge,2,12.851,3.4553,222.0,101,12.0139,20.1319,0.3752,10.2883,5.3034,1.1133
CC,1800,0.71932,2.13884,0.3778,charge,3,21.416,3.4587,234.9,101,11.9855,14.7373,0.2865,8.1593,5.0919,1.51
CC,1800,0.71932,2.13884,0.3419,discharge,0,-2.143,3.3833,5070.2,101,12.8228,26.7293,0.8905,134.8132,6.0189,0.3637
CC,1800,0.71932,2.13884,0.342,charge,0,1.072,3.3962,70.4,101,13.4329,38.8855,1.0287,55.468,4.2163,0.2202
CC,1800,0.71932,2.13884,0.3419,discharge,1,-8.567,3.3861,635.5,101,12.8053,28.0307,0.658,82.6252,6.8189,1.8203
CC,1800,0.71932,2.13884,0.342,charge,1,4.284,3.4254,160.5,101,12.5078,34.6472,0.6881,16.5955,4.8346,0.3796
CC,1800,0.71932,2.13884,0.3421,charge,2,12.851,3.435,189.7,101,11.932,20.6682,0.3849,9.8414,5.1151,0.9752
CC,1800,0.71932,2.13884,0.3422,charge,3,21.416,3.4368,197.5,101,11.9478,15.0901,0.2852,7.7197,4.7156,1.5592
CC,1800,0.71932,2.13884,0.3063,discharge,0,-2.141,3.3182,5069.2,101,13.2578,30.3163,1.0193,156.7213,6.9469,0.4603
CC,1800,0.71932,2.13884,0.3063,charge,0,1.07,3.3353,70.4,101,13.6536,43.9593,1.138,63.3344,5.1859,0.2415
CC,1800,0.71932,2.13884,0.3063,charge,1,4.285,3.3652,141.9,101,12.4457,34.6027,0.6923,24.4544,5.2475,0.4765
CC,1800,0.71932,2.13884,0.3064,charge,2,12.852,3.374,153.8,101,12.2417,21.2962,0.4019,11.9749,4.7106,1.2758
CC,1800,0.71932,2.13884,0.3065,charge,3,21.417,3.3768,157.8,101,12.0979,15.8237,0.3022,8.6578,4.3372,1.8526
CC,1837,0.70882,2.10759,1.0,discharge,0,-2.11,4.0754,99999.0,99,4.0134,71.0017,1.4723,41.0388,4.8636,0.2704
CC,1837,0.70882,2.10759,0.9995,charge,0,1.055,4.0925,61.8,37,13.0373,111.4067,2.0883,0.01,2.0801,0.8869
CC,1837,0.70882,2.10759,0.9994,discharge,1,-8.439,4.0841,638.1,101,12.4151,38.6612,0.6791,19.0328,4.5496,0.8742
CC,1837,0.70882,2.10759,0.9965,charge,1,1.908,4.0923,113.7,38,25.388,31.2296,0.1171,0.01,3000.0,1.7373
CC,1837,0.70882,2.10759,0.9963,discharge,2,-16.875,4.0798,640.1,101,12.3831,26.1332,0.4637,14.1695,4.2898,1.8791
CC,1837,0.70882,2.10759,0.991,charge,2,2.39,4.0934,196.6,44,44.7183,0.01,0.05,0.01,3000.0,1.1341
CC,1837,0.70882,2.10759,0.9907,discharge,3,-24.257,4.0768,640.2,101,12.2993,21.1019,0.3851,11.8544,3.8981,2.4943
CC,1837,0.70882,2.10759,0.9838,charge,3,2.381,4.0922,276.6,45,45.3886,0.01,0.05,0.01,2999.9068,1.1029
CC,1837,0.70882,2.10759,0.9486,discharge,0,-2.108,4.0139,4789.8,101,12.894,45.1089,0.9779,48.0996,5.032,0.3584
CC,1837,0.70882,2.10759,0.9486,charge,0,1.056,4.0233,70.3,101,12.7443,43.2134,1.0342,63.893,5.111,0.2279
CC,1837,0.70882,2.10759,0.9485,discharge,1,-8.437,4.0157,635.5,101,12.6709,31.8962,0.5768,21.4762,4.5022,1.145
CC,1837,0.70882,2.10759,0.9486,charge,1,1.763,4.0396,161.0,101,24.563,66.604,0.2636,0.01,2999.9979,2.2482
CC,1837,0.70882,2.10759,0.9485,discharge,2,-16.875,4.0186,647.5,101,12.5601,23.2303,0.4269,14.8387,4.4173,2.123
CC,1837,0.70882,2.10759,0.9487,charge,2,1.652,4.0525,281.0,101,89.3825,0.0106,0.05,0.0101,2999.7174,0.8977
CC,1837,0.70882,2.10759,0.9484,discharge,3,-24.258,4.0241,645.6,101,12.4983,19.0268,0.3615,12.243,4.1423,2.7466
CC,1837,0.70882,2.10759,0.9487,charge,3,1.496,4.0607,387.1,101,93.2385,0.01,0.05,0.01,2999.9998,0.9281
CC,1837,0.70882,2.10759,0.9134,discharge,0,-2.109,3.9439,4794.4,101,12.4362,40.5438,0.8871,40.4324,4.9713,0.3597
CC,1837,0.70882,2.10759,0.9135,charge,0,1.056,3.9516,70.3,101,12.8168,40.8651,0.9518,49.8618,5.277,0.2165
CC,1837,0.70882,2.10759,0.9134,discharge,1,-8.438,3.9468,635.4,101,12.5827,29.1385,0.545,19.6369,4.6791,1.0712
CC,1837,0.70882,2.10759,0.9135,charge,1,3.431,3.9661,160.7,101,13.6488,54.7695,0.6733,0.01,2999.9971,2.2352
CC,1837,0.70882,2.10759,0.9133,discharge,2,-16.875,3.9495,669.2,101,12.2318,21.3346,0.3995,14.1033,4.5848,2.1378
CC,1837,0.70882,2.10759,0.9135,charge,2,3.22,3.9818,280.8,101,46.122,21.6993,0.05,0.01,3000.0,1.0741
CC,1837,0.70882,2.10759,0.9133,discharge,3,-24.258,3.9551,668.7,101,12.2972,17.3835,0.3374,11.8676,4.3911,2.7867
CC,1837,0.70882,2.10759,0.9136,charge,3,3.029,3.9962,386.4,101,67.3577,0.01,0.05,0.01,2999.9994,1.2628
CC,1837,0.70882,2.10759,0.8431,discharge,0,-2.109,3.8441,5354.4,101,12.9904,38.2259,0.834,36.9645,5.1426,0.3631
CC,1837,0.70882,2.10759,0.8431,charge,0,1.056,3.8493,70.4,101,12.634,37.3987,0.8558,41.0924,4.4377,0.2104
CC,1837,0.70882,2.10759,0.8431,discharge,1,-8.438,3.8469,635.4,101,12.6521,27.7082,0.5193,19.883,5.1353,1.1336
CC,1837,0.70882,2.10759,0.8432,charge,1,4.217,3.8624,160.7,101,12.4414,36.3961,0.6846,21.4456,6.0839,0.451
CC,1837,0.70882,2.10759,0.843,discharge,2,-16.876,3.8498,680.6,101,12.6378,20.0488,0.3852,14.7608,5.0397,2.0078
CC,1837,0.70882,2.10759,0.8432,charge,2,6.059,3.8761,281.7,101,24.1056,29.3996,0.1372,0.01,3000.0,2.6902
CC,1837,0.70882,2.10759,0.8429,discharge,3,-24.258,3.8551,709.1,101,12.5272,16.4236,0.3283,12.4439,4.7741,2.6115
CC,1837,0.70882,2.10759,0.8433,charge,3,5.855,3.889,386.5,101,42.64,10.5418,0.05,0.01,3000.0,2.9881
CC,1837,0.70882,2.10759,0.7728,discharge,0,-2.111,3.7571,5395.2,101,12.7461,36.9171,0.8269,37.0106,5.2715,0.3752
CC,1837,0.70882,2.10759,0.7728,charge,0,1.056,3.7633,70.5,101,12.5793,35.9794,0.8412,40.3631,4.6644,0.2435
CC,1837,0.70882,2.10759,0.7728,discharge,1,-8.438,3.7614,635.5,101,12.5914,26.7162,0.5256,20.5645,5.2316,1.0646
CC,1837,0.70882,2.10759,0.7729,charge,1,4.217,3.7777,160.7,101,12.5095,33.8722,0.6645,19.1941,4.9733,0.474
CC,1837,0.70882,2.10759,0.7727,discharge,2,-16.875,3.7665,680.7,101,12.4578,19.3814,0.3901,14.915,4.839,2.1099
CC,1837,0.70882,2.10759,0.7729,charge,2,9.204,3.7948,281.0,101,15.4022,28.6841,0.2752,0.01,3000.0,2.8915
CC,1837,0.70882,2.10759,0.7726,discharge,3,-24.259,3.7731,752.5,101,12.3226,15.8392,0.3343,12.512,4.673,2.8315
CC,1837,0.70882,2.10759,0.773,charge,3,9.064,3.8093,386.4,101,27.0005,16.1291,0.062,0.01,3000.0,2.0446
CC,1837,0.70882,2.10759,0.7025,discharge,0,-2.109,3.6821,5441.4,101,12.5267,37.6696,0.8488,37.0532,5.0028,0.3727
CC,1837,0.70882,2.10759,0.7025,charge,0,1.054,3.6885,70.5,101,12.8474,36.454,0.8611,41.2169,4.543,0.2257
CC,1837,0.70882,2.10759,0.7025,discharge,1,-8.438,3.6865,635.4,101,12.5429,27.3724,0.534,20.9334,5.1662,1.1501
CC,1837,0.70882,2.10759,0.7026,charge,1,4.219,3.7034,160.8,101,12.4085,34.4355,0.6777,19.4975,4.9888,0.4861
CC,1837,0.70882,2.10759,0.7024,discharge,2,-16.874,3.6914,680.7,101,12.5651,19.8758,0.4013,15.0384,4.8852,2.1504
CC,1837,0.70882,2.10759,0.7026,charge,2,11.719,3.7205,281.8,101,12.7001,7.279,0.1909,20.9732,0.6208,1.1489
CC,1837,0.70882,2.10759,0.7023,discharge,3,-24.259,3.6976,784.3,101,12.3655,16.2884,0.3406,13.0966,4.9834,2.9356
CC,1837,0.70882,2.10759,0.7027,charge,3,11.509,3.7366,386.6,101,21.0456,19.2483,0.1124,0.01,3000.0,3.0499
CC,1837,0.70882,2.10759,0.6322,discharge,0,-2.109,3.6269,5479.2,101,12.5606,38.6334,0.8826,38.6138,5.0281,0.3673
CC,1837,0.70882,2.10759,0.6322,charge,0,1.056,3.6323,70.4,101,12.5097,36.6372,0.8852,40.8567,4.3036,0.2097
CC,1837,0.70882,2.10759,0.6321,discharge,1,-8.438,3.6292,635.5,101,12.4633,27.8386,0.558,22.1972,5.4149,1.1577
CC,1837,0.70882,2.10759,0.6322,charge,1,4.219,3.646,160.4,101,12.3676,34.0325,0.6763,18.7027,4.7587,0.4478
CC,1837,0.70882,2.10759,0.6321,discharge,2,-16.876,3.6339,680.6,101,12.1905,20.4136,0.4138,16.2573,5.3592,2.1327
CC,1837,0.70882,2.10759,0.6323,charge,2,12.656,3.6613,281.9,101,12.062,21.3174,0.394,9.8806,4.8449,0.9518
CC,1837,0.70882,2.10759,0.632,discharge,3,-24.259,3.639,800.7,101,12.3089,16.2878,0.3513,14.8564,5.5082,2.8717
CC,1837,0.70882,2.10759,0.6324,charge,3,14.019,3.6764,386.5,101,16.9949,20.3895,0.1696,0.01,3000.0,3.4474
CC,1837,0.70882,2.10759,0.5619,discharge,0,-2.111,3.5723,5511.1,101,12.9179,40.138,0.9396,48.0244,5.0968,0.3732
CC,1837,0.70882,2.10759,0.5619,charge,0,1.056,3.5785,70.5,101,12.8729,38.0463,0.9381,46.1461,4.1389,0.2172
CC,1837,0.70882,2.10759,0.5618,discharge,1,-8.438,3.5758,635.4,101,12.9498,29.5853,0.5998,26.9671,5.3676,1.2699
CC,1837,0.70882,2.10759,0.5619,charge,1,4.219,3.5955,160.9,101,12.5124,36.4232,0.7134,19.7584,5.1268,0.4337
CC,1837,0.70882,2.10759,0.5617,discharge,2,-16.875,3.5803,680.5,101,12.6864,21.5729,0.4423,21.2553,5.5969,2.574
CC,1837,0.70882,2.10759,0.562,charge,2,12.656,3.6152,281.1,101,12.2261,22.0729,0.3999,10.3055,4.6935,0.9695
CC,1837,0.70882,2.10759,0.5617,discharge,3,-24.26,3.5866,800.5,101,12.5213,15.6429,0.3286,18.7149,4.0768,4.4564
CC,1837,0.70882,2.10759,0.5621,charge,3,15.874,3.6304,384.3,101,15.1883,20.7277,0.2236,0.01,3000.0,2.7576
CC,1837,0.70882,2.10759,0.4916,discharge,0,-2.109,3.506,5539.2,101,12.9006,39.192,0.986,64.5168,5.3398,0.3857
CC,1837,0.70882,2.10759,0.4916,charge,0,1.056,3.5132,70.4,101,12.8748,38.2254,0.9878,51.3756,4.1133,0.214
CC,1837,0.70882,2.10759,0.4915,discharge,1,-8.438,3.5096,635.5,101,12.9582,30.8406,0.6567,32.9458,5.2472,1.4015
CC,1837,0.70882,2.10759,0.4916,charge,1,4.219,3.534,160.8,101,12.3802,36.5462,0.7267,20.5234,5.2414,0.4717
CC,1837,0.70882,2.10759,0.4915,discharge,2,-16.876,3.5165,680.6,101,12.9513,21.8642,0.4969,27.7206,5.6429,2.9993
CC,1837,0.70882,2.10759,0.4917,charge,2,12.658,3.5577,281.3,101,12.0394,21.4779,0.4013,11.4133,5.1323,1.0172
CC,1837,0.70882,2.10759,0.4917,charge,3,18.35,3.5712,342.0,101,13.4155,2.568,0.0909,18.3033,0.3912,1.2846
CC,1837,0.70882,2.10759,0.4213,discharge,0,-2.109,3.4354,5571.3,101,12.6838,34.6698,1.0052,100.0449,5.9749,0.4031
CC,1837,0.70882,2.10759,0.4213,charge,0,1.056,3.4438,70.4,101,12.8767,36.3833,1.0162,55.0369,3.6935,0.2092
CC,1837,0.70882,2.10759,0.4212,discharge,1,-8.438,3.4386,635.5,101,12.7104,32.1444,0.7273,45.3862,5.6082,1.2824
CC,1837,0.70882,2.10759,0.4213,charge,1,4.219,3.4639,160.8,101,12.2824,36.7278,0.7432,19.4758,5.4268,0.4514
CC,1837,0.70882,2.10759,0.4214,charge,2,12.656,3.4814,253.9,101,12.0474,21.342,0.4095,12.0577,5.5199,1.0234
CC,1837,0.70882,2.10759,0.4214,charge,3,21.083,3.4884,269.0,101,11.6168,13.3767,0.2418,8.9067,1.6663,2.666
CC,1837,0.70882,2.10759,0.3861,discharge,0,-2.109,3.4095,5061.2,101,13.0027,29.2245,0.9294,126.4461,5.816,0.3721
CC,1837,0.70882,2.10759,0.3861,charge,0,1.056,3.4211,70.4,101,12.8269,35.9358,1.0425,62.6599,3.6983,0.208
CC,1837,0.70882,2.10759,0.3861,discharge,1,-8.438,3.4115,635.5,101,12.9879,31.544,0.7232,60.7078,6.0264,1.4993
CC,1837,0.70882,2.10759,0.3862,charge,1,4.219,3.4444,160.8,101,12.2354,37.8421,0.7484,18.4641,4.9546,0.3808
CC,1837,0.70882,2.10759,0.3862,charge,2,12.656,3.4573,220.3,101,12.0166,22.0879,0.4109,10.9279,5.1247,1.0876
CC,1837,0.70882,2.10759,0.3863,charge,3,21.092,3.4615,232.1,101,11.891,15.6278,0.2878,8.171,3.5386,1.7716
CC,1837,0.70882,2.10759,0.351,discharge,0,-2.109,3.3798,5068.1,101,12.9272,26.5176,0.918,139.8997,5.8625,0.3501
CC,1837,0.70882,2.10759,0.351,charge,0,1.056,3.3948,70.4,101,12.7876,39.4851,1.1087,65.6079,4.3627,0.2151
CC,1837,0.70882,2.10759,0.3509,discharge,1,-8.438,3.3828,635.5,101,12.7763,29.6844,0.7057,84.2898,7.3762,1.3756
CC,1837,0.70882,2.10759,0.351,charge,1,4.219,3.4262,160.4,101,12.4416,36.8104,0.7434,18.6218,4.7415,0.4332
CC,1837,0.70882,2.10759,0.351,charge,2,12.656,3.4364,192.4,101,12.0709,21.857,0.4133,10.4664,4.8893,1.1274
CC,1837,0.70882,2.10759,0.3511,charge,3,21.092,3.4392,201.5,101,11.8693,16.1366,0.3109,8.084,4.5698,1.5574
CC,1837,0.70882,2.10759,0.3158,discharge,0,-2.109,3.3089,5070.8,101,12.885,31.0597,1.0637,159.6071,6.8811,0.4436
CC,1837,0.70882,2.10759,0.3158,charge,0,1.056,3.3285,70.3,101,13.074,44.1654,1.2178,72.4397,5.129,0.2185
CC,1837,0.70882,2.10759,0.3159,charge,1,4.219,3.3588,141.2,101,12.4193,37.6228,0.7609,27.6795,5.5241,0.4137
CC,1837,0.70882,2.10759,0.3159,charge,2,12.656,3.3677,152.8,101,12.3681,23.095,0.4414,13.3532,4.6965,1.2489
CC,1837,0.70882,2.10759,0.316,charge,3,21.094,3.3706,157.1,101,12.1524,17.2972,0.3316,9.4725,4.2377,1.8305
CC,1875,0.7009,2.08406,1.0,discharge,0,-2.086,4.0723,99999.0,99,4.465,73.8072,1.5771,50.6405,5.0075,0.2712
CC,1875,0.7009,2.08406,0.9993,charge,0,1.043,4.0881,58.3,36,11.669,3.2344,0.1273,124.9145,2.4509,0.6713
CC,1875,0.7009,2.08406,0.9992,discharge,1,-8.35,4.0798,638.0,101,12.3892,40.7399,0.7244,22.8851,4.4808,0.8432
CC,1875,0.7009,2.08406,0.9957,charge,1,1.96,4.087,104.4,37,23.3413,34.4987,0.132,0.01,3000.0,2.2032
CC,1875,0.7009,2.08406,0.9955,discharge,2,-16.698,4.075,640.2,101,12.5122,27.766,0.5054,15.9191,4.2223,1.8385
CC,1875,0.7009,2.08406,0.9898,charge,2,2.335,4.0881,188.5,44,48.0511,0.01,0.05,0.01,3000.0,1.13
CC,1875,0.7009,2.08406,0.9895,discharge,3,-24.002,4.071,640.3,101,12.3761,22.139,0.4157,12.7283,3.7798,2.5055
CC,1875,0.7009,2.08406,0.9827,charge,3,2.349,4.0877,277.7,45,47.9443,0.01,0.05,0.01,3000.0,1.3045
CC,1875,0.7009,2.08406,0.9479,discharge,0,-2.089,3.9994,4790.7,101,12.7889,45.642,1.0321,51.3849,4.9989,0.3611
CC,1875,0.7009,2.08406,0.9479,charge,0,1.043,4.009,70.3,101,13.0761,42.8774,1.0926,69.4614,5.2191,0.2005
CC,1875,0.7009,2.08406,0.9478,discharge,1,-8.348,4.001,635.5,101,12.7078,33.2283,0.6186,22.7263,4.5528,1.0653
CC,1875,0.7009,2.08406,0.9479,charge,1,1.841,4.0267,161.1,101,21.8605,72.5243,0.3096,0.01,3000.0,2.5793
CC,1875,0.7009,2.08406,0.9477,discharge,2,-16.697,4.0039,648.9,101,12.5844,24.4259,0.4516,15.7595,4.37,2.1664
CC,1875,0.7009,2.08406,0.948,charge,2,1.665,4.0428,281.1,101,94.5354,0.01,0.05,0.01,2999.9993,1.0514
CC,1875,0.7009,2.08406,0.9477,discharge,3,-24.001,4.01,646.5,101,12.4908,20.2684,0.3876,12.7961,4.0607,2.6857
CC,1875,0.7009,2.08406,0.948,charge,3,1.475,4.0523,387.7,101,100.276,0.0104,0.05,0.01,2999.9767,0.9567
CC,1875,0.7009,2.08406,0.9131,discharge,0,-2.087,3.9311,4793.8,101,12.5946,44.1302,0.977,45.8472,4.951,0.3639
CC,1875,0.7009,2.08406,0.9131,charge,0,1.043,3.9385,70.3,101,13.7569,40.6066,0.9845,59.9373,4.7371,0.2259
CC,1875,0.7009,2.08406,0.913,discharge,1,-8.35,3.934,635.4,101,12.6213,31.8181,0.5928,21.7835,4.703,1.0217
CC,1875,0.7009,2.08406,0.9131,charge,1,3.27,3.955,161.1,101,13.5629,61.6713,0.68,0.01,3000.0,2.8736
CC,1875,0.7009,2.08406,0.913,discharge,2,-16.696,3.9371,667.5,101,12.6234,22.9753,0.4314,15.3469,4.538,2.2155
CC,1875,0.7009,2.08406,0.9132,charge,2,3.03,3.9727,281.1,101,49.3388,25.7404,0.05,0.01,3000.0,0.9739
CC,1875,0.7009,2.08406,0.9129,discharge,3,-24.0,3.9433,667.0,101,12.5438,18.8988,0.3682,12.5424,4.2659,2.7267
CC,1875,0.7009,2.08406,0.9132,charge,3,2.802,3.9885,386.6,101,75.5739,0.01,0.05,0.01,2999.9997,1.5538
CC,1875,0.7009,2.08406,0.8435,discharge,0,-2.087,3.83,5350.5,101,12.8588,39.9396,0.8965,41.7708,5.0326,0.3744
CC,1875,0.7009,2.08406,0.8435,charge,0,1.043,3.836,70.4,101,12.5607,37.5352,0.9019,48.3243,4.3473,0.2175
CC,1875,0.7009,2.08406,0.8435,discharge,1,-8.348,3.8332,635.4,101,12.5214,29.5621,0.5698,21.3221,5.1771,1.0065
CC,1875,0.7009,2.08406,0.8436,charge,1,4.174,3.8509,161.1,101,12.3955,38.8846,0.7458,22.4862,5.9858,0.449
CC,1875,0.7009,2.08406,0.8434,discharge,2,-16.697,3.837,680.4,101,12.5638,21.1515,0.4132,15.423,4.8825,2.0033
CC,1875,0.7009,2.08406,0.8436,charge,2,5.969,3.8662,281.8,101,23.5457,32.4366,0.1532,0.01,3000.0,3.1449
CC,1875,0.7009,2.08406,0.8433,discharge,3,-24.0,3.8434,709.2,101,12.2245,17.4812,0.3518,12.7162,4.5668,2.4492
CC,1875,0.7009,2.08406,0.8437,charge,3,5.756,3.8804,386.8,101,43.0575,12.5336,0.05,0.01,3000.0,3.1582
CC,1875,0.7009,2.08406,0.7739,discharge,0,-2.087,3.7441,5396.4,101,12.5931,40.8242,0.9196,43.4144,5.0823,0.3625
CC,1875,0.7009,2.08406,0.774,charge,0,1.042,3.7511,70.4,101,12.8426,37.4236,0.9219,50.8668,4.4411,0.228
CC,1875,0.7009,2.08406,0.7739,discharge,1,-8.349,3.7485,635.4,101,12.6231,29.4772,0.5706,22.7122,5.0592,1.1265
CC,1875,0.7009,2.08406,0.774,charge,1,4.174,3.7685,160.7,101,12.3519,38.7416,0.7559,21.0368,5.1306,0.4021
CC,1875,0.7009,2.08406,0.7738,discharge,2,-16.697,3.7544,680.5,101,12.6442,21.3192,0.4236,15.7117,4.6112,2.0701
CC,1875,0.7009,2.08406,0.7741,charge,2,8.396,3.7875,281.3,101,16.4445,32.7638,0.264,0.01,3000.0,3.505
CC,1875,0.7009,2.08406,0.7738,discharge,3,-24.001,3.7625,743.3,101,12.491,17.5188,0.3616,13.0571,4.5376,2.9016
CC,1875,0.7009,2.08406,0.7741,charge,3,8.171,3.8038,385.8,101,29.9807,18.5393,0.0611,0.01,3000.0,2.4412
CC,1875,0.7009,2.08406,0.7044,discharge,0,-2.087,3.6727,5431.6,101,12.8553,40.599,0.9382,42.5261,4.9159,0.3436
CC,1875,0.7009,2.08406,0.7044,charge,0,1.042,3.6791,70.4,101,12.7062,38.3249,0.9554,49.1114,4.453,0.2067
CC,1875,0.7009,2.08406,0.7043,discharge,1,-8.348,3.6768,635.4,101,12.6427,29.4455,0.5804,22.5906,5.0679,1.071
CC,1875,0.7009,2.08406,0.7044,charge,1,4.174,3.6951,160.9,101,12.4406,37.7673,0.7507,21.1448,4.9662,0.4546
CC,1875,0.7009,2.08406,0.7043,discharge,2,-16.697,3.6819,680.7,101,12.3758,21.597,0.4347,15.5871,4.8586,1.9773
CC,1875,0.7009,2.08406,0.7045,charge,2,11.027,3.7144,281.9,101,13.7973,30.2796,0.4737,0.01,3000.0,1.5243
CC,1875,0.7009,2.08406,0.7042,discharge,3,-24.001,3.6891,777.0,101,12.4207,17.2475,0.3616,13.5695,4.8827,2.8898
CC,1875,0.7009,2.08406,0.7046,charge,3,10.824,3.7324,385.7,101,21.9609,21.2754,0.1159,0.01,3000.0,3.5756
CC,1875,0.7009,2.08406,0.6348,discharge,0,-2.087,3.62,5469.8,101,13.003,42.0909,0.9857,46.7906,4.9729,0.3597
CC,1875,0.7009,2.08406,0.6349,charge,0,1.042,3.6262,70.4,101,12.8585,36.6895,0.9493,53.4542,4.0157,0.2173
CC,1875,0.7009,2.08406,0.6348,discharge,1,-8.351,3.623,635.4,101,12.6521,30.7105,0.6046,24.7068,5.1538,1.1895
CC,1875,0.7009,2.08406,0.6349,charge,1,4.176,3.6417,160.7,101,12.2809,39.2185,0.7705,20.6228,4.8686,0.3666
CC,1875,0.7009,2.08406,0.6347,discharge,2,-16.697,3.6272,680.6,101,12.4821,22.3651,0.4488,17.6893,5.267,2.1423
CC,1875,0.7009,2.08406,0.6349,charge,2,12.524,3.66,281.2,101,11.8437,19.0143,0.3431,12.4261,1.6408,1.6373
CC,1875,0.7009,2.08406,0.6346,discharge,3,-24.002,3.6329,795.5,101,12.4782,17.6875,0.3739,16.146,5.2783,3.0917
CC,1875,0.7009,2.08406,0.635,charge,3,12.71,3.6763,387.7,101,18.6832,22.5604,0.1581,0.01,3000.0,3.7997
CC,1875,0.7009,2.08406,0.5652,discharge,0,-2.085,3.5647,5493.4,101,12.9611,42.1971,1.0313,57.5215,5.1183,0.3636
CC,1875,0.7009,2.08406,0.5653,charge,0,1.042,3.5718,70.4,101,12.8958,36.7834,0.9822,58.3208,3.9796,0.2169
CC,1875,0.7009,2.08406,0.5652,discharge,1,-8.348,3.5684,635.4,101,12.6405,31.9153,0.6501,28.7303,5.1302,1.2041
CC,1875,0.7009,2.08406,0.5653,charge,1,4.174,3.5911,160.8,101,12.4529,39.4894,0.7856,21.6026,5.0784,0.4273
CC,1875,0.7009,2.08406,0.5651,discharge,2,-16.697,3.574,680.6,101,12.7504,22.5432,0.4733,21.9175,5.3178,2.4193
CC,1875,0.7009,2.08406,0.5654,charge,2,12.524,3.6129,281.4,101,12.0895,23.5404,0.4301,10.9471,4.554,0.9953
CC,1875,0.7009,2.08406,0.5654,charge,3,14.735,3.6294,381.0,101,15.9916,22.7733,0.2145,0.01,3000.0,3.3769
CC,1875,0.7009,2.08406,0.4957,discharge,0,-2.087,3.5002,5521.0,101,12.9215,39.1595,1.0462,74.3943,5.3372,0.3837
CC,1875,0.7009,2.08406,0.4957,charge,0,1.044,3.5085,70.4,101,12.688,36.0258,1.0171,61.7579,3.9863,0.2297
CC,1875,0.7009,2.08406,0.4956,discharge,1,-8.349,3.5039,635.4,101,12.7418,32.7749,0.7069,33.5719,5.1561,1.2983
CC,1875,0.7009,2.08406,0.4957,charge,1,4.174,3.5311,160.9,101,12.3477,39.141,0.7969,22.2553,5.3215,0.4632
CC,1875,0.7009,2.08406,0.4956,discharge,2,-16.697,3.5115,680.5,101,12.8244,22.82,0.5212,28.1384,5.3314,3.107
CC,1875,0.7009,2.08406,0.4958,charge,2,12.524,3.557,281.5,101,12.1539,23.0857,0.4349,12.0551,4.959,0.9656
CC,1875,0.7009,2.08406,0.4958,charge,3,16.688,3.5707,328.2,101,14.482,23.264,0.3027,0.01,3000.0,2.3234
CC,1875,0.7009,2.08406,0.4261,discharge,0,-2.087,3.4289,5549.5,101,13.092,30.5704,0.9797,121.9119,5.5744,0.3814
CC,1875,0.7009,2.08406,0.4261,charge,0,1.042,3.4388,70.4,101,13.619,34.0323,1.0672,72.9682,3.699,0.2158
CC,1875,0.7009,2.08406,0.4261,discharge,1,-8.349,3.4316,635.4,101,12.9305,33.5074,0.7512,51.0912,5.4813,1.3964
CC,1875,0.7009,2.08406,0.4262,charge,1,4.174,3.4623,160.9,101,12.5007,41.2259,0.8253,21.9551,5.2974,0.445
CC,1875,0.7009,2.08406,0.4262,charge,2,12.524,3.4795,239.1,101,12.0813,23.9883,0.4478,12.8283,5.2415,1.073
CC,1875,0.7009,2.08406,0.4263,charge,3,19.779,3.4849,255.3,101,12.3561,10.7704,0.207,13.0735,0.8431,1.9537
CC,1875,0.7009,2.08406,0.3913,discharge,0,-2.086,3.404,5045.8,101,12.8596,26.0195,0.9207,136.5347,5.4962,0.3566
CC,1875,0.7009,2.08406,0.3914,charge,0,1.044,3.4179,70.4,101,12.6118,32.5676,1.0577,75.401,3.6908,0.2101
CC,1875,0.7009,2.08406,0.3913,discharge,1,-8.349,3.4061,635.4,101,12.9124,32.5447,0.754,62.7323,6.1418,1.3355
CC,1875,0.7009,2.08406,0.3914,charge,1,4.176,3.4434,160.6,101,12.2626,40.3431,0.8158,20.425,4.9351,0.4214
CC,1875,0.7009,2.08406,0.3915,charge,2,12.524,3.4564,216.8,101,12.044,23.6482,0.4473,11.5435,4.9548,1.0583
CC,1875,0.7009,2.08406,0.3915,charge,3,20.87,3.4603,229.2,101,11.6253,15.0634,0.2739,8.9439,1.9027,2.4156
CC,1875,0.7009,2.08406,0.3565,discharge,0,-2.087,3.374,5063.8,100,12.912,23.8381,0.8904,152.0126,5.5531,0.3725
CC,1875,0.7009,2.08406,0.3566,charge,0,1.044,3.3926,70.5,101,12.7696,34.8154,1.1037,82.8331,4.1363,0.2328
CC,1875,0.7009,2.08406,0.3566,charge,1,4.176,3.4257,158.6,101,12.3361,41.1195,0.8295,21.3933,4.8903,0.3465
CC,1875,0.7009,2.08406,0.3566,charge,2,12.524,3.4347,182.3,101,12.1088,24.5685,0.4613,11.4454,4.7877,0.9624
CC,1875,0.7009,2.08406,0.3567,charge,3,20.871,3.4371,188.9,101,11.7408,16.3367,0.2969,8.7292,2.185,2.2325
CC,1875,0.7009,2.08406,0.3218,discharge,0,-2.087,3.2923,5066.4,101,13.335,33.1576,1.1651,168.301,7.1761,0.4538
CC,1875,0.7009,2.08406,0.3218,charge,0,1.044,3.3142,70.4,101,13.2232,42.4565,1.2766,84.4115,5.0491,0.2437
CC,1875,0.7009,2.08406,0.3218,charge,1,4.176,3.3448,137.0,101,12.6725,40.5886,0.8388,31.185,5.8023,0.4209
CC,1875,0.7009,2.08406,0.3219,charge,2,12.524,3.3535,147.8,101,12.3277,24.9687,0.4765,15.0057,4.7031,1.2487
CC,1875,0.7009,2.08406,0.3219,charge,3,20.871,3.3566,151.6,101,12.2752,18.6774,0.3643,10.3525,4.2259,1.6594
BOOST,5,0.99876,2.99189,1.0,discharge,0,-2.993,4.18,99999.0,101,9.1805,1.0381,0.6782,11.5492,12.3693,0.105
BOOST,5,0.99876,2.99189,1.0,charge,1,1.339,4.1818,43.3,101,9.927,3.787,1.0892,0.01,3000.0,0.1926
BOOST,5,0.99876,2.99189,0.9999,discharge,1,-11.968,4.1789,633.3,101,9.104,0.9223,0.5217,8.2104,8.8144,0.2637
BOOST,5,0.99876,2.99189,1.0,charge,2,1.274,4.1835,57.4,91,13.0269,0.0132,0.05,0.01,2996.7601,0.0885
BOOST,5,0.99876,2.99189,0.9998,discharge,0,-23.931,4.1797,633.5,101,9.1264,0.8519,0.5042,5.9088,6.3511,0.3456
BOOST,5,0.99876,2.99189,0.9997,discharge,0,-34.396,4.1797,634.1,101,9.0454,0.7798,0.4255,4.5995,4.8246,0.4797
BOOST,5,0.99876,2.99189,0.9999,charge,6,1.266,4.1846,39.9,79,12.2455,0.01,0.05,0.01,2998.832,0.1308
BOOST,5,0.99876,2.99189,0.95,discharge,0,-2.992,4.1036,4785.9,101,9.1206,0.9364,0.6401,6.9739,9.6544,0.1023
BOOST,5,0.99876,2.99189,0.95,charge,0,1.496,4.1039,70.4,101,9.6154,0.9993,0.7449,6.9006,11.3091,0.1333
BOOST,5,0.99876,2.99189,0.9499,discharge,1,-11.967,4.1036,635.5,101,9.0936,0.8283,0.4696,5.1181,6.8689,0.2202
BOOST,5,0.99876,2.99189,0.95,charge,6,5.983,4.1061,30.4,101,7.4568,2.0528,0.0743,5.532,7.297,0.3193
BOOST,5,0.99876,2.99189,0.9498,discharge,2,-23.931,4.1037,680.6,101,9.0504,0.8966,0.5607,3.9672,6.7454,0.3913
BOOST,5,0.99876,2.99189,0.9501,charge,6,7.874,4.1074,60.7,101,7.5086,4.2856,0.05,0.01,2999.9882,0.2693
BOOST,5,0.99876,2.99189,0.9497,discharge,0,-34.4,4.1041,698.6,101,8.9657,0.8399,0.5218,3.7168,7.148,0.4474
BOOST,5,0.99876,2.99189,0.9001,discharge,0,-2.993,4.0824,4850.6,101,9.0432,0.8492,0.5038,6.4518,8.6181,0.1208
BOOST,5,0.99876,2.99189,0.9002,charge,1,1.495,4.0837,45.3,101,8.493,1.0911,0.1666,5.089,7.1274,0.1061
BOOST,5,0.99876,2.99189,0.9001,discharge,1,-11.968,4.0823,635.5,101,9.0144,0.8668,0.5774,4.8669,6.9717,0.1963
BOOST,5,0.99876,2.99189,0.9002,charge,3,5.982,4.0852,81.5,101,8.9006,0.7996,0.6056,4.1199,7.9276,0.1458
BOOST,5,0.99876,2.99189,0.9,discharge,2,-23.932,4.0818,680.7,101,8.9401,0.9732,0.6363,4.3868,9.0965,0.3676
BOOST,5,0.99876,2.99189,0.8999,discharge,0,-34.4,4.0828,722.7,101,8.8649,0.8209,0.5121,4.5783,10.0049,0.3855
BOOST,5,0.99876,2.99189,0.9002,charge,5,10.317,4.0864,31.7,101,8.0945,2.9467,0.05,0.01,3000.0,0.5672
BOOST,5,0.99876,2.99189,0.8004,discharge,0,-2.994,4.0257,5416.8,101,8.6022,0.9381,0.5107,11.2597,11.6706,0.1301
