Repository: KikETs/ECM_HYBRID_BMS_JOINT

## Results

| Arm | Model | Size | Protocol | Result | Worst cell |
|---|---|---|---|---|---|
| SOP | 2RC table + trim (A8) | 4 effective coefficients, 2 EW states | leave-one-cell-out | usable current 69.6 % discharge, 59.5 % charge (τ = 10 s) | 59.9 % / 53.5 % (BOOST_REST) |
| SOH | dQ/dV ridge | 65 coefficients | leave-one-cell-out | RMSE 0.0094, bias −0.0005 | 0.0130 (BOOST_REST) |
| SOC | 2RC EKF, low-current gate | 3 states | leave-one-cell-out | **2.34 %p** over six sensor disturbances on estimated SOH (2.325 on true SOH), per cell 2.00–2.75 | 4.60 %p (BOOST_NEGPULSE_1S, current offset −0.10 A) |

The SOH arm was a 10,945-parameter CNN until the second audit round. Nested

File: analysis/uypydj_hppc_resistance.csv (part 13 of 225)
protocol,cycle,SOH,CAP_Ah,SOC,soc_group,direction,rate_rank,I_A,CRate_rated,tau_s,tau_actual_s,V_pre_V,V_tau_V,R_mOhm,file
CC,600,0.91629,2.72451,1.0,0,charge,3,1.688,0.563,10.0,9.9,4.165,4.2,20.7285,08-27-21_17.36_CC_protocol_HPPC_IN21700_30T_cycle_#600.mat
CC,600,0.91629,2.72451,0.9546,1,discharge,0,-2.725,0.908,2.0,2.0,4.0959,4.054,15.3745,08-27-21_17.36_CC_protocol_HPPC_IN21700_30T_cycle_#600.mat
CC,600,0.91629,2.72451,0.9546,1,discharge,0,-2.725,0.908,10.0,9.9,4.0959,4.0443,18.9337,08-27-21_17.36_CC_protocol_HPPC_IN21700_30T_cycle_#600.mat
CC,600,0.91629,2.72451,0.9546,1,charge,0,1.365,0.455,2.0,1.9,4.0972,4.1181,15.3125,08-27-21_17.36_CC_protocol_HPPC_IN21700_30T_cycle_#600.mat
CC,600,0.91629,2.72451,0.9546,1,charge,0,1.365,0.455,10.0,9.9,4.0972,4.1237,19.4153,08-27-21_17.36_CC_protocol_HPPC_IN21700_30T_cycle_#600.mat
CC,600,0.91629,2.72451,0.9545,1,discharge,1,-10.9,3.633,2.0,2.0,4.0962,3.9331,14.9633,08-27-21_17.36_CC_protocol_HPPC_IN21700_30T_cycle_#600.mat
CC,600,0.91629,2.72451,0.9545,1,discharge,1,-10.9,3.633,10.0,9.9,4.0962,3.9051,17.5321,08-27-21_17.36_CC_protocol_HPPC_IN21700_30T_cycle_#600.mat
CC,600,0.91629,2.72451,0.9546,1,charge,1,5.45,1.817,2.0,1.9,4.0996,4.1828,15.2658,08-27-21_17.36_CC_protocol_HPPC_IN21700_30T_cycle_#600.mat
CC,600,0.91629,2.72451,0.9546,1,charge,1,5.45,1.817,10.0,9.9,4.0996,4.2,18.4217,08-27-21_17.36_CC_protocol_HPPC_IN21700_30T_cycle_#600.mat
CC,600,0.91629,2.72451,0.9544,1,discharge,2,-21.798,7.266,2.0,1.9,4.0965,3.7872,14.1894,08-27-21_17.36_CC_protocol_HPPC_IN21700_30T_cycle_#600.mat
CC,600,0.91629,2.72451,0.9544,1,discharge,2,-21.798,7.266,10.0,9.9,4.0965,3.7396,16.3731,08-27-21_17.36_CC_protocol_HPPC_IN21700_30T_cycle_#600.mat
CC,600,0.91629,2.72451,0.9547,1,charge,2,5.775,1.925,2.0,2.0,4.1023,4.1999,16.9007,08-27-21_17.36_CC_protocol_HPPC_IN21700_30T_cycle_#600.mat
CC,600,0.91629,2.72451,0.9547,1,charge,2,5.775,1.925,10.0,9.9,4.1023,4.1999,16.9007,08-27-21_17.36_CC_protocol_HPPC_IN21700_30T_cycle_#600.mat
CC,600,0.91629,2.72451,0.9543,1,discharge,3,-31.333,10.444,2.0,2.0,4.0972,3.6677,13.7076,08-27-21_17.36_CC_protocol_HPPC_IN21700_30T_cycle_#600.mat
CC,600,0.91629,2.72451,0.9543,1,discharge,3,-31.333,10.444,10.0,9.9,4.0972,3.6037,15.7502,08-27-21_17.36_CC_protocol_HPPC_IN21700_30T_cycle_#600.mat
CC,600,0.91629,2.72451,0.9547,1,charge,3,5.655,1.885,2.0,2.0,4.1045,4.2,16.8874,08-27-21_17.36_CC_protocol_HPPC_IN21700_30T_cycle_#600.mat
CC,600,0.91629,2.72451,0.9547,1,charge,3,5.655,1.885,10.0,9.9,4.1045,4.1999,16.8697,08-27-21_17.36_CC_protocol_HPPC_IN21700_30T_cycle_#600.mat
CC,600,0.91629,2.72451,0.9092,2,discharge,0,-2.725,0.908,2.0,2.0,4.0802,4.0409,14.421,08-27-21_17.36_CC_protocol_HPPC_IN21700_30T_cycle_#600.mat
CC,600,0.91629,2.72451,0.9092,2,discharge,0,-2.725,0.908,10.0,9.9,4.0802,4.0322,17.6134,08-27-21_17.36_CC_protocol_HPPC_IN21700_30T_cycle_#600.mat
CC,600,0.91629,2.72451,0.9092,2,charge,0,1.365,0.455,2.0,2.0,4.0813,4.1007,14.2177,08-27-21_17.36_CC_protocol_HPPC_IN21700_30T_cycle_#600.mat
CC,600,0.91629,2.72451,0.9092,2,charge,0,1.365,0.455,10.0,9.9,4.0813,4.1048,17.2224,08-27-21_17.36_CC_protocol_HPPC_IN21700_30T_cycle_#600.mat
CC,600,0.91629,2.72451,0.9091,2,discharge,1,-10.9,3.633,2.0,2.0,4.0805,3.9255,14.2202,08-27-21_17.36_CC_protocol_HPPC_IN21700_30T_cycle_#600.mat
CC,600,0.91629,2.72451,0.9091,2,discharge,1,-10.9,3.633,10.0,9.9,4.0805,3.8935,17.156,08-27-21_17.36_CC_protocol_HPPC_IN21700_30T_cycle_#600.mat
CC,600,0.91629,2.72451,0.9092,2,charge,1,5.451,1.817,2.0,2.0,4.0832,4.1601,14.1078,08-27-21_17.36_CC_protocol_HPPC_IN21700_30T_cycle_#600.mat
CC,600,0.91629,2.72451,0.9092,2,charge,1,5.451,1.817,10.0,9.9,4.0832,4.1763,17.0797,08-27-21_17.36_CC_protocol_HPPC_IN21700_30T_cycle_#600.mat
CC,600,0.91629,2.72451,0.909,2,discharge,2,-21.797,7.266,2.0,1.9,4.0806,3.7826,13.6716,08-27-21_17.36_CC_protocol_HPPC_IN21700_30T_cycle_#600.mat
CC,600,0.91629,2.72451,0.909,2,discharge,2,-21.797,7.266,10.0,9.9,4.0806,3.7238,16.3692,08-27-21_17.36_CC_protocol_HPPC_IN21700_30T_cycle_#600.mat
CC,600,0.91629,2.72451,0.9093,2,charge,2,7.608,2.536,2.0,2.0,4.0852,4.2001,15.1023,08-27-21_17.36_CC_protocol_HPPC_IN21700_30T_cycle_#600.mat
CC,600,0.91629,2.72451,0.9093,2,charge,2,7.608,2.536,10.0,9.9,4.0852,4.2,15.0892,08-27-21_17.36_CC_protocol_HPPC_IN21700_30T_cycle_#600.mat
CC,600,0.91629,2.72451,0.9089,2,discharge,3,-31.334,10.445,2.0,2.0,4.0811,3.6641,13.3082,08-27-21_17.36_CC_protocol_HPPC_IN21700_30T_cycle_#600.mat
CC,600,0.91629,2.72451,0.9089,2,discharge,3,-31.334,10.445,10.0,9.9,4.0811,3.5844,15.8518,08-27-21_17.36_CC_protocol_HPPC_IN21700_30T_cycle_#600.mat
CC,600,0.91629,2.72451,0.9093,2,charge,3,7.516,2.505,2.0,2.0,4.0866,4.2002,15.1146,08-27-21_17.36_CC_protocol_HPPC_IN21700_30T_cycle_#600.mat
CC,600,0.91629,2.72451,0.9093,2,charge,3,7.516,2.505,10.0,9.9,4.0866,4.2001,15.1013,08-27-21_17.36_CC_protocol_HPPC_IN21700_30T_cycle_#600.mat
CC,600,0.91629,2.72451,0.8183,3,discharge,0,-2.727,0.909,2.0,2.0,4.02,3.982,13.9342,08-27-21_17.36_CC_protocol_HPPC_IN21700_30T_cycle_#600.mat
CC,600,0.91629,2.72451,0.8183,3,discharge,0,-2.727,0.909,10.0,9.9,4.02,3.9675,19.2512,08-27-21_17.36_CC_protocol_HPPC_IN21700_30T_cycle_#600.mat
CC,600,0.91629,2.72451,0.8184,3,charge,0,1.363,0.454,2.0,1.9,4.0221,4.0406,13.575,08-27-21_17.36_CC_protocol_HPPC_IN21700_30T_cycle_#600.mat
CC,600,0.91629,2.72451,0.8184,3,charge,0,1.363,0.454,10.0,9.9,4.0221,4.0468,18.1244,08-27-21_17.36_CC_protocol_HPPC_IN21700_30T_cycle_#600.mat
CC,600,0.91629,2.72451,0.8183,3,discharge,1,-10.9,3.633,2.0,2.0,4.0207,3.8691,13.9083,08-27-21_17.36_CC_protocol_HPPC_IN21700_30T_cycle_#600.mat
CC,600,0.91629,2.72451,0.8183,3,discharge,1,-10.9,3.633,10.0,9.9,4.0207,3.8191,18.4954,08-27-21_17.36_CC_protocol_HPPC_IN21700_30T_cycle_#600.mat
CC,600,0.91629,2.72451,0.8184,3,charge,1,5.449,1.816,2.0,2.0,4.0255,4.0979,13.2868,08-27-21_17.36_CC_protocol_HPPC_IN21700_30T_cycle_#600.mat
CC,600,0.91629,2.72451,0.8184,3,charge,1,5.449,1.816,10.0,9.9,4.0255,4.1187,17.1041,08-27-21_17.36_CC_protocol_HPPC_IN21700_30T_cycle_#600.mat
CC,600,0.91629,2.72451,0.8182,3,discharge,2,-21.797,7.266,2.0,1.9,4.0214,3.7282,13.4514,08-27-21_17.36_CC_protocol_HPPC_IN21700_30T_cycle_#600.mat
CC,600,0.91629,2.72451,0.8182,3,discharge,2,-21.797,7.266,10.0,9.9,4.0214,3.6508,17.0023,08-27-21_17.36_CC_protocol_HPPC_IN21700_30T_cycle_#600.mat
CC,600,0.91629,2.72451,0.8185,3,charge,2,12.176,4.059,2.0,2.0,4.0284,4.2001,14.1015,08-27-21_17.36_CC_protocol_HPPC_IN21700_30T_cycle_#600.mat
CC,600,0.91629,2.72451,0.8185,3,charge,2,12.176,4.059,10.0,9.9,4.0284,4.2,14.0933,08-27-21_17.36_CC_protocol_HPPC_IN21700_30T_cycle_#600.mat
CC,600,0.91629,2.72451,0.8181,3,discharge,3,-31.333,10.444,2.0,1.9,4.0222,3.6129,13.0629,08-27-21_17.36_CC_protocol_HPPC_IN21700_30T_cycle_#600.mat
CC,600,0.91629,2.72451,0.8181,3,discharge,3,-31.333,10.444,10.0,9.9,4.0222,3.5162,16.1491,08-27-21_17.36_CC_protocol_HPPC_IN21700_30T_cycle_#600.mat
CC,600,0.91629,2.72451,0.8185,3,charge,3,12.171,4.057,2.0,2.0,4.0303,4.2001,13.9512,08-27-21_17.36_CC_protocol_HPPC_IN21700_30T_cycle_#600.mat
CC,600,0.91629,2.72451,0.8185,3,charge,3,12.171,4.057,10.0,9.9,4.0303,4.2,13.943,08-27-21_17.36_CC_protocol_HPPC_IN21700_30T_cycle_#600.mat
CC,600,0.91629,2.72451,0.7275,4,discharge,0,-2.725,0.908,2.0,2.0,3.9208,3.8852,13.0623,08-27-21_17.36_CC_protocol_HPPC_IN21700_30T_cycle_#600.mat
CC,600,0.91629,2.72451,0.7275,4,discharge,0,-2.725,0.908,10.0,9.9,3.9208,3.8712,18.1992,08-27-21_17.36_CC_protocol_HPPC_IN21700_30T_cycle_#600.mat
CC,600,0.91629,2.72451,0.7275,4,charge,0,1.363,0.454,2.0,2.0,3.9231,3.9415,13.5046,08-27-21_17.36_CC_protocol_HPPC_IN21700_30T_cycle_#600.mat
CC,600,0.91629,2.72451,0.7275,4,charge,0,1.363,0.454,10.0,9.9,3.9231,3.9469,17.4679,08-27-21_17.36_CC_protocol_HPPC_IN21700_30T_cycle_#600.mat
CC,600,0.91629,2.72451,0.7274,4,discharge,1,-10.9,3.633,2.0,2.0,3.9219,3.7765,13.3394,08-27-21_17.36_CC_protocol_HPPC_IN21700_30T_cycle_#600.mat
CC,600,0.91629,2.72451,0.7274,4,discharge,1,-10.9,3.633,10.0,9.9,3.9219,3.7326,17.367,08-27-21_17.36_CC_protocol_HPPC_IN21700_30T_cycle_#600.mat
CC,600,0.91629,2.72451,0.7276,4,charge,1,5.449,1.816,2.0,2.0,3.9272,3.9949,12.425,08-27-21_17.36_CC_protocol_HPPC_IN21700_30T_cycle_#600.mat
CC,600,0.91629,2.72451,0.7276,4,charge,1,5.449,1.816,10.0,9.9,3.9272,4.0116,15.4899,08-27-21_17.36_CC_protocol_HPPC_IN21700_30T_cycle_#600.mat
CC,600,0.91629,2.72451,0.7273,4,discharge,2,-21.798,7.266,2.0,1.9,3.9222,3.6418,12.8636,08-27-21_17.36_CC_protocol_HPPC_IN21700_30T_cycle_#600.mat
CC,600,0.91629,2.72451,0.7273,4,discharge,2,-21.798,7.266,10.0,9.9,3.9222,3.5765,15.8593,08-27-21_17.36_CC_protocol_HPPC_IN21700_30T_cycle_#600.mat
CC,600,0.91629,2.72451,0.7277,4,charge,2,16.347,5.449,2.0,2.0,3.9293,4.1234,11.8737,08-27-21_17.36_CC_protocol_HPPC_IN21700_30T_cycle_#600.mat
CC,600,0.91629,2.72451,0.7277,4,charge,2,16.347,5.449,10.0,9.9,3.9293,4.1718,14.8345,08-27-21_17.36_CC_protocol_HPPC_IN21700_30T_cycle_#600.mat
CC,600,0.91629,2.72451,0.7273,4,discharge,3,-31.333,10.444,2.0,2.0,3.9228,3.5299,12.5395,08-27-21_17.36_CC_protocol_HPPC_IN21700_30T_cycle_#600.mat
CC,600,0.91629,2.72451,0.7273,4,discharge,3,-31.333,10.444,10.0,9.9,3.9228,3.4457,15.2268,08-27-21_17.36_CC_protocol_HPPC_IN21700_30T_cycle_#600.mat
CC,600,0.91629,2.72451,0.7277,4,charge,3,21.164,7.055,2.0,2.0,3.9304,4.2001,12.7433,08-27-21_17.36_CC_protocol_HPPC_IN21700_30T_cycle_#600.mat
CC,600,0.91629,2.72451,0.7277,4,charge,3,21.164,7.055,10.0,9.9,3.9304,4.1999,12.7339,08-27-21_17.36_CC_protocol_HPPC_IN21700_30T_cycle_#600.mat
CC,600,0.91629,2.72451,0.6367,5,discharge,0,-2.726,0.909,2.0,2.0,3.8358,3.8006,12.9141,08-27-21_17.36_CC_protocol_HPPC_IN21700_30T_cycle_#600.mat
CC,600,0.91629,2.72451,0.6367,5,discharge,0,-2.726,0.909,10.0,9.9,3.8358,3.7873,17.7936,08-27-21_17.36_CC_protocol_HPPC_IN21700_30T_cycle_#600.mat
CC,600,0.91629,2.72451,0.6367,5,charge,0,1.362,0.454,2.0,2.0,3.8374,3.8548,12.7716,08-27-21_17.36_CC_protocol_HPPC_IN21700_30T_cycle_#600.mat
CC,600,0.91629,2.72451,0.6367,5,charge,0,1.362,0.454,10.0,9.9,3.8374,3.8605,16.9554,08-27-21_17.36_CC_protocol_HPPC_IN21700_30T_cycle_#600.mat
CC,600,0.91629,2.72451,0.6366,5,discharge,1,-10.9,3.633,2.0,2.0,3.8355,3.6965,12.7523,08-27-21_17.36_CC_protocol_HPPC_IN21700_30T_cycle_#600.mat
CC,600,0.91629,2.72451,0.6366,5,discharge,1,-10.9,3.633,10.0,9.9,3.8355,3.6577,16.3119,08-27-21_17.36_CC_protocol_HPPC_IN21700_30T_cycle_#600.mat
CC,600,0.91629,2.72451,0.6367,5,charge,1,5.449,1.816,2.0,1.9,3.8402,3.908,12.4433,08-27-21_17.36_CC_protocol_HPPC_IN21700_30T_cycle_#600.mat
CC,600,0.91629,2.72451,0.6367,5,charge,1,5.449,1.816,10.0,9.9,3.8402,3.9286,16.2241,08-27-21_17.36_CC_protocol_HPPC_IN21700_30T_cycle_#600.mat
CC,600,0.91629,2.72451,0.6365,5,discharge,2,-21.798,7.266,2.0,2.0,3.835,3.566,12.3406,08-27-21_17.36_CC_protocol_HPPC_IN21700_30T_cycle_#600.mat
CC,600,0.91629,2.72451,0.6365,5,discharge,2,-21.798,7.266,10.0,9.9,3.835,3.4997,15.3821,08-27-21_17.36_CC_protocol_HPPC_IN21700_30T_cycle_#600.mat
CC,600,0.91629,2.72451,0.6368,5,charge,2,16.349,5.45,2.0,2.0,3.843,4.039,11.9885,08-27-21_17.36_CC_protocol_HPPC_IN21700_30T_cycle_#600.mat
CC,600,0.91629,2.72451,0.6368,5,charge,2,16.349,5.45,10.0,9.9,3.843,4.0896,15.0835,08-27-21_17.36_CC_protocol_HPPC_IN21700_30T_cycle_#600.mat
CC,600,0.91629,2.72451,0.6364,5,discharge,3,-31.333,10.444,2.0,2.0,3.8347,3.4565,12.0703,08-27-21_17.36_CC_protocol_HPPC_IN21700_30T_cycle_#600.mat
CC,600,0.91629,2.72451,0.6364,5,discharge,3,-31.333,10.444,10.0,9.9,3.8347,3.3657,14.9682,08-27-21_17.36_CC_protocol_HPPC_IN21700_30T_cycle_#600.mat
CC,600,0.91629,2.72451,0.6369,5,charge,3,27.246,9.082,2.0,2.0,3.8449,4.1606,11.587,08-27-21_17.36_CC_protocol_HPPC_IN21700_30T_cycle_#600.mat
CC,600,0.91629,2.72451,0.6369,5,charge,3,27.246,9.082,10.0,9.9,3.8449,4.2,13.0331,08-27-21_17.36_CC_protocol_HPPC_IN21700_30T_cycle_#600.mat
CC,600,0.91629,2.72451,0.5458,6,discharge,0,-2.726,0.909,2.0,2.0,3.7394,3.706,12.2537,08-27-21_17.36_CC_protocol_HPPC_IN21700_30T_cycle_#600.mat
CC,600,0.91629,2.72451,0.5458,6,discharge,0,-2.726,0.909,10.0,9.9,3.7394,3.6948,16.3628,08-27-21_17.36_CC_protocol_HPPC_IN21700_30T_cycle_#600.mat
CC,600,0.91629,2.72451,0.5459,6,charge,0,1.364,0.455,2.0,2.0,3.7408,3.7572,12.0226,08-27-21_17.36_CC_protocol_HPPC_IN21700_30T_cycle_#600.mat
CC,600,0.91629,2.72451,0.5459,6,charge,0,1.364,0.455,10.0,9.9,3.7408,3.7622,15.688,08-27-21_17.36_CC_protocol_HPPC_IN21700_30T_cycle_#600.mat
CC,600,0.91629,2.72451,0.5458,6,discharge,1,-10.899,3.633,2.0,2.0,3.7394,3.6066,12.1846,08-27-21_17.36_CC_protocol_HPPC_IN21700_30T_cycle_#600.mat
CC,600,0.91629,2.72451,0.5458,6,discharge,1,-10.899,3.633,10.0,9.9,3.7394,3.5664,15.873,08-27-21_17.36_CC_protocol_HPPC_IN21700_30T_cycle_#600.mat
CC,600,0.91629,2.72451,0.5459,6,charge,1,5.45,1.817,2.0,1.9,3.7436,3.8086,11.9262,08-27-21_17.36_CC_protocol_HPPC_IN21700_30T_cycle_#600.mat
CC,600,0.91629,2.72451,0.5459,6,charge,1,5.45,1.817,10.0,9.9,3.7436,3.8275,15.3939,08-27-21_17.36_CC_protocol_HPPC_IN21700_30T_cycle_#600.mat
CC,600,0.91629,2.72451,0.5457,6,discharge,2,-21.798,7.266,2.0,2.0,3.7398,3.476,12.102,08-27-21_17.36_CC_protocol_HPPC_IN21700_30T_cycle_#600.mat
CC,600,0.91629,2.72451,0.5457,6,discharge,2,-21.798,7.266,10.0,9.9,3.7398,3.4046,15.3776,08-27-21_17.36_CC_protocol_HPPC_IN21700_30T_cycle_#600.mat
CC,600,0.91629,2.72451,0.546,6,charge,2,16.347,5.449,2.0,2.0,3.7455,3.9376,11.7514,08-27-21_17.36_CC_protocol_HPPC_IN21700_30T_cycle_#600.mat
CC,600,0.91629,2.72451,0.546,6,charge,2,16.347,5.449,10.0,9.9,3.7455,3.9855,14.6816,08-27-21_17.36_CC_protocol_HPPC_IN21700_30T_cycle_#600.mat
CC,600,0.91629,2.72451,0.5456,6,discharge,3,-31.332,10.444,2.0,2.0,3.7402,3.3653,11.9654,08-27-21_17.36_CC_protocol_HPPC_IN21700_30T_cycle_#600.mat
CC,600,0.91629,2.72451,0.5456,6,discharge,3,-31.332,10.444,10.0,9.9,3.7402,3.268,15.0709,08-27-21_17.36_CC_protocol_HPPC_IN21700_30T_cycle_#600.mat
CC,600,0.91629,2.72451,0.5461,6,charge,3,27.247,9.082,2.0,2.0,3.7482,4.0592,11.4141,08-27-21_17.36_CC_protocol_HPPC_IN21700_30T_cycle_#600.mat
CC,600,0.91629,2.72451,0.5461,6,charge,3,27.247,9.082,10.0,9.9,3.7482,4.1342,14.1667,08-27-21_17.36_CC_protocol_HPPC_IN21700_30T_cycle_#600.mat
CC,600,0.91629,2.72451,0.455,7,discharge,0,-2.725,0.908,2.0,1.9,3.6581,3.6254,11.9982,08-27-21_17.36_CC_protocol_HPPC_IN21700_30T_cycle_#600.mat
CC,600,0.91629,2.72451,0.455,7,discharge,0,-2.725,0.908,10.0,9.9,3.6581,3.6151,15.7775,08-27-21_17.36_CC_protocol_HPPC_IN21700_30T_cycle_#600.mat
CC,600,0.91629,2.72451,0.4551,7,charge,0,1.364,0.455,2.0,1.9,3.6597,3.6759,11.8734,08-27-21_17.36_CC_protocol_HPPC_IN21700_30T_cycle_#600.mat
CC,600,0.91629,2.72451,0.4551,7,charge,0,1.364,0.455,10.0,9.9,3.6597,3.6806,15.3181,08-27-21_17.36_CC_protocol_HPPC_IN21700_30T_cycle_#600.mat
CC,600,0.91629,2.72451,0.4549,7,discharge,1,-10.899,3.633,2.0,2.0,3.6584,3.5268,12.0745,08-27-21_17.36_CC_protocol_HPPC_IN21700_30T_cycle_#600.mat
CC,600,0.91629,2.72451,0.4549,7,discharge,1,-10.899,3.633,10.0,9.9,3.6584,3.4876,15.6712,08-27-21_17.36_CC_protocol_HPPC_IN21700_30T_cycle_#600.mat
CC,600,0.91629,2.72451,0.4551,7,charge,1,5.451,1.817,2.0,2.0,3.6619,3.7274,12.0166,08-27-21_17.36_CC_protocol_HPPC_IN21700_30T_cycle_#600.mat
CC,600,0.91629,2.72451,0.4551,7,charge,1,5.451,1.817,10.0,9.9,3.6619,3.7452,15.2822,08-27-21_17.36_CC_protocol_HPPC_IN21700_30T_cycle_#600.mat
CC,600,0.91629,2.72451,0.4549,7,discharge,2,-21.798,7.266,2.0,2.0,3.658,3.3962,12.0103,08-27-21_17.36_CC_protocol_HPPC_IN21700_30T_cycle_#600.mat
CC,600,0.91629,2.72451,0.4549,7,discharge,2,-21.798,7.266,10.0,9.9,3.658,3.3258,15.2399,08-27-21_17.36_CC_protocol_HPPC_IN21700_30T_cycle_#600.mat
CC,600,0.91629,2.72451,0.4552,7,charge,2,16.347,5.449,2.0,1.9,3.6653,3.8542,11.5556,08-27-21_17.36_CC_protocol_HPPC_IN21700_30T_cycle_#600.mat
CC,600,0.91629,2.72451,0.4552,7,charge,2,16.347,5.449,10.0,9.9,3.6653,3.8989,14.2901,08-27-21_17.36_CC_protocol_HPPC_IN21700_30T_cycle_#600.mat
CC,600,0.91629,2.72451,0.4548,7,discharge,3,-31.334,10.445,2.0,1.9,3.659,3.2868,11.8785,08-27-21_17.36_CC_protocol_HPPC_IN21700_30T_cycle_#600.mat
CC,600,0.91629,2.72451,0.4548,7,discharge,3,-31.334,10.445,10.0,9.9,3.659,3.1882,15.0252,08-27-21_17.36_CC_protocol_HPPC_IN21700_30T_cycle_#600.mat
CC,600,0.91629,2.72451,0.4553,7,charge,3,27.247,9.082,2.0,2.0,3.6672,3.9759,11.3297,08-27-21_17.36_CC_protocol_HPPC_IN21700_30T_cycle_#600.mat
CC,600,0.91629,2.72451,0.4553,7,charge,3,27.247,9.082,10.0,9.9,3.6672,4.0457,13.8914,08-27-21_17.36_CC_protocol_HPPC_IN21700_30T_cycle_#600.mat
CC,600,0.91629,2.72451,0.3642,8,discharge,0,-2.726,0.909,2.0,1.9,3.5967,3.5632,12.2904,08-27-21_17.36_CC_protocol_HPPC_IN21700_30T_cycle_#600.mat
CC,600,0.91629,2.72451,0.3642,8,discharge,0,-2.726,0.909,10.0,9.9,3.5967,3.5525,16.216,08-27-21_17.36_CC_protocol_HPPC_IN21700_30T_cycle_#600.mat
CC,600,0.91629,2.72451,0.3642,8,charge,0,1.364,0.455,2.0,2.0,3.5982,3.6146,12.0217,08-27-21_17.36_CC_protocol_HPPC_IN21700_30T_cycle_#600.mat
CC,600,0.91629,2.72451,0.3642,8,charge,0,1.364,0.455,10.0,9.9,3.5982,3.6193,15.4669,08-27-21_17.36_CC_protocol_HPPC_IN21700_30T_cycle_#600.mat
CC,600,0.91629,2.72451,0.3641,8,discharge,1,-10.9,3.633,2.0,1.9,3.5969,3.4627,12.3119,08-27-21_17.36_CC_protocol_HPPC_IN21700_30T_cycle_#600.mat
CC,600,0.91629,2.72451,0.3641,8,discharge,1,-10.9,3.633,10.0,9.9,3.5969,3.422,16.0459,08-27-21_17.36_CC_protocol_HPPC_IN21700_30T_cycle_#600.mat
CC,600,0.91629,2.72451,0.3643,8,charge,1,5.45,1.817,2.0,1.9,3.6005,3.6666,12.1282,08-27-21_17.36_CC_protocol_HPPC_IN21700_30T_cycle_#600.mat
CC,600,0.91629,2.72451,0.3643,8,charge,1,5.45,1.817,10.0,9.9,3.6005,3.6855,15.596,08-27-21_17.36_CC_protocol_HPPC_IN21700_30T_cycle_#600.mat
CC,600,0.91629,2.72451,0.3641,8,discharge,2,-21.797,7.266,2.0,2.0,3.5972,3.3284,12.332,08-27-21_17.36_CC_protocol_HPPC_IN21700_30T_cycle_#600.mat
CC,600,0.91629,2.72451,0.3641,8,discharge,2,-21.797,7.266,10.0,9.9,3.5972,3.2532,15.782,08-27-21_17.36_CC_protocol_HPPC_IN21700_30T_cycle_#600.mat
CC,600,0.91629,2.72451,0.3644,8,charge,2,16.349,5.45,2.0,1.9,3.6049,3.7968,11.7377,08-27-21_17.36_CC_protocol_HPPC_IN21700_30T_cycle_#600.mat
CC,600,0.91629,2.72451,0.3644,8,charge,2,16.349,5.45,10.0,9.9,3.6049,3.8413,14.4596,08-27-21_17.36_CC_protocol_HPPC_IN21700_30T_cycle_#600.mat
CC,600,0.91629,2.72451,0.364,8,discharge,3,-31.333,10.444,2.0,1.9,3.5975,3.2163,12.1661,08-27-21_17.36_CC_protocol_HPPC_IN21700_30T_cycle_#600.mat
CC,600,0.91629,2.72451,0.364,8,discharge,3,-31.333,10.444,10.0,9.9,3.5975,3.1082,15.6161,08-27-21_17.36_CC_protocol_HPPC_IN21700_30T_cycle_#600.mat
CC,600,0.91629,2.72451,0.3645,8,charge,3,27.247,9.082,2.0,2.0,3.6072,3.9204,11.4948,08-27-21_17.36_CC_protocol_HPPC_IN21700_30T_cycle_#600.mat
CC,600,0.91629,2.72451,0.3645,8,charge,3,27.247,9.082,10.0,9.9,3.6072,3.9855,13.8841,08-27-21_17.36_CC_protocol_HPPC_IN21700_30T_cycle_#600.mat
CC,600,0.91629,2.72451,0.2734,9,discharge,0,-2.726,0.909,2.0,2.0,3.514,3.4774,13.4277,08-27-21_17.36_CC_protocol_HPPC_IN21700_30T_cycle_#600.mat
CC,600,0.91629,2.72451,0.2734,9,discharge,0,-2.726,0.909,10.0,9.9,3.514,3.4654,17.8303,08-27-21_17.36_CC_protocol_HPPC_IN21700_30T_cycle_#600.mat
CC,600,0.91629,2.72451,0.2734,9,charge,0,1.364,0.455,2.0,1.9,3.5156,3.5335,13.1212,08-27-21_17.36_CC_protocol_HPPC_IN21700_30T_cycle_#600.mat
CC,600,0.91629,2.72451,0.2734,9,charge,0,1.364,0.455,10.0,9.9,3.5156,3.5387,16.933,08-27-21_17.36_CC_protocol_HPPC_IN21700_30T_cycle_#600.mat
CC,600,0.91629,2.72451,0.2733,9,discharge,1,-10.899,3.633,2.0,2.0,3.5143,3.3676,13.46,08-27-21_17.36_CC_protocol_HPPC_IN21700_30T_cycle_#600.mat
CC,600,0.91629,2.72451,0.2733,9,discharge,1,-10.899,3.633,10.0,9.9,3.5143,3.3227,17.5796,08-27-21_17.36_CC_protocol_HPPC_IN21700_30T_cycle_#600.mat
CC,600,0.91629,2.72451,0.2735,9,charge,1,5.449,1.816,2.0,2.0,3.5211,3.5916,12.9391,08-27-21_17.36_CC_protocol_HPPC_IN21700_30T_cycle_#600.mat
CC,600,0.91629,2.72451,0.2735,9,charge,1,5.449,1.816,10.0,9.9,3.5211,3.6114,16.5731,08-27-21_17.36_CC_protocol_HPPC_IN21700_30T_cycle_#600.mat
CC,600,0.91629,2.72451,0.2732,9,discharge,2,-21.798,7.266,2.0,2.0,3.5163,3.2238,13.4187,08-27-21_17.36_CC_protocol_HPPC_IN21700_30T_cycle_#600.mat
CC,600,0.91629,2.72451,0.2732,9,discharge,2,-21.798,7.266,10.0,9.9,3.5163,3.1265,17.8824,08-27-21_17.36_CC_protocol_HPPC_IN21700_30T_cycle_#600.mat
CC,600,0.91629,2.72451,0.2735,9,charge,2,16.347,5.449,2.0,2.0,3.5265,3.7287,12.3692,08-27-21_17.36_CC_protocol_HPPC_IN21700_30T_cycle_#600.mat
CC,600,0.91629,2.72451,0.2735,9,charge,2,16.347,5.449,10.0,9.9,3.5265,3.7817,15.6114,08-27-21_17.36_CC_protocol_HPPC_IN21700_30T_cycle_#600.mat
CC,600,0.91629,2.72451,0.2732,9,discharge,3,-31.333,10.444,2.0,2.0,3.5179,3.0998,13.3438,08-27-21_17.36_CC_protocol_HPPC_IN21700_30T_cycle_#600.mat
CC,600,0.91629,2.72451,0.2732,9,discharge,3,-31.333,10.444,10.0,9.9,3.5179,2.9394,18.463,08-27-21_17.36_CC_protocol_HPPC_IN21700_30T_cycle_#600.mat
CC,600,0.91629,2.72451,0.2736,9,charge,3,27.248,9.083,2.0,2.0,3.5296,3.8552,11.9495,08-27-21_17.36_CC_protocol_HPPC_IN21700_30T_cycle_#600.mat
CC,600,0.91629,2.72451,0.2736,9,charge,3,27.248,9.083,10.0,9.9,3.5296,3.9309,14.7277,08-27-21_17.36_CC_protocol_HPPC_IN21700_30T_cycle_#600.mat
CC,600,0.91629,2.72451,0.228,10,discharge,0,-2.726,0.909,2.0,2.0,3.4598,3.4205,14.4173,08-27-21_17.36_CC_protocol_HPPC_IN21700_30T_cycle_#600.mat
CC,600,0.91629,2.72451,0.228,10,discharge,0,-2.726,0.909,10.0,9.9,3.4598,3.4078,19.0763,08-27-21_17.36_CC_protocol_HPPC_IN21700_30T_cycle_#600.mat
CC,600,0.91629,2.72451,0.228,10,charge,0,1.364,0.455,2.0,2.0,3.4619,3.4808,13.8604,08-27-21_17.36_CC_protocol_HPPC_IN21700_30T_cycle_#600.mat
CC,600,0.91629,2.72451,0.228,10,charge,0,1.364,0.455,10.0,9.9,3.4619,3.4863,17.8938,08-27-21_17.36_CC_protocol_HPPC_IN21700_30T_cycle_#600.mat
CC,600,0.91629,2.72451,0.2279,10,discharge,1,-10.899,3.633,2.0,2.0,3.4596,3.3019,14.4692,08-27-21_17.36_CC_protocol_HPPC_IN21700_30T_cycle_#600.mat
CC,600,0.91629,2.72451,0.2279,10,discharge,1,-10.899,3.633,10.0,9.9,3.4596,3.2493,19.2953,08-27-21_17.36_CC_protocol_HPPC_IN21700_30T_cycle_#600.mat
CC,600,0.91629,2.72451,0.228,10,charge,1,5.45,1.817,2.0,2.0,3.4669,3.5404,13.4867,08-27-21_17.36_CC_protocol_HPPC_IN21700_30T_cycle_#600.mat
CC,600,0.91629,2.72451,0.228,10,charge,1,5.45,1.817,10.0,9.9,3.4669,3.5605,17.1749,08-27-21_17.36_CC_protocol_HPPC_IN21700_30T_cycle_#600.mat
CC,600,0.91629,2.72451,0.2278,10,discharge,2,-21.799,7.266,2.0,2.0,3.462,3.1433,14.6199,08-27-21_17.36_CC_protocol_HPPC_IN21700_30T_cycle_#600.mat
CC,600,0.91629,2.72451,0.2278,10,discharge,2,-21.799,7.266,10.0,9.9,3.462,2.9974,21.3129,08-27-21_17.36_CC_protocol_HPPC_IN21700_30T_cycle_#600.mat
CC,600,0.91629,2.72451,0.2281,10,charge,2,16.348,5.449,2.0,2.0,3.4711,3.6793,12.7355,08-27-21_17.36_CC_protocol_HPPC_IN21700_30T_cycle_#600.mat
CC,600,0.91629,2.72451,0.2281,10,charge,2,16.348,5.449,10.0,9.9,3.4711,3.7346,16.1182,08-27-21_17.36_CC_protocol_HPPC_IN21700_30T_cycle_#600.mat
CC,600,0.91629,2.72451,0.2277,10,discharge,3,-31.334,10.445,2.0,2.0,3.4609,3.0037,14.5912,08-27-21_17.36_CC_protocol_HPPC_IN21700_30T_cycle_#600.mat
CC,600,0.91629,2.72451,0.2277,10,discharge,3,-31.334,10.445,10.0,9.9,3.4609,2.7254,23.4729,08-27-21_17.36_CC_protocol_HPPC_IN21700_30T_cycle_#600.mat
CC,600,0.91629,2.72451,0.2282,10,charge,3,27.248,9.083,2.0,2.0,3.4732,3.8052,12.1844,08-27-21_17.36_CC_protocol_HPPC_IN21700_30T_cycle_#600.mat
CC,600,0.91629,2.72451,0.2282,10,charge,3,27.248,9.083,10.0,9.9,3.4732,3.8886,15.2452,08-27-21_17.36_CC_protocol_HPPC_IN21700_30T_cycle_#600.mat
CC,600,0.91629,2.72451,0.1825,11,discharge,0,-2.726,0.909,2.0,1.9,3.4189,3.3756,15.8852,08-27-21_17.36_CC_protocol_HPPC_IN21700_30T_cycle_#600.mat
CC,600,0.91629,2.72451,0.1825,11,discharge,0,-2.726,0.909,10.0,9.9,3.4189,3.3591,21.9385,08-27-21_17.36_CC_protocol_HPPC_IN21700_30T_cycle_#600.mat
CC,600,0.91629,2.72451,0.1826,11,charge,0,1.362,0.454,2.0,2.0,3.4216,3.4423,15.1982,08-27-21_17.36_CC_protocol_HPPC_IN21700_30T_cycle_#600.mat
CC,600,0.91629,2.72451,0.1826,11,charge,0,1.362,0.454,10.0,9.9,3.4216,3.4481,19.4567,08-27-21_17.36_CC_protocol_HPPC_IN21700_30T_cycle_#600.mat
CC,600,0.91629,2.72451,0.1825,11,discharge,1,-10.899,3.633,2.0,2.0,3.4189,3.2375,16.6437,08-27-21_17.36_CC_protocol_HPPC_IN21700_30T_cycle_#600.mat
CC,600,0.91629,2.72451,0.1825,11,discharge,1,-10.899,3.633,10.0,9.9,3.4189,3.138,25.773,08-27-21_17.36_CC_protocol_HPPC_IN21700_30T_cycle_#600.mat
CC,600,0.91629,2.72451,0.1826,11,charge,1,5.45,1.817,2.0,2.0,3.4286,3.5064,14.2752,08-27-21_17.36_CC_protocol_HPPC_IN21700_30T_cycle_#600.mat
CC,600,0.91629,2.72451,0.1826,11,charge,1,5.45,1.817,10.0,9.9,3.4286,3.5228,17.2844,08-27-21_17.36_CC_protocol_HPPC_IN21700_30T_cycle_#600.mat
CC,600,0.91629,2.72451,0.1824,11,discharge,2,-21.798,7.266,2.0,2.0,3.4219,3.0437,17.3502,08-27-21_17.36_CC_protocol_HPPC_IN21700_30T_cycle_#600.mat
CC,600,0.91629,2.72451,0.1824,11,discharge,2,-21.798,7.266,10.0,9.9,3.4219,2.6917,33.4985,08-27-21_17.36_CC_protocol_HPPC_IN21700_30T_cycle_#600.mat
CC,600,0.91629,2.72451,0.1827,11,charge,2,16.347,5.449,2.0,2.0,3.4332,3.6435,12.8647,08-27-21_17.36_CC_protocol_HPPC_IN21700_30T_cycle_#600.mat
CC,600,0.91629,2.72451,0.1827,11,charge,2,16.347,5.449,10.0,9.9,3.4332,3.6897,15.691,08-27-21_17.36_CC_protocol_HPPC_IN21700_30T_cycle_#600.mat
CC,600,0.91629,2.72451,0.1823,11,discharge,3,-31.333,10.444,2.0,1.9,3.4211,2.8754,17.4161,08-27-21_17.36_CC_protocol_HPPC_IN21700_30T_cycle_#600.mat
CC,600,0.91629,2.72451,0.1823,11,discharge,3,-31.333,10.444,10.0,9.9,3.4211,2.4999,29.4003,08-27-21_17.36_CC_protocol_HPPC_IN21700_30T_cycle_#600.mat
CC,600,0.91629,2.72451,0.1828,11,charge,3,27.246,9.082,2.0,2.0,3.4364,3.7636,12.0091,08-27-21_17.36_CC_protocol_HPPC_IN21700_30T_cycle_#600.mat
CC,600,0.91629,2.72451,0.1828,11,charge,3,27.246,9.082,10.0,9.9,3.4364,3.8415,14.8682,08-27-21_17.36_CC_protocol_HPPC_IN21700_30T_cycle_#600.mat
CC,600,0.91629,2.72451,0.1371,12,discharge,0,-2.724,0.908,2.0,2.0,3.3691,3.3128,20.6666,08-27-21_17.36_CC_protocol_HPPC_IN21700_30T_cycle_#600.mat
CC,600,0.91629,2.72451,0.1371,12,discharge,0,-2.724,0.908,10.0,9.9,3.3691,3.2795,32.8904,08-27-21_17.36_CC_protocol_HPPC_IN21700_30T_cycle_#600.mat
CC,600,0.91629,2.72451,0.1372,12,charge,0,1.364,0.455,2.0,2.0,3.373,3.3982,18.4737,08-27-21_17.36_CC_protocol_HPPC_IN21700_30T_cycle_#600.mat
CC,600,0.91629,2.72451,0.1372,12,charge,0,1.364,0.455,10.0,9.9,3.373,3.4081,25.7313,08-27-21_17.36_CC_protocol_HPPC_IN21700_30T_cycle_#600.mat
CC,600,0.91629,2.72451,0.1371,12,discharge,1,-10.9,3.633,2.0,1.9,3.3706,3.1145,23.4954,08-27-21_17.36_CC_protocol_HPPC_IN21700_30T_cycle_#600.mat
CC,600,0.91629,2.72451,0.1371,12,discharge,1,-10.9,3.633,10.0,9.9,3.3706,2.8115,51.2936,08-27-21_17.36_CC_protocol_HPPC_IN21700_30T_cycle_#600.mat
CC,600,0.91629,2.72451,0.1372,12,charge,1,5.45,1.817,2.0,2.0,3.3834,3.473,16.4395,08-27-21_17.36_CC_protocol_HPPC_IN21700_30T_cycle_#600.mat
CC,600,0.91629,2.72451,0.1372,12,charge,1,5.45,1.817,10.0,9.9,3.3834,3.497,20.8429,08-27-21_17.36_CC_protocol_HPPC_IN21700_30T_cycle_#600.mat
CC,600,0.91629,2.72451,0.137,12,discharge,2,-21.142,7.047,2.0,2.0,3.3742,2.7991,27.2018,08-27-21_17.36_CC_protocol_HPPC_IN21700_30T_cycle_#600.mat
CC,600,0.91629,2.72451,0.137,12,discharge,2,-21.142,7.047,10.0,9.9,3.3742,2.4999,41.3537,08-27-21_17.36_CC_protocol_HPPC_IN21700_30T_cycle_#600.mat
CC,600,0.91629,2.72451,0.1373,12,charge,2,16.349,5.45,2.0,2.0,3.3903,3.6157,13.7868,08-27-21_17.36_CC_protocol_HPPC_IN21700_30T_cycle_#600.mat
CC,600,0.91629,2.72451,0.1373,12,charge,2,16.349,5.45,10.0,9.9,3.3903,3.6574,16.3374,08-27-21_17.36_CC_protocol_HPPC_IN21700_30T_cycle_#600.mat
CC,600,0.91629,2.72451,0.1369,12,discharge,3,-19.121,6.374,2.0,2.0,3.3738,2.5009,45.6514,08-27-21_17.36_CC_protocol_HPPC_IN21700_30T_cycle_#600.mat
CC,600,0.91629,2.72451,0.1369,12,discharge,3,-19.121,6.374,10.0,9.9,3.3738,2.4999,45.7037,08-27-21_17.36_CC_protocol_HPPC_IN21700_30T_cycle_#600.mat
CC,600,0.91629,2.72451,0.1374,12,charge,3,27.247,9.082,2.0,2.0,3.3915,3.7382,12.7243,08-27-21_17.36_CC_protocol_HPPC_IN21700_30T_cycle_#600.mat
CC,600,0.91629,2.72451,0.1374,12,charge,3,27.247,9.082,10.0,9.9,3.3915,3.8054,15.1907,08-27-21_17.36_CC_protocol_HPPC_IN21700_30T_cycle_#600.mat
CC,637,0.91262,2.71358,1.0,0,discharge,0,-2.713,0.904,2.0,2.0,4.1423,4.1032,14.41,09-01-21_09.49_CC_protocol_HPPC_IN21700_30T_cycle_#637.mat
CC,637,0.91262,2.71358,1.0,0,discharge,0,-2.713,0.904,10.0,9.7,4.1423,4.0857,20.8594,09-01-21_09.49_CC_protocol_HPPC_IN21700_30T_cycle_#637.mat
CC,637,0.91262,2.71358,1.0,0,charge,0,1.357,0.452,2.0,1.9,4.1555,4.1804,18.3493,09-01-21_09.49_CC_protocol_HPPC_IN21700_30T_cycle_#637.mat
CC,637,0.91262,2.71358,1.0,0,charge,0,1.357,0.452,10.0,9.9,4.1555,4.1913,26.3817,09-01-21_09.49_CC_protocol_HPPC_IN21700_30T_cycle_#637.mat
CC,637,0.91262,2.71358,0.9999,0,discharge,1,-10.856,3.619,2.0,2.0,4.1514,3.9645,17.2163,09-01-21_09.49_CC_protocol_HPPC_IN21700_30T_cycle_#637.mat
CC,637,0.91262,2.71358,0.9999,0,discharge,1,-10.856,3.619,10.0,9.9,4.1514,3.9253,20.8272,09-01-21_09.49_CC_protocol_HPPC_IN21700_30T_cycle_#637.mat
CC,637,0.91262,2.71358,1.0,0,charge,1,1.882,0.627,2.0,1.9,4.1589,4.2001,21.887,09-01-21_09.49_CC_protocol_HPPC_IN21700_30T_cycle_#637.mat
CC,637,0.91262,2.71358,1.0,0,charge,1,1.882,0.627,10.0,9.9,4.1589,4.2,21.8338,09-01-21_09.49_CC_protocol_HPPC_IN21700_30T_cycle_#637.mat
CC,637,0.91262,2.71358,0.9998,0,discharge,2,-21.709,7.236,2.0,2.0,4.1495,3.8058,15.8321,09-01-21_09.49_CC_protocol_HPPC_IN21700_30T_cycle_#637.mat
CC,637,0.91262,2.71358,0.9998,0,discharge,2,-21.709,7.236,10.0,9.9,4.1495,3.756,18.1261,09-01-21_09.49_CC_protocol_HPPC_IN21700_30T_cycle_#637.mat
CC,637,0.91262,2.71358,1.0,0,charge,2,1.771,0.59,2.0,2.0,4.1618,4.2,21.571,09-01-21_09.49_CC_protocol_HPPC_IN21700_30T_cycle_#637.mat
CC,637,0.91262,2.71358,1.0,0,charge,2,1.771,0.59,10.0,9.9,4.1618,4.2,21.571,09-01-21_09.49_CC_protocol_HPPC_IN21700_30T_cycle_#637.mat
CC,637,0.91262,2.71358,0.9998,0,discharge,3,-31.209,10.403,2.0,2.0,4.15,3.6815,15.0117,09-01-21_09.49_CC_protocol_HPPC_IN21700_30T_cycle_#637.mat
CC,637,0.91262,2.71358,0.9998,0,discharge,3,-31.209,10.403,10.0,9.9,4.15,3.6214,16.9374,09-01-21_09.49_CC_protocol_HPPC_IN21700_30T_cycle_#637.mat
CC,637,0.91262,2.71358,1.0,0,charge,3,1.698,0.566,2.0,2.0,4.1638,4.2001,21.3794,09-01-21_09.49_CC_protocol_HPPC_IN21700_30T_cycle_#637.mat
CC,637,0.91262,2.71358,1.0,0,charge,3,1.698,0.566,10.0,9.9,4.1638,4.2001,21.3794,09-01-21_09.49_CC_protocol_HPPC_IN21700_30T_cycle_#637.mat
CC,637,0.91262,2.71358,0.9547,1,discharge,0,-2.712,0.904,2.0,2.0,4.0955,4.0529,15.708,09-01-21_09.49_CC_protocol_HPPC_IN21700_30T_cycle_#637.mat
CC,637,0.91262,2.71358,0.9547,1,discharge,0,-2.712,0.904,10.0,9.9,4.0955,4.0432,19.2847,09-01-21_09.49_CC_protocol_HPPC_IN21700_30T_cycle_#637.mat
CC,637,0.91262,2.71358,0.9548,1,charge,0,1.357,0.452,2.0,2.0,4.097,4.1182,15.6285,09-01-21_09.49_CC_protocol_HPPC_IN21700_30T_cycle_#637.mat
CC,637,0.91262,2.71358,0.9548,1,charge,0,1.357,0.452,10.0,9.9,4.097,4.1235,19.5356,09-01-21_09.49_CC_protocol_HPPC_IN21700_30T_cycle_#637.mat
CC,637,0.91262,2.71358,0.9547,1,discharge,1,-10.858,3.619,2.0,2.0,4.0959,3.93,15.2791,09-01-21_09.49_CC_protocol_HPPC_IN21700_30T_cycle_#637.mat
CC,637,0.91262,2.71358,0.9547,1,discharge,1,-10.858,3.619,10.0,9.9,4.0959,3.902,17.8578,09-01-21_09.49_CC_protocol_HPPC_IN21700_30T_cycle_#637.mat
CC,637,0.91262,2.71358,0.9548,1,charge,1,5.428,1.809,2.0,2.0,4.0993,4.1848,15.7502,09-01-21_09.49_CC_protocol_HPPC_IN21700_30T_cycle_#637.mat
CC,637,0.91262,2.71358,0.9548,1,charge,1,5.428,1.809,10.0,9.9,4.0993,4.2,18.5502,09-01-21_09.49_CC_protocol_HPPC_IN21700_30T_cycle_#637.mat
CC,637,0.91262,2.71358,0.9546,1,discharge,2,-21.71,7.237,2.0,2.0,4.096,3.7813,14.4956,09-01-21_09.49_CC_protocol_HPPC_IN21700_30T_cycle_#637.mat
CC,637,0.91262,2.71358,0.9546,1,discharge,2,-21.71,7.237,10.0,9.9,4.096,3.7343,16.6605,09-01-21_09.49_CC_protocol_HPPC_IN21700_30T_cycle_#637.mat
CC,637,0.91262,2.71358,0.9548,1,charge,2,5.677,1.892,2.0,2.0,4.1018,4.2,17.2983,09-01-21_09.49_CC_protocol_HPPC_IN21700_30T_cycle_#637.mat
CC,637,0.91262,2.71358,0.9548,1,charge,2,5.677,1.892,10.0,9.9,4.1018,4.2,17.2983,09-01-21_09.49_CC_protocol_HPPC_IN21700_30T_cycle_#637.mat
CC,637,0.91262,2.71358,0.9545,1,discharge,3,-31.21,10.403,2.0,2.0,4.0967,3.6622,13.9218,09-01-21_09.49_CC_protocol_HPPC_IN21700_30T_cycle_#637.mat
CC,637,0.91262,2.71358,0.9545,1,discharge,3,-31.21,10.403,10.0,9.9,4.0967,3.5975,15.9949,09-01-21_09.49_CC_protocol_HPPC_IN21700_30T_cycle_#637.mat
CC,637,0.91262,2.71358,0.9548,1,charge,3,5.553,1.851,2.0,1.9,4.104,4.2001,17.3069,09-01-21_09.49_CC_protocol_HPPC_IN21700_30T_cycle_#637.mat
CC,637,0.91262,2.71358,0.9548,1,charge,3,5.553,1.851,10.0,9.9,4.104,4.2,17.2889,09-01-21_09.49_CC_protocol_HPPC_IN21700_30T_cycle_#637.mat
CC,637,0.91262,2.71358,0.9095,2,discharge,0,-2.713,0.904,2.0,2.0,4.08,4.0398,14.8148,09-01-21_09.49_CC_protocol_HPPC_IN21700_30T_cycle_#637.mat
CC,637,0.91262,2.71358,0.9095,2,discharge,0,-2.713,0.904,10.0,9.9,4.08,4.031,18.0579,09-01-21_09.49_CC_protocol_HPPC_IN21700_30T_cycle_#637.mat
CC,637,0.91262,2.71358,0.9096,2,charge,0,1.357,0.452,2.0,2.0,4.0811,4.1009,14.5948,09-01-21_09.49_CC_protocol_HPPC_IN21700_30T_cycle_#637.mat
CC,637,0.91262,2.71358,0.9096,2,charge,0,1.357,0.452,10.0,9.9,4.0811,4.1051,17.6906,09-01-21_09.49_CC_protocol_HPPC_IN21700_30T_cycle_#637.mat
CC,637,0.91262,2.71358,0.9094,2,discharge,1,-10.856,3.619,2.0,2.0,4.0794,3.9229,14.416,09-01-21_09.49_CC_protocol_HPPC_IN21700_30T_cycle_#637.mat
CC,637,0.91262,2.71358,0.9094,2,discharge,1,-10.856,3.619,10.0,9.9,4.0794,3.8905,17.4005,09-01-21_09.49_CC_protocol_HPPC_IN21700_30T_cycle_#637.mat
CC,637,0.91262,2.71358,0.9096,2,charge,1,5.427,1.809,2.0,2.0,4.0829,4.1615,14.4831,09-01-21_09.49_CC_protocol_HPPC_IN21700_30T_cycle_#637.mat
CC,637,0.91262,2.71358,0.9096,2,charge,1,5.427,1.809,10.0,9.9,4.0829,4.1779,17.5051,09-01-21_09.49_CC_protocol_HPPC_IN21700_30T_cycle_#637.mat
CC,637,0.91262,2.71358,0.9094,2,discharge,2,-21.711,7.237,2.0,1.9,4.0805,3.7785,13.91,09-01-21_09.49_CC_protocol_HPPC_IN21700_30T_cycle_#637.mat
CC,637,0.91262,2.71358,0.9094,2,discharge,2,-21.711,7.237,10.0,9.9,4.0805,3.7185,16.6736,09-01-21_09.49_CC_protocol_HPPC_IN21700_30T_cycle_#637.mat
CC,637,0.91262,2.71358,0.9096,2,charge,2,7.471,2.49,2.0,2.0,4.085,4.2,15.3925,09-01-21_09.49_CC_protocol_HPPC_IN21700_30T_cycle_#637.mat
CC,637,0.91262,2.71358,0.9096,2,charge,2,7.471,2.49,10.0,9.9,4.085,4.2,15.3925,09-01-21_09.49_CC_protocol_HPPC_IN21700_30T_cycle_#637.mat
CC,637,0.91262,2.71358,0.9093,2,discharge,3,-31.209,10.403,2.0,2.0,4.0809,3.6589,13.5217,09-01-21_09.49_CC_protocol_HPPC_IN21700_30T_cycle_#637.mat
CC,637,0.91262,2.71358,0.9093,2,discharge,3,-31.209,10.403,10.0,9.9,4.0809,3.5782,16.1075,09-01-21_09.49_CC_protocol_HPPC_IN21700_30T_cycle_#637.mat
CC,637,0.91262,2.71358,0.9096,2,charge,3,7.376,2.459,2.0,2.0,4.0866,4.2,15.3734,09-01-21_09.49_CC_protocol_HPPC_IN21700_30T_cycle_#637.mat
CC,637,0.91262,2.71358,0.9096,2,charge,3,7.376,2.459,10.0,9.9,4.0866,4.2,15.3734,09-01-21_09.49_CC_protocol_HPPC_IN21700_30T_cycle_#637.mat
CC,637,0.91262,2.71358,0.8191,3,discharge,0,-2.714,0.905,2.0,1.9,4.0193,3.9809,14.1504,09-01-21_09.49_CC_protocol_HPPC_IN21700_30T_cycle_#637.mat
CC,637,0.91262,2.71358,0.8191,3,discharge,0,-2.714,0.905,10.0,9.9,4.0193,3.966,19.6411,09-01-21_09.49_CC_protocol_HPPC_IN21700_30T_cycle_#637.mat
CC,637,0.91262,2.71358,0.8191,3,charge,0,1.357,0.452,2.0,2.0,4.0203,4.04,14.5216,09-01-21_09.49_CC_protocol_HPPC_IN21700_30T_cycle_#637.mat
CC,637,0.91262,2.71358,0.8191,3,charge,0,1.357,0.452,10.0,9.9,4.0203,4.0463,19.1656,09-01-21_09.49_CC_protocol_HPPC_IN21700_30T_cycle_#637.mat
CC,637,0.91262,2.71358,0.819,3,discharge,1,-10.858,3.619,2.0,2.0,4.0198,3.8663,14.137,09-01-21_09.49_CC_protocol_HPPC_IN21700_30T_cycle_#637.mat
CC,637,0.91262,2.71358,0.819,3,discharge,1,-10.858,3.619,10.0,9.9,4.0198,3.8158,18.788,09-01-21_09.49_CC_protocol_HPPC_IN21700_30T_cycle_#637.mat
CC,637,0.91262,2.71358,0.8191,3,charge,1,5.429,1.81,2.0,1.9,4.0247,4.0975,13.4105,09-01-21_09.49_CC_protocol_HPPC_IN21700_30T_cycle_#637.mat
CC,637,0.91262,2.71358,0.8191,3,charge,1,5.429,1.81,10.0,9.9,4.0247,4.119,17.371,09-01-21_09.49_CC_protocol_HPPC_IN21700_30T_cycle_#637.mat
CC,637,0.91262,2.71358,0.8189,3,discharge,2,-21.709,7.236,2.0,1.9,4.0206,3.7242,13.6533,09-01-21_09.49_CC_protocol_HPPC_IN21700_30T_cycle_#637.mat
CC,637,0.91262,2.71358,0.8189,3,discharge,2,-21.709,7.236,10.0,9.9,4.0206,3.6464,17.2371,09-01-21_09.49_CC_protocol_HPPC_IN21700_30T_cycle_#637.mat
CC,637,0.91262,2.71358,0.8192,3,charge,2,12.019,4.006,2.0,1.9,4.0277,4.2001,14.344,09-01-21_09.49_CC_protocol_HPPC_IN21700_30T_cycle_#637.mat
CC,637,0.91262,2.71358,0.8192,3,charge,2,12.019,4.006,10.0,9.9,4.0277,4.2001,14.344,09-01-21_09.49_CC_protocol_HPPC_IN21700_30T_cycle_#637.mat
CC,637,0.91262,2.71358,0.8188,3,discharge,3,-31.21,10.403,2.0,2.0,4.0214,3.6053,13.3323,09-01-21_09.49_CC_protocol_HPPC_IN21700_30T_cycle_#637.mat
CC,637,0.91262,2.71358,0.8188,3,discharge,3,-31.21,10.403,10.0,9.9,4.0214,3.5108,16.3601,09-01-21_09.49_CC_protocol_HPPC_IN21700_30T_cycle_#637.mat
CC,637,0.91262,2.71358,0.8192,3,charge,3,12.009,4.003,2.0,2.0,4.0297,4.2001,14.1894,09-01-21_09.49_CC_protocol_HPPC_IN21700_30T_cycle_#637.mat
CC,637,0.91262,2.71358,0.8192,3,charge,3,12.009,4.003,10.0,9.9,4.0297,4.2001,14.1894,09-01-21_09.49_CC_protocol_HPPC_IN21700_30T_cycle_#637.mat
CC,637,0.91262,2.71358,0.7286,4,discharge,0,-2.713,0.904,2.0,1.9,3.9212,3.8846,13.4881,09-01-21_09.49_CC_protocol_HPPC_IN21700_30T_cycle_#637.mat
CC,637,0.91262,2.71358,0.7286,4,discharge,0,-2.713,0.904,10.0,9.9,3.9212,3.8704,18.7212,09-01-21_09.49_CC_protocol_HPPC_IN21700_30T_cycle_#637.mat
CC,637,0.91262,2.71358,0.7286,4,charge,0,1.357,0.452,2.0,2.0,3.9236,3.9413,13.0483,09-01-21_09.49_CC_protocol_HPPC_IN21700_30T_cycle_#637.mat
CC,637,0.91262,2.71358,0.7286,4,charge,0,1.357,0.452,10.0,9.9,3.9236,3.9467,17.0291,09-01-21_09.49_CC_protocol_HPPC_IN21700_30T_cycle_#637.mat
CC,637,0.91262,2.71358,0.7285,4,discharge,1,-10.856,3.619,2.0,2.0,3.9215,3.7746,13.5317,09-01-21_09.49_CC_protocol_HPPC_IN21700_30T_cycle_#637.mat
CC,637,0.91262,2.71358,0.7285,4,discharge,1,-10.856,3.619,10.0,9.9,3.9215,3.7305,17.594,09-01-21_09.49_CC_protocol_HPPC_IN21700_30T_cycle_#637.mat
CC,637,0.91262,2.71358,0.7287,4,charge,1,5.428,1.809,2.0,2.0,3.927,3.9955,12.6188,09-01-21_09.49_CC_protocol_HPPC_IN21700_30T_cycle_#637.mat
CC,637,0.91262,2.71358,0.7287,4,charge,1,5.428,1.809,10.0,9.9,3.927,4.0124,15.7321,09-01-21_09.49_CC_protocol_HPPC_IN21700_30T_cycle_#637.mat
CC,637,0.91262,2.71358,0.7284,4,discharge,2,-21.71,7.237,2.0,2.0,3.9218,3.6373,13.1046,09-01-21_09.49_CC_protocol_HPPC_IN21700_30T_cycle_#637.mat
CC,637,0.91262,2.71358,0.7284,4,discharge,2,-21.71,7.237,10.0,9.9,3.9218,3.5729,16.0709,09-01-21_09.49_CC_protocol_HPPC_IN21700_30T_cycle_#637.mat
CC,637,0.91262,2.71358,0.7287,4,charge,2,16.281,5.427,2.0,1.9,3.9292,4.1243,11.9833,09-01-21_09.49_CC_protocol_HPPC_IN21700_30T_cycle_#637.mat
CC,637,0.91262,2.71358,0.7287,4,charge,2,16.281,5.427,10.0,9.9,3.9292,4.174,15.0359,09-01-21_09.49_CC_protocol_HPPC_IN21700_30T_cycle_#637.mat
CC,637,0.91262,2.71358,0.7284,4,discharge,3,-31.208,10.403,2.0,2.0,3.9224,3.526,12.7019,09-01-21_09.49_CC_protocol_HPPC_IN21700_30T_cycle_#637.mat
CC,637,0.91262,2.71358,0.7284,4,discharge,3,-31.208,10.403,10.0,9.9,3.9224,3.441,15.4255,09-01-21_09.49_CC_protocol_HPPC_IN21700_30T_cycle_#637.mat
CC,637,0.91262,2.71358,0.7288,4,charge,3,20.826,6.942,2.0,2.0,3.9305,4.2001,12.9454,09-01-21_09.49_CC_protocol_HPPC_IN21700_30T_cycle_#637.mat
CC,637,0.91262,2.71358,0.7288,4,charge,3,20.826,6.942,10.0,9.9,3.9305,4.2001,12.9454,09-01-21_09.49_CC_protocol_HPPC_IN21700_30T_cycle_#637.mat
CC,637,0.91262,2.71358,0.6381,5,discharge,0,-2.714,0.905,2.0,2.0,3.8354,3.7998,13.1162,09-01-21_09.49_CC_protocol_HPPC_IN21700_30T_cycle_#637.mat
CC,637,0.91262,2.71358,0.6381,5,discharge,0,-2.714,0.905,10.0,9.9,3.8354,3.7866,17.9795,09-01-21_09.49_CC_protocol_HPPC_IN21700_30T_cycle_#637.mat
CC,637,0.91262,2.71358,0.6382,5,charge,0,1.354,0.451,2.0,2.0,3.8369,3.8543,12.848,09-01-21_09.49_CC_protocol_HPPC_IN21700_30T_cycle_#637.mat
CC,637,0.91262,2.71358,0.6382,5,charge,0,1.354,0.451,10.0,9.9,3.8369,3.86,17.0568,09-01-21_09.49_CC_protocol_HPPC_IN21700_30T_cycle_#637.mat
