Repository: KikETs/ECM_HYBRID_BMS_JOINT

## Results

| Arm | Model | Size | Protocol | Result | Worst cell |
|---|---|---|---|---|---|
| SOP | 2RC table + trim (A8) | 4 effective coefficients, 2 EW states | leave-one-cell-out | usable current 69.6 % discharge, 59.5 % charge (τ = 10 s) | 59.9 % / 53.5 % (BOOST_REST) |
| SOH | dQ/dV ridge | 65 coefficients | leave-one-cell-out | RMSE 0.0094, bias −0.0005 | 0.0130 (BOOST_REST) |
| SOC | 2RC EKF, low-current gate | 3 states | leave-one-cell-out | **2.34 %p** over six sensor disturbances on estimated SOH (2.325 on true SOH), per cell 2.00–2.75 | 4.60 %p (BOOST_NEGPULSE_1S, current offset −0.10 A) |

The SOH arm was a 10,945-parameter CNN until the second audit round. Nested

File: analysis/uypydj_ecm.csv (part 14 of 80)
cell,cycle,SOH,CAP_Ah,SOC,direction,rate_rank,I_A,V_pre_V,rest_before_s,n_points,R0_mOhm,R1_mOhm,tau1_s,R2_mOhm,tau2_s,fit_rmse_mV
BOOST,5,0.99876,2.99189,0.8005,charge,0,1.496,4.0286,70.4,101,8.7757,0.7126,0.4054,7.64,9.1997,0.0968
BOOST,5,0.99876,2.99189,0.8004,discharge,1,-11.967,4.0265,635.5,101,8.8926,0.9233,0.5862,7.3588,7.9512,0.2469
BOOST,5,0.99876,2.99189,0.8005,charge,1,5.982,4.0307,160.5,101,8.6511,0.8622,0.4935,5.7184,9.0204,0.1604
BOOST,5,0.99876,2.99189,0.8003,discharge,2,-23.93,4.0269,680.8,101,8.8241,1.0571,0.6271,6.1032,9.0754,0.4072
BOOST,5,0.99876,2.99189,0.8002,discharge,3,-34.4,4.0271,769.3,101,8.7192,0.9007,0.5333,5.6298,8.9144,0.4599
BOOST,5,0.99876,2.99189,0.8006,charge,2,15.166,4.0325,224.7,101,6.5709,4.5015,0.0722,0.01,2999.9987,0.7368
BOOST,5,0.99876,2.99189,0.7007,discharge,0,-2.994,3.9211,5464.3,101,9.0097,0.9943,0.6424,13.6117,14.6102,0.1056
BOOST,5,0.99876,2.99189,0.7008,charge,0,1.496,3.9235,70.4,101,8.8483,0.729,0.3099,6.9211,8.1391,0.1003
BOOST,5,0.99876,2.99189,0.7007,discharge,1,-11.967,3.9211,635.5,101,8.9543,0.9294,0.5541,6.4636,6.719,0.217
BOOST,5,0.99876,2.99189,0.7008,charge,2,5.981,3.9266,50.5,101,8.6827,0.8575,0.4987,4.9318,8.7314,0.1754
BOOST,5,0.99876,2.99189,0.7006,discharge,0,-23.931,3.9214,680.8,101,8.8937,1.0692,0.6173,4.8378,7.6056,0.3998
BOOST,5,0.99876,2.99189,0.7009,charge,3,17.947,3.9279,49.7,101,6.9167,2.0779,0.0815,5.1326,8.9662,0.6839
BOOST,5,0.99876,2.99189,0.7005,discharge,0,-34.399,3.9219,800.9,101,8.765,0.9334,0.5545,4.5523,8.0621,0.5259
BOOST,5,0.99876,2.99189,0.7009,charge,3,24.958,3.9274,173.8,101,5.4073,5.5401,0.1574,0.01,2999.9998,1.6716
BOOST,5,0.99876,2.99189,0.601,discharge,0,-2.995,3.851,5560.0,101,8.9878,0.9559,0.5192,14.7349,14.267,0.136
BOOST,5,0.99876,2.99189,0.6011,charge,1,1.496,3.8529,30.5,101,8.9411,1.1435,0.819,8.9607,11.6907,0.1144
BOOST,5,0.99876,2.99189,0.601,discharge,1,-11.965,3.8513,635.5,101,8.9676,1.0025,0.5939,6.8739,7.2818,0.2299
BOOST,5,0.99876,2.99189,0.6011,charge,4,5.982,3.8558,46.4,101,8.7971,0.9093,0.5403,5.1223,8.1758,0.1467
BOOST,5,0.99876,2.99189,0.6008,discharge,2,-23.932,3.8519,680.8,101,8.9073,1.0459,0.5916,5.3618,8.1182,0.3664
BOOST,5,0.99876,2.99189,0.6012,charge,5,17.947,3.8579,280.8,101,8.4695,0.7773,0.3696,5.0236,10.2596,0.3069
BOOST,5,0.99876,2.99189,0.6008,discharge,3,-34.4,3.8525,801.5,101,8.8011,0.9474,0.5701,5.1905,9.1476,0.476
BOOST,5,0.99876,2.99189,0.6012,charge,6,29.91,3.8591,76.8,101,5.3967,3.2311,0.1049,3.186,3.9617,2.7225
BOOST,5,0.99876,2.99189,0.5013,discharge,0,-2.993,3.7273,5609.6,101,8.7725,0.6292,0.4226,7.8839,11.2928,0.1269
BOOST,5,0.99876,2.99189,0.5014,charge,0,1.496,3.7284,70.5,101,8.7595,0.8152,0.9721,7.4919,13.4911,0.1251
BOOST,5,0.99876,2.99189,0.5012,discharge,1,-11.967,3.7266,635.5,101,8.7167,0.6339,0.552,6.1315,9.1457,0.1642
BOOST,5,0.99876,2.99189,0.5012,discharge,2,-23.932,3.7275,680.8,101,8.7372,0.7055,0.6165,5.4894,9.372,0.2766
BOOST,5,0.99876,2.99189,0.5015,charge,4,17.947,3.7317,80.7,101,8.6106,0.7977,0.6763,7.0292,15.3476,0.2227
BOOST,5,0.99876,2.99189,0.5011,discharge,0,-34.398,3.7274,801.7,101,8.658,0.6559,0.5681,5.2162,9.2648,0.3534
BOOST,5,0.99876,2.99189,0.5015,charge,10,29.911,3.733,80.9,101,7.0566,1.8621,0.074,5.7259,10.1039,1.1447
BOOST,5,0.99876,2.99189,0.4016,discharge,0,-2.993,3.6473,5615.1,101,8.8679,0.6426,1.1451,8.3749,14.9785,0.0921
BOOST,5,0.99876,2.99189,0.4016,charge,0,1.496,3.6486,70.6,101,8.4977,0.7177,0.439,6.4784,10.9259,0.1223
BOOST,5,0.99876,2.99189,0.4015,discharge,1,-11.968,3.6474,635.5,100,8.7491,0.5349,0.5841,6.5577,10.2092,0.128
BOOST,5,0.99876,2.99189,0.4017,charge,1,5.981,3.6506,160.5,101,8.5874,0.5278,0.3662,5.4436,8.3612,0.1337
BOOST,5,0.99876,2.99189,0.4014,discharge,2,-23.931,3.6475,680.8,101,8.7173,0.5783,0.635,5.3495,8.6356,0.2655
BOOST,5,0.99876,2.99189,0.4018,charge,3,17.947,3.6514,192.7,101,8.6515,0.7113,0.772,5.006,11.1427,0.2274
BOOST,5,0.99876,2.99189,0.4014,discharge,0,-34.399,3.6478,801.6,101,8.6511,0.6118,0.652,4.9997,8.6227,0.3356
BOOST,5,0.99876,2.99189,0.4019,charge,2,29.912,3.6533,80.8,101,8.0209,0.9089,0.1866,4.8383,9.6163,0.899
BOOST,5,0.99876,2.99189,0.3019,discharge,0,-2.995,3.5889,5615.6,100,8.7598,0.5852,0.4633,7.7748,12.4669,0.1071
BOOST,5,0.99876,2.99189,0.3018,discharge,1,-11.968,3.5889,635.5,101,8.7813,0.5364,0.6395,6.8837,10.9233,0.1288
BOOST,5,0.99876,2.99189,0.302,charge,2,5.982,3.5916,160.6,100,8.7437,0.4548,0.4831,5.9746,9.7175,0.108
BOOST,5,0.99876,2.99189,0.3017,discharge,2,-23.932,3.5885,680.8,100,8.7519,0.5765,0.6587,5.731,9.4079,0.2769
BOOST,5,0.99876,2.99189,0.3021,charge,4,17.944,3.5936,76.6,101,8.6381,0.6051,0.6774,4.6816,9.4207,0.2008
BOOST,5,0.99876,2.99189,0.3017,discharge,0,-34.399,3.5885,801.5,101,8.6859,0.5622,0.6095,5.3408,8.9641,0.2673
BOOST,5,0.99876,2.99189,0.3022,charge,5,29.912,3.5949,76.8,101,8.5366,0.5758,0.5948,4.6959,10.5648,0.2763
BOOST,5,0.99876,2.99189,0.2022,discharge,0,-2.992,3.5039,5616.0,101,9.1536,0.6106,0.5634,8.3668,12.1911,0.1001
BOOST,5,0.99876,2.99189,0.2023,charge,0,1.495,3.5055,70.5,101,9.155,0.4914,0.4167,7.6192,11.8922,0.085
BOOST,5,0.99876,2.99189,0.2021,discharge,1,-11.967,3.5042,635.5,100,9.1933,0.6693,0.6725,7.499,12.5661,0.1698
BOOST,5,0.99876,2.99189,0.2023,charge,2,5.981,3.5113,111.5,101,9.1052,0.6274,0.6887,7.444,13.9693,0.1152
BOOST,5,0.99876,2.99189,0.202,discharge,2,-23.933,3.5073,680.7,101,9.1635,0.4594,0.529,6.4438,8.9775,0.2864
BOOST,5,0.99876,2.99189,0.2024,charge,5,17.945,3.5154,88.7,101,8.9835,0.3906,0.482,6.3942,10.4819,0.1646
BOOST,5,0.99876,2.99189,0.2019,discharge,3,-34.399,3.5074,801.6,101,9.0983,0.508,0.6112,6.5173,9.6642,0.4691
BOOST,5,0.99876,2.99189,0.2025,charge,6,29.91,3.517,256.8,101,8.8989,0.4412,0.5949,5.154,8.7966,0.2881
BOOST,5,0.99876,2.99189,0.1523,discharge,0,-2.994,3.4449,5074.2,101,9.5876,0.7088,0.9956,9.7327,13.9417,0.0978
BOOST,5,0.99876,2.99189,0.1524,charge,0,1.495,3.4466,70.6,101,9.4959,1.063,1.4446,13.4295,25.7487,0.1231
BOOST,5,0.99876,2.99189,0.1523,discharge,1,-11.967,3.4455,635.5,100,9.4672,0.6614,0.6027,6.6358,8.9369,0.1851
BOOST,5,0.99876,2.99189,0.1524,charge,1,5.982,3.4501,160.5,101,9.3672,0.5324,0.6344,8.5536,12.9424,0.1242
BOOST,5,0.99876,2.99189,0.1522,discharge,2,-23.931,3.4468,680.8,101,9.4486,0.9189,0.9304,8.5308,14.6613,0.4384
BOOST,5,0.99876,2.99189,0.1525,charge,2,17.948,3.4525,280.8,101,9.1714,0.533,0.6335,7.4222,11.7255,0.229
BOOST,5,0.99876,2.99189,0.1521,discharge,3,-34.4,3.4462,801.5,101,9.3653,0.9985,0.8914,200.0,410.0313,0.7273
BOOST,5,0.99876,2.99189,0.1526,charge,3,29.912,3.4543,385.7,100,9.0252,0.4856,0.5714,6.0352,9.5718,0.2796
BOOST,5,0.99876,2.99189,0.1025,discharge,0,-2.996,3.3999,5073.7,100,9.9391,0.5386,0.7881,9.7403,9.9137,0.086
BOOST,5,0.99876,2.99189,0.1025,charge,0,1.495,3.4023,70.6,101,9.7703,0.9653,1.1193,7.6329,11.3345,0.1069
BOOST,5,0.99876,2.99189,0.1024,discharge,1,-11.967,3.3997,635.5,101,9.8414,1.0018,0.8448,30.733,41.0816,0.2174
BOOST,5,0.99876,2.99189,0.1026,charge,1,5.982,3.4076,160.6,101,9.6644,0.6729,0.4981,5.3835,9.0058,0.1124
BOOST,5,0.99876,2.99189,0.1026,charge,2,17.946,3.4104,280.8,101,9.4511,0.5864,0.6348,6.3543,13.4962,0.2087
BOOST,5,0.99876,2.99189,0.1028,charge,4,29.913,3.412,82.8,101,9.1621,0.4409,0.5498,6.5641,13.1482,0.2565
BOOST,5,0.99876,2.99189,0.0526,discharge,0,-2.994,3.3463,5073.7,101,10.995,1.2367,0.3836,27.6258,16.9063,0.1459
BOOST,5,0.99876,2.99189,0.0527,charge,0,1.495,3.3504,70.6,101,10.8466,1.2042,0.7469,17.2331,14.061,0.1123
BOOST,5,0.99876,2.99189,0.0527,charge,1,5.98,3.3605,160.6,101,10.5096,0.9312,0.4182,7.9026,7.1978,0.169
BOOST,5,0.99876,2.99189,0.0528,charge,2,17.945,3.3639,226.3,101,10.0362,0.8994,0.6894,4.9984,7.98,0.286
BOOST,5,0.99876,2.99189,0.0529,charge,3,29.913,3.3646,234.7,101,9.7825,0.822,0.7495,5.1627,11.3898,0.3983
BOOST,40,0.99259,2.97342,1.0,discharge,0,-2.98,4.1808,99999.0,101,9.0947,1.0612,0.7814,12.1329,12.4928,0.1245
BOOST,40,0.99259,2.97342,1.0,charge,0,1.294,4.1826,70.4,92,10.2488,3.3133,0.816,0.01,3000.0,0.1444
BOOST,40,0.99259,2.97342,0.9999,discharge,1,-11.914,4.1806,633.5,101,9.0142,1.0018,0.5651,8.1385,8.3865,0.2426
BOOST,40,0.99259,2.97342,1.0,charge,1,1.272,4.1843,159.8,72,12.4138,0.0152,0.05,0.01,2993.9498,0.0882
BOOST,40,0.99259,2.97342,0.9997,discharge,2,-23.824,4.1797,634.6,101,8.9598,0.8985,0.5291,5.7183,5.9643,0.3312
BOOST,40,0.99259,2.97342,0.9994,charge,2,1.272,4.1835,275.0,78,13.0612,0.01,0.05,0.01,2999.5361,0.0959
BOOST,40,0.99259,2.97342,0.9991,discharge,3,-34.245,4.179,634.3,101,8.9051,0.8501,0.4537,4.4358,4.6747,0.5569
BOOST,40,0.99259,2.97342,0.9991,charge,3,1.278,4.1835,381.8,80,12.9953,0.01,0.05,0.01,2999.7323,0.1081
BOOST,40,0.99259,2.97342,0.9494,discharge,0,-2.979,4.1033,4786.6,101,8.9118,0.8472,0.5327,6.553,9.0583,0.1433
BOOST,40,0.99259,2.97342,0.9495,charge,0,1.488,4.1044,70.4,101,8.8453,1.0207,0.75,6.8624,11.5004,0.1199
BOOST,40,0.99259,2.97342,0.9493,discharge,1,-11.911,4.1034,635.5,101,8.8573,0.8544,0.5286,4.8985,6.9145,0.1893
BOOST,40,0.99259,2.97342,0.9495,charge,1,5.957,4.106,160.5,101,7.718,1.5912,0.115,5.734,7.6068,0.3013
BOOST,40,0.99259,2.97342,0.9492,discharge,2,-23.824,4.1033,680.7,101,8.8193,0.8949,0.5814,3.8342,6.6796,0.3847
BOOST,40,0.99259,2.97342,0.9495,charge,2,7.967,4.1073,280.7,101,7.476,4.1925,0.05,0.01,2999.9602,0.2414
BOOST,40,0.99259,2.97342,0.9492,discharge,3,-34.244,4.1038,699.9,100,8.7601,0.8389,0.544,3.6007,7.0351,0.4636
BOOST,40,0.99259,2.97342,0.9495,charge,3,7.981,4.1081,385.7,101,9.2404,2.3106,0.05,0.01,2999.9998,0.5049
BOOST,40,0.99259,2.97342,0.8998,discharge,0,-2.981,4.0825,4852.6,101,8.6776,0.8348,0.3848,5.8129,8.1752,0.143
BOOST,40,0.99259,2.97342,0.8999,charge,0,1.49,4.0838,70.4,101,8.7116,0.7429,0.6344,5.1231,8.7003,0.1206
BOOST,40,0.99259,2.97342,0.8997,discharge,1,-11.913,4.0826,635.5,101,8.7486,0.817,0.5628,4.6711,7.1081,0.215
BOOST,40,0.99259,2.97342,0.8999,charge,1,5.955,4.0851,160.5,101,8.6159,0.7273,0.4739,4.0468,7.3344,0.1223
BOOST,40,0.99259,2.97342,0.8996,discharge,2,-23.825,4.0826,680.8,101,8.6915,0.9392,0.6368,4.1792,8.7686,0.3592
BOOST,40,0.99259,2.97342,0.8999,charge,2,10.531,4.0861,280.7,101,6.2168,4.6273,0.0913,0.01,2999.929,0.8341
BOOST,40,0.99259,2.97342,0.8995,discharge,3,-34.244,4.0831,725.7,101,8.6238,0.8124,0.5368,4.4141,9.8598,0.3743
BOOST,40,0.99259,2.97342,0.8999,charge,3,10.537,4.0871,385.9,101,7.3504,3.3937,0.05,0.01,3000.0,0.5327
BOOST,40,0.99259,2.97342,0.8006,discharge,0,-2.982,4.027,5420.6,101,8.71,0.995,0.5046,10.7162,11.5409,0.1238
BOOST,40,0.99259,2.97342,0.8006,charge,0,1.488,4.029,70.5,101,8.808,1.0226,1.0766,8.4572,12.4737,0.1191
BOOST,40,0.99259,2.97342,0.8005,discharge,1,-11.912,4.0272,635.5,101,8.7824,0.9478,0.574,7.3628,7.9996,0.2079
BOOST,40,0.99259,2.97342,0.8006,charge,1,5.957,4.0309,160.5,101,8.6246,0.8717,0.5889,5.7973,9.1953,0.1538
BOOST,40,0.99259,2.97342,0.8004,discharge,2,-23.824,4.0275,680.9,101,8.7617,1.073,0.6291,5.9286,8.774,0.3985
BOOST,40,0.99259,2.97342,0.8007,charge,2,15.08,4.0323,280.8,101,5.6785,5.4617,0.1727,0.01,2999.978,0.8237
BOOST,40,0.99259,2.97342,0.8003,discharge,3,-34.245,4.0276,770.3,100,8.6753,0.9094,0.5309,5.4437,8.5626,0.4917
BOOST,40,0.99259,2.97342,0.8007,charge,3,15.17,4.032,385.7,101,6.7297,4.3725,0.0704,0.01,2999.9994,0.7537
BOOST,40,0.99259,2.97342,0.7013,discharge,0,-2.98,3.9202,5466.3,101,8.4896,0.9343,0.4784,11.9748,12.7916,0.1384
BOOST,40,0.99259,2.97342,0.7013,charge,0,1.487,3.9232,70.4,101,8.6939,0.8982,0.6893,7.1201,9.6758,0.1111
BOOST,40,0.99259,2.97342,0.7012,discharge,1,-11.913,3.921,635.5,100,8.7342,0.8473,0.4994,6.3315,6.4325,0.2215
BOOST,40,0.99259,2.97342,0.7014,charge,1,5.955,3.926,160.5,101,8.4963,0.8482,0.5289,4.8611,8.6563,0.1447
BOOST,40,0.99259,2.97342,0.7011,discharge,2,-23.823,3.9213,680.8,100,8.6913,1.0687,0.618,4.5909,7.2909,0.4302
BOOST,40,0.99259,2.97342,0.7014,charge,2,17.867,3.9273,280.9,100,6.8258,1.9528,0.0699,4.9315,8.5844,0.7199
BOOST,40,0.99259,2.97342,0.701,discharge,3,-34.246,3.9216,801.2,100,8.5848,0.9381,0.571,4.3932,8.0142,0.5054
BOOST,40,0.99259,2.97342,0.7015,charge,3,25.566,3.927,385.9,101,5.2428,5.4522,0.1861,0.01,2999.9639,1.5266
BOOST,40,0.99259,2.97342,0.602,discharge,0,-2.98,3.8496,5567.6,101,8.6794,0.9608,0.4366,13.7366,13.5588,0.1504
BOOST,40,0.99259,2.97342,0.6021,charge,0,1.487,3.8513,70.6,101,8.839,0.8679,0.6749,8.3023,10.1437,0.1172
BOOST,40,0.99259,2.97342,0.602,discharge,1,-11.912,3.8491,635.5,101,8.6631,0.8926,0.5125,6.6921,6.8177,0.2474
BOOST,40,0.99259,2.97342,0.6021,charge,1,5.958,3.8541,160.6,101,8.5854,0.8536,0.5225,5.1124,7.8928,0.1263
BOOST,40,0.99259,2.97342,0.6019,discharge,2,-23.824,3.8501,680.9,101,8.6777,1.0349,0.5847,5.1162,7.8172,0.3833
BOOST,40,0.99259,2.97342,0.6022,charge,2,17.868,3.8552,280.8,101,8.4203,0.7082,0.4614,4.8924,10.1884,0.2382
BOOST,40,0.99259,2.97342,0.6018,discharge,3,-34.244,3.8505,801.6,101,8.6157,0.9245,0.581,5.0258,9.0769,0.4222
BOOST,40,0.99259,2.97342,0.6022,charge,3,29.778,3.8564,385.9,101,5.4234,3.1826,0.112,3.8509,6.1313,1.8555
BOOST,40,0.99259,2.97342,0.5027,discharge,0,-2.98,3.728,5613.6,101,8.4973,0.6603,0.6249,7.9631,12.0899,0.0834
BOOST,40,0.99259,2.97342,0.5028,charge,0,1.487,3.7283,70.5,101,9.0817,0.9186,1.3842,8.2849,17.4761,0.111
BOOST,40,0.99259,2.97342,0.5027,discharge,1,-11.912,3.728,635.5,101,8.4694,0.6281,0.5643,5.9927,9.1048,0.1564
BOOST,40,0.99259,2.97342,0.5028,charge,1,5.956,3.7307,160.6,101,8.4575,0.6747,0.7723,5.8712,9.9872,0.141
BOOST,40,0.99259,2.97342,0.5026,discharge,2,-23.822,3.7283,680.8,101,8.4518,0.6712,0.6175,5.3405,9.1249,0.305
BOOST,40,0.99259,2.97342,0.5029,charge,2,17.866,3.7324,280.4,101,8.3337,0.8265,0.7488,6.8422,15.2606,0.207
BOOST,40,0.99259,2.97342,0.5025,discharge,3,-34.243,3.7283,801.5,101,8.401,0.6469,0.614,5.2326,9.4977,0.3443
BOOST,40,0.99259,2.97342,0.503,charge,3,29.775,3.7339,385.6,100,6.9103,1.7497,0.0812,5.5212,9.7139,1.1517
BOOST,40,0.99259,2.97342,0.4035,discharge,0,-2.98,3.6477,5616.2,101,8.4522,0.6619,0.9665,8.4334,15.4226,0.107
BOOST,40,0.99259,2.97342,0.4036,charge,0,1.487,3.6489,70.5,101,8.4563,1.0138,1.6951,9.8246,24.7515,0.121
BOOST,40,0.99259,2.97342,0.4034,discharge,1,-11.912,3.6478,635.5,101,8.3774,0.5234,0.5938,6.4972,10.3374,0.1242
BOOST,40,0.99259,2.97342,0.4036,charge,1,5.958,3.6511,160.5,100,8.304,0.4812,0.5578,5.342,8.6142,0.1296
BOOST,40,0.99259,2.97342,0.4033,discharge,2,-23.824,3.6482,680.8,101,8.3836,0.5553,0.6856,5.2522,8.5411,0.2517
BOOST,40,0.99259,2.97342,0.4037,charge,2,17.866,3.6529,280.8,101,8.2668,0.7606,0.9014,4.8031,11.1899,0.2048
BOOST,40,0.99259,2.97342,0.4032,discharge,3,-34.246,3.6482,801.6,101,8.32,0.6356,0.7265,5.0771,9.0677,0.3639
BOOST,40,0.99259,2.97342,0.4037,charge,3,29.776,3.6532,386.0,101,7.9423,0.7756,0.3228,4.846,10.298,0.7387
BOOST,40,0.99259,2.97342,0.3042,discharge,0,-2.98,3.5881,5616.8,101,8.6555,0.6463,0.9523,8.7447,15.7139,0.113
BOOST,40,0.99259,2.97342,0.3043,charge,0,1.487,3.5894,70.5,101,7.9386,0.8725,0.0575,6.2447,9.671,0.106
BOOST,40,0.99259,2.97342,0.3041,discharge,1,-11.914,3.5881,635.5,101,8.6274,0.4991,0.6314,6.9574,11.109,0.159
BOOST,40,0.99259,2.97342,0.3043,charge,1,5.956,3.5904,160.5,100,8.6824,0.4979,0.6482,6.1656,10.5468,0.1283
BOOST,40,0.99259,2.97342,0.304,discharge,2,-23.824,3.5878,680.8,101,8.6181,0.5617,0.7485,5.762,9.4698,0.2526
BOOST,40,0.99259,2.97342,0.3044,charge,2,17.866,3.5925,280.7,101,8.5234,0.6173,0.765,4.6388,9.2365,0.2097
BOOST,40,0.99259,2.97342,0.304,discharge,3,-34.245,3.5877,801.7,100,8.5544,0.5746,0.656,5.4776,9.2195,0.2887
BOOST,40,0.99259,2.97342,0.3045,charge,3,29.775,3.5952,385.3,101,8.3908,0.6051,0.6669,4.6022,10.347,0.2636
BOOST,40,0.99259,2.97342,0.2049,discharge,0,-2.98,3.5006,5616.7,101,8.8861,0.5516,0.5711,8.4759,12.1805,0.1064
BOOST,40,0.99259,2.97342,0.205,charge,0,1.487,3.5023,70.6,101,8.6386,0.6046,0.3458,7.5804,11.4727,0.1071
BOOST,40,0.99259,2.97342,0.2049,discharge,1,-11.914,3.501,635.5,101,8.8881,0.6959,0.7588,7.6003,12.7989,0.1317
BOOST,40,0.99259,2.97342,0.205,charge,1,5.958,3.5081,160.5,101,8.8254,0.595,0.7033,7.005,12.5591,0.1085
BOOST,40,0.99259,2.97342,0.2048,discharge,2,-23.821,3.5042,680.9,101,8.8596,0.4504,0.5172,6.5138,8.849,0.3208
BOOST,40,0.99259,2.97342,0.2051,charge,2,17.866,3.5126,280.5,101,8.6371,0.4473,0.3924,6.7745,11.5239,0.1609
BOOST,40,0.99259,2.97342,0.2047,discharge,3,-34.244,3.5043,801.7,101,8.8352,0.5663,0.7198,7.1492,11.0501,0.4933
BOOST,40,0.99259,2.97342,0.2052,charge,3,29.777,3.5146,385.9,101,8.5909,0.3642,0.4449,5.1889,8.3717,0.2495
BOOST,40,0.99259,2.97342,0.1553,discharge,0,-2.982,3.4412,5074.7,101,9.0673,0.6156,0.4372,8.8453,11.1665,0.1214
BOOST,40,0.99259,2.97342,0.1554,charge,0,1.487,3.4432,70.6,101,9.0139,0.8578,1.0164,9.8604,16.4528,0.1226
BOOST,40,0.99259,2.97342,0.1552,discharge,1,-11.911,3.4417,635.5,101,9.1557,0.7185,0.7456,6.7882,9.567,0.1503
BOOST,40,0.99259,2.97342,0.1554,charge,1,5.956,3.447,160.6,101,9.0052,0.5052,0.4704,8.1684,12.578,0.0984
BOOST,40,0.99259,2.97342,0.1551,discharge,2,-23.826,3.4431,680.9,101,9.1642,0.8721,0.9024,10.7948,18.4064,0.4035
BOOST,40,0.99259,2.97342,0.1555,charge,2,17.866,3.4498,280.9,101,8.8902,0.493,0.6673,7.5719,12.4486,0.1782
BOOST,40,0.99259,2.97342,0.155,discharge,3,-34.245,3.4416,801.7,101,9.0567,0.7941,0.619,200.0,358.3641,0.9778
BOOST,40,0.99259,2.97342,0.1556,charge,3,29.779,3.4515,385.8,101,8.7631,0.4524,0.5791,6.284,10.2028,0.3085
BOOST,40,0.99259,2.97342,0.1057,discharge,0,-2.982,3.3993,5074.9,101,9.5156,0.5941,0.4209,10.5684,10.0376,0.1033
BOOST,40,0.99259,2.97342,0.1057,charge,0,1.489,3.4017,70.6,101,9.654,1.1329,1.355,9.4932,15.6253,0.0905
BOOST,40,0.99259,2.97342,0.1056,discharge,1,-11.914,3.3997,635.5,101,9.5806,1.0839,0.8816,41.2164,51.7535,0.2052
BOOST,40,0.99259,2.97342,0.1058,charge,1,5.957,3.4077,160.6,101,9.3715,0.7233,0.6037,5.2771,8.7657,0.1276
BOOST,40,0.99259,2.97342,0.1059,charge,2,17.865,3.4108,280.8,101,9.1796,0.6377,0.7376,6.5233,14.8421,0.2146
BOOST,40,0.99259,2.97342,0.106,charge,3,29.777,3.4117,373.2,101,8.9068,0.4524,0.5397,6.6457,13.6228,0.2508
BOOST,40,0.99259,2.97342,0.056,discharge,0,-2.982,3.3359,5074.8,100,10.428,1.3026,0.4331,28.4309,16.4231,0.1544
BOOST,40,0.99259,2.97342,0.0561,charge,0,1.487,3.3409,70.6,100,10.5594,1.114,0.574,18.6167,13.5375,0.111
BOOST,40,0.99259,2.97342,0.0561,charge,1,5.956,3.348,160.5,101,10.2758,0.8541,0.5077,10.1738,7.6412,0.1469
BOOST,40,0.99259,2.97342,0.0562,charge,2,17.867,3.3511,227.7,101,9.7237,1.2098,0.7964,5.098,7.1058,0.3154
BOOST,40,0.99259,2.97342,0.0564,charge,3,29.777,3.3521,236.6,100,9.4997,1.0965,0.7735,5.1271,11.0438,0.4438
BOOST,76,0.99032,2.96662,1.0,discharge,0,-2.972,4.1795,99999.0,101,9.1022,1.1568,0.6308,12.2243,11.7217,0.1055
BOOST,76,0.99032,2.96662,1.0,charge,0,1.322,4.1813,70.5,101,9.925,4.3484,1.0826,0.01,2999.9998,0.193
BOOST,76,0.99032,2.96662,0.9999,discharge,1,-11.877,4.1791,633.1,101,9.0808,1.0743,0.5964,8.1235,8.1131,0.2419
BOOST,76,0.99032,2.96662,1.0,charge,1,1.283,4.1836,160.3,77,12.8648,0.01,0.05,0.01,2998.9229,0.087
BOOST,76,0.99032,2.96662,0.9998,discharge,2,-23.753,4.1791,634.4,101,9.037,0.9551,0.496,5.586,5.6342,0.4241
BOOST,76,0.99032,2.96662,0.9995,charge,2,1.283,4.1838,274.9,79,12.7095,0.01,0.05,0.01,2999.8999,0.1154
BOOST,76,0.99032,2.96662,0.9992,discharge,3,-34.142,4.1778,634.3,101,8.9965,0.9497,0.5048,4.3321,4.7258,0.5915
BOOST,76,0.99032,2.96662,0.9991,charge,3,1.286,4.1828,381.0,81,13.4528,0.01,0.05,0.01,2999.4312,0.1031
BOOST,76,0.99032,2.96662,0.9496,discharge,0,-2.97,4.103,4786.0,101,8.9174,0.9026,0.5588,6.5466,8.912,0.1254
BOOST,76,0.99032,2.96662,0.9496,charge,0,1.485,4.1044,70.4,101,8.616,0.984,0.3388,6.3741,8.9343,0.1073
BOOST,76,0.99032,2.96662,0.9495,discharge,1,-11.875,4.1031,635.5,101,8.9271,0.8647,0.5398,4.8669,6.7942,0.1929
BOOST,76,0.99032,2.96662,0.9497,charge,1,5.94,4.105,160.3,101,8.2004,1.3935,0.1427,6.1057,8.0062,0.2817
BOOST,76,0.99032,2.96662,0.9494,discharge,2,-23.754,4.1031,680.7,101,8.8969,0.9486,0.6169,3.866,6.8877,0.3651
BOOST,76,0.99032,2.96662,0.9497,charge,2,7.808,4.1072,280.5,101,8.18,3.741,0.05,0.01,2999.9987,0.4492
BOOST,76,0.99032,2.96662,0.9493,discharge,3,-34.142,4.1036,698.5,100,8.8415,0.8847,0.5622,3.6756,7.3041,0.4438
BOOST,76,0.99032,2.96662,0.9497,charge,3,7.806,4.1083,385.3,101,10.1004,1.6828,0.05,0.01,2999.9998,0.3163
BOOST,76,0.99032,2.96662,0.9001,discharge,0,-2.97,4.0825,4850.3,101,8.7544,0.8661,0.4977,5.7551,8.2236,0.1067
BOOST,76,0.99032,2.96662,0.9002,charge,0,1.485,4.0839,70.4,101,8.6837,0.7234,0.5427,5.006,7.8561,0.1238
BOOST,76,0.99032,2.96662,0.9,discharge,1,-11.877,4.0819,635.6,101,8.7458,0.827,0.5171,4.698,7.0579,0.2265
BOOST,76,0.99032,2.96662,0.9002,charge,1,5.939,4.085,160.4,101,8.7493,0.7731,0.6008,4.2329,7.7497,0.1647
BOOST,76,0.99032,2.96662,0.8999,discharge,2,-23.755,4.0828,680.8,101,8.8065,0.9412,0.6643,4.2915,8.988,0.3167
BOOST,76,0.99032,2.96662,0.9002,charge,2,10.348,4.0862,280.5,101,6.5591,4.4657,0.0798,0.01,2999.9955,0.6755
BOOST,76,0.99032,2.96662,0.8998,discharge,3,-34.144,4.0831,724.1,101,8.7062,0.8194,0.5202,4.4997,9.7904,0.4104
BOOST,76,0.99032,2.96662,0.9002,charge,3,10.352,4.0873,385.8,101,8.028,2.8885,0.05,0.01,3000.0,0.5567
BOOST,76,0.99032,2.96662,0.8012,discharge,0,-2.97,4.0269,5418.1,101,8.6635,0.872,0.4561,10.0839,10.725,0.1499
BOOST,76,0.99032,2.96662,0.8012,charge,0,1.485,4.0285,70.4,101,8.6823,1.0673,0.9548,8.2137,11.7253,0.1343
BOOST,76,0.99032,2.96662,0.8011,discharge,1,-11.877,4.027,635.5,101,8.6525,0.9192,0.5738,7.4079,8.0663,0.1936
BOOST,76,0.99032,2.96662,0.8012,charge,1,5.939,4.0306,160.4,101,8.5091,0.8374,0.5527,5.7986,9.0156,0.1307
BOOST,76,0.99032,2.96662,0.801,discharge,2,-23.752,4.0264,680.8,100,8.595,1.0596,0.6382,5.8886,8.6008,0.4315
BOOST,76,0.99032,2.96662,0.8013,charge,2,15.264,4.0318,280.8,101,5.6119,4.3286,0.1495,1.0999,0.4242,0.9516
BOOST,76,0.99032,2.96662,0.8009,discharge,3,-34.143,4.0274,772.1,101,8.5395,0.917,0.538,5.3978,8.3697,0.4584
BOOST,76,0.99032,2.96662,0.8013,charge,3,15.357,4.0325,385.7,101,6.641,4.2926,0.071,0.01,2999.9981,0.7244
BOOST,76,0.99032,2.96662,0.7022,discharge,0,-2.97,3.921,5466.9,101,8.7786,0.9896,0.7076,12.3304,13.7525,0.0946
BOOST,76,0.99032,2.96662,0.7023,charge,0,1.484,3.9234,70.4,101,8.2191,1.0615,0.3203,6.8375,8.2359,0.1265
BOOST,76,0.99032,2.96662,0.7021,discharge,1,-11.877,3.921,635.5,101,8.7031,0.8391,0.454,6.4055,6.3459,0.2291
BOOST,76,0.99032,2.96662,0.7023,charge,1,5.937,3.9262,160.4,101,8.5258,0.7723,0.5306,4.8319,8.2991,0.1229
BOOST,76,0.99032,2.96662,0.702,discharge,2,-23.754,3.9214,680.8,100,8.6955,1.0912,0.6338,4.6008,7.2249,0.4116
BOOST,76,0.99032,2.96662,0.7023,charge,2,17.815,3.9275,280.5,100,6.9089,1.8619,0.0742,4.9153,8.4161,0.7131
BOOST,76,0.99032,2.96662,0.7019,discharge,3,-34.143,3.9217,801.1,101,8.6032,0.954,0.5864,4.4284,8.0285,0.5268
BOOST,76,0.99032,2.96662,0.7023,charge,3,25.516,3.9279,385.4,101,5.2424,5.0374,0.1707,0.4027,0.4637,1.507
BOOST,76,0.99032,2.96662,0.6032,discharge,0,-2.97,3.8482,5567.1,101,8.8296,0.9347,0.7149,14.322,14.5633,0.1458
BOOST,76,0.99032,2.96662,0.6033,charge,0,1.485,3.85,70.5,101,8.564,1.1155,0.6108,8.9886,11.2815,0.1129
BOOST,76,0.99032,2.96662,0.6032,discharge,1,-11.877,3.8483,635.5,101,8.7557,0.9041,0.5779,6.6375,6.922,0.2094
BOOST,76,0.99032,2.96662,0.6033,charge,1,5.938,3.8525,160.5,101,8.6169,0.8371,0.5492,5.4964,7.9751,0.1469
BOOST,76,0.99032,2.96662,0.6031,discharge,2,-23.754,3.8483,680.8,101,8.6675,1.0043,0.5558,5.0919,7.6584,0.3985
BOOST,76,0.99032,2.96662,0.6034,charge,2,17.813,3.8535,280.2,101,8.4561,0.7322,0.5335,4.9105,9.8685,0.2288
BOOST,76,0.99032,2.96662,0.603,discharge,3,-34.144,3.8487,801.6,101,8.5996,0.9202,0.5491,5.034,8.966,0.4746
BOOST,76,0.99032,2.96662,0.6034,charge,3,29.689,3.8553,385.7,101,5.4995,3.1229,0.1124,3.9122,6.1254,1.7741
BOOST,76,0.99032,2.96662,0.5042,discharge,0,-2.972,3.7272,5612.6,101,8.4757,0.6832,0.6973,8.0928,12.3603,0.0883
BOOST,76,0.99032,2.96662,0.5043,charge,0,1.485,3.7282,70.5,101,8.5458,0.8711,1.2386,7.7152,15.052,0.1173
BOOST,76,0.99032,2.96662,0.5042,discharge,1,-11.877,3.7273,635.6,101,8.5069,0.5812,0.6148,6.0494,9.0718,0.1478
BOOST,76,0.99032,2.96662,0.5043,charge,1,5.938,3.73,160.3,101,8.4189,0.6727,0.7484,5.8894,9.7564,0.1382
BOOST,76,0.99032,2.96662,0.5041,discharge,2,-23.753,3.7267,680.8,101,8.429,0.667,0.6742,5.3831,9.0703,0.2619
BOOST,76,0.99032,2.96662,0.5045,charge,2,17.816,3.7318,280.5,101,8.3332,0.8196,0.7688,6.6387,14.459,0.2157
BOOST,76,0.99032,2.96662,0.504,discharge,3,-34.142,3.7274,801.6,101,8.4031,0.6621,0.6637,5.3075,9.5204,0.3562
BOOST,76,0.99032,2.96662,0.5045,charge,3,29.689,3.7332,385.0,101,6.9944,1.6662,0.0849,5.4876,9.4698,1.2059
BOOST,76,0.99032,2.96662,0.4053,discharge,0,-2.97,3.6472,5614.9,101,8.4029,0.5497,0.5848,7.6691,12.5409,0.1102
BOOST,76,0.99032,2.96662,0.4053,charge,0,1.485,3.6485,70.5,101,8.3669,0.9778,1.7714,7.9872,18.5208,0.1305
BOOST,76,0.99032,2.96662,0.4052,discharge,1,-11.877,3.6473,635.5,101,8.4021,0.5272,0.6535,6.6269,10.5623,0.1237
BOOST,76,0.99032,2.96662,0.4054,charge,1,5.938,3.6506,160.4,100,8.3455,0.4236,0.4863,5.3718,8.3759,0.0969
BOOST,76,0.99032,2.96662,0.4051,discharge,2,-23.755,3.6467,680.7,101,8.3653,0.545,0.6982,5.3149,8.5108,0.2856
BOOST,76,0.99032,2.96662,0.4055,charge,2,17.816,3.6525,280.5,101,8.2899,0.8026,0.9847,4.8944,11.6478,0.2065
BOOST,76,0.99032,2.96662,0.405,discharge,3,-34.144,3.6478,801.5,101,8.348,0.6494,0.7823,5.1872,9.2256,0.3533
BOOST,76,0.99032,2.96662,0.4056,charge,3,29.687,3.653,385.0,101,8.0368,0.7362,0.4258,4.9613,10.8008,0.6108
BOOST,76,0.99032,2.96662,0.3063,discharge,0,-2.97,3.5877,5615.2,101,8.5571,0.4945,0.9277,8.2431,14.1857,0.1285
BOOST,76,0.99032,2.96662,0.3064,charge,0,1.483,3.5889,70.5,101,8.4035,0.5155,0.9014,7.0479,13.1504,0.0963
BOOST,76,0.99032,2.96662,0.3063,discharge,1,-11.877,3.5877,635.5,101,8.5042,0.4837,0.5649,6.8784,10.7538,0.1629
BOOST,76,0.99032,2.96662,0.3064,charge,1,5.939,3.5909,160.4,101,8.4203,0.5093,0.5972,6.1789,10.3523,0.1346
BOOST,76,0.99032,2.96662,0.3062,discharge,2,-23.755,3.5873,680.8,101,8.5767,0.577,0.7642,5.8557,9.5736,0.2587
BOOST,76,0.99032,2.96662,0.3065,charge,2,17.815,3.593,280.4,101,8.4701,0.6133,0.8142,4.572,8.9721,0.2114
BOOST,76,0.99032,2.96662,0.3061,discharge,3,-34.144,3.5872,801.5,101,8.5594,0.5818,0.6989,5.6734,9.5788,0.3116
BOOST,76,0.99032,2.96662,0.3066,charge,3,29.688,3.595,385.5,101,8.377,0.6225,0.6878,4.594,10.3058,0.2994
BOOST,76,0.99032,2.96662,0.2073,discharge,0,-2.971,3.4996,5615.7,101,8.8326,0.5198,0.5352,8.2263,11.2453,0.0841
BOOST,76,0.99032,2.96662,0.2074,charge,0,1.483,3.5014,70.5,100,8.8281,0.7337,1.0193,8.7434,15.1844,0.1182
BOOST,76,0.99032,2.96662,0.2073,discharge,1,-11.877,3.5002,635.5,101,8.9248,0.7231,0.8458,8.0985,13.7684,0.1545
BOOST,76,0.99032,2.96662,0.2074,charge,1,5.939,3.5074,160.4,101,8.7892,0.6144,0.8014,7.0781,12.3004,0.1397
BOOST,76,0.99032,2.96662,0.2072,discharge,2,-23.751,3.5026,680.8,101,8.842,0.478,0.5634,6.7568,9.0611,0.3212
BOOST,76,0.99032,2.96662,0.2075,charge,2,17.813,3.5117,280.5,101,8.6865,0.44,0.475,6.9494,11.9301,0.1444
BOOST,76,0.99032,2.96662,0.2071,discharge,3,-34.143,3.5035,801.6,101,8.8471,0.5864,0.7335,7.6018,11.4862,0.5254
BOOST,76,0.99032,2.96662,0.2076,charge,3,29.686,3.5137,385.4,101,8.6036,0.3654,0.4757,5.2534,8.4371,0.2216
BOOST,76,0.99032,2.96662,0.1579,discharge,0,-2.97,3.439,5074.0,101,9.2665,0.5198,0.6889,8.5346,10.7036,0.1145
BOOST,76,0.99032,2.96662,0.1579,charge,0,1.482,3.4409,70.5,101,9.0865,0.772,0.8719,9.7205,15.69,0.1089
BOOST,76,0.99032,2.96662,0.1578,discharge,1,-11.879,3.4387,635.5,101,9.1132,0.7603,0.7159,6.9074,9.8139,0.1872
BOOST,76,0.99032,2.96662,0.1579,charge,1,5.938,3.4448,160.5,101,9.0653,0.5733,0.6894,8.694,14.2468,0.122
BOOST,76,0.99032,2.96662,0.1577,discharge,2,-23.754,3.4407,680.8,101,9.194,0.9347,0.9538,14.0147,24.225,0.41
BOOST,76,0.99032,2.96662,0.158,charge,2,17.814,3.4479,280.3,100,8.9123,0.4517,0.5827,7.7767,12.6851,0.1803
BOOST,76,0.99032,2.96662,0.1576,discharge,3,-34.142,3.4401,801.5,100,9.1048,0.72,0.4957,199.9992,321.3599,1.3396
BOOST,76,0.99032,2.96662,0.1582,charge,3,29.689,3.45,385.6,101,8.7803,0.4272,0.5921,6.4441,10.4101,0.2664
BOOST,76,0.99032,2.96662,0.1084,discharge,0,-2.97,3.3989,5074.0,101,9.5872,0.6571,0.4043,11.0442,10.2717,0.0923
BOOST,76,0.99032,2.96662,0.1084,charge,0,1.483,3.4014,70.5,101,9.4271,0.9811,0.6828,7.8687,9.8777,0.1179
BOOST,76,0.99032,2.96662,0.1083,discharge,1,-11.879,3.3995,635.5,101,9.6968,1.1163,0.8355,48.7633,57.1565,0.2638
BOOST,76,0.99032,2.96662,0.1084,charge,1,5.938,3.4077,160.5,100,9.4393,0.7209,0.5601,5.298,8.6646,0.1173
BOOST,76,0.99032,2.96662,0.1086,charge,2,17.813,3.4109,280.4,101,9.216,0.6229,0.6874,6.5623,14.6959,0.2096
BOOST,76,0.99032,2.96662,0.1086,charge,3,29.689,3.4123,366.6,101,8.9004,0.4326,0.5034,6.7615,13.7682,0.226
BOOST,76,0.99032,2.96662,0.0589,discharge,0,-2.972,3.3334,5073.9,101,10.9516,1.6326,0.5548,32.3761,18.3313,0.1462
BOOST,76,0.99032,2.96662,0.0589,charge,0,1.483,3.3375,70.6,101,10.4223,1.4753,0.3113,18.2891,12.2636,0.1279
BOOST,76,0.99032,2.96662,0.059,charge,1,5.938,3.3446,160.5,101,10.3724,0.9285,0.4424,10.8405,7.851,0.1535
BOOST,76,0.99032,2.96662,0.0591,charge,2,17.813,3.3476,219.7,100,9.8473,1.3256,0.8737,5.1526,7.2196,0.3484
BOOST,76,0.99032,2.96662,0.0592,charge,3,29.688,3.3484,227.0,100,9.5737,1.1551,0.7707,5.2026,11.1022,0.45
BOOST,112,0.97994,2.93552,1.0,discharge,0,-2.937,4.1778,99999.0,101,9.1817,1.1783,0.4751,12.1889,10.8485,0.1534
BOOST,112,0.97994,2.93552,1.0,charge,0,1.401,4.1798,70.4,101,9.4656,5.1487,1.628,0.01,3000.0,0.2655
BOOST,112,0.97994,2.93552,0.9999,discharge,1,-11.743,4.1774,633.8,101,9.2197,1.0742,0.5236,8.0748,7.6182,0.2823
BOOST,112,0.97994,2.93552,1.0,charge,1,1.296,4.1823,160.4,87,13.729,0.0101,0.05,0.01,2997.083,0.1029
BOOST,112,0.97994,2.93552,0.9998,discharge,2,-23.483,4.1774,634.2,101,9.2089,0.9888,0.5291,5.4839,5.4614,0.383
BOOST,112,0.97994,2.93552,0.9997,charge,2,1.292,4.1834,277.1,78,12.9367,0.01,0.05,0.01,2999.7494,0.1079
BOOST,112,0.97994,2.93552,0.9994,discharge,3,-33.753,4.1766,634.6,100,9.1525,1.0339,0.5482,4.2625,4.7879,0.6273
BOOST,112,0.97994,2.93552,0.9993,charge,3,1.28,4.1834,380.7,82,13.0429,0.01,0.05,0.01,2999.4463,0.0912
BOOST,112,0.97994,2.93552,0.9503,discharge,0,-2.937,4.103,4786.6,101,9.1026,0.8985,0.6296,6.6981,9.1838,0.1198
BOOST,112,0.97994,2.93552,0.9504,charge,0,1.467,4.1042,70.4,101,8.8192,0.9752,0.4979,6.5407,9.0734,0.1455
BOOST,112,0.97994,2.93552,0.9503,discharge,1,-11.743,4.1031,635.5,101,9.0362,0.8682,0.5233,4.8677,6.719,0.2202
BOOST,112,0.97994,2.93552,0.9504,charge,1,5.87,4.105,160.5,101,7.5451,2.0907,0.0945,6.3038,7.7128,0.3483
BOOST,112,0.97994,2.93552,0.9502,discharge,2,-23.483,4.1032,680.6,101,9.0076,0.9504,0.609,3.8804,6.8362,0.3979
BOOST,112,0.97994,2.93552,0.9504,charge,2,7.66,4.1072,280.6,101,7.6204,4.5297,0.0511,0.01,2999.9998,0.2402
BOOST,112,0.97994,2.93552,0.9501,discharge,3,-33.757,4.1034,697.9,100,8.9287,0.9022,0.5627,3.7174,7.367,0.487
BOOST,112,0.97994,2.93552,0.9504,charge,3,7.652,4.1083,385.1,101,9.6453,2.3782,0.05,0.01,2999.9995,0.3901
BOOST,112,0.97994,2.93552,0.9014,discharge,0,-2.936,4.0828,4850.1,101,8.7648,0.8975,0.4055,5.6847,8.0352,0.1317
BOOST,112,0.97994,2.93552,0.9015,charge,0,1.467,4.0831,70.4,101,8.8465,1.14,0.1458,4.9711,7.1195,0.111
BOOST,112,0.97994,2.93552,0.9014,discharge,1,-11.744,4.083,635.5,101,8.8604,0.867,0.564,4.7237,7.3299,0.1887
BOOST,112,0.97994,2.93552,0.9015,charge,1,5.869,4.0853,160.4,101,8.7965,0.7954,0.6422,4.3837,8.125,0.1466
BOOST,112,0.97994,2.93552,0.9013,discharge,2,-23.481,4.083,680.9,100,8.8195,0.923,0.6016,4.2707,8.509,0.3803
BOOST,112,0.97994,2.93552,0.9015,charge,2,10.226,4.0865,280.4,101,6.7388,4.3881,0.0827,0.01,2999.9977,0.6815
BOOST,112,0.97994,2.93552,0.9012,discharge,3,-33.756,4.0825,724.2,101,8.7376,0.8183,0.5322,4.5552,9.821,0.415
BOOST,112,0.97994,2.93552,0.9015,charge,3,10.217,4.0876,385.6,101,8.0712,2.9598,0.05,0.01,3000.0,0.5379
BOOST,112,0.97994,2.93552,0.8036,discharge,0,-2.936,4.0286,5419.1,101,8.8362,1.0341,0.906,11.0067,13.1946,0.0915
BOOST,112,0.97994,2.93552,0.8036,charge,0,1.468,4.0304,70.4,101,8.6137,0.789,0.4269,7.6741,9.3197,0.0974
BOOST,112,0.97994,2.93552,0.8035,discharge,1,-11.744,4.0288,635.5,101,8.8426,0.9118,0.5807,7.6325,8.1952,0.2327
BOOST,112,0.97994,2.93552,0.8037,charge,1,5.87,4.0324,160.3,100,8.6684,0.8815,0.6312,6.0112,9.1786,0.152
BOOST,112,0.97994,2.93552,0.8034,discharge,2,-23.484,4.0288,680.9,101,8.8209,1.0713,0.6403,6.0323,8.5043,0.4379
BOOST,112,0.97994,2.93552,0.8037,charge,2,14.711,4.0337,280.6,101,5.8968,5.4279,0.1713,0.01,2999.9996,0.7226
BOOST,112,0.97994,2.93552,0.8033,discharge,3,-33.755,4.0292,769.1,100,8.7563,0.9248,0.5486,5.4797,8.1922,0.4364
BOOST,112,0.97994,2.93552,0.8037,charge,3,14.785,4.0345,385.3,101,6.8153,4.4054,0.0696,0.01,3000.0,0.6311
BOOST,112,0.97994,2.93552,0.7057,discharge,0,-2.936,3.9226,5464.9,101,8.7606,0.9114,0.4766,11.5812,12.2894,0.1457
BOOST,112,0.97994,2.93552,0.7058,charge,0,1.468,3.9249,70.4,100,8.6965,1.1856,1.2095,7.962,12.7391,0.1311
BOOST,112,0.97994,2.93552,0.7057,discharge,1,-11.744,3.9227,635.6,101,8.7851,0.8176,0.5171,6.5233,6.5104,0.1823
BOOST,112,0.97994,2.93552,0.7058,charge,1,5.869,3.9276,160.3,101,8.564,0.8511,0.6399,5.039,8.8649,0.1403
BOOST,112,0.97994,2.93552,0.7056,discharge,2,-23.482,3.923,680.9,101,8.7445,1.1044,0.6592,4.6594,7.2601,0.3892
BOOST,112,0.97994,2.93552,0.7059,charge,2,17.613,3.929,280.4,101,6.8556,1.9553,0.0696,5.0421,8.4404,0.6913
BOOST,112,0.97994,2.93552,0.7055,discharge,3,-33.757,3.9234,801.3,101,8.6545,0.9701,0.6037,4.4781,8.0173,0.4829
BOOST,112,0.97994,2.93552,0.7059,charge,3,25.171,3.9285,385.4,101,5.233,5.569,0.19,0.01,3000.0,1.5829
BOOST,112,0.97994,2.93552,0.6079,discharge,0,-2.936,3.85,5567.7,101,8.7155,0.9706,0.622,13.7238,13.7742,0.1027
BOOST,112,0.97994,2.93552,0.608,charge,0,1.467,3.8517,70.5,101,8.8084,1.2426,0.9723,9.3784,12.9822,0.1264
BOOST,112,0.97994,2.93552,0.6078,discharge,1,-11.744,3.85,635.5,101,8.7748,0.8894,0.5923,6.7439,6.9961,0.223
BOOST,112,0.97994,2.93552,0.608,charge,1,5.869,3.8541,160.5,101,8.6455,0.8915,0.5682,5.6152,8.1196,0.1481
BOOST,112,0.97994,2.93552,0.6077,discharge,2,-23.483,3.8495,680.8,101,8.6917,1.0066,0.5943,5.1542,7.7122,0.3721
BOOST,112,0.97994,2.93552,0.6081,charge,2,17.613,3.8561,280.4,100,8.4512,0.7217,0.5105,4.8997,9.4748,0.2236
BOOST,112,0.97994,2.93552,0.6076,discharge,3,-33.756,3.8503,801.6,101,8.6463,0.8951,0.5436,5.0636,8.7598,0.4927
BOOST,112,0.97994,2.93552,0.6081,charge,3,29.352,3.8571,385.5,101,5.5304,3.1209,0.1142,3.9157,5.9248,1.7485
BOOST,112,0.97994,2.93552,0.51,discharge,0,-2.939,3.7313,5613.6,101,8.526,0.7026,0.7452,8.2966,12.7097,0.08
BOOST,112,0.97994,2.93552,0.5101,charge,0,1.467,3.7324,70.5,101,8.4735,0.4482,0.3305,6.4326,9.4534,0.0902
BOOST,112,0.97994,2.93552,0.51,discharge,1,-11.743,3.7313,635.5,101,8.5238,0.5888,0.6291,6.1176,9.154,0.159
BOOST,112,0.97994,2.93552,0.5101,charge,1,5.871,3.7334,160.4,101,8.5431,0.7142,0.7546,6.1071,10.1941,0.145
BOOST,112,0.97994,2.93552,0.5099,discharge,2,-23.484,3.7315,680.8,101,8.4703,0.6642,0.6776,5.4687,9.0977,0.2789
BOOST,112,0.97994,2.93552,0.5102,charge,2,17.613,3.736,280.3,101,8.3433,0.834,0.7974,6.7875,14.6053,0.2083
BOOST,112,0.97994,2.93552,0.5098,discharge,3,-33.756,3.7316,801.6,100,8.4238,0.6437,0.6649,5.3726,9.4127,0.3394
BOOST,112,0.97994,2.93552,0.5103,charge,3,29.353,3.7375,385.6,101,6.922,1.7323,0.0785,5.5217,9.2416,1.1936
BOOST,112,0.97994,2.93552,0.4122,discharge,0,-2.937,3.6503,5616.2,101,8.3688,0.5787,0.6657,7.8145,12.7885,0.091
BOOST,112,0.97994,2.93552,0.4122,charge,0,1.466,3.6517,70.5,101,8.3854,0.5414,1.0639,7.0337,13.0901,0.1164
BOOST,112,0.97994,2.93552,0.4121,discharge,1,-11.745,3.6504,635.5,100,8.4017,0.4887,0.6125,6.6235,10.29,0.1539
BOOST,112,0.97994,2.93552,0.4123,charge,1,5.871,3.6531,160.4,101,8.462,0.4236,0.4976,5.4479,8.4586,0.0933
BOOST,112,0.97994,2.93552,0.412,discharge,2,-23.483,3.6507,680.9,101,8.3887,0.5503,0.7178,5.3647,8.4699,0.2858
BOOST,112,0.97994,2.93552,0.4124,charge,2,17.611,3.6556,280.5,101,8.2908,0.7773,0.9559,4.8604,11.0851,0.2026
BOOST,112,0.97994,2.93552,0.4119,discharge,3,-33.757,3.6509,801.8,101,8.3474,0.6624,0.8114,5.2752,9.3084,0.3667
BOOST,112,0.97994,2.93552,0.4125,charge,3,29.353,3.657,385.4,101,7.8591,0.8223,0.2938,4.8102,9.6543,0.8456
BOOST,112,0.97994,2.93552,0.3143,discharge,0,-2.937,3.5905,5616.8,101,8.6865,0.5377,0.932,8.7307,15.0852,0.1151
BOOST,112,0.97994,2.93552,0.3144,charge,0,1.467,3.592,70.5,101,8.4445,0.4104,0.2669,6.5406,10.6225,0.096
BOOST,112,0.97994,2.93552,0.3143,discharge,1,-11.745,3.5907,635.5,101,8.6206,0.5063,0.6347,7.0471,10.9541,0.1533
BOOST,112,0.97994,2.93552,0.3144,charge,1,5.869,3.5938,160.4,100,8.5067,0.4827,0.4252,6.1459,9.8038,0.1154
BOOST,112,0.97994,2.93552,0.3142,discharge,2,-23.483,3.5905,680.8,101,8.6412,0.5532,0.7843,5.9205,9.4483,0.2489
BOOST,112,0.97994,2.93552,0.3145,charge,2,17.613,3.5962,280.2,101,8.5058,0.6612,0.9384,4.6803,9.3975,0.1868
BOOST,112,0.97994,2.93552,0.3141,discharge,3,-33.756,3.5904,801.6,101,8.579,0.5815,0.683,5.7497,9.4467,0.3357
BOOST,112,0.97994,2.93552,0.3146,charge,3,29.354,3.5982,385.5,101,8.3961,0.6397,0.7223,4.66,10.3749,0.3145
BOOST,112,0.97994,2.93552,0.2165,discharge,0,-2.937,3.5044,5617.1,101,8.8768,0.4963,0.4176,8.3796,11.336,0.1198
BOOST,112,0.97994,2.93552,0.2165,charge,0,1.467,3.5054,70.5,101,9.2725,0.814,0.9525,9.4848,16.9402,0.1136
BOOST,112,0.97994,2.93552,0.2164,discharge,1,-11.745,3.5048,635.5,101,8.9479,0.7194,0.8679,7.8135,13.0469,0.1518
BOOST,112,0.97994,2.93552,0.2166,charge,1,5.869,3.5112,160.4,101,8.9519,0.6134,0.7371,7.5363,13.2817,0.1074
BOOST,112,0.97994,2.93552,0.2163,discharge,2,-23.484,3.508,680.8,101,8.908,0.5088,0.5975,6.958,9.5057,0.286
BOOST,112,0.97994,2.93552,0.2167,charge,2,17.613,3.5157,280.4,101,8.7502,0.4214,0.4755,6.883,11.327,0.1619
BOOST,112,0.97994,2.93552,0.2162,discharge,3,-33.759,3.5085,801.7,100,8.8992,0.564,0.7227,7.7662,11.521,0.4776
BOOST,112,0.97994,2.93552,0.2168,charge,3,29.353,3.5189,385.7,101,8.6354,0.3642,0.5163,5.2126,8.1773,0.251
BOOST,112,0.97994,2.93552,0.1675,discharge,0,-2.937,3.4467,5075.1,101,9.193,0.622,0.5573,8.8479,10.9523,0.0825
BOOST,112,0.97994,2.93552,0.1676,charge,0,1.469,3.4478,70.5,101,9.6218,1.0936,1.1847,12.8907,24.0196,0.1244
BOOST,112,0.97994,2.93552,0.1675,discharge,1,-11.743,3.4472,635.5,101,9.2431,0.7012,0.7018,7.3476,9.9462,0.1968
BOOST,112,0.97994,2.93552,0.1676,charge,1,5.869,3.4518,160.4,101,9.232,0.6021,0.6496,8.5135,13.5127,0.1288
BOOST,112,0.97994,2.93552,0.1674,discharge,2,-23.482,3.4486,680.8,101,9.2442,0.9777,1.0146,13.1792,21.9799,0.4236
BOOST,112,0.97994,2.93552,0.1678,charge,2,17.611,3.4554,280.4,101,8.968,0.4968,0.6976,7.7261,12.5982,0.1881
BOOST,112,0.97994,2.93552,0.1673,discharge,3,-33.758,3.4479,801.7,101,9.1705,0.8079,0.6063,200.0,324.5238,1.0533
BOOST,112,0.97994,2.93552,0.1678,charge,3,29.353,3.4573,385.4,100,8.8266,0.4617,0.6342,6.494,10.5963,0.2865
BOOST,112,0.97994,2.93552,0.1186,discharge,0,-2.936,3.4037,5075.0,101,9.6501,0.6344,0.6783,10.5475,10.2517,0.0883
BOOST,112,0.97994,2.93552,0.1187,charge,0,1.466,3.4062,70.5,101,9.519,1.0038,0.9861,8.0283,11.1523,0.1181
BOOST,112,0.97994,2.93552,0.1186,discharge,1,-11.743,3.4041,635.5,101,9.6696,1.1268,0.8534,35.0487,42.9027,0.233
BOOST,112,0.97994,2.93552,0.1187,charge,1,5.871,3.4123,160.5,101,9.39,0.7472,0.5181,5.3767,8.8216,0.1306
BOOST,112,0.97994,2.93552,0.1188,charge,2,17.613,3.4157,280.6,101,9.2185,0.6194,0.6938,7.0263,15.6008,0.2121
BOOST,112,0.97994,2.93552,0.1189,charge,3,29.353,3.4176,377.8,101,8.9168,0.4105,0.4798,6.9007,13.565,0.2318
BOOST,112,0.97994,2.93552,0.0697,discharge,0,-2.936,3.3476,5074.7,101,10.7475,1.428,0.5039,26.9392,15.5878,0.1111
BOOST,112,0.97994,2.93552,0.0698,charge,0,1.467,3.3521,70.5,100,10.471,1.2161,0.4378,16.2722,11.8706,0.0924
BOOST,112,0.97994,2.93552,0.0696,discharge,1,-11.745,3.3498,635.5,101,11.3054,200.0,137.4728,200.0,137.4809,4.8194
BOOST,112,0.97994,2.93552,0.0698,charge,1,5.871,3.3616,160.4,100,10.198,1.0103,0.3692,8.506,7.0274,0.1714
BOOST,112,0.97994,2.93552,0.0699,charge,2,17.613,3.3662,234.0,101,9.6903,1.0955,0.7099,4.9491,8.0965,0.3568
BOOST,112,0.97994,2.93552,0.07,charge,3,29.352,3.3671,244.3,101,9.4543,0.9248,0.7272,5.8003,13.5276,0.3842
BOOST,150,0.97312,2.91508,1.0,discharge,0,-2.918,4.1754,99999.0,101,9.5056,1.0628,0.4944,12.2039,10.2191,0.1579
