Repository: KikETs/ECM_HYBRID_BMS_JOINT

## Results

| Arm | Model | Size | Protocol | Result | Worst cell |
|---|---|---|---|---|---|
| SOP | 2RC table + trim (A8) | 4 effective coefficients, 2 EW states | leave-one-cell-out | usable current 69.6 % discharge, 59.5 % charge (τ = 10 s) | 59.9 % / 53.5 % (BOOST_REST) |
| SOH | dQ/dV ridge | 65 coefficients | leave-one-cell-out | RMSE 0.0094, bias −0.0005 | 0.0130 (BOOST_REST) |
| SOC | 2RC EKF, low-current gate | 3 states | leave-one-cell-out | **2.34 %p** over six sensor disturbances on estimated SOH (2.325 on true SOH), per cell 2.00–2.75 | 4.60 %p (BOOST_NEGPULSE_1S, current offset −0.10 A) |

The SOH arm was a 10,945-parameter CNN until the second audit round. Nested

File: analysis/uypydj_hppc_resistance.csv (part 14 of 225)
protocol,cycle,SOH,CAP_Ah,SOC,soc_group,direction,rate_rank,I_A,CRate_rated,tau_s,tau_actual_s,V_pre_V,V_tau_V,R_mOhm,file
CC,637,0.91262,2.71358,0.6381,5,discharge,1,-10.857,3.619,2.0,2.0,3.8343,3.695,12.8304,09-01-21_09.49_CC_protocol_HPPC_IN21700_30T_cycle_#637.mat
CC,637,0.91262,2.71358,0.6381,5,discharge,1,-10.857,3.619,10.0,9.9,3.8343,3.6559,16.4318,09-01-21_09.49_CC_protocol_HPPC_IN21700_30T_cycle_#637.mat
CC,637,0.91262,2.71358,0.6382,5,charge,1,5.428,1.809,2.0,2.0,3.84,3.9087,12.6571,09-01-21_09.49_CC_protocol_HPPC_IN21700_30T_cycle_#637.mat
CC,637,0.91262,2.71358,0.6382,5,charge,1,5.428,1.809,10.0,9.9,3.84,3.9292,16.4339,09-01-21_09.49_CC_protocol_HPPC_IN21700_30T_cycle_#637.mat
CC,637,0.91262,2.71358,0.638,5,discharge,2,-21.711,7.237,2.0,1.9,3.8348,3.5646,12.4453,09-01-21_09.49_CC_protocol_HPPC_IN21700_30T_cycle_#637.mat
CC,637,0.91262,2.71358,0.638,5,discharge,2,-21.711,7.237,10.0,9.9,3.8348,3.4962,15.5958,09-01-21_09.49_CC_protocol_HPPC_IN21700_30T_cycle_#637.mat
CC,637,0.91262,2.71358,0.6383,5,charge,2,16.281,5.427,2.0,1.9,3.8429,4.0395,12.0754,09-01-21_09.49_CC_protocol_HPPC_IN21700_30T_cycle_#637.mat
CC,637,0.91262,2.71358,0.6383,5,charge,2,16.281,5.427,10.0,9.9,3.8429,4.0914,15.2632,09-01-21_09.49_CC_protocol_HPPC_IN21700_30T_cycle_#637.mat
CC,637,0.91262,2.71358,0.6379,5,discharge,3,-31.207,10.402,2.0,1.9,3.8343,3.4548,12.1607,09-01-21_09.49_CC_protocol_HPPC_IN21700_30T_cycle_#637.mat
CC,637,0.91262,2.71358,0.6379,5,discharge,3,-31.207,10.402,10.0,9.9,3.8343,3.3611,15.1633,09-01-21_09.49_CC_protocol_HPPC_IN21700_30T_cycle_#637.mat
CC,637,0.91262,2.71358,0.6384,5,charge,3,27.136,9.045,2.0,2.0,3.8448,4.1631,11.7298,09-01-21_09.49_CC_protocol_HPPC_IN21700_30T_cycle_#637.mat
CC,637,0.91262,2.71358,0.6384,5,charge,3,27.136,9.045,10.0,9.9,3.8448,4.2,13.0896,09-01-21_09.49_CC_protocol_HPPC_IN21700_30T_cycle_#637.mat
CC,637,0.91262,2.71358,0.5477,6,discharge,0,-2.712,0.904,2.0,2.0,3.7398,3.7062,12.3903,09-01-21_09.49_CC_protocol_HPPC_IN21700_30T_cycle_#637.mat
CC,637,0.91262,2.71358,0.5477,6,discharge,0,-2.712,0.904,10.0,9.9,3.7398,3.6949,16.5573,09-01-21_09.49_CC_protocol_HPPC_IN21700_30T_cycle_#637.mat
CC,637,0.91262,2.71358,0.5477,6,charge,0,1.356,0.452,2.0,2.0,3.7413,3.7578,12.1681,09-01-21_09.49_CC_protocol_HPPC_IN21700_30T_cycle_#637.mat
CC,637,0.91262,2.71358,0.5477,6,charge,0,1.356,0.452,10.0,9.9,3.7413,3.7629,15.9292,09-01-21_09.49_CC_protocol_HPPC_IN21700_30T_cycle_#637.mat
CC,637,0.91262,2.71358,0.5476,6,discharge,1,-10.854,3.618,2.0,2.0,3.7401,3.6055,12.401,09-01-21_09.49_CC_protocol_HPPC_IN21700_30T_cycle_#637.mat
CC,637,0.91262,2.71358,0.5476,6,discharge,1,-10.854,3.618,10.0,9.9,3.7401,3.5649,16.1415,09-01-21_09.49_CC_protocol_HPPC_IN21700_30T_cycle_#637.mat
CC,637,0.91262,2.71358,0.5477,6,charge,1,5.428,1.809,2.0,2.0,3.7444,3.8102,12.1221,09-01-21_09.49_CC_protocol_HPPC_IN21700_30T_cycle_#637.mat
CC,637,0.91262,2.71358,0.5477,6,charge,1,5.428,1.809,10.0,9.9,3.7444,3.829,15.5856,09-01-21_09.49_CC_protocol_HPPC_IN21700_30T_cycle_#637.mat
CC,637,0.91262,2.71358,0.5475,6,discharge,2,-21.712,7.237,2.0,2.0,3.7396,3.4737,12.2467,09-01-21_09.49_CC_protocol_HPPC_IN21700_30T_cycle_#637.mat
CC,637,0.91262,2.71358,0.5475,6,discharge,2,-21.712,7.237,10.0,9.9,3.7396,3.4017,15.5628,09-01-21_09.49_CC_protocol_HPPC_IN21700_30T_cycle_#637.mat
CC,637,0.91262,2.71358,0.5478,6,charge,2,16.283,5.428,2.0,2.0,3.7469,3.9401,11.8651,09-01-21_09.49_CC_protocol_HPPC_IN21700_30T_cycle_#637.mat
CC,637,0.91262,2.71358,0.5478,6,charge,2,16.283,5.428,10.0,9.9,3.7469,3.9881,14.813,09-01-21_09.49_CC_protocol_HPPC_IN21700_30T_cycle_#637.mat
CC,637,0.91262,2.71358,0.5474,6,discharge,3,-31.21,10.403,2.0,2.0,3.7406,3.362,12.1307,09-01-21_09.49_CC_protocol_HPPC_IN21700_30T_cycle_#637.mat
CC,637,0.91262,2.71358,0.5474,6,discharge,3,-31.21,10.403,10.0,9.9,3.7406,3.2638,15.2772,09-01-21_09.49_CC_protocol_HPPC_IN21700_30T_cycle_#637.mat
CC,637,0.91262,2.71358,0.5479,6,charge,3,27.139,9.046,2.0,2.0,3.7489,4.0625,11.5553,09-01-21_09.49_CC_protocol_HPPC_IN21700_30T_cycle_#637.mat
CC,637,0.91262,2.71358,0.5479,6,charge,3,27.139,9.046,10.0,9.9,3.7489,4.1376,14.3226,09-01-21_09.49_CC_protocol_HPPC_IN21700_30T_cycle_#637.mat
CC,637,0.91262,2.71358,0.4572,7,discharge,0,-2.712,0.904,2.0,2.0,3.6586,3.6254,12.241,09-01-21_09.49_CC_protocol_HPPC_IN21700_30T_cycle_#637.mat
CC,637,0.91262,2.71358,0.4572,7,discharge,0,-2.712,0.904,10.0,9.9,3.6586,3.615,16.0755,09-01-21_09.49_CC_protocol_HPPC_IN21700_30T_cycle_#637.mat
CC,637,0.91262,2.71358,0.4573,7,charge,0,1.356,0.452,2.0,1.9,3.6601,3.6765,12.0926,09-01-21_09.49_CC_protocol_HPPC_IN21700_30T_cycle_#637.mat
CC,637,0.91262,2.71358,0.4573,7,charge,0,1.356,0.452,10.0,9.9,3.6601,3.6812,15.5582,09-01-21_09.49_CC_protocol_HPPC_IN21700_30T_cycle_#637.mat
CC,637,0.91262,2.71358,0.4571,7,discharge,1,-10.857,3.619,2.0,2.0,3.6582,3.5256,12.2133,09-01-21_09.49_CC_protocol_HPPC_IN21700_30T_cycle_#637.mat
CC,637,0.91262,2.71358,0.4571,7,discharge,1,-10.857,3.619,10.0,9.9,3.6582,3.486,15.8607,09-01-21_09.49_CC_protocol_HPPC_IN21700_30T_cycle_#637.mat
CC,637,0.91262,2.71358,0.4573,7,charge,1,5.428,1.809,2.0,2.0,3.6632,3.7287,12.0659,09-01-21_09.49_CC_protocol_HPPC_IN21700_30T_cycle_#637.mat
CC,637,0.91262,2.71358,0.4573,7,charge,1,5.428,1.809,10.0,9.9,3.6632,3.7466,15.3634,09-01-21_09.49_CC_protocol_HPPC_IN21700_30T_cycle_#637.mat
CC,637,0.91262,2.71358,0.4571,7,discharge,2,-21.711,7.237,2.0,2.0,3.6591,3.3933,12.2426,09-01-21_09.49_CC_protocol_HPPC_IN21700_30T_cycle_#637.mat
CC,637,0.91262,2.71358,0.4571,7,discharge,2,-21.711,7.237,10.0,9.9,3.6591,3.3223,15.5129,09-01-21_09.49_CC_protocol_HPPC_IN21700_30T_cycle_#637.mat
CC,637,0.91262,2.71358,0.4574,7,charge,2,16.282,5.427,2.0,2.0,3.6658,3.8575,11.7737,09-01-21_09.49_CC_protocol_HPPC_IN21700_30T_cycle_#637.mat
CC,637,0.91262,2.71358,0.4574,7,charge,2,16.282,5.427,10.0,9.9,3.6658,3.9017,14.4884,09-01-21_09.49_CC_protocol_HPPC_IN21700_30T_cycle_#637.mat
CC,637,0.91262,2.71358,0.457,7,discharge,3,-31.209,10.403,2.0,2.0,3.6596,3.2812,12.1247,09-01-21_09.49_CC_protocol_HPPC_IN21700_30T_cycle_#637.mat
CC,637,0.91262,2.71358,0.457,7,discharge,3,-31.209,10.403,10.0,9.9,3.6596,3.1836,15.252,09-01-21_09.49_CC_protocol_HPPC_IN21700_30T_cycle_#637.mat
CC,637,0.91262,2.71358,0.4574,7,charge,3,27.137,9.046,2.0,2.0,3.6679,3.9792,11.4714,09-01-21_09.49_CC_protocol_HPPC_IN21700_30T_cycle_#637.mat
CC,637,0.91262,2.71358,0.4574,7,charge,3,27.137,9.046,10.0,9.9,3.6679,4.0494,14.0583,09-01-21_09.49_CC_protocol_HPPC_IN21700_30T_cycle_#637.mat
CC,637,0.91262,2.71358,0.3667,8,discharge,0,-2.712,0.904,2.0,2.0,3.5969,3.5629,12.5364,09-01-21_09.49_CC_protocol_HPPC_IN21700_30T_cycle_#637.mat
CC,637,0.91262,2.71358,0.3667,8,discharge,0,-2.712,0.904,10.0,9.9,3.5969,3.5523,16.4448,09-01-21_09.49_CC_protocol_HPPC_IN21700_30T_cycle_#637.mat
CC,637,0.91262,2.71358,0.3668,8,charge,0,1.356,0.452,2.0,2.0,3.5986,3.6152,12.2401,09-01-21_09.49_CC_protocol_HPPC_IN21700_30T_cycle_#637.mat
CC,637,0.91262,2.71358,0.3668,8,charge,0,1.356,0.452,10.0,9.9,3.5986,3.6199,15.7056,09-01-21_09.49_CC_protocol_HPPC_IN21700_30T_cycle_#637.mat
CC,637,0.91262,2.71358,0.3667,8,discharge,1,-10.857,3.619,2.0,2.0,3.5971,3.4605,12.5817,09-01-21_09.49_CC_protocol_HPPC_IN21700_30T_cycle_#637.mat
CC,637,0.91262,2.71358,0.3667,8,discharge,1,-10.857,3.619,10.0,9.9,3.5971,3.42,16.3121,09-01-21_09.49_CC_protocol_HPPC_IN21700_30T_cycle_#637.mat
CC,637,0.91262,2.71358,0.3668,8,charge,1,5.428,1.809,2.0,2.0,3.6016,3.6682,12.269,09-01-21_09.49_CC_protocol_HPPC_IN21700_30T_cycle_#637.mat
CC,637,0.91262,2.71358,0.3668,8,charge,1,5.428,1.809,10.0,9.9,3.6016,3.6866,15.6587,09-01-21_09.49_CC_protocol_HPPC_IN21700_30T_cycle_#637.mat
CC,637,0.91262,2.71358,0.3666,8,discharge,2,-21.71,7.237,2.0,1.9,3.5974,3.3267,12.4689,09-01-21_09.49_CC_protocol_HPPC_IN21700_30T_cycle_#637.mat
CC,637,0.91262,2.71358,0.3666,8,discharge,2,-21.71,7.237,10.0,9.9,3.5974,3.249,16.0479,09-01-21_09.49_CC_protocol_HPPC_IN21700_30T_cycle_#637.mat
CC,637,0.91262,2.71358,0.3669,8,charge,2,16.283,5.428,2.0,2.0,3.6055,3.8002,11.9573,09-01-21_09.49_CC_protocol_HPPC_IN21700_30T_cycle_#637.mat
CC,637,0.91262,2.71358,0.3669,8,charge,2,16.283,5.428,10.0,9.9,3.6055,3.8439,14.641,09-01-21_09.49_CC_protocol_HPPC_IN21700_30T_cycle_#637.mat
CC,637,0.91262,2.71358,0.3665,8,discharge,3,-31.21,10.403,2.0,2.0,3.5971,3.2101,12.3999,09-01-21_09.49_CC_protocol_HPPC_IN21700_30T_cycle_#637.mat
CC,637,0.91262,2.71358,0.3665,8,discharge,3,-31.21,10.403,10.0,9.9,3.5971,3.1027,15.8411,09-01-21_09.49_CC_protocol_HPPC_IN21700_30T_cycle_#637.mat
CC,637,0.91262,2.71358,0.367,8,charge,3,27.139,9.046,2.0,2.0,3.6084,3.9239,11.6253,09-01-21_09.49_CC_protocol_HPPC_IN21700_30T_cycle_#637.mat
CC,637,0.91262,2.71358,0.367,8,charge,3,27.139,9.046,10.0,9.9,3.6084,3.9891,14.0278,09-01-21_09.49_CC_protocol_HPPC_IN21700_30T_cycle_#637.mat
CC,637,0.91262,2.71358,0.2763,9,discharge,0,-2.712,0.904,2.0,2.0,3.5145,3.4773,13.7158,09-01-21_09.49_CC_protocol_HPPC_IN21700_30T_cycle_#637.mat
CC,637,0.91262,2.71358,0.2763,9,discharge,0,-2.712,0.904,10.0,9.9,3.5145,3.4652,18.1771,09-01-21_09.49_CC_protocol_HPPC_IN21700_30T_cycle_#637.mat
CC,637,0.91262,2.71358,0.2763,9,charge,0,1.356,0.452,2.0,2.0,3.5161,3.5342,13.3451,09-01-21_09.49_CC_protocol_HPPC_IN21700_30T_cycle_#637.mat
CC,637,0.91262,2.71358,0.2763,9,charge,0,1.356,0.452,10.0,9.9,3.5161,3.5395,17.2528,09-01-21_09.49_CC_protocol_HPPC_IN21700_30T_cycle_#637.mat
CC,637,0.91262,2.71358,0.2762,9,discharge,1,-10.857,3.619,2.0,2.0,3.5147,3.366,13.6962,09-01-21_09.49_CC_protocol_HPPC_IN21700_30T_cycle_#637.mat
CC,637,0.91262,2.71358,0.2762,9,discharge,1,-10.857,3.619,10.0,9.9,3.5147,3.3203,17.9055,09-01-21_09.49_CC_protocol_HPPC_IN21700_30T_cycle_#637.mat
CC,637,0.91262,2.71358,0.2764,9,charge,1,5.428,1.809,2.0,2.0,3.5217,3.5929,13.116,09-01-21_09.49_CC_protocol_HPPC_IN21700_30T_cycle_#637.mat
CC,637,0.91262,2.71358,0.2764,9,charge,1,5.428,1.809,10.0,9.9,3.5217,3.6129,16.8002,09-01-21_09.49_CC_protocol_HPPC_IN21700_30T_cycle_#637.mat
CC,637,0.91262,2.71358,0.2761,9,discharge,2,-21.711,7.237,2.0,2.0,3.5167,3.2201,13.6613,09-01-21_09.49_CC_protocol_HPPC_IN21700_30T_cycle_#637.mat
CC,637,0.91262,2.71358,0.2761,9,discharge,2,-21.711,7.237,10.0,9.9,3.5167,3.1211,18.2212,09-01-21_09.49_CC_protocol_HPPC_IN21700_30T_cycle_#637.mat
CC,637,0.91262,2.71358,0.2765,9,charge,2,16.282,5.427,2.0,2.0,3.5269,3.7314,12.5599,09-01-21_09.49_CC_protocol_HPPC_IN21700_30T_cycle_#637.mat
CC,637,0.91262,2.71358,0.2765,9,charge,2,16.282,5.427,10.0,9.9,3.5269,3.7845,15.8212,09-01-21_09.49_CC_protocol_HPPC_IN21700_30T_cycle_#637.mat
CC,637,0.91262,2.71358,0.2761,9,discharge,3,-31.209,10.403,2.0,2.0,3.5184,3.0951,13.5634,09-01-21_09.49_CC_protocol_HPPC_IN21700_30T_cycle_#637.mat
CC,637,0.91262,2.71358,0.2761,9,discharge,3,-31.209,10.403,10.0,9.9,3.5184,2.9309,18.8247,09-01-21_09.49_CC_protocol_HPPC_IN21700_30T_cycle_#637.mat
CC,637,0.91262,2.71358,0.2765,9,charge,3,27.138,9.046,2.0,2.0,3.5304,3.8588,12.1011,09-01-21_09.49_CC_protocol_HPPC_IN21700_30T_cycle_#637.mat
CC,637,0.91262,2.71358,0.2765,9,charge,3,27.138,9.046,10.0,9.9,3.5304,3.9346,14.8942,09-01-21_09.49_CC_protocol_HPPC_IN21700_30T_cycle_#637.mat
CC,637,0.91262,2.71358,0.231,10,discharge,0,-2.712,0.904,2.0,2.0,3.4608,3.4208,14.7482,09-01-21_09.49_CC_protocol_HPPC_IN21700_30T_cycle_#637.mat
CC,637,0.91262,2.71358,0.231,10,discharge,0,-2.712,0.904,10.0,9.9,3.4608,3.4078,19.5413,09-01-21_09.49_CC_protocol_HPPC_IN21700_30T_cycle_#637.mat
CC,637,0.91262,2.71358,0.2311,10,charge,0,1.356,0.452,2.0,2.0,3.4627,3.4821,14.3057,09-01-21_09.49_CC_protocol_HPPC_IN21700_30T_cycle_#637.mat
CC,637,0.91262,2.71358,0.2311,10,charge,0,1.356,0.452,10.0,9.9,3.4627,3.4876,18.3615,09-01-21_09.49_CC_protocol_HPPC_IN21700_30T_cycle_#637.mat
CC,637,0.91262,2.71358,0.231,10,discharge,1,-10.857,3.619,2.0,2.0,3.4612,3.2998,14.866,09-01-21_09.49_CC_protocol_HPPC_IN21700_30T_cycle_#637.mat
CC,637,0.91262,2.71358,0.231,10,discharge,1,-10.857,3.619,10.0,9.9,3.4612,3.246,19.8213,09-01-21_09.49_CC_protocol_HPPC_IN21700_30T_cycle_#637.mat
CC,637,0.91262,2.71358,0.2311,10,charge,1,5.428,1.809,2.0,2.0,3.4677,3.5423,13.743,09-01-21_09.49_CC_protocol_HPPC_IN21700_30T_cycle_#637.mat
CC,637,0.91262,2.71358,0.2311,10,charge,1,5.428,1.809,10.0,9.9,3.4677,3.5624,17.4459,09-01-21_09.49_CC_protocol_HPPC_IN21700_30T_cycle_#637.mat
CC,637,0.91262,2.71358,0.2309,10,discharge,2,-21.71,7.237,2.0,1.9,3.4629,3.1414,14.8088,09-01-21_09.49_CC_protocol_HPPC_IN21700_30T_cycle_#637.mat
CC,637,0.91262,2.71358,0.2309,10,discharge,2,-21.71,7.237,10.0,9.9,3.4629,2.9892,21.8194,09-01-21_09.49_CC_protocol_HPPC_IN21700_30T_cycle_#637.mat
CC,637,0.91262,2.71358,0.2312,10,charge,2,16.281,5.427,2.0,2.0,3.4719,3.6825,12.9353,09-01-21_09.49_CC_protocol_HPPC_IN21700_30T_cycle_#637.mat
CC,637,0.91262,2.71358,0.2312,10,charge,2,16.281,5.427,10.0,9.9,3.4719,3.7378,16.3319,09-01-21_09.49_CC_protocol_HPPC_IN21700_30T_cycle_#637.mat
CC,637,0.91262,2.71358,0.2308,10,discharge,3,-31.21,10.403,2.0,2.0,3.4626,2.9979,14.8895,09-01-21_09.49_CC_protocol_HPPC_IN21700_30T_cycle_#637.mat
CC,637,0.91262,2.71358,0.2308,10,discharge,3,-31.21,10.403,10.0,9.9,3.4626,2.7125,24.034,09-01-21_09.49_CC_protocol_HPPC_IN21700_30T_cycle_#637.mat
CC,637,0.91262,2.71358,0.2313,10,charge,3,27.138,9.046,2.0,1.9,3.4742,3.807,12.2632,09-01-21_09.49_CC_protocol_HPPC_IN21700_30T_cycle_#637.mat
CC,637,0.91262,2.71358,0.2313,10,charge,3,27.138,9.046,10.0,9.9,3.4742,3.8924,15.4101,09-01-21_09.49_CC_protocol_HPPC_IN21700_30T_cycle_#637.mat
CC,637,0.91262,2.71358,0.1858,11,discharge,0,-2.712,0.904,2.0,1.9,3.4197,3.3755,16.2949,09-01-21_09.49_CC_protocol_HPPC_IN21700_30T_cycle_#637.mat
CC,637,0.91262,2.71358,0.1858,11,discharge,0,-2.712,0.904,10.0,9.9,3.4197,3.3589,22.4147,09-01-21_09.49_CC_protocol_HPPC_IN21700_30T_cycle_#637.mat
CC,637,0.91262,2.71358,0.1859,11,charge,0,1.356,0.452,2.0,1.9,3.4217,3.4433,15.9316,09-01-21_09.49_CC_protocol_HPPC_IN21700_30T_cycle_#637.mat
CC,637,0.91262,2.71358,0.1859,11,charge,0,1.356,0.452,10.0,9.9,3.4217,3.4494,20.4307,09-01-21_09.49_CC_protocol_HPPC_IN21700_30T_cycle_#637.mat
CC,637,0.91262,2.71358,0.1857,11,discharge,1,-10.857,3.619,2.0,2.0,3.4204,3.235,17.0765,09-01-21_09.49_CC_protocol_HPPC_IN21700_30T_cycle_#637.mat
CC,637,0.91262,2.71358,0.1857,11,discharge,1,-10.857,3.619,10.0,9.9,3.4204,3.1332,26.453,09-01-21_09.49_CC_protocol_HPPC_IN21700_30T_cycle_#637.mat
CC,637,0.91262,2.71358,0.1859,11,charge,1,5.428,1.809,2.0,1.9,3.4295,3.5079,14.4436,09-01-21_09.49_CC_protocol_HPPC_IN21700_30T_cycle_#637.mat
CC,637,0.91262,2.71358,0.1859,11,charge,1,5.428,1.809,10.0,9.9,3.4295,3.5248,17.5571,09-01-21_09.49_CC_protocol_HPPC_IN21700_30T_cycle_#637.mat
CC,637,0.91262,2.71358,0.1857,11,discharge,2,-21.71,7.237,2.0,2.0,3.4226,3.039,17.6693,09-01-21_09.49_CC_protocol_HPPC_IN21700_30T_cycle_#637.mat
CC,637,0.91262,2.71358,0.1857,11,discharge,2,-21.71,7.237,10.0,9.9,3.4226,2.6834,34.0488,09-01-21_09.49_CC_protocol_HPPC_IN21700_30T_cycle_#637.mat
CC,637,0.91262,2.71358,0.186,11,charge,2,16.281,5.427,2.0,1.9,3.4347,3.6452,12.9292,09-01-21_09.49_CC_protocol_HPPC_IN21700_30T_cycle_#637.mat
CC,637,0.91262,2.71358,0.186,11,charge,2,16.281,5.427,10.0,9.9,3.4347,3.6927,15.8467,09-01-21_09.49_CC_protocol_HPPC_IN21700_30T_cycle_#637.mat
CC,637,0.91262,2.71358,0.1856,11,discharge,3,-31.208,10.403,2.0,2.0,3.4218,2.861,17.9698,09-01-21_09.49_CC_protocol_HPPC_IN21700_30T_cycle_#637.mat
CC,637,0.91262,2.71358,0.1856,11,discharge,3,-31.208,10.403,10.0,9.9,3.4218,2.4998,29.5437,09-01-21_09.49_CC_protocol_HPPC_IN21700_30T_cycle_#637.mat
CC,637,0.91262,2.71358,0.1861,11,charge,3,27.137,9.046,2.0,2.0,3.4372,3.7671,12.1568,09-01-21_09.49_CC_protocol_HPPC_IN21700_30T_cycle_#637.mat
CC,637,0.91262,2.71358,0.1861,11,charge,3,27.137,9.046,10.0,9.9,3.4372,3.8452,15.0348,09-01-21_09.49_CC_protocol_HPPC_IN21700_30T_cycle_#637.mat
CC,637,0.91262,2.71358,0.1406,12,discharge,0,-2.713,0.904,2.0,2.0,3.37,3.3128,21.0868,09-01-21_09.49_CC_protocol_HPPC_IN21700_30T_cycle_#637.mat
CC,637,0.91262,2.71358,0.1406,12,discharge,0,-2.713,0.904,10.0,9.9,3.37,3.2792,33.4734,09-01-21_09.49_CC_protocol_HPPC_IN21700_30T_cycle_#637.mat
CC,637,0.91262,2.71358,0.1406,12,charge,0,1.356,0.452,2.0,2.0,3.3741,3.3997,18.8804,09-01-21_09.49_CC_protocol_HPPC_IN21700_30T_cycle_#637.mat
CC,637,0.91262,2.71358,0.1406,12,charge,0,1.356,0.452,10.0,9.9,3.3741,3.4097,26.2556,09-01-21_09.49_CC_protocol_HPPC_IN21700_30T_cycle_#637.mat
CC,637,0.91262,2.71358,0.1405,12,discharge,1,-10.857,3.619,2.0,2.0,3.3718,3.1086,24.2424,09-01-21_09.49_CC_protocol_HPPC_IN21700_30T_cycle_#637.mat
CC,637,0.91262,2.71358,0.1405,12,discharge,1,-10.857,3.619,10.0,9.9,3.3718,2.8099,51.7546,09-01-21_09.49_CC_protocol_HPPC_IN21700_30T_cycle_#637.mat
CC,637,0.91262,2.71358,0.1407,12,charge,1,5.428,1.809,2.0,2.0,3.3839,3.4751,16.8011,09-01-21_09.49_CC_protocol_HPPC_IN21700_30T_cycle_#637.mat
CC,637,0.91262,2.71358,0.1407,12,charge,1,5.428,1.809,10.0,9.9,3.3839,3.4992,21.2409,09-01-21_09.49_CC_protocol_HPPC_IN21700_30T_cycle_#637.mat
CC,637,0.91262,2.71358,0.1405,12,discharge,2,-21.047,7.016,2.0,2.0,3.3753,2.7962,27.5146,09-01-21_09.49_CC_protocol_HPPC_IN21700_30T_cycle_#637.mat
CC,637,0.91262,2.71358,0.1405,12,discharge,2,-21.047,7.016,10.0,9.9,3.3753,2.4999,41.5926,09-01-21_09.49_CC_protocol_HPPC_IN21700_30T_cycle_#637.mat
CC,637,0.91262,2.71358,0.1407,12,charge,2,16.281,5.427,2.0,2.0,3.3915,3.6186,13.9488,09-01-21_09.49_CC_protocol_HPPC_IN21700_30T_cycle_#637.mat
CC,637,0.91262,2.71358,0.1407,12,charge,2,16.281,5.427,10.0,9.9,3.3915,3.6604,16.5162,09-01-21_09.49_CC_protocol_HPPC_IN21700_30T_cycle_#637.mat
CC,637,0.91262,2.71358,0.1404,12,discharge,3,-19.059,6.353,2.0,1.9,3.3749,2.52,44.8554,09-01-21_09.49_CC_protocol_HPPC_IN21700_30T_cycle_#637.mat
CC,637,0.91262,2.71358,0.1404,12,discharge,3,-19.059,6.353,10.0,9.9,3.3749,2.4999,45.9101,09-01-21_09.49_CC_protocol_HPPC_IN21700_30T_cycle_#637.mat
CC,637,0.91262,2.71358,0.1408,12,charge,3,27.136,9.045,2.0,2.0,3.3929,3.7417,12.8538,09-01-21_09.49_CC_protocol_HPPC_IN21700_30T_cycle_#637.mat
CC,637,0.91262,2.71358,0.1408,12,charge,3,27.136,9.045,10.0,9.9,3.3929,3.8092,15.3412,09-01-21_09.49_CC_protocol_HPPC_IN21700_30T_cycle_#637.mat
CC,675,0.90869,2.70189,1.0,0,discharge,0,-2.7,0.9,2.0,2.0,4.1402,4.1006,14.6672,09-07-21_17.28_CC_protocol_HPPC_IN21700_30T_cycle_#675.mat
CC,675,0.90869,2.70189,1.0,0,discharge,0,-2.7,0.9,10.0,9.7,4.1402,4.083,21.186,09-07-21_17.28_CC_protocol_HPPC_IN21700_30T_cycle_#675.mat
CC,675,0.90869,2.70189,1.0,0,charge,0,1.35,0.45,2.0,1.9,4.1541,4.18,19.1823,09-07-21_17.28_CC_protocol_HPPC_IN21700_30T_cycle_#675.mat
CC,675,0.90869,2.70189,1.0,0,charge,0,1.35,0.45,10.0,9.9,4.1541,4.191,27.3293,09-07-21_17.28_CC_protocol_HPPC_IN21700_30T_cycle_#675.mat
CC,675,0.90869,2.70189,0.9999,0,discharge,1,-10.806,3.602,2.0,2.0,4.1501,3.9589,17.6939,09-07-21_17.28_CC_protocol_HPPC_IN21700_30T_cycle_#675.mat
CC,675,0.90869,2.70189,0.9999,0,discharge,1,-10.806,3.602,10.0,9.9,4.1501,3.9204,21.2567,09-07-21_17.28_CC_protocol_HPPC_IN21700_30T_cycle_#675.mat
CC,675,0.90869,2.70189,1.0,0,charge,1,1.872,0.624,2.0,1.9,4.1569,4.2,23.0235,09-07-21_17.28_CC_protocol_HPPC_IN21700_30T_cycle_#675.mat
CC,675,0.90869,2.70189,1.0,0,charge,1,1.872,0.624,10.0,9.9,4.1569,4.2,23.0235,09-07-21_17.28_CC_protocol_HPPC_IN21700_30T_cycle_#675.mat
CC,675,0.90869,2.70189,0.9998,0,discharge,2,-21.615,7.205,2.0,2.0,4.1483,3.7984,16.1878,09-07-21_17.28_CC_protocol_HPPC_IN21700_30T_cycle_#675.mat
CC,675,0.90869,2.70189,0.9998,0,discharge,2,-21.615,7.205,10.0,9.9,4.1483,3.7495,18.4502,09-07-21_17.28_CC_protocol_HPPC_IN21700_30T_cycle_#675.mat
CC,675,0.90869,2.70189,1.0,0,charge,2,1.763,0.588,2.0,2.0,4.1608,4.2,22.2336,09-07-21_17.28_CC_protocol_HPPC_IN21700_30T_cycle_#675.mat
CC,675,0.90869,2.70189,1.0,0,charge,2,1.763,0.588,10.0,9.9,4.1608,4.2,22.2336,09-07-21_17.28_CC_protocol_HPPC_IN21700_30T_cycle_#675.mat
CC,675,0.90869,2.70189,0.9997,0,discharge,3,-31.069,10.356,2.0,1.9,4.1487,3.6751,15.2435,09-07-21_17.28_CC_protocol_HPPC_IN21700_30T_cycle_#675.mat
CC,675,0.90869,2.70189,0.9997,0,discharge,3,-31.069,10.356,10.0,9.9,4.1487,3.614,17.2101,09-07-21_17.28_CC_protocol_HPPC_IN21700_30T_cycle_#675.mat
CC,675,0.90869,2.70189,1.0,0,charge,3,1.686,0.562,2.0,2.0,4.1629,4.2,22.0008,09-07-21_17.28_CC_protocol_HPPC_IN21700_30T_cycle_#675.mat
CC,675,0.90869,2.70189,1.0,0,charge,3,1.686,0.562,10.0,9.9,4.1629,4.1999,21.9415,09-07-21_17.28_CC_protocol_HPPC_IN21700_30T_cycle_#675.mat
CC,675,0.90869,2.70189,0.9549,1,discharge,0,-2.701,0.9,2.0,2.0,4.0942,4.0512,15.9177,09-07-21_17.28_CC_protocol_HPPC_IN21700_30T_cycle_#675.mat
CC,675,0.90869,2.70189,0.9549,1,discharge,0,-2.701,0.9,10.0,9.9,4.0942,4.0414,19.5454,09-07-21_17.28_CC_protocol_HPPC_IN21700_30T_cycle_#675.mat
CC,675,0.90869,2.70189,0.955,1,charge,0,1.351,0.45,2.0,2.0,4.0965,4.1185,16.2879,09-07-21_17.28_CC_protocol_HPPC_IN21700_30T_cycle_#675.mat
CC,675,0.90869,2.70189,0.955,1,charge,0,1.351,0.45,10.0,9.9,4.0965,4.1239,20.2858,09-07-21_17.28_CC_protocol_HPPC_IN21700_30T_cycle_#675.mat
CC,675,0.90869,2.70189,0.9549,1,discharge,1,-10.808,3.603,2.0,2.0,4.0954,3.9256,15.7106,09-07-21_17.28_CC_protocol_HPPC_IN21700_30T_cycle_#675.mat
CC,675,0.90869,2.70189,0.9549,1,discharge,1,-10.808,3.603,10.0,9.9,4.0954,3.8975,18.3105,09-07-21_17.28_CC_protocol_HPPC_IN21700_30T_cycle_#675.mat
CC,675,0.90869,2.70189,0.955,1,charge,1,5.405,1.802,2.0,2.0,4.099,4.1863,16.1529,09-07-21_17.28_CC_protocol_HPPC_IN21700_30T_cycle_#675.mat
CC,675,0.90869,2.70189,0.955,1,charge,1,5.405,1.802,10.0,9.9,4.099,4.2001,18.7063,09-07-21_17.28_CC_protocol_HPPC_IN21700_30T_cycle_#675.mat
CC,675,0.90869,2.70189,0.9548,1,discharge,2,-21.615,7.205,2.0,1.9,4.0955,3.7764,14.7629,09-07-21_17.28_CC_protocol_HPPC_IN21700_30T_cycle_#675.mat
CC,675,0.90869,2.70189,0.9548,1,discharge,2,-21.615,7.205,10.0,9.9,4.0955,3.7284,16.9836,09-07-21_17.28_CC_protocol_HPPC_IN21700_30T_cycle_#675.mat
CC,675,0.90869,2.70189,0.955,1,charge,2,5.534,1.845,2.0,2.0,4.1015,4.2,17.8,09-07-21_17.28_CC_protocol_HPPC_IN21700_30T_cycle_#675.mat
CC,675,0.90869,2.70189,0.955,1,charge,2,5.534,1.845,10.0,9.9,4.1015,4.2,17.8,09-07-21_17.28_CC_protocol_HPPC_IN21700_30T_cycle_#675.mat
CC,675,0.90869,2.70189,0.9547,1,discharge,3,-31.068,10.356,2.0,2.0,4.0963,3.6552,14.1979,09-07-21_17.28_CC_protocol_HPPC_IN21700_30T_cycle_#675.mat
CC,675,0.90869,2.70189,0.9547,1,discharge,3,-31.068,10.356,10.0,9.9,4.0963,3.5906,16.2772,09-07-21_17.28_CC_protocol_HPPC_IN21700_30T_cycle_#675.mat
CC,675,0.90869,2.70189,0.955,1,charge,3,5.4,1.8,2.0,1.9,4.1038,4.2,17.8138,09-07-21_17.28_CC_protocol_HPPC_IN21700_30T_cycle_#675.mat
CC,675,0.90869,2.70189,0.955,1,charge,3,5.4,1.8,10.0,9.9,4.1038,4.1999,17.7953,09-07-21_17.28_CC_protocol_HPPC_IN21700_30T_cycle_#675.mat
CC,675,0.90869,2.70189,0.9099,2,discharge,0,-2.7,0.9,2.0,2.0,4.0798,4.0387,15.2228,09-07-21_17.28_CC_protocol_HPPC_IN21700_30T_cycle_#675.mat
CC,675,0.90869,2.70189,0.9099,2,discharge,0,-2.7,0.9,10.0,9.9,4.0798,4.0296,18.5933,09-07-21_17.28_CC_protocol_HPPC_IN21700_30T_cycle_#675.mat
CC,675,0.90869,2.70189,0.91,2,charge,0,1.351,0.45,2.0,2.0,4.0809,4.1012,15.0315,09-07-21_17.28_CC_protocol_HPPC_IN21700_30T_cycle_#675.mat
CC,675,0.90869,2.70189,0.91,2,charge,0,1.351,0.45,10.0,9.9,4.0809,4.1054,18.1414,09-07-21_17.28_CC_protocol_HPPC_IN21700_30T_cycle_#675.mat
CC,675,0.90869,2.70189,0.9098,2,discharge,1,-10.807,3.602,2.0,2.0,4.0799,3.9191,14.8792,09-07-21_17.28_CC_protocol_HPPC_IN21700_30T_cycle_#675.mat
CC,675,0.90869,2.70189,0.9098,2,discharge,1,-10.807,3.602,10.0,9.9,4.0799,3.8863,17.9143,09-07-21_17.28_CC_protocol_HPPC_IN21700_30T_cycle_#675.mat
CC,675,0.90869,2.70189,0.91,2,charge,1,5.402,1.801,2.0,1.9,4.0828,4.1627,14.7903,09-07-21_17.28_CC_protocol_HPPC_IN21700_30T_cycle_#675.mat
CC,675,0.90869,2.70189,0.91,2,charge,1,5.402,1.801,10.0,9.9,4.0828,4.1797,17.9371,09-07-21_17.28_CC_protocol_HPPC_IN21700_30T_cycle_#675.mat
CC,675,0.90869,2.70189,0.9098,2,discharge,2,-21.614,7.205,2.0,2.0,4.0802,3.7717,14.2732,09-07-21_17.28_CC_protocol_HPPC_IN21700_30T_cycle_#675.mat
CC,675,0.90869,2.70189,0.9098,2,discharge,2,-21.614,7.205,10.0,9.9,4.0802,3.7124,17.0167,09-07-21_17.28_CC_protocol_HPPC_IN21700_30T_cycle_#675.mat
CC,675,0.90869,2.70189,0.91,2,charge,2,7.273,2.424,2.0,1.9,4.0847,4.2,15.8527,09-07-21_17.28_CC_protocol_HPPC_IN21700_30T_cycle_#675.mat
CC,675,0.90869,2.70189,0.91,2,charge,2,7.273,2.424,10.0,9.9,4.0847,4.2,15.8527,09-07-21_17.28_CC_protocol_HPPC_IN21700_30T_cycle_#675.mat
CC,675,0.90869,2.70189,0.9097,2,discharge,3,-31.069,10.356,2.0,1.9,4.0807,3.6539,13.7372,09-07-21_17.28_CC_protocol_HPPC_IN21700_30T_cycle_#675.mat
CC,675,0.90869,2.70189,0.9097,2,discharge,3,-31.069,10.356,10.0,9.9,4.0807,3.5714,16.3925,09-07-21_17.28_CC_protocol_HPPC_IN21700_30T_cycle_#675.mat
CC,675,0.90869,2.70189,0.91,2,charge,3,7.184,2.395,2.0,2.0,4.0865,4.2,15.8001,09-07-21_17.28_CC_protocol_HPPC_IN21700_30T_cycle_#675.mat
CC,675,0.90869,2.70189,0.91,2,charge,3,7.184,2.395,10.0,9.9,4.0865,4.2,15.8001,09-07-21_17.28_CC_protocol_HPPC_IN21700_30T_cycle_#675.mat
CC,675,0.90869,2.70189,0.8198,3,discharge,0,-2.702,0.901,2.0,2.0,4.0173,3.979,14.1757,09-07-21_17.28_CC_protocol_HPPC_IN21700_30T_cycle_#675.mat
CC,675,0.90869,2.70189,0.8198,3,discharge,0,-2.702,0.901,10.0,9.9,4.0173,3.9642,19.6536,09-07-21_17.28_CC_protocol_HPPC_IN21700_30T_cycle_#675.mat
CC,675,0.90869,2.70189,0.8199,3,charge,0,1.35,0.45,2.0,2.0,4.0202,4.0392,14.073,09-07-21_17.28_CC_protocol_HPPC_IN21700_30T_cycle_#675.mat
CC,675,0.90869,2.70189,0.8199,3,charge,0,1.35,0.45,10.0,9.9,4.0202,4.0456,18.8134,09-07-21_17.28_CC_protocol_HPPC_IN21700_30T_cycle_#675.mat
CC,675,0.90869,2.70189,0.8198,3,discharge,1,-10.808,3.603,2.0,2.0,4.018,3.8631,14.332,09-07-21_17.28_CC_protocol_HPPC_IN21700_30T_cycle_#675.mat
CC,675,0.90869,2.70189,0.8198,3,discharge,1,-10.808,3.603,10.0,9.9,4.018,3.8124,19.0229,09-07-21_17.28_CC_protocol_HPPC_IN21700_30T_cycle_#675.mat
CC,675,0.90869,2.70189,0.8199,3,charge,1,5.403,1.801,2.0,2.0,4.0239,4.0983,13.7711,09-07-21_17.28_CC_protocol_HPPC_IN21700_30T_cycle_#675.mat
CC,675,0.90869,2.70189,0.8199,3,charge,1,5.403,1.801,10.0,9.9,4.0239,4.1197,17.7322,09-07-21_17.28_CC_protocol_HPPC_IN21700_30T_cycle_#675.mat
CC,675,0.90869,2.70189,0.8197,3,discharge,2,-21.614,7.205,2.0,2.0,4.0196,3.7174,13.9817,09-07-21_17.28_CC_protocol_HPPC_IN21700_30T_cycle_#675.mat
CC,675,0.90869,2.70189,0.8197,3,discharge,2,-21.614,7.205,10.0,9.9,4.0196,3.6412,17.5072,09-07-21_17.28_CC_protocol_HPPC_IN21700_30T_cycle_#675.mat
CC,675,0.90869,2.70189,0.82,3,charge,2,11.837,3.946,2.0,1.9,4.0268,4.2001,14.6405,09-07-21_17.28_CC_protocol_HPPC_IN21700_30T_cycle_#675.mat
CC,675,0.90869,2.70189,0.82,3,charge,2,11.837,3.946,10.0,9.9,4.0268,4.2,14.6321,09-07-21_17.28_CC_protocol_HPPC_IN21700_30T_cycle_#675.mat
CC,675,0.90869,2.70189,0.8196,3,discharge,3,-31.069,10.356,2.0,1.9,4.0205,3.6015,13.4861,09-07-21_17.28_CC_protocol_HPPC_IN21700_30T_cycle_#675.mat
CC,675,0.90869,2.70189,0.8196,3,discharge,3,-31.069,10.356,10.0,9.9,4.0205,3.505,16.5921,09-07-21_17.28_CC_protocol_HPPC_IN21700_30T_cycle_#675.mat
CC,675,0.90869,2.70189,0.82,3,charge,3,11.851,3.95,2.0,2.0,4.029,4.2001,14.4382,09-07-21_17.28_CC_protocol_HPPC_IN21700_30T_cycle_#675.mat
CC,675,0.90869,2.70189,0.82,3,charge,3,11.851,3.95,10.0,9.9,4.029,4.2,14.4298,09-07-21_17.28_CC_protocol_HPPC_IN21700_30T_cycle_#675.mat
CC,675,0.90869,2.70189,0.7298,4,discharge,0,-2.702,0.901,2.0,2.0,3.9209,3.8837,13.7681,09-07-21_17.28_CC_protocol_HPPC_IN21700_30T_cycle_#675.mat
CC,675,0.90869,2.70189,0.7298,4,discharge,0,-2.702,0.901,10.0,9.9,3.9209,3.8695,19.0237,09-07-21_17.28_CC_protocol_HPPC_IN21700_30T_cycle_#675.mat
CC,675,0.90869,2.70189,0.7298,4,charge,0,1.35,0.45,2.0,2.0,3.9233,3.9413,13.3323,09-07-21_17.28_CC_protocol_HPPC_IN21700_30T_cycle_#675.mat
CC,675,0.90869,2.70189,0.7298,4,charge,0,1.35,0.45,10.0,9.9,3.9233,3.9467,17.332,09-07-21_17.28_CC_protocol_HPPC_IN21700_30T_cycle_#675.mat
CC,675,0.90869,2.70189,0.7297,4,discharge,1,-10.808,3.603,2.0,1.9,3.9211,3.7736,13.6473,09-07-21_17.28_CC_protocol_HPPC_IN21700_30T_cycle_#675.mat
CC,675,0.90869,2.70189,0.7297,4,discharge,1,-10.808,3.603,10.0,9.9,3.9211,3.7281,17.8571,09-07-21_17.28_CC_protocol_HPPC_IN21700_30T_cycle_#675.mat
CC,675,0.90869,2.70189,0.7299,4,charge,1,5.402,1.801,2.0,2.0,3.9265,3.9962,12.9024,09-07-21_17.28_CC_protocol_HPPC_IN21700_30T_cycle_#675.mat
CC,675,0.90869,2.70189,0.7299,4,charge,1,5.402,1.801,10.0,9.9,3.9265,4.0133,16.0678,09-07-21_17.28_CC_protocol_HPPC_IN21700_30T_cycle_#675.mat
CC,675,0.90869,2.70189,0.7296,4,discharge,2,-21.615,7.205,2.0,1.9,3.9215,3.635,13.2547,09-07-21_17.28_CC_protocol_HPPC_IN21700_30T_cycle_#675.mat
CC,675,0.90869,2.70189,0.7296,4,discharge,2,-21.615,7.205,10.0,9.9,3.9215,3.5685,16.3313,09-07-21_17.28_CC_protocol_HPPC_IN21700_30T_cycle_#675.mat
CC,675,0.90869,2.70189,0.7299,4,charge,2,16.211,5.404,2.0,2.0,3.929,4.1274,12.2386,09-07-21_17.28_CC_protocol_HPPC_IN21700_30T_cycle_#675.mat
CC,675,0.90869,2.70189,0.7299,4,charge,2,16.211,5.404,10.0,9.9,3.929,4.1767,15.2797,09-07-21_17.28_CC_protocol_HPPC_IN21700_30T_cycle_#675.mat
CC,675,0.90869,2.70189,0.7296,4,discharge,3,-31.068,10.356,2.0,1.9,3.9219,3.5228,12.846,09-07-21_17.28_CC_protocol_HPPC_IN21700_30T_cycle_#675.mat
CC,675,0.90869,2.70189,0.7296,4,discharge,3,-31.068,10.356,10.0,9.9,3.9219,3.4355,15.656,09-07-21_17.28_CC_protocol_HPPC_IN21700_30T_cycle_#675.mat
CC,675,0.90869,2.70189,0.73,4,charge,3,20.516,6.839,2.0,2.0,3.9302,4.2001,13.1556,09-07-21_17.28_CC_protocol_HPPC_IN21700_30T_cycle_#675.mat
CC,675,0.90869,2.70189,0.73,4,charge,3,20.516,6.839,10.0,9.9,3.9302,4.2001,13.1556,09-07-21_17.28_CC_protocol_HPPC_IN21700_30T_cycle_#675.mat
CC,675,0.90869,2.70189,0.6397,5,discharge,0,-2.702,0.901,2.0,2.0,3.835,3.799,13.3235,09-07-21_17.28_CC_protocol_HPPC_IN21700_30T_cycle_#675.mat
CC,675,0.90869,2.70189,0.6397,5,discharge,0,-2.702,0.901,10.0,9.9,3.835,3.7858,18.2087,09-07-21_17.28_CC_protocol_HPPC_IN21700_30T_cycle_#675.mat
CC,675,0.90869,2.70189,0.6398,5,charge,0,1.35,0.45,2.0,2.0,3.8365,3.8542,13.1082,09-07-21_17.28_CC_protocol_HPPC_IN21700_30T_cycle_#675.mat
CC,675,0.90869,2.70189,0.6398,5,charge,0,1.35,0.45,10.0,9.9,3.8365,3.8598,17.2554,09-07-21_17.28_CC_protocol_HPPC_IN21700_30T_cycle_#675.mat
CC,675,0.90869,2.70189,0.6397,5,discharge,1,-10.808,3.603,2.0,2.0,3.8347,3.6929,13.1199,09-07-21_17.28_CC_protocol_HPPC_IN21700_30T_cycle_#675.mat
CC,675,0.90869,2.70189,0.6397,5,discharge,1,-10.808,3.603,10.0,9.9,3.8347,3.6536,16.7561,09-07-21_17.28_CC_protocol_HPPC_IN21700_30T_cycle_#675.mat
CC,675,0.90869,2.70189,0.6398,5,charge,1,5.404,1.801,2.0,1.9,3.8396,3.9086,12.7683,09-07-21_17.28_CC_protocol_HPPC_IN21700_30T_cycle_#675.mat
CC,675,0.90869,2.70189,0.6398,5,charge,1,5.404,1.801,10.0,9.9,3.8396,3.9294,16.6173,09-07-21_17.28_CC_protocol_HPPC_IN21700_30T_cycle_#675.mat
CC,675,0.90869,2.70189,0.6396,5,discharge,2,-21.613,7.204,2.0,2.0,3.8342,3.5597,12.7007,09-07-21_17.28_CC_protocol_HPPC_IN21700_30T_cycle_#675.mat
CC,675,0.90869,2.70189,0.6396,5,discharge,2,-21.613,7.204,10.0,9.9,3.8342,3.4923,15.8192,09-07-21_17.28_CC_protocol_HPPC_IN21700_30T_cycle_#675.mat
CC,675,0.90869,2.70189,0.6399,5,charge,2,16.211,5.404,2.0,2.0,3.8424,4.0423,12.3311,09-07-21_17.28_CC_protocol_HPPC_IN21700_30T_cycle_#675.mat
CC,675,0.90869,2.70189,0.6399,5,charge,2,16.211,5.404,10.0,9.9,3.8424,4.0935,15.4895,09-07-21_17.28_CC_protocol_HPPC_IN21700_30T_cycle_#675.mat
CC,675,0.90869,2.70189,0.6395,5,discharge,3,-31.068,10.356,2.0,2.0,3.8339,3.4484,12.4083,09-07-21_17.28_CC_protocol_HPPC_IN21700_30T_cycle_#675.mat
CC,675,0.90869,2.70189,0.6395,5,discharge,3,-31.068,10.356,10.0,9.9,3.8339,3.356,15.3824,09-07-21_17.28_CC_protocol_HPPC_IN21700_30T_cycle_#675.mat
CC,675,0.90869,2.70189,0.64,5,charge,3,26.982,8.994,2.0,2.0,3.8446,4.1657,11.9005,09-07-21_17.28_CC_protocol_HPPC_IN21700_30T_cycle_#675.mat
CC,675,0.90869,2.70189,0.64,5,charge,3,26.982,8.994,10.0,9.9,3.8446,4.2,13.1717,09-07-21_17.28_CC_protocol_HPPC_IN21700_30T_cycle_#675.mat
CC,675,0.90869,2.70189,0.5497,6,discharge,0,-2.7,0.9,2.0,2.0,3.7401,3.7058,12.7042,09-07-21_17.28_CC_protocol_HPPC_IN21700_30T_cycle_#675.mat
CC,675,0.90869,2.70189,0.5497,6,discharge,0,-2.7,0.9,10.0,9.9,3.7401,3.6944,16.9266,09-07-21_17.28_CC_protocol_HPPC_IN21700_30T_cycle_#675.mat
CC,675,0.90869,2.70189,0.5497,6,charge,0,1.35,0.45,2.0,2.0,3.7416,3.7585,12.5194,09-07-21_17.28_CC_protocol_HPPC_IN21700_30T_cycle_#675.mat
CC,675,0.90869,2.70189,0.5497,6,charge,0,1.35,0.45,10.0,9.9,3.7416,3.7636,16.2975,09-07-21_17.28_CC_protocol_HPPC_IN21700_30T_cycle_#675.mat
CC,675,0.90869,2.70189,0.5496,6,discharge,1,-10.809,3.603,2.0,2.0,3.7399,3.604,12.5729,09-07-21_17.28_CC_protocol_HPPC_IN21700_30T_cycle_#675.mat
CC,675,0.90869,2.70189,0.5496,6,discharge,1,-10.809,3.603,10.0,9.9,3.7399,3.5628,16.3845,09-07-21_17.28_CC_protocol_HPPC_IN21700_30T_cycle_#675.mat
CC,675,0.90869,2.70189,0.5498,6,charge,1,5.404,1.801,2.0,2.0,3.7438,3.8115,12.5268,09-07-21_17.28_CC_protocol_HPPC_IN21700_30T_cycle_#675.mat
CC,675,0.90869,2.70189,0.5498,6,charge,1,5.404,1.801,10.0,9.9,3.7438,3.8305,16.0425,09-07-21_17.28_CC_protocol_HPPC_IN21700_30T_cycle_#675.mat
CC,675,0.90869,2.70189,0.5495,6,discharge,2,-21.614,7.205,2.0,2.0,3.7407,3.4704,12.5058,09-07-21_17.28_CC_protocol_HPPC_IN21700_30T_cycle_#675.mat
CC,675,0.90869,2.70189,0.5495,6,discharge,2,-21.614,7.205,10.0,9.9,3.7407,3.3978,15.8647,09-07-21_17.28_CC_protocol_HPPC_IN21700_30T_cycle_#675.mat
CC,675,0.90869,2.70189,0.5498,6,charge,2,16.212,5.404,2.0,2.0,3.7472,3.9427,12.059,09-07-21_17.28_CC_protocol_HPPC_IN21700_30T_cycle_#675.mat
CC,675,0.90869,2.70189,0.5498,6,charge,2,16.212,5.404,10.0,9.9,3.7472,3.9908,15.0259,09-07-21_17.28_CC_protocol_HPPC_IN21700_30T_cycle_#675.mat
CC,675,0.90869,2.70189,0.5494,6,discharge,3,-31.067,10.356,2.0,2.0,3.741,3.3579,12.3314,09-07-21_17.28_CC_protocol_HPPC_IN21700_30T_cycle_#675.mat
CC,675,0.90869,2.70189,0.5494,6,discharge,3,-31.067,10.356,10.0,9.9,3.741,3.2591,15.5116,09-07-21_17.28_CC_protocol_HPPC_IN21700_30T_cycle_#675.mat
CC,675,0.90869,2.70189,0.5499,6,charge,3,27.018,9.006,2.0,1.9,3.7493,4.0643,11.6589,09-07-21_17.28_CC_protocol_HPPC_IN21700_30T_cycle_#675.mat
CC,675,0.90869,2.70189,0.5499,6,charge,3,27.018,9.006,10.0,9.9,3.7493,4.141,14.4977,09-07-21_17.28_CC_protocol_HPPC_IN21700_30T_cycle_#675.mat
CC,675,0.90869,2.70189,0.4596,7,discharge,0,-2.7,0.9,2.0,2.0,3.659,3.6253,12.4796,09-07-21_17.28_CC_protocol_HPPC_IN21700_30T_cycle_#675.mat
CC,675,0.90869,2.70189,0.4596,7,discharge,0,-2.7,0.9,10.0,9.9,3.659,3.6148,16.3679,09-07-21_17.28_CC_protocol_HPPC_IN21700_30T_cycle_#675.mat
CC,675,0.90869,2.70189,0.4597,7,charge,0,1.35,0.45,2.0,2.0,3.6605,3.6772,12.3713,09-07-21_17.28_CC_protocol_HPPC_IN21700_30T_cycle_#675.mat
CC,675,0.90869,2.70189,0.4597,7,charge,0,1.35,0.45,10.0,9.9,3.6605,3.682,15.9271,09-07-21_17.28_CC_protocol_HPPC_IN21700_30T_cycle_#675.mat
CC,675,0.90869,2.70189,0.4595,7,discharge,1,-10.807,3.602,2.0,2.0,3.6591,3.5239,12.5104,09-07-21_17.28_CC_protocol_HPPC_IN21700_30T_cycle_#675.mat
CC,675,0.90869,2.70189,0.4595,7,discharge,1,-10.807,3.602,10.0,9.9,3.6591,3.484,16.2025,09-07-21_17.28_CC_protocol_HPPC_IN21700_30T_cycle_#675.mat
CC,675,0.90869,2.70189,0.4597,7,charge,1,5.404,1.801,2.0,2.0,3.6636,3.7299,12.2694,09-07-21_17.28_CC_protocol_HPPC_IN21700_30T_cycle_#675.mat
CC,675,0.90869,2.70189,0.4597,7,charge,1,5.404,1.801,10.0,9.9,3.6636,3.748,15.6189,09-07-21_17.28_CC_protocol_HPPC_IN21700_30T_cycle_#675.mat
CC,675,0.90869,2.70189,0.4595,7,discharge,2,-21.616,7.205,2.0,2.0,3.6594,3.3906,12.4352,09-07-21_17.28_CC_protocol_HPPC_IN21700_30T_cycle_#675.mat
CC,675,0.90869,2.70189,0.4595,7,discharge,2,-21.616,7.205,10.0,9.9,3.6594,3.3191,15.743,09-07-21_17.28_CC_protocol_HPPC_IN21700_30T_cycle_#675.mat
CC,675,0.90869,2.70189,0.4598,7,charge,2,16.211,5.404,2.0,2.0,3.6664,3.8604,11.9672,09-07-21_17.28_CC_protocol_HPPC_IN21700_30T_cycle_#675.mat
CC,675,0.90869,2.70189,0.4598,7,charge,2,16.211,5.404,10.0,9.9,3.6664,3.9048,14.7061,09-07-21_17.28_CC_protocol_HPPC_IN21700_30T_cycle_#675.mat
CC,675,0.90869,2.70189,0.4594,7,discharge,3,-31.07,10.357,2.0,2.0,3.6599,3.2774,12.3109,09-07-21_17.28_CC_protocol_HPPC_IN21700_30T_cycle_#675.mat
CC,675,0.90869,2.70189,0.4594,7,discharge,3,-31.07,10.357,10.0,9.9,3.6599,3.1791,15.4747,09-07-21_17.28_CC_protocol_HPPC_IN21700_30T_cycle_#675.mat
CC,675,0.90869,2.70189,0.4599,7,charge,3,27.017,9.006,2.0,1.9,3.6684,3.9811,11.5742,09-07-21_17.28_CC_protocol_HPPC_IN21700_30T_cycle_#675.mat
CC,675,0.90869,2.70189,0.4599,7,charge,3,27.017,9.006,10.0,9.9,3.6684,4.0528,14.2281,09-07-21_17.28_CC_protocol_HPPC_IN21700_30T_cycle_#675.mat
CC,675,0.90869,2.70189,0.3696,8,discharge,0,-2.702,0.901,2.0,1.9,3.5974,3.563,12.7313,09-07-21_17.28_CC_protocol_HPPC_IN21700_30T_cycle_#675.mat
CC,675,0.90869,2.70189,0.3696,8,discharge,0,-2.702,0.901,10.0,9.9,3.5974,3.5521,16.7654,09-07-21_17.28_CC_protocol_HPPC_IN21700_30T_cycle_#675.mat
CC,675,0.90869,2.70189,0.3696,8,charge,0,1.35,0.45,2.0,2.0,3.5989,3.6158,12.5185,09-07-21_17.28_CC_protocol_HPPC_IN21700_30T_cycle_#675.mat
CC,675,0.90869,2.70189,0.3696,8,charge,0,1.35,0.45,10.0,9.9,3.5989,3.6205,16.0,09-07-21_17.28_CC_protocol_HPPC_IN21700_30T_cycle_#675.mat
CC,675,0.90869,2.70189,0.3695,8,discharge,1,-10.807,3.602,2.0,1.9,3.5976,3.4596,12.7695,09-07-21_17.28_CC_protocol_HPPC_IN21700_30T_cycle_#675.mat
CC,675,0.90869,2.70189,0.3695,8,discharge,1,-10.807,3.602,10.0,9.9,3.5976,3.4183,16.5911,09-07-21_17.28_CC_protocol_HPPC_IN21700_30T_cycle_#675.mat
CC,675,0.90869,2.70189,0.3696,8,charge,1,5.404,1.801,2.0,1.9,3.602,3.6694,12.4727,09-07-21_17.28_CC_protocol_HPPC_IN21700_30T_cycle_#675.mat
CC,675,0.90869,2.70189,0.3696,8,charge,1,5.404,1.801,10.0,9.9,3.602,3.6882,15.9517,09-07-21_17.28_CC_protocol_HPPC_IN21700_30T_cycle_#675.mat
CC,675,0.90869,2.70189,0.3694,8,discharge,2,-21.616,7.205,2.0,2.0,3.5979,3.3216,12.7822,09-07-21_17.28_CC_protocol_HPPC_IN21700_30T_cycle_#675.mat
CC,675,0.90869,2.70189,0.3694,8,discharge,2,-21.616,7.205,10.0,9.9,3.5979,3.2448,16.3351,09-07-21_17.28_CC_protocol_HPPC_IN21700_30T_cycle_#675.mat
CC,675,0.90869,2.70189,0.3697,8,charge,2,16.211,5.404,2.0,1.9,3.6061,3.8025,12.1152,09-07-21_17.28_CC_protocol_HPPC_IN21700_30T_cycle_#675.mat
CC,675,0.90869,2.70189,0.3697,8,charge,2,16.211,5.404,10.0,9.9,3.6061,3.8471,14.8664,09-07-21_17.28_CC_protocol_HPPC_IN21700_30T_cycle_#675.mat
CC,675,0.90869,2.70189,0.3693,8,discharge,3,-31.069,10.356,2.0,1.9,3.5983,3.2075,12.5785,09-07-21_17.28_CC_protocol_HPPC_IN21700_30T_cycle_#675.mat
CC,675,0.90869,2.70189,0.3693,8,discharge,3,-31.069,10.356,10.0,9.9,3.5983,3.0971,16.1318,09-07-21_17.28_CC_protocol_HPPC_IN21700_30T_cycle_#675.mat
CC,675,0.90869,2.70189,0.3698,8,charge,3,27.02,9.007,2.0,1.9,3.6087,3.9262,11.7506,09-07-21_17.28_CC_protocol_HPPC_IN21700_30T_cycle_#675.mat
CC,675,0.90869,2.70189,0.3698,8,charge,3,27.02,9.007,10.0,9.9,3.6087,3.9927,14.2117,09-07-21_17.28_CC_protocol_HPPC_IN21700_30T_cycle_#675.mat
CC,675,0.90869,2.70189,0.2795,9,discharge,0,-2.701,0.9,2.0,1.9,3.5152,3.4777,13.8853,09-07-21_17.28_CC_protocol_HPPC_IN21700_30T_cycle_#675.mat
CC,675,0.90869,2.70189,0.2795,9,discharge,0,-2.701,0.9,10.0,9.9,3.5152,3.4653,18.4767,09-07-21_17.28_CC_protocol_HPPC_IN21700_30T_cycle_#675.mat
CC,675,0.90869,2.70189,0.2795,9,charge,0,1.349,0.45,2.0,2.0,3.5171,3.5354,13.5626,09-07-21_17.28_CC_protocol_HPPC_IN21700_30T_cycle_#675.mat
CC,675,0.90869,2.70189,0.2795,9,charge,0,1.349,0.45,10.0,9.9,3.5171,3.5408,17.5647,09-07-21_17.28_CC_protocol_HPPC_IN21700_30T_cycle_#675.mat
CC,675,0.90869,2.70189,0.2794,9,discharge,1,-10.807,3.602,2.0,2.0,3.5156,3.364,14.0279,09-07-21_17.28_CC_protocol_HPPC_IN21700_30T_cycle_#675.mat
CC,675,0.90869,2.70189,0.2794,9,discharge,1,-10.807,3.602,10.0,9.9,3.5156,3.3177,18.3122,09-07-21_17.28_CC_protocol_HPPC_IN21700_30T_cycle_#675.mat
CC,675,0.90869,2.70189,0.2796,9,charge,1,5.404,1.801,2.0,1.9,3.5224,3.5946,13.3607,09-07-21_17.28_CC_protocol_HPPC_IN21700_30T_cycle_#675.mat
CC,675,0.90869,2.70189,0.2796,9,charge,1,5.404,1.801,10.0,9.9,3.5224,3.6149,17.1173,09-07-21_17.28_CC_protocol_HPPC_IN21700_30T_cycle_#675.mat
CC,675,0.90869,2.70189,0.2794,9,discharge,2,-21.615,7.205,2.0,2.0,3.5181,3.2158,13.9857,09-07-21_17.28_CC_protocol_HPPC_IN21700_30T_cycle_#675.mat
