Repository: KikETs/ECM_HYBRID_BMS_JOINT

## Results

| Arm | Model | Size | Protocol | Result | Worst cell |
|---|---|---|---|---|---|
| SOP | 2RC table + trim (A8) | 4 effective coefficients, 2 EW states | leave-one-cell-out | usable current 69.6 % discharge, 59.5 % charge (τ = 10 s) | 59.9 % / 53.5 % (BOOST_REST) |
| SOH | dQ/dV ridge | 65 coefficients | leave-one-cell-out | RMSE 0.0094, bias −0.0005 | 0.0130 (BOOST_REST) |
| SOC | 2RC EKF, low-current gate | 3 states | leave-one-cell-out | **2.34 %p** over six sensor disturbances on estimated SOH (2.325 on true SOH), per cell 2.00–2.75 | 4.60 %p (BOOST_NEGPULSE_1S, current offset −0.10 A) |

The SOH arm was a 10,945-parameter CNN until the second audit round. Nested

File: analysis/rpcwby_resistance.csv (part 15 of 21)
cell,cycle,SOC,direction,I_A,tau_s,tau_actual_s,T_C,rest_before_s,V_pre_V,V_tau_V,R_mOhm,CAP_Ah,SOH
RPC_US06,393,0.108,charge,15.001,10.0,9.0,,300.0,3.355,3.6114,17.0922,2.8203,0.94633
RPC_US06,393,0.0798,charge,15.001,2.0,2.0,,300.0,3.2215,3.4892,17.8455,2.8203,0.94633
RPC_US06,393,0.0798,charge,15.001,10.0,9.0,,300.0,3.2215,3.5727,23.4118,2.8203,0.94633
RPC_US06,393,0.0657,charge,15.001,2.0,2.0,,300.0,3.0957,3.3907,19.6654,2.8203,0.94633
RPC_US06,393,0.0657,charge,15.001,10.0,9.0,,300.0,3.0957,3.5013,27.0382,2.8203,0.94633
RPC_US06,393,0.9533,charge,3.459,2.0,2.0,,300.1,4.0917,4.1386,13.558,2.8203,0.94633
RPC_US06,393,0.9533,charge,3.459,10.0,9.0,,300.1,4.0917,4.1485,16.42,2.8203,0.94633
RPC_US06,393,0.9064,charge,5.145,2.0,2.0,,300.1,4.0743,4.1392,12.6147,2.8203,0.94633
RPC_US06,393,0.9064,charge,5.145,10.0,9.0,,300.1,4.0743,4.1492,14.5584,2.8203,0.94633
RPC_US06,393,0.8127,charge,8.842,2.0,2.0,,300.1,4.0127,4.1225,12.4184,2.8203,0.94633
RPC_US06,393,0.8127,charge,8.842,10.0,9.0,,300.1,4.0127,4.1462,15.0989,2.8203,0.94633
RPC_US06,393,0.7193,charge,15.049,2.0,2.0,,300.1,3.9179,4.0918,11.556,2.8203,0.94633
RPC_US06,393,0.7193,charge,15.049,10.0,9.0,,300.1,3.9179,4.1234,13.6558,2.8203,0.94633
RPC_US06,393,0.6253,charge,15.052,2.0,2.0,,300.1,3.8377,4.0188,12.032,2.8203,0.94633
RPC_US06,393,0.6253,charge,15.052,10.0,9.0,,300.1,3.8377,4.0552,14.4504,2.8203,0.94633
RPC_US06,393,0.5312,charge,15.054,2.0,2.0,,300.1,3.73,3.9017,11.4056,2.8203,0.94633
RPC_US06,393,0.5312,charge,15.054,10.0,9.0,,300.1,3.73,3.9361,13.6907,2.8203,0.94633
RPC_US06,393,0.4372,charge,15.053,2.0,2.0,,300.1,3.6491,3.8202,11.3669,2.8203,0.94633
RPC_US06,393,0.4372,charge,15.053,10.0,9.0,,300.1,3.6491,3.853,13.5459,2.8203,0.94633
RPC_US06,393,0.3431,charge,15.051,2.0,2.0,,300.1,3.588,3.762,11.5607,2.8203,0.94633
RPC_US06,393,0.3431,charge,15.051,10.0,9.0,,300.1,3.588,3.7947,13.7333,2.8203,0.94633
RPC_US06,393,0.2491,charge,15.069,2.0,2.0,,300.1,3.5068,3.6877,12.0048,2.8203,0.94633
RPC_US06,393,0.2491,charge,15.069,10.0,9.0,,300.1,3.5068,3.7272,14.6261,2.8203,0.94633
RPC_US06,393,0.2021,charge,15.073,2.0,2.0,,300.1,3.447,3.6379,12.6655,2.8203,0.94633
RPC_US06,393,0.2021,charge,15.073,10.0,9.0,,300.1,3.447,3.6795,15.4254,2.8203,0.94633
RPC_US06,393,0.1551,charge,15.05,2.0,2.0,,300.1,3.4019,3.5979,13.0237,2.8203,0.94633
RPC_US06,393,0.1551,charge,15.05,10.0,9.0,,300.1,3.4019,3.6272,14.9706,2.8203,0.94633
RPC_US06,393,0.1081,charge,15.049,2.0,2.0,,300.1,3.3551,3.5815,15.0442,2.8203,0.94633
RPC_US06,393,0.1081,charge,15.049,10.0,9.0,,300.1,3.3551,3.6121,17.0775,2.8203,0.94633
RPC_US06,393,0.0799,charge,15.131,2.0,2.0,,300.1,3.2222,3.496,18.0947,2.8203,0.94633
RPC_US06,393,0.0799,charge,15.131,10.0,9.0,,300.1,3.2222,3.575,23.3156,2.8203,0.94633
RPC_US06,393,0.0658,charge,15.181,2.0,2.0,,300.1,3.0969,3.4007,20.0119,2.8203,0.94633
RPC_US06,393,0.0658,charge,15.181,10.0,9.0,,300.1,3.0969,3.5056,26.9218,2.8203,0.94633
RPC_US06,522,0.9973,discharge,-30.0,2.0,2.0,,4211.1,4.1597,3.7084,15.0433,2.7835,0.934
RPC_US06,522,0.9973,discharge,-30.0,10.0,9.0,,4211.1,4.1597,3.6604,16.6433,2.7835,0.934
RPC_US06,522,0.9727,charge,3.488,2.0,2.0,,60.0,4.0936,4.1502,16.2266,2.7835,0.934
RPC_US06,522,0.9727,charge,3.488,10.0,9.0,,60.0,4.0936,4.1499,16.1406,2.7835,0.934
RPC_US06,522,0.9509,discharge,-30.0,2.0,2.0,,3600.0,4.0945,3.6822,13.7433,2.7835,0.934
RPC_US06,522,0.9509,discharge,-30.0,10.0,9.0,,3600.0,4.0945,3.6358,15.29,2.7835,0.934
RPC_US06,522,0.9265,charge,5.315,2.0,2.0,,60.0,4.0734,4.15,14.4115,2.7835,0.934
RPC_US06,522,0.9265,charge,5.315,10.0,9.0,,60.0,4.0734,4.15,14.4115,2.7835,0.934
RPC_US06,522,0.9044,discharge,-30.0,2.0,2.0,,3600.0,4.0779,3.6784,13.3167,2.7835,0.934
RPC_US06,522,0.9044,discharge,-30.0,10.0,9.0,,3600.0,4.0779,3.6194,15.2833,2.7835,0.934
RPC_US06,522,0.8802,charge,6.122,2.0,2.0,,60.0,4.0623,4.1502,14.3571,2.7835,0.934
RPC_US06,522,0.8802,charge,6.122,10.0,9.0,,60.0,4.0623,4.15,14.3244,2.7835,0.934
RPC_US06,522,0.8116,discharge,-30.0,2.0,2.0,,3600.0,4.0257,3.6268,13.2967,2.7835,0.934
RPC_US06,522,0.8116,discharge,-30.0,10.0,9.0,,3600.0,4.0257,3.5515,15.8067,2.7835,0.934
RPC_US06,522,0.788,charge,12.288,2.0,2.0,,60.0,3.9717,4.1504,14.5426,2.7835,0.934
RPC_US06,522,0.788,charge,12.288,10.0,9.0,,60.0,3.9717,4.1501,14.5182,2.7835,0.934
RPC_US06,522,0.7188,discharge,-30.0,2.0,2.0,,3600.0,3.9238,3.5422,12.72,2.7835,0.934
RPC_US06,522,0.7188,discharge,-30.0,10.0,9.0,,3600.0,3.9238,3.4785,14.8433,2.7835,0.934
RPC_US06,522,0.6952,charge,15.0,2.0,2.0,,60.0,3.8791,4.0591,12.0,2.7835,0.934
RPC_US06,522,0.6952,charge,15.0,10.0,9.0,,60.0,3.8791,4.1027,14.9067,2.7835,0.934
RPC_US06,522,0.626,discharge,-30.0,2.0,2.0,,3600.0,3.8554,3.4744,12.7,2.7835,0.934
RPC_US06,522,0.626,discharge,-30.0,10.0,9.0,,3600.0,3.8554,3.4034,15.0667,2.7835,0.934
RPC_US06,522,0.6024,charge,15.001,2.0,2.0,,60.0,3.7952,3.9702,11.6659,2.7835,0.934
RPC_US06,522,0.6024,charge,15.001,10.0,9.0,,60.0,3.7952,4.0141,14.5924,2.7835,0.934
RPC_US06,522,0.5332,discharge,-30.0,2.0,2.0,,3600.0,3.7404,3.3747,12.19,2.7835,0.934
RPC_US06,522,0.5332,discharge,-30.0,10.0,9.0,,3600.0,3.7404,3.2992,14.7067,2.7835,0.934
RPC_US06,522,0.5096,charge,15.001,2.0,2.0,,60.0,3.7025,3.8778,11.6859,2.7835,0.934
RPC_US06,522,0.5096,charge,15.001,10.0,9.0,,60.0,3.7025,3.9165,14.2657,2.7835,0.934
RPC_US06,522,0.4404,discharge,-30.0,2.0,2.0,,3600.0,3.6593,3.2929,12.2133,2.7835,0.934
RPC_US06,522,0.4404,discharge,-30.0,10.0,9.0,,3600.0,3.6593,3.2132,14.87,2.7835,0.934
RPC_US06,522,0.4167,charge,15.0,2.0,2.0,,60.0,3.6239,3.7994,11.7,2.7835,0.934
RPC_US06,522,0.4167,charge,15.0,10.0,9.0,,60.0,3.6239,3.839,14.34,2.7835,0.934
RPC_US06,522,0.3476,discharge,-30.0,2.0,2.0,,3600.0,3.6017,3.2238,12.5967,2.7835,0.934
RPC_US06,522,0.3476,discharge,-30.0,10.0,9.0,,3600.0,3.6017,3.1331,15.62,2.7835,0.934
RPC_US06,522,0.3239,charge,15.0,2.0,2.0,,60.0,3.5591,3.7374,11.8867,2.7835,0.934
RPC_US06,522,0.3239,charge,15.0,10.0,9.0,,60.0,3.5591,3.7813,14.8133,2.7835,0.934
RPC_US06,522,0.2547,discharge,-30.0,2.0,2.0,,3600.0,3.5197,3.1064,13.7767,2.7835,0.934
RPC_US06,522,0.2547,discharge,-30.0,10.0,9.0,,3600.0,3.5197,2.9936,17.5367,2.7835,0.934
RPC_US06,522,0.2311,charge,15.0,2.0,2.0,,60.0,3.4706,3.661,12.6933,2.7835,0.934
RPC_US06,522,0.2311,charge,15.0,10.0,9.0,,60.0,3.4706,3.7055,15.66,2.7835,0.934
RPC_US06,522,0.2083,discharge,-30.0,2.0,2.0,,3600.0,3.4605,3.0098,15.0233,2.7835,0.934
RPC_US06,522,0.2083,discharge,-30.0,10.0,9.0,,3600.0,3.4605,2.8296,21.03,2.7835,0.934
RPC_US06,522,0.1847,charge,15.0,2.0,2.0,,60.0,3.419,3.61,12.7333,2.7835,0.934
RPC_US06,522,0.1847,charge,15.0,10.0,9.0,,60.0,3.419,3.6434,14.96,2.7835,0.934
RPC_US06,522,0.1619,discharge,-30.0,2.0,2.0,,3600.0,3.4157,2.8179,19.9267,2.7835,0.934
RPC_US06,522,0.1619,discharge,-30.0,10.0,9.0,,3600.0,3.4157,2.5497,28.8667,2.7835,0.934
RPC_US06,522,0.1399,charge,15.0,2.0,2.0,,60.0,3.3851,3.5881,13.5333,2.7835,0.934
RPC_US06,522,0.1399,charge,15.0,10.0,9.0,,60.0,3.3851,3.6186,15.5667,2.7835,0.934
RPC_US06,522,0.1155,discharge,-13.552,2.0,2.0,,3600.0,3.3807,2.5485,61.4079,2.7835,0.934
RPC_US06,522,0.1155,discharge,-13.552,10.0,9.0,,3600.0,3.3807,2.5499,61.3046,2.7835,0.934
RPC_US06,522,0.1035,charge,15.0,2.0,2.0,,60.0,3.322,3.5667,16.3133,2.7835,0.934
RPC_US06,522,0.1035,charge,15.0,10.0,9.0,,60.0,3.322,3.611,19.2667,2.7835,0.934
RPC_US06,522,0.0877,discharge,-7.887,2.0,2.0,,3600.0,3.2836,2.5493,93.1014,2.7835,0.934
RPC_US06,522,0.0877,discharge,-7.887,10.0,9.0,,3600.0,3.2836,2.5499,93.0253,2.7835,0.934
RPC_US06,522,0.0811,charge,15.0,2.0,2.0,,60.0,3.1908,3.4765,19.0467,2.7835,0.934
RPC_US06,522,0.0811,charge,15.0,10.0,9.0,,60.0,3.1908,3.5681,25.1533,2.7835,0.934
RPC_US06,522,0.074,discharge,-5.903,2.0,2.0,,3600.0,3.1913,2.5495,108.7189,2.7835,0.934
RPC_US06,522,0.074,discharge,-5.903,10.0,9.0,,3600.0,3.1913,2.55,108.6342,2.7835,0.934
RPC_US06,522,0.0695,charge,15.0,2.0,2.0,,60.0,3.0921,3.4044,20.82,2.7835,0.934
RPC_US06,522,0.0695,charge,15.0,10.0,9.0,,60.0,3.0921,3.5159,28.2533,2.7835,0.934
RPC_US06,522,0.9973,discharge,-30.0,2.0,1.0,,1819.5,4.1696,3.7323,14.5767,2.7835,0.934
RPC_US06,522,0.9973,discharge,-30.0,10.0,9.0,,1819.5,4.1696,3.6648,16.8267,2.7835,0.934
RPC_US06,522,0.9509,discharge,-30.0,2.0,1.0,,300.0,4.0903,3.7077,12.7533,2.7835,0.934
RPC_US06,522,0.9509,discharge,-30.0,10.0,9.0,,300.0,4.0903,3.6466,14.79,2.7835,0.934
RPC_US06,522,0.9044,discharge,-30.0,2.0,2.0,,300.0,4.0738,3.6909,12.7633,2.7835,0.934
RPC_US06,522,0.9044,discharge,-30.0,10.0,9.0,,300.0,4.0738,3.6215,15.0767,2.7835,0.934
RPC_US06,522,0.8116,discharge,-30.0,2.0,2.0,,300.0,4.008,3.6234,12.82,2.7835,0.934
RPC_US06,522,0.8116,discharge,-30.0,10.0,9.0,,300.0,4.008,3.5488,15.3067,2.7835,0.934
RPC_US06,522,0.7188,discharge,-30.0,2.0,2.0,,300.0,3.9159,3.5473,12.2867,2.7835,0.934
RPC_US06,522,0.7188,discharge,-30.0,10.0,9.0,,300.0,3.9159,3.4811,14.4933,2.7835,0.934
RPC_US06,522,0.626,discharge,-30.0,2.0,1.0,,300.0,3.8338,3.489,11.4933,2.7835,0.934
RPC_US06,522,0.626,discharge,-30.0,10.0,9.0,,300.0,3.8338,3.4022,14.3867,2.7835,0.934
RPC_US06,522,0.5332,discharge,-30.0,2.0,2.0,,300.0,3.7283,3.3704,11.93,2.7835,0.934
RPC_US06,522,0.5332,discharge,-30.0,10.0,9.0,,300.0,3.7283,3.294,14.4767,2.7835,0.934
RPC_US06,522,0.4404,discharge,-30.0,2.0,2.0,,300.0,3.6479,3.2878,12.0033,2.7835,0.934
RPC_US06,522,0.4404,discharge,-30.0,10.0,9.0,,300.0,3.6479,3.2055,14.7467,2.7835,0.934
RPC_US06,522,0.3476,discharge,-30.0,2.0,2.0,,300.0,3.5866,3.2148,12.3933,2.7835,0.934
RPC_US06,522,0.3476,discharge,-30.0,10.0,9.01,,300.0,3.5866,3.1212,15.5133,2.7835,0.934
RPC_US06,522,0.2547,discharge,-30.0,2.0,2.0,,300.0,3.5074,3.0966,13.6933,2.7835,0.934
RPC_US06,522,0.2547,discharge,-30.0,10.0,9.0,,300.0,3.5074,2.9673,18.0033,2.7835,0.934
RPC_US06,522,0.2083,discharge,-30.0,2.0,2.0,,300.0,3.4488,2.9822,15.5533,2.7835,0.934
RPC_US06,522,0.2083,discharge,-30.0,10.0,9.0,,300.0,3.4488,2.7269,24.0633,2.7835,0.934
RPC_US06,522,0.1619,discharge,-23.758,2.0,2.0,,300.0,3.4013,2.6874,30.0495,2.7835,0.934
RPC_US06,522,0.1619,discharge,-23.758,10.0,9.0,,300.0,3.4013,2.5498,35.8413,2.7835,0.934
RPC_US06,522,0.1155,discharge,-11.399,2.0,2.0,,300.0,3.3608,2.5498,71.1435,2.7835,0.934
RPC_US06,522,0.1155,discharge,-11.399,10.0,9.0,,300.0,3.3608,2.55,71.1259,2.7835,0.934
RPC_US06,522,0.0879,discharge,-6.569,2.0,2.0,,300.0,3.2554,2.5498,107.421,2.7835,0.934
RPC_US06,522,0.0879,discharge,-6.569,10.0,9.0,,300.0,3.2554,2.55,107.3905,2.7835,0.934
RPC_US06,522,0.0744,discharge,-4.591,2.0,2.0,,300.0,3.1514,2.5498,131.0533,2.7835,0.934
RPC_US06,522,0.0744,discharge,-4.591,10.0,9.0,,300.0,3.1514,2.55,131.0097,2.7835,0.934
RPC_US06,522,0.9973,discharge,-29.847,2.0,2.0,,1200.1,4.1638,3.7183,14.9261,2.7835,0.934
RPC_US06,522,0.9973,discharge,-29.847,10.0,9.0,,1200.1,4.1638,3.6638,16.7521,2.7835,0.934
RPC_US06,522,0.9509,discharge,-29.821,2.0,2.0,,300.0,4.0889,3.6997,13.0514,2.7835,0.934
RPC_US06,522,0.9509,discharge,-29.821,10.0,9.0,,300.0,4.0889,3.6458,14.8589,2.7835,0.934
RPC_US06,522,0.9045,discharge,-29.736,2.0,2.0,,300.0,4.0732,3.6971,12.6478,2.7835,0.934
RPC_US06,522,0.9045,discharge,-29.736,10.0,9.0,,300.0,4.0732,3.6207,15.217,2.7835,0.934
RPC_US06,522,0.8117,discharge,-29.736,2.0,2.0,,300.0,4.0053,3.6283,12.6784,2.7835,0.934
RPC_US06,522,0.8117,discharge,-29.736,10.0,9.0,,300.0,4.0053,3.5478,15.3857,2.7835,0.934
RPC_US06,522,0.7189,discharge,-29.744,2.0,2.0,,300.0,3.9142,3.5521,12.1739,2.7835,0.934
RPC_US06,522,0.7189,discharge,-29.744,10.0,9.0,,300.0,3.9142,3.4799,14.6013,2.7835,0.934
RPC_US06,522,0.6261,discharge,-29.73,2.0,1.0,,300.0,3.8298,3.494,11.2948,2.7835,0.934
RPC_US06,522,0.6261,discharge,-29.73,10.0,9.01,,300.0,3.8298,3.3998,14.4633,2.7835,0.934
RPC_US06,522,0.5333,discharge,-29.697,2.0,2.0,,300.0,3.7255,3.3758,11.7756,2.7835,0.934
RPC_US06,522,0.5333,discharge,-29.697,10.0,9.0,,300.0,3.7255,3.2922,14.5907,2.7835,0.934
RPC_US06,522,0.4405,discharge,-29.652,2.0,2.0,,300.0,3.646,3.2953,11.827,2.7835,0.934
RPC_US06,522,0.4405,discharge,-29.652,10.0,9.0,,300.0,3.646,3.2049,14.8756,2.7835,0.934
RPC_US06,522,0.3477,discharge,-29.582,2.0,2.0,,300.0,3.5849,3.224,12.2,2.7835,0.934
RPC_US06,522,0.3477,discharge,-29.582,10.0,9.0,,300.0,3.5849,3.1204,15.7021,2.7835,0.934
RPC_US06,522,0.2549,discharge,-29.353,2.0,2.0,,300.0,3.5039,3.1101,13.416,2.7835,0.934
RPC_US06,522,0.2549,discharge,-29.353,10.0,9.0,,300.0,3.5039,2.9625,18.4445,2.7835,0.934
RPC_US06,522,0.2087,discharge,-28.319,2.0,1.0,,300.0,3.4441,3.0603,13.553,2.7835,0.934
RPC_US06,522,0.2087,discharge,-28.319,10.0,9.0,,300.0,3.4441,2.7277,25.298,2.7835,0.934
RPC_US06,522,0.1633,discharge,-16.139,2.0,2.0,,300.0,3.3989,3.086,19.3872,2.7835,0.934
RPC_US06,522,0.1633,discharge,-16.139,10.0,9.0,,300.0,3.3989,2.7804,38.3221,2.7835,0.934
RPC_US06,522,0.1176,discharge,-7.878,2.0,2.0,,300.0,3.3539,3.1149,30.3359,2.7835,0.934
RPC_US06,522,0.1176,discharge,-7.878,10.0,9.0,,300.0,3.3539,2.8507,63.8704,2.7835,0.934
RPC_US06,522,0.09,discharge,-4.581,2.0,2.0,,300.0,3.2282,3.0455,39.8821,2.7835,0.934
RPC_US06,522,0.09,discharge,-4.581,10.0,9.0,,300.0,3.2282,2.836,85.6145,2.7835,0.934
RPC_US06,522,0.0762,discharge,-3.257,2.0,2.0,,300.0,3.1084,2.9594,45.7427,2.7835,0.934
RPC_US06,522,0.0762,discharge,-3.257,10.0,9.0,,300.0,3.1084,2.7918,97.1956,2.7835,0.934
RPC_US06,522,0.9973,discharge,-29.842,2.0,1.0,,1818.2,4.1694,3.738,14.4561,2.7835,0.934
RPC_US06,522,0.9973,discharge,-29.842,10.0,9.0,,1818.2,4.1694,3.6643,16.9258,2.7835,0.934
RPC_US06,522,0.9509,discharge,-29.822,2.0,1.0,,300.0,4.0902,3.7125,12.6649,2.7835,0.934
RPC_US06,522,0.9509,discharge,-29.822,10.0,9.0,,300.0,4.0902,3.6461,14.8914,2.7835,0.934
RPC_US06,522,0.9045,discharge,-29.731,2.0,2.0,,300.0,4.0739,3.697,12.677,2.7835,0.934
RPC_US06,522,0.9045,discharge,-29.731,10.0,9.0,,300.0,4.0739,3.6216,15.2131,2.7835,0.934
RPC_US06,522,0.8117,discharge,-29.718,2.0,2.0,,300.0,4.0078,3.6305,12.6962,2.7835,0.934
RPC_US06,522,0.8117,discharge,-29.718,10.0,9.0,,300.0,4.0078,3.5495,15.4219,2.7835,0.934
RPC_US06,522,0.7189,discharge,-29.73,2.0,2.0,,300.0,3.9158,3.5536,12.183,2.7835,0.934
RPC_US06,522,0.7189,discharge,-29.73,10.0,9.0,,300.0,3.9158,3.4816,14.6048,2.7835,0.934
RPC_US06,522,0.6261,discharge,-29.703,2.0,2.0,,300.0,3.8334,3.4799,11.9014,2.7835,0.934
RPC_US06,522,0.6261,discharge,-29.703,10.0,9.0,,300.0,3.8334,3.4028,14.4971,2.7835,0.934
RPC_US06,522,0.5333,discharge,-29.672,2.0,2.0,,300.0,3.728,3.3786,11.7756,2.7835,0.934
RPC_US06,522,0.5333,discharge,-29.672,10.0,9.0,,300.0,3.728,3.2951,14.5898,2.7835,0.934
RPC_US06,522,0.4404,discharge,-29.634,2.0,2.0,,300.0,3.6477,3.2971,11.8308,2.7835,0.934
RPC_US06,522,0.4404,discharge,-29.634,10.0,9.0,,300.0,3.6477,3.2069,14.8746,2.7835,0.934
RPC_US06,522,0.3477,discharge,-29.56,2.0,2.0,,300.0,3.5865,3.2263,12.1854,2.7835,0.934
RPC_US06,522,0.3477,discharge,-29.56,10.0,9.0,,300.0,3.5865,3.1231,15.6766,2.7835,0.934
RPC_US06,522,0.2549,discharge,-29.291,2.0,2.0,,300.0,3.5069,3.1151,13.3759,2.7835,0.934
RPC_US06,522,0.2549,discharge,-29.291,10.0,9.0,,300.0,3.5069,2.9712,18.2886,2.7835,0.934
RPC_US06,522,0.2086,discharge,-28.155,2.0,2.0,,300.0,3.4482,3.0315,14.8,2.7835,0.934
RPC_US06,522,0.2086,discharge,-28.155,10.0,9.0,,300.0,3.4482,2.7558,24.592,2.7835,0.934
RPC_US06,522,0.1629,discharge,-21.867,2.0,2.0,,300.0,3.4006,2.9742,19.4997,2.7835,0.934
RPC_US06,522,0.1173,discharge,-12.326,2.0,2.0,,300.0,3.3588,2.9816,30.602,2.7835,0.934
RPC_US06,522,0.1173,discharge,-12.326,10.0,8.55,,300.0,3.3588,2.4996,69.7063,2.7835,0.934
RPC_US06,522,0.0898,discharge,-7.735,2.0,2.0,,300.0,3.2476,2.9328,40.7,2.7835,0.934
RPC_US06,522,0.0898,discharge,-7.735,10.0,8.67,,300.0,3.2476,2.4996,96.7077,2.7835,0.934
RPC_US06,522,0.076,discharge,-5.611,2.0,2.0,,300.0,3.1378,2.8739,47.0288,2.7835,0.934
RPC_US06,522,0.076,discharge,-5.611,10.0,8.83,,300.0,3.1378,2.4995,113.7496,2.7835,0.934
RPC_US06,522,0.9973,discharge,-29.852,2.0,2.0,,1818.4,4.1695,3.7181,15.1213,2.7835,0.934
RPC_US06,522,0.9973,discharge,-29.852,10.0,9.0,,1818.4,4.1695,3.6631,16.9637,2.7835,0.934
RPC_US06,522,0.9509,discharge,-29.831,2.0,2.0,,300.0,4.0902,3.6982,13.1409,2.7835,0.934
RPC_US06,522,0.9509,discharge,-29.831,10.0,9.0,,300.0,4.0902,3.6451,14.921,2.7835,0.934
RPC_US06,522,0.9045,discharge,-29.739,2.0,2.0,,300.0,4.0736,3.6962,12.6902,2.7835,0.934
RPC_US06,522,0.9045,discharge,-29.739,10.0,9.0,,300.0,4.0736,3.6206,15.2323,2.7835,0.934
RPC_US06,522,0.8117,discharge,-29.727,2.0,2.0,,300.0,4.0075,3.6296,12.7121,2.7835,0.934
RPC_US06,522,0.8117,discharge,-29.727,10.0,9.0,,300.0,4.0075,3.5486,15.4369,2.7835,0.934
RPC_US06,522,0.7189,discharge,-29.736,2.0,2.0,,300.0,3.9158,3.5529,12.2039,2.7835,0.934
RPC_US06,522,0.7189,discharge,-29.736,10.0,9.0,,300.0,3.9158,3.4807,14.6318,2.7835,0.934
RPC_US06,522,0.6261,discharge,-29.71,2.0,2.0,,300.0,3.8332,3.4792,11.915,2.7835,0.934
RPC_US06,522,0.6261,discharge,-29.71,10.0,9.0,,300.0,3.8332,3.4019,14.5168,2.7835,0.934
RPC_US06,522,0.5333,discharge,-29.68,2.0,2.0,,300.0,3.7278,3.3776,11.7994,2.7835,0.934
RPC_US06,522,0.5333,discharge,-29.68,10.0,9.0,,300.0,3.7278,3.2941,14.6128,2.7835,0.934
RPC_US06,522,0.4405,discharge,-29.643,2.0,2.0,,300.0,3.6477,3.2964,11.851,2.7835,0.934
RPC_US06,522,0.4405,discharge,-29.643,10.0,9.0,,300.0,3.6477,3.2061,14.8973,2.7835,0.934
RPC_US06,522,0.3477,discharge,-29.572,2.0,2.0,,300.0,3.5865,3.2253,12.2145,2.7835,0.934
RPC_US06,522,0.3477,discharge,-29.572,10.0,9.0,,300.0,3.5865,3.1218,15.7145,2.7835,0.934
RPC_US06,522,0.2549,discharge,-29.315,2.0,2.0,,300.0,3.5065,3.1135,13.4061,2.7835,0.934
RPC_US06,522,0.2549,discharge,-29.315,10.0,9.0,,300.0,3.5065,2.9681,18.366,2.7835,0.934
RPC_US06,522,0.2086,discharge,-28.497,2.0,2.0,,300.0,3.4476,3.0244,14.8507,2.7835,0.934
RPC_US06,522,0.2086,discharge,-28.497,10.0,9.0,,300.0,3.4476,2.737,24.936,2.7835,0.934
RPC_US06,522,0.163,discharge,-20.776,2.0,1.0,,300.0,3.4005,3.052,16.7746,2.7835,0.934
RPC_US06,522,0.163,discharge,-20.776,10.0,9.0,,300.0,3.4005,2.5102,42.8534,2.7835,0.934
RPC_US06,522,0.1173,discharge,-11.687,2.0,2.0,,300.0,3.3585,2.9992,30.7436,2.7835,0.934
RPC_US06,522,0.1173,discharge,-11.687,10.0,9.0,,300.0,3.3585,2.5166,72.0373,2.7835,0.934
RPC_US06,522,0.0898,discharge,-7.268,2.0,2.0,,300.0,3.2459,2.949,40.8509,2.7835,0.934
RPC_US06,522,0.0898,discharge,-7.268,10.0,9.0,,300.0,3.2459,2.5273,98.8731,2.7835,0.934
RPC_US06,522,0.0761,discharge,-5.208,2.0,2.0,,300.0,3.135,2.8894,47.1541,2.7835,0.934
RPC_US06,522,0.0761,discharge,-5.208,10.0,9.0,,300.0,3.135,2.5429,113.6807,2.7835,0.934
RPC_US06,522,0.9973,discharge,-29.858,2.0,2.0,,1820.8,4.1693,3.7175,15.1316,2.7835,0.934
RPC_US06,522,0.9973,discharge,-29.858,10.0,9.0,,1820.8,4.1693,3.6625,16.9737,2.7835,0.934
RPC_US06,522,0.9509,discharge,-29.834,2.0,2.0,,300.0,4.0901,3.6974,13.1628,2.7835,0.934
RPC_US06,522,0.9509,discharge,-29.834,10.0,9.0,,300.0,4.0901,3.6446,14.9326,2.7835,0.934
RPC_US06,522,0.9045,discharge,-29.743,2.0,2.0,,300.0,4.0739,3.6957,12.7154,2.7835,0.934
RPC_US06,522,0.9045,discharge,-29.743,10.0,9.0,,300.0,4.0739,3.62,15.2605,2.7835,0.934
RPC_US06,522,0.8117,discharge,-29.73,2.0,2.0,,300.0,4.0074,3.6291,12.7243,2.7835,0.934
RPC_US06,522,0.8117,discharge,-29.73,10.0,9.0,,300.0,4.0074,3.5481,15.4488,2.7835,0.934
RPC_US06,522,0.7189,discharge,-29.741,2.0,2.0,,300.0,3.9157,3.5523,12.2188,2.7835,0.934
RPC_US06,522,0.7189,discharge,-29.741,10.0,9.0,,300.0,3.9157,3.4803,14.6397,2.7835,0.934
RPC_US06,522,0.6261,discharge,-29.716,2.0,2.0,,300.0,3.8329,3.4788,11.9161,2.7835,0.934
RPC_US06,522,0.6261,discharge,-29.716,10.0,9.0,,300.0,3.8329,3.4014,14.5208,2.7835,0.934
RPC_US06,522,0.5333,discharge,-29.684,2.0,2.0,,300.0,3.7277,3.3772,11.8079,2.7835,0.934
RPC_US06,522,0.5333,discharge,-29.684,10.0,9.0,,300.0,3.7277,3.2936,14.6243,2.7835,0.934
RPC_US06,522,0.4405,discharge,-29.648,2.0,2.0,,300.0,3.6474,3.2959,11.8558,2.7835,0.934
RPC_US06,522,0.4405,discharge,-29.648,10.0,9.0,,300.0,3.6474,3.2055,14.9049,2.7835,0.934
RPC_US06,522,0.3477,discharge,-29.577,2.0,2.0,,300.0,3.5862,3.2247,12.2223,2.7835,0.934
RPC_US06,522,0.3477,discharge,-29.577,10.0,9.0,,300.0,3.5862,3.1211,15.7251,2.7835,0.934
RPC_US06,522,0.2549,discharge,-29.33,2.0,2.0,,300.0,3.5064,3.1123,13.4368,2.7835,0.934
RPC_US06,522,0.2549,discharge,-29.33,10.0,9.0,,300.0,3.5064,2.9661,18.4214,2.7835,0.934
RPC_US06,522,0.2087,discharge,-28.417,2.0,2.0,,300.0,3.4472,3.0241,14.8887,2.7835,0.934
RPC_US06,522,0.2087,discharge,-28.417,10.0,9.0,,300.0,3.4472,2.7356,25.0409,2.7835,0.934
RPC_US06,522,0.163,discharge,-20.825,2.0,2.0,,300.0,3.4003,2.9905,19.6787,2.7835,0.934
RPC_US06,522,0.163,discharge,-20.825,10.0,9.0,,300.0,3.4003,2.4996,43.2519,2.7835,0.934
RPC_US06,522,0.1173,discharge,-11.71,2.0,2.0,,300.0,3.358,2.9964,30.8783,2.7835,0.934
RPC_US06,522,0.1173,discharge,-11.71,10.0,9.01,,300.0,3.358,2.5089,72.5076,2.7835,0.934
RPC_US06,522,0.0898,discharge,-7.281,2.0,2.0,,300.0,3.2448,2.9462,41.0094,2.7835,0.934
RPC_US06,522,0.0898,discharge,-7.281,10.0,9.0,,300.0,3.2448,2.5202,99.5159,2.7835,0.934
RPC_US06,522,0.0761,discharge,-5.217,2.0,2.0,,300.0,3.1338,2.8865,47.4036,2.7835,0.934
RPC_US06,522,0.0761,discharge,-5.217,10.0,9.0,,300.0,3.1338,2.5363,114.5316,2.7835,0.934
RPC_US06,522,0.9973,discharge,-29.86,2.0,1.0,,1822.2,4.1693,3.7358,14.5177,2.7835,0.934
RPC_US06,522,0.9973,discharge,-29.86,10.0,9.01,,1822.2,4.1693,3.6621,16.9859,2.7835,0.934
RPC_US06,522,0.9509,discharge,-29.837,2.0,2.0,,300.0,4.09,3.6973,13.1615,2.7835,0.934
RPC_US06,522,0.9509,discharge,-29.837,10.0,9.0,,300.0,4.09,3.6442,14.9412,2.7835,0.934
RPC_US06,522,0.9045,discharge,-29.746,2.0,2.0,,300.0,4.0737,3.6954,12.7177,2.7835,0.934
RPC_US06,522,0.9045,discharge,-29.746,10.0,9.0,,300.0,4.0737,3.6197,15.2626,2.7835,0.934
RPC_US06,522,0.8117,discharge,-29.735,2.0,2.0,,300.0,4.0073,3.6287,12.7325,2.7835,0.934
RPC_US06,522,0.8117,discharge,-29.735,10.0,9.0,,300.0,4.0073,3.5478,15.4532,2.7835,0.934
RPC_US06,522,0.7189,discharge,-29.745,2.0,2.0,,300.0,3.9155,3.5521,12.2174,2.7835,0.934
RPC_US06,522,0.7189,discharge,-29.745,10.0,9.0,,300.0,3.9155,3.48,14.6414,2.7835,0.934
RPC_US06,522,0.6261,discharge,-29.719,2.0,2.0,,300.0,3.8328,3.4783,11.9284,2.7835,0.934
RPC_US06,522,0.6261,discharge,-29.719,10.0,9.0,,300.0,3.8328,3.4009,14.5328,2.7835,0.934
RPC_US06,522,0.5333,discharge,-29.687,2.0,2.0,,300.0,3.7276,3.3769,11.8135,2.7835,0.934
RPC_US06,522,0.5333,discharge,-29.687,10.0,9.0,,300.0,3.7276,3.2933,14.6295,2.7835,0.934
RPC_US06,522,0.4405,discharge,-29.65,2.0,2.0,,300.0,3.6473,3.2957,11.8583,2.7835,0.934
RPC_US06,522,0.4405,discharge,-29.65,10.0,9.0,,300.0,3.6473,3.205,14.9174,2.7835,0.934
RPC_US06,522,0.3477,discharge,-29.579,2.0,2.0,,300.0,3.5862,3.2244,12.2314,2.7835,0.934
RPC_US06,522,0.3477,discharge,-29.579,10.0,9.0,,300.0,3.5862,3.1208,15.7339,2.7835,0.934
RPC_US06,522,0.2549,discharge,-29.338,2.0,2.0,,300.0,3.5063,3.1116,13.4533,2.7835,0.934
RPC_US06,522,0.2549,discharge,-29.338,10.0,9.0,,300.0,3.5063,2.9646,18.4638,2.7835,0.934
RPC_US06,522,0.2087,discharge,-28.444,2.0,2.0,,300.0,3.4472,3.0225,14.9311,2.7835,0.934
RPC_US06,522,0.2087,discharge,-28.444,10.0,9.0,,300.0,3.4472,2.731,25.1793,2.7835,0.934
RPC_US06,522,0.1631,discharge,-19.785,2.0,1.0,,300.0,3.4003,3.0654,16.9265,2.7835,0.934
RPC_US06,522,0.1631,discharge,-19.785,10.0,9.0,,300.0,3.4003,2.5646,42.238,2.7835,0.934
RPC_US06,522,0.1174,discharge,-11.22,2.0,2.0,,300.0,3.3577,3.0083,31.1408,2.7835,0.934
RPC_US06,522,0.1174,discharge,-11.22,10.0,9.0,,300.0,3.3577,2.5503,71.9608,2.7835,0.934
RPC_US06,522,0.0898,discharge,-7.302,2.0,2.0,,300.0,3.2437,2.9414,41.3996,2.7835,0.934
RPC_US06,522,0.0898,discharge,-7.302,10.0,9.0,,300.0,3.2437,2.5129,100.0822,2.7835,0.934
RPC_US06,522,0.0761,discharge,-5.227,2.0,2.0,,300.0,3.1321,2.8831,47.6386,2.7835,0.934
RPC_US06,522,0.0761,discharge,-5.227,10.0,9.0,,300.0,3.1321,2.5297,115.2511,2.7835,0.934
RPC_US06,522,0.9541,charge,3.592,2.0,2.0,,300.0,4.0897,4.15,16.7882,2.7835,0.934
RPC_US06,522,0.9541,charge,3.592,10.0,9.0,,300.0,4.0897,4.15,16.7882,2.7835,0.934
RPC_US06,522,0.9078,charge,5.159,2.0,2.0,,300.0,4.0733,4.1501,14.8852,2.7835,0.934
RPC_US06,522,0.9078,charge,5.159,10.0,9.0,,300.0,4.0733,4.1501,14.8852,2.7835,0.934
RPC_US06,522,0.8156,charge,9.649,2.0,2.0,,300.0,4.0065,4.1502,14.8922,2.7835,0.934
RPC_US06,522,0.8156,charge,9.649,10.0,9.0,,300.0,4.0065,4.15,14.8715,2.7835,0.934
RPC_US06,522,0.7229,charge,15.0,2.0,2.0,,300.0,3.9157,4.0961,12.0263,2.7835,0.934
RPC_US06,522,0.7229,charge,15.0,10.0,9.0,,300.0,3.9157,4.1297,14.2662,2.7835,0.934
RPC_US06,522,0.6301,charge,15.0,2.0,2.0,,300.0,3.8344,4.0217,12.4867,2.7835,0.934
RPC_US06,522,0.6301,charge,15.0,10.0,9.0,,300.0,3.8344,4.0617,15.1533,2.7835,0.934
RPC_US06,522,0.5373,charge,15.0,2.0,2.0,,300.0,3.7279,3.906,11.8733,2.7835,0.934
RPC_US06,522,0.5373,charge,15.0,10.0,9.0,,300.0,3.7279,3.9429,14.3333,2.7835,0.934
RPC_US06,522,0.4445,charge,15.001,2.0,2.0,,300.0,3.6478,3.8255,11.8459,2.7835,0.934
RPC_US06,522,0.4445,charge,15.001,10.0,9.0,,300.0,3.6478,3.8605,14.1791,2.7835,0.934
RPC_US06,522,0.3517,charge,15.0,2.0,2.0,,300.0,3.5865,3.7681,12.1067,2.7835,0.934
RPC_US06,522,0.3517,charge,15.0,10.0,9.0,,300.0,3.5865,3.8028,14.42,2.7835,0.934
RPC_US06,522,0.2589,charge,15.0,2.0,2.0,,300.0,3.5062,3.6958,12.64,2.7835,0.934
RPC_US06,522,0.2589,charge,15.0,10.0,9.0,,300.0,3.5062,3.7372,15.4,2.7835,0.934
RPC_US06,522,0.2125,charge,15.001,2.0,2.0,,300.0,3.4475,3.6489,13.4258,2.7835,0.934
RPC_US06,522,0.2125,charge,15.001,10.0,9.0,,300.0,3.4475,3.6924,16.3256,2.7835,0.934
RPC_US06,522,0.166,charge,15.0,2.0,2.0,,300.0,3.4001,3.6089,13.92,2.7835,0.934
RPC_US06,522,0.166,charge,15.0,10.0,9.0,,300.0,3.4001,3.6397,15.9733,2.7835,0.934
RPC_US06,522,0.1196,charge,15.0,2.0,2.0,,300.0,3.3574,3.5939,15.7667,2.7835,0.934
RPC_US06,522,0.1196,charge,15.0,10.0,9.0,,300.0,3.3574,3.6245,17.8067,2.7835,0.934
RPC_US06,522,0.0918,charge,15.0,2.0,2.0,,300.0,3.2444,3.5217,18.4867,2.7835,0.934
RPC_US06,522,0.0918,charge,15.0,10.0,9.0,,300.0,3.2444,3.5962,23.4533,2.7835,0.934
RPC_US06,522,0.0779,charge,15.001,2.0,1.0,,300.0,3.1344,3.4139,18.6321,2.7835,0.934
RPC_US06,522,0.0779,charge,15.001,10.0,9.0,,300.0,3.1344,3.5361,26.7782,2.7835,0.934
RPC_US06,522,0.9539,charge,3.289,2.0,2.0,,300.1,4.0897,4.1386,14.8695,2.7835,0.934
RPC_US06,522,0.9539,charge,3.289,10.0,9.0,,300.1,4.0897,4.1486,17.9104,2.7835,0.934
RPC_US06,522,0.9076,charge,4.835,2.0,2.0,,300.1,4.0733,4.1391,13.6078,2.7835,0.934
RPC_US06,522,0.9076,charge,4.835,10.0,9.0,,300.1,4.0733,4.1492,15.6966,2.7835,0.934
RPC_US06,522,0.8152,charge,8.712,2.0,2.0,,300.1,4.0062,4.121,13.1769,2.7835,0.934
RPC_US06,522,0.8152,charge,8.712,10.0,9.0,,300.1,4.0062,4.146,16.0465,2.7835,0.934
RPC_US06,522,0.723,charge,15.049,2.0,2.0,,300.1,3.9157,4.0981,12.1208,2.7835,0.934
RPC_US06,522,0.723,charge,15.049,10.0,9.0,,300.1,3.9157,4.1306,14.2805,2.7835,0.934
RPC_US06,522,0.6302,charge,15.054,2.0,2.0,,300.1,3.8343,4.0242,12.6146,2.7835,0.934
RPC_US06,522,0.6302,charge,15.054,10.0,9.0,,300.1,3.8343,4.0624,15.1521,2.7835,0.934
RPC_US06,522,0.5373,charge,15.054,2.0,2.0,,300.1,3.728,3.9084,11.9835,2.7835,0.934
RPC_US06,522,0.5373,charge,15.054,10.0,9.0,,300.1,3.728,3.9437,14.3284,2.7835,0.934
RPC_US06,522,0.4445,charge,15.053,2.0,2.0,,300.1,3.6479,3.8276,11.9378,2.7835,0.934
RPC_US06,522,0.4445,charge,15.053,10.0,9.0,,300.1,3.6479,3.8611,14.1633,2.7835,0.934
RPC_US06,522,0.3517,charge,15.051,2.0,2.0,,300.1,3.5864,3.7703,12.2185,2.7835,0.934
RPC_US06,522,0.3517,charge,15.051,10.0,9.0,,300.1,3.5864,3.8036,14.4309,2.7835,0.934
RPC_US06,522,0.2589,charge,15.067,2.0,2.0,,300.1,3.5061,3.6984,12.7626,2.7835,0.934
RPC_US06,522,0.2589,charge,15.067,10.0,9.0,,300.1,3.5061,3.7381,15.3974,2.7835,0.934
RPC_US06,522,0.2125,charge,15.072,2.0,2.0,,300.1,3.4476,3.6518,13.5488,2.7835,0.934
RPC_US06,522,0.2125,charge,15.072,10.0,9.0,,300.1,3.4476,3.6935,16.3156,2.7835,0.934
RPC_US06,522,0.1661,charge,15.05,2.0,2.0,,300.1,3.3999,3.611,14.027,2.7835,0.934
RPC_US06,522,0.1661,charge,15.05,10.0,9.0,,300.1,3.3999,3.6404,15.9806,2.7835,0.934
RPC_US06,522,0.1197,charge,15.047,2.0,2.0,,300.1,3.3573,3.5961,15.8703,2.7835,0.934
RPC_US06,522,0.1197,charge,15.047,10.0,9.0,,300.1,3.3573,3.625,17.7909,2.7835,0.934
RPC_US06,522,0.0919,charge,15.111,2.0,1.0,,300.1,3.2446,3.5114,17.6554,2.7835,0.934
RPC_US06,522,0.0919,charge,15.111,10.0,9.01,,300.1,3.2446,3.5978,23.3729,2.7835,0.934
RPC_US06,522,0.0779,charge,15.167,2.0,1.0,,300.1,3.1345,3.423,19.0216,2.7835,0.934
RPC_US06,522,0.0779,charge,15.167,10.0,9.0,,300.1,3.1345,3.5391,26.6763,2.7835,0.934
RPC_US06,641,0.9973,discharge,-30.0,2.0,2.0,,4275.5,4.1571,3.6778,15.9767,2.7609,0.92641
RPC_US06,641,0.9973,discharge,-30.0,10.0,9.0,,4275.5,4.1571,3.6323,17.4933,2.7609,0.92641
RPC_US06,641,0.9727,charge,3.389,2.0,2.0,,60.0,4.0913,4.15,17.3218,2.7609,0.92641
RPC_US06,641,0.9727,charge,3.389,10.0,9.0,,60.0,4.0913,4.15,17.3218,2.7609,0.92641
RPC_US06,641,0.9512,discharge,-30.0,2.0,2.0,,3600.0,4.0938,3.6548,14.6333,2.7609,0.92641
RPC_US06,641,0.9512,discharge,-30.0,10.0,9.0,,3600.0,4.0938,3.6095,16.1433,2.7609,0.92641
RPC_US06,641,0.9268,charge,4.986,2.0,2.0,,60.0,4.0728,4.1501,15.5031,2.7609,0.92641
RPC_US06,641,0.9268,charge,4.986,10.0,9.0,,60.0,4.0728,4.15,15.483,2.7609,0.92641
RPC_US06,641,0.9052,discharge,-30.0,2.0,2.0,,3600.0,4.0776,3.6534,14.14,2.7609,0.92641
RPC_US06,641,0.9052,discharge,-30.0,10.0,9.0,,3600.0,4.0776,3.5948,16.0933,2.7609,0.92641
RPC_US06,641,0.8809,charge,5.809,2.0,2.0,,60.0,4.0607,4.1501,15.3891,2.7609,0.92641
RPC_US06,641,0.8809,charge,5.809,10.0,9.0,,60.0,4.0607,4.15,15.3719,2.7609,0.92641
RPC_US06,641,0.8131,discharge,-30.0,2.0,2.0,,3600.0,4.0249,3.6062,13.9567,2.7609,0.92641
RPC_US06,641,0.8131,discharge,-30.0,10.0,9.0,,3600.0,4.0249,3.5311,16.46,2.7609,0.92641
RPC_US06,641,0.7895,charge,11.864,2.0,2.0,,60.0,3.9693,4.1503,15.2562,2.7609,0.92641
RPC_US06,641,0.7895,charge,11.864,10.0,9.0,,60.0,3.9693,4.1501,15.2394,2.7609,0.92641
RPC_US06,641,0.7211,discharge,-30.0,2.0,2.0,,3600.0,3.9234,3.5249,13.2833,2.7609,0.92641
RPC_US06,641,0.7211,discharge,-30.0,10.0,9.0,,3600.0,3.9234,3.4606,15.4267,2.7609,0.92641
RPC_US06,641,0.6974,charge,15.0,2.0,1.0,,60.0,3.8775,4.0541,11.7733,2.7609,0.92641
RPC_US06,641,0.6974,charge,15.0,10.0,9.0,,60.0,3.8775,4.1091,15.44,2.7609,0.92641
RPC_US06,641,0.629,discharge,-30.0,2.0,2.0,,3600.0,3.8482,3.456,13.0733,2.7609,0.92641
RPC_US06,641,0.629,discharge,-30.0,10.0,9.0,,3600.0,3.8482,3.3847,15.45,2.7609,0.92641
RPC_US06,641,0.6054,charge,15.0,2.0,1.0,,60.0,3.7935,3.9667,11.5467,2.7609,0.92641
RPC_US06,641,0.6054,charge,15.0,10.0,9.0,,60.0,3.7935,4.0174,14.9267,2.7609,0.92641
RPC_US06,641,0.537,discharge,-30.0,2.0,2.0,,3600.0,3.7413,3.3594,12.73,2.7609,0.92641
RPC_US06,641,0.537,discharge,-30.0,10.0,9.0,,3600.0,3.7413,3.2817,15.32,2.7609,0.92641
RPC_US06,641,0.5133,charge,15.0,2.0,2.0,,60.0,3.7022,3.8847,12.1667,2.7609,0.92641
RPC_US06,641,0.5133,charge,15.0,10.0,9.0,,60.0,3.7022,3.9244,14.8133,2.7609,0.92641
RPC_US06,641,0.4449,discharge,-30.0,2.0,2.0,,3600.0,3.6603,3.2771,12.7733,2.7609,0.92641
RPC_US06,641,0.4449,discharge,-30.0,10.0,9.0,,3600.0,3.6603,3.1954,15.4967,2.7609,0.92641
RPC_US06,641,0.4213,charge,15.0,2.0,2.0,,60.0,3.6234,3.8061,12.18,2.7609,0.92641
RPC_US06,641,0.4213,charge,15.0,10.0,9.0,,60.0,3.6234,3.8467,14.8867,2.7609,0.92641
RPC_US06,641,0.3528,discharge,-30.0,2.0,2.0,,3600.0,3.6017,3.2063,13.18,2.7609,0.92641
RPC_US06,641,0.3528,discharge,-30.0,10.0,9.0,,3600.0,3.6017,3.1136,16.27,2.7609,0.92641
RPC_US06,641,0.3292,charge,15.0,2.0,2.0,,60.0,3.5578,3.7438,12.4,2.7609,0.92641
RPC_US06,641,0.3292,charge,15.0,10.0,9.0,,60.0,3.5578,3.7882,15.36,2.7609,0.92641
RPC_US06,641,0.2608,discharge,-30.0,2.0,2.0,,3600.0,3.5161,3.081,14.5033,2.7609,0.92641
RPC_US06,641,0.2608,discharge,-30.0,10.0,9.0,,3600.0,3.5161,2.9614,18.49,2.7609,0.92641
RPC_US06,641,0.2371,charge,15.0,2.0,1.0,,60.0,3.466,3.6549,12.5933,2.7609,0.92641
RPC_US06,641,0.2371,charge,15.0,10.0,9.0,,60.0,3.466,3.7087,16.18,2.7609,0.92641
RPC_US06,641,0.2147,discharge,-30.0,2.0,2.0,,3600.0,3.4568,2.9768,16.0,2.7609,0.92641
RPC_US06,641,0.2147,discharge,-30.0,10.0,9.0,,3600.0,3.4568,2.7699,22.8967,2.7609,0.92641
RPC_US06,641,0.1911,charge,15.0,2.0,2.0,,60.0,3.4175,3.6172,13.3133,2.7609,0.92641
RPC_US06,641,0.1911,charge,15.0,10.0,9.0,,60.0,3.4175,3.6499,15.4933,2.7609,0.92641
RPC_US06,641,0.1687,discharge,-29.515,2.0,2.0,,3600.0,3.4162,2.765,22.0634,2.7609,0.92641
RPC_US06,641,0.1687,discharge,-29.515,10.0,9.0,,3600.0,3.4162,2.5495,29.3647,2.7609,0.92641
RPC_US06,641,0.1476,charge,15.0,2.0,2.0,,60.0,3.3825,3.5955,14.2,2.7609,0.92641
RPC_US06,641,0.1476,charge,15.0,10.0,9.0,,60.0,3.3825,3.6272,16.3133,2.7609,0.92641
RPC_US06,641,0.1227,discharge,-12.924,2.0,2.0,,3600.0,3.3767,2.5487,64.0669,2.7609,0.92641
RPC_US06,641,0.1227,discharge,-12.924,10.0,9.0,,3600.0,3.3767,2.5498,63.9817,2.7609,0.92641
RPC_US06,641,0.1113,charge,15.001,2.0,2.0,,60.0,3.3046,3.5636,17.2655,2.7609,0.92641
RPC_US06,641,0.1113,charge,15.001,10.0,9.0,,60.0,3.3046,3.6171,20.8319,2.7609,0.92641
RPC_US06,641,0.0951,discharge,-7.486,2.0,2.0,,3600.0,3.2632,2.5492,95.3729,2.7609,0.92641
RPC_US06,641,0.0951,discharge,-7.486,10.0,9.0,,3600.0,3.2632,2.5499,95.2794,2.7609,0.92641
RPC_US06,641,0.0891,charge,15.0,2.0,2.0,,60.0,3.1656,3.4652,19.9733,2.7609,0.92641
RPC_US06,641,0.0891,charge,15.0,10.0,9.0,,60.0,3.1656,3.563,26.4933,2.7609,0.92641
RPC_US06,641,0.0816,discharge,-5.49,2.0,2.0,,3600.0,3.1669,2.5495,112.4611,2.7609,0.92641
RPC_US06,641,0.0816,discharge,-5.49,10.0,9.0,,3600.0,3.1669,2.55,112.37,2.7609,0.92641
RPC_US06,641,0.0776,charge,15.0,2.0,2.0,,60.0,3.0635,3.3916,21.8733,2.7609,0.92641
RPC_US06,641,0.0776,charge,15.0,10.0,9.0,,60.0,3.0635,3.5103,29.7867,2.7609,0.92641
RPC_US06,641,0.9973,discharge,-30.0,2.0,2.0,,1884.6,4.1677,3.6879,15.9933,2.7609,0.92641
RPC_US06,641,0.9973,discharge,-30.0,10.0,9.0,,1884.6,4.1677,3.6393,17.6133,2.7609,0.92641
RPC_US06,641,0.9512,discharge,-30.0,2.0,1.0,,300.0,4.0891,3.685,13.47,2.7609,0.92641
RPC_US06,641,0.9512,discharge,-30.0,10.0,9.01,,300.0,4.0891,3.6232,15.53,2.7609,0.92641
RPC_US06,641,0.9052,discharge,-30.0,2.0,2.0,,300.0,4.0732,3.6697,13.45,2.7609,0.92641
RPC_US06,641,0.9052,discharge,-30.0,10.0,9.0,,300.0,4.0732,3.5982,15.8333,2.7609,0.92641
RPC_US06,641,0.8131,discharge,-30.0,2.0,2.0,,300.0,4.0048,3.6046,13.34,2.7609,0.92641
RPC_US06,641,0.8131,discharge,-30.0,10.0,9.0,,300.0,4.0048,3.5302,15.82,2.7609,0.92641
RPC_US06,641,0.7211,discharge,-30.0,2.0,2.0,,300.0,3.9152,3.532,12.7733,2.7609,0.92641
RPC_US06,641,0.7211,discharge,-30.0,10.0,9.0,,300.0,3.9152,3.4646,15.02,2.7609,0.92641
RPC_US06,641,0.629,discharge,-30.0,2.0,2.0,,300.0,3.8298,3.457,12.4267,2.7609,0.92641
RPC_US06,641,0.629,discharge,-30.0,10.0,9.0,,300.0,3.8298,3.3846,14.84,2.7609,0.92641
RPC_US06,641,0.537,discharge,-30.0,2.0,2.0,,300.0,3.7282,3.3557,12.4167,2.7609,0.92641
RPC_US06,641,0.537,discharge,-30.0,10.0,9.0,,300.0,3.7282,3.2768,15.0467,2.7609,0.92641
RPC_US06,641,0.4449,discharge,-30.0,2.0,2.0,,300.0,3.6482,3.2731,12.5033,2.7609,0.92641
RPC_US06,641,0.4449,discharge,-30.0,10.0,9.0,,300.0,3.6482,3.1886,15.32,2.7609,0.92641
RPC_US06,641,0.3528,discharge,-30.0,2.0,2.0,,300.0,3.5868,3.1983,12.95,2.7609,0.92641
RPC_US06,641,0.3528,discharge,-30.0,10.0,9.0,,300.0,3.5868,3.1019,16.1633,2.7609,0.92641
RPC_US06,641,0.2608,discharge,-30.0,2.0,2.0,,300.0,3.5049,3.071,14.4633,2.7609,0.92641
RPC_US06,641,0.2608,discharge,-30.0,10.0,9.0,,300.0,3.5049,2.9305,19.1467,2.7609,0.92641
RPC_US06,641,0.2147,discharge,-30.0,2.0,2.0,,300.0,3.4459,2.9443,16.72,2.7609,0.92641
RPC_US06,641,0.2147,discharge,-30.0,10.0,9.0,,300.0,3.4459,2.6585,26.2467,2.7609,0.92641
RPC_US06,641,0.1687,discharge,-20.213,2.0,2.0,,300.0,3.4016,2.6224,38.5494,2.7609,0.92641
RPC_US06,641,0.1687,discharge,-20.213,10.0,9.0,,300.0,3.4016,2.6014,39.5884,2.7609,0.92641
RPC_US06,641,0.1227,discharge,-9.585,2.0,2.0,,300.0,3.3569,2.6297,75.8646,2.7609,0.92641
RPC_US06,641,0.1227,discharge,-9.585,10.0,9.0,,300.0,3.3569,2.6533,73.4025,2.7609,0.92641
RPC_US06,641,0.0956,discharge,-6.006,2.0,2.0,,300.0,3.2341,2.6877,90.9787,2.7609,0.92641
RPC_US06,641,0.0956,discharge,-6.006,10.0,9.0,,300.0,3.2341,2.66,95.5909,2.7609,0.92641
RPC_US06,641,0.0824,discharge,-5.069,2.0,2.0,,300.0,3.1177,2.6499,92.2783,2.7609,0.92641
RPC_US06,641,0.0824,discharge,-5.069,10.0,9.0,,300.0,3.1177,2.4319,135.2809,2.7609,0.92641
RPC_US06,641,0.9973,discharge,-29.848,2.0,2.0,,1200.1,4.1623,3.6916,15.7699,2.7609,0.92641
RPC_US06,641,0.9973,discharge,-29.848,10.0,9.0,,1200.1,4.1623,3.6385,17.5489,2.7609,0.92641
RPC_US06,641,0.9513,discharge,-29.814,2.0,2.0,,300.0,4.0879,3.6777,13.7586,2.7609,0.92641
RPC_US06,641,0.9513,discharge,-29.814,10.0,9.0,,300.0,4.0879,3.623,15.5933,2.7609,0.92641
RPC_US06,641,0.9053,discharge,-29.724,2.0,2.0,,300.0,4.0729,3.6768,13.3259,2.7609,0.92641
RPC_US06,641,0.9053,discharge,-29.724,10.0,9.0,,300.0,4.0729,3.598,15.977,2.7609,0.92641
RPC_US06,641,0.8132,discharge,-29.728,2.0,2.0,,300.0,4.0024,3.6105,13.1829,2.7609,0.92641
RPC_US06,641,0.8132,discharge,-29.728,10.0,9.0,,300.0,4.0024,3.5296,15.9042,2.7609,0.92641
RPC_US06,641,0.7211,discharge,-29.733,2.0,2.0,,300.0,3.9138,3.5378,12.6459,2.7609,0.92641
RPC_US06,641,0.7211,discharge,-29.733,10.0,9.0,,300.0,3.9138,3.4639,15.1313,2.7609,0.92641
RPC_US06,641,0.6291,discharge,-29.717,2.0,2.0,,300.0,3.8264,3.4621,12.259,2.7609,0.92641
RPC_US06,641,0.6291,discharge,-29.717,10.0,9.0,,300.0,3.8264,3.3829,14.9241,2.7609,0.92641
RPC_US06,641,0.5371,discharge,-29.678,2.0,2.0,,300.0,3.7256,3.3623,12.2412,2.7609,0.92641
RPC_US06,641,0.5371,discharge,-29.678,10.0,9.0,,300.0,3.7256,3.2759,15.1524,2.7609,0.92641
RPC_US06,641,0.445,discharge,-29.636,2.0,2.0,,300.0,3.6465,3.2815,12.3163,2.7609,0.92641
RPC_US06,641,0.445,discharge,-29.636,10.0,9.0,,300.0,3.6465,3.1883,15.4612,2.7609,0.92641
RPC_US06,641,0.353,discharge,-29.561,2.0,2.0,,300.0,3.5851,3.2087,12.733,2.7609,0.92641
RPC_US06,641,0.353,discharge,-29.561,10.0,9.0,,300.0,3.5851,3.1015,16.3594,2.7609,0.92641
RPC_US06,641,0.261,discharge,-29.258,2.0,2.0,,300.0,3.5019,3.0883,14.1363,2.7609,0.92641
RPC_US06,641,0.261,discharge,-29.258,10.0,9.0,,300.0,3.5019,2.9268,19.6562,2.7609,0.92641
RPC_US06,641,0.2151,discharge,-28.014,2.0,2.0,,300.0,3.4421,2.9976,15.8673,2.7609,0.92641
RPC_US06,641,0.2151,discharge,-28.014,10.0,9.0,,300.0,3.4421,2.668,27.6331,2.7609,0.92641
RPC_US06,641,0.1702,discharge,-14.171,2.0,2.0,,300.0,3.3993,3.1054,20.7403,2.7609,0.92641
RPC_US06,641,0.1702,discharge,-14.171,10.0,9.0,,300.0,3.3993,2.8387,39.5611,2.7609,0.92641
RPC_US06,641,0.1249,discharge,-6.475,2.0,2.0,,300.0,3.35,3.1441,31.7978,2.7609,0.92641
RPC_US06,641,0.1249,discharge,-6.475,10.0,9.0,,300.0,3.35,2.9329,64.414,2.7609,0.92641
RPC_US06,641,0.0975,discharge,-4.077,2.0,2.0,,300.0,3.2142,3.0445,41.6217,2.7609,0.92641
RPC_US06,641,0.0975,discharge,-4.077,10.0,9.0,,300.0,3.2142,2.8568,87.6582,2.7609,0.92641
RPC_US06,641,0.0836,discharge,-4.532,2.0,2.0,,300.0,3.0884,2.8571,51.0399,2.7609,0.92641
RPC_US06,641,0.0836,discharge,-4.532,10.0,9.0,,300.0,3.0884,2.5401,120.9908,2.7609,0.92641
RPC_US06,641,0.9973,discharge,-29.844,2.0,2.0,,1884.6,4.1676,3.6925,15.9194,2.7609,0.92641
RPC_US06,641,0.9973,discharge,-29.844,10.0,9.0,,1884.6,4.1676,3.639,17.7121,2.7609,0.92641
RPC_US06,641,0.9513,discharge,-29.816,2.0,2.0,,300.0,4.0889,3.6769,13.8181,2.7609,0.92641
RPC_US06,641,0.9513,discharge,-29.816,10.0,9.0,,300.0,4.0889,3.6231,15.6225,2.7609,0.92641
RPC_US06,641,0.9053,discharge,-29.72,2.0,2.0,,300.0,4.073,3.6764,13.3445,2.7609,0.92641
RPC_US06,641,0.9053,discharge,-29.72,10.0,9.0,,300.0,4.073,3.5984,15.969,2.7609,0.92641
RPC_US06,641,0.8132,discharge,-29.718,2.0,2.0,,300.0,4.0046,3.612,13.2106,2.7609,0.92641
RPC_US06,641,0.8132,discharge,-29.718,10.0,9.0,,300.0,4.0046,3.5306,15.9497,2.7609,0.92641
RPC_US06,641,0.7211,discharge,-29.724,2.0,1.0,,300.0,3.915,3.5554,12.098,2.7609,0.92641
RPC_US06,641,0.7211,discharge,-29.724,10.0,9.0,,300.0,3.915,3.465,15.1393,2.7609,0.92641
RPC_US06,641,0.6291,discharge,-29.695,2.0,2.0,,300.0,3.8295,3.4644,12.2948,2.7609,0.92641
RPC_US06,641,0.6291,discharge,-29.695,10.0,9.0,,300.0,3.8295,3.3853,14.9585,2.7609,0.92641
RPC_US06,641,0.5371,discharge,-29.659,2.0,2.0,,300.0,3.7279,3.3644,12.256,2.7609,0.92641
RPC_US06,641,0.5371,discharge,-29.659,10.0,9.0,,300.0,3.7279,3.2783,15.159,2.7609,0.92641
