Repository: KikETs/ECM_HYBRID_BMS_JOINT

## Results

| Arm | Model | Size | Protocol | Result | Worst cell |
|---|---|---|---|---|---|
| SOP | 2RC table + trim (A8) | 4 effective coefficients, 2 EW states | leave-one-cell-out | usable current 69.6 % discharge, 59.5 % charge (τ = 10 s) | 59.9 % / 53.5 % (BOOST_REST) |
| SOH | dQ/dV ridge | 65 coefficients | leave-one-cell-out | RMSE 0.0094, bias −0.0005 | 0.0130 (BOOST_REST) |
| SOC | 2RC EKF, low-current gate | 3 states | leave-one-cell-out | **2.34 %p** over six sensor disturbances on estimated SOH (2.325 on true SOH), per cell 2.00–2.75 | 4.60 %p (BOOST_NEGPULSE_1S, current offset −0.10 A) |

The SOH arm was a 10,945-parameter CNN until the second audit round. Nested

File: analysis/uypydj_ecm.csv (part 15 of 80)
cell,cycle,SOH,CAP_Ah,SOC,direction,rate_rank,I_A,V_pre_V,rest_before_s,n_points,R0_mOhm,R1_mOhm,tau1_s,R2_mOhm,tau2_s,fit_rmse_mV
BOOST,150,0.97312,2.91508,1.0,charge,0,1.455,4.1775,70.5,101,9.3779,6.5037,2.5209,0.01,2.6356,0.3107
BOOST,150,0.97312,2.91508,0.9999,discharge,1,-11.662,4.1749,634.6,100,9.4246,1.136,0.551,8.0017,7.3315,0.2652
BOOST,150,0.97312,2.91508,1.0,charge,1,1.327,4.1793,160.5,101,15.6803,0.01,0.05,0.01,2999.0744,0.0922
BOOST,150,0.97312,2.91508,0.9998,discharge,2,-23.32,4.1739,634.0,100,9.3507,1.0465,0.5044,5.3336,5.2186,0.4439
BOOST,150,0.97312,2.91508,1.0,charge,2,1.292,4.1824,280.5,83,13.7026,0.01,0.05,0.01,2999.637,0.1228
BOOST,150,0.97312,2.91508,0.9997,discharge,3,-33.521,4.174,634.4,101,9.3254,1.1401,0.5742,4.16,4.9089,0.6431
BOOST,150,0.97312,2.91508,0.9997,charge,3,1.29,4.1826,382.2,82,13.581,0.01,0.05,0.01,2999.7673,0.1526
BOOST,150,0.97312,2.91508,0.9511,discharge,0,-2.918,4.1027,4786.5,101,9.1708,0.9706,0.6001,6.6548,8.7667,0.1069
BOOST,150,0.97312,2.91508,0.9511,charge,0,1.456,4.1039,70.4,101,8.9622,1.0131,0.4708,6.6551,8.8817,0.1334
BOOST,150,0.97312,2.91508,0.951,discharge,1,-11.66,4.1019,635.6,101,9.0913,0.9065,0.5467,4.8392,6.6277,0.1827
BOOST,150,0.97312,2.91508,0.9512,charge,1,5.83,4.1057,160.5,101,7.6044,2.05,0.0903,6.5791,7.7813,0.3303
BOOST,150,0.97312,2.91508,0.9509,discharge,2,-23.318,4.1029,680.7,101,9.1357,0.984,0.6029,3.9003,6.8898,0.3872
BOOST,150,0.97312,2.91508,0.9512,charge,2,7.492,4.1066,280.4,101,7.9347,4.5703,0.05,0.01,2999.9996,0.2552
BOOST,150,0.97312,2.91508,0.9508,discharge,3,-33.521,4.1031,696.8,101,9.059,0.9437,0.5717,3.7854,7.6715,0.4607
BOOST,150,0.97312,2.91508,0.9512,charge,3,7.469,4.1085,386.1,101,9.8287,2.4628,0.05,0.01,3000.0,0.447
BOOST,150,0.97312,2.91508,0.9025,discharge,0,-2.916,4.0828,4848.5,100,9.0936,0.7561,0.6537,5.703,8.4714,0.1202
BOOST,150,0.97312,2.91508,0.9026,charge,0,1.456,4.0839,70.4,100,8.8819,0.7331,0.3865,5.1083,7.8387,0.0884
BOOST,150,0.97312,2.91508,0.9025,discharge,1,-11.662,4.082,635.5,101,8.9063,0.8574,0.5386,4.7819,7.3377,0.2246
BOOST,150,0.97312,2.91508,0.9026,charge,1,5.828,4.0852,160.5,101,8.9245,0.8027,0.5824,4.5264,7.9163,0.1448
BOOST,150,0.97312,2.91508,0.9024,discharge,2,-23.319,4.0828,680.8,101,9.0577,0.9516,0.6277,4.4797,8.966,0.3947
BOOST,150,0.97312,2.91508,0.9026,charge,2,9.893,4.0866,280.5,101,6.9366,4.5564,0.0813,0.01,3000.0,0.7011
BOOST,150,0.97312,2.91508,0.9023,discharge,3,-33.52,4.0831,721.4,101,9.0377,0.833,0.5434,4.7455,10.0626,0.3738
BOOST,150,0.97312,2.91508,0.9026,charge,3,9.842,4.0875,385.7,101,8.6009,2.8601,0.05,0.01,2999.9988,0.5315
BOOST,150,0.97312,2.91508,0.8054,discharge,0,-2.916,4.0286,5415.0,101,9.0727,1.0065,0.8103,11.091,12.6563,0.1238
BOOST,150,0.97312,2.91508,0.8054,charge,0,1.456,4.0304,70.4,101,8.8013,0.7752,0.5202,8.0592,9.7413,0.106
BOOST,150,0.97312,2.91508,0.8053,discharge,1,-11.659,4.0286,635.5,101,8.9578,0.9032,0.6059,7.8301,8.2813,0.2378
BOOST,150,0.97312,2.91508,0.8055,charge,1,5.828,4.0315,160.5,101,8.9367,0.9204,0.683,6.3099,9.6128,0.1528
BOOST,150,0.97312,2.91508,0.8052,discharge,2,-23.321,4.0289,680.8,101,8.919,1.065,0.6497,6.138,8.4093,0.4184
BOOST,150,0.97312,2.91508,0.8055,charge,2,14.5,4.0338,280.8,101,5.7536,5.732,0.1686,0.01,3000.0,0.8635
BOOST,150,0.97312,2.91508,0.8051,discharge,3,-33.522,4.029,767.8,101,8.8263,0.9205,0.5314,5.5207,7.9405,0.4806
BOOST,150,0.97312,2.91508,0.8055,charge,3,14.611,4.0338,385.9,100,6.9796,4.4232,0.0681,0.01,3000.0,0.6397
BOOST,150,0.97312,2.91508,0.7082,discharge,0,-2.918,3.9228,5462.7,101,8.756,0.9308,0.4274,11.5789,12.2921,0.1434
BOOST,150,0.97312,2.91508,0.7083,charge,0,1.456,3.9251,70.5,101,8.2434,1.0934,0.2004,6.9297,7.8987,0.1299
BOOST,150,0.97312,2.91508,0.7082,discharge,1,-11.663,3.9231,635.5,101,8.8033,0.8549,0.5182,6.658,6.6277,0.1948
BOOST,150,0.97312,2.91508,0.7083,charge,1,5.828,3.928,160.6,101,8.5725,0.8335,0.5476,5.0462,8.3803,0.1285
BOOST,150,0.97312,2.91508,0.7081,discharge,2,-23.321,3.9232,680.9,101,8.8067,1.12,0.7024,4.75,7.4129,0.4252
BOOST,150,0.97312,2.91508,0.7084,charge,2,17.49,3.9284,280.9,101,6.9547,1.9528,0.0697,5.1175,8.3759,0.7016
BOOST,150,0.97312,2.91508,0.708,discharge,3,-33.518,3.9236,801.1,101,8.6946,0.9749,0.6002,4.5419,7.9509,0.5041
BOOST,150,0.97312,2.91508,0.7084,charge,3,24.957,3.9298,385.9,101,5.3246,5.5179,0.1919,0.01,3000.0,1.5549
BOOST,150,0.97312,2.91508,0.6111,discharge,0,-2.918,3.8499,5566.2,101,8.9241,0.9401,0.8342,14.0666,14.6728,0.096
BOOST,150,0.97312,2.91508,0.6111,charge,0,1.456,3.8514,70.6,101,8.6067,1.181,0.6896,9.2556,11.9671,0.1328
BOOST,150,0.97312,2.91508,0.611,discharge,1,-11.658,3.8496,635.5,101,8.7208,0.8878,0.5466,6.7225,6.9409,0.2091
BOOST,150,0.97312,2.91508,0.6112,charge,1,5.828,3.8539,160.5,100,8.5199,0.8599,0.456,5.8974,7.895,0.1569
BOOST,150,0.97312,2.91508,0.6109,discharge,2,-23.318,3.8495,680.8,101,8.7062,0.9723,0.6157,5.185,7.7457,0.351
BOOST,150,0.97312,2.91508,0.6112,charge,2,17.49,3.8554,280.6,101,8.4472,0.7496,0.5853,4.9428,9.3432,0.2422
BOOST,150,0.97312,2.91508,0.6108,discharge,3,-33.522,3.8496,801.6,100,8.6138,0.8691,0.5606,5.0994,8.753,0.4562
BOOST,150,0.97312,2.91508,0.6113,charge,3,29.146,3.8564,385.6,101,5.4264,3.2431,0.1177,4.1493,6.4824,1.6123
BOOST,150,0.97312,2.91508,0.5139,discharge,0,-2.916,3.7314,5613.9,101,8.3145,0.6434,0.555,8.1534,11.6948,0.1125
BOOST,150,0.97312,2.91508,0.514,charge,0,1.454,3.7334,70.5,101,8.2034,0.7516,0.1888,6.4923,8.9196,0.1145
BOOST,150,0.97312,2.91508,0.5138,discharge,1,-11.661,3.7316,635.5,101,8.5537,0.5987,0.5874,6.2138,9.0049,0.156
BOOST,150,0.97312,2.91508,0.514,charge,1,5.828,3.7352,160.5,100,8.5673,0.5853,0.6448,6.0535,9.2518,0.1189
BOOST,150,0.97312,2.91508,0.5138,discharge,2,-23.321,3.7325,680.8,101,8.5949,0.6467,0.6852,5.558,8.9635,0.2743
BOOST,150,0.97312,2.91508,0.5141,charge,2,17.486,3.7371,280.7,101,8.4584,0.8333,0.8102,6.8453,14.2373,0.2122
BOOST,150,0.97312,2.91508,0.5137,discharge,3,-33.522,3.7325,801.6,101,8.5518,0.6365,0.6847,5.4715,9.3463,0.3534
BOOST,150,0.97312,2.91508,0.5141,charge,3,29.146,3.7388,385.7,100,7.0087,1.7474,0.0796,5.525,8.951,1.1468
BOOST,150,0.97312,2.91508,0.4167,discharge,0,-2.918,3.651,5615.7,101,8.6478,0.541,0.8124,8.2669,13.6923,0.123
BOOST,150,0.97312,2.91508,0.4168,charge,0,1.456,3.6517,70.6,101,8.8559,0.6103,0.8232,7.1747,12.7354,0.1228
BOOST,150,0.97312,2.91508,0.4167,discharge,1,-11.659,3.6511,635.5,101,8.6092,0.4863,0.7607,6.8016,10.5093,0.1244
BOOST,150,0.97312,2.91508,0.4168,charge,1,5.828,3.6544,160.5,101,8.5232,0.4456,0.6461,5.6674,8.7771,0.1329
BOOST,150,0.97312,2.91508,0.4166,discharge,2,-23.32,3.6513,680.8,101,8.5573,0.5385,0.6916,5.4807,8.3695,0.2824
BOOST,150,0.97312,2.91508,0.4169,charge,2,17.488,3.6556,280.6,101,8.4906,0.8374,1.0456,5.1054,11.7148,0.1989
BOOST,150,0.97312,2.91508,0.4165,discharge,3,-33.522,3.6515,801.6,101,8.5278,0.6694,0.8481,5.4048,9.3443,0.3676
BOOST,150,0.97312,2.91508,0.417,charge,3,29.146,3.6579,385.7,101,8.0722,0.7842,0.3387,4.9441,9.7596,0.802
BOOST,150,0.97312,2.91508,0.3196,discharge,0,-2.916,3.5915,5616.4,101,8.7008,0.4871,0.5827,8.0187,12.5458,0.1051
BOOST,150,0.97312,2.91508,0.3196,charge,0,1.456,3.5926,70.5,101,8.4605,0.5963,0.3928,6.84,11.265,0.1029
BOOST,150,0.97312,2.91508,0.3195,discharge,1,-11.66,3.5915,635.5,101,8.6659,0.4933,0.6611,7.1447,10.9796,0.1536
BOOST,150,0.97312,2.91508,0.3197,charge,1,5.828,3.594,160.5,101,8.7103,0.5579,0.8334,6.5978,11.3679,0.1313
BOOST,150,0.97312,2.91508,0.3194,discharge,2,-23.32,3.5912,680.8,101,8.6516,0.5506,0.7485,6.0171,9.4004,0.2672
BOOST,150,0.97312,2.91508,0.3198,charge,2,17.486,3.597,280.7,101,8.4904,0.6029,0.7123,4.6033,8.4207,0.262
BOOST,150,0.97312,2.91508,0.3193,discharge,3,-33.521,3.5913,801.7,101,8.6144,0.5991,0.7509,5.9071,9.7406,0.3
BOOST,150,0.97312,2.91508,0.3198,charge,3,29.146,3.5991,385.7,100,8.4253,0.6401,0.7522,4.6735,10.3484,0.2659
BOOST,150,0.97312,2.91508,0.2224,discharge,0,-2.918,3.5061,5616.3,101,8.8285,0.5225,0.4415,8.6928,11.9851,0.1237
BOOST,150,0.97312,2.91508,0.2225,charge,0,1.456,3.5078,70.6,101,8.8188,0.9308,1.3725,11.3723,22.8332,0.1193
BOOST,150,0.97312,2.91508,0.2223,discharge,1,-11.66,3.5065,635.5,101,8.8761,0.7557,0.8737,7.9026,13.2209,0.1655
BOOST,150,0.97312,2.91508,0.2225,charge,1,5.828,3.5134,160.5,101,8.7028,0.6095,0.5508,7.3532,12.1738,0.1348
BOOST,150,0.97312,2.91508,0.2223,discharge,2,-23.319,3.5096,680.8,101,8.8873,0.5149,0.5857,7.0986,9.5997,0.3107
BOOST,150,0.97312,2.91508,0.2226,charge,2,17.489,3.5182,280.8,101,8.7082,0.4313,0.4825,6.8198,11.0424,0.1654
BOOST,150,0.97312,2.91508,0.2222,discharge,3,-33.521,3.5105,801.6,101,8.9943,0.579,0.7082,8.2635,12.0194,0.484
BOOST,150,0.97312,2.91508,0.2227,charge,3,29.147,3.5209,385.8,101,8.7082,0.3699,0.4335,5.1927,7.9731,0.2557
BOOST,150,0.97312,2.91508,0.1738,discharge,0,-2.916,3.4488,5074.7,101,9.2902,0.5899,0.3852,8.6134,10.0655,0.1123
BOOST,150,0.97312,2.91508,0.1739,charge,0,1.456,3.4508,70.5,101,9.3039,0.961,1.1922,11.4361,19.8227,0.1152
BOOST,150,0.97312,2.91508,0.1738,discharge,1,-11.66,3.4494,635.5,101,9.3921,0.7351,0.7117,7.7375,10.3422,0.188
BOOST,150,0.97312,2.91508,0.1739,charge,1,5.83,3.455,160.5,101,9.2483,0.5942,0.6695,8.7384,13.7268,0.1231
BOOST,150,0.97312,2.91508,0.1737,discharge,2,-23.321,3.4511,680.8,101,9.4283,1.0348,1.0671,15.4975,25.435,0.4133
BOOST,150,0.97312,2.91508,0.174,charge,2,17.49,3.4572,280.6,101,9.1189,0.5024,0.644,7.7739,12.4153,0.2058
BOOST,150,0.97312,2.91508,0.1736,discharge,3,-33.521,3.4502,801.7,101,9.3103,0.8193,0.578,200.0,302.2999,1.1441
BOOST,150,0.97312,2.91508,0.1741,charge,3,29.148,3.4597,385.8,101,8.9433,0.4602,0.6233,6.5365,10.5582,0.277
BOOST,150,0.97312,2.91508,0.1252,discharge,0,-2.916,3.4055,5074.4,101,9.9068,0.6087,0.54,10.6136,10.0597,0.1138
BOOST,150,0.97312,2.91508,0.1253,charge,0,1.456,3.4079,70.5,101,9.84,1.0937,1.2223,8.7063,13.1581,0.0992
BOOST,150,0.97312,2.91508,0.1252,discharge,1,-11.662,3.406,635.5,101,9.9134,1.1825,0.892,38.9002,46.5006,0.2565
BOOST,150,0.97312,2.91508,0.1254,charge,1,5.827,3.414,160.5,101,9.6045,0.7384,0.4958,5.5642,9.0754,0.1056
BOOST,150,0.97312,2.91508,0.1251,discharge,2,-23.32,3.4077,680.8,101,9.8996,200.0,273.5707,200.0,274.0241,4.9275
BOOST,150,0.97312,2.91508,0.1254,charge,2,17.488,3.4176,280.8,101,9.3325,0.6098,0.589,7.0981,15.0634,0.2544
BOOST,150,0.97312,2.91508,0.1255,charge,3,29.146,3.4196,377.1,101,9.0309,0.3984,0.4566,6.8937,13.1757,0.2448
BOOST,150,0.97312,2.91508,0.0767,discharge,0,-2.918,3.3513,5074.4,101,10.9872,1.549,0.4316,27.1955,15.2292,0.1514
BOOST,150,0.97312,2.91508,0.0767,charge,0,1.454,3.3557,70.5,101,10.7668,1.5338,0.7376,17.0357,13.4118,0.1275
BOOST,150,0.97312,2.91508,0.0766,discharge,1,-11.662,3.3531,635.5,101,11.6457,200.0,130.1676,200.0,130.1646,4.7825
BOOST,150,0.97312,2.91508,0.0768,charge,1,5.828,3.3649,160.5,101,10.5679,1.0191,0.4114,8.2685,7.0834,0.1483
BOOST,150,0.97312,2.91508,0.0768,charge,2,17.49,3.3704,233.1,101,9.8555,1.0704,0.6963,4.9832,8.5436,0.3399
BOOST,150,0.97312,2.91508,0.077,charge,3,29.147,3.3706,243.5,101,9.5849,0.8744,0.6808,5.9269,13.7888,0.392
BOOST,187,0.96527,2.89156,1.0,discharge,0,-2.893,4.1737,99999.0,101,9.6604,1.4077,0.6705,13.0849,11.3053,0.11
BOOST,187,0.96527,2.89156,1.0,charge,0,1.441,4.1759,70.5,101,9.7352,7.7651,3.3231,0.01,8.7064,0.3304
BOOST,187,0.96527,2.89156,0.9999,discharge,1,-11.563,4.1724,634.9,101,9.6027,1.1981,0.5382,7.9723,7.0402,0.2602
BOOST,187,0.96527,2.89156,1.0,charge,1,1.367,4.1781,160.4,101,16.0934,0.0103,0.05,0.01,2999.7371,0.1023
BOOST,187,0.96527,2.89156,0.9998,discharge,2,-23.123,4.173,634.5,101,9.6568,1.1449,0.5555,5.2151,5.1871,0.4343
BOOST,187,0.96527,2.89156,1.0,charge,2,1.305,4.1813,280.4,87,14.4233,0.01,0.05,0.01,2999.7087,0.1597
BOOST,187,0.96527,2.89156,0.9997,discharge,3,-33.239,4.173,634.4,101,9.591,1.2219,0.5741,4.0794,4.9429,0.736
BOOST,187,0.96527,2.89156,0.9998,charge,3,1.299,4.1812,383.0,81,14.5612,0.01,0.05,0.01,2999.6316,0.1419
BOOST,187,0.96527,2.89156,0.9516,discharge,0,-2.892,4.1021,4786.7,101,9.3665,0.9449,0.3865,6.6555,8.0823,0.15
BOOST,187,0.96527,2.89156,0.9516,charge,0,1.444,4.1033,70.5,101,9.4668,0.9491,0.6739,7.2436,10.1707,0.1243
BOOST,187,0.96527,2.89156,0.9515,discharge,1,-11.564,4.1021,635.5,101,9.3841,0.9212,0.4796,4.8687,6.3875,0.2448
BOOST,187,0.96527,2.89156,0.9517,charge,1,5.782,4.1052,160.5,101,7.7291,2.2117,0.0835,6.9596,7.929,0.3344
BOOST,187,0.96527,2.89156,0.9514,discharge,2,-23.124,4.1022,680.6,101,9.3983,1.0282,0.6293,3.9427,7.0578,0.4262
BOOST,187,0.96527,2.89156,0.9517,charge,2,7.28,4.1061,280.8,100,8.3122,4.6254,0.05,0.01,2999.9162,0.2594
BOOST,187,0.96527,2.89156,0.9513,discharge,3,-33.24,4.1026,695.0,100,9.3193,0.9621,0.5622,3.8104,7.664,0.4723
BOOST,187,0.96527,2.89156,0.9517,charge,3,7.225,4.1083,385.5,101,10.4483,2.287,0.05,0.01,2999.9727,0.5126
BOOST,187,0.96527,2.89156,0.9034,discharge,0,-2.891,4.0826,4846.4,101,9.2596,0.9096,0.6026,5.8198,8.3224,0.093
BOOST,187,0.96527,2.89156,0.9035,charge,0,1.444,4.0836,70.4,101,9.2978,0.9279,0.8261,5.4933,9.4164,0.1332
BOOST,187,0.96527,2.89156,0.9034,discharge,1,-11.563,4.0826,635.5,101,9.2245,0.9326,0.5959,4.9089,7.6046,0.1967
BOOST,187,0.96527,2.89156,0.9035,charge,1,5.78,4.0852,160.5,101,9.1454,0.8414,0.5858,4.7554,8.1847,0.1444
BOOST,187,0.96527,2.89156,0.9032,discharge,2,-23.121,4.0827,680.8,101,9.2211,0.9645,0.6386,4.5584,9.0754,0.372
BOOST,187,0.96527,2.89156,0.9035,charge,2,9.713,4.0865,280.8,101,6.9636,4.7521,0.079,0.01,3000.0,0.6154
BOOST,187,0.96527,2.89156,0.9032,discharge,3,-33.238,4.0829,720.4,101,9.1479,0.8364,0.5338,4.7987,10.0434,0.4261
BOOST,187,0.96527,2.89156,0.9035,charge,3,9.681,4.0876,385.9,101,8.7384,2.9041,0.05,0.01,2999.9994,0.5611
BOOST,187,0.96527,2.89156,0.8071,discharge,0,-2.893,4.0288,5414.3,101,8.7165,0.8636,0.4463,10.1467,10.426,0.1462
BOOST,187,0.96527,2.89156,0.8071,charge,0,1.444,4.0304,70.5,100,9.4814,1.1059,0.8747,8.952,12.4799,0.1473
BOOST,187,0.96527,2.89156,0.807,discharge,1,-11.563,4.0289,635.5,101,8.863,0.9213,0.5564,7.9069,8.2296,0.2109
BOOST,187,0.96527,2.89156,0.8072,charge,1,5.781,4.0334,160.5,101,8.7061,0.9108,0.4903,6.1969,8.6841,0.1633
BOOST,187,0.96527,2.89156,0.8069,discharge,2,-23.122,4.03,680.8,101,8.9356,1.0719,0.6705,6.195,8.4073,0.4193
BOOST,187,0.96527,2.89156,0.8072,charge,2,14.345,4.0341,280.6,101,5.7311,5.8585,0.168,0.01,3000.0,0.7911
BOOST,187,0.96527,2.89156,0.8068,discharge,3,-33.239,4.0302,767.5,101,8.8588,0.9156,0.5607,5.5501,7.9388,0.4255
BOOST,187,0.96527,2.89156,0.8072,charge,3,14.438,4.0359,385.9,101,6.7634,4.6317,0.0733,0.01,3000.0,0.7419
BOOST,187,0.96527,2.89156,0.7107,discharge,0,-2.892,3.923,5462.0,101,8.7669,0.993,0.6859,11.8744,12.8864,0.1049
BOOST,187,0.96527,2.89156,0.7108,charge,0,1.444,3.9259,70.4,100,8.8886,0.9276,0.7415,7.6471,10.2269,0.1116
BOOST,187,0.96527,2.89156,0.7107,discharge,1,-11.562,3.9239,635.5,101,8.9472,0.8222,0.4804,6.7589,6.5868,0.2079
BOOST,187,0.96527,2.89156,0.7108,charge,1,5.78,3.9287,160.4,101,8.7741,0.824,0.6288,5.3165,8.8148,0.1252
BOOST,187,0.96527,2.89156,0.7106,discharge,2,-23.124,3.924,680.8,100,8.9183,1.107,0.6678,4.811,7.1624,0.417
BOOST,187,0.96527,2.89156,0.7109,charge,2,17.341,3.9301,280.7,100,7.0208,1.9759,0.0709,5.2583,8.3229,0.6962
BOOST,187,0.96527,2.89156,0.7105,discharge,3,-33.239,3.9246,800.9,101,8.8422,0.9751,0.5915,4.6168,7.8772,0.5442
BOOST,187,0.96527,2.89156,0.7109,charge,3,24.397,3.9306,385.9,101,5.5033,5.5585,0.1731,0.01,2999.9981,1.267
BOOST,187,0.96527,2.89156,0.6144,discharge,0,-2.893,3.8499,5562.9,101,8.8924,0.9144,0.5914,13.0965,12.9682,0.1256
BOOST,187,0.96527,2.89156,0.6145,charge,0,1.443,3.8517,70.6,100,8.8918,1.0377,0.7976,9.4428,12.341,0.1013
BOOST,187,0.96527,2.89156,0.6143,discharge,1,-11.562,3.8499,635.5,100,8.9034,0.8901,0.5662,6.8186,7.0544,0.1932
BOOST,187,0.96527,2.89156,0.6145,charge,1,5.782,3.8542,160.5,101,8.762,0.8179,0.5181,6.1667,8.2866,0.1261
BOOST,187,0.96527,2.89156,0.6143,discharge,2,-23.121,3.8496,680.8,101,8.8722,0.9752,0.6222,5.3172,7.8046,0.3519
BOOST,187,0.96527,2.89156,0.6146,charge,2,17.344,3.8559,280.8,101,8.591,0.7722,0.5493,5.0962,9.2117,0.2287
BOOST,187,0.96527,2.89156,0.6141,discharge,3,-33.236,3.8497,801.4,101,8.7885,0.8646,0.5472,5.2144,8.6633,0.4695
BOOST,187,0.96527,2.89156,0.6146,charge,3,28.902,3.8569,385.6,101,5.6266,3.1421,0.1099,3.7915,5.029,2.0529
BOOST,187,0.96527,2.89156,0.518,discharge,0,-2.893,3.7355,5611.9,100,8.6352,0.6644,0.5085,8.2246,11.6184,0.137
BOOST,187,0.96527,2.89156,0.5181,charge,0,1.446,3.7366,70.6,101,8.6182,0.9558,1.4657,7.9744,15.0106,0.1238
BOOST,187,0.96527,2.89156,0.518,discharge,1,-11.564,3.7347,635.5,101,8.5562,0.5986,0.5928,6.3104,9.0306,0.1707
BOOST,187,0.96527,2.89156,0.5181,charge,1,5.782,3.7386,160.4,101,8.5529,0.6583,0.7755,6.3052,9.9092,0.1365
BOOST,187,0.96527,2.89156,0.5179,discharge,2,-23.123,3.7356,680.8,101,8.6275,0.6495,0.7002,5.6507,8.9769,0.2689
BOOST,187,0.96527,2.89156,0.5182,charge,2,17.34,3.7404,280.8,101,8.5877,0.8015,0.7788,6.844,13.4602,0.2053
BOOST,187,0.96527,2.89156,0.5178,discharge,3,-33.238,3.7356,801.4,101,8.6102,0.6275,0.6935,5.5522,9.2759,0.3644
BOOST,187,0.96527,2.89156,0.5183,charge,3,28.902,3.7422,386.1,101,7.0235,1.7503,0.0771,5.577,8.8329,1.1896
BOOST,187,0.96527,2.89156,0.4217,discharge,0,-2.89,3.6534,5615.0,101,8.5953,0.6733,1.1028,8.9867,15.977,0.1355
BOOST,187,0.96527,2.89156,0.4217,charge,0,1.442,3.6547,70.5,101,8.3874,0.7881,1.0398,7.8306,15.0976,0.1223
BOOST,187,0.96527,2.89156,0.4216,discharge,1,-11.564,3.6534,635.5,101,8.4778,0.493,0.6183,6.7085,9.9913,0.1189
BOOST,187,0.96527,2.89156,0.4218,charge,1,5.782,3.6563,160.5,101,8.545,0.4739,0.6664,5.6265,8.6612,0.1318
BOOST,187,0.96527,2.89156,0.4216,discharge,2,-23.125,3.6539,680.8,101,8.517,0.5703,0.8571,5.5494,8.6962,0.2352
BOOST,187,0.96527,2.89156,0.4219,charge,2,17.34,3.6589,280.7,101,8.3818,0.8926,1.1197,5.2713,12.5095,0.196
BOOST,187,0.96527,2.89156,0.4215,discharge,3,-33.238,3.654,801.4,101,8.4572,0.6873,0.9034,5.4808,9.5498,0.367
BOOST,187,0.96527,2.89156,0.422,charge,3,28.902,3.6604,385.9,101,8.0176,0.7799,0.3542,5.0092,9.897,0.7346
BOOST,187,0.96527,2.89156,0.3254,discharge,0,-2.893,3.593,5615.8,101,8.7742,0.6751,0.9671,9.2357,15.8186,0.0787
BOOST,187,0.96527,2.89156,0.3254,charge,0,1.444,3.5944,70.5,101,8.1791,0.7609,0.086,6.3634,9.2164,0.1097
BOOST,187,0.96527,2.89156,0.3253,discharge,1,-11.564,3.5931,635.5,101,8.8002,0.4965,0.6726,7.2729,11.0024,0.1614
BOOST,187,0.96527,2.89156,0.3254,charge,1,5.781,3.5965,160.5,101,8.7252,0.4768,0.6557,6.4572,10.3751,0.1209
BOOST,187,0.96527,2.89156,0.3252,discharge,2,-23.122,3.593,680.8,101,8.8015,0.5436,0.7648,6.1469,9.375,0.2944
BOOST,187,0.96527,2.89156,0.3256,charge,2,17.341,3.599,280.6,101,8.6537,0.5988,0.8073,4.7716,8.7498,0.207
BOOST,187,0.96527,2.89156,0.3251,discharge,3,-33.239,3.593,801.6,101,8.7552,0.5924,0.7392,6.0129,9.5827,0.3303
BOOST,187,0.96527,2.89156,0.3256,charge,3,28.902,3.6011,385.9,101,8.5749,0.6585,0.8349,4.8668,10.7692,0.2768
BOOST,187,0.96527,2.89156,0.229,discharge,0,-2.893,3.5088,5615.3,101,9.1894,0.6711,1.0781,10.0642,15.2594,0.1034
BOOST,187,0.96527,2.89156,0.2291,charge,0,1.444,3.5098,70.6,101,9.4045,0.6951,0.7615,9.0275,14.59,0.1173
BOOST,187,0.96527,2.89156,0.229,discharge,1,-11.564,3.5092,635.5,101,9.1372,0.7446,0.8608,7.8162,12.2765,0.1554
BOOST,187,0.96527,2.89156,0.2291,charge,1,5.78,3.5159,160.5,101,9.0307,0.6072,0.8033,7.9729,13.3474,0.1414
BOOST,187,0.96527,2.89156,0.2289,discharge,2,-23.123,3.5121,680.8,101,9.1179,0.5843,0.6769,7.5146,10.3045,0.3336
BOOST,187,0.96527,2.89156,0.2292,charge,2,17.339,3.5206,280.6,101,8.8977,0.4241,0.4929,6.7823,10.5932,0.1775
BOOST,187,0.96527,2.89156,0.2288,discharge,3,-33.237,3.5132,801.7,101,9.095,0.6268,0.7047,8.9063,13.0075,0.4866
BOOST,187,0.96527,2.89156,0.2293,charge,3,28.901,3.5228,385.7,101,8.8301,0.385,0.5113,5.2584,8.0981,0.2713
BOOST,187,0.96527,2.89156,0.1808,discharge,0,-2.891,3.4537,5074.4,101,9.5407,0.548,0.6549,9.1537,11.082,0.1243
BOOST,187,0.96527,2.89156,0.1809,charge,0,1.444,3.4548,70.6,101,9.9087,0.7382,0.941,10.087,15.6728,0.0789
BOOST,187,0.96527,2.89156,0.1808,discharge,1,-11.564,3.4541,635.5,101,9.4524,0.7526,0.7641,8.3072,11.0465,0.1666
BOOST,187,0.96527,2.89156,0.1809,charge,1,5.78,3.4598,160.6,101,9.2999,0.6974,0.8018,9.0971,14.8059,0.1316
BOOST,187,0.96527,2.89156,0.1807,discharge,2,-23.123,3.4557,680.8,101,9.4377,0.9391,0.9321,14.212,21.0762,0.4383
BOOST,187,0.96527,2.89156,0.181,charge,2,17.341,3.4622,280.7,101,9.1506,0.5369,0.6658,7.7413,12.4407,0.1937
BOOST,187,0.96527,2.89156,0.1806,discharge,3,-33.237,3.4551,801.6,101,9.3473,0.8441,0.594,200.0,294.7287,1.0323
BOOST,187,0.96527,2.89156,0.1811,charge,3,28.904,3.4639,385.7,101,8.9921,0.4925,0.6648,6.6131,10.8331,0.2726
BOOST,187,0.96527,2.89156,0.1327,discharge,0,-2.893,3.4084,5074.3,101,9.6779,0.7125,0.4712,10.5885,10.0362,0.1053
BOOST,187,0.96527,2.89156,0.1327,charge,0,1.444,3.4108,70.5,101,9.2342,0.9925,0.2399,7.5353,8.2757,0.1144
BOOST,187,0.96527,2.89156,0.1326,discharge,1,-11.564,3.4089,635.5,100,9.8044,1.1217,0.7763,27.468,31.7988,0.2627
BOOST,187,0.96527,2.89156,0.1327,charge,1,5.782,3.417,160.5,100,9.5742,0.7472,0.5693,5.8482,9.5096,0.1219
BOOST,187,0.96527,2.89156,0.1325,discharge,2,-23.123,3.4108,680.8,101,9.7941,0.2855,0.05,200.0,140.1909,3.7622
BOOST,187,0.96527,2.89156,0.1328,charge,2,17.339,3.421,280.7,101,9.4203,0.617,0.6055,7.2832,14.973,0.237
BOOST,187,0.96527,2.89156,0.133,charge,3,28.903,3.4234,380.3,100,9.1641,0.4132,0.5059,6.9503,13.0301,0.2571
BOOST,187,0.96527,2.89156,0.0845,discharge,0,-2.893,3.3561,5074.1,101,11.1112,1.6673,0.3584,27.2811,15.1385,0.1711
BOOST,187,0.96527,2.89156,0.0845,charge,0,1.444,3.3601,70.5,101,11.0177,1.335,0.3805,15.0594,10.7743,0.1028
BOOST,187,0.96527,2.89156,0.0844,discharge,1,-11.561,3.3577,635.5,100,12.1664,200.0,134.9818,200.0,134.9932,3.5752
BOOST,187,0.96527,2.89156,0.0846,charge,1,5.78,3.3702,160.5,101,10.6503,1.1169,0.4695,8.2211,7.3522,0.1586
BOOST,187,0.96527,2.89156,0.0847,charge,2,17.34,3.375,238.1,101,10.0585,1.0503,0.705,5.1019,8.9177,0.3468
BOOST,187,0.96527,2.89156,0.0848,charge,3,28.903,3.3766,249.9,101,9.7186,0.835,0.644,6.1233,13.9895,0.3923
BOOST,225,0.96037,2.87689,1.0,discharge,0,-2.878,4.1714,99999.0,100,9.8238,1.2353,0.5878,12.73,10.5124,0.1662
BOOST,225,0.96037,2.87689,1.0,charge,0,1.438,4.1735,70.4,101,10.3155,0.8174,6.0709,9.7928,6.071,0.2328
BOOST,225,0.96037,2.87689,0.9999,discharge,1,-11.51,4.1709,635.4,101,9.7401,1.2415,0.5675,7.8194,6.9814,0.2718
BOOST,225,0.96037,2.87689,1.0,charge,1,1.493,4.1767,160.6,101,15.6795,0.01,0.05,0.01,2999.3585,0.1042
BOOST,225,0.96037,2.87689,0.9998,discharge,2,-23.014,4.1707,635.9,101,9.6979,1.1718,0.5503,5.0744,5.1253,0.4467
BOOST,225,0.96037,2.87689,1.0,charge,2,1.363,4.1782,280.3,101,16.0774,0.01,0.05,0.01,2999.9976,0.1433
BOOST,225,0.96037,2.87689,0.9997,discharge,3,-33.08,4.1706,634.6,101,9.6288,1.2729,0.5872,3.9926,5.1067,0.7067
BOOST,225,0.96037,2.87689,1.0,charge,3,1.297,4.1804,385.3,98,15.1991,0.01,0.05,0.01,2999.7706,0.1562
BOOST,225,0.96037,2.87689,0.9521,discharge,0,-2.878,4.1018,4786.7,101,9.7366,0.999,0.6608,6.9807,9.0768,0.1346
BOOST,225,0.96037,2.87689,0.9521,charge,0,1.438,4.1031,70.4,101,9.0543,1.2226,0.2191,6.9084,7.9814,0.1409
BOOST,225,0.96037,2.87689,0.952,discharge,1,-11.509,4.1019,635.5,101,9.6784,0.9462,0.535,4.8847,6.4658,0.2376
BOOST,225,0.96037,2.87689,0.9521,charge,1,5.753,4.105,160.5,101,8.3591,1.8479,0.1077,7.2449,8.0225,0.3336
BOOST,225,0.96037,2.87689,0.9519,discharge,2,-23.013,4.1019,680.8,101,9.6139,1.0551,0.59,3.9685,6.9769,0.4359
BOOST,225,0.96037,2.87689,0.9521,charge,2,7.08,4.1069,280.2,100,8.8921,4.3018,0.05,0.01,3000.0,0.5138
BOOST,225,0.96037,2.87689,0.9518,discharge,3,-33.081,4.1023,693.5,101,9.5452,0.9948,0.5451,3.8819,7.857,0.5105
BOOST,225,0.96037,2.87689,0.9521,charge,3,7.007,4.1082,385.5,101,11.2588,1.8849,0.05,0.01,3000.0,0.4239
BOOST,225,0.96037,2.87689,0.9041,discharge,0,-2.878,4.0816,4845.5,101,9.1654,0.9828,0.6069,5.9592,8.6072,0.0966
BOOST,225,0.96037,2.87689,0.9042,charge,0,1.438,4.0837,70.4,100,9.2654,0.7969,0.3416,5.2283,7.2112,0.094
BOOST,225,0.96037,2.87689,0.9041,discharge,1,-11.508,4.0825,635.6,101,9.4788,0.9311,0.6063,5.0022,7.6591,0.1958
BOOST,225,0.96037,2.87689,0.9042,charge,1,5.752,4.0852,160.4,101,9.3178,0.8631,0.4967,4.8692,7.8074,0.1469
BOOST,225,0.96037,2.87689,0.9039,discharge,2,-23.012,4.0827,680.9,100,9.4268,0.9664,0.5726,4.6452,8.828,0.424
BOOST,225,0.96037,2.87689,0.9042,charge,2,9.442,4.0865,280.3,101,7.6579,4.3917,0.0654,0.01,3000.0,0.4223
BOOST,225,0.96037,2.87689,0.9039,discharge,3,-33.079,4.0829,718.4,101,9.3608,0.8571,0.5138,4.9409,10.1296,0.4502
BOOST,225,0.96037,2.87689,0.9042,charge,3,9.432,4.0876,385.6,101,9.1621,2.7871,0.05,0.01,2999.9977,0.5064
BOOST,225,0.96037,2.87689,0.8083,discharge,0,-2.878,4.0289,5413.7,101,9.1787,1.1381,0.7945,11.5223,12.9818,0.0993
BOOST,225,0.96037,2.87689,0.8083,charge,0,1.44,4.0308,70.4,100,9.0577,0.8629,0.5757,8.2678,9.6459,0.1265
BOOST,225,0.96037,2.87689,0.8082,discharge,1,-11.507,4.0292,635.6,101,9.1621,0.9258,0.5296,8.1581,8.2115,0.2342
BOOST,225,0.96037,2.87689,0.8083,charge,1,5.754,4.0322,160.3,101,9.088,0.9156,0.4969,6.4385,8.6987,0.1878
BOOST,225,0.96037,2.87689,0.8081,discharge,2,-23.014,4.0294,680.8,101,9.1612,1.0927,0.6752,6.3324,8.2922,0.4241
BOOST,225,0.96037,2.87689,0.8084,charge,2,13.952,4.0346,280.5,101,6.0426,5.8409,0.1503,0.01,3000.0,0.9181
BOOST,225,0.96037,2.87689,0.808,discharge,3,-33.08,4.0298,764.6,101,9.0855,0.9447,0.5501,5.6202,7.7361,0.4846
BOOST,225,0.96037,2.87689,0.8084,charge,3,14.024,4.0357,385.3,101,7.0588,4.6864,0.0671,0.01,3000.0,0.6607
BOOST,225,0.96037,2.87689,0.7124,discharge,0,-2.878,3.924,5460.9,101,8.989,1.0373,0.5986,11.9199,12.7257,0.1041
BOOST,225,0.96037,2.87689,0.7124,charge,0,1.438,3.9262,70.4,101,8.8087,0.9263,0.4441,7.5132,9.276,0.1029
BOOST,225,0.96037,2.87689,0.7123,discharge,1,-11.509,3.924,635.6,101,9.0325,0.8009,0.4897,6.8802,6.555,0.1888
BOOST,225,0.96037,2.87689,0.7125,charge,1,5.754,3.9291,160.4,101,8.7629,0.8611,0.505,5.3323,8.3739,0.1674
BOOST,225,0.96037,2.87689,0.7122,discharge,2,-23.011,3.9242,680.9,101,9.0374,1.1603,0.7431,4.9211,7.5174,0.3722
BOOST,225,0.96037,2.87689,0.7125,charge,2,17.257,3.9304,280.5,101,7.0518,2.0269,0.0655,5.3509,8.3062,0.7035
BOOST,225,0.96037,2.87689,0.7121,discharge,3,-33.079,3.9247,801.2,101,8.9235,1.0027,0.6207,4.6967,7.9349,0.509
BOOST,225,0.96037,2.87689,0.7125,charge,3,24.117,3.9312,385.6,101,5.4156,5.7523,0.1705,0.01,3000.0,1.4189
BOOST,225,0.96037,2.87689,0.6165,discharge,0,-2.878,3.8474,5563.3,101,9.0605,0.9091,0.8048,13.1084,13.5308,0.1095
BOOST,225,0.96037,2.87689,0.6166,charge,0,1.438,3.849,70.5,101,8.9169,0.9206,0.469,8.6318,10.0155,0.0838
BOOST,225,0.96037,2.87689,0.6164,discharge,1,-11.51,3.8472,635.5,101,8.9785,0.878,0.5796,6.7305,7.2002,0.198
BOOST,225,0.96037,2.87689,0.6166,charge,1,5.752,3.8513,160.5,101,8.8673,0.8453,0.5934,6.7579,9.135,0.1431
BOOST,225,0.96037,2.87689,0.6163,discharge,2,-23.014,3.8466,681.0,101,8.9159,0.9077,0.5755,5.3381,7.7349,0.3629
BOOST,225,0.96037,2.87689,0.6167,charge,2,17.261,3.8532,280.4,101,8.685,0.7178,0.5396,5.2502,8.7679,0.2415
BOOST,225,0.96037,2.87689,0.6163,discharge,3,-33.079,3.8465,801.7,100,8.8564,0.8107,0.5484,5.2833,8.7734,0.4441
BOOST,225,0.96037,2.87689,0.6167,charge,3,28.764,3.8543,385.5,101,5.6601,3.1584,0.109,3.8675,4.8664,2.0847
BOOST,225,0.96037,2.87689,0.5206,discharge,0,-2.876,3.7356,5613.5,101,8.7228,0.7217,0.8051,8.6294,12.5889,0.0786
BOOST,225,0.96037,2.87689,0.5207,charge,0,1.438,3.7368,70.5,101,8.503,0.7286,0.7369,7.346,11.4535,0.1084
BOOST,225,0.96037,2.87689,0.5206,discharge,1,-11.508,3.7355,635.5,100,8.6811,0.5996,0.6251,6.435,9.0787,0.1743
BOOST,225,0.96037,2.87689,0.5207,charge,1,5.752,3.7387,160.3,101,8.5961,0.6546,0.6773,6.2931,9.4782,0.1373
BOOST,225,0.96037,2.87689,0.5204,discharge,2,-23.014,3.7357,680.9,101,8.665,0.6451,0.704,5.7285,8.9015,0.2956
BOOST,225,0.96037,2.87689,0.5208,charge,2,17.257,3.7407,280.2,100,8.541,0.8473,0.8823,6.9696,14.1511,0.2085
BOOST,225,0.96037,2.87689,0.5204,discharge,3,-33.081,3.7358,801.7,101,8.6275,0.6426,0.7268,5.6209,9.2691,0.3492
BOOST,225,0.96037,2.87689,0.5208,charge,3,28.765,3.7422,385.5,101,6.9875,1.8319,0.0749,5.5454,8.6043,1.1355
BOOST,225,0.96037,2.87689,0.4247,discharge,0,-2.88,3.6535,5617.4,101,8.705,0.6335,1.226,8.8601,15.3432,0.1013
BOOST,225,0.96037,2.87689,0.4248,charge,0,1.436,3.655,70.5,101,8.4072,0.5732,0.6087,6.7023,10.6447,0.1429
BOOST,225,0.96037,2.87689,0.4246,discharge,1,-11.508,3.6537,635.5,101,8.618,0.5248,0.708,6.9573,10.4549,0.1204
BOOST,225,0.96037,2.87689,0.4248,charge,1,5.754,3.6572,160.6,100,8.549,0.45,0.5816,5.7064,8.465,0.1221
BOOST,225,0.96037,2.87689,0.4245,discharge,2,-23.015,3.654,680.9,100,8.6158,0.5638,0.7575,5.6229,8.4629,0.2601
BOOST,225,0.96037,2.87689,0.4249,charge,2,17.257,3.6592,280.5,101,8.4899,0.8552,1.0301,5.2189,11.6141,0.2339
BOOST,225,0.96037,2.87689,0.4245,discharge,3,-33.079,3.6535,801.8,101,8.5798,0.6925,0.9043,5.5754,9.5035,0.368
BOOST,225,0.96037,2.87689,0.425,charge,3,28.767,3.6607,385.6,100,8.1035,0.8183,0.3008,4.9972,9.3591,0.8704
BOOST,225,0.96037,2.87689,0.3288,discharge,0,-2.879,3.5931,5617.7,101,8.9093,0.5971,0.8177,8.7719,14.022,0.1038
BOOST,225,0.96037,2.87689,0.3289,charge,0,1.438,3.5944,70.5,101,8.6826,0.6284,0.4809,7.0465,11.307,0.1294
BOOST,225,0.96037,2.87689,0.3288,discharge,1,-11.508,3.5924,635.6,101,8.8287,0.4721,0.542,7.2432,10.4296,0.1709
BOOST,225,0.96037,2.87689,0.3289,charge,1,5.753,3.5966,160.3,101,8.8157,0.5309,0.6589,6.6703,10.6122,0.1379
BOOST,225,0.96037,2.87689,0.3286,discharge,2,-23.013,3.593,681.0,101,8.9151,0.5597,0.7749,6.2934,9.4894,0.2834
BOOST,225,0.96037,2.87689,0.329,charge,2,17.26,3.5995,280.7,101,8.7614,0.6385,0.8989,4.8493,8.9507,0.2115
BOOST,225,0.96037,2.87689,0.3286,discharge,3,-33.079,3.5931,801.8,101,8.8809,0.5911,0.7465,6.1762,9.6852,0.3409
BOOST,225,0.96037,2.87689,0.3291,charge,3,28.764,3.6015,385.7,100,8.6803,0.6688,0.8323,4.8974,10.6788,0.266
BOOST,225,0.96037,2.87689,0.2329,discharge,0,-2.881,3.5093,5618.0,101,9.2779,0.5133,0.5589,9.3013,12.4401,0.1347
BOOST,225,0.96037,2.87689,0.233,charge,0,1.438,3.5111,70.5,101,9.0853,0.7285,0.8378,9.281,15.0476,0.1236
BOOST,225,0.96037,2.87689,0.2329,discharge,1,-11.508,3.5098,635.5,101,9.2991,0.734,0.8304,8.0687,12.1139,0.161
BOOST,225,0.96037,2.87689,0.233,charge,1,5.752,3.5164,160.5,101,9.1946,0.6736,0.9041,8.4868,14.3716,0.1249
BOOST,225,0.96037,2.87689,0.2328,discharge,2,-23.012,3.5127,680.9,101,9.2831,0.5939,0.659,7.7626,10.2768,0.3663
BOOST,225,0.96037,2.87689,0.2331,charge,2,17.259,3.5213,280.2,100,9.0306,0.4559,0.5209,6.8703,10.7293,0.1726
BOOST,225,0.96037,2.87689,0.2327,discharge,3,-33.079,3.5136,801.8,101,9.2783,0.693,0.8194,9.9351,14.6425,0.5153
BOOST,225,0.96037,2.87689,0.2332,charge,3,28.765,3.5242,385.5,100,8.9315,0.3932,0.4886,5.2974,8.0835,0.2415
BOOST,225,0.96037,2.87689,0.185,discharge,0,-2.879,3.4535,5075.6,101,9.6877,0.6155,0.592,9.2222,10.9593,0.1143
BOOST,225,0.96037,2.87689,0.185,charge,0,1.438,3.4554,70.5,101,9.5744,0.8538,0.8754,9.8702,14.9668,0.1139
BOOST,225,0.96037,2.87689,0.1849,discharge,1,-11.51,3.4539,635.5,101,9.6467,0.7649,0.6278,8.496,10.8077,0.2137
BOOST,225,0.96037,2.87689,0.1851,charge,1,5.753,3.4599,160.5,101,9.5217,0.637,0.73,8.9789,14.0105,0.1296
BOOST,225,0.96037,2.87689,0.1848,discharge,2,-23.013,3.4558,680.9,101,9.7044,1.01,0.951,18.2332,26.736,0.4521
BOOST,225,0.96037,2.87689,0.1852,charge,2,17.257,3.463,280.5,101,9.32,0.503,0.5757,7.7676,12.0838,0.2
BOOST,225,0.96037,2.87689,0.1848,discharge,3,-33.079,3.4551,801.8,100,9.5969,0.8093,0.5174,200.0,267.0822,1.2155
BOOST,225,0.96037,2.87689,0.1853,charge,3,28.765,3.465,385.5,101,9.1475,0.4771,0.5992,6.646,10.6034,0.2925
BOOST,225,0.96037,2.87689,0.137,discharge,0,-2.879,3.4095,5074.9,101,10.0252,0.7679,0.3935,10.9942,9.8432,0.0837
BOOST,225,0.96037,2.87689,0.1371,charge,0,1.438,3.4119,70.5,101,10.2167,1.0426,1.0299,9.0606,12.7265,0.0863
BOOST,225,0.96037,2.87689,0.137,discharge,1,-11.508,3.4093,635.6,101,10.1197,1.2578,0.8086,36.6524,40.1348,0.2845
BOOST,225,0.96037,2.87689,0.1371,charge,1,5.752,3.4184,160.4,101,9.8537,0.7895,0.4853,6.0068,9.4174,0.1231
BOOST,225,0.96037,2.87689,0.1369,discharge,2,-23.013,3.4118,680.9,101,10.3611,200.0,260.5694,200.0,260.5846,3.7718
BOOST,225,0.96037,2.87689,0.1372,charge,2,17.257,3.4225,280.5,101,9.5834,0.6124,0.6494,7.3721,14.9612,0.2445
BOOST,225,0.96037,2.87689,0.1373,charge,3,28.763,3.4244,378.7,101,9.1984,0.4273,0.4442,6.9136,12.7416,0.2853
BOOST,225,0.96037,2.87689,0.0891,discharge,0,-2.877,3.3557,5075.5,101,11.1004,1.7698,0.3807,27.5877,15.0964,0.1815
BOOST,225,0.96037,2.87689,0.0891,charge,0,1.44,3.36,70.5,101,11.045,1.4426,0.3667,15.3989,10.9966,0.1006
BOOST,225,0.96037,2.87689,0.089,discharge,1,-11.51,3.3577,635.6,100,12.3676,199.9948,136.0637,200.0,129.0912,3.3343
BOOST,225,0.96037,2.87689,0.0892,charge,1,5.754,3.3698,160.4,100,10.6526,1.1465,0.3927,8.3302,7.1153,0.1785
BOOST,225,0.96037,2.87689,0.0893,charge,2,17.26,3.3755,238.7,100,10.029,1.0667,0.6481,5.051,8.5423,0.366
BOOST,225,0.96037,2.87689,0.0894,charge,3,28.764,3.3767,250.6,101,9.7295,0.8572,0.6628,6.2371,14.3579,0.3918
BOOST,262,0.95475,2.86005,1.0,discharge,0,-2.861,4.1684,99999.0,100,10.3777,1.3166,0.6069,12.9048,10.1063,0.1803
BOOST,262,0.95475,2.86005,1.0,charge,0,1.43,4.1707,70.4,101,9.863,1.7627,0.5198,17.4537,14.035,0.1455
BOOST,262,0.95475,2.86005,0.9999,discharge,1,-11.442,4.1676,635.6,101,10.1576,1.3265,0.4862,7.6889,6.4612,0.3199
BOOST,262,0.95475,2.86005,1.0,charge,1,1.589,4.1737,160.4,101,16.6139,0.0108,0.05,0.01,2990.4978,0.1341
BOOST,262,0.95475,2.86005,0.9998,discharge,2,-22.88,4.1673,637.0,101,10.1066,1.2847,0.4989,4.9382,4.9682,0.5645
BOOST,262,0.95475,2.86005,1.0,charge,2,1.454,4.1763,280.4,101,16.3771,0.01,0.05,0.01,2999.9963,0.1167
BOOST,262,0.95475,2.86005,0.9997,discharge,3,-32.887,4.1671,635.6,101,10.0454,1.354,0.5629,3.9093,5.1801,0.777
BOOST,262,0.95475,2.86005,1.0,charge,3,1.37,4.1781,385.8,100,16.0669,0.01,0.05,0.01,2999.8462,0.202
BOOST,262,0.95475,2.86005,0.9523,discharge,0,-2.861,4.1007,4787.7,101,9.8924,0.9658,0.4981,6.7981,8.1675,0.1483
BOOST,262,0.95475,2.86005,0.9524,charge,0,1.428,4.102,70.4,101,9.9353,1.139,0.7885,7.6066,10.5566,0.1461
BOOST,262,0.95475,2.86005,0.9523,discharge,1,-11.442,4.101,635.6,101,9.8501,0.9885,0.4407,4.8339,6.1452,0.2555
BOOST,262,0.95475,2.86005,0.9524,charge,1,5.719,4.1041,160.5,101,8.6372,1.8753,0.1169,7.5068,8.1952,0.3463
BOOST,262,0.95475,2.86005,0.9522,discharge,2,-22.88,4.101,680.8,100,9.8289,1.0875,0.5751,4.0018,7.0945,0.4602
BOOST,262,0.95475,2.86005,0.9524,charge,2,6.925,4.106,280.6,101,9.4948,4.1238,0.05,0.01,3000.0,0.5386
BOOST,262,0.95475,2.86005,0.9521,discharge,3,-32.887,4.1014,692.6,101,9.7469,1.0231,0.5468,3.9766,8.2081,0.5266
BOOST,262,0.95475,2.86005,0.9524,charge,3,6.868,4.1077,385.8,101,11.756,1.7253,0.05,0.01,3000.0,0.4617
BOOST,262,0.95475,2.86005,0.9047,discharge,0,-2.86,4.0822,4845.0,101,9.6463,0.864,0.3633,5.7498,7.4001,0.1378
BOOST,262,0.95475,2.86005,0.9047,charge,0,1.428,4.0833,70.4,101,9.5327,0.8569,0.3284,5.3271,7.3961,0.0938
BOOST,262,0.95475,2.86005,0.9046,discharge,1,-11.44,4.0823,635.6,101,9.6736,0.9651,0.5941,5.0918,7.8132,0.2202
BOOST,262,0.95475,2.86005,0.9048,charge,1,5.721,4.0847,160.5,101,9.5334,0.9246,0.5156,5.0012,7.9344,0.1542
BOOST,262,0.95475,2.86005,0.9045,discharge,2,-22.878,4.0824,680.9,101,9.6012,1.0104,0.5974,4.8847,9.4324,0.398
BOOST,262,0.95475,2.86005,0.9048,charge,2,9.291,4.0863,280.9,100,9.4927,2.7718,0.05,0.01,2999.9942,0.4138
BOOST,262,0.95475,2.86005,0.9044,discharge,3,-32.885,4.0828,717.1,101,9.5079,0.8701,0.4789,5.0729,10.1451,0.4338
BOOST,262,0.95475,2.86005,0.9048,charge,3,9.244,4.0875,385.3,101,11.1096,1.0874,0.05,0.01,2999.9922,0.3283
BOOST,262,0.95475,2.86005,0.8094,discharge,0,-2.86,4.0267,5412.7,100,9.1004,1.135,1.0071,11.8462,13.7575,0.1073
BOOST,262,0.95475,2.86005,0.8094,charge,0,1.428,4.0293,70.4,101,9.1631,0.7947,0.387,8.3413,9.3732,0.0925
BOOST,262,0.95475,2.86005,0.8093,discharge,1,-11.442,4.0278,635.5,101,9.2392,0.9347,0.5685,8.3163,8.375,0.2408
BOOST,262,0.95475,2.86005,0.8094,charge,1,5.719,4.0316,160.6,100,9.1186,0.8905,0.6196,6.6935,9.2012,0.1272
BOOST,262,0.95475,2.86005,0.8092,discharge,2,-22.879,4.0273,680.9,101,9.1968,1.0775,0.6717,6.375,8.1519,0.4419
BOOST,262,0.95475,2.86005,0.8095,charge,2,13.923,4.0333,280.6,101,6.185,5.8152,0.1525,0.01,2999.9952,0.8616
BOOST,262,0.95475,2.86005,0.8091,discharge,3,-32.885,4.0283,765.2,101,9.1349,0.941,0.5483,5.6291,7.5945,0.4914
BOOST,262,0.95475,2.86005,0.8095,charge,3,14.0,4.0344,385.8,101,7.3111,4.5466,0.0659,0.01,3000.0,0.5712
BOOST,262,0.95475,2.86005,0.7141,discharge,0,-2.86,3.9232,5462.1,101,8.9595,1.041,0.6504,11.8935,12.9734,0.1113
BOOST,262,0.95475,2.86005,0.7141,charge,0,1.432,3.9255,70.4,100,8.8586,0.7249,0.3953,7.2067,8.2495,0.0978
BOOST,262,0.95475,2.86005,0.714,discharge,1,-11.442,3.9235,635.6,101,9.0311,0.8036,0.4867,6.9517,6.6658,0.2066
BOOST,262,0.95475,2.86005,0.7141,charge,1,5.721,3.9282,160.4,101,8.8761,0.784,0.5823,5.3141,8.2764,0.1412
BOOST,262,0.95475,2.86005,0.7139,discharge,2,-22.88,3.9237,681.0,101,9.0296,1.1421,0.7236,4.9537,7.3868,0.4578
BOOST,262,0.95475,2.86005,0.7142,charge,2,17.158,3.9297,280.4,101,7.4389,1.6565,0.0803,5.3815,8.3466,0.6911
BOOST,262,0.95475,2.86005,0.7138,discharge,3,-32.886,3.9241,801.4,101,8.9215,1.0087,0.6242,4.7513,7.9791,0.5052
BOOST,262,0.95475,2.86005,0.7142,charge,3,24.136,3.9304,385.5,101,5.6485,5.5406,0.1784,0.01,2999.9975,1.3536
BOOST,262,0.95475,2.86005,0.6187,discharge,0,-2.862,3.8454,5565.9,101,9.1075,0.9053,0.4762,12.3015,11.8053,0.1333
BOOST,262,0.95475,2.86005,0.6188,charge,0,1.428,3.8469,70.5,101,8.9487,1.1922,0.6169,8.9317,10.7169,0.128
BOOST,262,0.95475,2.86005,0.6187,discharge,1,-11.441,3.845,635.6,101,9.1349,0.8812,0.5245,6.8009,7.1905,0.2191
BOOST,262,0.95475,2.86005,0.6188,charge,1,5.72,3.8486,160.5,101,9.1577,0.8266,0.5151,7.1872,9.3705,0.1319
BOOST,262,0.95475,2.86005,0.6186,discharge,2,-22.879,3.8444,680.9,101,9.11,0.8815,0.569,5.48,7.7873,0.3776
BOOST,262,0.95475,2.86005,0.6189,charge,2,17.158,3.8511,280.4,100,8.8954,0.7153,0.5787,5.4559,8.7303,0.2552
BOOST,262,0.95475,2.86005,0.6185,discharge,3,-32.886,3.8441,801.9,100,9.0393,0.7962,0.5379,5.4301,8.7861,0.449
BOOST,262,0.95475,2.86005,0.6189,charge,3,28.595,3.8522,385.7,101,5.9562,2.9744,0.0965,3.7181,4.0441,2.2883
BOOST,262,0.95475,2.86005,0.5234,discharge,0,-2.86,3.7343,5613.4,100,8.6741,0.5504,0.5344,8.3586,10.8824,0.1267
BOOST,262,0.95475,2.86005,0.5235,charge,0,1.43,3.7361,70.5,101,8.9855,1.0735,1.3764,8.5447,15.6167,0.1279
BOOST,262,0.95475,2.86005,0.5233,discharge,1,-11.442,3.735,635.6,101,8.8877,0.6012,0.5608,6.6603,9.0069,0.1886
BOOST,262,0.95475,2.86005,0.5235,charge,1,5.719,3.7386,160.4,100,8.7934,0.6563,0.714,6.578,9.651,0.1338
BOOST,262,0.95475,2.86005,0.5233,discharge,2,-22.879,3.7346,681.0,101,8.8583,0.6517,0.7145,5.8854,8.791,0.2861
BOOST,262,0.95475,2.86005,0.5236,charge,2,17.158,3.7405,280.8,101,8.7444,0.8368,0.8493,6.8833,13.1597,0.2227
BOOST,262,0.95475,2.86005,0.5232,discharge,3,-32.886,3.7353,801.9,101,8.8439,0.6449,0.7058,5.7378,9.0463,0.3508
BOOST,262,0.95475,2.86005,0.5236,charge,3,28.594,3.7421,385.9,101,7.3924,1.6407,0.0803,5.6235,8.4862,1.1132
BOOST,262,0.95475,2.86005,0.4281,discharge,0,-2.86,3.6533,5617.7,101,8.9763,0.5183,0.8899,8.3549,12.9099,0.1109
BOOST,262,0.95475,2.86005,0.4281,charge,0,1.43,3.6545,70.6,101,9.0325,0.6467,1.2481,8.5107,16.0744,0.0768
BOOST,262,0.95475,2.86005,0.428,discharge,1,-11.442,3.6534,635.6,101,8.9063,0.5059,0.7604,7.1314,10.4384,0.132
BOOST,262,0.95475,2.86005,0.4281,charge,1,5.719,3.657,160.6,101,8.8008,0.4255,0.548,5.9477,8.5228,0.1171
BOOST,262,0.95475,2.86005,0.4279,discharge,2,-22.879,3.6537,681.0,100,8.8708,0.5644,0.7584,5.7921,8.4444,0.2731
BOOST,262,0.95475,2.86005,0.4282,charge,2,17.158,3.6591,280.6,101,8.7475,0.9075,1.1564,5.5285,12.3822,0.2058
BOOST,262,0.95475,2.86005,0.4279,discharge,3,-32.887,3.6539,802.0,101,8.836,0.6861,0.8682,5.7184,9.3162,0.367
BOOST,262,0.95475,2.86005,0.4284,charge,3,28.596,3.6599,385.6,101,8.6024,0.7247,0.6849,5.6357,11.8411,0.3829
BOOST,262,0.95475,2.86005,0.3327,discharge,0,-2.861,3.5927,5618.5,101,8.9877,0.5894,0.8327,8.9725,14.1447,0.1092
