Repository: KikETs/ECM_HYBRID_BMS_JOINT

## Results

| Arm | Model | Size | Protocol | Result | Worst cell |
|---|---|---|---|---|---|
| SOP | 2RC table + trim (A8) | 4 effective coefficients, 2 EW states | leave-one-cell-out | usable current 69.6 % discharge, 59.5 % charge (τ = 10 s) | 59.9 % / 53.5 % (BOOST_REST) |
| SOH | dQ/dV ridge | 65 coefficients | leave-one-cell-out | RMSE 0.0094, bias −0.0005 | 0.0130 (BOOST_REST) |
| SOC | 2RC EKF, low-current gate | 3 states | leave-one-cell-out | **2.34 %p** over six sensor disturbances on estimated SOH (2.325 on true SOH), per cell 2.00–2.75 | 4.60 %p (BOOST_NEGPULSE_1S, current offset −0.10 A) |

The SOH arm was a 10,945-parameter CNN until the second audit round. Nested

File: analysis/uypydj_hppc_resistance.csv (part 15 of 225)
protocol,cycle,SOH,CAP_Ah,SOC,soc_group,direction,rate_rank,I_A,CRate_rated,tau_s,tau_actual_s,V_pre_V,V_tau_V,R_mOhm,file
CC,675,0.90869,2.70189,0.2794,9,discharge,2,-21.615,7.205,10.0,9.9,3.5181,3.115,18.6491,09-07-21_17.28_CC_protocol_HPPC_IN21700_30T_cycle_#675.mat
CC,675,0.90869,2.70189,0.2796,9,charge,2,16.211,5.404,2.0,2.0,3.528,3.735,12.7691,09-07-21_17.28_CC_protocol_HPPC_IN21700_30T_cycle_#675.mat
CC,675,0.90869,2.70189,0.2796,9,charge,2,16.211,5.404,10.0,9.9,3.528,3.7882,16.0508,09-07-21_17.28_CC_protocol_HPPC_IN21700_30T_cycle_#675.mat
CC,675,0.90869,2.70189,0.2793,9,discharge,3,-31.069,10.356,2.0,2.0,3.5183,3.0897,13.7951,09-07-21_17.28_CC_protocol_HPPC_IN21700_30T_cycle_#675.mat
CC,675,0.90869,2.70189,0.2793,9,discharge,3,-31.069,10.356,10.0,9.9,3.5183,2.9223,19.1831,09-07-21_17.28_CC_protocol_HPPC_IN21700_30T_cycle_#675.mat
CC,675,0.90869,2.70189,0.2797,9,charge,3,27.018,9.006,2.0,2.0,3.5312,3.8629,12.277,09-07-21_17.28_CC_protocol_HPPC_IN21700_30T_cycle_#675.mat
CC,675,0.90869,2.70189,0.2797,9,charge,3,27.018,9.006,10.0,9.9,3.5312,3.9385,15.0751,09-07-21_17.28_CC_protocol_HPPC_IN21700_30T_cycle_#675.mat
CC,675,0.90869,2.70189,0.2345,10,discharge,0,-2.701,0.9,2.0,2.0,3.4612,3.4213,14.7739,09-07-21_17.28_CC_protocol_HPPC_IN21700_30T_cycle_#675.mat
CC,675,0.90869,2.70189,0.2345,10,discharge,0,-2.701,0.9,10.0,9.9,3.4612,3.4082,19.6245,09-07-21_17.28_CC_protocol_HPPC_IN21700_30T_cycle_#675.mat
CC,675,0.90869,2.70189,0.2345,10,charge,0,1.35,0.45,2.0,2.0,3.4638,3.4836,14.6667,09-07-21_17.28_CC_protocol_HPPC_IN21700_30T_cycle_#675.mat
CC,675,0.90869,2.70189,0.2345,10,charge,0,1.35,0.45,10.0,9.9,3.4638,3.4891,18.7407,09-07-21_17.28_CC_protocol_HPPC_IN21700_30T_cycle_#675.mat
CC,675,0.90869,2.70189,0.2344,10,discharge,1,-10.807,3.602,2.0,1.9,3.4622,3.2991,15.0921,09-07-21_17.28_CC_protocol_HPPC_IN21700_30T_cycle_#675.mat
CC,675,0.90869,2.70189,0.2344,10,discharge,1,-10.807,3.602,10.0,9.9,3.4622,3.2429,20.2924,09-07-21_17.28_CC_protocol_HPPC_IN21700_30T_cycle_#675.mat
CC,675,0.90869,2.70189,0.2346,10,charge,1,5.403,1.801,2.0,1.9,3.469,3.5443,13.9357,09-07-21_17.28_CC_protocol_HPPC_IN21700_30T_cycle_#675.mat
CC,675,0.90869,2.70189,0.2346,10,charge,1,5.403,1.801,10.0,9.9,3.469,3.5651,17.7851,09-07-21_17.28_CC_protocol_HPPC_IN21700_30T_cycle_#675.mat
CC,675,0.90869,2.70189,0.2343,10,discharge,2,-21.616,7.205,2.0,2.0,3.464,3.1345,15.2433,09-07-21_17.28_CC_protocol_HPPC_IN21700_30T_cycle_#675.mat
CC,675,0.90869,2.70189,0.2343,10,discharge,2,-21.616,7.205,10.0,9.9,3.464,2.9814,22.3261,09-07-21_17.28_CC_protocol_HPPC_IN21700_30T_cycle_#675.mat
CC,675,0.90869,2.70189,0.2346,10,charge,2,16.212,5.404,2.0,1.9,3.4733,3.6855,13.0891,09-07-21_17.28_CC_protocol_HPPC_IN21700_30T_cycle_#675.mat
CC,675,0.90869,2.70189,0.2346,10,charge,2,16.212,5.404,10.0,9.9,3.4733,3.7419,16.568,09-07-21_17.28_CC_protocol_HPPC_IN21700_30T_cycle_#675.mat
CC,675,0.90869,2.70189,0.2342,10,discharge,3,-31.069,10.356,2.0,2.0,3.4637,2.9915,15.1984,09-07-21_17.28_CC_protocol_HPPC_IN21700_30T_cycle_#675.mat
CC,675,0.90869,2.70189,0.2342,10,discharge,3,-31.069,10.356,10.0,9.9,3.4637,2.7017,24.5261,09-07-21_17.28_CC_protocol_HPPC_IN21700_30T_cycle_#675.mat
CC,675,0.90869,2.70189,0.2347,10,charge,3,27.016,9.005,2.0,2.0,3.4762,3.8132,12.4741,09-07-21_17.28_CC_protocol_HPPC_IN21700_30T_cycle_#675.mat
CC,675,0.90869,2.70189,0.2347,10,charge,3,27.016,9.005,10.0,9.9,3.4762,3.8964,15.5537,09-07-21_17.28_CC_protocol_HPPC_IN21700_30T_cycle_#675.mat
CC,675,0.90869,2.70189,0.1894,11,discharge,0,-2.7,0.9,2.0,2.0,3.4207,3.3754,16.7753,09-07-21_17.28_CC_protocol_HPPC_IN21700_30T_cycle_#675.mat
CC,675,0.90869,2.70189,0.1894,11,discharge,0,-2.7,0.9,10.0,9.9,3.4207,3.3587,22.9596,09-07-21_17.28_CC_protocol_HPPC_IN21700_30T_cycle_#675.mat
CC,675,0.90869,2.70189,0.1895,11,charge,0,1.35,0.45,2.0,2.0,3.4235,3.4449,15.8519,09-07-21_17.28_CC_protocol_HPPC_IN21700_30T_cycle_#675.mat
CC,675,0.90869,2.70189,0.1895,11,charge,0,1.35,0.45,10.0,9.9,3.4235,3.4508,20.2222,09-07-21_17.28_CC_protocol_HPPC_IN21700_30T_cycle_#675.mat
CC,675,0.90869,2.70189,0.1894,11,discharge,1,-10.808,3.603,2.0,2.0,3.4206,3.2322,17.4315,09-07-21_17.28_CC_protocol_HPPC_IN21700_30T_cycle_#675.mat
CC,675,0.90869,2.70189,0.1894,11,discharge,1,-10.808,3.603,10.0,9.9,3.4206,3.1286,27.017,09-07-21_17.28_CC_protocol_HPPC_IN21700_30T_cycle_#675.mat
CC,675,0.90869,2.70189,0.1895,11,charge,1,5.403,1.801,2.0,2.0,3.4297,3.5107,14.9906,09-07-21_17.28_CC_protocol_HPPC_IN21700_30T_cycle_#675.mat
CC,675,0.90869,2.70189,0.1895,11,charge,1,5.403,1.801,10.0,9.9,3.4297,3.5273,18.0627,09-07-21_17.28_CC_protocol_HPPC_IN21700_30T_cycle_#675.mat
CC,675,0.90869,2.70189,0.1893,11,discharge,2,-21.614,7.205,2.0,2.0,3.4235,3.0334,18.0485,09-07-21_17.28_CC_protocol_HPPC_IN21700_30T_cycle_#675.mat
CC,675,0.90869,2.70189,0.1893,11,discharge,2,-21.614,7.205,10.0,9.9,3.4235,2.6752,34.6211,09-07-21_17.28_CC_protocol_HPPC_IN21700_30T_cycle_#675.mat
CC,675,0.90869,2.70189,0.1896,11,charge,2,16.21,5.403,2.0,2.0,3.4357,3.6495,13.1894,09-07-21_17.28_CC_protocol_HPPC_IN21700_30T_cycle_#675.mat
CC,675,0.90869,2.70189,0.1896,11,charge,2,16.21,5.403,10.0,9.9,3.4357,3.696,16.058,09-07-21_17.28_CC_protocol_HPPC_IN21700_30T_cycle_#675.mat
CC,675,0.90869,2.70189,0.1892,11,discharge,3,-31.068,10.356,2.0,2.0,3.4229,2.8523,18.3662,09-07-21_17.28_CC_protocol_HPPC_IN21700_30T_cycle_#675.mat
CC,675,0.90869,2.70189,0.1892,11,discharge,3,-31.068,10.356,10.0,9.9,3.4229,2.4999,29.709,09-07-21_17.28_CC_protocol_HPPC_IN21700_30T_cycle_#675.mat
CC,675,0.90869,2.70189,0.1897,11,charge,3,27.018,9.006,2.0,2.0,3.4385,3.7714,12.3214,09-07-21_17.28_CC_protocol_HPPC_IN21700_30T_cycle_#675.mat
CC,675,0.90869,2.70189,0.1897,11,charge,3,27.018,9.006,10.0,9.9,3.4385,3.8493,15.2047,09-07-21_17.28_CC_protocol_HPPC_IN21700_30T_cycle_#675.mat
CC,675,0.90869,2.70189,0.1444,12,discharge,0,-2.7,0.9,2.0,1.9,3.3719,3.3145,21.2561,09-07-21_17.28_CC_protocol_HPPC_IN21700_30T_cycle_#675.mat
CC,675,0.90869,2.70189,0.1444,12,discharge,0,-2.7,0.9,10.0,9.9,3.3719,3.2797,34.1431,09-07-21_17.28_CC_protocol_HPPC_IN21700_30T_cycle_#675.mat
CC,675,0.90869,2.70189,0.1444,12,charge,0,1.35,0.45,2.0,2.0,3.3759,3.4019,19.2621,09-07-21_17.28_CC_protocol_HPPC_IN21700_30T_cycle_#675.mat
CC,675,0.90869,2.70189,0.1444,12,charge,0,1.35,0.45,10.0,9.9,3.3759,3.4118,26.5965,09-07-21_17.28_CC_protocol_HPPC_IN21700_30T_cycle_#675.mat
CC,675,0.90869,2.70189,0.1443,12,discharge,1,-10.807,3.602,2.0,2.0,3.3735,3.1062,24.734,09-07-21_17.28_CC_protocol_HPPC_IN21700_30T_cycle_#675.mat
CC,675,0.90869,2.70189,0.1443,12,discharge,1,-10.807,3.602,10.0,9.9,3.3735,2.8069,52.429,09-07-21_17.28_CC_protocol_HPPC_IN21700_30T_cycle_#675.mat
CC,675,0.90869,2.70189,0.1445,12,charge,1,5.405,1.802,2.0,1.9,3.3866,3.4774,16.8005,09-07-21_17.28_CC_protocol_HPPC_IN21700_30T_cycle_#675.mat
CC,675,0.90869,2.70189,0.1445,12,charge,1,5.405,1.802,10.0,9.9,3.3866,3.5015,21.2597,09-07-21_17.28_CC_protocol_HPPC_IN21700_30T_cycle_#675.mat
CC,675,0.90869,2.70189,0.1443,12,discharge,2,-20.883,6.961,2.0,2.0,3.3771,2.7917,28.0324,09-07-21_17.28_CC_protocol_HPPC_IN21700_30T_cycle_#675.mat
CC,675,0.90869,2.70189,0.1443,12,discharge,2,-20.883,6.961,10.0,9.9,3.3771,2.4999,42.0055,09-07-21_17.28_CC_protocol_HPPC_IN21700_30T_cycle_#675.mat
CC,675,0.90869,2.70189,0.1445,12,charge,2,16.211,5.404,2.0,2.0,3.3934,3.6222,14.1139,09-07-21_17.28_CC_protocol_HPPC_IN21700_30T_cycle_#675.mat
CC,675,0.90869,2.70189,0.1445,12,charge,2,16.211,5.404,10.0,9.9,3.3934,3.6637,16.6739,09-07-21_17.28_CC_protocol_HPPC_IN21700_30T_cycle_#675.mat
CC,675,0.90869,2.70189,0.1442,12,discharge,3,-18.955,6.318,2.0,2.0,3.3769,2.4964,46.4521,09-07-21_17.28_CC_protocol_HPPC_IN21700_30T_cycle_#675.mat
CC,675,0.90869,2.70189,0.1442,12,discharge,3,-18.955,6.318,10.0,9.9,3.3769,2.4999,46.2675,09-07-21_17.28_CC_protocol_HPPC_IN21700_30T_cycle_#675.mat
CC,675,0.90869,2.70189,0.1446,12,charge,3,27.017,9.006,2.0,2.0,3.3947,3.7456,12.9881,09-07-21_17.28_CC_protocol_HPPC_IN21700_30T_cycle_#675.mat
CC,675,0.90869,2.70189,0.1446,12,charge,3,27.017,9.006,10.0,9.9,3.3947,3.813,15.4828,09-07-21_17.28_CC_protocol_HPPC_IN21700_30T_cycle_#675.mat
CC,712,0.90374,2.68719,1.0,0,discharge,0,-2.688,0.896,2.0,2.0,4.1408,4.0988,15.6267,09-12-21_18.44_CC_protocol_HPPC_IN21700_30T_cycle_#712.mat
CC,712,0.90374,2.68719,1.0,0,discharge,0,-2.688,0.896,10.0,9.7,4.1408,4.0808,22.3239,09-12-21_18.44_CC_protocol_HPPC_IN21700_30T_cycle_#712.mat
CC,712,0.90374,2.68719,1.0,0,charge,0,1.343,0.448,2.0,2.0,4.1541,4.1807,19.802,09-12-21_18.44_CC_protocol_HPPC_IN21700_30T_cycle_#712.mat
CC,712,0.90374,2.68719,1.0,0,charge,0,1.343,0.448,10.0,9.9,4.1541,4.1921,28.2885,09-12-21_18.44_CC_protocol_HPPC_IN21700_30T_cycle_#712.mat
CC,712,0.90374,2.68719,0.9999,0,discharge,1,-10.749,3.583,2.0,2.0,4.15,3.9536,18.2715,09-12-21_18.44_CC_protocol_HPPC_IN21700_30T_cycle_#712.mat
CC,712,0.90374,2.68719,0.9999,0,discharge,1,-10.749,3.583,10.0,9.9,4.15,3.9154,21.8253,09-12-21_18.44_CC_protocol_HPPC_IN21700_30T_cycle_#712.mat
CC,712,0.90374,2.68719,1.0,0,charge,1,1.809,0.603,2.0,1.9,4.1577,4.2,23.3857,09-12-21_18.44_CC_protocol_HPPC_IN21700_30T_cycle_#712.mat
CC,712,0.90374,2.68719,1.0,0,charge,1,1.809,0.603,10.0,9.9,4.1577,4.1999,23.3304,09-12-21_18.44_CC_protocol_HPPC_IN21700_30T_cycle_#712.mat
CC,712,0.90374,2.68719,0.9998,0,discharge,2,-21.495,7.165,2.0,1.9,4.1489,3.7933,16.5434,09-12-21_18.44_CC_protocol_HPPC_IN21700_30T_cycle_#712.mat
CC,712,0.90374,2.68719,0.9998,0,discharge,2,-21.495,7.165,10.0,9.9,4.1489,3.7432,18.8742,09-12-21_18.44_CC_protocol_HPPC_IN21700_30T_cycle_#712.mat
CC,712,0.90374,2.68719,1.0,0,charge,2,1.696,0.565,2.0,2.0,4.1608,4.2,23.12,09-12-21_18.44_CC_protocol_HPPC_IN21700_30T_cycle_#712.mat
CC,712,0.90374,2.68719,1.0,0,charge,2,1.696,0.565,10.0,9.9,4.1608,4.2,23.12,09-12-21_18.44_CC_protocol_HPPC_IN21700_30T_cycle_#712.mat
CC,712,0.90374,2.68719,0.9998,0,discharge,3,-30.9,10.3,2.0,1.9,4.1484,3.6676,15.5599,09-12-21_18.44_CC_protocol_HPPC_IN21700_30T_cycle_#712.mat
CC,712,0.90374,2.68719,0.9998,0,discharge,3,-30.9,10.3,10.0,9.9,4.1484,3.6068,17.5275,09-12-21_18.44_CC_protocol_HPPC_IN21700_30T_cycle_#712.mat
CC,712,0.90374,2.68719,1.0,0,charge,3,1.614,0.538,2.0,2.0,4.163,4.2,22.9273,09-12-21_18.44_CC_protocol_HPPC_IN21700_30T_cycle_#712.mat
CC,712,0.90374,2.68719,1.0,0,charge,3,1.614,0.538,10.0,9.9,4.163,4.2001,22.9892,09-12-21_18.44_CC_protocol_HPPC_IN21700_30T_cycle_#712.mat
CC,712,0.90374,2.68719,0.9552,1,discharge,0,-2.688,0.896,2.0,2.0,4.095,4.0501,16.707,09-12-21_18.44_CC_protocol_HPPC_IN21700_30T_cycle_#712.mat
CC,712,0.90374,2.68719,0.9552,1,discharge,0,-2.688,0.896,10.0,9.9,4.095,4.0404,20.3163,09-12-21_18.44_CC_protocol_HPPC_IN21700_30T_cycle_#712.mat
CC,712,0.90374,2.68719,0.9552,1,charge,0,1.343,0.448,2.0,2.0,4.0964,4.1187,16.6034,09-12-21_18.44_CC_protocol_HPPC_IN21700_30T_cycle_#712.mat
CC,712,0.90374,2.68719,0.9552,1,charge,0,1.343,0.448,10.0,9.9,4.0964,4.1242,20.6984,09-12-21_18.44_CC_protocol_HPPC_IN21700_30T_cycle_#712.mat
CC,712,0.90374,2.68719,0.9551,1,discharge,1,-10.749,3.583,2.0,2.0,4.0945,3.9237,15.8899,09-12-21_18.44_CC_protocol_HPPC_IN21700_30T_cycle_#712.mat
CC,712,0.90374,2.68719,0.9551,1,discharge,1,-10.749,3.583,10.0,9.9,4.0945,3.8957,18.4947,09-12-21_18.44_CC_protocol_HPPC_IN21700_30T_cycle_#712.mat
CC,712,0.90374,2.68719,0.9553,1,charge,1,5.374,1.791,2.0,2.0,4.0989,4.1875,16.4856,09-12-21_18.44_CC_protocol_HPPC_IN21700_30T_cycle_#712.mat
CC,712,0.90374,2.68719,0.9553,1,charge,1,5.374,1.791,10.0,9.9,4.0989,4.2,18.8114,09-12-21_18.44_CC_protocol_HPPC_IN21700_30T_cycle_#712.mat
CC,712,0.90374,2.68719,0.9551,1,discharge,2,-21.495,7.165,2.0,2.0,4.0955,3.7732,14.9942,09-12-21_18.44_CC_protocol_HPPC_IN21700_30T_cycle_#712.mat
CC,712,0.90374,2.68719,0.9551,1,discharge,2,-21.495,7.165,10.0,9.9,4.0955,3.7264,17.1714,09-12-21_18.44_CC_protocol_HPPC_IN21700_30T_cycle_#712.mat
CC,712,0.90374,2.68719,0.9553,1,charge,2,5.436,1.812,2.0,1.9,4.1007,4.2001,18.2853,09-12-21_18.44_CC_protocol_HPPC_IN21700_30T_cycle_#712.mat
CC,712,0.90374,2.68719,0.9553,1,charge,2,5.436,1.812,10.0,9.9,4.1007,4.2,18.2669,09-12-21_18.44_CC_protocol_HPPC_IN21700_30T_cycle_#712.mat
CC,712,0.90374,2.68719,0.955,1,discharge,3,-30.902,10.301,2.0,2.0,4.0963,3.6541,14.3098,09-12-21_18.44_CC_protocol_HPPC_IN21700_30T_cycle_#712.mat
CC,712,0.90374,2.68719,0.955,1,discharge,3,-30.902,10.301,10.0,9.9,4.0963,3.5896,16.397,09-12-21_18.44_CC_protocol_HPPC_IN21700_30T_cycle_#712.mat
CC,712,0.90374,2.68719,0.9553,1,charge,3,5.301,1.767,2.0,2.0,4.1037,4.2,18.1657,09-12-21_18.44_CC_protocol_HPPC_IN21700_30T_cycle_#712.mat
CC,712,0.90374,2.68719,0.9553,1,charge,3,5.301,1.767,10.0,9.9,4.1037,4.2,18.1657,09-12-21_18.44_CC_protocol_HPPC_IN21700_30T_cycle_#712.mat
CC,712,0.90374,2.68719,0.9104,2,discharge,0,-2.688,0.896,2.0,2.0,4.0789,4.0383,15.1053,09-12-21_18.44_CC_protocol_HPPC_IN21700_30T_cycle_#712.mat
CC,712,0.90374,2.68719,0.9104,2,discharge,0,-2.688,0.896,10.0,9.9,4.0789,4.0294,18.4165,09-12-21_18.44_CC_protocol_HPPC_IN21700_30T_cycle_#712.mat
CC,712,0.90374,2.68719,0.9104,2,charge,0,1.343,0.448,2.0,2.0,4.0801,4.1015,15.9357,09-12-21_18.44_CC_protocol_HPPC_IN21700_30T_cycle_#712.mat
CC,712,0.90374,2.68719,0.9104,2,charge,0,1.343,0.448,10.0,9.9,4.0801,4.1058,19.1377,09-12-21_18.44_CC_protocol_HPPC_IN21700_30T_cycle_#712.mat
CC,712,0.90374,2.68719,0.9103,2,discharge,1,-10.749,3.583,2.0,1.9,4.08,3.9171,15.1549,09-12-21_18.44_CC_protocol_HPPC_IN21700_30T_cycle_#712.mat
CC,712,0.90374,2.68719,0.9103,2,discharge,1,-10.749,3.583,10.0,9.9,4.08,3.8832,18.3087,09-12-21_18.44_CC_protocol_HPPC_IN21700_30T_cycle_#712.mat
CC,712,0.90374,2.68719,0.9105,2,charge,1,5.373,1.791,2.0,2.0,4.0828,4.1647,15.2423,09-12-21_18.44_CC_protocol_HPPC_IN21700_30T_cycle_#712.mat
CC,712,0.90374,2.68719,0.9105,2,charge,1,5.373,1.791,10.0,9.9,4.0828,4.1818,18.4248,09-12-21_18.44_CC_protocol_HPPC_IN21700_30T_cycle_#712.mat
CC,712,0.90374,2.68719,0.9103,2,discharge,2,-21.495,7.165,2.0,2.0,4.0801,3.7664,14.5941,09-12-21_18.44_CC_protocol_HPPC_IN21700_30T_cycle_#712.mat
CC,712,0.90374,2.68719,0.9103,2,discharge,2,-21.495,7.165,10.0,9.9,4.0801,3.707,17.3575,09-12-21_18.44_CC_protocol_HPPC_IN21700_30T_cycle_#712.mat
CC,712,0.90374,2.68719,0.9105,2,charge,2,7.059,2.353,2.0,1.9,4.0849,4.2,16.306,09-12-21_18.44_CC_protocol_HPPC_IN21700_30T_cycle_#712.mat
CC,712,0.90374,2.68719,0.9105,2,charge,2,7.059,2.353,10.0,9.9,4.0849,4.2,16.306,09-12-21_18.44_CC_protocol_HPPC_IN21700_30T_cycle_#712.mat
CC,712,0.90374,2.68719,0.9102,2,discharge,3,-30.9,10.3,2.0,2.0,4.0807,3.6459,14.0712,09-12-21_18.44_CC_protocol_HPPC_IN21700_30T_cycle_#712.mat
CC,712,0.90374,2.68719,0.9102,2,discharge,3,-30.9,10.3,10.0,9.9,4.0807,3.5647,16.699,09-12-21_18.44_CC_protocol_HPPC_IN21700_30T_cycle_#712.mat
CC,712,0.90374,2.68719,0.9105,2,charge,3,6.926,2.308,2.0,2.0,4.0867,4.1999,16.3454,09-12-21_18.44_CC_protocol_HPPC_IN21700_30T_cycle_#712.mat
CC,712,0.90374,2.68719,0.9105,2,charge,3,6.926,2.308,10.0,9.9,4.0867,4.1999,16.3454,09-12-21_18.44_CC_protocol_HPPC_IN21700_30T_cycle_#712.mat
CC,712,0.90374,2.68719,0.8209,3,discharge,0,-2.688,0.896,2.0,2.0,4.018,3.9784,14.7338,09-12-21_18.44_CC_protocol_HPPC_IN21700_30T_cycle_#712.mat
CC,712,0.90374,2.68719,0.8209,3,discharge,0,-2.688,0.896,10.0,9.9,4.018,3.9635,20.2776,09-12-21_18.44_CC_protocol_HPPC_IN21700_30T_cycle_#712.mat
CC,712,0.90374,2.68719,0.8209,3,charge,0,1.343,0.448,2.0,1.9,4.0202,4.0396,14.4474,09-12-21_18.44_CC_protocol_HPPC_IN21700_30T_cycle_#712.mat
CC,712,0.90374,2.68719,0.8209,3,charge,0,1.343,0.448,10.0,9.9,4.0202,4.0459,19.1391,09-12-21_18.44_CC_protocol_HPPC_IN21700_30T_cycle_#712.mat
CC,712,0.90374,2.68719,0.8208,3,discharge,1,-10.749,3.583,2.0,2.0,4.0189,3.8611,14.6804,09-12-21_18.44_CC_protocol_HPPC_IN21700_30T_cycle_#712.mat
CC,712,0.90374,2.68719,0.8208,3,discharge,1,-10.749,3.583,10.0,9.9,4.0189,3.8102,19.4158,09-12-21_18.44_CC_protocol_HPPC_IN21700_30T_cycle_#712.mat
CC,712,0.90374,2.68719,0.8209,3,charge,1,5.375,1.792,2.0,1.9,4.0241,4.0991,13.9543,09-12-21_18.44_CC_protocol_HPPC_IN21700_30T_cycle_#712.mat
CC,712,0.90374,2.68719,0.8209,3,charge,1,5.375,1.792,10.0,9.9,4.0241,4.1211,18.0475,09-12-21_18.44_CC_protocol_HPPC_IN21700_30T_cycle_#712.mat
CC,712,0.90374,2.68719,0.8207,3,discharge,2,-21.495,7.165,2.0,2.0,4.0197,3.7148,14.1847,09-12-21_18.44_CC_protocol_HPPC_IN21700_30T_cycle_#712.mat
CC,712,0.90374,2.68719,0.8207,3,discharge,2,-21.495,7.165,10.0,9.9,4.0197,3.6385,17.7344,09-12-21_18.44_CC_protocol_HPPC_IN21700_30T_cycle_#712.mat
CC,712,0.90374,2.68719,0.821,3,charge,2,11.596,3.865,2.0,2.0,4.0271,4.2001,14.9189,09-12-21_18.44_CC_protocol_HPPC_IN21700_30T_cycle_#712.mat
CC,712,0.90374,2.68719,0.821,3,charge,2,11.596,3.865,10.0,9.9,4.0271,4.2001,14.9189,09-12-21_18.44_CC_protocol_HPPC_IN21700_30T_cycle_#712.mat
CC,712,0.90374,2.68719,0.8206,3,discharge,3,-30.9,10.3,2.0,1.9,4.0206,3.599,13.644,09-12-21_18.44_CC_protocol_HPPC_IN21700_30T_cycle_#712.mat
CC,712,0.90374,2.68719,0.8206,3,discharge,3,-30.9,10.3,10.0,9.9,4.0206,3.5021,16.7799,09-12-21_18.44_CC_protocol_HPPC_IN21700_30T_cycle_#712.mat
CC,712,0.90374,2.68719,0.821,3,charge,3,11.577,3.859,2.0,1.9,4.0294,4.2001,14.7448,09-12-21_18.44_CC_protocol_HPPC_IN21700_30T_cycle_#712.mat
CC,712,0.90374,2.68719,0.821,3,charge,3,11.577,3.859,10.0,9.91,4.0294,4.2,14.7361,09-12-21_18.44_CC_protocol_HPPC_IN21700_30T_cycle_#712.mat
CC,712,0.90374,2.68719,0.7313,4,discharge,0,-2.688,0.896,2.0,1.9,3.9213,3.8845,13.691,09-12-21_18.44_CC_protocol_HPPC_IN21700_30T_cycle_#712.mat
CC,712,0.90374,2.68719,0.7313,4,discharge,0,-2.688,0.896,10.0,9.9,3.9213,3.8702,19.0111,09-12-21_18.44_CC_protocol_HPPC_IN21700_30T_cycle_#712.mat
CC,712,0.90374,2.68719,0.7313,4,charge,0,1.343,0.448,2.0,1.9,3.9235,3.9412,13.1824,09-12-21_18.44_CC_protocol_HPPC_IN21700_30T_cycle_#712.mat
CC,712,0.90374,2.68719,0.7313,4,charge,0,1.343,0.448,10.0,9.9,3.9235,3.9466,17.2041,09-12-21_18.44_CC_protocol_HPPC_IN21700_30T_cycle_#712.mat
CC,712,0.90374,2.68719,0.7312,4,discharge,1,-10.749,3.583,2.0,1.9,3.9214,3.7755,13.5734,09-12-21_18.44_CC_protocol_HPPC_IN21700_30T_cycle_#712.mat
CC,712,0.90374,2.68719,0.7312,4,discharge,1,-10.749,3.583,10.0,9.9,3.9214,3.7306,17.7505,09-12-21_18.44_CC_protocol_HPPC_IN21700_30T_cycle_#712.mat
CC,712,0.90374,2.68719,0.7313,4,charge,1,5.373,1.791,2.0,1.9,3.926,3.9954,12.9167,09-12-21_18.44_CC_protocol_HPPC_IN21700_30T_cycle_#712.mat
CC,712,0.90374,2.68719,0.7313,4,charge,1,5.373,1.791,10.0,9.9,3.926,4.013,16.1924,09-12-21_18.44_CC_protocol_HPPC_IN21700_30T_cycle_#712.mat
CC,712,0.90374,2.68719,0.7311,4,discharge,2,-21.495,7.165,2.0,2.0,3.9218,3.6352,13.3333,09-12-21_18.44_CC_protocol_HPPC_IN21700_30T_cycle_#712.mat
CC,712,0.90374,2.68719,0.7311,4,discharge,2,-21.495,7.165,10.0,9.9,3.9218,3.5704,16.348,09-12-21_18.44_CC_protocol_HPPC_IN21700_30T_cycle_#712.mat
CC,712,0.90374,2.68719,0.7314,4,charge,2,16.122,5.374,2.0,2.0,3.9293,4.1283,12.3434,09-12-21_18.44_CC_protocol_HPPC_IN21700_30T_cycle_#712.mat
CC,712,0.90374,2.68719,0.7314,4,charge,2,16.122,5.374,10.0,9.9,3.9293,4.1777,15.4075,09-12-21_18.44_CC_protocol_HPPC_IN21700_30T_cycle_#712.mat
CC,712,0.90374,2.68719,0.731,4,discharge,3,-30.901,10.3,2.0,1.9,3.9223,3.5204,13.0061,09-12-21_18.44_CC_protocol_HPPC_IN21700_30T_cycle_#712.mat
CC,712,0.90374,2.68719,0.731,4,discharge,3,-30.901,10.3,10.0,9.9,3.9223,3.4325,15.8506,09-12-21_18.44_CC_protocol_HPPC_IN21700_30T_cycle_#712.mat
CC,712,0.90374,2.68719,0.7315,4,charge,3,20.054,6.685,2.0,2.0,3.9307,4.2002,13.4387,09-12-21_18.44_CC_protocol_HPPC_IN21700_30T_cycle_#712.mat
CC,712,0.90374,2.68719,0.7315,4,charge,3,20.054,6.685,10.0,9.9,3.9307,4.2001,13.4337,09-12-21_18.44_CC_protocol_HPPC_IN21700_30T_cycle_#712.mat
CC,712,0.90374,2.68719,0.6417,5,discharge,0,-2.688,0.896,2.0,1.9,3.8348,3.7993,13.2078,09-12-21_18.44_CC_protocol_HPPC_IN21700_30T_cycle_#712.mat
CC,712,0.90374,2.68719,0.6417,5,discharge,0,-2.688,0.896,10.0,9.9,3.8348,3.7861,18.1189,09-12-21_18.44_CC_protocol_HPPC_IN21700_30T_cycle_#712.mat
CC,712,0.90374,2.68719,0.6417,5,charge,0,1.343,0.448,2.0,2.0,3.837,3.8551,13.4783,09-12-21_18.44_CC_protocol_HPPC_IN21700_30T_cycle_#712.mat
CC,712,0.90374,2.68719,0.6417,5,charge,0,1.343,0.448,10.0,9.9,3.837,3.8607,17.6484,09-12-21_18.44_CC_protocol_HPPC_IN21700_30T_cycle_#712.mat
CC,712,0.90374,2.68719,0.6416,5,discharge,1,-10.749,3.583,2.0,2.0,3.8347,3.6925,13.2291,09-12-21_18.44_CC_protocol_HPPC_IN21700_30T_cycle_#712.mat
CC,712,0.90374,2.68719,0.6416,5,discharge,1,-10.749,3.583,10.0,9.9,3.8347,3.6528,16.9225,09-12-21_18.44_CC_protocol_HPPC_IN21700_30T_cycle_#712.mat
CC,712,0.90374,2.68719,0.6418,5,charge,1,5.375,1.792,2.0,2.0,3.8403,3.9104,13.0416,09-12-21_18.44_CC_protocol_HPPC_IN21700_30T_cycle_#712.mat
CC,712,0.90374,2.68719,0.6418,5,charge,1,5.375,1.792,10.0,9.9,3.8403,3.9309,16.8555,09-12-21_18.44_CC_protocol_HPPC_IN21700_30T_cycle_#712.mat
CC,712,0.90374,2.68719,0.6416,5,discharge,2,-21.496,7.165,2.0,1.9,3.835,3.5592,12.8303,09-12-21_18.44_CC_protocol_HPPC_IN21700_30T_cycle_#712.mat
CC,712,0.90374,2.68719,0.6416,5,discharge,2,-21.496,7.165,10.0,9.9,3.835,3.4899,16.0541,09-12-21_18.44_CC_protocol_HPPC_IN21700_30T_cycle_#712.mat
CC,712,0.90374,2.68719,0.6419,5,charge,2,16.123,5.374,2.0,2.0,3.8425,4.0454,12.5845,09-12-21_18.44_CC_protocol_HPPC_IN21700_30T_cycle_#712.mat
CC,712,0.90374,2.68719,0.6419,5,charge,2,16.123,5.374,10.0,9.9,3.8425,4.0966,15.7601,09-12-21_18.44_CC_protocol_HPPC_IN21700_30T_cycle_#712.mat
CC,712,0.90374,2.68719,0.6415,5,discharge,3,-30.899,10.3,2.0,2.0,3.8348,3.4455,12.5991,09-12-21_18.44_CC_protocol_HPPC_IN21700_30T_cycle_#712.mat
CC,712,0.90374,2.68719,0.6415,5,discharge,3,-30.899,10.3,10.0,9.9,3.8348,3.3525,15.6089,09-12-21_18.44_CC_protocol_HPPC_IN21700_30T_cycle_#712.mat
CC,712,0.90374,2.68719,0.642,5,charge,3,26.683,8.894,2.0,1.9,3.8454,4.1683,12.1013,09-12-21_18.44_CC_protocol_HPPC_IN21700_30T_cycle_#712.mat
CC,712,0.90374,2.68719,0.642,5,charge,3,26.683,8.894,10.0,9.9,3.8454,4.2,13.2894,09-12-21_18.44_CC_protocol_HPPC_IN21700_30T_cycle_#712.mat
CC,712,0.90374,2.68719,0.5521,6,discharge,0,-2.686,0.895,2.0,1.9,3.7412,3.708,12.3613,09-12-21_18.44_CC_protocol_HPPC_IN21700_30T_cycle_#712.mat
CC,712,0.90374,2.68719,0.5521,6,discharge,0,-2.686,0.895,10.0,9.9,3.7412,3.6966,16.6059,09-12-21_18.44_CC_protocol_HPPC_IN21700_30T_cycle_#712.mat
CC,712,0.90374,2.68719,0.5522,6,charge,0,1.343,0.448,2.0,2.0,3.7433,3.7602,12.5856,09-12-21_18.44_CC_protocol_HPPC_IN21700_30T_cycle_#712.mat
CC,712,0.90374,2.68719,0.5522,6,charge,0,1.343,0.448,10.0,9.9,3.7433,3.7653,16.3837,09-12-21_18.44_CC_protocol_HPPC_IN21700_30T_cycle_#712.mat
CC,712,0.90374,2.68719,0.5521,6,discharge,1,-10.749,3.583,2.0,2.0,3.7422,3.6066,12.6151,09-12-21_18.44_CC_protocol_HPPC_IN21700_30T_cycle_#712.mat
CC,712,0.90374,2.68719,0.5521,6,discharge,1,-10.749,3.583,10.0,9.9,3.7422,3.5655,16.4387,09-12-21_18.44_CC_protocol_HPPC_IN21700_30T_cycle_#712.mat
CC,712,0.90374,2.68719,0.5522,6,charge,1,5.375,1.792,2.0,2.0,3.7464,3.813,12.3914,09-12-21_18.44_CC_protocol_HPPC_IN21700_30T_cycle_#712.mat
CC,712,0.90374,2.68719,0.5522,6,charge,1,5.375,1.792,10.0,9.9,3.7464,3.8318,15.8893,09-12-21_18.44_CC_protocol_HPPC_IN21700_30T_cycle_#712.mat
CC,712,0.90374,2.68719,0.552,6,discharge,2,-21.495,7.165,2.0,1.9,3.7425,3.4763,12.3843,09-12-21_18.44_CC_protocol_HPPC_IN21700_30T_cycle_#712.mat
CC,712,0.90374,2.68719,0.552,6,discharge,2,-21.495,7.165,10.0,9.9,3.7425,3.4021,15.8362,09-12-21_18.44_CC_protocol_HPPC_IN21700_30T_cycle_#712.mat
CC,712,0.90374,2.68719,0.5523,6,charge,2,16.122,5.374,2.0,1.9,3.7493,3.9421,11.9588,09-12-21_18.44_CC_protocol_HPPC_IN21700_30T_cycle_#712.mat
CC,712,0.90374,2.68719,0.5523,6,charge,2,16.122,5.374,10.0,9.9,3.7493,3.991,14.9919,09-12-21_18.44_CC_protocol_HPPC_IN21700_30T_cycle_#712.mat
CC,712,0.90374,2.68719,0.5519,6,discharge,3,-30.9,10.3,2.0,1.9,3.7428,3.3649,12.2298,09-12-21_18.44_CC_protocol_HPPC_IN21700_30T_cycle_#712.mat
CC,712,0.90374,2.68719,0.5519,6,discharge,3,-30.9,10.3,10.0,9.9,3.7428,3.2642,15.4887,09-12-21_18.44_CC_protocol_HPPC_IN21700_30T_cycle_#712.mat
CC,712,0.90374,2.68719,0.5524,6,charge,3,26.871,8.957,2.0,1.9,3.7512,4.0654,11.6929,09-12-21_18.44_CC_protocol_HPPC_IN21700_30T_cycle_#712.mat
CC,712,0.90374,2.68719,0.5524,6,charge,3,26.871,8.957,10.0,9.9,3.7512,4.1417,14.5324,09-12-21_18.44_CC_protocol_HPPC_IN21700_30T_cycle_#712.mat
CC,712,0.90374,2.68719,0.4626,7,discharge,0,-2.686,0.895,2.0,1.9,3.6605,3.6264,12.6945,09-12-21_18.44_CC_protocol_HPPC_IN21700_30T_cycle_#712.mat
CC,712,0.90374,2.68719,0.4626,7,discharge,0,-2.686,0.895,10.0,9.9,3.6605,3.6155,16.7523,09-12-21_18.44_CC_protocol_HPPC_IN21700_30T_cycle_#712.mat
CC,712,0.90374,2.68719,0.4626,7,charge,0,1.343,0.448,2.0,1.9,3.6619,3.6787,12.514,09-12-21_18.44_CC_protocol_HPPC_IN21700_30T_cycle_#712.mat
CC,712,0.90374,2.68719,0.4626,7,charge,0,1.343,0.448,10.0,9.9,3.6619,3.6834,16.0149,09-12-21_18.44_CC_protocol_HPPC_IN21700_30T_cycle_#712.mat
CC,712,0.90374,2.68719,0.4625,7,discharge,1,-10.747,3.582,2.0,1.9,3.6598,3.5245,12.5896,09-12-21_18.44_CC_protocol_HPPC_IN21700_30T_cycle_#712.mat
CC,712,0.90374,2.68719,0.4625,7,discharge,1,-10.747,3.582,10.0,9.9,3.6598,3.4837,16.386,09-12-21_18.44_CC_protocol_HPPC_IN21700_30T_cycle_#712.mat
CC,712,0.90374,2.68719,0.4626,7,charge,1,5.375,1.792,2.0,1.9,3.665,3.7316,12.3916,09-12-21_18.44_CC_protocol_HPPC_IN21700_30T_cycle_#712.mat
CC,712,0.90374,2.68719,0.4626,7,charge,1,5.375,1.792,10.0,9.91,3.665,3.7504,15.8896,09-12-21_18.44_CC_protocol_HPPC_IN21700_30T_cycle_#712.mat
CC,712,0.90374,2.68719,0.4624,7,discharge,2,-21.495,7.165,2.0,2.0,3.6609,3.3888,12.6588,09-12-21_18.44_CC_protocol_HPPC_IN21700_30T_cycle_#712.mat
CC,712,0.90374,2.68719,0.4624,7,discharge,2,-21.495,7.165,10.0,9.9,3.6609,3.3168,16.0084,09-12-21_18.44_CC_protocol_HPPC_IN21700_30T_cycle_#712.mat
CC,712,0.90374,2.68719,0.4627,7,charge,2,16.122,5.374,2.0,2.0,3.6679,3.8641,12.1697,09-12-21_18.44_CC_protocol_HPPC_IN21700_30T_cycle_#712.mat
CC,712,0.90374,2.68719,0.4627,7,charge,2,16.122,5.374,10.0,9.9,3.6679,3.9089,14.9485,09-12-21_18.44_CC_protocol_HPPC_IN21700_30T_cycle_#712.mat
CC,712,0.90374,2.68719,0.4623,7,discharge,3,-30.9,10.3,2.0,2.0,3.6613,3.2747,12.5113,09-12-21_18.44_CC_protocol_HPPC_IN21700_30T_cycle_#712.mat
CC,712,0.90374,2.68719,0.4623,7,discharge,3,-30.9,10.3,10.0,9.9,3.6613,3.1757,15.7152,09-12-21_18.44_CC_protocol_HPPC_IN21700_30T_cycle_#712.mat
CC,712,0.90374,2.68719,0.4628,7,charge,3,26.87,8.957,2.0,2.0,3.67,3.9881,11.8385,09-12-21_18.44_CC_protocol_HPPC_IN21700_30T_cycle_#712.mat
CC,712,0.90374,2.68719,0.4628,7,charge,3,26.87,8.957,10.0,9.9,3.67,4.0588,14.4697,09-12-21_18.44_CC_protocol_HPPC_IN21700_30T_cycle_#712.mat
CC,712,0.90374,2.68719,0.373,8,discharge,0,-2.688,0.896,2.0,2.0,3.5988,3.5641,12.9083,09-12-21_18.44_CC_protocol_HPPC_IN21700_30T_cycle_#712.mat
CC,712,0.90374,2.68719,0.373,8,discharge,0,-2.688,0.896,10.0,9.9,3.5988,3.5535,16.8514,09-12-21_18.44_CC_protocol_HPPC_IN21700_30T_cycle_#712.mat
CC,712,0.90374,2.68719,0.373,8,charge,0,1.345,0.448,2.0,2.0,3.6003,3.6173,12.6441,09-12-21_18.44_CC_protocol_HPPC_IN21700_30T_cycle_#712.mat
CC,712,0.90374,2.68719,0.373,8,charge,0,1.345,0.448,10.0,9.9,3.6003,3.6221,16.2142,09-12-21_18.44_CC_protocol_HPPC_IN21700_30T_cycle_#712.mat
CC,712,0.90374,2.68719,0.3729,8,discharge,1,-10.748,3.583,2.0,1.9,3.599,3.4615,12.7931,09-12-21_18.44_CC_protocol_HPPC_IN21700_30T_cycle_#712.mat
CC,712,0.90374,2.68719,0.3729,8,discharge,1,-10.748,3.583,10.0,9.91,3.599,3.4198,16.6729,09-12-21_18.44_CC_protocol_HPPC_IN21700_30T_cycle_#712.mat
CC,712,0.90374,2.68719,0.3731,8,charge,1,5.374,1.791,2.0,1.9,3.6034,3.6705,12.4853,09-12-21_18.44_CC_protocol_HPPC_IN21700_30T_cycle_#712.mat
CC,712,0.90374,2.68719,0.3731,8,charge,1,5.374,1.791,10.0,9.9,3.6034,3.6895,16.0207,09-12-21_18.44_CC_protocol_HPPC_IN21700_30T_cycle_#712.mat
CC,712,0.90374,2.68719,0.3728,8,discharge,2,-21.495,7.165,2.0,1.9,3.5993,3.3261,12.7099,09-12-21_18.44_CC_protocol_HPPC_IN21700_30T_cycle_#712.mat
CC,712,0.90374,2.68719,0.3728,8,discharge,2,-21.495,7.165,10.0,9.9,3.5993,3.2479,16.348,09-12-21_18.44_CC_protocol_HPPC_IN21700_30T_cycle_#712.mat
CC,712,0.90374,2.68719,0.3732,8,charge,2,16.124,5.375,2.0,2.0,3.6067,3.8041,12.2426,09-12-21_18.44_CC_protocol_HPPC_IN21700_30T_cycle_#712.mat
CC,712,0.90374,2.68719,0.3732,8,charge,2,16.124,5.375,10.0,9.91,3.6067,3.8479,14.9591,09-12-21_18.44_CC_protocol_HPPC_IN21700_30T_cycle_#712.mat
CC,712,0.90374,2.68719,0.3727,8,discharge,3,-30.9,10.3,2.0,2.0,3.5996,3.2099,12.6117,09-12-21_18.44_CC_protocol_HPPC_IN21700_30T_cycle_#712.mat
CC,712,0.90374,2.68719,0.3727,8,discharge,3,-30.9,10.3,10.0,9.9,3.5996,3.102,16.1036,09-12-21_18.44_CC_protocol_HPPC_IN21700_30T_cycle_#712.mat
CC,712,0.90374,2.68719,0.3732,8,charge,3,26.871,8.957,2.0,2.0,3.6103,3.9276,11.8083,09-12-21_18.44_CC_protocol_HPPC_IN21700_30T_cycle_#712.mat
CC,712,0.90374,2.68719,0.3732,8,charge,3,26.871,8.957,10.0,9.9,3.6103,3.9927,14.231,09-12-21_18.44_CC_protocol_HPPC_IN21700_30T_cycle_#712.mat
CC,712,0.90374,2.68719,0.2834,9,discharge,0,-2.688,0.896,2.0,2.0,3.5172,3.4791,14.1725,09-12-21_18.44_CC_protocol_HPPC_IN21700_30T_cycle_#712.mat
CC,712,0.90374,2.68719,0.2834,9,discharge,0,-2.688,0.896,10.0,9.9,3.5172,3.4668,18.7479,09-12-21_18.44_CC_protocol_HPPC_IN21700_30T_cycle_#712.mat
CC,712,0.90374,2.68719,0.2835,9,charge,0,1.343,0.448,2.0,2.0,3.5191,3.5377,13.8547,09-12-21_18.44_CC_protocol_HPPC_IN21700_30T_cycle_#712.mat
CC,712,0.90374,2.68719,0.2835,9,charge,0,1.343,0.448,10.0,9.9,3.5191,3.5431,17.8771,09-12-21_18.44_CC_protocol_HPPC_IN21700_30T_cycle_#712.mat
CC,712,0.90374,2.68719,0.2834,9,discharge,1,-10.75,3.583,2.0,2.0,3.5177,3.3641,14.2884,09-12-21_18.44_CC_protocol_HPPC_IN21700_30T_cycle_#712.mat
CC,712,0.90374,2.68719,0.2834,9,discharge,1,-10.75,3.583,10.0,9.9,3.5177,3.3175,18.6233,09-12-21_18.44_CC_protocol_HPPC_IN21700_30T_cycle_#712.mat
CC,712,0.90374,2.68719,0.2835,9,charge,1,5.375,1.792,2.0,1.9,3.5247,3.5975,13.5452,09-12-21_18.44_CC_protocol_HPPC_IN21700_30T_cycle_#712.mat
CC,712,0.90374,2.68719,0.2835,9,charge,1,5.375,1.792,10.0,9.9,3.5247,3.6181,17.378,09-12-21_18.44_CC_protocol_HPPC_IN21700_30T_cycle_#712.mat
CC,712,0.90374,2.68719,0.2833,9,discharge,2,-21.496,7.165,2.0,1.9,3.5203,3.2165,14.1329,09-12-21_18.44_CC_protocol_HPPC_IN21700_30T_cycle_#712.mat
CC,712,0.90374,2.68719,0.2833,9,discharge,2,-21.496,7.165,10.0,9.9,3.5203,3.1132,18.9384,09-12-21_18.44_CC_protocol_HPPC_IN21700_30T_cycle_#712.mat
CC,712,0.90374,2.68719,0.2836,9,charge,2,16.124,5.375,2.0,2.0,3.5292,3.7398,13.0613,09-12-21_18.44_CC_protocol_HPPC_IN21700_30T_cycle_#712.mat
CC,712,0.90374,2.68719,0.2836,9,charge,2,16.124,5.375,10.0,9.9,3.5292,3.793,16.3607,09-12-21_18.44_CC_protocol_HPPC_IN21700_30T_cycle_#712.mat
CC,712,0.90374,2.68719,0.2832,9,discharge,3,-30.9,10.3,2.0,1.9,3.5212,3.0898,13.9612,09-12-21_18.44_CC_protocol_HPPC_IN21700_30T_cycle_#712.mat
CC,712,0.90374,2.68719,0.2832,9,discharge,3,-30.9,10.3,10.0,9.9,3.5212,2.9187,19.4984,09-12-21_18.44_CC_protocol_HPPC_IN21700_30T_cycle_#712.mat
CC,712,0.90374,2.68719,0.2836,9,charge,3,26.87,8.957,2.0,2.0,3.5337,3.8693,12.4898,09-12-21_18.44_CC_protocol_HPPC_IN21700_30T_cycle_#712.mat
CC,712,0.90374,2.68719,0.2836,9,charge,3,26.87,8.957,10.0,9.9,3.5337,3.9448,15.2996,09-12-21_18.44_CC_protocol_HPPC_IN21700_30T_cycle_#712.mat
CC,712,0.90374,2.68719,0.2386,10,discharge,0,-2.688,0.896,2.0,2.0,3.4649,3.424,15.2135,09-12-21_18.44_CC_protocol_HPPC_IN21700_30T_cycle_#712.mat
CC,712,0.90374,2.68719,0.2386,10,discharge,0,-2.688,0.896,10.0,9.9,3.4649,3.4108,20.1235,09-12-21_18.44_CC_protocol_HPPC_IN21700_30T_cycle_#712.mat
CC,712,0.90374,2.68719,0.2387,10,charge,0,1.342,0.447,2.0,2.0,3.4662,3.4866,15.1989,09-12-21_18.44_CC_protocol_HPPC_IN21700_30T_cycle_#712.mat
CC,712,0.90374,2.68719,0.2387,10,charge,0,1.342,0.447,10.0,9.9,3.4662,3.4922,19.3712,09-12-21_18.44_CC_protocol_HPPC_IN21700_30T_cycle_#712.mat
CC,712,0.90374,2.68719,0.2386,10,discharge,1,-10.75,3.583,2.0,1.9,3.4652,3.3022,15.1628,09-12-21_18.44_CC_protocol_HPPC_IN21700_30T_cycle_#712.mat
CC,712,0.90374,2.68719,0.2386,10,discharge,1,-10.75,3.583,10.0,9.9,3.4652,3.2463,20.3628,09-12-21_18.44_CC_protocol_HPPC_IN21700_30T_cycle_#712.mat
CC,712,0.90374,2.68719,0.2387,10,charge,1,5.374,1.791,2.0,1.9,3.4712,3.5474,14.1786,09-12-21_18.44_CC_protocol_HPPC_IN21700_30T_cycle_#712.mat
CC,712,0.90374,2.68719,0.2387,10,charge,1,5.374,1.791,10.0,9.9,3.4712,3.5683,18.0675,09-12-21_18.44_CC_protocol_HPPC_IN21700_30T_cycle_#712.mat
CC,712,0.90374,2.68719,0.2385,10,discharge,2,-21.496,7.165,2.0,1.9,3.467,3.1415,15.1424,09-12-21_18.44_CC_protocol_HPPC_IN21700_30T_cycle_#712.mat
CC,712,0.90374,2.68719,0.2385,10,discharge,2,-21.496,7.165,10.0,9.9,3.467,2.9904,22.1716,09-12-21_18.44_CC_protocol_HPPC_IN21700_30T_cycle_#712.mat
CC,712,0.90374,2.68719,0.2388,10,charge,2,16.123,5.374,2.0,1.9,3.4755,3.6885,13.2109,09-12-21_18.44_CC_protocol_HPPC_IN21700_30T_cycle_#712.mat
CC,712,0.90374,2.68719,0.2388,10,charge,2,16.123,5.374,10.0,9.9,3.4755,3.745,16.7153,09-12-21_18.44_CC_protocol_HPPC_IN21700_30T_cycle_#712.mat
CC,712,0.90374,2.68719,0.2384,10,discharge,3,-30.901,10.3,2.0,2.0,3.467,2.9986,15.1581,09-12-21_18.44_CC_protocol_HPPC_IN21700_30T_cycle_#712.mat
CC,712,0.90374,2.68719,0.2384,10,discharge,3,-30.901,10.3,10.0,9.9,3.467,2.7192,24.1999,09-12-21_18.44_CC_protocol_HPPC_IN21700_30T_cycle_#712.mat
CC,712,0.90374,2.68719,0.2388,10,charge,3,26.868,8.956,2.0,2.0,3.4793,3.8162,12.5391,09-12-21_18.44_CC_protocol_HPPC_IN21700_30T_cycle_#712.mat
CC,712,0.90374,2.68719,0.2388,10,charge,3,26.868,8.956,10.0,9.9,3.4793,3.899,15.6208,09-12-21_18.44_CC_protocol_HPPC_IN21700_30T_cycle_#712.mat
CC,712,0.90374,2.68719,0.1939,11,discharge,0,-2.686,0.895,2.0,1.9,3.4223,3.3774,16.7151,09-12-21_18.44_CC_protocol_HPPC_IN21700_30T_cycle_#712.mat
CC,712,0.90374,2.68719,0.1939,11,discharge,0,-2.686,0.895,10.0,9.9,3.4223,3.3605,23.0065,09-12-21_18.44_CC_protocol_HPPC_IN21700_30T_cycle_#712.mat
CC,712,0.90374,2.68719,0.1939,11,charge,0,1.343,0.448,2.0,2.0,3.4249,3.4475,16.8343,09-12-21_18.44_CC_protocol_HPPC_IN21700_30T_cycle_#712.mat
CC,712,0.90374,2.68719,0.1939,11,charge,0,1.343,0.448,10.0,9.9,3.4249,3.4534,21.2291,09-12-21_18.44_CC_protocol_HPPC_IN21700_30T_cycle_#712.mat
CC,712,0.90374,2.68719,0.1938,11,discharge,1,-10.75,3.583,2.0,2.0,3.4236,3.2323,17.7953,09-12-21_18.44_CC_protocol_HPPC_IN21700_30T_cycle_#712.mat
CC,712,0.90374,2.68719,0.1938,11,discharge,1,-10.75,3.583,10.0,9.9,3.4236,3.1308,27.2372,09-12-21_18.44_CC_protocol_HPPC_IN21700_30T_cycle_#712.mat
CC,712,0.90374,2.68719,0.1939,11,charge,1,5.374,1.791,2.0,2.0,3.4328,3.514,15.1087,09-12-21_18.44_CC_protocol_HPPC_IN21700_30T_cycle_#712.mat
CC,712,0.90374,2.68719,0.1939,11,charge,1,5.374,1.791,10.0,9.9,3.4328,3.5307,18.216,09-12-21_18.44_CC_protocol_HPPC_IN21700_30T_cycle_#712.mat
CC,712,0.90374,2.68719,0.1937,11,discharge,2,-21.496,7.165,2.0,2.0,3.4259,3.0334,18.2592,09-12-21_18.44_CC_protocol_HPPC_IN21700_30T_cycle_#712.mat
CC,712,0.90374,2.68719,0.1937,11,discharge,2,-21.496,7.165,10.0,9.9,3.4259,2.6855,34.4436,09-12-21_18.44_CC_protocol_HPPC_IN21700_30T_cycle_#712.mat
CC,712,0.90374,2.68719,0.194,11,charge,2,16.124,5.375,2.0,2.0,3.4374,3.6555,13.5264,09-12-21_18.44_CC_protocol_HPPC_IN21700_30T_cycle_#712.mat
CC,712,0.90374,2.68719,0.194,11,charge,2,16.124,5.375,10.0,9.9,3.4374,3.7025,16.4413,09-12-21_18.44_CC_protocol_HPPC_IN21700_30T_cycle_#712.mat
CC,712,0.90374,2.68719,0.1936,11,discharge,3,-30.899,10.3,2.0,1.9,3.4252,2.8603,18.2821,09-12-21_18.44_CC_protocol_HPPC_IN21700_30T_cycle_#712.mat
CC,712,0.90374,2.68719,0.1936,11,discharge,3,-30.899,10.3,10.0,9.9,3.4252,2.4999,29.946,09-12-21_18.44_CC_protocol_HPPC_IN21700_30T_cycle_#712.mat
CC,712,0.90374,2.68719,0.1941,11,charge,3,26.871,8.957,2.0,2.0,3.4409,3.7786,12.5675,09-12-21_18.44_CC_protocol_HPPC_IN21700_30T_cycle_#712.mat
CC,712,0.90374,2.68719,0.1941,11,charge,3,26.871,8.957,10.0,9.9,3.4409,3.8571,15.4888,09-12-21_18.44_CC_protocol_HPPC_IN21700_30T_cycle_#712.mat
CC,712,0.90374,2.68719,0.1491,12,discharge,0,-2.686,0.895,2.0,2.0,3.3762,3.3185,21.4786,09-12-21_18.44_CC_protocol_HPPC_IN21700_30T_cycle_#712.mat
CC,712,0.90374,2.68719,0.1491,12,discharge,0,-2.686,0.895,10.0,9.9,3.3762,3.2857,33.6882,09-12-21_18.44_CC_protocol_HPPC_IN21700_30T_cycle_#712.mat
CC,712,0.90374,2.68719,0.1491,12,charge,0,1.342,0.447,2.0,2.0,3.3802,3.406,19.2222,09-12-21_18.44_CC_protocol_HPPC_IN21700_30T_cycle_#712.mat
CC,712,0.90374,2.68719,0.1491,12,charge,0,1.342,0.447,10.0,9.9,3.3802,3.4156,26.3746,09-12-21_18.44_CC_protocol_HPPC_IN21700_30T_cycle_#712.mat
CC,712,0.90374,2.68719,0.149,12,discharge,1,-10.75,3.583,2.0,2.0,3.3778,3.1151,24.4372,09-12-21_18.44_CC_protocol_HPPC_IN21700_30T_cycle_#712.mat
CC,712,0.90374,2.68719,0.149,12,discharge,1,-10.75,3.583,10.0,9.9,3.3778,2.8329,50.6884,09-12-21_18.44_CC_protocol_HPPC_IN21700_30T_cycle_#712.mat
CC,712,0.90374,2.68719,0.1491,12,charge,1,5.374,1.791,2.0,1.9,3.3906,3.4815,16.9138,09-12-21_18.44_CC_protocol_HPPC_IN21700_30T_cycle_#712.mat
CC,712,0.90374,2.68719,0.1491,12,charge,1,5.374,1.791,10.0,9.9,3.3906,3.5046,21.2121,09-12-21_18.44_CC_protocol_HPPC_IN21700_30T_cycle_#712.mat
CC,712,0.90374,2.68719,0.1489,12,discharge,2,-21.359,7.12,2.0,2.0,3.3812,2.8102,26.7335,09-12-21_18.44_CC_protocol_HPPC_IN21700_30T_cycle_#712.mat
CC,712,0.90374,2.68719,0.1489,12,discharge,2,-21.359,7.12,10.0,9.9,3.3812,2.5,41.2566,09-12-21_18.44_CC_protocol_HPPC_IN21700_30T_cycle_#712.mat
CC,712,0.90374,2.68719,0.1492,12,charge,2,16.123,5.374,2.0,2.0,3.3979,3.626,14.1475,09-12-21_18.44_CC_protocol_HPPC_IN21700_30T_cycle_#712.mat
CC,712,0.90374,2.68719,0.1492,12,charge,2,16.123,5.374,10.0,9.9,3.3979,3.6674,16.7153,09-12-21_18.44_CC_protocol_HPPC_IN21700_30T_cycle_#712.mat
CC,712,0.90374,2.68719,0.1488,12,discharge,3,-19.799,6.6,2.0,1.9,3.3811,2.5451,42.2244,09-12-21_18.44_CC_protocol_HPPC_IN21700_30T_cycle_#712.mat
CC,712,0.90374,2.68719,0.1488,12,discharge,3,-19.799,6.6,10.0,9.9,3.3811,2.4999,44.5073,09-12-21_18.44_CC_protocol_HPPC_IN21700_30T_cycle_#712.mat
CC,712,0.90374,2.68719,0.1493,12,charge,3,26.87,8.957,2.0,2.0,3.3986,3.7491,13.0443,09-12-21_18.44_CC_protocol_HPPC_IN21700_30T_cycle_#712.mat
CC,712,0.90374,2.68719,0.1493,12,charge,3,26.87,8.957,10.0,9.9,3.3986,3.8169,15.5675,09-12-21_18.44_CC_protocol_HPPC_IN21700_30T_cycle_#712.mat
CC,750,0.90025,2.67681,1.0,0,discharge,0,-2.678,0.893,2.0,1.9,4.1385,4.0967,15.6104,09-19-21_01.19_CC_protocol_HPPC_IN21700_30T_cycle_#750.mat
CC,750,0.90025,2.67681,1.0,0,discharge,0,-2.678,0.893,10.0,9.7,4.1385,4.0784,22.4446,09-19-21_01.19_CC_protocol_HPPC_IN21700_30T_cycle_#750.mat
CC,750,0.90025,2.67681,1.0,0,charge,0,1.339,0.446,2.0,2.0,4.1519,4.1789,20.1643,09-19-21_01.19_CC_protocol_HPPC_IN21700_30T_cycle_#750.mat
CC,750,0.90025,2.67681,1.0,0,charge,0,1.339,0.446,10.0,9.9,4.1519,4.1903,28.6781,09-19-21_01.19_CC_protocol_HPPC_IN21700_30T_cycle_#750.mat
CC,750,0.90025,2.67681,0.9999,0,discharge,1,-10.708,3.569,2.0,2.0,4.1476,3.9485,18.5936,09-19-21_01.19_CC_protocol_HPPC_IN21700_30T_cycle_#750.mat
CC,750,0.90025,2.67681,0.9999,0,discharge,1,-10.708,3.569,10.0,9.9,4.1476,3.9108,22.1143,09-19-21_01.19_CC_protocol_HPPC_IN21700_30T_cycle_#750.mat
CC,750,0.90025,2.67681,1.0,0,charge,1,1.848,0.616,2.0,2.0,4.1555,4.1999,24.0234,09-19-21_01.19_CC_protocol_HPPC_IN21700_30T_cycle_#750.mat
CC,750,0.90025,2.67681,1.0,0,charge,1,1.848,0.616,10.0,9.9,4.1555,4.1999,24.0234,09-19-21_01.19_CC_protocol_HPPC_IN21700_30T_cycle_#750.mat
CC,750,0.90025,2.67681,0.9998,0,discharge,2,-21.412,7.137,2.0,1.9,4.1467,3.7856,16.8644,09-19-21_01.19_CC_protocol_HPPC_IN21700_30T_cycle_#750.mat
CC,750,0.90025,2.67681,0.9998,0,discharge,2,-21.412,7.137,10.0,9.9,4.1467,3.7366,19.1528,09-19-21_01.19_CC_protocol_HPPC_IN21700_30T_cycle_#750.mat
CC,750,0.90025,2.67681,1.0,0,charge,2,1.729,0.576,2.0,2.0,4.1587,4.2,23.8853,09-19-21_01.19_CC_protocol_HPPC_IN21700_30T_cycle_#750.mat
CC,750,0.90025,2.67681,1.0,0,charge,2,1.729,0.576,10.0,9.9,4.1587,4.2,23.8853,09-19-21_01.19_CC_protocol_HPPC_IN21700_30T_cycle_#750.mat
CC,750,0.90025,2.67681,0.9997,0,discharge,3,-30.778,10.259,2.0,2.0,4.1463,3.6574,15.8847,09-19-21_01.19_CC_protocol_HPPC_IN21700_30T_cycle_#750.mat
CC,750,0.90025,2.67681,0.9997,0,discharge,3,-30.778,10.259,10.0,9.9,4.1463,3.5989,17.7854,09-19-21_01.19_CC_protocol_HPPC_IN21700_30T_cycle_#750.mat
