Repository: KikETs/ECM_HYBRID_BMS_JOINT

## Results

| Arm | Model | Size | Protocol | Result | Worst cell |
|---|---|---|---|---|---|
| SOP | 2RC table + trim (A8) | 4 effective coefficients, 2 EW states | leave-one-cell-out | usable current 69.6 % discharge, 59.5 % charge (τ = 10 s) | 59.9 % / 53.5 % (BOOST_REST) |
| SOH | dQ/dV ridge | 65 coefficients | leave-one-cell-out | RMSE 0.0094, bias −0.0005 | 0.0130 (BOOST_REST) |
| SOC | 2RC EKF, low-current gate | 3 states | leave-one-cell-out | **2.34 %p** over six sensor disturbances on estimated SOH (2.325 on true SOH), per cell 2.00–2.75 | 4.60 %p (BOOST_NEGPULSE_1S, current offset −0.10 A) |

The SOH arm was a 10,945-parameter CNN until the second audit round. Nested

File: analysis/rpcwby_resistance.csv (part 16 of 21)
cell,cycle,SOC,direction,I_A,tau_s,tau_actual_s,T_C,rest_before_s,V_pre_V,V_tau_V,R_mOhm,CAP_Ah,SOH
RPC_US06,641,0.445,discharge,-29.623,2.0,2.0,,300.0,3.6478,3.2831,12.3112,2.7609,0.92641
RPC_US06,641,0.445,discharge,-29.623,10.0,9.0,,300.0,3.6478,3.19,15.4539,2.7609,0.92641
RPC_US06,641,0.353,discharge,-29.544,2.0,2.0,,300.0,3.5864,3.2105,12.7232,2.7609,0.92641
RPC_US06,641,0.353,discharge,-29.544,10.0,9.0,,300.0,3.5864,3.1034,16.3482,2.7609,0.92641
RPC_US06,641,0.261,discharge,-29.208,2.0,2.0,,300.0,3.505,3.0923,14.1297,2.7609,0.92641
RPC_US06,641,0.261,discharge,-29.208,10.0,9.0,,300.0,3.505,2.9338,19.5563,2.7609,0.92641
RPC_US06,641,0.2151,discharge,-27.966,2.0,2.0,,300.0,3.4454,3.0038,15.7903,2.7609,0.92641
RPC_US06,641,0.2151,discharge,-27.966,10.0,9.0,,300.0,3.4454,2.6891,27.0431,2.7609,0.92641
RPC_US06,641,0.1698,discharge,-21.027,2.0,2.0,,300.0,3.401,2.9492,21.4867,2.7609,0.92641
RPC_US06,641,0.1245,discharge,-12.084,2.0,2.0,,300.0,3.356,2.9492,33.6643,2.7609,0.92641
RPC_US06,641,0.0972,discharge,-7.421,2.0,2.0,,300.0,3.2349,2.915,43.1048,2.7609,0.92641
RPC_US06,641,0.0836,discharge,-4.431,2.0,2.0,,300.0,3.1195,2.9036,48.7227,2.7609,0.92641
RPC_US06,641,0.0836,discharge,-4.431,10.0,9.0,,300.0,3.1195,2.6177,113.2425,2.7609,0.92641
RPC_US06,641,0.9973,discharge,-29.843,2.0,1.0,,1882.6,4.1673,3.7109,15.2936,2.7609,0.92641
RPC_US06,641,0.9973,discharge,-29.843,10.0,9.01,,1882.6,4.1673,3.6392,17.6962,2.7609,0.92641
RPC_US06,641,0.9513,discharge,-29.813,2.0,2.0,,300.0,4.0889,3.6771,13.8128,2.7609,0.92641
RPC_US06,641,0.9513,discharge,-29.813,10.0,9.0,,300.0,4.0889,3.6232,15.6207,2.7609,0.92641
RPC_US06,641,0.9053,discharge,-29.72,2.0,2.0,,300.0,4.0731,3.6768,13.3345,2.7609,0.92641
RPC_US06,641,0.9053,discharge,-29.72,10.0,9.01,,300.0,4.0731,3.5986,15.9657,2.7609,0.92641
RPC_US06,641,0.8132,discharge,-29.717,2.0,2.0,,300.0,4.0044,3.612,13.2046,2.7609,0.92641
RPC_US06,641,0.8132,discharge,-29.717,10.0,9.0,,300.0,4.0044,3.5309,15.9336,2.7609,0.92641
RPC_US06,641,0.7212,discharge,-29.724,2.0,2.0,,300.0,3.9149,3.5387,12.6564,2.7609,0.92641
RPC_US06,641,0.7212,discharge,-29.724,10.0,9.0,,300.0,3.9149,3.4651,15.1326,2.7609,0.92641
RPC_US06,641,0.6291,discharge,-29.696,2.0,2.0,,300.0,3.8294,3.4644,12.2912,2.7609,0.92641
RPC_US06,641,0.6291,discharge,-29.696,10.0,9.0,,300.0,3.8294,3.3853,14.9549,2.7609,0.92641
RPC_US06,641,0.5371,discharge,-29.66,2.0,2.0,,300.0,3.7275,3.3644,12.2423,2.7609,0.92641
RPC_US06,641,0.5371,discharge,-29.66,10.0,9.0,,300.0,3.7275,3.2782,15.1486,2.7609,0.92641
RPC_US06,641,0.445,discharge,-29.624,2.0,2.0,,300.0,3.6477,3.2829,12.3141,2.7609,0.92641
RPC_US06,641,0.445,discharge,-29.624,10.0,9.0,,300.0,3.6477,3.1897,15.4602,2.7609,0.92641
RPC_US06,641,0.353,discharge,-29.547,2.0,2.0,,300.0,3.5865,3.2101,12.739,2.7609,0.92641
RPC_US06,641,0.353,discharge,-29.547,10.0,9.01,,300.0,3.5865,3.1031,16.3604,2.7609,0.92641
RPC_US06,641,0.261,discharge,-29.218,2.0,2.0,,300.0,3.5046,3.0919,14.1249,2.7609,0.92641
RPC_US06,641,0.261,discharge,-29.218,10.0,9.0,,300.0,3.5046,2.9322,19.5907,2.7609,0.92641
RPC_US06,641,0.2151,discharge,-28.236,2.0,1.0,,300.0,3.4453,3.04,14.354,2.7609,0.92641
RPC_US06,641,0.2151,discharge,-28.236,10.0,9.0,,300.0,3.4453,2.6745,27.2985,2.7609,0.92641
RPC_US06,641,0.1698,discharge,-20.218,2.0,2.0,,300.0,3.4006,2.972,21.1984,2.7609,0.92641
RPC_US06,641,0.1698,discharge,-20.218,10.0,8.58,,300.0,3.4006,2.4996,44.5631,2.7609,0.92641
RPC_US06,641,0.1245,discharge,-11.601,2.0,2.0,,300.0,3.3561,2.971,33.1968,2.7609,0.92641
RPC_US06,641,0.1245,discharge,-11.601,10.0,8.52,,300.0,3.3561,2.4994,73.8503,2.7609,0.92641
RPC_US06,641,0.0972,discharge,-6.947,2.0,2.0,,300.0,3.2353,2.9361,43.0717,2.7609,0.92641
RPC_US06,641,0.0972,discharge,-6.947,10.0,9.0,,300.0,3.2353,2.5157,103.591,2.7609,0.92641
RPC_US06,641,0.0836,discharge,-5.013,2.0,2.0,,300.0,3.1206,2.872,49.5906,2.7609,0.92641
RPC_US06,641,0.0836,discharge,-5.013,10.0,9.0,,300.0,3.1206,2.5206,119.6876,2.7609,0.92641
RPC_US06,641,0.9973,discharge,-29.85,2.0,2.0,,1886.9,4.1676,3.6917,15.943,2.7609,0.92641
RPC_US06,641,0.9973,discharge,-29.85,10.0,9.0,,1886.9,4.1676,3.6383,17.732,2.7609,0.92641
RPC_US06,641,0.9513,discharge,-29.822,2.0,2.0,,300.0,4.0888,3.6763,13.8321,2.7609,0.92641
RPC_US06,641,0.9513,discharge,-29.822,10.0,9.0,,300.0,4.0888,3.6223,15.6428,2.7609,0.92641
RPC_US06,641,0.9053,discharge,-29.729,2.0,2.0,,300.0,4.073,3.6757,13.3641,2.7609,0.92641
RPC_US06,641,0.9053,discharge,-29.729,10.0,9.0,,300.0,4.073,3.5974,15.9978,2.7609,0.92641
RPC_US06,641,0.8132,discharge,-29.727,2.0,2.0,,300.0,4.0041,3.6109,13.2268,2.7609,0.92641
RPC_US06,641,0.8132,discharge,-29.727,10.0,9.0,,300.0,4.0041,3.5295,15.965,2.7609,0.92641
RPC_US06,641,0.7211,discharge,-29.733,2.0,1.0,,300.0,3.9148,3.5547,12.1111,2.7609,0.92641
RPC_US06,641,0.7211,discharge,-29.733,10.0,9.0,,300.0,3.9148,3.4639,15.165,2.7609,0.92641
RPC_US06,641,0.6291,discharge,-29.703,2.0,2.0,,300.0,3.8293,3.4633,12.3218,2.7609,0.92641
RPC_US06,641,0.6291,discharge,-29.703,10.0,9.0,,300.0,3.8293,3.3842,14.9848,2.7609,0.92641
RPC_US06,641,0.537,discharge,-29.671,2.0,1.0,,300.0,3.7271,3.3832,11.5906,2.7609,0.92641
RPC_US06,641,0.537,discharge,-29.671,10.0,9.0,,300.0,3.7271,3.2769,15.1733,2.7609,0.92641
RPC_US06,641,0.445,discharge,-29.635,2.0,1.0,,300.0,3.6475,3.302,11.6585,2.7609,0.92641
RPC_US06,641,0.445,discharge,-29.635,10.0,9.0,,300.0,3.6475,3.1887,15.4817,2.7609,0.92641
RPC_US06,641,0.353,discharge,-29.562,2.0,2.0,,300.0,3.586,3.2089,12.7565,2.7609,0.92641
RPC_US06,641,0.353,discharge,-29.562,10.0,9.0,,300.0,3.586,3.1014,16.3929,2.7609,0.92641
RPC_US06,641,0.261,discharge,-29.251,2.0,2.0,,300.0,3.5045,3.0895,14.1878,2.7609,0.92641
RPC_US06,641,0.261,discharge,-29.251,10.0,9.0,,300.0,3.5045,2.9275,19.7262,2.7609,0.92641
RPC_US06,641,0.2151,discharge,-28.315,2.0,2.0,,300.0,3.4452,2.9942,15.9282,2.7609,0.92641
RPC_US06,641,0.2151,discharge,-28.315,10.0,9.0,,300.0,3.4452,2.6617,27.6713,2.7609,0.92641
RPC_US06,641,0.1699,discharge,-19.244,2.0,2.0,,300.0,3.4004,2.9897,21.3423,2.7609,0.92641
RPC_US06,641,0.1699,discharge,-19.244,10.0,9.0,,300.0,3.4004,2.5199,45.7557,2.7609,0.92641
RPC_US06,641,0.1246,discharge,-11.014,2.0,2.0,,300.0,3.3558,2.9866,33.521,2.7609,0.92641
RPC_US06,641,0.1246,discharge,-11.014,10.0,9.0,,300.0,3.3558,2.5103,76.7659,2.7609,0.92641
RPC_US06,641,0.0972,discharge,-6.97,2.0,2.0,,300.0,3.2353,2.9317,43.5578,2.7609,0.92641
RPC_US06,641,0.0972,discharge,-6.97,10.0,9.0,,300.0,3.2353,2.5033,105.0208,2.7609,0.92641
RPC_US06,641,0.0836,discharge,-5.025,2.0,2.0,,300.0,3.1201,2.8684,50.0925,2.7609,0.92641
RPC_US06,641,0.0836,discharge,-5.025,10.0,9.0,,300.0,3.1201,2.5107,121.2809,2.7609,0.92641
RPC_US06,641,0.9973,discharge,-29.855,2.0,2.0,,1889.7,4.1674,3.6911,15.9535,2.7609,0.92641
RPC_US06,641,0.9973,discharge,-29.855,10.0,9.0,,1889.7,4.1674,3.6379,17.7354,2.7609,0.92641
RPC_US06,641,0.9513,discharge,-29.825,2.0,2.0,,300.0,4.0888,3.6758,13.8474,2.7609,0.92641
RPC_US06,641,0.9513,discharge,-29.825,10.0,9.0,,300.0,4.0888,3.6217,15.6614,2.7609,0.92641
RPC_US06,641,0.9053,discharge,-29.733,2.0,2.0,,300.0,4.073,3.6753,13.3759,2.7609,0.92641
RPC_US06,641,0.9053,discharge,-29.733,10.0,9.0,,300.0,4.073,3.5968,16.0161,2.7609,0.92641
RPC_US06,641,0.8132,discharge,-29.733,2.0,2.0,,300.0,4.0037,3.6102,13.2342,2.7609,0.92641
RPC_US06,641,0.8132,discharge,-29.733,10.0,9.0,,300.0,4.0037,3.529,15.9652,2.7609,0.92641
RPC_US06,641,0.7212,discharge,-29.736,2.0,2.0,,300.0,3.9145,3.5374,12.6816,2.7609,0.92641
RPC_US06,641,0.7212,discharge,-29.736,10.0,9.0,,300.0,3.9145,3.4635,15.1668,2.7609,0.92641
RPC_US06,641,0.6291,discharge,-29.709,2.0,2.0,,300.0,3.829,3.4631,12.3161,2.7609,0.92641
RPC_US06,641,0.6291,discharge,-29.709,10.0,9.0,,300.0,3.829,3.3838,14.9854,2.7609,0.92641
RPC_US06,641,0.5371,discharge,-29.675,2.0,2.0,,300.0,3.727,3.3628,12.2732,2.7609,0.92641
RPC_US06,641,0.5371,discharge,-29.675,10.0,9.01,,300.0,3.727,3.2764,15.1848,2.7609,0.92641
RPC_US06,641,0.445,discharge,-29.64,2.0,2.0,,300.0,3.6472,3.2812,12.3482,2.7609,0.92641
RPC_US06,641,0.445,discharge,-29.64,10.0,9.0,,300.0,3.6472,3.1878,15.4993,2.7609,0.92641
RPC_US06,641,0.353,discharge,-29.498,2.0,2.0,,300.0,3.586,3.2081,12.811,2.7609,0.92641
RPC_US06,641,0.353,discharge,-29.498,10.0,9.0,,300.0,3.586,3.1004,16.4621,2.7609,0.92641
RPC_US06,641,0.261,discharge,-29.269,2.0,2.0,,300.0,3.5044,3.0883,14.2166,2.7609,0.92641
RPC_US06,641,0.261,discharge,-29.269,10.0,9.0,,300.0,3.5044,2.9246,19.8097,2.7609,0.92641
RPC_US06,641,0.2151,discharge,-28.152,2.0,2.0,,300.0,3.445,2.9949,15.9882,2.7609,0.92641
RPC_US06,641,0.2151,discharge,-28.152,10.0,9.0,,300.0,3.445,2.6628,27.7849,2.7609,0.92641
RPC_US06,641,0.1699,discharge,-19.298,2.0,2.0,,300.0,3.4002,2.9856,21.4841,2.7609,0.92641
RPC_US06,641,0.1699,discharge,-19.298,10.0,9.0,,300.0,3.4002,2.5079,46.238,2.7609,0.92641
RPC_US06,641,0.1246,discharge,-11.041,2.0,2.0,,300.0,3.3557,2.9832,33.7364,2.7609,0.92641
RPC_US06,641,0.1246,discharge,-11.041,10.0,9.0,,300.0,3.3557,2.5013,77.3808,2.7609,0.92641
RPC_US06,641,0.0973,discharge,-6.565,2.0,2.0,,300.0,3.2352,2.9491,43.5806,2.7609,0.92641
RPC_US06,641,0.0973,discharge,-6.565,10.0,9.0,,300.0,3.2352,2.5524,104.0085,2.7609,0.92641
RPC_US06,641,0.0836,discharge,-5.033,2.0,2.0,,300.0,3.1205,2.8661,50.5424,2.7609,0.92641
RPC_US06,641,0.0836,discharge,-5.033,10.0,9.0,,300.0,3.1205,2.5036,122.5613,2.7609,0.92641
RPC_US06,641,0.9973,discharge,-29.861,2.0,2.0,,1891.3,4.167,3.6905,15.9575,2.7609,0.92641
RPC_US06,641,0.9973,discharge,-29.861,10.0,9.0,,1891.3,4.167,3.6373,17.7392,2.7609,0.92641
RPC_US06,641,0.9513,discharge,-29.828,2.0,2.0,,300.0,4.0888,3.6753,13.863,2.7609,0.92641
RPC_US06,641,0.9513,discharge,-29.828,10.0,9.0,,300.0,4.0888,3.6212,15.6768,2.7609,0.92641
RPC_US06,641,0.9053,discharge,-29.739,2.0,2.0,,300.0,4.0729,3.6748,13.3867,2.7609,0.92641
RPC_US06,641,0.9053,discharge,-29.739,10.0,9.0,,300.0,4.0729,3.5962,16.0297,2.7609,0.92641
RPC_US06,641,0.8132,discharge,-29.736,2.0,2.0,,300.0,4.0036,3.6096,13.2497,2.7609,0.92641
RPC_US06,641,0.8132,discharge,-29.736,10.0,9.0,,300.0,4.0036,3.5283,15.9837,2.7609,0.92641
RPC_US06,641,0.7212,discharge,-29.742,2.0,2.0,,300.0,3.9146,3.5367,12.7057,2.7609,0.92641
RPC_US06,641,0.7212,discharge,-29.742,10.0,9.0,,300.0,3.9146,3.4628,15.1904,2.7609,0.92641
RPC_US06,641,0.6291,discharge,-29.714,2.0,2.0,,300.0,3.8289,3.4624,12.3343,2.7609,0.92641
RPC_US06,641,0.6291,discharge,-29.714,10.0,9.0,,300.0,3.8289,3.383,15.0064,2.7609,0.92641
RPC_US06,641,0.5371,discharge,-29.681,2.0,2.0,,300.0,3.7268,3.3621,12.2873,2.7609,0.92641
RPC_US06,641,0.5371,discharge,-29.681,10.0,9.0,,300.0,3.7268,3.2757,15.1983,2.7609,0.92641
RPC_US06,641,0.445,discharge,-29.648,2.0,2.0,,300.0,3.6472,3.2806,12.3649,2.7609,0.92641
RPC_US06,641,0.445,discharge,-29.648,10.0,9.0,,300.0,3.6472,3.1871,15.5185,2.7609,0.92641
RPC_US06,641,0.353,discharge,-29.578,2.0,2.0,,300.0,3.5858,3.2075,12.7899,2.7609,0.92641
RPC_US06,641,0.353,discharge,-29.578,10.0,9.0,,300.0,3.5858,3.0994,16.4447,2.7609,0.92641
RPC_US06,641,0.261,discharge,-29.293,2.0,2.0,,300.0,3.504,3.0867,14.2457,2.7609,0.92641
RPC_US06,641,0.261,discharge,-29.293,10.0,9.0,,300.0,3.504,2.9216,19.8819,2.7609,0.92641
RPC_US06,641,0.2151,discharge,-28.205,2.0,2.0,,300.0,3.4447,2.9921,16.0468,2.7609,0.92641
RPC_US06,641,0.2151,discharge,-28.205,10.0,9.0,,300.0,3.4447,2.6541,28.0305,2.7609,0.92641
RPC_US06,641,0.17,discharge,-18.51,2.0,1.0,,300.0,3.3999,3.0587,18.4333,2.7609,0.92641
RPC_US06,641,0.17,discharge,-18.51,10.0,9.01,,300.0,3.3999,2.5544,45.678,2.7609,0.92641
RPC_US06,641,0.1246,discharge,-10.5,2.0,2.0,,300.0,3.3556,2.998,34.0571,2.7609,0.92641
RPC_US06,641,0.1246,discharge,-10.5,10.0,9.0,,300.0,3.3556,2.5464,77.0667,2.7609,0.92641
RPC_US06,641,0.0973,discharge,-6.584,2.0,2.0,,300.0,3.2351,2.9445,44.1393,2.7609,0.92641
RPC_US06,641,0.0973,discharge,-6.584,10.0,9.0,,300.0,3.2351,2.5427,105.1688,2.7609,0.92641
RPC_US06,641,0.0836,discharge,-4.683,2.0,2.0,,300.0,3.1203,2.8833,50.6134,2.7609,0.92641
RPC_US06,641,0.0836,discharge,-4.683,10.0,9.0,,300.0,3.1203,2.5569,120.3191,2.7609,0.92641
RPC_US06,641,0.9973,discharge,-29.861,2.0,2.0,,1894.1,4.1673,3.6902,15.9774,2.7609,0.92641
RPC_US06,641,0.9973,discharge,-29.861,10.0,9.0,,1894.1,4.1673,3.6369,17.7623,2.7609,0.92641
RPC_US06,641,0.9513,discharge,-29.832,2.0,2.0,,300.0,4.0888,3.675,13.871,2.7609,0.92641
RPC_US06,641,0.9513,discharge,-29.832,10.0,9.0,,300.0,4.0888,3.621,15.6811,2.7609,0.92641
RPC_US06,641,0.9053,discharge,-29.742,2.0,2.0,,300.0,4.0728,3.6744,13.3952,2.7609,0.92641
RPC_US06,641,0.9053,discharge,-29.742,10.0,9.01,,300.0,4.0728,3.5958,16.0379,2.7609,0.92641
RPC_US06,641,0.8132,discharge,-29.742,2.0,2.0,,300.0,4.0034,3.6092,13.2542,2.7609,0.92641
RPC_US06,641,0.8132,discharge,-29.742,10.0,9.0,,300.0,4.0034,3.528,15.9844,2.7609,0.92641
RPC_US06,641,0.7211,discharge,-29.745,2.0,2.0,,300.0,3.9144,3.5364,12.7082,2.7609,0.92641
RPC_US06,641,0.7211,discharge,-29.745,10.0,9.0,,300.0,3.9144,3.4626,15.1894,2.7609,0.92641
RPC_US06,641,0.6291,discharge,-29.718,2.0,2.0,,300.0,3.8288,3.4618,12.3496,2.7609,0.92641
RPC_US06,641,0.6291,discharge,-29.718,10.0,9.0,,300.0,3.8288,3.3826,15.0147,2.7609,0.92641
RPC_US06,641,0.537,discharge,-29.683,2.0,2.0,,300.0,3.7265,3.3617,12.2901,2.7609,0.92641
RPC_US06,641,0.537,discharge,-29.683,10.0,9.0,,300.0,3.7265,3.2754,15.1975,2.7609,0.92641
RPC_US06,641,0.445,discharge,-29.649,2.0,2.0,,300.0,3.647,3.2802,12.3712,2.7609,0.92641
RPC_US06,641,0.445,discharge,-29.649,10.0,9.0,,300.0,3.647,3.1869,15.518,2.7609,0.92641
RPC_US06,641,0.3529,discharge,-29.581,2.0,2.0,,300.0,3.5856,3.2071,12.7954,2.7609,0.92641
RPC_US06,641,0.3529,discharge,-29.581,10.0,9.0,,300.0,3.5856,3.0989,16.4531,2.7609,0.92641
RPC_US06,641,0.261,discharge,-29.3,2.0,2.0,,300.0,3.5041,3.086,14.2696,2.7609,0.92641
RPC_US06,641,0.261,discharge,-29.3,10.0,9.0,,300.0,3.5041,2.9198,19.942,2.7609,0.92641
RPC_US06,641,0.2151,discharge,-28.096,2.0,2.0,,300.0,3.4448,2.9926,16.0945,2.7609,0.92641
RPC_US06,641,0.2151,discharge,-28.096,10.0,9.0,,300.0,3.4448,2.655,28.1103,2.7609,0.92641
RPC_US06,641,0.17,discharge,-18.54,2.0,2.0,,300.0,3.3997,2.9981,21.6619,2.7609,0.92641
RPC_US06,641,0.17,discharge,-18.54,10.0,9.0,,300.0,3.3997,2.5478,45.9505,2.7609,0.92641
RPC_US06,641,0.1246,discharge,-10.515,2.0,2.0,,300.0,3.3554,2.996,34.1797,2.7609,0.92641
RPC_US06,641,0.1246,discharge,-10.515,10.0,9.01,,300.0,3.3554,2.5417,77.3847,2.7609,0.92641
RPC_US06,641,0.0973,discharge,-6.589,2.0,2.0,,300.0,3.2353,2.9434,44.3038,2.7609,0.92641
RPC_US06,641,0.0973,discharge,-6.589,10.0,9.0,,300.0,3.2353,2.5398,105.5611,2.7609,0.92641
RPC_US06,641,0.0836,discharge,-4.683,2.0,2.0,,300.0,3.1207,2.8828,50.8013,2.7609,0.92641
RPC_US06,641,0.0836,discharge,-4.683,10.0,9.0,,300.0,3.1207,2.5553,120.7359,2.7609,0.92641
RPC_US06,641,0.9973,discharge,-29.865,2.0,2.0,,1894.0,4.1673,3.6897,15.992,2.7609,0.92641
RPC_US06,641,0.9973,discharge,-29.865,10.0,9.0,,1894.0,4.1673,3.6364,17.7767,2.7609,0.92641
RPC_US06,641,0.9513,discharge,-29.835,2.0,2.0,,300.0,4.0886,3.6745,13.8794,2.7609,0.92641
RPC_US06,641,0.9513,discharge,-29.835,10.0,9.0,,300.0,4.0886,3.6205,15.6894,2.7609,0.92641
RPC_US06,641,0.9053,discharge,-29.747,2.0,2.0,,300.0,4.0729,3.6741,13.4066,2.7609,0.92641
RPC_US06,641,0.9053,discharge,-29.747,10.0,9.0,,300.0,4.0729,3.5953,16.0557,2.7609,0.92641
RPC_US06,641,0.8132,discharge,-29.745,2.0,2.0,,300.0,4.0032,3.6087,13.2627,2.7609,0.92641
RPC_US06,641,0.8132,discharge,-29.745,10.0,9.0,,300.0,4.0032,3.5274,15.996,2.7609,0.92641
RPC_US06,641,0.7211,discharge,-29.748,2.0,2.0,,300.0,3.9143,3.5359,12.7202,2.7609,0.92641
RPC_US06,641,0.7211,discharge,-29.748,10.0,9.01,,300.0,3.9143,3.4619,15.2077,2.7609,0.92641
RPC_US06,641,0.6291,discharge,-29.725,2.0,2.0,,300.0,3.8288,3.4613,12.3633,2.7609,0.92641
RPC_US06,641,0.6291,discharge,-29.725,10.0,9.0,,300.0,3.8288,3.382,15.0311,2.7609,0.92641
RPC_US06,641,0.537,discharge,-29.69,2.0,2.0,,300.0,3.7263,3.361,12.3038,2.7609,0.92641
RPC_US06,641,0.537,discharge,-29.69,10.0,9.0,,300.0,3.7263,3.2744,15.2206,2.7609,0.92641
RPC_US06,641,0.445,discharge,-29.66,2.0,2.0,,300.0,3.6467,3.2793,12.3873,2.7609,0.92641
RPC_US06,641,0.445,discharge,-29.66,10.0,9.0,,300.0,3.6467,3.1859,15.5363,2.7609,0.92641
RPC_US06,641,0.353,discharge,-29.593,2.0,2.0,,300.0,3.5855,3.2058,12.8307,2.7609,0.92641
RPC_US06,641,0.353,discharge,-29.593,10.0,9.0,,300.0,3.5855,3.0974,16.4938,2.7609,0.92641
RPC_US06,641,0.261,discharge,-29.227,2.0,2.0,,300.0,3.5037,3.0855,14.3089,2.7609,0.92641
RPC_US06,641,0.261,discharge,-29.227,10.0,9.0,,300.0,3.5037,2.9183,20.0298,2.7609,0.92641
RPC_US06,641,0.2151,discharge,-28.167,2.0,2.0,,300.0,3.4444,2.9889,16.1714,2.7609,0.92641
RPC_US06,641,0.2151,discharge,-28.167,10.0,9.0,,300.0,3.4444,2.6439,28.4198,2.7609,0.92641
RPC_US06,641,0.17,discharge,-18.604,2.0,2.0,,300.0,3.3994,2.9935,21.8179,2.7609,0.92641
RPC_US06,641,0.17,discharge,-18.604,10.0,9.0,,300.0,3.3994,2.5338,46.5276,2.7609,0.92641
RPC_US06,641,0.1246,discharge,-10.547,2.0,2.0,,300.0,3.3552,2.9913,34.5011,2.7609,0.92641
RPC_US06,641,0.1246,discharge,-10.547,10.0,9.0,,300.0,3.3552,2.5304,78.1986,2.7609,0.92641
RPC_US06,641,0.0973,discharge,-6.606,2.0,2.0,,300.0,3.2349,2.9398,44.6708,2.7609,0.92641
RPC_US06,641,0.0973,discharge,-6.606,10.0,9.0,,300.0,3.2349,2.53,106.7044,2.7609,0.92641
RPC_US06,641,0.0836,discharge,-4.694,2.0,2.0,,300.0,3.1202,2.8798,51.2132,2.7609,0.92641
RPC_US06,641,0.0836,discharge,-4.694,10.0,9.0,,300.0,3.1202,2.5472,122.0681,2.7609,0.92641
RPC_US06,641,0.9973,discharge,-29.877,2.0,2.0,,1897.8,4.1672,3.6884,16.026,2.7609,0.92641
RPC_US06,641,0.9973,discharge,-29.877,10.0,9.0,,1897.8,4.1672,3.6353,17.8033,2.7609,0.92641
RPC_US06,641,0.9513,discharge,-29.841,2.0,2.0,,300.0,4.0886,3.6738,13.9001,2.7609,0.92641
RPC_US06,641,0.9513,discharge,-29.841,10.0,9.0,,300.0,4.0886,3.6195,15.7197,2.7609,0.92641
RPC_US06,641,0.9053,discharge,-29.753,2.0,2.0,,300.0,4.073,3.6732,13.4373,2.7609,0.92641
RPC_US06,641,0.9053,discharge,-29.753,10.0,9.0,,300.0,4.073,3.5942,16.0925,2.7609,0.92641
RPC_US06,641,0.8132,discharge,-29.752,2.0,2.0,,300.0,4.0031,3.6079,13.2829,2.7609,0.92641
RPC_US06,641,0.8132,discharge,-29.752,10.0,9.0,,300.0,4.0031,3.5267,16.0121,2.7609,0.92641
RPC_US06,641,0.7211,discharge,-29.757,2.0,2.0,,300.0,3.9139,3.5352,12.7264,2.7609,0.92641
RPC_US06,641,0.7211,discharge,-29.757,10.0,9.0,,300.0,3.9139,3.461,15.2199,2.7609,0.92641
RPC_US06,641,0.6291,discharge,-29.729,2.0,2.0,,300.0,3.8283,3.4605,12.3718,2.7609,0.92641
RPC_US06,641,0.6291,discharge,-29.729,10.0,9.0,,300.0,3.8283,3.3812,15.0392,2.7609,0.92641
RPC_US06,641,0.537,discharge,-29.696,2.0,2.0,,300.0,3.7263,3.3603,12.3249,2.7609,0.92641
RPC_US06,641,0.537,discharge,-29.696,10.0,9.0,,300.0,3.7263,3.2738,15.2377,2.7609,0.92641
RPC_US06,641,0.445,discharge,-29.664,2.0,2.0,,300.0,3.6466,3.2788,12.3989,2.7609,0.92641
RPC_US06,641,0.445,discharge,-29.664,10.0,9.0,,300.0,3.6466,3.185,15.5609,2.7609,0.92641
RPC_US06,641,0.353,discharge,-29.601,2.0,2.0,,300.0,3.5852,3.2051,12.841,2.7609,0.92641
RPC_US06,641,0.353,discharge,-29.601,10.0,9.0,,300.0,3.5852,3.0963,16.5166,2.7609,0.92641
RPC_US06,641,0.261,discharge,-29.247,2.0,2.0,,300.0,3.5038,3.0842,14.347,2.7609,0.92641
RPC_US06,641,0.261,discharge,-29.247,10.0,9.0,,300.0,3.5038,2.9153,20.1221,2.7609,0.92641
RPC_US06,641,0.2151,discharge,-28.069,2.0,2.0,,300.0,3.4442,2.9887,16.2279,2.7609,0.92641
RPC_US06,641,0.2151,discharge,-28.069,10.0,9.0,,300.0,3.4442,2.6429,28.5475,2.7609,0.92641
RPC_US06,641,0.17,discharge,-18.646,2.0,2.0,,300.0,3.3992,2.9898,21.9559,2.7609,0.92641
RPC_US06,641,0.17,discharge,-18.646,10.0,9.0,,300.0,3.3992,2.5246,46.9042,2.7609,0.92641
RPC_US06,641,0.1246,discharge,-10.566,2.0,2.0,,300.0,3.3551,2.9885,34.6946,2.7609,0.92641
RPC_US06,641,0.1246,discharge,-10.566,10.0,9.0,,300.0,3.3551,2.5236,78.6921,2.7609,0.92641
RPC_US06,641,0.0973,discharge,-6.615,2.0,2.0,,300.0,3.2348,2.938,44.8677,2.7609,0.92641
RPC_US06,641,0.0973,discharge,-6.615,10.0,9.0,,300.0,3.2348,2.5249,107.3167,2.7609,0.92641
RPC_US06,641,0.0836,discharge,-4.699,2.0,2.0,,300.0,3.1202,2.8783,51.4845,2.7609,0.92641
RPC_US06,641,0.0836,discharge,-4.699,10.0,9.0,,300.0,3.1202,2.5435,122.7413,2.7609,0.92641
RPC_US06,641,0.9544,charge,3.402,2.0,2.0,,300.0,4.0883,4.1501,18.1658,2.7609,0.92641
RPC_US06,641,0.9544,charge,3.402,10.0,9.0,,300.0,4.0883,4.15,18.1364,2.7609,0.92641
RPC_US06,641,0.9085,charge,4.858,2.0,2.0,,300.0,4.0725,4.1501,15.9728,2.7609,0.92641
RPC_US06,641,0.9085,charge,4.858,10.0,9.0,,300.0,4.0725,4.15,15.9522,2.7609,0.92641
RPC_US06,641,0.8171,charge,9.468,2.0,2.0,,300.0,4.0017,4.1502,15.6852,2.7609,0.92641
RPC_US06,641,0.8171,charge,9.468,10.0,9.0,,300.0,4.0017,4.1501,15.6747,2.7609,0.92641
RPC_US06,641,0.7252,charge,15.0,2.0,2.0,,300.0,3.9141,4.1027,12.5733,2.7609,0.92641
RPC_US06,641,0.7252,charge,15.0,10.0,9.0,,300.0,3.9141,4.137,14.86,2.7609,0.92641
RPC_US06,641,0.6331,charge,15.001,2.0,2.0,,300.0,3.8294,4.0238,12.9591,2.7609,0.92641
RPC_US06,641,0.6331,charge,15.001,10.0,9.0,,300.0,3.8294,4.0668,15.8256,2.7609,0.92641
RPC_US06,641,0.5411,charge,15.001,2.0,2.0,,300.0,3.7265,3.9124,12.3925,2.7609,0.92641
RPC_US06,641,0.5411,charge,15.001,10.0,9.0,,300.0,3.7265,3.95,14.899,2.7609,0.92641
RPC_US06,641,0.449,charge,15.0,2.0,2.0,,300.0,3.647,3.8327,12.38,2.7609,0.92641
RPC_US06,641,0.449,charge,15.0,10.0,9.0,,300.0,3.647,3.8683,14.7533,2.7609,0.92641
RPC_US06,641,0.3569,charge,15.0,2.0,2.0,,300.0,3.5857,3.776,12.6867,2.7609,0.92641
RPC_US06,641,0.3569,charge,15.0,10.0,9.0,,300.0,3.5857,3.8113,15.04,2.7609,0.92641
RPC_US06,641,0.2649,charge,15.001,2.0,2.0,,300.0,3.5037,3.7041,13.3591,2.7609,0.92641
RPC_US06,641,0.2649,charge,15.001,10.0,9.0,,300.0,3.5037,3.7457,16.1323,2.7609,0.92641
RPC_US06,641,0.2189,charge,15.0,2.0,2.0,,300.0,3.4446,3.6572,14.1733,2.7609,0.92641
RPC_US06,641,0.2189,charge,15.0,10.0,9.0,,300.0,3.4446,3.7013,17.1133,2.7609,0.92641
RPC_US06,641,0.1728,charge,15.001,2.0,2.0,,300.0,3.3989,3.6199,14.7324,2.7609,0.92641
RPC_US06,641,0.1728,charge,15.001,10.0,9.0,,300.0,3.3989,3.6506,16.7789,2.7609,0.92641
RPC_US06,641,0.1268,charge,15.001,2.0,2.0,,300.0,3.3548,3.6036,16.5856,2.7609,0.92641
RPC_US06,641,0.1268,charge,15.001,10.0,9.0,,300.0,3.3548,3.6347,18.6588,2.7609,0.92641
RPC_US06,641,0.0992,charge,15.001,2.0,2.0,,300.0,3.236,3.5249,19.2587,2.7609,0.92641
RPC_US06,641,0.0992,charge,15.001,10.0,9.0,,300.0,3.236,3.6027,24.445,2.7609,0.92641
RPC_US06,641,0.0854,charge,15.001,2.0,2.0,,300.0,3.1236,3.4357,20.8053,2.7609,0.92641
RPC_US06,641,0.0854,charge,15.001,10.0,9.0,,300.0,3.1236,3.5397,27.7382,2.7609,0.92641
RPC_US06,641,0.9543,charge,3.126,2.0,2.0,,300.1,4.0881,4.1386,16.1572,2.7609,0.92641
RPC_US06,641,0.9543,charge,3.126,10.0,9.0,,300.1,4.0881,4.1485,19.3246,2.7609,0.92641
RPC_US06,641,0.9084,charge,4.557,2.0,2.0,,300.1,4.0724,4.139,14.6157,2.7609,0.92641
RPC_US06,641,0.9084,charge,4.557,10.0,9.0,,300.1,4.0724,4.149,16.8102,2.7609,0.92641
RPC_US06,641,0.8167,charge,8.546,2.0,2.0,,300.1,4.0016,4.1198,13.8314,2.7609,0.92641
RPC_US06,641,0.8167,charge,8.546,10.0,9.0,,300.1,4.0016,4.1457,16.8621,2.7609,0.92641
RPC_US06,641,0.7252,charge,15.049,2.0,2.0,,300.1,3.9141,4.1047,12.6657,2.7609,0.92641
RPC_US06,641,0.7252,charge,15.049,10.0,9.0,,300.1,3.9141,4.1375,14.8453,2.7609,0.92641
RPC_US06,641,0.6332,charge,15.059,2.0,2.0,,300.1,3.8294,4.0263,13.0757,2.7609,0.92641
RPC_US06,641,0.6332,charge,15.059,10.0,9.0,,300.1,3.8294,4.0676,15.8183,2.7609,0.92641
RPC_US06,641,0.5411,charge,15.056,2.0,1.0,,300.1,3.7264,3.9063,11.9487,2.7609,0.92641
RPC_US06,641,0.5411,charge,15.056,10.0,9.01,,300.1,3.7264,3.9506,14.8911,2.7609,0.92641
RPC_US06,641,0.449,charge,15.053,2.0,2.0,,300.1,3.647,3.8347,12.4689,2.7609,0.92641
RPC_US06,641,0.449,charge,15.053,10.0,9.0,,300.1,3.647,3.8689,14.7408,2.7609,0.92641
RPC_US06,641,0.357,charge,15.052,2.0,2.0,,300.1,3.5859,3.778,12.762,2.7609,0.92641
RPC_US06,641,0.357,charge,15.052,10.0,9.0,,300.1,3.5859,3.8118,15.0075,2.7609,0.92641
RPC_US06,641,0.2649,charge,15.068,2.0,2.0,,300.1,3.5036,3.7066,13.4723,2.7609,0.92641
RPC_US06,641,0.2649,charge,15.068,10.0,9.0,,300.1,3.5036,3.7464,16.1136,2.7609,0.92641
RPC_US06,641,0.2189,charge,15.072,2.0,2.0,,300.1,3.4443,3.6601,14.3184,2.7609,0.92641
RPC_US06,641,0.2189,charge,15.072,10.0,9.0,,300.1,3.4443,3.702,17.0985,2.7609,0.92641
RPC_US06,641,0.1729,charge,15.05,2.0,2.0,,300.1,3.3988,3.6219,14.8239,2.7609,0.92641
RPC_US06,641,0.1729,charge,15.05,10.0,9.01,,300.1,3.3988,3.6509,16.7508,2.7609,0.92641
RPC_US06,641,0.1268,charge,15.046,2.0,2.0,,300.1,3.3549,3.6059,16.6816,2.7609,0.92641
RPC_US06,641,0.1268,charge,15.046,10.0,9.0,,300.1,3.3549,3.6351,18.6223,2.7609,0.92641
RPC_US06,641,0.0992,charge,15.12,2.0,1.0,,300.1,3.2361,3.5145,18.4133,2.7609,0.92641
RPC_US06,641,0.0992,charge,15.12,10.0,9.0,,300.1,3.2361,3.6043,24.3527,2.7609,0.92641
RPC_US06,641,0.0855,charge,15.171,2.0,2.0,,300.1,3.1241,3.4445,21.1192,2.7609,0.92641
RPC_US06,641,0.0855,charge,15.171,10.0,9.0,,300.1,3.1241,3.5429,27.6053,2.7609,0.92641
RPC_US06,762,0.9973,discharge,-30.0,2.0,2.0,,4367.3,4.1532,3.6432,17.0,2.7391,0.91907
RPC_US06,762,0.9973,discharge,-30.0,10.0,9.0,,4367.3,4.1532,3.5997,18.45,2.7391,0.91907
RPC_US06,762,0.9727,charge,3.27,2.0,2.0,,60.0,4.0886,4.15,18.7768,2.7391,0.91907
RPC_US06,762,0.9727,charge,3.27,10.0,9.0,,60.0,4.0886,4.1499,18.7462,2.7391,0.91907
RPC_US06,762,0.9516,discharge,-30.0,2.0,2.0,,3600.0,4.0924,3.6238,15.62,2.7391,0.91907
RPC_US06,762,0.9516,discharge,-30.0,10.0,9.0,,3600.0,4.0924,3.5781,17.1433,2.7391,0.91907
RPC_US06,762,0.9272,charge,4.634,2.0,2.0,,60.0,4.0716,4.1501,16.94,2.7391,0.91907
RPC_US06,762,0.9272,charge,4.634,10.0,9.0,,60.0,4.0716,4.15,16.9184,2.7391,0.91907
RPC_US06,762,0.9059,discharge,-30.0,2.0,2.0,,3600.0,4.0769,3.6235,15.1133,2.7391,0.91907
RPC_US06,762,0.9059,discharge,-30.0,10.0,9.0,,3600.0,4.0769,3.5633,17.12,2.7391,0.91907
RPC_US06,762,0.8816,charge,5.515,2.0,2.0,,60.0,4.0573,4.1502,16.8437,2.7391,0.91907
RPC_US06,762,0.8816,charge,5.515,10.0,9.0,,60.0,4.0573,4.15,16.8075,2.7391,0.91907
RPC_US06,762,0.8146,discharge,-30.0,2.0,2.0,,3600.0,4.0214,3.578,14.78,2.7391,0.91907
RPC_US06,762,0.8146,discharge,-30.0,10.0,9.0,,3600.0,4.0214,3.5028,17.2867,2.7391,0.91907
RPC_US06,762,0.791,charge,11.535,2.0,2.0,,60.0,3.964,4.1503,16.1508,2.7391,0.91907
RPC_US06,762,0.791,charge,11.535,10.0,9.0,,60.0,3.964,4.1501,16.1335,2.7391,0.91907
RPC_US06,762,0.7233,discharge,-30.0,2.0,2.0,,3600.0,3.9219,3.5009,14.0333,2.7391,0.91907
RPC_US06,762,0.7233,discharge,-30.0,10.0,9.0,,3600.0,3.9219,3.435,16.23,2.7391,0.91907
RPC_US06,762,0.6996,charge,15.001,2.0,2.0,,60.0,3.875,4.0719,13.1258,2.7391,0.91907
RPC_US06,762,0.6996,charge,15.001,10.0,9.0,,60.0,3.875,4.1179,16.1923,2.7391,0.91907
RPC_US06,762,0.6319,discharge,-30.0,2.0,2.0,,3600.0,3.8422,3.4312,13.7,2.7391,0.91907
RPC_US06,762,0.6319,discharge,-30.0,10.0,9.0,,3600.0,3.8422,3.3586,16.12,2.7391,0.91907
RPC_US06,762,0.6083,charge,15.001,2.0,2.0,,60.0,3.7899,3.9813,12.7591,2.7391,0.91907
RPC_US06,762,0.6083,charge,15.001,10.0,9.0,,60.0,3.7899,4.0227,15.519,2.7391,0.91907
RPC_US06,762,0.5406,discharge,-30.0,2.0,2.0,,3600.0,3.7397,3.3359,13.46,2.7391,0.91907
RPC_US06,762,0.5406,discharge,-30.0,10.0,9.0,,3600.0,3.7397,3.256,16.1233,2.7391,0.91907
RPC_US06,762,0.517,charge,15.001,2.0,2.0,,60.0,3.6991,3.8915,12.8258,2.7391,0.91907
RPC_US06,762,0.517,charge,15.001,10.0,9.0,,60.0,3.6991,3.9323,15.5456,2.7391,0.91907
RPC_US06,762,0.4493,discharge,-30.0,2.0,2.0,,3600.0,3.6593,3.2535,13.5267,2.7391,0.91907
RPC_US06,762,0.4493,discharge,-30.0,10.0,9.0,,3600.0,3.6593,3.1692,16.3367,2.7391,0.91907
RPC_US06,762,0.4256,charge,15.001,2.0,2.0,,60.0,3.6211,3.814,12.8591,2.7391,0.91907
RPC_US06,762,0.4256,charge,15.001,10.0,9.0,,60.0,3.6211,3.8554,15.619,2.7391,0.91907
RPC_US06,762,0.3579,discharge,-30.0,2.0,1.0,,3600.0,3.6008,3.2007,13.3367,2.7391,0.91907
RPC_US06,762,0.3579,discharge,-30.0,10.0,9.0,,3600.0,3.6008,3.083,17.26,2.7391,0.91907
RPC_US06,762,0.3343,charge,15.001,2.0,2.0,,60.0,3.5555,3.7529,13.1591,2.7391,0.91907
RPC_US06,762,0.3343,charge,15.001,10.0,9.0,,60.0,3.5555,3.7977,16.1456,2.7391,0.91907
RPC_US06,762,0.2666,discharge,-30.0,2.0,2.0,,3600.0,3.5144,3.0435,15.6967,2.7391,0.91907
RPC_US06,762,0.2666,discharge,-30.0,10.0,9.0,,3600.0,3.5144,2.907,20.2467,2.7391,0.91907
RPC_US06,762,0.243,charge,15.001,2.0,2.0,,60.0,3.4632,3.6738,14.0391,2.7391,0.91907
RPC_US06,762,0.243,charge,15.001,10.0,9.0,,60.0,3.4632,3.7188,17.0389,2.7391,0.91907
RPC_US06,762,0.221,discharge,-30.0,2.0,2.0,,3600.0,3.4552,2.9223,17.7633,2.7391,0.91907
RPC_US06,762,0.221,discharge,-30.0,10.0,9.0,,3600.0,3.4552,2.666,26.3067,2.7391,0.91907
RPC_US06,762,0.1973,charge,15.001,2.0,2.0,,60.0,3.4157,3.6267,14.0657,2.7391,0.91907
RPC_US06,762,0.1973,charge,15.001,10.0,9.0,,60.0,3.4157,3.6595,16.2522,2.7391,0.91907
RPC_US06,762,0.1753,discharge,-24.085,2.0,2.0,,3600.0,3.4154,2.6553,31.5591,2.7391,0.91907
RPC_US06,762,0.1753,discharge,-24.085,10.0,9.0,,3600.0,3.4154,2.5497,35.9435,2.7391,0.91907
RPC_US06,762,0.1562,charge,15.0,2.0,2.0,,60.0,3.3837,3.6091,15.0267,2.7391,0.91907
RPC_US06,762,0.1562,charge,15.0,10.0,9.0,,60.0,3.3837,3.6407,17.1333,2.7391,0.91907
RPC_US06,762,0.1296,discharge,-11.168,2.0,2.0,,3600.0,3.3754,2.549,73.9971,2.7391,0.91907
RPC_US06,762,0.1296,discharge,-11.168,10.0,9.0,,3600.0,3.3754,2.5499,73.9165,2.7391,0.91907
RPC_US06,762,0.1199,charge,15.0,2.0,2.0,,60.0,3.3098,3.5822,18.16,2.7391,0.91907
RPC_US06,762,0.1199,charge,15.0,10.0,9.0,,60.0,3.3098,3.6328,21.5333,2.7391,0.91907
RPC_US06,762,0.1024,discharge,-6.532,2.0,2.0,,3600.0,3.2628,2.5494,109.2229,2.7391,0.91907
RPC_US06,762,0.1024,discharge,-6.532,10.0,9.0,,3600.0,3.2628,2.5499,109.1463,2.7391,0.91907
RPC_US06,762,0.0973,charge,15.001,2.0,1.0,,60.0,3.1748,3.4682,19.5587,2.7391,0.91907
RPC_US06,762,0.0973,charge,15.001,10.0,9.0,,60.0,3.1748,3.5834,27.2382,2.7391,0.91907
RPC_US06,762,0.089,discharge,-4.793,2.0,2.0,,3600.0,3.1672,2.5496,128.8653,2.7391,0.91907
RPC_US06,762,0.089,discharge,-4.793,10.0,9.0,,3600.0,3.1672,2.55,128.7819,2.7391,0.91907
RPC_US06,762,0.0857,charge,15.0,2.0,2.0,,60.0,3.0742,3.415,22.72,2.7391,0.91907
RPC_US06,762,0.0857,charge,15.0,10.0,9.0,,60.0,3.0742,3.5308,30.44,2.7391,0.91907
RPC_US06,762,0.9973,discharge,-30.0,2.0,2.0,,1976.7,4.165,3.6546,17.0133,2.7391,0.91907
RPC_US06,762,0.9973,discharge,-30.0,10.0,9.0,,1976.7,4.165,3.6079,18.57,2.7391,0.91907
RPC_US06,762,0.9516,discharge,-30.0,2.0,2.0,,300.0,4.0874,3.6445,14.7633,2.7391,0.91907
RPC_US06,762,0.9516,discharge,-30.0,10.0,9.0,,300.0,4.0874,3.5934,16.4667,2.7391,0.91907
RPC_US06,762,0.9059,discharge,-30.0,2.0,2.0,,300.0,4.0722,3.6421,14.3367,2.7391,0.91907
RPC_US06,762,0.9059,discharge,-30.0,10.0,9.0,,300.0,4.0722,3.5677,16.8167,2.7391,0.91907
RPC_US06,762,0.8146,discharge,-30.0,2.0,2.0,,300.0,3.9988,3.5779,14.03,2.7391,0.91907
RPC_US06,762,0.8146,discharge,-30.0,10.0,9.0,,300.0,3.9988,3.5035,16.51,2.7391,0.91907
RPC_US06,762,0.7233,discharge,-30.0,2.0,2.0,,300.0,3.9127,3.5094,13.4433,2.7391,0.91907
RPC_US06,762,0.7233,discharge,-30.0,10.0,9.0,,300.0,3.9127,3.4399,15.76,2.7391,0.91907
RPC_US06,762,0.6319,discharge,-30.0,2.0,2.0,,300.0,3.8246,3.433,13.0533,2.7391,0.91907
RPC_US06,762,0.6319,discharge,-30.0,10.0,9.0,,300.0,3.8246,3.3585,15.5367,2.7391,0.91907
RPC_US06,762,0.5406,discharge,-30.0,2.0,2.0,,300.0,3.7248,3.3322,13.0867,2.7391,0.91907
RPC_US06,762,0.5406,discharge,-30.0,10.0,9.0,,300.0,3.7248,3.2513,15.7833,2.7391,0.91907
RPC_US06,762,0.4493,discharge,-30.0,2.0,2.0,,300.0,3.6459,3.2494,13.2167,2.7391,0.91907
RPC_US06,762,0.4493,discharge,-30.0,10.0,9.0,,300.0,3.6459,3.1621,16.1267,2.7391,0.91907
RPC_US06,762,0.3579,discharge,-30.0,2.0,2.0,,300.0,3.5845,3.1708,13.79,2.7391,0.91907
RPC_US06,762,0.3579,discharge,-30.0,10.0,9.0,,300.0,3.5845,3.0689,17.1867,2.7391,0.91907
RPC_US06,762,0.2666,discharge,-30.0,2.0,2.0,,300.0,3.5018,3.0258,15.8667,2.7391,0.91907
RPC_US06,762,0.2666,discharge,-30.0,10.0,9.0,,300.0,3.5018,2.8553,21.55,2.7391,0.91907
RPC_US06,762,0.221,discharge,-30.0,2.0,1.0,,300.0,3.4428,2.9221,17.3567,2.7391,0.91907
RPC_US06,762,0.221,discharge,-30.0,10.0,9.0,,300.0,3.4428,2.5494,29.78,2.7391,0.91907
RPC_US06,762,0.1753,discharge,-18.351,2.0,2.0,,300.0,3.3993,2.5479,46.3966,2.7391,0.91907
RPC_US06,762,0.1753,discharge,-18.351,10.0,9.0,,300.0,3.3993,2.5497,46.2985,2.7391,0.91907
RPC_US06,762,0.1296,discharge,-9.201,2.0,2.0,,300.0,3.3543,2.5492,87.5009,2.7391,0.91907
RPC_US06,762,0.1296,discharge,-9.201,10.0,9.0,,300.0,3.3543,2.5498,87.4357,2.7391,0.91907
RPC_US06,762,0.1025,discharge,-5.301,2.0,2.0,,300.0,3.2343,2.5496,129.1546,2.7391,0.91907
RPC_US06,762,0.1025,discharge,-5.301,10.0,9.0,,300.0,3.2343,2.5499,129.098,2.7391,0.91907
RPC_US06,762,0.0893,discharge,-3.515,2.0,2.0,,300.0,3.1263,2.5498,164.0207,2.7391,0.91907
RPC_US06,762,0.0893,discharge,-3.515,10.0,9.0,,300.0,3.1263,2.5499,163.9923,2.7391,0.91907
RPC_US06,762,0.9973,discharge,-29.841,2.0,2.0,,1974.2,4.1651,3.66,16.9261,2.7391,0.91907
RPC_US06,762,0.9973,discharge,-29.841,10.0,9.0,,1974.2,4.1651,3.6082,18.6619,2.7391,0.91907
RPC_US06,762,0.9516,discharge,-29.8,2.0,2.0,,300.0,4.0873,3.6499,14.6779,2.7391,0.91907
RPC_US06,762,0.9516,discharge,-29.8,10.0,9.0,,300.0,4.0873,3.5937,16.5638,2.7391,0.91907
RPC_US06,762,0.906,discharge,-29.706,2.0,2.0,,300.0,4.0721,3.6503,14.1994,2.7391,0.91907
RPC_US06,762,0.906,discharge,-29.706,10.0,9.0,,300.0,4.0721,3.5686,16.9497,2.7391,0.91907
RPC_US06,762,0.8147,discharge,-29.711,2.0,2.0,,300.0,3.9987,3.5862,13.8837,2.7391,0.91907
RPC_US06,762,0.8147,discharge,-29.711,10.0,9.0,,300.0,3.9987,3.5045,16.6336,2.7391,0.91907
RPC_US06,762,0.7233,discharge,-29.709,2.0,2.0,,300.0,3.9127,3.5171,13.3156,2.7391,0.91907
RPC_US06,762,0.7233,discharge,-29.709,10.0,9.0,,300.0,3.9127,3.4408,15.8838,2.7391,0.91907
RPC_US06,762,0.632,discharge,-29.678,2.0,2.0,,300.0,3.8245,3.4417,12.8987,2.7391,0.91907
RPC_US06,762,0.632,discharge,-29.678,10.0,9.0,,300.0,3.8245,3.36,15.6516,2.7391,0.91907
RPC_US06,762,0.5407,discharge,-29.639,2.0,2.0,,300.0,3.7248,3.3423,12.9053,2.7391,0.91907
RPC_US06,762,0.5407,discharge,-29.639,10.0,9.0,,300.0,3.7248,3.2533,15.9081,2.7391,0.91907
RPC_US06,762,0.4494,discharge,-29.599,2.0,2.0,,300.0,3.6457,3.261,12.9973,2.7391,0.91907
RPC_US06,762,0.4494,discharge,-29.599,10.0,9.0,,300.0,3.6457,3.1644,16.261,2.7391,0.91907
RPC_US06,762,0.3581,discharge,-29.496,2.0,2.0,,300.0,3.5844,3.1852,13.5338,2.7391,0.91907
RPC_US06,762,0.3581,discharge,-29.496,10.0,9.0,,300.0,3.5844,3.0719,17.3749,2.7391,0.91907
RPC_US06,762,0.2668,discharge,-28.933,2.0,2.0,,300.0,3.5017,3.0575,15.3527,2.7391,0.91907
RPC_US06,762,0.2668,discharge,-28.933,10.0,9.0,,300.0,3.5017,2.8662,21.9645,2.7391,0.91907
RPC_US06,762,0.2215,discharge,-26.267,2.0,2.0,,300.0,3.4425,2.9773,17.7104,2.7391,0.91907
RPC_US06,762,0.2215,discharge,-26.267,10.0,9.0,,300.0,3.4425,2.6167,31.4387,2.7391,0.91907
RPC_US06,762,0.1769,discharge,-13.064,2.0,2.0,,300.0,3.3985,3.0863,23.8986,2.7391,0.91907
RPC_US06,762,0.1769,discharge,-13.064,10.0,9.0,,300.0,3.3985,2.8005,45.7764,2.7391,0.91907
RPC_US06,762,0.1318,discharge,-6.456,2.0,2.0,,300.0,3.3521,3.1128,37.0654,2.7391,0.91907
RPC_US06,762,0.1318,discharge,-6.456,10.0,9.0,,300.0,3.3521,2.8587,76.4233,2.7391,0.91907
RPC_US06,762,0.1046,discharge,-3.591,2.0,2.0,,300.0,3.2275,3.0467,50.3495,2.7391,0.91907
RPC_US06,762,0.1046,discharge,-3.591,10.0,9.0,,300.0,3.2275,2.8538,104.0686,2.7391,0.91907
RPC_US06,762,0.091,discharge,-2.498,2.0,2.0,,300.0,3.1147,2.971,57.526,2.7391,0.91907
RPC_US06,762,0.091,discharge,-2.498,10.0,9.0,,300.0,3.1147,2.8175,118.9752,2.7391,0.91907
RPC_US06,762,0.9973,discharge,-29.858,2.0,2.0,,1979.5,4.1649,3.6581,16.9737,2.7391,0.91907
RPC_US06,762,0.9973,discharge,-29.858,10.0,9.0,,1979.5,4.1649,3.6064,18.7052,2.7391,0.91907
RPC_US06,762,0.9516,discharge,-29.813,2.0,2.0,,300.0,4.0873,3.6484,14.7218,2.7391,0.91907
RPC_US06,762,0.9516,discharge,-29.813,10.0,9.0,,300.0,4.0873,3.5922,16.6068,2.7391,0.91907
RPC_US06,762,0.906,discharge,-29.718,2.0,2.0,,300.0,4.072,3.6489,14.2374,2.7391,0.91907
RPC_US06,762,0.906,discharge,-29.718,10.0,9.0,,300.0,4.072,3.5672,16.9866,2.7391,0.91907
RPC_US06,762,0.8147,discharge,-29.72,2.0,2.0,,300.0,3.9985,3.5851,13.9101,2.7391,0.91907
RPC_US06,762,0.8147,discharge,-29.72,10.0,9.0,,300.0,3.9985,3.5033,16.6625,2.7391,0.91907
RPC_US06,762,0.7233,discharge,-29.718,2.0,2.0,,300.0,3.9125,3.5162,13.3356,2.7391,0.91907
RPC_US06,762,0.7233,discharge,-29.718,10.0,9.0,,300.0,3.9125,3.4397,15.9098,2.7391,0.91907
RPC_US06,762,0.632,discharge,-29.686,2.0,1.0,,300.0,3.8243,3.4587,12.3156,2.7391,0.91907
RPC_US06,762,0.632,discharge,-29.686,10.0,9.0,,300.0,3.8243,3.3588,15.6808,2.7391,0.91907
RPC_US06,762,0.5407,discharge,-29.649,2.0,2.0,,300.0,3.7246,3.3412,12.9313,2.7391,0.91907
RPC_US06,762,0.5407,discharge,-29.649,10.0,9.0,,300.0,3.7246,3.2522,15.9331,2.7391,0.91907
RPC_US06,762,0.4494,discharge,-29.607,2.0,2.0,,300.0,3.6457,3.2598,13.0341,2.7391,0.91907
RPC_US06,762,0.4494,discharge,-29.607,10.0,9.0,,300.0,3.6457,3.163,16.3036,2.7391,0.91907
RPC_US06,762,0.358,discharge,-29.508,2.0,2.0,,300.0,3.5842,3.184,13.5627,2.7391,0.91907
RPC_US06,762,0.358,discharge,-29.508,10.0,9.0,,300.0,3.5842,3.0703,17.4159,2.7391,0.91907
RPC_US06,762,0.2668,discharge,-29.071,2.0,2.0,,300.0,3.5018,3.0538,15.4105,2.7391,0.91907
RPC_US06,762,0.2668,discharge,-29.071,10.0,9.0,,300.0,3.5018,2.859,22.1114,2.7391,0.91907
RPC_US06,762,0.2214,discharge,-27.912,2.0,2.0,,300.0,3.4425,2.9463,17.7773,2.7391,0.91907
RPC_US06,762,0.2214,discharge,-27.912,10.0,9.0,,300.0,3.4425,2.5296,32.7064,2.7391,0.91907
RPC_US06,762,0.1766,discharge,-18.252,2.0,2.0,,300.0,3.3985,2.9455,24.8192,2.7391,0.91907
RPC_US06,762,0.1315,discharge,-10.361,2.0,2.0,,300.0,3.353,2.9538,38.531,2.7391,0.91907
RPC_US06,762,0.1044,discharge,-6.404,2.0,2.0,,300.0,3.2297,2.8977,51.845,2.7391,0.91907
RPC_US06,762,0.0909,discharge,-4.685,2.0,2.0,,300.0,3.1168,2.8389,59.3227,2.7391,0.91907
RPC_US06,762,0.9973,discharge,-29.857,2.0,2.0,,1977.9,4.1649,3.6582,16.9709,2.7391,0.91907
RPC_US06,762,0.9973,discharge,-29.857,10.0,9.0,,1977.9,4.1649,3.6065,18.7025,2.7391,0.91907
RPC_US06,762,0.9516,discharge,-29.812,2.0,2.0,,300.0,4.0872,3.6485,14.7156,2.7391,0.91907
RPC_US06,762,0.9516,discharge,-29.812,10.0,9.0,,300.0,4.0872,3.5923,16.6007,2.7391,0.91907
RPC_US06,762,0.906,discharge,-29.717,2.0,2.0,,300.0,4.0721,3.6489,14.241,2.7391,0.91907
RPC_US06,762,0.906,discharge,-29.717,10.0,9.0,,300.0,4.0721,3.5673,16.9869,2.7391,0.91907
RPC_US06,762,0.8147,discharge,-29.72,2.0,2.0,,300.0,3.9982,3.5848,13.9098,2.7391,0.91907
RPC_US06,762,0.8147,discharge,-29.72,10.0,9.0,,300.0,3.9982,3.5032,16.6555,2.7391,0.91907
RPC_US06,762,0.7233,discharge,-29.719,2.0,2.0,,300.0,3.9124,3.5161,13.3349,2.7391,0.91907
RPC_US06,762,0.7233,discharge,-29.719,10.0,9.0,,300.0,3.9124,3.4395,15.9124,2.7391,0.91907
RPC_US06,762,0.632,discharge,-29.689,2.0,2.0,,300.0,3.8244,3.4404,12.9341,2.7391,0.91907
RPC_US06,762,0.632,discharge,-29.689,10.0,9.0,,300.0,3.8244,3.3587,15.6859,2.7391,0.91907
RPC_US06,762,0.5407,discharge,-29.651,2.0,2.0,,300.0,3.7243,3.3412,12.9201,2.7391,0.91907
RPC_US06,762,0.5407,discharge,-29.651,10.0,9.0,,300.0,3.7243,3.2519,15.9317,2.7391,0.91907
RPC_US06,762,0.4494,discharge,-29.61,2.0,2.0,,300.0,3.6456,3.2595,13.0395,2.7391,0.91907
RPC_US06,762,0.4494,discharge,-29.61,10.0,9.0,,300.0,3.6456,3.1627,16.3087,2.7391,0.91907
RPC_US06,762,0.3581,discharge,-29.514,2.0,2.0,,300.0,3.5842,3.1835,13.5766,2.7391,0.91907
RPC_US06,762,0.3581,discharge,-29.514,10.0,9.0,,300.0,3.5842,3.0694,17.4426,2.7391,0.91907
RPC_US06,762,0.2668,discharge,-29.091,2.0,2.0,,300.0,3.5016,3.0526,15.4343,2.7391,0.91907
RPC_US06,762,0.2668,discharge,-29.091,10.0,9.01,,300.0,3.5016,2.8558,22.1993,2.7391,0.91907
RPC_US06,762,0.2214,discharge,-27.965,2.0,2.0,,300.0,3.4425,2.9437,17.8366,2.7391,0.91907
RPC_US06,762,0.2214,discharge,-27.965,10.0,9.0,,300.0,3.4425,2.5195,33.0055,2.7391,0.91907
RPC_US06,762,0.1766,discharge,-17.567,2.0,2.0,,300.0,3.3984,2.9671,24.5524,2.7391,0.91907
RPC_US06,762,0.1766,discharge,-17.567,10.0,8.71,,300.0,3.3984,2.4992,51.1883,2.7391,0.91907
RPC_US06,762,0.1316,discharge,-9.819,2.0,2.0,,300.0,3.3529,2.9739,38.6004,2.7391,0.91907
