Repository: KikETs/ECM_HYBRID_BMS_JOINT

## Results

| Arm | Model | Size | Protocol | Result | Worst cell |
|---|---|---|---|---|---|
| SOP | 2RC table + trim (A8) | 4 effective coefficients, 2 EW states | leave-one-cell-out | usable current 69.6 % discharge, 59.5 % charge (τ = 10 s) | 59.9 % / 53.5 % (BOOST_REST) |
| SOH | dQ/dV ridge | 65 coefficients | leave-one-cell-out | RMSE 0.0094, bias −0.0005 | 0.0130 (BOOST_REST) |
| SOC | 2RC EKF, low-current gate | 3 states | leave-one-cell-out | **2.34 %p** over six sensor disturbances on estimated SOH (2.325 on true SOH), per cell 2.00–2.75 | 4.60 %p (BOOST_NEGPULSE_1S, current offset −0.10 A) |

The SOH arm was a 10,945-parameter CNN until the second audit round. Nested

File: analysis/uypydj_ecm.csv (part 16 of 80)
cell,cycle,SOH,CAP_Ah,SOC,direction,rate_rank,I_A,V_pre_V,rest_before_s,n_points,R0_mOhm,R1_mOhm,tau1_s,R2_mOhm,tau2_s,fit_rmse_mV
BOOST,262,0.95475,2.86005,0.3328,charge,0,1.43,3.5934,70.5,100,9.51,0.5121,1.0809,7.8463,13.6211,0.0977
BOOST,262,0.95475,2.86005,0.3327,discharge,1,-11.441,3.5929,635.6,101,8.9849,0.5047,0.6497,7.4503,10.7661,0.161
BOOST,262,0.95475,2.86005,0.3328,charge,1,5.719,3.5965,160.5,101,8.8935,0.5149,0.7017,6.7975,10.6973,0.135
BOOST,262,0.95475,2.86005,0.3326,discharge,2,-22.88,3.5928,681.0,101,8.9844,0.5555,0.7383,6.4284,9.4681,0.3042
BOOST,262,0.95475,2.86005,0.3329,charge,2,17.16,3.5987,280.8,101,8.8662,0.6679,0.9544,4.9401,9.1331,0.2117
BOOST,262,0.95475,2.86005,0.3325,discharge,3,-32.885,3.5929,801.9,101,8.9403,0.5961,0.7353,6.3285,9.7407,0.3618
BOOST,262,0.95475,2.86005,0.333,charge,3,28.596,3.6015,385.4,101,8.7094,0.6662,0.7726,4.8928,10.3104,0.3063
BOOST,262,0.95475,2.86005,0.2374,discharge,0,-2.861,3.5091,5618.3,101,9.4072,0.5946,0.8697,10.1144,14.3355,0.1163
BOOST,262,0.95475,2.86005,0.2375,charge,0,1.428,3.5107,70.6,101,9.3688,0.6034,0.8852,9.234,14.5997,0.0773
BOOST,262,0.95475,2.86005,0.2374,discharge,1,-11.441,3.5094,635.6,101,9.3593,0.7642,0.942,8.3398,12.5949,0.1331
BOOST,262,0.95475,2.86005,0.2375,charge,1,5.719,3.5161,160.4,101,9.2119,0.592,0.6742,8.073,12.6473,0.1246
BOOST,262,0.95475,2.86005,0.2372,discharge,2,-22.878,3.5122,681.0,101,9.3053,0.6419,0.7184,8.0842,10.7215,0.3327
BOOST,262,0.95475,2.86005,0.2376,charge,2,17.158,3.5209,280.5,101,9.0688,0.4721,0.5837,6.9642,10.9229,0.1844
BOOST,262,0.95475,2.86005,0.2372,discharge,3,-32.887,3.5135,802.0,101,9.2862,0.7365,0.7998,10.7905,15.7852,0.552
BOOST,262,0.95475,2.86005,0.2377,charge,3,28.596,3.5239,385.9,101,8.9345,0.4092,0.5154,5.3443,8.1509,0.2568
BOOST,262,0.95475,2.86005,0.1897,discharge,0,-2.86,3.4534,5075.6,101,9.7818,0.6919,0.6067,9.4573,11.0501,0.0893
BOOST,262,0.95475,2.86005,0.1898,charge,0,1.428,3.4554,70.5,101,9.8562,1.1606,1.5048,12.7168,22.8248,0.1011
BOOST,262,0.95475,2.86005,0.1897,discharge,1,-11.44,3.4533,635.5,101,9.817,0.8338,0.6416,9.0138,11.1913,0.2171
BOOST,262,0.95475,2.86005,0.1898,charge,1,5.719,3.46,160.4,100,9.7126,0.6485,0.6405,8.8836,13.3342,0.1373
BOOST,262,0.95475,2.86005,0.1896,discharge,2,-22.88,3.4556,680.9,101,9.9291,1.0385,0.8763,22.5231,30.962,0.4955
BOOST,262,0.95475,2.86005,0.1899,charge,2,17.159,3.4633,280.5,101,9.5263,0.5183,0.6231,7.9236,12.3133,0.2169
BOOST,262,0.95475,2.86005,0.1895,discharge,3,-32.886,3.4551,801.9,101,9.7973,0.8112,0.4041,200.0,239.2332,1.54
BOOST,262,0.95475,2.86005,0.19,charge,3,28.595,3.4654,385.6,101,9.3475,0.4603,0.6207,6.7117,10.6389,0.2842
BOOST,262,0.95475,2.86005,0.1421,discharge,0,-2.86,3.4098,5076.0,101,10.3284,0.8883,0.3443,11.7342,10.2579,0.1218
BOOST,262,0.95475,2.86005,0.1421,charge,0,1.43,3.4123,70.5,101,10.2594,0.9447,0.3744,8.1948,8.9409,0.0977
BOOST,262,0.95475,2.86005,0.142,discharge,1,-11.442,3.4103,635.6,101,10.5048,1.3443,0.7552,46.7866,47.0484,0.3152
BOOST,262,0.95475,2.86005,0.1422,charge,1,5.721,3.4188,160.4,101,10.1582,0.8404,0.464,6.0939,9.1802,0.1422
BOOST,262,0.95475,2.86005,0.1419,discharge,2,-22.88,3.4122,680.9,101,10.6973,200.0,232.3987,200.0,232.4169,4.0566
BOOST,262,0.95475,2.86005,0.1423,charge,2,17.158,3.4232,280.7,101,9.8085,0.61,0.5519,7.2143,14.1029,0.259
BOOST,262,0.95475,2.86005,0.1424,charge,3,28.597,3.4254,372.5,101,9.4185,0.4219,0.4631,7.0079,12.8747,0.2433
BOOST,262,0.95475,2.86005,0.0944,discharge,0,-2.86,3.3548,5076.1,101,11.7919,1.9684,0.4794,31.2811,16.2663,0.131
BOOST,262,0.95475,2.86005,0.0945,charge,0,1.428,3.3592,70.5,101,11.423,1.6626,0.3775,16.0628,10.9696,0.1086
BOOST,262,0.95475,2.86005,0.0943,discharge,1,-11.442,3.3566,635.5,101,13.0735,200.0,117.37,200.0,117.37,3.7867
BOOST,262,0.95475,2.86005,0.0945,charge,1,5.72,3.3691,160.4,101,11.0609,1.2423,0.3796,8.6748,7.1871,0.1936
BOOST,262,0.95475,2.86005,0.0946,charge,2,17.159,3.375,231.4,101,10.3697,1.1057,0.6511,5.1068,8.5244,0.3637
BOOST,262,0.95475,2.86005,0.0947,charge,3,28.597,3.3758,241.4,101,10.0145,0.8785,0.6148,6.1438,13.7604,0.4335
BOOST,300,0.94965,2.84478,1.0,discharge,0,-2.848,4.1664,99999.0,101,10.311,1.4883,0.507,12.7274,9.7021,0.1216
BOOST,300,0.94965,2.84478,1.0,charge,0,1.421,4.1689,70.4,101,10.3444,1.4905,0.7037,17.2099,13.7267,0.125
BOOST,300,0.94965,2.84478,0.9999,discharge,1,-11.376,4.1656,635.5,101,10.2935,1.3161,0.4718,7.5009,6.2286,0.3366
BOOST,300,0.94965,2.84478,1.0,charge,1,1.675,4.1719,160.3,101,16.8293,0.0111,0.05,0.01,2989.0206,0.1339
BOOST,300,0.94965,2.84478,0.9998,discharge,2,-22.756,4.1652,638.0,101,10.1912,1.2965,0.4858,4.793,4.8915,0.574
BOOST,300,0.94965,2.84478,1.0,charge,2,1.544,4.1744,280.2,101,16.6489,0.01,0.05,0.01,2999.1998,0.1711
BOOST,300,0.94965,2.84478,0.9997,discharge,3,-32.709,4.1652,636.6,101,10.1018,1.3686,0.5513,3.8173,5.2257,0.7786
BOOST,300,0.94965,2.84478,1.0,charge,3,1.451,4.1765,385.4,101,16.2609,0.01,0.05,0.01,2999.9996,0.1426
BOOST,300,0.94965,2.84478,0.9526,discharge,0,-2.846,4.1001,4788.0,101,10.2484,1.0211,0.5743,6.8963,8.4265,0.1315
BOOST,300,0.94965,2.84478,0.9526,charge,0,1.421,4.1015,70.4,101,10.0976,1.249,0.7971,8.0333,11.3157,0.143
BOOST,300,0.94965,2.84478,0.9525,discharge,1,-11.379,4.0995,635.4,101,10.0539,1.0328,0.4597,4.8221,6.1328,0.2781
BOOST,300,0.94965,2.84478,0.9526,charge,1,5.686,4.1036,160.3,101,6.8755,3.9483,0.1286,7.8776,8.5476,0.3277
BOOST,300,0.94965,2.84478,0.9524,discharge,2,-22.756,4.1003,680.5,101,10.0741,1.1261,0.567,3.9959,7.153,0.4869
BOOST,300,0.94965,2.84478,0.9526,charge,2,6.782,4.1055,280.3,100,8.2467,5.7354,0.0527,0.01,3000.0,0.3911
BOOST,300,0.94965,2.84478,0.9523,discharge,3,-32.707,4.101,691.1,101,9.9698,1.0477,0.5111,3.9718,8.183,0.5689
BOOST,300,0.94965,2.84478,0.9527,charge,3,6.719,4.1074,385.4,100,10.5746,3.2661,0.05,0.01,3000.0,0.7909
BOOST,300,0.94965,2.84478,0.9052,discharge,0,-2.845,4.082,4842.9,101,9.8208,1.0547,0.6235,6.0201,8.6282,0.1096
BOOST,300,0.94965,2.84478,0.9052,charge,0,1.422,4.0831,70.4,101,9.668,0.7321,0.1662,5.2236,6.2777,0.1267
BOOST,300,0.94965,2.84478,0.9051,discharge,1,-11.378,4.0822,635.6,101,9.8004,0.9717,0.531,5.1024,7.6019,0.2439
BOOST,300,0.94965,2.84478,0.9053,charge,1,5.686,4.0847,160.3,101,9.7173,0.9329,0.5962,5.1281,8.2446,0.1482
BOOST,300,0.94965,2.84478,0.905,discharge,2,-22.754,4.0822,680.8,101,9.736,1.0123,0.5902,4.9345,9.4598,0.3956
BOOST,300,0.94965,2.84478,0.9053,charge,2,9.116,4.0854,280.4,101,7.7923,4.8109,0.0686,0.01,2999.9215,0.52
BOOST,300,0.94965,2.84478,0.9049,discharge,3,-32.709,4.0828,716.1,101,9.6211,0.8828,0.4728,5.1452,10.2789,0.483
BOOST,300,0.94965,2.84478,0.9053,charge,3,9.104,4.0876,385.7,101,9.3454,3.0379,0.05,0.01,3000.0,0.6992
BOOST,300,0.94965,2.84478,0.8104,discharge,0,-2.846,4.0272,5410.8,101,9.5098,0.9775,0.5419,11.1307,11.1958,0.1474
BOOST,300,0.94965,2.84478,0.8104,charge,0,1.422,4.029,70.4,101,9.4331,0.9934,0.7548,9.0909,11.0048,0.1154
BOOST,300,0.94965,2.84478,0.8103,discharge,1,-11.379,4.0274,635.6,101,9.4872,0.9595,0.5955,8.5454,8.4463,0.2286
BOOST,300,0.94965,2.84478,0.8105,charge,1,5.688,4.0315,160.3,101,9.3218,0.9364,0.6395,6.8943,9.1507,0.1654
BOOST,300,0.94965,2.84478,0.8102,discharge,2,-22.755,4.0277,680.9,101,9.4951,1.1027,0.7061,6.4983,8.1766,0.4173
BOOST,300,0.94965,2.84478,0.8105,charge,2,13.525,4.0333,280.3,101,6.3374,6.0201,0.1464,0.01,3000.0,1.1696
BOOST,300,0.94965,2.84478,0.8102,discharge,3,-32.71,4.028,761.9,101,9.4048,0.9468,0.5516,5.6759,7.4596,0.5187
BOOST,300,0.94965,2.84478,0.8105,charge,3,13.584,4.0346,384.8,101,7.4814,4.7256,0.069,0.01,2999.9513,0.7026
BOOST,300,0.94965,2.84478,0.7156,discharge,0,-2.844,3.9225,5457.5,101,8.9048,0.9424,0.4763,11.47,11.6231,0.1191
BOOST,300,0.94965,2.84478,0.7157,charge,0,1.422,3.9256,70.4,101,9.1762,1.0227,0.8849,8.1472,11.0158,0.123
BOOST,300,0.94965,2.84478,0.7155,discharge,1,-11.38,3.9227,635.6,101,9.1585,0.8146,0.4528,7.0877,6.6258,0.2197
BOOST,300,0.94965,2.84478,0.7157,charge,1,5.688,3.9287,160.3,101,8.9225,0.8889,0.5003,5.4998,8.219,0.185
BOOST,300,0.94965,2.84478,0.7154,discharge,2,-22.753,3.9238,680.9,101,9.237,1.1248,0.6864,5.0538,7.2327,0.4548
BOOST,300,0.94965,2.84478,0.7157,charge,2,17.064,3.9302,280.3,101,7.3261,1.9461,0.0679,5.5403,8.3087,0.7102
BOOST,300,0.94965,2.84478,0.7154,discharge,3,-32.709,3.9241,801.3,101,9.1321,1.0081,0.6441,4.851,8.0336,0.4744
BOOST,300,0.94965,2.84478,0.7158,charge,3,23.594,3.9308,385.3,101,5.7191,5.7148,0.1615,0.01,2999.9998,1.4309
BOOST,300,0.94965,2.84478,0.6208,discharge,0,-2.846,3.8448,5560.7,101,8.9669,0.8623,0.5939,12.4163,12.1627,0.1414
BOOST,300,0.94965,2.84478,0.6209,charge,0,1.422,3.8471,70.5,100,8.8314,1.2403,0.4315,8.8482,10.0941,0.1232
BOOST,300,0.94965,2.84478,0.6207,discharge,1,-11.379,3.8451,635.5,100,9.2162,0.9124,0.567,6.8984,7.3723,0.2068
BOOST,300,0.94965,2.84478,0.6209,charge,1,5.686,3.8496,160.4,101,9.1512,0.85,0.6421,7.4205,9.8649,0.1461
BOOST,300,0.94965,2.84478,0.6206,discharge,2,-22.755,3.8444,680.9,100,9.22,0.8532,0.5596,5.546,7.7173,0.3938
BOOST,300,0.94965,2.84478,0.621,charge,2,17.065,3.8516,280.2,100,8.9758,0.7293,0.5883,5.5457,8.6988,0.2413
BOOST,300,0.94965,2.84478,0.6206,discharge,3,-32.71,3.8443,801.7,101,9.1525,0.7954,0.5479,5.5213,8.8143,0.4671
BOOST,300,0.94965,2.84478,0.621,charge,3,28.442,3.8528,385.4,101,5.9463,3.0318,0.0998,3.6317,3.6533,2.5139
BOOST,300,0.94965,2.84478,0.526,discharge,0,-2.846,3.7363,5611.5,100,9.0539,0.5975,0.6398,8.6977,11.4655,0.1283
BOOST,300,0.94965,2.84478,0.526,charge,0,1.421,3.7369,70.5,101,9.3983,1.0784,1.377,8.9124,16.0712,0.1201
BOOST,300,0.94965,2.84478,0.5259,discharge,1,-11.376,3.7363,635.5,101,8.9846,0.6406,0.6519,6.825,9.258,0.1541
BOOST,300,0.94965,2.84478,0.5261,charge,1,5.685,3.7398,160.3,101,8.8836,0.6429,0.6497,6.5754,9.261,0.1359
BOOST,300,0.94965,2.84478,0.5258,discharge,2,-22.755,3.7358,680.8,100,8.9432,0.6347,0.6912,5.9284,8.6111,0.2835
BOOST,300,0.94965,2.84478,0.5262,charge,2,17.065,3.7419,280.3,101,8.8281,0.8656,0.9213,7.0187,13.48,0.2132
BOOST,300,0.94965,2.84478,0.5257,discharge,3,-32.709,3.7366,801.6,101,8.9213,0.6579,0.7384,5.8231,9.1286,0.3532
BOOST,300,0.94965,2.84478,0.5262,charge,3,28.441,3.7438,385.6,101,7.4644,1.619,0.0797,5.6213,8.3659,1.111
BOOST,300,0.94965,2.84478,0.4312,discharge,0,-2.846,3.6545,5616.2,101,8.8507,0.5657,0.7123,8.2106,12.3284,0.0993
BOOST,300,0.94965,2.84478,0.4312,charge,0,1.422,3.6559,70.5,101,8.4996,0.7064,0.4701,7.009,10.7163,0.1265
BOOST,300,0.94965,2.84478,0.4311,discharge,1,-11.38,3.6546,635.5,100,8.8738,0.5157,0.8025,7.1865,10.5782,0.1298
BOOST,300,0.94965,2.84478,0.4312,charge,1,5.686,3.6583,160.3,101,8.7811,0.4692,0.7319,5.9961,8.8741,0.1179
BOOST,300,0.94965,2.84478,0.431,discharge,2,-22.756,3.6548,680.9,101,8.8599,0.5538,0.7516,5.8349,8.4394,0.2817
BOOST,300,0.94965,2.84478,0.4313,charge,2,17.062,3.6605,280.3,101,8.7629,0.8844,1.1487,5.4984,12.0655,0.2188
BOOST,300,0.94965,2.84478,0.431,discharge,3,-32.706,3.655,801.9,101,8.9457,0.6938,0.9019,5.8161,9.4397,0.387
BOOST,300,0.94965,2.84478,0.4314,charge,3,28.439,3.6619,385.2,101,8.5549,0.7455,0.4561,5.3666,10.1944,0.6547
BOOST,300,0.94965,2.84478,0.3363,discharge,0,-2.846,3.5938,5617.2,101,9.1352,0.5108,0.5671,8.4036,12.0913,0.0872
BOOST,300,0.94965,2.84478,0.3364,charge,0,1.42,3.5952,70.5,101,8.9887,0.4523,0.2948,7.0812,10.4899,0.0895
BOOST,300,0.94965,2.84478,0.3363,discharge,1,-11.378,3.5939,635.5,101,9.1618,0.4961,0.6322,7.5686,10.7226,0.1694
BOOST,300,0.94965,2.84478,0.3365,charge,1,5.686,3.597,160.4,100,9.1654,0.5016,0.6765,6.7833,10.3326,0.1414
BOOST,300,0.94965,2.84478,0.3362,discharge,2,-22.755,3.5939,680.8,101,9.1578,0.5763,0.7797,6.5808,9.5998,0.2901
BOOST,300,0.94965,2.84478,0.3365,charge,2,17.065,3.6006,280.4,101,8.9974,0.6451,0.9432,5.0019,9.0147,0.2136
BOOST,300,0.94965,2.84478,0.3361,discharge,3,-32.707,3.5932,801.7,101,9.0937,0.6114,0.7655,6.4814,9.8521,0.3595
BOOST,300,0.94965,2.84478,0.3366,charge,3,28.441,3.6022,385.5,101,8.9094,0.6691,0.8405,4.9937,10.5495,0.2787
BOOST,300,0.94965,2.84478,0.2415,discharge,0,-2.844,3.5113,5617.4,101,9.5089,0.6175,0.6744,9.7247,12.9675,0.0935
BOOST,300,0.94965,2.84478,0.2416,charge,0,1.421,3.5128,70.5,101,9.422,0.5187,0.3875,8.4189,11.8573,0.0874
BOOST,300,0.94965,2.84478,0.2415,discharge,1,-11.378,3.5115,635.6,101,9.5025,0.7349,0.8595,8.4116,12.1315,0.1748
BOOST,300,0.94965,2.84478,0.2416,charge,1,5.686,3.5182,160.3,101,9.2898,0.6378,0.5949,8.0159,12.266,0.1418
BOOST,300,0.94965,2.84478,0.2414,discharge,2,-22.755,3.5142,680.8,101,9.4607,0.679,0.7893,8.4752,11.2842,0.3337
BOOST,300,0.94965,2.84478,0.2417,charge,2,17.064,3.5232,280.4,101,9.176,0.4632,0.5261,6.9094,10.6288,0.1817
BOOST,300,0.94965,2.84478,0.2413,discharge,3,-32.708,3.5154,801.8,101,9.4097,0.7617,0.8016,11.5116,16.6661,0.5819
BOOST,300,0.94965,2.84478,0.2418,charge,3,28.44,3.5257,385.3,101,9.0621,0.4058,0.522,5.3336,8.0988,0.2737
BOOST,300,0.94965,2.84478,0.1941,discharge,0,-2.847,3.4562,5075.1,101,10.02,0.6827,0.4174,9.4654,10.4949,0.1273
BOOST,300,0.94965,2.84478,0.1942,charge,0,1.422,3.4583,70.5,101,9.9996,0.6879,0.7677,9.5976,13.1314,0.1076
BOOST,300,0.94965,2.84478,0.1941,discharge,1,-11.378,3.4568,635.6,101,10.0392,0.897,0.6169,9.3891,11.3583,0.2353
BOOST,300,0.94965,2.84478,0.1943,charge,1,5.686,3.4622,160.4,100,9.9747,0.6885,0.6019,9.0884,13.4275,0.1285
BOOST,300,0.94965,2.84478,0.194,discharge,2,-22.753,3.4584,680.9,101,10.0746,1.074,0.8144,23.2643,30.6825,0.5557
BOOST,300,0.94965,2.84478,0.1943,charge,2,17.065,3.4664,280.3,101,9.642,0.5408,0.5984,7.8962,12.1093,0.2197
BOOST,300,0.94965,2.84478,0.1939,discharge,3,-32.71,3.458,801.6,101,9.9431,0.8491,0.4062,200.0,230.9225,1.5272
BOOST,300,0.94965,2.84478,0.1944,charge,3,28.441,3.4684,385.4,101,9.4319,0.4864,0.5945,6.6963,10.5346,0.3004
BOOST,300,0.94965,2.84478,0.1467,discharge,0,-2.845,3.412,5075.3,101,10.3699,0.8943,0.242,11.2303,9.3586,0.1132
BOOST,300,0.94965,2.84478,0.1468,charge,0,1.421,3.4138,70.5,101,11.0284,0.8476,0.59,8.4901,9.8063,0.091
BOOST,300,0.94965,2.84478,0.1467,discharge,1,-11.38,3.4126,635.6,101,10.5843,1.3304,0.6676,39.9603,39.112,0.3633
BOOST,300,0.94965,2.84478,0.1468,charge,1,5.688,3.421,160.5,100,10.1637,0.886,0.4145,6.0736,9.0459,0.1278
BOOST,300,0.94965,2.84478,0.1466,discharge,2,-22.757,3.4145,680.8,101,10.8481,200.0,236.4388,200.0,236.4265,3.2484
BOOST,300,0.94965,2.84478,0.1469,charge,2,17.063,3.4254,280.4,100,9.832,0.6134,0.5446,7.2727,14.1127,0.2583
BOOST,300,0.94965,2.84478,0.147,charge,3,28.441,3.4276,376.1,101,9.4156,0.423,0.4389,6.9932,12.6856,0.2599
BOOST,300,0.94965,2.84478,0.0993,discharge,0,-2.846,3.3598,5075.0,101,11.6522,2.1967,0.3134,29.1243,14.5163,0.1987
BOOST,300,0.94965,2.84478,0.0994,charge,0,1.421,3.3639,70.6,101,11.5083,1.8634,0.4205,15.4105,10.6846,0.1183
BOOST,300,0.94965,2.84478,0.0993,discharge,1,-11.379,3.3613,635.6,101,13.397,200.0,117.1167,200.0,117.1165,3.5622
BOOST,300,0.94965,2.84478,0.0994,charge,1,5.69,3.3739,160.4,101,11.0687,1.3713,0.3211,8.192,6.8194,0.197
BOOST,300,0.94965,2.84478,0.0995,charge,2,17.064,3.3791,232.9,101,10.4972,1.0841,0.6032,5.1434,8.8213,0.3944
BOOST,300,0.94965,2.84478,0.0996,charge,3,28.442,3.3799,243.7,101,10.1388,0.8267,0.5866,6.3482,14.2669,0.454
BOOST,337,0.94484,2.83036,1.0,discharge,0,-2.832,4.1645,99999.0,101,10.6021,1.5556,0.4055,12.7611,9.1999,0.1691
BOOST,337,0.94484,2.83036,1.0,charge,0,1.414,4.167,70.4,101,10.7937,1.5089,0.6088,17.1546,12.8634,0.1436
BOOST,337,0.94484,2.83036,0.9999,discharge,1,-11.324,4.1636,635.5,101,10.6156,1.4002,0.4363,7.4406,5.9973,0.3756
BOOST,337,0.94484,2.83036,1.0,charge,1,1.71,4.1703,160.5,101,17.4392,0.01,0.05,0.01,2999.9999,0.1319
BOOST,337,0.94484,2.83036,0.9998,discharge,2,-22.646,4.1632,638.4,101,10.5043,1.3678,0.463,4.7383,4.8076,0.6242
BOOST,337,0.94484,2.83036,1.0,charge,2,1.575,4.173,280.7,101,17.2053,0.01,0.05,0.01,2998.5389,0.1498
BOOST,337,0.94484,2.83036,0.9997,discharge,3,-32.553,4.1623,637.0,101,10.3631,1.4063,0.5229,3.7995,5.1907,0.8336
BOOST,337,0.94484,2.83036,1.0,charge,3,1.493,4.1747,385.8,101,17.0226,0.01,0.05,0.01,2997.808,0.1942
BOOST,337,0.94484,2.83036,0.9528,discharge,0,-2.832,4.0997,4788.4,101,10.1756,1.0817,0.6266,6.8489,8.5498,0.1406
BOOST,337,0.94484,2.83036,0.9529,charge,0,1.416,4.1012,70.4,101,9.4656,1.3971,0.2207,7.0116,7.783,0.1375
BOOST,337,0.94484,2.83036,0.9527,discharge,1,-11.324,4.1,635.5,101,10.1766,1.0889,0.4947,4.7815,6.2696,0.2511
BOOST,337,0.94484,2.83036,0.9529,charge,1,5.66,4.1031,160.5,101,8.7232,2.1717,0.1085,7.7486,8.056,0.3806
BOOST,337,0.94484,2.83036,0.9527,discharge,2,-22.645,4.1001,680.7,101,10.2122,1.1483,0.527,4.0255,7.0818,0.5471
BOOST,337,0.94484,2.83036,0.9529,charge,2,6.641,4.1052,280.7,101,9.8978,4.4258,0.05,0.01,3000.0,0.6002
BOOST,337,0.94484,2.83036,0.9526,discharge,3,-32.552,4.1003,690.3,101,10.1702,1.0647,0.514,4.0406,8.3402,0.6092
BOOST,337,0.94484,2.83036,0.9529,charge,3,6.548,4.107,385.7,101,12.2492,2.0001,0.05,0.01,3000.0,0.502
BOOST,337,0.94484,2.83036,0.9057,discharge,0,-2.832,4.0815,4841.4,101,9.9295,1.0322,0.388,5.998,7.8066,0.1501
BOOST,337,0.94484,2.83036,0.9057,charge,0,1.416,4.0827,70.4,101,10.061,0.8684,0.2591,5.429,6.8905,0.0977
BOOST,337,0.94484,2.83036,0.9056,discharge,1,-11.322,4.082,635.5,101,10.0714,1.0237,0.5308,5.2451,7.7349,0.2487
BOOST,337,0.94484,2.83036,0.9057,charge,1,5.662,4.0845,160.5,101,9.8713,1.0072,0.4637,5.2077,7.6884,0.1912
BOOST,337,0.94484,2.83036,0.9055,discharge,2,-22.644,4.082,680.8,101,10.006,1.0256,0.5431,5.0595,9.3466,0.4401
BOOST,337,0.94484,2.83036,0.9057,charge,2,8.835,4.0861,280.6,101,8.1281,4.7959,0.071,0.01,3000.0,0.5044
BOOST,337,0.94484,2.83036,0.9054,discharge,3,-32.551,4.0818,713.4,101,9.8783,0.8918,0.4519,5.2436,10.151,0.4756
BOOST,337,0.94484,2.83036,0.9057,charge,3,8.816,4.0876,385.8,101,9.83,2.9568,0.05,0.01,2999.8908,0.6858
BOOST,337,0.94484,2.83036,0.8113,discharge,0,-2.832,4.0265,5407.6,101,9.5098,0.975,0.4241,10.8568,10.5499,0.1519
BOOST,337,0.94484,2.83036,0.8114,charge,0,1.416,4.0281,70.4,101,9.5025,1.1914,0.9602,9.7771,12.8335,0.1367
BOOST,337,0.94484,2.83036,0.8112,discharge,1,-11.324,4.0266,635.5,101,9.5002,0.9183,0.5562,8.5812,8.3399,0.2551
BOOST,337,0.94484,2.83036,0.8114,charge,1,5.662,4.0308,160.6,101,9.3472,0.9131,0.6304,7.0054,9.2519,0.1599
BOOST,337,0.94484,2.83036,0.8111,discharge,2,-22.646,4.027,680.8,101,9.4697,1.1079,0.6915,6.5046,8.0782,0.4358
BOOST,337,0.94484,2.83036,0.8114,charge,2,13.573,4.0328,280.6,101,6.2495,6.1017,0.1525,0.01,3000.0,1.1264
BOOST,337,0.94484,2.83036,0.8111,discharge,3,-32.551,4.0274,762.8,101,9.3561,0.953,0.5397,5.6739,7.378,0.5142
BOOST,337,0.94484,2.83036,0.8114,charge,3,13.659,4.0339,385.9,101,7.3932,4.7996,0.0662,0.01,2999.928,0.7077
BOOST,337,0.94484,2.83036,0.717,discharge,0,-2.832,3.923,5458.2,101,9.5568,0.91,0.7184,12.2997,13.0906,0.1246
BOOST,337,0.94484,2.83036,0.717,charge,0,1.416,3.9252,70.4,101,9.2986,0.7628,0.3793,7.6449,8.5876,0.0957
BOOST,337,0.94484,2.83036,0.7169,discharge,1,-11.323,3.9223,635.5,101,9.3401,0.8562,0.5245,7.2118,6.7997,0.1831
BOOST,337,0.94484,2.83036,0.717,charge,1,5.659,3.9283,160.5,101,9.1985,0.8571,0.5902,5.6932,8.563,0.1505
BOOST,337,0.94484,2.83036,0.7168,discharge,2,-22.644,3.9234,680.8,101,9.4184,1.151,0.7112,5.1591,7.3332,0.4407
BOOST,337,0.94484,2.83036,0.7171,charge,2,16.982,3.9292,280.7,101,7.2533,2.2578,0.0849,5.7404,8.5171,0.6468
BOOST,337,0.94484,2.83036,0.7167,discharge,3,-32.553,3.9238,801.0,101,9.3102,1.0115,0.6138,4.943,7.9254,0.525
BOOST,337,0.94484,2.83036,0.7171,charge,3,23.114,3.9308,386.0,101,5.642,6.0348,0.1556,0.01,3000.0,1.9694
BOOST,337,0.94484,2.83036,0.6226,discharge,0,-2.832,3.8447,5556.4,101,9.3346,0.9297,0.7382,12.5744,12.7182,0.1257
BOOST,337,0.94484,2.83036,0.6227,charge,0,1.416,3.8463,70.5,101,8.9444,1.2197,0.5373,9.3739,11.3404,0.1302
BOOST,337,0.94484,2.83036,0.6226,discharge,1,-11.322,3.8444,635.5,101,9.2956,0.9209,0.6302,6.9726,7.6509,0.2043
BOOST,337,0.94484,2.83036,0.6227,charge,1,5.66,3.8488,160.6,101,9.1203,0.8516,0.5163,7.4272,9.6216,0.1346
BOOST,337,0.94484,2.83036,0.6225,discharge,2,-22.642,3.8435,680.8,101,9.23,0.8575,0.5812,5.6249,7.8618,0.3758
BOOST,337,0.94484,2.83036,0.6228,charge,2,16.982,3.8508,280.7,101,8.8947,0.7425,0.4307,5.5332,8.1461,0.2811
BOOST,337,0.94484,2.83036,0.6224,discharge,3,-32.553,3.8433,801.5,101,9.1469,0.7877,0.5736,5.6194,8.9969,0.4232
BOOST,337,0.94484,2.83036,0.6228,charge,3,28.302,3.8521,385.6,101,5.8304,3.1659,0.1075,3.7692,3.9398,2.5561
BOOST,337,0.94484,2.83036,0.5283,discharge,0,-2.832,3.737,5611.2,100,9.0155,0.8243,1.0388,9.8195,14.535,0.0846
BOOST,337,0.94484,2.83036,0.5283,charge,0,1.415,3.7383,70.6,101,9.0326,1.8337,2.2881,50.9186,147.6805,0.1096
BOOST,337,0.94484,2.83036,0.5282,discharge,1,-11.325,3.737,635.5,101,9.063,0.6359,0.7578,6.9605,9.4902,0.1582
BOOST,337,0.94484,2.83036,0.5284,charge,1,5.66,3.7405,160.5,101,8.9242,0.6391,0.5961,6.6213,9.1269,0.137
BOOST,337,0.94484,2.83036,0.5281,discharge,2,-22.645,3.737,680.8,101,9.0705,0.6739,0.7323,6.0809,8.8269,0.2828
BOOST,337,0.94484,2.83036,0.5284,charge,2,16.981,3.7428,280.8,101,8.9229,0.8735,0.9104,7.0389,13.2088,0.2094
BOOST,337,0.94484,2.83036,0.528,discharge,3,-32.551,3.737,801.6,101,9.0656,0.6534,0.7166,5.9203,8.9903,0.3905
BOOST,337,0.94484,2.83036,0.5285,charge,3,28.304,3.7445,385.8,101,7.1398,2.0686,0.0762,5.6714,8.1761,1.1498
BOOST,337,0.94484,2.83036,0.4339,discharge,0,-2.832,3.6546,5615.8,101,9.0937,0.5737,0.6007,8.506,12.3146,0.1245
BOOST,337,0.94484,2.83036,0.434,charge,0,1.414,3.6553,70.6,101,9.5948,0.4504,1.09,7.4805,11.7866,0.1219
BOOST,337,0.94484,2.83036,0.4339,discharge,1,-11.324,3.6547,635.5,101,9.1312,0.5323,0.8139,7.3647,10.5385,0.1128
BOOST,337,0.94484,2.83036,0.434,charge,1,5.66,3.6584,160.5,101,9.0311,0.4183,0.5292,6.0989,8.4202,0.1299
BOOST,337,0.94484,2.83036,0.4338,discharge,2,-22.642,3.6548,680.8,101,9.0864,0.6075,0.8452,6.0258,8.7296,0.2607
BOOST,337,0.94484,2.83036,0.4341,charge,2,16.982,3.6608,280.8,101,8.9265,0.8266,1.0108,5.4524,10.908,0.226
BOOST,337,0.94484,2.83036,0.4337,discharge,3,-32.553,3.6552,801.6,101,9.0394,0.7067,0.8812,5.9157,9.3944,0.3755
BOOST,337,0.94484,2.83036,0.4342,charge,3,28.305,3.6625,385.7,101,8.3349,0.914,0.2058,5.1309,8.6835,0.9512
BOOST,337,0.94484,2.83036,0.3396,discharge,0,-2.83,3.5939,5616.5,101,9.1084,0.5528,0.5233,8.6388,12.6063,0.1128
BOOST,337,0.94484,2.83036,0.3396,charge,0,1.415,3.5953,70.5,101,8.5786,0.7833,0.1303,7.068,10.2375,0.0904
BOOST,337,0.94484,2.83036,0.3395,discharge,1,-11.322,3.594,635.5,101,9.127,0.5109,0.6728,7.6285,10.8487,0.159
BOOST,337,0.94484,2.83036,0.3397,charge,1,5.662,3.5977,160.5,101,8.9943,0.5047,0.5517,6.7503,10.0639,0.1301
BOOST,337,0.94484,2.83036,0.3394,discharge,2,-22.644,3.594,680.8,101,9.1044,0.5605,0.7294,6.5851,9.4245,0.302
BOOST,337,0.94484,2.83036,0.3397,charge,2,16.982,3.6008,280.5,100,8.9577,0.6984,1.0097,5.0363,9.2649,0.2003
BOOST,337,0.94484,2.83036,0.3393,discharge,3,-32.552,3.5941,801.6,101,9.1493,0.6345,0.808,6.6326,10.0938,0.3523
BOOST,337,0.94484,2.83036,0.3398,charge,3,28.304,3.6031,385.9,100,8.9179,0.655,0.7276,4.9575,9.9652,0.3098
BOOST,337,0.94484,2.83036,0.2452,discharge,0,-2.832,3.5115,5616.5,101,9.702,0.5953,0.3558,9.6553,11.9966,0.1279
BOOST,337,0.94484,2.83036,0.2453,charge,0,1.416,3.5132,70.5,101,9.7646,0.5088,0.6325,8.8243,12.5487,0.0811
BOOST,337,0.94484,2.83036,0.2451,discharge,1,-11.322,3.5118,635.6,101,9.7418,0.6912,0.5957,8.3047,10.8059,0.2095
BOOST,337,0.94484,2.83036,0.2453,charge,1,5.662,3.5185,160.5,100,9.6301,0.6016,0.6034,8.2172,12.2429,0.1275
BOOST,337,0.94484,2.83036,0.2451,discharge,2,-22.644,3.5143,680.8,101,9.7277,0.7072,0.6729,8.8704,11.234,0.4141
BOOST,337,0.94484,2.83036,0.2454,charge,2,16.982,3.5235,280.6,101,9.4456,0.4846,0.524,7.0004,10.5144,0.2016
BOOST,337,0.94484,2.83036,0.245,discharge,3,-32.551,3.5156,801.7,101,9.7203,0.8356,0.8199,13.65,19.5282,0.6139
BOOST,337,0.94484,2.83036,0.2455,charge,3,28.302,3.5261,385.9,100,9.3255,0.4138,0.5131,5.4184,8.1138,0.2784
BOOST,337,0.94484,2.83036,0.198,discharge,0,-2.832,3.457,5074.9,101,10.0017,0.787,0.4521,9.7792,10.9397,0.1154
BOOST,337,0.94484,2.83036,0.1981,charge,0,1.416,3.4591,70.5,101,9.9467,0.7691,0.7812,9.5391,13.1219,0.1085
BOOST,337,0.94484,2.83036,0.198,discharge,1,-11.324,3.4575,635.5,101,10.0891,0.8833,0.6548,9.6156,11.5952,0.2444
BOOST,337,0.94484,2.83036,0.1981,charge,1,5.662,3.4636,160.5,101,9.8416,0.6849,0.5066,8.7748,12.6097,0.1233
BOOST,337,0.94484,2.83036,0.1979,discharge,2,-22.646,3.4591,680.8,101,10.0669,1.0648,0.8027,24.6152,31.8901,0.5645
BOOST,337,0.94484,2.83036,0.1982,charge,2,16.982,3.4671,280.7,101,9.6292,0.5569,0.6174,7.9379,12.2359,0.2393
BOOST,337,0.94484,2.83036,0.1978,discharge,3,-32.553,3.4588,801.7,101,9.8778,0.8602,0.3756,200.0,226.4932,1.5546
BOOST,337,0.94484,2.83036,0.1983,charge,3,28.304,3.4694,385.9,101,9.3736,0.4766,0.5346,6.6724,10.3358,0.2948
BOOST,337,0.94484,2.83036,0.1509,discharge,0,-2.832,3.4127,5074.6,101,10.7587,0.933,0.3495,11.9419,9.9349,0.1393
BOOST,337,0.94484,2.83036,0.1509,charge,0,1.416,3.4154,70.5,101,10.5711,0.9352,0.3176,8.3638,8.6913,0.0889
BOOST,337,0.94484,2.83036,0.1508,discharge,1,-11.323,3.4127,635.5,101,10.798,1.4532,0.6232,46.2357,42.4092,0.3941
BOOST,337,0.94484,2.83036,0.1509,charge,1,5.66,3.422,160.5,101,10.4771,0.9061,0.4551,6.1984,9.0071,0.1649
BOOST,337,0.94484,2.83036,0.1507,discharge,2,-22.646,3.4151,680.8,100,11.2241,200.0,219.0474,200.0,219.0484,3.271
BOOST,337,0.94484,2.83036,0.151,charge,2,16.982,3.4265,280.8,101,10.0764,0.6362,0.5283,7.3662,13.9845,0.2703
BOOST,337,0.94484,2.83036,0.1511,charge,3,28.304,3.4288,371.4,101,9.6425,0.4374,0.4547,7.1017,12.7666,0.2861
BOOST,337,0.94484,2.83036,0.1037,discharge,0,-2.832,3.3587,5074.8,101,11.6133,2.2892,0.3359,30.2163,14.8677,0.206
BOOST,337,0.94484,2.83036,0.1037,charge,0,1.415,3.3636,70.6,101,11.6278,1.9227,0.4546,15.6524,10.6887,0.1315
BOOST,337,0.94484,2.83036,0.1036,discharge,1,-11.324,3.3609,635.5,101,13.6554,200.0,116.9725,200.0,116.9861,3.4578
BOOST,337,0.94484,2.83036,0.1037,charge,1,5.662,3.3736,160.6,101,11.1838,1.364,0.3263,8.3715,6.8466,0.1969
BOOST,337,0.94484,2.83036,0.1038,charge,2,16.98,3.3791,235.0,101,10.5242,1.1303,0.6192,5.2246,8.968,0.4095
BOOST,337,0.94484,2.83036,0.1039,charge,3,28.304,3.3808,247.3,101,10.0619,0.8646,0.5457,6.3965,14.091,0.5025
BOOST,375,0.93983,2.81536,1.0,discharge,0,-2.818,4.1629,99999.0,101,11.1285,1.5911,0.6162,13.1333,9.8737,0.1449
BOOST,375,0.93983,2.81536,1.0,charge,0,1.406,4.1652,70.4,101,10.8844,1.6336,0.4007,16.745,11.8841,0.1068
BOOST,375,0.93983,2.81536,0.9999,discharge,1,-11.264,4.1619,635.5,101,10.855,1.4982,0.4551,7.3014,5.9066,0.3275
BOOST,375,0.93983,2.81536,1.0,charge,1,1.766,4.1685,160.4,101,17.9068,0.01,0.05,0.01,2999.9263,0.1485
BOOST,375,0.93983,2.81536,0.9998,discharge,2,-22.526,4.1614,639.1,101,10.6948,1.4333,0.4369,4.635,4.7422,0.6497
BOOST,375,0.93983,2.81536,1.0,charge,2,1.634,4.1713,280.5,101,17.6294,0.01,0.05,0.01,2999.8866,0.2211
BOOST,375,0.93983,2.81536,0.9997,discharge,3,-32.38,4.1612,637.7,101,10.5575,1.4553,0.4935,3.7366,5.1738,0.9162
BOOST,375,0.93983,2.81536,1.0,charge,3,1.549,4.1731,385.3,101,17.438,0.01,0.05,0.01,2999.9575,0.2439
BOOST,375,0.93983,2.81536,0.9531,discharge,0,-2.818,4.0983,4789.8,101,10.1082,1.0942,0.3535,6.7111,7.395,0.1758
BOOST,375,0.93983,2.81536,0.9531,charge,0,1.406,4.1005,70.4,101,10.3875,1.2859,0.6541,7.6184,9.6166,0.1447
BOOST,375,0.93983,2.81536,0.953,discharge,1,-11.265,4.0993,635.5,101,10.5037,1.1352,0.4269,4.8008,5.9953,0.3227
BOOST,375,0.93983,2.81536,0.9531,charge,1,5.631,4.1018,160.3,101,8.944,2.5361,0.1141,8.0951,8.2008,0.3922
BOOST,375,0.93983,2.81536,0.9529,discharge,2,-22.529,4.0992,680.8,101,10.4841,1.196,0.5087,4.0257,7.0517,0.5344
BOOST,375,0.93983,2.81536,0.9531,charge,2,6.47,4.1048,280.3,101,10.0656,4.6984,0.05,0.01,3000.0,0.6079
BOOST,375,0.93983,2.81536,0.9528,discharge,3,-32.38,4.0999,688.9,101,10.3771,1.097,0.4626,4.023,8.1359,0.6563
BOOST,375,0.93983,2.81536,0.9531,charge,3,6.387,4.1067,385.4,101,12.7431,1.9128,0.05,0.01,3000.0,0.5752
BOOST,375,0.93983,2.81536,0.9062,discharge,0,-2.818,4.0815,4840.9,101,10.3215,1.1428,0.6089,6.1997,8.5866,0.0979
BOOST,375,0.93983,2.81536,0.9062,charge,0,1.406,4.0827,70.4,101,9.7813,1.2121,0.2514,5.5088,6.7553,0.1339
BOOST,375,0.93983,2.81536,0.9061,discharge,1,-11.265,4.0817,635.6,101,10.3383,1.0628,0.5714,5.37,8.0327,0.2763
BOOST,375,0.93983,2.81536,0.9062,charge,1,5.631,4.0843,160.4,101,10.0151,1.0951,0.3681,5.3294,7.4916,0.1776
BOOST,375,0.93983,2.81536,0.906,discharge,2,-22.524,4.0819,680.9,101,10.2308,1.0503,0.5194,5.1643,9.3975,0.4547
BOOST,375,0.93983,2.81536,0.9062,charge,2,8.637,4.086,280.4,100,8.147,5.0842,0.0674,0.01,3000.0,0.4694
BOOST,375,0.93983,2.81536,0.9059,discharge,3,-32.378,4.0813,711.8,101,10.0669,0.9201,0.429,5.2903,10.0358,0.4924
BOOST,375,0.93983,2.81536,0.9062,charge,3,8.599,4.0873,385.5,100,10.163,2.9808,0.05,0.01,3000.0,0.629
BOOST,375,0.93983,2.81536,0.8123,discharge,0,-2.818,4.0253,5407.3,101,9.6882,1.0514,0.5927,11.3637,11.2091,0.1133
BOOST,375,0.93983,2.81536,0.8124,charge,0,1.408,4.0273,70.4,101,9.3656,1.0811,0.4606,8.9694,9.6817,0.134
BOOST,375,0.93983,2.81536,0.8123,discharge,1,-11.264,4.0249,635.6,101,9.6274,0.952,0.5263,8.74,8.2921,0.2483
BOOST,375,0.93983,2.81536,0.8124,charge,1,5.631,4.0299,160.4,101,9.5965,0.9798,0.7364,7.2746,9.6075,0.1672
BOOST,375,0.93983,2.81536,0.8122,discharge,2,-22.526,4.0261,680.9,101,9.6721,1.0834,0.6178,6.5389,7.7095,0.4793
BOOST,375,0.93983,2.81536,0.8124,charge,2,13.34,4.0322,280.3,101,7.1151,5.4949,0.129,0.01,2999.9992,1.0833
BOOST,375,0.93983,2.81536,0.8121,discharge,3,-32.378,4.0266,761.1,101,9.5969,0.9569,0.5489,5.7018,7.2818,0.5
BOOST,375,0.93983,2.81536,0.8124,charge,3,13.354,4.0335,385.4,101,8.0368,4.4599,0.0519,0.01,2999.9952,0.4385
BOOST,375,0.93983,2.81536,0.7185,discharge,0,-2.817,3.9229,5457.7,101,9.4148,0.9401,0.4808,11.7395,12.0082,0.1376
BOOST,375,0.93983,2.81536,0.7185,charge,0,1.406,3.9251,70.4,101,9.2849,0.8325,0.6668,7.8659,9.4481,0.1133
BOOST,375,0.93983,2.81536,0.7184,discharge,1,-11.263,3.9229,635.5,101,9.4755,0.821,0.4593,7.2752,6.7305,0.2086
BOOST,375,0.93983,2.81536,0.7186,charge,1,5.631,3.9281,160.3,101,9.3376,0.8618,0.6992,5.7963,8.828,0.1556
BOOST,375,0.93983,2.81536,0.7183,discharge,2,-22.523,3.9232,680.9,101,9.5352,1.1369,0.6662,5.2251,7.1812,0.4427
BOOST,375,0.93983,2.81536,0.7186,charge,2,16.894,3.9292,280.4,101,9.1295,0.7337,0.4788,6.4191,10.9331,0.3162
BOOST,375,0.93983,2.81536,0.7182,discharge,3,-32.378,3.9235,801.8,100,9.4578,1.023,0.6207,5.0151,7.9466,0.5098
BOOST,375,0.93983,2.81536,0.7186,charge,3,22.814,3.9307,385.3,101,7.0876,4.7392,0.1154,0.01,3000.0,1.478
BOOST,375,0.93983,2.81536,0.6246,discharge,0,-2.818,3.8435,5555.9,101,9.4684,0.8775,0.6034,11.9887,11.5857,0.0905
BOOST,375,0.93983,2.81536,0.6247,charge,0,1.406,3.8451,70.5,101,9.067,1.1762,0.3643,8.7261,9.5098,0.1459
BOOST,375,0.93983,2.81536,0.6246,discharge,1,-11.264,3.8431,635.5,101,9.5052,0.9138,0.6739,7.0969,7.8597,0.1672
BOOST,375,0.93983,2.81536,0.6247,charge,1,5.631,3.8477,160.4,101,9.3352,0.8145,0.4747,7.4874,9.4527,0.1227
BOOST,375,0.93983,2.81536,0.6245,discharge,2,-22.526,3.8424,680.9,100,9.4412,0.8469,0.595,5.7476,7.9171,0.352
BOOST,375,0.93983,2.81536,0.6248,charge,2,16.891,3.8492,280.3,101,9.2313,0.6925,0.5435,5.8085,8.6654,0.248
BOOST,375,0.93983,2.81536,0.6244,discharge,3,-32.379,3.842,801.9,101,9.355,0.7705,0.5377,5.7028,8.8199,0.4619
BOOST,375,0.93983,2.81536,0.6248,charge,3,28.155,3.8513,385.2,101,7.1927,3.5956,3.2138,1.9129,0.05,2.3888
BOOST,375,0.93983,2.81536,0.5307,discharge,0,-2.818,3.7373,5612.1,101,9.2001,0.6312,0.5361,9.137,11.7346,0.1383
BOOST,375,0.93983,2.81536,0.5308,charge,0,1.406,3.7386,70.5,101,9.2595,1.2282,1.7471,10.6853,21.0994,0.1073
BOOST,375,0.93983,2.81536,0.5307,discharge,1,-11.266,3.7374,635.5,101,9.1997,0.6052,0.6657,7.0218,9.14,0.1932
BOOST,375,0.93983,2.81536,0.5308,charge,1,5.631,3.741,160.4,101,9.0918,0.6046,0.6586,6.7191,9.0791,0.1305
BOOST,375,0.93983,2.81536,0.5306,discharge,2,-22.528,3.7376,680.9,100,9.1566,0.6571,0.7261,6.1248,8.6866,0.3206
BOOST,375,0.93983,2.81536,0.5309,charge,2,16.893,3.7434,280.5,101,8.9888,0.8698,0.922,7.0325,13.053,0.217
BOOST,375,0.93983,2.81536,0.5305,discharge,3,-32.379,3.7369,802.0,101,9.0742,0.6717,0.7547,5.9794,9.1029,0.382
BOOST,375,0.93983,2.81536,0.531,charge,3,28.155,3.7442,385.4,101,8.8574,0.6917,0.6277,6.3641,11.1816,0.2999
BOOST,375,0.93983,2.81536,0.4369,discharge,0,-2.818,3.655,5618.3,101,9.2429,0.62,0.8449,8.7982,13.0188,0.0874
BOOST,375,0.93983,2.81536,0.4369,charge,0,1.406,3.6564,70.5,100,8.7056,0.8648,0.129,7.0808,9.9343,0.0888
BOOST,375,0.93983,2.81536,0.4368,discharge,1,-11.263,3.6552,635.5,101,9.299,0.5221,0.7958,7.4394,10.4385,0.1484
BOOST,375,0.93983,2.81536,0.437,charge,1,5.629,3.6589,160.3,101,9.192,0.433,0.5557,6.2317,8.608,0.1012
BOOST,375,0.93983,2.81536,0.4368,discharge,2,-22.525,3.6552,680.9,101,9.2449,0.5765,0.7509,6.0849,8.486,0.2939
BOOST,375,0.93983,2.81536,0.4371,charge,2,16.892,3.6612,280.3,101,9.109,0.9411,1.203,5.8354,12.5519,0.213
BOOST,375,0.93983,2.81536,0.4367,discharge,3,-32.378,3.6548,801.9,101,9.2034,0.7015,0.8842,5.9935,9.3282,0.4118
BOOST,375,0.93983,2.81536,0.4372,charge,3,28.154,3.6629,385.4,101,8.9874,0.7331,0.8403,6.0231,12.5879,0.2718
BOOST,375,0.93983,2.81536,0.343,discharge,0,-2.816,3.594,5618.5,101,9.425,0.5291,0.52,8.8669,12.6156,0.1307
BOOST,375,0.93983,2.81536,0.3431,charge,0,1.406,3.5953,70.5,101,9.4001,0.508,0.8578,7.4594,11.2616,0.1177
BOOST,375,0.93983,2.81536,0.343,discharge,1,-11.265,3.5942,635.5,101,9.44,0.5105,0.6535,7.8008,10.7502,0.1756
BOOST,375,0.93983,2.81536,0.3431,charge,1,5.631,3.5981,160.4,101,9.3446,0.5392,0.818,7.1787,11.0505,0.1255
BOOST,375,0.93983,2.81536,0.3429,discharge,2,-22.526,3.5943,680.9,101,9.4078,0.5991,0.7531,6.8281,9.6079,0.2914
BOOST,375,0.93983,2.81536,0.3432,charge,2,16.893,3.6013,280.3,101,9.2293,0.659,0.9311,5.1405,8.9834,0.217
BOOST,375,0.93983,2.81536,0.3428,discharge,3,-32.379,3.5943,801.8,101,9.3666,0.6214,0.7349,6.7553,9.8993,0.373
BOOST,375,0.93983,2.81536,0.3433,charge,3,28.154,3.6037,385.8,101,9.0964,0.6895,0.8273,5.0957,10.4651,0.283
BOOST,375,0.93983,2.81536,0.2492,discharge,0,-2.816,3.5123,5618.3,100,9.7996,0.6603,0.5019,10.1019,12.9171,0.1293
BOOST,375,0.93983,2.81536,0.2492,charge,0,1.408,3.5139,70.5,101,9.7529,0.605,0.6944,8.7823,12.3698,0.1109
BOOST,375,0.93983,2.81536,0.2491,discharge,1,-11.265,3.5119,635.5,101,9.7262,0.7274,0.6409,8.4594,10.9879,0.1769
BOOST,375,0.93983,2.81536,0.2493,charge,1,5.631,3.5191,160.3,101,9.6222,0.6618,0.5927,8.252,12.198,0.1367
BOOST,375,0.93983,2.81536,0.249,discharge,2,-22.526,3.5151,680.9,101,9.7947,0.7337,0.7372,9.1469,11.692,0.4359
BOOST,375,0.93983,2.81536,0.2494,charge,2,16.891,3.5242,280.3,101,9.4578,0.492,0.4912,6.9611,10.388,0.1813
BOOST,375,0.93983,2.81536,0.249,discharge,3,-32.379,3.5159,801.8,101,9.7299,0.8766,0.85,14.5915,21.0024,0.6251
BOOST,375,0.93983,2.81536,0.2495,charge,3,28.155,3.5274,385.4,101,9.289,0.4346,0.4831,5.4041,8.062,0.2851
BOOST,375,0.93983,2.81536,0.2023,discharge,0,-2.818,3.4574,5075.7,101,10.2423,0.7521,0.2721,9.639,9.8946,0.1351
BOOST,375,0.93983,2.81536,0.2023,charge,0,1.406,3.4601,70.5,101,10.5,1.0386,0.9667,10.6183,15.4354,0.1187
BOOST,375,0.93983,2.81536,0.2022,discharge,1,-11.265,3.4587,635.5,101,10.4863,0.9471,0.5885,10.2535,11.7317,0.286
BOOST,375,0.93983,2.81536,0.2023,charge,1,5.631,3.4649,160.4,101,10.2565,0.6813,0.5071,8.8839,12.5211,0.1408
BOOST,375,0.93983,2.81536,0.2021,discharge,2,-22.527,3.4604,680.9,100,10.4547,1.0955,0.7048,27.644,32.8849,0.6143
BOOST,375,0.93983,2.81536,0.2024,charge,2,16.892,3.4686,280.4,101,9.9312,0.5755,0.4945,7.8744,11.7656,0.2539
BOOST,375,0.93983,2.81536,0.202,discharge,3,-32.379,3.4601,801.8,101,10.3085,0.8655,0.3413,200.0,205.0828,1.7727
BOOST,375,0.93983,2.81536,0.2025,charge,3,28.157,3.4709,385.3,101,9.6915,0.4917,0.5264,6.7072,10.3224,0.309
BOOST,375,0.93983,2.81536,0.1553,discharge,0,-2.819,3.4139,5075.7,101,10.9327,1.0414,0.3605,12.1722,9.8654,0.1032
BOOST,375,0.93983,2.81536,0.1554,charge,0,1.405,3.4165,70.5,101,10.8181,1.1378,0.4797,8.7849,9.5725,0.1022
BOOST,375,0.93983,2.81536,0.1553,discharge,1,-11.264,3.4145,635.5,100,11.0442,1.5393,0.5946,47.6714,41.7934,0.4308
BOOST,375,0.93983,2.81536,0.1554,charge,1,5.63,3.4232,160.5,101,10.6548,0.9552,0.432,6.2914,9.0042,0.1586
BOOST,375,0.93983,2.81536,0.1552,discharge,2,-22.526,3.4165,680.9,101,11.494,200.0,211.49,200.0,211.4834,3.141
BOOST,375,0.93983,2.81536,0.1555,charge,2,16.892,3.428,280.5,101,10.1819,0.659,0.4759,7.3051,13.6033,0.2784
BOOST,375,0.93983,2.81536,0.1556,charge,3,28.154,3.4302,369.7,100,9.7511,0.4462,0.4292,7.0674,12.5704,0.3151
BOOST,375,0.93983,2.81536,0.1084,discharge,0,-2.814,3.3604,5075.7,101,11.9883,2.5256,0.3641,31.2861,15.2211,0.1901
BOOST,375,0.93983,2.81536,0.1084,charge,0,1.406,3.3644,70.5,100,11.7327,2.0209,0.2842,15.1273,9.6948,0.0966
BOOST,375,0.93983,2.81536,0.1083,discharge,1,-11.265,3.362,635.5,101,13.9966,200.0,82.4061,199.9971,187.7092,3.6472
BOOST,375,0.93983,2.81536,0.1085,charge,1,5.631,3.3739,160.5,101,11.3944,1.4975,0.328,8.4698,6.9489,0.209
BOOST,375,0.93983,2.81536,0.1086,charge,2,16.891,3.3808,234.8,101,10.583,1.1535,0.5836,5.2514,8.8664,0.4308
BOOST,375,0.93983,2.81536,0.1086,charge,3,28.156,3.3818,247.0,101,10.194,0.8567,0.552,6.4649,14.1837,0.4558
BOOST,412,0.93536,2.80198,1.0,discharge,0,-2.804,4.1618,99999.0,101,11.2552,1.8549,0.4814,13.2515,9.4087,0.1517
BOOST,412,0.93536,2.80198,1.0,charge,0,1.401,4.1642,70.4,101,11.2235,1.8067,0.3848,17.2451,11.8105,0.1139
BOOST,412,0.93536,2.80198,0.9999,discharge,1,-11.213,4.1606,635.5,100,11.1147,1.5934,0.3572,7.272,5.5063,0.3732
BOOST,412,0.93536,2.80198,1.0,charge,1,1.743,4.1677,160.4,101,18.6008,0.01,2999.9997,0.01,2999.9997,0.1754
BOOST,412,0.93536,2.80198,0.9998,discharge,2,-22.428,4.1601,639.0,101,11.0169,1.5064,0.4037,4.6363,4.6537,0.7371
BOOST,412,0.93536,2.80198,1.0,charge,2,1.607,4.1707,280.4,101,18.3032,0.01,2999.778,0.01,2999.7776,0.2048
BOOST,412,0.93536,2.80198,0.9997,discharge,3,-32.236,4.16,637.6,101,10.884,1.5016,0.4659,3.7615,5.1651,0.9719
BOOST,412,0.93536,2.80198,1.0,charge,3,1.524,4.1725,385.5,100,18.1309,0.01,2999.9999,0.01,2999.9999,0.2571
BOOST,412,0.93536,2.80198,0.9533,discharge,0,-2.806,4.0988,4789.4,101,10.9038,1.2052,0.5694,7.0648,8.4214,0.1264
BOOST,412,0.93536,2.80198,0.9533,charge,0,1.401,4.1002,70.4,101,10.8291,1.167,0.6407,7.6524,9.1264,0.1334
BOOST,412,0.93536,2.80198,0.9532,discharge,1,-11.215,4.0991,635.5,101,10.6938,1.2039,0.3953,4.828,5.8969,0.3097
BOOST,412,0.93536,2.80198,0.9533,charge,1,5.609,4.1024,160.4,101,9.1262,2.455,0.1206,8.1991,8.1151,0.3536
BOOST,412,0.93536,2.80198,0.9531,discharge,2,-22.427,4.0984,680.8,101,10.5631,1.2208,0.4615,4.0721,6.9401,0.6091
BOOST,412,0.93536,2.80198,0.9534,charge,2,6.416,4.1046,280.4,101,10.379,4.5406,0.05,0.01,3000.0,0.6481
BOOST,412,0.93536,2.80198,0.953,discharge,3,-32.235,4.0998,688.3,101,10.4767,1.1116,0.4648,4.1217,8.3285,0.6389
BOOST,412,0.93536,2.80198,0.9534,charge,3,6.317,4.1057,385.4,101,13.0659,1.9095,0.05,0.01,3000.0,0.5925
BOOST,412,0.93536,2.80198,0.9066,discharge,0,-2.806,4.0807,4840.4,101,9.9321,1.0354,0.3715,5.8473,7.1146,0.1441
BOOST,412,0.93536,2.80198,0.9066,charge,0,1.4,4.0828,70.4,101,10.0303,1.1124,0.4245,5.6133,7.5898,0.1407
BOOST,412,0.93536,2.80198,0.9065,discharge,1,-11.215,4.0818,635.5,101,10.2758,1.0779,0.4872,5.3493,7.7305,0.2455
BOOST,412,0.93536,2.80198,0.9066,charge,1,5.607,4.0843,160.3,101,10.1276,1.0872,0.4928,5.3774,7.9431,0.1707
BOOST,412,0.93536,2.80198,0.9064,discharge,2,-22.427,4.0819,680.9,101,10.2278,1.0479,0.5321,5.2747,9.6108,0.4697
BOOST,412,0.93536,2.80198,0.8859,charge,0,10.57,4.0596,40.4,101,13.2954,0.01,0.05,0.01,2999.9968,0.7163
BOOST,412,0.93536,2.80198,0.7922,discharge,0,-2.806,3.9963,5428.8,101,10.1162,1.1145,0.5984,12.4834,11.6599,0.0975
BOOST,412,0.93536,2.80198,0.7923,charge,0,1.401,3.9987,70.5,101,10.0094,1.0114,0.609,10.1053,10.8372,0.138
BOOST,412,0.93536,2.80198,0.7922,discharge,1,-11.215,3.9968,635.6,101,10.1488,0.9792,0.4816,8.7353,7.6876,0.2395
BOOST,412,0.93536,2.80198,0.7923,charge,1,5.607,4.0017,160.4,101,9.9802,0.9579,0.6294,7.8845,9.5651,0.1679
BOOST,412,0.93536,2.80198,0.7921,discharge,2,-22.426,3.9972,680.9,101,10.1316,1.1499,0.6562,6.2616,7.3,0.4435
