Repository: KikETs/ECM_HYBRID_BMS_JOINT

## Results

| Arm | Model | Size | Protocol | Result | Worst cell |
|---|---|---|---|---|---|
| SOP | 2RC table + trim (A8) | 4 effective coefficients, 2 EW states | leave-one-cell-out | usable current 69.6 % discharge, 59.5 % charge (τ = 10 s) | 59.9 % / 53.5 % (BOOST_REST) |
| SOH | dQ/dV ridge | 65 coefficients | leave-one-cell-out | RMSE 0.0094, bias −0.0005 | 0.0130 (BOOST_REST) |
| SOC | 2RC EKF, low-current gate | 3 states | leave-one-cell-out | **2.34 %p** over six sensor disturbances on estimated SOH (2.325 on true SOH), per cell 2.00–2.75 | 4.60 %p (BOOST_NEGPULSE_1S, current offset −0.10 A) |

The SOH arm was a 10,945-parameter CNN until the second audit round. Nested

File: analysis/rpcwby_resistance.csv (part 17 of 21)
cell,cycle,SOC,direction,I_A,tau_s,tau_actual_s,T_C,rest_before_s,V_pre_V,V_tau_V,R_mOhm,CAP_Ah,SOH
RPC_US06,762,0.1316,discharge,-9.819,10.0,9.0,,300.0,3.3529,2.5081,86.0412,2.7391,0.91907
RPC_US06,762,0.1045,discharge,-6.006,2.0,2.0,,300.0,3.23,2.9169,52.1351,2.7391,0.91907
RPC_US06,762,0.1045,discharge,-6.006,10.0,9.0,,300.0,3.23,2.5169,118.7402,2.7391,0.91907
RPC_US06,762,0.0909,discharge,-4.329,2.0,2.0,,300.0,3.1172,2.859,59.6456,2.7391,0.91907
RPC_US06,762,0.0909,discharge,-4.329,10.0,9.0,,300.0,3.1172,2.5235,137.148,2.7391,0.91907
RPC_US06,762,0.9973,discharge,-29.861,2.0,2.0,,1981.3,4.1649,3.6575,16.9923,2.7391,0.91907
RPC_US06,762,0.9973,discharge,-29.861,10.0,9.0,,1981.3,4.1649,3.6061,18.7137,2.7391,0.91907
RPC_US06,762,0.9516,discharge,-29.816,2.0,2.0,,300.0,4.0873,3.6481,14.7301,2.7391,0.91907
RPC_US06,762,0.9516,discharge,-29.816,10.0,9.0,,300.0,4.0873,3.5917,16.6217,2.7391,0.91907
RPC_US06,762,0.906,discharge,-29.723,2.0,2.0,,300.0,4.072,3.6484,14.2516,2.7391,0.91907
RPC_US06,762,0.906,discharge,-29.723,10.0,9.0,,300.0,4.072,3.5666,17.0037,2.7391,0.91907
RPC_US06,762,0.8147,discharge,-29.727,2.0,2.0,,300.0,3.9981,3.5842,13.9236,2.7391,0.91907
RPC_US06,762,0.8147,discharge,-29.727,10.0,9.0,,300.0,3.9981,3.5026,16.6686,2.7391,0.91907
RPC_US06,762,0.7233,discharge,-29.723,2.0,2.0,,300.0,3.9122,3.5156,13.3434,2.7391,0.91907
RPC_US06,762,0.7233,discharge,-29.723,10.0,9.0,,300.0,3.9122,3.4391,15.9172,2.7391,0.91907
RPC_US06,762,0.632,discharge,-29.694,2.0,2.0,,300.0,3.8242,3.4399,12.9418,2.7391,0.91907
RPC_US06,762,0.632,discharge,-29.694,10.0,9.0,,300.0,3.8242,3.358,15.6999,2.7391,0.91907
RPC_US06,762,0.5407,discharge,-29.657,2.0,2.0,,300.0,3.724,3.3405,12.931,2.7391,0.91907
RPC_US06,762,0.5407,discharge,-29.657,10.0,9.0,,300.0,3.724,3.2512,15.942,2.7391,0.91907
RPC_US06,762,0.4494,discharge,-29.615,2.0,2.0,,300.0,3.6453,3.259,13.0438,2.7391,0.91907
RPC_US06,762,0.4494,discharge,-29.615,10.0,9.0,,300.0,3.6453,3.1621,16.3158,2.7391,0.91907
RPC_US06,762,0.3581,discharge,-29.524,2.0,2.0,,300.0,3.584,3.1827,13.5921,2.7391,0.91907
RPC_US06,762,0.3581,discharge,-29.524,10.0,9.0,,300.0,3.584,3.0685,17.4601,2.7391,0.91907
RPC_US06,762,0.2668,discharge,-29.119,2.0,2.0,,300.0,3.5016,3.051,15.4747,2.7391,0.91907
RPC_US06,762,0.2668,discharge,-29.119,10.0,9.0,,300.0,3.5016,2.8518,22.3157,2.7391,0.91907
RPC_US06,762,0.2214,discharge,-28.032,2.0,2.0,,300.0,3.4422,2.9402,17.9084,2.7391,0.91907
RPC_US06,762,0.2214,discharge,-28.032,10.0,9.0,,300.0,3.4422,2.5084,33.3125,2.7391,0.91907
RPC_US06,762,0.1767,discharge,-16.688,2.0,2.0,,300.0,3.3982,2.9869,24.6465,2.7391,0.91907
RPC_US06,762,0.1767,discharge,-16.688,10.0,9.0,,300.0,3.3982,2.5333,51.8277,2.7391,0.91907
RPC_US06,762,0.1316,discharge,-9.398,2.0,2.0,,300.0,3.353,2.9878,38.8577,2.7391,0.91907
RPC_US06,762,0.1316,discharge,-9.398,10.0,9.0,,300.0,3.353,2.5436,86.121,2.7391,0.91907
RPC_US06,762,0.1045,discharge,-6.021,2.0,2.0,,300.0,3.23,2.9131,52.6351,2.7391,0.91907
RPC_US06,762,0.1045,discharge,-6.021,10.0,9.0,,300.0,3.23,2.51,119.5874,2.7391,0.91907
RPC_US06,762,0.0909,discharge,-4.335,2.0,2.0,,300.0,3.1175,2.857,60.0874,2.7391,0.91907
RPC_US06,762,0.0909,discharge,-4.335,10.0,9.0,,300.0,3.1175,2.5179,138.3049,2.7391,0.91907
RPC_US06,762,0.9973,discharge,-29.865,2.0,2.0,,1983.9,4.1646,3.6571,16.9929,2.7391,0.91907
RPC_US06,762,0.9973,discharge,-29.865,10.0,9.0,,1983.9,4.1646,3.6055,18.7206,2.7391,0.91907
RPC_US06,762,0.9516,discharge,-29.82,2.0,1.0,,300.0,4.0871,3.6617,14.2656,2.7391,0.91907
RPC_US06,762,0.9516,discharge,-29.82,10.0,9.0,,300.0,4.0871,3.5912,16.6298,2.7391,0.91907
RPC_US06,762,0.906,discharge,-29.728,2.0,2.0,,300.0,4.072,3.6479,14.266,2.7391,0.91907
RPC_US06,762,0.906,discharge,-29.728,10.0,9.0,,300.0,4.072,3.5661,17.0176,2.7391,0.91907
RPC_US06,762,0.8147,discharge,-29.732,2.0,2.0,,300.0,3.9978,3.5837,13.9278,2.7391,0.91907
RPC_US06,762,0.8147,discharge,-29.732,10.0,9.0,,300.0,3.9978,3.5019,16.679,2.7391,0.91907
RPC_US06,762,0.7233,discharge,-29.727,2.0,2.0,,300.0,3.9122,3.5151,13.3585,2.7391,0.91907
RPC_US06,762,0.7233,discharge,-29.727,10.0,9.0,,300.0,3.9122,3.4385,15.9353,2.7391,0.91907
RPC_US06,762,0.632,discharge,-29.7,2.0,2.0,,300.0,3.824,3.4396,12.9425,2.7391,0.91907
RPC_US06,762,0.632,discharge,-29.7,10.0,9.0,,300.0,3.824,3.3576,15.7034,2.7391,0.91907
RPC_US06,762,0.5407,discharge,-29.664,2.0,2.0,,300.0,3.7239,3.3396,12.9551,2.7391,0.91907
RPC_US06,762,0.5407,discharge,-29.664,10.0,9.0,,300.0,3.7239,3.2507,15.952,2.7391,0.91907
RPC_US06,762,0.4494,discharge,-29.624,2.0,2.0,,300.0,3.6452,3.2583,13.0604,2.7391,0.91907
RPC_US06,762,0.4494,discharge,-29.624,10.0,9.0,,300.0,3.6452,3.1612,16.3381,2.7391,0.91907
RPC_US06,762,0.3581,discharge,-29.532,2.0,1.0,,300.0,3.5838,3.205,12.8265,2.7391,0.91907
RPC_US06,762,0.3581,discharge,-29.532,10.0,9.01,,300.0,3.5838,3.0673,17.4892,2.7391,0.91907
RPC_US06,762,0.2668,discharge,-29.026,2.0,2.0,,300.0,3.5015,3.0511,15.5174,2.7391,0.91907
RPC_US06,762,0.2668,discharge,-29.026,10.0,9.0,,300.0,3.5015,2.8514,22.3975,2.7391,0.91907
RPC_US06,762,0.2215,discharge,-26.946,2.0,2.0,,300.0,3.442,2.957,17.999,2.7391,0.91907
RPC_US06,762,0.2215,discharge,-26.946,10.0,9.0,,300.0,3.442,2.5566,32.8583,2.7391,0.91907
RPC_US06,762,0.1767,discharge,-16.762,2.0,2.0,,300.0,3.3977,2.9796,24.9426,2.7391,0.91907
RPC_US06,762,0.1767,discharge,-16.762,10.0,9.0,,300.0,3.3977,2.5183,52.4623,2.7391,0.91907
RPC_US06,762,0.1316,discharge,-9.421,2.0,2.0,,300.0,3.3529,2.9843,39.1256,2.7391,0.91907
RPC_US06,762,0.1316,discharge,-9.421,10.0,9.0,,300.0,3.3529,2.5353,86.7853,2.7391,0.91907
RPC_US06,762,0.1045,discharge,-6.031,2.0,2.0,,300.0,3.2299,2.9104,52.9728,2.7391,0.91907
RPC_US06,762,0.1045,discharge,-6.031,10.0,9.0,,300.0,3.2299,2.5034,120.453,2.7391,0.91907
RPC_US06,762,0.0909,discharge,-4.341,2.0,2.0,,300.0,3.1175,2.8549,60.4867,2.7391,0.91907
RPC_US06,762,0.0909,discharge,-4.341,10.0,9.0,,300.0,3.1175,2.5129,139.2622,2.7391,0.91907
RPC_US06,762,0.9973,discharge,-29.872,2.0,2.0,,1985.6,4.1647,3.6561,17.0257,2.7391,0.91907
RPC_US06,762,0.9973,discharge,-29.872,10.0,9.0,,1985.6,4.1647,3.6047,18.7463,2.7391,0.91907
RPC_US06,762,0.9516,discharge,-29.826,2.0,2.0,,300.0,4.0871,3.647,14.7558,2.7391,0.91907
RPC_US06,762,0.9516,discharge,-29.826,10.0,9.0,,300.0,4.0871,3.5903,16.6569,2.7391,0.91907
RPC_US06,762,0.906,discharge,-29.734,2.0,2.0,,300.0,4.072,3.647,14.2934,2.7391,0.91907
RPC_US06,762,0.906,discharge,-29.734,10.0,9.0,,300.0,4.072,3.565,17.0512,2.7391,0.91907
RPC_US06,762,0.8147,discharge,-29.737,2.0,2.0,,300.0,3.9976,3.5829,13.9456,2.7391,0.91907
RPC_US06,762,0.8147,discharge,-29.737,10.0,9.0,,300.0,3.9976,3.5011,16.6964,2.7391,0.91907
RPC_US06,762,0.7233,discharge,-29.735,2.0,2.0,,300.0,3.9121,3.5143,13.3784,2.7391,0.91907
RPC_US06,762,0.7233,discharge,-29.735,10.0,9.0,,300.0,3.9121,3.4375,15.9613,2.7391,0.91907
RPC_US06,762,0.632,discharge,-29.706,2.0,2.0,,300.0,3.8238,3.4385,12.9702,2.7391,0.91907
RPC_US06,762,0.632,discharge,-29.706,10.0,9.0,,300.0,3.8238,3.3567,15.7238,2.7391,0.91907
RPC_US06,762,0.5407,discharge,-29.67,2.0,2.0,,300.0,3.7236,3.3389,12.966,2.7391,0.91907
RPC_US06,762,0.5407,discharge,-29.67,10.0,9.0,,300.0,3.7236,3.2498,15.969,2.7391,0.91907
RPC_US06,762,0.4494,discharge,-29.63,2.0,2.0,,300.0,3.6451,3.2577,13.0746,2.7391,0.91907
RPC_US06,762,0.4494,discharge,-29.63,10.0,9.0,,300.0,3.6451,3.1606,16.3517,2.7391,0.91907
RPC_US06,762,0.3581,discharge,-29.543,2.0,2.0,,300.0,3.5836,3.1809,13.631,2.7391,0.91907
RPC_US06,762,0.3581,discharge,-29.543,10.0,9.0,,300.0,3.5836,3.0661,17.5168,2.7391,0.91907
RPC_US06,762,0.2668,discharge,-29.056,2.0,1.0,,300.0,3.5013,3.0823,14.4204,2.7391,0.91907
RPC_US06,762,0.2668,discharge,-29.056,10.0,9.01,,300.0,3.5013,2.8468,22.5255,2.7391,0.91907
RPC_US06,762,0.2215,discharge,-27.016,2.0,2.0,,300.0,3.4418,2.9532,18.0856,2.7391,0.91907
RPC_US06,762,0.2215,discharge,-27.016,10.0,9.0,,300.0,3.4418,2.545,33.1951,2.7391,0.91907
RPC_US06,762,0.1767,discharge,-16.812,2.0,2.0,,300.0,3.3976,2.9753,25.1182,2.7391,0.91907
RPC_US06,762,0.1767,discharge,-16.812,10.0,9.0,,300.0,3.3976,2.5064,53.0082,2.7391,0.91907
RPC_US06,762,0.1316,discharge,-9.445,2.0,2.0,,300.0,3.3528,2.9805,39.4166,2.7391,0.91907
RPC_US06,762,0.1316,discharge,-9.445,10.0,9.0,,300.0,3.3528,2.5259,87.5467,2.7391,0.91907
RPC_US06,762,0.1045,discharge,-5.688,2.0,2.0,,300.0,3.2299,2.9265,53.3404,2.7391,0.91907
RPC_US06,762,0.1045,discharge,-5.688,10.0,9.0,,300.0,3.2299,2.5439,120.6048,2.7391,0.91907
RPC_US06,762,0.0909,discharge,-4.353,2.0,2.0,,300.0,3.1171,2.8514,61.0447,2.7391,0.91907
RPC_US06,762,0.0909,discharge,-4.353,10.0,9.0,,300.0,3.1171,2.5044,140.7681,2.7391,0.91907
RPC_US06,762,0.9973,discharge,-29.878,2.0,2.0,,1988.2,4.1645,3.6555,17.0357,2.7391,0.91907
RPC_US06,762,0.9973,discharge,-29.878,10.0,9.0,,1988.2,4.1645,3.6041,18.756,2.7391,0.91907
RPC_US06,762,0.9516,discharge,-29.832,2.0,2.0,,300.0,4.0871,3.6463,14.7761,2.7391,0.91907
RPC_US06,762,0.9516,discharge,-29.832,10.0,9.0,,300.0,4.0871,3.5894,16.6834,2.7391,0.91907
RPC_US06,762,0.906,discharge,-29.739,2.0,2.0,,300.0,4.0718,3.6465,14.3008,2.7391,0.91907
RPC_US06,762,0.906,discharge,-29.739,10.0,9.0,,300.0,4.0718,3.5644,17.0615,2.7391,0.91907
RPC_US06,762,0.8147,discharge,-29.744,2.0,2.0,,300.0,3.9974,3.5823,13.956,2.7391,0.91907
RPC_US06,762,0.8147,discharge,-29.744,10.0,9.0,,300.0,3.9974,3.5004,16.7095,2.7391,0.91907
RPC_US06,762,0.7233,discharge,-29.739,2.0,2.0,,300.0,3.912,3.5138,13.3898,2.7391,0.91907
RPC_US06,762,0.7233,discharge,-29.739,10.0,9.0,,300.0,3.912,3.4369,15.9757,2.7391,0.91907
RPC_US06,762,0.632,discharge,-29.714,2.0,2.0,,300.0,3.8236,3.4378,12.984,2.7391,0.91907
RPC_US06,762,0.632,discharge,-29.714,10.0,9.0,,300.0,3.8236,3.3558,15.7437,2.7391,0.91907
RPC_US06,762,0.5407,discharge,-29.677,2.0,2.0,,300.0,3.7235,3.3382,12.9831,2.7391,0.91907
RPC_US06,762,0.5407,discharge,-29.677,10.0,9.0,,300.0,3.7235,3.2489,15.9922,2.7391,0.91907
RPC_US06,762,0.4494,discharge,-29.637,2.0,2.0,,300.0,3.6451,3.2568,13.1019,2.7391,0.91907
RPC_US06,762,0.4494,discharge,-29.637,10.0,9.0,,300.0,3.6451,3.1596,16.3816,2.7391,0.91907
RPC_US06,762,0.3581,discharge,-29.553,2.0,2.0,,300.0,3.5835,3.18,13.6534,2.7391,0.91907
RPC_US06,762,0.3581,discharge,-29.553,10.0,9.0,,300.0,3.5835,3.0647,17.5549,2.7391,0.91907
RPC_US06,762,0.2668,discharge,-29.084,2.0,2.0,,300.0,3.5011,3.0472,15.6065,2.7391,0.91907
RPC_US06,762,0.2668,discharge,-29.084,10.0,9.0,,300.0,3.5011,2.843,22.6276,2.7391,0.91907
RPC_US06,762,0.2215,discharge,-27.074,2.0,2.0,,300.0,3.4418,2.9499,18.1687,2.7391,0.91907
RPC_US06,762,0.2215,discharge,-27.074,10.0,9.01,,300.0,3.4418,2.5353,33.4823,2.7391,0.91907
RPC_US06,762,0.1767,discharge,-16.089,2.0,2.0,,300.0,3.3973,2.992,25.1911,2.7391,0.91907
RPC_US06,762,0.1767,discharge,-16.089,10.0,9.0,,300.0,3.3973,2.5525,52.5079,2.7391,0.91907
RPC_US06,762,0.1316,discharge,-9.472,2.0,2.0,,300.0,3.3526,2.9761,39.7494,2.7391,0.91907
RPC_US06,762,0.1316,discharge,-9.472,10.0,9.0,,300.0,3.3526,2.5195,87.9554,2.7391,0.91907
RPC_US06,762,0.1045,discharge,-5.696,2.0,2.0,,300.0,3.2296,2.9239,53.6735,2.7391,0.91907
RPC_US06,762,0.1045,discharge,-5.696,10.0,9.0,,300.0,3.2296,2.5387,121.3052,2.7391,0.91907
RPC_US06,762,0.0909,discharge,-4.055,2.0,2.0,,300.0,3.1172,2.8685,61.3302,2.7391,0.91907
RPC_US06,762,0.0909,discharge,-4.055,10.0,9.0,,300.0,3.1172,2.551,139.6266,2.7391,0.91907
RPC_US06,762,0.9973,discharge,-29.884,2.0,2.0,,1989.4,4.1646,3.6546,17.066,2.7391,0.91907
RPC_US06,762,0.9973,discharge,-29.884,10.0,9.0,,1989.4,4.1646,3.6035,18.7759,2.7391,0.91907
RPC_US06,762,0.9516,discharge,-29.837,2.0,2.0,,300.0,4.0869,3.6457,14.787,2.7391,0.91907
RPC_US06,762,0.9516,discharge,-29.837,10.0,9.0,,300.0,4.0869,3.5889,16.6907,2.7391,0.91907
RPC_US06,762,0.906,discharge,-29.745,2.0,2.0,,300.0,4.072,3.646,14.3217,2.7391,0.91907
RPC_US06,762,0.906,discharge,-29.745,10.0,9.0,,300.0,4.072,3.5638,17.0852,2.7391,0.91907
RPC_US06,762,0.8147,discharge,-29.75,2.0,2.0,,300.0,3.9972,3.5816,13.97,2.7391,0.91907
RPC_US06,762,0.8147,discharge,-29.75,10.0,9.0,,300.0,3.9972,3.4997,16.723,2.7391,0.91907
RPC_US06,762,0.7233,discharge,-29.745,2.0,2.0,,300.0,3.912,3.513,13.414,2.7391,0.91907
RPC_US06,762,0.7233,discharge,-29.745,10.0,9.0,,300.0,3.912,3.4363,15.9926,2.7391,0.91907
RPC_US06,762,0.632,discharge,-29.718,2.0,1.0,,300.0,3.8234,3.4554,12.3829,2.7391,0.91907
RPC_US06,762,0.632,discharge,-29.718,10.0,9.0,,300.0,3.8234,3.3551,15.7579,2.7391,0.91907
RPC_US06,762,0.5407,discharge,-29.684,2.0,2.0,,300.0,3.7233,3.3375,12.9967,2.7391,0.91907
RPC_US06,762,0.5407,discharge,-29.684,10.0,9.0,,300.0,3.7233,3.2482,16.005,2.7391,0.91907
RPC_US06,762,0.4494,discharge,-29.645,2.0,2.0,,300.0,3.6446,3.2563,13.0983,2.7391,0.91907
RPC_US06,762,0.4494,discharge,-29.645,10.0,9.0,,300.0,3.6446,3.1587,16.3906,2.7391,0.91907
RPC_US06,762,0.3581,discharge,-29.562,2.0,2.0,,300.0,3.5833,3.1791,13.6727,2.7391,0.91907
RPC_US06,762,0.3581,discharge,-29.562,10.0,9.0,,300.0,3.5833,3.0638,17.5729,2.7391,0.91907
RPC_US06,762,0.2668,discharge,-28.993,2.0,2.0,,300.0,3.501,3.0472,15.6521,2.7391,0.91907
RPC_US06,762,0.2668,discharge,-28.993,10.0,9.0,,300.0,3.501,2.8425,22.7124,2.7391,0.91907
RPC_US06,762,0.2215,discharge,-27.137,2.0,2.0,,300.0,3.4415,2.9466,18.2371,2.7391,0.91907
RPC_US06,762,0.2215,discharge,-27.137,10.0,9.0,,300.0,3.4415,2.5251,33.7694,2.7391,0.91907
RPC_US06,762,0.1767,discharge,-16.126,2.0,2.0,,300.0,3.3973,2.9889,25.3256,2.7391,0.91907
RPC_US06,762,0.1767,discharge,-16.126,10.0,9.0,,300.0,3.3973,2.5437,52.9332,2.7391,0.91907
RPC_US06,762,0.1316,discharge,-9.491,2.0,2.0,,300.0,3.3523,2.973,39.9648,2.7391,0.91907
RPC_US06,762,0.1316,discharge,-9.491,10.0,9.0,,300.0,3.3523,2.5124,88.4958,2.7391,0.91907
RPC_US06,762,0.1045,discharge,-5.706,2.0,2.0,,300.0,3.229,2.9212,53.9442,2.7391,0.91907
RPC_US06,762,0.1045,discharge,-5.706,10.0,9.0,,300.0,3.229,2.5325,122.0666,2.7391,0.91907
RPC_US06,762,0.0909,discharge,-4.061,2.0,2.0,,300.0,3.1163,2.866,61.6427,2.7391,0.91907
RPC_US06,762,0.0909,discharge,-4.061,10.0,9.0,,300.0,3.1163,2.5455,140.5738,2.7391,0.91907
RPC_US06,762,0.9548,charge,3.176,2.0,2.0,,300.0,4.0866,4.15,19.9635,2.7391,0.91907
RPC_US06,762,0.9548,charge,3.176,10.0,9.01,,300.0,4.0866,4.15,19.9635,2.7391,0.91907
RPC_US06,762,0.9092,charge,4.5,2.0,2.0,,300.0,4.0714,4.1501,17.4891,2.7391,0.91907
RPC_US06,762,0.9092,charge,4.5,10.0,9.0,,300.0,4.0714,4.15,17.4669,2.7391,0.91907
RPC_US06,762,0.8185,charge,9.256,2.0,2.0,,300.0,3.9955,4.1502,16.7133,2.7391,0.91907
RPC_US06,762,0.8185,charge,9.256,10.0,9.0,,300.0,3.9955,4.1501,16.7025,2.7391,0.91907
RPC_US06,762,0.7274,charge,15.001,2.0,2.0,,300.0,3.9118,4.1114,13.3058,2.7391,0.91907
RPC_US06,762,0.7274,charge,15.001,10.0,9.0,,300.0,3.9118,4.1461,15.619,2.7391,0.91907
RPC_US06,762,0.636,charge,15.001,2.0,2.0,,300.0,3.8241,4.0282,13.6058,2.7391,0.91907
RPC_US06,762,0.636,charge,15.001,10.0,9.0,,300.0,3.8241,4.0737,16.6389,2.7391,0.91907
RPC_US06,762,0.5447,charge,15.001,2.0,2.0,,300.0,3.7236,3.9202,13.1058,2.7391,0.91907
RPC_US06,762,0.5447,charge,15.001,10.0,9.0,,300.0,3.7236,3.9586,15.6656,2.7391,0.91907
RPC_US06,762,0.4534,charge,15.001,2.0,2.0,,300.0,3.6452,3.8419,13.1125,2.7391,0.91907
RPC_US06,762,0.4534,charge,15.001,10.0,9.0,,300.0,3.6452,3.8781,15.5256,2.7391,0.91907
RPC_US06,762,0.3621,charge,15.001,2.0,2.0,,300.0,3.5837,3.7863,13.5058,2.7391,0.91907
RPC_US06,762,0.3621,charge,15.001,10.0,9.0,,300.0,3.5837,3.8219,15.8789,2.7391,0.91907
RPC_US06,762,0.2707,charge,15.001,2.0,2.0,,300.0,3.5009,3.7157,14.319,2.7391,0.91907
RPC_US06,762,0.2707,charge,15.001,10.0,9.0,,300.0,3.5009,3.7572,17.0855,2.7391,0.91907
RPC_US06,762,0.2251,charge,15.001,2.0,2.0,,300.0,3.4417,3.6696,15.1923,2.7391,0.91907
RPC_US06,762,0.2251,charge,15.001,10.0,9.0,,300.0,3.4417,3.7137,18.1321,2.7391,0.91907
RPC_US06,762,0.1794,charge,15.001,2.0,2.0,,300.0,3.3966,3.634,15.8256,2.7391,0.91907
RPC_US06,762,0.1794,charge,15.001,10.0,9.0,,300.0,3.3966,3.6646,17.8655,2.7391,0.91907
RPC_US06,762,0.1337,charge,15.001,2.0,2.0,,300.0,3.3523,3.6159,17.5722,2.7391,0.91907
RPC_US06,762,0.1337,charge,15.001,10.0,9.01,,300.0,3.3523,3.6472,19.6587,2.7391,0.91907
RPC_US06,762,0.1062,charge,15.001,2.0,2.0,,4757.9,3.2515,3.5622,20.712,2.7391,0.91907
RPC_US06,762,0.1062,charge,15.001,10.0,9.0,,4757.9,3.2515,3.6366,25.6716,2.7391,0.91907
RPC_US06,762,0.0926,charge,15.001,2.0,1.0,,300.0,3.1304,3.4534,21.5319,2.7391,0.91907
RPC_US06,762,0.0926,charge,15.001,10.0,9.01,,300.0,3.1304,3.5749,29.6314,2.7391,0.91907
RPC_US06,762,0.9546,charge,2.931,2.0,2.0,,300.1,4.0864,4.1389,17.9126,2.7391,0.91907
RPC_US06,762,0.9546,charge,2.931,10.0,9.0,,300.1,4.0864,4.1487,21.2563,2.7391,0.91907
RPC_US06,762,0.9091,charge,4.221,2.0,1.0,,300.1,4.0713,4.1361,15.3516,2.7391,0.91907
RPC_US06,762,0.9091,charge,4.221,10.0,9.0,,300.1,4.0713,4.1493,18.4788,2.7391,0.91907
RPC_US06,762,0.8181,charge,8.361,2.0,2.0,,300.1,3.9954,4.1192,14.8076,2.7391,0.91907
RPC_US06,762,0.8181,charge,8.361,10.0,9.0,,300.1,3.9954,4.1459,18.0012,2.7391,0.91907
RPC_US06,762,0.7274,charge,15.05,2.0,2.0,,300.1,3.9118,4.1138,13.4224,2.7391,0.91907
RPC_US06,762,0.7274,charge,15.05,10.0,9.0,,300.1,3.9118,4.1472,15.6417,2.7391,0.91907
RPC_US06,762,0.6361,charge,15.061,2.0,2.0,,300.1,3.8242,4.0314,13.7574,2.7391,0.91907
RPC_US06,762,0.6361,charge,15.061,10.0,9.0,,300.1,3.8242,4.0748,16.639,2.7391,0.91907
RPC_US06,762,0.5447,charge,15.056,2.0,2.0,,300.1,3.7236,3.923,13.2439,2.7391,0.91907
RPC_US06,762,0.5447,charge,15.056,10.0,9.0,,300.1,3.7236,3.9598,15.6881,2.7391,0.91907
RPC_US06,762,0.4534,charge,15.053,2.0,2.0,,300.1,3.6452,3.8445,13.2399,2.7391,0.91907
RPC_US06,762,0.4534,charge,15.053,10.0,9.0,,300.1,3.6452,3.8791,15.5384,2.7391,0.91907
RPC_US06,762,0.3621,charge,15.051,2.0,2.0,,300.1,3.5836,3.7888,13.6336,2.7391,0.91907
RPC_US06,762,0.3621,charge,15.051,10.0,9.0,,300.1,3.5836,3.8227,15.886,2.7391,0.91907
RPC_US06,762,0.2708,charge,15.066,2.0,2.0,,300.1,3.5009,3.719,14.4768,2.7391,0.91907
RPC_US06,762,0.2708,charge,15.066,10.0,9.0,,300.1,3.5009,3.7584,17.092,2.7391,0.91907
RPC_US06,762,0.2251,charge,15.069,2.0,2.0,,300.1,3.4418,3.6734,15.3688,2.7391,0.91907
RPC_US06,762,0.2251,charge,15.069,10.0,9.0,,300.1,3.4418,3.7151,18.136,2.7391,0.91907
RPC_US06,762,0.1794,charge,15.046,2.0,2.0,,300.1,3.3964,3.6366,15.9644,2.7391,0.91907
RPC_US06,762,0.1794,charge,15.046,10.0,9.0,,300.1,3.3964,3.6657,17.8984,2.7391,0.91907
RPC_US06,762,0.1338,charge,15.045,2.0,2.0,,300.1,3.3527,3.6187,17.6803,2.7391,0.91907
RPC_US06,762,0.1338,charge,15.045,10.0,9.0,,300.1,3.3527,3.6483,19.6477,2.7391,0.91907
RPC_US06,762,0.1064,charge,15.166,2.0,2.0,,300.1,3.2307,3.5538,21.3049,2.7391,0.91907
RPC_US06,762,0.1064,charge,15.166,10.0,9.0,,300.1,3.2307,3.6264,26.0921,2.7391,0.91907
RPC_US06,762,0.0927,charge,15.195,2.0,2.0,,300.1,3.1219,3.4746,23.2116,2.7391,0.91907
RPC_US06,762,0.0927,charge,15.195,10.0,9.0,,300.1,3.1219,3.5714,29.5821,2.7391,0.91907
RPC_US06,867,0.9973,discharge,-30.0,2.0,1.0,,4512.6,4.1476,3.6146,17.7667,2.713,0.91032
RPC_US06,867,0.9973,discharge,-30.0,10.0,9.0,,4512.6,4.1476,3.5582,19.6467,2.713,0.91032
RPC_US06,867,0.9727,charge,3.064,2.0,2.0,,60.0,4.0856,4.1501,21.0489,2.713,0.91032
RPC_US06,867,0.9727,charge,3.064,10.0,9.0,,60.0,4.0856,4.15,21.0162,2.713,0.91032
RPC_US06,867,0.952,discharge,-30.0,2.0,2.0,,3600.0,4.0905,3.584,16.8833,2.713,0.91032
RPC_US06,867,0.952,discharge,-30.0,10.0,9.0,,3600.0,4.0905,3.5365,18.4667,2.713,0.91032
RPC_US06,867,0.9276,charge,4.205,2.0,1.0,,60.0,4.0696,4.1501,19.1462,2.713,0.91032
RPC_US06,867,0.9276,charge,4.205,10.0,9.0,,60.0,4.0696,4.15,19.1224,2.713,0.91032
RPC_US06,867,0.9068,discharge,-30.0,2.0,2.0,,3600.0,4.0758,3.5843,16.3833,2.713,0.91032
RPC_US06,867,0.9068,discharge,-30.0,10.0,9.0,,3600.0,4.0758,3.5205,18.51,2.713,0.91032
RPC_US06,867,0.8825,charge,5.247,2.0,1.0,,60.0,4.0505,4.1502,19.0013,2.713,0.91032
RPC_US06,867,0.8825,charge,5.247,10.0,9.0,,60.0,4.0505,4.1501,18.9823,2.713,0.91032
RPC_US06,867,0.8163,discharge,-30.0,2.0,2.0,,3600.0,4.0144,3.5371,15.91,2.713,0.91032
RPC_US06,867,0.8163,discharge,-30.0,10.0,9.0,,3600.0,4.0144,3.4617,18.4233,2.713,0.91032
RPC_US06,867,0.7927,charge,11.221,2.0,2.0,,60.0,3.9546,4.1502,17.4316,2.713,0.91032
RPC_US06,867,0.7927,charge,11.221,10.0,9.0,,60.0,3.9546,4.1501,17.4227,2.713,0.91032
RPC_US06,867,0.7259,discharge,-30.0,2.0,2.0,,3600.0,3.9185,3.4653,15.1067,2.713,0.91032
RPC_US06,867,0.7259,discharge,-30.0,10.0,9.0,,3600.0,3.9185,3.3966,17.3967,2.713,0.91032
RPC_US06,867,0.7022,charge,15.001,2.0,2.0,,60.0,3.8705,4.083,14.1657,2.713,0.91032
RPC_US06,867,0.7022,charge,15.001,10.0,9.0,,60.0,3.8705,4.1302,17.3122,2.713,0.91032
RPC_US06,867,0.6354,discharge,-30.0,2.0,2.0,,3600.0,3.8382,3.3947,14.7833,2.713,0.91032
RPC_US06,867,0.6354,discharge,-30.0,10.0,9.0,,3600.0,3.8382,3.3195,17.29,2.713,0.91032
RPC_US06,867,0.6118,charge,15.001,2.0,2.0,,60.0,3.7835,3.9905,13.7991,2.713,0.91032
RPC_US06,867,0.6118,charge,15.001,10.0,9.0,,60.0,3.7835,4.0332,16.6456,2.713,0.91032
RPC_US06,867,0.545,discharge,-30.0,2.0,2.0,,3600.0,3.7351,3.2991,14.5333,2.713,0.91032
RPC_US06,867,0.545,discharge,-30.0,10.0,9.0,,3600.0,3.7351,3.2172,17.2633,2.713,0.91032
RPC_US06,867,0.5213,charge,15.001,2.0,2.0,,60.0,3.6925,3.9002,13.8457,2.713,0.91032
RPC_US06,867,0.5213,charge,15.001,10.0,9.0,,60.0,3.6925,3.9421,16.6389,2.713,0.91032
RPC_US06,867,0.4545,discharge,-30.0,2.0,2.0,,3600.0,3.6559,3.2161,14.66,2.713,0.91032
RPC_US06,867,0.4545,discharge,-30.0,10.0,9.0,,3600.0,3.6559,3.1284,17.5833,2.713,0.91032
RPC_US06,867,0.4309,charge,15.001,2.0,2.0,,60.0,3.6164,3.8254,13.9324,2.713,0.91032
RPC_US06,867,0.4309,charge,15.001,10.0,9.0,,60.0,3.6164,3.8671,16.7122,2.713,0.91032
RPC_US06,867,0.364,discharge,-30.0,2.0,2.0,,3600.0,3.598,3.1381,15.33,2.713,0.91032
RPC_US06,867,0.364,discharge,-30.0,10.0,9.0,,3600.0,3.598,3.0334,18.82,2.713,0.91032
RPC_US06,867,0.3404,charge,15.001,2.0,2.0,,60.0,3.5512,3.7664,14.3457,2.713,0.91032
RPC_US06,867,0.3404,charge,15.001,10.0,9.0,,60.0,3.5512,3.8113,17.3388,2.713,0.91032
RPC_US06,867,0.2736,discharge,-30.0,2.0,2.0,,3600.0,3.514,2.9817,17.7433,2.713,0.91032
RPC_US06,867,0.2736,discharge,-30.0,10.0,9.0,,3600.0,3.514,2.8077,23.5433,2.713,0.91032
RPC_US06,867,0.2499,charge,15.001,2.0,2.0,,60.0,3.4623,3.6914,15.2723,2.713,0.91032
RPC_US06,867,0.2499,charge,15.001,10.0,9.0,,60.0,3.4623,3.7362,18.2588,2.713,0.91032
RPC_US06,867,0.2283,discharge,-30.0,2.0,2.0,,3600.0,3.4563,2.8219,21.1467,2.713,0.91032
RPC_US06,867,0.2283,discharge,-30.0,10.0,9.0,,3600.0,3.4563,2.5496,30.2233,2.713,0.91032
RPC_US06,867,0.205,charge,15.001,2.0,2.0,,60.0,3.4144,3.6394,14.999,2.713,0.91032
RPC_US06,867,0.205,charge,15.001,10.0,9.0,,60.0,3.4144,3.6735,17.2722,2.713,0.91032
RPC_US06,867,0.1831,discharge,-18.242,2.0,2.0,,3600.0,3.4128,2.5483,47.3906,2.713,0.91032
RPC_US06,867,0.1831,discharge,-18.242,10.0,9.0,,3600.0,3.4128,2.5498,47.3084,2.713,0.91032
RPC_US06,867,0.1677,charge,15.001,2.0,1.0,,60.0,3.3862,3.6222,15.7323,2.713,0.91032
RPC_US06,867,0.1677,charge,15.001,10.0,9.0,,60.0,3.3862,3.6611,18.3254,2.713,0.91032
RPC_US06,867,0.1379,discharge,-8.811,2.0,2.0,,3600.0,3.3765,2.5493,93.8816,2.713,0.91032
RPC_US06,867,0.1379,discharge,-8.811,10.0,9.0,,3600.0,3.3765,2.5499,93.8135,2.713,0.91032
RPC_US06,867,0.1306,charge,15.001,2.0,2.0,,60.0,3.3315,3.6181,19.1054,2.713,0.91032
RPC_US06,867,0.1306,charge,15.001,10.0,9.0,,60.0,3.3315,3.657,21.6986,2.713,0.91032
RPC_US06,867,0.111,discharge,-5.342,2.0,2.0,,3600.0,3.287,2.5495,138.0517,2.713,0.91032
RPC_US06,867,0.111,discharge,-5.342,10.0,9.0,,3600.0,3.287,2.5499,137.9769,2.713,0.91032
RPC_US06,867,0.107,charge,15.001,2.0,2.0,,60.0,3.2176,3.5449,21.8185,2.713,0.91032
RPC_US06,867,0.107,charge,15.001,10.0,9.0,,60.0,3.2176,3.6282,27.3715,2.713,0.91032
RPC_US06,867,0.0978,discharge,-3.99,2.0,2.0,,3600.0,3.2009,2.5496,163.2249,2.713,0.91032
RPC_US06,867,0.0978,discharge,-3.99,10.0,9.0,,3600.0,3.2009,2.55,163.1247,2.713,0.91032
RPC_US06,867,0.0952,charge,15.001,2.0,2.0,,60.0,3.1276,3.4783,23.3784,2.713,0.91032
RPC_US06,867,0.0952,charge,15.001,10.0,9.0,,60.0,3.1276,3.581,30.2247,2.713,0.91032
RPC_US06,867,0.9973,discharge,-30.0,2.0,2.0,,2123.1,4.1613,3.6109,18.3467,2.713,0.91032
RPC_US06,867,0.9973,discharge,-30.0,10.0,9.0,,2123.1,4.1613,3.5663,19.8333,2.713,0.91032
RPC_US06,867,0.952,discharge,-30.0,2.0,2.0,,300.0,4.0851,3.6068,15.9433,2.713,0.91032
RPC_US06,867,0.952,discharge,-30.0,10.0,9.0,,300.0,4.0851,3.5515,17.7867,2.713,0.91032
RPC_US06,867,0.9068,discharge,-30.0,2.0,2.0,,300.0,4.0703,3.603,15.5767,2.713,0.91032
RPC_US06,867,0.9068,discharge,-30.0,10.0,9.0,,300.0,4.0703,3.526,18.1433,2.713,0.91032
RPC_US06,867,0.8163,discharge,-30.0,2.0,2.0,,300.0,3.9889,3.5387,15.0067,2.713,0.91032
RPC_US06,867,0.8163,discharge,-30.0,10.0,9.0,,300.0,3.9889,3.4645,17.48,2.713,0.91032
RPC_US06,867,0.7259,discharge,-30.0,2.0,2.0,,300.0,3.9077,3.4745,14.44,2.713,0.91032
RPC_US06,867,0.7259,discharge,-30.0,10.0,9.0,,300.0,3.9077,3.4015,16.8733,2.713,0.91032
RPC_US06,867,0.6354,discharge,-30.0,2.0,2.0,,300.0,3.8175,3.3961,14.0467,2.713,0.91032
RPC_US06,867,0.6354,discharge,-30.0,10.0,9.0,,300.0,3.8175,3.319,16.6167,2.713,0.91032
RPC_US06,867,0.545,discharge,-30.0,2.0,2.0,,300.0,3.7171,3.2944,14.09,2.713,0.91032
RPC_US06,867,0.545,discharge,-30.0,10.0,9.0,,300.0,3.7171,3.2119,16.84,2.713,0.91032
RPC_US06,867,0.4545,discharge,-30.0,2.0,2.0,,300.0,3.6402,3.2108,14.3133,2.713,0.91032
RPC_US06,867,0.4545,discharge,-30.0,10.0,9.0,,300.0,3.6402,3.1197,17.35,2.713,0.91032
RPC_US06,867,0.364,discharge,-30.0,2.0,2.0,,300.0,3.5785,3.1239,15.1533,2.713,0.91032
RPC_US06,867,0.364,discharge,-30.0,10.0,9.0,,300.0,3.5785,3.0114,18.9033,2.713,0.91032
RPC_US06,867,0.2736,discharge,-30.0,2.0,2.0,,300.0,3.4976,2.9366,18.7,2.713,0.91032
RPC_US06,867,0.2736,discharge,-30.0,10.0,9.0,,300.0,3.4976,2.6955,26.7367,2.713,0.91032
RPC_US06,867,0.2283,discharge,-26.686,2.0,2.0,,300.0,3.4401,2.699,27.7711,2.713,0.91032
RPC_US06,867,0.2283,discharge,-26.686,10.0,9.0,,300.0,3.4401,2.5497,33.3658,2.713,0.91032
RPC_US06,867,0.1831,discharge,-14.098,2.0,2.0,,300.0,3.3938,2.5489,59.9326,2.713,0.91032
RPC_US06,867,0.1831,discharge,-14.098,10.0,9.0,,300.0,3.3938,2.5499,59.8617,2.713,0.91032
RPC_US06,867,0.1379,discharge,-7.254,2.0,2.0,,300.0,3.3523,2.5494,110.6891,2.713,0.91032
RPC_US06,867,0.1379,discharge,-7.254,10.0,9.0,,300.0,3.3523,2.5499,110.6202,2.713,0.91032
RPC_US06,867,0.1113,discharge,-4.107,2.0,1.0,,300.0,3.2507,2.5492,170.7851,2.713,0.91032
RPC_US06,867,0.1113,discharge,-4.107,10.0,9.0,,300.0,3.2507,2.55,170.5904,2.713,0.91032
RPC_US06,867,0.098,discharge,-2.877,2.0,2.0,,300.0,3.1555,2.5497,210.5995,2.713,0.91032
RPC_US06,867,0.098,discharge,-2.877,10.0,9.0,,300.0,3.1555,2.55,210.4952,2.713,0.91032
RPC_US06,867,0.9973,discharge,-29.849,2.0,2.0,,2121.0,4.1613,3.6156,18.2817,2.713,0.91032
RPC_US06,867,0.9973,discharge,-29.849,10.0,9.0,,2121.0,4.1613,3.5658,19.9501,2.713,0.91032
RPC_US06,867,0.9521,discharge,-29.784,2.0,2.0,,300.0,4.0851,3.6125,15.8676,2.713,0.91032
RPC_US06,867,0.9521,discharge,-29.784,10.0,9.0,,300.0,4.0851,3.5515,17.9157,2.713,0.91032
RPC_US06,867,0.9069,discharge,-29.702,2.0,2.0,,300.0,4.0702,3.6117,15.4369,2.713,0.91032
RPC_US06,867,0.9069,discharge,-29.702,10.0,9.0,,300.0,4.0702,3.5264,18.3088,2.713,0.91032
RPC_US06,867,0.8164,discharge,-29.709,2.0,1.0,,300.0,3.9888,3.5675,14.1806,2.713,0.91032
RPC_US06,867,0.8164,discharge,-29.709,10.0,9.0,,300.0,3.9888,3.4652,17.624,2.713,0.91032
RPC_US06,867,0.726,discharge,-29.692,2.0,2.0,,300.0,3.9076,3.483,14.3001,2.713,0.91032
RPC_US06,867,0.726,discharge,-29.692,10.0,9.0,,300.0,3.9076,3.4026,17.0079,2.713,0.91032
RPC_US06,867,0.6355,discharge,-29.666,2.0,2.0,,300.0,3.8173,3.4053,13.888,2.713,0.91032
RPC_US06,867,0.6355,discharge,-29.666,10.0,9.0,,300.0,3.8173,3.3199,16.7667,2.713,0.91032
RPC_US06,867,0.5451,discharge,-29.627,2.0,2.0,,300.0,3.7172,3.3054,13.8992,2.713,0.91032
RPC_US06,867,0.5451,discharge,-29.627,10.0,9.0,,300.0,3.7172,3.2137,16.9943,2.713,0.91032
RPC_US06,867,0.4546,discharge,-29.569,2.0,2.0,,300.0,3.6403,3.2236,14.0922,2.713,0.91032
RPC_US06,867,0.4546,discharge,-29.569,10.0,9.0,,300.0,3.6403,3.1218,17.535,2.713,0.91032
RPC_US06,867,0.3642,discharge,-29.416,2.0,2.0,,300.0,3.5785,3.1412,14.8661,2.713,0.91032
RPC_US06,867,0.3642,discharge,-29.416,10.0,9.0,,300.0,3.5785,3.0149,19.1596,2.713,0.91032
RPC_US06,867,0.2739,discharge,-28.268,2.0,2.0,,300.0,3.4973,2.9948,17.776,2.713,0.91032
RPC_US06,867,0.2739,discharge,-28.268,10.0,9.0,,300.0,3.4973,2.7226,27.4051,2.713,0.91032
RPC_US06,867,0.2295,discharge,-19.276,2.0,2.0,,300.0,3.4395,3.02,21.7622,2.713,0.91032
RPC_US06,867,0.2295,discharge,-19.276,10.0,9.0,,300.0,3.4395,2.7161,37.5276,2.713,0.91032
RPC_US06,867,0.185,discharge,-10.398,2.0,2.0,,300.0,3.3921,3.0636,31.5926,2.713,0.91032
RPC_US06,867,0.185,discharge,-10.398,10.0,9.0,,300.0,3.3921,2.773,59.5403,2.713,0.91032
RPC_US06,867,0.1402,discharge,-5.181,2.0,2.0,,300.0,3.35,3.1083,46.6467,2.713,0.91032
RPC_US06,867,0.1402,discharge,-5.181,10.0,9.0,,300.0,3.35,2.8508,96.3428,2.713,0.91032
RPC_US06,867,0.1132,discharge,-2.93,2.0,2.0,,300.0,3.241,3.0592,62.0499,2.713,0.91032
RPC_US06,867,0.1132,discharge,-2.93,10.0,9.0,,300.0,3.241,2.8566,131.199,2.713,0.91032
RPC_US06,867,0.0997,discharge,-2.071,2.0,2.0,,300.0,3.1398,2.9939,70.4542,2.713,0.91032
RPC_US06,867,0.0997,discharge,-2.071,10.0,9.0,,300.0,3.1398,2.8293,149.9384,2.713,0.91032
RPC_US06,867,0.9973,discharge,-29.876,2.0,1.0,,2129.6,4.1613,3.6297,17.7938,2.713,0.91032
RPC_US06,867,0.9973,discharge,-29.876,10.0,9.01,,2129.6,4.1613,3.5631,20.0231,2.713,0.91032
RPC_US06,867,0.9521,discharge,-29.803,2.0,2.0,,300.0,4.0849,3.6104,15.9215,2.713,0.91032
RPC_US06,867,0.9521,discharge,-29.803,10.0,9.0,,300.0,4.0849,3.549,17.9817,2.713,0.91032
RPC_US06,867,0.9069,discharge,-29.718,2.0,2.0,,300.0,4.0702,3.6096,15.499,2.713,0.91032
RPC_US06,867,0.9069,discharge,-29.718,10.0,9.0,,300.0,4.0702,3.5245,18.3626,2.713,0.91032
RPC_US06,867,0.8164,discharge,-29.725,2.0,2.0,,300.0,3.9885,3.5454,14.9066,2.713,0.91032
RPC_US06,867,0.8164,discharge,-29.725,10.0,9.0,,300.0,3.9885,3.4631,17.6754,2.713,0.91032
RPC_US06,867,0.726,discharge,-29.704,2.0,2.0,,300.0,3.9075,3.4813,14.348,2.713,0.91032
RPC_US06,867,0.726,discharge,-29.704,10.0,9.0,,300.0,3.9075,3.4009,17.0547,2.713,0.91032
RPC_US06,867,0.6355,discharge,-29.684,2.0,2.0,,300.0,3.8169,3.4035,13.9269,2.713,0.91032
RPC_US06,867,0.6355,discharge,-29.684,10.0,9.0,,300.0,3.8169,3.318,16.8073,2.713,0.91032
RPC_US06,867,0.5451,discharge,-29.642,2.0,1.0,,300.0,3.7169,3.3249,13.2243,2.713,0.91032
RPC_US06,867,0.5451,discharge,-29.642,10.0,9.0,,300.0,3.7169,3.2117,17.0431,2.713,0.91032
RPC_US06,867,0.4546,discharge,-29.587,2.0,2.0,,300.0,3.6401,3.222,14.1314,2.713,0.91032
RPC_US06,867,0.4546,discharge,-29.587,10.0,9.0,,300.0,3.6401,3.12,17.579,2.713,0.91032
RPC_US06,867,0.3642,discharge,-29.441,2.0,1.0,,300.0,3.5784,3.1643,14.0657,2.713,0.91032
RPC_US06,867,0.3642,discharge,-29.441,10.0,9.0,,300.0,3.5784,3.0122,19.232,2.713,0.91032
RPC_US06,867,0.2739,discharge,-28.598,2.0,2.0,,300.0,3.497,2.9862,17.8617,2.713,0.91032
RPC_US06,867,0.2739,discharge,-28.598,10.0,9.0,,300.0,3.497,2.7044,27.7157,2.713,0.91032
RPC_US06,867,0.2292,discharge,-23.608,2.0,2.0,,300.0,3.4392,2.923,21.865,2.713,0.91032
RPC_US06,867,0.2292,discharge,-23.608,10.0,8.61,,300.0,3.4392,2.4995,39.8035,2.713,0.91032
RPC_US06,867,0.1847,discharge,-13.978,2.0,2.0,,300.0,3.3922,2.9492,31.6927,2.713,0.91032
RPC_US06,867,0.1847,discharge,-13.978,10.0,8.92,,300.0,3.3922,2.4998,63.8432,2.713,0.91032
RPC_US06,867,0.14,discharge,-8.132,2.0,2.0,,300.0,3.3499,2.9645,47.3936,2.713,0.91032
RPC_US06,867,0.14,discharge,-8.132,10.0,9.0,,300.0,3.3499,2.5108,103.1862,2.713,0.91032
RPC_US06,867,0.1131,discharge,-5.131,2.0,2.0,,300.0,3.2402,2.9189,62.62,2.713,0.91032
RPC_US06,867,0.1131,discharge,-5.131,10.0,9.0,,300.0,3.2402,2.5156,141.2214,2.713,0.91032
RPC_US06,867,0.0996,discharge,-3.843,2.0,2.0,,300.0,3.1382,2.8656,70.9286,2.713,0.91032
RPC_US06,867,0.0996,discharge,-3.843,10.0,9.0,,300.0,3.1382,2.5109,163.2191,2.713,0.91032
RPC_US06,867,0.9973,discharge,-29.877,2.0,2.0,,2128.2,4.1612,3.6125,18.3656,2.713,0.91032
RPC_US06,867,0.9973,discharge,-29.877,10.0,9.0,,2128.2,4.1612,3.5627,20.0325,2.713,0.91032
RPC_US06,867,0.9521,discharge,-29.806,2.0,2.0,,300.0,4.085,3.6101,15.9328,2.713,0.91032
RPC_US06,867,0.9521,discharge,-29.806,10.0,9.0,,300.0,4.085,3.5488,17.9894,2.713,0.91032
RPC_US06,867,0.9069,discharge,-29.721,2.0,2.0,,300.0,4.0702,3.6092,15.5107,2.713,0.91032
RPC_US06,867,0.9069,discharge,-29.721,10.0,9.01,,300.0,4.0702,3.5241,18.3739,2.713,0.91032
RPC_US06,867,0.8164,discharge,-29.729,2.0,2.0,,300.0,3.9882,3.5451,14.9049,2.713,0.91032
RPC_US06,867,0.8164,discharge,-29.729,10.0,9.0,,300.0,3.9882,3.4626,17.68,2.713,0.91032
RPC_US06,867,0.7259,discharge,-29.71,2.0,2.0,,300.0,3.9076,3.4811,14.3554,2.713,0.91032
RPC_US06,867,0.7259,discharge,-29.71,10.0,9.0,,300.0,3.9076,3.4002,17.0784,2.713,0.91032
RPC_US06,867,0.6355,discharge,-29.688,2.0,2.0,,300.0,3.8167,3.403,13.9349,2.713,0.91032
RPC_US06,867,0.6355,discharge,-29.688,10.0,9.0,,300.0,3.8167,3.3173,16.8216,2.713,0.91032
RPC_US06,867,0.5451,discharge,-29.649,2.0,2.0,,300.0,3.7168,3.3031,13.953,2.713,0.91032
RPC_US06,867,0.5451,discharge,-29.649,10.0,9.0,,300.0,3.7168,3.2111,17.0559,2.713,0.91032
RPC_US06,867,0.4546,discharge,-29.591,2.0,2.0,,300.0,3.6399,3.2215,14.1394,2.713,0.91032
RPC_US06,867,0.4546,discharge,-29.591,10.0,9.0,,300.0,3.6399,3.1192,17.5966,2.713,0.91032
RPC_US06,867,0.3642,discharge,-29.448,2.0,2.0,,300.0,3.5782,3.1384,14.9345,2.713,0.91032
RPC_US06,867,0.3642,discharge,-29.448,10.0,9.0,,300.0,3.5782,3.0111,19.2573,2.713,0.91032
RPC_US06,867,0.2739,discharge,-28.526,2.0,2.0,,300.0,3.4968,2.9861,17.9027,2.713,0.91032
RPC_US06,867,0.2739,discharge,-28.526,10.0,9.01,,300.0,3.4968,2.7033,27.8162,2.713,0.91032
RPC_US06,867,0.2293,discharge,-22.484,2.0,2.0,,300.0,3.4388,2.9449,21.9667,2.713,0.91032
RPC_US06,867,0.2293,discharge,-22.484,10.0,9.0,,300.0,3.4388,2.5297,40.4332,2.713,0.91032
RPC_US06,867,0.1848,discharge,-13.286,2.0,2.0,,300.0,3.3922,2.9686,31.8832,2.713,0.91032
RPC_US06,867,0.1848,discharge,-13.286,10.0,9.0,,300.0,3.3922,2.5412,64.0524,2.713,0.91032
RPC_US06,867,0.14,discharge,-8.149,2.0,2.0,,300.0,3.3496,2.9614,47.6395,2.713,0.91032
RPC_US06,867,0.14,discharge,-8.149,10.0,9.0,,300.0,3.3496,2.5052,103.6239,2.713,0.91032
RPC_US06,867,0.1131,discharge,-5.138,2.0,2.0,,300.0,3.2391,2.9166,62.7627,2.713,0.91032
RPC_US06,867,0.1131,discharge,-5.138,10.0,9.0,,300.0,3.2391,2.5106,141.7757,2.713,0.91032
RPC_US06,867,0.0996,discharge,-3.849,2.0,2.0,,300.0,3.1371,2.8633,71.1437,2.713,0.91032
RPC_US06,867,0.0996,discharge,-3.849,10.0,9.0,,300.0,3.1371,2.5059,164.0098,2.713,0.91032
RPC_US06,867,0.9973,discharge,-29.884,2.0,2.0,,2129.8,4.1609,3.6116,18.3811,2.713,0.91032
RPC_US06,867,0.9973,discharge,-29.884,10.0,9.0,,2129.8,4.1609,3.562,20.0408,2.713,0.91032
RPC_US06,867,0.9521,discharge,-29.812,2.0,2.0,,300.0,4.0849,3.6093,15.953,2.713,0.91032
RPC_US06,867,0.9521,discharge,-29.812,10.0,9.0,,300.0,4.0849,3.5478,18.0159,2.713,0.91032
RPC_US06,867,0.9069,discharge,-29.726,2.0,2.0,,300.0,4.0701,3.6085,15.5288,2.713,0.91032
RPC_US06,867,0.9069,discharge,-29.726,10.0,9.0,,300.0,4.0701,3.5233,18.395,2.713,0.91032
RPC_US06,867,0.8164,discharge,-29.736,2.0,2.0,,300.0,3.9881,3.544,14.9348,2.713,0.91032
RPC_US06,867,0.8164,discharge,-29.736,10.0,9.0,,300.0,3.9881,3.4619,17.6957,2.713,0.91032
RPC_US06,867,0.726,discharge,-29.716,2.0,2.0,,300.0,3.9073,3.4803,14.3694,2.713,0.91032
RPC_US06,867,0.726,discharge,-29.716,10.0,9.0,,300.0,3.9073,3.3996,17.0851,2.713,0.91032
RPC_US06,867,0.6355,discharge,-29.695,2.0,2.0,,300.0,3.8164,3.402,13.955,2.713,0.91032
RPC_US06,867,0.6355,discharge,-29.695,10.0,9.0,,300.0,3.8164,3.3166,16.8308,2.713,0.91032
RPC_US06,867,0.545,discharge,-29.657,2.0,2.0,,300.0,3.7165,3.3023,13.9666,2.713,0.91032
RPC_US06,867,0.545,discharge,-29.657,10.0,9.0,,300.0,3.7165,3.2103,17.0688,2.713,0.91032
RPC_US06,867,0.4546,discharge,-29.601,2.0,2.0,,300.0,3.6398,3.2203,14.1721,2.713,0.91032
RPC_US06,867,0.4546,discharge,-29.601,10.0,9.0,,300.0,3.6398,3.1182,17.6213,2.713,0.91032
RPC_US06,867,0.3642,discharge,-29.46,2.0,2.0,,300.0,3.578,3.1374,14.9559,2.713,0.91032
RPC_US06,867,0.3642,discharge,-29.46,10.0,9.0,,300.0,3.578,3.0096,19.294,2.713,0.91032
RPC_US06,867,0.2739,discharge,-28.568,2.0,1.0,,300.0,3.4965,3.027,16.4348,2.713,0.91032
RPC_US06,867,0.2739,discharge,-28.568,10.0,9.01,,300.0,3.4965,2.6971,27.9828,2.713,0.91032
RPC_US06,867,0.2293,discharge,-22.54,2.0,1.0,,300.0,3.4385,3.0019,19.37,2.713,0.91032
RPC_US06,867,0.2293,discharge,-22.54,10.0,9.0,,300.0,3.4385,2.5195,40.772,2.713,0.91032
RPC_US06,867,0.1848,discharge,-13.317,2.0,2.0,,300.0,3.3921,2.9651,32.0643,2.713,0.91032
RPC_US06,867,0.1848,discharge,-13.317,10.0,9.0,,300.0,3.3921,2.5328,64.5265,2.713,0.91032
RPC_US06,867,0.14,discharge,-7.776,2.0,2.0,,300.0,3.3494,2.9773,47.8508,2.713,0.91032
RPC_US06,867,0.14,discharge,-7.776,10.0,9.0,,300.0,3.3494,2.5395,104.1505,2.713,0.91032
RPC_US06,867,0.1131,discharge,-5.151,2.0,2.0,,300.0,3.2377,2.9123,63.1673,2.713,0.91032
RPC_US06,867,0.1131,discharge,-5.151,10.0,9.0,,300.0,3.2377,2.5034,142.5438,2.713,0.91032
RPC_US06,867,0.0996,discharge,-3.609,2.0,2.0,,300.0,3.1347,2.8764,71.578,2.713,0.91032
RPC_US06,867,0.0996,discharge,-3.609,10.0,9.0,,300.0,3.1347,2.5429,163.9948,2.713,0.91032
RPC_US06,867,0.9973,discharge,-29.893,2.0,2.0,,2131.9,4.161,3.6106,18.412,2.713,0.91032
RPC_US06,867,0.9973,discharge,-29.893,10.0,9.0,,2131.9,4.161,3.5609,20.0746,2.713,0.91032
RPC_US06,867,0.9521,discharge,-29.819,2.0,2.0,,300.0,4.0849,3.6085,15.9761,2.713,0.91032
RPC_US06,867,0.9521,discharge,-29.819,10.0,9.0,,300.0,4.0849,3.5468,18.0452,2.713,0.91032
RPC_US06,867,0.9069,discharge,-29.735,2.0,2.0,,300.0,4.07,3.6075,15.5541,2.713,0.91032
RPC_US06,867,0.9069,discharge,-29.735,10.0,9.0,,300.0,4.07,3.5224,18.416,2.713,0.91032
RPC_US06,867,0.8164,discharge,-29.741,2.0,2.0,,300.0,3.988,3.5435,14.9457,2.713,0.91032
RPC_US06,867,0.8164,discharge,-29.741,10.0,9.0,,300.0,3.988,3.4613,17.7096,2.713,0.91032
RPC_US06,867,0.726,discharge,-29.724,2.0,2.0,,300.0,3.9074,3.4796,14.3924,2.713,0.91032
RPC_US06,867,0.726,discharge,-29.724,10.0,9.0,,300.0,3.9074,3.3987,17.1141,2.713,0.91032
RPC_US06,867,0.6355,discharge,-29.704,2.0,2.0,,300.0,3.8162,3.4013,13.9678,2.713,0.91032
RPC_US06,867,0.6355,discharge,-29.704,10.0,9.0,,300.0,3.8162,3.3158,16.8462,2.713,0.91032
RPC_US06,867,0.5451,discharge,-29.664,2.0,2.0,,300.0,3.7165,3.3015,13.99,2.713,0.91032
RPC_US06,867,0.5451,discharge,-29.664,10.0,9.0,,300.0,3.7165,3.2092,17.1015,2.713,0.91032
RPC_US06,867,0.4546,discharge,-29.609,2.0,2.0,,300.0,3.6397,3.2198,14.1815,2.713,0.91032
RPC_US06,867,0.4546,discharge,-29.609,10.0,9.0,,300.0,3.6397,3.1172,17.6467,2.713,0.91032
RPC_US06,867,0.3642,discharge,-29.471,2.0,2.0,,300.0,3.5777,3.1362,14.9806,2.713,0.91032
RPC_US06,867,0.3642,discharge,-29.471,10.0,9.0,,300.0,3.5777,3.0082,19.3238,2.713,0.91032
RPC_US06,867,0.2739,discharge,-28.506,2.0,2.0,,300.0,3.4963,2.9828,18.0138,2.713,0.91032
RPC_US06,867,0.2739,discharge,-28.506,10.0,9.0,,300.0,3.4963,2.6953,28.0993,2.713,0.91032
RPC_US06,867,0.2293,discharge,-22.595,2.0,2.0,,300.0,3.4382,2.9376,22.1553,2.713,0.91032
RPC_US06,867,0.2293,discharge,-22.595,10.0,9.0,,300.0,3.4382,2.5097,41.0932,2.713,0.91032
RPC_US06,867,0.1848,discharge,-13.346,2.0,2.0,,300.0,3.3918,2.9619,32.2131,2.713,0.91032
RPC_US06,867,0.1848,discharge,-13.346,10.0,9.0,,300.0,3.3918,2.5249,64.9582,2.713,0.91032
RPC_US06,867,0.14,discharge,-7.789,2.0,1.0,,300.0,3.3491,3.0503,38.3628,2.713,0.91032
RPC_US06,867,0.14,discharge,-7.789,10.0,9.01,,300.0,3.3491,2.534,104.6503,2.713,0.91032
RPC_US06,867,0.1131,discharge,-4.863,2.0,2.0,,300.0,3.2366,2.9277,63.5198,2.713,0.91032
RPC_US06,867,0.1131,discharge,-4.863,10.0,9.0,,300.0,3.2366,2.5406,143.1201,2.713,0.91032
RPC_US06,867,0.0996,discharge,-3.615,2.0,2.0,,300.0,3.133,2.8726,72.0262,2.713,0.91032
RPC_US06,867,0.0996,discharge,-3.615,10.0,9.0,,300.0,3.133,2.5358,165.1846,2.713,0.91032
RPC_US06,867,0.9973,discharge,-29.901,2.0,2.0,,2132.6,4.161,3.6097,18.4372,2.713,0.91032
RPC_US06,867,0.9973,discharge,-29.901,10.0,9.0,,2132.6,4.161,3.5601,20.096,2.713,0.91032
