Repository: KikETs/ECM_HYBRID_BMS_JOINT

## Results

| Arm | Model | Size | Protocol | Result | Worst cell |
|---|---|---|---|---|---|
| SOP | 2RC table + trim (A8) | 4 effective coefficients, 2 EW states | leave-one-cell-out | usable current 69.6 % discharge, 59.5 % charge (τ = 10 s) | 59.9 % / 53.5 % (BOOST_REST) |
| SOH | dQ/dV ridge | 65 coefficients | leave-one-cell-out | RMSE 0.0094, bias −0.0005 | 0.0130 (BOOST_REST) |
| SOC | 2RC EKF, low-current gate | 3 states | leave-one-cell-out | **2.34 %p** over six sensor disturbances on estimated SOH (2.325 on true SOH), per cell 2.00–2.75 | 4.60 %p (BOOST_NEGPULSE_1S, current offset −0.10 A) |

The SOH arm was a 10,945-parameter CNN until the second audit round. Nested

File: analysis/uypydj_ecm.csv (part 17 of 80)
cell,cycle,SOH,CAP_Ah,SOC,direction,rate_rank,I_A,V_pre_V,rest_before_s,n_points,R0_mOhm,R1_mOhm,tau1_s,R2_mOhm,tau2_s,fit_rmse_mV
BOOST,412,0.93536,2.80198,0.7924,charge,2,15.05,4.0038,280.4,101,10.7071,2.3588,0.7925,0.01,3000.0,0.8465
BOOST,412,0.93536,2.80198,0.792,discharge,3,-32.236,3.9975,778.2,101,9.9206,1.0131,0.533,5.3786,6.8465,0.5856
BOOST,412,0.93536,2.80198,0.7925,charge,3,15.302,4.005,385.4,101,12.7516,0.01,0.05,0.01,2999.9986,0.7508
BOOST,412,0.93536,2.80198,0.6988,discharge,0,-2.806,3.9073,5478.7,101,9.8511,1.1041,0.6639,13.248,13.9572,0.1198
BOOST,412,0.93536,2.80198,0.6989,charge,0,1.401,3.9096,70.4,101,9.4281,1.025,0.33,7.7368,8.3396,0.121
BOOST,412,0.93536,2.80198,0.6988,discharge,1,-11.213,3.9074,635.5,101,9.8525,0.833,0.4614,7.557,6.8533,0.227
BOOST,412,0.93536,2.80198,0.6989,charge,1,5.606,3.9128,160.3,100,9.698,0.8388,0.6627,5.6661,8.3937,0.1464
BOOST,412,0.93536,2.80198,0.6987,discharge,2,-22.425,3.9077,680.8,101,9.8195,1.1012,0.6583,5.5035,7.3113,0.4526
BOOST,412,0.93536,2.80198,0.699,charge,2,16.818,3.914,280.4,100,7.5995,2.2347,0.075,5.3647,7.8424,0.7096
BOOST,412,0.93536,2.80198,0.6986,discharge,3,-32.237,3.9084,801.3,101,9.6174,0.9765,0.5891,5.2476,7.9195,0.5565
BOOST,412,0.93536,2.80198,0.699,charge,3,24.213,3.9156,385.2,101,5.6389,5.4256,0.1684,0.7027,0.4868,1.6812
BOOST,412,0.93536,2.80198,0.6054,discharge,0,-2.804,3.8167,5570.4,101,9.7655,0.8152,0.7145,11.0142,11.6225,0.1205
BOOST,412,0.93536,2.80198,0.6054,charge,0,1.4,3.8174,70.5,101,10.1624,0.8878,0.6112,8.9977,10.8218,0.0951
BOOST,412,0.93536,2.80198,0.6053,discharge,1,-11.213,3.8163,635.5,101,9.6787,0.847,0.5961,6.9911,8.1266,0.2136
BOOST,412,0.93536,2.80198,0.6055,charge,1,5.606,3.8207,160.4,101,9.5966,0.7984,0.5757,7.8945,10.114,0.13
BOOST,412,0.93536,2.80198,0.6052,discharge,2,-22.426,3.8158,680.9,101,9.6123,0.7584,0.5553,5.9774,8.2824,0.3606
BOOST,412,0.93536,2.80198,0.6056,charge,2,16.819,3.8233,280.5,101,9.3236,0.7388,0.5659,6.5557,9.773,0.2421
BOOST,412,0.93536,2.80198,0.6051,discharge,3,-32.238,3.8148,801.8,101,9.4357,0.684,0.5366,5.9021,9.003,0.4287
BOOST,412,0.93536,2.80198,0.6056,charge,3,28.028,3.8244,385.5,101,6.0282,3.479,0.1189,5.4237,7.5379,1.2527
BOOST,412,0.93536,2.80198,0.512,discharge,0,-2.804,3.7158,5616.1,101,9.5466,0.9513,1.3334,11.3028,17.5557,0.1153
BOOST,412,0.93536,2.80198,0.512,charge,0,1.4,3.7172,70.5,101,9.2668,0.7234,0.6808,8.2719,11.7067,0.1257
BOOST,412,0.93536,2.80198,0.5119,discharge,1,-11.213,3.716,635.5,101,9.4618,0.6118,0.6954,7.3865,9.4336,0.1476
BOOST,412,0.93536,2.80198,0.512,charge,1,5.604,3.7197,160.5,100,9.3591,0.6406,0.8352,7.0765,9.7751,0.1337
BOOST,412,0.93536,2.80198,0.5118,discharge,2,-22.427,3.7162,680.9,101,9.4188,0.6477,0.7144,6.2187,8.4032,0.3342
BOOST,412,0.93536,2.80198,0.5121,charge,2,16.819,3.7221,280.3,101,9.2014,0.9026,1.0132,6.806,12.5251,0.2279
BOOST,412,0.93536,2.80198,0.5117,discharge,3,-32.237,3.7164,801.8,101,9.3148,0.7052,0.7985,6.0104,8.9504,0.3848
BOOST,412,0.93536,2.80198,0.5121,charge,3,28.03,3.7239,385.5,101,7.3213,2.0104,0.069,5.563,7.8775,1.2206
BOOST,412,0.93536,2.80198,0.4185,discharge,0,-2.805,3.6397,5617.3,101,9.2494,0.4899,0.5475,8.4986,11.7196,0.1333
BOOST,412,0.93536,2.80198,0.4186,charge,0,1.4,3.6418,70.5,101,8.8613,0.8233,0.0608,6.8473,8.9159,0.1214
BOOST,412,0.93536,2.80198,0.4184,discharge,1,-11.215,3.6405,635.5,101,9.4873,0.5063,0.688,7.5787,10.352,0.1632
BOOST,412,0.93536,2.80198,0.4186,charge,1,5.604,3.6446,160.4,100,9.3465,0.4286,0.5186,6.4346,8.7977,0.1145
BOOST,412,0.93536,2.80198,0.4183,discharge,2,-22.426,3.6401,680.8,101,9.4102,0.5639,0.7332,6.2957,8.6223,0.3148
BOOST,412,0.93536,2.80198,0.4187,charge,2,16.819,3.6471,280.5,101,9.2148,0.8422,1.0708,5.4892,10.7872,0.2181
BOOST,412,0.93536,2.80198,0.4183,discharge,3,-32.237,3.6412,801.8,101,9.3356,0.6559,0.8144,6.1497,9.2076,0.4067
BOOST,412,0.93536,2.80198,0.4188,charge,3,28.029,3.6491,385.5,101,8.2635,1.0978,0.1184,4.911,7.7895,1.0675
BOOST,412,0.93536,2.80198,0.3251,discharge,0,-2.804,3.5773,5617.7,101,9.7219,0.691,0.84,9.9902,14.666,0.0902
BOOST,412,0.93536,2.80198,0.3251,charge,0,1.4,3.5787,70.5,101,9.534,0.5829,0.3907,7.7698,11.0173,0.097
BOOST,412,0.93536,2.80198,0.325,discharge,1,-11.214,3.5767,635.5,101,9.6394,0.5543,0.6224,8.0383,10.5937,0.1517
BOOST,412,0.93536,2.80198,0.3252,charge,1,5.605,3.5811,160.4,101,9.7169,0.5749,0.71,7.7058,11.4782,0.1349
BOOST,412,0.93536,2.80198,0.3249,discharge,2,-22.425,3.5778,680.9,101,9.6795,0.5862,0.6382,7.1195,9.3755,0.3429
BOOST,412,0.93536,2.80198,0.3252,charge,2,16.818,3.5858,280.4,101,9.3964,0.5737,0.7165,5.4068,8.4297,0.2605
BOOST,412,0.93536,2.80198,0.3248,discharge,3,-32.237,3.5784,801.9,101,9.5903,0.6754,0.763,7.4621,10.8248,0.4315
BOOST,412,0.93536,2.80198,0.3253,charge,3,28.03,3.5887,385.9,101,9.1654,0.6549,0.7633,5.0239,9.5134,0.3139
BOOST,412,0.93536,2.80198,0.2316,discharge,0,-2.805,3.488,5617.9,101,10.4534,0.6692,0.6402,10.3101,11.9824,0.1092
BOOST,412,0.93536,2.80198,0.2317,charge,0,1.4,3.49,70.5,101,10.254,0.6691,0.657,9.3653,12.6239,0.1031
BOOST,412,0.93536,2.80198,0.2316,discharge,1,-11.213,3.4885,635.5,101,10.3629,0.8578,0.5215,9.5651,11.3425,0.2824
BOOST,412,0.93536,2.80198,0.2317,charge,1,5.606,3.4951,160.4,101,10.0676,0.7301,0.3471,8.3346,11.2777,0.145
BOOST,412,0.93536,2.80198,0.2315,discharge,2,-22.426,3.4908,680.9,101,10.3614,0.9088,0.6511,13.4912,16.0824,0.5182
BOOST,412,0.93536,2.80198,0.2318,charge,2,16.817,3.4994,280.4,101,9.8597,0.5931,0.5301,7.6984,11.7418,0.2453
BOOST,412,0.93536,2.80198,0.2314,discharge,3,-32.238,3.491,801.7,101,10.2269,1.1162,0.8474,110.0048,151.3031,0.7579
BOOST,412,0.93536,2.80198,0.2319,charge,3,28.028,3.5017,385.8,101,9.5221,0.4519,0.4389,6.0368,8.9472,0.2729
BOOST,412,0.93536,2.80198,0.1849,discharge,0,-2.804,3.4351,5075.5,101,10.7329,1.0098,0.2554,10.158,9.1667,0.1291
BOOST,412,0.93536,2.80198,0.185,charge,0,1.402,3.4366,70.5,101,11.2378,1.2476,0.7335,9.6051,12.7798,0.1173
BOOST,412,0.93536,2.80198,0.1849,discharge,1,-11.215,3.4356,635.6,101,10.8744,1.2304,0.477,15.8099,15.879,0.3888
BOOST,412,0.93536,2.80198,0.185,charge,1,5.604,3.4433,160.4,101,10.4737,0.9204,0.3538,7.2657,10.3631,0.1713
BOOST,412,0.93536,2.80198,0.1848,discharge,2,-22.425,3.4368,680.9,101,10.7599,1.0784,0.3881,200.0,172.9431,0.6252
BOOST,412,0.93536,2.80198,0.1851,charge,2,16.817,3.4477,280.4,101,10.1053,0.6157,0.4095,7.7115,12.7478,0.2574
BOOST,412,0.93536,2.80198,0.1852,charge,3,28.027,3.4503,385.2,101,9.6266,0.4558,0.4887,7.022,11.6103,0.3168
BOOST,412,0.93536,2.80198,0.1382,discharge,0,-2.805,3.3938,5075.2,101,11.5075,1.8473,0.3085,19.5844,12.325,0.1475
BOOST,412,0.93536,2.80198,0.1382,charge,0,1.4,3.3976,70.5,100,11.9013,1.7169,0.6571,11.6218,10.671,0.1379
BOOST,412,0.93536,2.80198,0.1381,discharge,1,-11.215,3.3954,635.5,101,11.9137,2.007,0.2994,200.0,95.0117,0.8123
BOOST,412,0.93536,2.80198,0.1383,charge,1,5.605,3.4061,160.4,101,11.2655,1.4089,0.2785,6.5769,7.2209,0.2291
BOOST,412,0.93536,2.80198,0.1384,charge,2,16.818,3.4118,272.0,101,10.5291,0.835,0.5027,6.433,12.1697,0.3487
BOOST,412,0.93536,2.80198,0.1385,charge,3,28.03,3.4129,306.2,101,10.0374,0.5698,0.424,7.1052,14.0465,0.3422
BOOST,412,0.93536,2.80198,0.0914,discharge,0,-2.803,3.3063,5075.6,101,13.2769,5.2778,0.3732,66.1257,20.4555,0.2942
BOOST,412,0.93536,2.80198,0.0915,charge,0,1.4,3.3116,70.5,101,13.1058,3.9819,0.2957,22.5503,10.5924,0.1435
BOOST,412,0.93536,2.80198,0.0916,charge,1,5.605,3.3208,159.9,101,12.4975,2.4726,0.2736,15.1399,9.3853,0.2993
BOOST,412,0.93536,2.80198,0.0916,charge,2,16.819,3.326,186.2,101,11.631,1.1825,0.2318,6.7461,5.0461,0.5554
BOOST,412,0.93536,2.80198,0.0917,charge,3,28.029,3.3263,191.1,101,11.2788,1.4313,0.7405,5.4011,8.5325,0.7983
BOOST,450,0.92996,2.78578,1.0,discharge,0,-2.79,4.1598,99999.0,101,11.1794,1.8708,0.3042,12.6056,8.3759,0.205
BOOST,450,0.92996,2.78578,1.0,charge,0,1.395,4.1622,70.4,101,11.3918,1.9202,0.533,17.3427,12.1573,0.1457
BOOST,450,0.92996,2.78578,0.9999,discharge,1,-11.147,4.1587,635.6,101,11.1429,1.6741,0.3247,7.0902,5.3854,0.4276
BOOST,450,0.92996,2.78578,1.0,charge,1,1.844,4.1655,160.4,101,18.7793,0.01,2999.9998,0.01,2999.9998,0.1709
BOOST,450,0.92996,2.78578,0.9998,discharge,2,-22.29,4.1572,640.2,101,10.9663,1.5362,0.3563,4.5193,4.5131,0.7871
BOOST,450,0.92996,2.78578,1.0,charge,2,1.718,4.1675,280.5,101,18.9913,0.01,2999.9999,0.01,2999.9999,0.2578
BOOST,450,0.92996,2.78578,0.9997,discharge,3,-32.041,4.157,638.8,101,10.8752,1.511,0.4211,3.6742,5.0451,1.0735
BOOST,450,0.92996,2.78578,1.0,charge,3,1.613,4.1702,385.3,101,18.5628,0.01,0.05,0.01,2999.8691,0.2939
BOOST,450,0.92996,2.78578,0.9536,discharge,0,-2.788,4.0981,4790.6,101,10.9874,1.4345,0.4508,6.9709,7.7013,0.1294
BOOST,450,0.92996,2.78578,0.9536,charge,0,1.393,4.0987,70.4,101,11.69,1.4447,0.5707,8.0259,9.6448,0.1415
BOOST,450,0.92996,2.78578,0.9535,discharge,1,-11.147,4.0985,635.5,101,10.9801,1.3006,0.3485,4.8151,5.6803,0.3464
BOOST,450,0.92996,2.78578,0.9536,charge,1,5.573,4.1019,160.4,101,9.1881,2.7111,0.0913,7.651,6.7401,0.3691
BOOST,450,0.92996,2.78578,0.9534,discharge,2,-22.292,4.0986,680.6,101,10.9154,1.2702,0.4395,4.0496,6.8687,0.6153
BOOST,450,0.92996,2.78578,0.9536,charge,2,6.216,4.1041,280.4,101,10.7104,4.7689,0.05,0.01,3000.0,0.5957
BOOST,450,0.92996,2.78578,0.9533,discharge,3,-32.042,4.0993,686.6,101,10.7719,1.1424,0.4272,4.073,8.1445,0.7439
BOOST,450,0.92996,2.78578,0.9536,charge,3,6.105,4.1062,385.4,101,14.068,1.3437,0.05,0.01,3000.0,0.5097
BOOST,450,0.92996,2.78578,0.9071,discharge,0,-2.788,4.0812,4838.6,101,10.5897,1.1963,0.5034,6.0837,7.7455,0.1084
BOOST,450,0.92996,2.78578,0.9072,charge,0,1.392,4.0816,70.4,101,11.0609,1.1734,0.545,5.9019,8.276,0.1392
BOOST,450,0.92996,2.78578,0.9071,discharge,1,-11.147,4.0814,635.5,101,10.5616,1.1394,0.4442,5.4425,7.6781,0.2985
BOOST,450,0.92996,2.78578,0.9072,charge,1,5.57,4.0839,160.4,101,10.2424,1.2134,0.2888,5.3956,7.0235,0.2304
BOOST,450,0.92996,2.78578,0.907,discharge,2,-22.292,4.0815,680.8,100,10.4683,1.0757,0.4629,5.2492,9.132,0.4922
BOOST,450,0.92996,2.78578,0.9072,charge,2,8.362,4.0858,280.6,101,8.8219,4.8679,0.0603,0.01,2999.9993,0.4009
BOOST,450,0.92996,2.78578,0.9069,discharge,3,-32.042,4.0821,710.1,101,10.3195,0.9388,0.405,5.3917,10.0067,0.5022
BOOST,450,0.92996,2.78578,0.9072,charge,3,8.343,4.0873,385.4,101,10.6285,2.9188,0.05,0.01,3000.0,0.7036
BOOST,450,0.92996,2.78578,0.8143,discharge,0,-2.79,4.024,5405.4,101,10.0883,1.1164,0.5715,11.9346,11.4679,0.1242
BOOST,450,0.92996,2.78578,0.8143,charge,0,1.395,4.026,70.4,101,10.1237,1.1233,0.9028,9.843,11.4789,0.1334
BOOST,450,0.92996,2.78578,0.8142,discharge,1,-11.145,4.0244,635.6,101,10.1291,0.9828,0.5369,9.0435,8.3259,0.2298
BOOST,450,0.92996,2.78578,0.8144,charge,1,5.572,4.029,160.4,101,9.944,0.9722,0.5712,7.4931,8.9721,0.1725
BOOST,450,0.92996,2.78578,0.8141,discharge,2,-22.291,4.025,680.9,101,10.0961,1.1217,0.6133,6.6733,7.5923,0.4681
BOOST,450,0.92996,2.78578,0.8144,charge,2,12.743,4.0313,280.6,101,6.8666,6.4093,0.1284,0.01,3000.0,1.4237
BOOST,450,0.92996,2.78578,0.814,discharge,3,-32.041,4.0254,756.7,101,10.004,0.9813,0.5154,5.7655,7.0779,0.5534
BOOST,450,0.92996,2.78578,0.8144,charge,3,12.776,4.033,385.4,101,8.2896,4.8137,0.0533,0.01,3000.0,0.4722
BOOST,450,0.92996,2.78578,0.7214,discharge,0,-2.788,3.9224,5452.5,101,9.7312,1.0443,0.6019,12.1662,12.3315,0.1079
BOOST,450,0.92996,2.78578,0.7215,charge,0,1.394,3.924,70.4,101,10.0643,1.0105,0.598,8.2816,9.6802,0.1281
BOOST,450,0.92996,2.78578,0.7213,discharge,1,-11.147,3.9226,635.5,101,9.749,0.8594,0.468,7.4573,6.8039,0.2136
BOOST,450,0.92996,2.78578,0.7215,charge,1,5.572,3.9278,160.4,101,9.6265,0.8804,0.658,6.0829,9.02,0.1546
BOOST,450,0.92996,2.78578,0.7213,discharge,2,-22.29,3.923,680.9,101,9.7588,1.1704,0.7151,5.3535,7.3688,0.4557
BOOST,450,0.92996,2.78578,0.7216,charge,2,16.715,3.9299,280.4,101,7.5416,2.2509,0.0755,5.9395,8.4153,0.6664
BOOST,450,0.92996,2.78578,0.7212,discharge,3,-32.04,3.9225,801.2,101,9.5947,1.0371,0.6211,5.131,8.0295,0.5453
BOOST,450,0.92996,2.78578,0.7216,charge,3,22.372,3.93,385.6,101,6.0696,6.0313,0.1457,0.01,3000.0,2.0364
BOOST,450,0.92996,2.78578,0.6286,discharge,0,-2.788,3.8423,5553.7,101,9.823,0.9921,0.7065,12.4502,12.4873,0.1005
BOOST,450,0.92996,2.78578,0.6286,charge,0,1.394,3.844,70.5,101,9.6907,1.3863,0.9505,10.4132,13.9415,0.1287
BOOST,450,0.92996,2.78578,0.6285,discharge,1,-11.146,3.8412,635.6,101,9.8277,0.8851,0.5679,7.2875,7.7578,0.2254
BOOST,450,0.92996,2.78578,0.6286,charge,1,5.572,3.8469,160.4,101,9.745,0.8471,0.5352,7.7639,9.7146,0.1188
BOOST,450,0.92996,2.78578,0.6284,discharge,2,-22.292,3.8412,680.9,101,9.8987,0.8371,0.5756,6.0249,8.0121,0.4052
BOOST,450,0.92996,2.78578,0.6287,charge,2,16.714,3.8483,280.4,101,9.6597,0.733,0.5317,6.1482,8.8479,0.2548
BOOST,450,0.92996,2.78578,0.6283,discharge,3,-32.041,3.8403,801.7,101,9.6431,0.7664,0.5454,5.8954,8.8561,0.4327
BOOST,450,0.92996,2.78578,0.6287,charge,3,27.86,3.8506,385.6,101,6.1425,3.1757,0.0985,3.4645,2.7863,3.0052
BOOST,450,0.92996,2.78578,0.5357,discharge,0,-2.79,3.7391,5608.7,101,9.4468,0.7713,0.8573,9.8394,12.8726,0.0843
BOOST,450,0.92996,2.78578,0.5357,charge,0,1.392,3.7399,70.5,101,9.8812,1.0314,1.275,9.401,15.2987,0.1281
BOOST,450,0.92996,2.78578,0.5356,discharge,1,-11.144,3.7392,635.5,101,9.4309,0.6204,0.5931,7.31,9.0771,0.1977
BOOST,450,0.92996,2.78578,0.5358,charge,1,5.572,3.7431,160.4,101,9.3427,0.679,0.7427,7.0732,9.5621,0.1364
BOOST,450,0.92996,2.78578,0.5355,discharge,2,-22.292,3.7395,680.9,101,9.3925,0.677,0.7042,6.3083,8.6033,0.313
BOOST,450,0.92996,2.78578,0.5358,charge,2,16.714,3.7455,280.6,101,9.2088,0.8695,0.8697,6.8955,12.1113,0.2367
BOOST,450,0.92996,2.78578,0.5354,discharge,3,-32.039,3.7398,801.9,101,9.3272,0.6827,0.7568,6.1137,9.0073,0.3698
BOOST,450,0.92996,2.78578,0.5359,charge,3,27.861,3.7473,385.5,101,7.3022,2.1232,0.075,5.6396,7.8707,1.1293
BOOST,450,0.92996,2.78578,0.4428,discharge,0,-2.788,3.6562,5617.3,101,9.6463,0.6445,0.5934,8.9323,12.3114,0.1113
BOOST,450,0.92996,2.78578,0.4429,charge,0,1.394,3.6576,70.5,101,9.1266,0.8218,0.1048,7.2031,9.2512,0.1214
BOOST,450,0.92996,2.78578,0.4427,discharge,1,-11.147,3.6564,635.5,101,9.7063,0.5188,0.5325,7.5829,9.8058,0.1925
BOOST,450,0.92996,2.78578,0.4429,charge,1,5.573,3.6604,160.4,101,9.6142,0.4364,0.5662,6.6058,8.7531,0.1184
BOOST,450,0.92996,2.78578,0.4427,discharge,2,-22.29,3.6566,680.9,101,9.709,0.6122,0.7605,6.3414,8.569,0.3045
BOOST,450,0.92996,2.78578,0.443,charge,2,16.716,3.6628,280.4,101,9.4788,0.8736,1.0755,5.8892,11.3687,0.2347
BOOST,450,0.92996,2.78578,0.4425,discharge,3,-32.042,3.657,801.8,101,9.4882,0.697,0.8242,6.1339,9.1568,0.4183
BOOST,450,0.92996,2.78578,0.443,charge,3,27.861,3.6647,385.6,101,8.5571,1.053,0.1427,5.2197,8.1697,1.023
BOOST,450,0.92996,2.78578,0.3499,discharge,0,-2.788,3.5944,5618.0,101,9.1577,0.519,0.3551,8.5151,11.3411,0.1268
BOOST,450,0.92996,2.78578,0.35,charge,0,1.392,3.5966,70.5,101,9.4644,0.9523,1.3386,10.1138,19.4102,0.1291
BOOST,450,0.92996,2.78578,0.3498,discharge,1,-11.145,3.5954,635.5,101,9.7044,0.5615,0.767,8.0918,11.14,0.1276
BOOST,450,0.92996,2.78578,0.35,charge,1,5.571,3.5996,160.4,101,9.562,0.5823,0.7972,7.3742,11.0914,0.1321
BOOST,450,0.92996,2.78578,0.3498,discharge,2,-22.289,3.5955,680.9,100,9.715,0.5893,0.7246,7.0139,9.4793,0.309
BOOST,450,0.92996,2.78578,0.3501,charge,2,16.716,3.603,280.6,101,9.5212,0.6876,0.9795,5.2776,9.0571,0.2305
BOOST,450,0.92996,2.78578,0.3497,discharge,3,-32.041,3.5957,802.1,101,9.6832,0.6434,0.6734,7.0007,9.8198,0.3994
BOOST,450,0.92996,2.78578,0.3502,charge,3,27.859,3.6056,385.8,101,9.4059,0.6897,0.7691,5.1738,10.2007,0.3107
BOOST,450,0.92996,2.78578,0.2571,discharge,0,-2.786,3.5147,5618.1,101,10.1782,0.7022,0.3692,10.3386,12.4726,0.1315
BOOST,450,0.92996,2.78578,0.2571,charge,0,1.394,3.5164,70.5,101,10.1498,0.5814,0.2879,8.8128,11.6307,0.0871
BOOST,450,0.92996,2.78578,0.257,discharge,1,-11.147,3.515,635.5,101,10.2015,0.7708,0.575,8.8235,10.7568,0.2206
BOOST,450,0.92996,2.78578,0.2571,charge,1,5.571,3.5207,160.5,101,10.1496,0.7408,0.6574,8.7328,12.8567,0.1457
BOOST,450,0.92996,2.78578,0.2569,discharge,2,-22.292,3.5171,680.8,101,10.1787,0.8082,0.6861,9.8666,12.1646,0.4915
BOOST,450,0.92996,2.78578,0.2572,charge,2,16.712,3.5266,280.7,101,9.7811,0.539,0.4446,7.0016,10.1593,0.1896
BOOST,450,0.92996,2.78578,0.2568,discharge,3,-32.041,3.5183,801.9,101,10.0704,0.9481,0.7932,17.1446,23.833,0.6569
BOOST,450,0.92996,2.78578,0.2573,charge,3,27.858,3.5297,385.4,101,9.5662,0.457,0.4596,5.4433,7.9882,0.3068
BOOST,450,0.92996,2.78578,0.2106,discharge,0,-2.79,3.4615,5075.4,101,10.8034,0.9956,0.395,10.3725,10.6912,0.1133
BOOST,450,0.92996,2.78578,0.2107,charge,0,1.392,3.4636,70.5,101,10.8895,0.8415,0.3765,9.0865,10.8195,0.0948
BOOST,450,0.92996,2.78578,0.2106,discharge,1,-11.147,3.4621,635.6,101,10.9633,1.1017,0.4804,11.1494,11.815,0.3093
BOOST,450,0.92996,2.78578,0.2107,charge,1,5.571,3.4686,160.5,100,10.6264,0.8856,0.3388,8.7721,11.656,0.1749
BOOST,450,0.92996,2.78578,0.2105,discharge,2,-22.29,3.4639,680.9,101,10.9819,1.1996,0.553,31.0082,32.8674,0.7902
BOOST,450,0.92996,2.78578,0.2108,charge,2,16.716,3.4727,280.4,101,10.3676,0.6502,0.3432,7.7715,11.1079,0.3324
BOOST,450,0.92996,2.78578,0.2104,discharge,3,-32.04,3.4636,801.8,101,10.6121,0.983,0.3016,200.0,190.2045,1.8521
BOOST,450,0.92996,2.78578,0.2109,charge,3,27.861,3.4751,385.7,101,9.9352,0.5026,0.4632,6.6766,10.0747,0.3303
BOOST,450,0.92996,2.78578,0.1642,discharge,0,-2.788,3.4171,5075.5,101,11.0739,1.2644,0.3329,12.426,9.8361,0.104
BOOST,450,0.92996,2.78578,0.1642,charge,0,1.392,3.4197,70.5,101,11.1904,1.1727,0.6042,8.8837,9.584,0.1054
BOOST,450,0.92996,2.78578,0.1641,discharge,1,-11.143,3.4176,635.5,101,11.1938,1.6527,0.504,41.6252,34.6423,0.5084
BOOST,450,0.92996,2.78578,0.1643,charge,1,5.571,3.4265,160.4,101,10.785,1.0623,0.3521,6.3797,8.8144,0.1688
BOOST,450,0.92996,2.78578,0.164,discharge,2,-22.292,3.4198,680.9,101,11.85,200.0,213.0752,200.0,213.4664,2.8288
BOOST,450,0.92996,2.78578,0.1644,charge,2,16.716,3.4312,280.6,101,10.3117,0.6927,0.3808,7.2137,12.875,0.3133
BOOST,450,0.92996,2.78578,0.1644,charge,3,27.861,3.4332,373.0,101,9.854,0.4783,0.4002,7.0763,12.3661,0.3064
BOOST,450,0.92996,2.78578,0.1177,discharge,0,-2.79,3.3646,5075.8,101,12.1706,3.062,0.3203,32.3719,15.0545,0.2148
BOOST,450,0.92996,2.78578,0.1178,charge,0,1.394,3.3687,70.5,101,11.654,2.684,0.1996,14.963,9.1228,0.1241
BOOST,450,0.92996,2.78578,0.1177,discharge,1,-11.148,3.3662,635.6,100,14.6321,55.1981,31.9248,200.0,98.8845,4.0675
BOOST,450,0.92996,2.78578,0.1178,charge,1,5.573,3.3789,160.5,101,11.6093,1.7115,0.2798,8.4381,6.7722,0.2189
BOOST,450,0.92996,2.78578,0.1179,charge,2,16.715,3.3854,234.8,101,10.9417,1.1473,0.4886,5.3054,8.549,0.482
BOOST,450,0.92996,2.78578,0.118,charge,3,27.862,3.3864,246.7,101,10.5256,0.8622,0.5121,6.566,13.9559,0.4911
BOOST,487,0.91359,2.73675,1.0,discharge,0,-2.734,4.1473,99999.0,98,2.1744,7.9864,0.2173,12.9361,7.7377,0.2965
BOOST,487,0.91359,2.73675,1.0,charge,0,1.367,4.1599,69.5,101,10.3324,3.5192,0.1898,16.4647,9.463,0.1339
BOOST,487,0.91359,2.73675,0.9999,discharge,1,-10.934,4.1563,635.5,101,10.3741,3.1586,0.1684,7.0879,4.6302,0.7297
BOOST,487,0.91359,2.73675,1.0,charge,1,1.82,4.1633,160.8,100,20.172,0.01,0.05,0.01,2999.9867,0.1286
BOOST,487,0.91359,2.73675,0.9998,discharge,2,-21.869,4.1556,640.1,101,10.2267,2.8234,0.1555,4.5577,3.729,1.3827
BOOST,487,0.91359,2.73675,1.0,charge,2,1.685,4.1664,281.4,101,19.9624,0.01,2999.4755,0.01,2999.4764,0.1289
BOOST,487,0.91359,2.73675,0.9998,discharge,3,-31.436,4.1544,638.7,101,10.1789,2.539,0.1694,3.6706,3.8846,1.9224
BOOST,487,0.91359,2.73675,1.0,charge,3,1.607,4.1683,386.7,100,19.7448,0.01,2999.9988,0.01,2999.9988,0.1521
BOOST,487,0.91359,2.73675,0.9544,discharge,0,-2.734,4.0968,4788.6,100,10.2564,2.489,0.1724,6.7787,6.2033,0.1875
BOOST,487,0.91359,2.73675,0.9545,charge,0,1.367,4.0973,70.4,101,10.7038,2.5743,0.1695,7.6456,7.3049,0.1172
BOOST,487,0.91359,2.73675,0.9544,discharge,1,-10.937,4.0971,635.4,100,10.2004,2.3935,0.1575,4.7898,4.7919,0.5957
BOOST,487,0.91359,2.73675,0.9545,charge,1,5.467,4.0997,160.9,100,10.2206,2.2974,0.1283,7.3945,5.7673,0.4454
BOOST,487,0.91359,2.73675,0.9543,discharge,2,-21.868,4.0964,680.3,101,10.1518,2.1833,0.17,3.8901,5.2439,1.2067
BOOST,487,0.91359,2.73675,0.9545,charge,2,6.016,4.1027,281.5,101,16.1725,0.01,0.05,0.01,2999.9997,0.2556
BOOST,487,0.91359,2.73675,0.9542,discharge,3,-31.436,4.0979,685.6,101,10.111,1.9861,0.1686,3.7433,6.1013,1.5706
BOOST,487,0.91359,2.73675,0.9545,charge,3,5.9,4.1049,387.0,101,16.116,0.01,0.05,0.01,3000.0,0.2529
BOOST,487,0.91359,2.73675,0.9088,discharge,0,-2.734,4.0802,4834.2,101,10.03,2.0345,0.1914,6.0838,6.4153,0.1659
BOOST,487,0.91359,2.73675,0.9089,charge,0,1.367,4.0815,70.4,101,9.8756,2.0176,0.1381,5.7225,6.1371,0.1193
BOOST,487,0.91359,2.73675,0.9088,discharge,1,-10.934,4.0798,635.4,101,9.9657,2.0074,0.1722,5.3411,6.1586,0.586
BOOST,487,0.91359,2.73675,0.9089,charge,1,5.467,4.0833,160.8,101,9.9459,1.9675,0.1706,5.5776,6.3827,0.2875
BOOST,487,0.91359,2.73675,0.9087,discharge,2,-21.869,4.0808,680.5,101,10.0618,1.8345,0.1841,4.9259,7.0757,1.0857
BOOST,487,0.91359,2.73675,0.909,charge,2,7.982,4.0851,281.4,101,14.3921,0.01,0.05,0.01,3000.0,0.2546
BOOST,487,0.91359,2.73675,0.9086,discharge,3,-31.438,4.0813,707.3,101,9.9342,1.6988,0.1762,4.9273,7.8923,1.2792
BOOST,487,0.91359,2.73675,0.909,charge,3,7.908,4.0866,386.1,101,14.3371,0.01,0.05,0.01,3000.0,0.3031
BOOST,487,0.91359,2.73675,0.8177,discharge,0,-2.734,4.0242,5398.1,101,9.7225,1.5109,0.3015,11.301,9.7876,0.1621
BOOST,487,0.91359,2.73675,0.8178,charge,0,1.367,4.0264,70.4,101,9.5253,1.4109,0.2394,8.984,8.3841,0.1062
BOOST,487,0.91359,2.73675,0.8177,discharge,1,-10.936,4.0248,635.4,101,9.7886,1.4328,0.2877,8.9205,7.629,0.4592
BOOST,487,0.91359,2.73675,0.8178,charge,1,5.468,4.0291,160.7,101,9.7087,1.3549,0.2846,7.4554,7.9089,0.232
BOOST,487,0.91359,2.73675,0.8176,discharge,2,-21.87,4.0253,680.5,101,9.8004,1.4174,0.3147,6.5952,6.5506,0.9141
BOOST,487,0.91359,2.73675,0.8179,charge,2,12.406,4.0319,281.5,101,12.4306,1.1239,0.05,0.01,3000.0,0.1287
BOOST,487,0.91359,2.73675,0.8175,discharge,3,-31.438,4.0259,755.4,101,9.7274,1.346,0.2919,5.7029,6.3042,1.1358
BOOST,487,0.91359,2.73675,0.8179,charge,3,12.41,4.0335,386.9,101,13.4126,0.01,0.05,0.01,2999.9998,0.2172
BOOST,487,0.91359,2.73675,0.7266,discharge,0,-2.734,3.9232,5444.8,101,9.5837,1.3286,0.3843,11.4041,11.0261,0.1336
BOOST,487,0.91359,2.73675,0.7267,charge,0,1.366,3.9253,70.5,101,9.3766,1.2696,0.3116,8.1425,8.8252,0.1042
BOOST,487,0.91359,2.73675,0.7265,discharge,1,-10.936,3.9233,635.4,101,9.5564,1.2078,0.3209,7.5903,6.7527,0.3385
BOOST,487,0.91359,2.73675,0.7267,charge,1,5.467,3.9277,160.8,100,9.5633,1.1319,0.3536,6.1327,7.7345,0.1791
BOOST,487,0.91359,2.73675,0.7264,discharge,2,-21.869,3.9236,680.6,101,9.6249,1.3209,0.4332,5.4299,6.3822,0.7701
BOOST,487,0.91359,2.73675,0.7268,charge,2,16.401,3.9305,281.5,101,9.309,0.9646,0.3485,6.5879,10.0404,0.4597
BOOST,487,0.91359,2.73675,0.7264,discharge,3,-31.436,3.9241,800.8,100,9.5376,1.2527,0.4039,5.0816,6.9521,1.0128
BOOST,487,0.91359,2.73675,0.7268,charge,3,21.651,3.9316,386.8,101,11.5342,0.8669,0.0944,0.01,2999.9718,0.1871
BOOST,487,0.91359,2.73675,0.6355,discharge,0,-2.734,3.8459,5544.6,101,9.5824,1.1552,0.4325,11.5668,11.117,0.1163
BOOST,487,0.91359,2.73675,0.6355,charge,0,1.369,3.8474,70.4,101,9.4547,1.2403,0.4837,9.0185,10.1717,0.0939
BOOST,487,0.91359,2.73675,0.6354,discharge,1,-10.936,3.8457,635.5,101,9.5367,1.1185,0.3746,7.3886,7.3687,0.3373
BOOST,487,0.91359,2.73675,0.6355,charge,1,5.468,3.8503,160.8,101,9.4034,1.0806,0.375,7.2436,8.632,0.1737
BOOST,487,0.91359,2.73675,0.6353,discharge,2,-21.869,3.8452,680.5,101,9.4802,1.101,0.3608,5.9446,7.1366,0.6434
BOOST,487,0.91359,2.73675,0.6356,charge,2,16.402,3.8526,281.4,100,9.3127,0.9285,0.3819,5.8835,8.2444,0.3951
BOOST,487,0.91359,2.73675,0.6353,discharge,3,-31.438,3.845,801.0,101,9.4534,1.0236,0.366,5.7714,7.9403,0.8478
BOOST,487,0.91359,2.73675,0.6357,charge,3,27.335,3.8542,387.0,101,9.0763,3.4258,2.6371,0.3489,0.05,2.4037
BOOST,487,0.91359,2.73675,0.5444,discharge,0,-2.734,3.7465,5602.3,101,9.4953,0.9245,0.4187,9.5818,11.0828,0.1108
BOOST,487,0.91359,2.73675,0.5444,charge,0,1.367,3.7475,70.5,101,9.2619,0.8915,0.2219,7.8449,9.0553,0.1073
BOOST,487,0.91359,2.73675,0.5443,discharge,1,-10.936,3.7462,635.4,101,9.3882,0.8749,0.4062,7.4137,8.538,0.2827
BOOST,487,0.91359,2.73675,0.5444,charge,1,5.468,3.7494,160.7,101,9.4557,0.8325,0.3871,7.1376,8.6026,0.1566
BOOST,487,0.91359,2.73675,0.5442,discharge,2,-21.869,3.7463,680.6,101,9.3833,0.8653,0.4177,6.3236,7.7875,0.5455
BOOST,487,0.91359,2.73675,0.5445,charge,2,16.402,3.7528,280.7,101,9.2552,0.9538,0.5795,6.5519,10.0501,0.4058
BOOST,487,0.91359,2.73675,0.5441,discharge,3,-31.435,3.7464,800.8,101,9.3383,0.854,0.4237,6.0443,7.9536,0.7659
BOOST,487,0.91359,2.73675,0.5446,charge,3,27.336,3.7544,386.7,101,9.1294,0.8546,0.4969,6.1221,9.8327,0.5285
BOOST,487,0.91359,2.73675,0.4532,discharge,0,-2.732,3.6608,5610.9,101,9.4027,0.7981,0.4126,8.6458,11.2121,0.1082
BOOST,487,0.91359,2.73675,0.4533,charge,0,1.367,3.6624,70.4,101,9.2218,0.7067,0.3567,7.579,10.2836,0.0874
BOOST,487,0.91359,2.73675,0.4532,discharge,1,-10.934,3.6611,635.4,101,9.413,0.7514,0.3687,7.388,9.1603,0.2688
BOOST,487,0.91359,2.73675,0.4533,charge,1,5.467,3.665,160.7,101,9.3081,0.6953,0.3323,6.6767,8.5387,0.1396
BOOST,487,0.91359,2.73675,0.4531,discharge,2,-21.871,3.6606,680.6,101,9.3416,0.7548,0.3548,6.1741,7.5408,0.5443
BOOST,487,0.91359,2.73675,0.4534,charge,2,16.402,3.6676,281.5,101,9.2812,0.8452,0.624,5.6855,9.129,0.399
BOOST,487,0.91359,2.73675,0.453,discharge,3,-31.437,3.6616,800.4,101,9.3564,0.7969,0.4408,5.9483,7.8641,0.7813
BOOST,487,0.91359,2.73675,0.4535,charge,3,27.337,3.6695,386.7,101,9.1492,0.8347,0.5769,5.8684,10.5381,0.5425
BOOST,487,0.91359,2.73675,0.3621,discharge,0,-2.734,3.5989,5610.6,101,9.4779,0.8921,0.2669,8.5772,10.8428,0.1171
BOOST,487,0.91359,2.73675,0.3622,charge,0,1.367,3.6003,70.4,101,9.4789,0.767,0.3536,7.7079,10.7511,0.0971
BOOST,487,0.91359,2.73675,0.362,discharge,1,-10.936,3.599,635.4,101,9.5035,0.8168,0.2674,7.7116,9.3857,0.31
BOOST,487,0.91359,2.73675,0.3622,charge,1,5.468,3.603,160.7,101,9.4396,0.7516,0.2389,6.8848,8.9447,0.162
BOOST,487,0.91359,2.73675,0.362,discharge,2,-21.871,3.5993,680.6,101,9.5136,0.8002,0.2874,6.7161,8.0419,0.6151
BOOST,487,0.91359,2.73675,0.3623,charge,2,16.402,3.6064,281.4,101,9.3849,0.734,0.3837,5.2773,7.5948,0.4186
BOOST,487,0.91359,2.73675,0.3619,discharge,3,-31.437,3.5995,800.9,101,9.4736,0.8477,0.3378,6.6635,8.4988,0.8965
BOOST,487,0.91359,2.73675,0.3623,charge,3,27.337,3.6088,386.6,101,9.264,0.7836,0.4574,5.023,8.6565,0.6486
BOOST,487,0.91359,2.73675,0.271,discharge,0,-2.734,3.5205,5611.0,101,9.8101,1.1396,0.2354,9.6069,10.7803,0.1259
BOOST,487,0.91359,2.73675,0.271,charge,0,1.367,3.5221,70.4,101,9.5695,1.2132,0.1214,7.9012,9.3269,0.1081
BOOST,487,0.91359,2.73675,0.2709,discharge,1,-10.934,3.5209,635.4,101,9.796,1.2154,0.2111,8.2753,9.0647,0.4366
BOOST,487,0.91359,2.73675,0.2711,charge,1,5.468,3.5269,160.7,101,9.6976,1.0728,0.2097,7.7563,10.0103,0.2019
BOOST,487,0.91359,2.73675,0.2708,discharge,2,-21.869,3.5219,680.5,101,9.7892,1.1867,0.2439,9.2756,10.2233,0.8445
BOOST,487,0.91359,2.73675,0.2712,charge,2,16.402,3.532,281.5,100,9.5299,0.9101,0.1736,6.6261,8.8288,0.445
BOOST,487,0.91359,2.73675,0.2708,discharge,3,-31.437,3.5237,800.5,101,9.8262,1.2105,0.3132,13.5823,16.5055,1.3141
BOOST,487,0.91359,2.73675,0.2712,charge,3,27.334,3.5353,386.9,101,9.4397,0.7622,0.2015,5.399,7.4488,0.6391
BOOST,487,0.91359,2.73675,0.2254,discharge,0,-2.734,3.4714,5072.0,101,10.0425,1.6156,0.1809,10.1134,9.6247,0.1445
BOOST,487,0.91359,2.73675,0.2255,charge,0,1.367,3.4732,70.4,101,9.9959,1.5156,0.17,8.8063,9.6577,0.107
BOOST,487,0.91359,2.73675,0.2254,discharge,1,-10.936,3.4718,635.4,101,10.0775,1.6678,0.2066,10.5299,10.0359,0.5585
BOOST,487,0.91359,2.73675,0.2255,charge,1,5.468,3.4784,160.8,101,9.8987,1.4338,0.1696,7.9013,9.6566,0.225
BOOST,487,0.91359,2.73675,0.2253,discharge,2,-21.87,3.4738,680.5,101,10.118,1.6547,0.2459,18.436,17.4838,1.1723
BOOST,487,0.91359,2.73675,0.2256,charge,2,16.402,3.4825,281.3,101,9.7758,1.1117,0.1714,7.241,9.9149,0.5451
BOOST,487,0.91359,2.73675,0.2252,discharge,3,-31.436,3.4737,800.9,101,10.1063,1.6909,0.3142,200.0,202.3084,1.7966
BOOST,487,0.91359,2.73675,0.2257,charge,3,27.337,3.485,386.8,101,9.5662,0.8916,0.1733,6.2537,8.8058,0.727
BOOST,487,0.91359,2.73675,0.1799,discharge,0,-2.734,3.424,5070.6,101,10.2411,2.2911,0.1583,12.2398,9.0997,0.1652
BOOST,487,0.91359,2.73675,0.1799,charge,0,1.367,3.4265,70.5,101,10.2975,2.0979,0.1988,8.9349,8.3402,0.1142
BOOST,487,0.91359,2.73675,0.1798,discharge,1,-10.936,3.4245,635.4,101,10.4866,2.4752,0.2619,26.1048,19.8672,0.8242
BOOST,487,0.91359,2.73675,0.1799,charge,1,5.467,3.4333,160.5,101,10.0757,1.9651,0.1539,6.605,7.7116,0.2663
BOOST,487,0.91359,2.73675,0.1797,discharge,2,-21.869,3.4267,680.5,101,10.2252,2.2211,0.1479,200.0,114.8917,1.4569
BOOST,487,0.91359,2.73675,0.18,charge,2,16.402,3.4385,281.3,101,9.8934,1.3486,0.1515,6.519,9.993,0.6059
BOOST,487,0.91359,2.73675,0.1801,charge,3,27.336,3.4414,379.8,101,9.5928,0.9744,0.1509,6.5369,10.4223,0.7198
BOOST,487,0.91359,2.73675,0.1343,discharge,0,-2.734,3.3751,5070.5,101,10.8114,4.0387,0.2294,27.394,13.1198,0.2663
BOOST,487,0.91359,2.73675,0.1344,charge,0,1.367,3.3782,70.5,101,11.1294,3.5209,0.2012,14.2544,9.0171,0.1325
BOOST,487,0.91359,2.73675,0.1342,discharge,1,-10.935,3.3765,635.4,101,10.8847,200.0,66.2202,4.2421,0.255,1.2477
BOOST,487,0.91359,2.73675,0.1344,charge,1,5.468,3.388,160.9,101,10.5541,2.7782,0.1655,8.1709,6.3592,0.3282
BOOST,487,0.91359,2.73675,0.1345,charge,2,16.402,3.3955,253.2,101,10.1146,1.745,0.1866,5.1856,6.9985,0.8156
BOOST,487,0.91359,2.73675,0.1345,charge,3,27.336,3.3968,271.0,101,9.8956,1.3322,0.1915,5.7585,10.2083,1.0643
BOOST,525,0.91742,2.74824,1.0,discharge,0,-2.748,4.1463,99999.0,99,2.0062,8.4113,0.2124,12.9212,7.5439,0.3498
BOOST,525,0.91742,2.74824,1.0,charge,0,1.375,4.1593,69.5,101,10.2613,3.8755,0.1902,16.7198,9.4269,0.1593
BOOST,525,0.91742,2.74824,0.9999,discharge,1,-10.992,4.1553,635.5,101,10.3493,3.4689,0.1634,7.0201,4.5183,0.7561
BOOST,525,0.91742,2.74824,1.0,charge,1,1.802,4.1625,160.8,101,20.8151,0.01,0.05,0.01,3000.0,0.1832
BOOST,525,0.91742,2.74824,0.9998,discharge,2,-21.987,4.1546,639.9,101,10.3052,2.9941,0.1486,4.5349,3.7214,1.4447
BOOST,525,0.91742,2.74824,1.0,charge,2,1.683,4.1657,281.2,101,20.4028,0.01,2999.9662,0.01,2999.9755,0.1618
BOOST,525,0.91742,2.74824,0.9997,discharge,3,-31.604,4.1541,638.6,101,10.3322,2.6185,0.1641,3.6856,3.9653,2.0056
BOOST,525,0.91742,2.74824,1.0,charge,3,1.602,4.1676,387.3,101,20.2451,0.01,2999.8794,0.01,2999.8792,0.1632
BOOST,525,0.91742,2.74824,0.9542,discharge,0,-2.748,4.0965,4787.9,101,10.2461,2.6639,0.164,6.7314,6.0665,0.1867
BOOST,525,0.91742,2.74824,0.9542,charge,0,1.374,4.0979,70.4,101,10.0317,2.7549,0.1574,7.5545,7.0553,0.1336
BOOST,525,0.91742,2.74824,0.9541,discharge,1,-10.993,4.0958,635.5,101,10.1028,2.5353,0.1513,4.788,4.7791,0.6199
BOOST,525,0.91742,2.74824,0.9542,charge,1,5.497,4.1003,160.9,100,10.0351,2.3533,0.1159,6.9507,4.968,0.5185
BOOST,525,0.91742,2.74824,0.954,discharge,2,-21.987,4.0969,680.1,100,10.1255,2.3104,0.1565,3.9351,5.2371,1.2591
BOOST,525,0.91742,2.74824,0.9543,charge,2,5.987,4.1027,281.2,101,16.2539,0.01,0.05,0.01,2999.9999,0.2756
BOOST,525,0.91742,2.74824,0.9539,discharge,3,-31.606,4.0975,685.2,101,10.0494,2.0783,0.1639,3.863,6.2985,1.5974
BOOST,525,0.91742,2.74824,0.9543,charge,3,5.91,4.1047,386.4,100,16.126,0.01,0.05,0.01,2999.9998,0.3135
BOOST,525,0.91742,2.74824,0.9084,discharge,0,-2.749,4.0803,4834.3,101,9.977,2.1531,0.1639,5.9921,6.1104,0.1802
BOOST,525,0.91742,2.74824,0.9084,charge,0,1.374,4.0816,70.4,101,9.7564,2.1219,0.1421,5.695,6.1357,0.1121
BOOST,525,0.91742,2.74824,0.9083,discharge,1,-10.994,4.0796,635.5,101,10.007,2.1371,0.1633,5.4593,6.2706,0.6125
BOOST,525,0.91742,2.74824,0.9084,charge,1,5.497,4.0823,161.1,100,10.1786,2.0938,0.1633,5.5847,6.272,0.2956
BOOST,525,0.91742,2.74824,0.9082,discharge,2,-21.986,4.0798,680.6,101,10.038,1.9941,0.1646,5.0952,7.1385,1.1208
BOOST,525,0.91742,2.74824,0.9085,charge,2,7.825,4.085,281.7,101,14.6941,0.01,0.05,0.01,2999.9999,0.2528
BOOST,525,0.91742,2.74824,0.9081,discharge,3,-31.606,4.0801,705.3,101,9.995,1.7758,0.1588,5.0781,7.846,1.3333
BOOST,525,0.91742,2.74824,0.9085,charge,3,7.735,4.0864,387.2,101,14.6854,0.01,0.05,0.01,3000.0,0.2953
BOOST,525,0.91742,2.74824,0.8168,discharge,0,-2.748,4.0215,5394.8,101,9.8396,1.6096,0.2837,11.5582,9.7938,0.1647
BOOST,525,0.91742,2.74824,0.8168,charge,0,1.374,4.0233,70.4,101,9.7528,1.6097,0.2095,9.1649,8.3831,0.1145
BOOST,525,0.91742,2.74824,0.8167,discharge,1,-10.993,4.022,635.5,101,9.8153,1.533,0.2435,8.9933,7.3259,0.4904
BOOST,525,0.91742,2.74824,0.8168,charge,1,5.497,4.0266,161.2,101,9.728,1.4427,0.2504,7.5416,7.7591,0.2509
BOOST,525,0.91742,2.74824,0.8166,discharge,2,-21.987,4.0226,680.6,101,9.8472,1.5085,0.2937,6.5898,6.342,0.9785
BOOST,525,0.91742,2.74824,0.8169,charge,2,12.44,4.0293,281.6,101,13.0419,0.6853,0.0654,0.01,3000.0,0.1503
BOOST,525,0.91742,2.74824,0.8165,discharge,3,-31.604,4.0231,755.0,101,9.7425,1.4336,0.2732,5.6905,6.1443,1.2649
BOOST,525,0.91742,2.74824,0.8169,charge,3,12.461,4.0304,387.2,101,13.6078,0.01,0.05,0.01,3000.0,0.3217
BOOST,525,0.91742,2.74824,0.7251,discharge,0,-2.748,3.9216,5445.4,101,9.5804,1.3634,0.3688,11.7015,11.1161,0.1403
BOOST,525,0.91742,2.74824,0.7252,charge,0,1.374,3.9233,70.5,101,9.4908,1.3009,0.2092,7.8356,7.8795,0.0966
BOOST,525,0.91742,2.74824,0.7251,discharge,1,-10.993,3.921,635.4,101,9.4456,1.2314,0.3012,7.5242,6.5315,0.3646
BOOST,525,0.91742,2.74824,0.7252,charge,1,5.499,3.9269,161.0,100,9.3397,1.1773,0.3316,5.9721,7.5064,0.2215
BOOST,525,0.91742,2.74824,0.725,discharge,2,-21.988,3.922,680.7,100,9.6621,1.3827,0.3811,5.4334,6.1848,0.8585
BOOST,525,0.91742,2.74824,0.7253,charge,2,16.491,3.9289,281.5,101,9.3706,1.0157,0.3047,6.4642,9.649,0.5119
BOOST,525,0.91742,2.74824,0.7249,discharge,3,-31.605,3.9224,800.9,101,9.6521,1.3393,0.3485,5.1623,6.8533,1.1418
BOOST,525,0.91742,2.74824,0.7254,charge,3,21.314,3.93,386.1,101,12.333,0.3393,0.0565,0.01,3000.0,0.1558
BOOST,525,0.91742,2.74824,0.6335,discharge,0,-2.75,3.8385,5540.3,101,9.2903,1.2247,0.3658,11.0978,10.4114,0.1408
BOOST,525,0.91742,2.74824,0.6336,charge,0,1.372,3.841,70.6,101,9.4202,1.162,0.2933,8.5794,8.8054,0.102
BOOST,525,0.91742,2.74824,0.6335,discharge,1,-10.994,3.8391,635.4,101,9.6405,1.1643,0.3493,7.2588,7.3482,0.3667
BOOST,525,0.91742,2.74824,0.6336,charge,1,5.497,3.8437,161.0,101,9.4902,1.1692,0.3472,7.5361,8.8578,0.2121
BOOST,525,0.91742,2.74824,0.6334,discharge,2,-21.987,3.8386,680.6,101,9.6056,1.0964,0.3291,6.006,7.2608,0.696
BOOST,525,0.91742,2.74824,0.6337,charge,2,16.491,3.8455,281.8,101,9.4324,0.9809,0.3381,6.1704,8.3341,0.4514
BOOST,525,0.91742,2.74824,0.6333,discharge,3,-31.605,3.838,801.3,101,9.5058,1.041,0.3009,5.8482,7.8893,0.9237
BOOST,525,0.91742,2.74824,0.6338,charge,3,27.482,3.8479,387.2,100,9.4667,3.5147,2.4702,0.01,2.4697,2.6599
BOOST,525,0.91742,2.74824,0.5419,discharge,0,-2.748,3.7398,5602.6,101,9.3677,0.9088,0.4059,9.4472,10.8285,0.1099
BOOST,525,0.91742,2.74824,0.5419,charge,0,1.374,3.7406,70.4,101,9.952,0.8604,0.4321,8.3726,10.5099,0.0973
BOOST,525,0.91742,2.74824,0.5418,discharge,1,-10.993,3.7398,635.5,100,9.3751,0.8558,0.3529,7.4119,8.3167,0.2978
BOOST,525,0.91742,2.74824,0.542,charge,1,5.497,3.7441,161.0,101,9.2771,0.8475,0.3381,7.0037,8.3075,0.1621
BOOST,525,0.91742,2.74824,0.5418,discharge,2,-21.985,3.7403,680.6,101,9.3877,0.8622,0.403,6.3383,7.6516,0.5859
BOOST,525,0.91742,2.74824,0.5421,charge,2,16.491,3.7466,281.6,101,9.2452,0.9801,0.5985,6.4226,9.9588,0.4285
BOOST,525,0.91742,2.74824,0.5417,discharge,3,-31.605,3.7403,801.0,101,9.3228,0.8695,0.444,6.0836,7.9641,0.8047
BOOST,525,0.91742,2.74824,0.5422,charge,3,27.481,3.7482,387.2,100,9.1111,0.8705,0.5068,6.089,9.9112,0.5263
BOOST,525,0.91742,2.74824,0.4503,discharge,0,-2.751,3.6569,5611.3,100,9.5035,0.8571,0.2716,8.3465,10.2071,0.121
BOOST,525,0.91742,2.74824,0.4504,charge,0,1.374,3.6574,70.5,101,10.0053,0.8139,0.2204,7.5668,9.9713,0.0944
BOOST,525,0.91742,2.74824,0.4503,discharge,1,-10.994,3.6569,635.5,101,9.5022,0.8067,0.2802,7.4264,8.8826,0.3033
BOOST,525,0.91742,2.74824,0.4504,charge,1,5.497,3.661,161.0,101,9.4058,0.7414,0.2297,6.527,7.9532,0.1479
BOOST,525,0.91742,2.74824,0.4501,discharge,2,-21.986,3.6572,680.7,101,9.5097,0.7938,0.3165,6.246,7.4456,0.6159
BOOST,525,0.91742,2.74824,0.4504,charge,2,16.491,3.6636,282.1,100,9.4089,0.865,0.5482,5.4936,8.5943,0.4545
BOOST,525,0.91742,2.74824,0.4501,discharge,3,-31.606,3.6573,800.9,101,9.4797,0.8332,0.3837,6.0265,7.7587,0.8788
BOOST,525,0.91742,2.74824,0.4505,charge,3,27.483,3.6647,386.6,101,9.3144,0.8523,0.5385,5.7713,10.3486,0.5924
BOOST,525,0.91742,2.74824,0.3587,discharge,0,-2.75,3.5948,5611.3,101,9.5637,0.9199,0.2657,8.7214,10.9289,0.1162
BOOST,525,0.91742,2.74824,0.3587,charge,0,1.374,3.5964,70.5,101,9.3414,0.8757,0.1778,7.3597,9.4846,0.0916
BOOST,525,0.91742,2.74824,0.3586,discharge,1,-10.994,3.5949,635.5,101,9.5841,0.8707,0.2674,7.7799,9.4211,0.3348
BOOST,525,0.91742,2.74824,0.3588,charge,1,5.497,3.5994,160.6,101,9.3838,0.8584,0.1975,6.99,8.9223,0.1686
BOOST,525,0.91742,2.74824,0.3585,discharge,2,-21.987,3.5953,680.6,101,9.5456,0.8625,0.2709,6.8806,8.1459,0.6328
BOOST,525,0.91742,2.74824,0.3589,charge,2,16.491,3.603,281.6,101,9.3667,0.7581,0.292,5.1326,6.954,0.4636
BOOST,525,0.91742,2.74824,0.3585,discharge,3,-31.606,3.5955,801.0,100,9.4763,0.8866,0.3081,6.8296,8.5333,0.9292
BOOST,525,0.91742,2.74824,0.359,charge,3,27.483,3.6049,387.4,100,9.3223,0.8105,0.4653,4.9003,8.4824,0.6811
BOOST,525,0.91742,2.74824,0.2671,discharge,0,-2.748,3.5139,5617.3,101,10.1619,1.476,0.1731,9.9313,10.4379,0.1332
BOOST,525,0.91742,2.74824,0.2671,charge,0,1.375,3.5154,70.5,101,9.8959,1.5571,0.1283,8.4995,9.7361,0.1106
BOOST,525,0.91742,2.74824,0.267,discharge,1,-10.996,3.5141,635.5,101,10.0352,1.4253,0.1954,8.6118,8.8983,0.4734
BOOST,525,0.91742,2.74824,0.2671,charge,1,5.495,3.5205,160.9,101,9.835,1.3136,0.1666,7.9208,9.676,0.229
BOOST,525,0.91742,2.74824,0.2669,discharge,2,-21.986,3.5162,680.6,101,9.95,1.4107,0.2127,9.784,10.1429,1.0348
BOOST,525,0.91742,2.74824,0.2672,charge,2,16.49,3.5258,281.4,101,9.6927,1.0363,0.164,6.8031,8.961,0.4908
BOOST,525,0.91742,2.74824,0.2668,discharge,3,-31.604,3.5172,801.4,101,9.9567,1.4351,0.2846,16.0014,18.4851,1.593
BOOST,525,0.91742,2.74824,0.2673,charge,3,27.481,3.5288,387.3,101,9.5631,0.864,0.1682,5.4522,7.3451,0.664
BOOST,525,0.91742,2.74824,0.2213,discharge,0,-2.75,3.461,5071.7,101,10.0178,1.9114,0.1541,9.9926,9.0166,0.1612
BOOST,525,0.91742,2.74824,0.2213,charge,0,1.374,3.4632,70.5,101,10.0508,1.7505,0.1546,8.5624,9.0273,0.1022
BOOST,525,0.91742,2.74824,0.2212,discharge,1,-10.993,3.4617,635.4,101,10.1788,1.9775,0.1932,10.8096,9.9084,0.5966
BOOST,525,0.91742,2.74824,0.2213,charge,1,5.497,3.4684,160.9,101,9.9539,1.6391,0.158,8.0548,9.8883,0.2436
BOOST,525,0.91742,2.74824,0.2211,discharge,2,-21.987,3.4627,680.6,101,10.1682,1.946,0.2245,24.5295,22.5506,1.3179
BOOST,525,0.91742,2.74824,0.2214,charge,2,16.491,3.4722,281.3,101,9.8337,1.2229,0.1394,7.3435,9.8179,0.551
BOOST,525,0.91742,2.74824,0.2211,discharge,3,-31.604,3.4631,800.5,101,10.0968,1.8236,0.2015,200.0,175.666,2.2781
BOOST,525,0.91742,2.74824,0.2215,charge,3,27.482,3.4749,387.1,101,9.5776,0.9836,0.1421,6.3617,8.7674,0.7729
BOOST,525,0.91742,2.74824,0.1755,discharge,0,-2.75,3.4176,5071.2,101,10.1522,2.5194,0.1651,12.6816,8.9306,0.1781
BOOST,525,0.91742,2.74824,0.1755,charge,0,1.374,3.4205,70.5,101,10.1642,2.2382,0.1772,8.6792,7.6253,0.1114
BOOST,525,0.91742,2.74824,0.1754,discharge,1,-10.993,3.4185,635.5,101,10.464,2.7728,0.2629,35.9891,25.5862,0.891
BOOST,525,0.91742,2.74824,0.1755,charge,1,5.497,3.4274,161.0,101,10.1085,2.099,0.16,6.1942,7.4161,0.2823
BOOST,525,0.91742,2.74824,0.1753,discharge,2,-21.986,3.4206,680.7,101,10.2622,200.0,94.2979,2.3107,0.1163,1.8668
BOOST,525,0.91742,2.74824,0.1756,charge,2,16.49,3.4326,281.6,101,9.8896,1.5001,0.1401,6.4709,10.3336,0.6253
BOOST,525,0.91742,2.74824,0.1757,charge,3,27.481,3.4352,363.2,101,9.686,1.0513,0.1281,6.5721,10.6715,0.7087
