Repository: KikETs/ECM_HYBRID_BMS_JOINT

## Results

| Arm | Model | Size | Protocol | Result | Worst cell |
|---|---|---|---|---|---|
| SOP | 2RC table + trim (A8) | 4 effective coefficients, 2 EW states | leave-one-cell-out | usable current 69.6 % discharge, 59.5 % charge (τ = 10 s) | 59.9 % / 53.5 % (BOOST_REST) |
| SOH | dQ/dV ridge | 65 coefficients | leave-one-cell-out | RMSE 0.0094, bias −0.0005 | 0.0130 (BOOST_REST) |
| SOC | 2RC EKF, low-current gate | 3 states | leave-one-cell-out | **2.34 %p** over six sensor disturbances on estimated SOH (2.325 on true SOH), per cell 2.00–2.75 | 4.60 %p (BOOST_NEGPULSE_1S, current offset −0.10 A) |

The SOH arm was a 10,945-parameter CNN until the second audit round. Nested

File: analysis/uypydj_hppc_resistance.csv (part 17 of 225)
protocol,cycle,SOH,CAP_Ah,SOC,soc_group,direction,rate_rank,I_A,CRate_rated,tau_s,tau_actual_s,V_pre_V,V_tau_V,R_mOhm,file
CC,787,0.89629,2.66503,0.6447,5,charge,0,1.333,0.444,10.0,9.9,3.8343,3.8579,17.7058,09-23-21_21.14_CC_protocol_HPPC_IN21700_30T_cycle_#787.mat
CC,787,0.89629,2.66503,0.6446,5,discharge,1,-10.66,3.553,2.0,1.9,3.8325,3.6878,13.5741,09-23-21_21.14_CC_protocol_HPPC_IN21700_30T_cycle_#787.mat
CC,787,0.89629,2.66503,0.6446,5,discharge,1,-10.66,3.553,10.0,9.9,3.8325,3.6472,17.3827,09-23-21_21.14_CC_protocol_HPPC_IN21700_30T_cycle_#787.mat
CC,787,0.89629,2.66503,0.6447,5,charge,1,5.33,1.777,2.0,1.9,3.8374,3.9084,13.3221,09-23-21_21.14_CC_protocol_HPPC_IN21700_30T_cycle_#787.mat
CC,787,0.89629,2.66503,0.6447,5,charge,1,5.33,1.777,10.0,9.9,3.8374,3.9294,17.2624,09-23-21_21.14_CC_protocol_HPPC_IN21700_30T_cycle_#787.mat
CC,787,0.89629,2.66503,0.6445,5,discharge,2,-21.32,7.107,2.0,1.9,3.8323,3.552,13.1473,09-23-21_21.14_CC_protocol_HPPC_IN21700_30T_cycle_#787.mat
CC,787,0.89629,2.66503,0.6445,5,discharge,2,-21.32,7.107,10.0,9.9,3.8323,3.4814,16.4587,09-23-21_21.14_CC_protocol_HPPC_IN21700_30T_cycle_#787.mat
CC,787,0.89629,2.66503,0.6448,5,charge,2,15.989,5.33,2.0,1.9,3.8405,4.0446,12.765,09-23-21_21.14_CC_protocol_HPPC_IN21700_30T_cycle_#787.mat
CC,787,0.89629,2.66503,0.6448,5,charge,2,15.989,5.33,10.0,9.9,3.8405,4.0974,16.0673,09-23-21_21.14_CC_protocol_HPPC_IN21700_30T_cycle_#787.mat
CC,787,0.89629,2.66503,0.6444,5,discharge,3,-30.645,10.215,2.0,1.9,3.832,3.4397,12.8014,09-23-21_21.14_CC_protocol_HPPC_IN21700_30T_cycle_#787.mat
CC,787,0.89629,2.66503,0.6444,5,discharge,3,-30.645,10.215,10.0,9.9,3.832,3.3431,15.9537,09-23-21_21.14_CC_protocol_HPPC_IN21700_30T_cycle_#787.mat
CC,787,0.89629,2.66503,0.6449,5,charge,3,26.42,8.807,2.0,1.9,3.8428,4.1697,12.3732,09-23-21_21.14_CC_protocol_HPPC_IN21700_30T_cycle_#787.mat
CC,787,0.89629,2.66503,0.6449,5,charge,3,26.42,8.807,10.0,9.9,3.8428,4.2,13.5201,09-23-21_21.14_CC_protocol_HPPC_IN21700_30T_cycle_#787.mat
CC,787,0.89629,2.66503,0.5558,6,discharge,0,-2.666,0.889,2.0,2.0,3.7405,3.7052,13.2428,09-23-21_21.14_CC_protocol_HPPC_IN21700_30T_cycle_#787.mat
CC,787,0.89629,2.66503,0.5558,6,discharge,0,-2.666,0.889,10.0,9.9,3.7405,3.6935,17.6321,09-23-21_21.14_CC_protocol_HPPC_IN21700_30T_cycle_#787.mat
CC,787,0.89629,2.66503,0.5559,6,charge,0,1.333,0.444,2.0,2.0,3.7422,3.7595,12.9802,09-23-21_21.14_CC_protocol_HPPC_IN21700_30T_cycle_#787.mat
CC,787,0.89629,2.66503,0.5559,6,charge,0,1.333,0.444,10.0,9.9,3.7422,3.7647,16.8818,09-23-21_21.14_CC_protocol_HPPC_IN21700_30T_cycle_#787.mat
CC,787,0.89629,2.66503,0.5558,6,discharge,1,-10.66,3.553,2.0,2.0,3.7408,3.5986,13.3396,09-23-21_21.14_CC_protocol_HPPC_IN21700_30T_cycle_#787.mat
CC,787,0.89629,2.66503,0.5558,6,discharge,1,-10.66,3.553,10.0,9.91,3.7408,3.556,17.3358,09-23-21_21.14_CC_protocol_HPPC_IN21700_30T_cycle_#787.mat
CC,787,0.89629,2.66503,0.5559,6,charge,1,5.329,1.776,2.0,2.0,3.7453,3.815,13.0786,09-23-21_21.14_CC_protocol_HPPC_IN21700_30T_cycle_#787.mat
CC,787,0.89629,2.66503,0.5559,6,charge,1,5.329,1.776,10.0,9.9,3.7453,3.8344,16.7189,09-23-21_21.14_CC_protocol_HPPC_IN21700_30T_cycle_#787.mat
CC,787,0.89629,2.66503,0.5557,6,discharge,2,-21.32,7.107,2.0,2.0,3.7412,3.4601,13.1848,09-23-21_21.14_CC_protocol_HPPC_IN21700_30T_cycle_#787.mat
CC,787,0.89629,2.66503,0.5557,6,discharge,2,-21.32,7.107,10.0,9.9,3.7412,3.3855,16.6839,09-23-21_21.14_CC_protocol_HPPC_IN21700_30T_cycle_#787.mat
CC,787,0.89629,2.66503,0.556,6,charge,2,15.989,5.33,2.0,1.9,3.7482,3.9501,12.6274,09-23-21_21.14_CC_protocol_HPPC_IN21700_30T_cycle_#787.mat
CC,787,0.89629,2.66503,0.556,6,charge,2,15.989,5.33,10.0,9.9,3.7482,3.9996,15.7233,09-23-21_21.14_CC_protocol_HPPC_IN21700_30T_cycle_#787.mat
CC,787,0.89629,2.66503,0.5556,6,discharge,3,-30.644,10.215,2.0,2.0,3.7405,3.344,12.9389,09-23-21_21.14_CC_protocol_HPPC_IN21700_30T_cycle_#787.mat
CC,787,0.89629,2.66503,0.5556,6,discharge,3,-30.644,10.215,10.0,9.9,3.7405,3.2429,16.2381,09-23-21_21.14_CC_protocol_HPPC_IN21700_30T_cycle_#787.mat
CC,787,0.89629,2.66503,0.5561,6,charge,3,26.649,8.883,2.0,2.0,3.7504,4.0781,12.2969,09-23-21_21.14_CC_protocol_HPPC_IN21700_30T_cycle_#787.mat
CC,787,0.89629,2.66503,0.5561,6,charge,3,26.649,8.883,10.0,9.9,3.7504,4.1528,15.1,09-23-21_21.14_CC_protocol_HPPC_IN21700_30T_cycle_#787.mat
CC,787,0.89629,2.66503,0.467,7,discharge,0,-2.664,0.888,2.0,2.0,3.6598,3.6245,13.2522,09-23-21_21.14_CC_protocol_HPPC_IN21700_30T_cycle_#787.mat
CC,787,0.89629,2.66503,0.467,7,discharge,0,-2.664,0.888,10.0,9.9,3.6598,3.6136,17.3443,09-23-21_21.14_CC_protocol_HPPC_IN21700_30T_cycle_#787.mat
CC,787,0.89629,2.66503,0.467,7,charge,0,1.333,0.444,2.0,2.0,3.6607,3.6787,13.5064,09-23-21_21.14_CC_protocol_HPPC_IN21700_30T_cycle_#787.mat
CC,787,0.89629,2.66503,0.467,7,charge,0,1.333,0.444,10.0,9.9,3.6607,3.6836,17.1832,09-23-21_21.14_CC_protocol_HPPC_IN21700_30T_cycle_#787.mat
CC,787,0.89629,2.66503,0.4669,7,discharge,1,-10.66,3.553,2.0,2.0,3.66,3.5194,13.1895,09-23-21_21.14_CC_protocol_HPPC_IN21700_30T_cycle_#787.mat
CC,787,0.89629,2.66503,0.4669,7,discharge,1,-10.66,3.553,10.0,9.9,3.66,3.4786,17.0169,09-23-21_21.14_CC_protocol_HPPC_IN21700_30T_cycle_#787.mat
CC,787,0.89629,2.66503,0.4671,7,charge,1,5.329,1.776,2.0,2.0,3.6638,3.7334,13.0596,09-23-21_21.14_CC_protocol_HPPC_IN21700_30T_cycle_#787.mat
CC,787,0.89629,2.66503,0.4671,7,charge,1,5.329,1.776,10.0,9.9,3.6638,3.752,16.5497,09-23-21_21.14_CC_protocol_HPPC_IN21700_30T_cycle_#787.mat
CC,787,0.89629,2.66503,0.4669,7,discharge,2,-21.32,7.107,2.0,2.0,3.6605,3.382,13.0629,09-23-21_21.14_CC_protocol_HPPC_IN21700_30T_cycle_#787.mat
CC,787,0.89629,2.66503,0.4669,7,discharge,2,-21.32,7.107,10.0,9.9,3.6605,3.3088,16.4962,09-23-21_21.14_CC_protocol_HPPC_IN21700_30T_cycle_#787.mat
CC,787,0.89629,2.66503,0.4671,7,charge,2,15.989,5.33,2.0,2.0,3.6667,3.868,12.5899,09-23-21_21.14_CC_protocol_HPPC_IN21700_30T_cycle_#787.mat
CC,787,0.89629,2.66503,0.4671,7,charge,2,15.989,5.33,10.0,9.9,3.6667,3.9131,15.4106,09-23-21_21.14_CC_protocol_HPPC_IN21700_30T_cycle_#787.mat
CC,787,0.89629,2.66503,0.4668,7,discharge,3,-30.645,10.215,2.0,1.9,3.6607,3.2691,12.7786,09-23-21_21.14_CC_protocol_HPPC_IN21700_30T_cycle_#787.mat
CC,787,0.89629,2.66503,0.4668,7,discharge,3,-30.645,10.215,10.0,9.9,3.6607,3.1663,16.1331,09-23-21_21.14_CC_protocol_HPPC_IN21700_30T_cycle_#787.mat
CC,787,0.89629,2.66503,0.4672,7,charge,3,26.649,8.883,2.0,2.0,3.6698,3.9926,12.113,09-23-21_21.14_CC_protocol_HPPC_IN21700_30T_cycle_#787.mat
CC,787,0.89629,2.66503,0.4672,7,charge,3,26.649,8.883,10.0,9.9,3.6698,4.0633,14.766,09-23-21_21.14_CC_protocol_HPPC_IN21700_30T_cycle_#787.mat
CC,787,0.89629,2.66503,0.3782,8,discharge,0,-2.666,0.889,2.0,1.9,3.598,3.5627,13.2413,09-23-21_21.14_CC_protocol_HPPC_IN21700_30T_cycle_#787.mat
CC,787,0.89629,2.66503,0.3782,8,discharge,0,-2.666,0.889,10.0,9.9,3.598,3.5516,17.405,09-23-21_21.14_CC_protocol_HPPC_IN21700_30T_cycle_#787.mat
CC,787,0.89629,2.66503,0.3782,8,charge,0,1.333,0.444,2.0,2.0,3.5995,3.6168,12.9812,09-23-21_21.14_CC_protocol_HPPC_IN21700_30T_cycle_#787.mat
CC,787,0.89629,2.66503,0.3782,8,charge,0,1.333,0.444,10.0,9.9,3.5995,3.6217,16.6579,09-23-21_21.14_CC_protocol_HPPC_IN21700_30T_cycle_#787.mat
CC,787,0.89629,2.66503,0.3781,8,discharge,1,-10.661,3.554,2.0,1.9,3.5982,3.456,13.3383,09-23-21_21.14_CC_protocol_HPPC_IN21700_30T_cycle_#787.mat
CC,787,0.89629,2.66503,0.3781,8,discharge,1,-10.661,3.554,10.0,9.9,3.5982,3.4137,17.3061,09-23-21_21.14_CC_protocol_HPPC_IN21700_30T_cycle_#787.mat
CC,787,0.89629,2.66503,0.3782,8,charge,1,5.329,1.776,2.0,1.9,3.6021,3.6721,13.1347,09-23-21_21.14_CC_protocol_HPPC_IN21700_30T_cycle_#787.mat
CC,787,0.89629,2.66503,0.3782,8,charge,1,5.329,1.776,10.0,9.9,3.6021,3.6917,16.8124,09-23-21_21.14_CC_protocol_HPPC_IN21700_30T_cycle_#787.mat
CC,787,0.89629,2.66503,0.378,8,discharge,2,-21.319,7.106,2.0,1.9,3.5986,3.3134,13.3777,09-23-21_21.14_CC_protocol_HPPC_IN21700_30T_cycle_#787.mat
CC,787,0.89629,2.66503,0.378,8,discharge,2,-21.319,7.106,10.0,9.9,3.5986,3.233,17.149,09-23-21_21.14_CC_protocol_HPPC_IN21700_30T_cycle_#787.mat
CC,787,0.89629,2.66503,0.3783,8,charge,2,15.988,5.329,2.0,2.0,3.6071,3.812,12.8159,09-23-21_21.14_CC_protocol_HPPC_IN21700_30T_cycle_#787.mat
CC,787,0.89629,2.66503,0.3783,8,charge,2,15.988,5.329,10.0,9.9,3.6071,3.8566,15.6055,09-23-21_21.14_CC_protocol_HPPC_IN21700_30T_cycle_#787.mat
CC,787,0.89629,2.66503,0.3779,8,discharge,3,-30.644,10.215,2.0,2.0,3.5992,3.1909,13.324,09-23-21_21.14_CC_protocol_HPPC_IN21700_30T_cycle_#787.mat
CC,787,0.89629,2.66503,0.3779,8,discharge,3,-30.644,10.215,10.0,9.9,3.5992,3.0783,16.9984,09-23-21_21.14_CC_protocol_HPPC_IN21700_30T_cycle_#787.mat
CC,787,0.89629,2.66503,0.3784,8,charge,3,26.65,8.883,2.0,2.0,3.6103,3.9406,12.394,09-23-21_21.14_CC_protocol_HPPC_IN21700_30T_cycle_#787.mat
CC,787,0.89629,2.66503,0.3784,8,charge,3,26.65,8.883,10.0,9.9,3.6103,4.0062,14.8555,09-23-21_21.14_CC_protocol_HPPC_IN21700_30T_cycle_#787.mat
CC,787,0.89629,2.66503,0.2893,9,discharge,0,-2.664,0.888,2.0,2.0,3.5164,3.4766,14.9399,09-23-21_21.14_CC_protocol_HPPC_IN21700_30T_cycle_#787.mat
CC,787,0.89629,2.66503,0.2893,9,discharge,0,-2.664,0.888,10.0,9.9,3.5164,3.4639,19.7072,09-23-21_21.14_CC_protocol_HPPC_IN21700_30T_cycle_#787.mat
CC,787,0.89629,2.66503,0.2894,9,charge,0,1.333,0.444,2.0,1.9,3.5182,3.5374,14.409,09-23-21_21.14_CC_protocol_HPPC_IN21700_30T_cycle_#787.mat
CC,787,0.89629,2.66503,0.2894,9,charge,0,1.333,0.444,10.0,9.9,3.5182,3.5432,18.7617,09-23-21_21.14_CC_protocol_HPPC_IN21700_30T_cycle_#787.mat
CC,787,0.89629,2.66503,0.2893,9,discharge,1,-10.659,3.553,2.0,2.0,3.5169,3.3572,14.9826,09-23-21_21.14_CC_protocol_HPPC_IN21700_30T_cycle_#787.mat
CC,787,0.89629,2.66503,0.2893,9,discharge,1,-10.659,3.553,10.0,9.9,3.5169,3.3088,19.5234,09-23-21_21.14_CC_protocol_HPPC_IN21700_30T_cycle_#787.mat
CC,787,0.89629,2.66503,0.2894,9,charge,1,5.329,1.776,2.0,2.0,3.5236,3.5996,14.2608,09-23-21_21.14_CC_protocol_HPPC_IN21700_30T_cycle_#787.mat
CC,787,0.89629,2.66503,0.2894,9,charge,1,5.329,1.776,10.0,9.9,3.5236,3.6202,18.1262,09-23-21_21.14_CC_protocol_HPPC_IN21700_30T_cycle_#787.mat
CC,787,0.89629,2.66503,0.2892,9,discharge,2,-21.319,7.106,2.0,1.9,3.5191,3.2051,14.7286,09-23-21_21.14_CC_protocol_HPPC_IN21700_30T_cycle_#787.mat
CC,787,0.89629,2.66503,0.2892,9,discharge,2,-21.319,7.106,10.0,9.9,3.5191,3.0974,19.7805,09-23-21_21.14_CC_protocol_HPPC_IN21700_30T_cycle_#787.mat
CC,787,0.89629,2.66503,0.2895,9,charge,2,15.989,5.33,2.0,1.9,3.5291,3.7434,13.403,09-23-21_21.14_CC_protocol_HPPC_IN21700_30T_cycle_#787.mat
CC,787,0.89629,2.66503,0.2895,9,charge,2,15.989,5.33,10.0,9.9,3.5291,3.7978,16.8053,09-23-21_21.14_CC_protocol_HPPC_IN21700_30T_cycle_#787.mat
CC,787,0.89629,2.66503,0.2891,9,discharge,3,-30.645,10.215,2.0,2.0,3.5203,3.0734,14.5831,09-23-21_21.14_CC_protocol_HPPC_IN21700_30T_cycle_#787.mat
CC,787,0.89629,2.66503,0.2891,9,discharge,3,-30.645,10.215,10.0,9.9,3.5203,2.8957,20.3818,09-23-21_21.14_CC_protocol_HPPC_IN21700_30T_cycle_#787.mat
CC,787,0.89629,2.66503,0.2896,9,charge,3,26.649,8.883,2.0,2.0,3.5327,3.8745,12.826,09-23-21_21.14_CC_protocol_HPPC_IN21700_30T_cycle_#787.mat
CC,787,0.89629,2.66503,0.2896,9,charge,3,26.649,8.883,10.0,9.9,3.5327,3.9502,15.6666,09-23-21_21.14_CC_protocol_HPPC_IN21700_30T_cycle_#787.mat
CC,787,0.89629,2.66503,0.2449,10,discharge,0,-2.664,0.888,2.0,2.0,3.464,3.4221,15.7276,09-23-21_21.14_CC_protocol_HPPC_IN21700_30T_cycle_#787.mat
CC,787,0.89629,2.66503,0.2449,10,discharge,0,-2.664,0.888,10.0,9.9,3.464,3.4087,20.7575,09-23-21_21.14_CC_protocol_HPPC_IN21700_30T_cycle_#787.mat
CC,787,0.89629,2.66503,0.245,10,charge,0,1.334,0.445,2.0,1.9,3.4653,3.4861,15.5875,09-23-21_21.14_CC_protocol_HPPC_IN21700_30T_cycle_#787.mat
CC,787,0.89629,2.66503,0.245,10,charge,0,1.334,0.445,10.0,9.9,3.4653,3.492,20.009,09-23-21_21.14_CC_protocol_HPPC_IN21700_30T_cycle_#787.mat
CC,787,0.89629,2.66503,0.2448,10,discharge,1,-10.658,3.553,2.0,2.0,3.4645,3.2953,15.8754,09-23-21_21.14_CC_protocol_HPPC_IN21700_30T_cycle_#787.mat
CC,787,0.89629,2.66503,0.2448,10,discharge,1,-10.658,3.553,10.0,9.9,3.4645,3.2383,21.2235,09-23-21_21.14_CC_protocol_HPPC_IN21700_30T_cycle_#787.mat
CC,787,0.89629,2.66503,0.245,10,charge,1,5.329,1.776,2.0,2.0,3.4712,3.5488,14.5624,09-23-21_21.14_CC_protocol_HPPC_IN21700_30T_cycle_#787.mat
CC,787,0.89629,2.66503,0.245,10,charge,1,5.329,1.776,10.0,9.9,3.4712,3.5691,18.3719,09-23-21_21.14_CC_protocol_HPPC_IN21700_30T_cycle_#787.mat
CC,787,0.89629,2.66503,0.2448,10,discharge,2,-21.32,7.107,2.0,2.0,3.4661,3.1295,15.788,09-23-21_21.14_CC_protocol_HPPC_IN21700_30T_cycle_#787.mat
CC,787,0.89629,2.66503,0.2448,10,discharge,2,-21.32,7.107,10.0,9.9,3.4661,2.9724,23.1567,09-23-21_21.14_CC_protocol_HPPC_IN21700_30T_cycle_#787.mat
CC,787,0.89629,2.66503,0.2451,10,charge,2,15.988,5.329,2.0,2.0,3.4757,3.6926,13.5664,09-23-21_21.14_CC_protocol_HPPC_IN21700_30T_cycle_#787.mat
CC,787,0.89629,2.66503,0.2451,10,charge,2,15.988,5.329,10.0,9.9,3.4757,3.7478,17.019,09-23-21_21.14_CC_protocol_HPPC_IN21700_30T_cycle_#787.mat
CC,787,0.89629,2.66503,0.2447,10,discharge,3,-30.646,10.215,2.0,2.0,3.4654,2.9722,16.0935,09-23-21_21.14_CC_protocol_HPPC_IN21700_30T_cycle_#787.mat
CC,787,0.89629,2.66503,0.2447,10,discharge,3,-30.646,10.215,10.0,9.9,3.4654,2.6637,26.16,09-23-21_21.14_CC_protocol_HPPC_IN21700_30T_cycle_#787.mat
CC,787,0.89629,2.66503,0.2452,10,charge,3,26.648,8.883,2.0,2.0,3.4789,3.8277,13.0892,09-23-21_21.14_CC_protocol_HPPC_IN21700_30T_cycle_#787.mat
CC,787,0.89629,2.66503,0.2452,10,charge,3,26.648,8.883,10.0,9.9,3.4789,3.9107,16.2038,09-23-21_21.14_CC_protocol_HPPC_IN21700_30T_cycle_#787.mat
CC,787,0.89629,2.66503,0.2005,11,discharge,0,-2.664,0.888,2.0,2.0,3.423,3.3746,18.1661,09-23-21_21.14_CC_protocol_HPPC_IN21700_30T_cycle_#787.mat
CC,787,0.89629,2.66503,0.2005,11,discharge,0,-2.664,0.888,10.0,9.9,3.423,3.3569,24.8095,09-23-21_21.14_CC_protocol_HPPC_IN21700_30T_cycle_#787.mat
CC,787,0.89629,2.66503,0.2006,11,charge,0,1.333,0.444,2.0,1.9,3.4256,3.4482,16.9606,09-23-21_21.14_CC_protocol_HPPC_IN21700_30T_cycle_#787.mat
CC,787,0.89629,2.66503,0.2006,11,charge,0,1.333,0.444,10.0,9.9,3.4256,3.4546,21.7636,09-23-21_21.14_CC_protocol_HPPC_IN21700_30T_cycle_#787.mat
CC,787,0.89629,2.66503,0.2005,11,discharge,1,-10.659,3.553,2.0,2.0,3.4235,3.2225,18.8573,09-23-21_21.14_CC_protocol_HPPC_IN21700_30T_cycle_#787.mat
CC,787,0.89629,2.66503,0.2005,11,discharge,1,-10.659,3.553,10.0,9.9,3.4235,3.1117,29.2523,09-23-21_21.14_CC_protocol_HPPC_IN21700_30T_cycle_#787.mat
CC,787,0.89629,2.66503,0.2006,11,charge,1,5.329,1.776,2.0,2.0,3.4329,3.5171,15.7994,09-23-21_21.14_CC_protocol_HPPC_IN21700_30T_cycle_#787.mat
CC,787,0.89629,2.66503,0.2006,11,charge,1,5.329,1.776,10.0,9.9,3.4329,3.534,18.9706,09-23-21_21.14_CC_protocol_HPPC_IN21700_30T_cycle_#787.mat
CC,787,0.89629,2.66503,0.2004,11,discharge,2,-21.32,7.107,2.0,2.0,3.4251,3.0146,19.2542,09-23-21_21.14_CC_protocol_HPPC_IN21700_30T_cycle_#787.mat
CC,787,0.89629,2.66503,0.2004,11,discharge,2,-21.32,7.107,10.0,9.9,3.4251,2.6435,36.6604,09-23-21_21.14_CC_protocol_HPPC_IN21700_30T_cycle_#787.mat
CC,787,0.89629,2.66503,0.2007,11,charge,2,15.987,5.329,2.0,1.9,3.4385,3.6599,13.8488,09-23-21_21.14_CC_protocol_HPPC_IN21700_30T_cycle_#787.mat
CC,787,0.89629,2.66503,0.2007,11,charge,2,15.987,5.329,10.0,9.91,3.4385,3.7077,16.8387,09-23-21_21.14_CC_protocol_HPPC_IN21700_30T_cycle_#787.mat
CC,787,0.89629,2.66503,0.2003,11,discharge,3,-30.644,10.215,2.0,2.0,3.4246,2.8272,19.4948,09-23-21_21.14_CC_protocol_HPPC_IN21700_30T_cycle_#787.mat
CC,787,0.89629,2.66503,0.2003,11,discharge,3,-30.644,10.215,10.0,9.9,3.4246,2.4998,30.1788,09-23-21_21.14_CC_protocol_HPPC_IN21700_30T_cycle_#787.mat
CC,787,0.89629,2.66503,0.2007,11,charge,3,26.648,8.883,2.0,1.9,3.4413,3.784,12.8603,09-23-21_21.14_CC_protocol_HPPC_IN21700_30T_cycle_#787.mat
CC,787,0.89629,2.66503,0.2007,11,charge,3,26.648,8.883,10.0,9.9,3.4413,3.8632,15.8323,09-23-21_21.14_CC_protocol_HPPC_IN21700_30T_cycle_#787.mat
CC,787,0.89629,2.66503,0.1561,12,discharge,0,-2.664,0.888,2.0,1.9,3.3754,3.3155,22.4833,09-23-21_21.14_CC_protocol_HPPC_IN21700_30T_cycle_#787.mat
CC,787,0.89629,2.66503,0.1561,12,discharge,0,-2.664,0.888,10.0,9.9,3.3754,3.2803,35.6955,09-23-21_21.14_CC_protocol_HPPC_IN21700_30T_cycle_#787.mat
CC,787,0.89629,2.66503,0.1561,12,charge,0,1.335,0.445,2.0,2.0,3.3794,3.4064,20.2323,09-23-21_21.14_CC_protocol_HPPC_IN21700_30T_cycle_#787.mat
CC,787,0.89629,2.66503,0.1561,12,charge,0,1.335,0.445,10.0,9.9,3.3794,3.4164,27.7257,09-23-21_21.14_CC_protocol_HPPC_IN21700_30T_cycle_#787.mat
CC,787,0.89629,2.66503,0.156,12,discharge,1,-10.661,3.554,2.0,2.0,3.3763,3.103,25.6355,09-23-21_21.14_CC_protocol_HPPC_IN21700_30T_cycle_#787.mat
CC,787,0.89629,2.66503,0.156,12,discharge,1,-10.661,3.554,10.0,9.9,3.3763,2.8095,53.1657,09-23-21_21.14_CC_protocol_HPPC_IN21700_30T_cycle_#787.mat
CC,787,0.89629,2.66503,0.1562,12,charge,1,5.329,1.776,2.0,2.0,3.3901,3.4843,17.6765,09-23-21_21.14_CC_protocol_HPPC_IN21700_30T_cycle_#787.mat
CC,787,0.89629,2.66503,0.1562,12,charge,1,5.329,1.776,10.0,9.9,3.3901,3.5077,22.0675,09-23-21_21.14_CC_protocol_HPPC_IN21700_30T_cycle_#787.mat
CC,787,0.89629,2.66503,0.1559,12,discharge,2,-20.782,6.927,2.0,2.0,3.38,2.7901,28.3851,09-23-21_21.14_CC_protocol_HPPC_IN21700_30T_cycle_#787.mat
CC,787,0.89629,2.66503,0.1559,12,discharge,2,-20.782,6.927,10.0,9.9,3.38,2.4999,42.3491,09-23-21_21.14_CC_protocol_HPPC_IN21700_30T_cycle_#787.mat
CC,787,0.89629,2.66503,0.1562,12,charge,2,15.989,5.33,2.0,2.0,3.3975,3.631,14.6038,09-23-21_21.14_CC_protocol_HPPC_IN21700_30T_cycle_#787.mat
CC,787,0.89629,2.66503,0.1562,12,charge,2,15.989,5.33,10.0,9.9,3.3975,3.6724,17.1931,09-23-21_21.14_CC_protocol_HPPC_IN21700_30T_cycle_#787.mat
CC,787,0.89629,2.66503,0.1559,12,discharge,3,-19.101,6.367,2.0,1.9,3.3806,2.5212,44.9924,09-23-21_21.14_CC_protocol_HPPC_IN21700_30T_cycle_#787.mat
CC,787,0.89629,2.66503,0.1559,12,discharge,3,-19.101,6.367,10.0,9.9,3.3806,2.5,46.1023,09-23-21_21.14_CC_protocol_HPPC_IN21700_30T_cycle_#787.mat
CC,787,0.89629,2.66503,0.1563,12,charge,3,26.649,8.883,2.0,1.9,3.3992,3.7537,13.3026,09-23-21_21.14_CC_protocol_HPPC_IN21700_30T_cycle_#787.mat
CC,787,0.89629,2.66503,0.1563,12,charge,3,26.649,8.883,10.0,9.9,3.3992,3.8223,15.8768,09-23-21_21.14_CC_protocol_HPPC_IN21700_30T_cycle_#787.mat
CC,825,0.89316,2.65572,1.0,0,discharge,0,-2.656,0.885,2.0,2.0,4.136,4.0906,17.0947,09-30-21_01.46_CC_protocol_HPPC_IN21700_30T_cycle_#825.mat
CC,825,0.89316,2.65572,1.0,0,discharge,0,-2.656,0.885,10.0,9.7,4.136,4.0726,23.8723,09-30-21_01.46_CC_protocol_HPPC_IN21700_30T_cycle_#825.mat
CC,825,0.89316,2.65572,1.0,0,charge,0,1.329,0.443,2.0,2.0,4.1494,4.1781,21.5919,09-30-21_01.46_CC_protocol_HPPC_IN21700_30T_cycle_#825.mat
CC,825,0.89316,2.65572,1.0,0,charge,0,1.329,0.443,10.0,9.9,4.1494,4.1898,30.3942,09-30-21_01.46_CC_protocol_HPPC_IN21700_30T_cycle_#825.mat
CC,825,0.89316,2.65572,0.9999,0,discharge,1,-10.624,3.541,2.0,2.0,4.145,3.9391,19.3806,09-30-21_01.46_CC_protocol_HPPC_IN21700_30T_cycle_#825.mat
CC,825,0.89316,2.65572,0.9999,0,discharge,1,-10.624,3.541,10.0,9.9,4.145,3.9026,22.8163,09-30-21_01.46_CC_protocol_HPPC_IN21700_30T_cycle_#825.mat
CC,825,0.89316,2.65572,1.0,0,charge,1,1.862,0.621,2.0,1.9,4.1522,4.2,25.6686,09-30-21_01.46_CC_protocol_HPPC_IN21700_30T_cycle_#825.mat
CC,825,0.89316,2.65572,1.0,0,charge,1,1.862,0.621,10.0,9.9,4.1522,4.2,25.6686,09-30-21_01.46_CC_protocol_HPPC_IN21700_30T_cycle_#825.mat
CC,825,0.89316,2.65572,0.9998,0,discharge,2,-21.245,7.082,2.0,2.0,4.1439,3.7741,17.4064,09-30-21_01.46_CC_protocol_HPPC_IN21700_30T_cycle_#825.mat
CC,825,0.89316,2.65572,0.9998,0,discharge,2,-21.245,7.082,10.0,9.9,4.1439,3.7274,19.6046,09-30-21_01.46_CC_protocol_HPPC_IN21700_30T_cycle_#825.mat
CC,825,0.89316,2.65572,1.0,0,charge,2,1.765,0.588,2.0,2.0,4.1561,4.2,24.8711,09-30-21_01.46_CC_protocol_HPPC_IN21700_30T_cycle_#825.mat
CC,825,0.89316,2.65572,1.0,0,charge,2,1.765,0.588,10.0,9.9,4.1561,4.2,24.8711,09-30-21_01.46_CC_protocol_HPPC_IN21700_30T_cycle_#825.mat
CC,825,0.89316,2.65572,0.9998,0,discharge,3,-30.538,10.179,2.0,2.0,4.1432,3.6477,16.2257,09-30-21_01.46_CC_protocol_HPPC_IN21700_30T_cycle_#825.mat
CC,825,0.89316,2.65572,0.9998,0,discharge,3,-30.538,10.179,10.0,9.9,4.1432,3.5895,18.1315,09-30-21_01.46_CC_protocol_HPPC_IN21700_30T_cycle_#825.mat
CC,825,0.89316,2.65572,1.0,0,charge,3,1.697,0.566,2.0,1.9,4.1583,4.2,24.5771,09-30-21_01.46_CC_protocol_HPPC_IN21700_30T_cycle_#825.mat
CC,825,0.89316,2.65572,1.0,0,charge,3,1.697,0.566,10.0,9.9,4.1583,4.1999,24.5182,09-30-21_01.46_CC_protocol_HPPC_IN21700_30T_cycle_#825.mat
CC,825,0.89316,2.65572,0.9557,1,discharge,0,-2.656,0.885,2.0,2.0,4.0934,4.0454,18.0709,09-30-21_01.46_CC_protocol_HPPC_IN21700_30T_cycle_#825.mat
CC,825,0.89316,2.65572,0.9557,1,discharge,0,-2.656,0.885,10.0,9.9,4.0934,4.0354,21.8357,09-30-21_01.46_CC_protocol_HPPC_IN21700_30T_cycle_#825.mat
CC,825,0.89316,2.65572,0.9558,1,charge,0,1.329,0.443,2.0,2.0,4.0947,4.1187,18.0587,09-30-21_01.46_CC_protocol_HPPC_IN21700_30T_cycle_#825.mat
CC,825,0.89316,2.65572,0.9558,1,charge,0,1.329,0.443,10.0,9.9,4.0947,4.1244,22.3476,09-30-21_01.46_CC_protocol_HPPC_IN21700_30T_cycle_#825.mat
CC,825,0.89316,2.65572,0.9556,1,discharge,1,-10.624,3.541,2.0,2.0,4.0935,3.909,17.3663,09-30-21_01.46_CC_protocol_HPPC_IN21700_30T_cycle_#825.mat
CC,825,0.89316,2.65572,0.9556,1,discharge,1,-10.624,3.541,10.0,9.9,4.0935,3.8804,20.0584,09-30-21_01.46_CC_protocol_HPPC_IN21700_30T_cycle_#825.mat
CC,825,0.89316,2.65572,0.9558,1,charge,1,5.11,1.703,2.0,2.0,4.0973,4.1938,18.8845,09-30-21_01.46_CC_protocol_HPPC_IN21700_30T_cycle_#825.mat
CC,825,0.89316,2.65572,0.9558,1,charge,1,5.11,1.703,10.0,9.9,4.0973,4.2001,20.1174,09-30-21_01.46_CC_protocol_HPPC_IN21700_30T_cycle_#825.mat
CC,825,0.89316,2.65572,0.9556,1,discharge,2,-21.244,7.081,2.0,1.9,4.0938,3.7522,16.0798,09-30-21_01.46_CC_protocol_HPPC_IN21700_30T_cycle_#825.mat
CC,825,0.89316,2.65572,0.9556,1,discharge,2,-21.244,7.081,10.0,9.9,4.0938,3.7026,18.4146,09-30-21_01.46_CC_protocol_HPPC_IN21700_30T_cycle_#825.mat
CC,825,0.89316,2.65572,0.9558,1,charge,2,4.975,1.658,2.0,1.9,4.1001,4.2,20.0808,09-30-21_01.46_CC_protocol_HPPC_IN21700_30T_cycle_#825.mat
CC,825,0.89316,2.65572,0.9558,1,charge,2,4.975,1.658,10.0,9.9,4.1001,4.2,20.0808,09-30-21_01.46_CC_protocol_HPPC_IN21700_30T_cycle_#825.mat
CC,825,0.89316,2.65572,0.9555,1,discharge,3,-30.538,10.179,2.0,1.9,4.0945,3.628,15.276,09-30-21_01.46_CC_protocol_HPPC_IN21700_30T_cycle_#825.mat
CC,825,0.89316,2.65572,0.9555,1,discharge,3,-30.538,10.179,10.0,9.9,4.0945,3.56,17.5028,09-30-21_01.46_CC_protocol_HPPC_IN21700_30T_cycle_#825.mat
CC,825,0.89316,2.65572,0.9558,1,charge,3,4.827,1.609,2.0,2.0,4.1026,4.2001,20.1968,09-30-21_01.46_CC_protocol_HPPC_IN21700_30T_cycle_#825.mat
CC,825,0.89316,2.65572,0.9558,1,charge,3,4.827,1.609,10.0,9.9,4.1026,4.2001,20.1968,09-30-21_01.46_CC_protocol_HPPC_IN21700_30T_cycle_#825.mat
CC,825,0.89316,2.65572,0.9114,2,discharge,0,-2.658,0.886,2.0,2.0,4.0786,4.0337,16.8918,09-30-21_01.46_CC_protocol_HPPC_IN21700_30T_cycle_#825.mat
CC,825,0.89316,2.65572,0.9114,2,discharge,0,-2.658,0.886,10.0,9.9,4.0786,4.024,20.541,09-30-21_01.46_CC_protocol_HPPC_IN21700_30T_cycle_#825.mat
CC,825,0.89316,2.65572,0.9115,2,charge,0,1.327,0.442,2.0,1.9,4.0798,4.1018,16.58,09-30-21_01.46_CC_protocol_HPPC_IN21700_30T_cycle_#825.mat
CC,825,0.89316,2.65572,0.9115,2,charge,0,1.327,0.442,10.0,9.9,4.0798,4.1064,20.0467,09-30-21_01.46_CC_protocol_HPPC_IN21700_30T_cycle_#825.mat
CC,825,0.89316,2.65572,0.9114,2,discharge,1,-10.622,3.541,2.0,2.0,4.0789,3.905,16.3717,09-30-21_01.46_CC_protocol_HPPC_IN21700_30T_cycle_#825.mat
CC,825,0.89316,2.65572,0.9114,2,discharge,1,-10.622,3.541,10.0,9.9,4.0789,3.8698,19.6856,09-30-21_01.46_CC_protocol_HPPC_IN21700_30T_cycle_#825.mat
CC,825,0.89316,2.65572,0.9115,2,charge,1,5.309,1.77,2.0,2.0,4.0819,4.1692,16.4422,09-30-21_01.46_CC_protocol_HPPC_IN21700_30T_cycle_#825.mat
CC,825,0.89316,2.65572,0.9115,2,charge,1,5.309,1.77,10.0,9.9,4.0819,4.1873,19.8512,09-30-21_01.46_CC_protocol_HPPC_IN21700_30T_cycle_#825.mat
CC,825,0.89316,2.65572,0.9113,2,discharge,2,-21.245,7.082,2.0,2.0,4.0791,3.7505,15.4672,09-30-21_01.46_CC_protocol_HPPC_IN21700_30T_cycle_#825.mat
CC,825,0.89316,2.65572,0.9113,2,discharge,2,-21.245,7.082,10.0,9.9,4.0791,3.6881,18.4043,09-30-21_01.46_CC_protocol_HPPC_IN21700_30T_cycle_#825.mat
CC,825,0.89316,2.65572,0.9116,2,charge,2,6.59,2.197,2.0,1.9,4.0833,4.2,17.7095,09-30-21_01.46_CC_protocol_HPPC_IN21700_30T_cycle_#825.mat
CC,825,0.89316,2.65572,0.9116,2,charge,2,6.59,2.197,10.0,9.9,4.0833,4.2,17.7095,09-30-21_01.46_CC_protocol_HPPC_IN21700_30T_cycle_#825.mat
CC,825,0.89316,2.65572,0.9112,2,discharge,3,-30.539,10.18,2.0,2.0,4.0797,3.6275,14.8073,09-30-21_01.46_CC_protocol_HPPC_IN21700_30T_cycle_#825.mat
CC,825,0.89316,2.65572,0.9112,2,discharge,3,-30.539,10.18,10.0,9.9,4.0797,3.5436,17.5546,09-30-21_01.46_CC_protocol_HPPC_IN21700_30T_cycle_#825.mat
CC,825,0.89316,2.65572,0.9116,2,charge,3,6.48,2.16,2.0,2.0,4.0861,4.2001,17.5918,09-30-21_01.46_CC_protocol_HPPC_IN21700_30T_cycle_#825.mat
CC,825,0.89316,2.65572,0.9116,2,charge,3,6.48,2.16,10.0,9.9,4.0861,4.2,17.5763,09-30-21_01.46_CC_protocol_HPPC_IN21700_30T_cycle_#825.mat
CC,825,0.89316,2.65572,0.8229,3,discharge,0,-2.656,0.885,2.0,2.0,4.0124,3.9721,15.1726,09-30-21_01.46_CC_protocol_HPPC_IN21700_30T_cycle_#825.mat
CC,825,0.89316,2.65572,0.8229,3,discharge,0,-2.656,0.885,10.0,9.9,4.0124,3.9569,20.8953,09-30-21_01.46_CC_protocol_HPPC_IN21700_30T_cycle_#825.mat
CC,825,0.89316,2.65572,0.823,3,charge,0,1.327,0.442,2.0,2.0,4.0153,4.0352,14.9951,09-30-21_01.46_CC_protocol_HPPC_IN21700_30T_cycle_#825.mat
CC,825,0.89316,2.65572,0.823,3,charge,0,1.327,0.442,10.0,9.9,4.0153,4.0418,19.9684,09-30-21_01.46_CC_protocol_HPPC_IN21700_30T_cycle_#825.mat
CC,825,0.89316,2.65572,0.8228,3,discharge,1,-10.624,3.541,2.0,2.0,4.0141,3.8515,15.305,09-30-21_01.46_CC_protocol_HPPC_IN21700_30T_cycle_#825.mat
CC,825,0.89316,2.65572,0.8228,3,discharge,1,-10.624,3.541,10.0,9.9,4.0141,3.8005,20.1054,09-30-21_01.46_CC_protocol_HPPC_IN21700_30T_cycle_#825.mat
CC,825,0.89316,2.65572,0.823,3,charge,1,5.312,1.771,2.0,1.9,4.0193,4.0968,14.5904,09-30-21_01.46_CC_protocol_HPPC_IN21700_30T_cycle_#825.mat
CC,825,0.89316,2.65572,0.823,3,charge,1,5.312,1.771,10.0,9.9,4.0193,4.1196,18.8828,09-30-21_01.46_CC_protocol_HPPC_IN21700_30T_cycle_#825.mat
CC,825,0.89316,2.65572,0.8228,3,discharge,2,-21.245,7.082,2.0,2.0,4.015,3.7025,14.7093,09-30-21_01.46_CC_protocol_HPPC_IN21700_30T_cycle_#825.mat
CC,825,0.89316,2.65572,0.8228,3,discharge,2,-21.245,7.082,10.0,9.9,4.015,3.6264,18.2914,09-30-21_01.46_CC_protocol_HPPC_IN21700_30T_cycle_#825.mat
CC,825,0.89316,2.65572,0.8231,3,charge,2,11.378,3.793,2.0,1.9,4.0227,4.2,15.5827,09-30-21_01.46_CC_protocol_HPPC_IN21700_30T_cycle_#825.mat
CC,825,0.89316,2.65572,0.8231,3,charge,2,11.378,3.793,10.0,9.9,4.0227,4.2,15.5827,09-30-21_01.46_CC_protocol_HPPC_IN21700_30T_cycle_#825.mat
CC,825,0.89316,2.65572,0.8227,3,discharge,3,-30.539,10.18,2.0,2.0,4.0157,3.5786,14.3128,09-30-21_01.46_CC_protocol_HPPC_IN21700_30T_cycle_#825.mat
CC,825,0.89316,2.65572,0.8227,3,discharge,3,-30.539,10.18,10.0,9.9,4.0157,3.4838,17.4171,09-30-21_01.46_CC_protocol_HPPC_IN21700_30T_cycle_#825.mat
CC,825,0.89316,2.65572,0.8231,3,charge,3,11.143,3.714,2.0,2.0,4.0254,4.2001,15.678,09-30-21_01.46_CC_protocol_HPPC_IN21700_30T_cycle_#825.mat
CC,825,0.89316,2.65572,0.8231,3,charge,3,11.143,3.714,10.0,9.9,4.0254,4.2,15.669,09-30-21_01.46_CC_protocol_HPPC_IN21700_30T_cycle_#825.mat
CC,825,0.89316,2.65572,0.7344,4,discharge,0,-2.656,0.885,2.0,2.0,3.9186,3.879,14.908,09-30-21_01.46_CC_protocol_HPPC_IN21700_30T_cycle_#825.mat
CC,825,0.89316,2.65572,0.7344,4,discharge,0,-2.656,0.885,10.0,9.9,3.9186,3.8644,20.4043,09-30-21_01.46_CC_protocol_HPPC_IN21700_30T_cycle_#825.mat
CC,825,0.89316,2.65572,0.7344,4,charge,0,1.329,0.443,2.0,2.0,3.9208,3.9401,14.5233,09-30-21_01.46_CC_protocol_HPPC_IN21700_30T_cycle_#825.mat
CC,825,0.89316,2.65572,0.7344,4,charge,0,1.329,0.443,10.0,9.9,3.9208,3.9458,18.8126,09-30-21_01.46_CC_protocol_HPPC_IN21700_30T_cycle_#825.mat
CC,825,0.89316,2.65572,0.7343,4,discharge,1,-10.624,3.541,2.0,2.0,3.9188,3.7617,14.7873,09-30-21_01.46_CC_protocol_HPPC_IN21700_30T_cycle_#825.mat
CC,825,0.89316,2.65572,0.7343,4,discharge,1,-10.624,3.541,10.0,9.9,3.9188,3.7165,19.0418,09-30-21_01.46_CC_protocol_HPPC_IN21700_30T_cycle_#825.mat
CC,825,0.89316,2.65572,0.7345,4,charge,1,5.311,1.77,2.0,2.0,3.9244,3.9987,13.989,09-30-21_01.46_CC_protocol_HPPC_IN21700_30T_cycle_#825.mat
CC,825,0.89316,2.65572,0.7345,4,charge,1,5.311,1.77,10.0,9.9,3.9244,4.0166,17.3592,09-30-21_01.46_CC_protocol_HPPC_IN21700_30T_cycle_#825.mat
CC,825,0.89316,2.65572,0.7342,4,discharge,2,-21.243,7.081,2.0,1.9,3.9193,3.618,14.1835,09-30-21_01.46_CC_protocol_HPPC_IN21700_30T_cycle_#825.mat
CC,825,0.89316,2.65572,0.7342,4,discharge,2,-21.243,7.081,10.0,9.9,3.9193,3.5493,17.4175,09-30-21_01.46_CC_protocol_HPPC_IN21700_30T_cycle_#825.mat
CC,825,0.89316,2.65572,0.7346,4,charge,2,15.934,5.311,2.0,1.9,3.9272,4.1363,13.1229,09-30-21_01.46_CC_protocol_HPPC_IN21700_30T_cycle_#825.mat
CC,825,0.89316,2.65572,0.7346,4,charge,2,15.934,5.311,10.0,9.9,3.9272,4.1877,16.3487,09-30-21_01.46_CC_protocol_HPPC_IN21700_30T_cycle_#825.mat
CC,825,0.89316,2.65572,0.7342,4,discharge,3,-30.539,10.18,2.0,1.9,3.9191,3.5019,13.6612,09-30-21_01.46_CC_protocol_HPPC_IN21700_30T_cycle_#825.mat
CC,825,0.89316,2.65572,0.7342,4,discharge,3,-30.539,10.18,10.0,9.9,3.9191,3.4114,16.6246,09-30-21_01.46_CC_protocol_HPPC_IN21700_30T_cycle_#825.mat
CC,825,0.89316,2.65572,0.7346,4,charge,3,19.211,6.404,2.0,2.0,3.9287,4.2001,14.1273,09-30-21_01.46_CC_protocol_HPPC_IN21700_30T_cycle_#825.mat
CC,825,0.89316,2.65572,0.7346,4,charge,3,19.211,6.404,10.0,9.9,3.9287,4.2,14.1221,09-30-21_01.46_CC_protocol_HPPC_IN21700_30T_cycle_#825.mat
CC,825,0.89316,2.65572,0.6459,5,discharge,0,-2.657,0.886,2.0,1.9,3.8315,3.7943,14.0023,09-30-21_01.46_CC_protocol_HPPC_IN21700_30T_cycle_#825.mat
CC,825,0.89316,2.65572,0.6459,5,discharge,0,-2.657,0.886,10.0,9.9,3.8315,3.7812,18.9333,09-30-21_01.46_CC_protocol_HPPC_IN21700_30T_cycle_#825.mat
CC,825,0.89316,2.65572,0.6459,5,charge,0,1.329,0.443,2.0,1.9,3.8329,3.8513,13.8471,09-30-21_01.46_CC_protocol_HPPC_IN21700_30T_cycle_#825.mat
CC,825,0.89316,2.65572,0.6459,5,charge,0,1.329,0.443,10.0,9.9,3.8329,3.8568,17.9862,09-30-21_01.46_CC_protocol_HPPC_IN21700_30T_cycle_#825.mat
CC,825,0.89316,2.65572,0.6458,5,discharge,1,-10.624,3.541,2.0,2.0,3.8314,3.6847,13.8084,09-30-21_01.46_CC_protocol_HPPC_IN21700_30T_cycle_#825.mat
CC,825,0.89316,2.65572,0.6458,5,discharge,1,-10.624,3.541,10.0,9.9,3.8314,3.6447,17.5734,09-30-21_01.46_CC_protocol_HPPC_IN21700_30T_cycle_#825.mat
CC,825,0.89316,2.65572,0.646,5,charge,1,5.311,1.77,2.0,2.0,3.8361,3.9082,13.5743,09-30-21_01.46_CC_protocol_HPPC_IN21700_30T_cycle_#825.mat
CC,825,0.89316,2.65572,0.646,5,charge,1,5.311,1.77,10.0,9.9,3.8361,3.9286,17.415,09-30-21_01.46_CC_protocol_HPPC_IN21700_30T_cycle_#825.mat
CC,825,0.89316,2.65572,0.6457,5,discharge,2,-21.246,7.082,2.0,2.0,3.8313,3.5473,13.3672,09-30-21_01.46_CC_protocol_HPPC_IN21700_30T_cycle_#825.mat
CC,825,0.89316,2.65572,0.6457,5,discharge,2,-21.246,7.082,10.0,9.9,3.8313,3.478,16.629,09-30-21_01.46_CC_protocol_HPPC_IN21700_30T_cycle_#825.mat
CC,825,0.89316,2.65572,0.646,5,charge,2,15.934,5.311,2.0,2.0,3.8395,4.046,12.9597,09-30-21_01.46_CC_protocol_HPPC_IN21700_30T_cycle_#825.mat
CC,825,0.89316,2.65572,0.646,5,charge,2,15.934,5.311,10.0,9.9,3.8395,4.0978,16.2106,09-30-21_01.46_CC_protocol_HPPC_IN21700_30T_cycle_#825.mat
CC,825,0.89316,2.65572,0.6457,5,discharge,3,-30.539,10.18,2.0,1.9,3.831,3.4356,12.9474,09-30-21_01.46_CC_protocol_HPPC_IN21700_30T_cycle_#825.mat
CC,825,0.89316,2.65572,0.6457,5,discharge,3,-30.539,10.18,10.0,9.9,3.831,3.3387,16.1204,09-30-21_01.46_CC_protocol_HPPC_IN21700_30T_cycle_#825.mat
CC,825,0.89316,2.65572,0.6461,5,charge,3,26.246,8.749,2.0,2.0,3.8417,4.1723,12.5962,09-30-21_01.46_CC_protocol_HPPC_IN21700_30T_cycle_#825.mat
CC,825,0.89316,2.65572,0.6461,5,charge,3,26.246,8.749,10.0,9.9,3.8417,4.2,13.6516,09-30-21_01.46_CC_protocol_HPPC_IN21700_30T_cycle_#825.mat
CC,825,0.89316,2.65572,0.5574,6,discharge,0,-2.657,0.886,2.0,1.9,3.7397,3.7037,13.5506,09-30-21_01.46_CC_protocol_HPPC_IN21700_30T_cycle_#825.mat
CC,825,0.89316,2.65572,0.5574,6,discharge,0,-2.657,0.886,10.0,9.9,3.7397,3.6913,18.2181,09-30-21_01.46_CC_protocol_HPPC_IN21700_30T_cycle_#825.mat
CC,825,0.89316,2.65572,0.5574,6,charge,0,1.329,0.443,2.0,2.0,3.7406,3.7593,14.076,09-30-21_01.46_CC_protocol_HPPC_IN21700_30T_cycle_#825.mat
CC,825,0.89316,2.65572,0.5574,6,charge,0,1.329,0.443,10.0,9.9,3.7406,3.7646,18.0655,09-30-21_01.46_CC_protocol_HPPC_IN21700_30T_cycle_#825.mat
CC,825,0.89316,2.65572,0.5573,6,discharge,1,-10.623,3.541,2.0,2.0,3.74,3.5951,13.6402,09-30-21_01.46_CC_protocol_HPPC_IN21700_30T_cycle_#825.mat
CC,825,0.89316,2.65572,0.5573,6,discharge,1,-10.623,3.541,10.0,9.9,3.74,3.552,17.6974,09-30-21_01.46_CC_protocol_HPPC_IN21700_30T_cycle_#825.mat
CC,825,0.89316,2.65572,0.5574,6,charge,1,5.309,1.77,2.0,2.0,3.7446,3.8154,13.3348,09-30-21_01.46_CC_protocol_HPPC_IN21700_30T_cycle_#825.mat
CC,825,0.89316,2.65572,0.5574,6,charge,1,5.309,1.77,10.0,9.9,3.7446,3.835,17.0264,09-30-21_01.46_CC_protocol_HPPC_IN21700_30T_cycle_#825.mat
CC,825,0.89316,2.65572,0.5572,6,discharge,2,-21.246,7.082,2.0,2.0,3.7404,3.4549,13.4378,09-30-21_01.46_CC_protocol_HPPC_IN21700_30T_cycle_#825.mat
CC,825,0.89316,2.65572,0.5572,6,discharge,2,-21.246,7.082,10.0,9.9,3.7404,3.3797,16.9773,09-30-21_01.46_CC_protocol_HPPC_IN21700_30T_cycle_#825.mat
CC,825,0.89316,2.65572,0.5575,6,charge,2,15.934,5.311,2.0,2.0,3.7475,3.9533,12.9158,09-30-21_01.46_CC_protocol_HPPC_IN21700_30T_cycle_#825.mat
CC,825,0.89316,2.65572,0.5575,6,charge,2,15.934,5.311,10.0,9.9,3.7475,4.002,15.9721,09-30-21_01.46_CC_protocol_HPPC_IN21700_30T_cycle_#825.mat
CC,825,0.89316,2.65572,0.5571,6,discharge,3,-30.539,10.18,2.0,1.9,3.7407,3.34,13.1209,09-30-21_01.46_CC_protocol_HPPC_IN21700_30T_cycle_#825.mat
CC,825,0.89316,2.65572,0.5571,6,discharge,3,-30.539,10.18,10.0,9.9,3.7407,3.2356,16.5395,09-30-21_01.46_CC_protocol_HPPC_IN21700_30T_cycle_#825.mat
CC,825,0.89316,2.65572,0.5576,6,charge,3,26.556,8.852,2.0,1.9,3.7498,4.08,12.4341,09-30-21_01.46_CC_protocol_HPPC_IN21700_30T_cycle_#825.mat
CC,825,0.89316,2.65572,0.5576,6,charge,3,26.556,8.852,10.0,9.9,3.7498,4.1559,15.2922,09-30-21_01.46_CC_protocol_HPPC_IN21700_30T_cycle_#825.mat
CC,825,0.89316,2.65572,0.4688,7,discharge,0,-2.657,0.886,2.0,2.0,3.6594,3.6238,13.4001,09-30-21_01.46_CC_protocol_HPPC_IN21700_30T_cycle_#825.mat
CC,825,0.89316,2.65572,0.4688,7,discharge,0,-2.657,0.886,10.0,9.9,3.6594,3.6129,17.5029,09-30-21_01.46_CC_protocol_HPPC_IN21700_30T_cycle_#825.mat
CC,825,0.89316,2.65572,0.4689,7,charge,0,1.328,0.443,2.0,2.0,3.6603,3.6786,13.778,09-30-21_01.46_CC_protocol_HPPC_IN21700_30T_cycle_#825.mat
CC,825,0.89316,2.65572,0.4689,7,charge,0,1.328,0.443,10.0,9.9,3.6603,3.6836,17.5425,09-30-21_01.46_CC_protocol_HPPC_IN21700_30T_cycle_#825.mat
CC,825,0.89316,2.65572,0.4688,7,discharge,1,-10.622,3.541,2.0,2.0,3.6597,3.5175,13.3873,09-30-21_01.46_CC_protocol_HPPC_IN21700_30T_cycle_#825.mat
CC,825,0.89316,2.65572,0.4688,7,discharge,1,-10.622,3.541,10.0,9.9,3.6597,3.4764,17.2566,09-30-21_01.46_CC_protocol_HPPC_IN21700_30T_cycle_#825.mat
CC,825,0.89316,2.65572,0.4689,7,charge,1,5.311,1.77,2.0,2.0,3.6642,3.734,13.1428,09-30-21_01.46_CC_protocol_HPPC_IN21700_30T_cycle_#825.mat
CC,825,0.89316,2.65572,0.4689,7,charge,1,5.311,1.77,10.0,9.9,3.6642,3.7526,16.645,09-30-21_01.46_CC_protocol_HPPC_IN21700_30T_cycle_#825.mat
CC,825,0.89316,2.65572,0.4687,7,discharge,2,-21.245,7.082,2.0,2.0,3.6601,3.3791,13.2266,09-30-21_01.46_CC_protocol_HPPC_IN21700_30T_cycle_#825.mat
CC,825,0.89316,2.65572,0.4687,7,discharge,2,-21.245,7.082,10.0,9.9,3.6601,3.3054,16.6957,09-30-21_01.46_CC_protocol_HPPC_IN21700_30T_cycle_#825.mat
CC,825,0.89316,2.65572,0.469,7,charge,2,15.933,5.311,2.0,2.0,3.6675,3.8694,12.6718,09-30-21_01.46_CC_protocol_HPPC_IN21700_30T_cycle_#825.mat
CC,825,0.89316,2.65572,0.469,7,charge,2,15.933,5.311,10.0,9.9,3.6675,3.9144,15.4961,09-30-21_01.46_CC_protocol_HPPC_IN21700_30T_cycle_#825.mat
CC,825,0.89316,2.65572,0.4686,7,discharge,3,-30.539,10.18,2.0,2.0,3.6605,3.2634,13.003,09-30-21_01.46_CC_protocol_HPPC_IN21700_30T_cycle_#825.mat
CC,825,0.89316,2.65572,0.4686,7,discharge,3,-30.539,10.18,10.0,9.9,3.6605,3.1624,16.3103,09-30-21_01.46_CC_protocol_HPPC_IN21700_30T_cycle_#825.mat
CC,825,0.89316,2.65572,0.4691,7,charge,3,26.558,8.853,2.0,2.0,3.6696,3.9948,12.2449,09-30-21_01.46_CC_protocol_HPPC_IN21700_30T_cycle_#825.mat
CC,825,0.89316,2.65572,0.4691,7,charge,3,26.558,8.853,10.0,9.9,3.6696,4.0652,14.8957,09-30-21_01.46_CC_protocol_HPPC_IN21700_30T_cycle_#825.mat
CC,825,0.89316,2.65572,0.3803,8,discharge,0,-2.657,0.886,2.0,2.0,3.5975,3.5603,14.0008,09-30-21_01.46_CC_protocol_HPPC_IN21700_30T_cycle_#825.mat
CC,825,0.89316,2.65572,0.3803,8,discharge,0,-2.657,0.886,10.0,9.9,3.5975,3.5492,18.1784,09-30-21_01.46_CC_protocol_HPPC_IN21700_30T_cycle_#825.mat
CC,825,0.89316,2.65572,0.3803,8,charge,0,1.328,0.443,2.0,2.0,3.599,3.6171,13.6264,09-30-21_01.46_CC_protocol_HPPC_IN21700_30T_cycle_#825.mat
CC,825,0.89316,2.65572,0.3803,8,charge,0,1.328,0.443,10.0,9.9,3.599,3.6222,17.4659,09-30-21_01.46_CC_protocol_HPPC_IN21700_30T_cycle_#825.mat
CC,825,0.89316,2.65572,0.3803,8,discharge,1,-10.623,3.541,2.0,1.9,3.597,3.4499,13.8473,09-30-21_01.46_CC_protocol_HPPC_IN21700_30T_cycle_#825.mat
CC,825,0.89316,2.65572,0.3803,8,discharge,1,-10.623,3.541,10.0,9.9,3.597,3.4069,17.8951,09-30-21_01.46_CC_protocol_HPPC_IN21700_30T_cycle_#825.mat
CC,825,0.89316,2.65572,0.3804,8,charge,1,5.311,1.77,2.0,1.9,3.6025,3.6743,13.5189,09-30-21_01.46_CC_protocol_HPPC_IN21700_30T_cycle_#825.mat
CC,825,0.89316,2.65572,0.3804,8,charge,1,5.311,1.77,10.0,9.9,3.6025,3.6941,17.2469,09-30-21_01.46_CC_protocol_HPPC_IN21700_30T_cycle_#825.mat
CC,825,0.89316,2.65572,0.3802,8,discharge,2,-21.244,7.081,2.0,2.0,3.5975,3.3048,13.778,09-30-21_01.46_CC_protocol_HPPC_IN21700_30T_cycle_#825.mat
CC,825,0.89316,2.65572,0.3802,8,discharge,2,-21.244,7.081,10.0,9.9,3.5975,3.2246,17.5532,09-30-21_01.46_CC_protocol_HPPC_IN21700_30T_cycle_#825.mat
CC,825,0.89316,2.65572,0.3805,8,charge,2,15.933,5.311,2.0,2.0,3.6069,3.8156,13.0986,09-30-21_01.46_CC_protocol_HPPC_IN21700_30T_cycle_#825.mat
CC,825,0.89316,2.65572,0.3805,8,charge,2,15.933,5.311,10.0,9.9,3.6069,3.8604,15.9104,09-30-21_01.46_CC_protocol_HPPC_IN21700_30T_cycle_#825.mat
CC,825,0.89316,2.65572,0.3801,8,discharge,3,-30.539,10.18,2.0,1.9,3.5987,3.1862,13.5073,09-30-21_01.46_CC_protocol_HPPC_IN21700_30T_cycle_#825.mat
CC,825,0.89316,2.65572,0.3801,8,discharge,3,-30.539,10.18,10.0,9.9,3.5987,3.0697,17.3221,09-30-21_01.46_CC_protocol_HPPC_IN21700_30T_cycle_#825.mat
CC,825,0.89316,2.65572,0.3805,8,charge,3,26.558,8.853,2.0,2.0,3.6102,3.9448,12.5988,09-30-21_01.46_CC_protocol_HPPC_IN21700_30T_cycle_#825.mat
CC,825,0.89316,2.65572,0.3805,8,charge,3,26.558,8.853,10.0,9.9,3.6102,4.0105,15.0727,09-30-21_01.46_CC_protocol_HPPC_IN21700_30T_cycle_#825.mat
CC,825,0.89316,2.65572,0.2918,9,discharge,0,-2.657,0.886,2.0,1.9,3.5158,3.4759,15.0175,09-30-21_01.46_CC_protocol_HPPC_IN21700_30T_cycle_#825.mat
CC,825,0.89316,2.65572,0.2918,9,discharge,0,-2.657,0.886,10.0,9.9,3.5158,3.4625,20.061,09-30-21_01.46_CC_protocol_HPPC_IN21700_30T_cycle_#825.mat
CC,825,0.89316,2.65572,0.2918,9,charge,0,1.328,0.443,2.0,2.0,3.5178,3.5373,14.6826,09-30-21_01.46_CC_protocol_HPPC_IN21700_30T_cycle_#825.mat
CC,825,0.89316,2.65572,0.2918,9,charge,0,1.328,0.443,10.0,9.9,3.5178,3.5429,18.8992,09-30-21_01.46_CC_protocol_HPPC_IN21700_30T_cycle_#825.mat
CC,825,0.89316,2.65572,0.2917,9,discharge,1,-10.623,3.541,2.0,2.0,3.5158,3.3549,15.1464,09-30-21_01.46_CC_protocol_HPPC_IN21700_30T_cycle_#825.mat
CC,825,0.89316,2.65572,0.2917,9,discharge,1,-10.623,3.541,10.0,9.9,3.5158,3.306,19.7496,09-30-21_01.46_CC_protocol_HPPC_IN21700_30T_cycle_#825.mat
CC,825,0.89316,2.65572,0.2918,9,charge,1,5.311,1.77,2.0,2.0,3.5231,3.6,14.4805,09-30-21_01.46_CC_protocol_HPPC_IN21700_30T_cycle_#825.mat
CC,825,0.89316,2.65572,0.2918,9,charge,1,5.311,1.77,10.0,9.9,3.5231,3.6207,18.3783,09-30-21_01.46_CC_protocol_HPPC_IN21700_30T_cycle_#825.mat
