Repository: KikETs/ECM_HYBRID_BMS_JOINT

## Results

| Arm | Model | Size | Protocol | Result | Worst cell |
|---|---|---|---|---|---|
| SOP | 2RC table + trim (A8) | 4 effective coefficients, 2 EW states | leave-one-cell-out | usable current 69.6 % discharge, 59.5 % charge (τ = 10 s) | 59.9 % / 53.5 % (BOOST_REST) |
| SOH | dQ/dV ridge | 65 coefficients | leave-one-cell-out | RMSE 0.0094, bias −0.0005 | 0.0130 (BOOST_REST) |
| SOC | 2RC EKF, low-current gate | 3 states | leave-one-cell-out | **2.34 %p** over six sensor disturbances on estimated SOH (2.325 on true SOH), per cell 2.00–2.75 | 4.60 %p (BOOST_NEGPULSE_1S, current offset −0.10 A) |

The SOH arm was a 10,945-parameter CNN until the second audit round. Nested

File: analysis/rpcwby_resistance.csv (part 18 of 21)
cell,cycle,SOC,direction,I_A,tau_s,tau_actual_s,T_C,rest_before_s,V_pre_V,V_tau_V,R_mOhm,CAP_Ah,SOH
RPC_US06,867,0.9521,discharge,-29.828,2.0,2.0,,300.0,4.0848,3.6078,15.9917,2.713,0.91032
RPC_US06,867,0.9521,discharge,-29.828,10.0,9.01,,300.0,4.0848,3.546,18.0636,2.713,0.91032
RPC_US06,867,0.9069,discharge,-29.742,2.0,2.0,,300.0,4.07,3.607,15.5669,2.713,0.91032
RPC_US06,867,0.9069,discharge,-29.742,10.0,9.0,,300.0,4.07,3.5216,18.4383,2.713,0.91032
RPC_US06,867,0.8164,discharge,-29.748,2.0,2.0,,300.0,3.9878,3.5426,14.9657,2.713,0.91032
RPC_US06,867,0.8164,discharge,-29.748,10.0,9.0,,300.0,3.9878,3.4604,17.7289,2.713,0.91032
RPC_US06,867,0.726,discharge,-29.73,2.0,2.0,,300.0,3.9073,3.479,14.4066,2.713,0.91032
RPC_US06,867,0.726,discharge,-29.73,10.0,9.0,,300.0,3.9073,3.398,17.1311,2.713,0.91032
RPC_US06,867,0.6355,discharge,-29.712,2.0,2.0,,300.0,3.8161,3.4005,13.9878,2.713,0.91032
RPC_US06,867,0.6355,discharge,-29.712,10.0,9.0,,300.0,3.8161,3.3148,16.8723,2.713,0.91032
RPC_US06,867,0.5451,discharge,-29.672,2.0,2.0,,300.0,3.7161,3.3008,13.9964,2.713,0.91032
RPC_US06,867,0.5451,discharge,-29.672,10.0,9.0,,300.0,3.7161,3.2083,17.1138,2.713,0.91032
RPC_US06,867,0.4546,discharge,-29.617,2.0,2.0,,300.0,3.6395,3.2189,14.2011,2.713,0.91032
RPC_US06,867,0.4546,discharge,-29.617,10.0,9.0,,300.0,3.6395,3.1161,17.672,2.713,0.91032
RPC_US06,867,0.3642,discharge,-29.483,2.0,2.0,,300.0,3.5777,3.1352,15.0086,2.713,0.91032
RPC_US06,867,0.3642,discharge,-29.483,10.0,9.0,,300.0,3.5777,3.0067,19.3671,2.713,0.91032
RPC_US06,867,0.2739,discharge,-28.548,2.0,2.0,,300.0,3.4961,2.9801,18.0748,2.713,0.91032
RPC_US06,867,0.2739,discharge,-28.548,10.0,9.0,,300.0,3.4961,2.6887,28.2822,2.713,0.91032
RPC_US06,867,0.2293,discharge,-21.748,2.0,2.0,,300.0,3.438,2.9536,22.2738,2.713,0.91032
RPC_US06,867,0.2293,discharge,-21.748,10.0,9.0,,300.0,3.438,2.5515,40.7633,2.713,0.91032
RPC_US06,867,0.1848,discharge,-13.393,2.0,2.0,,300.0,3.3915,2.9556,32.5469,2.713,0.91032
RPC_US06,867,0.1848,discharge,-13.393,10.0,9.0,,300.0,3.3915,2.5144,65.4894,2.713,0.91032
RPC_US06,867,0.14,discharge,-7.802,2.0,2.0,,300.0,3.3487,2.972,48.2797,2.713,0.91032
RPC_US06,867,0.14,discharge,-7.802,10.0,9.0,,300.0,3.3487,2.5275,105.249,2.713,0.91032
RPC_US06,867,0.1131,discharge,-4.872,2.0,2.0,,300.0,3.2352,2.9249,63.6937,2.713,0.91032
RPC_US06,867,0.1131,discharge,-4.872,10.0,9.0,,300.0,3.2352,2.5342,143.8908,2.713,0.91032
RPC_US06,867,0.0996,discharge,-3.623,2.0,2.0,,300.0,3.1309,2.869,72.2812,2.713,0.91032
RPC_US06,867,0.0996,discharge,-3.623,10.0,9.01,,300.0,3.1309,2.5292,166.0618,2.713,0.91032
RPC_US06,867,0.9973,discharge,-29.907,2.0,2.0,,2135.7,4.1609,3.6087,18.4636,2.713,0.91032
RPC_US06,867,0.9973,discharge,-29.907,10.0,9.0,,2135.7,4.1609,3.559,20.1254,2.713,0.91032
RPC_US06,867,0.9521,discharge,-29.834,2.0,1.0,,300.0,4.0848,3.6218,15.5192,2.713,0.91032
RPC_US06,867,0.9521,discharge,-29.834,10.0,9.0,,300.0,4.0848,3.5452,18.0867,2.713,0.91032
RPC_US06,867,0.9069,discharge,-29.749,2.0,2.0,,300.0,4.0699,3.6061,15.5904,2.713,0.91032
RPC_US06,867,0.9069,discharge,-29.749,10.0,9.0,,300.0,4.0699,3.5208,18.4578,2.713,0.91032
RPC_US06,867,0.8164,discharge,-29.755,2.0,2.0,,300.0,3.9876,3.5419,14.9792,2.713,0.91032
RPC_US06,867,0.8164,discharge,-29.755,10.0,9.0,,300.0,3.9876,3.4596,17.7452,2.713,0.91032
RPC_US06,867,0.726,discharge,-29.736,2.0,2.0,,300.0,3.907,3.4783,14.4171,2.713,0.91032
RPC_US06,867,0.726,discharge,-29.736,10.0,9.0,,300.0,3.907,3.3971,17.1479,2.713,0.91032
RPC_US06,867,0.6355,discharge,-29.719,2.0,2.0,,300.0,3.8158,3.3997,14.0011,2.713,0.91032
RPC_US06,867,0.6355,discharge,-29.719,10.0,9.0,,300.0,3.8158,3.3139,16.8882,2.713,0.91032
RPC_US06,867,0.5451,discharge,-29.68,2.0,2.0,,300.0,3.716,3.2999,14.0195,2.713,0.91032
RPC_US06,867,0.5451,discharge,-29.68,10.0,9.0,,300.0,3.716,3.2075,17.1327,2.713,0.91032
RPC_US06,867,0.4546,discharge,-29.627,2.0,2.0,,300.0,3.6394,3.2182,14.217,2.713,0.91032
RPC_US06,867,0.4546,discharge,-29.627,10.0,9.0,,300.0,3.6394,3.1153,17.6902,2.713,0.91032
RPC_US06,867,0.3642,discharge,-29.496,2.0,2.0,,300.0,3.5775,3.1341,15.0325,2.713,0.91032
RPC_US06,867,0.3642,discharge,-29.496,10.0,9.0,,300.0,3.5775,3.0053,19.3992,2.713,0.91032
RPC_US06,867,0.2739,discharge,-28.472,2.0,2.0,,300.0,3.4958,2.9799,18.1196,2.713,0.91032
RPC_US06,867,0.2739,discharge,-28.472,10.0,9.0,,300.0,3.4958,2.6877,28.3823,2.713,0.91032
RPC_US06,867,0.2293,discharge,-21.793,2.0,2.0,,300.0,3.4377,2.9505,22.3558,2.713,0.91032
RPC_US06,867,0.2293,discharge,-21.793,10.0,9.0,,300.0,3.4377,2.5435,41.0315,2.713,0.91032
RPC_US06,867,0.1848,discharge,-13.419,2.0,2.0,,300.0,3.3914,2.9528,32.685,2.713,0.91032
RPC_US06,867,0.1848,discharge,-13.419,10.0,9.0,,300.0,3.3914,2.5077,65.8544,2.713,0.91032
RPC_US06,867,0.14,discharge,-7.813,2.0,2.0,,300.0,3.3483,2.9703,48.3794,2.713,0.91032
RPC_US06,867,0.14,discharge,-7.813,10.0,9.0,,300.0,3.3483,2.5229,105.6411,2.713,0.91032
RPC_US06,867,0.1131,discharge,-4.879,2.0,2.0,,300.0,3.2342,2.9225,63.886,2.713,0.91032
RPC_US06,867,0.1131,discharge,-4.879,10.0,9.01,,300.0,3.2342,2.5291,144.5173,2.713,0.91032
RPC_US06,867,0.0996,discharge,-3.628,2.0,2.0,,300.0,3.1295,2.8663,72.5409,2.713,0.91032
RPC_US06,867,0.0996,discharge,-3.628,10.0,9.0,,300.0,3.1295,2.524,166.8826,2.713,0.91032
RPC_US06,867,0.9973,discharge,-29.913,2.0,2.0,,2135.1,4.1607,3.6079,18.4803,2.713,0.91032
RPC_US06,867,0.9973,discharge,-29.913,10.0,9.0,,2135.1,4.1607,3.5584,20.1351,2.713,0.91032
RPC_US06,867,0.9521,discharge,-29.839,2.0,2.0,,300.0,4.0847,3.6062,16.0361,2.713,0.91032
RPC_US06,867,0.9521,discharge,-29.839,10.0,9.0,,300.0,4.0847,3.5442,18.1139,2.713,0.91032
RPC_US06,867,0.9069,discharge,-29.755,2.0,2.0,,300.0,4.0699,3.6055,15.6075,2.713,0.91032
RPC_US06,867,0.9069,discharge,-29.755,10.0,9.0,,300.0,4.0699,3.5199,18.4843,2.713,0.91032
RPC_US06,867,0.8164,discharge,-29.761,2.0,2.0,,300.0,3.9874,3.5413,14.9894,2.713,0.91032
RPC_US06,867,0.8164,discharge,-29.761,10.0,9.0,,300.0,3.9874,3.4589,17.7581,2.713,0.91032
RPC_US06,867,0.726,discharge,-29.742,2.0,2.0,,300.0,3.9071,3.4775,14.444,2.713,0.91032
RPC_US06,867,0.726,discharge,-29.742,10.0,9.0,,300.0,3.9071,3.3963,17.1741,2.713,0.91032
RPC_US06,867,0.6355,discharge,-29.726,2.0,2.0,,300.0,3.8155,3.3989,14.0149,2.713,0.91032
RPC_US06,867,0.6355,discharge,-29.726,10.0,9.0,,300.0,3.8155,3.313,16.9047,2.713,0.91032
RPC_US06,867,0.5451,discharge,-29.689,2.0,2.0,,300.0,3.7158,3.2992,14.0321,2.713,0.91032
RPC_US06,867,0.5451,discharge,-29.689,10.0,9.0,,300.0,3.7158,3.2066,17.1511,2.713,0.91032
RPC_US06,867,0.4546,discharge,-29.634,2.0,2.0,,300.0,3.6393,3.2172,14.244,2.713,0.91032
RPC_US06,867,0.4546,discharge,-29.634,10.0,9.0,,300.0,3.6393,3.1143,17.7164,2.713,0.91032
RPC_US06,867,0.3642,discharge,-29.509,2.0,2.0,,300.0,3.5775,3.1331,15.0598,2.713,0.91032
RPC_US06,867,0.3642,discharge,-29.509,10.0,9.0,,300.0,3.5775,3.0039,19.4381,2.713,0.91032
RPC_US06,867,0.2739,discharge,-28.513,2.0,2.0,,300.0,3.4957,2.9774,18.178,2.713,0.91032
RPC_US06,867,0.2739,discharge,-28.513,10.0,9.0,,300.0,3.4957,2.6819,28.5419,2.713,0.91032
RPC_US06,867,0.2293,discharge,-21.841,2.0,2.0,,300.0,3.4373,2.9472,22.4394,2.713,0.91032
RPC_US06,867,0.2293,discharge,-21.841,10.0,9.0,,300.0,3.4373,2.5349,41.3168,2.713,0.91032
RPC_US06,867,0.1848,discharge,-12.861,2.0,2.0,,300.0,3.3912,2.969,32.8279,2.713,0.91032
RPC_US06,867,0.1848,discharge,-12.861,10.0,9.0,,300.0,3.3912,2.5457,65.7414,2.713,0.91032
RPC_US06,867,0.14,discharge,-7.831,2.0,2.0,,300.0,3.348,2.9668,48.6796,2.713,0.91032
RPC_US06,867,0.14,discharge,-7.831,10.0,9.0,,300.0,3.348,2.5179,106.0045,2.713,0.91032
RPC_US06,867,0.1131,discharge,-4.888,2.0,1.0,,300.0,3.233,2.9876,50.2066,2.713,0.91032
RPC_US06,867,0.1131,discharge,-4.888,10.0,9.0,,300.0,3.233,2.5239,145.0755,2.713,0.91032
RPC_US06,867,0.0996,discharge,-3.634,2.0,2.0,,300.0,3.1277,2.8636,72.6687,2.713,0.91032
RPC_US06,867,0.0996,discharge,-3.634,10.0,9.0,,300.0,3.1277,2.5182,167.7077,2.713,0.91032
RPC_US06,867,0.9973,discharge,-29.922,2.0,2.0,,2139.0,4.1608,3.607,18.5081,2.713,0.91032
RPC_US06,867,0.9973,discharge,-29.922,10.0,9.0,,2139.0,4.1608,3.5575,20.1624,2.713,0.91032
RPC_US06,867,0.9521,discharge,-29.847,2.0,2.0,,300.0,4.0847,3.6055,16.0552,2.713,0.91032
RPC_US06,867,0.9521,discharge,-29.847,10.0,9.0,,300.0,4.0847,3.5435,18.1325,2.713,0.91032
RPC_US06,867,0.9069,discharge,-29.762,2.0,2.0,,300.0,4.0697,3.6046,15.627,2.713,0.91032
RPC_US06,867,0.9069,discharge,-29.762,10.0,9.0,,300.0,4.0697,3.5192,18.4964,2.713,0.91032
RPC_US06,867,0.8164,discharge,-29.767,2.0,2.0,,300.0,3.9874,3.5404,15.0169,2.713,0.91032
RPC_US06,867,0.8164,discharge,-29.767,10.0,9.0,,300.0,3.9874,3.4582,17.7784,2.713,0.91032
RPC_US06,867,0.726,discharge,-29.748,2.0,2.0,,300.0,3.907,3.4769,14.4581,2.713,0.91032
RPC_US06,867,0.726,discharge,-29.748,10.0,9.0,,300.0,3.907,3.3957,17.1877,2.713,0.91032
RPC_US06,867,0.6355,discharge,-29.733,2.0,2.0,,300.0,3.8154,3.3984,14.0248,2.713,0.91032
RPC_US06,867,0.6355,discharge,-29.733,10.0,9.0,,300.0,3.8154,3.3122,16.924,2.713,0.91032
RPC_US06,867,0.5451,discharge,-29.695,2.0,2.0,,300.0,3.7158,3.2985,14.0526,2.713,0.91032
RPC_US06,867,0.5451,discharge,-29.695,10.0,9.0,,300.0,3.7158,3.2059,17.171,2.713,0.91032
RPC_US06,867,0.4546,discharge,-29.641,2.0,2.0,,300.0,3.6391,3.2164,14.2607,2.713,0.91032
RPC_US06,867,0.4546,discharge,-29.641,10.0,9.0,,300.0,3.6391,3.1134,17.7356,2.713,0.91032
RPC_US06,867,0.3642,discharge,-29.52,2.0,1.0,,300.0,3.5773,3.1576,14.2172,2.713,0.91032
RPC_US06,867,0.3642,discharge,-29.52,10.0,9.0,,300.0,3.5773,3.0024,19.4746,2.713,0.91032
RPC_US06,867,0.2739,discharge,-28.444,2.0,2.0,,300.0,3.4953,2.9769,18.2253,2.713,0.91032
RPC_US06,867,0.2739,discharge,-28.444,10.0,9.0,,300.0,3.4953,2.6805,28.6458,2.713,0.91032
RPC_US06,867,0.2293,discharge,-21.886,2.0,2.0,,300.0,3.4372,2.944,22.5355,2.713,0.91032
RPC_US06,867,0.2293,discharge,-21.886,10.0,9.0,,300.0,3.4372,2.5268,41.5983,2.713,0.91032
RPC_US06,867,0.1848,discharge,-12.884,2.0,2.0,,300.0,3.3911,2.9663,32.9698,2.713,0.91032
RPC_US06,867,0.1848,discharge,-12.884,10.0,9.0,,300.0,3.3911,2.5396,66.0872,2.713,0.91032
RPC_US06,867,0.14,discharge,-7.84,2.0,2.0,,300.0,3.3479,2.9652,48.8163,2.713,0.91032
RPC_US06,867,0.14,discharge,-7.84,10.0,9.0,,300.0,3.3479,2.5135,106.434,2.713,0.91032
RPC_US06,867,0.1131,discharge,-4.893,2.0,2.0,,300.0,3.2322,2.9176,64.3012,2.713,0.91032
RPC_US06,867,0.1131,discharge,-4.893,10.0,9.0,,300.0,3.2322,2.5196,145.6485,2.713,0.91032
RPC_US06,867,0.0996,discharge,-3.639,2.0,2.0,,300.0,3.1266,2.8612,72.9281,2.713,0.91032
RPC_US06,867,0.0996,discharge,-3.639,10.0,9.0,,300.0,3.1266,2.5138,168.3887,2.713,0.91032
RPC_US06,867,0.9552,charge,2.852,2.0,2.0,,300.0,4.0842,4.15,23.0703,2.713,0.91032
RPC_US06,867,0.9552,charge,2.852,10.0,9.0,,300.0,4.0842,4.15,23.0703,2.713,0.91032
RPC_US06,867,0.9101,charge,4.024,2.0,2.0,,300.0,4.069,4.1501,20.1526,2.713,0.91032
RPC_US06,867,0.9101,charge,4.024,10.0,9.0,,300.0,4.069,4.15,20.1277,2.713,0.91032
RPC_US06,867,0.8203,charge,9.007,2.0,2.0,,300.0,3.9852,4.1503,18.331,2.713,0.91032
RPC_US06,867,0.8203,charge,9.007,10.0,9.0,,300.0,3.9852,4.15,18.2977,2.713,0.91032
RPC_US06,867,0.73,charge,15.001,2.0,2.0,,300.0,3.9068,4.1244,14.5057,2.713,0.91032
RPC_US06,867,0.73,charge,15.001,10.0,9.0,,300.0,3.9068,4.1501,16.2189,2.713,0.91032
RPC_US06,867,0.6395,charge,15.001,2.0,2.0,,300.0,3.8158,4.0368,14.7324,2.713,0.91032
RPC_US06,867,0.6395,charge,15.001,10.0,9.0,,300.0,3.8158,4.0841,17.8855,2.713,0.91032
RPC_US06,867,0.5491,charge,15.001,2.0,2.0,,300.0,3.716,3.9306,14.3057,2.713,0.91032
RPC_US06,867,0.5491,charge,15.001,10.0,9.0,,300.0,3.716,3.9701,16.9389,2.713,0.91032
RPC_US06,867,0.4586,charge,15.001,2.0,2.0,,300.0,3.6398,3.8549,14.339,2.713,0.91032
RPC_US06,867,0.4586,charge,15.001,10.0,9.0,,300.0,3.6398,3.8912,16.7589,2.713,0.91032
RPC_US06,867,0.3681,charge,15.001,2.0,2.0,,300.0,3.5777,3.8008,14.8723,2.713,0.91032
RPC_US06,867,0.3681,charge,15.001,10.0,9.0,,300.0,3.5777,3.8365,17.2522,2.713,0.91032
RPC_US06,867,0.2777,charge,15.001,2.0,2.0,,300.0,3.4955,3.734,15.8989,2.713,0.91032
RPC_US06,867,0.2777,charge,15.001,10.0,9.0,,300.0,3.4955,3.7748,18.6188,2.713,0.91032
RPC_US06,867,0.2325,charge,15.001,2.0,2.0,,300.0,3.4367,3.6901,16.8922,2.713,0.91032
RPC_US06,867,0.2325,charge,15.001,10.0,9.0,,300.0,3.4367,3.7336,19.792,2.713,0.91032
RPC_US06,867,0.1872,charge,15.001,2.0,1.0,,300.0,3.3905,3.646,17.0322,2.713,0.91032
RPC_US06,867,0.1872,charge,15.001,10.0,9.01,,300.0,3.3905,3.6841,19.572,2.713,0.91032
RPC_US06,867,0.142,charge,15.001,2.0,2.0,,300.0,3.3478,3.6328,18.9987,2.713,0.91032
RPC_US06,867,0.142,charge,15.001,10.0,9.0,,300.0,3.3478,3.6641,21.0853,2.713,0.91032
RPC_US06,867,0.1148,charge,15.001,2.0,2.0,,4729.5,3.2556,3.5911,22.3652,2.713,0.91032
RPC_US06,867,0.1148,charge,15.001,10.0,9.01,,4729.5,3.2556,3.6609,27.0182,2.713,0.91032
RPC_US06,867,0.1013,charge,15.001,2.0,2.0,,300.0,3.139,3.5065,24.4984,2.713,0.91032
RPC_US06,867,0.1013,charge,15.001,10.0,9.0,,300.0,3.139,3.604,30.9979,2.713,0.91032
RPC_US06,867,0.955,charge,2.65,2.0,2.0,,300.1,4.0839,4.1395,20.9815,2.713,0.91032
RPC_US06,867,0.955,charge,2.65,10.0,9.0,,300.1,4.0839,4.1489,24.5288,2.713,0.91032
RPC_US06,867,0.9099,charge,3.773,2.0,2.0,,300.1,4.0689,4.1386,18.4712,2.713,0.91032
RPC_US06,867,0.9099,charge,3.773,10.0,9.0,,300.1,4.0689,4.1493,21.3068,2.713,0.91032
RPC_US06,867,0.8198,charge,8.147,2.0,2.0,,300.1,3.985,4.1179,16.312,2.713,0.91032
RPC_US06,867,0.8198,charge,8.147,10.0,9.0,,300.1,3.985,4.1458,19.7364,2.713,0.91032
RPC_US06,867,0.73,charge,14.447,2.0,2.0,,300.1,3.9068,4.1188,14.6738,2.713,0.91032
RPC_US06,867,0.73,charge,14.447,10.0,9.0,,300.1,3.9068,4.1514,16.9303,2.713,0.91032
RPC_US06,867,0.6396,charge,15.065,2.0,2.0,,300.1,3.8158,4.0401,14.8893,2.713,0.91032
RPC_US06,867,0.6396,charge,15.065,10.0,9.0,,300.1,3.8158,4.0853,17.8897,2.713,0.91032
RPC_US06,867,0.5491,charge,15.058,2.0,2.0,,300.1,3.716,3.9335,14.4441,2.713,0.91032
RPC_US06,867,0.5491,charge,15.058,10.0,9.0,,300.1,3.716,3.971,16.9345,2.713,0.91032
RPC_US06,867,0.4586,charge,15.052,2.0,2.0,,300.1,3.6397,3.8578,14.4898,2.713,0.91032
RPC_US06,867,0.4586,charge,15.052,10.0,9.0,,300.1,3.6397,3.8923,16.7818,2.713,0.91032
RPC_US06,867,0.3682,charge,15.051,2.0,2.0,,300.1,3.5779,3.8038,15.009,2.713,0.91032
RPC_US06,867,0.3682,charge,15.051,10.0,9.0,,300.1,3.5779,3.8376,17.2547,2.713,0.91032
RPC_US06,867,0.2777,charge,15.062,2.0,1.0,,300.1,3.4954,3.7293,15.5286,2.713,0.91032
RPC_US06,867,0.2777,charge,15.062,10.0,9.0,,300.1,3.4954,3.7761,18.6357,2.713,0.91032
RPC_US06,867,0.2325,charge,15.066,2.0,2.0,,300.1,3.4369,3.694,17.0649,2.713,0.91032
RPC_US06,867,0.2325,charge,15.066,10.0,9.0,,300.1,3.4369,3.7351,19.7929,2.713,0.91032
RPC_US06,867,0.9552,charge,2.869,2.0,2.0,,300.0,4.0841,4.15,22.9717,2.713,0.91032
RPC_US06,867,0.9552,charge,2.869,10.0,9.0,,300.0,4.0841,4.1501,23.0065,2.713,0.91032
RPC_US06,867,0.9101,charge,4.036,2.0,2.0,,300.0,4.0689,4.1501,20.1174,2.713,0.91032
RPC_US06,867,0.9101,charge,4.036,10.0,9.0,,300.0,4.0689,4.15,20.0927,2.713,0.91032
RPC_US06,867,0.8203,charge,9.05,2.0,2.0,,300.0,3.9839,4.1501,18.3641,2.713,0.91032
RPC_US06,867,0.8203,charge,9.05,10.0,9.0,,300.0,3.9839,4.1501,18.3641,2.713,0.91032
RPC_US06,867,0.73,charge,15.001,2.0,2.0,,300.0,3.9061,4.1243,14.5457,2.713,0.91032
RPC_US06,867,0.73,charge,15.001,10.0,9.0,,300.0,3.9061,4.1501,16.2656,2.713,0.91032
RPC_US06,867,0.6395,charge,15.001,2.0,2.0,,300.0,3.8144,4.036,14.7723,2.713,0.91032
RPC_US06,867,0.6395,charge,15.001,10.0,9.0,,300.0,3.8144,4.0838,17.9588,2.713,0.91032
RPC_US06,867,0.5491,charge,15.001,2.0,2.0,,300.0,3.7149,3.9303,14.359,2.713,0.91032
RPC_US06,867,0.5491,charge,15.001,10.0,9.0,,300.0,3.7149,3.9699,16.9989,2.713,0.91032
RPC_US06,867,0.4586,charge,15.001,2.0,2.0,,300.0,3.6387,3.8555,14.4524,2.713,0.91032
RPC_US06,867,0.4586,charge,15.001,10.0,9.0,,300.0,3.6387,3.8918,16.8722,2.713,0.91032
RPC_US06,867,0.3681,charge,15.001,2.0,2.0,,300.0,3.5767,3.8018,15.0057,2.713,0.91032
RPC_US06,867,0.3681,charge,15.001,10.0,9.0,,300.0,3.5767,3.8376,17.3922,2.713,0.91032
RPC_US06,867,0.2777,charge,15.001,2.0,2.0,,300.0,3.4934,3.7349,16.0989,2.713,0.91032
RPC_US06,867,0.2777,charge,15.001,10.0,9.0,,300.0,3.4934,3.7755,18.8054,2.713,0.91032
RPC_US06,867,0.2324,charge,15.0,2.0,2.0,,300.0,3.4348,3.6913,17.1,2.713,0.91032
RPC_US06,867,0.2324,charge,15.0,10.0,9.0,,300.0,3.4348,3.7347,19.9933,2.713,0.91032
RPC_US06,867,0.1872,charge,15.001,2.0,2.0,,300.0,3.389,3.6556,17.7721,2.713,0.91032
RPC_US06,867,0.1872,charge,15.001,10.0,9.0,,300.0,3.389,3.6859,19.792,2.713,0.91032
RPC_US06,867,0.142,charge,15.001,2.0,2.0,,300.0,3.3455,3.634,19.2321,2.713,0.91032
RPC_US06,867,0.142,charge,15.001,10.0,9.0,,300.0,3.3455,3.6656,21.3386,2.713,0.91032
RPC_US06,867,0.1147,charge,15.001,2.0,2.0,,4729.6,3.2479,3.5878,22.6585,2.713,0.91032
RPC_US06,867,0.1147,charge,15.001,10.0,9.0,,4729.6,3.2479,3.6608,27.5248,2.713,0.91032
RPC_US06,867,0.1013,charge,15.001,2.0,2.0,,300.0,3.1278,3.5001,24.8183,2.713,0.91032
RPC_US06,867,0.1013,charge,15.001,10.0,9.0,,300.0,3.1278,3.5998,31.4646,2.713,0.91032
RPC_US06,867,0.955,charge,2.667,2.0,2.0,,300.1,4.0839,4.1397,20.9259,2.713,0.91032
RPC_US06,867,0.955,charge,2.667,10.0,9.01,,300.1,4.0839,4.149,24.4136,2.713,0.91032
RPC_US06,867,0.9099,charge,3.783,2.0,2.0,,300.1,4.0689,4.1384,18.3731,2.713,0.91032
RPC_US06,867,0.9099,charge,3.783,10.0,9.0,,300.1,4.0689,4.1494,21.2811,2.713,0.91032
RPC_US06,867,0.8198,charge,8.186,2.0,2.0,,300.1,3.9846,4.118,16.2967,2.713,0.91032
RPC_US06,867,0.8198,charge,8.186,10.0,9.0,,300.1,3.9846,4.1462,19.7417,2.713,0.91032
RPC_US06,867,0.73,charge,14.448,2.0,2.0,,300.1,3.9064,4.1187,14.6941,2.713,0.91032
RPC_US06,867,0.73,charge,14.448,10.0,9.01,,300.1,3.9064,4.1514,16.9574,2.713,0.91032
RPC_US06,867,0.6396,charge,15.065,2.0,2.0,,300.1,3.8151,4.04,14.9291,2.713,0.91032
RPC_US06,867,0.6396,charge,15.065,10.0,9.0,,300.1,3.8151,4.0851,17.9229,2.713,0.91032
RPC_US06,867,0.5491,charge,15.056,2.0,2.0,,300.1,3.7155,3.9331,14.4522,2.713,0.91032
RPC_US06,867,0.5491,charge,15.056,10.0,9.0,,300.1,3.7155,3.971,16.9694,2.713,0.91032
RPC_US06,867,0.4586,charge,15.053,2.0,2.0,,300.1,3.6391,3.8578,14.5287,2.713,0.91032
RPC_US06,867,0.4586,charge,15.053,10.0,9.0,,300.1,3.6391,3.8924,16.8272,2.713,0.91032
RPC_US06,867,0.3682,charge,15.053,2.0,2.0,,300.1,3.5772,3.8042,15.0801,2.713,0.91032
RPC_US06,867,0.3682,charge,15.053,10.0,9.0,,300.1,3.5772,3.8381,17.3321,2.713,0.91032
RPC_US06,867,0.2777,charge,15.063,2.0,1.0,,300.1,3.4947,3.73,15.6211,2.713,0.91032
RPC_US06,867,0.2777,charge,15.063,10.0,9.0,,300.1,3.4947,3.7767,18.7214,2.713,0.91032
RPC_US06,867,0.2325,charge,15.068,2.0,2.0,,300.1,3.4357,3.6946,17.1821,2.713,0.91032
RPC_US06,867,0.2325,charge,15.068,10.0,9.0,,300.1,3.4357,3.7357,19.9097,2.713,0.91032
RPC_US06,867,0.1873,charge,15.05,2.0,2.0,,300.1,3.3897,3.6574,17.788,2.713,0.91032
RPC_US06,867,0.1873,charge,15.05,10.0,9.0,,300.1,3.3897,3.6859,19.6817,2.713,0.91032
RPC_US06,867,0.142,charge,15.047,2.0,2.0,,300.1,3.3471,3.6366,19.2397,2.713,0.91032
RPC_US06,867,0.142,charge,15.047,10.0,9.0,,300.1,3.3471,3.6661,21.2002,2.713,0.91032
RPC_US06,867,0.1149,charge,15.168,2.0,1.0,,300.1,3.2289,3.5611,21.9021,2.713,0.91032
RPC_US06,867,0.1149,charge,15.168,10.0,9.0,,300.1,3.2289,3.648,27.6314,2.713,0.91032
RPC_US06,867,0.1014,charge,15.184,2.0,2.0,,300.1,3.1243,3.5026,24.9144,2.713,0.91032
RPC_US06,867,0.1014,charge,15.184,10.0,9.01,,300.1,3.1243,3.5976,31.171,2.713,0.91032
RPC_US06,986,0.9973,discharge,-30.0,2.0,2.0,,4595.7,4.1445,3.5605,19.4667,2.6663,0.89464
RPC_US06,986,0.9973,discharge,-30.0,10.0,9.0,,4595.7,4.1445,3.5192,20.8433,2.6663,0.89464
RPC_US06,986,0.9727,charge,2.806,2.0,2.0,,60.0,4.0839,4.15,23.5558,2.6663,0.89464
RPC_US06,986,0.9727,charge,2.806,10.0,9.0,,60.0,4.0839,4.1501,23.5915,2.6663,0.89464
RPC_US06,986,0.9528,discharge,-29.999,2.0,2.0,,3600.0,4.0894,3.5474,18.0673,2.6663,0.89464
RPC_US06,986,0.9528,discharge,-29.999,10.0,9.0,,3600.0,4.0894,3.4993,19.6707,2.6663,0.89464
RPC_US06,986,0.9283,charge,3.825,2.0,2.0,,60.0,4.0679,4.1501,21.4913,2.6663,0.89464
RPC_US06,986,0.9283,charge,3.825,10.0,9.0,,60.0,4.0679,4.1499,21.439,2.6663,0.89464
RPC_US06,986,0.9084,discharge,-29.999,2.0,1.0,,3600.0,4.0752,3.5645,17.0239,2.6663,0.89464
RPC_US06,986,0.9084,discharge,-29.999,10.0,9.0,,3600.0,4.0752,3.4839,19.7107,2.6663,0.89464
RPC_US06,986,0.884,charge,4.98,2.0,2.0,,60.0,4.0457,4.1502,20.9848,2.6663,0.89464
RPC_US06,986,0.884,charge,4.98,10.0,9.0,,60.0,4.0457,4.15,20.9446,2.6663,0.89464
RPC_US06,986,0.8195,discharge,-29.999,2.0,2.0,,3600.0,4.0126,3.5058,16.8939,2.6663,0.89464
RPC_US06,986,0.8195,discharge,-29.999,10.0,9.0,,3600.0,4.0126,3.4298,19.4273,2.6663,0.89464
RPC_US06,986,0.7958,charge,10.688,2.0,2.0,,60.0,3.9509,4.1503,18.6564,2.6663,0.89464
RPC_US06,986,0.7958,charge,10.688,10.0,9.0,,60.0,3.9509,4.1501,18.6377,2.6663,0.89464
RPC_US06,986,0.7305,discharge,-29.999,2.0,2.0,,3600.0,3.9179,3.4376,16.0105,2.6663,0.89464
RPC_US06,986,0.7305,discharge,-29.999,10.0,9.0,,3600.0,3.9179,3.3672,18.3573,2.6663,0.89464
RPC_US06,986,0.7069,charge,15.001,2.0,2.0,,60.0,3.869,4.0951,15.0723,2.6663,0.89464
RPC_US06,986,0.7069,charge,15.001,10.0,9.0,,60.0,3.869,4.1428,18.2521,2.6663,0.89464
RPC_US06,986,0.6416,discharge,-29.999,2.0,2.0,,3600.0,3.8362,3.3678,15.6139,2.6663,0.89464
RPC_US06,986,0.6416,discharge,-29.999,10.0,9.0,,3600.0,3.8362,3.2908,18.1806,2.6663,0.89464
RPC_US06,986,0.618,charge,15.001,2.0,2.0,,60.0,3.783,4.0032,14.679,2.6663,0.89464
RPC_US06,986,0.618,charge,15.001,10.0,9.0,,60.0,3.783,4.0459,17.5255,2.6663,0.89464
RPC_US06,986,0.5527,discharge,-30.0,2.0,2.0,,3600.0,3.7377,3.2748,15.43,2.6663,0.89464
RPC_US06,986,0.5527,discharge,-30.0,10.0,9.0,,3600.0,3.7377,3.1905,18.24,2.6663,0.89464
RPC_US06,986,0.5291,charge,15.001,2.0,2.0,,60.0,3.6933,3.9143,14.7324,2.6663,0.89464
RPC_US06,986,0.5291,charge,15.001,10.0,9.0,,60.0,3.6933,3.9571,17.5855,2.6663,0.89464
RPC_US06,986,0.4638,discharge,-29.999,2.0,2.0,,3600.0,3.6581,3.1912,15.5639,2.6663,0.89464
RPC_US06,986,0.4638,discharge,-29.999,10.0,9.0,,3600.0,3.6581,3.1012,18.564,2.6663,0.89464
RPC_US06,986,0.4402,charge,15.001,2.0,2.0,,60.0,3.6171,3.8396,14.8323,2.6663,0.89464
RPC_US06,986,0.4402,charge,15.001,10.0,9.0,,60.0,3.6171,3.8819,17.6522,2.6663,0.89464
RPC_US06,986,0.3749,discharge,-29.999,2.0,1.0,,3600.0,3.5997,3.1338,15.5305,2.6663,0.89464
RPC_US06,986,0.3749,discharge,-29.999,10.0,9.0,,3600.0,3.5997,3.0029,19.894,2.6663,0.89464
RPC_US06,986,0.3513,charge,15.001,2.0,1.0,,60.0,3.5517,3.7716,14.659,2.6663,0.89464
RPC_US06,986,0.3513,charge,15.001,10.0,9.0,,60.0,3.5517,3.8261,18.2921,2.6663,0.89464
RPC_US06,986,0.286,discharge,-29.999,2.0,2.0,,3600.0,3.5159,2.9485,18.914,2.6663,0.89464
RPC_US06,986,0.286,discharge,-29.999,10.0,9.0,,3600.0,3.5159,2.7614,25.1508,2.6663,0.89464
RPC_US06,986,0.2624,charge,15.001,2.0,2.0,,60.0,3.4646,3.7064,16.1189,2.6663,0.89464
RPC_US06,986,0.2624,charge,15.001,10.0,9.0,,60.0,3.4646,3.7507,19.0721,2.6663,0.89464
RPC_US06,986,0.2416,discharge,-29.999,2.0,2.0,,3600.0,3.4612,2.7804,22.6941,2.6663,0.89464
RPC_US06,986,0.2416,discharge,-29.999,10.0,9.0,,3600.0,3.4612,2.5496,30.3877,2.6663,0.89464
RPC_US06,986,0.2188,charge,15.001,2.0,2.0,,60.0,3.4179,3.6559,15.8656,2.6663,0.89464
RPC_US06,986,0.2188,charge,15.001,10.0,9.0,,60.0,3.4179,3.6919,18.2654,2.6663,0.89464
RPC_US06,986,0.1971,discharge,-17.739,2.0,2.0,,3600.0,3.4157,2.5484,48.8923,2.6663,0.89464
RPC_US06,986,0.1971,discharge,-17.739,10.0,9.0,,3600.0,3.4157,2.5498,48.8133,2.6663,0.89464
RPC_US06,986,0.1821,charge,15.0,2.0,2.0,,60.0,3.3865,3.6449,17.2267,2.6663,0.89464
RPC_US06,986,0.1821,charge,15.0,10.0,9.0,,60.0,3.3865,3.6775,19.4,2.6663,0.89464
RPC_US06,986,0.1527,discharge,-9.091,2.0,2.0,,3600.0,3.3803,2.5493,91.4131,2.6663,0.89464
RPC_US06,986,0.1527,discharge,-9.091,10.0,9.0,,3600.0,3.3803,2.5499,91.3471,2.6663,0.89464
RPC_US06,986,0.1451,charge,15.0,2.0,2.0,,60.0,3.3336,3.6331,19.9667,2.6663,0.89464
RPC_US06,986,0.1451,charge,15.0,10.0,9.0,,60.0,3.3336,3.6731,22.6333,2.6663,0.89464
RPC_US06,986,0.1262,discharge,-5.797,2.0,2.0,,3600.0,3.3073,2.5495,130.725,2.6663,0.89464
RPC_US06,986,0.1262,discharge,-5.797,10.0,9.0,,3600.0,3.3073,2.5499,130.656,2.6663,0.89464
RPC_US06,986,0.1219,charge,15.0,2.0,2.0,,60.0,3.2345,3.5722,22.5133,2.6663,0.89464
RPC_US06,986,0.1219,charge,15.0,10.0,9.0,,60.0,3.2345,3.6515,27.8,2.6663,0.89464
RPC_US06,986,0.1131,discharge,-4.38,2.0,2.0,,3600.0,3.2315,2.5496,155.7027,2.6663,0.89464
RPC_US06,986,0.1131,discharge,-4.38,10.0,9.0,,3600.0,3.2315,2.55,155.6114,2.6663,0.89464
RPC_US06,986,0.1101,charge,15.001,2.0,2.0,,60.0,3.1559,3.5141,23.8784,2.6663,0.89464
RPC_US06,986,0.1101,charge,15.001,10.0,9.0,,60.0,3.1559,3.6123,30.4246,2.6663,0.89464
RPC_US06,986,0.9973,discharge,-30.001,2.0,2.0,,2201.6,4.1591,3.5746,19.4827,2.6663,0.89464
RPC_US06,986,0.9973,discharge,-30.001,10.0,9.0,,2201.6,4.1591,3.5302,20.9626,2.6663,0.89464
RPC_US06,986,0.9528,discharge,-29.999,2.0,2.0,,300.0,4.0841,3.5751,16.9672,2.6663,0.89464
RPC_US06,986,0.9528,discharge,-29.999,10.0,9.0,,300.0,4.0841,3.5169,18.9073,2.6663,0.89464
RPC_US06,986,0.9084,discharge,-30.001,2.0,2.0,,300.0,4.0691,3.572,16.5694,2.6663,0.89464
RPC_US06,986,0.9084,discharge,-30.001,10.0,9.0,,300.0,4.0691,3.4941,19.166,2.6663,0.89464
RPC_US06,986,0.8194,discharge,-29.999,2.0,2.0,,300.0,3.9856,3.5106,15.8339,2.6663,0.89464
RPC_US06,986,0.8194,discharge,-29.999,10.0,9.0,,300.0,3.9856,3.4356,18.3339,2.6663,0.89464
RPC_US06,986,0.7305,discharge,-29.999,2.0,1.0,,300.0,3.9066,3.4669,14.6572,2.6663,0.89464
RPC_US06,986,0.7305,discharge,-29.999,10.0,9.0,,300.0,3.9066,3.3746,17.7339,2.6663,0.89464
RPC_US06,986,0.6416,discharge,-29.999,2.0,2.0,,300.0,3.8154,3.3704,14.8338,2.6663,0.89464
RPC_US06,986,0.6416,discharge,-29.999,10.0,9.0,,300.0,3.8154,3.2911,17.4772,2.6663,0.89464
RPC_US06,986,0.5527,discharge,-29.999,2.0,2.0,,300.0,3.7181,3.2709,14.9069,2.6663,0.89464
RPC_US06,986,0.5527,discharge,-29.999,10.0,9.0,,300.0,3.7181,3.1859,17.7403,2.6663,0.89464
RPC_US06,986,0.4638,discharge,-29.999,2.0,2.0,,300.0,3.6418,3.1869,15.1638,2.6663,0.89464
RPC_US06,986,0.4638,discharge,-29.999,10.0,9.0,,300.0,3.6418,3.093,18.2939,2.6663,0.89464
RPC_US06,986,0.3749,discharge,-29.999,2.0,2.0,,300.0,3.5802,3.0972,16.1005,2.6663,0.89464
RPC_US06,986,0.3749,discharge,-29.999,10.0,9.0,,300.0,3.5802,2.9801,20.004,2.6663,0.89464
RPC_US06,986,0.286,discharge,-29.999,2.0,2.0,,300.0,3.4994,2.8981,20.044,2.6663,0.89464
RPC_US06,986,0.286,discharge,-29.999,10.0,9.0,,300.0,3.4994,2.6429,28.551,2.6663,0.89464
RPC_US06,986,0.2416,discharge,-25.125,2.0,2.0,,300.0,3.4446,2.6547,31.4388,2.6663,0.89464
RPC_US06,986,0.2416,discharge,-25.125,10.0,9.0,,300.0,3.4446,2.5499,35.61,2.6663,0.89464
RPC_US06,986,0.1971,discharge,-13.745,2.0,2.0,,300.0,3.3973,2.5491,61.7097,2.6663,0.89464
RPC_US06,986,0.1971,discharge,-13.745,10.0,9.0,,300.0,3.3973,2.5498,61.6588,2.6663,0.89464
RPC_US06,986,0.1527,discharge,-7.353,2.0,1.0,,300.0,3.3563,2.5488,109.8146,2.6663,0.89464
RPC_US06,986,0.1527,discharge,-7.353,10.0,9.01,,300.0,3.3563,2.5499,109.665,2.6663,0.89464
RPC_US06,986,0.1264,discharge,-4.394,2.0,2.0,,300.0,3.2711,2.5496,164.1937,2.6663,0.89464
RPC_US06,986,0.1264,discharge,-4.394,10.0,9.0,,300.0,3.2711,2.55,164.1027,2.6663,0.89464
RPC_US06,986,0.1134,discharge,-3.179,2.0,2.0,,300.0,3.1887,2.5497,200.9876,2.6663,0.89464
RPC_US06,986,0.1134,discharge,-3.179,10.0,9.0,,300.0,3.1887,2.5499,200.9247,2.6663,0.89464
RPC_US06,986,0.9973,discharge,-29.846,2.0,1.0,,2200.5,4.1592,3.5966,18.8498,2.6663,0.89464
RPC_US06,986,0.9973,discharge,-29.846,10.0,9.0,,2200.5,4.1592,3.5301,21.0778,2.6663,0.89464
RPC_US06,986,0.9529,discharge,-29.769,2.0,2.0,,300.0,4.084,3.5819,16.8668,2.6663,0.89464
RPC_US06,986,0.9529,discharge,-29.769,10.0,9.0,,300.0,4.084,3.5169,19.0503,2.6663,0.89464
RPC_US06,986,0.9084,discharge,-29.695,2.0,2.0,,300.0,4.069,3.5814,16.42,2.6663,0.89464
RPC_US06,986,0.9084,discharge,-29.695,10.0,9.0,,300.0,4.069,3.4946,19.343,2.6663,0.89464
RPC_US06,986,0.8195,discharge,-29.702,2.0,1.0,,300.0,3.9853,3.5403,14.9822,2.6663,0.89464
RPC_US06,986,0.8195,discharge,-29.702,10.0,9.01,,300.0,3.9853,3.4362,18.487,2.6663,0.89464
RPC_US06,986,0.7306,discharge,-29.681,2.0,2.0,,300.0,3.9066,3.4582,15.1076,2.6663,0.89464
RPC_US06,986,0.7306,discharge,-29.681,10.0,9.0,,300.0,3.9066,3.3753,17.9006,2.6663,0.89464
RPC_US06,986,0.6417,discharge,-29.653,2.0,2.0,,300.0,3.8152,3.3804,14.6629,2.6663,0.89464
RPC_US06,986,0.6417,discharge,-29.653,10.0,9.0,,300.0,3.8152,3.2923,17.634,2.6663,0.89464
RPC_US06,986,0.5528,discharge,-29.611,2.0,2.0,,300.0,3.7179,3.2825,14.7037,2.6663,0.89464
RPC_US06,986,0.5528,discharge,-29.611,10.0,9.0,,300.0,3.7179,3.1875,17.912,2.6663,0.89464
RPC_US06,986,0.464,discharge,-29.549,2.0,2.0,,300.0,3.6417,3.2007,14.9244,2.6663,0.89464
RPC_US06,986,0.464,discharge,-29.549,10.0,9.0,,300.0,3.6417,3.0952,18.4947,2.6663,0.89464
RPC_US06,986,0.3751,discharge,-29.377,2.0,2.0,,300.0,3.5803,3.1166,15.7847,2.6663,0.89464
RPC_US06,986,0.3751,discharge,-29.377,10.0,9.0,,300.0,3.5803,2.9838,20.3053,2.6663,0.89464
RPC_US06,986,0.2864,discharge,-28.086,2.0,2.0,,300.0,3.4995,2.9654,19.0169,2.6663,0.89464
RPC_US06,986,0.2864,discharge,-28.086,10.0,9.0,,300.0,3.4995,2.6759,29.3247,2.6663,0.89464
RPC_US06,986,0.2428,discharge,-18.527,2.0,2.0,,300.0,3.444,3.0116,23.3383,2.6663,0.89464
RPC_US06,986,0.2428,discharge,-18.527,10.0,9.0,,300.0,3.444,2.7128,39.4657,2.6663,0.89464
RPC_US06,986,0.199,discharge,-10.253,2.0,2.0,,300.0,3.3956,3.0504,33.6682,2.6663,0.89464
RPC_US06,986,0.199,discharge,-10.253,10.0,9.0,,300.0,3.3956,2.7598,62.0111,2.6663,0.89464
RPC_US06,986,0.155,discharge,-5.279,2.0,2.0,,300.0,3.3544,3.102,47.8103,2.6663,0.89464
RPC_US06,986,0.155,discharge,-5.279,10.0,9.0,,300.0,3.3544,2.8395,97.5337,2.6663,0.89464
RPC_US06,986,0.1285,discharge,-3.122,2.0,2.0,,300.0,3.2641,3.0704,62.0515,2.6663,0.89464
RPC_US06,986,0.1285,discharge,-3.122,10.0,9.0,,300.0,3.2641,2.8577,130.1896,2.6663,0.89464
RPC_US06,986,0.1152,discharge,-2.265,2.0,2.0,,300.0,3.1768,3.0184,69.9307,2.6663,0.89464
RPC_US06,986,0.1152,discharge,-2.265,10.0,9.0,,300.0,3.1768,2.8413,148.1171,2.6663,0.89464
RPC_US06,986,0.9973,discharge,-29.871,2.0,2.0,,2212.3,4.1589,3.5769,19.4838,2.6663,0.89464
RPC_US06,986,0.9973,discharge,-29.871,10.0,9.0,,2212.3,4.1589,3.5273,21.1443,2.6663,0.89464
RPC_US06,986,0.9529,discharge,-29.79,2.0,2.0,,300.0,4.0839,3.5794,16.9352,2.6663,0.89464
RPC_US06,986,0.9529,discharge,-29.79,10.0,9.0,,300.0,4.0839,3.5144,19.1172,2.6663,0.89464
RPC_US06,986,0.9084,discharge,-29.715,2.0,2.0,,300.0,4.069,3.5792,16.4835,2.6663,0.89464
RPC_US06,986,0.9084,discharge,-29.715,10.0,9.0,,300.0,4.069,3.4924,19.4047,2.6663,0.89464
RPC_US06,986,0.8195,discharge,-29.721,2.0,2.0,,300.0,3.9851,3.5175,15.7327,2.6663,0.89464
RPC_US06,986,0.8195,discharge,-29.721,10.0,9.0,,300.0,3.9851,3.434,18.5421,2.6663,0.89464
RPC_US06,986,0.7306,discharge,-29.699,2.0,2.0,,300.0,3.9066,3.4564,15.159,2.6663,0.89464
RPC_US06,986,0.7306,discharge,-29.699,10.0,9.0,,300.0,3.9066,3.3732,17.9605,2.6663,0.89464
RPC_US06,986,0.6417,discharge,-29.673,2.0,2.0,,300.0,3.8148,3.3782,14.7137,2.6663,0.89464
RPC_US06,986,0.6417,discharge,-29.673,10.0,9.0,,300.0,3.8148,3.2899,17.6895,2.6663,0.89464
RPC_US06,986,0.5528,discharge,-29.633,2.0,1.0,,300.0,3.7177,3.3028,14.001,2.6663,0.89464
RPC_US06,986,0.5528,discharge,-29.633,10.0,9.0,,300.0,3.7177,3.1853,17.9662,2.6663,0.89464
RPC_US06,986,0.464,discharge,-29.569,2.0,2.0,,300.0,3.6415,3.1986,14.9783,2.6663,0.89464
RPC_US06,986,0.464,discharge,-29.569,10.0,9.0,,300.0,3.6415,3.0929,18.5529,2.6663,0.89464
RPC_US06,986,0.3751,discharge,-29.404,2.0,2.0,,300.0,3.58,3.1141,15.8448,2.6663,0.89464
RPC_US06,986,0.3751,discharge,-29.404,10.0,9.0,,300.0,3.58,2.9808,20.3782,2.6663,0.89464
RPC_US06,986,0.2864,discharge,-28.488,2.0,2.0,,300.0,3.4992,2.955,19.1028,2.6663,0.89464
RPC_US06,986,0.2864,discharge,-28.488,10.0,9.0,,300.0,3.4992,2.6531,29.7002,2.6663,0.89464
RPC_US06,986,0.2425,discharge,-22.534,2.0,2.0,,300.0,3.4438,2.9175,23.3563,2.6663,0.89464
RPC_US06,986,0.2425,discharge,-22.534,10.0,8.76,,300.0,3.4438,2.4997,41.8976,2.6663,0.89464
RPC_US06,986,0.1988,discharge,-13.463,2.0,2.0,,300.0,3.3958,2.9444,33.5302,2.6663,0.89464
RPC_US06,986,0.1988,discharge,-13.463,10.0,9.0,,300.0,3.3958,2.5077,65.9684,2.6663,0.89464
RPC_US06,986,0.1548,discharge,-8.067,2.0,2.0,,300.0,3.3549,2.9649,48.3436,2.6663,0.89464
RPC_US06,986,0.1548,discharge,-8.067,10.0,9.0,,300.0,3.3549,2.5207,103.4057,2.6663,0.89464
RPC_US06,986,0.1283,discharge,-5.333,2.0,2.0,,300.0,3.2653,2.9334,62.2398,2.6663,0.89464
RPC_US06,986,0.1283,discharge,-5.333,10.0,9.0,,300.0,3.2653,2.5263,138.5816,2.6663,0.89464
RPC_US06,986,0.1151,discharge,-4.117,2.0,2.0,,300.0,3.1781,2.8903,69.9019,2.6663,0.89464
RPC_US06,986,0.1151,discharge,-4.117,10.0,9.0,,300.0,3.1781,2.5222,159.3073,2.6663,0.89464
RPC_US06,986,0.9973,discharge,-29.87,2.0,2.0,,2213.5,4.1588,3.5771,19.4747,2.6663,0.89464
RPC_US06,986,0.9973,discharge,-29.87,10.0,9.0,,2213.5,4.1588,3.5274,21.1386,2.6663,0.89464
RPC_US06,986,0.9529,discharge,-29.792,2.0,2.0,,300.0,4.084,3.5795,16.9341,2.6663,0.89464
RPC_US06,986,0.9529,discharge,-29.792,10.0,9.0,,300.0,4.084,3.5141,19.1293,2.6663,0.89464
RPC_US06,986,0.9084,discharge,-29.715,2.0,2.0,,300.0,4.0689,3.5791,16.4835,2.6663,0.89464
RPC_US06,986,0.9084,discharge,-29.715,10.0,9.0,,300.0,4.0689,3.4921,19.4114,2.6663,0.89464
RPC_US06,986,0.8196,discharge,-29.721,2.0,1.0,,300.0,3.985,3.5381,15.0363,2.6663,0.89464
RPC_US06,986,0.8196,discharge,-29.721,10.0,9.01,,300.0,3.985,3.4338,18.5455,2.6663,0.89464
RPC_US06,986,0.7306,discharge,-29.7,2.0,2.0,,300.0,3.9065,3.4562,15.1616,2.6663,0.89464
RPC_US06,986,0.7306,discharge,-29.7,10.0,9.0,,300.0,3.9065,3.3727,17.9731,2.6663,0.89464
RPC_US06,986,0.6417,discharge,-29.676,2.0,2.0,,300.0,3.8146,3.378,14.7122,2.6663,0.89464
RPC_US06,986,0.6417,discharge,-29.676,10.0,9.0,,300.0,3.8146,3.2897,17.6877,2.6663,0.89464
RPC_US06,986,0.5528,discharge,-29.636,2.0,2.0,,300.0,3.7174,3.2802,14.7523,2.6663,0.89464
RPC_US06,986,0.5528,discharge,-29.636,10.0,9.0,,300.0,3.7174,3.1848,17.9714,2.6663,0.89464
RPC_US06,986,0.464,discharge,-29.574,2.0,2.0,,300.0,3.6414,3.1983,14.9828,2.6663,0.89464
RPC_US06,986,0.464,discharge,-29.574,10.0,9.0,,300.0,3.6414,3.0923,18.567,2.6663,0.89464
RPC_US06,986,0.3751,discharge,-29.41,2.0,2.0,,300.0,3.5798,3.1135,15.8549,2.6663,0.89464
RPC_US06,986,0.3751,discharge,-29.41,10.0,9.0,,300.0,3.5798,2.9798,20.4009,2.6663,0.89464
RPC_US06,986,0.2864,discharge,-28.395,2.0,2.0,,300.0,3.4993,2.9554,19.1551,2.6663,0.89464
RPC_US06,986,0.2864,discharge,-28.395,10.0,9.0,,300.0,3.4993,2.6527,29.8156,2.6663,0.89464
RPC_US06,986,0.2426,discharge,-21.472,2.0,2.0,,300.0,3.4436,2.9392,23.4911,2.6663,0.89464
RPC_US06,986,0.2426,discharge,-21.472,10.0,9.0,,300.0,3.4436,2.5383,42.1619,2.6663,0.89464
RPC_US06,986,0.1988,discharge,-12.915,2.0,2.0,,300.0,3.3956,2.959,33.8043,2.6663,0.89464
RPC_US06,986,0.1988,discharge,-12.915,10.0,9.0,,300.0,3.3956,2.543,66.0137,2.6663,0.89464
RPC_US06,986,0.1548,discharge,-8.088,2.0,2.0,,300.0,3.3549,2.9614,48.6508,2.6663,0.89464
RPC_US06,986,0.1548,discharge,-8.088,10.0,9.0,,300.0,3.3549,2.5135,104.0274,2.6663,0.89464
RPC_US06,986,0.1283,discharge,-5.342,2.0,2.0,,300.0,3.2653,2.9312,62.5456,2.6663,0.89464
RPC_US06,986,0.1283,discharge,-5.342,10.0,9.0,,300.0,3.2653,2.5209,139.3564,2.6663,0.89464
RPC_US06,986,0.1151,discharge,-4.123,2.0,2.0,,300.0,3.1783,2.8893,70.1022,2.6663,0.89464
RPC_US06,986,0.1151,discharge,-4.123,10.0,9.01,,300.0,3.1783,2.5174,160.3134,2.6663,0.89464
RPC_US06,986,0.9559,charge,2.62,2.0,2.0,,300.0,4.0835,4.1501,25.4242,2.6663,0.89464
RPC_US06,986,0.9559,charge,2.62,10.0,9.0,,300.0,4.0835,4.15,25.386,2.6663,0.89464
RPC_US06,986,0.9116,charge,3.72,2.0,2.0,,300.0,4.0679,4.15,22.0678,2.6663,0.89464
RPC_US06,986,0.9116,charge,3.72,10.0,9.0,,300.0,4.0679,4.15,22.0678,2.6663,0.89464
RPC_US06,986,0.8233,charge,8.606,2.0,2.0,,300.0,3.9823,4.1501,19.4981,2.6663,0.89464
RPC_US06,986,0.8233,charge,8.606,10.0,9.0,,300.0,3.9823,4.15,19.4865,2.6663,0.89464
RPC_US06,986,0.7347,charge,14.657,2.0,2.0,,300.0,3.906,4.1364,15.7195,2.6663,0.89464
RPC_US06,986,0.7347,charge,14.657,10.0,9.0,,300.0,3.906,4.1501,16.6542,2.6663,0.89464
RPC_US06,986,0.6458,charge,15.001,2.0,2.0,,300.0,3.8148,4.047,15.479,2.6663,0.89464
RPC_US06,986,0.6458,charge,15.001,10.0,9.0,,300.0,3.8148,4.0944,18.6388,2.6663,0.89464
RPC_US06,986,0.5568,charge,15.001,2.0,2.0,,300.0,3.7178,3.9442,15.0923,2.6663,0.89464
RPC_US06,986,0.5568,charge,15.001,10.0,9.01,,300.0,3.7178,3.984,17.7455,2.6663,0.89464
RPC_US06,986,0.468,charge,15.0,2.0,2.0,,300.0,3.6418,3.8692,15.16,2.6663,0.89464
RPC_US06,986,0.468,charge,15.0,10.0,9.0,,300.0,3.6418,3.9058,17.6,2.6663,0.89464
RPC_US06,986,0.379,charge,15.001,2.0,2.0,,300.0,3.5803,3.8159,15.7056,2.6663,0.89464
RPC_US06,986,0.379,charge,15.001,10.0,9.01,,300.0,3.5803,3.8518,18.0988,2.6663,0.89464
RPC_US06,986,0.2901,charge,15.001,2.0,2.0,,300.0,3.4993,3.7506,16.7522,2.6663,0.89464
RPC_US06,986,0.2901,charge,15.001,10.0,9.0,,300.0,3.4993,3.7918,19.4987,2.6663,0.89464
RPC_US06,986,0.2457,charge,15.001,2.0,2.0,,300.0,3.4432,3.7085,17.6855,2.6663,0.89464
RPC_US06,986,0.2457,charge,15.001,10.0,9.0,,300.0,3.4432,3.7521,20.592,2.6663,0.89464
RPC_US06,986,0.2012,charge,15.001,2.0,2.0,,300.0,3.3949,3.6694,18.2988,2.6663,0.89464
RPC_US06,986,0.2012,charge,15.001,10.0,9.0,,300.0,3.3949,3.7015,20.4386,2.6663,0.89464
RPC_US06,986,0.1568,charge,15.001,2.0,2.0,,300.0,3.3552,3.6479,19.512,2.6663,0.89464
RPC_US06,986,0.1568,charge,15.001,10.0,9.0,,300.0,3.3552,3.6794,21.6119,2.6663,0.89464
RPC_US06,986,0.1301,charge,15.001,2.0,2.0,,300.0,3.2659,3.6092,22.8851,2.6663,0.89464
RPC_US06,986,0.1301,charge,15.001,10.0,9.0,,300.0,3.2659,3.67,26.9382,2.6663,0.89464
RPC_US06,986,0.1168,charge,15.001,2.0,2.0,,300.0,3.1818,3.5496,24.5184,2.6663,0.89464
RPC_US06,986,0.1168,charge,15.001,10.0,9.0,,300.0,3.1818,3.6394,30.5046,2.6663,0.89464
RPC_US06,986,0.9558,charge,2.444,2.0,2.0,,300.1,4.0832,4.1398,23.1602,2.6663,0.89464
RPC_US06,986,0.9558,charge,2.444,10.0,9.0,,300.1,4.0832,4.1491,26.9656,2.6663,0.89464
RPC_US06,986,0.9114,charge,3.487,2.0,2.0,,300.1,4.0677,4.1384,20.2759,2.6663,0.89464
RPC_US06,986,0.9114,charge,3.487,10.0,9.0,,300.1,4.0677,4.1492,23.3732,2.6663,0.89464
RPC_US06,986,0.8229,charge,7.802,2.0,2.0,,300.1,3.982,4.1181,17.4438,2.6663,0.89464
RPC_US06,986,0.8229,charge,7.802,10.0,9.0,,300.1,3.982,4.1459,21.0069,2.6663,0.89464
RPC_US06,986,0.7346,charge,13.586,2.0,2.0,,300.1,3.9061,4.1181,15.6043,2.6663,0.89464
RPC_US06,986,0.7346,charge,13.586,10.0,9.0,,300.1,3.9061,4.1493,17.9008,2.6663,0.89464
RPC_US06,986,0.6458,charge,15.065,2.0,2.0,,300.1,3.8145,4.0503,15.6522,2.6663,0.89464
RPC_US06,986,0.6458,charge,15.065,10.0,9.0,,300.1,3.8145,4.0957,18.6658,2.6663,0.89464
RPC_US06,986,0.5569,charge,15.058,2.0,2.0,,300.1,3.7177,3.9472,15.2416,2.6663,0.89464
RPC_US06,986,0.5569,charge,15.058,10.0,9.0,,300.1,3.7177,3.985,17.752,2.6663,0.89464
RPC_US06,986,0.468,charge,15.052,2.0,2.0,,300.1,3.6417,3.8721,15.3069,2.6663,0.89464
RPC_US06,986,0.468,charge,15.052,10.0,9.0,,300.1,3.6417,3.9069,17.6189,2.6663,0.89464
RPC_US06,986,0.3791,charge,15.049,2.0,2.0,,300.1,3.5804,3.8191,15.861,2.6663,0.89464
RPC_US06,986,0.3791,charge,15.049,10.0,9.0,,300.1,3.5804,3.8528,18.1003,2.6663,0.89464
RPC_US06,986,0.2902,charge,15.063,2.0,2.0,,300.1,3.4993,3.7542,16.9223,2.6663,0.89464
RPC_US06,986,0.2902,charge,15.063,10.0,9.0,,300.1,3.4993,3.793,19.4981,2.6663,0.89464
RPC_US06,986,0.2457,charge,15.066,2.0,2.0,,300.1,3.4432,3.7124,17.8675,2.6663,0.89464
RPC_US06,986,0.2457,charge,15.066,10.0,9.0,,300.1,3.4432,3.7537,20.6086,2.6663,0.89464
RPC_US06,986,0.2013,charge,15.049,2.0,2.0,,300.1,3.3949,3.6723,18.4337,2.6663,0.89464
RPC_US06,986,0.2013,charge,15.049,10.0,9.0,,300.1,3.3949,3.7026,20.4472,2.6663,0.89464
RPC_US06,986,0.1568,charge,15.044,2.0,1.0,,300.1,3.3556,3.6427,19.0834,2.6663,0.89464
RPC_US06,986,0.1568,charge,15.044,10.0,9.0,,300.1,3.3556,3.6804,21.5893,2.6663,0.89464
RPC_US06,986,0.1302,charge,15.078,2.0,2.0,,300.1,3.2667,3.6155,23.1338,2.6663,0.89464
RPC_US06,986,0.1302,charge,15.078,10.0,9.0,,300.1,3.2667,3.6718,26.8678,2.6663,0.89464
