Repository: KikETs/ECM_HYBRID_BMS_JOINT

## Results

| Arm | Model | Size | Protocol | Result | Worst cell |
|---|---|---|---|---|---|
| SOP | 2RC table + trim (A8) | 4 effective coefficients, 2 EW states | leave-one-cell-out | usable current 69.6 % discharge, 59.5 % charge (τ = 10 s) | 59.9 % / 53.5 % (BOOST_REST) |
| SOH | dQ/dV ridge | 65 coefficients | leave-one-cell-out | RMSE 0.0094, bias −0.0005 | 0.0130 (BOOST_REST) |
| SOC | 2RC EKF, low-current gate | 3 states | leave-one-cell-out | **2.34 %p** over six sensor disturbances on estimated SOH (2.325 on true SOH), per cell 2.00–2.75 | 4.60 %p (BOOST_NEGPULSE_1S, current offset −0.10 A) |

The SOH arm was a 10,945-parameter CNN until the second audit round. Nested

File: analysis/uypydj_ecm.csv (part 18 of 80)
cell,cycle,SOH,CAP_Ah,SOC,direction,rate_rank,I_A,V_pre_V,rest_before_s,n_points,R0_mOhm,R1_mOhm,tau1_s,R2_mOhm,tau2_s,fit_rmse_mV
BOOST,525,0.91742,2.74824,0.1297,discharge,0,-2.748,3.3616,5071.8,101,10.7017,5.1176,0.2545,34.1269,14.0512,0.2956
BOOST,525,0.91742,2.74824,0.1297,charge,0,1.374,3.3657,70.5,101,11.2335,4.4482,0.1991,15.9475,8.9792,0.147
BOOST,525,0.91742,2.74824,0.1296,discharge,1,-10.993,3.3641,635.5,101,10.9477,5.0755,0.2255,200.0,50.9765,1.9133
BOOST,525,0.91742,2.74824,0.1297,charge,1,5.497,3.3761,161.0,101,10.6507,3.2438,0.1611,9.0342,6.2732,0.3473
BOOST,525,0.91742,2.74824,0.1298,charge,2,16.489,3.3837,233.0,101,10.1614,2.0827,0.1595,5.0561,6.0618,0.9617
BOOST,525,0.91742,2.74824,0.1299,charge,3,27.481,3.3841,244.3,101,10.0269,1.5801,0.1854,5.4568,9.4122,1.232
BOOST,562,0.91367,2.73699,1.0,discharge,0,-2.736,4.1445,99999.0,99,2.5343,8.2764,0.2243,12.8645,7.4608,0.3056
BOOST,562,0.91367,2.73699,1.0,charge,0,1.369,4.1574,69.5,101,10.3416,4.1649,0.1978,16.7776,9.2916,0.1583
BOOST,562,0.91367,2.73699,0.9999,discharge,1,-10.948,4.1533,635.5,101,10.4449,3.6654,0.1608,6.9179,4.4148,0.7807
BOOST,562,0.91367,2.73699,1.0,charge,1,1.851,4.1606,160.7,101,21.2919,0.01,0.05,0.01,3000.0,0.1476
BOOST,562,0.91367,2.73699,0.9998,discharge,2,-21.896,4.1526,640.5,101,10.4101,3.1462,0.1479,4.4861,3.7257,1.4549
BOOST,562,0.91367,2.73699,1.0,charge,2,1.736,4.1638,281.2,101,20.8605,0.01,0.05,0.01,2999.9999,0.173
BOOST,562,0.91367,2.73699,0.9997,discharge,3,-31.475,4.1522,639.3,101,10.3213,2.8264,0.1555,3.6974,3.9789,2.0723
BOOST,562,0.91367,2.73699,1.0,charge,3,1.653,4.1659,387.5,101,20.6545,0.01,2999.9999,0.01,2999.9999,0.1635
BOOST,562,0.91367,2.73699,0.9544,discharge,0,-2.738,4.0961,4787.9,101,10.2719,3.0001,0.1555,6.7838,5.9512,0.1989
BOOST,562,0.91367,2.73699,0.9544,charge,0,1.369,4.0975,70.4,101,10.2182,2.994,0.1508,7.6958,7.0307,0.1381
BOOST,562,0.91367,2.73699,0.9543,discharge,1,-10.948,4.0965,635.5,101,10.3691,2.7509,0.1462,4.826,4.7442,0.6425
BOOST,562,0.91367,2.73699,0.9544,charge,1,5.473,4.0999,161.0,101,10.1523,2.4212,0.0891,6.4156,3.7458,0.675
BOOST,562,0.91367,2.73699,0.9542,discharge,2,-21.895,4.0967,679.7,101,10.2954,2.5125,0.1503,4.0103,5.3226,1.2759
BOOST,562,0.91367,2.73699,0.9545,charge,2,5.808,4.1015,281.7,101,16.9616,0.01,0.05,0.01,3000.0,0.2847
BOOST,562,0.91367,2.73699,0.9541,discharge,3,-31.474,4.0972,683.6,101,10.2003,2.2584,0.1478,3.922,6.2209,1.644
BOOST,562,0.91367,2.73699,0.9545,charge,3,5.691,4.1045,387.0,101,16.7823,0.01,0.05,0.01,3000.0,0.3597
BOOST,562,0.91367,2.73699,0.9087,discharge,0,-2.736,4.0801,4832.6,101,10.2305,2.3436,0.1621,6.1336,6.0779,0.1847
BOOST,562,0.91367,2.73699,0.9088,charge,0,1.369,4.0804,70.4,101,10.7515,2.3725,0.1501,5.8933,6.2924,0.1078
BOOST,562,0.91367,2.73699,0.9087,discharge,1,-10.948,4.0804,635.5,101,10.2503,2.2779,0.1603,5.5667,6.3082,0.6246
BOOST,562,0.91367,2.73699,0.9088,charge,1,5.471,4.083,161.0,101,10.1641,2.2525,0.1497,5.696,6.2551,0.3034
BOOST,562,0.91367,2.73699,0.9086,discharge,2,-21.896,4.0806,680.6,100,10.1588,2.1184,0.1593,5.1733,7.1117,1.1185
BOOST,562,0.91367,2.73699,0.9089,charge,2,7.691,4.085,281.6,100,14.9498,0.01,0.05,0.01,2999.9999,0.2973
BOOST,562,0.91367,2.73699,0.9085,discharge,3,-31.475,4.0811,704.0,101,10.123,1.8584,0.153,5.1539,7.8014,1.3399
BOOST,562,0.91367,2.73699,0.9089,charge,3,7.584,4.0859,387.2,101,15.0418,0.01,0.05,0.01,2999.9999,0.2564
BOOST,562,0.91367,2.73699,0.8175,discharge,0,-2.736,4.0211,5393.9,101,10.0253,1.6755,0.2865,11.7328,9.9054,0.1674
BOOST,562,0.91367,2.73699,0.8176,charge,0,1.369,4.0231,70.4,101,9.8861,1.5809,0.2178,9.4336,8.5794,0.1003
BOOST,562,0.91367,2.73699,0.8175,discharge,1,-10.948,4.0217,635.4,101,9.9592,1.6158,0.2347,9.0995,7.3365,0.5242
BOOST,562,0.91367,2.73699,0.8176,charge,1,5.473,4.0265,161.0,101,9.8526,1.5035,0.2417,7.6542,7.7136,0.268
BOOST,562,0.91367,2.73699,0.8173,discharge,2,-21.896,4.0216,680.6,101,9.9114,1.5922,0.2547,6.6201,6.1665,1.0481
BOOST,562,0.91367,2.73699,0.8177,charge,2,12.196,4.0292,281.8,101,13.4833,0.5267,0.05,0.01,3000.0,0.1363
BOOST,562,0.91367,2.73699,0.8173,discharge,3,-31.474,4.023,753.2,101,9.8628,1.5184,0.2504,5.7377,6.04,1.2973
BOOST,562,0.91367,2.73699,0.8177,charge,3,12.183,4.0312,387.0,101,13.8527,0.01,0.05,0.01,3000.0,0.3198
BOOST,562,0.91367,2.73699,0.7263,discharge,0,-2.736,3.9209,5443.6,100,9.5257,1.4729,0.3007,11.7501,10.6803,0.1668
BOOST,562,0.91367,2.73699,0.7263,charge,0,1.369,3.9238,70.5,101,9.7395,1.3189,0.2916,8.2427,8.4762,0.1008
BOOST,562,0.91367,2.73699,0.7262,discharge,1,-10.948,3.9219,635.5,101,9.7861,1.3502,0.2583,7.6678,6.4287,0.4121
BOOST,562,0.91367,2.73699,0.7263,charge,1,5.474,3.927,160.9,101,9.6698,1.2532,0.2837,6.1637,7.4091,0.2312
BOOST,562,0.91367,2.73699,0.7261,discharge,2,-21.895,3.922,680.6,101,9.756,1.4754,0.3297,5.5206,6.0571,0.9433
BOOST,562,0.91367,2.73699,0.7264,charge,2,16.42,3.9296,281.7,101,9.5113,1.0392,0.3006,6.5774,9.6696,0.4956
BOOST,562,0.91367,2.73699,0.7261,discharge,3,-31.474,3.9224,800.6,101,9.7214,1.3597,0.3355,5.2134,6.8102,1.1755
BOOST,562,0.91367,2.73699,0.7265,charge,3,21.17,3.9305,387.1,101,12.4182,0.3165,0.05,0.01,3000.0,0.1281
BOOST,562,0.91367,2.73699,0.635,discharge,0,-2.736,3.8401,5540.3,101,9.7358,1.2814,0.3514,11.266,10.5835,0.1417
BOOST,562,0.91367,2.73699,0.6351,charge,0,1.367,3.8415,70.5,101,9.6811,1.2705,0.2898,8.7298,9.0352,0.1037
BOOST,562,0.91367,2.73699,0.635,discharge,1,-10.948,3.8397,635.4,101,9.7254,1.2089,0.3152,7.3086,7.2491,0.3802
BOOST,562,0.91367,2.73699,0.6351,charge,1,5.473,3.8446,160.7,101,9.59,1.203,0.3065,7.567,8.6358,0.2119
BOOST,562,0.91367,2.73699,0.6349,discharge,2,-21.896,3.8392,680.6,101,9.686,1.151,0.2818,6.061,7.1081,0.7658
BOOST,562,0.91367,2.73699,0.6352,charge,2,16.421,3.8471,281.6,101,9.5114,1.0169,0.3128,6.1921,8.2142,0.4745
BOOST,562,0.91367,2.73699,0.6348,discharge,3,-31.474,3.839,801.0,101,9.6386,1.0647,0.2862,5.9339,7.8529,0.9436
BOOST,562,0.91367,2.73699,0.6353,charge,3,27.369,3.8489,387.3,101,9.2608,3.3305,2.269,0.3841,0.05,2.4726
BOOST,562,0.91367,2.73699,0.5438,discharge,0,-2.736,3.7414,5601.4,101,9.571,0.9895,0.2862,9.4748,10.3173,0.1316
BOOST,562,0.91367,2.73699,0.5439,charge,0,1.369,3.7429,70.5,101,9.3688,1.0468,0.1839,8.0195,8.9996,0.1031
BOOST,562,0.91367,2.73699,0.5438,discharge,1,-10.949,3.7415,635.5,101,9.607,0.9282,0.291,7.5961,8.199,0.3255
BOOST,562,0.91367,2.73699,0.5439,charge,1,5.473,3.7448,161.0,101,9.6713,0.8971,0.2707,7.0872,8.0266,0.1729
BOOST,562,0.91367,2.73699,0.5437,discharge,2,-21.897,3.7419,680.7,101,9.5858,0.9447,0.3091,6.4331,7.3216,0.6928
BOOST,562,0.91367,2.73699,0.544,charge,2,16.42,3.7482,281.8,101,9.475,1.012,0.5055,6.3926,9.3581,0.4941
BOOST,562,0.91367,2.73699,0.5436,discharge,3,-31.473,3.7412,800.9,101,9.5139,0.9271,0.3284,6.147,7.5208,0.96
BOOST,562,0.91367,2.73699,0.5441,charge,3,27.37,3.7502,386.5,101,9.3182,0.9188,0.4437,6.0698,9.4679,0.6325
BOOST,562,0.91367,2.73699,0.4526,discharge,0,-2.736,3.6582,5612.0,101,9.6063,0.9269,0.2789,8.6358,10.5947,0.1129
BOOST,562,0.91367,2.73699,0.4526,charge,0,1.369,3.6596,70.5,101,9.4666,0.863,0.1279,7.1862,8.6589,0.0936
BOOST,562,0.91367,2.73699,0.4525,discharge,1,-10.946,3.6576,635.5,101,9.5367,0.8698,0.2473,7.4923,8.7385,0.3194
BOOST,562,0.91367,2.73699,0.4526,charge,1,5.473,3.6626,161.0,101,9.4937,0.7901,0.2038,6.6373,7.9275,0.1635
BOOST,562,0.91367,2.73699,0.4524,discharge,2,-21.896,3.6586,680.6,101,9.6052,0.8405,0.2672,6.2979,7.2847,0.6329
BOOST,562,0.91367,2.73699,0.4527,charge,2,16.421,3.6652,281.3,101,9.4884,0.8964,0.4739,5.5356,8.351,0.5244
BOOST,562,0.91367,2.73699,0.4524,discharge,3,-31.473,3.659,801.1,101,9.562,0.8845,0.3325,6.0981,7.6114,0.9711
BOOST,562,0.91367,2.73699,0.4528,charge,3,27.37,3.6671,387.4,101,9.3643,0.8764,0.4965,5.7574,10.0216,0.6776
BOOST,562,0.91367,2.73699,0.3614,discharge,0,-2.736,3.5958,5609.6,101,9.4369,1.0641,0.1775,8.59,10.2616,0.1325
BOOST,562,0.91367,2.73699,0.3614,charge,0,1.369,3.5972,70.5,101,10.168,0.9523,0.2218,7.6562,9.9414,0.1017
BOOST,562,0.91367,2.73699,0.3613,discharge,1,-10.949,3.5966,635.5,101,9.6921,1.0093,0.1796,7.7618,8.911,0.3644
BOOST,562,0.91367,2.73699,0.3614,charge,1,5.471,3.6009,160.8,101,9.6846,0.8991,0.1976,7.1164,8.972,0.1714
BOOST,562,0.91367,2.73699,0.3612,discharge,2,-21.897,3.5969,680.6,101,9.7091,0.9703,0.2099,6.9742,7.9342,0.6876
BOOST,562,0.91367,2.73699,0.3615,charge,2,16.422,3.6047,281.6,101,9.5647,0.8211,0.243,5.1836,6.8203,0.4911
BOOST,562,0.91367,2.73699,0.3611,discharge,3,-31.473,3.5973,801.0,101,9.714,0.9529,0.2587,6.966,8.389,1.0092
BOOST,562,0.91367,2.73699,0.3616,charge,3,27.369,3.6075,387.0,101,9.4775,0.8515,0.3707,4.9008,8.0535,0.8081
BOOST,562,0.91367,2.73699,0.2701,discharge,0,-2.736,3.5167,5612.1,100,9.9915,1.5338,0.159,9.8675,10.3278,0.15
BOOST,562,0.91367,2.73699,0.2701,charge,0,1.369,3.5184,70.5,101,9.793,1.4934,0.1359,8.5234,9.8116,0.1
BOOST,562,0.91367,2.73699,0.27,discharge,1,-10.948,3.5169,635.5,101,10.0217,1.5014,0.1773,8.6311,8.7397,0.4839
BOOST,562,0.91367,2.73699,0.2702,charge,1,5.473,3.5232,161.0,101,9.9068,1.3421,0.1599,7.947,9.6192,0.2256
BOOST,562,0.91367,2.73699,0.27,discharge,2,-21.896,3.5189,680.6,101,10.0338,1.483,0.2047,9.8438,10.1057,1.0439
BOOST,562,0.91367,2.73699,0.2703,charge,2,16.423,3.5283,281.5,101,9.7511,1.1179,0.1582,6.796,8.8006,0.4985
BOOST,562,0.91367,2.73699,0.2699,discharge,3,-31.473,3.52,801.0,101,10.0593,1.4846,0.2852,16.0585,18.3673,1.6212
BOOST,562,0.91367,2.73699,0.2704,charge,3,27.37,3.5316,387.1,101,9.6114,0.922,0.1539,5.4123,7.1619,0.686
BOOST,562,0.91367,2.73699,0.2245,discharge,0,-2.736,3.4647,5072.2,101,10.168,2.0352,0.1527,10.1749,9.13,0.1518
BOOST,562,0.91367,2.73699,0.2245,charge,0,1.369,3.4668,70.5,101,10.0017,2.0344,0.1205,8.5135,8.6777,0.1068
BOOST,562,0.91367,2.73699,0.2244,discharge,1,-10.948,3.4652,635.5,100,10.2938,2.0899,0.1858,10.8499,9.7589,0.6219
BOOST,562,0.91367,2.73699,0.2246,charge,1,5.471,3.4718,160.7,101,10.1408,1.7237,0.152,8.1702,9.8258,0.2359
BOOST,562,0.91367,2.73699,0.2243,discharge,2,-21.894,3.467,680.6,101,10.284,2.0947,0.2088,23.6533,21.3792,1.3702
BOOST,562,0.91367,2.73699,0.2246,charge,2,16.422,3.4753,281.7,101,9.9852,1.3201,0.1374,7.3649,9.6601,0.5729
BOOST,562,0.91367,2.73699,0.2243,discharge,3,-31.474,3.467,800.9,101,10.2178,1.9832,0.201,200.0,174.5424,2.2604
BOOST,562,0.91367,2.73699,0.2248,charge,3,27.369,3.4789,386.6,101,9.6973,1.0609,0.1391,6.3395,8.5972,0.7755
BOOST,562,0.91367,2.73699,0.1789,discharge,0,-2.736,3.4208,5072.0,101,10.4362,2.8216,0.1645,12.9732,9.0012,0.1889
BOOST,562,0.91367,2.73699,0.1789,charge,0,1.369,3.4235,70.5,101,10.3774,2.6323,0.1545,8.6221,7.2684,0.1121
BOOST,562,0.91367,2.73699,0.1788,discharge,1,-10.948,3.4215,635.5,101,10.6367,3.1165,0.2417,34.3257,23.5332,0.9184
BOOST,562,0.91367,2.73699,0.179,charge,1,5.473,3.4305,160.9,101,10.3236,2.346,0.1541,6.3022,7.4827,0.279
BOOST,562,0.91367,2.73699,0.1787,discharge,2,-21.896,3.4237,680.6,101,10.4269,2.5513,0.1266,200.0,95.945,1.5302
BOOST,562,0.91367,2.73699,0.1791,charge,2,16.422,3.4357,281.5,101,10.0523,1.5464,0.1353,6.6157,10.4068,0.6122
BOOST,562,0.91367,2.73699,0.1791,charge,3,27.37,3.4376,367.5,101,9.7755,1.0814,0.129,6.6166,10.5125,0.7324
BOOST,562,0.91367,2.73699,0.1333,discharge,0,-2.736,3.3693,5071.8,101,11.0072,5.0536,0.2451,31.7549,13.4744,0.2895
BOOST,562,0.91367,2.73699,0.1333,charge,0,1.369,3.3732,70.5,101,10.8805,4.3571,0.2066,15.1082,8.6893,0.1452
BOOST,562,0.91367,2.73699,0.1332,discharge,1,-10.948,3.3701,635.5,101,10.9764,5.1152,0.2472,200.0,54.3107,1.5222
BOOST,562,0.91367,2.73699,0.1334,charge,1,5.473,3.3835,161.0,101,10.5885,3.3012,0.1588,8.4869,6.1152,0.358
BOOST,562,0.91367,2.73699,0.1334,charge,2,16.421,3.3905,238.8,101,10.1972,2.1235,0.1591,5.0685,6.5132,0.9211
BOOST,562,0.91367,2.73699,0.1335,charge,3,27.369,3.3911,251.4,101,10.07,1.5571,0.1674,5.6238,9.8192,1.1967
BOOST,600,0.91,2.72599,1.0,discharge,0,-2.726,4.143,99999.0,99,2.2997,8.916,0.2163,12.9656,7.288,0.3356
BOOST,600,0.91,2.72599,1.0,charge,0,1.364,4.156,69.5,101,10.5146,4.6754,0.2001,17.3079,9.4819,0.1618
BOOST,600,0.91,2.72599,0.9999,discharge,1,-10.904,4.1522,635.4,101,10.5765,3.9881,0.1578,6.8574,4.3035,0.787
BOOST,600,0.91,2.72599,1.0,charge,1,1.856,4.1595,160.8,101,21.8308,0.01,0.05,0.01,3000.0,0.1738
BOOST,600,0.91,2.72599,0.9998,discharge,2,-21.809,4.1512,640.7,100,10.5526,3.3556,0.1487,4.4241,3.6699,1.4334
BOOST,600,0.91,2.72599,1.0,charge,2,1.74,4.1625,281.8,101,21.5545,0.01,0.05,0.01,2999.9999,0.1469
BOOST,600,0.91,2.72599,0.9997,discharge,3,-31.35,4.1508,639.4,101,10.4334,2.9936,0.1463,3.655,3.9298,2.0888
BOOST,600,0.91,2.72599,1.0,charge,3,1.673,4.1646,387.7,100,21.186,0.01,2999.934,0.01,2999.9996,0.1913
BOOST,600,0.91,2.72599,0.9545,discharge,0,-2.726,4.0957,4789.0,101,10.392,3.307,0.1526,6.8373,5.8167,0.1972
BOOST,600,0.91,2.72599,0.9546,charge,0,1.363,4.0963,70.3,101,10.9678,3.2708,0.1569,7.7393,6.8725,0.1337
BOOST,600,0.91,2.72599,0.9545,discharge,1,-10.904,4.096,635.4,101,10.4213,3.0775,0.1443,4.8581,4.7157,0.6649
BOOST,600,0.91,2.72599,0.9546,charge,1,5.451,4.0994,160.8,100,10.2945,2.5369,0.0813,6.0834,3.0326,0.7325
BOOST,600,0.91,2.72599,0.9544,discharge,2,-21.809,4.0963,679.2,101,10.3683,2.7474,0.1456,4.03,5.2918,1.3146
BOOST,600,0.91,2.72599,0.9546,charge,2,5.663,4.102,281.2,101,17.3073,0.01,0.05,0.01,2999.9286,0.3044
BOOST,600,0.91,2.72599,0.9543,discharge,3,-31.35,4.096,682.2,101,10.2655,2.4227,0.1399,3.9315,6.145,1.6677
BOOST,600,0.91,2.72599,0.9546,charge,3,5.558,4.1042,386.6,101,17.2476,0.01,2999.9989,0.01,2999.9989,0.3074
BOOST,600,0.91,2.72599,0.9091,discharge,0,-2.728,4.0791,4831.6,101,9.9578,2.6509,0.1416,6.2186,5.8935,0.1877
BOOST,600,0.91,2.72599,0.9091,charge,0,1.363,4.0811,70.4,101,9.9834,2.8235,0.1277,5.9153,5.9816,0.1203
BOOST,600,0.91,2.72599,0.909,discharge,1,-10.905,4.08,635.4,101,10.3642,2.4849,0.1575,5.6795,6.3266,0.6229
BOOST,600,0.91,2.72599,0.9092,charge,1,5.452,4.0831,160.8,101,10.1855,2.5342,0.1467,5.8285,6.2306,0.3206
BOOST,600,0.91,2.72599,0.9089,discharge,2,-21.807,4.0804,680.6,101,10.3045,2.2787,0.1491,5.2724,7.0932,1.1567
BOOST,600,0.91,2.72599,0.9092,charge,2,7.469,4.0848,281.8,101,15.4213,0.01,0.05,0.01,2999.9999,0.3343
BOOST,600,0.91,2.72599,0.9089,discharge,3,-31.349,4.081,702.0,101,10.21,2.0197,0.1404,5.1643,7.5939,1.3921
BOOST,600,0.91,2.72599,0.9092,charge,3,7.398,4.0866,387.2,101,15.3276,0.01,0.05,0.01,2999.9999,0.3047
BOOST,600,0.91,2.72599,0.8182,discharge,0,-2.726,4.0196,5390.7,101,10.007,1.8603,0.2328,11.6678,9.383,0.1773
BOOST,600,0.91,2.72599,0.8183,charge,0,1.363,4.0217,70.4,101,9.9685,1.7335,0.1877,9.3854,8.1657,0.1167
BOOST,600,0.91,2.72599,0.8182,discharge,1,-10.904,4.0204,635.4,101,10.0623,1.7486,0.2099,9.1343,7.1569,0.5447
BOOST,600,0.91,2.72599,0.8183,charge,1,5.452,4.0253,160.9,101,9.9001,1.667,0.1964,7.7469,7.4898,0.2777
BOOST,600,0.91,2.72599,0.8181,discharge,2,-21.809,4.0208,680.6,101,10.0237,1.7205,0.227,6.648,6.0208,1.0769
BOOST,600,0.91,2.72599,0.8184,charge,2,12.015,4.028,281.7,101,13.6254,0.6958,0.05,0.01,2999.9998,0.2381
BOOST,600,0.91,2.72599,0.818,discharge,3,-31.348,4.0217,751.6,101,9.9655,1.6034,0.2162,5.7359,5.8639,1.3878
BOOST,600,0.91,2.72599,0.8184,charge,3,12.02,4.0302,386.4,101,14.124,0.01,0.05,0.01,2999.9999,0.3194
BOOST,600,0.91,2.72599,0.7273,discharge,0,-2.726,3.9209,5443.5,101,9.9227,1.5683,0.329,12.0874,11.0959,0.1597
BOOST,600,0.91,2.72599,0.7274,charge,0,1.363,3.9232,70.5,101,9.6538,1.5245,0.2102,8.1507,7.9587,0.107
BOOST,600,0.91,2.72599,0.7273,discharge,1,-10.904,3.9211,635.4,101,9.8544,1.4559,0.2236,7.7344,6.3435,0.4413
BOOST,600,0.91,2.72599,0.7274,charge,1,5.452,3.9267,161.1,101,9.7314,1.3315,0.245,6.2004,7.1873,0.232
BOOST,600,0.91,2.72599,0.7272,discharge,2,-21.807,3.9207,680.6,101,9.8831,1.4917,0.3003,5.5795,5.9577,0.9644
BOOST,600,0.91,2.72599,0.7275,charge,2,16.356,3.9287,281.8,101,9.6217,1.1097,0.2539,6.5318,9.2773,0.5447
BOOST,600,0.91,2.72599,0.7271,discharge,3,-31.349,3.9213,800.7,101,9.7845,1.4298,0.2865,5.2397,6.5591,1.3052
BOOST,600,0.91,2.72599,0.7276,charge,3,20.865,3.93,386.7,101,12.7142,0.2317,0.05,0.01,3000.0,0.2251
BOOST,600,0.91,2.72599,0.6365,discharge,0,-2.726,3.8388,5536.9,101,9.8181,1.2938,0.3098,11.0196,10.0667,0.145
BOOST,600,0.91,2.72599,0.6365,charge,0,1.363,3.8405,70.4,101,9.8548,1.3415,0.417,9.2943,10.2039,0.1176
BOOST,600,0.91,2.72599,0.6364,discharge,1,-10.904,3.8387,635.4,101,9.841,1.2888,0.2957,7.4094,7.3301,0.4121
BOOST,600,0.91,2.72599,0.6366,charge,1,5.452,3.8434,160.7,101,9.7029,1.2503,0.2507,7.5644,8.3114,0.2253
BOOST,600,0.91,2.72599,0.6363,discharge,2,-21.807,3.8376,680.5,101,9.7344,1.2122,0.2407,6.1176,6.9625,0.7962
BOOST,600,0.91,2.72599,0.6366,charge,2,16.356,3.8462,281.5,101,9.5907,1.0784,0.2803,6.2472,8.1079,0.5092
BOOST,600,0.91,2.72599,0.6363,discharge,3,-31.348,3.8379,800.7,101,9.7004,1.14,0.2381,5.9536,7.6112,1.0518
BOOST,600,0.91,2.72599,0.6367,charge,3,27.236,3.848,387.3,101,9.3726,3.2682,2.1285,0.4111,0.05,2.4364
BOOST,600,0.91,2.72599,0.5456,discharge,0,-2.726,3.7409,5601.0,101,9.7617,1.0279,0.3748,9.964,11.1538,0.1299
BOOST,600,0.91,2.72599,0.5456,charge,0,1.363,3.7425,70.5,101,9.6535,1.0255,0.2999,8.2283,9.4856,0.0978
BOOST,600,0.91,2.72599,0.5456,discharge,1,-10.904,3.7413,635.4,101,9.7138,1.0042,0.2491,7.7022,8.0973,0.3588
BOOST,600,0.91,2.72599,0.5457,charge,1,5.451,3.7454,160.8,101,9.6252,0.9299,0.237,7.0999,7.8061,0.1901
BOOST,600,0.91,2.72599,0.5455,discharge,2,-21.807,3.7414,680.6,101,9.6234,1.0363,0.2475,6.4729,7.0922,0.7554
BOOST,600,0.91,2.72599,0.5458,charge,2,16.355,3.7481,281.8,101,9.5892,1.0278,0.4606,6.3573,9.0422,0.5402
BOOST,600,0.91,2.72599,0.5454,discharge,3,-31.35,3.7416,801.0,101,9.6243,0.9925,0.3025,6.183,7.386,1.0006
BOOST,600,0.91,2.72599,0.5459,charge,3,27.26,3.75,386.6,101,9.4205,0.9447,0.4048,6.0076,9.1749,0.7221
BOOST,600,0.91,2.72599,0.4547,discharge,0,-2.726,3.658,5612.3,101,9.6778,0.9909,0.2262,8.5747,10.107,0.1237
BOOST,600,0.91,2.72599,0.4548,charge,0,1.364,3.6595,70.5,101,9.5895,0.9459,0.1809,7.5143,9.2454,0.095
BOOST,600,0.91,2.72599,0.4547,discharge,1,-10.905,3.6583,635.5,101,9.6792,0.9612,0.1897,7.5011,8.4336,0.3451
BOOST,600,0.91,2.72599,0.4548,charge,1,5.451,3.6624,160.8,100,9.5914,0.8935,0.1741,6.6919,7.834,0.1561
BOOST,600,0.91,2.72599,0.4546,discharge,2,-21.808,3.6585,680.6,101,9.6711,0.9364,0.2174,6.3569,7.1595,0.6899
BOOST,600,0.91,2.72599,0.4549,charge,2,16.357,3.6645,281.9,101,9.64,0.9252,0.4185,5.5438,8.0762,0.5527
BOOST,600,0.91,2.72599,0.4545,discharge,3,-31.35,3.6587,801.0,101,9.6602,0.9332,0.2863,6.1254,7.4108,1.0087
BOOST,600,0.91,2.72599,0.455,charge,3,27.26,3.6672,387.5,101,9.4678,0.9026,0.4335,5.6788,9.5319,0.7622
BOOST,600,0.91,2.72599,0.3639,discharge,0,-2.726,3.5961,5609.3,101,9.8239,1.0843,0.2191,8.8936,10.6414,0.1282
BOOST,600,0.91,2.72599,0.3639,charge,0,1.362,3.5978,70.5,101,9.4879,1.1746,0.0824,7.3429,8.7642,0.0935
BOOST,600,0.91,2.72599,0.3638,discharge,1,-10.904,3.5964,635.4,101,9.8083,1.0968,0.1665,7.8533,8.8509,0.3826
BOOST,600,0.91,2.72599,0.3639,charge,1,5.453,3.6009,160.8,101,9.6969,1.0412,0.1539,7.1202,8.7016,0.1877
BOOST,600,0.91,2.72599,0.3637,discharge,2,-21.807,3.5968,680.6,101,9.7757,1.081,0.1726,7.0386,7.7944,0.744
BOOST,600,0.91,2.72599,0.364,charge,2,16.357,3.6047,281.3,101,9.6462,0.8933,0.206,5.2046,6.6815,0.5143
BOOST,600,0.91,2.72599,0.3636,discharge,3,-31.35,3.5971,801.0,101,9.7567,1.0571,0.2127,7.0182,8.213,1.0871
BOOST,600,0.91,2.72599,0.3641,charge,3,27.261,3.6075,387.7,101,9.5682,0.8867,0.3156,4.8626,7.7402,0.8557
BOOST,600,0.91,2.72599,0.273,discharge,0,-2.727,3.5165,5611.3,101,10.056,1.6809,0.1608,10.018,10.301,0.1395
BOOST,600,0.91,2.72599,0.273,charge,0,1.362,3.5183,70.5,101,9.8947,1.6496,0.126,8.4386,9.3385,0.0938
BOOST,600,0.91,2.72599,0.2729,discharge,1,-10.904,3.5163,635.4,101,10.0506,1.6747,0.1624,8.7842,8.6154,0.5141
BOOST,600,0.91,2.72599,0.2731,charge,1,5.451,3.5233,161.0,101,9.9848,1.5074,0.1531,7.985,9.499,0.2388
BOOST,600,0.91,2.72599,0.2729,discharge,2,-21.809,3.5187,680.6,101,10.0921,1.6575,0.1896,10.1152,10.0975,1.1133
BOOST,600,0.91,2.72599,0.2732,charge,2,16.357,3.5285,281.3,101,9.8491,1.2204,0.1504,6.8134,8.72,0.5204
BOOST,600,0.91,2.72599,0.2728,discharge,3,-31.351,3.52,800.9,101,10.1196,1.6267,0.243,16.4267,18.1,1.7693
BOOST,600,0.91,2.72599,0.2733,charge,3,27.262,3.5319,386.7,101,9.7237,0.9771,0.1474,5.4107,7.0948,0.6974
BOOST,600,0.91,2.72599,0.2276,discharge,0,-2.726,3.465,5070.2,101,10.2567,2.2875,0.1497,10.4008,9.1451,0.1621
BOOST,600,0.91,2.72599,0.2276,charge,0,1.363,3.4671,70.5,101,10.2129,2.1096,0.1503,8.7573,9.0307,0.1076
BOOST,600,0.91,2.72599,0.2275,discharge,1,-10.904,3.4655,635.4,101,10.4521,2.2572,0.1879,11.2602,9.9236,0.6462
BOOST,600,0.91,2.72599,0.2276,charge,1,5.451,3.4721,160.9,101,10.1564,1.9568,0.143,8.2339,9.7442,0.244
BOOST,600,0.91,2.72599,0.2274,discharge,2,-21.808,3.4672,680.5,101,10.4512,2.2325,0.2114,25.3724,22.3563,1.3545
BOOST,600,0.91,2.72599,0.2277,charge,2,16.355,3.4764,281.4,101,10.0171,1.4418,0.1269,7.3382,9.4879,0.5751
BOOST,600,0.91,2.72599,0.2274,discharge,3,-31.35,3.4671,801.0,101,10.2681,2.1676,0.1947,200.0,168.4158,2.3012
BOOST,600,0.91,2.72599,0.2278,charge,3,27.26,3.4792,387.6,101,9.7698,1.1334,0.1272,6.3098,8.4508,0.8196
BOOST,600,0.91,2.72599,0.1821,discharge,0,-2.726,3.4213,5072.1,101,10.5914,3.0634,0.1703,13.241,8.912,0.1883
BOOST,600,0.91,2.72599,0.1822,charge,0,1.363,3.4239,70.5,101,10.6078,2.8683,0.1669,8.7841,7.3574,0.1124
BOOST,600,0.91,2.72599,0.1821,discharge,1,-10.904,3.4218,635.4,101,10.7157,3.3983,0.2334,35.9513,23.6558,0.9879
BOOST,600,0.91,2.72599,0.1822,charge,1,5.451,3.4311,161.1,101,10.3791,2.5674,0.1468,6.2902,7.2842,0.2899
BOOST,600,0.91,2.72599,0.182,discharge,2,-21.807,3.424,680.6,101,10.584,2.7177,0.1351,200.0,92.5993,1.3912
BOOST,600,0.91,2.72599,0.1823,charge,2,16.358,3.4363,281.2,101,10.0961,1.698,0.1249,6.6082,10.2608,0.6307
BOOST,600,0.91,2.72599,0.1824,charge,3,27.26,3.4391,364.6,101,9.7996,1.1872,0.1158,6.5803,10.364,0.7249
BOOST,600,0.91,2.72599,0.1367,discharge,0,-2.726,3.37,5072.1,101,11.1635,5.3767,0.2568,33.0701,13.612,0.3106
BOOST,600,0.91,2.72599,0.1367,charge,0,1.362,3.374,70.5,101,10.9057,4.7543,0.203,15.3213,8.6114,0.1394
BOOST,600,0.91,2.72599,0.1367,discharge,1,-10.905,3.3715,635.4,101,11.2336,5.4226,0.257,200.0,52.5475,1.4752
BOOST,600,0.91,2.72599,0.1368,charge,1,5.451,3.3846,160.7,101,10.6245,3.5361,0.1564,8.4711,5.977,0.3491
BOOST,600,0.91,2.72599,0.1369,charge,2,16.357,3.3913,236.8,101,10.2976,2.227,0.1554,5.0602,6.4667,0.9389
BOOST,600,0.91,2.72599,0.137,charge,3,27.259,3.3927,249.2,101,10.1259,1.6492,0.1578,5.6059,9.7176,1.1984
BOOST,637,0.90625,2.71475,1.0,discharge,0,-2.715,4.1416,99999.0,99,2.5952,9.005,0.2314,13.0021,7.2149,0.3147
BOOST,637,0.90625,2.71475,1.0,charge,0,1.358,4.154,69.5,101,11.3306,4.878,0.1987,17.415,9.2221,0.1633
BOOST,637,0.90625,2.71475,0.9999,discharge,1,-10.861,4.1508,635.5,101,10.608,4.3325,0.1648,6.8218,4.2725,0.7723
BOOST,637,0.90625,2.71475,1.0,charge,1,1.856,4.1583,160.9,101,22.4834,0.01,0.05,0.01,3000.0,0.1857
BOOST,637,0.90625,2.71475,0.9998,discharge,2,-21.721,4.15,640.7,101,10.5622,3.6215,0.1448,4.4397,3.6877,1.4917
BOOST,637,0.90625,2.71475,1.0,charge,2,1.746,4.1615,281.4,101,22.056,0.01,0.05,0.01,3000.0,0.1825
BOOST,637,0.90625,2.71475,0.9997,discharge,3,-31.221,4.1494,639.5,101,10.6043,3.0867,0.1496,3.6897,4.0373,2.092
BOOST,637,0.90625,2.71475,1.0,charge,3,1.682,4.1634,386.0,100,21.7736,0.01,0.05,0.01,3000.0,0.2046
BOOST,637,0.90625,2.71475,0.9547,discharge,0,-2.715,4.0953,4788.2,101,10.4627,3.6244,0.1543,6.9218,5.8498,0.203
BOOST,637,0.90625,2.71475,0.9548,charge,0,1.358,4.0968,70.3,101,10.2935,3.5768,0.1466,7.8074,6.6337,0.1404
BOOST,637,0.90625,2.71475,0.9547,discharge,1,-10.86,4.0954,635.5,101,10.5297,3.2908,0.151,4.9006,4.7261,0.6603
BOOST,637,0.90625,2.71475,0.9548,charge,1,5.428,4.099,160.9,101,10.3501,2.6875,0.0761,5.8827,2.5774,0.7566
BOOST,637,0.90625,2.71475,0.9546,discharge,2,-21.721,4.0957,678.6,101,10.4842,2.8837,0.1413,4.1022,5.3561,1.3294
BOOST,637,0.90625,2.71475,0.9548,charge,2,5.553,4.1016,281.4,101,17.7222,0.01,0.05,0.01,2999.8541,0.3138
BOOST,637,0.90625,2.71475,0.9545,discharge,3,-31.221,4.0963,681.2,101,10.3121,2.6203,0.1363,4.0351,6.2361,1.66
BOOST,637,0.90625,2.71475,0.9548,charge,3,5.436,4.1038,386.9,101,17.6979,0.01,0.05,0.01,2999.8809,0.3456
BOOST,637,0.90625,2.71475,0.9095,discharge,0,-2.717,4.0796,4830.5,101,10.3129,2.874,0.1492,6.3571,6.0087,0.1984
BOOST,637,0.90625,2.71475,0.9095,charge,0,1.358,4.081,70.5,101,10.0267,3.0279,0.1361,5.9818,5.9511,0.1179
BOOST,637,0.90625,2.71475,0.9094,discharge,1,-10.86,4.08,635.4,100,10.3829,2.7517,0.1454,5.7768,6.2539,0.6514
BOOST,637,0.90625,2.71475,0.9095,charge,1,5.429,4.0828,161.2,101,10.1863,2.8382,0.138,5.9109,6.1171,0.3385
BOOST,637,0.90625,2.71475,0.9093,discharge,2,-21.721,4.0793,680.5,101,10.3951,2.3731,0.1476,5.389,7.1269,1.1746
BOOST,637,0.90625,2.71475,0.9096,charge,2,7.313,4.0848,281.3,101,15.7515,0.01,0.05,0.01,3000.0,0.3239
BOOST,637,0.90625,2.71475,0.9093,discharge,3,-31.223,4.0807,700.8,101,10.2904,2.134,0.1326,5.27,7.5496,1.3788
BOOST,637,0.90625,2.71475,0.9096,charge,3,7.23,4.0866,386.8,101,15.6855,0.01,0.05,0.01,3000.0,0.4115
BOOST,637,0.90625,2.71475,0.819,discharge,0,-2.715,4.0188,5390.9,101,10.2204,1.943,0.2214,11.8855,9.4352,0.1806
BOOST,637,0.90625,2.71475,0.819,charge,0,1.358,4.0208,70.4,100,10.1364,1.811,0.2244,9.6807,8.437,0.1173
BOOST,637,0.90625,2.71475,0.8189,discharge,1,-10.86,4.0193,635.5,101,10.1362,1.872,0.1947,9.2259,7.092,0.5559
BOOST,637,0.90625,2.71475,0.8191,charge,1,5.429,4.0244,160.9,101,10.0033,1.7993,0.183,7.8978,7.4967,0.2833
BOOST,637,0.90625,2.71475,0.8188,discharge,2,-21.722,4.0201,680.5,101,10.1283,1.8047,0.2008,6.6837,5.902,1.1563
BOOST,637,0.90625,2.71475,0.8191,charge,2,11.856,4.0274,282.1,101,14.1296,0.4355,0.05,0.01,3000.0,0.2522
BOOST,637,0.90625,2.71475,0.8188,discharge,3,-31.221,4.0201,750.1,101,10.0577,1.67,0.2128,5.7961,5.8453,1.4277
BOOST,637,0.90625,2.71475,0.8191,charge,3,11.836,4.0294,387.4,101,14.411,0.01,0.05,0.01,2999.9987,0.248
BOOST,637,0.90625,2.71475,0.7286,discharge,0,-2.713,3.9206,5441.4,101,10.0507,1.5837,0.2533,11.6704,10.1033,0.1626
BOOST,637,0.90625,2.71475,0.7286,charge,0,1.358,3.9228,70.4,100,9.7728,1.6085,0.2006,8.206,7.8364,0.1098
BOOST,637,0.90625,2.71475,0.7285,discharge,1,-10.86,3.9199,635.4,101,9.8871,1.5343,0.2083,7.8053,6.319,0.4796
BOOST,637,0.90625,2.71475,0.7287,charge,1,5.429,3.9263,160.8,101,9.8616,1.4109,0.2382,6.3423,7.2553,0.2384
BOOST,637,0.90625,2.71475,0.7284,discharge,2,-21.722,3.9211,680.5,101,10.0016,1.5607,0.2675,5.6588,5.8685,1.04
BOOST,637,0.90625,2.71475,0.7287,charge,2,16.291,3.9286,281.5,101,9.6869,1.2,0.2364,6.5949,9.1706,0.5841
BOOST,637,0.90625,2.71475,0.7284,discharge,3,-31.221,3.9217,800.5,100,9.9164,1.4759,0.2651,5.3156,6.5042,1.2987
BOOST,637,0.90625,2.71475,0.7288,charge,3,20.563,3.9298,387.3,101,13.0235,0.1217,0.05,0.01,3000.0,0.1774
BOOST,637,0.90625,2.71475,0.6381,discharge,0,-2.715,3.8383,5533.6,100,9.8216,1.4121,0.2174,10.7906,9.528,0.1506
BOOST,637,0.90625,2.71475,0.6381,charge,0,1.358,3.8393,70.5,101,10.4382,1.3841,0.3345,8.9924,9.3446,0.1107
BOOST,637,0.90625,2.71475,0.638,discharge,1,-10.861,3.8382,635.4,101,9.94,1.3398,0.2501,7.4482,7.1812,0.4343
BOOST,637,0.90625,2.71475,0.6382,charge,1,5.428,3.843,161.0,101,9.811,1.3076,0.2399,7.6011,8.1751,0.2226
BOOST,637,0.90625,2.71475,0.6379,discharge,2,-21.72,3.8378,680.6,101,9.8711,1.2768,0.2276,6.2173,6.9698,0.7986
BOOST,637,0.90625,2.71475,0.6382,charge,2,16.289,3.8457,281.9,101,9.7118,1.1267,0.2572,6.2791,7.9599,0.537
BOOST,637,0.90625,2.71475,0.6379,discharge,3,-31.222,3.8375,800.6,101,9.8015,1.1882,0.2256,6.0622,7.623,1.078
BOOST,637,0.90625,2.71475,0.6383,charge,3,27.023,3.8476,386.9,101,9.4865,3.195,1.9481,0.4643,0.05,2.3868
BOOST,637,0.90625,2.71475,0.5476,discharge,0,-2.715,3.7407,5598.7,101,9.3764,1.1735,0.1779,9.4338,9.622,0.1441
BOOST,637,0.90625,2.71475,0.5476,charge,0,1.358,3.7431,70.4,101,9.7319,1.0751,0.2256,8.4065,9.3725,0.0983
BOOST,637,0.90625,2.71475,0.5475,discharge,1,-10.86,3.7417,635.4,101,9.822,1.0631,0.2266,7.8171,8.0077,0.3842
BOOST,637,0.90625,2.71475,0.5476,charge,1,5.429,3.7461,161.1,101,9.6539,1.0413,0.1811,7.1057,7.5098,0.1992
BOOST,637,0.90625,2.71475,0.5474,discharge,2,-21.72,3.7421,680.5,101,9.7843,1.0563,0.2298,6.5669,7.0167,0.7789
BOOST,637,0.90625,2.71475,0.5477,charge,2,16.29,3.7488,281.4,101,9.6974,1.0556,0.4159,6.3072,8.6939,0.5974
BOOST,637,0.90625,2.71475,0.5474,discharge,3,-31.222,3.7421,800.7,101,9.7382,1.0304,0.2645,6.2671,7.2706,1.0721
BOOST,637,0.90625,2.71475,0.5478,charge,3,27.149,3.7507,387.5,101,9.5292,0.9716,0.3762,5.9872,8.966,0.7698
BOOST,637,0.90625,2.71475,0.4571,discharge,0,-2.715,3.6584,5610.9,101,9.7221,1.1382,0.1612,8.4999,9.5715,0.1331
BOOST,637,0.90625,2.71475,0.4571,charge,0,1.359,3.6598,70.4,101,9.8121,1.0326,0.2263,7.7952,9.684,0.0937
BOOST,637,0.90625,2.71475,0.457,discharge,1,-10.861,3.6585,635.5,101,9.81,1.0276,0.1813,7.6125,8.4189,0.3624
BOOST,637,0.90625,2.71475,0.4572,charge,1,5.43,3.6628,160.9,101,9.6899,0.9952,0.1517,6.7891,7.7533,0.1805
BOOST,637,0.90625,2.71475,0.4569,discharge,2,-21.72,3.6588,680.5,101,9.7604,1.0248,0.1877,6.4443,7.0598,0.7329
BOOST,637,0.90625,2.71475,0.4572,charge,2,16.29,3.6656,282.1,101,9.721,0.9427,0.3455,5.5458,7.7011,0.5874
BOOST,637,0.90625,2.71475,0.4568,discharge,3,-31.22,3.6592,800.7,101,9.7649,0.9927,0.2459,6.2206,7.3173,1.0791
BOOST,637,0.90625,2.71475,0.4573,charge,3,27.151,3.6677,386.7,101,9.5649,0.932,0.3772,5.653,9.15,0.8344
BOOST,637,0.90625,2.71475,0.3666,discharge,0,-2.715,3.5964,5610.2,101,9.8466,1.3212,0.172,8.9501,10.4012,0.133
BOOST,637,0.90625,2.71475,0.3666,charge,0,1.359,3.5972,70.5,101,10.3479,1.2184,0.1314,7.6263,9.2409,0.094
BOOST,637,0.90625,2.71475,0.3665,discharge,1,-10.86,3.5966,635.5,101,9.9317,1.2083,0.1594,7.9821,8.8358,0.395
BOOST,637,0.90625,2.71475,0.3666,charge,1,5.429,3.6005,160.8,101,9.9866,1.1172,0.1613,7.2695,8.824,0.1902
BOOST,637,0.90625,2.71475,0.3664,discharge,2,-21.721,3.5972,680.5,101,9.9512,1.1315,0.1736,7.1683,7.8165,0.7454
BOOST,637,0.90625,2.71475,0.3667,charge,2,16.29,3.6051,282.0,101,9.727,0.9796,0.167,5.2422,6.5211,0.5516
BOOST,637,0.90625,2.71475,0.3664,discharge,3,-31.222,3.5973,801.0,101,9.8452,1.1477,0.1921,7.1756,8.2172,1.1646
BOOST,637,0.90625,2.71475,0.3668,charge,3,27.151,3.608,386.5,101,9.651,0.9373,0.2713,4.8622,7.4858,0.9078
BOOST,637,0.90625,2.71475,0.2761,discharge,0,-2.715,3.5169,5611.1,101,10.1433,1.8946,0.1448,10.1444,10.1498,0.1531
BOOST,637,0.90625,2.71475,0.2761,charge,0,1.359,3.518,70.5,101,10.5391,1.7868,0.1704,8.8493,9.9731,0.1042
BOOST,637,0.90625,2.71475,0.276,discharge,1,-10.86,3.5171,635.5,101,10.2027,1.8406,0.1505,8.9303,8.5034,0.5358
BOOST,637,0.90625,2.71475,0.2761,charge,1,5.429,3.5236,160.8,101,10.0833,1.6445,0.1432,8.0808,9.4013,0.2405
BOOST,637,0.90625,2.71475,0.2759,discharge,2,-21.721,3.519,680.6,101,10.2745,1.736,0.1911,10.4891,10.335,1.1374
BOOST,637,0.90625,2.71475,0.2762,charge,2,16.288,3.5287,281.4,101,9.9054,1.3584,0.1266,6.8341,8.5704,0.5416
BOOST,637,0.90625,2.71475,0.2759,discharge,3,-31.222,3.5201,800.7,100,10.188,1.7605,0.2198,17.2907,18.5316,1.8258
BOOST,637,0.90625,2.71475,0.2763,charge,3,27.152,3.5321,386.9,101,9.7432,1.1001,0.1271,5.434,6.9639,0.7754
BOOST,637,0.90625,2.71475,0.2308,discharge,0,-2.715,3.4656,5070.4,101,10.4045,2.4385,0.1449,10.5551,9.0002,0.1633
BOOST,637,0.90625,2.71475,0.2308,charge,0,1.358,3.4676,70.5,101,10.3265,2.3694,0.146,8.8058,8.8575,0.11
BOOST,637,0.90625,2.71475,0.2308,discharge,1,-10.86,3.4661,635.4,101,10.4732,2.5299,0.1758,11.6127,9.8984,0.6852
BOOST,637,0.90625,2.71475,0.2309,charge,1,5.429,3.4726,160.9,101,10.2947,2.1172,0.1416,8.2875,9.6692,0.262
BOOST,637,0.90625,2.71475,0.2307,discharge,2,-21.721,3.4677,680.5,101,10.5057,2.4231,0.1958,26.6709,22.7397,1.4371
BOOST,637,0.90625,2.71475,0.231,charge,2,16.291,3.477,281.3,101,10.0905,1.5753,0.1174,7.3418,9.3451,0.5989
BOOST,637,0.90625,2.71475,0.2306,discharge,3,-31.222,3.4676,800.6,101,10.3319,2.3104,0.1833,200.0,161.6257,2.4481
BOOST,637,0.90625,2.71475,0.2311,charge,3,27.151,3.4801,386.7,101,9.8354,1.1842,0.1225,6.3326,8.382,0.8283
BOOST,637,0.90625,2.71475,0.1855,discharge,0,-2.715,3.4222,5070.1,101,10.6694,3.408,0.1621,13.6217,8.9256,0.1936
BOOST,637,0.90625,2.71475,0.1856,charge,0,1.358,3.4246,70.5,100,10.485,3.2608,0.1567,8.8722,7.1761,0.1276
BOOST,637,0.90625,2.71475,0.1855,discharge,1,-10.862,3.4225,635.4,101,10.8661,3.5947,0.2334,37.0733,23.5507,0.9845
BOOST,637,0.90625,2.71475,0.1856,charge,1,5.429,3.4319,160.9,101,10.4566,2.7802,0.1465,6.3779,7.3041,0.2983
BOOST,637,0.90625,2.71475,0.1854,discharge,2,-21.721,3.4247,680.6,101,10.6243,2.9721,0.1369,200.0,90.137,1.3106
BOOST,637,0.90625,2.71475,0.1857,charge,2,16.291,3.4372,281.8,101,10.1785,1.8052,0.1224,6.6329,10.1535,0.6484
BOOST,637,0.90625,2.71475,0.1858,charge,3,27.151,3.4399,362.7,101,9.8577,1.2788,0.1095,6.5866,10.2089,0.7492
BOOST,637,0.90625,2.71475,0.1403,discharge,0,-2.715,3.3708,5070.3,101,11.264,5.7012,0.2548,33.8952,13.6228,0.3192
BOOST,637,0.90625,2.71475,0.1403,charge,0,1.358,3.3747,70.5,100,10.8826,5.0616,0.1921,15.2771,8.2036,0.1508
BOOST,637,0.90625,2.71475,0.1403,discharge,1,-10.862,3.3723,635.5,101,11.2753,5.8052,0.2678,200.0,51.974,1.4723
BOOST,637,0.90625,2.71475,0.1404,charge,1,5.429,3.3852,160.8,101,10.7449,3.7114,0.16,8.5713,5.976,0.3557
BOOST,637,0.90625,2.71475,0.1405,charge,2,16.289,3.3923,236.6,101,10.3177,2.3909,0.1499,5.1014,6.44,0.959
BOOST,637,0.90625,2.71475,0.1406,charge,3,27.151,3.3936,249.2,100,10.1651,1.7341,0.1499,5.591,9.4936,1.2277
BOOST,675,0.90177,2.70134,1.0,discharge,0,-2.7,4.1404,99999.0,99,2.7133,9.5071,0.2405,13.1398,7.1673,0.3285
BOOST,675,0.90177,2.70134,1.0,charge,0,1.35,4.1538,69.4,101,10.6227,5.3859,0.1967,17.5289,8.889,0.176
BOOST,675,0.90177,2.70134,0.9999,discharge,1,-10.805,4.1495,635.4,101,10.7129,4.7084,0.161,6.7704,4.1583,0.815
BOOST,675,0.90177,2.70134,1.0,charge,1,1.844,4.1573,160.8,101,23.1617,0.01,0.05,0.01,2999.9995,0.1704
BOOST,675,0.90177,2.70134,0.9998,discharge,2,-21.611,4.1484,640.8,101,10.6283,3.9123,0.1415,4.392,3.6271,1.5324
BOOST,675,0.90177,2.70134,1.0,charge,2,1.741,4.1602,281.8,101,22.8705,0.01,0.05,0.01,2999.9999,0.23
BOOST,675,0.90177,2.70134,0.9998,discharge,3,-31.064,4.148,639.6,101,10.6204,3.3431,0.1421,3.6549,3.9647,2.1676
BOOST,675,0.90177,2.70134,1.0,charge,3,1.67,4.1624,387.4,101,22.5259,0.01,0.05,0.01,3000.0,0.1763
BOOST,675,0.90177,2.70134,0.955,discharge,0,-2.701,4.0948,4789.1,101,10.5636,3.957,0.1476,6.9638,5.5651,0.2158
BOOST,675,0.90177,2.70134,0.955,charge,0,1.35,4.0962,70.4,101,10.4401,4.0127,0.1519,7.9406,6.6054,0.1343
BOOST,675,0.90177,2.70134,0.9549,discharge,1,-10.805,4.0942,635.4,101,10.4364,3.7183,0.1478,4.9272,4.6795,0.6842
BOOST,675,0.90177,2.70134,0.955,charge,1,5.4,4.0988,161.0,101,10.3863,2.8414,0.0732,5.7228,2.1422,0.7443
BOOST,675,0.90177,2.70134,0.9548,discharge,2,-21.61,4.0944,678.2,100,10.4888,3.1592,0.1346,4.0999,5.2598,1.3719
BOOST,675,0.90177,2.70134,0.955,charge,2,5.401,4.1013,281.4,101,18.285,0.01,2999.9988,0.01,2999.9988,0.3249
BOOST,675,0.90177,2.70134,0.9547,discharge,3,-31.063,4.0952,680.0,101,10.4177,2.7636,0.129,4.0311,6.1364,1.722
BOOST,675,0.90177,2.70134,0.9551,charge,3,5.291,4.1037,386.7,101,18.2127,0.01,2999.9991,0.01,2999.9991,0.339
BOOST,675,0.90177,2.70134,0.9099,discharge,0,-2.699,4.0794,4829.0,101,10.4792,3.1787,0.144,6.4778,5.9687,0.189
BOOST,675,0.90177,2.70134,0.91,charge,0,1.35,4.0805,70.3,101,10.3001,3.2707,0.1329,6.1644,5.7963,0.1204
BOOST,675,0.90177,2.70134,0.9099,discharge,1,-10.805,4.0796,635.4,101,10.4611,3.0648,0.1452,5.9203,6.3275,0.6627
BOOST,675,0.90177,2.70134,0.91,charge,1,5.402,4.0826,161.0,101,10.4043,3.0308,0.144,6.0828,6.179,0.3355
BOOST,675,0.90177,2.70134,0.9098,discharge,2,-21.61,4.0791,680.6,101,10.3889,2.6804,0.1393,5.452,7.0312,1.1803
BOOST,675,0.90177,2.70134,0.91,charge,2,7.118,4.0838,282.4,101,16.3247,0.01,0.05,0.01,3000.0,0.3647
BOOST,675,0.90177,2.70134,0.9097,discharge,3,-31.062,4.0798,699.1,101,10.3584,2.3082,0.1304,5.2755,7.4075,1.3692
BOOST,675,0.90177,2.70134,0.91,charge,3,7.053,4.0863,387.4,100,16.1204,0.01,0.05,0.01,2999.9997,0.311
BOOST,675,0.90177,2.70134,0.8199,discharge,0,-2.701,4.0168,5388.8,101,9.8956,2.1748,0.1879,11.8759,9.0924,0.1856
BOOST,675,0.90177,2.70134,0.8199,charge,0,1.352,4.0198,70.4,101,9.9546,2.2028,0.1529,9.7624,8.121,0.1205
BOOST,675,0.90177,2.70134,0.8198,discharge,1,-10.805,4.0184,635.5,101,10.1836,2.0906,0.171,9.2655,6.9403,0.5943
BOOST,675,0.90177,2.70134,0.82,charge,1,5.401,4.0227,161.0,101,10.2654,1.9608,0.1817,8.0656,7.4795,0.2991
BOOST,675,0.90177,2.70134,0.8198,discharge,2,-21.609,4.019,680.6,100,10.1943,1.9454,0.1795,6.6948,5.7417,1.1658
BOOST,675,0.90177,2.70134,0.82,charge,2,11.657,4.0267,281.8,101,14.4377,0.4365,0.05,0.01,2999.9999,0.3086
BOOST,675,0.90177,2.70134,0.8197,discharge,3,-31.063,4.0199,748.8,101,10.1474,1.8013,0.1858,5.8023,5.705,1.5312
BOOST,675,0.90177,2.70134,0.82,charge,3,11.644,4.0287,387.2,101,14.7084,0.01,0.05,0.01,2999.9994,0.2646
BOOST,675,0.90177,2.70134,0.7299,discharge,0,-2.7,3.9202,5439.3,101,10.0224,1.8078,0.1988,11.5867,9.7318,0.1621
BOOST,675,0.90177,2.70134,0.7299,charge,0,1.351,3.9224,70.5,101,9.9492,1.6706,0.1867,8.431,7.9539,0.1068
BOOST,675,0.90177,2.70134,0.7298,discharge,1,-10.805,3.9205,635.4,101,10.1132,1.6414,0.2015,7.886,6.3315,0.4807
BOOST,675,0.90177,2.70134,0.7299,charge,1,5.401,3.9259,160.7,101,9.9301,1.5619,0.2077,6.4156,7.0713,0.2562
BOOST,675,0.90177,2.70134,0.7297,discharge,2,-21.61,3.9206,680.6,101,10.0414,1.6887,0.2217,5.7164,5.7077,1.0997
BOOST,675,0.90177,2.70134,0.73,charge,2,16.206,3.9275,281.8,101,9.8712,1.2665,0.2088,6.6117,8.945,0.6011
BOOST,675,0.90177,2.70134,0.7296,discharge,3,-31.064,3.9211,801.0,100,9.9875,1.562,0.2378,5.3497,6.3449,1.4199
BOOST,675,0.90177,2.70134,0.7301,charge,3,20.231,3.9296,386.4,101,13.3615,0.01,0.05,0.01,3000.0,0.1792
BOOST,675,0.90177,2.70134,0.6398,discharge,0,-2.701,3.8378,5532.8,101,9.9193,1.5426,0.2075,10.8984,9.6792,0.1677
BOOST,675,0.90177,2.70134,0.6398,charge,0,1.35,3.8396,70.5,101,9.7534,1.5277,0.1966,8.6968,8.4074,0.112
BOOST,675,0.90177,2.70134,0.6398,discharge,1,-10.805,3.8377,635.4,101,10.0247,1.4422,0.216,7.5125,7.1162,0.4671
BOOST,675,0.90177,2.70134,0.6399,charge,1,5.401,3.8425,160.8,100,9.893,1.4397,0.218,7.6972,8.2058,0.2332
BOOST,675,0.90177,2.70134,0.6396,discharge,2,-21.609,3.8373,680.5,101,9.9435,1.3773,0.1957,6.2794,6.8762,0.8616
BOOST,675,0.90177,2.70134,0.64,charge,2,16.207,3.8447,281.8,101,9.8237,1.2296,0.2295,6.3268,7.8955,0.584
BOOST,675,0.90177,2.70134,0.6396,discharge,3,-31.063,3.837,801.3,101,9.8665,1.2781,0.1962,6.085,7.4369,1.1342
BOOST,675,0.90177,2.70134,0.6401,charge,3,26.765,3.8473,387.4,101,10.0204,3.236,1.729,0.01,2999.9999,2.5669
BOOST,675,0.90177,2.70134,0.5498,discharge,0,-2.699,3.7413,5596.6,101,9.466,1.344,0.1684,9.6682,9.8174,0.1412
BOOST,675,0.90177,2.70134,0.5498,charge,0,1.35,3.7436,70.5,101,9.6497,1.3178,0.1442,8.2088,8.691,0.104
BOOST,675,0.90177,2.70134,0.5497,discharge,1,-10.804,3.7414,635.4,101,9.8157,1.1742,0.187,7.8998,7.866,0.3943
BOOST,675,0.90177,2.70134,0.5498,charge,1,5.401,3.7467,160.8,101,9.7528,1.1216,0.1599,7.1756,7.4503,0.2027
BOOST,675,0.90177,2.70134,0.5496,discharge,2,-21.609,3.7426,680.7,101,9.8567,1.1508,0.1979,6.619,6.8822,0.8341
BOOST,675,0.90177,2.70134,0.5499,charge,2,16.208,3.7495,281.7,101,9.7598,1.115,0.3392,6.2342,8.2281,0.6548
BOOST,675,0.90177,2.70134,0.5495,discharge,3,-31.063,3.7427,800.9,101,9.8073,1.119,0.2205,6.2917,7.0604,1.1451
BOOST,675,0.90177,2.70134,0.55,charge,3,27.011,3.7515,387.6,101,9.6112,1.028,0.333,5.9232,8.6573,0.8449
BOOST,675,0.90177,2.70134,0.4597,discharge,0,-2.701,3.6582,5611.5,100,9.5069,1.272,0.1449,8.6466,9.6529,0.1363
BOOST,675,0.90177,2.70134,0.4598,charge,0,1.35,3.6606,70.5,101,9.5099,1.2868,0.0963,7.5987,8.8161,0.1014
BOOST,675,0.90177,2.70134,0.4597,discharge,1,-10.805,3.6584,635.5,101,9.7699,1.1771,0.1489,7.6375,8.2241,0.3838
BOOST,675,0.90177,2.70134,0.4598,charge,1,5.403,3.6635,160.7,101,9.7191,1.1215,0.1253,6.8257,7.5901,0.1859
BOOST,675,0.90177,2.70134,0.4596,discharge,2,-21.61,3.6594,680.6,101,9.8723,1.1013,0.1745,6.5054,7.0217,0.7559
