Repository: KikETs/ECM_HYBRID_BMS_JOINT

## Results

| Arm | Model | Size | Protocol | Result | Worst cell |
|---|---|---|---|---|---|
| SOP | 2RC table + trim (A8) | 4 effective coefficients, 2 EW states | leave-one-cell-out | usable current 69.6 % discharge, 59.5 % charge (τ = 10 s) | 59.9 % / 53.5 % (BOOST_REST) |
| SOH | dQ/dV ridge | 65 coefficients | leave-one-cell-out | RMSE 0.0094, bias −0.0005 | 0.0130 (BOOST_REST) |
| SOC | 2RC EKF, low-current gate | 3 states | leave-one-cell-out | **2.34 %p** over six sensor disturbances on estimated SOH (2.325 on true SOH), per cell 2.00–2.75 | 4.60 %p (BOOST_NEGPULSE_1S, current offset −0.10 A) |

The SOH arm was a 10,945-parameter CNN until the second audit round. Nested

File: analysis/uypydj_hppc_resistance.csv (part 18 of 225)
protocol,cycle,SOH,CAP_Ah,SOC,soc_group,direction,rate_rank,I_A,CRate_rated,tau_s,tau_actual_s,V_pre_V,V_tau_V,R_mOhm,file
CC,825,0.89316,2.65572,0.2916,9,discharge,2,-21.244,7.081,2.0,1.9,3.5187,3.2018,14.9172,09-30-21_01.46_CC_protocol_HPPC_IN21700_30T_cycle_#825.mat
CC,825,0.89316,2.65572,0.2916,9,discharge,2,-21.244,7.081,10.0,9.9,3.5187,3.0928,20.048,09-30-21_01.46_CC_protocol_HPPC_IN21700_30T_cycle_#825.mat
CC,825,0.89316,2.65572,0.292,9,charge,2,15.935,5.312,2.0,2.0,3.5286,3.7452,13.5927,09-30-21_01.46_CC_protocol_HPPC_IN21700_30T_cycle_#825.mat
CC,825,0.89316,2.65572,0.292,9,charge,2,15.935,5.312,10.0,9.9,3.5286,3.7987,16.9501,09-30-21_01.46_CC_protocol_HPPC_IN21700_30T_cycle_#825.mat
CC,825,0.89316,2.65572,0.2916,9,discharge,3,-30.541,10.18,2.0,2.0,3.5198,3.0701,14.7245,09-30-21_01.46_CC_protocol_HPPC_IN21700_30T_cycle_#825.mat
CC,825,0.89316,2.65572,0.2916,9,discharge,3,-30.541,10.18,10.0,9.9,3.5198,2.8901,20.6182,09-30-21_01.46_CC_protocol_HPPC_IN21700_30T_cycle_#825.mat
CC,825,0.89316,2.65572,0.292,9,charge,3,26.558,8.853,2.0,2.0,3.5325,3.8753,12.9076,09-30-21_01.46_CC_protocol_HPPC_IN21700_30T_cycle_#825.mat
CC,825,0.89316,2.65572,0.292,9,charge,3,26.558,8.853,10.0,9.9,3.5325,3.9509,15.7542,09-30-21_01.46_CC_protocol_HPPC_IN21700_30T_cycle_#825.mat
CC,825,0.89316,2.65572,0.2475,10,discharge,0,-2.657,0.886,2.0,2.0,3.4638,3.4196,16.6347,09-30-21_01.46_CC_protocol_HPPC_IN21700_30T_cycle_#825.mat
CC,825,0.89316,2.65572,0.2475,10,discharge,0,-2.657,0.886,10.0,9.9,3.4638,3.4056,21.9036,09-30-21_01.46_CC_protocol_HPPC_IN21700_30T_cycle_#825.mat
CC,825,0.89316,2.65572,0.2475,10,charge,0,1.328,0.443,2.0,2.0,3.4657,3.4871,16.1132,09-30-21_01.46_CC_protocol_HPPC_IN21700_30T_cycle_#825.mat
CC,825,0.89316,2.65572,0.2475,10,charge,0,1.328,0.443,10.0,9.9,3.4657,3.4929,20.4804,09-30-21_01.46_CC_protocol_HPPC_IN21700_30T_cycle_#825.mat
CC,825,0.89316,2.65572,0.2475,10,discharge,1,-10.623,3.541,2.0,2.0,3.4641,3.2856,16.8032,09-30-21_01.46_CC_protocol_HPPC_IN21700_30T_cycle_#825.mat
CC,825,0.89316,2.65572,0.2475,10,discharge,1,-10.623,3.541,10.0,9.9,3.4641,3.2251,22.4984,09-30-21_01.46_CC_protocol_HPPC_IN21700_30T_cycle_#825.mat
CC,825,0.89316,2.65572,0.2476,10,charge,1,5.311,1.77,2.0,1.9,3.4703,3.5519,15.3652,09-30-21_01.46_CC_protocol_HPPC_IN21700_30T_cycle_#825.mat
CC,825,0.89316,2.65572,0.2476,10,charge,1,5.311,1.77,10.0,9.9,3.4703,3.5732,19.376,09-30-21_01.46_CC_protocol_HPPC_IN21700_30T_cycle_#825.mat
CC,825,0.89316,2.65572,0.2474,10,discharge,2,-21.244,7.081,2.0,2.0,3.4657,3.1113,16.6824,09-30-21_01.46_CC_protocol_HPPC_IN21700_30T_cycle_#825.mat
CC,825,0.89316,2.65572,0.2474,10,discharge,2,-21.244,7.081,10.0,9.9,3.4657,2.9412,24.6893,09-30-21_01.46_CC_protocol_HPPC_IN21700_30T_cycle_#825.mat
CC,825,0.89316,2.65572,0.2477,10,charge,2,15.933,5.311,2.0,2.0,3.4756,3.701,14.1467,09-30-21_01.46_CC_protocol_HPPC_IN21700_30T_cycle_#825.mat
CC,825,0.89316,2.65572,0.2477,10,charge,2,15.933,5.311,10.0,9.9,3.4756,3.7566,17.6364,09-30-21_01.46_CC_protocol_HPPC_IN21700_30T_cycle_#825.mat
CC,825,0.89316,2.65572,0.2473,10,discharge,3,-30.54,10.18,2.0,1.9,3.4655,2.9639,16.4244,09-30-21_01.46_CC_protocol_HPPC_IN21700_30T_cycle_#825.mat
CC,825,0.89316,2.65572,0.2473,10,discharge,3,-30.54,10.18,10.0,9.9,3.4655,2.6385,27.0792,09-30-21_01.46_CC_protocol_HPPC_IN21700_30T_cycle_#825.mat
CC,825,0.89316,2.65572,0.2478,10,charge,3,26.557,8.852,2.0,2.0,3.4788,3.8309,13.2583,09-30-21_01.46_CC_protocol_HPPC_IN21700_30T_cycle_#825.mat
CC,825,0.89316,2.65572,0.2478,10,charge,3,26.557,8.852,10.0,9.9,3.4788,3.9139,16.3836,09-30-21_01.46_CC_protocol_HPPC_IN21700_30T_cycle_#825.mat
CC,825,0.89316,2.65572,0.2032,11,discharge,0,-2.657,0.886,2.0,1.9,3.423,3.374,18.4405,09-30-21_01.46_CC_protocol_HPPC_IN21700_30T_cycle_#825.mat
CC,825,0.89316,2.65572,0.2032,11,discharge,0,-2.657,0.886,10.0,9.9,3.423,3.3555,25.4027,09-30-21_01.46_CC_protocol_HPPC_IN21700_30T_cycle_#825.mat
CC,825,0.89316,2.65572,0.2033,11,charge,0,1.328,0.443,2.0,2.0,3.4257,3.4487,17.3206,09-30-21_01.46_CC_protocol_HPPC_IN21700_30T_cycle_#825.mat
CC,825,0.89316,2.65572,0.2033,11,charge,0,1.328,0.443,10.0,9.9,3.4257,3.4549,21.9896,09-30-21_01.46_CC_protocol_HPPC_IN21700_30T_cycle_#825.mat
CC,825,0.89316,2.65572,0.2032,11,discharge,1,-10.623,3.541,2.0,1.9,3.4235,3.2205,19.1095,09-30-21_01.46_CC_protocol_HPPC_IN21700_30T_cycle_#825.mat
CC,825,0.89316,2.65572,0.2032,11,discharge,1,-10.623,3.541,10.0,9.9,3.4235,3.1047,30.0104,09-30-21_01.46_CC_protocol_HPPC_IN21700_30T_cycle_#825.mat
CC,825,0.89316,2.65572,0.2033,11,charge,1,5.311,1.77,2.0,1.9,3.4328,3.5179,16.0246,09-30-21_01.46_CC_protocol_HPPC_IN21700_30T_cycle_#825.mat
CC,825,0.89316,2.65572,0.2033,11,charge,1,5.311,1.77,10.0,9.9,3.4328,3.5352,19.2822,09-30-21_01.46_CC_protocol_HPPC_IN21700_30T_cycle_#825.mat
CC,825,0.89316,2.65572,0.2031,11,discharge,2,-21.244,7.081,2.0,2.0,3.4257,3.0085,19.6385,09-30-21_01.46_CC_protocol_HPPC_IN21700_30T_cycle_#825.mat
CC,825,0.89316,2.65572,0.2031,11,discharge,2,-21.244,7.081,10.0,9.9,3.4257,2.6318,37.3706,09-30-21_01.46_CC_protocol_HPPC_IN21700_30T_cycle_#825.mat
CC,825,0.89316,2.65572,0.2034,11,charge,2,15.933,5.311,2.0,1.9,3.4386,3.6615,13.9898,09-30-21_01.46_CC_protocol_HPPC_IN21700_30T_cycle_#825.mat
CC,825,0.89316,2.65572,0.2034,11,charge,2,15.933,5.311,10.0,9.9,3.4386,3.7088,16.9585,09-30-21_01.46_CC_protocol_HPPC_IN21700_30T_cycle_#825.mat
CC,825,0.89316,2.65572,0.203,11,discharge,3,-30.538,10.179,2.0,2.0,3.4254,2.8219,19.7623,09-30-21_01.46_CC_protocol_HPPC_IN21700_30T_cycle_#825.mat
CC,825,0.89316,2.65572,0.203,11,discharge,3,-30.538,10.179,10.0,9.9,3.4254,2.5,30.3032,09-30-21_01.46_CC_protocol_HPPC_IN21700_30T_cycle_#825.mat
CC,825,0.89316,2.65572,0.2035,11,charge,3,26.557,8.852,2.0,2.0,3.4413,3.7862,12.9872,09-30-21_01.46_CC_protocol_HPPC_IN21700_30T_cycle_#825.mat
CC,825,0.89316,2.65572,0.2035,11,charge,3,26.557,8.852,10.0,9.9,3.4413,3.864,15.9167,09-30-21_01.46_CC_protocol_HPPC_IN21700_30T_cycle_#825.mat
CC,825,0.89316,2.65572,0.159,12,discharge,0,-2.657,0.886,2.0,2.0,3.3755,3.3134,23.3696,09-30-21_01.46_CC_protocol_HPPC_IN21700_30T_cycle_#825.mat
CC,825,0.89316,2.65572,0.159,12,discharge,0,-2.657,0.886,10.0,9.9,3.3755,3.2772,36.9924,09-30-21_01.46_CC_protocol_HPPC_IN21700_30T_cycle_#825.mat
CC,825,0.89316,2.65572,0.159,12,charge,0,1.328,0.443,2.0,2.0,3.3796,3.4073,20.8631,09-30-21_01.46_CC_protocol_HPPC_IN21700_30T_cycle_#825.mat
CC,825,0.89316,2.65572,0.159,12,charge,0,1.328,0.443,10.0,9.9,3.3796,3.4175,28.5456,09-30-21_01.46_CC_protocol_HPPC_IN21700_30T_cycle_#825.mat
CC,825,0.89316,2.65572,0.1589,12,discharge,1,-10.623,3.541,2.0,1.9,3.3772,3.0949,26.5744,09-30-21_01.46_CC_protocol_HPPC_IN21700_30T_cycle_#825.mat
CC,825,0.89316,2.65572,0.1589,12,discharge,1,-10.623,3.541,10.0,9.9,3.3772,2.7814,56.0859,09-30-21_01.46_CC_protocol_HPPC_IN21700_30T_cycle_#825.mat
CC,825,0.89316,2.65572,0.1591,12,charge,1,5.311,1.77,2.0,2.0,3.3905,3.4879,18.3407,09-30-21_01.46_CC_protocol_HPPC_IN21700_30T_cycle_#825.mat
CC,825,0.89316,2.65572,0.1591,12,charge,1,5.311,1.77,10.0,9.9,3.3905,3.5116,22.8034,09-30-21_01.46_CC_protocol_HPPC_IN21700_30T_cycle_#825.mat
CC,825,0.89316,2.65572,0.1589,12,discharge,2,-19.532,6.511,2.0,2.0,3.3809,2.7537,32.1114,09-30-21_01.46_CC_protocol_HPPC_IN21700_30T_cycle_#825.mat
CC,825,0.89316,2.65572,0.1589,12,discharge,2,-19.532,6.511,10.0,9.9,3.3809,2.4999,45.1055,09-30-21_01.46_CC_protocol_HPPC_IN21700_30T_cycle_#825.mat
CC,825,0.89316,2.65572,0.1592,12,charge,2,15.933,5.311,2.0,2.0,3.3974,3.6411,15.2953,09-30-21_01.46_CC_protocol_HPPC_IN21700_30T_cycle_#825.mat
CC,825,0.89316,2.65572,0.1592,12,charge,2,15.933,5.311,10.0,9.9,3.3974,3.683,17.9251,09-30-21_01.46_CC_protocol_HPPC_IN21700_30T_cycle_#825.mat
CC,825,0.89316,2.65572,0.1588,12,discharge,3,-17.928,5.976,2.0,2.0,3.3805,2.4989,49.1745,09-30-21_01.46_CC_protocol_HPPC_IN21700_30T_cycle_#825.mat
CC,825,0.89316,2.65572,0.1588,12,discharge,3,-17.928,5.976,10.0,9.9,3.3805,2.5,49.1131,09-30-21_01.46_CC_protocol_HPPC_IN21700_30T_cycle_#825.mat
CC,825,0.89316,2.65572,0.1593,12,charge,3,26.556,8.852,2.0,2.0,3.3993,3.765,13.7709,09-30-21_01.46_CC_protocol_HPPC_IN21700_30T_cycle_#825.mat
CC,825,0.89316,2.65572,0.1593,12,charge,3,26.556,8.852,10.0,9.9,3.3993,3.8325,16.3127,09-30-21_01.46_CC_protocol_HPPC_IN21700_30T_cycle_#825.mat
CC,862,0.88952,2.64489,1.0,0,discharge,0,-2.646,0.882,2.0,1.9,4.1344,4.0876,17.6864,10-04-21_20.28_CC_protocol_HPPC_IN21700_30T_cycle_#862.mat
CC,862,0.88952,2.64489,1.0,0,discharge,0,-2.646,0.882,10.0,9.7,4.1344,4.0688,24.7912,10-04-21_20.28_CC_protocol_HPPC_IN21700_30T_cycle_#862.mat
CC,862,0.88952,2.64489,1.0,0,charge,0,1.323,0.441,2.0,2.0,4.1481,4.1781,22.6792,10-04-21_20.28_CC_protocol_HPPC_IN21700_30T_cycle_#862.mat
CC,862,0.88952,2.64489,1.0,0,charge,0,1.323,0.441,10.0,9.9,4.1481,4.19,31.6752,10-04-21_20.28_CC_protocol_HPPC_IN21700_30T_cycle_#862.mat
CC,862,0.88952,2.64489,0.9999,0,discharge,1,-10.583,3.528,2.0,2.0,4.1436,3.9317,20.0227,10-04-21_20.28_CC_protocol_HPPC_IN21700_30T_cycle_#862.mat
CC,862,0.88952,2.64489,0.9999,0,discharge,1,-10.583,3.528,10.0,9.9,4.1436,3.8956,23.4338,10-04-21_20.28_CC_protocol_HPPC_IN21700_30T_cycle_#862.mat
CC,862,0.88952,2.64489,1.0,0,charge,1,1.833,0.611,2.0,1.9,4.1509,4.2,26.7838,10-04-21_20.28_CC_protocol_HPPC_IN21700_30T_cycle_#862.mat
CC,862,0.88952,2.64489,1.0,0,charge,1,1.833,0.611,10.0,9.9,4.1509,4.2,26.7838,10-04-21_20.28_CC_protocol_HPPC_IN21700_30T_cycle_#862.mat
CC,862,0.88952,2.64489,0.9998,0,discharge,2,-21.162,7.054,2.0,1.9,4.1424,3.7655,17.8102,10-04-21_20.28_CC_protocol_HPPC_IN21700_30T_cycle_#862.mat
CC,862,0.88952,2.64489,0.9998,0,discharge,2,-21.162,7.054,10.0,9.9,4.1424,3.7174,20.0832,10-04-21_20.28_CC_protocol_HPPC_IN21700_30T_cycle_#862.mat
CC,862,0.88952,2.64489,1.0,0,charge,2,1.731,0.577,2.0,2.0,4.1551,4.2,25.9358,10-04-21_20.28_CC_protocol_HPPC_IN21700_30T_cycle_#862.mat
CC,862,0.88952,2.64489,1.0,0,charge,2,1.731,0.577,10.0,9.9,4.1551,4.2,25.9358,10-04-21_20.28_CC_protocol_HPPC_IN21700_30T_cycle_#862.mat
CC,862,0.88952,2.64489,0.9997,0,discharge,3,-30.419,10.14,2.0,1.9,4.1418,3.6374,16.5817,10-04-21_20.28_CC_protocol_HPPC_IN21700_30T_cycle_#862.mat
CC,862,0.88952,2.64489,0.9997,0,discharge,3,-30.419,10.14,10.0,9.91,4.1418,3.5775,18.5509,10-04-21_20.28_CC_protocol_HPPC_IN21700_30T_cycle_#862.mat
CC,862,0.88952,2.64489,1.0,0,charge,3,1.662,0.554,2.0,2.0,4.1574,4.2,25.6287,10-04-21_20.28_CC_protocol_HPPC_IN21700_30T_cycle_#862.mat
CC,862,0.88952,2.64489,1.0,0,charge,3,1.662,0.554,10.0,9.9,4.1574,4.2,25.6287,10-04-21_20.28_CC_protocol_HPPC_IN21700_30T_cycle_#862.mat
CC,862,0.88952,2.64489,0.9559,1,discharge,0,-2.644,0.881,2.0,2.0,4.0928,4.0444,18.3049,10-04-21_20.28_CC_protocol_HPPC_IN21700_30T_cycle_#862.mat
CC,862,0.88952,2.64489,0.9559,1,discharge,0,-2.644,0.881,10.0,9.9,4.0928,4.0344,22.0869,10-04-21_20.28_CC_protocol_HPPC_IN21700_30T_cycle_#862.mat
CC,862,0.88952,2.64489,0.9559,1,charge,0,1.323,0.441,2.0,1.9,4.0935,4.1182,18.6697,10-04-21_20.28_CC_protocol_HPPC_IN21700_30T_cycle_#862.mat
CC,862,0.88952,2.64489,0.9559,1,charge,0,1.323,0.441,10.0,9.9,4.0935,4.1243,23.2804,10-04-21_20.28_CC_protocol_HPPC_IN21700_30T_cycle_#862.mat
CC,862,0.88952,2.64489,0.9558,1,discharge,1,-10.582,3.527,2.0,2.0,4.0932,3.9096,17.3502,10-04-21_20.28_CC_protocol_HPPC_IN21700_30T_cycle_#862.mat
CC,862,0.88952,2.64489,0.9558,1,discharge,1,-10.582,3.527,10.0,9.9,4.0932,3.8813,20.0246,10-04-21_20.28_CC_protocol_HPPC_IN21700_30T_cycle_#862.mat
CC,862,0.88952,2.64489,0.956,1,charge,1,5.14,1.713,2.0,2.0,4.0969,4.1927,18.6381,10-04-21_20.28_CC_protocol_HPPC_IN21700_30T_cycle_#862.mat
CC,862,0.88952,2.64489,0.956,1,charge,1,5.14,1.713,10.0,9.9,4.0969,4.2001,20.0778,10-04-21_20.28_CC_protocol_HPPC_IN21700_30T_cycle_#862.mat
CC,862,0.88952,2.64489,0.9557,1,discharge,2,-21.161,7.054,2.0,2.0,4.0934,3.7505,16.2043,10-04-21_20.28_CC_protocol_HPPC_IN21700_30T_cycle_#862.mat
CC,862,0.88952,2.64489,0.9557,1,discharge,2,-21.161,7.054,10.0,9.9,4.0934,3.7019,18.501,10-04-21_20.28_CC_protocol_HPPC_IN21700_30T_cycle_#862.mat
CC,862,0.88952,2.64489,0.956,1,charge,2,4.92,1.64,2.0,1.9,4.0997,4.1999,20.3675,10-04-21_20.28_CC_protocol_HPPC_IN21700_30T_cycle_#862.mat
CC,862,0.88952,2.64489,0.956,1,charge,2,4.92,1.64,10.0,9.9,4.0997,4.2,20.3878,10-04-21_20.28_CC_protocol_HPPC_IN21700_30T_cycle_#862.mat
CC,862,0.88952,2.64489,0.9557,1,discharge,3,-30.421,10.14,2.0,2.0,4.0942,3.6206,15.5682,10-04-21_20.28_CC_protocol_HPPC_IN21700_30T_cycle_#862.mat
CC,862,0.88952,2.64489,0.9557,1,discharge,3,-30.421,10.14,10.0,9.91,4.0942,3.5531,17.7871,10-04-21_20.28_CC_protocol_HPPC_IN21700_30T_cycle_#862.mat
CC,862,0.88952,2.64489,0.956,1,charge,3,4.703,1.568,2.0,1.9,4.1024,4.2,20.7532,10-04-21_20.28_CC_protocol_HPPC_IN21700_30T_cycle_#862.mat
CC,862,0.88952,2.64489,0.956,1,charge,3,4.703,1.568,10.0,9.9,4.1024,4.2,20.7532,10-04-21_20.28_CC_protocol_HPPC_IN21700_30T_cycle_#862.mat
CC,862,0.88952,2.64489,0.9118,2,discharge,0,-2.646,0.882,2.0,2.0,4.0783,4.0323,17.3834,10-04-21_20.28_CC_protocol_HPPC_IN21700_30T_cycle_#862.mat
CC,862,0.88952,2.64489,0.9118,2,discharge,0,-2.646,0.882,10.0,9.9,4.0783,4.0224,21.1246,10-04-21_20.28_CC_protocol_HPPC_IN21700_30T_cycle_#862.mat
CC,862,0.88952,2.64489,0.9118,2,charge,0,1.323,0.441,2.0,1.9,4.0798,4.1021,16.8582,10-04-21_20.28_CC_protocol_HPPC_IN21700_30T_cycle_#862.mat
CC,862,0.88952,2.64489,0.9118,2,charge,0,1.323,0.441,10.0,9.9,4.0798,4.1071,20.638,10-04-21_20.28_CC_protocol_HPPC_IN21700_30T_cycle_#862.mat
CC,862,0.88952,2.64489,0.9117,2,discharge,1,-10.582,3.527,2.0,1.9,4.0787,3.9017,16.7265,10-04-21_20.28_CC_protocol_HPPC_IN21700_30T_cycle_#862.mat
CC,862,0.88952,2.64489,0.9117,2,discharge,1,-10.582,3.527,10.0,9.9,4.0787,3.8648,20.2136,10-04-21_20.28_CC_protocol_HPPC_IN21700_30T_cycle_#862.mat
CC,862,0.88952,2.64489,0.9119,2,charge,1,5.29,1.763,2.0,2.0,4.0817,4.1715,16.9751,10-04-21_20.28_CC_protocol_HPPC_IN21700_30T_cycle_#862.mat
CC,862,0.88952,2.64489,0.9119,2,charge,1,5.29,1.763,10.0,9.9,4.0817,4.1898,20.4344,10-04-21_20.28_CC_protocol_HPPC_IN21700_30T_cycle_#862.mat
CC,862,0.88952,2.64489,0.9117,2,discharge,2,-21.161,7.054,2.0,1.9,4.0781,3.7456,15.7129,10-04-21_20.28_CC_protocol_HPPC_IN21700_30T_cycle_#862.mat
CC,862,0.88952,2.64489,0.9117,2,discharge,2,-21.161,7.054,10.0,9.9,4.0781,3.6811,18.7609,10-04-21_20.28_CC_protocol_HPPC_IN21700_30T_cycle_#862.mat
CC,862,0.88952,2.64489,0.9119,2,charge,2,6.412,2.137,2.0,1.9,4.084,4.2001,18.1067,10-04-21_20.28_CC_protocol_HPPC_IN21700_30T_cycle_#862.mat
CC,862,0.88952,2.64489,0.9119,2,charge,2,6.412,2.137,10.0,9.9,4.084,4.2,18.0911,10-04-21_20.28_CC_protocol_HPPC_IN21700_30T_cycle_#862.mat
CC,862,0.88952,2.64489,0.9116,2,discharge,3,-30.419,10.14,2.0,2.0,4.0789,3.6201,15.0827,10-04-21_20.28_CC_protocol_HPPC_IN21700_30T_cycle_#862.mat
CC,862,0.88952,2.64489,0.9116,2,discharge,3,-30.419,10.14,10.0,9.9,4.0789,3.5351,17.877,10-04-21_20.28_CC_protocol_HPPC_IN21700_30T_cycle_#862.mat
CC,862,0.88952,2.64489,0.9119,2,charge,3,6.29,2.097,2.0,1.9,4.086,4.2,18.1252,10-04-21_20.28_CC_protocol_HPPC_IN21700_30T_cycle_#862.mat
CC,862,0.88952,2.64489,0.9119,2,charge,3,6.29,2.097,10.0,9.9,4.086,4.2,18.1252,10-04-21_20.28_CC_protocol_HPPC_IN21700_30T_cycle_#862.mat
CC,862,0.88952,2.64489,0.8236,3,discharge,0,-2.644,0.881,2.0,2.0,4.0119,3.9697,15.9595,10-04-21_20.28_CC_protocol_HPPC_IN21700_30T_cycle_#862.mat
CC,862,0.88952,2.64489,0.8236,3,discharge,0,-2.644,0.881,10.0,9.9,4.0119,3.9542,21.8213,10-04-21_20.28_CC_protocol_HPPC_IN21700_30T_cycle_#862.mat
CC,862,0.88952,2.64489,0.8236,3,charge,0,1.323,0.441,2.0,2.0,4.014,4.0343,15.3474,10-04-21_20.28_CC_protocol_HPPC_IN21700_30T_cycle_#862.mat
CC,862,0.88952,2.64489,0.8236,3,charge,0,1.323,0.441,10.0,9.9,4.014,4.041,20.4128,10-04-21_20.28_CC_protocol_HPPC_IN21700_30T_cycle_#862.mat
CC,862,0.88952,2.64489,0.8236,3,discharge,1,-10.581,3.527,2.0,2.0,4.0127,3.8469,15.6696,10-04-21_20.28_CC_protocol_HPPC_IN21700_30T_cycle_#862.mat
CC,862,0.88952,2.64489,0.8236,3,discharge,1,-10.581,3.527,10.0,9.9,4.0127,3.7956,20.5179,10-04-21_20.28_CC_protocol_HPPC_IN21700_30T_cycle_#862.mat
CC,862,0.88952,2.64489,0.8237,3,charge,1,5.29,1.763,2.0,2.0,4.0181,4.0977,15.0467,10-04-21_20.28_CC_protocol_HPPC_IN21700_30T_cycle_#862.mat
CC,862,0.88952,2.64489,0.8237,3,charge,1,5.29,1.763,10.0,9.9,4.0181,4.1204,19.3376,10-04-21_20.28_CC_protocol_HPPC_IN21700_30T_cycle_#862.mat
CC,862,0.88952,2.64489,0.8235,3,discharge,2,-21.162,7.054,2.0,2.0,4.0129,3.6962,14.9655,10-04-21_20.28_CC_protocol_HPPC_IN21700_30T_cycle_#862.mat
CC,862,0.88952,2.64489,0.8235,3,discharge,2,-21.162,7.054,10.0,9.9,4.0129,3.6199,18.571,10-04-21_20.28_CC_protocol_HPPC_IN21700_30T_cycle_#862.mat
CC,862,0.88952,2.64489,0.8238,3,charge,2,11.207,3.736,2.0,2.0,4.0217,4.2001,15.9186,10-04-21_20.28_CC_protocol_HPPC_IN21700_30T_cycle_#862.mat
CC,862,0.88952,2.64489,0.8238,3,charge,2,11.207,3.736,10.0,9.9,4.0217,4.2,15.9097,10-04-21_20.28_CC_protocol_HPPC_IN21700_30T_cycle_#862.mat
CC,862,0.88952,2.64489,0.8234,3,discharge,3,-30.419,10.14,2.0,2.0,4.0146,3.5752,14.4449,10-04-21_20.28_CC_protocol_HPPC_IN21700_30T_cycle_#862.mat
CC,862,0.88952,2.64489,0.8234,3,discharge,3,-30.419,10.14,10.0,9.9,4.0146,3.4804,17.5614,10-04-21_20.28_CC_protocol_HPPC_IN21700_30T_cycle_#862.mat
CC,862,0.88952,2.64489,0.8238,3,charge,3,11.077,3.692,2.0,2.0,4.0244,4.2001,15.8617,10-04-21_20.28_CC_protocol_HPPC_IN21700_30T_cycle_#862.mat
CC,862,0.88952,2.64489,0.8238,3,charge,3,11.077,3.692,10.0,9.9,4.0244,4.2,15.8527,10-04-21_20.28_CC_protocol_HPPC_IN21700_30T_cycle_#862.mat
CC,862,0.88952,2.64489,0.7355,4,discharge,0,-2.646,0.882,2.0,2.0,3.9171,3.8776,14.9265,10-04-21_20.28_CC_protocol_HPPC_IN21700_30T_cycle_#862.mat
CC,862,0.88952,2.64489,0.7355,4,discharge,0,-2.646,0.882,10.0,9.9,3.9171,3.863,20.4436,10-04-21_20.28_CC_protocol_HPPC_IN21700_30T_cycle_#862.mat
CC,862,0.88952,2.64489,0.7355,4,charge,0,1.325,0.442,2.0,1.9,3.9193,3.9395,15.2476,10-04-21_20.28_CC_protocol_HPPC_IN21700_30T_cycle_#862.mat
CC,862,0.88952,2.64489,0.7355,4,charge,0,1.325,0.442,10.0,9.9,3.9193,3.9455,19.7766,10-04-21_20.28_CC_protocol_HPPC_IN21700_30T_cycle_#862.mat
CC,862,0.88952,2.64489,0.7354,4,discharge,1,-10.583,3.528,2.0,2.0,3.9182,3.7585,15.0902,10-04-21_20.28_CC_protocol_HPPC_IN21700_30T_cycle_#862.mat
CC,862,0.88952,2.64489,0.7354,4,discharge,1,-10.583,3.528,10.0,9.9,3.9182,3.7132,19.3707,10-04-21_20.28_CC_protocol_HPPC_IN21700_30T_cycle_#862.mat
CC,862,0.88952,2.64489,0.7355,4,charge,1,5.29,1.763,2.0,2.0,3.9238,3.9992,14.253,10-04-21_20.28_CC_protocol_HPPC_IN21700_30T_cycle_#862.mat
CC,862,0.88952,2.64489,0.7355,4,charge,1,5.29,1.763,10.0,9.9,3.9238,4.0175,17.7123,10-04-21_20.28_CC_protocol_HPPC_IN21700_30T_cycle_#862.mat
CC,862,0.88952,2.64489,0.7353,4,discharge,2,-21.161,7.054,2.0,2.0,3.9187,3.6118,14.5031,10-04-21_20.28_CC_protocol_HPPC_IN21700_30T_cycle_#862.mat
CC,862,0.88952,2.64489,0.7353,4,discharge,2,-21.161,7.054,10.0,9.9,3.9187,3.544,17.7071,10-04-21_20.28_CC_protocol_HPPC_IN21700_30T_cycle_#862.mat
CC,862,0.88952,2.64489,0.7356,4,charge,2,15.872,5.291,2.0,2.0,3.9266,4.1397,13.4262,10-04-21_20.28_CC_protocol_HPPC_IN21700_30T_cycle_#862.mat
CC,862,0.88952,2.64489,0.7356,4,charge,2,15.872,5.291,10.0,9.9,3.9266,4.1908,16.6457,10-04-21_20.28_CC_protocol_HPPC_IN21700_30T_cycle_#862.mat
CC,862,0.88952,2.64489,0.7352,4,discharge,3,-30.42,10.14,2.0,1.9,3.9185,3.4962,13.8823,10-04-21_20.28_CC_protocol_HPPC_IN21700_30T_cycle_#862.mat
CC,862,0.88952,2.64489,0.7352,4,discharge,3,-30.42,10.14,10.0,9.9,3.9185,3.4048,16.8869,10-04-21_20.28_CC_protocol_HPPC_IN21700_30T_cycle_#862.mat
CC,862,0.88952,2.64489,0.7357,4,charge,3,18.909,6.303,2.0,2.0,3.9284,4.2001,14.3688,10-04-21_20.28_CC_protocol_HPPC_IN21700_30T_cycle_#862.mat
CC,862,0.88952,2.64489,0.7357,4,charge,3,18.909,6.303,10.0,9.9,3.9284,4.2,14.3635,10-04-21_20.28_CC_protocol_HPPC_IN21700_30T_cycle_#862.mat
CC,862,0.88952,2.64489,0.6473,5,discharge,0,-2.645,0.882,2.0,2.0,3.8306,3.7928,14.2911,10-04-21_20.28_CC_protocol_HPPC_IN21700_30T_cycle_#862.mat
CC,862,0.88952,2.64489,0.6473,5,discharge,0,-2.645,0.882,10.0,9.9,3.8306,3.7799,19.1682,10-04-21_20.28_CC_protocol_HPPC_IN21700_30T_cycle_#862.mat
CC,862,0.88952,2.64489,0.6473,5,charge,0,1.324,0.441,2.0,2.0,3.8321,3.8508,14.1271,10-04-21_20.28_CC_protocol_HPPC_IN21700_30T_cycle_#862.mat
CC,862,0.88952,2.64489,0.6473,5,charge,0,1.324,0.441,10.0,9.9,3.8321,3.8564,18.3576,10-04-21_20.28_CC_protocol_HPPC_IN21700_30T_cycle_#862.mat
CC,862,0.88952,2.64489,0.6472,5,discharge,1,-10.583,3.528,2.0,2.0,3.8298,3.6824,13.928,10-04-21_20.28_CC_protocol_HPPC_IN21700_30T_cycle_#862.mat
CC,862,0.88952,2.64489,0.6472,5,discharge,1,-10.583,3.528,10.0,9.9,3.8298,3.6422,17.7265,10-04-21_20.28_CC_protocol_HPPC_IN21700_30T_cycle_#862.mat
CC,862,0.88952,2.64489,0.6473,5,charge,1,5.291,1.764,2.0,2.0,3.8356,3.9083,13.7414,10-04-21_20.28_CC_protocol_HPPC_IN21700_30T_cycle_#862.mat
CC,862,0.88952,2.64489,0.6473,5,charge,1,5.291,1.764,10.0,9.9,3.8356,3.9287,17.5972,10-04-21_20.28_CC_protocol_HPPC_IN21700_30T_cycle_#862.mat
CC,862,0.88952,2.64489,0.6471,5,discharge,2,-21.163,7.054,2.0,2.0,3.8306,3.544,13.5425,10-04-21_20.28_CC_protocol_HPPC_IN21700_30T_cycle_#862.mat
CC,862,0.88952,2.64489,0.6471,5,discharge,2,-21.163,7.054,10.0,9.9,3.8306,3.474,16.8502,10-04-21_20.28_CC_protocol_HPPC_IN21700_30T_cycle_#862.mat
CC,862,0.88952,2.64489,0.6474,5,charge,2,15.874,5.291,2.0,2.0,3.8387,4.0469,13.1158,10-04-21_20.28_CC_protocol_HPPC_IN21700_30T_cycle_#862.mat
CC,862,0.88952,2.64489,0.6474,5,charge,2,15.874,5.291,10.0,9.9,3.8387,4.0989,16.3916,10-04-21_20.28_CC_protocol_HPPC_IN21700_30T_cycle_#862.mat
CC,862,0.88952,2.64489,0.647,5,discharge,3,-30.42,10.14,2.0,2.0,3.8304,3.4298,13.169,10-04-21_20.28_CC_protocol_HPPC_IN21700_30T_cycle_#862.mat
CC,862,0.88952,2.64489,0.647,5,discharge,3,-30.42,10.14,10.0,9.9,3.8304,3.3339,16.3215,10-04-21_20.28_CC_protocol_HPPC_IN21700_30T_cycle_#862.mat
CC,862,0.88952,2.64489,0.6475,5,charge,3,26.026,8.675,2.0,2.0,3.841,4.1743,12.8064,10-04-21_20.28_CC_protocol_HPPC_IN21700_30T_cycle_#862.mat
CC,862,0.88952,2.64489,0.6475,5,charge,3,26.026,8.675,10.0,9.9,3.841,4.2001,13.7977,10-04-21_20.28_CC_protocol_HPPC_IN21700_30T_cycle_#862.mat
CC,862,0.88952,2.64489,0.5591,6,discharge,0,-2.647,0.882,2.0,2.0,3.7398,3.7027,14.0185,10-04-21_20.28_CC_protocol_HPPC_IN21700_30T_cycle_#862.mat
CC,862,0.88952,2.64489,0.5591,6,discharge,0,-2.647,0.882,10.0,9.9,3.7398,3.6907,18.5528,10-04-21_20.28_CC_protocol_HPPC_IN21700_30T_cycle_#862.mat
CC,862,0.88952,2.64489,0.5591,6,charge,0,1.323,0.441,2.0,1.9,3.7414,3.7595,13.6821,10-04-21_20.28_CC_protocol_HPPC_IN21700_30T_cycle_#862.mat
CC,862,0.88952,2.64489,0.5591,6,charge,0,1.323,0.441,10.0,9.9,3.7414,3.7651,17.9152,10-04-21_20.28_CC_protocol_HPPC_IN21700_30T_cycle_#862.mat
CC,862,0.88952,2.64489,0.559,6,discharge,1,-10.581,3.527,2.0,1.9,3.7401,3.5939,13.8172,10-04-21_20.28_CC_protocol_HPPC_IN21700_30T_cycle_#862.mat
CC,862,0.88952,2.64489,0.559,6,discharge,1,-10.581,3.527,10.0,9.9,3.7401,3.5494,18.0229,10-04-21_20.28_CC_protocol_HPPC_IN21700_30T_cycle_#862.mat
CC,862,0.88952,2.64489,0.5591,6,charge,1,5.292,1.764,2.0,2.0,3.7448,3.8169,13.6251,10-04-21_20.28_CC_protocol_HPPC_IN21700_30T_cycle_#862.mat
CC,862,0.88952,2.64489,0.5591,6,charge,1,5.292,1.764,10.0,9.9,3.7448,3.8367,17.3668,10-04-21_20.28_CC_protocol_HPPC_IN21700_30T_cycle_#862.mat
CC,862,0.88952,2.64489,0.559,6,discharge,2,-21.16,7.053,2.0,1.9,3.7406,3.4529,13.5964,10-04-21_20.28_CC_protocol_HPPC_IN21700_30T_cycle_#862.mat
CC,862,0.88952,2.64489,0.559,6,discharge,2,-21.16,7.053,10.0,9.9,3.7406,3.3751,17.2732,10-04-21_20.28_CC_protocol_HPPC_IN21700_30T_cycle_#862.mat
CC,862,0.88952,2.64489,0.5592,6,charge,2,15.872,5.291,2.0,2.0,3.748,3.9563,13.1237,10-04-21_20.28_CC_protocol_HPPC_IN21700_30T_cycle_#862.mat
CC,862,0.88952,2.64489,0.5592,6,charge,2,15.872,5.291,10.0,9.9,3.748,4.0051,16.1983,10-04-21_20.28_CC_protocol_HPPC_IN21700_30T_cycle_#862.mat
CC,862,0.88952,2.64489,0.5589,6,discharge,3,-30.42,10.14,2.0,2.0,3.7409,3.333,13.4089,10-04-21_20.28_CC_protocol_HPPC_IN21700_30T_cycle_#862.mat
CC,862,0.88952,2.64489,0.5589,6,discharge,3,-30.42,10.14,10.0,9.9,3.7409,3.2301,16.7916,10-04-21_20.28_CC_protocol_HPPC_IN21700_30T_cycle_#862.mat
CC,862,0.88952,2.64489,0.5593,6,charge,3,26.452,8.817,2.0,2.0,3.7503,4.0852,12.6607,10-04-21_20.28_CC_protocol_HPPC_IN21700_30T_cycle_#862.mat
CC,862,0.88952,2.64489,0.5593,6,charge,3,26.452,8.817,10.0,9.9,3.7503,4.1597,15.4771,10-04-21_20.28_CC_protocol_HPPC_IN21700_30T_cycle_#862.mat
CC,862,0.88952,2.64489,0.4709,7,discharge,0,-2.646,0.882,2.0,2.0,3.6595,3.6234,13.6417,10-04-21_20.28_CC_protocol_HPPC_IN21700_30T_cycle_#862.mat
CC,862,0.88952,2.64489,0.4709,7,discharge,0,-2.646,0.882,10.0,9.9,3.6595,3.6124,17.7984,10-04-21_20.28_CC_protocol_HPPC_IN21700_30T_cycle_#862.mat
CC,862,0.88952,2.64489,0.471,7,charge,0,1.323,0.441,2.0,2.0,3.6613,3.6789,13.3081,10-04-21_20.28_CC_protocol_HPPC_IN21700_30T_cycle_#862.mat
CC,862,0.88952,2.64489,0.471,7,charge,0,1.323,0.441,10.0,9.9,3.6613,3.6839,17.0888,10-04-21_20.28_CC_protocol_HPPC_IN21700_30T_cycle_#862.mat
CC,862,0.88952,2.64489,0.4708,7,discharge,1,-10.583,3.528,2.0,2.0,3.6601,3.516,13.6162,10-04-21_20.28_CC_protocol_HPPC_IN21700_30T_cycle_#862.mat
CC,862,0.88952,2.64489,0.4708,7,discharge,1,-10.583,3.528,10.0,9.9,3.6601,3.4746,17.5281,10-04-21_20.28_CC_protocol_HPPC_IN21700_30T_cycle_#862.mat
CC,862,0.88952,2.64489,0.471,7,charge,1,5.292,1.764,2.0,2.0,3.6646,3.735,13.3041,10-04-21_20.28_CC_protocol_HPPC_IN21700_30T_cycle_#862.mat
CC,862,0.88952,2.64489,0.471,7,charge,1,5.292,1.764,10.0,9.91,3.6646,3.7539,16.8758,10-04-21_20.28_CC_protocol_HPPC_IN21700_30T_cycle_#862.mat
CC,862,0.88952,2.64489,0.4708,7,discharge,2,-21.162,7.054,2.0,2.0,3.6604,3.3766,13.4108,10-04-21_20.28_CC_protocol_HPPC_IN21700_30T_cycle_#862.mat
CC,862,0.88952,2.64489,0.4708,7,discharge,2,-21.162,7.054,10.0,9.9,3.6604,3.3024,16.9171,10-04-21_20.28_CC_protocol_HPPC_IN21700_30T_cycle_#862.mat
CC,862,0.88952,2.64489,0.4711,7,charge,2,15.872,5.291,2.0,1.9,3.6676,3.8707,12.7961,10-04-21_20.28_CC_protocol_HPPC_IN21700_30T_cycle_#862.mat
CC,862,0.88952,2.64489,0.4711,7,charge,2,15.872,5.291,10.0,9.9,3.6676,3.9169,15.7069,10-04-21_20.28_CC_protocol_HPPC_IN21700_30T_cycle_#862.mat
CC,862,0.88952,2.64489,0.4707,7,discharge,3,-30.42,10.14,2.0,2.0,3.6608,3.2604,13.1624,10-04-21_20.28_CC_protocol_HPPC_IN21700_30T_cycle_#862.mat
CC,862,0.88952,2.64489,0.4707,7,discharge,3,-30.42,10.14,10.0,9.9,3.6608,3.1587,16.5056,10-04-21_20.28_CC_protocol_HPPC_IN21700_30T_cycle_#862.mat
CC,862,0.88952,2.64489,0.4711,7,charge,3,26.452,8.817,2.0,2.0,3.6701,3.9973,12.3696,10-04-21_20.28_CC_protocol_HPPC_IN21700_30T_cycle_#862.mat
CC,862,0.88952,2.64489,0.4711,7,charge,3,26.452,8.817,10.0,9.9,3.6701,4.0677,15.031,10-04-21_20.28_CC_protocol_HPPC_IN21700_30T_cycle_#862.mat
CC,862,0.88952,2.64489,0.3827,8,discharge,0,-2.645,0.882,2.0,2.0,3.5976,3.5598,14.2927,10-04-21_20.28_CC_protocol_HPPC_IN21700_30T_cycle_#862.mat
CC,862,0.88952,2.64489,0.3827,8,discharge,0,-2.645,0.882,10.0,9.9,3.5976,3.5485,18.5654,10-04-21_20.28_CC_protocol_HPPC_IN21700_30T_cycle_#862.mat
CC,862,0.88952,2.64489,0.3828,8,charge,0,1.325,0.442,2.0,2.0,3.5992,3.6176,13.892,10-04-21_20.28_CC_protocol_HPPC_IN21700_30T_cycle_#862.mat
CC,862,0.88952,2.64489,0.3828,8,charge,0,1.325,0.442,10.0,9.9,3.5992,3.6227,17.7425,10-04-21_20.28_CC_protocol_HPPC_IN21700_30T_cycle_#862.mat
CC,862,0.88952,2.64489,0.3827,8,discharge,1,-10.581,3.527,2.0,2.0,3.5979,3.4467,14.2898,10-04-21_20.28_CC_protocol_HPPC_IN21700_30T_cycle_#862.mat
CC,862,0.88952,2.64489,0.3827,8,discharge,1,-10.581,3.527,10.0,9.9,3.5979,3.4038,18.3442,10-04-21_20.28_CC_protocol_HPPC_IN21700_30T_cycle_#862.mat
CC,862,0.88952,2.64489,0.3828,8,charge,1,5.29,1.763,2.0,1.9,3.6028,3.6757,13.782,10-04-21_20.28_CC_protocol_HPPC_IN21700_30T_cycle_#862.mat
CC,862,0.88952,2.64489,0.3828,8,charge,1,5.29,1.763,10.0,9.9,3.6028,3.6957,17.5631,10-04-21_20.28_CC_protocol_HPPC_IN21700_30T_cycle_#862.mat
CC,862,0.88952,2.64489,0.3826,8,discharge,2,-21.16,7.053,2.0,2.0,3.5984,3.3003,14.0879,10-04-21_20.28_CC_protocol_HPPC_IN21700_30T_cycle_#862.mat
CC,862,0.88952,2.64489,0.3826,8,discharge,2,-21.16,7.053,10.0,9.9,3.5984,3.2192,17.9206,10-04-21_20.28_CC_protocol_HPPC_IN21700_30T_cycle_#862.mat
CC,862,0.88952,2.64489,0.3829,8,charge,2,15.872,5.291,2.0,1.9,3.6071,3.8177,13.2686,10-04-21_20.28_CC_protocol_HPPC_IN21700_30T_cycle_#862.mat
CC,862,0.88952,2.64489,0.3829,8,charge,2,15.872,5.291,10.0,9.9,3.6071,3.8639,16.1794,10-04-21_20.28_CC_protocol_HPPC_IN21700_30T_cycle_#862.mat
CC,862,0.88952,2.64489,0.3825,8,discharge,3,-30.421,10.14,2.0,2.0,3.5989,3.1785,13.8194,10-04-21_20.28_CC_protocol_HPPC_IN21700_30T_cycle_#862.mat
CC,862,0.88952,2.64489,0.3825,8,discharge,3,-30.421,10.14,10.0,9.9,3.5989,3.0626,17.6293,10-04-21_20.28_CC_protocol_HPPC_IN21700_30T_cycle_#862.mat
CC,862,0.88952,2.64489,0.383,8,charge,3,26.451,8.817,2.0,2.0,3.6104,3.9486,12.7859,10-04-21_20.28_CC_protocol_HPPC_IN21700_30T_cycle_#862.mat
CC,862,0.88952,2.64489,0.383,8,charge,3,26.451,8.817,10.0,9.9,3.6104,4.0145,15.2773,10-04-21_20.28_CC_protocol_HPPC_IN21700_30T_cycle_#862.mat
CC,862,0.88952,2.64489,0.2945,9,discharge,0,-2.645,0.882,2.0,1.9,3.516,3.4752,15.4277,10-04-21_20.28_CC_protocol_HPPC_IN21700_30T_cycle_#862.mat
CC,862,0.88952,2.64489,0.2945,9,discharge,0,-2.645,0.882,10.0,9.9,3.516,3.4619,20.4568,10-04-21_20.28_CC_protocol_HPPC_IN21700_30T_cycle_#862.mat
CC,862,0.88952,2.64489,0.2946,9,charge,0,1.325,0.442,2.0,2.0,3.518,3.5379,15.0223,10-04-21_20.28_CC_protocol_HPPC_IN21700_30T_cycle_#862.mat
CC,862,0.88952,2.64489,0.2946,9,charge,0,1.325,0.442,10.0,9.9,3.518,3.5436,19.3251,10-04-21_20.28_CC_protocol_HPPC_IN21700_30T_cycle_#862.mat
CC,862,0.88952,2.64489,0.2945,9,discharge,1,-10.581,3.527,2.0,1.9,3.5159,3.3532,15.3766,10-04-21_20.28_CC_protocol_HPPC_IN21700_30T_cycle_#862.mat
CC,862,0.88952,2.64489,0.2945,9,discharge,1,-10.581,3.527,10.0,9.9,3.5159,3.3028,20.1399,10-04-21_20.28_CC_protocol_HPPC_IN21700_30T_cycle_#862.mat
CC,862,0.88952,2.64489,0.2946,9,charge,1,5.292,1.764,2.0,1.9,3.5233,3.6009,14.6646,10-04-21_20.28_CC_protocol_HPPC_IN21700_30T_cycle_#862.mat
CC,862,0.88952,2.64489,0.2946,9,charge,1,5.292,1.764,10.0,9.9,3.5233,3.6223,18.7087,10-04-21_20.28_CC_protocol_HPPC_IN21700_30T_cycle_#862.mat
CC,862,0.88952,2.64489,0.2944,9,discharge,2,-21.162,7.054,2.0,1.9,3.5189,3.1974,15.1923,10-04-21_20.28_CC_protocol_HPPC_IN21700_30T_cycle_#862.mat
CC,862,0.88952,2.64489,0.2944,9,discharge,2,-21.162,7.054,10.0,9.9,3.5189,3.0866,20.4281,10-04-21_20.28_CC_protocol_HPPC_IN21700_30T_cycle_#862.mat
CC,862,0.88952,2.64489,0.2947,9,charge,2,15.872,5.291,2.0,2.0,3.5289,3.7482,13.8168,10-04-21_20.28_CC_protocol_HPPC_IN21700_30T_cycle_#862.mat
CC,862,0.88952,2.64489,0.2947,9,charge,2,15.872,5.291,10.0,9.9,3.5289,3.8017,17.1875,10-04-21_20.28_CC_protocol_HPPC_IN21700_30T_cycle_#862.mat
CC,862,0.88952,2.64489,0.2943,9,discharge,3,-30.421,10.14,2.0,2.0,3.5193,3.0645,14.9502,10-04-21_20.28_CC_protocol_HPPC_IN21700_30T_cycle_#862.mat
CC,862,0.88952,2.64489,0.2943,9,discharge,3,-30.421,10.14,10.0,9.9,3.5193,2.8806,20.9954,10-04-21_20.28_CC_protocol_HPPC_IN21700_30T_cycle_#862.mat
CC,862,0.88952,2.64489,0.2948,9,charge,3,26.453,8.818,2.0,2.0,3.5327,3.8787,13.0798,10-04-21_20.28_CC_protocol_HPPC_IN21700_30T_cycle_#862.mat
CC,862,0.88952,2.64489,0.2948,9,charge,3,26.453,8.818,10.0,9.9,3.5327,3.9544,15.9415,10-04-21_20.28_CC_protocol_HPPC_IN21700_30T_cycle_#862.mat
CC,862,0.88952,2.64489,0.2505,10,discharge,0,-2.647,0.882,2.0,2.0,3.4643,3.419,17.1169,10-04-21_20.28_CC_protocol_HPPC_IN21700_30T_cycle_#862.mat
CC,862,0.88952,2.64489,0.2505,10,discharge,0,-2.647,0.882,10.0,9.9,3.4643,3.4047,22.5203,10-04-21_20.28_CC_protocol_HPPC_IN21700_30T_cycle_#862.mat
CC,862,0.88952,2.64489,0.2505,10,charge,0,1.323,0.441,2.0,2.0,3.4663,3.4879,16.3315,10-04-21_20.28_CC_protocol_HPPC_IN21700_30T_cycle_#862.mat
CC,862,0.88952,2.64489,0.2505,10,charge,0,1.323,0.441,10.0,9.9,3.4663,3.4937,20.7168,10-04-21_20.28_CC_protocol_HPPC_IN21700_30T_cycle_#862.mat
CC,862,0.88952,2.64489,0.2504,10,discharge,1,-10.582,3.527,2.0,2.0,3.4647,3.2824,17.2274,10-04-21_20.28_CC_protocol_HPPC_IN21700_30T_cycle_#862.mat
CC,862,0.88952,2.64489,0.2504,10,discharge,1,-10.582,3.527,10.0,9.9,3.4647,3.2203,23.0958,10-04-21_20.28_CC_protocol_HPPC_IN21700_30T_cycle_#862.mat
CC,862,0.88952,2.64489,0.2505,10,charge,1,5.29,1.763,2.0,2.0,3.4715,3.5545,15.6906,10-04-21_20.28_CC_protocol_HPPC_IN21700_30T_cycle_#862.mat
CC,862,0.88952,2.64489,0.2505,10,charge,1,5.29,1.763,10.0,9.9,3.4715,3.5752,19.6038,10-04-21_20.28_CC_protocol_HPPC_IN21700_30T_cycle_#862.mat
CC,862,0.88952,2.64489,0.2503,10,discharge,2,-21.161,7.054,2.0,2.0,3.4663,3.1056,17.0455,10-04-21_20.28_CC_protocol_HPPC_IN21700_30T_cycle_#862.mat
CC,862,0.88952,2.64489,0.2503,10,discharge,2,-21.161,7.054,10.0,9.9,3.4663,2.931,25.2965,10-04-21_20.28_CC_protocol_HPPC_IN21700_30T_cycle_#862.mat
CC,862,0.88952,2.64489,0.2506,10,charge,2,15.873,5.291,2.0,1.9,3.4763,3.7037,14.3262,10-04-21_20.28_CC_protocol_HPPC_IN21700_30T_cycle_#862.mat
CC,862,0.88952,2.64489,0.2506,10,charge,2,15.873,5.291,10.0,9.9,3.4763,3.7604,17.8983,10-04-21_20.28_CC_protocol_HPPC_IN21700_30T_cycle_#862.mat
CC,862,0.88952,2.64489,0.2502,10,discharge,3,-30.421,10.14,2.0,1.9,3.4661,2.9565,16.7516,10-04-21_20.28_CC_protocol_HPPC_IN21700_30T_cycle_#862.mat
CC,862,0.88952,2.64489,0.2502,10,discharge,3,-30.421,10.14,10.0,9.9,3.4661,2.6231,27.7111,10-04-21_20.28_CC_protocol_HPPC_IN21700_30T_cycle_#862.mat
CC,862,0.88952,2.64489,0.2507,10,charge,3,26.452,8.817,2.0,2.0,3.4788,3.8353,13.4772,10-04-21_20.28_CC_protocol_HPPC_IN21700_30T_cycle_#862.mat
CC,862,0.88952,2.64489,0.2507,10,charge,3,26.452,8.817,10.0,9.9,3.4788,3.9182,16.6112,10-04-21_20.28_CC_protocol_HPPC_IN21700_30T_cycle_#862.mat
CC,862,0.88952,2.64489,0.2064,11,discharge,0,-2.647,0.882,2.0,1.9,3.4236,3.3735,18.9299,10-04-21_20.28_CC_protocol_HPPC_IN21700_30T_cycle_#862.mat
CC,862,0.88952,2.64489,0.2064,11,discharge,0,-2.647,0.882,10.0,9.9,3.4236,3.3548,25.9956,10-04-21_20.28_CC_protocol_HPPC_IN21700_30T_cycle_#862.mat
CC,862,0.88952,2.64489,0.2064,11,charge,0,1.323,0.441,2.0,1.9,3.4263,3.4499,17.8436,10-04-21_20.28_CC_protocol_HPPC_IN21700_30T_cycle_#862.mat
CC,862,0.88952,2.64489,0.2064,11,charge,0,1.323,0.441,10.0,9.9,3.4263,3.4561,22.5314,10-04-21_20.28_CC_protocol_HPPC_IN21700_30T_cycle_#862.mat
CC,862,0.88952,2.64489,0.2063,11,discharge,1,-10.581,3.527,2.0,2.0,3.4235,3.215,19.7051,10-04-21_20.28_CC_protocol_HPPC_IN21700_30T_cycle_#862.mat
CC,862,0.88952,2.64489,0.2063,11,discharge,1,-10.581,3.527,10.0,9.9,3.4235,3.0982,30.7438,10-04-21_20.28_CC_protocol_HPPC_IN21700_30T_cycle_#862.mat
CC,862,0.88952,2.64489,0.2064,11,charge,1,5.29,1.763,2.0,2.0,3.4337,3.5206,16.4282,10-04-21_20.28_CC_protocol_HPPC_IN21700_30T_cycle_#862.mat
CC,862,0.88952,2.64489,0.2064,11,charge,1,5.29,1.763,10.0,9.9,3.4337,3.5376,19.6419,10-04-21_20.28_CC_protocol_HPPC_IN21700_30T_cycle_#862.mat
CC,862,0.88952,2.64489,0.2062,11,discharge,2,-21.162,7.054,2.0,2.0,3.4264,3.0021,20.0501,10-04-21_20.28_CC_protocol_HPPC_IN21700_30T_cycle_#862.mat
CC,862,0.88952,2.64489,0.2062,11,discharge,2,-21.162,7.054,10.0,9.9,3.4264,2.6203,38.0919,10-04-21_20.28_CC_protocol_HPPC_IN21700_30T_cycle_#862.mat
CC,862,0.88952,2.64489,0.2065,11,charge,2,15.872,5.291,2.0,2.0,3.4394,3.6659,14.2704,10-04-21_20.28_CC_protocol_HPPC_IN21700_30T_cycle_#862.mat
CC,862,0.88952,2.64489,0.2065,11,charge,2,15.872,5.291,10.0,9.9,3.4394,3.7127,17.219,10-04-21_20.28_CC_protocol_HPPC_IN21700_30T_cycle_#862.mat
CC,862,0.88952,2.64489,0.2061,11,discharge,3,-30.418,10.139,2.0,2.0,3.4261,2.8126,20.169,10-04-21_20.28_CC_protocol_HPPC_IN21700_30T_cycle_#862.mat
CC,862,0.88952,2.64489,0.2061,11,discharge,3,-30.418,10.139,10.0,9.9,3.4261,2.4999,30.4491,10-04-21_20.28_CC_protocol_HPPC_IN21700_30T_cycle_#862.mat
CC,862,0.88952,2.64489,0.2066,11,charge,3,26.452,8.817,2.0,2.0,3.4422,3.7904,13.1635,10-04-21_20.28_CC_protocol_HPPC_IN21700_30T_cycle_#862.mat
CC,862,0.88952,2.64489,0.2066,11,charge,3,26.452,8.817,10.0,9.9,3.4422,3.8682,16.1046,10-04-21_20.28_CC_protocol_HPPC_IN21700_30T_cycle_#862.mat
CC,862,0.88952,2.64489,0.1623,12,discharge,0,-2.645,0.882,2.0,1.9,3.3763,3.3129,23.9716,10-04-21_20.28_CC_protocol_HPPC_IN21700_30T_cycle_#862.mat
CC,862,0.88952,2.64489,0.1623,12,discharge,0,-2.645,0.882,10.0,9.9,3.3763,3.2748,38.3772,10-04-21_20.28_CC_protocol_HPPC_IN21700_30T_cycle_#862.mat
CC,862,0.88952,2.64489,0.1623,12,charge,0,1.324,0.441,2.0,1.9,3.3804,3.4087,21.3698,10-04-21_20.28_CC_protocol_HPPC_IN21700_30T_cycle_#862.mat
CC,862,0.88952,2.64489,0.1623,12,charge,0,1.324,0.441,10.0,9.9,3.3804,3.419,29.1475,10-04-21_20.28_CC_protocol_HPPC_IN21700_30T_cycle_#862.mat
CC,862,0.88952,2.64489,0.1622,12,discharge,1,-10.582,3.527,2.0,1.9,3.3779,3.0889,27.3105,10-04-21_20.28_CC_protocol_HPPC_IN21700_30T_cycle_#862.mat
CC,862,0.88952,2.64489,0.1622,12,discharge,1,-10.582,3.527,10.0,9.9,3.3779,2.7712,57.3332,10-04-21_20.28_CC_protocol_HPPC_IN21700_30T_cycle_#862.mat
CC,862,0.88952,2.64489,0.1624,12,charge,1,5.292,1.764,2.0,2.0,3.3915,3.4907,18.746,10-04-21_20.28_CC_protocol_HPPC_IN21700_30T_cycle_#862.mat
CC,862,0.88952,2.64489,0.1624,12,charge,1,5.292,1.764,10.0,9.9,3.3915,3.5147,23.2813,10-04-21_20.28_CC_protocol_HPPC_IN21700_30T_cycle_#862.mat
CC,862,0.88952,2.64489,0.1621,12,discharge,2,-19.256,6.419,2.0,1.9,3.3816,2.759,32.3328,10-04-21_20.28_CC_protocol_HPPC_IN21700_30T_cycle_#862.mat
CC,862,0.88952,2.64489,0.1621,12,discharge,2,-19.256,6.419,10.0,9.9,3.3816,2.4999,45.7883,10-04-21_20.28_CC_protocol_HPPC_IN21700_30T_cycle_#862.mat
CC,862,0.88952,2.64489,0.1624,12,charge,2,15.872,5.291,2.0,2.0,3.3989,3.6453,15.5242,10-04-21_20.28_CC_protocol_HPPC_IN21700_30T_cycle_#862.mat
CC,862,0.88952,2.64489,0.1624,12,charge,2,15.872,5.291,10.0,9.9,3.3989,3.6873,18.1704,10-04-21_20.28_CC_protocol_HPPC_IN21700_30T_cycle_#862.mat
CC,862,0.88952,2.64489,0.1621,12,discharge,3,-17.427,5.809,2.0,2.0,3.3813,2.4989,50.6341,10-04-21_20.28_CC_protocol_HPPC_IN21700_30T_cycle_#862.mat
CC,862,0.88952,2.64489,0.1621,12,discharge,3,-17.427,5.809,10.0,9.9,3.3813,2.4999,50.5767,10-04-21_20.28_CC_protocol_HPPC_IN21700_30T_cycle_#862.mat
CC,862,0.88952,2.64489,0.1625,12,charge,3,26.451,8.817,2.0,2.0,3.4001,3.7715,14.0411,10-04-21_20.28_CC_protocol_HPPC_IN21700_30T_cycle_#862.mat
CC,862,0.88952,2.64489,0.1625,12,charge,3,26.451,8.817,10.0,9.9,3.4001,3.8391,16.5967,10-04-21_20.28_CC_protocol_HPPC_IN21700_30T_cycle_#862.mat
CC,900,0.89017,2.64684,1.0,0,discharge,0,-2.646,0.882,2.0,1.9,4.1353,4.0873,18.1378,10-11-21_21.34_CC_protocol_HPPC_IN21700_30T_cycle_#900.mat
CC,900,0.89017,2.64684,1.0,0,discharge,0,-2.646,0.882,10.0,9.7,4.1353,4.0681,25.393,10-11-21_21.34_CC_protocol_HPPC_IN21700_30T_cycle_#900.mat
CC,900,0.89017,2.64684,1.0,0,charge,0,1.323,0.441,2.0,2.0,4.1495,4.1802,23.2136,10-11-21_21.34_CC_protocol_HPPC_IN21700_30T_cycle_#900.mat
CC,900,0.89017,2.64684,1.0,0,charge,0,1.323,0.441,10.0,9.9,4.1495,4.1928,32.741,10-11-21_21.34_CC_protocol_HPPC_IN21700_30T_cycle_#900.mat
CC,900,0.89017,2.64684,0.9999,0,discharge,1,-10.588,3.529,2.0,2.0,4.145,3.9284,20.4571,10-11-21_21.34_CC_protocol_HPPC_IN21700_30T_cycle_#900.mat
CC,900,0.89017,2.64684,0.9999,0,discharge,1,-10.588,3.529,10.0,9.9,4.145,3.8923,23.8666,10-11-21_21.34_CC_protocol_HPPC_IN21700_30T_cycle_#900.mat
CC,900,0.89017,2.64684,1.0,0,charge,1,1.722,0.574,2.0,1.9,4.1534,4.2,27.0553,10-11-21_21.34_CC_protocol_HPPC_IN21700_30T_cycle_#900.mat
CC,900,0.89017,2.64684,1.0,0,charge,1,1.722,0.574,10.0,9.9,4.1534,4.2,27.0553,10-11-21_21.34_CC_protocol_HPPC_IN21700_30T_cycle_#900.mat
CC,900,0.89017,2.64684,0.9998,0,discharge,2,-21.177,7.059,2.0,1.9,4.1439,3.7617,18.0479,10-11-21_21.34_CC_protocol_HPPC_IN21700_30T_cycle_#900.mat
CC,900,0.89017,2.64684,0.9998,0,discharge,2,-21.177,7.059,10.0,9.9,4.1439,3.714,20.3003,10-11-21_21.34_CC_protocol_HPPC_IN21700_30T_cycle_#900.mat
CC,900,0.89017,2.64684,1.0,0,charge,2,1.646,0.549,2.0,1.9,4.1569,4.2001,26.2454,10-11-21_21.34_CC_protocol_HPPC_IN21700_30T_cycle_#900.mat
CC,900,0.89017,2.64684,1.0,0,charge,2,1.646,0.549,10.0,9.9,4.1569,4.1999,26.1239,10-11-21_21.34_CC_protocol_HPPC_IN21700_30T_cycle_#900.mat
