Repository: KikETs/ECM_HYBRID_BMS_JOINT

## Results

| Arm | Model | Size | Protocol | Result | Worst cell |
|---|---|---|---|---|---|
| SOP | 2RC table + trim (A8) | 4 effective coefficients, 2 EW states | leave-one-cell-out | usable current 69.6 % discharge, 59.5 % charge (τ = 10 s) | 59.9 % / 53.5 % (BOOST_REST) |
| SOH | dQ/dV ridge | 65 coefficients | leave-one-cell-out | RMSE 0.0094, bias −0.0005 | 0.0130 (BOOST_REST) |
| SOC | 2RC EKF, low-current gate | 3 states | leave-one-cell-out | **2.34 %p** over six sensor disturbances on estimated SOH (2.325 on true SOH), per cell 2.00–2.75 | 4.60 %p (BOOST_NEGPULSE_1S, current offset −0.10 A) |

The SOH arm was a 10,945-parameter CNN until the second audit round. Nested

File: analysis/rpcwby_resistance.csv (part 19 of 21)
cell,cycle,SOC,direction,I_A,tau_s,tau_actual_s,T_C,rest_before_s,V_pre_V,V_tau_V,R_mOhm,CAP_Ah,SOH
RPC_US06,986,0.1168,charge,15.135,2.0,2.0,,300.1,3.1831,3.5587,24.8167,2.6663,0.89464
RPC_US06,986,0.1168,charge,15.135,10.0,9.0,,300.1,3.1831,3.6426,30.3601,2.6663,0.89464
RPC_US06,1100,0.9973,discharge,-30.0,2.0,2.0,,4684.3,4.1417,3.5312,20.35,2.6463,0.88794
RPC_US06,1100,0.9973,discharge,-30.0,10.0,9.0,,4684.3,4.1417,3.4889,21.76,2.6463,0.88794
RPC_US06,1100,0.9726,charge,2.629,2.0,2.0,,60.0,4.0826,4.1501,25.6713,2.6463,0.88794
RPC_US06,1100,0.9726,charge,2.629,10.0,9.0,,60.0,4.0826,4.1501,25.6713,2.6463,0.88794
RPC_US06,1100,0.9531,discharge,-30.0,2.0,2.0,,3600.0,4.0885,3.5194,18.97,2.6463,0.88794
RPC_US06,1100,0.9531,discharge,-30.0,10.0,9.0,,3600.0,4.0885,3.4688,20.6567,2.6463,0.88794
RPC_US06,1100,0.9286,charge,3.572,2.0,2.0,,60.0,4.0662,4.15,23.4596,2.6463,0.88794
RPC_US06,1100,0.9286,charge,3.572,10.0,9.0,,60.0,4.0662,4.15,23.4596,2.6463,0.88794
RPC_US06,1100,0.909,discharge,-30.0,2.0,2.0,,3600.0,4.0746,3.5214,18.44,2.6463,0.88794
RPC_US06,1100,0.909,discharge,-30.0,10.0,9.0,,3600.0,4.0746,3.4535,20.7033,2.6463,0.88794
RPC_US06,1100,0.8847,charge,4.849,2.0,2.0,,60.0,4.0405,4.1501,22.6007,2.6463,0.88794
RPC_US06,1100,0.8847,charge,4.849,10.0,9.0,,60.0,4.0405,4.1501,22.6007,2.6463,0.88794
RPC_US06,1100,0.8208,discharge,-30.0,2.0,2.0,,3600.0,4.0084,3.4777,17.69,2.6463,0.88794
RPC_US06,1100,0.8208,discharge,-30.0,10.0,9.0,,3600.0,4.0084,3.4005,20.2633,2.6463,0.88794
RPC_US06,1100,0.7971,charge,10.382,2.0,2.0,,60.0,3.9458,4.1502,19.6879,2.6463,0.88794
RPC_US06,1100,0.7971,charge,10.382,10.0,9.0,,60.0,3.9458,4.15,19.6687,2.6463,0.88794
RPC_US06,1100,0.7326,discharge,-30.0,2.0,2.0,,3600.0,3.9163,3.4119,16.8133,2.6463,0.88794
RPC_US06,1100,0.7326,discharge,-30.0,10.0,9.0,,3600.0,3.9163,3.3392,19.2367,2.6463,0.88794
RPC_US06,1100,0.7089,charge,15.0,2.0,2.0,,60.0,3.8655,4.104,15.9,2.6463,0.88794
RPC_US06,1100,0.7089,charge,15.0,10.0,9.0,,60.0,3.8655,4.1501,18.9733,2.6463,0.88794
RPC_US06,1100,0.6443,discharge,-30.0,2.0,2.0,,3600.0,3.8296,3.3401,16.3167,2.6463,0.88794
RPC_US06,1100,0.6443,discharge,-30.0,10.0,9.0,,3600.0,3.8296,3.2615,18.9367,2.6463,0.88794
RPC_US06,1100,0.6207,charge,15.0,2.0,2.0,,60.0,3.7785,4.0111,15.5067,2.6463,0.88794
RPC_US06,1100,0.6207,charge,15.0,10.0,9.0,,60.0,3.7785,4.0531,18.3067,2.6463,0.88794
RPC_US06,1100,0.5561,discharge,-30.0,2.0,2.0,,3600.0,3.7349,3.2479,16.2333,2.6463,0.88794
RPC_US06,1100,0.5561,discharge,-30.0,10.0,9.0,,3600.0,3.7349,3.1612,19.1233,2.6463,0.88794
RPC_US06,1100,0.5324,charge,15.001,2.0,2.0,,60.0,3.6894,3.9228,15.559,2.6463,0.88794
RPC_US06,1100,0.5324,charge,15.001,10.0,9.0,,60.0,3.6894,3.966,18.4388,2.6463,0.88794
RPC_US06,1100,0.4678,discharge,-30.0,2.0,2.0,,3600.0,3.6566,3.1641,16.4167,2.6463,0.88794
RPC_US06,1100,0.4678,discharge,-30.0,10.0,9.0,,3600.0,3.6566,3.0711,19.5167,2.6463,0.88794
RPC_US06,1100,0.4442,charge,15.0,2.0,1.0,,60.0,3.6145,3.8401,15.04,2.6463,0.88794
RPC_US06,1100,0.4442,charge,15.0,10.0,9.0,,60.0,3.6145,3.8925,18.5333,2.6463,0.88794
RPC_US06,1100,0.3796,discharge,-29.999,2.0,1.0,,3600.0,3.5985,3.1053,16.4405,2.6463,0.88794
RPC_US06,1100,0.3796,discharge,-29.999,10.0,9.0,,3600.0,3.5985,2.9679,21.0207,2.6463,0.88794
RPC_US06,1100,0.356,charge,15.001,2.0,2.0,,60.0,3.5495,3.7923,16.1856,2.6463,0.88794
RPC_US06,1100,0.356,charge,15.001,10.0,9.0,,60.0,3.5495,3.8374,19.1921,2.6463,0.88794
RPC_US06,1100,0.2913,discharge,-30.0,2.0,2.0,,3600.0,3.5141,2.9032,20.3633,2.6463,0.88794
RPC_US06,1100,0.2913,discharge,-30.0,10.0,9.0,,3600.0,3.5141,2.692,27.4033,2.6463,0.88794
RPC_US06,1100,0.2677,charge,15.0,2.0,2.0,,60.0,3.4618,3.7155,16.9133,2.6463,0.88794
RPC_US06,1100,0.2677,charge,15.0,10.0,9.0,,60.0,3.4618,3.7605,19.9133,2.6463,0.88794
RPC_US06,1100,0.2473,discharge,-29.301,2.0,2.0,,3600.0,3.4589,2.7111,25.5213,2.6463,0.88794
RPC_US06,1100,0.2473,discharge,-29.301,10.0,9.0,,3600.0,3.4589,2.5497,31.0297,2.6463,0.88794
RPC_US06,1100,0.2257,charge,15.0,2.0,2.0,,60.0,3.4174,3.6683,16.7267,2.6463,0.88794
RPC_US06,1100,0.2257,charge,15.0,10.0,9.0,,60.0,3.4174,3.7047,19.1533,2.6463,0.88794
RPC_US06,1100,0.2031,discharge,-15.718,2.0,2.0,,3600.0,3.4149,2.5489,55.0961,2.6463,0.88794
RPC_US06,1100,0.2031,discharge,-15.718,10.0,9.0,,3600.0,3.4149,2.5498,55.0388,2.6463,0.88794
RPC_US06,1100,0.1898,charge,15.001,2.0,2.0,,60.0,3.388,3.6598,18.1188,2.6463,0.88794
RPC_US06,1100,0.1898,charge,15.001,10.0,9.0,,60.0,3.388,3.6921,20.272,2.6463,0.88794
RPC_US06,1100,0.159,discharge,-8.108,2.0,1.0,,3600.0,3.3798,2.5485,102.5233,2.6463,0.88794
RPC_US06,1100,0.159,discharge,-8.108,10.0,9.0,,3600.0,3.3798,2.5499,102.3506,2.6463,0.88794
RPC_US06,1100,0.1525,charge,15.001,2.0,2.0,,60.0,3.3364,3.6486,20.8119,2.6463,0.88794
RPC_US06,1100,0.1525,charge,15.001,10.0,9.0,,60.0,3.3364,3.6875,23.4051,2.6463,0.88794
RPC_US06,1100,0.1328,discharge,-5.202,2.0,1.0,,3600.0,3.3075,2.5489,145.8285,2.6463,0.88794
RPC_US06,1100,0.1328,discharge,-5.202,10.0,9.0,,3600.0,3.3075,2.5499,145.6363,2.6463,0.88794
RPC_US06,1100,0.129,charge,15.001,2.0,2.0,,60.0,3.2399,3.5895,23.3051,2.6463,0.88794
RPC_US06,1100,0.129,charge,15.001,10.0,9.0,,60.0,3.2399,3.6668,28.4581,2.6463,0.88794
RPC_US06,1100,0.1198,discharge,-3.953,2.0,2.0,,3600.0,3.2324,2.5497,172.7086,2.6463,0.88794
RPC_US06,1100,0.1198,discharge,-3.953,10.0,9.0,,3600.0,3.2324,2.55,172.6328,2.6463,0.88794
RPC_US06,1100,0.1173,charge,15.0,2.0,2.0,,60.0,3.1614,3.5313,24.66,2.6463,0.88794
RPC_US06,1100,0.1173,charge,15.0,10.0,9.0,,60.0,3.1614,3.6284,31.1333,2.6463,0.88794
RPC_US06,1100,0.9973,discharge,-30.0,2.0,2.0,,2291.3,4.1572,3.5449,20.41,2.6463,0.88794
RPC_US06,1100,0.9973,discharge,-30.0,10.0,9.0,,2291.3,4.1572,3.4998,21.9133,2.6463,0.88794
RPC_US06,1100,0.9531,discharge,-30.0,2.0,2.0,,300.0,4.0831,3.5483,17.8267,2.6463,0.88794
RPC_US06,1100,0.9531,discharge,-30.0,10.0,9.01,,300.0,4.0831,3.4864,19.89,2.6463,0.88794
RPC_US06,1100,0.909,discharge,-30.0,2.0,1.0,,300.0,4.0674,3.5643,16.77,2.6463,0.88794
RPC_US06,1100,0.909,discharge,-30.0,10.0,9.01,,300.0,4.0674,3.4654,20.0667,2.6463,0.88794
RPC_US06,1100,0.8208,discharge,-30.0,2.0,2.0,,300.0,3.9801,3.4839,16.54,2.6463,0.88794
RPC_US06,1100,0.8208,discharge,-30.0,10.0,9.0,,300.0,3.9801,3.4079,19.0733,2.6463,0.88794
RPC_US06,1100,0.7325,discharge,-30.0,2.0,2.0,,300.0,3.9038,3.424,15.9933,2.6463,0.88794
RPC_US06,1100,0.7325,discharge,-30.0,10.0,9.0,,300.0,3.9038,3.3467,18.57,2.6463,0.88794
RPC_US06,1100,0.6443,discharge,-30.0,2.0,2.0,,300.0,3.8091,3.3426,15.55,2.6463,0.88794
RPC_US06,1100,0.6443,discharge,-30.0,10.0,9.01,,300.0,3.8091,3.2613,18.26,2.6463,0.88794
RPC_US06,1100,0.5561,discharge,-30.0,2.0,2.0,,300.0,3.7134,3.2433,15.67,2.6463,0.88794
RPC_US06,1100,0.5561,discharge,-30.0,10.0,9.0,,300.0,3.7134,3.1563,18.57,2.6463,0.88794
RPC_US06,1100,0.4678,discharge,-30.0,2.0,2.0,,300.0,3.6386,3.1589,15.99,2.6463,0.88794
RPC_US06,1100,0.4678,discharge,-30.0,10.0,9.0,,300.0,3.6386,3.0616,19.2333,2.6463,0.88794
RPC_US06,1100,0.3796,discharge,-29.999,2.0,2.0,,300.0,3.5772,3.0636,17.1206,2.6463,0.88794
RPC_US06,1100,0.3796,discharge,-29.999,10.0,9.0,,300.0,3.5772,2.9381,21.304,2.6463,0.88794
RPC_US06,1100,0.2914,discharge,-30.0,2.0,2.0,,300.0,3.4962,2.8329,22.11,2.6463,0.88794
RPC_US06,1100,0.2914,discharge,-30.0,10.0,9.0,,300.0,3.4962,2.5493,31.5633,2.6463,0.88794
RPC_US06,1100,0.2472,discharge,-21.944,2.0,2.0,,300.0,3.4415,2.5541,40.4402,2.6463,0.88794
RPC_US06,1100,0.2472,discharge,-21.944,10.0,9.0,,300.0,3.4415,2.5497,40.6407,2.6463,0.88794
RPC_US06,1100,0.2031,discharge,-12.14,2.0,2.0,,300.0,3.3949,2.5491,69.6705,2.6463,0.88794
RPC_US06,1100,0.2031,discharge,-12.14,10.0,9.0,,300.0,3.3949,2.55,69.5964,2.6463,0.88794
RPC_US06,1100,0.1591,discharge,-6.59,2.0,2.0,,300.0,3.3551,2.5495,122.2486,2.6463,0.88794
RPC_US06,1100,0.1591,discharge,-6.59,10.0,9.0,,300.0,3.3551,2.55,122.1727,2.6463,0.88794
RPC_US06,1100,0.1331,discharge,-3.947,2.0,2.0,,300.0,3.2689,2.5497,182.2028,2.6463,0.88794
RPC_US06,1100,0.1331,discharge,-3.947,10.0,9.0,,300.0,3.2689,2.5501,182.1015,2.6463,0.88794
RPC_US06,1100,0.1201,discharge,-2.859,2.0,2.0,,300.0,3.1874,2.5497,223.0773,2.6463,0.88794
RPC_US06,1100,0.1201,discharge,-2.859,10.0,9.0,,300.0,3.1874,2.55,222.9724,2.6463,0.88794
RPC_US06,1100,0.9973,discharge,-29.846,2.0,2.0,,2289.4,4.157,3.5503,20.328,2.6463,0.88794
RPC_US06,1100,0.9973,discharge,-29.846,10.0,9.0,,2289.4,4.157,3.4994,22.0335,2.6463,0.88794
RPC_US06,1100,0.9532,discharge,-29.758,2.0,2.0,,300.0,4.0831,3.5557,17.7233,2.6463,0.88794
RPC_US06,1100,0.9532,discharge,-29.758,10.0,9.0,,300.0,4.0831,3.4863,20.0554,2.6463,0.88794
RPC_US06,1100,0.9091,discharge,-29.688,2.0,2.0,,300.0,4.0673,3.5548,17.2629,2.6463,0.88794
RPC_US06,1100,0.9091,discharge,-29.688,10.0,9.0,,300.0,4.0673,3.4658,20.2607,2.6463,0.88794
RPC_US06,1100,0.8209,discharge,-29.695,2.0,2.0,,300.0,3.9799,3.4933,16.3863,2.6463,0.88794
RPC_US06,1100,0.8209,discharge,-29.695,10.0,9.0,,300.0,3.9799,3.4083,19.2487,2.6463,0.88794
RPC_US06,1100,0.7326,discharge,-29.668,2.0,2.0,,300.0,3.9036,3.4336,15.842,2.6463,0.88794
RPC_US06,1100,0.7326,discharge,-29.668,10.0,9.0,,300.0,3.9036,3.3472,18.7542,2.6463,0.88794
RPC_US06,1100,0.6444,discharge,-29.644,2.0,2.0,,300.0,3.8088,3.3529,15.3792,2.6463,0.88794
RPC_US06,1100,0.6444,discharge,-29.644,10.0,9.0,,300.0,3.8088,3.2622,18.4388,2.6463,0.88794
RPC_US06,1100,0.5562,discharge,-29.599,2.0,2.0,,300.0,3.7131,3.2556,15.4569,2.6463,0.88794
RPC_US06,1100,0.5562,discharge,-29.599,10.0,9.0,,300.0,3.7131,3.1579,18.7577,2.6463,0.88794
RPC_US06,1100,0.468,discharge,-29.526,2.0,1.0,,300.0,3.6385,3.1972,14.9464,2.6463,0.88794
RPC_US06,1100,0.468,discharge,-29.526,10.0,9.0,,300.0,3.6385,3.0638,19.4645,2.6463,0.88794
RPC_US06,1100,0.3798,discharge,-29.313,2.0,2.0,,300.0,3.5772,3.0852,16.7844,2.6463,0.88794
RPC_US06,1100,0.3798,discharge,-29.313,10.0,9.0,,300.0,3.5772,2.9424,21.6559,2.6463,0.88794
RPC_US06,1100,0.2918,discharge,-27.537,2.0,2.0,,300.0,3.4958,2.9242,20.7575,2.6463,0.88794
RPC_US06,1100,0.2918,discharge,-27.537,10.0,9.0,,300.0,3.4958,2.5826,33.1627,2.6463,0.88794
RPC_US06,1100,0.2486,discharge,-16.546,2.0,2.0,,300.0,3.4405,3.0106,25.9821,2.6463,0.88794
RPC_US06,1100,0.2486,discharge,-16.546,10.0,9.0,,300.0,3.4405,2.7109,44.0952,2.6463,0.88794
RPC_US06,1100,0.2051,discharge,-9.137,2.0,2.0,,300.0,3.3931,3.0459,37.9989,2.6463,0.88794
RPC_US06,1100,0.2051,discharge,-9.137,10.0,9.0,,300.0,3.3931,2.7561,69.7158,2.6463,0.88794
RPC_US06,1100,0.1613,discharge,-4.746,2.0,2.0,,300.0,3.3527,3.105,52.1902,2.6463,0.88794
RPC_US06,1100,0.1613,discharge,-4.746,10.0,9.0,,300.0,3.3527,2.846,106.7613,2.6463,0.88794
RPC_US06,1100,0.135,discharge,-2.813,2.0,2.0,,300.0,3.2602,3.0727,66.6643,2.6463,0.88794
RPC_US06,1100,0.135,discharge,-2.813,10.0,9.0,,300.0,3.2602,2.862,141.5772,2.6463,0.88794
RPC_US06,1100,0.1219,discharge,-2.044,2.0,2.0,,300.0,3.173,3.0197,74.9853,2.6463,0.88794
RPC_US06,1100,0.1219,discharge,-2.044,10.0,9.0,,300.0,3.173,2.8435,161.172,2.6463,0.88794
RPC_US06,1100,0.9973,discharge,-29.87,2.0,2.0,,2299.8,4.1566,3.5473,20.3984,2.6463,0.88794
RPC_US06,1100,0.9973,discharge,-29.87,10.0,9.0,,2299.8,4.1566,3.4964,22.1024,2.6463,0.88794
RPC_US06,1100,0.9532,discharge,-29.78,2.0,2.0,,300.0,4.0829,3.5531,17.7905,2.6463,0.88794
RPC_US06,1100,0.9532,discharge,-29.78,10.0,9.0,,300.0,4.0829,3.4835,20.1276,2.6463,0.88794
RPC_US06,1100,0.9091,discharge,-29.709,2.0,2.0,,300.0,4.0672,3.5523,17.3312,2.6463,0.88794
RPC_US06,1100,0.9091,discharge,-29.709,10.0,9.01,,300.0,4.0672,3.4634,20.3235,2.6463,0.88794
RPC_US06,1100,0.8209,discharge,-29.716,2.0,2.0,,300.0,3.9795,3.491,16.439,2.6463,0.88794
RPC_US06,1100,0.8209,discharge,-29.716,10.0,9.01,,300.0,3.9795,3.4061,19.296,2.6463,0.88794
RPC_US06,1100,0.7326,discharge,-29.685,2.0,2.0,,300.0,3.9034,3.4319,15.8832,2.6463,0.88794
RPC_US06,1100,0.7326,discharge,-29.685,10.0,9.0,,300.0,3.9034,3.3453,18.8004,2.6463,0.88794
RPC_US06,1100,0.6444,discharge,-29.663,2.0,2.0,,300.0,3.8082,3.3509,15.4165,2.6463,0.88794
RPC_US06,1100,0.6444,discharge,-29.663,10.0,9.0,,300.0,3.8082,3.2599,18.4843,2.6463,0.88794
RPC_US06,1100,0.5562,discharge,-29.619,2.0,2.0,,300.0,3.7126,3.2535,15.5002,2.6463,0.88794
RPC_US06,1100,0.5562,discharge,-29.619,10.0,9.0,,300.0,3.7126,3.1555,18.8089,2.6463,0.88794
RPC_US06,1100,0.468,discharge,-29.549,2.0,2.0,,300.0,3.638,3.1714,15.7907,2.6463,0.88794
RPC_US06,1100,0.468,discharge,-29.549,10.0,9.0,,300.0,3.638,3.0613,19.5167,2.6463,0.88794
RPC_US06,1100,0.3798,discharge,-29.345,2.0,2.0,,300.0,3.5767,3.0825,16.841,2.6463,0.88794
RPC_US06,1100,0.3798,discharge,-29.345,10.0,9.0,,300.0,3.5767,2.9386,21.7448,2.6463,0.88794
RPC_US06,1100,0.2918,discharge,-27.627,2.0,2.0,,300.0,3.4954,2.9185,20.8817,2.6463,0.88794
RPC_US06,1100,0.2918,discharge,-27.627,10.0,9.0,,300.0,3.4954,2.5696,33.5107,2.6463,0.88794
RPC_US06,1100,0.2484,discharge,-20.092,2.0,1.0,,300.0,3.4401,2.9834,22.7304,2.6463,0.88794
RPC_US06,1100,0.2484,discharge,-20.092,10.0,8.91,,300.0,3.4401,2.4997,46.8047,2.6463,0.88794
RPC_US06,1100,0.2049,discharge,-11.909,2.0,2.0,,300.0,3.3932,2.944,37.7194,2.6463,0.88794
RPC_US06,1100,0.2049,discharge,-11.909,10.0,9.0,,300.0,3.3932,2.5237,73.012,2.6463,0.88794
RPC_US06,1100,0.1612,discharge,-7.334,2.0,2.0,,300.0,3.3528,2.9688,52.3582,2.6463,0.88794
RPC_US06,1100,0.1612,discharge,-7.334,10.0,9.0,,300.0,3.3528,2.5292,112.2974,2.6463,0.88794
RPC_US06,1100,0.1349,discharge,-4.867,2.0,2.0,,300.0,3.2598,2.9361,66.5119,2.6463,0.88794
RPC_US06,1100,0.1349,discharge,-4.867,10.0,9.0,,300.0,3.2598,2.5344,149.0507,2.6463,0.88794
RPC_US06,1100,0.1217,discharge,-3.757,2.0,1.0,,300.0,3.1723,2.9546,57.9475,2.6463,0.88794
RPC_US06,1100,0.1217,discharge,-3.757,10.0,9.01,,300.0,3.1723,2.5304,170.8612,2.6463,0.88794
RPC_US06,1100,0.9973,discharge,-29.874,2.0,2.0,,2302.3,4.1568,3.5469,20.4157,2.6463,0.88794
RPC_US06,1100,0.9973,discharge,-29.874,10.0,9.0,,2302.3,4.1568,3.496,22.1196,2.6463,0.88794
RPC_US06,1100,0.9532,discharge,-29.784,2.0,2.0,,300.0,4.0829,3.5526,17.8049,2.6463,0.88794
RPC_US06,1100,0.9532,discharge,-29.784,10.0,9.0,,300.0,4.0829,3.483,20.1417,2.6463,0.88794
RPC_US06,1100,0.9091,discharge,-29.713,2.0,1.0,,300.0,4.0671,3.573,16.6288,2.6463,0.88794
RPC_US06,1100,0.9091,discharge,-29.713,10.0,9.01,,300.0,4.0671,3.4627,20.3409,2.6463,0.88794
RPC_US06,1100,0.8209,discharge,-29.72,2.0,2.0,,300.0,3.9793,3.4903,16.4536,2.6463,0.88794
RPC_US06,1100,0.8209,discharge,-29.72,10.0,9.0,,300.0,3.9793,3.4056,19.3035,2.6463,0.88794
RPC_US06,1100,0.7326,discharge,-29.693,2.0,2.0,,300.0,3.9032,3.4311,15.8994,2.6463,0.88794
RPC_US06,1100,0.7326,discharge,-29.693,10.0,9.0,,300.0,3.9032,3.3444,18.8193,2.6463,0.88794
RPC_US06,1100,0.6444,discharge,-29.671,2.0,2.0,,300.0,3.808,3.3501,15.4328,2.6463,0.88794
RPC_US06,1100,0.6444,discharge,-29.671,10.0,9.0,,300.0,3.808,3.259,18.5032,2.6463,0.88794
RPC_US06,1100,0.5562,discharge,-29.628,2.0,2.0,,300.0,3.7125,3.2528,15.5157,2.6463,0.88794
RPC_US06,1100,0.5562,discharge,-29.628,10.0,9.0,,300.0,3.7125,3.1548,18.8234,2.6463,0.88794
RPC_US06,1100,0.468,discharge,-29.557,2.0,2.0,,300.0,3.6379,3.1707,15.8067,2.6463,0.88794
RPC_US06,1100,0.468,discharge,-29.557,10.0,9.0,,300.0,3.6379,3.0602,19.5453,2.6463,0.88794
RPC_US06,1100,0.3798,discharge,-29.36,2.0,2.0,,300.0,3.5766,3.0813,16.8699,2.6463,0.88794
RPC_US06,1100,0.3798,discharge,-29.36,10.0,9.0,,300.0,3.5766,2.9367,21.795,2.6463,0.88794
RPC_US06,1100,0.2918,discharge,-27.68,2.0,2.0,,300.0,3.4952,2.9156,20.9393,2.6463,0.88794
RPC_US06,1100,0.2918,discharge,-27.68,10.0,9.0,,300.0,3.4952,2.561,33.75,2.6463,0.88794
RPC_US06,1100,0.2484,discharge,-19.152,2.0,2.0,,300.0,3.4397,2.9385,26.1689,2.6463,0.88794
RPC_US06,1100,0.2484,discharge,-19.152,10.0,9.0,,300.0,3.4397,2.5436,46.7876,2.6463,0.88794
RPC_US06,1100,0.2049,discharge,-11.947,2.0,2.0,,300.0,3.3929,2.9387,38.0195,2.6463,0.88794
RPC_US06,1100,0.2049,discharge,-11.947,10.0,9.0,,300.0,3.3929,2.5142,73.5529,2.6463,0.88794
RPC_US06,1100,0.1612,discharge,-7.347,2.0,2.0,,300.0,3.353,2.9663,52.6312,2.6463,0.88794
RPC_US06,1100,0.1612,discharge,-7.347,10.0,9.0,,300.0,3.353,2.5229,112.9795,2.6463,0.88794
RPC_US06,1100,0.1349,discharge,-4.874,2.0,2.0,,300.0,3.2595,2.9339,66.8076,2.6463,0.88794
RPC_US06,1100,0.1349,discharge,-4.874,10.0,9.01,,300.0,3.2595,2.5287,149.9477,2.6463,0.88794
RPC_US06,1100,0.1217,discharge,-3.762,2.0,2.0,,300.0,3.1717,2.8905,74.7554,2.6463,0.88794
RPC_US06,1100,0.1217,discharge,-3.762,10.0,9.0,,300.0,3.1717,2.5256,171.762,2.6463,0.88794
RPC_US06,1100,0.9562,charge,2.416,2.0,2.0,,300.0,4.0822,4.15,28.067,2.6463,0.88794
RPC_US06,1100,0.9562,charge,2.416,10.0,9.0,,300.0,4.0822,4.15,28.067,2.6463,0.88794
RPC_US06,1100,0.9123,charge,3.469,2.0,2.0,,300.0,4.0655,4.15,24.3576,2.6463,0.88794
RPC_US06,1100,0.9123,charge,3.469,10.0,9.0,,300.0,4.0655,4.15,24.3576,2.6463,0.88794
RPC_US06,1100,0.8246,charge,8.382,2.0,2.0,,300.0,3.9763,4.1501,20.7355,2.6463,0.88794
RPC_US06,1100,0.8246,charge,8.382,10.0,9.0,,300.0,3.9763,4.1501,20.7355,2.6463,0.88794
RPC_US06,1100,0.7367,charge,13.936,2.0,2.0,,300.0,3.903,4.1467,17.4865,2.6463,0.88794
RPC_US06,1100,0.7367,charge,13.936,10.0,9.0,,300.0,3.903,4.15,17.7232,2.6463,0.88794
RPC_US06,1100,0.6484,charge,15.0,2.0,2.0,,300.0,3.8078,4.0522,16.2933,2.6463,0.88794
RPC_US06,1100,0.6484,charge,15.0,10.0,9.0,,300.0,3.8078,4.1009,19.54,2.6463,0.88794
RPC_US06,1100,0.5602,charge,15.0,2.0,2.0,,300.0,3.7128,3.9525,15.98,2.6463,0.88794
RPC_US06,1100,0.5602,charge,15.0,10.0,9.01,,300.0,3.7128,3.9927,18.66,2.6463,0.88794
RPC_US06,1100,0.4719,charge,15.0,2.0,2.0,,300.0,3.6383,3.8798,16.1,2.6463,0.88794
RPC_US06,1100,0.4719,charge,15.0,10.0,9.0,,300.0,3.6383,3.9164,18.54,2.6463,0.88794
RPC_US06,1100,0.3837,charge,15.0,2.0,1.0,,300.0,3.5767,3.8188,16.14,2.6463,0.88794
RPC_US06,1100,0.3837,charge,15.0,10.0,9.0,,300.0,3.5767,3.8634,19.1133,2.6463,0.88794
RPC_US06,1100,0.2955,charge,15.0,2.0,2.0,,300.0,3.4951,3.7632,17.8733,2.6463,0.88794
RPC_US06,1100,0.2955,charge,15.0,10.0,9.0,,300.0,3.4951,3.8041,20.6,2.6463,0.88794
RPC_US06,1100,0.2513,charge,15.0,2.0,2.0,,300.0,3.4389,3.7209,18.8,2.6463,0.88794
RPC_US06,1100,0.2513,charge,15.0,10.0,9.0,,300.0,3.4389,3.7646,21.7133,2.6463,0.88794
RPC_US06,1100,0.2072,charge,15.0,2.0,2.0,,300.0,3.3923,3.6815,19.28,2.6463,0.88794
RPC_US06,1100,0.2072,charge,15.0,10.0,9.0,,300.0,3.3923,3.7136,21.42,2.6463,0.88794
RPC_US06,1100,0.1631,charge,15.001,2.0,1.0,,300.0,3.3531,3.65,19.792,2.6463,0.88794
RPC_US06,1100,0.1631,charge,15.001,10.0,9.01,,300.0,3.3531,3.6911,22.5318,2.6463,0.88794
RPC_US06,1100,0.1366,charge,15.001,2.0,2.0,,300.0,3.2595,3.6179,23.8917,2.6463,0.88794
RPC_US06,1100,0.1366,charge,15.001,10.0,9.0,,300.0,3.2595,3.6816,28.1381,2.6463,0.88794
RPC_US06,1100,0.1234,charge,15.001,2.0,2.0,,300.0,3.1744,3.5579,25.565,2.6463,0.88794
RPC_US06,1100,0.1234,charge,15.001,10.0,9.0,,300.0,3.1744,3.6497,31.6846,2.6463,0.88794
RPC_US06,1100,0.9561,charge,2.26,2.0,2.0,,300.1,4.0822,4.1399,25.5321,2.6463,0.88794
RPC_US06,1100,0.9561,charge,2.26,10.0,9.0,,300.1,4.0822,4.149,29.5588,2.6463,0.88794
RPC_US06,1100,0.9121,charge,3.244,2.0,1.0,,300.1,4.0655,4.1344,21.2372,2.6463,0.88794
RPC_US06,1100,0.9121,charge,3.244,10.0,9.0,,300.1,4.0655,4.149,25.7374,2.6463,0.88794
RPC_US06,1100,0.8242,charge,7.615,2.0,2.0,,300.1,3.976,4.1181,18.6596,2.6463,0.88794
RPC_US06,1100,0.8242,charge,7.615,10.0,9.0,,300.1,3.976,4.1461,22.3363,2.6463,0.88794
RPC_US06,1100,0.7365,charge,12.97,2.0,1.0,,300.1,3.9029,4.1114,16.0762,2.6463,0.88794
RPC_US06,1100,0.7365,charge,12.97,10.0,9.0,,300.1,3.9029,4.1489,18.9676,2.6463,0.88794
RPC_US06,1100,0.6485,charge,15.067,2.0,2.0,,300.1,3.8077,4.0559,16.4731,2.6463,0.88794
RPC_US06,1100,0.6485,charge,15.067,10.0,9.0,,300.1,3.8077,4.1023,19.5527,2.6463,0.88794
RPC_US06,1100,0.5602,charge,15.056,2.0,1.0,,300.1,3.7127,3.9469,15.5547,2.6463,0.88794
RPC_US06,1100,0.5602,charge,15.056,10.0,9.01,,300.1,3.7127,3.9936,18.6564,2.6463,0.88794
RPC_US06,1100,0.472,charge,15.052,2.0,2.0,,300.1,3.6383,3.8826,16.2309,2.6463,0.88794
RPC_US06,1100,0.472,charge,15.052,10.0,9.0,,300.1,3.6383,3.9174,18.543,2.6463,0.88794
RPC_US06,1100,0.3837,charge,15.049,2.0,2.0,,300.1,3.5767,3.8306,16.8721,2.6463,0.88794
RPC_US06,1100,0.3837,charge,15.049,10.0,9.0,,300.1,3.5767,3.8644,19.1182,2.6463,0.88794
RPC_US06,1100,0.2955,charge,15.061,2.0,2.0,,300.1,3.4951,3.7668,18.04,2.6463,0.88794
RPC_US06,1100,0.2955,charge,15.061,10.0,9.0,,300.1,3.4951,3.8053,20.5962,2.6463,0.88794
RPC_US06,1100,0.2514,charge,15.066,2.0,2.0,,300.1,3.4391,3.7248,18.9632,2.6463,0.88794
RPC_US06,1100,0.2514,charge,15.066,10.0,9.0,,300.1,3.4391,3.7659,21.6912,2.6463,0.88794
RPC_US06,1100,0.2073,charge,15.047,2.0,2.0,,300.1,3.3923,3.6844,19.4125,2.6463,0.88794
RPC_US06,1100,0.2073,charge,15.047,10.0,9.0,,300.1,3.3923,3.7147,21.4262,2.6463,0.88794
RPC_US06,1100,0.1632,charge,15.046,2.0,2.0,,300.1,3.3532,3.662,20.5244,2.6463,0.88794
RPC_US06,1100,0.1632,charge,15.046,10.0,9.0,,300.1,3.3532,3.6921,22.525,2.6463,0.88794
RPC_US06,1100,0.1367,charge,15.082,2.0,2.0,,300.1,3.2602,3.6241,24.1289,2.6463,0.88794
RPC_US06,1100,0.1367,charge,15.082,10.0,9.0,,300.1,3.2602,3.6831,28.041,2.6463,0.88794
RPC_US06,1100,0.1235,charge,15.139,2.0,1.0,,300.1,3.175,3.5482,24.6507,2.6463,0.88794
RPC_US06,1100,0.1235,charge,15.139,10.0,9.0,,300.1,3.175,3.6529,31.5664,2.6463,0.88794
RPC_US06,1220,0.9973,discharge,-29.999,2.0,2.0,,4823.1,4.1377,3.4963,21.3807,2.578,0.86502
RPC_US06,1220,0.9973,discharge,-29.999,10.0,9.0,,4823.1,4.1377,3.4516,22.8708,2.578,0.86502
RPC_US06,1220,0.9726,charge,2.437,2.0,1.0,,60.0,4.0807,4.1501,28.4811,2.578,0.86502
RPC_US06,1220,0.9726,charge,2.437,10.0,9.0,,60.0,4.0807,4.15,28.4401,2.578,0.86502
RPC_US06,1220,0.9543,discharge,-30.0,2.0,1.0,,3600.0,4.0874,3.4997,19.59,2.578,0.86502
RPC_US06,1220,0.9543,discharge,-30.0,10.0,9.0,,3600.0,4.0874,3.4306,21.8933,2.578,0.86502
RPC_US06,1220,0.9298,charge,3.304,2.0,2.0,,60.0,4.0631,4.1501,26.3301,2.578,0.86502
RPC_US06,1220,0.9298,charge,3.304,10.0,9.0,,60.0,4.0631,4.15,26.2999,2.578,0.86502
RPC_US06,1220,0.9113,discharge,-30.0,2.0,2.0,,3600.0,4.074,3.4861,19.5967,2.578,0.86502
RPC_US06,1220,0.9113,discharge,-30.0,10.0,9.0,,3600.0,4.074,3.4139,22.0033,2.578,0.86502
RPC_US06,1220,0.887,charge,4.693,2.0,2.0,,60.0,4.0332,4.1501,24.9073,2.578,0.86502
RPC_US06,1220,0.887,charge,4.693,10.0,9.0,,60.0,4.0332,4.15,24.886,2.578,0.86502
RPC_US06,1220,0.8253,discharge,-30.001,2.0,2.0,,3600.0,4.0052,3.4424,18.7594,2.578,0.86502
RPC_US06,1220,0.8253,discharge,-30.001,10.0,9.0,,3600.0,4.0052,3.363,21.406,2.578,0.86502
RPC_US06,1220,0.8016,charge,9.863,2.0,1.0,,60.0,3.9409,4.1502,21.2212,2.578,0.86502
RPC_US06,1220,0.8016,charge,9.863,10.0,9.0,,60.0,3.9409,4.15,21.2009,2.578,0.86502
RPC_US06,1220,0.7394,discharge,-29.999,2.0,2.0,,3600.0,3.9159,3.3797,17.8739,2.578,0.86502
RPC_US06,1220,0.7394,discharge,-29.999,10.0,9.0,,3600.0,3.9159,3.3039,20.4007,2.578,0.86502
RPC_US06,1220,0.7157,charge,15.0,2.0,2.0,,60.0,3.8638,4.1201,17.0867,2.578,0.86502
RPC_US06,1220,0.7157,charge,15.0,10.0,9.0,,60.0,3.8638,4.1501,19.0867,2.578,0.86502
RPC_US06,1220,0.6534,discharge,-30.0,2.0,2.0,,3600.0,3.8302,3.3086,17.3867,2.578,0.86502
RPC_US06,1220,0.6534,discharge,-30.0,10.0,9.0,,3600.0,3.8302,3.2277,20.0833,2.578,0.86502
RPC_US06,1220,0.6298,charge,15.0,2.0,2.0,,60.0,3.7768,4.0269,16.6733,2.578,0.86502
RPC_US06,1220,0.6298,charge,15.0,10.0,9.0,,60.0,3.7768,4.0697,19.5267,2.578,0.86502
RPC_US06,1220,0.5675,discharge,-29.999,2.0,2.0,,3600.0,3.7368,3.2176,17.3072,2.578,0.86502
RPC_US06,1220,0.5675,discharge,-29.999,10.0,9.0,,3600.0,3.7368,3.1284,20.2807,2.578,0.86502
RPC_US06,1220,0.5438,charge,15.0,2.0,2.0,,60.0,3.6896,3.9404,16.72,2.578,0.86502
RPC_US06,1220,0.5438,charge,15.0,10.0,9.0,,60.0,3.6896,3.984,19.6267,2.578,0.86502
RPC_US06,1220,0.4815,discharge,-29.999,2.0,2.0,,3600.0,3.6591,3.1333,17.5273,2.578,0.86502
RPC_US06,1220,0.4815,discharge,-29.999,10.0,9.0,,3600.0,3.6591,3.0368,20.744,2.578,0.86502
RPC_US06,1220,0.4578,charge,15.0,2.0,2.0,,60.0,3.6161,3.8695,16.8933,2.578,0.86502
RPC_US06,1220,0.4578,charge,15.0,10.0,9.0,,60.0,3.6161,3.9117,19.7067,2.578,0.86502
RPC_US06,1220,0.3955,discharge,-29.999,2.0,2.0,,3600.0,3.6023,3.0493,18.4339,2.578,0.86502
RPC_US06,1220,0.3955,discharge,-29.999,10.0,9.0,,3600.0,3.6023,2.9307,22.3874,2.578,0.86502
RPC_US06,1220,0.3719,charge,15.0,2.0,2.0,,60.0,3.5531,3.814,17.3933,2.578,0.86502
RPC_US06,1220,0.3719,charge,15.0,10.0,9.0,,60.0,3.5531,3.8587,20.3733,2.578,0.86502
RPC_US06,1220,0.3096,discharge,-30.0,2.0,2.0,,3600.0,3.5241,2.8726,21.7167,2.578,0.86502
RPC_US06,1220,0.3096,discharge,-30.0,10.0,9.0,,3600.0,3.5241,2.6536,29.0167,2.578,0.86502
RPC_US06,1220,0.2859,charge,15.0,2.0,2.0,,60.0,3.4718,3.7425,18.0467,2.578,0.86502
RPC_US06,1220,0.2859,charge,15.0,10.0,9.0,,60.0,3.4718,3.7873,21.0333,2.578,0.86502
RPC_US06,1220,0.2666,discharge,-28.061,2.0,2.0,,3600.0,3.4724,2.6789,28.2777,2.578,0.86502
RPC_US06,1220,0.2666,discharge,-28.061,10.0,9.0,,3600.0,3.4724,2.5497,32.8819,2.578,0.86502
RPC_US06,1220,0.2454,charge,15.0,2.0,2.0,,60.0,3.4267,3.6943,17.84,2.578,0.86502
RPC_US06,1220,0.2454,charge,15.0,10.0,9.0,,60.0,3.4267,3.7366,20.66,2.578,0.86502
RPC_US06,1220,0.2236,discharge,-15.899,2.0,2.0,,3600.0,3.421,2.5489,54.8525,2.578,0.86502
RPC_US06,1220,0.2236,discharge,-15.899,10.0,9.0,,3600.0,3.421,2.5499,54.7896,2.578,0.86502
RPC_US06,1220,0.2102,charge,15.0,2.0,2.0,,60.0,3.3969,3.6822,19.02,2.578,0.86502
RPC_US06,1220,0.2102,charge,15.0,10.0,9.0,,60.0,3.3969,3.7146,21.18,2.578,0.86502
RPC_US06,1220,0.1806,discharge,-8.468,2.0,2.0,,3600.0,3.3912,2.5493,99.4167,2.578,0.86502
RPC_US06,1220,0.1806,discharge,-8.468,10.0,9.0,,3600.0,3.3912,2.5499,99.3458,2.578,0.86502
RPC_US06,1220,0.1738,charge,15.0,2.0,2.0,,60.0,3.3629,3.6775,20.9733,2.578,0.86502
RPC_US06,1220,0.1738,charge,15.0,10.0,9.0,,60.0,3.3629,3.7111,23.2133,2.578,0.86502
RPC_US06,1220,0.155,discharge,-5.823,2.0,2.0,,3600.0,3.36,2.5495,139.1918,2.578,0.86502
RPC_US06,1220,0.155,discharge,-5.823,10.0,9.0,,3600.0,3.36,2.5499,139.1231,2.578,0.86502
RPC_US06,1220,0.1506,charge,15.0,2.0,2.0,,60.0,3.3095,3.6573,23.1867,2.578,0.86502
RPC_US06,1220,0.1506,charge,15.0,10.0,9.0,,60.0,3.3095,3.7043,26.32,2.578,0.86502
RPC_US06,1220,0.1422,discharge,-4.676,2.0,2.0,,3600.0,3.3155,2.5495,163.8012,2.578,0.86502
RPC_US06,1220,0.1422,discharge,-4.676,10.0,9.0,,3600.0,3.3155,2.55,163.6943,2.578,0.86502
RPC_US06,1220,0.139,charge,15.0,2.0,2.0,,60.0,3.2551,3.6204,24.3533,2.578,0.86502
RPC_US06,1220,0.139,charge,15.0,10.0,9.0,,60.0,3.2551,3.6917,29.1067,2.578,0.86502
RPC_US06,1220,0.9973,discharge,-29.999,2.0,1.0,,2424.7,4.154,3.5212,21.094,2.578,0.86502
RPC_US06,1220,0.9973,discharge,-29.999,10.0,9.0,,2424.7,4.154,3.46,23.1341,2.578,0.86502
RPC_US06,1220,0.9543,discharge,-29.999,2.0,2.0,,300.0,4.0823,3.5125,18.994,2.578,0.86502
RPC_US06,1220,0.9543,discharge,-29.999,10.0,9.0,,300.0,4.0823,3.4469,21.1807,2.578,0.86502
RPC_US06,1220,0.9113,discharge,-30.001,2.0,2.0,,300.0,4.0651,3.5091,18.5327,2.578,0.86502
RPC_US06,1220,0.9113,discharge,-30.001,10.0,9.01,,300.0,4.0651,3.4279,21.2393,2.578,0.86502
RPC_US06,1220,0.8253,discharge,-30.001,2.0,2.0,,300.0,3.9755,3.4497,17.5261,2.578,0.86502
RPC_US06,1220,0.8253,discharge,-30.001,10.0,9.0,,300.0,3.9755,3.3722,20.1093,2.578,0.86502
RPC_US06,1220,0.7394,discharge,-29.999,2.0,2.0,,300.0,3.9017,3.3913,17.0139,2.578,0.86502
RPC_US06,1220,0.7394,discharge,-29.999,10.0,9.0,,300.0,3.9017,3.311,19.6907,2.578,0.86502
RPC_US06,1220,0.6534,discharge,-30.001,2.0,2.0,,300.0,3.807,3.3097,16.5761,2.578,0.86502
RPC_US06,1220,0.6534,discharge,-30.001,10.0,9.0,,300.0,3.807,3.2262,19.3594,2.578,0.86502
RPC_US06,1220,0.5675,discharge,-30.001,2.0,2.0,,300.0,3.7121,3.211,16.7028,2.578,0.86502
RPC_US06,1220,0.5675,discharge,-30.001,10.0,9.0,,300.0,3.7121,3.122,19.6693,2.578,0.86502
RPC_US06,1220,0.4815,discharge,-30.001,2.0,2.0,,300.0,3.6387,3.1255,17.1061,2.578,0.86502
RPC_US06,1220,0.4815,discharge,-30.001,10.0,9.0,,300.0,3.6387,3.0246,20.4693,2.578,0.86502
RPC_US06,1220,0.3955,discharge,-29.999,2.0,2.0,,300.0,3.5785,3.0259,18.4206,2.578,0.86502
RPC_US06,1220,0.3955,discharge,-29.999,10.0,9.0,,300.0,3.5785,2.8931,22.8474,2.578,0.86502
RPC_US06,1220,0.3096,discharge,-29.999,2.0,2.0,,300.0,3.5027,2.7806,24.0708,2.578,0.86502
RPC_US06,1220,0.3096,discharge,-29.999,10.0,9.0,,300.0,3.5027,2.5496,31.7711,2.578,0.86502
RPC_US06,1220,0.2666,discharge,-21.043,2.0,2.0,,300.0,3.4529,2.5482,42.9929,2.578,0.86502
RPC_US06,1220,0.2666,discharge,-21.043,10.0,9.0,,300.0,3.4529,2.5497,42.9216,2.578,0.86502
RPC_US06,1220,0.2236,discharge,-12.164,2.0,1.0,,300.0,3.4007,2.5483,70.0756,2.578,0.86502
RPC_US06,1220,0.2236,discharge,-12.164,10.0,9.0,,300.0,3.4007,2.5499,69.9441,2.578,0.86502
RPC_US06,1220,0.1807,discharge,-6.885,2.0,2.0,,300.0,3.3674,2.5496,118.7748,2.578,0.86502
RPC_US06,1220,0.1807,discharge,-6.885,10.0,9.0,,300.0,3.3674,2.5499,118.7312,2.578,0.86502
RPC_US06,1220,0.1552,discharge,-4.532,2.0,2.0,,300.0,3.3241,2.5497,170.8738,2.578,0.86502
RPC_US06,1220,0.1552,discharge,-4.532,10.0,9.0,,300.0,3.3241,2.5499,170.8297,2.578,0.86502
RPC_US06,1220,0.1425,discharge,-3.537,2.0,1.0,,300.0,3.2757,2.5492,205.4059,2.578,0.86502
RPC_US06,1220,0.1425,discharge,-3.537,10.0,9.01,,300.0,3.2757,2.55,205.1797,2.578,0.86502
RPC_US06,1220,0.9974,discharge,-29.843,2.0,2.0,,2418.2,4.1539,3.5109,21.5457,2.578,0.86502
RPC_US06,1220,0.9974,discharge,-29.843,10.0,9.0,,2418.2,4.1539,3.4587,23.2949,2.578,0.86502
RPC_US06,1220,0.9544,discharge,-29.745,2.0,2.0,,300.0,4.082,3.5203,18.8835,2.578,0.86502
RPC_US06,1220,0.9544,discharge,-29.745,10.0,9.0,,300.0,4.082,3.4462,21.3747,2.578,0.86502
RPC_US06,1220,0.9114,discharge,-29.684,2.0,2.0,,300.0,4.0651,3.5192,18.3901,2.578,0.86502
RPC_US06,1220,0.9114,discharge,-29.684,10.0,9.0,,300.0,4.0651,3.4277,21.4725,2.578,0.86502
RPC_US06,1220,0.8254,discharge,-29.689,2.0,2.0,,300.0,3.9752,3.4594,17.3734,2.578,0.86502
RPC_US06,1220,0.8254,discharge,-29.689,10.0,9.0,,300.0,3.9752,3.3721,20.3139,2.578,0.86502
RPC_US06,1220,0.7395,discharge,-29.652,2.0,1.0,,300.0,3.9014,3.4226,16.147,2.578,0.86502
RPC_US06,1220,0.7395,discharge,-29.652,10.0,9.01,,300.0,3.9014,3.3115,19.8938,2.578,0.86502
RPC_US06,1220,0.6535,discharge,-29.633,2.0,2.0,,300.0,3.8064,3.3209,16.3838,2.578,0.86502
RPC_US06,1220,0.6535,discharge,-29.633,10.0,9.0,,300.0,3.8064,3.2266,19.566,2.578,0.86502
RPC_US06,1220,0.5676,discharge,-29.584,2.0,2.0,,300.0,3.7118,3.2243,16.4785,2.578,0.86502
RPC_US06,1220,0.5676,discharge,-29.584,10.0,9.0,,300.0,3.7118,3.1233,19.8925,2.578,0.86502
RPC_US06,1220,0.4816,discharge,-29.498,2.0,2.0,,300.0,3.6386,3.1418,16.8418,2.578,0.86502
RPC_US06,1220,0.4816,discharge,-29.498,10.0,9.0,,300.0,3.6386,3.0273,20.7234,2.578,0.86502
RPC_US06,1220,0.3957,discharge,-29.251,2.0,2.0,,300.0,3.5783,3.0506,18.0407,2.578,0.86502
RPC_US06,1220,0.3957,discharge,-29.251,10.0,9.0,,300.0,3.5783,2.8977,23.268,2.578,0.86502
RPC_US06,1220,0.3102,discharge,-25.169,2.0,2.0,,300.0,3.5019,2.9296,22.7378,2.578,0.86502
RPC_US06,1220,0.3102,discharge,-25.169,10.0,9.0,,300.0,3.5019,2.6172,35.1497,2.578,0.86502
RPC_US06,1220,0.268,discharge,-16.257,2.0,2.0,,300.0,3.4511,2.9868,28.56,2.578,0.86502
RPC_US06,1220,0.268,discharge,-16.257,10.0,9.0,,300.0,3.4511,2.6822,47.2965,2.578,0.86502
RPC_US06,1220,0.2256,discharge,-9.349,2.0,2.0,,300.0,3.3985,3.0206,40.4195,2.578,0.86502
RPC_US06,1220,0.2256,discharge,-9.349,10.0,9.0,,300.0,3.3985,2.7269,71.8331,2.578,0.86502
RPC_US06,1220,0.1829,discharge,-5.067,2.0,2.0,,300.0,3.3651,3.0879,54.7058,2.578,0.86502
RPC_US06,1220,0.1829,discharge,-5.067,10.0,9.0,,300.0,3.3651,2.8135,108.8591,2.578,0.86502
RPC_US06,1220,0.1573,discharge,-3.268,2.0,2.0,,300.0,3.3157,3.0924,68.3219,2.578,0.86502
RPC_US06,1220,0.1573,discharge,-3.268,10.0,9.0,,300.0,3.3157,2.8509,142.2124,2.578,0.86502
RPC_US06,1220,0.1445,discharge,-2.537,2.0,2.0,,300.0,3.2613,3.0697,75.5327,2.578,0.86502
RPC_US06,1220,0.1445,discharge,-2.537,10.0,9.0,,300.0,3.2613,2.8556,159.9353,2.578,0.86502
RPC_US06,1220,0.9973,discharge,-29.882,2.0,2.0,,2436.4,4.1536,3.5068,21.6451,2.578,0.86502
RPC_US06,1220,0.9973,discharge,-29.882,10.0,9.0,,2436.4,4.1536,3.4544,23.3987,2.578,0.86502
RPC_US06,1220,0.9544,discharge,-29.779,2.0,2.0,,300.0,4.0821,3.5167,18.9862,2.578,0.86502
RPC_US06,1220,0.9544,discharge,-29.779,10.0,9.0,,300.0,4.0821,3.4422,21.4879,2.578,0.86502
RPC_US06,1220,0.9114,discharge,-29.715,2.0,2.0,,300.0,4.0647,3.5158,18.4722,2.578,0.86502
RPC_US06,1220,0.9114,discharge,-29.715,10.0,9.0,,300.0,4.0647,3.4241,21.5581,2.578,0.86502
RPC_US06,1220,0.8254,discharge,-29.716,2.0,2.0,,300.0,3.9747,3.4563,17.4451,2.578,0.86502
RPC_US06,1220,0.8254,discharge,-29.716,10.0,9.0,,300.0,3.9747,3.369,20.383,2.578,0.86502
RPC_US06,1220,0.7395,discharge,-29.681,2.0,2.0,,300.0,3.9011,3.3986,16.93,2.578,0.86502
RPC_US06,1220,0.7395,discharge,-29.681,10.0,9.0,,300.0,3.9011,3.3081,19.9791,2.578,0.86502
RPC_US06,1220,0.6535,discharge,-29.664,2.0,2.0,,300.0,3.8056,3.3176,16.4509,2.578,0.86502
RPC_US06,1220,0.6535,discharge,-29.664,10.0,9.0,,300.0,3.8056,3.223,19.64,2.578,0.86502
RPC_US06,1220,0.5676,discharge,-29.614,2.0,2.0,,300.0,3.7113,3.2211,16.5527,2.578,0.86502
RPC_US06,1220,0.5676,discharge,-29.614,10.0,9.0,,300.0,3.7113,3.1198,19.9733,2.578,0.86502
RPC_US06,1220,0.4816,discharge,-29.531,2.0,2.0,,300.0,3.6381,3.1387,16.911,2.578,0.86502
RPC_US06,1220,0.4816,discharge,-29.531,10.0,9.0,,300.0,3.6381,3.0238,20.8019,2.578,0.86502
RPC_US06,1220,0.3957,discharge,-29.291,2.0,2.0,,300.0,3.5778,3.047,18.1213,2.578,0.86502
RPC_US06,1220,0.3957,discharge,-29.291,10.0,9.0,,300.0,3.5778,2.8928,23.3856,2.578,0.86502
RPC_US06,1220,0.3101,discharge,-27.021,2.0,1.0,,300.0,3.5013,2.9454,20.5729,2.578,0.86502
RPC_US06,1220,0.3101,discharge,-27.021,10.0,9.01,,300.0,3.5013,2.5235,36.1867,2.578,0.86502
RPC_US06,1220,0.2678,discharge,-18.886,2.0,2.0,,300.0,3.4505,2.9177,28.2114,2.578,0.86502
RPC_US06,1220,0.2678,discharge,-18.886,10.0,9.0,,300.0,3.4505,2.5253,48.9887,2.578,0.86502
RPC_US06,1220,0.2254,discharge,-11.633,2.0,2.0,,300.0,3.3986,2.935,39.8521,2.578,0.86502
RPC_US06,1220,0.2254,discharge,-11.633,10.0,9.0,,300.0,3.3986,2.5407,73.7471,2.578,0.86502
RPC_US06,1220,0.1828,discharge,-7.294,2.0,2.0,,300.0,3.3649,2.9702,54.113,2.578,0.86502
RPC_US06,1220,0.1828,discharge,-7.294,10.0,9.0,,300.0,3.3649,2.5552,111.009,2.578,0.86502
RPC_US06,1220,0.1572,discharge,-5.19,2.0,2.0,,300.0,3.3148,2.9673,66.9537,2.578,0.86502
RPC_US06,1220,0.1572,discharge,-5.19,10.0,9.0,,300.0,3.3148,2.5683,143.8301,2.578,0.86502
RPC_US06,1220,0.1443,discharge,-4.285,2.0,2.0,,300.0,3.2597,2.945,73.4414,2.578,0.86502
RPC_US06,1220,0.1443,discharge,-4.285,10.0,9.01,,300.0,3.2597,2.5629,162.6119,2.578,0.86502
RPC_US06,1220,0.9574,charge,2.141,2.0,2.0,,300.0,4.0813,4.1501,32.142,2.578,0.86502
RPC_US06,1220,0.9574,charge,2.141,10.0,9.0,,300.0,4.0813,4.15,32.0953,2.578,0.86502
RPC_US06,1220,0.9145,charge,3.146,2.0,1.0,,300.0,4.0626,4.1501,27.8166,2.578,0.86502
RPC_US06,1220,0.9145,charge,3.146,10.0,9.01,,300.0,4.0626,4.15,27.7848,2.578,0.86502
RPC_US06,1220,0.8292,charge,7.895,2.0,2.0,,300.0,3.9713,4.1502,22.6603,2.578,0.86502
RPC_US06,1220,0.8292,charge,7.895,10.0,9.01,,300.0,3.9713,4.15,22.635,2.578,0.86502
RPC_US06,1220,0.7435,charge,12.879,2.0,2.0,,300.0,3.9006,4.1502,19.3811,2.578,0.86502
RPC_US06,1220,0.7435,charge,12.879,10.0,9.0,,300.0,3.9006,4.15,19.3656,2.578,0.86502
RPC_US06,1220,0.6575,charge,15.0,2.0,2.0,,300.0,3.8053,4.0689,17.5733,2.578,0.86502
RPC_US06,1220,0.6575,charge,15.0,10.0,9.0,,300.0,3.8053,4.1186,20.8867,2.578,0.86502
RPC_US06,1220,0.5716,charge,15.0,2.0,2.0,,300.0,3.7116,3.9705,17.26,2.578,0.86502
RPC_US06,1220,0.5716,charge,15.0,10.0,9.0,,300.0,3.7116,4.0111,19.9667,2.578,0.86502
RPC_US06,1220,0.4856,charge,15.0,2.0,2.0,,300.0,3.6385,3.8994,17.3933,2.578,0.86502
RPC_US06,1220,0.4856,charge,15.0,10.0,9.0,,300.0,3.6385,3.9362,19.8467,2.578,0.86502
RPC_US06,1220,0.3996,charge,15.0,2.0,2.0,,300.0,3.5783,3.849,18.0467,2.578,0.86502
RPC_US06,1220,0.3996,charge,15.0,10.0,9.0,,300.0,3.5783,3.8845,20.4133,2.578,0.86502
RPC_US06,1220,0.3137,charge,15.0,2.0,2.0,,300.0,3.501,3.7885,19.1667,2.578,0.86502
RPC_US06,1220,0.3137,charge,15.0,10.0,9.0,,300.0,3.501,3.8296,21.9067,2.578,0.86502
RPC_US06,1220,0.2707,charge,15.0,2.0,2.0,,300.0,3.4495,3.7516,20.14,2.578,0.86502
RPC_US06,1220,0.2707,charge,15.0,10.0,9.0,,300.0,3.4495,3.795,23.0333,2.578,0.86502
RPC_US06,1220,0.2277,charge,15.0,2.0,2.0,,300.0,3.3981,3.7053,20.48,2.578,0.86502
RPC_US06,1220,0.2277,charge,15.0,10.0,9.0,,300.0,3.3981,3.7404,22.82,2.578,0.86502
RPC_US06,1220,0.1847,charge,15.0,2.0,2.0,,300.0,3.3651,3.6828,21.18,2.578,0.86502
RPC_US06,1220,0.1847,charge,15.0,10.0,9.0,,300.0,3.3651,3.7142,23.2733,2.578,0.86502
RPC_US06,1220,0.1589,charge,15.0,2.0,2.0,,300.0,3.3143,3.6733,23.9333,2.578,0.86502
RPC_US06,1220,0.1589,charge,15.0,10.0,9.0,,300.0,3.3143,3.7141,26.6533,2.578,0.86502
RPC_US06,1220,0.146,charge,15.001,2.0,2.0,,300.0,3.2596,3.6442,25.6383,2.578,0.86502
RPC_US06,1220,0.146,charge,15.001,10.0,9.0,,300.0,3.2596,3.7079,29.8847,2.578,0.86502
RPC_US06,1220,0.9572,charge,2.011,2.0,2.0,,300.1,4.0813,4.14,29.1902,2.578,0.86502
RPC_US06,1220,0.9572,charge,2.011,10.0,9.01,,300.1,4.0813,4.1491,33.7154,2.578,0.86502
RPC_US06,1220,0.9143,charge,2.935,2.0,2.0,,300.1,4.0627,4.1366,25.1772,2.578,0.86502
RPC_US06,1220,0.9143,charge,2.935,10.0,9.0,,300.1,4.0627,4.1492,29.4699,2.578,0.86502
RPC_US06,1220,0.8287,charge,7.19,2.0,2.0,,300.1,3.9713,4.1184,20.4593,2.578,0.86502
RPC_US06,1220,0.8287,charge,7.19,10.0,9.0,,300.1,3.9713,4.1463,24.3397,2.578,0.86502
RPC_US06,1220,0.7432,charge,12.034,2.0,2.0,,300.1,3.9006,4.1191,18.1576,2.578,0.86502
RPC_US06,1220,0.7432,charge,12.034,10.0,9.0,,300.1,3.9006,4.1485,20.6008,2.578,0.86502
RPC_US06,1220,0.6576,charge,15.068,2.0,2.0,,300.1,3.8053,4.0726,17.7396,2.578,0.86502
RPC_US06,1220,0.6576,charge,15.068,10.0,9.0,,300.1,3.8053,4.1197,20.8654,2.578,0.86502
RPC_US06,1220,0.5716,charge,15.056,2.0,2.0,,300.1,3.7117,3.9738,17.4078,2.578,0.86502
RPC_US06,1220,0.5716,charge,15.056,10.0,9.0,,300.1,3.7117,4.0122,19.9582,2.578,0.86502
RPC_US06,1220,0.4857,charge,15.051,2.0,2.0,,300.1,3.6388,3.9026,17.5271,2.578,0.86502
RPC_US06,1220,0.4857,charge,15.051,10.0,9.0,,300.1,3.6388,3.9372,19.8259,2.578,0.86502
RPC_US06,1220,0.3997,charge,15.048,2.0,2.0,,300.1,3.5781,3.8522,18.215,2.578,0.86502
RPC_US06,1220,0.3997,charge,15.048,10.0,9.0,,300.1,3.5781,3.8857,20.4413,2.578,0.86502
RPC_US06,1220,0.3137,charge,15.06,2.0,2.0,,300.1,3.5009,3.7922,19.3426,2.578,0.86502
RPC_US06,1220,0.3137,charge,15.06,10.0,9.0,,300.1,3.5009,3.8309,21.9124,2.578,0.86502
RPC_US06,1220,0.2707,charge,15.063,2.0,2.0,,300.1,3.4496,3.7557,20.3213,2.578,0.86502
RPC_US06,1220,0.2707,charge,15.063,10.0,9.0,,300.1,3.4496,3.7963,23.0167,2.578,0.86502
RPC_US06,1220,0.2278,charge,15.053,2.0,2.0,,300.1,3.398,3.7086,20.6338,2.578,0.86502
RPC_US06,1220,0.2278,charge,15.053,10.0,9.0,,300.1,3.398,3.7418,22.8393,2.578,0.86502
RPC_US06,1220,0.1848,charge,15.044,2.0,2.0,,300.1,3.3649,3.6859,21.3374,2.578,0.86502
RPC_US06,1220,0.1848,charge,15.044,10.0,9.0,,300.1,3.3649,3.7153,23.2917,2.578,0.86502
RPC_US06,1220,0.159,charge,15.051,2.0,2.0,,300.1,3.3141,3.6774,24.1379,2.578,0.86502
RPC_US06,1220,0.159,charge,15.051,10.0,9.0,,300.1,3.3141,3.7154,26.6627,2.578,0.86502
RPC_US06,1220,0.1461,charge,15.081,2.0,2.0,,300.1,3.2594,3.6504,25.9275,2.578,0.86502
RPC_US06,1220,0.1461,charge,15.081,10.0,9.0,,300.1,3.2594,3.7093,29.8332,2.578,0.86502
RPC_US06,1333,0.9973,discharge,-30.0,2.0,2.0,,4869.5,4.1367,3.4754,22.0433,2.5416,0.85281
RPC_US06,1333,0.9973,discharge,-30.0,10.0,9.0,,4869.5,4.1367,3.4293,23.58,2.5416,0.85281
RPC_US06,1333,0.9726,charge,2.309,2.0,2.0,,60.0,4.0802,4.15,30.2348,2.5416,0.85281
RPC_US06,1333,0.9726,charge,2.309,10.0,9.0,,60.0,4.0802,4.15,30.2348,2.5416,0.85281
RPC_US06,1333,0.9549,discharge,-30.0,2.0,2.0,,3600.0,4.0873,3.4653,20.7333,2.5416,0.85281
RPC_US06,1333,0.9549,discharge,-30.0,10.0,9.0,,3600.0,4.0873,3.4095,22.5933,2.5416,0.85281
RPC_US06,1333,0.9304,charge,3.148,2.0,2.0,,60.0,4.062,4.1501,27.9842,2.5416,0.85281
RPC_US06,1333,0.9304,charge,3.148,10.0,9.0,,60.0,4.062,4.15,27.9525,2.5416,0.85281
RPC_US06,1333,0.9125,discharge,-30.0,2.0,2.0,,3600.0,4.0741,3.4672,20.23,2.5416,0.85281
