Repository: KikETs/ECM_HYBRID_BMS_JOINT

## Results

| Arm | Model | Size | Protocol | Result | Worst cell |
|---|---|---|---|---|---|
| SOP | 2RC table + trim (A8) | 4 effective coefficients, 2 EW states | leave-one-cell-out | usable current 69.6 % discharge, 59.5 % charge (τ = 10 s) | 59.9 % / 53.5 % (BOOST_REST) |
| SOH | dQ/dV ridge | 65 coefficients | leave-one-cell-out | RMSE 0.0094, bias −0.0005 | 0.0130 (BOOST_REST) |
| SOC | 2RC EKF, low-current gate | 3 states | leave-one-cell-out | **2.34 %p** over six sensor disturbances on estimated SOH (2.325 on true SOH), per cell 2.00–2.75 | 4.60 %p (BOOST_NEGPULSE_1S, current offset −0.10 A) |

The SOH arm was a 10,945-parameter CNN until the second audit round. Nested

File: analysis/uypydj_ecm.csv (part 19 of 80)
cell,cycle,SOH,CAP_Ah,SOC,direction,rate_rank,I_A,V_pre_V,rest_before_s,n_points,R0_mOhm,R1_mOhm,tau1_s,R2_mOhm,tau2_s,fit_rmse_mV
BOOST,675,0.90177,2.70134,0.4599,charge,2,16.207,3.6663,281.6,101,9.7441,1.0346,0.2539,5.5288,7.2805,0.6505
BOOST,675,0.90177,2.70134,0.4595,discharge,3,-31.062,3.6591,801.0,101,9.8011,1.0857,0.1993,6.2368,7.1259,1.1344
BOOST,675,0.90177,2.70134,0.46,charge,3,27.011,3.6685,387.4,100,9.6468,0.9673,0.322,5.5709,8.6717,0.8953
BOOST,675,0.90177,2.70134,0.3697,discharge,0,-2.701,3.597,5611.4,101,9.9387,1.441,0.1367,8.79,9.8022,0.131
BOOST,675,0.90177,2.70134,0.3697,charge,0,1.35,3.5987,70.3,101,9.612,1.4797,0.1164,7.5711,8.9426,0.1093
BOOST,675,0.90177,2.70134,0.3696,discharge,1,-10.806,3.5972,635.5,101,10.0594,1.3048,0.1527,8.0442,8.7386,0.405
BOOST,675,0.90177,2.70134,0.3698,charge,1,5.401,3.6017,160.8,101,9.9034,1.2827,0.1323,7.2754,8.5985,0.2129
BOOST,675,0.90177,2.70134,0.3695,discharge,2,-21.61,3.5975,680.6,101,9.9671,1.3026,0.1538,7.2338,7.725,0.7907
BOOST,675,0.90177,2.70134,0.3698,charge,2,16.208,3.6057,281.8,101,9.8037,1.0838,0.1507,5.2774,6.4542,0.5577
BOOST,675,0.90177,2.70134,0.3694,discharge,3,-31.063,3.5979,800.9,101,9.9071,1.2589,0.1644,7.2224,8.0931,1.2135
BOOST,675,0.90177,2.70134,0.3699,charge,3,27.013,3.6085,387.2,101,9.7457,0.9952,0.2335,4.8522,7.2781,0.9572
BOOST,675,0.90177,2.70134,0.2796,discharge,0,-2.701,3.5179,5611.5,100,10.1959,2.1076,0.1377,10.2158,9.9697,0.1613
BOOST,675,0.90177,2.70134,0.2797,charge,0,1.35,3.5196,70.5,101,10.1961,1.9122,0.1364,8.6398,9.2842,0.1021
BOOST,675,0.90177,2.70134,0.2796,discharge,1,-10.805,3.5184,635.4,101,10.3174,2.0153,0.1527,9.0991,8.5459,0.5364
BOOST,675,0.90177,2.70134,0.2797,charge,1,5.399,3.5246,160.9,101,10.1956,1.7804,0.1428,8.1181,9.3115,0.2387
BOOST,675,0.90177,2.70134,0.2795,discharge,2,-21.61,3.5168,680.6,101,10.1317,1.9457,0.1709,10.6118,10.1892,1.2196
BOOST,675,0.90177,2.70134,0.2798,charge,2,16.208,3.5298,281.9,101,10.0126,1.4538,0.1296,6.8481,8.5266,0.5432
BOOST,675,0.90177,2.70134,0.2794,discharge,3,-31.063,3.5212,800.5,101,10.2625,1.9025,0.2093,17.7153,18.66,1.9021
BOOST,675,0.90177,2.70134,0.2799,charge,3,27.012,3.5334,387.5,101,9.8134,1.1916,0.1141,5.4205,6.8853,0.7752
BOOST,675,0.90177,2.70134,0.2346,discharge,0,-2.701,3.4672,5071.5,101,10.3884,2.7395,0.1433,10.7164,8.9268,0.1779
BOOST,675,0.90177,2.70134,0.2347,charge,0,1.35,3.4693,70.5,101,10.1442,2.7338,0.1269,8.7879,8.542,0.1144
BOOST,675,0.90177,2.70134,0.2345,discharge,1,-10.805,3.4671,635.4,100,10.5343,2.7071,0.1755,11.7577,9.7679,0.6861
BOOST,675,0.90177,2.70134,0.2347,charge,1,5.401,3.4743,161.0,101,10.3623,2.2956,0.1354,8.3049,9.5009,0.2615
BOOST,675,0.90177,2.70134,0.2345,discharge,2,-21.61,3.4693,680.6,101,10.5528,2.6367,0.1883,26.66,22.2114,1.5007
BOOST,675,0.90177,2.70134,0.2348,charge,2,16.208,3.4787,281.7,101,10.1599,1.7095,0.1175,7.3371,9.2368,0.6024
BOOST,675,0.90177,2.70134,0.2344,discharge,3,-31.064,3.4691,800.8,101,10.4477,2.4456,0.1837,200.0,159.8657,2.4182
BOOST,675,0.90177,2.70134,0.2349,charge,3,27.011,3.4817,387.4,101,9.9196,1.2932,0.1162,6.3015,8.2714,0.8448
BOOST,675,0.90177,2.70134,0.1896,discharge,0,-2.701,3.4227,5071.3,101,10.4403,3.6364,0.1656,13.7464,8.811,0.1976
BOOST,675,0.90177,2.70134,0.1896,charge,0,1.35,3.4256,70.5,101,11.0675,3.3632,0.1704,8.9797,7.2101,0.1211
BOOST,675,0.90177,2.70134,0.1896,discharge,1,-10.805,3.4241,635.5,101,10.8553,3.9367,0.2211,35.9177,22.1969,1.0355
BOOST,675,0.90177,2.70134,0.1897,charge,1,5.402,3.4331,160.8,101,10.5919,2.9752,0.1495,6.4367,7.293,0.3068
BOOST,675,0.90177,2.70134,0.1894,discharge,2,-21.611,3.4262,680.5,101,10.6543,200.0,89.6958,3.2961,0.1456,1.1555
BOOST,675,0.90177,2.70134,0.1898,charge,2,16.207,3.4379,281.8,101,10.2829,1.9662,0.1183,6.6786,10.1596,0.6581
BOOST,675,0.90177,2.70134,0.1899,charge,3,27.011,3.4414,362.4,100,9.9231,1.3578,0.107,6.5721,10.1209,0.7604
BOOST,675,0.90177,2.70134,0.1446,discharge,0,-2.7,3.3729,5071.7,101,10.9739,6.0158,0.2545,33.4011,13.2331,0.3348
BOOST,675,0.90177,2.70134,0.1446,charge,0,1.35,3.3776,70.4,101,10.9967,5.2253,0.2033,15.4297,8.4343,0.1462
BOOST,675,0.90177,2.70134,0.1445,discharge,1,-10.805,3.3752,635.4,101,11.3311,6.1515,0.2799,200.0,52.3124,1.3989
BOOST,675,0.90177,2.70134,0.1447,charge,1,5.402,3.3874,161.0,101,10.8897,3.9626,0.1638,8.4542,5.94,0.3498
BOOST,675,0.90177,2.70134,0.1447,charge,2,16.208,3.3951,237.9,101,10.3891,2.477,0.1455,5.1103,6.5214,0.9624
BOOST,675,0.90177,2.70134,0.1448,charge,3,27.012,3.3965,251.5,101,10.1475,1.8621,0.1355,5.6183,9.4888,1.2441
BOOST,712,0.89668,2.68609,1.0,discharge,0,-2.687,4.1403,99999.0,99,2.5897,10.3388,0.24,13.3626,6.9651,0.3773
BOOST,712,0.89668,2.68609,1.0,charge,0,1.342,4.1535,69.5,101,10.6346,6.2073,0.2052,18.0801,8.7878,0.1734
BOOST,712,0.89668,2.68609,0.9999,discharge,1,-10.744,4.1493,635.4,101,10.8706,5.1252,0.1604,6.7899,4.0608,0.8395
BOOST,712,0.89668,2.68609,1.0,charge,1,1.773,4.1572,160.7,101,24.155,0.01,0.05,0.01,2999.9997,0.2014
BOOST,712,0.89668,2.68609,0.9998,discharge,2,-21.485,4.1483,640.1,101,10.8672,4.1497,0.1424,4.3904,3.6341,1.5501
BOOST,712,0.89668,2.68609,1.0,charge,2,1.663,4.1603,280.8,101,23.8803,0.01,0.05,0.01,2999.9997,0.1913
BOOST,712,0.89668,2.68609,0.9997,discharge,3,-30.888,4.147,638.9,101,10.6166,3.7004,0.1355,3.6945,3.985,2.2257
BOOST,712,0.89668,2.68609,1.0,charge,3,1.589,4.1627,386.4,100,23.4912,0.01,0.05,0.01,2999.9998,0.185
BOOST,712,0.89668,2.68609,0.9552,discharge,0,-2.687,4.0947,4787.4,101,10.7257,4.2447,0.1598,7.063,5.5862,0.2067
BOOST,712,0.89668,2.68609,0.9552,charge,0,1.342,4.0961,70.3,101,10.3964,4.4647,0.1578,8.0325,6.4937,0.1299
BOOST,712,0.89668,2.68609,0.9552,discharge,1,-10.743,4.095,635.4,101,10.6768,3.8991,0.1424,4.952,4.622,0.727
BOOST,712,0.89668,2.68609,0.9553,charge,1,5.337,4.0987,160.5,101,10.4455,3.0809,0.0763,5.6002,1.8158,0.7044
BOOST,712,0.89668,2.68609,0.9551,discharge,2,-21.487,4.0953,677.5,101,10.4939,3.4371,0.1345,4.154,5.3514,1.3868
BOOST,712,0.89668,2.68609,0.9553,charge,2,5.299,4.1012,281.3,100,18.6568,0.01,2999.8259,0.01,2999.8257,0.3598
BOOST,712,0.89668,2.68609,0.955,discharge,3,-30.885,4.096,678.9,101,10.4686,2.8983,0.1271,4.1011,6.2266,1.7233
BOOST,712,0.89668,2.68609,0.9553,charge,3,5.173,4.1036,387.2,101,18.6488,0.01,2999.8545,0.01,2999.8545,0.3467
BOOST,712,0.89668,2.68609,0.9104,discharge,0,-2.687,4.0794,4827.2,101,10.5415,3.4272,0.1455,6.5768,5.9411,0.2108
BOOST,712,0.89668,2.68609,0.9105,charge,0,1.344,4.0807,70.3,100,10.4287,3.3704,0.1523,6.1993,5.7253,0.1116
BOOST,712,0.89668,2.68609,0.9104,discharge,1,-10.743,4.0797,635.4,100,10.6111,3.3014,0.1422,5.9788,6.2066,0.7006
BOOST,712,0.89668,2.68609,0.9105,charge,1,5.372,4.0826,160.9,101,10.4618,3.4089,0.1433,6.2499,6.1352,0.3488
BOOST,712,0.89668,2.68609,0.9103,discharge,2,-21.485,4.0798,680.5,101,10.5391,2.9082,0.131,5.5218,6.9728,1.2504
BOOST,712,0.89668,2.68609,0.9106,charge,2,6.865,4.0848,281.5,101,16.7802,0.01,0.05,0.01,3000.0,0.3543
BOOST,712,0.89668,2.68609,0.9102,discharge,3,-30.888,4.0804,696.8,101,10.4599,2.5325,0.1193,5.3486,7.3469,1.4468
BOOST,712,0.89668,2.68609,0.9106,charge,3,6.759,4.0865,387.0,101,16.794,0.01,0.05,0.01,3000.0,0.3823
BOOST,712,0.89668,2.68609,0.8209,discharge,0,-2.685,4.0175,5386.8,101,10.3973,2.2932,0.2019,12.2272,9.348,0.1836
BOOST,712,0.89668,2.68609,0.821,charge,0,1.344,4.019,70.4,100,10.8682,2.2213,0.1685,9.8564,8.0908,0.1104
BOOST,712,0.89668,2.68609,0.8209,discharge,1,-10.743,4.0184,635.4,101,10.3347,2.2235,0.1618,9.3276,6.8742,0.5943
BOOST,712,0.89668,2.68609,0.821,charge,1,5.372,4.0236,160.9,101,10.1832,2.1606,0.1624,8.1529,7.3178,0.3171
BOOST,712,0.89668,2.68609,0.8208,discharge,2,-21.485,4.0185,680.5,101,10.2179,2.1213,0.1649,6.7711,5.7296,1.223
BOOST,712,0.89668,2.68609,0.8211,charge,2,11.377,4.0262,281.4,101,14.5922,0.692,0.05,0.01,2999.9998,0.3834
BOOST,712,0.89668,2.68609,0.8207,discharge,3,-30.887,4.0192,746.6,101,10.1677,1.934,0.1713,5.8687,5.6858,1.5734
BOOST,712,0.89668,2.68609,0.8211,charge,3,11.366,4.0292,387.0,101,15.0253,0.01,0.05,0.01,2999.9999,0.3696
BOOST,712,0.89668,2.68609,0.7314,discharge,0,-2.687,3.9196,5434.8,101,9.6902,1.8164,0.2112,11.5579,9.8652,0.1733
BOOST,712,0.89668,2.68609,0.7314,charge,0,1.344,3.9219,70.5,101,10.4609,1.7419,0.2183,8.4516,8.1651,0.1083
BOOST,712,0.89668,2.68609,0.7313,discharge,1,-10.743,3.9208,635.4,101,10.0054,1.7149,0.1889,7.8704,6.3479,0.4949
BOOST,712,0.89668,2.68609,0.7314,charge,1,5.372,3.9261,161.0,101,9.9171,1.5732,0.1963,6.4238,6.9758,0.2541
BOOST,712,0.89668,2.68609,0.7312,discharge,2,-21.485,3.9211,680.5,101,10.0991,1.7001,0.2166,5.7634,5.7148,1.0966
BOOST,712,0.89668,2.68609,0.7315,charge,2,16.115,3.9287,281.4,101,9.8416,1.3695,0.1865,6.6288,8.7259,0.6342
BOOST,712,0.89668,2.68609,0.7312,discharge,3,-30.886,3.9215,800.8,100,10.0166,1.7038,0.2002,5.4345,6.2363,1.4904
BOOST,712,0.89668,2.68609,0.7316,charge,3,19.734,3.9301,386.6,100,13.6728,0.01,0.05,0.01,3000.0,0.2423
BOOST,712,0.89668,2.68609,0.6419,discharge,0,-2.687,3.8378,5528.8,101,9.8116,1.6223,0.1904,10.7623,9.3282,0.1555
BOOST,712,0.89668,2.68609,0.6419,charge,0,1.342,3.8401,70.5,101,9.999,1.6801,0.1877,8.8286,8.5825,0.104
BOOST,712,0.89668,2.68609,0.6418,discharge,1,-10.745,3.8384,635.4,101,10.0814,1.584,0.1815,7.5807,7.0034,0.4924
BOOST,712,0.89668,2.68609,0.6419,charge,1,5.372,3.8434,160.8,101,9.9815,1.5337,0.199,7.7111,8.0444,0.2523
BOOST,712,0.89668,2.68609,0.6417,discharge,2,-21.485,3.838,680.7,101,10.0492,1.4764,0.1724,6.3629,6.8149,0.8946
BOOST,712,0.89668,2.68609,0.642,charge,2,16.113,3.8463,281.3,101,9.9083,1.3077,0.2029,6.3499,7.7293,0.6238
BOOST,712,0.89668,2.68609,0.6416,discharge,3,-30.887,3.8378,800.8,101,10.0079,1.3448,0.1817,6.2025,7.4522,1.1755
BOOST,712,0.89668,2.68609,0.6421,charge,3,26.297,3.8482,386.8,101,10.3071,3.127,1.4841,0.01,2999.9996,2.4449
BOOST,712,0.89668,2.68609,0.5523,discharge,0,-2.685,3.7441,5591.9,100,9.8062,1.3563,0.1574,9.6031,9.567,0.1457
BOOST,712,0.89668,2.68609,0.5524,charge,0,1.344,3.7456,70.5,101,9.7892,1.2783,0.2214,8.5279,9.4391,0.1055
BOOST,712,0.89668,2.68609,0.5523,discharge,1,-10.743,3.7443,635.5,101,9.8365,1.2453,0.1697,7.9326,7.787,0.4106
BOOST,712,0.89668,2.68609,0.5524,charge,1,5.373,3.7487,160.7,101,9.7596,1.1539,0.1739,7.1395,7.4055,0.2126
BOOST,712,0.89668,2.68609,0.5522,discharge,2,-21.485,3.7439,680.6,101,9.7854,1.1951,0.1927,6.6666,6.8821,0.8308
BOOST,712,0.89668,2.68609,0.5525,charge,2,16.114,3.7514,281.2,101,9.7206,1.1733,0.3067,6.1534,8.0276,0.6547
BOOST,712,0.89668,2.68609,0.5521,discharge,3,-30.887,3.7449,800.7,100,9.7998,1.1428,0.22,6.3576,7.0789,1.1678
BOOST,712,0.89668,2.68609,0.5526,charge,3,26.859,3.7534,386.3,101,9.6357,1.0733,0.2984,5.8904,8.484,0.921
BOOST,712,0.89668,2.68609,0.4628,discharge,0,-2.687,3.6596,5609.6,101,9.7093,1.3692,0.147,8.8215,9.6309,0.1396
BOOST,712,0.89668,2.68609,0.4628,charge,0,1.342,3.6619,70.5,101,9.8094,1.3406,0.1235,7.8222,8.9993,0.0934
BOOST,712,0.89668,2.68609,0.4627,discharge,1,-10.744,3.66,635.5,100,9.9551,1.2817,0.1432,7.734,8.1384,0.3987
BOOST,712,0.89668,2.68609,0.4629,charge,1,5.373,3.6647,160.6,101,9.9265,1.2364,0.1273,6.9659,7.6296,0.1901
BOOST,712,0.89668,2.68609,0.4626,discharge,2,-21.487,3.6608,680.6,101,9.9528,1.2518,0.1497,6.5995,6.9483,0.7877
BOOST,712,0.89668,2.68609,0.463,charge,2,16.115,3.668,282.0,101,9.8884,1.1104,0.2114,5.6006,7.1378,0.6795
BOOST,712,0.89668,2.68609,0.4625,discharge,3,-30.887,3.6612,800.9,101,9.9069,1.2121,0.1697,6.3551,7.096,1.1871
BOOST,712,0.89668,2.68609,0.4631,charge,3,26.859,3.6702,387.4,101,9.7355,1.0728,0.2519,5.5844,8.3196,0.9911
BOOST,712,0.89668,2.68609,0.3733,discharge,0,-2.685,3.5976,5612.1,100,9.6667,1.5615,0.1261,8.8702,9.7887,0.1388
BOOST,712,0.89668,2.68609,0.3733,charge,0,1.342,3.5999,70.4,101,9.7083,1.5851,0.1032,7.6175,8.8624,0.0989
BOOST,712,0.89668,2.68609,0.3732,discharge,1,-10.744,3.5978,635.4,101,9.8933,1.4767,0.1374,8.0472,8.6115,0.4244
BOOST,712,0.89668,2.68609,0.3733,charge,1,5.373,3.6032,161.0,101,9.897,1.3567,0.1356,7.3138,8.5833,0.2119
BOOST,712,0.89668,2.68609,0.3731,discharge,2,-21.485,3.599,680.6,101,9.9408,1.3802,0.1394,7.2551,7.6674,0.8209
BOOST,712,0.89668,2.68609,0.3734,charge,2,16.115,3.6069,280.9,100,9.7811,1.1684,0.1296,5.2627,6.2918,0.5769
BOOST,712,0.89668,2.68609,0.373,discharge,3,-30.887,3.5992,800.8,101,9.8507,1.3315,0.1527,7.2654,8.0757,1.2571
BOOST,712,0.89668,2.68609,0.3735,charge,3,26.858,3.6092,387.3,101,9.7034,1.088,0.2019,4.8541,7.1227,0.9995
BOOST,712,0.89668,2.68609,0.2837,discharge,0,-2.687,3.5196,5609.5,101,10.3094,2.2469,0.1465,10.3453,9.8921,0.1546
BOOST,712,0.89668,2.68609,0.2838,charge,0,1.344,3.5215,70.5,101,10.3256,2.1267,0.1383,8.6814,9.0876,0.1056
BOOST,712,0.89668,2.68609,0.2837,discharge,1,-10.744,3.5202,635.4,100,10.447,2.1857,0.1498,9.1777,8.4055,0.5431
BOOST,712,0.89668,2.68609,0.2838,charge,1,5.372,3.5264,160.9,101,10.2837,2.0155,0.1336,8.1648,9.1389,0.2588
BOOST,712,0.89668,2.68609,0.2836,discharge,2,-21.487,3.522,680.5,101,10.3934,2.1299,0.1656,10.8446,10.2614,1.2813
BOOST,712,0.89668,2.68609,0.2839,charge,2,16.115,3.5319,281.7,101,10.0741,1.6559,0.1153,6.8548,8.3502,0.5815
BOOST,712,0.89668,2.68609,0.2835,discharge,3,-30.887,3.5231,800.6,101,10.3532,2.0595,0.1999,18.3358,19.0195,1.9287
BOOST,712,0.89668,2.68609,0.284,charge,3,26.858,3.5355,386.1,101,9.9272,1.3214,0.1122,5.4583,6.8395,0.8035
BOOST,712,0.89668,2.68609,0.239,discharge,0,-2.685,3.4701,5069.8,100,10.4942,2.8271,0.153,10.8583,8.9961,0.178
BOOST,712,0.89668,2.68609,0.239,charge,0,1.344,3.4721,70.4,101,10.4448,2.6876,0.1387,8.7788,8.4387,0.124
BOOST,712,0.89668,2.68609,0.2389,discharge,1,-10.743,3.4707,635.5,101,10.5803,2.8555,0.1708,11.822,9.7411,0.6958
BOOST,712,0.89668,2.68609,0.239,charge,1,5.373,3.4773,161.1,101,10.4035,2.3739,0.1421,8.3875,9.5057,0.2676
BOOST,712,0.89668,2.68609,0.2388,discharge,2,-21.485,3.4721,680.5,100,10.5297,2.7084,0.1824,24.6816,20.4335,1.4637
BOOST,712,0.89668,2.68609,0.2391,charge,2,16.114,3.4808,281.1,100,10.2473,1.7808,0.1177,7.2916,9.0369,0.6327
BOOST,712,0.89668,2.68609,0.2388,discharge,3,-30.887,3.4722,801.0,100,10.3907,2.5634,0.1907,200.0,163.5279,2.3098
BOOST,712,0.89668,2.68609,0.2392,charge,3,26.858,3.4846,387.2,101,9.9219,1.3772,0.1119,6.298,8.1745,0.8736
BOOST,712,0.89668,2.68609,0.1942,discharge,0,-2.687,3.4259,5070.5,101,10.7556,3.9342,0.1766,13.8995,8.8319,0.207
BOOST,712,0.89668,2.68609,0.1942,charge,0,1.343,3.4286,70.5,101,10.6778,3.6838,0.1506,8.9897,6.9631,0.1193
BOOST,712,0.89668,2.68609,0.1941,discharge,1,-10.746,3.4258,635.4,101,11.0018,4.0647,0.2243,33.9144,20.7691,1.0433
BOOST,712,0.89668,2.68609,0.1943,charge,1,5.371,3.435,160.9,101,10.7379,3.2614,0.143,6.5311,7.2245,0.31
BOOST,712,0.89668,2.68609,0.1941,discharge,2,-21.487,3.4288,680.6,100,10.7102,3.5886,0.1544,200.0,91.6879,1.146
BOOST,712,0.89668,2.68609,0.1944,charge,2,16.115,3.4412,281.6,101,10.2248,2.2583,0.1131,6.7544,10.0263,0.6594
BOOST,712,0.89668,2.68609,0.1944,charge,3,26.859,3.4441,364.1,101,10.0631,1.4882,0.0997,6.6115,9.9696,0.7878
BOOST,712,0.89668,2.68609,0.1494,discharge,0,-2.685,3.3779,5070.3,101,11.2525,6.1064,0.259,32.3318,13.095,0.3114
BOOST,712,0.89668,2.68609,0.1495,charge,0,1.342,3.3819,70.4,101,11.1222,5.2687,0.2133,15.0495,8.2997,0.152
BOOST,712,0.89668,2.68609,0.1494,discharge,1,-10.743,3.3793,635.5,101,11.3728,6.2457,0.2927,192.6254,53.029,1.3549
BOOST,712,0.89668,2.68609,0.1495,charge,1,5.371,3.3924,160.9,101,10.7738,4.0589,0.1586,8.2077,5.748,0.3785
BOOST,712,0.89668,2.68609,0.1496,charge,2,16.114,3.3989,243.4,101,10.3872,2.6441,0.1467,5.1785,6.7957,0.9453
BOOST,712,0.89668,2.68609,0.1497,charge,3,26.859,3.401,258.8,101,10.2591,1.8292,0.1363,5.7945,9.8705,1.1769
BOOST,750,0.89296,2.67495,1.0,discharge,0,-2.675,4.1386,99999.0,99,2.6245,10.7712,0.2427,13.3637,6.7816,0.2939
BOOST,750,0.89296,2.67495,1.0,charge,0,1.337,4.1518,69.4,101,10.7965,6.6401,0.216,18.4886,8.9479,0.1834
BOOST,750,0.89296,2.67495,0.9999,discharge,1,-10.698,4.1468,635.4,101,10.8052,5.5648,0.17,6.7236,4.0301,0.794
BOOST,750,0.89296,2.67495,1.0,charge,1,1.79,4.1556,160.9,101,24.8209,0.01,0.05,0.01,2999.9969,0.2037
BOOST,750,0.89296,2.67495,0.9998,discharge,2,-21.398,4.1468,640.4,101,10.8076,4.5404,0.1396,4.3669,3.6065,1.5778
BOOST,750,0.89296,2.67495,1.0,charge,2,1.677,4.1589,281.7,101,24.5153,0.01,0.05,0.01,2999.9998,0.2156
BOOST,750,0.89296,2.67495,0.9997,discharge,3,-30.76,4.146,639.1,101,10.7176,3.912,0.1347,3.684,4.0084,2.2197
BOOST,750,0.89296,2.67495,1.0,charge,3,1.598,4.161,386.2,101,24.4216,0.01,0.05,0.01,2999.9999,0.2429
BOOST,750,0.89296,2.67495,0.9554,discharge,0,-2.675,4.094,4787.9,100,10.6765,4.7993,0.1664,7.1508,5.4928,0.2122
BOOST,750,0.89296,2.67495,0.9554,charge,0,1.337,4.0955,70.4,101,10.7416,4.7481,0.1695,8.3007,6.5941,0.1386
BOOST,750,0.89296,2.67495,0.9553,discharge,1,-10.698,4.0944,635.4,101,10.6416,4.4287,0.1478,5.0182,4.615,0.7123
BOOST,750,0.89296,2.67495,0.9555,charge,1,5.216,4.0981,160.7,101,10.9778,3.1326,0.073,5.5176,1.4405,0.6282
BOOST,750,0.89296,2.67495,0.9552,discharge,2,-21.398,4.0946,676.5,101,10.6912,3.6381,0.1352,4.217,5.3893,1.415
BOOST,750,0.89296,2.67495,0.9555,charge,2,5.138,4.101,281.5,100,19.2797,0.01,2999.9998,0.01,2999.9998,0.3659
BOOST,750,0.89296,2.67495,0.9552,discharge,3,-30.759,4.0955,677.4,101,10.5818,3.1257,0.1265,4.1605,6.2192,1.7407
BOOST,750,0.89296,2.67495,0.9555,charge,3,5.009,4.1033,387.0,101,19.3202,0.01,2999.9999,0.01,2999.9999,0.3948
BOOST,750,0.89296,2.67495,0.9108,discharge,0,-2.676,4.0792,4826.1,101,10.5381,3.524,0.1532,6.6037,5.8916,0.1969
BOOST,750,0.89296,2.67495,0.9109,charge,0,1.339,4.0797,70.4,101,10.8611,3.5754,0.1505,6.2822,5.8858,0.1278
BOOST,750,0.89296,2.67495,0.9108,discharge,1,-10.699,4.0793,635.5,100,10.5836,3.2732,0.1486,6.0434,6.3336,0.6768
BOOST,750,0.89296,2.67495,0.9109,charge,1,5.35,4.0823,161.0,101,10.5309,3.4088,0.1504,6.2451,6.1756,0.3444
BOOST,750,0.89296,2.67495,0.9107,discharge,2,-21.398,4.0796,680.5,101,10.6944,3.0007,0.1365,5.6339,7.0407,1.1869
BOOST,750,0.89296,2.67495,0.9109,charge,2,6.723,4.0846,281.6,100,17.1754,0.01,2999.9986,0.01,2999.9986,0.3774
BOOST,750,0.89296,2.67495,0.9106,discharge,3,-30.758,4.0801,695.1,101,10.6008,2.7155,0.1236,5.4262,7.2855,1.4011
BOOST,750,0.89296,2.67495,0.9109,charge,3,6.497,4.0865,386.8,101,17.4706,0.01,0.05,0.01,2999.9997,0.4298
BOOST,750,0.89296,2.67495,0.8217,discharge,0,-2.677,4.0158,5380.5,101,10.3802,2.6314,0.1773,12.3316,9.0952,0.2095
BOOST,750,0.89296,2.67495,0.8217,charge,0,1.337,4.0178,70.4,100,10.6211,2.3832,0.1471,10.0206,7.9636,0.1163
BOOST,750,0.89296,2.67495,0.8216,discharge,1,-10.698,4.0167,635.4,101,10.4563,2.434,0.1645,9.4204,6.8431,0.6082
BOOST,750,0.89296,2.67495,0.8217,charge,1,5.35,4.0214,160.7,101,10.4589,2.335,0.1588,8.3769,7.3817,0.3203
BOOST,750,0.89296,2.67495,0.8215,discharge,2,-21.398,4.0167,680.6,101,10.427,2.2188,0.1652,6.8007,5.6906,1.2169
BOOST,750,0.89296,2.67495,0.8218,charge,2,11.174,4.0255,281.5,101,14.5439,1.0802,0.05,0.01,3000.0,0.4522
BOOST,750,0.89296,2.67495,0.8214,discharge,3,-30.759,4.0185,744.7,100,10.3521,2.0552,0.1589,5.8868,5.5796,1.6136
BOOST,750,0.89296,2.67495,0.8218,charge,3,11.163,4.0279,386.9,100,15.4148,0.01,0.05,0.01,2999.9999,0.3786
BOOST,750,0.89296,2.67495,0.7325,discharge,0,-2.675,3.9196,5431.0,101,10.1887,2.0036,0.2144,11.7171,9.7937,0.1742
BOOST,750,0.89296,2.67495,0.7326,charge,0,1.339,3.921,70.5,101,10.7266,1.8667,0.2108,8.535,7.9459,0.1141
BOOST,750,0.89296,2.67495,0.7324,discharge,1,-10.697,3.9199,635.4,101,10.1303,1.9012,0.1645,7.9485,6.2619,0.5291
BOOST,750,0.89296,2.67495,0.7326,charge,1,5.349,3.9255,160.7,101,9.9273,1.8141,0.1615,6.5074,6.7838,0.2901
BOOST,750,0.89296,2.67495,0.7324,discharge,2,-21.398,3.9196,680.5,101,10.0738,1.8387,0.1839,5.8202,5.6075,1.1555
BOOST,750,0.89296,2.67495,0.7327,charge,2,16.049,3.928,281.1,101,9.8489,1.4782,0.1629,6.5788,8.4791,0.68
BOOST,750,0.89296,2.67495,0.7323,discharge,3,-30.76,3.9206,800.7,101,10.0244,1.7051,0.207,5.473,6.307,1.5029
BOOST,750,0.89296,2.67495,0.7327,charge,3,19.824,3.9293,386.5,100,13.1635,0.4978,0.05,0.01,3000.0,0.4198
BOOST,750,0.89296,2.67495,0.6433,discharge,0,-2.676,3.8371,5529.2,101,10.1806,1.7599,0.1907,10.8059,9.3519,0.1654
BOOST,750,0.89296,2.67495,0.6434,charge,0,1.339,3.8388,70.5,101,9.939,1.8739,0.1571,8.7504,8.191,0.1122
BOOST,750,0.89296,2.67495,0.6433,discharge,1,-10.698,3.8371,635.5,101,10.2698,1.6543,0.1763,7.6634,7.0613,0.4881
BOOST,750,0.89296,2.67495,0.6434,charge,1,5.348,3.8421,160.9,101,10.0226,1.7,0.163,7.7176,7.8084,0.2558
BOOST,750,0.89296,2.67495,0.6432,discharge,2,-21.398,3.8366,680.5,101,10.1257,1.6007,0.1574,6.4411,6.7635,0.9148
BOOST,750,0.89296,2.67495,0.6435,charge,2,16.048,3.845,281.4,101,10.0191,1.4082,0.1849,6.411,7.6484,0.6618
BOOST,750,0.89296,2.67495,0.6431,discharge,3,-30.759,3.8366,800.8,100,10.0917,1.4594,0.1611,6.2438,7.3224,1.1894
BOOST,750,0.89296,2.67495,0.6436,charge,3,25.957,3.847,387.0,101,10.5243,3.1183,1.328,0.01,2999.9999,2.5025
BOOST,750,0.89296,2.67495,0.5542,discharge,0,-2.677,3.7434,5590.3,101,9.9297,1.5155,0.1666,9.8675,9.7577,0.1576
BOOST,750,0.89296,2.67495,0.5542,charge,0,1.337,3.7451,70.5,101,9.9294,1.3353,0.1739,8.4941,8.9198,0.0973
BOOST,750,0.89296,2.67495,0.5541,discharge,1,-10.698,3.7436,635.5,101,9.8886,1.453,0.1412,8.0662,7.6771,0.4308
BOOST,750,0.89296,2.67495,0.5542,charge,1,5.35,3.7483,160.6,101,9.7564,1.3987,0.1391,7.2205,7.2443,0.2189
BOOST,750,0.89296,2.67495,0.554,discharge,2,-21.398,3.7441,680.6,100,9.9207,1.3416,0.1603,6.7308,6.6894,0.8889
BOOST,750,0.89296,2.67495,0.5543,charge,2,16.049,3.7511,281.0,101,9.7643,1.3071,0.2262,6.0772,7.4498,0.721
BOOST,750,0.89296,2.67495,0.5539,discharge,3,-30.758,3.7442,801.2,101,9.876,1.2655,0.1884,6.4183,6.9569,1.2498
BOOST,750,0.89296,2.67495,0.5544,charge,3,26.745,3.7532,387.4,101,9.7188,1.1285,0.274,5.8282,8.2352,0.9435
BOOST,750,0.89296,2.67495,0.465,discharge,0,-2.675,3.6601,5610.2,101,10.0685,1.587,0.1322,8.9137,9.4669,0.135
BOOST,750,0.89296,2.67495,0.4651,charge,0,1.339,3.6616,70.4,101,9.9197,1.6161,0.1211,8.0419,9.2015,0.1084
BOOST,750,0.89296,2.67495,0.465,discharge,1,-10.698,3.6604,635.5,101,10.0327,1.5177,0.1289,7.8289,8.0544,0.4127
BOOST,750,0.89296,2.67495,0.4651,charge,1,5.349,3.6649,160.8,101,9.9826,1.3743,0.1157,7.0273,7.5109,0.1988
BOOST,750,0.89296,2.67495,0.4649,discharge,2,-21.398,3.6599,680.7,101,10.0193,1.3859,0.1393,6.675,6.8858,0.8376
BOOST,750,0.89296,2.67495,0.4652,charge,2,16.047,3.6679,281.2,101,9.8833,1.2978,0.1565,5.5997,6.8291,0.7154
BOOST,750,0.89296,2.67495,0.4648,discharge,3,-30.758,3.6609,800.2,101,10.0118,1.3202,0.1557,6.4228,7.0171,1.2487
BOOST,750,0.89296,2.67495,0.4653,charge,3,26.746,3.6701,386.2,101,9.7992,1.177,0.1989,5.5316,7.9466,1.0571
BOOST,750,0.89296,2.67495,0.3759,discharge,0,-2.675,3.5973,5612.1,101,9.7322,1.8268,0.1146,8.979,9.5584,0.1518
BOOST,750,0.89296,2.67495,0.3759,charge,0,1.339,3.5996,70.4,101,10.1226,1.6231,0.1224,7.8489,8.9841,0.088
BOOST,750,0.89296,2.67495,0.3758,discharge,1,-10.697,3.5983,635.5,101,10.2346,1.5821,0.1358,8.1936,8.5519,0.4488
BOOST,750,0.89296,2.67495,0.3759,charge,1,5.349,3.603,161.0,101,10.0642,1.5603,0.1246,7.3977,8.4675,0.2078
BOOST,750,0.89296,2.67495,0.3757,discharge,2,-21.398,3.5988,680.6,101,10.1278,1.5311,0.1322,7.4021,7.6336,0.8528
BOOST,750,0.89296,2.67495,0.376,charge,2,16.047,3.6071,281.0,101,9.9289,1.318,0.1227,5.3529,6.3171,0.5867
BOOST,750,0.89296,2.67495,0.3757,discharge,3,-30.759,3.5992,800.7,101,10.0684,1.4378,0.1546,7.4676,8.1776,1.2868
BOOST,750,0.89296,2.67495,0.3761,charge,3,26.745,3.6101,387.0,101,9.85,1.1545,0.169,4.8489,6.9045,1.0316
BOOST,750,0.89296,2.67495,0.2867,discharge,0,-2.677,3.5194,5611.1,101,10.4753,2.3774,0.1514,10.4556,9.7492,0.1668
BOOST,750,0.89296,2.67495,0.2868,charge,0,1.337,3.5213,70.5,101,10.1504,2.4502,0.1268,8.6985,8.8595,0.1027
BOOST,750,0.89296,2.67495,0.2867,discharge,1,-10.698,3.5199,635.4,101,10.5238,2.4145,0.1474,9.3701,8.3722,0.5729
BOOST,750,0.89296,2.67495,0.2868,charge,1,5.35,3.5262,160.7,101,10.3261,2.2501,0.1349,8.189,8.9647,0.2586
BOOST,750,0.89296,2.67495,0.2866,discharge,2,-21.398,3.5217,680.5,101,10.4895,2.3282,0.1584,11.1926,10.351,1.3059
BOOST,750,0.89296,2.67495,0.2869,charge,2,16.046,3.5316,281.5,100,10.2486,1.7368,0.1136,6.8783,8.3108,0.5795
BOOST,750,0.89296,2.67495,0.2865,discharge,3,-30.758,3.5227,800.7,100,10.4934,2.1871,0.1901,18.9706,19.0785,1.9747
BOOST,750,0.89296,2.67495,0.287,charge,3,26.746,3.5346,387.0,101,10.0889,1.3998,0.1092,5.4821,6.8391,0.7881
BOOST,750,0.89296,2.67495,0.2421,discharge,0,-2.677,3.47,5070.2,101,10.6389,3.2207,0.1486,11.0895,8.7824,0.1766
BOOST,750,0.89296,2.67495,0.2422,charge,0,1.339,3.4718,70.4,101,10.4017,3.1716,0.13,8.7384,7.9932,0.1253
BOOST,750,0.89296,2.67495,0.2421,discharge,1,-10.698,3.4703,635.5,101,10.7573,3.1693,0.1725,12.377,9.8138,0.7472
BOOST,750,0.89296,2.67495,0.2422,charge,1,5.349,3.4768,160.7,101,10.5436,2.7142,0.14,8.4616,9.3787,0.2797
BOOST,750,0.89296,2.67495,0.242,discharge,2,-21.398,3.4719,680.4,101,10.6649,3.036,0.1786,27.1694,21.6472,1.5518
BOOST,750,0.89296,2.67495,0.2423,charge,2,16.048,3.4813,281.2,101,10.3241,2.0059,0.1141,7.3484,9.0236,0.6324
BOOST,750,0.89296,2.67495,0.2419,discharge,3,-30.759,3.4712,800.4,100,10.4719,2.8466,0.1782,200.0,154.6743,2.507
BOOST,750,0.89296,2.67495,0.2424,charge,3,26.744,3.4845,386.6,101,10.1133,1.4601,0.1095,6.314,8.1488,0.8779
BOOST,750,0.89296,2.67495,0.1976,discharge,0,-2.675,3.4259,5070.1,101,10.7307,3.8883,0.1776,13.9182,8.8106,0.2055
BOOST,750,0.89296,2.67495,0.1976,charge,0,1.336,3.4286,70.5,100,10.5129,3.6624,0.1553,8.891,6.7579,0.1205
BOOST,750,0.89296,2.67495,0.1975,discharge,1,-10.698,3.4265,635.4,101,10.8911,4.1759,0.2267,33.1016,20.1805,1.0399
BOOST,750,0.89296,2.67495,0.1976,charge,1,5.349,3.4356,160.9,101,10.561,3.2899,0.1458,6.4815,7.0882,0.3095
BOOST,750,0.89296,2.67495,0.1974,discharge,2,-21.398,3.4287,680.5,101,10.7965,3.6454,0.1614,200.0,90.7107,1.1096
BOOST,750,0.89296,2.67495,0.1977,charge,2,16.047,3.4412,281.6,101,10.353,2.2655,0.1143,6.7399,9.9982,0.6825
BOOST,750,0.89296,2.67495,0.1978,charge,3,26.745,3.4437,360.7,101,10.1795,1.567,0.1004,6.6372,10.021,0.7719
BOOST,750,0.89296,2.67495,0.153,discharge,0,-2.675,3.3778,5070.0,101,11.3524,6.6171,0.2626,33.6207,12.9229,0.3404
BOOST,750,0.89296,2.67495,0.153,charge,0,1.336,3.3818,70.5,101,11.03,5.927,0.2013,15.4644,8.2221,0.156
BOOST,750,0.89296,2.67495,0.1529,discharge,1,-10.698,3.3792,635.5,101,11.4107,6.7794,0.2926,185.3679,48.5971,1.4309
BOOST,750,0.89296,2.67495,0.153,charge,1,5.349,3.3917,161.1,101,10.9812,4.4498,0.1631,8.3472,5.7498,0.3669
BOOST,750,0.89296,2.67495,0.1531,charge,2,16.049,3.3998,239.5,101,10.495,2.8114,0.1428,5.18,6.6821,0.9536
BOOST,750,0.89296,2.67495,0.1532,charge,3,26.746,3.4013,253.5,101,10.3093,2.0401,0.1262,5.7375,9.6259,1.2394
BOOST,787,0.88871,2.66221,1.0,discharge,0,-2.663,4.1362,99999.0,99,2.6201,11.0921,0.2508,13.3366,6.6111,0.3415
BOOST,787,0.88871,2.66221,1.0,charge,0,1.331,4.1501,69.5,101,10.8026,6.9889,0.2126,18.3763,8.4922,0.1811
BOOST,787,0.88871,2.66221,0.9999,discharge,1,-10.65,4.1456,635.4,101,10.9761,5.8625,0.1719,6.6628,3.9544,0.838
BOOST,787,0.88871,2.66221,1.0,charge,1,1.824,4.1536,160.9,100,25.4586,0.01,0.05,0.01,2999.9989,0.2268
BOOST,787,0.88871,2.66221,0.9998,discharge,2,-21.296,4.1444,640.8,100,10.8029,4.8217,0.1437,4.3483,3.6255,1.5639
BOOST,787,0.88871,2.66221,1.0,charge,2,1.716,4.1568,281.5,101,25.1956,0.01,0.05,0.01,2999.9998,0.233
BOOST,787,0.88871,2.66221,0.9998,discharge,3,-30.612,4.1438,639.7,101,10.7975,4.051,0.1354,3.7144,4.11,2.2396
BOOST,787,0.88871,2.66221,1.0,charge,3,1.656,4.1589,386.3,100,24.8277,0.01,0.05,0.01,3000.0,0.2462
BOOST,787,0.88871,2.66221,0.9556,discharge,0,-2.663,4.0935,4787.2,100,10.7915,4.866,0.1683,7.1142,5.4023,0.2115
BOOST,787,0.88871,2.66221,0.9556,charge,0,1.331,4.0941,70.4,101,11.1741,5.0262,0.1668,8.2818,6.5522,0.1397
BOOST,787,0.88871,2.66221,0.9555,discharge,1,-10.648,4.0937,635.4,101,10.8017,4.3789,0.1521,5.0181,4.656,0.7195
BOOST,787,0.88871,2.66221,0.9557,charge,1,5.223,4.0974,160.9,100,10.677,3.464,0.0753,5.6021,1.5026,0.6474
BOOST,787,0.88871,2.66221,0.9554,discharge,2,-21.294,4.0941,676.8,101,10.5836,3.8063,0.1331,4.2788,5.4792,1.4267
BOOST,787,0.88871,2.66221,0.9557,charge,2,5.131,4.1003,281.4,101,19.4452,0.01,3000.0,0.01,3000.0,0.42
BOOST,787,0.88871,2.66221,0.9554,discharge,3,-30.612,4.0948,677.7,101,10.701,3.0593,0.1282,4.2533,6.3952,1.6518
BOOST,787,0.88871,2.66221,0.9557,charge,3,4.988,4.1026,386.9,101,19.5425,0.01,2999.9999,0.01,2999.9999,0.4201
BOOST,787,0.88871,2.66221,0.9112,discharge,0,-2.661,4.0778,4825.9,101,10.4218,4.1853,0.1518,6.9528,5.8551,0.2062
BOOST,787,0.88871,2.66221,0.9113,charge,0,1.331,4.08,70.4,101,10.4727,4.1619,0.138,6.509,5.5422,0.1286
BOOST,787,0.88871,2.66221,0.9112,discharge,1,-10.648,4.078,635.5,101,10.7988,3.7989,0.1486,6.3579,6.4302,0.717
BOOST,787,0.88871,2.66221,0.9113,charge,1,5.325,4.082,161.0,101,10.7311,3.9254,0.153,6.5012,6.1142,0.3477
BOOST,787,0.88871,2.66221,0.9111,discharge,2,-21.296,4.0783,680.6,101,10.6572,3.3164,0.1291,5.7672,6.9635,1.2407
BOOST,787,0.88871,2.66221,0.9114,charge,2,6.556,4.0843,281.0,101,17.649,0.01,0.05,0.01,3000.0,0.4243
BOOST,787,0.88871,2.66221,0.911,discharge,3,-30.613,4.0798,693.9,101,10.702,2.7595,0.1202,5.5198,7.2312,1.413
BOOST,787,0.88871,2.66221,0.9114,charge,3,6.451,4.0862,386.3,101,17.6526,0.01,2999.9989,0.01,2999.9989,0.4454
BOOST,787,0.88871,2.66221,0.8225,discharge,0,-2.663,4.0134,5382.3,101,10.1137,2.7639,0.159,12.3046,8.8566,0.2045
BOOST,787,0.88871,2.66221,0.8225,charge,0,1.331,4.0163,70.4,101,10.157,2.7943,0.1384,10.1937,8.0472,0.1234
BOOST,787,0.88871,2.66221,0.8225,discharge,1,-10.648,4.0149,635.4,101,10.4103,2.5758,0.1605,9.4151,6.7561,0.6293
BOOST,787,0.88871,2.66221,0.8226,charge,1,5.324,4.0197,160.9,101,10.4544,2.4415,0.1598,8.4537,7.3611,0.322
BOOST,787,0.88871,2.66221,0.8224,discharge,2,-21.296,4.0158,680.5,101,10.403,2.3253,0.1577,6.8165,5.6366,1.2404
BOOST,787,0.88871,2.66221,0.8227,charge,2,11.217,4.0238,281.5,101,15.0948,0.6218,0.05,0.01,2999.9999,0.3913
BOOST,787,0.88871,2.66221,0.8223,discharge,3,-30.613,4.0168,745.7,101,10.3045,2.1219,0.1573,5.9216,5.5939,1.6758
BOOST,787,0.88871,2.66221,0.8227,charge,3,11.206,4.0262,386.6,101,15.5096,0.01,0.05,0.01,2999.9999,0.4953
BOOST,787,0.88871,2.66221,0.7338,discharge,0,-2.661,3.9185,5436.5,101,10.319,2.2809,0.1707,11.7519,9.3841,0.1834
BOOST,787,0.88871,2.66221,0.7338,charge,0,1.333,3.9208,70.4,101,10.132,2.2448,0.1564,8.5285,7.3951,0.1182
BOOST,787,0.88871,2.66221,0.7337,discharge,1,-10.649,3.9188,635.5,100,10.3739,2.1379,0.157,8.0668,6.2354,0.5448
BOOST,787,0.88871,2.66221,0.7338,charge,1,5.324,3.9236,160.9,100,10.3833,2.0371,0.1593,6.7389,6.8506,0.2773
BOOST,787,0.88871,2.66221,0.7336,discharge,2,-21.296,3.9192,680.5,101,10.3448,2.048,0.1684,5.9698,5.6237,1.1921
BOOST,787,0.88871,2.66221,0.7339,charge,2,15.971,3.9272,281.7,101,10.1625,1.62,0.1577,6.7324,8.4128,0.6921
BOOST,787,0.88871,2.66221,0.7335,discharge,3,-30.612,3.9188,800.9,101,10.2398,1.8852,0.174,5.6132,6.2225,1.5833
BOOST,787,0.88871,2.66221,0.734,charge,3,19.084,3.928,387.1,101,14.25,0.01,0.05,0.01,2999.9995,0.4011
BOOST,787,0.88871,2.66221,0.645,discharge,0,-2.663,3.835,5521.7,101,9.8137,1.9305,0.1455,10.6281,9.053,0.1669
BOOST,787,0.88871,2.66221,0.6451,charge,0,1.331,3.8374,70.4,100,10.2528,1.8356,0.1948,8.8524,8.5012,0.1093
BOOST,787,0.88871,2.66221,0.645,discharge,1,-10.648,3.8358,635.4,101,10.2354,1.7854,0.1653,7.6971,7.013,0.4933
BOOST,787,0.88871,2.66221,0.6451,charge,1,5.324,3.8408,160.9,101,10.1247,1.7215,0.1632,7.7007,7.7219,0.2651
BOOST,787,0.88871,2.66221,0.6449,discharge,2,-21.296,3.8356,680.6,101,10.1421,1.6734,0.1491,6.5096,6.7559,0.9401
BOOST,787,0.88871,2.66221,0.6452,charge,2,15.972,3.8438,280.9,101,9.9595,1.545,0.1651,6.4153,7.556,0.7057
BOOST,787,0.88871,2.66221,0.6448,discharge,3,-30.612,3.8354,800.8,101,10.0256,1.5595,0.1442,6.3226,7.2949,1.2809
BOOST,787,0.88871,2.66221,0.6453,charge,3,25.919,3.8459,387.3,101,10.5374,3.1712,1.3704,0.01,2999.9999,2.5946
BOOST,787,0.88871,2.66221,0.5563,discharge,0,-2.661,3.7433,5593.5,101,10.1509,1.6634,0.1531,10.0153,9.6296,0.1504
BOOST,787,0.88871,2.66221,0.5563,charge,0,1.331,3.7448,70.5,101,10.0628,1.6308,0.1284,8.6812,8.8544,0.1023
BOOST,787,0.88871,2.66221,0.5562,discharge,1,-10.648,3.7434,635.5,101,10.1315,1.6112,0.1365,8.2679,7.6613,0.4531
BOOST,787,0.88871,2.66221,0.5564,charge,1,5.324,3.748,161.0,101,10.0228,1.5642,0.1245,7.3607,7.1817,0.2248
BOOST,787,0.88871,2.66221,0.5561,discharge,2,-21.296,3.7438,680.5,101,10.0811,1.5661,0.1387,6.8931,6.6286,0.9438
BOOST,787,0.88871,2.66221,0.5564,charge,2,15.972,3.751,281.5,101,9.9312,1.4953,0.1746,6.119,7.1698,0.792
BOOST,787,0.88871,2.66221,0.5561,discharge,3,-30.613,3.7432,800.7,101,10.0011,1.4913,0.1507,6.5491,6.8,1.3382
BOOST,787,0.88871,2.66221,0.5565,charge,3,26.621,3.7525,387.0,101,9.9072,1.283,0.2057,5.793,7.7571,1.0745
BOOST,787,0.88871,2.66221,0.4675,discharge,0,-2.661,3.6601,5612.1,101,10.0558,1.7278,0.1225,9.0362,9.4975,0.151
BOOST,787,0.88871,2.66221,0.4676,charge,0,1.333,3.6618,70.4,101,9.8548,1.7099,0.1033,7.9172,8.6389,0.0892
BOOST,787,0.88871,2.66221,0.4675,discharge,1,-10.65,3.6604,635.5,101,10.0117,1.7031,0.1267,7.9093,8.002,0.4265
BOOST,787,0.88871,2.66221,0.4676,charge,1,5.324,3.665,160.8,101,10.0486,1.4799,0.1197,7.1503,7.5815,0.2014
BOOST,787,0.88871,2.66221,0.4674,discharge,2,-21.296,3.6608,680.5,101,9.9824,1.5877,0.1261,6.754,6.8382,0.8698
BOOST,787,0.88871,2.66221,0.4677,charge,2,15.972,3.6681,280.9,101,9.9641,1.3413,0.1553,5.6245,6.7852,0.7295
BOOST,787,0.88871,2.66221,0.4673,discharge,3,-30.612,3.6611,800.9,101,10.0635,1.3692,0.1579,6.5173,7.0681,1.2474
BOOST,787,0.88871,2.66221,0.4678,charge,3,26.622,3.6704,386.7,100,9.7527,1.2703,0.1745,5.4808,7.6665,1.1103
BOOST,787,0.88871,2.66221,0.3788,discharge,0,-2.661,3.5979,5612.2,101,10.0953,1.7884,0.1385,9.0825,9.6729,0.1482
BOOST,787,0.88871,2.66221,0.3788,charge,0,1.331,3.5996,70.5,101,9.809,1.8594,0.096,7.7363,8.5671,0.104
BOOST,787,0.88871,2.66221,0.3787,discharge,1,-10.648,3.5983,635.4,101,10.1694,1.8082,0.1242,8.2397,8.4148,0.4656
BOOST,787,0.88871,2.66221,0.3789,charge,1,5.326,3.6023,160.9,100,10.2631,1.6829,0.1265,7.4909,8.4355,0.2269
BOOST,787,0.88871,2.66221,0.3787,discharge,2,-21.297,3.5987,680.5,101,10.2397,1.7294,0.1263,7.5491,7.6174,0.857
BOOST,787,0.88871,2.66221,0.379,charge,2,15.973,3.6072,280.9,100,10.0847,1.4717,0.1113,5.4084,6.2337,0.5945
BOOST,787,0.88871,2.66221,0.3786,discharge,3,-30.612,3.599,800.8,101,10.2507,1.6029,0.145,7.7132,8.2479,1.3275
BOOST,787,0.88871,2.66221,0.3791,charge,3,26.622,3.6103,386.7,101,10.0312,1.2754,0.147,4.8839,6.7536,1.0685
BOOST,787,0.88871,2.66221,0.2901,discharge,0,-2.663,3.5192,5610.4,101,10.5634,2.6456,0.1458,10.6299,9.6228,0.1663
BOOST,787,0.88871,2.66221,0.2901,charge,0,1.331,3.521,70.5,101,10.3565,2.7489,0.1159,8.8686,8.8757,0.1092
BOOST,787,0.88871,2.66221,0.29,discharge,1,-10.648,3.5197,635.5,101,10.5835,2.6362,0.1475,9.5568,8.3146,0.6081
BOOST,787,0.88871,2.66221,0.2901,charge,1,5.324,3.526,160.9,100,10.5049,2.3419,0.1364,8.255,8.8477,0.2614
BOOST,787,0.88871,2.66221,0.2899,discharge,2,-21.296,3.5213,680.7,101,10.5213,2.5191,0.1565,11.5757,10.5487,1.3649
BOOST,787,0.88871,2.66221,0.2902,charge,2,15.972,3.5314,281.7,101,10.2653,1.9143,0.1157,6.9556,8.318,0.6066
BOOST,787,0.88871,2.66221,0.2898,discharge,3,-30.611,3.5225,800.9,101,10.5376,2.3149,0.1878,20.403,20.2967,2.0459
BOOST,787,0.88871,2.66221,0.2903,charge,3,26.621,3.5344,387.1,100,10.0952,1.496,0.1013,5.4964,6.7188,0.8364
BOOST,787,0.88871,2.66221,0.2457,discharge,0,-2.662,3.4702,5070.8,101,10.5445,3.3134,0.1488,11.1826,8.78,0.1848
BOOST,787,0.88871,2.66221,0.2457,charge,0,1.332,3.472,70.4,100,10.5302,3.1326,0.1602,8.9204,8.3978,0.1035
BOOST,787,0.88871,2.66221,0.2456,discharge,1,-10.65,3.4705,635.4,101,10.7698,3.1559,0.1822,12.4622,9.8879,0.7212
BOOST,787,0.88871,2.66221,0.2458,charge,1,5.324,3.477,160.8,101,10.4238,2.8137,0.1371,8.3538,9.1455,0.2788
BOOST,787,0.88871,2.66221,0.2455,discharge,2,-21.298,3.4719,680.5,101,10.5247,3.1227,0.1762,26.6924,21.1707,1.4948
BOOST,787,0.88871,2.66221,0.2459,charge,2,15.971,3.4817,281.6,101,10.2708,2.1528,0.1091,7.3668,8.9447,0.6485
BOOST,787,0.88871,2.66221,0.2455,discharge,3,-30.613,3.4722,800.6,101,10.7578,2.9061,0.177,200.0,147.365,2.6763
BOOST,787,0.88871,2.66221,0.2459,charge,3,26.621,3.4852,386.4,101,10.1743,1.67,0.1017,6.3411,8.064,0.9015
BOOST,787,0.88871,2.66221,0.2013,discharge,0,-2.661,3.4265,5070.4,101,11.0446,4.553,0.182,15.0031,9.0145,0.2007
BOOST,787,0.88871,2.66221,0.2014,charge,0,1.331,3.429,70.5,101,10.874,4.3313,0.156,9.2095,6.7145,0.1288
BOOST,787,0.88871,2.66221,0.2013,discharge,1,-10.65,3.4265,635.4,101,11.1021,4.7548,0.2269,36.6333,20.7069,1.1172
BOOST,787,0.88871,2.66221,0.2014,charge,1,5.324,3.4363,161.0,101,10.7949,3.7372,0.1459,6.5938,7.0034,0.3244
BOOST,787,0.88871,2.66221,0.2012,discharge,2,-21.296,3.4291,680.5,101,10.9393,4.0108,0.1678,200.0,86.0693,1.1061
BOOST,787,0.88871,2.66221,0.2015,charge,2,15.972,3.4421,281.1,101,10.4845,2.4277,0.114,6.7574,9.8976,0.688
BOOST,787,0.88871,2.66221,0.2016,charge,3,26.621,3.4449,359.1,101,10.1854,1.7035,0.0992,6.6348,9.894,0.8002
BOOST,787,0.88871,2.66221,0.157,discharge,0,-2.662,3.3783,5071.0,101,11.3902,6.8009,0.2694,34.2565,13.1198,0.3341
BOOST,787,0.88871,2.66221,0.157,charge,0,1.331,3.3823,70.5,101,10.9999,6.0776,0.2035,15.4969,8.0258,0.1549
BOOST,787,0.88871,2.66221,0.1569,discharge,1,-10.65,3.3792,635.4,101,11.4646,6.8328,0.3046,172.3129,45.2893,1.4239
BOOST,787,0.88871,2.66221,0.157,charge,1,5.324,3.3929,160.7,101,10.8885,4.5186,0.1657,8.4507,5.6677,0.3861
BOOST,787,0.88871,2.66221,0.1571,charge,2,15.97,3.4005,241.5,101,10.4968,2.8683,0.138,5.1896,6.5642,0.9865
BOOST,787,0.88871,2.66221,0.1572,charge,3,26.621,3.402,256.7,101,10.2994,2.0867,0.1274,5.7466,9.5445,1.2301
BOOST,825,0.88536,2.65218,1.0,discharge,0,-2.651,4.1352,99999.0,99,2.6161,11.5656,0.2615,13.466,6.6588,0.3309
BOOST,825,0.88536,2.65218,1.0,charge,0,1.327,4.1489,69.4,101,10.8876,7.4054,0.2229,18.8031,8.5772,0.1804
BOOST,825,0.88536,2.65218,0.9999,discharge,1,-10.608,4.1444,635.5,100,11.0067,6.117,0.1732,6.6112,3.9015,0.8053
BOOST,825,0.88536,2.65218,1.0,charge,1,1.838,4.1525,160.5,100,25.8531,0.01,0.05,0.01,2999.962,0.2158
BOOST,825,0.88536,2.65218,0.9998,discharge,2,-21.216,4.1433,641.0,101,10.8492,4.974,0.145,4.3278,3.668,1.625
BOOST,825,0.88536,2.65218,1.0,charge,2,1.736,4.1557,281.4,101,25.5367,0.01,0.05,0.01,2999.7413,0.2132
BOOST,825,0.88536,2.65218,0.9998,discharge,3,-30.499,4.1426,640.0,100,10.8059,4.1632,0.1371,3.7014,4.1211,2.224
BOOST,825,0.88536,2.65218,1.0,charge,3,1.675,4.1579,386.5,101,25.146,0.01,0.05,0.01,2999.9997,0.2214
BOOST,825,0.88536,2.65218,0.9558,discharge,0,-2.653,4.093,4790.7,101,10.9468,5.5976,0.1761,7.3838,5.33,0.2254
BOOST,825,0.88536,2.65218,0.9558,charge,0,1.325,4.0943,70.4,101,10.9233,5.6078,0.1681,8.6304,6.4267,0.1452
BOOST,825,0.88536,2.65218,0.9557,discharge,1,-10.608,4.0932,635.4,100,10.889,5.1071,0.1512,5.1468,4.5661,0.7576
BOOST,825,0.88536,2.65218,0.9558,charge,1,4.959,4.0969,161.0,101,11.4454,3.764,0.0752,5.6242,0.962,0.4806
BOOST,825,0.88536,2.65218,0.9556,discharge,2,-21.217,4.0934,674.8,101,10.8566,4.2255,0.1396,4.3828,5.5331,1.397
BOOST,825,0.88536,2.65218,0.9559,charge,2,4.861,4.0998,281.6,100,20.6276,0.01,2999.9525,0.01,2999.9661,0.4085
BOOST,825,0.88536,2.65218,0.9556,discharge,3,-30.498,4.0943,674.9,101,10.7838,3.5766,0.1259,4.3345,6.3158,1.6862
BOOST,825,0.88536,2.65218,0.9559,charge,3,4.706,4.1025,386.6,101,20.7214,0.01,0.05,0.01,3000.0,0.384
BOOST,825,0.88536,2.65218,0.9116,discharge,0,-2.651,4.0773,4824.6,101,10.4247,4.5257,0.1566,7.1509,5.8938,0.2108
BOOST,825,0.88536,2.65218,0.9116,charge,0,1.327,4.0796,70.4,101,10.6497,4.3925,0.1423,6.6252,5.4335,0.121
BOOST,825,0.88536,2.65218,0.9115,discharge,1,-10.608,4.0785,635.5,101,10.8802,4.1356,0.1554,6.5284,6.5013,0.7115
BOOST,825,0.88536,2.65218,0.9116,charge,1,5.304,4.0816,160.7,101,10.8762,4.1566,0.153,6.6005,6.0607,0.3609
BOOST,825,0.88536,2.65218,0.9114,discharge,2,-21.217,4.0787,680.7,101,10.8404,3.4186,0.131,5.8725,6.9704,1.2532
BOOST,825,0.88536,2.65218,0.9117,charge,2,6.434,4.084,281.3,101,18.0396,0.01,2999.999,0.01,2999.999,0.4171
