Repository: KikETs/ECM_HYBRID_BMS_JOINT

## Results

| Arm | Model | Size | Protocol | Result | Worst cell |
|---|---|---|---|---|---|
| SOP | 2RC table + trim (A8) | 4 effective coefficients, 2 EW states | leave-one-cell-out | usable current 69.6 % discharge, 59.5 % charge (τ = 10 s) | 59.9 % / 53.5 % (BOOST_REST) |
| SOH | dQ/dV ridge | 65 coefficients | leave-one-cell-out | RMSE 0.0094, bias −0.0005 | 0.0130 (BOOST_REST) |
| SOC | 2RC EKF, low-current gate | 3 states | leave-one-cell-out | **2.34 %p** over six sensor disturbances on estimated SOH (2.325 on true SOH), per cell 2.00–2.75 | 4.60 %p (BOOST_NEGPULSE_1S, current offset −0.10 A) |

The SOH arm was a 10,945-parameter CNN until the second audit round. Nested

File: analysis/uypydj_hppc_resistance.csv (part 19 of 225)
protocol,cycle,SOH,CAP_Ah,SOC,soc_group,direction,rate_rank,I_A,CRate_rated,tau_s,tau_actual_s,V_pre_V,V_tau_V,R_mOhm,file
CC,900,0.89017,2.64684,0.9998,0,discharge,3,-30.444,10.148,2.0,2.0,4.1432,3.6347,16.7028,10-11-21_21.34_CC_protocol_HPPC_IN21700_30T_cycle_#900.mat
CC,900,0.89017,2.64684,0.9998,0,discharge,3,-30.444,10.148,10.0,9.9,4.1432,3.5768,18.6047,10-11-21_21.34_CC_protocol_HPPC_IN21700_30T_cycle_#900.mat
CC,900,0.89017,2.64684,1.0,0,charge,3,1.63,0.543,2.0,1.9,4.1588,4.1999,25.2178,10-11-21_21.34_CC_protocol_HPPC_IN21700_30T_cycle_#900.mat
CC,900,0.89017,2.64684,1.0,0,charge,3,1.63,0.543,10.0,9.9,4.1588,4.2001,25.3405,10-11-21_21.34_CC_protocol_HPPC_IN21700_30T_cycle_#900.mat
CC,900,0.89017,2.64684,0.9559,1,discharge,0,-2.648,0.883,2.0,1.9,4.0922,4.0421,18.9221,10-11-21_21.34_CC_protocol_HPPC_IN21700_30T_cycle_#900.mat
CC,900,0.89017,2.64684,0.9559,1,discharge,0,-2.648,0.883,10.0,9.9,4.0922,4.0317,22.85,10-11-21_21.34_CC_protocol_HPPC_IN21700_30T_cycle_#900.mat
CC,900,0.89017,2.64684,0.9559,1,charge,0,1.323,0.441,2.0,2.0,4.0945,4.1198,19.1203,10-11-21_21.34_CC_protocol_HPPC_IN21700_30T_cycle_#900.mat
CC,900,0.89017,2.64684,0.9559,1,charge,0,1.323,0.441,10.0,9.9,4.0945,4.1259,23.7304,10-11-21_21.34_CC_protocol_HPPC_IN21700_30T_cycle_#900.mat
CC,900,0.89017,2.64684,0.9558,1,discharge,1,-10.59,3.53,2.0,1.9,4.0924,3.902,17.9792,10-11-21_21.34_CC_protocol_HPPC_IN21700_30T_cycle_#900.mat
CC,900,0.89017,2.64684,0.9558,1,discharge,1,-10.59,3.53,10.0,9.9,4.0924,3.8725,20.7649,10-11-21_21.34_CC_protocol_HPPC_IN21700_30T_cycle_#900.mat
CC,900,0.89017,2.64684,0.9559,1,charge,1,4.882,1.627,2.0,2.0,4.0971,4.1978,20.6285,10-11-21_21.34_CC_protocol_HPPC_IN21700_30T_cycle_#900.mat
CC,900,0.89017,2.64684,0.9559,1,charge,1,4.882,1.627,10.0,9.9,4.0971,4.2,21.0792,10-11-21_21.34_CC_protocol_HPPC_IN21700_30T_cycle_#900.mat
CC,900,0.89017,2.64684,0.9557,1,discharge,2,-21.176,7.059,2.0,1.9,4.0937,3.7434,16.5423,10-11-21_21.34_CC_protocol_HPPC_IN21700_30T_cycle_#900.mat
CC,900,0.89017,2.64684,0.9557,1,discharge,2,-21.176,7.059,10.0,9.9,4.0937,3.6937,18.8893,10-11-21_21.34_CC_protocol_HPPC_IN21700_30T_cycle_#900.mat
CC,900,0.89017,2.64684,0.956,1,charge,2,4.834,1.611,2.0,2.0,4.1002,4.1999,20.623,10-11-21_21.34_CC_protocol_HPPC_IN21700_30T_cycle_#900.mat
CC,900,0.89017,2.64684,0.956,1,charge,2,4.834,1.611,10.0,9.9,4.1002,4.1999,20.623,10-11-21_21.34_CC_protocol_HPPC_IN21700_30T_cycle_#900.mat
CC,900,0.89017,2.64684,0.9556,1,discharge,3,-30.442,10.147,2.0,2.0,4.0944,3.6206,15.564,10-11-21_21.34_CC_protocol_HPPC_IN21700_30T_cycle_#900.mat
CC,900,0.89017,2.64684,0.9556,1,discharge,3,-30.442,10.147,10.0,9.9,4.0944,3.5534,17.7715,10-11-21_21.34_CC_protocol_HPPC_IN21700_30T_cycle_#900.mat
CC,900,0.89017,2.64684,0.956,1,charge,3,4.811,1.604,2.0,1.9,4.1027,4.2,20.2232,10-11-21_21.34_CC_protocol_HPPC_IN21700_30T_cycle_#900.mat
CC,900,0.89017,2.64684,0.956,1,charge,3,4.811,1.604,10.0,9.9,4.1027,4.1999,20.2024,10-11-21_21.34_CC_protocol_HPPC_IN21700_30T_cycle_#900.mat
CC,900,0.89017,2.64684,0.9117,2,discharge,0,-2.646,0.882,2.0,2.0,4.0783,4.0314,17.7242,10-11-21_21.34_CC_protocol_HPPC_IN21700_30T_cycle_#900.mat
CC,900,0.89017,2.64684,0.9117,2,discharge,0,-2.646,0.882,10.0,9.9,4.0783,4.0214,21.5033,10-11-21_21.34_CC_protocol_HPPC_IN21700_30T_cycle_#900.mat
CC,900,0.89017,2.64684,0.9118,2,charge,0,1.323,0.441,2.0,1.9,4.0797,4.1028,17.459,10-11-21_21.34_CC_protocol_HPPC_IN21700_30T_cycle_#900.mat
CC,900,0.89017,2.64684,0.9118,2,charge,0,1.323,0.441,10.0,9.9,4.0797,4.1078,21.238,10-11-21_21.34_CC_protocol_HPPC_IN21700_30T_cycle_#900.mat
CC,900,0.89017,2.64684,0.9117,2,discharge,1,-10.59,3.53,2.0,2.0,4.0787,3.8975,17.1105,10-11-21_21.34_CC_protocol_HPPC_IN21700_30T_cycle_#900.mat
CC,900,0.89017,2.64684,0.9117,2,discharge,1,-10.59,3.53,10.0,9.9,4.0787,3.8612,20.5382,10-11-21_21.34_CC_protocol_HPPC_IN21700_30T_cycle_#900.mat
CC,900,0.89017,2.64684,0.9118,2,charge,1,5.294,1.765,2.0,1.9,4.0818,4.1728,17.1886,10-11-21_21.34_CC_protocol_HPPC_IN21700_30T_cycle_#900.mat
CC,900,0.89017,2.64684,0.9118,2,charge,1,5.294,1.765,10.0,9.9,4.0818,4.192,20.8152,10-11-21_21.34_CC_protocol_HPPC_IN21700_30T_cycle_#900.mat
CC,900,0.89017,2.64684,0.9116,2,discharge,2,-21.177,7.059,2.0,1.9,4.079,3.7419,15.9182,10-11-21_21.34_CC_protocol_HPPC_IN21700_30T_cycle_#900.mat
CC,900,0.89017,2.64684,0.9116,2,discharge,2,-21.177,7.059,10.0,9.9,4.079,3.677,18.9829,10-11-21_21.34_CC_protocol_HPPC_IN21700_30T_cycle_#900.mat
CC,900,0.89017,2.64684,0.9118,2,charge,2,6.382,2.127,2.0,1.9,4.0842,4.2,18.1445,10-11-21_21.34_CC_protocol_HPPC_IN21700_30T_cycle_#900.mat
CC,900,0.89017,2.64684,0.9118,2,charge,2,6.382,2.127,10.0,9.9,4.0842,4.2,18.1445,10-11-21_21.34_CC_protocol_HPPC_IN21700_30T_cycle_#900.mat
CC,900,0.89017,2.64684,0.9115,2,discharge,3,-30.443,10.148,2.0,2.0,4.0797,3.6189,15.1365,10-11-21_21.34_CC_protocol_HPPC_IN21700_30T_cycle_#900.mat
CC,900,0.89017,2.64684,0.9115,2,discharge,3,-30.443,10.148,10.0,9.9,4.0797,3.5341,17.922,10-11-21_21.34_CC_protocol_HPPC_IN21700_30T_cycle_#900.mat
CC,900,0.89017,2.64684,0.9119,2,charge,3,6.411,2.137,2.0,2.0,4.0854,4.2,17.8758,10-11-21_21.34_CC_protocol_HPPC_IN21700_30T_cycle_#900.mat
CC,900,0.89017,2.64684,0.9119,2,charge,3,6.411,2.137,10.0,9.9,4.0854,4.2,17.8758,10-11-21_21.34_CC_protocol_HPPC_IN21700_30T_cycle_#900.mat
CC,900,0.89017,2.64684,0.8235,3,discharge,0,-2.648,0.883,2.0,1.9,4.0117,3.9685,16.3136,10-11-21_21.34_CC_protocol_HPPC_IN21700_30T_cycle_#900.mat
CC,900,0.89017,2.64684,0.8235,3,discharge,0,-2.648,0.883,10.0,9.9,4.0117,3.952,22.5445,10-11-21_21.34_CC_protocol_HPPC_IN21700_30T_cycle_#900.mat
CC,900,0.89017,2.64684,0.8235,3,charge,0,1.323,0.441,2.0,2.0,4.014,4.0353,16.101,10-11-21_21.34_CC_protocol_HPPC_IN21700_30T_cycle_#900.mat
CC,900,0.89017,2.64684,0.8235,3,charge,0,1.323,0.441,10.0,9.9,4.014,4.0421,21.2412,10-11-21_21.34_CC_protocol_HPPC_IN21700_30T_cycle_#900.mat
CC,900,0.89017,2.64684,0.8234,3,discharge,1,-10.591,3.53,2.0,1.9,4.0126,3.8421,16.0986,10-11-21_21.34_CC_protocol_HPPC_IN21700_30T_cycle_#900.mat
CC,900,0.89017,2.64684,0.8234,3,discharge,1,-10.591,3.53,10.0,9.91,4.0126,3.7886,21.15,10-11-21_21.34_CC_protocol_HPPC_IN21700_30T_cycle_#900.mat
CC,900,0.89017,2.64684,0.8236,3,charge,1,5.296,1.765,2.0,2.0,4.0183,4.1006,15.5403,10-11-21_21.34_CC_protocol_HPPC_IN21700_30T_cycle_#900.mat
CC,900,0.89017,2.64684,0.8236,3,charge,1,5.296,1.765,10.0,9.91,4.0183,4.1241,19.9777,10-11-21_21.34_CC_protocol_HPPC_IN21700_30T_cycle_#900.mat
CC,900,0.89017,2.64684,0.8233,3,discharge,2,-21.177,7.059,2.0,2.0,4.0136,3.6864,15.4507,10-11-21_21.34_CC_protocol_HPPC_IN21700_30T_cycle_#900.mat
CC,900,0.89017,2.64684,0.8233,3,discharge,2,-21.177,7.059,10.0,9.9,4.0136,3.6095,19.082,10-11-21_21.34_CC_protocol_HPPC_IN21700_30T_cycle_#900.mat
CC,900,0.89017,2.64684,0.8236,3,charge,2,10.929,3.643,2.0,1.9,4.0221,4.2002,16.2961,10-11-21_21.34_CC_protocol_HPPC_IN21700_30T_cycle_#900.mat
CC,900,0.89017,2.64684,0.8236,3,charge,2,10.929,3.643,10.0,9.9,4.0221,4.2001,16.2869,10-11-21_21.34_CC_protocol_HPPC_IN21700_30T_cycle_#900.mat
CC,900,0.89017,2.64684,0.8233,3,discharge,3,-30.443,10.148,2.0,1.9,4.014,3.5688,14.6241,10-11-21_21.34_CC_protocol_HPPC_IN21700_30T_cycle_#900.mat
CC,900,0.89017,2.64684,0.8233,3,discharge,3,-30.443,10.148,10.0,9.9,4.014,3.4712,17.83,10-11-21_21.34_CC_protocol_HPPC_IN21700_30T_cycle_#900.mat
CC,900,0.89017,2.64684,0.8237,3,charge,3,11.101,3.7,2.0,2.0,4.0246,4.2,15.8004,10-11-21_21.34_CC_protocol_HPPC_IN21700_30T_cycle_#900.mat
CC,900,0.89017,2.64684,0.8237,3,charge,3,11.101,3.7,10.0,9.9,4.0246,4.2,15.8004,10-11-21_21.34_CC_protocol_HPPC_IN21700_30T_cycle_#900.mat
CC,900,0.89017,2.64684,0.7352,4,discharge,0,-2.648,0.883,2.0,2.0,3.918,3.8773,15.3683,10-11-21_21.34_CC_protocol_HPPC_IN21700_30T_cycle_#900.mat
CC,900,0.89017,2.64684,0.7352,4,discharge,0,-2.648,0.883,10.0,9.9,3.918,3.8624,20.9946,10-11-21_21.34_CC_protocol_HPPC_IN21700_30T_cycle_#900.mat
CC,900,0.89017,2.64684,0.7353,4,charge,0,1.323,0.441,2.0,2.0,3.9204,3.9403,15.0416,10-11-21_21.34_CC_protocol_HPPC_IN21700_30T_cycle_#900.mat
CC,900,0.89017,2.64684,0.7353,4,charge,0,1.323,0.441,10.0,9.9,3.9204,3.9461,19.4255,10-11-21_21.34_CC_protocol_HPPC_IN21700_30T_cycle_#900.mat
CC,900,0.89017,2.64684,0.7352,4,discharge,1,-10.589,3.53,2.0,2.0,3.9183,3.7567,15.2611,10-11-21_21.34_CC_protocol_HPPC_IN21700_30T_cycle_#900.mat
CC,900,0.89017,2.64684,0.7352,4,discharge,1,-10.589,3.53,10.0,9.9,3.9183,3.711,19.5769,10-11-21_21.34_CC_protocol_HPPC_IN21700_30T_cycle_#900.mat
CC,900,0.89017,2.64684,0.7353,4,charge,1,5.294,1.765,2.0,2.0,3.9243,4.0007,14.4314,10-11-21_21.34_CC_protocol_HPPC_IN21700_30T_cycle_#900.mat
CC,900,0.89017,2.64684,0.7353,4,charge,1,5.294,1.765,10.0,9.9,3.9243,4.0191,17.9071,10-11-21_21.34_CC_protocol_HPPC_IN21700_30T_cycle_#900.mat
CC,900,0.89017,2.64684,0.7351,4,discharge,2,-21.178,7.059,2.0,2.0,3.9189,3.6091,14.6284,10-11-21_21.34_CC_protocol_HPPC_IN21700_30T_cycle_#900.mat
CC,900,0.89017,2.64684,0.7351,4,discharge,2,-21.178,7.059,10.0,9.9,3.9189,3.5407,17.8582,10-11-21_21.34_CC_protocol_HPPC_IN21700_30T_cycle_#900.mat
CC,900,0.89017,2.64684,0.7354,4,charge,2,15.884,5.295,2.0,2.0,3.927,4.1404,13.4349,10-11-21_21.34_CC_protocol_HPPC_IN21700_30T_cycle_#900.mat
CC,900,0.89017,2.64684,0.7354,4,charge,2,15.884,5.295,10.0,9.9,3.927,4.1914,16.6457,10-11-21_21.34_CC_protocol_HPPC_IN21700_30T_cycle_#900.mat
CC,900,0.89017,2.64684,0.735,4,discharge,3,-30.443,10.148,2.0,1.9,3.9196,3.4968,13.8883,10-11-21_21.34_CC_protocol_HPPC_IN21700_30T_cycle_#900.mat
CC,900,0.89017,2.64684,0.735,4,discharge,3,-30.443,10.148,10.0,9.9,3.9196,3.4051,16.9004,10-11-21_21.34_CC_protocol_HPPC_IN21700_30T_cycle_#900.mat
CC,900,0.89017,2.64684,0.7355,4,charge,3,19.216,6.405,2.0,2.0,3.9285,4.2001,14.1341,10-11-21_21.34_CC_protocol_HPPC_IN21700_30T_cycle_#900.mat
CC,900,0.89017,2.64684,0.7355,4,charge,3,19.216,6.405,10.0,9.9,3.9285,4.2,14.1289,10-11-21_21.34_CC_protocol_HPPC_IN21700_30T_cycle_#900.mat
CC,900,0.89017,2.64684,0.647,5,discharge,0,-2.648,0.883,2.0,2.0,3.8301,3.7912,14.6903,10-11-21_21.34_CC_protocol_HPPC_IN21700_30T_cycle_#900.mat
CC,900,0.89017,2.64684,0.647,5,discharge,0,-2.648,0.883,10.0,9.9,3.8301,3.7783,19.5619,10-11-21_21.34_CC_protocol_HPPC_IN21700_30T_cycle_#900.mat
CC,900,0.89017,2.64684,0.6471,5,charge,0,1.323,0.441,2.0,2.0,3.8317,3.8506,14.2846,10-11-21_21.34_CC_protocol_HPPC_IN21700_30T_cycle_#900.mat
CC,900,0.89017,2.64684,0.6471,5,charge,0,1.323,0.441,10.0,9.9,3.8317,3.8563,18.5927,10-11-21_21.34_CC_protocol_HPPC_IN21700_30T_cycle_#900.mat
CC,900,0.89017,2.64684,0.6469,5,discharge,1,-10.591,3.53,2.0,2.0,3.83,3.6773,14.4179,10-11-21_21.34_CC_protocol_HPPC_IN21700_30T_cycle_#900.mat
CC,900,0.89017,2.64684,0.6469,5,discharge,1,-10.591,3.53,10.0,9.9,3.83,3.6364,18.2797,10-11-21_21.34_CC_protocol_HPPC_IN21700_30T_cycle_#900.mat
CC,900,0.89017,2.64684,0.6471,5,charge,1,5.294,1.765,2.0,1.9,3.8344,3.9093,14.147,10-11-21_21.34_CC_protocol_HPPC_IN21700_30T_cycle_#900.mat
CC,900,0.89017,2.64684,0.6471,5,charge,1,5.294,1.765,10.0,9.9,3.8344,3.9305,18.1513,10-11-21_21.34_CC_protocol_HPPC_IN21700_30T_cycle_#900.mat
CC,900,0.89017,2.64684,0.6469,5,discharge,2,-21.178,7.059,2.0,2.0,3.8298,3.5354,13.9012,10-11-21_21.34_CC_protocol_HPPC_IN21700_30T_cycle_#900.mat
CC,900,0.89017,2.64684,0.6469,5,discharge,2,-21.178,7.059,10.0,9.9,3.8298,3.4643,17.2585,10-11-21_21.34_CC_protocol_HPPC_IN21700_30T_cycle_#900.mat
CC,900,0.89017,2.64684,0.6472,5,charge,2,15.885,5.295,2.0,1.9,3.8384,4.0494,13.283,10-11-21_21.34_CC_protocol_HPPC_IN21700_30T_cycle_#900.mat
CC,900,0.89017,2.64684,0.6472,5,charge,2,15.885,5.295,10.0,9.9,3.8384,4.1028,16.6446,10-11-21_21.34_CC_protocol_HPPC_IN21700_30T_cycle_#900.mat
CC,900,0.89017,2.64684,0.6468,5,discharge,3,-30.442,10.147,2.0,2.0,3.8299,3.4222,13.3927,10-11-21_21.34_CC_protocol_HPPC_IN21700_30T_cycle_#900.mat
CC,900,0.89017,2.64684,0.6468,5,discharge,3,-30.442,10.147,10.0,9.9,3.8299,3.3254,16.5725,10-11-21_21.34_CC_protocol_HPPC_IN21700_30T_cycle_#900.mat
CC,900,0.89017,2.64684,0.6472,5,charge,3,26.024,8.675,2.0,2.0,3.8409,4.1747,12.8266,10-11-21_21.34_CC_protocol_HPPC_IN21700_30T_cycle_#900.mat
CC,900,0.89017,2.64684,0.6472,5,charge,3,26.024,8.675,10.0,9.9,3.8409,4.2002,13.8065,10-11-21_21.34_CC_protocol_HPPC_IN21700_30T_cycle_#900.mat
CC,900,0.89017,2.64684,0.5588,6,discharge,0,-2.648,0.883,2.0,1.9,3.7394,3.7022,14.0457,10-11-21_21.34_CC_protocol_HPPC_IN21700_30T_cycle_#900.mat
CC,900,0.89017,2.64684,0.5588,6,discharge,0,-2.648,0.883,10.0,9.9,3.7394,3.6897,18.7653,10-11-21_21.34_CC_protocol_HPPC_IN21700_30T_cycle_#900.mat
CC,900,0.89017,2.64684,0.5588,6,charge,0,1.323,0.441,2.0,2.0,3.741,3.7594,13.9078,10-11-21_21.34_CC_protocol_HPPC_IN21700_30T_cycle_#900.mat
CC,900,0.89017,2.64684,0.5588,6,charge,0,1.323,0.441,10.0,9.9,3.741,3.7648,17.9894,10-11-21_21.34_CC_protocol_HPPC_IN21700_30T_cycle_#900.mat
CC,900,0.89017,2.64684,0.5587,6,discharge,1,-10.589,3.53,2.0,1.9,3.739,3.5915,13.9295,10-11-21_21.34_CC_protocol_HPPC_IN21700_30T_cycle_#900.mat
CC,900,0.89017,2.64684,0.5587,6,discharge,1,-10.589,3.53,10.0,9.9,3.739,3.5467,18.1604,10-11-21_21.34_CC_protocol_HPPC_IN21700_30T_cycle_#900.mat
CC,900,0.89017,2.64684,0.5588,6,charge,1,5.296,1.765,2.0,1.9,3.7438,3.8168,13.7845,10-11-21_21.34_CC_protocol_HPPC_IN21700_30T_cycle_#900.mat
CC,900,0.89017,2.64684,0.5588,6,charge,1,5.296,1.765,10.0,9.9,3.7438,3.8374,17.6744,10-11-21_21.34_CC_protocol_HPPC_IN21700_30T_cycle_#900.mat
CC,900,0.89017,2.64684,0.5586,6,discharge,2,-21.178,7.059,2.0,1.9,3.7402,3.45,13.7029,10-11-21_21.34_CC_protocol_HPPC_IN21700_30T_cycle_#900.mat
CC,900,0.89017,2.64684,0.5586,6,discharge,2,-21.178,7.059,10.0,9.9,3.7402,3.3716,17.4049,10-11-21_21.34_CC_protocol_HPPC_IN21700_30T_cycle_#900.mat
CC,900,0.89017,2.64684,0.5589,6,charge,2,15.883,5.294,2.0,2.0,3.7469,3.9562,13.1776,10-11-21_21.34_CC_protocol_HPPC_IN21700_30T_cycle_#900.mat
CC,900,0.89017,2.64684,0.5589,6,charge,2,15.883,5.294,10.0,9.9,3.7469,4.0047,16.2312,10-11-21_21.34_CC_protocol_HPPC_IN21700_30T_cycle_#900.mat
CC,900,0.89017,2.64684,0.5585,6,discharge,3,-30.443,10.148,2.0,1.9,3.7407,3.3355,13.3101,10-11-21_21.34_CC_protocol_HPPC_IN21700_30T_cycle_#900.mat
CC,900,0.89017,2.64684,0.5585,6,discharge,3,-30.443,10.148,10.0,9.9,3.7407,3.2301,16.7723,10-11-21_21.34_CC_protocol_HPPC_IN21700_30T_cycle_#900.mat
CC,900,0.89017,2.64684,0.559,6,charge,3,26.47,8.823,2.0,1.9,3.7501,4.0783,12.3989,10-11-21_21.34_CC_protocol_HPPC_IN21700_30T_cycle_#900.mat
CC,900,0.89017,2.64684,0.559,6,charge,3,26.47,8.823,10.0,9.9,3.7501,4.153,15.221,10-11-21_21.34_CC_protocol_HPPC_IN21700_30T_cycle_#900.mat
CC,900,0.89017,2.64684,0.4705,7,discharge,0,-2.648,0.883,2.0,2.0,3.6593,3.622,14.084,10-11-21_21.34_CC_protocol_HPPC_IN21700_30T_cycle_#900.mat
CC,900,0.89017,2.64684,0.4705,7,discharge,0,-2.648,0.883,10.0,9.9,3.6593,3.6108,18.3129,10-11-21_21.34_CC_protocol_HPPC_IN21700_30T_cycle_#900.mat
CC,900,0.89017,2.64684,0.4706,7,charge,0,1.324,0.441,2.0,2.0,3.6609,3.6791,13.7421,10-11-21_21.34_CC_protocol_HPPC_IN21700_30T_cycle_#900.mat
CC,900,0.89017,2.64684,0.4706,7,charge,0,1.324,0.441,10.0,9.9,3.6609,3.6843,17.6684,10-11-21_21.34_CC_protocol_HPPC_IN21700_30T_cycle_#900.mat
CC,900,0.89017,2.64684,0.4704,7,discharge,1,-10.591,3.53,2.0,2.0,3.6596,3.5113,14.0025,10-11-21_21.34_CC_protocol_HPPC_IN21700_30T_cycle_#900.mat
CC,900,0.89017,2.64684,0.4704,7,discharge,1,-10.591,3.53,10.0,9.9,3.6596,3.4691,17.987,10-11-21_21.34_CC_protocol_HPPC_IN21700_30T_cycle_#900.mat
CC,900,0.89017,2.64684,0.4706,7,charge,1,5.293,1.764,2.0,2.0,3.6643,3.7368,13.696,10-11-21_21.34_CC_protocol_HPPC_IN21700_30T_cycle_#900.mat
CC,900,0.89017,2.64684,0.4706,7,charge,1,5.293,1.764,10.0,9.9,3.6643,3.7558,17.2853,10-11-21_21.34_CC_protocol_HPPC_IN21700_30T_cycle_#900.mat
CC,900,0.89017,2.64684,0.4704,7,discharge,2,-21.178,7.059,2.0,1.9,3.6601,3.3702,13.6887,10-11-21_21.34_CC_protocol_HPPC_IN21700_30T_cycle_#900.mat
CC,900,0.89017,2.64684,0.4704,7,discharge,2,-21.178,7.059,10.0,9.9,3.6601,3.2932,17.3246,10-11-21_21.34_CC_protocol_HPPC_IN21700_30T_cycle_#900.mat
CC,900,0.89017,2.64684,0.4707,7,charge,2,15.884,5.295,2.0,2.0,3.6677,3.8749,13.0446,10-11-21_21.34_CC_protocol_HPPC_IN21700_30T_cycle_#900.mat
CC,900,0.89017,2.64684,0.4707,7,charge,2,15.884,5.295,10.0,9.9,3.6677,3.9203,15.9028,10-11-21_21.34_CC_protocol_HPPC_IN21700_30T_cycle_#900.mat
CC,900,0.89017,2.64684,0.4703,7,discharge,3,-30.442,10.147,2.0,2.0,3.6599,3.2532,13.3598,10-11-21_21.34_CC_protocol_HPPC_IN21700_30T_cycle_#900.mat
CC,900,0.89017,2.64684,0.4703,7,discharge,3,-30.442,10.147,10.0,9.9,3.6599,3.1501,16.7466,10-11-21_21.34_CC_protocol_HPPC_IN21700_30T_cycle_#900.mat
CC,900,0.89017,2.64684,0.4707,7,charge,3,26.471,8.824,2.0,2.0,3.6697,3.9979,12.3985,10-11-21_21.34_CC_protocol_HPPC_IN21700_30T_cycle_#900.mat
CC,900,0.89017,2.64684,0.4707,7,charge,3,26.471,8.824,10.0,9.9,3.6697,4.068,15.0467,10-11-21_21.34_CC_protocol_HPPC_IN21700_30T_cycle_#900.mat
CC,900,0.89017,2.64684,0.3823,8,discharge,0,-2.647,0.882,2.0,1.9,3.5969,3.5587,14.4331,10-11-21_21.34_CC_protocol_HPPC_IN21700_30T_cycle_#900.mat
CC,900,0.89017,2.64684,0.3823,8,discharge,0,-2.647,0.882,10.0,9.9,3.5969,3.547,18.8537,10-11-21_21.34_CC_protocol_HPPC_IN21700_30T_cycle_#900.mat
CC,900,0.89017,2.64684,0.3823,8,charge,0,1.324,0.441,2.0,2.0,3.5985,3.6173,14.1951,10-11-21_21.34_CC_protocol_HPPC_IN21700_30T_cycle_#900.mat
CC,900,0.89017,2.64684,0.3823,8,charge,0,1.324,0.441,10.0,9.9,3.5985,3.6225,18.1214,10-11-21_21.34_CC_protocol_HPPC_IN21700_30T_cycle_#900.mat
CC,900,0.89017,2.64684,0.3822,8,discharge,1,-10.591,3.53,2.0,1.9,3.5972,3.4445,14.4179,10-11-21_21.34_CC_protocol_HPPC_IN21700_30T_cycle_#900.mat
CC,900,0.89017,2.64684,0.3822,8,discharge,1,-10.591,3.53,10.0,9.9,3.5972,3.4003,18.5913,10-11-21_21.34_CC_protocol_HPPC_IN21700_30T_cycle_#900.mat
CC,900,0.89017,2.64684,0.3823,8,charge,1,5.295,1.765,2.0,1.9,3.6022,3.6762,13.9747,10-11-21_21.34_CC_protocol_HPPC_IN21700_30T_cycle_#900.mat
CC,900,0.89017,2.64684,0.3823,8,charge,1,5.295,1.765,10.0,9.9,3.6022,3.6964,17.7894,10-11-21_21.34_CC_protocol_HPPC_IN21700_30T_cycle_#900.mat
CC,900,0.89017,2.64684,0.3821,8,discharge,2,-21.178,7.059,2.0,2.0,3.598,3.2965,14.2365,10-11-21_21.34_CC_protocol_HPPC_IN21700_30T_cycle_#900.mat
CC,900,0.89017,2.64684,0.3821,8,discharge,2,-21.178,7.059,10.0,9.9,3.598,3.2144,18.1131,10-11-21_21.34_CC_protocol_HPPC_IN21700_30T_cycle_#900.mat
CC,900,0.89017,2.64684,0.3825,8,charge,2,15.884,5.295,2.0,1.9,3.6067,3.8173,13.2586,10-11-21_21.34_CC_protocol_HPPC_IN21700_30T_cycle_#900.mat
CC,900,0.89017,2.64684,0.3825,8,charge,2,15.884,5.295,10.0,9.9,3.6067,3.8634,16.1609,10-11-21_21.34_CC_protocol_HPPC_IN21700_30T_cycle_#900.mat
CC,900,0.89017,2.64684,0.382,8,discharge,3,-30.444,10.148,2.0,1.9,3.5982,3.1803,13.7268,10-11-21_21.34_CC_protocol_HPPC_IN21700_30T_cycle_#900.mat
CC,900,0.89017,2.64684,0.382,8,discharge,3,-30.444,10.148,10.0,9.9,3.5982,3.0617,17.6225,10-11-21_21.34_CC_protocol_HPPC_IN21700_30T_cycle_#900.mat
CC,900,0.89017,2.64684,0.3825,8,charge,3,26.472,8.824,2.0,2.0,3.6098,3.9428,12.5793,10-11-21_21.34_CC_protocol_HPPC_IN21700_30T_cycle_#900.mat
CC,900,0.89017,2.64684,0.3825,8,charge,3,26.472,8.824,10.0,9.9,3.6098,4.008,15.0423,10-11-21_21.34_CC_protocol_HPPC_IN21700_30T_cycle_#900.mat
CC,900,0.89017,2.64684,0.294,9,discharge,0,-2.647,0.882,2.0,2.0,3.515,3.4726,16.0187,10-11-21_21.34_CC_protocol_HPPC_IN21700_30T_cycle_#900.mat
CC,900,0.89017,2.64684,0.294,9,discharge,0,-2.647,0.882,10.0,9.9,3.515,3.4592,21.0813,10-11-21_21.34_CC_protocol_HPPC_IN21700_30T_cycle_#900.mat
CC,900,0.89017,2.64684,0.2941,9,charge,0,1.324,0.441,2.0,2.0,3.5168,3.5376,15.7076,10-11-21_21.34_CC_protocol_HPPC_IN21700_30T_cycle_#900.mat
CC,900,0.89017,2.64684,0.2941,9,charge,0,1.324,0.441,10.0,9.9,3.5168,3.5434,20.0876,10-11-21_21.34_CC_protocol_HPPC_IN21700_30T_cycle_#900.mat
CC,900,0.89017,2.64684,0.2939,9,discharge,1,-10.589,3.53,2.0,2.0,3.5154,3.3454,16.0544,10-11-21_21.34_CC_protocol_HPPC_IN21700_30T_cycle_#900.mat
CC,900,0.89017,2.64684,0.2939,9,discharge,1,-10.589,3.53,10.0,9.9,3.5154,3.2943,20.8802,10-11-21_21.34_CC_protocol_HPPC_IN21700_30T_cycle_#900.mat
CC,900,0.89017,2.64684,0.2941,9,charge,1,5.295,1.765,2.0,1.9,3.5224,3.6024,15.1075,10-11-21_21.34_CC_protocol_HPPC_IN21700_30T_cycle_#900.mat
CC,900,0.89017,2.64684,0.2941,9,charge,1,5.295,1.765,10.0,9.9,3.5224,3.6239,19.1676,10-11-21_21.34_CC_protocol_HPPC_IN21700_30T_cycle_#900.mat
CC,900,0.89017,2.64684,0.2939,9,discharge,2,-21.178,7.059,2.0,2.0,3.5178,3.1848,15.7239,10-11-21_21.34_CC_protocol_HPPC_IN21700_30T_cycle_#900.mat
CC,900,0.89017,2.64684,0.2939,9,discharge,2,-21.178,7.059,10.0,9.91,3.5178,3.0715,21.0738,10-11-21_21.34_CC_protocol_HPPC_IN21700_30T_cycle_#900.mat
CC,900,0.89017,2.64684,0.2942,9,charge,2,15.885,5.295,2.0,1.9,3.528,3.7491,13.9188,10-11-21_21.34_CC_protocol_HPPC_IN21700_30T_cycle_#900.mat
CC,900,0.89017,2.64684,0.2942,9,charge,2,15.885,5.295,10.0,9.9,3.528,3.804,17.3749,10-11-21_21.34_CC_protocol_HPPC_IN21700_30T_cycle_#900.mat
CC,900,0.89017,2.64684,0.2938,9,discharge,3,-30.443,10.148,2.0,1.9,3.519,3.058,15.1431,10-11-21_21.34_CC_protocol_HPPC_IN21700_30T_cycle_#900.mat
CC,900,0.89017,2.64684,0.2938,9,discharge,3,-30.443,10.148,10.0,9.91,3.519,2.865,21.4828,10-11-21_21.34_CC_protocol_HPPC_IN21700_30T_cycle_#900.mat
CC,900,0.89017,2.64684,0.2943,9,charge,3,26.473,8.824,2.0,2.0,3.5316,3.8761,13.0133,10-11-21_21.34_CC_protocol_HPPC_IN21700_30T_cycle_#900.mat
CC,900,0.89017,2.64684,0.2943,9,charge,3,26.473,8.824,10.0,9.9,3.5316,3.9518,15.8728,10-11-21_21.34_CC_protocol_HPPC_IN21700_30T_cycle_#900.mat
CC,900,0.89017,2.64684,0.2499,10,discharge,0,-2.647,0.882,2.0,2.0,3.4628,3.4167,17.4173,10-11-21_21.34_CC_protocol_HPPC_IN21700_30T_cycle_#900.mat
CC,900,0.89017,2.64684,0.2499,10,discharge,0,-2.647,0.882,10.0,9.9,3.4628,3.4022,22.8956,10-11-21_21.34_CC_protocol_HPPC_IN21700_30T_cycle_#900.mat
CC,900,0.89017,2.64684,0.2499,10,charge,0,1.325,0.442,2.0,2.0,3.4648,3.4871,16.8365,10-11-21_21.34_CC_protocol_HPPC_IN21700_30T_cycle_#900.mat
CC,900,0.89017,2.64684,0.2499,10,charge,0,1.325,0.442,10.0,9.9,3.4648,3.493,21.2911,10-11-21_21.34_CC_protocol_HPPC_IN21700_30T_cycle_#900.mat
CC,900,0.89017,2.64684,0.2498,10,discharge,1,-10.589,3.53,2.0,1.9,3.4626,3.2784,17.3954,10-11-21_21.34_CC_protocol_HPPC_IN21700_30T_cycle_#900.mat
CC,900,0.89017,2.64684,0.2498,10,discharge,1,-10.589,3.53,10.0,9.9,3.4626,3.2133,23.5433,10-11-21_21.34_CC_protocol_HPPC_IN21700_30T_cycle_#900.mat
CC,900,0.89017,2.64684,0.25,10,charge,1,5.295,1.765,2.0,2.0,3.47,3.5542,15.9015,10-11-21_21.34_CC_protocol_HPPC_IN21700_30T_cycle_#900.mat
CC,900,0.89017,2.64684,0.25,10,charge,1,5.295,1.765,10.0,9.9,3.47,3.5751,19.8485,10-11-21_21.34_CC_protocol_HPPC_IN21700_30T_cycle_#900.mat
CC,900,0.89017,2.64684,0.2498,10,discharge,2,-21.178,7.059,2.0,1.9,3.4648,3.1019,17.1357,10-11-21_21.34_CC_protocol_HPPC_IN21700_30T_cycle_#900.mat
CC,900,0.89017,2.64684,0.2498,10,discharge,2,-21.178,7.059,10.0,9.9,3.4648,2.919,25.772,10-11-21_21.34_CC_protocol_HPPC_IN21700_30T_cycle_#900.mat
CC,900,0.89017,2.64684,0.2501,10,charge,2,15.884,5.295,2.0,2.0,3.4749,3.7026,14.3352,10-11-21_21.34_CC_protocol_HPPC_IN21700_30T_cycle_#900.mat
CC,900,0.89017,2.64684,0.2501,10,charge,2,15.884,5.295,10.0,9.9,3.4749,3.7582,17.8356,10-11-21_21.34_CC_protocol_HPPC_IN21700_30T_cycle_#900.mat
CC,900,0.89017,2.64684,0.2497,10,discharge,3,-30.444,10.148,2.0,2.0,3.4646,2.9518,16.844,10-11-21_21.34_CC_protocol_HPPC_IN21700_30T_cycle_#900.mat
CC,900,0.89017,2.64684,0.2497,10,discharge,3,-30.444,10.148,10.0,9.9,3.4646,2.6227,27.6541,10-11-21_21.34_CC_protocol_HPPC_IN21700_30T_cycle_#900.mat
CC,900,0.89017,2.64684,0.2501,10,charge,3,26.471,8.824,2.0,2.0,3.4781,3.8253,13.1162,10-11-21_21.34_CC_protocol_HPPC_IN21700_30T_cycle_#900.mat
CC,900,0.89017,2.64684,0.2501,10,charge,3,26.471,8.824,10.0,9.9,3.4781,3.9082,16.248,10-11-21_21.34_CC_protocol_HPPC_IN21700_30T_cycle_#900.mat
CC,900,0.89017,2.64684,0.2058,11,discharge,0,-2.647,0.882,2.0,2.0,3.4226,3.3707,19.6078,10-11-21_21.34_CC_protocol_HPPC_IN21700_30T_cycle_#900.mat
CC,900,0.89017,2.64684,0.2058,11,discharge,0,-2.647,0.882,10.0,9.9,3.4226,3.3515,26.8616,10-11-21_21.34_CC_protocol_HPPC_IN21700_30T_cycle_#900.mat
CC,900,0.89017,2.64684,0.2058,11,charge,0,1.324,0.441,2.0,2.0,3.4248,3.4499,18.9548,10-11-21_21.34_CC_protocol_HPPC_IN21700_30T_cycle_#900.mat
CC,900,0.89017,2.64684,0.2058,11,charge,0,1.324,0.441,10.0,9.9,3.4248,3.4563,23.7879,10-11-21_21.34_CC_protocol_HPPC_IN21700_30T_cycle_#900.mat
CC,900,0.89017,2.64684,0.2057,11,discharge,1,-10.589,3.53,2.0,2.0,3.4233,3.2061,20.5119,10-11-21_21.34_CC_protocol_HPPC_IN21700_30T_cycle_#900.mat
CC,900,0.89017,2.64684,0.2057,11,discharge,1,-10.589,3.53,10.0,9.9,3.4233,3.0813,32.2977,10-11-21_21.34_CC_protocol_HPPC_IN21700_30T_cycle_#900.mat
CC,900,0.89017,2.64684,0.2059,11,charge,1,5.295,1.765,2.0,2.0,3.4329,3.5219,16.807,10-11-21_21.34_CC_protocol_HPPC_IN21700_30T_cycle_#900.mat
CC,900,0.89017,2.64684,0.2059,11,charge,1,5.295,1.765,10.0,9.9,3.4329,3.5391,20.0551,10-11-21_21.34_CC_protocol_HPPC_IN21700_30T_cycle_#900.mat
CC,900,0.89017,2.64684,0.2056,11,discharge,2,-21.177,7.059,2.0,2.0,3.4256,2.9873,20.697,10-11-21_21.34_CC_protocol_HPPC_IN21700_30T_cycle_#900.mat
CC,900,0.89017,2.64684,0.2056,11,discharge,2,-21.177,7.059,10.0,9.9,3.4256,2.5876,39.5712,10-11-21_21.34_CC_protocol_HPPC_IN21700_30T_cycle_#900.mat
CC,900,0.89017,2.64684,0.2059,11,charge,2,15.884,5.295,2.0,1.9,3.4387,3.664,14.1841,10-11-21_21.34_CC_protocol_HPPC_IN21700_30T_cycle_#900.mat
CC,900,0.89017,2.64684,0.2059,11,charge,2,15.884,5.295,10.0,9.9,3.4387,3.7113,17.1619,10-11-21_21.34_CC_protocol_HPPC_IN21700_30T_cycle_#900.mat
CC,900,0.89017,2.64684,0.2056,11,discharge,3,-30.441,10.147,2.0,2.0,3.4253,2.8036,20.4231,10-11-21_21.34_CC_protocol_HPPC_IN21700_30T_cycle_#900.mat
CC,900,0.89017,2.64684,0.2056,11,discharge,3,-30.441,10.147,10.0,9.9,3.4253,2.4999,30.3998,10-11-21_21.34_CC_protocol_HPPC_IN21700_30T_cycle_#900.mat
CC,900,0.89017,2.64684,0.206,11,charge,3,26.472,8.824,2.0,2.0,3.4411,3.7832,12.9231,10-11-21_21.34_CC_protocol_HPPC_IN21700_30T_cycle_#900.mat
CC,900,0.89017,2.64684,0.206,11,charge,3,26.472,8.824,10.0,9.9,3.4411,3.8605,15.8432,10-11-21_21.34_CC_protocol_HPPC_IN21700_30T_cycle_#900.mat
CC,900,0.89017,2.64684,0.1617,12,discharge,0,-2.647,0.882,2.0,2.0,3.3742,3.3077,25.1228,10-11-21_21.34_CC_protocol_HPPC_IN21700_30T_cycle_#900.mat
CC,900,0.89017,2.64684,0.1617,12,discharge,0,-2.647,0.882,10.0,9.9,3.3742,3.2685,39.932,10-11-21_21.34_CC_protocol_HPPC_IN21700_30T_cycle_#900.mat
CC,900,0.89017,2.64684,0.1617,12,charge,0,1.324,0.441,2.0,2.0,3.3783,3.4075,22.0527,10-11-21_21.34_CC_protocol_HPPC_IN21700_30T_cycle_#900.mat
CC,900,0.89017,2.64684,0.1617,12,charge,0,1.324,0.441,10.0,9.91,3.3783,3.4181,30.0582,10-11-21_21.34_CC_protocol_HPPC_IN21700_30T_cycle_#900.mat
CC,900,0.89017,2.64684,0.1616,12,discharge,1,-10.589,3.53,2.0,1.9,3.3751,3.0804,27.8308,10-11-21_21.34_CC_protocol_HPPC_IN21700_30T_cycle_#900.mat
CC,900,0.89017,2.64684,0.1616,12,discharge,1,-10.589,3.53,10.0,9.9,3.3751,2.7541,58.6458,10-11-21_21.34_CC_protocol_HPPC_IN21700_30T_cycle_#900.mat
CC,900,0.89017,2.64684,0.1617,12,charge,1,5.293,1.764,2.0,1.9,3.3888,3.4886,18.8533,10-11-21_21.34_CC_protocol_HPPC_IN21700_30T_cycle_#900.mat
CC,900,0.89017,2.64684,0.1617,12,charge,1,5.293,1.764,10.0,9.9,3.3888,3.5139,23.6328,10-11-21_21.34_CC_protocol_HPPC_IN21700_30T_cycle_#900.mat
CC,900,0.89017,2.64684,0.1615,12,discharge,2,-19.526,6.509,2.0,2.0,3.3797,2.7467,32.4183,10-11-21_21.34_CC_protocol_HPPC_IN21700_30T_cycle_#900.mat
CC,900,0.89017,2.64684,0.1615,12,discharge,2,-19.526,6.509,10.0,9.9,3.3797,2.4999,45.0579,10-11-21_21.34_CC_protocol_HPPC_IN21700_30T_cycle_#900.mat
CC,900,0.89017,2.64684,0.1618,12,charge,2,15.884,5.295,2.0,2.0,3.3967,3.638,15.1914,10-11-21_21.34_CC_protocol_HPPC_IN21700_30T_cycle_#900.mat
CC,900,0.89017,2.64684,0.1618,12,charge,2,15.884,5.295,10.0,9.9,3.3967,3.6797,17.8167,10-11-21_21.34_CC_protocol_HPPC_IN21700_30T_cycle_#900.mat
CC,900,0.89017,2.64684,0.1614,12,discharge,3,-18.149,6.05,2.0,2.0,3.3794,2.4988,48.5206,10-11-21_21.34_CC_protocol_HPPC_IN21700_30T_cycle_#900.mat
CC,900,0.89017,2.64684,0.1614,12,discharge,3,-18.149,6.05,10.0,9.9,3.3794,2.4999,48.46,10-11-21_21.34_CC_protocol_HPPC_IN21700_30T_cycle_#900.mat
CC,900,0.89017,2.64684,0.1619,12,charge,3,26.471,8.824,2.0,1.9,3.3983,3.7594,13.6413,10-11-21_21.34_CC_protocol_HPPC_IN21700_30T_cycle_#900.mat
CC,900,0.89017,2.64684,0.1619,12,charge,3,26.471,8.824,10.0,9.9,3.3983,3.8277,16.2215,10-11-21_21.34_CC_protocol_HPPC_IN21700_30T_cycle_#900.mat
CC,937,0.88411,2.62883,1.0,0,discharge,0,-2.632,0.877,2.0,1.9,4.1342,4.0836,19.2249,10-17-21_21.53_CC_protocol_HPPC_IN21700_30T_cycle_#937.mat
CC,937,0.88411,2.62883,1.0,0,discharge,0,-2.632,0.877,10.0,9.7,4.1342,4.0644,26.5198,10-17-21_21.53_CC_protocol_HPPC_IN21700_30T_cycle_#937.mat
CC,937,0.88411,2.62883,1.0,0,charge,0,1.315,0.438,2.0,2.0,4.1481,4.1801,24.3365,10-17-21_21.53_CC_protocol_HPPC_IN21700_30T_cycle_#937.mat
CC,937,0.88411,2.62883,1.0,0,charge,0,1.315,0.438,10.0,9.9,4.1481,4.1929,34.071,10-17-21_21.53_CC_protocol_HPPC_IN21700_30T_cycle_#937.mat
CC,937,0.88411,2.62883,0.9999,0,discharge,1,-10.527,3.509,2.0,2.0,4.1435,3.9211,21.1266,10-17-21_21.53_CC_protocol_HPPC_IN21700_30T_cycle_#937.mat
CC,937,0.88411,2.62883,0.9999,0,discharge,1,-10.527,3.509,10.0,9.9,4.1435,3.8853,24.5274,10-17-21_21.53_CC_protocol_HPPC_IN21700_30T_cycle_#937.mat
CC,937,0.88411,2.62883,1.0,0,charge,1,1.698,0.566,2.0,2.0,4.1512,4.2,28.7397,10-17-21_21.53_CC_protocol_HPPC_IN21700_30T_cycle_#937.mat
CC,937,0.88411,2.62883,1.0,0,charge,1,1.698,0.566,10.0,9.9,4.1512,4.2,28.7397,10-17-21_21.53_CC_protocol_HPPC_IN21700_30T_cycle_#937.mat
CC,937,0.88411,2.62883,0.9998,0,discharge,2,-21.053,7.018,2.0,1.9,4.1423,3.7521,18.5342,10-17-21_21.53_CC_protocol_HPPC_IN21700_30T_cycle_#937.mat
CC,937,0.88411,2.62883,0.9998,0,discharge,2,-21.053,7.018,10.0,9.9,4.1423,3.7045,20.7951,10-17-21_21.53_CC_protocol_HPPC_IN21700_30T_cycle_#937.mat
CC,937,0.88411,2.62883,1.0,0,charge,2,1.625,0.542,2.0,2.0,4.1557,4.2,27.2582,10-17-21_21.53_CC_protocol_HPPC_IN21700_30T_cycle_#937.mat
CC,937,0.88411,2.62883,1.0,0,charge,2,1.625,0.542,10.0,9.9,4.1557,4.2,27.2582,10-17-21_21.53_CC_protocol_HPPC_IN21700_30T_cycle_#937.mat
CC,937,0.88411,2.62883,0.9998,0,discharge,3,-30.262,10.087,2.0,2.0,4.1419,3.6242,17.1073,10-17-21_21.53_CC_protocol_HPPC_IN21700_30T_cycle_#937.mat
CC,937,0.88411,2.62883,0.9998,0,discharge,3,-30.262,10.087,10.0,9.9,4.1419,3.5657,19.0404,10-17-21_21.53_CC_protocol_HPPC_IN21700_30T_cycle_#937.mat
CC,937,0.88411,2.62883,1.0,0,charge,3,1.608,0.536,2.0,1.9,4.1568,4.2001,26.9279,10-17-21_21.53_CC_protocol_HPPC_IN21700_30T_cycle_#937.mat
CC,937,0.88411,2.62883,1.0,0,charge,3,1.608,0.536,10.0,9.9,4.1568,4.1999,26.8035,10-17-21_21.53_CC_protocol_HPPC_IN21700_30T_cycle_#937.mat
CC,937,0.88411,2.62883,0.9561,1,discharge,0,-2.632,0.877,2.0,2.0,4.0924,4.0397,20.0236,10-17-21_21.53_CC_protocol_HPPC_IN21700_30T_cycle_#937.mat
CC,937,0.88411,2.62883,0.9561,1,discharge,0,-2.632,0.877,10.0,9.9,4.0924,4.0291,24.0511,10-17-21_21.53_CC_protocol_HPPC_IN21700_30T_cycle_#937.mat
CC,937,0.88411,2.62883,0.9562,1,charge,0,1.315,0.438,2.0,2.0,4.0938,4.1201,20.0046,10-17-21_21.53_CC_protocol_HPPC_IN21700_30T_cycle_#937.mat
CC,937,0.88411,2.62883,0.9562,1,charge,0,1.315,0.438,10.0,9.9,4.0938,4.1263,24.7205,10-17-21_21.53_CC_protocol_HPPC_IN21700_30T_cycle_#937.mat
CC,937,0.88411,2.62883,0.9561,1,discharge,1,-10.527,3.509,2.0,2.0,4.0927,3.8951,18.7708,10-17-21_21.53_CC_protocol_HPPC_IN21700_30T_cycle_#937.mat
CC,937,0.88411,2.62883,0.9561,1,discharge,1,-10.527,3.509,10.0,9.9,4.0927,3.8658,21.5541,10-17-21_21.53_CC_protocol_HPPC_IN21700_30T_cycle_#937.mat
CC,937,0.88411,2.62883,0.9562,1,charge,1,4.718,1.573,2.0,1.9,4.0966,4.2002,21.9566,10-17-21_21.53_CC_protocol_HPPC_IN21700_30T_cycle_#937.mat
CC,937,0.88411,2.62883,0.9562,1,charge,1,4.718,1.573,10.0,9.9,4.0966,4.2,21.9142,10-17-21_21.53_CC_protocol_HPPC_IN21700_30T_cycle_#937.mat
CC,937,0.88411,2.62883,0.956,1,discharge,2,-21.054,7.018,2.0,1.9,4.093,3.735,17.0039,10-17-21_21.53_CC_protocol_HPPC_IN21700_30T_cycle_#937.mat
CC,937,0.88411,2.62883,0.956,1,discharge,2,-21.054,7.018,10.0,9.9,4.093,3.684,19.4262,10-17-21_21.53_CC_protocol_HPPC_IN21700_30T_cycle_#937.mat
CC,937,0.88411,2.62883,0.9562,1,charge,2,4.673,1.558,2.0,2.0,4.0996,4.2001,21.5061,10-17-21_21.53_CC_protocol_HPPC_IN21700_30T_cycle_#937.mat
CC,937,0.88411,2.62883,0.9562,1,charge,2,4.673,1.558,10.0,9.9,4.0996,4.2001,21.5061,10-17-21_21.53_CC_protocol_HPPC_IN21700_30T_cycle_#937.mat
CC,937,0.88411,2.62883,0.9559,1,discharge,3,-30.263,10.088,2.0,1.9,4.094,3.6125,15.9105,10-17-21_21.53_CC_protocol_HPPC_IN21700_30T_cycle_#937.mat
CC,937,0.88411,2.62883,0.9559,1,discharge,3,-30.263,10.088,10.0,9.9,4.094,3.5424,18.2269,10-17-21_21.53_CC_protocol_HPPC_IN21700_30T_cycle_#937.mat
CC,937,0.88411,2.62883,0.9562,1,charge,3,4.647,1.549,2.0,2.0,4.1024,4.2,21.0014,10-17-21_21.53_CC_protocol_HPPC_IN21700_30T_cycle_#937.mat
CC,937,0.88411,2.62883,0.9562,1,charge,3,4.647,1.549,10.0,9.9,4.1024,4.2,21.0014,10-17-21_21.53_CC_protocol_HPPC_IN21700_30T_cycle_#937.mat
CC,937,0.88411,2.62883,0.9123,2,discharge,0,-2.632,0.877,2.0,2.0,4.0782,4.0296,18.4615,10-17-21_21.53_CC_protocol_HPPC_IN21700_30T_cycle_#937.mat
CC,937,0.88411,2.62883,0.9123,2,discharge,0,-2.632,0.877,10.0,9.9,4.0782,4.0192,22.4122,10-17-21_21.53_CC_protocol_HPPC_IN21700_30T_cycle_#937.mat
CC,937,0.88411,2.62883,0.9123,2,charge,0,1.317,0.439,2.0,1.9,4.0795,4.1033,18.0714,10-17-21_21.53_CC_protocol_HPPC_IN21700_30T_cycle_#937.mat
CC,937,0.88411,2.62883,0.9123,2,charge,0,1.317,0.439,10.0,9.9,4.0795,4.1081,21.716,10-17-21_21.53_CC_protocol_HPPC_IN21700_30T_cycle_#937.mat
CC,937,0.88411,2.62883,0.9122,2,discharge,1,-10.529,3.51,2.0,2.0,4.0784,3.8921,17.694,10-17-21_21.53_CC_protocol_HPPC_IN21700_30T_cycle_#937.mat
CC,937,0.88411,2.62883,0.9122,2,discharge,1,-10.529,3.51,10.0,9.9,4.0784,3.8547,21.2461,10-17-21_21.53_CC_protocol_HPPC_IN21700_30T_cycle_#937.mat
CC,937,0.88411,2.62883,0.9123,2,charge,1,5.264,1.755,2.0,1.9,4.0817,4.1752,17.7618,10-17-21_21.53_CC_protocol_HPPC_IN21700_30T_cycle_#937.mat
CC,937,0.88411,2.62883,0.9123,2,charge,1,5.264,1.755,10.0,9.9,4.0817,4.195,21.5231,10-17-21_21.53_CC_protocol_HPPC_IN21700_30T_cycle_#937.mat
CC,937,0.88411,2.62883,0.9121,2,discharge,2,-21.054,7.018,2.0,2.0,4.0787,3.7324,16.4482,10-17-21_21.53_CC_protocol_HPPC_IN21700_30T_cycle_#937.mat
CC,937,0.88411,2.62883,0.9121,2,discharge,2,-21.054,7.018,10.0,9.9,4.0787,3.6675,19.5307,10-17-21_21.53_CC_protocol_HPPC_IN21700_30T_cycle_#937.mat
CC,937,0.88411,2.62883,0.9124,2,charge,2,6.167,2.056,2.0,1.9,4.084,4.2001,18.8257,10-17-21_21.53_CC_protocol_HPPC_IN21700_30T_cycle_#937.mat
CC,937,0.88411,2.62883,0.9124,2,charge,2,6.167,2.056,10.0,9.9,4.084,4.2001,18.8257,10-17-21_21.53_CC_protocol_HPPC_IN21700_30T_cycle_#937.mat
CC,937,0.88411,2.62883,0.912,2,discharge,3,-30.263,10.088,2.0,2.0,4.0795,3.6098,15.5206,10-17-21_21.53_CC_protocol_HPPC_IN21700_30T_cycle_#937.mat
CC,937,0.88411,2.62883,0.912,2,discharge,3,-30.263,10.088,10.0,9.9,4.0795,3.5233,18.3789,10-17-21_21.53_CC_protocol_HPPC_IN21700_30T_cycle_#937.mat
CC,937,0.88411,2.62883,0.9124,2,charge,3,6.194,2.065,2.0,2.0,4.086,4.2,18.404,10-17-21_21.53_CC_protocol_HPPC_IN21700_30T_cycle_#937.mat
CC,937,0.88411,2.62883,0.9124,2,charge,3,6.194,2.065,10.0,9.9,4.086,4.2,18.404,10-17-21_21.53_CC_protocol_HPPC_IN21700_30T_cycle_#937.mat
CC,937,0.88411,2.62883,0.8245,3,discharge,0,-2.632,0.877,2.0,2.0,4.009,3.9651,16.6787,10-17-21_21.53_CC_protocol_HPPC_IN21700_30T_cycle_#937.mat
CC,937,0.88411,2.62883,0.8245,3,discharge,0,-2.632,0.877,10.0,9.9,4.009,3.949,22.7955,10-17-21_21.53_CC_protocol_HPPC_IN21700_30T_cycle_#937.mat
CC,937,0.88411,2.62883,0.8246,3,charge,0,1.317,0.439,2.0,2.0,4.0122,4.0339,16.4818,10-17-21_21.53_CC_protocol_HPPC_IN21700_30T_cycle_#937.mat
CC,937,0.88411,2.62883,0.8246,3,charge,0,1.317,0.439,10.0,9.9,4.0122,4.0409,21.7986,10-17-21_21.53_CC_protocol_HPPC_IN21700_30T_cycle_#937.mat
CC,937,0.88411,2.62883,0.8245,3,discharge,1,-10.527,3.509,2.0,1.9,4.0108,3.8364,16.5669,10-17-21_21.53_CC_protocol_HPPC_IN21700_30T_cycle_#937.mat
CC,937,0.88411,2.62883,0.8245,3,discharge,1,-10.527,3.509,10.0,9.9,4.0108,3.7825,21.6871,10-17-21_21.53_CC_protocol_HPPC_IN21700_30T_cycle_#937.mat
CC,937,0.88411,2.62883,0.8246,3,charge,1,5.264,1.755,2.0,1.9,4.0166,4.1007,15.9761,10-17-21_21.53_CC_protocol_HPPC_IN21700_30T_cycle_#937.mat
CC,937,0.88411,2.62883,0.8246,3,charge,1,5.264,1.755,10.0,9.9,4.0166,4.1249,20.5733,10-17-21_21.53_CC_protocol_HPPC_IN21700_30T_cycle_#937.mat
CC,937,0.88411,2.62883,0.8244,3,discharge,2,-21.054,7.018,2.0,2.0,4.0119,3.6786,15.8307,10-17-21_21.53_CC_protocol_HPPC_IN21700_30T_cycle_#937.mat
CC,937,0.88411,2.62883,0.8244,3,discharge,2,-21.054,7.018,10.0,9.9,4.0119,3.6013,19.5022,10-17-21_21.53_CC_protocol_HPPC_IN21700_30T_cycle_#937.mat
CC,937,0.88411,2.62883,0.8247,3,charge,2,10.716,3.572,2.0,1.9,4.0207,4.2001,16.7413,10-17-21_21.53_CC_protocol_HPPC_IN21700_30T_cycle_#937.mat
CC,937,0.88411,2.62883,0.8247,3,charge,2,10.716,3.572,10.0,9.9,4.0207,4.1999,16.7227,10-17-21_21.53_CC_protocol_HPPC_IN21700_30T_cycle_#937.mat
CC,937,0.88411,2.62883,0.8243,3,discharge,3,-30.263,10.088,2.0,1.9,4.0131,3.5597,14.982,10-17-21_21.53_CC_protocol_HPPC_IN21700_30T_cycle_#937.mat
CC,937,0.88411,2.62883,0.8243,3,discharge,3,-30.263,10.088,10.0,9.9,4.0131,3.4611,18.2401,10-17-21_21.53_CC_protocol_HPPC_IN21700_30T_cycle_#937.mat
CC,937,0.88411,2.62883,0.8247,3,charge,3,10.853,3.618,2.0,2.0,4.0232,4.2001,16.2996,10-17-21_21.53_CC_protocol_HPPC_IN21700_30T_cycle_#937.mat
CC,937,0.88411,2.62883,0.8247,3,charge,3,10.853,3.618,10.0,9.9,4.0232,4.2001,16.2996,10-17-21_21.53_CC_protocol_HPPC_IN21700_30T_cycle_#937.mat
CC,937,0.88411,2.62883,0.7368,4,discharge,0,-2.632,0.877,2.0,1.9,3.9171,3.8755,15.8043,10-17-21_21.53_CC_protocol_HPPC_IN21700_30T_cycle_#937.mat
CC,937,0.88411,2.62883,0.7368,4,discharge,0,-2.632,0.877,10.0,9.9,3.9171,3.8603,21.5789,10-17-21_21.53_CC_protocol_HPPC_IN21700_30T_cycle_#937.mat
CC,937,0.88411,2.62883,0.7368,4,charge,0,1.317,0.439,2.0,1.9,3.9193,3.9396,15.4185,10-17-21_21.53_CC_protocol_HPPC_IN21700_30T_cycle_#937.mat
CC,937,0.88411,2.62883,0.7368,4,charge,0,1.317,0.439,10.0,9.9,3.9193,3.9455,19.8997,10-17-21_21.53_CC_protocol_HPPC_IN21700_30T_cycle_#937.mat
CC,937,0.88411,2.62883,0.7367,4,discharge,1,-10.527,3.509,2.0,2.0,3.9176,3.7521,15.7215,10-17-21_21.53_CC_protocol_HPPC_IN21700_30T_cycle_#937.mat
CC,937,0.88411,2.62883,0.7367,4,discharge,1,-10.527,3.509,10.0,9.9,3.9176,3.7061,20.0912,10-17-21_21.53_CC_protocol_HPPC_IN21700_30T_cycle_#937.mat
CC,937,0.88411,2.62883,0.7369,4,charge,1,5.265,1.755,2.0,1.9,3.9233,4.001,14.7584,10-17-21_21.53_CC_protocol_HPPC_IN21700_30T_cycle_#937.mat
CC,937,0.88411,2.62883,0.7369,4,charge,1,5.265,1.755,10.0,9.9,3.9233,4.02,18.3673,10-17-21_21.53_CC_protocol_HPPC_IN21700_30T_cycle_#937.mat
CC,937,0.88411,2.62883,0.7367,4,discharge,2,-21.053,7.018,2.0,2.0,3.9179,3.6028,14.967,10-17-21_21.53_CC_protocol_HPPC_IN21700_30T_cycle_#937.mat
CC,937,0.88411,2.62883,0.7367,4,discharge,2,-21.053,7.018,10.0,9.9,3.9179,3.5335,18.2587,10-17-21_21.53_CC_protocol_HPPC_IN21700_30T_cycle_#937.mat
CC,937,0.88411,2.62883,0.737,4,charge,2,15.791,5.264,2.0,2.0,3.9262,4.1435,13.761,10-17-21_21.53_CC_protocol_HPPC_IN21700_30T_cycle_#937.mat
CC,937,0.88411,2.62883,0.737,4,charge,2,15.791,5.264,10.0,9.9,3.9262,4.1949,17.016,10-17-21_21.53_CC_protocol_HPPC_IN21700_30T_cycle_#937.mat
CC,937,0.88411,2.62883,0.7366,4,discharge,3,-30.261,10.087,2.0,2.0,3.9185,3.4872,14.2527,10-17-21_21.53_CC_protocol_HPPC_IN21700_30T_cycle_#937.mat
CC,937,0.88411,2.62883,0.7366,4,discharge,3,-30.261,10.087,10.0,9.9,3.9185,3.3961,17.2631,10-17-21_21.53_CC_protocol_HPPC_IN21700_30T_cycle_#937.mat
CC,937,0.88411,2.62883,0.737,4,charge,3,18.87,6.29,2.0,2.0,3.9278,4.2001,14.4299,10-17-21_21.53_CC_protocol_HPPC_IN21700_30T_cycle_#937.mat
CC,937,0.88411,2.62883,0.737,4,charge,3,18.87,6.29,10.0,9.9,3.9278,4.2,14.4246,10-17-21_21.53_CC_protocol_HPPC_IN21700_30T_cycle_#937.mat
CC,937,0.88411,2.62883,0.6491,5,discharge,0,-2.632,0.877,2.0,1.9,3.829,3.7895,15.0053,10-17-21_21.53_CC_protocol_HPPC_IN21700_30T_cycle_#937.mat
