Repository: KikETs/ECM_HYBRID_BMS_JOINT

## Results

| Arm | Model | Size | Protocol | Result | Worst cell |
|---|---|---|---|---|---|
| SOP | 2RC table + trim (A8) | 4 effective coefficients, 2 EW states | leave-one-cell-out | usable current 69.6 % discharge, 59.5 % charge (τ = 10 s) | 59.9 % / 53.5 % (BOOST_REST) |
| SOH | dQ/dV ridge | 65 coefficients | leave-one-cell-out | RMSE 0.0094, bias −0.0005 | 0.0130 (BOOST_REST) |
| SOC | 2RC EKF, low-current gate | 3 states | leave-one-cell-out | **2.34 %p** over six sensor disturbances on estimated SOH (2.325 on true SOH), per cell 2.00–2.75 | 4.60 %p (BOOST_NEGPULSE_1S, current offset −0.10 A) |

The SOH arm was a 10,945-parameter CNN until the second audit round. Nested

File: analysis/rpcwby_resistance.csv (part 20 of 21)
cell,cycle,SOC,direction,I_A,tau_s,tau_actual_s,T_C,rest_before_s,V_pre_V,V_tau_V,R_mOhm,CAP_Ah,SOH
RPC_US06,1333,0.9125,discharge,-30.0,10.0,9.0,,3600.0,4.0741,3.3937,22.68,2.5416,0.85281
RPC_US06,1333,0.8882,charge,4.558,2.0,2.0,,60.0,4.0308,4.1501,26.1766,2.5416,0.85281
RPC_US06,1333,0.8882,charge,4.558,10.0,9.0,,60.0,4.0308,4.1501,26.1766,2.5416,0.85281
RPC_US06,1333,0.8278,discharge,-30.0,2.0,2.0,,3600.0,4.0049,3.4252,19.3233,2.5416,0.85281
RPC_US06,1333,0.8278,discharge,-30.0,10.0,9.0,,3600.0,4.0049,3.3447,22.0067,2.5416,0.85281
RPC_US06,1333,0.804,charge,9.544,2.0,2.0,,60.0,3.9394,4.1501,22.0762,2.5416,0.85281
RPC_US06,1333,0.804,charge,9.544,10.0,9.0,,60.0,3.9394,4.1501,22.0762,2.5416,0.85281
RPC_US06,1333,0.743,discharge,-30.0,2.0,2.0,,3600.0,3.9163,3.3634,18.43,2.5416,0.85281
RPC_US06,1333,0.743,discharge,-30.0,10.0,9.0,,3600.0,3.9163,3.2866,20.99,2.5416,0.85281
RPC_US06,1333,0.7194,charge,14.899,2.0,2.0,,60.0,3.8623,4.1273,17.7864,2.5416,0.85281
RPC_US06,1333,0.7194,charge,14.899,10.0,9.0,,60.0,3.8623,4.1501,19.3167,2.5416,0.85281
RPC_US06,1333,0.6583,discharge,-30.0,2.0,2.0,,3600.0,3.8277,3.292,17.8567,2.5416,0.85281
RPC_US06,1333,0.6583,discharge,-30.0,10.0,9.0,,3600.0,3.8277,3.2095,20.6067,2.5416,0.85281
RPC_US06,1333,0.6346,charge,15.0,2.0,2.0,,60.0,3.7767,4.0356,17.26,2.5416,0.85281
RPC_US06,1333,0.6346,charge,15.0,10.0,9.0,,60.0,3.7767,4.0777,20.0667,2.5416,0.85281
RPC_US06,1333,0.5735,discharge,-30.0,2.0,2.0,,3600.0,3.739,3.2033,17.8567,2.5416,0.85281
RPC_US06,1333,0.5735,discharge,-30.0,10.0,9.0,,3600.0,3.739,3.1119,20.9033,2.5416,0.85281
RPC_US06,1333,0.5499,charge,15.0,2.0,2.0,,60.0,3.6906,3.9507,17.34,2.5416,0.85281
RPC_US06,1333,0.5499,charge,15.0,10.0,9.0,,60.0,3.6906,3.9948,20.28,2.5416,0.85281
RPC_US06,1333,0.4888,discharge,-30.0,2.0,2.0,,3600.0,3.6617,3.1193,18.08,2.5416,0.85281
RPC_US06,1333,0.4888,discharge,-30.0,10.0,9.0,,3600.0,3.6617,3.0211,21.3533,2.5416,0.85281
RPC_US06,1333,0.4651,charge,15.0,2.0,2.0,,60.0,3.6175,3.8801,17.5067,2.5416,0.85281
RPC_US06,1333,0.4651,charge,15.0,10.0,9.0,,60.0,3.6175,3.9228,20.3533,2.5416,0.85281
RPC_US06,1333,0.404,discharge,-30.0,2.0,2.0,,3600.0,3.6049,3.0363,18.9533,2.5416,0.85281
RPC_US06,1333,0.404,discharge,-30.0,10.0,9.0,,3600.0,3.6049,2.917,22.93,2.5416,0.85281
RPC_US06,1333,0.3804,charge,15.001,2.0,2.0,,60.0,3.5551,3.8249,17.9855,2.5416,0.85281
RPC_US06,1333,0.3804,charge,15.001,10.0,9.0,,60.0,3.5551,3.8699,20.9853,2.5416,0.85281
RPC_US06,1333,0.3193,discharge,-30.0,2.0,2.0,,3600.0,3.5267,2.8639,22.0933,2.5416,0.85281
RPC_US06,1333,0.3193,discharge,-30.0,10.0,9.0,,3600.0,3.5267,2.653,29.1233,2.5416,0.85281
RPC_US06,1333,0.2956,charge,15.0,2.0,2.0,,60.0,3.4731,3.7526,18.6333,2.5416,0.85281
RPC_US06,1333,0.2956,charge,15.0,10.0,9.0,,60.0,3.4731,3.7982,21.6733,2.5416,0.85281
RPC_US06,1333,0.2769,discharge,-28.657,2.0,2.0,,3600.0,3.476,2.684,27.6372,2.5416,0.85281
RPC_US06,1333,0.2769,discharge,-28.657,10.0,9.0,,3600.0,3.476,2.5497,32.3237,2.5416,0.85281
RPC_US06,1333,0.2554,charge,15.001,2.0,2.0,,60.0,3.4297,3.7054,18.3788,2.5416,0.85281
RPC_US06,1333,0.2554,charge,15.001,10.0,9.0,,60.0,3.4297,3.7478,21.2053,2.5416,0.85281
RPC_US06,1333,0.2345,discharge,-16.587,2.0,2.0,,3600.0,3.4251,2.5489,52.8245,2.5416,0.85281
RPC_US06,1333,0.2345,discharge,-16.587,10.0,9.0,,3600.0,3.4251,2.5498,52.7702,2.5416,0.85281
RPC_US06,1333,0.2206,charge,15.0,2.0,2.0,,60.0,3.4002,3.6919,19.4467,2.5416,0.85281
RPC_US06,1333,0.2206,charge,15.0,10.0,9.0,,60.0,3.4002,3.725,21.6533,2.5416,0.85281
RPC_US06,1333,0.1922,discharge,-9.459,2.0,2.0,,3600.0,3.3955,2.5493,89.4588,2.5416,0.85281
RPC_US06,1333,0.1922,discharge,-9.459,10.0,9.0,,3600.0,3.3955,2.5498,89.406,2.5416,0.85281
RPC_US06,1333,0.1848,charge,15.001,2.0,2.0,,60.0,3.365,3.6858,21.3852,2.5416,0.85281
RPC_US06,1333,0.1848,charge,15.001,10.0,9.0,,60.0,3.365,3.7206,23.7051,2.5416,0.85281
RPC_US06,1333,0.1669,discharge,-6.34,2.0,2.0,,3600.0,3.3668,2.5495,128.9117,2.5416,0.85281
RPC_US06,1333,0.1669,discharge,-6.34,10.0,9.0,,3600.0,3.3668,2.5499,128.8486,2.5416,0.85281
RPC_US06,1333,0.162,charge,15.0,2.0,2.0,,60.0,3.3157,3.6673,23.44,2.5416,0.85281
RPC_US06,1333,0.162,charge,15.0,10.0,9.0,,60.0,3.3157,3.714,26.5533,2.5416,0.85281
RPC_US06,1333,0.1543,discharge,-5.22,2.0,2.0,,3600.0,3.3316,2.5495,149.8276,2.5416,0.85281
RPC_US06,1333,0.1543,discharge,-5.22,10.0,9.0,,3600.0,3.3316,2.55,149.7318,2.5416,0.85281
RPC_US06,1333,0.1505,charge,15.0,2.0,2.0,,60.0,3.2693,3.637,24.5133,2.5416,0.85281
RPC_US06,1333,0.1505,charge,15.0,10.0,9.0,,60.0,3.2693,3.7043,29.0,2.5416,0.85281
RPC_US06,1333,0.9973,discharge,-30.0,2.0,2.0,,2470.1,4.1531,3.4862,22.23,2.5416,0.85281
RPC_US06,1333,0.9973,discharge,-30.0,10.0,9.0,,2470.1,4.1531,3.4387,23.8133,2.5416,0.85281
RPC_US06,1333,0.9549,discharge,-30.0,2.0,2.0,,300.0,4.0823,3.4939,19.6133,2.5416,0.85281
RPC_US06,1333,0.9549,discharge,-30.0,10.0,9.0,,300.0,4.0823,3.4266,21.8567,2.5416,0.85281
RPC_US06,1333,0.9125,discharge,-30.0,2.0,2.0,,300.0,4.0645,3.4915,19.1,2.5416,0.85281
RPC_US06,1333,0.9125,discharge,-30.0,10.0,9.01,,300.0,4.0645,3.4092,21.8433,2.5416,0.85281
RPC_US06,1333,0.8278,discharge,-30.0,2.0,2.0,,300.0,3.9743,3.4334,18.03,2.5416,0.85281
RPC_US06,1333,0.8278,discharge,-30.0,10.0,9.01,,300.0,3.9743,3.3549,20.6467,2.5416,0.85281
RPC_US06,1333,0.743,discharge,-30.0,2.0,2.0,,300.0,3.9011,3.3758,17.51,2.5416,0.85281
RPC_US06,1333,0.743,discharge,-30.0,10.0,9.0,,300.0,3.9011,3.2942,20.23,2.5416,0.85281
RPC_US06,1333,0.6583,discharge,-30.0,2.0,2.0,,300.0,3.805,3.2932,17.06,2.5416,0.85281
RPC_US06,1333,0.6583,discharge,-30.0,10.0,9.0,,300.0,3.805,3.208,19.9,2.5416,0.85281
RPC_US06,1333,0.5735,discharge,-30.0,2.0,2.0,,300.0,3.7127,3.1963,17.2133,2.5416,0.85281
RPC_US06,1333,0.5735,discharge,-30.0,10.0,9.0,,300.0,3.7127,3.1052,20.25,2.5416,0.85281
RPC_US06,1333,0.4888,discharge,-30.0,2.0,2.0,,300.0,3.64,3.1115,17.6167,2.5416,0.85281
RPC_US06,1333,0.4888,discharge,-30.0,10.0,9.01,,300.0,3.64,3.0093,21.0233,2.5416,0.85281
RPC_US06,1333,0.404,discharge,-30.0,2.0,2.0,,300.0,3.5802,3.0125,18.9233,2.5416,0.85281
RPC_US06,1333,0.404,discharge,-30.0,10.0,9.0,,300.0,3.5802,2.879,23.3733,2.5416,0.85281
RPC_US06,1333,0.3193,discharge,-30.0,2.0,2.0,,300.0,3.5045,2.7752,24.31,2.5416,0.85281
RPC_US06,1333,0.3193,discharge,-30.0,10.0,9.0,,300.0,3.5045,2.5496,31.83,2.5416,0.85281
RPC_US06,1333,0.2769,discharge,-21.48,2.0,2.0,,300.0,3.4557,2.5481,42.2542,2.5416,0.85281
RPC_US06,1333,0.2769,discharge,-21.48,10.0,9.0,,300.0,3.4557,2.5497,42.1798,2.5416,0.85281
RPC_US06,1333,0.2345,discharge,-12.589,2.0,1.0,,300.0,3.405,2.5483,68.0515,2.5416,0.85281
RPC_US06,1333,0.2345,discharge,-12.589,10.0,9.0,,300.0,3.405,2.55,67.9164,2.5416,0.85281
RPC_US06,1333,0.1922,discharge,-7.232,2.0,2.0,,300.0,3.3714,2.5494,113.6615,2.5416,0.85281
RPC_US06,1333,0.1922,discharge,-7.232,10.0,9.0,,300.0,3.3714,2.5499,113.5924,2.5416,0.85281
RPC_US06,1333,0.167,discharge,-4.879,2.0,1.0,,300.0,3.3311,2.5492,160.2468,2.5416,0.85281
RPC_US06,1333,0.167,discharge,-4.879,10.0,9.01,,300.0,3.3311,2.5499,160.1033,2.5416,0.85281
RPC_US06,1333,0.1545,discharge,-3.905,2.0,2.0,,300.0,3.2905,2.5497,189.7006,2.5416,0.85281
RPC_US06,1333,0.1545,discharge,-3.905,10.0,9.01,,300.0,3.2905,2.55,189.6238,2.5416,0.85281
RPC_US06,1333,0.9974,discharge,-29.828,2.0,2.0,,2463.5,4.153,3.4926,22.1399,2.5416,0.85281
RPC_US06,1333,0.9974,discharge,-29.828,10.0,9.0,,2463.5,4.153,3.4386,23.9502,2.5416,0.85281
RPC_US06,1333,0.955,discharge,-29.732,2.0,2.0,,300.1,4.0821,3.5031,19.474,2.5416,0.85281
RPC_US06,1333,0.955,discharge,-29.732,10.0,9.0,,300.1,4.0821,3.4268,22.0402,2.5416,0.85281
RPC_US06,1333,0.9126,discharge,-29.671,2.0,1.0,,300.1,4.0645,3.5254,18.1693,2.5416,0.85281
RPC_US06,1333,0.9126,discharge,-29.671,10.0,9.0,,300.1,4.0645,3.4099,22.0619,2.5416,0.85281
RPC_US06,1333,0.8279,discharge,-29.675,2.0,2.0,,300.0,3.9742,3.4443,17.8571,2.5416,0.85281
RPC_US06,1333,0.8279,discharge,-29.675,10.0,9.0,,300.0,3.9742,3.3558,20.8394,2.5416,0.85281
RPC_US06,1333,0.7431,discharge,-29.639,2.0,2.0,,300.0,3.9011,3.3873,17.3353,2.5416,0.85281
RPC_US06,1333,0.7431,discharge,-29.639,10.0,9.0,,300.0,3.9011,3.2956,20.4292,2.5416,0.85281
RPC_US06,1333,0.6584,discharge,-29.614,2.0,2.0,,300.0,3.8047,3.3056,16.8535,2.5416,0.85281
RPC_US06,1333,0.6584,discharge,-29.614,10.0,9.0,,300.0,3.8047,3.2095,20.0986,2.5416,0.85281
RPC_US06,1333,0.5737,discharge,-29.566,2.0,2.0,,300.0,3.7125,3.2107,16.9725,2.5416,0.85281
RPC_US06,1333,0.5737,discharge,-29.566,10.0,9.0,,300.0,3.7125,3.1076,20.4597,2.5416,0.85281
RPC_US06,1333,0.4889,discharge,-29.478,2.0,2.0,,300.1,3.6398,3.1289,17.3316,2.5416,0.85281
RPC_US06,1333,0.4889,discharge,-29.478,10.0,9.0,,300.1,3.6398,3.0124,21.2837,2.5416,0.85281
RPC_US06,1333,0.4042,discharge,-29.236,2.0,2.0,,300.0,3.5799,3.0387,18.5117,2.5416,0.85281
RPC_US06,1333,0.4042,discharge,-29.236,10.0,9.0,,300.0,3.5799,2.8845,23.7862,2.5416,0.85281
RPC_US06,1333,0.3199,discharge,-25.4,2.0,2.0,,300.0,3.5039,2.9175,23.0866,2.5416,0.85281
RPC_US06,1333,0.3199,discharge,-25.4,10.0,9.0,,300.0,3.5039,2.6109,35.1575,2.5416,0.85281
RPC_US06,1333,0.2783,discharge,-16.642,2.0,2.0,,300.1,3.454,2.9776,28.6255,2.5416,0.85281
RPC_US06,1333,0.2783,discharge,-16.642,10.0,9.0,,300.1,3.454,2.6767,46.7057,2.5416,0.85281
RPC_US06,1333,0.2365,discharge,-9.727,2.0,2.0,,300.0,3.4026,3.0129,40.0633,2.5416,0.85281
RPC_US06,1333,0.2365,discharge,-9.727,10.0,9.0,,300.0,3.4026,2.718,70.3807,2.5416,0.85281
RPC_US06,1333,0.1944,discharge,-5.355,2.0,2.0,,300.0,3.3692,3.0815,53.7295,2.5416,0.85281
RPC_US06,1333,0.1944,discharge,-5.355,10.0,9.0,,300.0,3.3692,2.8023,105.8716,2.5416,0.85281
RPC_US06,1333,0.1692,discharge,-3.532,2.0,2.0,,300.0,3.3239,3.0893,66.4298,2.5416,0.85281
RPC_US06,1333,0.1692,discharge,-3.532,10.0,9.0,,300.0,3.3239,2.8421,136.4273,2.5416,0.85281
RPC_US06,1333,0.1565,discharge,-2.803,2.0,2.0,,300.0,3.2774,3.0735,72.7383,2.5416,0.85281
RPC_US06,1333,0.1565,discharge,-2.803,10.0,9.0,,300.0,3.2774,2.8511,152.0762,2.5416,0.85281
RPC_US06,1333,0.9974,discharge,-29.872,2.0,2.0,,2487.6,4.1525,3.4877,22.2546,2.5416,0.85281
RPC_US06,1333,0.9974,discharge,-29.872,10.0,9.0,,2487.6,4.1525,3.4337,24.0623,2.5416,0.85281
RPC_US06,1333,0.955,discharge,-29.771,2.0,2.0,,300.1,4.0821,3.4988,19.5926,2.5416,0.85281
RPC_US06,1333,0.955,discharge,-29.771,10.0,9.0,,300.1,4.0821,3.4222,22.1655,2.5416,0.85281
RPC_US06,1333,0.9126,discharge,-29.707,2.0,2.0,,300.0,4.064,3.499,19.0191,2.5416,0.85281
RPC_US06,1333,0.9126,discharge,-29.707,10.0,9.0,,300.0,4.064,3.4058,22.1564,2.5416,0.85281
RPC_US06,1333,0.8279,discharge,-29.709,2.0,1.0,,300.0,3.9733,3.4627,17.1867,2.5416,0.85281
RPC_US06,1333,0.8279,discharge,-29.709,10.0,9.01,,300.0,3.9733,3.352,20.9129,2.5416,0.85281
RPC_US06,1333,0.7431,discharge,-29.671,2.0,2.0,,300.0,3.9003,3.3838,17.4076,2.5416,0.85281
RPC_US06,1333,0.7431,discharge,-29.671,10.0,9.0,,300.0,3.9003,3.2916,20.515,2.5416,0.85281
RPC_US06,1333,0.6584,discharge,-29.65,2.0,2.0,,300.0,3.8037,3.3018,16.9275,2.5416,0.85281
RPC_US06,1333,0.6584,discharge,-29.65,10.0,9.0,,300.0,3.8037,3.2055,20.1754,2.5416,0.85281
RPC_US06,1333,0.5737,discharge,-29.6,2.0,2.0,,300.0,3.7116,3.2073,17.0372,2.5416,0.85281
RPC_US06,1333,0.5737,discharge,-29.6,10.0,9.0,,300.0,3.7116,3.1038,20.5338,2.5416,0.85281
RPC_US06,1333,0.4889,discharge,-29.516,2.0,2.0,,300.0,3.6393,3.1256,17.4041,2.5416,0.85281
RPC_US06,1333,0.4889,discharge,-29.516,10.0,9.0,,300.0,3.6393,3.0082,21.3816,2.5416,0.85281
RPC_US06,1333,0.4042,discharge,-29.289,2.0,2.0,,300.1,3.5795,3.0344,18.6111,2.5416,0.85281
RPC_US06,1333,0.4042,discharge,-29.289,10.0,9.0,,300.1,3.5795,2.8785,23.9339,2.5416,0.85281
RPC_US06,1333,0.3198,discharge,-27.101,2.0,2.0,,300.0,3.5032,2.8784,23.0549,2.5416,0.85281
RPC_US06,1333,0.3198,discharge,-27.101,10.0,9.0,,300.0,3.5032,2.5226,36.1838,2.5416,0.85281
RPC_US06,1333,0.2781,discharge,-19.208,2.0,2.0,,300.1,3.4536,2.9097,28.3171,2.5416,0.85281
RPC_US06,1333,0.2781,discharge,-19.208,10.0,9.0,,300.1,3.4536,2.5229,48.455,2.5416,0.85281
RPC_US06,1333,0.2363,discharge,-11.947,2.0,2.0,,300.0,3.4026,2.9306,39.5095,2.5416,0.85281
RPC_US06,1333,0.2363,discharge,-11.947,10.0,9.0,,300.0,3.4026,2.5394,72.2555,2.5416,0.85281
RPC_US06,1333,0.1943,discharge,-7.546,2.0,2.0,,300.0,3.369,2.967,53.275,2.5416,0.85281
RPC_US06,1333,0.1943,discharge,-7.546,10.0,9.0,,300.0,3.369,2.5555,107.809,2.5416,0.85281
RPC_US06,1333,0.169,discharge,-5.486,2.0,2.0,,300.0,3.3236,2.9663,65.1253,2.5416,0.85281
RPC_US06,1333,0.169,discharge,-5.486,10.0,9.01,,300.0,3.3236,2.5656,138.1611,2.5416,0.85281
RPC_US06,1333,0.1564,discharge,-4.613,2.0,2.0,,300.0,3.277,2.9502,70.8379,2.5416,0.85281
RPC_US06,1333,0.1564,discharge,-4.613,10.0,9.0,,300.0,3.277,2.5612,155.1584,2.5416,0.85281
RPC_US06,1333,0.958,charge,2.018,2.0,2.0,,300.0,4.0812,4.15,34.0965,2.5416,0.85281
RPC_US06,1333,0.958,charge,2.018,10.0,9.01,,300.0,4.0812,4.1501,34.1461,2.5416,0.85281
RPC_US06,1333,0.9157,charge,3.002,2.0,2.0,,300.0,4.0617,4.1501,29.4515,2.5416,0.85281
RPC_US06,1333,0.9157,charge,3.002,10.0,9.0,,300.0,4.0617,4.15,29.4181,2.5416,0.85281
RPC_US06,1333,0.8316,charge,7.633,2.0,2.0,,300.0,3.9699,4.1502,23.6219,2.5416,0.85281
RPC_US06,1333,0.8316,charge,7.633,10.0,9.0,,300.0,3.9699,4.15,23.5957,2.5416,0.85281
RPC_US06,1333,0.7471,charge,12.402,2.0,1.0,,300.0,3.8999,4.1503,20.1911,2.5416,0.85281
RPC_US06,1333,0.7471,charge,12.402,10.0,9.0,,300.0,3.8999,4.1501,20.175,2.5416,0.85281
RPC_US06,1333,0.6624,charge,15.001,2.0,1.0,,300.0,3.803,4.064,17.3988,2.5416,0.85281
RPC_US06,1333,0.6624,charge,15.001,10.0,9.01,,300.0,3.803,4.1241,21.4052,2.5416,0.85281
RPC_US06,1333,0.5776,charge,15.001,2.0,2.0,,300.0,3.7122,3.9797,17.8321,2.5416,0.85281
RPC_US06,1333,0.5776,charge,15.001,10.0,9.01,,300.0,3.7122,4.0205,20.552,2.5416,0.85281
RPC_US06,1333,0.4929,charge,15.001,2.0,2.0,,300.0,3.6397,3.9097,17.9988,2.5416,0.85281
RPC_US06,1333,0.4929,charge,15.001,10.0,9.0,,300.0,3.6397,3.9467,20.4653,2.5416,0.85281
RPC_US06,1333,0.4081,charge,15.001,2.0,2.0,,300.0,3.5799,3.8599,18.6654,2.5416,0.85281
RPC_US06,1333,0.4081,charge,15.001,10.0,9.0,,300.0,3.5799,3.8955,21.0386,2.5416,0.85281
RPC_US06,1333,0.3234,charge,15.0,2.0,2.0,,300.0,3.5031,3.7998,19.78,2.5416,0.85281
RPC_US06,1333,0.3234,charge,15.0,10.0,9.0,,300.0,3.5031,3.8414,22.5533,2.5416,0.85281
RPC_US06,1333,0.281,charge,15.0,2.0,2.0,,300.0,3.4527,3.7634,20.7133,2.5416,0.85281
RPC_US06,1333,0.281,charge,15.0,10.0,9.0,,300.0,3.4527,3.8073,23.64,2.5416,0.85281
RPC_US06,1333,0.2386,charge,15.0,2.0,2.0,,300.0,3.4018,3.7175,21.0467,2.5416,0.85281
RPC_US06,1333,0.2386,charge,15.0,10.0,9.0,,300.0,3.4018,3.754,23.48,2.5416,0.85281
RPC_US06,1333,0.1963,charge,15.001,2.0,2.0,,300.0,3.3692,3.6938,21.6386,2.5416,0.85281
RPC_US06,1333,0.1963,charge,15.001,10.0,9.01,,300.0,3.3692,3.7258,23.7717,2.5416,0.85281
RPC_US06,1333,0.1708,charge,15.001,2.0,2.0,,300.0,3.3235,3.6865,24.1984,2.5416,0.85281
RPC_US06,1333,0.1708,charge,15.001,10.0,9.0,,300.0,3.3235,3.726,26.8315,2.5416,0.85281
RPC_US06,1333,0.1581,charge,15.001,2.0,2.0,,300.0,3.2778,3.6652,25.8249,2.5416,0.85281
RPC_US06,1333,0.1581,charge,15.001,10.0,9.0,,300.0,3.2778,3.7227,29.658,2.5416,0.85281
RPC_US06,1333,0.9578,charge,1.898,2.0,2.0,,300.1,4.0809,4.1399,31.0919,2.5416,0.85281
RPC_US06,1333,0.9578,charge,1.898,10.0,9.0,,300.1,4.0809,4.1491,35.9401,2.5416,0.85281
RPC_US06,1333,0.9155,charge,2.798,2.0,2.0,,300.1,4.0615,4.1364,26.7663,2.5416,0.85281
RPC_US06,1333,0.9155,charge,2.798,10.0,9.0,,300.1,4.0615,4.1489,31.2332,2.5416,0.85281
RPC_US06,1333,0.8312,charge,6.966,2.0,2.0,,300.1,3.9696,4.1188,21.4189,2.5416,0.85281
RPC_US06,1333,0.8312,charge,6.966,10.0,9.0,,300.1,3.9696,4.1465,25.3955,2.5416,0.85281
RPC_US06,1333,0.7468,charge,11.601,2.0,2.0,,300.1,3.8997,4.1196,18.9544,2.5416,0.85281
RPC_US06,1333,0.7468,charge,11.601,10.0,9.0,,300.1,3.8997,4.1488,21.4714,2.5416,0.85281
RPC_US06,1333,0.6624,charge,15.079,2.0,2.0,,300.1,3.8029,4.0789,18.3036,2.5416,0.85281
RPC_US06,1333,0.6624,charge,15.079,10.0,9.0,,300.1,3.8029,4.1256,21.4006,2.5416,0.85281
RPC_US06,1333,0.5777,charge,15.056,2.0,2.0,,300.1,3.7119,3.9834,18.0327,2.5416,0.85281
RPC_US06,1333,0.5777,charge,15.056,10.0,9.0,,300.1,3.7119,4.0216,20.5699,2.5416,0.85281
RPC_US06,1333,0.4929,charge,15.052,2.0,2.0,,300.1,3.6396,3.9132,18.1776,2.5416,0.85281
RPC_US06,1333,0.4929,charge,15.052,10.0,9.0,,300.1,3.6396,3.948,20.4897,2.5416,0.85281
RPC_US06,1333,0.4082,charge,15.047,2.0,2.0,,300.1,3.5797,3.8631,18.8337,2.5416,0.85281
RPC_US06,1333,0.4082,charge,15.047,10.0,9.0,,300.1,3.5797,3.8968,21.0733,2.5416,0.85281
RPC_US06,1333,0.3234,charge,15.059,2.0,2.0,,300.1,3.503,3.8037,19.9675,2.5416,0.85281
RPC_US06,1333,0.3234,charge,15.059,10.0,9.0,,300.1,3.503,3.8426,22.5505,2.5416,0.85281
RPC_US06,1333,0.2811,charge,15.063,2.0,2.0,,300.1,3.4526,3.7677,20.9188,2.5416,0.85281
RPC_US06,1333,0.2811,charge,15.063,10.0,9.0,,300.1,3.4526,3.8089,23.654,2.5416,0.85281
RPC_US06,1333,0.2387,charge,15.055,2.0,2.0,,300.1,3.402,3.7212,21.203,2.5416,0.85281
RPC_US06,1333,0.2387,charge,15.055,10.0,9.0,,300.1,3.402,3.7556,23.488,2.5416,0.85281
RPC_US06,1333,0.1963,charge,15.045,2.0,2.0,,300.1,3.3695,3.6971,21.7747,2.5416,0.85281
RPC_US06,1333,0.1963,charge,15.045,10.0,9.0,,300.1,3.3695,3.727,23.762,2.5416,0.85281
RPC_US06,1333,0.1709,charge,15.049,2.0,2.0,,300.1,3.3238,3.6909,24.3928,2.5416,0.85281
RPC_US06,1333,0.1709,charge,15.049,10.0,9.0,,300.1,3.3238,3.7275,26.8248,2.5416,0.85281
RPC_US06,1333,0.1582,charge,15.067,2.0,2.0,,300.1,3.2781,3.6716,26.1158,2.5416,0.85281
RPC_US06,1333,0.1582,charge,15.067,10.0,9.0,,300.1,3.2781,3.7243,29.6134,2.5416,0.85281
RPC_US06,1559,0.9973,discharge,-30.0,2.0,2.0,,5080.1,4.1316,3.4202,23.7133,2.4949,0.83713
RPC_US06,1559,0.9973,discharge,-30.0,10.0,9.0,,5080.1,4.1316,3.3707,25.3633,2.4949,0.83713
RPC_US06,1559,0.9726,charge,2.022,2.0,2.0,,60.0,4.0771,4.15,36.0605,2.4949,0.83713
RPC_US06,1559,0.9726,charge,2.022,10.0,9.0,,60.0,4.0771,4.15,36.0605,2.4949,0.83713
RPC_US06,1559,0.9557,discharge,-30.0,2.0,2.0,,3600.0,4.0854,3.4117,22.4567,2.4949,0.83713
RPC_US06,1559,0.9557,discharge,-30.0,10.0,9.0,,3600.0,4.0854,3.3503,24.5033,2.4949,0.83713
RPC_US06,1559,0.9311,charge,2.86,2.0,2.0,,60.0,4.055,4.15,33.2121,2.4949,0.83713
RPC_US06,1559,0.9311,charge,2.86,10.0,9.0,,60.0,4.055,4.15,33.2121,2.4949,0.83713
RPC_US06,1559,0.9141,discharge,-30.0,2.0,2.0,,3600.0,4.0726,3.413,21.9867,2.4949,0.83713
RPC_US06,1559,0.9141,discharge,-30.0,10.0,9.0,,3600.0,4.0726,3.3338,24.6267,2.4949,0.83713
RPC_US06,1559,0.8898,charge,4.426,2.0,2.0,,60.0,4.0171,4.1501,30.0531,2.4949,0.83713
RPC_US06,1559,0.8898,charge,4.426,10.0,9.0,,60.0,4.0171,4.15,30.0305,2.4949,0.83713
RPC_US06,1559,0.8309,discharge,-30.0,2.0,2.0,,3600.0,3.9938,3.3684,20.8467,2.4949,0.83713
RPC_US06,1559,0.8309,discharge,-30.0,10.0,9.0,,3600.0,3.9938,3.2852,23.62,2.4949,0.83713
RPC_US06,1559,0.8071,charge,9.08,2.0,2.0,,60.0,3.9272,4.1502,24.5595,2.4949,0.83713
RPC_US06,1559,0.8071,charge,9.08,10.0,9.0,,60.0,3.9272,4.1501,24.5485,2.4949,0.83713
RPC_US06,1559,0.7477,discharge,-30.0,2.0,2.0,,3600.0,3.9108,3.3105,20.01,2.4949,0.83713
RPC_US06,1559,0.7477,discharge,-30.0,10.0,9.0,,3600.0,3.9108,3.2282,22.7533,2.4949,0.83713
RPC_US06,1559,0.724,charge,13.809,2.0,1.0,,60.0,3.852,4.1328,20.3346,2.4949,0.83713
RPC_US06,1559,0.724,charge,13.809,10.0,9.0,,60.0,3.852,4.1501,21.5874,2.4949,0.83713
RPC_US06,1559,0.6645,discharge,-30.0,2.0,2.0,,3600.0,3.8157,3.2335,19.4067,2.4949,0.83713
RPC_US06,1559,0.6645,discharge,-30.0,10.0,9.0,,3600.0,3.8157,3.1463,22.3133,2.4949,0.83713
RPC_US06,1559,0.6409,charge,15.0,2.0,2.0,,60.0,3.7647,4.0527,19.2,2.4949,0.83713
RPC_US06,1559,0.6409,charge,15.0,10.0,9.0,,60.0,3.7647,4.0955,22.0533,2.4949,0.83713
RPC_US06,1559,0.5813,discharge,-30.0,2.0,1.0,,3600.0,3.7309,3.1688,18.7367,2.4949,0.83713
RPC_US06,1559,0.5813,discharge,-30.0,10.0,9.0,,3600.0,3.7309,3.0489,22.7333,2.4949,0.83713
RPC_US06,1559,0.5577,charge,15.0,2.0,2.0,,60.0,3.6798,3.9687,19.26,2.4949,0.83713
RPC_US06,1559,0.5577,charge,15.0,10.0,9.0,,60.0,3.6798,4.0135,22.2467,2.4949,0.83713
RPC_US06,1559,0.4981,discharge,-30.0,2.0,2.0,,3600.0,3.6565,3.0606,19.8633,2.4949,0.83713
RPC_US06,1559,0.4981,discharge,-30.0,10.0,9.0,,3600.0,3.6565,2.9557,23.36,2.4949,0.83713
RPC_US06,1559,0.4745,charge,15.0,2.0,2.0,,60.0,3.6101,3.9027,19.5067,2.4949,0.83713
RPC_US06,1559,0.4745,charge,15.0,10.0,9.0,,60.0,3.6101,3.9458,22.38,2.4949,0.83713
RPC_US06,1559,0.4149,discharge,-30.0,2.0,2.0,,3600.0,3.6006,2.9707,20.9967,2.4949,0.83713
RPC_US06,1559,0.4149,discharge,-30.0,10.0,9.0,,3600.0,3.6006,2.8393,25.3767,2.4949,0.83713
RPC_US06,1559,0.3913,charge,15.0,2.0,2.0,,60.0,3.5482,3.8486,20.0267,2.4949,0.83713
RPC_US06,1559,0.3913,charge,15.0,10.0,9.0,,60.0,3.5482,3.8937,23.0333,2.4949,0.83713
RPC_US06,1559,0.3317,discharge,-30.0,2.0,2.0,,3600.0,3.5211,2.763,25.27,2.4949,0.83713
RPC_US06,1559,0.3317,discharge,-30.0,10.0,9.0,,3600.0,3.5211,2.5495,32.3867,2.4949,0.83713
RPC_US06,1559,0.3083,charge,15.0,2.0,2.0,,60.0,3.4669,3.7727,20.3867,2.4949,0.83713
RPC_US06,1559,0.3083,charge,15.0,10.0,9.0,,60.0,3.4669,3.8194,23.5,2.4949,0.83713
RPC_US06,1559,0.2901,discharge,-22.885,2.0,2.0,,3600.0,3.4709,2.5477,40.3408,2.4949,0.83713
RPC_US06,1559,0.2901,discharge,-22.885,10.0,9.0,,3600.0,3.4709,2.5499,40.2447,2.4949,0.83713
RPC_US06,1559,0.2716,charge,15.0,2.0,2.0,,60.0,3.428,3.737,20.6,2.4949,0.83713
RPC_US06,1559,0.2716,charge,15.0,10.0,9.0,,60.0,3.428,3.7805,23.5,2.4949,0.83713
RPC_US06,1559,0.2486,discharge,-13.703,2.0,2.0,,3600.0,3.4219,2.5491,63.6941,2.4949,0.83713
RPC_US06,1559,0.2486,discharge,-13.703,10.0,9.0,,3600.0,3.4219,2.5498,63.643,2.4949,0.83713
RPC_US06,1559,0.2372,charge,15.0,2.0,2.0,,60.0,3.3986,3.725,21.76,2.4949,0.83713
RPC_US06,1559,0.2372,charge,15.0,10.0,9.0,,60.0,3.3986,3.7593,24.0467,2.4949,0.83713
RPC_US06,1559,0.207,discharge,-7.768,2.0,2.0,,3600.0,3.3928,2.5494,108.575,2.4949,0.83713
RPC_US06,1559,0.207,discharge,-7.768,10.0,9.0,,3600.0,3.3928,2.5499,108.5107,2.4949,0.83713
RPC_US06,1559,0.2009,charge,15.0,2.0,1.0,,60.0,3.363,3.707,22.9333,2.4949,0.83713
RPC_US06,1559,0.2009,charge,15.0,10.0,9.0,,60.0,3.363,3.7536,26.04,2.4949,0.83713
RPC_US06,1559,0.1822,discharge,-5.614,2.0,2.0,,3600.0,3.3635,2.5496,144.9743,2.4949,0.83713
RPC_US06,1559,0.1822,discharge,-5.614,10.0,9.0,,3600.0,3.3635,2.5499,144.9208,2.4949,0.83713
RPC_US06,1559,0.1781,charge,15.001,2.0,2.0,,60.0,3.3134,3.6979,25.6316,2.4949,0.83713
RPC_US06,1559,0.1781,charge,15.001,10.0,9.0,,60.0,3.3134,3.7461,28.8447,2.4949,0.83713
RPC_US06,1559,0.1698,discharge,-4.663,2.0,2.0,,3600.0,3.3266,2.5495,166.6381,2.4949,0.83713
RPC_US06,1559,0.1698,discharge,-4.663,10.0,9.0,,3600.0,3.3266,2.55,166.5309,2.4949,0.83713
RPC_US06,1559,0.1666,charge,15.001,2.0,2.0,,60.0,3.2666,3.6664,26.6516,2.4949,0.83713
RPC_US06,1559,0.1666,charge,15.001,10.0,9.0,,60.0,3.2666,3.7354,31.2512,2.4949,0.83713
RPC_US06,1559,0.9973,discharge,-30.0,2.0,2.0,,2674.5,4.1488,3.4291,23.99,2.4949,0.83713
RPC_US06,1559,0.9973,discharge,-30.0,10.0,9.0,,2674.5,4.1488,3.3789,25.6633,2.4949,0.83713
RPC_US06,1559,0.9557,discharge,-30.0,2.0,2.0,,300.0,4.0808,3.4402,21.3533,2.4949,0.83713
RPC_US06,1559,0.9557,discharge,-30.0,10.0,9.0,,300.0,4.0808,3.3679,23.7633,2.4949,0.83713
RPC_US06,1559,0.9141,discharge,-30.0,2.0,2.0,,300.0,4.0592,3.4383,20.6967,2.4949,0.83713
RPC_US06,1559,0.9141,discharge,-30.0,10.0,9.0,,300.0,4.0592,3.3533,23.53,2.4949,0.83713
RPC_US06,1559,0.8309,discharge,-30.0,2.0,2.0,,300.0,3.9633,3.3801,19.44,2.4949,0.83713
RPC_US06,1559,0.8309,discharge,-30.0,10.0,9.0,,300.0,3.9633,3.2992,22.1367,2.4949,0.83713
RPC_US06,1559,0.7477,discharge,-30.0,2.0,2.0,,300.0,3.8929,3.3221,19.0267,2.4949,0.83713
RPC_US06,1559,0.7477,discharge,-30.0,10.0,9.0,,300.0,3.8929,3.2353,21.92,2.4949,0.83713
RPC_US06,1559,0.6645,discharge,-30.0,2.0,2.0,,300.0,3.7898,3.2323,18.5833,2.4949,0.83713
RPC_US06,1559,0.6645,discharge,-30.0,10.0,9.0,,300.0,3.7898,3.1433,21.55,2.4949,0.83713
RPC_US06,1559,0.5813,discharge,-30.0,2.0,2.0,,300.0,3.6999,3.1357,18.8067,2.4949,0.83713
RPC_US06,1559,0.5813,discharge,-30.0,10.0,9.0,,300.0,3.6999,3.0407,21.9733,2.4949,0.83713
RPC_US06,1559,0.4981,discharge,-30.0,2.0,1.0,,300.0,3.6309,3.0733,18.5867,2.4949,0.83713
RPC_US06,1559,0.4981,discharge,-30.0,10.0,9.0,,300.0,3.6309,2.9386,23.0767,2.4949,0.83713
RPC_US06,1559,0.4149,discharge,-30.0,2.0,2.0,,300.0,3.5712,2.9314,21.3267,2.4949,0.83713
RPC_US06,1559,0.4149,discharge,-30.0,10.0,9.01,,300.0,3.5712,2.779,26.4067,2.4949,0.83713
RPC_US06,1559,0.3317,discharge,-25.709,2.0,2.0,,300.0,3.4947,2.6198,34.0315,2.4949,0.83713
RPC_US06,1559,0.3317,discharge,-25.709,10.0,9.0,,300.0,3.4947,2.5498,36.7544,2.4949,0.83713
RPC_US06,1559,0.2901,discharge,-17.395,2.0,2.0,,300.0,3.4467,2.549,51.6053,2.4949,0.83713
RPC_US06,1559,0.2901,discharge,-17.395,10.0,9.0,,300.0,3.4467,2.5499,51.5536,2.4949,0.83713
RPC_US06,1559,0.2485,discharge,-10.544,2.0,2.0,,300.0,3.3996,2.5494,80.6297,2.4949,0.83713
RPC_US06,1559,0.2485,discharge,-10.544,10.0,9.0,,300.0,3.3996,2.5499,80.5823,2.4949,0.83713
RPC_US06,1559,0.2071,discharge,-6.42,2.0,2.0,,300.0,3.3675,2.5495,127.4243,2.4949,0.83713
RPC_US06,1559,0.2071,discharge,-6.42,10.0,9.0,,300.0,3.3675,2.55,127.3464,2.4949,0.83713
RPC_US06,1559,0.1824,discharge,-4.399,2.0,2.0,,300.0,3.3242,2.5496,176.0735,2.4949,0.83713
RPC_US06,1559,0.1824,discharge,-4.399,10.0,9.0,,300.0,3.3242,2.5499,176.0053,2.4949,0.83713
RPC_US06,1559,0.1701,discharge,-3.53,2.0,2.0,,300.0,3.2821,2.5497,207.467,2.4949,0.83713
RPC_US06,1559,0.1701,discharge,-3.53,10.0,9.0,,300.0,3.2821,2.5499,207.4103,2.4949,0.83713
RPC_US06,1559,0.9974,discharge,-29.822,2.0,2.0,,2672.0,4.1485,3.4354,23.9115,2.4949,0.83713
RPC_US06,1559,0.9974,discharge,-29.822,10.0,9.0,,2672.0,4.1485,3.3777,25.8463,2.4949,0.83713
RPC_US06,1559,0.9558,discharge,-29.721,2.0,2.0,,300.0,4.0807,3.4499,21.2241,2.4949,0.83713
RPC_US06,1559,0.9558,discharge,-29.721,10.0,9.0,,300.0,4.0807,3.3673,24.0032,2.4949,0.83713
RPC_US06,1559,0.9142,discharge,-29.662,2.0,2.0,,300.0,4.0589,3.4499,20.5313,2.4949,0.83713
RPC_US06,1559,0.9142,discharge,-29.662,10.0,9.0,,300.0,4.0589,3.3532,23.7914,2.4949,0.83713
RPC_US06,1559,0.831,discharge,-29.663,2.0,2.0,,300.0,3.9628,3.3913,19.2664,2.4949,0.83713
RPC_US06,1559,0.831,discharge,-29.663,10.0,9.0,,300.0,3.9628,3.2995,22.3612,2.4949,0.83713
RPC_US06,1559,0.7478,discharge,-29.614,2.0,2.0,,300.0,3.8925,3.3347,18.836,2.4949,0.83713
RPC_US06,1559,0.7478,discharge,-29.614,10.0,9.0,,300.0,3.8925,3.2359,22.1723,2.4949,0.83713
RPC_US06,1559,0.6646,discharge,-29.594,2.0,2.0,,300.0,3.7892,3.2458,18.3618,2.4949,0.83713
RPC_US06,1559,0.6646,discharge,-29.594,10.0,9.0,,300.0,3.7892,3.1444,21.7882,2.4949,0.83713
RPC_US06,1559,0.5815,discharge,-29.534,2.0,2.0,,300.0,3.6995,3.1517,18.5481,2.4949,0.83713
RPC_US06,1559,0.5815,discharge,-29.534,10.0,9.0,,300.0,3.6995,3.0426,22.2422,2.4949,0.83713
RPC_US06,1559,0.4983,discharge,-29.42,2.0,2.0,,300.0,3.6306,3.0685,19.1061,2.4949,0.83713
RPC_US06,1559,0.4983,discharge,-29.42,10.0,9.01,,300.0,3.6306,2.9416,23.4194,2.4949,0.83713
RPC_US06,1559,0.4152,discharge,-29.074,2.0,2.0,,300.0,3.5708,2.9653,20.8265,2.4949,0.83713
RPC_US06,1559,0.4152,discharge,-29.074,10.0,9.0,,300.0,3.5708,2.7851,27.0246,2.4949,0.83713
RPC_US06,1559,0.3328,discharge,-20.469,2.0,2.0,,300.0,3.4938,2.921,27.9838,2.4949,0.83713
RPC_US06,1559,0.3328,discharge,-20.469,10.0,9.0,,300.0,3.4938,2.6414,41.6435,2.4949,0.83713
RPC_US06,1559,0.2917,discharge,-13.892,2.0,2.0,,300.0,3.4439,2.9533,35.3153,2.4949,0.83713
RPC_US06,1559,0.2917,discharge,-13.892,10.0,9.0,,300.0,3.4439,2.6569,56.6513,2.4949,0.83713
RPC_US06,1559,0.2506,discharge,-8.274,2.0,2.0,,300.0,3.3971,2.9999,48.0064,2.4949,0.83713
RPC_US06,1559,0.2506,discharge,-8.274,10.0,9.0,,300.0,3.3971,2.7095,83.1047,2.4949,0.83713
RPC_US06,1559,0.2093,discharge,-4.797,2.0,2.0,,300.0,3.3648,3.0727,60.8884,2.4949,0.83713
RPC_US06,1559,0.2093,discharge,-4.797,10.0,9.0,,300.0,3.3648,2.794,118.9836,2.4949,0.83713
RPC_US06,1559,0.1845,discharge,-3.212,2.0,2.0,,300.0,3.3157,3.0808,73.1206,2.4949,0.83713
RPC_US06,1559,0.1845,discharge,-3.212,10.0,9.0,,300.0,3.3157,2.8314,150.7549,2.4949,0.83713
RPC_US06,1559,0.172,discharge,-2.558,2.0,2.0,,300.0,3.2673,3.0639,79.5246,2.4949,0.83713
RPC_US06,1559,0.172,discharge,-2.558,10.0,9.01,,300.0,3.2673,2.8389,167.4942,2.4949,0.83713
RPC_US06,1559,0.9974,discharge,-29.871,2.0,2.0,,2699.5,4.1481,3.43,24.04,2.4949,0.83713
RPC_US06,1559,0.9974,discharge,-29.871,10.0,9.0,,2699.5,4.1481,3.3725,25.965,2.4949,0.83713
RPC_US06,1559,0.9558,discharge,-29.765,2.0,1.0,,300.0,4.0804,3.4668,20.6145,2.4949,0.83713
RPC_US06,1559,0.9558,discharge,-29.765,10.0,9.0,,300.0,4.0804,3.3623,24.1252,2.4949,0.83713
RPC_US06,1559,0.9142,discharge,-29.702,2.0,2.0,,300.0,4.0584,3.4456,20.6316,2.4949,0.83713
RPC_US06,1559,0.9142,discharge,-29.702,10.0,9.0,,300.0,4.0584,3.3486,23.8974,2.4949,0.83713
RPC_US06,1559,0.831,discharge,-29.699,2.0,2.0,,300.0,3.962,3.3872,19.3542,2.4949,0.83713
RPC_US06,1559,0.831,discharge,-29.699,10.0,9.0,,300.0,3.962,3.2952,22.4519,2.4949,0.83713
RPC_US06,1559,0.7478,discharge,-29.652,2.0,2.0,,300.0,3.8918,3.3305,18.9293,2.4949,0.83713
RPC_US06,1559,0.7478,discharge,-29.652,10.0,9.0,,300.0,3.8918,3.2316,22.2646,2.4949,0.83713
RPC_US06,1559,0.6646,discharge,-29.633,2.0,2.0,,300.0,3.788,3.2418,18.4322,2.4949,0.83713
RPC_US06,1559,0.6646,discharge,-29.633,10.0,9.0,,300.0,3.788,3.1396,21.881,2.4949,0.83713
RPC_US06,1559,0.5814,discharge,-29.577,2.0,2.0,,300.0,3.6985,3.1477,18.6226,2.4949,0.83713
RPC_US06,1559,0.5814,discharge,-29.577,10.0,9.0,,300.0,3.6985,3.0382,22.3248,2.4949,0.83713
RPC_US06,1559,0.4983,discharge,-29.465,2.0,2.0,,300.0,3.6299,3.0647,19.1824,2.4949,0.83713
RPC_US06,1559,0.4983,discharge,-29.465,10.0,9.0,,300.0,3.6299,2.9372,23.5096,2.4949,0.83713
RPC_US06,1559,0.4152,discharge,-29.138,2.0,1.0,,300.0,3.5702,2.9954,19.7268,2.4949,0.83713
RPC_US06,1559,0.4152,discharge,-29.138,10.0,9.01,,300.0,3.5702,2.778,27.1879,2.4949,0.83713
RPC_US06,1559,0.3327,discharge,-22.54,2.0,2.0,,300.0,3.493,2.8668,27.7817,2.4949,0.83713
RPC_US06,1559,0.3327,discharge,-22.54,10.0,9.0,,300.0,3.493,2.5328,42.5998,2.4949,0.83713
RPC_US06,1559,0.2916,discharge,-15.636,2.0,2.0,,300.0,3.4436,2.8995,34.7979,2.4949,0.83713
RPC_US06,1559,0.2916,discharge,-15.636,10.0,9.0,,300.0,3.4436,2.545,57.4699,2.4949,0.83713
RPC_US06,1559,0.2505,discharge,-10.02,2.0,2.0,,300.0,3.3971,2.9239,47.2267,2.4949,0.83713
RPC_US06,1559,0.2505,discharge,-10.02,10.0,9.0,,300.0,3.3971,2.56,83.545,2.4949,0.83713
RPC_US06,1559,0.2092,discharge,-6.653,2.0,2.0,,300.0,3.3646,2.9678,59.6459,2.4949,0.83713
RPC_US06,1559,0.2092,discharge,-6.653,10.0,9.0,,300.0,3.3646,2.5749,118.7055,2.4949,0.83713
RPC_US06,1559,0.1843,discharge,-4.896,2.0,2.0,,300.0,3.3149,2.9674,70.9807,2.4949,0.83713
RPC_US06,1559,0.1843,discharge,-4.896,10.0,9.0,,300.0,3.3149,2.5837,149.3556,2.4949,0.83713
RPC_US06,1559,0.1719,discharge,-4.122,2.0,2.0,,300.0,3.2661,2.9496,76.7747,2.4949,0.83713
RPC_US06,1559,0.1719,discharge,-4.122,10.0,9.0,,300.0,3.2661,2.5792,166.6242,2.4949,0.83713
RPC_US06,1559,0.9587,charge,1.703,2.0,2.0,,300.0,4.0795,4.15,41.3902,2.4949,0.83713
RPC_US06,1559,0.9587,charge,1.703,10.0,9.0,,300.0,4.0795,4.15,41.3902,2.4949,0.83713
RPC_US06,1559,0.9173,charge,2.69,2.0,2.0,,300.0,4.055,4.1501,35.3505,2.4949,0.83713
RPC_US06,1559,0.9173,charge,2.69,10.0,9.0,,300.0,4.055,4.15,35.3134,2.4949,0.83713
RPC_US06,1559,0.8346,charge,7.199,2.0,2.0,,300.0,3.9585,4.1501,26.6152,2.4949,0.83713
RPC_US06,1559,0.8346,charge,7.199,10.0,9.0,,300.0,3.9585,4.1501,26.6152,2.4949,0.83713
RPC_US06,1559,0.7518,charge,11.322,2.0,2.0,,300.0,3.8912,4.1502,22.8748,2.4949,0.83713
RPC_US06,1559,0.7518,charge,11.322,10.0,9.0,,300.0,3.8912,4.15,22.8571,2.4949,0.83713
RPC_US06,1559,0.6686,charge,15.001,2.0,2.0,,300.0,3.7871,4.0873,20.012,2.4949,0.83713
RPC_US06,1559,0.6686,charge,15.001,10.0,9.0,,300.0,3.7871,4.1361,23.2651,2.4949,0.83713
RPC_US06,1559,0.5854,charge,15.001,2.0,2.0,,300.0,3.6991,3.9972,19.872,2.4949,0.83713
RPC_US06,1559,0.5854,charge,15.001,10.0,9.0,,300.0,3.6991,4.0385,22.6252,2.4949,0.83713
RPC_US06,1559,0.5022,charge,15.001,2.0,2.0,,300.0,3.6305,3.9329,20.1587,2.4949,0.83713
RPC_US06,1559,0.5022,charge,15.001,10.0,9.0,,300.0,3.6305,3.9697,22.6118,2.4949,0.83713
RPC_US06,1559,0.419,charge,15.001,2.0,1.0,,300.0,3.5704,3.8759,20.3653,2.4949,0.83713
RPC_US06,1559,0.419,charge,15.001,10.0,9.0,,300.0,3.5704,3.9211,23.3784,2.4949,0.83713
RPC_US06,1559,0.3358,charge,15.0,2.0,2.0,,300.0,3.4925,3.8259,22.2267,2.4949,0.83713
RPC_US06,1559,0.3358,charge,15.0,10.0,9.0,,300.0,3.4925,3.8678,25.02,2.4949,0.83713
RPC_US06,1559,0.2942,charge,15.001,2.0,2.0,,300.0,3.4427,3.7878,23.0051,2.4949,0.83713
RPC_US06,1559,0.2942,charge,15.001,10.0,9.0,,300.0,3.4427,3.8329,26.0116,2.4949,0.83713
RPC_US06,1559,0.2527,charge,15.0,2.0,2.0,,300.0,3.3971,3.7439,23.12,2.4949,0.83713
RPC_US06,1559,0.2527,charge,15.0,10.0,9.0,,300.0,3.3971,3.7807,25.5733,2.4949,0.83713
RPC_US06,1559,0.211,charge,15.001,2.0,2.0,,300.0,3.3651,3.7204,23.6851,2.4949,0.83713
RPC_US06,1559,0.211,charge,15.001,10.0,9.01,,300.0,3.3651,3.7541,25.9316,2.4949,0.83713
RPC_US06,1559,0.1861,charge,15.0,2.0,2.0,,300.0,3.3149,3.7121,26.48,2.4949,0.83713
RPC_US06,1559,0.1861,charge,15.0,10.0,9.0,,300.0,3.3149,3.7556,29.38,2.4949,0.83713
RPC_US06,1559,0.1736,charge,15.001,2.0,2.0,,300.0,3.2666,3.6886,28.1315,2.4949,0.83713
RPC_US06,1559,0.1736,charge,15.001,10.0,9.0,,300.0,3.2666,3.7518,32.3445,2.4949,0.83713
RPC_US06,1559,0.9586,charge,1.607,2.0,2.0,,300.1,4.0795,4.1398,37.5257,2.4949,0.83713
RPC_US06,1559,0.9586,charge,1.607,10.0,9.0,,300.1,4.0795,4.1489,43.1887,2.4949,0.83713
RPC_US06,1559,0.917,charge,2.497,2.0,2.0,,300.1,4.0549,4.1344,31.842,2.4949,0.83713
RPC_US06,1559,0.917,charge,2.497,10.0,9.0,,300.1,4.0549,4.1482,37.3693,2.4949,0.83713
RPC_US06,1559,0.8342,charge,6.599,2.0,2.0,,300.1,3.9582,4.119,24.3688,2.4949,0.83713
RPC_US06,1559,0.8342,charge,6.599,10.0,9.0,,300.1,3.9582,4.1465,28.5364,2.4949,0.83713
RPC_US06,1559,0.7514,charge,10.62,2.0,1.0,,300.1,3.8911,4.1128,20.8767,2.4949,0.83713
RPC_US06,1559,0.7514,charge,10.62,10.0,9.01,,300.1,3.8911,4.1489,24.2761,2.4949,0.83713
RPC_US06,1559,0.6686,charge,15.067,2.0,2.0,,300.1,3.7869,4.0915,20.2157,2.4949,0.83713
RPC_US06,1559,0.6686,charge,15.067,10.0,9.0,,300.1,3.7869,4.1378,23.2885,2.4949,0.83713
RPC_US06,1559,0.5855,charge,15.056,2.0,2.0,,300.1,3.6989,4.0009,20.0584,2.4949,0.83713
RPC_US06,1559,0.5855,charge,15.056,10.0,9.0,,300.1,3.6989,4.0398,22.6421,2.4949,0.83713
RPC_US06,1559,0.5023,charge,15.05,2.0,2.0,,300.1,3.6305,3.9363,20.3189,2.4949,0.83713
RPC_US06,1559,0.5023,charge,15.05,10.0,9.01,,300.1,3.6305,3.9709,22.6179,2.4949,0.83713
RPC_US06,1559,0.4191,charge,15.046,2.0,2.0,,300.1,3.5703,3.8889,21.1744,2.4949,0.83713
RPC_US06,1559,0.4191,charge,15.046,10.0,9.0,,300.1,3.5703,3.9223,23.3941,2.4949,0.83713
RPC_US06,1559,0.3359,charge,15.059,2.0,2.0,,300.1,3.4925,3.8301,22.4177,2.4949,0.83713
RPC_US06,1559,0.3359,charge,15.059,10.0,9.0,,300.1,3.4925,3.8691,25.0075,2.4949,0.83713
RPC_US06,1559,0.2943,charge,15.063,2.0,2.0,,300.1,3.4429,3.7923,23.1959,2.4949,0.83713
RPC_US06,1559,0.2943,charge,15.063,10.0,9.01,,300.1,3.4429,3.8345,25.9975,2.4949,0.83713
RPC_US06,1559,0.2527,charge,15.052,2.0,1.0,,300.1,3.397,3.7391,22.7279,2.4949,0.83713
RPC_US06,1559,0.2527,charge,15.052,10.0,9.0,,300.1,3.397,3.7821,25.5846,2.4949,0.83713
RPC_US06,1559,0.2111,charge,15.046,2.0,1.0,,300.1,3.3652,3.7148,23.2362,2.4949,0.83713
RPC_US06,1559,0.2111,charge,15.046,10.0,9.01,,300.1,3.3652,3.7553,25.928,2.4949,0.83713
RPC_US06,1559,0.1862,charge,15.051,2.0,2.0,,300.1,3.3153,3.717,26.6893,2.4949,0.83713
RPC_US06,1559,0.1862,charge,15.051,10.0,9.0,,300.1,3.3153,3.7571,29.3535,2.4949,0.83713
RPC_US06,1559,0.1737,charge,15.076,2.0,2.0,,300.1,3.2676,3.6959,28.4094,2.4949,0.83713
RPC_US06,1559,0.1737,charge,15.076,10.0,9.0,,300.1,3.2676,3.7538,32.2499,2.4949,0.83713
RPC_US06,1685,0.9973,discharge,-30.0,2.0,2.0,,5445.4,4.123,3.3515,25.7167,2.4378,0.81798
RPC_US06,1685,0.9973,discharge,-30.0,10.0,9.0,,5445.4,4.123,3.301,27.4,2.4378,0.81798
RPC_US06,1685,0.9726,charge,1.725,2.0,2.0,,60.0,4.0697,4.15,46.5507,2.4378,0.81798
RPC_US06,1685,0.9726,charge,1.725,10.0,9.0,,60.0,4.0697,4.1499,46.4928,2.4378,0.81798
RPC_US06,1685,0.9566,discharge,-30.0,2.0,2.0,,3600.0,4.0815,3.3466,24.4967,2.4378,0.81798
RPC_US06,1685,0.9566,discharge,-30.0,10.0,9.0,,3600.0,4.0815,3.2795,26.7333,2.4378,0.81798
RPC_US06,1685,0.9321,charge,2.744,2.0,1.0,,60.0,4.0376,4.1501,40.9941,2.4378,0.81798
RPC_US06,1685,0.9321,charge,2.744,10.0,9.0,,60.0,4.0376,4.15,40.9576,2.4378,0.81798
RPC_US06,1685,0.916,discharge,-30.0,2.0,2.0,,3600.0,4.068,3.3464,24.0533,2.4378,0.81798
RPC_US06,1685,0.916,discharge,-30.0,10.0,9.0,,3600.0,4.068,3.2636,26.8133,2.4378,0.81798
RPC_US06,1685,0.8917,charge,4.384,2.0,2.0,,60.0,3.9941,4.1501,35.5848,2.4378,0.81798
RPC_US06,1685,0.8917,charge,4.384,10.0,9.0,,60.0,3.9941,4.15,35.5619,2.4378,0.81798
RPC_US06,1685,0.8347,discharge,-30.0,2.0,1.0,,3600.0,3.9727,3.317,21.8567,2.4378,0.81798
RPC_US06,1685,0.8347,discharge,-30.0,10.0,9.0,,3600.0,3.9727,3.2112,25.3833,2.4378,0.81798
RPC_US06,1685,0.8109,charge,8.584,2.0,2.0,,60.0,3.908,4.1502,28.2169,2.4378,0.81798
RPC_US06,1685,0.8109,charge,8.584,10.0,9.0,,60.0,3.908,4.15,28.1936,2.4378,0.81798
RPC_US06,1685,0.7534,discharge,-30.0,2.0,2.0,,3600.0,3.8989,3.2394,21.9833,2.4378,0.81798
RPC_US06,1685,0.7534,discharge,-30.0,10.0,9.0,,3600.0,3.8989,3.152,24.8967,2.4378,0.81798
RPC_US06,1685,0.7298,charge,12.926,2.0,2.0,,60.0,3.8298,4.1501,24.7795,2.4378,0.81798
RPC_US06,1685,0.7298,charge,12.926,10.0,9.0,,60.0,3.8298,4.1501,24.7795,2.4378,0.81798
RPC_US06,1685,0.6721,discharge,-30.0,2.0,2.0,,3600.0,3.7955,3.1537,21.3933,2.4378,0.81798
RPC_US06,1685,0.6721,discharge,-30.0,10.0,9.0,,3600.0,3.7955,3.0619,24.4533,2.4378,0.81798
RPC_US06,1685,0.6485,charge,15.0,2.0,2.0,,60.0,3.741,4.0697,21.9133,2.4378,0.81798
RPC_US06,1685,0.6485,charge,15.0,10.0,9.0,,60.0,3.741,4.1156,24.9733,2.4378,0.81798
RPC_US06,1685,0.5908,discharge,-30.0,2.0,2.0,,3600.0,3.7128,3.0649,21.5967,2.4378,0.81798
RPC_US06,1685,0.5908,discharge,-30.0,10.0,9.0,,3600.0,3.7128,2.9643,24.95,2.4378,0.81798
RPC_US06,1685,0.5672,charge,15.001,2.0,2.0,,60.0,3.6595,3.9881,21.9052,2.4378,0.81798
RPC_US06,1685,0.5672,charge,15.001,10.0,9.0,,60.0,3.6595,4.0337,24.945,2.4378,0.81798
RPC_US06,1685,0.5095,discharge,-30.0,2.0,1.0,,3600.0,3.6444,3.0058,21.2867,2.4378,0.81798
RPC_US06,1685,0.5095,discharge,-30.0,10.0,9.0,,3600.0,3.6444,2.8659,25.95,2.4378,0.81798
RPC_US06,1685,0.4859,charge,15.001,2.0,2.0,,60.0,3.5948,3.9279,22.2052,2.4378,0.81798
RPC_US06,1685,0.4859,charge,15.001,10.0,9.0,,60.0,3.5948,3.9722,25.1583,2.4378,0.81798
RPC_US06,1685,0.4282,discharge,-30.0,2.0,2.0,,3600.0,3.5892,2.8707,23.95,2.4378,0.81798
RPC_US06,1685,0.4282,discharge,-30.0,10.0,9.0,,3600.0,3.5892,2.7134,29.1933,2.4378,0.81798
RPC_US06,1685,0.4046,charge,15.001,2.0,2.0,,60.0,3.5334,3.8721,22.5785,2.4378,0.81798
RPC_US06,1685,0.4046,charge,15.001,10.0,9.0,,60.0,3.5334,3.9186,25.6783,2.4378,0.81798
RPC_US06,1685,0.3469,discharge,-24.985,2.0,2.0,,3600.0,3.5069,2.5734,37.3624,2.4378,0.81798
RPC_US06,1685,0.3469,discharge,-24.985,10.0,9.0,,3600.0,3.5069,2.5497,38.311,2.4378,0.81798
RPC_US06,1685,0.327,charge,15.001,2.0,2.0,,60.0,3.4571,3.8036,23.0985,2.4378,0.81798
RPC_US06,1685,0.327,charge,15.001,10.0,9.0,,60.0,3.4571,3.8528,26.3782,2.4378,0.81798
RPC_US06,1685,0.3063,discharge,-17.158,2.0,2.0,,3600.0,3.4567,2.5492,52.8908,2.4378,0.81798
RPC_US06,1685,0.3063,discharge,-17.158,10.0,9.0,,3600.0,3.4567,2.5498,52.8558,2.4378,0.81798
RPC_US06,1685,0.2921,charge,15.001,2.0,2.0,,60.0,3.4203,3.775,23.6451,2.4378,0.81798
RPC_US06,1685,0.2921,charge,15.001,10.0,9.0,,60.0,3.4203,3.8201,26.6516,2.4378,0.81798
RPC_US06,1685,0.2657,discharge,-10.665,2.0,2.0,,3600.0,3.4133,2.5494,81.0033,2.4378,0.81798
RPC_US06,1685,0.2657,discharge,-10.665,10.0,9.0,,3600.0,3.4133,2.5499,80.9564,2.4378,0.81798
RPC_US06,1685,0.2571,charge,15.001,2.0,2.0,,60.0,3.3914,3.7646,24.8783,2.4378,0.81798
RPC_US06,1685,0.2571,charge,15.001,10.0,9.0,,60.0,3.3914,3.8008,27.2915,2.4378,0.81798
RPC_US06,1685,0.2252,discharge,-6.594,2.0,2.0,,3600.0,3.385,2.5495,126.7061,2.4378,0.81798
