Repository: KikETs/ECM_HYBRID_BMS_JOINT

## Results

| Arm | Model | Size | Protocol | Result | Worst cell |
|---|---|---|---|---|---|
| SOP | 2RC table + trim (A8) | 4 effective coefficients, 2 EW states | leave-one-cell-out | usable current 69.6 % discharge, 59.5 % charge (τ = 10 s) | 59.9 % / 53.5 % (BOOST_REST) |
| SOH | dQ/dV ridge | 65 coefficients | leave-one-cell-out | RMSE 0.0094, bias −0.0005 | 0.0130 (BOOST_REST) |
| SOC | 2RC EKF, low-current gate | 3 states | leave-one-cell-out | **2.34 %p** over six sensor disturbances on estimated SOH (2.325 on true SOH), per cell 2.00–2.75 | 4.60 %p (BOOST_NEGPULSE_1S, current offset −0.10 A) |

The SOH arm was a 10,945-parameter CNN until the second audit round. Nested

File: analysis/uypydj_ecm.csv (part 20 of 80)
cell,cycle,SOH,CAP_Ah,SOC,direction,rate_rank,I_A,V_pre_V,rest_before_s,n_points,R0_mOhm,R1_mOhm,tau1_s,R2_mOhm,tau2_s,fit_rmse_mV
BOOST,825,0.88536,2.65218,0.9113,discharge,3,-30.5,4.0794,692.8,101,10.6601,2.9787,0.1197,5.5784,7.1472,1.4015
BOOST,825,0.88536,2.65218,0.9117,charge,3,6.341,4.086,386.6,101,17.9901,0.01,2999.9989,0.01,2999.9989,0.4616
BOOST,825,0.88536,2.65218,0.8232,discharge,0,-2.651,4.0126,5384.4,101,10.4304,2.8451,0.1716,12.3758,8.8357,0.1978
BOOST,825,0.88536,2.65218,0.8232,charge,0,1.324,4.0148,70.3,101,10.2763,2.866,0.1484,10.3726,8.228,0.1161
BOOST,825,0.88536,2.65218,0.8231,discharge,1,-10.608,4.0136,635.5,101,10.4365,2.6898,0.1519,9.3998,6.6513,0.6415
BOOST,825,0.88536,2.65218,0.8232,charge,1,5.304,4.019,160.8,101,10.3067,2.5885,0.1523,8.5348,7.3127,0.3333
BOOST,825,0.88536,2.65218,0.823,discharge,2,-21.217,4.0137,680.7,101,10.4086,2.5014,0.1547,6.8409,5.5826,1.2434
BOOST,825,0.88536,2.65218,0.8233,charge,2,11.037,4.0226,280.5,101,14.7615,1.3205,0.05,0.01,2999.9996,0.5401
BOOST,825,0.88536,2.65218,0.823,discharge,3,-30.5,4.0155,744.4,101,10.4975,2.319,0.1501,5.9853,5.543,1.6939
BOOST,825,0.88536,2.65218,0.8233,charge,3,10.833,4.0252,385.9,101,16.1353,0.01,0.05,0.01,3000.0,0.4336
BOOST,825,0.88536,2.65218,0.7348,discharge,0,-2.653,3.9177,5432.4,100,10.5,2.4117,0.1777,11.8437,9.2669,0.1898
BOOST,825,0.88536,2.65218,0.7348,charge,0,1.325,3.9199,70.4,101,10.2747,2.4225,0.1355,8.6307,7.4166,0.1127
BOOST,825,0.88536,2.65218,0.7347,discharge,1,-10.608,3.918,635.5,101,10.4876,2.2914,0.1549,8.1424,6.221,0.5752
BOOST,825,0.88536,2.65218,0.7349,charge,1,5.304,3.9237,161.0,100,10.2951,2.198,0.1489,6.8132,6.7065,0.2946
BOOST,825,0.88536,2.65218,0.7346,discharge,2,-21.217,3.9183,680.6,101,10.4295,2.1741,0.1609,6.0521,5.6309,1.1896
BOOST,825,0.88536,2.65218,0.7349,charge,2,15.913,3.9264,281.2,100,10.1659,1.8148,0.1476,6.7074,8.1805,0.7165
BOOST,825,0.88536,2.65218,0.7345,discharge,3,-30.498,3.9189,801.2,101,10.3317,2.0035,0.1671,5.6826,6.2002,1.6084
BOOST,825,0.88536,2.65218,0.735,charge,3,18.833,3.9281,386.4,101,14.0795,0.3635,0.05,0.01,3000.0,0.3491
BOOST,825,0.88536,2.65218,0.6464,discharge,0,-2.651,3.8345,5521.2,101,10.2301,1.9768,0.1537,10.5236,8.955,0.1591
BOOST,825,0.88536,2.65218,0.6464,charge,0,1.325,3.8362,70.4,101,10.0312,1.9717,0.1385,8.5759,7.887,0.1156
BOOST,825,0.88536,2.65218,0.6463,discharge,1,-10.608,3.8345,635.4,101,10.3057,1.8493,0.1604,7.7168,7.0046,0.4985
BOOST,825,0.88536,2.65218,0.6464,charge,1,5.306,3.8393,160.5,101,10.0936,1.9023,0.1497,7.725,7.6889,0.2767
BOOST,825,0.88536,2.65218,0.6462,discharge,2,-21.217,3.8342,680.6,101,10.1665,1.7635,0.1465,6.5672,6.7774,0.9576
BOOST,825,0.88536,2.65218,0.6465,charge,2,15.913,3.8424,281.2,101,10.0327,1.5923,0.1618,6.4489,7.5194,0.6891
BOOST,825,0.88536,2.65218,0.6461,discharge,3,-30.498,3.8341,800.7,101,10.1439,1.5634,0.1557,6.3875,7.3537,1.2478
BOOST,825,0.88536,2.65218,0.6466,charge,3,25.773,3.844,386.9,101,10.6681,3.1879,1.3294,0.01,3000.0,2.6034
BOOST,825,0.88536,2.65218,0.5579,discharge,0,-2.652,3.7415,5591.8,101,9.8687,1.9278,0.1277,10.0401,9.3297,0.1506
BOOST,825,0.88536,2.65218,0.558,charge,0,1.326,3.7439,70.4,100,10.1327,1.8541,0.1169,8.69,8.5699,0.101
BOOST,825,0.88536,2.65218,0.5579,discharge,1,-10.607,3.7425,635.5,101,10.2372,1.7724,0.1275,8.3833,7.5989,0.4526
BOOST,825,0.88536,2.65218,0.558,charge,1,5.304,3.7472,160.7,101,10.0957,1.7452,0.1176,7.4341,7.0732,0.236
BOOST,825,0.88536,2.65218,0.5578,discharge,2,-21.218,3.743,680.6,101,10.2275,1.6553,0.1415,6.9821,6.6173,0.9588
BOOST,825,0.88536,2.65218,0.5581,charge,2,15.912,3.7504,281.3,100,10.0899,1.5318,0.1594,6.0672,6.9037,0.796
BOOST,825,0.88536,2.65218,0.5577,discharge,3,-30.498,3.7432,800.7,101,10.2015,1.5237,0.1554,6.6164,6.7961,1.3292
BOOST,825,0.88536,2.65218,0.5582,charge,3,26.519,3.7526,386.5,101,9.9812,1.3548,0.1877,5.7474,7.5771,1.1045
BOOST,825,0.88536,2.65218,0.4696,discharge,0,-2.651,3.6598,5612.8,101,10.0216,1.9352,0.1261,9.1125,9.4096,0.1539
BOOST,825,0.88536,2.65218,0.4696,charge,0,1.326,3.6615,70.4,101,9.995,1.7819,0.1141,7.9602,8.6254,0.1036
BOOST,825,0.88536,2.65218,0.4695,discharge,1,-10.608,3.6601,635.4,101,10.1597,1.7262,0.1279,7.9807,7.9814,0.4447
BOOST,825,0.88536,2.65218,0.4696,charge,1,5.306,3.6641,160.8,101,10.2013,1.6207,0.12,7.1984,7.54,0.2103
BOOST,825,0.88536,2.65218,0.4694,discharge,2,-21.217,3.6597,680.6,101,10.0788,1.596,0.1309,6.8102,6.8374,0.8782
BOOST,825,0.88536,2.65218,0.4697,charge,2,15.914,3.668,281.2,100,10.032,1.3982,0.1552,5.6055,6.6806,0.716
BOOST,825,0.88536,2.65218,0.4693,discharge,3,-30.498,3.6609,801.2,101,10.0545,1.4865,0.1513,6.5609,7.0208,1.2723
BOOST,825,0.88536,2.65218,0.4698,charge,3,26.519,3.6703,386.4,101,9.8695,1.2678,0.1763,5.4754,7.6694,1.0931
BOOST,825,0.88536,2.65218,0.3811,discharge,0,-2.654,3.5974,5613.6,101,10.3933,2.1799,0.1316,9.4238,9.7111,0.1509
BOOST,825,0.88536,2.65218,0.3812,charge,0,1.324,3.599,70.4,101,10.1522,2.2358,0.0968,8.0447,8.7677,0.0972
BOOST,825,0.88536,2.65218,0.3811,discharge,1,-10.609,3.5977,635.4,100,10.4128,2.0786,0.1235,8.4017,8.287,0.4711
BOOST,825,0.88536,2.65218,0.3812,charge,1,5.306,3.6024,160.8,101,10.3746,1.9366,0.1215,7.6326,8.3475,0.2281
BOOST,825,0.88536,2.65218,0.381,discharge,2,-21.217,3.5982,680.7,101,10.3432,1.9329,0.1214,7.675,7.5652,0.9152
BOOST,825,0.88536,2.65218,0.3813,charge,2,15.912,3.6069,281.0,101,10.1849,1.6325,0.1151,5.4804,6.2334,0.5876
BOOST,825,0.88536,2.65218,0.3809,discharge,3,-30.498,3.5986,800.7,101,10.3131,1.7736,0.1337,7.858,8.2603,1.3946
BOOST,825,0.88536,2.65218,0.3814,charge,3,26.519,3.6101,385.9,101,10.0694,1.4215,0.1318,4.8849,6.6208,1.0784
BOOST,825,0.88536,2.65218,0.2928,discharge,0,-2.653,3.5187,5611.2,100,10.5418,2.9057,0.1407,10.7107,9.4611,0.1872
BOOST,825,0.88536,2.65218,0.2928,charge,0,1.324,3.5205,70.5,101,10.4225,2.8385,0.1338,8.9239,8.8104,0.1088
BOOST,825,0.88536,2.65218,0.2927,discharge,1,-10.607,3.5185,635.4,101,10.5254,2.8048,0.1467,9.6592,8.2345,0.6114
BOOST,825,0.88536,2.65218,0.2928,charge,1,5.305,3.5256,160.8,101,10.437,2.543,0.1379,8.3267,8.8132,0.2792
BOOST,825,0.88536,2.65218,0.2926,discharge,2,-21.217,3.5208,680.7,101,10.5899,2.5907,0.1637,11.7891,10.6613,1.3588
BOOST,825,0.88536,2.65218,0.2929,charge,2,15.912,3.5309,281.3,101,10.2743,2.0064,0.1179,6.9977,8.3356,0.6304
BOOST,825,0.88536,2.65218,0.2925,discharge,3,-30.498,3.5218,801.1,100,10.4596,2.4632,0.1779,20.0857,19.5714,2.0871
BOOST,825,0.88536,2.65218,0.293,charge,3,26.521,3.5347,387.5,101,10.0682,1.5596,0.1024,5.5211,6.7239,0.8209
BOOST,825,0.88536,2.65218,0.2486,discharge,0,-2.652,3.4697,5072.1,101,10.8394,3.8202,0.1608,11.6502,8.7413,0.1955
BOOST,825,0.88536,2.65218,0.2486,charge,0,1.326,3.4717,70.4,101,10.5852,3.7782,0.143,8.9295,7.782,0.1253
BOOST,825,0.88536,2.65218,0.2485,discharge,1,-10.607,3.47,635.5,101,10.9297,3.8139,0.1793,13.3709,9.9976,0.7871
BOOST,825,0.88536,2.65218,0.2486,charge,1,5.306,3.4767,160.7,100,10.7891,3.23,0.1422,8.4935,9.061,0.2899
BOOST,825,0.88536,2.65218,0.2484,discharge,2,-21.218,3.4717,680.7,101,10.8587,3.5553,0.1764,30.5064,22.7414,1.5812
BOOST,825,0.88536,2.65218,0.2487,charge,2,15.913,3.4815,281.4,101,10.5029,2.3871,0.1105,7.3983,8.8591,0.6617
BOOST,825,0.88536,2.65218,0.2483,discharge,3,-30.498,3.4717,801.1,101,10.7543,3.2082,0.1731,200.0,141.8339,2.7205
BOOST,825,0.88536,2.65218,0.2488,charge,3,26.519,3.485,386.6,101,10.2465,1.7573,0.1008,6.3391,7.9957,0.9099
BOOST,825,0.88536,2.65218,0.2044,discharge,0,-2.652,3.4264,5070.9,101,10.9273,4.9658,0.1908,15.3533,8.9969,0.2194
BOOST,825,0.88536,2.65218,0.2044,charge,0,1.324,3.4291,70.4,101,10.9254,4.471,0.1668,9.4213,6.8259,0.1298
BOOST,825,0.88536,2.65218,0.2043,discharge,1,-10.609,3.4269,635.5,100,11.1061,5.0417,0.2231,36.7266,20.1256,1.128
BOOST,825,0.88536,2.65218,0.2044,charge,1,5.306,3.4362,160.8,101,10.8309,3.9249,0.1533,6.5896,6.883,0.3287
BOOST,825,0.88536,2.65218,0.2042,discharge,2,-21.219,3.4291,680.7,100,11.0384,4.1079,0.1744,186.9128,79.0037,1.1391
BOOST,825,0.88536,2.65218,0.2045,charge,2,15.914,3.442,281.3,101,10.4983,2.5388,0.1158,6.7438,9.8496,0.7003
BOOST,825,0.88536,2.65218,0.2046,charge,3,26.521,3.4449,358.1,101,10.2368,1.7159,0.1018,6.6337,9.8938,0.7834
BOOST,825,0.88536,2.65218,0.1602,discharge,0,-2.651,3.3785,5072.6,101,11.4545,7.5432,0.2738,36.1732,13.1198,0.3519
BOOST,825,0.88536,2.65218,0.1602,charge,0,1.324,3.3826,70.5,101,11.1507,6.7037,0.2116,15.9753,7.9774,0.1649
BOOST,825,0.88536,2.65218,0.1601,discharge,1,-10.609,3.3799,635.5,101,11.6963,7.6961,0.306,175.4095,42.6873,1.5004
BOOST,825,0.88536,2.65218,0.1602,charge,1,5.303,3.3936,160.8,101,11.086,5.1664,0.1688,8.595,5.5972,0.3794
BOOST,825,0.88536,2.65218,0.1603,charge,2,15.914,3.4007,234.3,101,10.7255,3.2099,0.1371,5.2161,6.4776,0.9909
BOOST,825,0.88536,2.65218,0.1604,charge,3,26.519,3.4024,249.3,101,10.4904,2.2882,0.1205,5.6913,9.2757,1.2749
BOOST,862,0.88153,2.64072,1.0,discharge,0,-2.641,4.1339,99999.0,99,2.6881,12.2322,0.2704,13.6174,6.4257,0.3442
BOOST,862,0.88153,2.64072,1.0,charge,0,1.321,4.1479,69.5,101,11.1573,8.0075,0.2369,19.5461,8.6176,0.1871
BOOST,862,0.88153,2.64072,0.9999,discharge,1,-10.565,4.1433,635.5,101,11.216,6.6018,0.1782,6.621,3.8488,0.8371
BOOST,862,0.88153,2.64072,1.0,charge,1,1.778,4.1516,161.2,101,27.2391,0.01,0.05,0.01,2999.9979,0.2269
BOOST,862,0.88153,2.64072,0.9998,discharge,2,-21.13,4.1421,640.5,101,10.943,5.3991,0.1466,4.3545,3.6708,1.6688
BOOST,862,0.88153,2.64072,1.0,charge,2,1.681,4.155,281.4,101,26.79,0.01,0.05,0.01,2999.897,0.2451
BOOST,862,0.88153,2.64072,0.9998,discharge,3,-30.373,4.1407,639.5,101,10.8292,4.5527,0.1335,3.7763,4.1974,2.2963
BOOST,862,0.88153,2.64072,1.0,charge,3,1.615,4.1574,387.8,101,26.3842,0.01,0.05,0.01,2999.9091,0.2271
BOOST,862,0.88153,2.64072,0.956,discharge,0,-2.641,4.0926,4788.9,101,10.9114,5.6454,0.1799,7.356,5.3371,0.2237
BOOST,862,0.88153,2.64072,0.956,charge,0,1.32,4.0941,70.4,101,10.8143,5.6154,0.1867,8.4835,6.2511,0.1341
BOOST,862,0.88153,2.64072,0.9559,discharge,1,-10.567,4.093,635.5,101,10.9364,5.0671,0.1615,5.1615,4.6918,0.7644
BOOST,862,0.88153,2.64072,0.956,charge,1,4.978,4.096,160.7,101,11.4033,3.82,0.0786,5.7189,1.0241,0.5027
BOOST,862,0.88153,2.64072,0.9558,discharge,2,-21.129,4.0929,675.2,101,10.9308,4.3236,0.1375,4.4558,5.5799,1.4341
BOOST,862,0.88153,2.64072,0.9561,charge,2,4.754,4.0998,281.8,100,21.0959,0.01,2999.9999,0.01,2999.9999,0.481
BOOST,862,0.88153,2.64072,0.9557,discharge,3,-30.373,4.0939,674.1,101,10.7603,3.8468,0.1188,4.4386,6.3023,1.7686
BOOST,862,0.88153,2.64072,0.9561,charge,3,4.572,4.1015,386.6,101,21.5616,0.01,2999.9885,0.01,3000.0,0.4975
BOOST,862,0.88153,2.64072,0.9119,discharge,0,-2.642,4.0781,4823.1,101,10.883,4.9087,0.1613,7.3973,5.8624,0.2207
BOOST,862,0.88153,2.64072,0.912,charge,0,1.321,4.078,70.5,101,11.8337,4.841,0.1588,6.897,5.7322,0.1198
BOOST,862,0.88153,2.64072,0.9119,discharge,1,-10.565,4.0783,635.5,100,10.8484,4.5673,0.1525,6.6741,6.3954,0.7364
BOOST,862,0.88153,2.64072,0.912,charge,1,5.284,4.0808,161.0,100,10.9792,4.6296,0.156,6.766,6.0157,0.3812
BOOST,862,0.88153,2.64072,0.9118,discharge,2,-21.13,4.0786,680.6,101,10.8746,3.7213,0.13,5.9938,6.9205,1.2499
BOOST,862,0.88153,2.64072,0.912,charge,2,6.244,4.0839,281.2,100,18.6058,0.01,2999.8868,0.01,2999.8868,0.3682
BOOST,862,0.88153,2.64072,0.9117,discharge,3,-30.373,4.0794,691.0,101,10.5702,3.3636,0.1159,5.684,7.0485,1.4258
BOOST,862,0.88153,2.64072,0.912,charge,3,6.137,4.086,387.1,100,18.5889,0.01,2999.9993,0.01,2999.9993,0.499
BOOST,862,0.88153,2.64072,0.8239,discharge,0,-2.641,4.0113,5379.4,101,10.439,3.2211,0.1618,12.5976,8.7286,0.209
BOOST,862,0.88153,2.64072,0.8239,charge,0,1.321,4.0136,70.4,101,10.3501,3.1187,0.1433,10.4303,7.8258,0.1301
BOOST,862,0.88153,2.64072,0.8238,discharge,1,-10.565,4.0123,635.5,101,10.5714,2.9185,0.1526,9.4979,6.5939,0.6581
BOOST,862,0.88153,2.64072,0.824,charge,1,5.282,4.0178,160.8,101,10.425,2.8523,0.1481,8.6823,7.2172,0.3427
BOOST,862,0.88153,2.64072,0.8238,discharge,2,-21.128,4.0132,680.7,101,10.5586,2.5957,0.1527,6.8778,5.5591,1.2687
BOOST,862,0.88153,2.64072,0.824,charge,2,10.975,4.0215,281.3,100,15.3656,0.9081,0.05,0.01,2999.9996,0.4808
BOOST,862,0.88153,2.64072,0.8237,discharge,3,-30.374,4.0142,744.0,101,10.5382,2.3456,0.1538,6.0253,5.5701,1.6892
BOOST,862,0.88153,2.64072,0.8241,charge,3,10.752,4.0243,386.6,101,16.3414,0.01,0.05,0.01,2999.9999,0.476
BOOST,862,0.88153,2.64072,0.7358,discharge,0,-2.642,3.9171,5433.3,101,10.4047,2.78,0.1478,11.7951,8.9057,0.1985
BOOST,862,0.88153,2.64072,0.7359,charge,0,1.32,3.9185,70.5,100,10.9964,2.5757,0.1514,8.7153,7.288,0.1257
BOOST,862,0.88153,2.64072,0.7358,discharge,1,-10.565,3.9175,635.4,100,10.4863,2.5864,0.1482,8.207,6.1902,0.5882
BOOST,862,0.88153,2.64072,0.7359,charge,1,5.282,3.923,160.7,101,10.3852,2.4307,0.1449,6.96,6.7043,0.3072
BOOST,862,0.88153,2.64072,0.7357,discharge,2,-21.128,3.9177,680.6,100,10.4953,2.342,0.1534,6.1368,5.5948,1.1949
BOOST,862,0.88153,2.64072,0.736,charge,2,15.848,3.9251,281.7,101,10.3358,1.9503,0.1411,6.8001,8.1363,0.7331
BOOST,862,0.88153,2.64072,0.7356,discharge,3,-30.373,3.9182,801.2,101,10.4065,2.1261,0.1514,5.7882,6.1784,1.6507
BOOST,862,0.88153,2.64072,0.7361,charge,3,18.504,3.9277,387.7,101,14.714,0.01,0.05,0.01,3000.0,0.6006
BOOST,862,0.88153,2.64072,0.6478,discharge,0,-2.642,3.8339,5518.1,101,10.3481,2.1519,0.1565,10.6091,9.0163,0.1719
BOOST,862,0.88153,2.64072,0.6478,charge,0,1.319,3.8356,70.5,101,9.9476,2.2127,0.1336,8.6313,7.7625,0.1167
BOOST,862,0.88153,2.64072,0.6478,discharge,1,-10.565,3.8339,635.4,100,10.3346,2.0365,0.148,7.7817,6.9474,0.5291
BOOST,862,0.88153,2.64072,0.6479,charge,1,5.282,3.8387,160.9,101,10.1942,2.021,0.1482,7.7756,7.6778,0.2877
BOOST,862,0.88153,2.64072,0.6477,discharge,2,-21.128,3.8337,680.7,101,10.2398,1.8789,0.1475,6.6669,6.7926,0.9578
BOOST,862,0.88153,2.64072,0.648,charge,2,15.848,3.8419,281.3,100,10.0968,1.702,0.156,6.4653,7.4368,0.7145
BOOST,862,0.88153,2.64072,0.6476,discharge,3,-30.372,3.8335,801.2,101,10.1945,1.6727,0.1478,6.4957,7.3355,1.2535
BOOST,862,0.88153,2.64072,0.648,charge,3,25.441,3.8442,386.6,100,10.8634,3.157,1.1837,0.01,3000.0,2.5616
BOOST,862,0.88153,2.64072,0.5598,discharge,0,-2.641,3.7425,5589.2,101,10.2279,2.0965,0.1359,10.272,9.3914,0.1682
BOOST,862,0.88153,2.64072,0.5598,charge,0,1.321,3.7444,70.5,101,10.1851,1.9272,0.1176,8.8995,8.6166,0.1025
BOOST,862,0.88153,2.64072,0.5597,discharge,1,-10.565,3.743,635.5,101,10.3458,1.9401,0.126,8.5419,7.6111,0.4716
BOOST,862,0.88153,2.64072,0.5598,charge,1,5.282,3.7477,161.1,101,10.2123,1.8689,0.1254,7.5058,7.0106,0.2294
BOOST,862,0.88153,2.64072,0.5596,discharge,2,-21.13,3.7433,680.7,101,10.3152,1.7896,0.1337,7.0877,6.5728,0.9876
BOOST,862,0.88153,2.64072,0.5599,charge,2,15.847,3.7507,281.0,100,10.1662,1.6678,0.1503,6.0788,6.772,0.8147
BOOST,862,0.88153,2.64072,0.5595,discharge,3,-30.373,3.7435,800.9,101,10.3184,1.6108,0.1522,6.7332,6.799,1.3736
BOOST,862,0.88153,2.64072,0.56,charge,3,26.41,3.7531,387.4,101,10.0013,1.4893,0.1643,5.7093,7.3293,1.1525
BOOST,862,0.88153,2.64072,0.4718,discharge,0,-2.641,3.6602,5610.7,101,10.1992,1.9703,0.124,9.1213,9.1124,0.1485
BOOST,862,0.88153,2.64072,0.4718,charge,0,1.319,3.6618,70.5,100,10.0704,2.0619,0.1211,8.3286,9.1794,0.1023
BOOST,862,0.88153,2.64072,0.4717,discharge,1,-10.565,3.6605,635.4,101,10.2087,1.889,0.1272,8.0753,7.9255,0.4474
BOOST,862,0.88153,2.64072,0.4718,charge,1,5.284,3.6652,161.1,100,10.0918,1.818,0.1139,7.2219,7.3843,0.2177
BOOST,862,0.88153,2.64072,0.4716,discharge,2,-21.13,3.6609,680.6,101,10.201,1.7004,0.1292,6.9115,6.8483,0.891
BOOST,862,0.88153,2.64072,0.4719,charge,2,15.846,3.6684,281.8,100,10.0353,1.5688,0.1427,5.6498,6.6077,0.7251
BOOST,862,0.88153,2.64072,0.4715,discharge,3,-30.372,3.6614,800.8,101,10.1202,1.5844,0.1423,6.6617,7.0051,1.3177
BOOST,862,0.88153,2.64072,0.472,charge,3,26.41,3.6709,387.3,101,9.965,1.3241,0.1727,5.4911,7.6021,1.1047
BOOST,862,0.88153,2.64072,0.3837,discharge,0,-2.642,3.5975,5611.6,100,10.5228,2.3401,0.1413,9.5465,9.5842,0.156
BOOST,862,0.88153,2.64072,0.3837,charge,0,1.32,3.5992,70.5,101,10.4315,2.2563,0.1154,8.2174,8.712,0.106
BOOST,862,0.88153,2.64072,0.3837,discharge,1,-10.565,3.5978,635.5,101,10.4973,2.2798,0.1268,8.5721,8.3025,0.4966
BOOST,862,0.88153,2.64072,0.3838,charge,1,5.284,3.603,160.9,101,10.3629,2.1714,0.1195,7.756,8.3172,0.2362
BOOST,862,0.88153,2.64072,0.3835,discharge,2,-21.13,3.5984,680.7,100,10.4099,2.1126,0.1232,7.7849,7.505,0.9174
BOOST,862,0.88153,2.64072,0.3839,charge,2,15.848,3.6072,281.9,101,10.2729,1.7816,0.1099,5.5453,6.1984,0.6051
BOOST,862,0.88153,2.64072,0.3835,discharge,3,-30.371,3.5982,801.1,101,10.3772,1.909,0.1304,8.0575,8.3319,1.4594
BOOST,862,0.88153,2.64072,0.3839,charge,3,26.41,3.6106,386.6,101,10.185,1.4913,0.1277,4.9119,6.5526,1.1058
BOOST,862,0.88153,2.64072,0.2957,discharge,0,-2.643,3.5182,5613.8,101,10.3123,3.1661,0.1398,10.8498,9.2767,0.1802
BOOST,862,0.88153,2.64072,0.2957,charge,0,1.321,3.5201,70.5,101,11.049,3.0169,0.1463,9.2023,8.9719,0.1116
BOOST,862,0.88153,2.64072,0.2956,discharge,1,-10.565,3.5193,635.4,101,10.7102,2.9936,0.1561,9.8735,8.2771,0.6184
BOOST,862,0.88153,2.64072,0.2957,charge,1,5.282,3.5257,161.0,101,10.4663,2.8111,0.1325,8.3598,8.5895,0.2864
BOOST,862,0.88153,2.64072,0.2955,discharge,2,-21.13,3.5209,680.7,101,10.6106,2.8199,0.1622,12.1816,10.8104,1.4171
BOOST,862,0.88153,2.64072,0.2958,charge,2,15.847,3.5311,281.6,101,10.2482,2.2583,0.1156,7.0255,8.2144,0.6486
BOOST,862,0.88153,2.64072,0.2954,discharge,3,-30.371,3.5222,801.3,101,10.6614,2.5242,0.1884,21.9198,21.14,2.0393
BOOST,862,0.88153,2.64072,0.2959,charge,3,26.41,3.5351,387.5,101,10.1764,1.6319,0.105,5.5574,6.6931,0.8243
BOOST,862,0.88153,2.64072,0.2516,discharge,0,-2.641,3.4695,5071.9,101,10.5422,4.1753,0.1583,11.806,8.4791,0.2054
BOOST,862,0.88153,2.64072,0.2517,charge,0,1.321,3.4723,70.5,101,10.733,4.0174,0.1555,9.1599,7.9365,0.126
BOOST,862,0.88153,2.64072,0.2516,discharge,1,-10.565,3.4707,635.4,101,10.9838,4.1098,0.1759,13.7739,9.9585,0.8394
BOOST,862,0.88153,2.64072,0.2517,charge,1,5.282,3.4774,161.1,101,10.8382,3.5039,0.1479,8.6178,9.1187,0.2991
BOOST,862,0.88153,2.64072,0.2515,discharge,2,-21.129,3.4721,680.5,101,10.9538,3.7436,0.1764,31.6648,22.9659,1.6235
BOOST,862,0.88153,2.64072,0.2518,charge,2,15.847,3.4823,281.9,101,10.5399,2.5827,0.11,7.4324,8.7907,0.6596
BOOST,862,0.88153,2.64072,0.2514,discharge,3,-30.374,3.4722,800.9,101,10.8431,3.3497,0.1757,200.0,137.304,2.8307
BOOST,862,0.88153,2.64072,0.2519,charge,3,26.41,3.4856,387.3,101,10.3341,1.8563,0.0993,6.3673,7.9487,0.922
BOOST,862,0.88153,2.64072,0.2076,discharge,0,-2.643,3.4264,5072.7,101,10.8182,5.2091,0.1946,15.7445,8.85,0.2482
BOOST,862,0.88153,2.64072,0.2077,charge,0,1.321,3.4298,70.5,101,10.9076,4.8873,0.1707,9.6163,6.7649,0.1329
BOOST,862,0.88153,2.64072,0.2076,discharge,1,-10.565,3.4276,635.4,101,11.2331,5.3223,0.2316,38.0674,20.2479,1.1712
BOOST,862,0.88153,2.64072,0.2077,charge,1,5.282,3.4371,161.1,101,10.8664,4.2176,0.1537,6.6668,6.8009,0.3428
BOOST,862,0.88153,2.64072,0.2075,discharge,2,-21.13,3.4297,680.6,101,10.8711,4.574,0.1764,175.6997,72.3377,1.2582
BOOST,862,0.88153,2.64072,0.2078,charge,2,15.847,3.4422,281.7,101,10.541,2.7733,0.1153,6.7724,9.7526,0.6963
BOOST,862,0.88153,2.64072,0.2079,charge,3,26.409,3.4451,356.6,101,10.2884,1.8771,0.1032,6.6566,9.8221,0.7905
BOOST,862,0.88153,2.64072,0.1636,discharge,0,-2.643,3.3794,5072.1,101,11.7036,7.8573,0.2896,37.3186,13.2151,0.3551
BOOST,862,0.88153,2.64072,0.1636,charge,0,1.321,3.3833,70.5,101,11.1981,7.1317,0.2178,16.3025,7.9664,0.1436
BOOST,862,0.88153,2.64072,0.1636,discharge,1,-10.565,3.3806,635.4,101,11.7524,8.0264,0.3175,168.5605,40.5843,1.4686
BOOST,862,0.88153,2.64072,0.1637,charge,1,5.282,3.3944,161.1,101,11.1742,5.3905,0.171,8.7337,5.5796,0.3939
BOOST,862,0.88153,2.64072,0.1638,charge,2,15.848,3.4022,232.7,101,10.8879,3.4465,0.1334,5.272,6.4189,1.0269
BOOST,862,0.88153,2.64072,0.1638,charge,3,26.41,3.4034,247.4,101,10.5642,2.449,0.1186,5.7028,9.1439,1.2825
BOOST,900,0.88192,2.64189,1.0,discharge,0,-2.642,4.135,99999.0,99,2.6875,12.7826,0.2719,13.8236,6.2507,0.3632
BOOST,900,0.88192,2.64189,1.0,charge,0,1.32,4.1487,69.4,101,11.1797,8.4478,0.2442,20.0798,8.4883,0.1902
BOOST,900,0.88192,2.64189,0.9999,discharge,1,-10.569,4.1441,635.4,101,11.0404,7.1116,0.1843,6.646,3.7861,0.8551
BOOST,900,0.88192,2.64189,1.0,charge,1,1.694,4.1527,160.9,101,27.9386,0.01,0.05,0.01,3000.0,0.254
BOOST,900,0.88192,2.64189,0.9998,discharge,2,-21.137,4.143,639.6,101,10.9293,5.6311,0.1523,4.326,3.651,1.6446
BOOST,900,0.88192,2.64189,1.0,charge,2,1.619,4.1562,281.7,101,27.0624,0.01,0.05,0.01,2999.9984,0.2462
BOOST,900,0.88192,2.64189,0.9998,discharge,3,-30.384,4.1423,638.8,101,10.8347,4.6586,0.1396,3.7354,4.2002,2.2691
BOOST,900,0.88192,2.64189,1.0,charge,3,1.594,4.1582,387.3,101,26.2323,0.01,0.05,0.01,2999.901,0.2425
BOOST,900,0.88192,2.64189,0.9559,discharge,0,-2.643,4.0924,4788.8,101,10.985,6.3392,0.1877,7.6192,5.1761,0.24
BOOST,900,0.88192,2.64189,0.956,charge,0,1.321,4.094,70.4,101,11.0068,6.3614,0.1921,8.9998,6.2774,0.1431
BOOST,900,0.88192,2.64189,0.9559,discharge,1,-10.571,4.0928,635.4,100,10.9387,5.7314,0.16,5.2217,4.536,0.7998
BOOST,900,0.88192,2.64189,0.956,charge,1,4.757,4.0967,161.1,100,12.036,3.7441,0.0738,5.963,0.6491,0.3575
BOOST,900,0.88192,2.64189,0.9558,discharge,2,-21.137,4.0933,673.2,101,10.9114,4.6052,0.1362,4.4535,5.5183,1.4774
BOOST,900,0.88192,2.64189,0.956,charge,2,4.699,4.0997,281.2,101,21.353,0.01,0.05,0.01,3000.0,0.4535
BOOST,900,0.88192,2.64189,0.9557,discharge,3,-30.382,4.0941,673.5,101,10.7364,3.8563,0.1228,4.4092,6.2986,1.767
BOOST,900,0.88192,2.64189,0.956,charge,3,4.674,4.1024,387.3,100,20.8885,0.01,0.05,0.01,3000.0,0.4184
BOOST,900,0.88192,2.64189,0.9119,discharge,0,-2.643,4.0781,4823.6,101,10.8922,5.2052,0.1672,7.5283,5.853,0.2221
BOOST,900,0.88192,2.64189,0.9119,charge,0,1.321,4.0787,70.4,101,11.3304,5.1712,0.1719,6.9655,5.7066,0.1287
BOOST,900,0.88192,2.64189,0.9118,discharge,1,-10.569,4.0783,635.5,101,10.9544,4.7105,0.1527,6.7442,6.3387,0.7803
BOOST,900,0.88192,2.64189,0.912,charge,1,5.284,4.0817,160.9,101,10.6978,5.0159,0.1611,6.8968,6.0304,0.3846
BOOST,900,0.88192,2.64189,0.9118,discharge,2,-21.138,4.0786,680.5,101,10.7769,3.9521,0.1285,5.987,6.8,1.2817
BOOST,900,0.88192,2.64189,0.912,charge,2,6.203,4.0839,281.9,101,18.731,0.01,3000.0,0.01,3000.0,0.4566
BOOST,900,0.88192,2.64189,0.9117,discharge,3,-30.385,4.0793,690.6,101,10.565,3.3851,0.1156,5.6389,6.9288,1.4768
BOOST,900,0.88192,2.64189,0.912,charge,3,6.217,4.0861,386.6,101,18.3248,0.01,0.05,0.01,2999.9012,0.5092
BOOST,900,0.88192,2.64189,0.8238,discharge,0,-2.643,4.0109,5381.4,101,10.5483,3.6631,0.1629,12.8756,8.5418,0.2278
BOOST,900,0.88192,2.64189,0.8239,charge,0,1.321,4.0131,70.4,100,10.5131,3.5373,0.152,10.729,7.8925,0.129
BOOST,900,0.88192,2.64189,0.8237,discharge,1,-10.569,4.0111,635.4,101,10.5499,3.3696,0.1462,9.5702,6.4156,0.6957
BOOST,900,0.88192,2.64189,0.8239,charge,1,5.284,4.0168,160.8,101,10.7239,3.1915,0.1582,8.9502,7.2627,0.3444
BOOST,900,0.88192,2.64189,0.8237,discharge,2,-21.138,4.0128,680.6,101,10.6133,2.9312,0.1431,6.9225,5.4436,1.343
BOOST,900,0.88192,2.64189,0.824,charge,2,10.685,4.0215,281.3,101,15.4675,1.2487,0.05,0.01,2999.9997,0.588
BOOST,900,0.88192,2.64189,0.8236,discharge,3,-30.383,4.0139,741.0,101,10.4835,2.5818,0.1427,6.0362,5.4711,1.7797
BOOST,900,0.88192,2.64189,0.824,charge,3,10.834,4.0241,387.4,100,16.2355,0.01,0.05,0.01,2999.9999,0.5006
BOOST,900,0.88192,2.64189,0.7358,discharge,0,-2.641,3.917,5433.1,101,10.5621,2.8463,0.1616,12.0335,9.1034,0.1871
BOOST,900,0.88192,2.64189,0.7358,charge,0,1.321,3.9191,70.5,101,10.3903,2.8083,0.1387,8.8535,7.2762,0.1132
BOOST,900,0.88192,2.64189,0.7357,discharge,1,-10.571,3.9171,635.5,101,10.5053,2.7186,0.1488,8.2436,6.1903,0.5935
BOOST,900,0.88192,2.64189,0.7358,charge,1,5.286,3.9229,161.2,101,10.3448,2.6109,0.1394,7.0093,6.61,0.3199
BOOST,900,0.88192,2.64189,0.7356,discharge,2,-21.137,3.9175,680.6,101,10.3964,2.5288,0.1429,6.1843,5.5735,1.2503
BOOST,900,0.88192,2.64189,0.7359,charge,2,15.853,3.9252,281.1,101,10.2476,2.0418,0.1387,6.7413,8.0284,0.7641
BOOST,900,0.88192,2.64189,0.7355,discharge,3,-30.385,3.9182,801.1,101,10.3637,2.15,0.1567,5.7819,6.1561,1.6146
BOOST,900,0.88192,2.64189,0.736,charge,3,18.8,3.9277,387.5,100,14.4811,0.01,0.05,0.01,2999.9995,0.356
BOOST,900,0.88192,2.64189,0.6477,discharge,0,-2.643,3.832,5521.7,101,10.1082,2.402,0.1376,10.5735,8.7247,0.1735
BOOST,900,0.88192,2.64189,0.6477,charge,0,1.323,3.8344,70.5,101,10.2481,2.4385,0.1486,8.867,8.0615,0.1215
BOOST,900,0.88192,2.64189,0.6476,discharge,1,-10.569,3.832,635.5,100,10.3477,2.3151,0.1367,7.882,6.8884,0.5482
BOOST,900,0.88192,2.64189,0.6477,charge,1,5.285,3.8377,161.1,100,10.3333,2.2415,0.1447,7.8038,7.5197,0.2869
BOOST,900,0.88192,2.64189,0.6475,discharge,2,-21.138,3.8325,680.5,101,10.3835,2.0625,0.1312,6.7454,6.706,1.0021
BOOST,900,0.88192,2.64189,0.6478,charge,2,15.851,3.8409,281.2,101,10.1632,1.8709,0.1397,6.5688,7.4379,0.7585
BOOST,900,0.88192,2.64189,0.6474,discharge,3,-30.383,3.8326,801.1,101,10.2076,1.8588,0.1337,6.5211,7.1885,1.325
BOOST,900,0.88192,2.64189,0.6479,charge,3,25.415,3.8433,386.9,101,10.8838,3.1843,1.1753,0.01,3000.0,2.6694
BOOST,900,0.88192,2.64189,0.5596,discharge,0,-2.641,3.7419,5590.6,101,10.3729,2.1597,0.1375,10.3157,9.3541,0.1592
BOOST,900,0.88192,2.64189,0.5596,charge,0,1.321,3.7437,70.5,101,10.1308,2.129,0.1178,8.9302,8.5544,0.1009
BOOST,900,0.88192,2.64189,0.5595,discharge,1,-10.569,3.7423,635.4,101,10.3325,2.0799,0.1237,8.5887,7.513,0.4891
BOOST,900,0.88192,2.64189,0.5597,charge,1,5.285,3.7471,160.8,101,10.1545,2.0385,0.1232,7.4985,6.9147,0.2347
BOOST,900,0.88192,2.64189,0.5595,discharge,2,-21.138,3.7419,680.6,100,10.2598,1.8922,0.1294,7.0857,6.4571,1.0002
BOOST,900,0.88192,2.64189,0.5597,charge,2,15.852,3.7502,281.4,100,10.0861,1.7398,0.1457,5.9964,6.6491,0.8338
BOOST,900,0.88192,2.64189,0.5594,discharge,3,-30.385,3.743,800.8,101,10.1531,1.7336,0.147,6.7066,6.6831,1.4093
BOOST,900,0.88192,2.64189,0.5599,charge,3,26.423,3.7519,386.9,101,9.9565,1.4192,0.1807,5.6177,7.361,1.1414
BOOST,900,0.88192,2.64189,0.4715,discharge,0,-2.643,3.6597,5612.3,101,10.3649,2.1946,0.1346,9.3323,9.17,0.1548
BOOST,900,0.88192,2.64189,0.4715,charge,0,1.323,3.6613,70.4,101,10.1697,2.2592,0.1106,8.1646,8.3332,0.1007
BOOST,900,0.88192,2.64189,0.4715,discharge,1,-10.569,3.66,635.5,101,10.3078,2.1668,0.1218,8.1743,7.7788,0.4734
BOOST,900,0.88192,2.64189,0.4716,charge,1,5.285,3.6642,161.1,101,10.4665,1.926,0.1215,7.3412,7.3664,0.2141
BOOST,900,0.88192,2.64189,0.4714,discharge,2,-21.138,3.6598,680.8,100,10.2474,1.9578,0.1271,6.9961,6.7656,0.9117
BOOST,900,0.88192,2.64189,0.4717,charge,2,15.853,3.6682,281.8,101,10.1197,1.6994,0.1288,5.6622,6.5146,0.7579
BOOST,900,0.88192,2.64189,0.4713,discharge,3,-30.384,3.6609,801.0,101,10.1744,1.7523,0.1332,6.7277,6.9574,1.3552
BOOST,900,0.88192,2.64189,0.4718,charge,3,26.423,3.6707,387.4,101,9.9265,1.4016,0.159,5.4209,7.4015,1.1487
BOOST,900,0.88192,2.64189,0.3834,discharge,0,-2.641,3.596,5610.1,101,10.0927,2.642,0.1205,9.4745,9.1236,0.15
BOOST,900,0.88192,2.64189,0.3835,charge,0,1.323,3.5984,70.5,101,10.3214,2.5391,0.1226,8.1899,8.3905,0.1006
BOOST,900,0.88192,2.64189,0.3834,discharge,1,-10.569,3.597,635.5,101,10.5016,2.4574,0.1309,8.6279,8.2127,0.5157
BOOST,900,0.88192,2.64189,0.3835,charge,1,5.284,3.602,161.1,101,10.3647,2.3734,0.1209,7.8125,8.2514,0.249
BOOST,900,0.88192,2.64189,0.3833,discharge,2,-21.138,3.5977,680.6,101,10.3803,2.2702,0.1205,7.8633,7.5058,0.9732
BOOST,900,0.88192,2.64189,0.3836,charge,2,15.853,3.6063,281.6,101,10.1766,1.8855,0.1114,5.5214,6.1055,0.6248
BOOST,900,0.88192,2.64189,0.3832,discharge,3,-30.385,3.598,800.8,101,10.2893,2.0083,0.1374,8.0998,8.3652,1.4478
BOOST,900,0.88192,2.64189,0.3837,charge,3,26.421,3.6098,386.8,100,9.9108,1.574,0.1237,4.8157,6.3392,1.1164
BOOST,900,0.88192,2.64189,0.2954,discharge,0,-2.643,3.5167,5610.9,101,10.4371,3.5047,0.1483,11.064,9.0861,0.1857
BOOST,900,0.88192,2.64189,0.2954,charge,0,1.323,3.5193,70.5,100,10.4596,3.4539,0.1385,9.1674,8.3721,0.1231
BOOST,900,0.88192,2.64189,0.2953,discharge,1,-10.569,3.5172,635.5,100,10.7432,3.3593,0.154,10.0883,8.0958,0.6716
BOOST,900,0.88192,2.64189,0.2954,charge,1,5.284,3.5244,160.8,101,10.6597,3.0274,0.1404,8.4879,8.5071,0.2935
BOOST,900,0.88192,2.64189,0.2952,discharge,2,-21.138,3.5197,680.6,101,10.666,3.1725,0.159,12.7983,11.0157,1.4993
BOOST,900,0.88192,2.64189,0.2955,charge,2,15.852,3.5299,281.3,101,10.2907,2.4115,0.1147,7.0289,8.1561,0.6767
BOOST,900,0.88192,2.64189,0.2952,discharge,3,-30.385,3.5208,800.9,101,10.4602,2.9299,0.1721,22.5045,20.8942,2.2165
BOOST,900,0.88192,2.64189,0.2956,charge,3,26.421,3.5337,386.8,101,10.0113,1.7691,0.1025,5.5506,6.6453,0.8413
BOOST,900,0.88192,2.64189,0.2513,discharge,0,-2.643,3.4685,5072.0,101,10.7402,4.5222,0.1727,12.1694,8.5935,0.2186
BOOST,900,0.88192,2.64189,0.2514,charge,0,1.321,3.4706,70.5,101,10.7161,4.2664,0.1537,9.1042,7.6302,0.1215
BOOST,900,0.88192,2.64189,0.2513,discharge,1,-10.569,3.4689,635.4,101,10.9002,4.4404,0.1785,14.19,9.986,0.8623
BOOST,900,0.88192,2.64189,0.2514,charge,1,5.284,3.4757,160.8,100,10.6904,3.8047,0.141,8.5094,8.7621,0.322
BOOST,900,0.88192,2.64189,0.2512,discharge,2,-21.138,3.4702,680.6,101,10.8865,3.9476,0.1768,32.7054,23.1289,1.6309
BOOST,900,0.88192,2.64189,0.2515,charge,2,15.853,3.4806,281.3,101,10.4273,2.6316,0.1112,7.4036,8.7239,0.6684
BOOST,900,0.88192,2.64189,0.2511,discharge,3,-30.385,3.4703,801.0,101,10.7096,3.4675,0.1792,200.0,137.3493,2.6309
BOOST,900,0.88192,2.64189,0.2516,charge,3,26.422,3.4837,386.9,101,10.1133,1.7996,0.1062,6.3377,7.918,0.9333
BOOST,900,0.88192,2.64189,0.2073,discharge,0,-2.643,3.4258,5072.0,100,11.1569,5.5934,0.2016,16.2764,8.7435,0.2455
BOOST,900,0.88192,2.64189,0.2073,charge,0,1.321,3.4285,70.5,100,10.9333,5.4097,0.1739,9.8275,6.5727,0.1387
BOOST,900,0.88192,2.64189,0.2072,discharge,1,-10.569,3.4264,635.5,101,11.3035,5.7558,0.2385,41.3378,20.842,1.1918
BOOST,900,0.88192,2.64189,0.2074,charge,1,5.284,3.4354,161.1,100,10.9702,4.6115,0.1605,6.6301,6.6238,0.3437
BOOST,900,0.88192,2.64189,0.2071,discharge,2,-21.137,3.4286,680.6,101,11.1555,4.654,0.1834,156.5312,60.6588,1.3073
BOOST,900,0.88192,2.64189,0.2074,charge,2,15.853,3.442,281.3,100,10.4349,2.8357,0.1162,6.6274,9.5093,0.7301
BOOST,900,0.88192,2.64189,0.2075,charge,3,26.422,3.4445,353.1,101,10.086,1.8772,0.1009,6.5826,9.7538,0.8272
BOOST,900,0.88192,2.64189,0.1633,discharge,0,-2.643,3.3769,5071.3,101,11.5924,8.3448,0.299,39.0883,13.2729,0.381
BOOST,900,0.88192,2.64189,0.1633,charge,0,1.321,3.3809,70.5,101,11.2688,7.4073,0.2299,16.9304,8.058,0.1588
BOOST,900,0.88192,2.64189,0.1632,discharge,1,-10.571,3.3784,635.5,101,11.6902,8.2036,0.3237,158.7442,37.3178,1.551
BOOST,900,0.88192,2.64189,0.1633,charge,1,5.286,3.3921,160.9,101,11.0493,5.4186,0.1767,8.9612,5.5491,0.4028
BOOST,900,0.88192,2.64189,0.1634,charge,2,15.853,3.3999,235.4,101,10.6031,3.3502,0.1421,5.2034,6.2561,1.0349
BOOST,900,0.88192,2.64189,0.1635,charge,3,26.423,3.4015,250.9,101,10.4092,2.3313,0.1294,5.6235,9.0765,1.2901
BOOST,937,0.87596,2.62404,1.0,discharge,0,-2.625,4.1335,99999.0,99,2.9414,13.1964,0.2851,14.0415,6.0766,0.2785
BOOST,937,0.87596,2.62404,1.0,charge,0,1.313,4.1477,69.5,101,11.1992,9.3147,0.253,20.68,8.3281,0.1961
BOOST,937,0.87596,2.62404,0.9999,discharge,1,-10.505,4.143,635.5,101,11.1528,7.6491,0.1866,6.6925,3.7089,0.8921
BOOST,937,0.87596,2.62404,1.0,charge,1,1.662,4.1519,160.8,100,28.9579,0.01,0.05,0.01,2999.855,0.3047
BOOST,937,0.87596,2.62404,0.9998,discharge,2,-21.006,4.1419,639.3,101,11.0629,6.0001,0.1539,4.3726,3.6815,1.6851
BOOST,937,0.87596,2.62404,1.0,charge,2,1.59,4.1554,281.3,100,28.0663,0.01,0.05,0.01,2999.7276,0.2645
BOOST,937,0.87596,2.62404,0.9998,discharge,3,-30.195,4.1412,638.5,101,10.7596,5.1496,0.1422,3.8226,4.3227,2.2298
BOOST,937,0.87596,2.62404,1.0,charge,3,1.565,4.1576,386.1,100,27.1061,0.01,0.05,0.01,2999.8954,0.2454
BOOST,937,0.87596,2.62404,0.9562,discharge,0,-2.625,4.0919,4788.7,101,11.0863,6.9681,0.1948,7.8116,5.0287,0.2476
BOOST,937,0.87596,2.62404,0.9562,charge,0,1.313,4.0935,70.4,101,10.9301,7.1739,0.2007,9.2404,6.1351,0.1428
BOOST,937,0.87596,2.62404,0.9561,discharge,1,-10.505,4.0916,635.4,101,11.0612,6.1694,0.1673,5.357,4.5836,0.8412
BOOST,937,0.87596,2.62404,0.9563,charge,1,4.579,4.0964,160.9,101,12.4837,3.5729,0.0698,6.5844,0.4755,0.2805
BOOST,937,0.87596,2.62404,0.9561,discharge,2,-21.008,4.0927,671.7,100,11.0308,4.9413,0.141,4.5791,5.5658,1.4585
BOOST,937,0.87596,2.62404,0.9563,charge,2,4.536,4.0995,281.3,101,22.1668,0.01,0.05,0.01,2999.9998,0.4949
BOOST,937,0.87596,2.62404,0.956,discharge,3,-30.197,4.0929,672.0,101,10.8665,4.0833,0.1264,4.5706,6.3934,1.6948
BOOST,937,0.87596,2.62404,0.9563,charge,3,4.494,4.1015,387.0,101,21.9264,0.01,0.05,0.01,2999.9998,0.4757
BOOST,937,0.87596,2.62404,0.9124,discharge,0,-2.625,4.0769,4821.7,101,10.6366,5.7669,0.1755,7.8551,5.8688,0.2212
BOOST,937,0.87596,2.62404,0.9125,charge,0,1.313,4.0791,70.4,101,10.7978,5.6568,0.1537,7.1525,5.2397,0.1359
BOOST,937,0.87596,2.62404,0.9124,discharge,1,-10.503,4.0771,635.4,101,11.0789,5.0715,0.161,7.007,6.4256,0.7561
BOOST,937,0.87596,2.62404,0.9125,charge,1,5.253,4.0815,160.9,101,10.9201,5.3875,0.1678,7.1127,6.0216,0.3903
BOOST,937,0.87596,2.62404,0.9123,discharge,2,-21.006,4.0784,680.5,100,10.951,4.2032,0.1297,6.1427,6.718,1.2889
BOOST,937,0.87596,2.62404,0.9126,charge,2,5.987,4.0838,281.3,101,19.4218,0.01,2999.9991,0.01,2999.9991,0.4141
BOOST,937,0.87596,2.62404,0.9122,discharge,3,-30.197,4.0792,688.7,101,10.8198,3.4924,0.1179,5.7983,6.9055,1.4749
BOOST,937,0.87596,2.62404,0.9126,charge,3,6.017,4.0859,387.1,100,18.9767,0.01,3000.0,0.01,3000.0,0.5001
BOOST,937,0.87596,2.62404,0.8249,discharge,0,-2.625,4.009,5377.5,101,10.7744,3.8853,0.1655,13.2508,8.5648,0.2155
BOOST,937,0.87596,2.62404,0.8249,charge,0,1.313,4.0116,70.3,101,10.5362,3.8295,0.1544,11.0669,7.9131,0.1261
BOOST,937,0.87596,2.62404,0.8248,discharge,1,-10.505,4.0102,635.4,101,10.825,3.6197,0.1548,9.6852,6.3627,0.7177
BOOST,937,0.87596,2.62404,0.825,charge,1,5.251,4.0161,160.8,101,10.6646,3.5163,0.1503,9.1434,7.1248,0.3637
BOOST,937,0.87596,2.62404,0.8247,discharge,2,-21.006,4.0112,680.5,100,10.7413,3.1658,0.1398,6.9939,5.3722,1.3596
BOOST,937,0.87596,2.62404,0.8251,charge,2,10.473,4.0201,281.5,100,16.3331,0.8554,0.05,0.01,2999.9997,0.6115
BOOST,937,0.87596,2.62404,0.8247,discharge,3,-30.196,4.0124,739.1,101,10.6174,2.7658,0.1395,6.1521,5.4826,1.8052
BOOST,937,0.87596,2.62404,0.8251,charge,3,10.568,4.0229,386.9,101,16.7583,0.01,0.05,0.01,3000.0,0.4732
BOOST,937,0.87596,2.62404,0.7374,discharge,0,-2.625,3.916,5431.2,101,10.7105,3.1245,0.1633,12.1704,8.973,0.1965
BOOST,937,0.87596,2.62404,0.7374,charge,0,1.314,3.9182,70.5,101,10.3839,3.167,0.1452,9.0565,7.2139,0.1227
BOOST,937,0.87596,2.62404,0.7373,discharge,1,-10.503,3.9162,635.5,101,10.6562,2.9729,0.1466,8.353,6.1809,0.6276
BOOST,937,0.87596,2.62404,0.7375,charge,1,5.252,3.9222,160.8,101,10.544,2.7866,0.1488,7.2312,6.6627,0.3087
BOOST,937,0.87596,2.62404,0.7372,discharge,2,-21.006,3.9167,680.6,100,10.5651,2.6939,0.1391,6.3028,5.5686,1.252
BOOST,937,0.87596,2.62404,0.7376,charge,2,15.756,3.9251,281.5,101,10.3136,2.2421,0.1315,6.7497,7.7273,0.7772
BOOST,937,0.87596,2.62404,0.7371,discharge,3,-30.197,3.9173,800.5,101,10.4238,2.3605,0.1435,5.9309,6.148,1.6823
BOOST,937,0.87596,2.62404,0.7376,charge,3,18.358,3.9268,387.0,101,14.8801,0.01,0.05,0.01,2999.9998,0.5266
BOOST,937,0.87596,2.62404,0.6498,discharge,0,-2.627,3.8319,5517.8,100,10.5543,2.66,0.1474,10.6677,8.7166,0.162
BOOST,937,0.87596,2.62404,0.6499,charge,0,1.313,3.8335,70.5,101,10.3016,2.7327,0.1286,8.8775,7.7254,0.1242
BOOST,937,0.87596,2.62404,0.6498,discharge,1,-10.503,3.832,635.5,100,10.5551,2.5504,0.1392,8.0457,6.8919,0.562
BOOST,937,0.87596,2.62404,0.6499,charge,1,5.253,3.8369,160.8,101,10.4766,2.471,0.1443,7.8921,7.4668,0.2995
BOOST,937,0.87596,2.62404,0.6497,discharge,2,-21.006,3.8318,680.5,101,10.4935,2.2753,0.1312,6.9096,6.7217,1.0411
BOOST,937,0.87596,2.62404,0.65,charge,2,15.756,3.8403,281.3,101,10.2665,2.0664,0.1354,6.6225,7.3821,0.7511
BOOST,937,0.87596,2.62404,0.6496,discharge,3,-30.197,3.8311,800.7,101,10.3056,2.0148,0.1272,6.6803,7.1684,1.3932
BOOST,937,0.87596,2.62404,0.6501,charge,3,24.932,3.8426,386.8,101,11.1773,3.181,1.0076,0.01,3000.0,2.6355
BOOST,937,0.87596,2.62404,0.5623,discharge,0,-2.625,3.7418,5587.4,101,10.4033,2.536,0.1306,10.4602,9.152,0.1719
BOOST,937,0.87596,2.62404,0.5624,charge,0,1.313,3.7435,70.5,101,10.4074,2.3797,0.1235,9.1268,8.4528,0.1101
BOOST,937,0.87596,2.62404,0.5623,discharge,1,-10.503,3.7421,635.4,101,10.4978,2.3176,0.1312,8.8135,7.5442,0.4931
BOOST,937,0.87596,2.62404,0.5624,charge,1,5.253,3.7471,160.9,101,10.3509,2.24,0.1164,7.6301,6.8091,0.2526
BOOST,937,0.87596,2.62404,0.5622,discharge,2,-21.006,3.7427,680.5,101,10.3968,2.1504,0.1316,7.2737,6.5039,1.009
BOOST,937,0.87596,2.62404,0.5625,charge,2,15.755,3.7505,281.4,101,10.2069,1.9398,0.1395,6.0642,6.6014,0.8453
BOOST,937,0.87596,2.62404,0.5621,discharge,3,-30.197,3.7431,801.1,101,10.3089,1.8812,0.1402,6.8671,6.6623,1.4555
BOOST,937,0.87596,2.62404,0.5625,charge,3,26.257,3.7529,387.7,101,9.9948,1.5942,0.1564,5.6077,7.111,1.2011
BOOST,937,0.87596,2.62404,0.4748,discharge,0,-2.627,3.6591,5612.7,101,10.1913,2.5428,0.1263,9.4902,8.9431,0.1572
BOOST,937,0.87596,2.62404,0.4748,charge,0,1.313,3.6615,70.5,101,10.0922,2.732,0.1057,8.5157,8.5349,0.098
BOOST,937,0.87596,2.62404,0.4747,discharge,1,-10.503,3.6602,635.4,101,10.4811,2.4348,0.1257,8.362,7.7346,0.4895
BOOST,937,0.87596,2.62404,0.4749,charge,1,5.253,3.6652,161.2,101,10.3799,2.269,0.1156,7.4681,7.2084,0.2283
BOOST,937,0.87596,2.62404,0.4746,discharge,2,-21.008,3.6605,680.6,101,10.4025,2.2011,0.1201,7.1719,6.7617,0.9888
BOOST,937,0.87596,2.62404,0.475,charge,2,15.755,3.6687,281.6,101,10.1341,2.0041,0.1231,5.7522,6.443,0.7897
BOOST,937,0.87596,2.62404,0.4746,discharge,3,-30.197,3.6604,801.1,101,10.286,1.936,0.132,6.9174,6.9819,1.3792
BOOST,937,0.87596,2.62404,0.475,charge,3,26.259,3.6709,386.2,101,10.0069,1.5829,0.1381,5.4346,7.1698,1.1877
BOOST,937,0.87596,2.62404,0.3873,discharge,0,-2.627,3.5969,5611.8,100,10.5856,2.9153,0.1285,9.6943,8.9877,0.1741
BOOST,937,0.87596,2.62404,0.3873,charge,0,1.313,3.5985,70.5,101,10.5451,2.8523,0.1209,8.3526,8.3795,0.095
BOOST,937,0.87596,2.62404,0.3872,discharge,1,-10.505,3.5973,635.4,100,10.6265,2.7845,0.1322,8.804,8.0698,0.5487
BOOST,937,0.87596,2.62404,0.3873,charge,1,5.253,3.6025,160.9,101,10.4853,2.6307,0.1247,7.9522,8.1279,0.2504
BOOST,937,0.87596,2.62404,0.3871,discharge,2,-21.007,3.5978,680.6,101,10.6133,2.4338,0.1276,8.0984,7.5754,0.9854
BOOST,937,0.87596,2.62404,0.3874,charge,2,15.755,3.6069,281.5,100,10.3322,2.0572,0.1093,5.5894,6.0361,0.6415
BOOST,937,0.87596,2.62404,0.387,discharge,3,-30.196,3.5981,801.0,100,10.4175,2.2079,0.1286,8.3532,8.3858,1.5282
BOOST,937,0.87596,2.62404,0.3875,charge,3,26.257,3.6102,387.0,101,10.0631,1.6982,0.1204,4.8748,6.3112,1.1456
BOOST,937,0.87596,2.62404,0.2997,discharge,0,-2.625,3.5176,5609.4,101,10.8144,3.9684,0.1575,11.4225,9.0535,0.1928
BOOST,937,0.87596,2.62404,0.2998,charge,0,1.312,3.5195,70.5,101,10.6294,3.9316,0.1425,9.3612,8.2791,0.1192
BOOST,937,0.87596,2.62404,0.2997,discharge,1,-10.503,3.5181,635.4,101,10.8466,3.8525,0.1578,10.4767,8.129,0.72
BOOST,937,0.87596,2.62404,0.2998,charge,1,5.252,3.5247,160.6,101,10.7628,3.4429,0.1437,8.6254,8.3836,0.2905
BOOST,937,0.87596,2.62404,0.2996,discharge,2,-21.006,3.5199,680.5,101,10.8894,3.4032,0.1654,13.4675,11.2859,1.5286
BOOST,937,0.87596,2.62404,0.2999,charge,2,15.757,3.5304,281.6,101,10.4365,2.6332,0.1171,7.0879,8.0639,0.6939
BOOST,937,0.87596,2.62404,0.2995,discharge,3,-30.196,3.5203,801.1,101,10.6801,3.0679,0.1744,24.3852,21.9856,2.2657
BOOST,937,0.87596,2.62404,0.3,charge,3,26.259,3.5342,386.3,101,10.1669,1.8802,0.0992,5.5948,6.5678,0.8865
BOOST,937,0.87596,2.62404,0.256,discharge,0,-2.625,3.4693,5070.3,101,10.9419,4.8608,0.1805,12.5161,8.5236,0.2064
BOOST,937,0.87596,2.62404,0.256,charge,0,1.313,3.4713,70.5,101,10.9075,4.7604,0.169,9.365,7.776,0.1295
BOOST,937,0.87596,2.62404,0.2559,discharge,1,-10.505,3.4691,635.4,100,11.1019,4.6929,0.1903,14.7591,10.0311,0.8664
BOOST,937,0.87596,2.62404,0.256,charge,1,5.252,3.4766,161.0,101,10.7824,4.189,0.1494,8.6775,8.7917,0.3237
