Repository: KikETs/ECM_HYBRID_BMS_JOINT

## Results

| Arm | Model | Size | Protocol | Result | Worst cell |
|---|---|---|---|---|---|
| SOP | 2RC table + trim (A8) | 4 effective coefficients, 2 EW states | leave-one-cell-out | usable current 69.6 % discharge, 59.5 % charge (τ = 10 s) | 59.9 % / 53.5 % (BOOST_REST) |
| SOH | dQ/dV ridge | 65 coefficients | leave-one-cell-out | RMSE 0.0094, bias −0.0005 | 0.0130 (BOOST_REST) |
| SOC | 2RC EKF, low-current gate | 3 states | leave-one-cell-out | **2.34 %p** over six sensor disturbances on estimated SOH (2.325 on true SOH), per cell 2.00–2.75 | 4.60 %p (BOOST_NEGPULSE_1S, current offset −0.10 A) |

The SOH arm was a 10,945-parameter CNN until the second audit round. Nested

File: analysis/uypydj_hppc_resistance.csv (part 20 of 225)
protocol,cycle,SOH,CAP_Ah,SOC,soc_group,direction,rate_rank,I_A,CRate_rated,tau_s,tau_actual_s,V_pre_V,V_tau_V,R_mOhm,file
CC,937,0.88411,2.62883,0.6491,5,discharge,0,-2.632,0.877,10.0,9.9,3.829,3.7763,20.0198,10-17-21_21.53_CC_protocol_HPPC_IN21700_30T_cycle_#937.mat
CC,937,0.88411,2.62883,0.6491,5,charge,0,1.315,0.438,2.0,2.0,3.8306,3.85,14.7573,10-17-21_21.53_CC_protocol_HPPC_IN21700_30T_cycle_#937.mat
CC,937,0.88411,2.62883,0.6491,5,charge,0,1.315,0.438,10.0,9.9,3.8306,3.8557,19.0933,10-17-21_21.53_CC_protocol_HPPC_IN21700_30T_cycle_#937.mat
CC,937,0.88411,2.62883,0.649,5,discharge,1,-10.527,3.509,2.0,1.9,3.829,3.6743,14.6955,10-17-21_21.53_CC_protocol_HPPC_IN21700_30T_cycle_#937.mat
CC,937,0.88411,2.62883,0.649,5,discharge,1,-10.527,3.509,10.0,9.9,3.829,3.6318,18.7328,10-17-21_21.53_CC_protocol_HPPC_IN21700_30T_cycle_#937.mat
CC,937,0.88411,2.62883,0.6491,5,charge,1,5.266,1.755,2.0,2.0,3.8341,3.9103,14.4713,10-17-21_21.53_CC_protocol_HPPC_IN21700_30T_cycle_#937.mat
CC,937,0.88411,2.62883,0.6491,5,charge,1,5.266,1.755,10.0,9.9,3.8341,3.931,18.4025,10-17-21_21.53_CC_protocol_HPPC_IN21700_30T_cycle_#937.mat
CC,937,0.88411,2.62883,0.6489,5,discharge,2,-21.052,7.017,2.0,1.9,3.829,3.5307,14.1697,10-17-21_21.53_CC_protocol_HPPC_IN21700_30T_cycle_#937.mat
CC,937,0.88411,2.62883,0.6489,5,discharge,2,-21.052,7.017,10.0,9.9,3.829,3.4569,17.6753,10-17-21_21.53_CC_protocol_HPPC_IN21700_30T_cycle_#937.mat
CC,937,0.88411,2.62883,0.6492,5,charge,2,15.791,5.264,2.0,1.9,3.8375,4.052,13.5837,10-17-21_21.53_CC_protocol_HPPC_IN21700_30T_cycle_#937.mat
CC,937,0.88411,2.62883,0.6492,5,charge,2,15.791,5.264,10.0,9.9,3.8375,4.1056,16.978,10-17-21_21.53_CC_protocol_HPPC_IN21700_30T_cycle_#937.mat
CC,937,0.88411,2.62883,0.6488,5,discharge,3,-30.263,10.088,2.0,1.9,3.828,3.4163,13.6041,10-17-21_21.53_CC_protocol_HPPC_IN21700_30T_cycle_#937.mat
CC,937,0.88411,2.62883,0.6488,5,discharge,3,-30.263,10.088,10.0,9.9,3.828,3.3159,16.9217,10-17-21_21.53_CC_protocol_HPPC_IN21700_30T_cycle_#937.mat
CC,937,0.88411,2.62883,0.6493,5,charge,3,25.662,8.554,2.0,1.9,3.8399,4.1769,13.1323,10-17-21_21.53_CC_protocol_HPPC_IN21700_30T_cycle_#937.mat
CC,937,0.88411,2.62883,0.6493,5,charge,3,25.662,8.554,10.0,9.9,3.8399,4.2,14.0324,10-17-21_21.53_CC_protocol_HPPC_IN21700_30T_cycle_#937.mat
CC,937,0.88411,2.62883,0.5613,6,discharge,0,-2.632,0.877,2.0,2.0,3.739,3.7008,14.5109,10-17-21_21.53_CC_protocol_HPPC_IN21700_30T_cycle_#937.mat
CC,937,0.88411,2.62883,0.5613,6,discharge,0,-2.632,0.877,10.0,9.9,3.739,3.6884,19.2213,10-17-21_21.53_CC_protocol_HPPC_IN21700_30T_cycle_#937.mat
CC,937,0.88411,2.62883,0.5614,6,charge,0,1.316,0.439,2.0,2.0,3.7401,3.7598,14.9662,10-17-21_21.53_CC_protocol_HPPC_IN21700_30T_cycle_#937.mat
CC,937,0.88411,2.62883,0.5614,6,charge,0,1.316,0.439,10.0,9.9,3.7401,3.7654,19.2205,10-17-21_21.53_CC_protocol_HPPC_IN21700_30T_cycle_#937.mat
CC,937,0.88411,2.62883,0.5613,6,discharge,1,-10.527,3.509,2.0,1.9,3.7394,3.5876,14.4201,10-17-21_21.53_CC_protocol_HPPC_IN21700_30T_cycle_#937.mat
CC,937,0.88411,2.62883,0.5613,6,discharge,1,-10.527,3.509,10.0,9.9,3.7394,3.542,18.7518,10-17-21_21.53_CC_protocol_HPPC_IN21700_30T_cycle_#937.mat
CC,937,0.88411,2.62883,0.5614,6,charge,1,5.264,1.755,2.0,1.9,3.7443,3.8186,14.1158,10-17-21_21.53_CC_protocol_HPPC_IN21700_30T_cycle_#937.mat
CC,937,0.88411,2.62883,0.5614,6,charge,1,5.264,1.755,10.0,9.9,3.7443,3.839,17.9915,10-17-21_21.53_CC_protocol_HPPC_IN21700_30T_cycle_#937.mat
CC,937,0.88411,2.62883,0.5612,6,discharge,2,-21.053,7.018,2.0,2.0,3.7399,3.4417,14.1643,10-17-21_21.53_CC_protocol_HPPC_IN21700_30T_cycle_#937.mat
CC,937,0.88411,2.62883,0.5612,6,discharge,2,-21.053,7.018,10.0,9.9,3.7399,3.364,17.8549,10-17-21_21.53_CC_protocol_HPPC_IN21700_30T_cycle_#937.mat
CC,937,0.88411,2.62883,0.5615,6,charge,2,15.79,5.263,2.0,2.0,3.7476,3.9601,13.4579,10-17-21_21.53_CC_protocol_HPPC_IN21700_30T_cycle_#937.mat
CC,937,0.88411,2.62883,0.5615,6,charge,2,15.79,5.263,10.0,9.9,3.7476,4.0088,16.5421,10-17-21_21.53_CC_protocol_HPPC_IN21700_30T_cycle_#937.mat
CC,937,0.88411,2.62883,0.5611,6,discharge,3,-30.263,10.088,2.0,1.9,3.7405,3.3276,13.6437,10-17-21_21.53_CC_protocol_HPPC_IN21700_30T_cycle_#937.mat
CC,937,0.88411,2.62883,0.5611,6,discharge,3,-30.263,10.088,10.0,9.9,3.7405,3.2209,17.1695,10-17-21_21.53_CC_protocol_HPPC_IN21700_30T_cycle_#937.mat
CC,937,0.88411,2.62883,0.5616,6,charge,3,26.316,8.772,2.0,2.0,3.7492,4.0852,12.7679,10-17-21_21.53_CC_protocol_HPPC_IN21700_30T_cycle_#937.mat
CC,937,0.88411,2.62883,0.5616,6,charge,3,26.316,8.772,10.0,9.9,3.7492,4.1586,15.5571,10-17-21_21.53_CC_protocol_HPPC_IN21700_30T_cycle_#937.mat
CC,937,0.88411,2.62883,0.4736,7,discharge,0,-2.632,0.877,2.0,2.0,3.6592,3.6209,14.5489,10-17-21_21.53_CC_protocol_HPPC_IN21700_30T_cycle_#937.mat
CC,937,0.88411,2.62883,0.4736,7,discharge,0,-2.632,0.877,10.0,9.9,3.6592,3.6095,18.8794,10-17-21_21.53_CC_protocol_HPPC_IN21700_30T_cycle_#937.mat
CC,937,0.88411,2.62883,0.4737,7,charge,0,1.317,0.439,2.0,1.9,3.6609,3.6796,14.2043,10-17-21_21.53_CC_protocol_HPPC_IN21700_30T_cycle_#937.mat
CC,937,0.88411,2.62883,0.4737,7,charge,0,1.317,0.439,10.0,9.9,3.6609,3.6848,18.1542,10-17-21_21.53_CC_protocol_HPPC_IN21700_30T_cycle_#937.mat
CC,937,0.88411,2.62883,0.4736,7,discharge,1,-10.528,3.509,2.0,2.0,3.6595,3.5072,14.4662,10-17-21_21.53_CC_protocol_HPPC_IN21700_30T_cycle_#937.mat
CC,937,0.88411,2.62883,0.4736,7,discharge,1,-10.528,3.509,10.0,9.9,3.6595,3.4644,18.5315,10-17-21_21.53_CC_protocol_HPPC_IN21700_30T_cycle_#937.mat
CC,937,0.88411,2.62883,0.4737,7,charge,1,5.263,1.754,2.0,2.0,3.6644,3.7388,14.1351,10-17-21_21.53_CC_protocol_HPPC_IN21700_30T_cycle_#937.mat
CC,937,0.88411,2.62883,0.4737,7,charge,1,5.263,1.754,10.0,9.9,3.6644,3.7581,17.8018,10-17-21_21.53_CC_protocol_HPPC_IN21700_30T_cycle_#937.mat
CC,937,0.88411,2.62883,0.4735,7,discharge,2,-21.055,7.018,2.0,2.0,3.6601,3.3619,14.1629,10-17-21_21.53_CC_protocol_HPPC_IN21700_30T_cycle_#937.mat
CC,937,0.88411,2.62883,0.4735,7,discharge,2,-21.055,7.018,10.0,9.9,3.6601,3.2854,17.7962,10-17-21_21.53_CC_protocol_HPPC_IN21700_30T_cycle_#937.mat
CC,937,0.88411,2.62883,0.4738,7,charge,2,15.79,5.263,2.0,2.0,3.6677,3.8796,13.4199,10-17-21_21.53_CC_protocol_HPPC_IN21700_30T_cycle_#937.mat
CC,937,0.88411,2.62883,0.4738,7,charge,2,15.79,5.263,10.0,9.9,3.6677,3.9255,16.3268,10-17-21_21.53_CC_protocol_HPPC_IN21700_30T_cycle_#937.mat
CC,937,0.88411,2.62883,0.4734,7,discharge,3,-30.263,10.088,2.0,1.9,3.6606,3.247,13.6669,10-17-21_21.53_CC_protocol_HPPC_IN21700_30T_cycle_#937.mat
CC,937,0.88411,2.62883,0.4734,7,discharge,3,-30.263,10.088,10.0,9.9,3.6606,3.1401,17.1992,10-17-21_21.53_CC_protocol_HPPC_IN21700_30T_cycle_#937.mat
CC,937,0.88411,2.62883,0.4739,7,charge,3,26.318,8.773,2.0,2.0,3.6701,4.0036,12.6719,10-17-21_21.53_CC_protocol_HPPC_IN21700_30T_cycle_#937.mat
CC,937,0.88411,2.62883,0.4739,7,charge,3,26.318,8.773,10.0,9.9,3.6701,4.074,15.3469,10-17-21_21.53_CC_protocol_HPPC_IN21700_30T_cycle_#937.mat
CC,937,0.88411,2.62883,0.3859,8,discharge,0,-2.633,0.878,2.0,2.0,3.597,3.5574,15.0422,10-17-21_21.53_CC_protocol_HPPC_IN21700_30T_cycle_#937.mat
CC,937,0.88411,2.62883,0.3859,8,discharge,0,-2.633,0.878,10.0,9.9,3.597,3.5458,19.4485,10-17-21_21.53_CC_protocol_HPPC_IN21700_30T_cycle_#937.mat
CC,937,0.88411,2.62883,0.3859,8,charge,0,1.316,0.439,2.0,2.0,3.5986,3.6179,14.6623,10-17-21_21.53_CC_protocol_HPPC_IN21700_30T_cycle_#937.mat
CC,937,0.88411,2.62883,0.3859,8,charge,0,1.316,0.439,10.0,9.9,3.5986,3.6231,18.6128,10-17-21_21.53_CC_protocol_HPPC_IN21700_30T_cycle_#937.mat
CC,937,0.88411,2.62883,0.3858,8,discharge,1,-10.528,3.509,2.0,2.0,3.5972,3.4396,14.9696,10-17-21_21.53_CC_protocol_HPPC_IN21700_30T_cycle_#937.mat
CC,937,0.88411,2.62883,0.3858,8,discharge,1,-10.528,3.509,10.0,9.9,3.5972,3.3954,19.1679,10-17-21_21.53_CC_protocol_HPPC_IN21700_30T_cycle_#937.mat
CC,937,0.88411,2.62883,0.386,8,charge,1,5.266,1.755,2.0,2.0,3.6024,3.6789,14.5285,10-17-21_21.53_CC_protocol_HPPC_IN21700_30T_cycle_#937.mat
CC,937,0.88411,2.62883,0.386,8,charge,1,5.266,1.755,10.0,9.9,3.6024,3.6989,18.3268,10-17-21_21.53_CC_protocol_HPPC_IN21700_30T_cycle_#937.mat
CC,937,0.88411,2.62883,0.3857,8,discharge,2,-21.053,7.018,2.0,1.9,3.598,3.2913,14.568,10-17-21_21.53_CC_protocol_HPPC_IN21700_30T_cycle_#937.mat
CC,937,0.88411,2.62883,0.3857,8,discharge,2,-21.053,7.018,10.0,9.9,3.598,3.2059,18.6244,10-17-21_21.53_CC_protocol_HPPC_IN21700_30T_cycle_#937.mat
CC,937,0.88411,2.62883,0.3861,8,charge,2,15.792,5.264,2.0,2.0,3.6068,3.8229,13.6841,10-17-21_21.53_CC_protocol_HPPC_IN21700_30T_cycle_#937.mat
CC,937,0.88411,2.62883,0.3861,8,charge,2,15.792,5.264,10.0,9.9,3.6068,3.8683,16.559,10-17-21_21.53_CC_protocol_HPPC_IN21700_30T_cycle_#937.mat
CC,937,0.88411,2.62883,0.3857,8,discharge,3,-30.263,10.088,2.0,2.0,3.5984,3.1695,14.1724,10-17-21_21.53_CC_protocol_HPPC_IN21700_30T_cycle_#937.mat
CC,937,0.88411,2.62883,0.3857,8,discharge,3,-30.263,10.088,10.0,9.9,3.5984,3.0505,18.1046,10-17-21_21.53_CC_protocol_HPPC_IN21700_30T_cycle_#937.mat
CC,937,0.88411,2.62883,0.3861,8,charge,3,26.316,8.772,2.0,2.0,3.6101,3.9485,12.8591,10-17-21_21.53_CC_protocol_HPPC_IN21700_30T_cycle_#937.mat
CC,937,0.88411,2.62883,0.3861,8,charge,3,26.316,8.772,10.0,9.9,3.6101,4.0139,15.3443,10-17-21_21.53_CC_protocol_HPPC_IN21700_30T_cycle_#937.mat
CC,937,0.88411,2.62883,0.2982,9,discharge,0,-2.633,0.878,2.0,2.0,3.5151,3.4713,16.6363,10-17-21_21.53_CC_protocol_HPPC_IN21700_30T_cycle_#937.mat
CC,937,0.88411,2.62883,0.2982,9,discharge,0,-2.633,0.878,10.0,9.9,3.5151,3.4576,21.8399,10-17-21_21.53_CC_protocol_HPPC_IN21700_30T_cycle_#937.mat
CC,937,0.88411,2.62883,0.2982,9,charge,0,1.316,0.439,2.0,2.0,3.5172,3.5385,16.1842,10-17-21_21.53_CC_protocol_HPPC_IN21700_30T_cycle_#937.mat
CC,937,0.88411,2.62883,0.2982,9,charge,0,1.316,0.439,10.0,9.9,3.5172,3.5444,20.6671,10-17-21_21.53_CC_protocol_HPPC_IN21700_30T_cycle_#937.mat
CC,937,0.88411,2.62883,0.2981,9,discharge,1,-10.526,3.509,2.0,2.0,3.5157,3.3403,16.6635,10-17-21_21.53_CC_protocol_HPPC_IN21700_30T_cycle_#937.mat
CC,937,0.88411,2.62883,0.2981,9,discharge,1,-10.526,3.509,10.0,9.9,3.5157,3.2879,21.6416,10-17-21_21.53_CC_protocol_HPPC_IN21700_30T_cycle_#937.mat
CC,937,0.88411,2.62883,0.2982,9,charge,1,5.265,1.755,2.0,2.0,3.5228,3.6053,15.6686,10-17-21_21.53_CC_protocol_HPPC_IN21700_30T_cycle_#937.mat
CC,937,0.88411,2.62883,0.2982,9,charge,1,5.265,1.755,10.0,9.9,3.5228,3.6269,19.771,10-17-21_21.53_CC_protocol_HPPC_IN21700_30T_cycle_#937.mat
CC,937,0.88411,2.62883,0.298,9,discharge,2,-21.052,7.017,2.0,2.0,3.5181,3.1761,16.2455,10-17-21_21.53_CC_protocol_HPPC_IN21700_30T_cycle_#937.mat
CC,937,0.88411,2.62883,0.298,9,discharge,2,-21.052,7.017,10.0,9.9,3.5181,3.0592,21.7984,10-17-21_21.53_CC_protocol_HPPC_IN21700_30T_cycle_#937.mat
CC,937,0.88411,2.62883,0.2983,9,charge,2,15.792,5.264,2.0,1.9,3.5285,3.7544,14.3047,10-17-21_21.53_CC_protocol_HPPC_IN21700_30T_cycle_#937.mat
CC,937,0.88411,2.62883,0.2983,9,charge,2,15.792,5.264,10.0,9.9,3.5285,3.8093,17.7812,10-17-21_21.53_CC_protocol_HPPC_IN21700_30T_cycle_#937.mat
CC,937,0.88411,2.62883,0.2979,9,discharge,3,-30.261,10.087,2.0,2.0,3.5192,3.0444,15.6902,10-17-21_21.53_CC_protocol_HPPC_IN21700_30T_cycle_#937.mat
CC,937,0.88411,2.62883,0.2979,9,discharge,3,-30.261,10.087,10.0,9.9,3.5192,2.8478,22.187,10-17-21_21.53_CC_protocol_HPPC_IN21700_30T_cycle_#937.mat
CC,937,0.88411,2.62883,0.2984,9,charge,3,26.318,8.773,2.0,1.9,3.5321,3.8805,13.2381,10-17-21_21.53_CC_protocol_HPPC_IN21700_30T_cycle_#937.mat
CC,937,0.88411,2.62883,0.2984,9,charge,3,26.318,8.773,10.0,9.9,3.5321,3.9578,16.1752,10-17-21_21.53_CC_protocol_HPPC_IN21700_30T_cycle_#937.mat
CC,937,0.88411,2.62883,0.2543,10,discharge,0,-2.633,0.878,2.0,2.0,3.4636,3.4162,18.0043,10-17-21_21.53_CC_protocol_HPPC_IN21700_30T_cycle_#937.mat
CC,937,0.88411,2.62883,0.2543,10,discharge,0,-2.633,0.878,10.0,9.9,3.4636,3.4013,23.6639,10-17-21_21.53_CC_protocol_HPPC_IN21700_30T_cycle_#937.mat
CC,937,0.88411,2.62883,0.2544,10,charge,0,1.316,0.439,2.0,2.0,3.4657,3.4886,17.3986,10-17-21_21.53_CC_protocol_HPPC_IN21700_30T_cycle_#937.mat
CC,937,0.88411,2.62883,0.2544,10,charge,0,1.316,0.439,10.0,9.9,3.4657,3.4945,21.8812,10-17-21_21.53_CC_protocol_HPPC_IN21700_30T_cycle_#937.mat
CC,937,0.88411,2.62883,0.2542,10,discharge,1,-10.526,3.509,2.0,2.0,3.4633,3.273,18.079,10-17-21_21.53_CC_protocol_HPPC_IN21700_30T_cycle_#937.mat
CC,937,0.88411,2.62883,0.2542,10,discharge,1,-10.526,3.509,10.0,9.9,3.4633,3.2067,24.3777,10-17-21_21.53_CC_protocol_HPPC_IN21700_30T_cycle_#937.mat
CC,937,0.88411,2.62883,0.2544,10,charge,1,5.265,1.755,2.0,1.9,3.4709,3.5569,16.333,10-17-21_21.53_CC_protocol_HPPC_IN21700_30T_cycle_#937.mat
CC,937,0.88411,2.62883,0.2544,10,charge,1,5.265,1.755,10.0,9.9,3.4709,3.5784,20.4163,10-17-21_21.53_CC_protocol_HPPC_IN21700_30T_cycle_#937.mat
CC,937,0.88411,2.62883,0.2542,10,discharge,2,-21.052,7.017,2.0,2.0,3.4655,3.0913,17.775,10-17-21_21.53_CC_protocol_HPPC_IN21700_30T_cycle_#937.mat
CC,937,0.88411,2.62883,0.2542,10,discharge,2,-21.052,7.017,10.0,9.9,3.4655,2.9057,26.5913,10-17-21_21.53_CC_protocol_HPPC_IN21700_30T_cycle_#937.mat
CC,937,0.88411,2.62883,0.2545,10,charge,2,15.792,5.264,2.0,2.0,3.4758,3.7073,14.6593,10-17-21_21.53_CC_protocol_HPPC_IN21700_30T_cycle_#937.mat
CC,937,0.88411,2.62883,0.2545,10,charge,2,15.792,5.264,10.0,9.9,3.4758,3.763,18.1864,10-17-21_21.53_CC_protocol_HPPC_IN21700_30T_cycle_#937.mat
CC,937,0.88411,2.62883,0.2541,10,discharge,3,-30.263,10.088,2.0,1.9,3.4656,2.9467,17.1464,10-17-21_21.53_CC_protocol_HPPC_IN21700_30T_cycle_#937.mat
CC,937,0.88411,2.62883,0.2541,10,discharge,3,-30.263,10.088,10.0,9.9,3.4656,2.6047,28.4473,10-17-21_21.53_CC_protocol_HPPC_IN21700_30T_cycle_#937.mat
CC,937,0.88411,2.62883,0.2545,10,charge,3,26.317,8.772,2.0,1.9,3.479,3.8288,13.2918,10-17-21_21.53_CC_protocol_HPPC_IN21700_30T_cycle_#937.mat
CC,937,0.88411,2.62883,0.2545,10,charge,3,26.317,8.772,10.0,9.9,3.479,3.9134,16.5064,10-17-21_21.53_CC_protocol_HPPC_IN21700_30T_cycle_#937.mat
CC,937,0.88411,2.62883,0.2105,11,discharge,0,-2.631,0.877,2.0,1.9,3.4234,3.3702,20.2204,10-17-21_21.53_CC_protocol_HPPC_IN21700_30T_cycle_#937.mat
CC,937,0.88411,2.62883,0.2105,11,discharge,0,-2.631,0.877,10.0,9.9,3.4234,3.3503,27.7841,10-17-21_21.53_CC_protocol_HPPC_IN21700_30T_cycle_#937.mat
CC,937,0.88411,2.62883,0.2105,11,charge,0,1.316,0.439,2.0,2.0,3.4262,3.4513,19.0729,10-17-21_21.53_CC_protocol_HPPC_IN21700_30T_cycle_#937.mat
CC,937,0.88411,2.62883,0.2105,11,charge,0,1.316,0.439,10.0,9.9,3.4262,3.4578,24.0122,10-17-21_21.53_CC_protocol_HPPC_IN21700_30T_cycle_#937.mat
CC,937,0.88411,2.62883,0.2104,11,discharge,1,-10.528,3.509,2.0,2.0,3.424,3.2015,21.1341,10-17-21_21.53_CC_protocol_HPPC_IN21700_30T_cycle_#937.mat
CC,937,0.88411,2.62883,0.2104,11,discharge,1,-10.528,3.509,10.0,9.9,3.424,3.0736,33.2827,10-17-21_21.53_CC_protocol_HPPC_IN21700_30T_cycle_#937.mat
CC,937,0.88411,2.62883,0.2105,11,charge,1,5.263,1.754,2.0,2.0,3.4331,3.5248,17.4225,10-17-21_21.53_CC_protocol_HPPC_IN21700_30T_cycle_#937.mat
CC,937,0.88411,2.62883,0.2105,11,charge,1,5.263,1.754,10.0,9.9,3.4331,3.542,20.6904,10-17-21_21.53_CC_protocol_HPPC_IN21700_30T_cycle_#937.mat
CC,937,0.88411,2.62883,0.2103,11,discharge,2,-21.052,7.017,2.0,2.0,3.4263,2.9789,21.2521,10-17-21_21.53_CC_protocol_HPPC_IN21700_30T_cycle_#937.mat
CC,937,0.88411,2.62883,0.2103,11,discharge,2,-21.052,7.017,10.0,9.9,3.4263,2.5761,40.3857,10-17-21_21.53_CC_protocol_HPPC_IN21700_30T_cycle_#937.mat
CC,937,0.88411,2.62883,0.2106,11,charge,2,15.792,5.264,2.0,1.9,3.4394,3.6681,14.482,10-17-21_21.53_CC_protocol_HPPC_IN21700_30T_cycle_#937.mat
CC,937,0.88411,2.62883,0.2106,11,charge,2,15.792,5.264,10.0,9.9,3.4394,3.7157,17.4962,10-17-21_21.53_CC_protocol_HPPC_IN21700_30T_cycle_#937.mat
CC,937,0.88411,2.62883,0.2103,11,discharge,3,-30.261,10.087,2.0,1.9,3.4254,2.8037,20.5446,10-17-21_21.53_CC_protocol_HPPC_IN21700_30T_cycle_#937.mat
CC,937,0.88411,2.62883,0.2103,11,discharge,3,-30.261,10.087,10.0,9.9,3.4254,2.4999,30.5839,10-17-21_21.53_CC_protocol_HPPC_IN21700_30T_cycle_#937.mat
CC,937,0.88411,2.62883,0.2107,11,charge,3,26.317,8.772,2.0,2.0,3.4421,3.7883,13.155,10-17-21_21.53_CC_protocol_HPPC_IN21700_30T_cycle_#937.mat
CC,937,0.88411,2.62883,0.2107,11,charge,3,26.317,8.772,10.0,9.9,3.4421,3.8656,16.0923,10-17-21_21.53_CC_protocol_HPPC_IN21700_30T_cycle_#937.mat
CC,937,0.88411,2.62883,0.1666,12,discharge,0,-2.633,0.878,2.0,1.9,3.3758,3.3085,25.5592,10-17-21_21.53_CC_protocol_HPPC_IN21700_30T_cycle_#937.mat
CC,937,0.88411,2.62883,0.1666,12,discharge,0,-2.633,0.878,10.0,9.9,3.3758,3.2679,40.9783,10-17-21_21.53_CC_protocol_HPPC_IN21700_30T_cycle_#937.mat
CC,937,0.88411,2.62883,0.1666,12,charge,0,1.316,0.439,2.0,1.9,3.3799,3.4092,22.2661,10-17-21_21.53_CC_protocol_HPPC_IN21700_30T_cycle_#937.mat
CC,937,0.88411,2.62883,0.1666,12,charge,0,1.316,0.439,10.0,9.9,3.3799,3.4204,30.7774,10-17-21_21.53_CC_protocol_HPPC_IN21700_30T_cycle_#937.mat
CC,937,0.88411,2.62883,0.1665,12,discharge,1,-10.528,3.509,2.0,2.0,3.3772,3.0729,28.9039,10-17-21_21.53_CC_protocol_HPPC_IN21700_30T_cycle_#937.mat
CC,937,0.88411,2.62883,0.1665,12,discharge,1,-10.528,3.509,10.0,9.9,3.3772,2.753,59.2895,10-17-21_21.53_CC_protocol_HPPC_IN21700_30T_cycle_#937.mat
CC,937,0.88411,2.62883,0.1667,12,charge,1,5.263,1.754,2.0,2.0,3.3911,3.4926,19.2856,10-17-21_21.53_CC_protocol_HPPC_IN21700_30T_cycle_#937.mat
CC,937,0.88411,2.62883,0.1667,12,charge,1,5.263,1.754,10.0,9.9,3.3911,3.517,23.9217,10-17-21_21.53_CC_protocol_HPPC_IN21700_30T_cycle_#937.mat
CC,937,0.88411,2.62883,0.1665,12,discharge,2,-19.284,6.428,2.0,2.0,3.3811,2.7439,33.0429,10-17-21_21.53_CC_protocol_HPPC_IN21700_30T_cycle_#937.mat
CC,937,0.88411,2.62883,0.1665,12,discharge,2,-19.284,6.428,10.0,9.9,3.3811,2.4999,45.6959,10-17-21_21.53_CC_protocol_HPPC_IN21700_30T_cycle_#937.mat
CC,937,0.88411,2.62883,0.1668,12,charge,2,15.792,5.264,2.0,2.0,3.3985,3.6425,15.4509,10-17-21_21.53_CC_protocol_HPPC_IN21700_30T_cycle_#937.mat
CC,937,0.88411,2.62883,0.1668,12,charge,2,15.792,5.264,10.0,9.9,3.3985,3.6842,18.0914,10-17-21_21.53_CC_protocol_HPPC_IN21700_30T_cycle_#937.mat
CC,937,0.88411,2.62883,0.1664,12,discharge,3,-18.073,6.024,2.0,2.0,3.3811,2.4988,48.8187,10-17-21_21.53_CC_protocol_HPPC_IN21700_30T_cycle_#937.mat
CC,937,0.88411,2.62883,0.1664,12,discharge,3,-18.073,6.024,10.0,9.9,3.3811,2.4999,48.7578,10-17-21_21.53_CC_protocol_HPPC_IN21700_30T_cycle_#937.mat
CC,937,0.88411,2.62883,0.1668,12,charge,3,26.317,8.772,2.0,2.0,3.4001,3.7657,13.8922,10-17-21_21.53_CC_protocol_HPPC_IN21700_30T_cycle_#937.mat
CC,937,0.88411,2.62883,0.1668,12,charge,3,26.317,8.772,10.0,9.9,3.4001,3.833,16.4494,10-17-21_21.53_CC_protocol_HPPC_IN21700_30T_cycle_#937.mat
CC,975,0.87647,2.60609,1.0,0,discharge,0,-2.605,0.868,2.0,2.0,4.1295,4.0761,20.4998,10-25-21_16.08_CC_protocol_HPPC_IN21700_30T_cycle_#975.mat
CC,975,0.87647,2.60609,1.0,0,discharge,0,-2.605,0.868,10.0,9.7,4.1295,4.0572,27.7554,10-25-21_16.08_CC_protocol_HPPC_IN21700_30T_cycle_#975.mat
CC,975,0.87647,2.60609,1.0,0,charge,0,1.304,0.435,2.0,1.9,4.1435,4.1766,25.3737,10-25-21_16.08_CC_protocol_HPPC_IN21700_30T_cycle_#975.mat
CC,975,0.87647,2.60609,1.0,0,charge,0,1.304,0.435,10.0,9.9,4.1435,4.1897,35.4159,10-25-21_16.08_CC_protocol_HPPC_IN21700_30T_cycle_#975.mat
CC,975,0.87647,2.60609,0.9999,0,discharge,1,-10.422,3.474,2.0,2.0,4.138,3.9095,21.9248,10-25-21_16.08_CC_protocol_HPPC_IN21700_30T_cycle_#975.mat
CC,975,0.87647,2.60609,0.9999,0,discharge,1,-10.422,3.474,10.0,9.9,4.138,3.8748,25.2543,10-25-21_16.08_CC_protocol_HPPC_IN21700_30T_cycle_#975.mat
CC,975,0.87647,2.60609,1.0001,0,charge,1,1.781,0.594,2.0,2.0,4.1474,4.2,29.5323,10-25-21_16.08_CC_protocol_HPPC_IN21700_30T_cycle_#975.mat
CC,975,0.87647,2.60609,1.0001,0,charge,1,1.781,0.594,10.0,9.9,4.1474,4.2,29.5323,10-25-21_16.08_CC_protocol_HPPC_IN21700_30T_cycle_#975.mat
CC,975,0.87647,2.60609,0.9998,0,discharge,2,-20.846,6.949,2.0,2.0,4.1368,3.7358,19.2363,10-25-21_16.08_CC_protocol_HPPC_IN21700_30T_cycle_#975.mat
CC,975,0.87647,2.60609,0.9998,0,discharge,2,-20.846,6.949,10.0,9.9,4.1368,3.6899,21.4382,10-25-21_16.08_CC_protocol_HPPC_IN21700_30T_cycle_#975.mat
CC,975,0.87647,2.60609,1.0,0,charge,2,1.679,0.56,2.0,2.0,4.151,4.2,29.1753,10-25-21_16.08_CC_protocol_HPPC_IN21700_30T_cycle_#975.mat
CC,975,0.87647,2.60609,1.0,0,charge,2,1.679,0.56,10.0,9.9,4.151,4.2001,29.2349,10-25-21_16.08_CC_protocol_HPPC_IN21700_30T_cycle_#975.mat
CC,975,0.87647,2.60609,0.9997,0,discharge,3,-29.966,9.989,2.0,1.9,4.1367,3.605,17.7434,10-25-21_16.08_CC_protocol_HPPC_IN21700_30T_cycle_#975.mat
CC,975,0.87647,2.60609,0.9997,0,discharge,3,-29.966,9.989,10.0,9.9,4.1367,3.5445,19.7624,10-25-21_16.08_CC_protocol_HPPC_IN21700_30T_cycle_#975.mat
CC,975,0.87647,2.60609,1.0,0,charge,3,1.612,0.537,2.0,2.0,4.1535,4.2,28.8488,10-25-21_16.08_CC_protocol_HPPC_IN21700_30T_cycle_#975.mat
CC,975,0.87647,2.60609,1.0,0,charge,3,1.612,0.537,10.0,9.9,4.1535,4.2,28.8488,10-25-21_16.08_CC_protocol_HPPC_IN21700_30T_cycle_#975.mat
CC,975,0.87647,2.60609,0.9565,1,discharge,0,-2.607,0.869,2.0,1.9,4.0907,4.037,20.6015,10-25-21_16.08_CC_protocol_HPPC_IN21700_30T_cycle_#975.mat
CC,975,0.87647,2.60609,0.9565,1,discharge,0,-2.607,0.869,10.0,9.9,4.0907,4.0261,24.7832,10-25-21_16.08_CC_protocol_HPPC_IN21700_30T_cycle_#975.mat
CC,975,0.87647,2.60609,0.9566,1,charge,0,1.305,0.435,2.0,2.0,4.0923,4.1195,20.8501,10-25-21_16.08_CC_protocol_HPPC_IN21700_30T_cycle_#975.mat
CC,975,0.87647,2.60609,0.9566,1,charge,0,1.305,0.435,10.0,9.9,4.0923,4.1257,25.6027,10-25-21_16.08_CC_protocol_HPPC_IN21700_30T_cycle_#975.mat
CC,975,0.87647,2.60609,0.9565,1,discharge,1,-10.421,3.474,2.0,2.0,4.0912,3.89,19.3072,10-25-21_16.08_CC_protocol_HPPC_IN21700_30T_cycle_#975.mat
CC,975,0.87647,2.60609,0.9565,1,discharge,1,-10.421,3.474,10.0,9.9,4.0912,3.8602,22.1668,10-25-21_16.08_CC_protocol_HPPC_IN21700_30T_cycle_#975.mat
CC,975,0.87647,2.60609,0.9566,1,charge,1,4.644,1.548,2.0,2.0,4.095,4.2001,22.6289,10-25-21_16.08_CC_protocol_HPPC_IN21700_30T_cycle_#975.mat
CC,975,0.87647,2.60609,0.9566,1,charge,1,4.644,1.548,10.0,9.9,4.095,4.2,22.6074,10-25-21_16.08_CC_protocol_HPPC_IN21700_30T_cycle_#975.mat
CC,975,0.87647,2.60609,0.9564,1,discharge,2,-20.845,6.948,2.0,2.0,4.0915,3.7268,17.4958,10-25-21_16.08_CC_protocol_HPPC_IN21700_30T_cycle_#975.mat
CC,975,0.87647,2.60609,0.9564,1,discharge,2,-20.845,6.948,10.0,9.9,4.0915,3.6759,19.9376,10-25-21_16.08_CC_protocol_HPPC_IN21700_30T_cycle_#975.mat
CC,975,0.87647,2.60609,0.9567,1,charge,2,4.538,1.513,2.0,1.9,4.0981,4.2,22.4548,10-25-21_16.08_CC_protocol_HPPC_IN21700_30T_cycle_#975.mat
CC,975,0.87647,2.60609,0.9567,1,charge,2,4.538,1.513,10.0,9.9,4.0981,4.2,22.4548,10-25-21_16.08_CC_protocol_HPPC_IN21700_30T_cycle_#975.mat
CC,975,0.87647,2.60609,0.9563,1,discharge,3,-29.964,9.988,2.0,1.9,4.0925,3.6022,16.363,10-25-21_16.08_CC_protocol_HPPC_IN21700_30T_cycle_#975.mat
CC,975,0.87647,2.60609,0.9563,1,discharge,3,-29.964,9.988,10.0,9.9,4.0925,3.5301,18.7692,10-25-21_16.08_CC_protocol_HPPC_IN21700_30T_cycle_#975.mat
CC,975,0.87647,2.60609,0.9567,1,charge,3,4.403,1.468,2.0,2.0,4.101,4.2,22.4842,10-25-21_16.08_CC_protocol_HPPC_IN21700_30T_cycle_#975.mat
CC,975,0.87647,2.60609,0.9567,1,charge,3,4.403,1.468,10.0,9.9,4.101,4.1999,22.4614,10-25-21_16.08_CC_protocol_HPPC_IN21700_30T_cycle_#975.mat
CC,975,0.87647,2.60609,0.9131,2,discharge,0,-2.606,0.869,2.0,2.0,4.0772,4.0269,19.2983,10-25-21_16.08_CC_protocol_HPPC_IN21700_30T_cycle_#975.mat
CC,975,0.87647,2.60609,0.9131,2,discharge,0,-2.606,0.869,10.0,9.9,4.0772,4.016,23.4802,10-25-21_16.08_CC_protocol_HPPC_IN21700_30T_cycle_#975.mat
CC,975,0.87647,2.60609,0.9132,2,charge,0,1.303,0.434,2.0,2.0,4.0786,4.1033,18.9577,10-25-21_16.08_CC_protocol_HPPC_IN21700_30T_cycle_#975.mat
CC,975,0.87647,2.60609,0.9132,2,charge,0,1.303,0.434,10.0,9.9,4.0786,4.1083,22.7953,10-25-21_16.08_CC_protocol_HPPC_IN21700_30T_cycle_#975.mat
CC,975,0.87647,2.60609,0.9131,2,discharge,1,-10.423,3.474,2.0,2.0,4.0773,3.8851,18.44,10-25-21_16.08_CC_protocol_HPPC_IN21700_30T_cycle_#975.mat
CC,975,0.87647,2.60609,0.9131,2,discharge,1,-10.423,3.474,10.0,9.9,4.0773,3.846,22.1913,10-25-21_16.08_CC_protocol_HPPC_IN21700_30T_cycle_#975.mat
CC,975,0.87647,2.60609,0.9132,2,charge,1,5.212,1.737,2.0,1.9,4.0809,4.1784,18.7054,10-25-21_16.08_CC_protocol_HPPC_IN21700_30T_cycle_#975.mat
CC,975,0.87647,2.60609,0.9132,2,charge,1,5.212,1.737,10.0,9.9,4.0809,4.1984,22.5424,10-25-21_16.08_CC_protocol_HPPC_IN21700_30T_cycle_#975.mat
CC,975,0.87647,2.60609,0.913,2,discharge,2,-20.845,6.948,2.0,2.0,4.0777,3.7208,17.1216,10-25-21_16.08_CC_protocol_HPPC_IN21700_30T_cycle_#975.mat
CC,975,0.87647,2.60609,0.913,2,discharge,2,-20.845,6.948,10.0,9.9,4.0777,3.6537,20.3406,10-25-21_16.08_CC_protocol_HPPC_IN21700_30T_cycle_#975.mat
CC,975,0.87647,2.60609,0.9132,2,charge,2,5.812,1.938,2.0,2.0,4.0833,4.1999,20.0602,10-25-21_16.08_CC_protocol_HPPC_IN21700_30T_cycle_#975.mat
CC,975,0.87647,2.60609,0.9132,2,charge,2,5.812,1.938,10.0,9.9,4.0833,4.2,20.0774,10-25-21_16.08_CC_protocol_HPPC_IN21700_30T_cycle_#975.mat
CC,975,0.87647,2.60609,0.9129,2,discharge,3,-29.965,9.988,2.0,2.0,4.0785,3.5919,16.2389,10-25-21_16.08_CC_protocol_HPPC_IN21700_30T_cycle_#975.mat
CC,975,0.87647,2.60609,0.9129,2,discharge,3,-29.965,9.988,10.0,9.9,4.0785,3.5029,19.2091,10-25-21_16.08_CC_protocol_HPPC_IN21700_30T_cycle_#975.mat
CC,975,0.87647,2.60609,0.9132,2,charge,3,5.686,1.895,2.0,2.0,4.0855,4.2,20.1361,10-25-21_16.08_CC_protocol_HPPC_IN21700_30T_cycle_#975.mat
CC,975,0.87647,2.60609,0.9132,2,charge,3,5.686,1.895,10.0,9.9,4.0855,4.2,20.1361,10-25-21_16.08_CC_protocol_HPPC_IN21700_30T_cycle_#975.mat
CC,975,0.87647,2.60609,0.8263,3,discharge,0,-2.606,0.869,2.0,1.9,4.0052,3.9594,17.5735,10-25-21_16.08_CC_protocol_HPPC_IN21700_30T_cycle_#975.mat
CC,975,0.87647,2.60609,0.8263,3,discharge,0,-2.606,0.869,10.0,9.9,4.0052,3.9427,23.9813,10-25-21_16.08_CC_protocol_HPPC_IN21700_30T_cycle_#975.mat
CC,975,0.87647,2.60609,0.8263,3,charge,0,1.305,0.435,2.0,2.0,4.0067,4.0301,17.9338,10-25-21_16.08_CC_protocol_HPPC_IN21700_30T_cycle_#975.mat
CC,975,0.87647,2.60609,0.8263,3,charge,0,1.305,0.435,10.0,9.9,4.0067,4.0372,23.3752,10-25-21_16.08_CC_protocol_HPPC_IN21700_30T_cycle_#975.mat
CC,975,0.87647,2.60609,0.8262,3,discharge,1,-10.421,3.474,2.0,2.0,4.0062,3.826,17.292,10-25-21_16.08_CC_protocol_HPPC_IN21700_30T_cycle_#975.mat
CC,975,0.87647,2.60609,0.8262,3,discharge,1,-10.421,3.474,10.0,9.9,4.0062,3.7734,22.3395,10-25-21_16.08_CC_protocol_HPPC_IN21700_30T_cycle_#975.mat
CC,975,0.87647,2.60609,0.8263,3,charge,1,5.21,1.737,2.0,1.9,4.0122,4.0986,16.5825,10-25-21_16.08_CC_protocol_HPPC_IN21700_30T_cycle_#975.mat
CC,975,0.87647,2.60609,0.8263,3,charge,1,5.21,1.737,10.0,9.9,4.0122,4.1235,21.3615,10-25-21_16.08_CC_protocol_HPPC_IN21700_30T_cycle_#975.mat
CC,975,0.87647,2.60609,0.8261,3,discharge,2,-20.845,6.948,2.0,1.9,4.0071,3.6684,16.2485,10-25-21_16.08_CC_protocol_HPPC_IN21700_30T_cycle_#975.mat
CC,975,0.87647,2.60609,0.8261,3,discharge,2,-20.845,6.948,10.0,9.9,4.0071,3.5894,20.0384,10-25-21_16.08_CC_protocol_HPPC_IN21700_30T_cycle_#975.mat
CC,975,0.87647,2.60609,0.8264,3,charge,2,10.468,3.489,2.0,1.9,4.0163,4.2,17.5487,10-25-21_16.08_CC_protocol_HPPC_IN21700_30T_cycle_#975.mat
CC,975,0.87647,2.60609,0.8264,3,charge,2,10.468,3.489,10.0,9.9,4.0163,4.2,17.5487,10-25-21_16.08_CC_protocol_HPPC_IN21700_30T_cycle_#975.mat
CC,975,0.87647,2.60609,0.8261,3,discharge,3,-29.966,9.989,2.0,2.0,4.0084,3.5407,15.6077,10-25-21_16.08_CC_protocol_HPPC_IN21700_30T_cycle_#975.mat
CC,975,0.87647,2.60609,0.8261,3,discharge,3,-29.966,9.989,10.0,9.9,4.0084,3.444,18.8347,10-25-21_16.08_CC_protocol_HPPC_IN21700_30T_cycle_#975.mat
CC,975,0.87647,2.60609,0.8264,3,charge,3,10.436,3.479,2.0,2.0,4.0183,4.2001,17.4205,10-25-21_16.08_CC_protocol_HPPC_IN21700_30T_cycle_#975.mat
CC,975,0.87647,2.60609,0.8264,3,charge,3,10.436,3.479,10.0,9.9,4.0183,4.2,17.4109,10-25-21_16.08_CC_protocol_HPPC_IN21700_30T_cycle_#975.mat
CC,975,0.87647,2.60609,0.7394,4,discharge,0,-2.607,0.869,2.0,1.9,3.9148,3.8731,15.9985,10-25-21_16.08_CC_protocol_HPPC_IN21700_30T_cycle_#975.mat
CC,975,0.87647,2.60609,0.7394,4,discharge,0,-2.607,0.869,10.0,9.9,3.9148,3.8577,21.9068,10-25-21_16.08_CC_protocol_HPPC_IN21700_30T_cycle_#975.mat
CC,975,0.87647,2.60609,0.7394,4,charge,0,1.303,0.434,2.0,2.0,3.917,3.9372,15.5063,10-25-21_16.08_CC_protocol_HPPC_IN21700_30T_cycle_#975.mat
CC,975,0.87647,2.60609,0.7394,4,charge,0,1.303,0.434,10.0,9.9,3.917,3.9432,20.1121,10-25-21_16.08_CC_protocol_HPPC_IN21700_30T_cycle_#975.mat
CC,975,0.87647,2.60609,0.7393,4,discharge,1,-10.421,3.474,2.0,2.0,3.9151,3.7496,15.8814,10-25-21_16.08_CC_protocol_HPPC_IN21700_30T_cycle_#975.mat
CC,975,0.87647,2.60609,0.7393,4,discharge,1,-10.421,3.474,10.0,9.9,3.9151,3.7038,20.2764,10-25-21_16.08_CC_protocol_HPPC_IN21700_30T_cycle_#975.mat
CC,975,0.87647,2.60609,0.7395,4,charge,1,5.212,1.737,2.0,1.9,3.9209,3.9994,15.0602,10-25-21_16.08_CC_protocol_HPPC_IN21700_30T_cycle_#975.mat
CC,975,0.87647,2.60609,0.7395,4,charge,1,5.212,1.737,10.0,9.9,3.9209,4.0187,18.7629,10-25-21_16.08_CC_protocol_HPPC_IN21700_30T_cycle_#975.mat
CC,975,0.87647,2.60609,0.7392,4,discharge,2,-20.845,6.948,2.0,2.0,3.9155,3.5958,15.337,10-25-21_16.08_CC_protocol_HPPC_IN21700_30T_cycle_#975.mat
CC,975,0.87647,2.60609,0.7392,4,discharge,2,-20.845,6.948,10.0,9.9,3.9155,3.5256,18.7047,10-25-21_16.08_CC_protocol_HPPC_IN21700_30T_cycle_#975.mat
CC,975,0.87647,2.60609,0.7395,4,charge,2,15.634,5.211,2.0,2.0,3.924,4.1482,14.3405,10-25-21_16.08_CC_protocol_HPPC_IN21700_30T_cycle_#975.mat
CC,975,0.87647,2.60609,0.7395,4,charge,2,15.634,5.211,10.0,9.9,3.924,4.2,17.6538,10-25-21_16.08_CC_protocol_HPPC_IN21700_30T_cycle_#975.mat
CC,975,0.87647,2.60609,0.7392,4,discharge,3,-29.965,9.988,2.0,1.9,3.9153,3.4722,14.7873,10-25-21_16.08_CC_protocol_HPPC_IN21700_30T_cycle_#975.mat
CC,975,0.87647,2.60609,0.7392,4,discharge,3,-29.965,9.988,10.0,9.9,3.9153,3.377,17.9643,10-25-21_16.08_CC_protocol_HPPC_IN21700_30T_cycle_#975.mat
CC,975,0.87647,2.60609,0.7397,4,charge,3,17.788,5.929,2.0,2.0,3.926,4.2002,15.4149,10-25-21_16.08_CC_protocol_HPPC_IN21700_30T_cycle_#975.mat
CC,975,0.87647,2.60609,0.7397,4,charge,3,17.788,5.929,10.0,9.9,3.926,4.2001,15.4093,10-25-21_16.08_CC_protocol_HPPC_IN21700_30T_cycle_#975.mat
CC,975,0.87647,2.60609,0.6525,5,discharge,0,-2.607,0.869,2.0,2.0,3.8256,3.7851,15.5369,10-25-21_16.08_CC_protocol_HPPC_IN21700_30T_cycle_#975.mat
CC,975,0.87647,2.60609,0.6525,5,discharge,0,-2.607,0.869,10.0,9.9,3.8256,3.7721,20.524,10-25-21_16.08_CC_protocol_HPPC_IN21700_30T_cycle_#975.mat
CC,975,0.87647,2.60609,0.6526,5,charge,0,1.302,0.434,2.0,2.0,3.8274,3.8472,15.2027,10-25-21_16.08_CC_protocol_HPPC_IN21700_30T_cycle_#975.mat
CC,975,0.87647,2.60609,0.6526,5,charge,0,1.302,0.434,10.0,9.9,3.8274,3.8529,19.5792,10-25-21_16.08_CC_protocol_HPPC_IN21700_30T_cycle_#975.mat
CC,975,0.87647,2.60609,0.6525,5,discharge,1,-10.422,3.474,2.0,2.0,3.8259,3.6661,15.3329,10-25-21_16.08_CC_protocol_HPPC_IN21700_30T_cycle_#975.mat
CC,975,0.87647,2.60609,0.6525,5,discharge,1,-10.422,3.474,10.0,9.9,3.8259,3.6239,19.3821,10-25-21_16.08_CC_protocol_HPPC_IN21700_30T_cycle_#975.mat
CC,975,0.87647,2.60609,0.6526,5,charge,1,5.213,1.738,2.0,1.9,3.8309,3.9088,14.9446,10-25-21_16.08_CC_protocol_HPPC_IN21700_30T_cycle_#975.mat
CC,975,0.87647,2.60609,0.6526,5,charge,1,5.213,1.738,10.0,9.9,3.8309,3.9301,19.0308,10-25-21_16.08_CC_protocol_HPPC_IN21700_30T_cycle_#975.mat
CC,975,0.87647,2.60609,0.6524,5,discharge,2,-20.844,6.948,2.0,2.0,3.8259,3.518,14.7716,10-25-21_16.08_CC_protocol_HPPC_IN21700_30T_cycle_#975.mat
CC,975,0.87647,2.60609,0.6524,5,discharge,2,-20.844,6.948,10.0,9.9,3.8259,3.4446,18.293,10-25-21_16.08_CC_protocol_HPPC_IN21700_30T_cycle_#975.mat
CC,975,0.87647,2.60609,0.6527,5,charge,2,15.634,5.211,2.0,2.0,3.8346,4.0569,14.219,10-25-21_16.08_CC_protocol_HPPC_IN21700_30T_cycle_#975.mat
CC,975,0.87647,2.60609,0.6527,5,charge,2,15.634,5.211,10.0,9.9,3.8346,4.1102,17.6282,10-25-21_16.08_CC_protocol_HPPC_IN21700_30T_cycle_#975.mat
CC,975,0.87647,2.60609,0.6523,5,discharge,3,-29.965,9.988,2.0,2.0,3.8257,3.3974,14.2933,10-25-21_16.08_CC_protocol_HPPC_IN21700_30T_cycle_#975.mat
CC,975,0.87647,2.60609,0.6523,5,discharge,3,-29.965,9.988,10.0,9.9,3.8257,3.297,17.6439,10-25-21_16.08_CC_protocol_HPPC_IN21700_30T_cycle_#975.mat
CC,975,0.87647,2.60609,0.6528,5,charge,3,24.558,8.186,2.0,2.0,3.8363,4.1903,14.4149,10-25-21_16.08_CC_protocol_HPPC_IN21700_30T_cycle_#975.mat
CC,975,0.87647,2.60609,0.6528,5,charge,3,24.558,8.186,10.0,9.9,3.8363,4.2,14.8098,10-25-21_16.08_CC_protocol_HPPC_IN21700_30T_cycle_#975.mat
CC,975,0.87647,2.60609,0.5657,6,discharge,0,-2.607,0.869,2.0,2.0,3.7374,3.6988,14.8086,10-25-21_16.08_CC_protocol_HPPC_IN21700_30T_cycle_#975.mat
CC,975,0.87647,2.60609,0.5657,6,discharge,0,-2.607,0.869,10.0,9.9,3.7374,3.6862,19.6424,10-25-21_16.08_CC_protocol_HPPC_IN21700_30T_cycle_#975.mat
CC,975,0.87647,2.60609,0.5657,6,charge,0,1.305,0.435,2.0,1.9,3.7393,3.7582,14.485,10-25-21_16.08_CC_protocol_HPPC_IN21700_30T_cycle_#975.mat
CC,975,0.87647,2.60609,0.5657,6,charge,0,1.305,0.435,10.0,9.9,3.7393,3.7638,18.7768,10-25-21_16.08_CC_protocol_HPPC_IN21700_30T_cycle_#975.mat
CC,975,0.87647,2.60609,0.5656,6,discharge,1,-10.422,3.474,2.0,1.9,3.7379,3.5851,14.6613,10-25-21_16.08_CC_protocol_HPPC_IN21700_30T_cycle_#975.mat
CC,975,0.87647,2.60609,0.5656,6,discharge,1,-10.422,3.474,10.0,9.9,3.7379,3.539,19.0846,10-25-21_16.08_CC_protocol_HPPC_IN21700_30T_cycle_#975.mat
CC,975,0.87647,2.60609,0.5657,6,charge,1,5.21,1.737,2.0,2.0,3.7428,3.8179,14.4146,10-25-21_16.08_CC_protocol_HPPC_IN21700_30T_cycle_#975.mat
CC,975,0.87647,2.60609,0.5657,6,charge,1,5.21,1.737,10.0,9.9,3.7428,3.8383,18.3301,10-25-21_16.08_CC_protocol_HPPC_IN21700_30T_cycle_#975.mat
CC,975,0.87647,2.60609,0.5655,6,discharge,2,-20.846,6.949,2.0,2.0,3.7376,3.4385,14.3481,10-25-21_16.08_CC_protocol_HPPC_IN21700_30T_cycle_#975.mat
CC,975,0.87647,2.60609,0.5655,6,discharge,2,-20.846,6.949,10.0,9.9,3.7376,3.3606,18.085,10-25-21_16.08_CC_protocol_HPPC_IN21700_30T_cycle_#975.mat
CC,975,0.87647,2.60609,0.5658,6,charge,2,15.634,5.211,2.0,1.9,3.7461,3.9606,13.7201,10-25-21_16.08_CC_protocol_HPPC_IN21700_30T_cycle_#975.mat
CC,975,0.87647,2.60609,0.5658,6,charge,2,15.634,5.211,10.0,9.9,3.7461,4.0103,16.8991,10-25-21_16.08_CC_protocol_HPPC_IN21700_30T_cycle_#975.mat
CC,975,0.87647,2.60609,0.5655,6,discharge,3,-29.964,9.988,2.0,2.0,3.7391,3.3188,14.0268,10-25-21_16.08_CC_protocol_HPPC_IN21700_30T_cycle_#975.mat
CC,975,0.87647,2.60609,0.5655,6,discharge,3,-29.964,9.988,10.0,9.9,3.7391,3.2137,17.5344,10-25-21_16.08_CC_protocol_HPPC_IN21700_30T_cycle_#975.mat
CC,975,0.87647,2.60609,0.5659,6,charge,3,26.058,8.686,2.0,2.0,3.7487,4.095,13.2896,10-25-21_16.08_CC_protocol_HPPC_IN21700_30T_cycle_#975.mat
CC,975,0.87647,2.60609,0.5659,6,charge,3,26.058,8.686,10.0,9.9,3.7487,4.1688,16.1217,10-25-21_16.08_CC_protocol_HPPC_IN21700_30T_cycle_#975.mat
CC,975,0.87647,2.60609,0.4788,7,discharge,0,-2.607,0.869,2.0,2.0,3.6584,3.6188,15.1916,10-25-21_16.08_CC_protocol_HPPC_IN21700_30T_cycle_#975.mat
CC,975,0.87647,2.60609,0.4788,7,discharge,0,-2.607,0.869,10.0,9.9,3.6584,3.6073,19.6033,10-25-21_16.08_CC_protocol_HPPC_IN21700_30T_cycle_#975.mat
CC,975,0.87647,2.60609,0.4789,7,charge,0,1.304,0.435,2.0,1.9,3.66,3.6792,14.7183,10-25-21_16.08_CC_protocol_HPPC_IN21700_30T_cycle_#975.mat
CC,975,0.87647,2.60609,0.4789,7,charge,0,1.304,0.435,10.0,9.9,3.66,3.6846,18.8578,10-25-21_16.08_CC_protocol_HPPC_IN21700_30T_cycle_#975.mat
CC,975,0.87647,2.60609,0.4788,7,discharge,1,-10.422,3.474,2.0,1.9,3.6587,3.5028,14.9587,10-25-21_16.08_CC_protocol_HPPC_IN21700_30T_cycle_#975.mat
CC,975,0.87647,2.60609,0.4788,7,discharge,1,-10.422,3.474,10.0,9.9,3.6587,3.4587,19.1902,10-25-21_16.08_CC_protocol_HPPC_IN21700_30T_cycle_#975.mat
CC,975,0.87647,2.60609,0.4789,7,charge,1,5.212,1.737,2.0,1.9,3.6637,3.7398,14.6009,10-25-21_16.08_CC_protocol_HPPC_IN21700_30T_cycle_#975.mat
CC,975,0.87647,2.60609,0.4789,7,charge,1,5.212,1.737,10.0,9.9,3.6637,3.7599,18.4574,10-25-21_16.08_CC_protocol_HPPC_IN21700_30T_cycle_#975.mat
CC,975,0.87647,2.60609,0.4787,7,discharge,2,-20.845,6.948,2.0,2.0,3.6591,3.353,14.6846,10-25-21_16.08_CC_protocol_HPPC_IN21700_30T_cycle_#975.mat
CC,975,0.87647,2.60609,0.4787,7,discharge,2,-20.845,6.948,10.0,9.9,3.6591,3.2754,18.4073,10-25-21_16.08_CC_protocol_HPPC_IN21700_30T_cycle_#975.mat
CC,975,0.87647,2.60609,0.479,7,charge,2,15.634,5.211,2.0,1.9,3.6672,3.8852,13.944,10-25-21_16.08_CC_protocol_HPPC_IN21700_30T_cycle_#975.mat
CC,975,0.87647,2.60609,0.479,7,charge,2,15.634,5.211,10.0,9.9,3.6672,3.9327,16.9822,10-25-21_16.08_CC_protocol_HPPC_IN21700_30T_cycle_#975.mat
CC,975,0.87647,2.60609,0.4786,7,discharge,3,-29.966,9.989,2.0,2.0,3.6597,3.2297,14.3496,10-25-21_16.08_CC_protocol_HPPC_IN21700_30T_cycle_#975.mat
CC,975,0.87647,2.60609,0.4786,7,discharge,3,-29.966,9.989,10.0,9.9,3.6597,3.1229,17.9136,10-25-21_16.08_CC_protocol_HPPC_IN21700_30T_cycle_#975.mat
CC,975,0.87647,2.60609,0.4791,7,charge,3,26.057,8.686,2.0,2.0,3.6696,4.0179,13.3668,10-25-21_16.08_CC_protocol_HPPC_IN21700_30T_cycle_#975.mat
CC,975,0.87647,2.60609,0.4791,7,charge,3,26.057,8.686,10.0,9.9,3.6696,4.089,16.0955,10-25-21_16.08_CC_protocol_HPPC_IN21700_30T_cycle_#975.mat
CC,975,0.87647,2.60609,0.392,8,discharge,0,-2.607,0.869,2.0,2.0,3.5966,3.556,15.5735,10-25-21_16.08_CC_protocol_HPPC_IN21700_30T_cycle_#975.mat
CC,975,0.87647,2.60609,0.392,8,discharge,0,-2.607,0.869,10.0,9.9,3.5966,3.5442,20.0997,10-25-21_16.08_CC_protocol_HPPC_IN21700_30T_cycle_#975.mat
CC,975,0.87647,2.60609,0.392,8,charge,0,1.302,0.434,2.0,2.0,3.5983,3.6181,15.2015,10-25-21_16.08_CC_protocol_HPPC_IN21700_30T_cycle_#975.mat
CC,975,0.87647,2.60609,0.392,8,charge,0,1.302,0.434,10.0,9.9,3.5983,3.6235,19.3474,10-25-21_16.08_CC_protocol_HPPC_IN21700_30T_cycle_#975.mat
CC,975,0.87647,2.60609,0.3919,8,discharge,1,-10.422,3.474,2.0,2.0,3.5971,3.4363,15.4289,10-25-21_16.08_CC_protocol_HPPC_IN21700_30T_cycle_#975.mat
CC,975,0.87647,2.60609,0.3919,8,discharge,1,-10.422,3.474,10.0,9.9,3.5971,3.3914,19.7371,10-25-21_16.08_CC_protocol_HPPC_IN21700_30T_cycle_#975.mat
CC,975,0.87647,2.60609,0.392,8,charge,1,5.21,1.737,2.0,2.0,3.602,3.6802,15.009,10-25-21_16.08_CC_protocol_HPPC_IN21700_30T_cycle_#975.mat
CC,975,0.87647,2.60609,0.392,8,charge,1,5.21,1.737,10.0,9.9,3.602,3.7003,18.8668,10-25-21_16.08_CC_protocol_HPPC_IN21700_30T_cycle_#975.mat
CC,975,0.87647,2.60609,0.3918,8,discharge,2,-20.846,6.949,2.0,2.0,3.5968,3.2843,14.9909,10-25-21_16.08_CC_protocol_HPPC_IN21700_30T_cycle_#975.mat
CC,975,0.87647,2.60609,0.3918,8,discharge,2,-20.846,6.949,10.0,9.9,3.5968,3.1997,19.0492,10-25-21_16.08_CC_protocol_HPPC_IN21700_30T_cycle_#975.mat
CC,975,0.87647,2.60609,0.3921,8,charge,2,15.634,5.211,2.0,2.0,3.6061,3.828,14.1934,10-25-21_16.08_CC_protocol_HPPC_IN21700_30T_cycle_#975.mat
CC,975,0.87647,2.60609,0.3921,8,charge,2,15.634,5.211,10.0,9.9,3.6061,3.8739,17.1293,10-25-21_16.08_CC_protocol_HPPC_IN21700_30T_cycle_#975.mat
CC,975,0.87647,2.60609,0.3917,8,discharge,3,-29.965,9.988,2.0,2.0,3.598,3.1598,14.6237,10-25-21_16.08_CC_protocol_HPPC_IN21700_30T_cycle_#975.mat
CC,975,0.87647,2.60609,0.3917,8,discharge,3,-29.965,9.988,10.0,9.9,3.598,3.0385,18.6718,10-25-21_16.08_CC_protocol_HPPC_IN21700_30T_cycle_#975.mat
CC,975,0.87647,2.60609,0.3922,8,charge,3,26.056,8.685,2.0,2.0,3.6103,3.9597,13.4096,10-25-21_16.08_CC_protocol_HPPC_IN21700_30T_cycle_#975.mat
CC,975,0.87647,2.60609,0.3922,8,charge,3,26.056,8.685,10.0,9.9,3.6103,4.0256,15.9387,10-25-21_16.08_CC_protocol_HPPC_IN21700_30T_cycle_#975.mat
CC,975,0.87647,2.60609,0.3051,9,discharge,0,-2.607,0.869,2.0,2.0,3.5149,3.4682,17.9147,10-25-21_16.08_CC_protocol_HPPC_IN21700_30T_cycle_#975.mat
CC,975,0.87647,2.60609,0.3051,9,discharge,0,-2.607,0.869,10.0,9.9,3.5149,3.4538,23.4387,10-25-21_16.08_CC_protocol_HPPC_IN21700_30T_cycle_#975.mat
CC,975,0.87647,2.60609,0.3052,9,charge,0,1.304,0.435,2.0,1.9,3.5164,3.5395,17.7093,10-25-21_16.08_CC_protocol_HPPC_IN21700_30T_cycle_#975.mat
CC,975,0.87647,2.60609,0.3052,9,charge,0,1.304,0.435,10.0,9.9,3.5164,3.546,22.6924,10-25-21_16.08_CC_protocol_HPPC_IN21700_30T_cycle_#975.mat
CC,975,0.87647,2.60609,0.3051,9,discharge,1,-10.422,3.474,2.0,1.9,3.5156,3.3339,17.4343,10-25-21_16.08_CC_protocol_HPPC_IN21700_30T_cycle_#975.mat
