Repository: KikETs/ECM_HYBRID_BMS_JOINT

## Results

| Arm | Model | Size | Protocol | Result | Worst cell |
|---|---|---|---|---|---|
| SOP | 2RC table + trim (A8) | 4 effective coefficients, 2 EW states | leave-one-cell-out | usable current 69.6 % discharge, 59.5 % charge (τ = 10 s) | 59.9 % / 53.5 % (BOOST_REST) |
| SOH | dQ/dV ridge | 65 coefficients | leave-one-cell-out | RMSE 0.0094, bias −0.0005 | 0.0130 (BOOST_REST) |
| SOC | 2RC EKF, low-current gate | 3 states | leave-one-cell-out | **2.34 %p** over six sensor disturbances on estimated SOH (2.325 on true SOH), per cell 2.00–2.75 | 4.60 %p (BOOST_NEGPULSE_1S, current offset −0.10 A) |

The SOH arm was a 10,945-parameter CNN until the second audit round. Nested

File: analysis/rpcwby_resistance.csv (part 21 of 21)
cell,cycle,SOC,direction,I_A,tau_s,tau_actual_s,T_C,rest_before_s,V_pre_V,V_tau_V,R_mOhm,CAP_Ah,SOH
RPC_US06,1685,0.2252,discharge,-6.594,10.0,9.0,,3600.0,3.385,2.5499,126.6454,2.4378,0.81798
RPC_US06,1685,0.2202,charge,15.001,2.0,2.0,,60.0,3.3519,3.7555,26.9049,2.4378,0.81798
RPC_US06,1685,0.2202,charge,15.001,10.0,9.0,,60.0,3.3519,3.7944,29.498,2.4378,0.81798
RPC_US06,1685,0.2009,discharge,-4.901,2.0,2.0,,3600.0,3.3492,2.5496,163.1504,2.4378,0.81798
RPC_US06,1685,0.2009,discharge,-4.901,10.0,9.0,,3600.0,3.3492,2.55,163.0688,2.4378,0.81798
RPC_US06,1685,0.1975,charge,15.001,2.0,2.0,,60.0,3.2944,3.7277,28.8847,2.4378,0.81798
RPC_US06,1685,0.1975,charge,15.001,10.0,9.0,,60.0,3.2944,3.785,32.7045,2.4378,0.81798
RPC_US06,1685,0.1889,discharge,-4.029,2.0,2.0,,3600.0,3.3011,2.5496,186.5088,2.4378,0.81798
RPC_US06,1685,0.1889,discharge,-4.029,10.0,9.0,,3600.0,3.3011,2.55,186.4096,2.4378,0.81798
RPC_US06,1685,0.1863,charge,15.001,2.0,2.0,,60.0,3.2395,3.6871,29.838,2.4378,0.81798
RPC_US06,1685,0.1863,charge,15.001,10.0,9.0,,60.0,3.2395,3.768,35.231,2.4378,0.81798
RPC_US06,1685,0.9973,discharge,-30.0,2.0,1.0,,3021.7,4.1413,3.3773,25.4667,2.4378,0.81798
RPC_US06,1685,0.9973,discharge,-30.0,10.0,9.01,,3021.7,4.1413,3.3102,27.7033,2.4378,0.81798
RPC_US06,1685,0.9566,discharge,-30.0,2.0,2.0,,300.0,4.0776,3.3754,23.4067,2.4378,0.81798
RPC_US06,1685,0.9566,discharge,-30.0,10.0,9.0,,300.0,4.0776,3.2997,25.93,2.4378,0.81798
RPC_US06,1685,0.916,discharge,-30.0,2.0,1.0,,300.0,4.0477,3.3956,21.7367,2.4378,0.81798
RPC_US06,1685,0.916,discharge,-30.0,10.0,9.01,,300.0,4.0477,3.2862,25.3833,2.4378,0.81798
RPC_US06,1685,0.8347,discharge,-30.0,2.0,2.0,,300.0,3.9454,3.3124,21.1,2.4378,0.81798
RPC_US06,1685,0.8347,discharge,-30.0,10.0,9.0,,300.0,3.9454,3.2299,23.85,2.4378,0.81798
RPC_US06,1685,0.7534,discharge,-30.0,2.0,2.0,,300.0,3.8754,3.2493,20.87,2.4378,0.81798
RPC_US06,1685,0.7534,discharge,-30.0,10.0,9.0,,300.0,3.8754,3.1585,23.8967,2.4378,0.81798
RPC_US06,1685,0.6721,discharge,-30.0,2.0,2.0,,300.0,3.7641,3.1499,20.4733,2.4378,0.81798
RPC_US06,1685,0.6721,discharge,-30.0,10.0,9.0,,300.0,3.7641,3.0581,23.5333,2.4378,0.81798
RPC_US06,1685,0.5908,discharge,-30.0,2.0,1.0,,300.0,3.6779,3.0784,19.9833,2.4378,0.81798
RPC_US06,1685,0.5908,discharge,-30.0,10.0,9.01,,300.0,3.6779,2.9544,24.1167,2.4378,0.81798
RPC_US06,1685,0.5095,discharge,-30.0,2.0,2.0,,300.0,3.6139,2.9577,21.8733,2.4378,0.81798
RPC_US06,1685,0.5095,discharge,-30.0,10.0,9.0,,300.0,3.6139,2.8347,25.9733,2.4378,0.81798
RPC_US06,1685,0.4282,discharge,-30.0,2.0,2.0,,300.0,3.5536,2.7918,25.3933,2.4378,0.81798
RPC_US06,1685,0.4282,discharge,-30.0,10.0,9.0,,300.0,3.5536,2.5967,31.8967,2.4378,0.81798
RPC_US06,1685,0.3469,discharge,-19.225,2.0,2.0,,300.0,3.4762,2.549,48.2289,2.4378,0.81798
RPC_US06,1685,0.3469,discharge,-19.225,10.0,9.0,,300.0,3.4762,2.5499,48.1821,2.4378,0.81798
RPC_US06,1685,0.3063,discharge,-13.367,2.0,2.0,,300.0,3.4293,2.5494,65.8288,2.4378,0.81798
RPC_US06,1685,0.3063,discharge,-13.367,10.0,9.0,,300.0,3.4293,2.5499,65.7913,2.4378,0.81798
RPC_US06,1685,0.2657,discharge,-8.75,2.0,2.0,,300.0,3.3893,2.5496,95.9608,2.4378,0.81798
RPC_US06,1685,0.2657,discharge,-8.75,10.0,9.0,,300.0,3.3893,2.55,95.9151,2.4378,0.81798
RPC_US06,1685,0.2252,discharge,-5.764,2.0,2.0,,300.0,3.3584,2.5496,140.3131,2.4378,0.81798
RPC_US06,1685,0.2252,discharge,-5.764,10.0,9.0,,300.0,3.3584,2.5499,140.2611,2.4378,0.81798
RPC_US06,1685,0.2011,discharge,-4.01,2.0,2.0,,300.0,3.3066,2.5496,188.7569,2.4378,0.81798
RPC_US06,1685,0.2011,discharge,-4.01,10.0,9.0,,300.0,3.3066,2.55,188.6571,2.4378,0.81798
RPC_US06,1685,0.1891,discharge,-3.2,2.0,2.0,,300.0,3.2594,2.5497,221.7882,2.4378,0.81798
RPC_US06,1685,0.1891,discharge,-3.2,10.0,9.0,,300.0,3.2594,2.5501,221.6632,2.4378,0.81798
RPC_US06,1685,0.9974,discharge,-29.828,2.0,1.0,,3009.5,4.1409,3.3855,25.3252,2.4378,0.81798
RPC_US06,1685,0.9974,discharge,-29.828,10.0,9.01,,3009.5,4.1409,3.3075,27.9402,2.4378,0.81798
RPC_US06,1685,0.9568,discharge,-29.716,2.0,2.0,,300.0,4.0774,3.3858,23.2737,2.4378,0.81798
RPC_US06,1685,0.9568,discharge,-29.716,10.0,9.0,,300.0,4.0774,3.2983,26.2182,2.4378,0.81798
RPC_US06,1685,0.9161,discharge,-29.66,2.0,2.0,,300.0,4.0471,3.3843,22.3462,2.4378,0.81798
RPC_US06,1685,0.9161,discharge,-29.66,10.0,9.01,,300.0,4.0471,3.2852,25.6874,2.4378,0.81798
RPC_US06,1685,0.8348,discharge,-29.648,2.0,2.0,,300.0,3.9448,3.3247,20.9154,2.4378,0.81798
RPC_US06,1685,0.8348,discharge,-29.648,10.0,9.0,,300.0,3.9448,3.2295,24.1264,2.4378,0.81798
RPC_US06,1685,0.7535,discharge,-29.593,2.0,2.0,,300.0,3.8748,3.2631,20.6701,2.4378,0.81798
RPC_US06,1685,0.7535,discharge,-29.593,10.0,9.0,,300.0,3.8748,3.1585,24.2046,2.4378,0.81798
RPC_US06,1685,0.6723,discharge,-29.571,2.0,2.0,,300.0,3.7631,3.1648,20.2327,2.4378,0.81798
RPC_US06,1685,0.6723,discharge,-29.571,10.0,9.0,,300.0,3.7631,3.0586,23.824,2.4378,0.81798
RPC_US06,1685,0.591,discharge,-29.498,2.0,2.0,,300.0,3.6772,3.072,20.5166,2.4378,0.81798
RPC_US06,1685,0.591,discharge,-29.498,10.0,9.0,,300.0,3.6772,2.9559,24.4525,2.4378,0.81798
RPC_US06,1685,0.5097,discharge,-29.316,2.0,2.0,,300.0,3.6134,2.9828,21.5108,2.4378,0.81798
RPC_US06,1685,0.5097,discharge,-29.316,10.0,9.0,,300.0,3.6134,2.8377,26.4604,2.4378,0.81798
RPC_US06,1685,0.4286,discharge,-28.666,2.0,2.0,,300.0,3.5528,2.8483,24.5757,2.4378,0.81798
RPC_US06,1685,0.4286,discharge,-28.666,10.0,9.0,,300.0,3.5528,2.6068,33.0002,2.4378,0.81798
RPC_US06,1685,0.3484,discharge,-15.925,2.0,2.0,,300.0,3.4749,2.8966,36.3128,2.4378,0.81798
RPC_US06,1685,0.3484,discharge,-15.925,10.0,9.0,,300.0,3.4749,2.633,52.8649,2.4378,0.81798
RPC_US06,1685,0.3082,discharge,-10.973,2.0,2.0,,300.0,3.4267,2.9259,45.6372,2.4378,0.81798
RPC_US06,1685,0.3082,discharge,-10.973,10.0,9.0,,300.0,3.4267,2.6462,71.1259,2.4378,0.81798
RPC_US06,1685,0.2678,discharge,-6.996,2.0,2.0,,300.0,3.3874,2.9799,58.2459,2.4378,0.81798
RPC_US06,1685,0.2678,discharge,-6.996,10.0,9.0,,300.0,3.3874,2.6923,99.3539,2.4378,0.81798
RPC_US06,1685,0.2274,discharge,-4.383,2.0,2.0,,300.1,3.3553,3.0495,69.7735,2.4378,0.81798
RPC_US06,1685,0.2274,discharge,-4.383,10.0,9.0,,300.1,3.3553,2.7692,133.7288,2.4378,0.81798
RPC_US06,1685,0.2031,discharge,-2.976,2.0,2.0,,300.1,3.2964,3.0567,80.543,2.4378,0.81798
RPC_US06,1685,0.2031,discharge,-2.976,10.0,9.0,,300.1,3.2964,2.8042,165.387,2.4378,0.81798
RPC_US06,1685,0.191,discharge,-2.359,2.0,2.0,,300.0,3.2429,3.0375,87.0837,2.4378,0.81798
RPC_US06,1685,0.191,discharge,-2.359,10.0,9.0,,300.0,3.2429,2.8096,183.7068,2.4378,0.81798
RPC_US06,1685,0.9974,discharge,-29.877,2.0,2.0,,3042.0,4.1405,3.3612,26.0832,2.4378,0.81798
RPC_US06,1685,0.9974,discharge,-29.877,10.0,9.0,,3042.0,4.1405,3.302,28.0646,2.4378,0.81798
RPC_US06,1685,0.9568,discharge,-29.76,2.0,2.0,,300.0,4.0772,3.381,23.3938,2.4378,0.81798
RPC_US06,1685,0.9568,discharge,-29.76,10.0,9.0,,300.0,4.0772,3.2934,26.3374,2.4378,0.81798
RPC_US06,1685,0.9161,discharge,-29.701,2.0,2.0,,300.0,4.0466,3.38,22.4437,2.4378,0.81798
RPC_US06,1685,0.9161,discharge,-29.701,10.0,9.0,,300.0,4.0466,3.2808,25.7836,2.4378,0.81798
RPC_US06,1685,0.8348,discharge,-29.689,2.0,2.0,,300.0,3.944,3.3202,21.0111,2.4378,0.81798
RPC_US06,1685,0.8348,discharge,-29.689,10.0,9.0,,300.0,3.944,3.2252,24.211,2.4378,0.81798
RPC_US06,1685,0.7535,discharge,-29.637,2.0,1.0,,300.0,3.8737,3.2842,19.8907,2.4378,0.81798
RPC_US06,1685,0.7535,discharge,-29.637,10.0,9.01,,300.0,3.8737,3.1541,24.2805,2.4378,0.81798
RPC_US06,1685,0.6723,discharge,-29.617,2.0,2.0,,300.0,3.7619,3.16,20.3228,2.4378,0.81798
RPC_US06,1685,0.6723,discharge,-29.617,10.0,9.0,,300.0,3.7619,3.0535,23.9187,2.4378,0.81798
RPC_US06,1685,0.591,discharge,-29.544,2.0,2.0,,300.0,3.6763,3.0672,20.6171,2.4378,0.81798
RPC_US06,1685,0.591,discharge,-29.544,10.0,9.0,,300.0,3.6763,2.9508,24.557,2.4378,0.81798
RPC_US06,1685,0.5097,discharge,-29.373,2.0,2.0,,300.0,3.6127,2.9778,21.6155,2.4378,0.81798
RPC_US06,1685,0.5097,discharge,-29.373,10.0,9.0,,300.0,3.6127,2.8318,26.5861,2.4378,0.81798
RPC_US06,1685,0.4286,discharge,-28.866,2.0,1.0,,300.0,3.5521,2.8878,23.0132,2.4378,0.81798
RPC_US06,1685,0.4286,discharge,-28.866,10.0,9.0,,300.0,3.5521,2.5922,33.2537,2.4378,0.81798
RPC_US06,1685,0.3483,discharge,-17.367,2.0,2.0,,300.0,3.4738,2.8481,36.0281,2.4378,0.81798
RPC_US06,1685,0.3483,discharge,-17.367,10.0,9.0,,300.0,3.4738,2.5536,52.9855,2.4378,0.81798
RPC_US06,1685,0.3081,discharge,-12.183,2.0,2.0,,300.0,3.4261,2.8776,45.0199,2.4378,0.81798
RPC_US06,1685,0.3081,discharge,-12.183,10.0,9.0,,300.0,3.4261,2.564,70.7596,2.4378,0.81798
RPC_US06,1685,0.2678,discharge,-8.26,2.0,2.0,,300.0,3.387,2.9154,57.0975,2.4378,0.81798
RPC_US06,1685,0.2678,discharge,-8.26,10.0,9.0,,300.0,3.387,2.5824,97.4145,2.4378,0.81798
RPC_US06,1685,0.2273,discharge,-5.836,2.0,2.0,,300.0,3.3545,2.9614,67.356,2.4378,0.81798
RPC_US06,1685,0.2273,discharge,-5.836,10.0,9.0,,300.0,3.3545,2.5955,130.0515,2.4378,0.81798
RPC_US06,1685,0.203,discharge,-4.348,2.0,2.0,,300.0,3.2946,2.9583,77.3512,2.4378,0.81798
RPC_US06,1685,0.203,discharge,-4.348,10.0,9.01,,300.0,3.2946,2.5986,160.0846,2.4378,0.81798
RPC_US06,1685,0.1909,discharge,-3.633,2.0,2.0,,300.0,3.2401,2.9374,83.3127,2.4378,0.81798
RPC_US06,1685,0.1909,discharge,-3.633,10.0,9.0,,300.0,3.2401,2.5924,178.2677,2.4378,0.81798
RPC_US06,1685,0.9974,discharge,-29.889,2.0,1.0,,3047.8,4.1404,3.3786,25.4881,2.4378,0.81798
RPC_US06,1685,0.9974,discharge,-29.889,10.0,9.0,,3047.8,4.1404,3.3008,28.0911,2.4378,0.81798
RPC_US06,1685,0.9568,discharge,-29.77,2.0,2.0,,300.0,4.0772,3.3799,23.4229,2.4378,0.81798
RPC_US06,1685,0.9568,discharge,-29.77,10.0,9.0,,300.0,4.0772,3.2924,26.3621,2.4378,0.81798
RPC_US06,1685,0.9161,discharge,-29.71,2.0,2.0,,300.0,4.0465,3.3789,22.4702,2.4378,0.81798
RPC_US06,1685,0.9161,discharge,-29.71,10.0,9.0,,300.0,4.0465,3.2797,25.8091,2.4378,0.81798
RPC_US06,1685,0.8348,discharge,-29.697,2.0,1.0,,300.0,3.944,3.3433,20.2276,2.4378,0.81798
RPC_US06,1685,0.8348,discharge,-29.697,10.0,9.01,,300.0,3.944,3.2241,24.2415,2.4378,0.81798
RPC_US06,1685,0.7535,discharge,-29.645,2.0,2.0,,300.0,3.8735,3.2577,20.7725,2.4378,0.81798
RPC_US06,1685,0.7535,discharge,-29.645,10.0,9.0,,300.0,3.8735,3.1528,24.311,2.4378,0.81798
RPC_US06,1685,0.6723,discharge,-29.629,2.0,2.0,,300.0,3.7618,3.1589,20.3483,2.4378,0.81798
RPC_US06,1685,0.6723,discharge,-29.629,10.0,9.0,,300.0,3.7618,3.0525,23.9394,2.4378,0.81798
RPC_US06,1685,0.591,discharge,-29.557,2.0,2.0,,300.0,3.6762,3.0661,20.6415,2.4378,0.81798
RPC_US06,1685,0.591,discharge,-29.557,10.0,9.0,,300.0,3.6762,2.9495,24.5864,2.4378,0.81798
RPC_US06,1685,0.5097,discharge,-29.389,2.0,2.0,,300.0,3.6124,2.9762,21.6479,2.4378,0.81798
RPC_US06,1685,0.5097,discharge,-29.389,10.0,9.0,,300.0,3.6124,2.8299,26.6261,2.4378,0.81798
RPC_US06,1685,0.4286,discharge,-28.796,2.0,2.0,,300.0,3.5517,2.8385,24.7678,2.4378,0.81798
RPC_US06,1685,0.4286,discharge,-28.796,10.0,9.0,,300.0,3.5517,2.5914,33.349,2.4378,0.81798
RPC_US06,1685,0.3483,discharge,-17.392,2.0,2.0,,300.0,3.4737,2.8457,36.1086,2.4378,0.81798
RPC_US06,1685,0.3483,discharge,-17.392,10.0,9.0,,300.0,3.4737,2.5493,53.1509,2.4378,0.81798
RPC_US06,1685,0.3081,discharge,-12.198,2.0,2.0,,300.0,3.4258,2.8754,45.1203,2.4378,0.81798
RPC_US06,1685,0.3081,discharge,-12.198,10.0,9.0,,300.0,3.4258,2.5601,70.9677,2.4378,0.81798
RPC_US06,1685,0.2677,discharge,-8.266,2.0,2.0,,300.0,3.3868,2.9142,57.1733,2.4378,0.81798
RPC_US06,1685,0.2677,discharge,-8.266,10.0,9.0,,300.0,3.3868,2.5797,97.6398,2.4378,0.81798
RPC_US06,1685,0.2273,discharge,-6.147,2.0,2.0,,300.0,3.3545,2.9429,66.9633,2.4378,0.81798
RPC_US06,1685,0.2273,discharge,-6.147,10.0,9.0,,300.0,3.3545,2.5605,129.1761,2.4378,0.81798
RPC_US06,1685,0.203,discharge,-4.617,2.0,2.0,,300.0,3.2943,2.94,76.7448,2.4378,0.81798
RPC_US06,1685,0.203,discharge,-4.617,10.0,9.0,,300.0,3.2943,2.5607,158.9048,2.4378,0.81798
RPC_US06,1685,0.1909,discharge,-3.848,2.0,2.0,,300.0,3.2393,2.9214,82.6197,2.4378,0.81798
RPC_US06,1685,0.1909,discharge,-3.848,10.0,9.0,,300.0,3.2393,2.5573,177.2464,2.4378,0.81798
RPC_US06,1685,0.9597,charge,1.381,2.0,1.0,,300.0,4.0759,4.15,53.6645,2.4378,0.81798
RPC_US06,1685,0.9597,charge,1.381,10.0,9.0,,300.0,4.0759,4.15,53.6645,2.4378,0.81798
RPC_US06,1685,0.9192,charge,2.458,2.0,2.0,,300.0,4.0414,4.1501,44.2158,2.4378,0.81798
RPC_US06,1685,0.9192,charge,2.458,10.0,9.0,,300.0,4.0414,4.15,44.1751,2.4378,0.81798
RPC_US06,1685,0.8384,charge,6.769,2.0,2.0,,300.0,3.9405,4.1501,30.9645,2.4378,0.81798
RPC_US06,1685,0.8384,charge,6.769,10.0,9.0,,300.0,3.9405,4.1501,30.9645,2.4378,0.81798
RPC_US06,1685,0.7574,charge,10.267,2.0,2.0,,300.0,3.8722,4.1501,27.0686,2.4378,0.81798
RPC_US06,1685,0.7574,charge,10.267,10.0,9.0,,300.0,3.8722,4.1501,27.0686,2.4378,0.81798
RPC_US06,1685,0.6762,charge,15.001,2.0,2.0,,300.0,3.7607,4.1014,22.7118,2.4378,0.81798
RPC_US06,1685,0.6762,charge,15.001,10.0,9.01,,300.0,3.7607,4.1492,25.8983,2.4378,0.81798
RPC_US06,1685,0.5949,charge,15.001,2.0,2.0,,300.0,3.6762,4.0166,22.6918,2.4378,0.81798
RPC_US06,1685,0.5949,charge,15.001,10.0,9.0,,300.0,3.6762,4.0584,25.4783,2.4378,0.81798
RPC_US06,1685,0.5136,charge,15.001,2.0,2.0,,300.0,3.613,3.9603,23.1518,2.4378,0.81798
RPC_US06,1685,0.5136,charge,15.001,10.0,9.0,,300.0,3.613,3.9975,25.6316,2.4378,0.81798
RPC_US06,1685,0.4323,charge,15.001,2.0,2.0,,300.0,3.5515,3.9151,24.2384,2.4378,0.81798
RPC_US06,1685,0.4323,charge,15.001,10.0,9.0,,300.0,3.5515,3.9523,26.7182,2.4378,0.81798
RPC_US06,1685,0.3511,charge,15.001,2.0,1.0,,300.0,3.473,3.8423,24.6184,2.4378,0.81798
RPC_US06,1685,0.3511,charge,15.001,10.0,9.01,,300.0,3.473,3.8978,28.3181,2.4378,0.81798
RPC_US06,1685,0.3104,charge,15.001,2.0,2.0,,300.0,3.4256,3.8114,25.7183,2.4378,0.81798
RPC_US06,1685,0.3104,charge,15.001,10.0,9.0,,300.0,3.4256,3.8585,28.8581,2.4378,0.81798
RPC_US06,1685,0.2698,charge,15.001,2.0,1.0,,300.0,3.3873,3.7642,25.125,2.4378,0.81798
RPC_US06,1685,0.2698,charge,15.001,10.0,9.0,,300.0,3.3873,3.8122,28.3248,2.4378,0.81798
RPC_US06,1685,0.2291,charge,15.001,2.0,2.0,,300.0,3.3557,3.7537,26.5316,2.4378,0.81798
RPC_US06,1685,0.2291,charge,15.001,10.0,9.0,,300.0,3.3557,3.7904,28.9781,2.4378,0.81798
RPC_US06,1685,0.2047,charge,15.001,2.0,2.0,,300.0,3.2955,3.7405,29.6647,2.4378,0.81798
RPC_US06,1685,0.2047,charge,15.001,10.0,9.0,,300.0,3.2955,3.7936,33.2045,2.4378,0.81798
RPC_US06,1685,0.1925,charge,15.001,2.0,2.0,,300.0,3.2419,3.7099,31.1979,2.4378,0.81798
RPC_US06,1685,0.1925,charge,15.001,10.0,9.01,,300.0,3.2419,3.7866,36.3109,2.4378,0.81798
RPC_US06,1685,0.9595,charge,1.305,2.0,2.0,,300.1,4.0758,4.138,47.6683,2.4378,0.81798
RPC_US06,1685,0.9595,charge,1.305,10.0,9.0,,300.1,4.0758,4.1487,55.8685,2.4378,0.81798
RPC_US06,1685,0.9189,charge,2.268,2.0,2.0,,300.1,4.0414,4.1305,39.2814,2.4378,0.81798
RPC_US06,1685,0.9189,charge,2.268,10.0,9.0,,300.1,4.0414,4.1474,46.7321,2.4378,0.81798
RPC_US06,1685,0.838,charge,6.259,2.0,2.0,,300.1,3.9403,4.1199,28.6954,2.4378,0.81798
RPC_US06,1685,0.838,charge,6.259,10.0,9.01,,300.1,3.9403,4.147,33.0252,2.4378,0.81798
RPC_US06,1685,0.757,charge,9.627,2.0,2.0,,300.1,3.8722,4.1181,25.5421,2.4378,0.81798
RPC_US06,1685,0.757,charge,9.627,10.0,9.0,,300.1,3.8722,4.1483,28.679,2.4378,0.81798
RPC_US06,1685,0.6763,charge,15.065,2.0,2.0,,300.1,3.7603,4.1057,22.9281,2.4378,0.81798
RPC_US06,1685,0.6763,charge,15.065,10.0,9.0,,300.1,3.7603,4.1507,25.9152,2.4378,0.81798
RPC_US06,1685,0.595,charge,15.057,2.0,2.0,,300.1,3.6762,4.0206,22.8731,2.4378,0.81798
RPC_US06,1685,0.595,charge,15.057,10.0,9.0,,300.1,3.6762,4.0596,25.4632,2.4378,0.81798
RPC_US06,1685,0.5137,charge,15.049,2.0,2.0,,300.1,3.6129,3.964,23.3312,2.4378,0.81798
RPC_US06,1685,0.5137,charge,15.049,10.0,9.01,,300.1,3.6129,3.9987,25.6371,2.4378,0.81798
RPC_US06,1685,0.4324,charge,15.047,2.0,2.0,,300.1,3.5517,3.9189,24.4035,2.4378,0.81798
RPC_US06,1685,0.4324,charge,15.047,10.0,9.0,,300.1,3.5517,3.9535,26.703,2.4378,0.81798
RPC_US06,1685,0.3511,charge,15.06,2.0,2.0,,300.1,3.4732,3.8582,25.5644,2.4378,0.81798
RPC_US06,1685,0.3511,charge,15.06,10.0,9.0,,300.1,3.4732,3.8993,28.2935,2.4378,0.81798
RPC_US06,1685,0.3105,charge,15.066,2.0,2.0,,300.1,3.4262,3.8165,25.906,2.4378,0.81798
RPC_US06,1685,0.3105,charge,15.066,10.0,9.01,,300.1,3.4262,3.8605,28.8265,2.4378,0.81798
RPC_US06,1685,0.2698,charge,15.052,2.0,2.0,,300.1,3.3876,3.7787,25.9841,2.4378,0.81798
RPC_US06,1685,0.2698,charge,15.052,10.0,9.0,,300.1,3.3876,3.8138,28.3161,2.4378,0.81798
RPC_US06,1685,0.2292,charge,15.048,2.0,2.0,,300.1,3.3561,3.7576,26.6813,2.4378,0.81798
RPC_US06,1685,0.2292,charge,15.048,10.0,9.0,,300.1,3.3561,3.7915,28.9341,2.4378,0.81798
RPC_US06,1685,0.2048,charge,15.058,2.0,2.0,,300.1,3.2974,3.7476,29.8977,2.4378,0.81798
RPC_US06,1685,0.2048,charge,15.058,10.0,9.0,,300.1,3.2974,3.7953,33.0655,2.4378,0.81798
RPC_US06,1685,0.1926,charge,15.09,2.0,2.0,,300.1,3.2451,3.7204,31.4977,2.4378,0.81798
RPC_US06,1685,0.1926,charge,15.09,10.0,9.0,,300.1,3.2451,3.7895,36.0769,2.4378,0.81798
RPC_US06,1799,0.9973,discharge,-30.0,2.0,2.0,,5786.0,4.1169,3.2696,28.2433,2.3953,0.80373
RPC_US06,1799,0.9973,discharge,-30.0,10.0,9.0,,5786.0,4.1169,3.2154,30.05,2.3953,0.80373
RPC_US06,1799,0.9726,charge,1.492,2.0,1.0,,60.0,4.0612,4.1501,59.5845,2.3953,0.80373
RPC_US06,1799,0.9726,charge,1.492,10.0,9.0,,60.0,4.0612,4.1501,59.5845,2.3953,0.80373
RPC_US06,1799,0.9573,discharge,-30.0,2.0,2.0,,3600.0,4.0789,3.2672,27.0567,2.3953,0.80373
RPC_US06,1799,0.9573,discharge,-30.0,10.0,9.0,,3600.0,4.0789,3.1931,29.5267,2.3953,0.80373
RPC_US06,1799,0.9329,charge,2.702,2.0,2.0,,60.0,4.0174,4.15,49.0802,2.3953,0.80373
RPC_US06,1799,0.9329,charge,2.702,10.0,9.0,,60.0,4.0174,4.15,49.0802,2.3953,0.80373
RPC_US06,1799,0.9174,discharge,-30.0,2.0,2.0,,3600.0,4.0612,3.2673,26.4633,2.3953,0.80373
RPC_US06,1799,0.9174,discharge,-30.0,10.0,9.0,,3600.0,4.0612,3.1798,29.38,2.3953,0.80373
RPC_US06,1799,0.8931,charge,4.191,2.0,2.0,,60.0,3.9745,4.15,41.8744,2.3953,0.80373
RPC_US06,1799,0.8931,charge,4.191,10.0,9.0,,60.0,3.9745,4.1499,41.8506,2.3953,0.80373
RPC_US06,1799,0.8375,discharge,-30.0,2.0,2.0,,3600.0,3.9549,3.2122,24.7567,2.3953,0.80373
RPC_US06,1799,0.8375,discharge,-30.0,10.0,9.0,,3600.0,3.9549,3.1257,27.64,2.3953,0.80373
RPC_US06,1799,0.8137,charge,7.859,2.0,2.0,,60.0,3.8913,4.1501,32.9283,2.3953,0.80373
RPC_US06,1799,0.8137,charge,7.859,10.0,9.0,,60.0,3.8913,4.15,32.9156,2.3953,0.80373
RPC_US06,1799,0.7576,discharge,-30.0,2.0,2.0,,3600.0,3.885,3.1552,24.3267,2.3953,0.80373
RPC_US06,1799,0.7576,discharge,-30.0,10.0,9.0,,3600.0,3.885,3.0609,27.47,2.3953,0.80373
RPC_US06,1799,0.734,charge,12.043,2.0,1.0,,60.0,3.8065,4.1503,28.5477,2.3953,0.80373
RPC_US06,1799,0.734,charge,12.043,10.0,9.0,,60.0,3.8065,4.1501,28.5311,2.3953,0.80373
RPC_US06,1799,0.6778,discharge,-30.0,2.0,2.0,,3600.0,3.7777,3.0625,23.84,2.3953,0.80373
RPC_US06,1799,0.6778,discharge,-30.0,10.0,9.0,,3600.0,3.7777,2.9634,27.1433,2.3953,0.80373
RPC_US06,1799,0.6541,charge,15.001,2.0,2.0,,60.0,3.7171,4.0916,24.965,2.3953,0.80373
RPC_US06,1799,0.6541,charge,15.001,10.0,9.0,,60.0,3.7171,4.1402,28.2048,2.3953,0.80373
RPC_US06,1799,0.5979,discharge,-30.0,2.0,2.0,,3600.0,3.6959,2.9712,24.1567,2.3953,0.80373
RPC_US06,1799,0.5979,discharge,-30.0,10.0,9.0,,3600.0,3.6959,2.8643,27.72,2.3953,0.80373
RPC_US06,1799,0.5743,charge,15.001,2.0,2.0,,60.0,3.6412,4.0166,25.025,2.3953,0.80373
RPC_US06,1799,0.5743,charge,15.001,10.0,9.0,,60.0,3.6412,4.062,28.0515,2.3953,0.80373
RPC_US06,1799,0.518,discharge,-30.0,2.0,2.0,,3600.0,3.6326,2.8821,25.0167,2.3953,0.80373
RPC_US06,1799,0.518,discharge,-30.0,10.0,9.0,,3600.0,3.6326,2.7563,29.21,2.3953,0.80373
RPC_US06,1799,0.4944,charge,15.001,2.0,2.0,,60.0,3.5795,3.9602,25.3783,2.3953,0.80373
RPC_US06,1799,0.4944,charge,15.001,10.0,9.0,,60.0,3.5795,4.0057,28.4114,2.3953,0.80373
RPC_US06,1799,0.4385,discharge,-30.0,2.0,2.0,,3600.0,3.5764,2.749,27.58,2.3953,0.80373
RPC_US06,1799,0.4385,discharge,-30.0,10.0,9.0,,3600.0,3.5764,2.5541,34.0767,2.3953,0.80373
RPC_US06,1799,0.4149,charge,15.001,2.0,2.0,,60.0,3.5186,3.9024,25.585,2.3953,0.80373
RPC_US06,1799,0.4149,charge,15.001,10.0,9.0,,60.0,3.5186,3.9506,28.7981,2.3953,0.80373
RPC_US06,1799,0.3583,discharge,-19.702,2.0,2.0,,3600.0,3.492,2.549,47.8632,2.3953,0.80373
RPC_US06,1799,0.3583,discharge,-19.702,10.0,9.0,,3600.0,3.492,2.55,47.8124,2.3953,0.80373
RPC_US06,1799,0.3421,charge,15.001,2.0,2.0,,60.0,3.448,3.85,26.7982,2.3953,0.80373
RPC_US06,1799,0.3421,charge,15.001,10.0,9.0,,60.0,3.448,3.902,30.2646,2.3953,0.80373
RPC_US06,1799,0.3183,discharge,-14.163,2.0,2.0,,3600.0,3.4425,2.5493,63.0657,2.3953,0.80373
RPC_US06,1799,0.3183,discharge,-14.163,10.0,9.0,,3600.0,3.4425,2.5499,63.0234,2.3953,0.80373
RPC_US06,1799,0.3068,charge,15.001,2.0,2.0,,60.0,3.4109,3.8217,27.3848,2.3953,0.80373
RPC_US06,1799,0.3068,charge,15.001,10.0,9.0,,60.0,3.4109,3.8679,30.4646,2.3953,0.80373
RPC_US06,1799,0.2785,discharge,-9.471,2.0,2.0,,3600.0,3.4048,2.5494,90.3169,2.3953,0.80373
RPC_US06,1799,0.2785,discharge,-9.471,10.0,9.0,,3600.0,3.4048,2.5499,90.2641,2.3953,0.80373
RPC_US06,1799,0.2711,charge,15.0,2.0,2.0,,60.0,3.3818,3.8116,28.6533,2.3953,0.80373
RPC_US06,1799,0.2711,charge,15.0,10.0,9.0,,60.0,3.3818,3.8506,31.2533,2.3953,0.80373
RPC_US06,1799,0.2387,discharge,-6.176,2.0,2.0,,3600.0,3.3762,2.5495,133.8634,2.3953,0.80373
RPC_US06,1799,0.2387,discharge,-6.176,10.0,9.0,,3600.0,3.3762,2.5499,133.7986,2.3953,0.80373
RPC_US06,1799,0.2341,charge,15.001,2.0,2.0,,60.0,3.3366,3.7998,30.8779,2.3953,0.80373
RPC_US06,1799,0.2341,charge,15.001,10.0,9.0,,60.0,3.3366,3.8437,33.8044,2.3953,0.80373
RPC_US06,1799,0.2149,discharge,-4.498,2.0,2.0,,3600.0,3.327,2.5496,172.8208,2.3953,0.80373
RPC_US06,1799,0.2149,discharge,-4.498,10.0,9.0,,3600.0,3.327,2.5499,172.7542,2.3953,0.80373
RPC_US06,1799,0.2119,charge,15.001,2.0,2.0,,60.0,3.2664,3.7579,32.7645,2.3953,0.80373
RPC_US06,1799,0.2119,charge,15.001,10.0,9.0,,60.0,3.2664,3.8295,37.5375,2.3953,0.80373
RPC_US06,1799,0.2031,discharge,-3.621,2.0,2.0,,3600.0,3.2684,2.5497,198.492,2.3953,0.80373
RPC_US06,1799,0.2031,discharge,-3.621,10.0,9.0,,3600.0,3.2684,2.55,198.4092,2.3953,0.80373
RPC_US06,1799,0.2009,charge,15.001,2.0,2.0,,60.0,3.2028,3.7093,33.7644,2.3953,0.80373
RPC_US06,1799,0.2009,charge,15.001,10.0,9.0,,60.0,3.2028,3.803,40.0107,2.3953,0.80373
RPC_US06,1799,0.9973,discharge,-30.0,2.0,1.0,,3351.7,4.1347,3.2952,27.9833,2.3953,0.80373
RPC_US06,1799,0.9973,discharge,-30.0,10.0,9.01,,3351.7,4.1347,3.2235,30.3733,2.3953,0.80373
RPC_US06,1799,0.9573,discharge,-30.0,2.0,2.0,,300.0,4.0741,3.2966,25.9167,2.3953,0.80373
RPC_US06,1799,0.9573,discharge,-30.0,10.0,9.01,,300.0,4.0741,3.2178,28.5433,2.3953,0.80373
RPC_US06,1799,0.9174,discharge,-30.0,2.0,1.0,,300.0,4.0356,3.3201,23.85,2.3953,0.80373
RPC_US06,1799,0.9174,discharge,-30.0,10.0,9.0,,300.0,4.0356,3.2068,27.6267,2.3953,0.80373
RPC_US06,1799,0.8375,discharge,-30.0,2.0,1.0,,300.0,3.931,3.2581,22.43,2.3953,0.80373
RPC_US06,1799,0.8375,discharge,-30.0,10.0,9.01,,300.0,3.931,3.1469,26.1367,2.3953,0.80373
RPC_US06,1799,0.7576,discharge,-30.0,2.0,2.0,,300.0,3.8524,3.1612,23.04,2.3953,0.80373
RPC_US06,1799,0.7576,discharge,-30.0,10.0,9.0,,300.0,3.8524,3.0665,26.1967,2.3953,0.80373
RPC_US06,1799,0.6778,discharge,-30.0,2.0,2.0,,300.0,3.738,3.0537,22.81,2.3953,0.80373
RPC_US06,1799,0.6778,discharge,-30.0,10.0,9.0,,300.0,3.738,2.9588,25.9733,2.3953,0.80373
RPC_US06,1799,0.5979,discharge,-30.0,2.0,2.0,,300.0,3.6573,2.9557,23.3867,2.3953,0.80373
RPC_US06,1799,0.5979,discharge,-30.0,10.0,9.0,,300.0,3.6573,2.8495,26.9267,2.3953,0.80373
RPC_US06,1799,0.518,discharge,-30.0,2.0,1.0,,300.0,3.5959,2.874,24.0633,2.3953,0.80373
RPC_US06,1799,0.518,discharge,-30.0,10.0,9.0,,300.0,3.5959,2.7022,29.79,2.3953,0.80373
RPC_US06,1799,0.4382,discharge,-27.926,2.0,2.0,,300.0,3.5351,2.621,32.7329,2.3953,0.80373
RPC_US06,1799,0.4382,discharge,-27.926,10.0,9.0,,300.0,3.5351,2.5499,35.279,2.3953,0.80373
RPC_US06,1799,0.3583,discharge,-16.202,2.0,2.0,,300.0,3.4576,2.5493,56.061,2.3953,0.80373
RPC_US06,1799,0.3583,discharge,-16.202,10.0,9.0,,300.0,3.4576,2.55,56.0178,2.3953,0.80373
RPC_US06,1799,0.3184,discharge,-11.71,2.0,2.0,,300.0,3.4149,2.5495,73.9026,2.3953,0.80373
RPC_US06,1799,0.3184,discharge,-11.71,10.0,9.0,,300.0,3.4149,2.5499,73.8685,2.3953,0.80373
RPC_US06,1799,0.2785,discharge,-8.189,2.0,2.0,,300.0,3.3802,2.5496,101.4275,2.3953,0.80373
RPC_US06,1799,0.2785,discharge,-8.189,10.0,9.0,,300.0,3.3802,2.5499,101.3909,2.3953,0.80373
RPC_US06,1799,0.2387,discharge,-5.588,2.0,2.0,,300.0,3.3472,2.5496,142.7255,2.3953,0.80373
RPC_US06,1799,0.2387,discharge,-5.588,10.0,9.01,,300.0,3.3472,2.55,142.6539,2.3953,0.80373
RPC_US06,1799,0.2151,discharge,-3.828,2.0,2.0,,300.0,3.2853,2.5496,192.1841,2.3953,0.80373
RPC_US06,1799,0.2151,discharge,-3.828,10.0,9.0,,300.0,3.2853,2.55,192.0796,2.3953,0.80373
RPC_US06,1799,0.2033,discharge,-2.982,2.0,2.0,,300.0,3.2305,2.5498,228.2313,2.3953,0.80373
RPC_US06,1799,0.2033,discharge,-2.982,10.0,9.0,,300.0,3.2305,2.5501,228.1308,2.3953,0.80373
RPC_US06,1799,0.9974,discharge,-29.812,2.0,2.0,,3351.3,4.134,3.2846,28.4919,2.3953,0.80373
RPC_US06,1799,0.9974,discharge,-29.812,10.0,9.0,,3351.3,4.134,3.2216,30.6051,2.3953,0.80373
RPC_US06,1799,0.9575,discharge,-29.696,2.0,2.0,,300.0,4.0738,3.3094,25.7408,2.3953,0.80373
RPC_US06,1799,0.9575,discharge,-29.696,10.0,9.0,,300.0,4.0738,3.217,28.8524,2.3953,0.80373
RPC_US06,1799,0.9176,discharge,-29.645,2.0,2.0,,300.0,4.0348,3.3087,24.4932,2.3953,0.80373
RPC_US06,1799,0.9176,discharge,-29.645,10.0,9.0,,300.0,4.0348,3.2062,27.9508,2.3953,0.80373
RPC_US06,1799,0.8377,discharge,-29.611,2.0,2.0,,300.0,3.9303,3.249,23.0083,2.3953,0.80373
RPC_US06,1799,0.8377,discharge,-29.611,10.0,9.0,,300.0,3.9303,3.1467,26.4631,2.3953,0.80373
RPC_US06,1799,0.7578,discharge,-29.566,2.0,2.0,,300.0,3.8511,3.1772,22.7935,2.3953,0.80373
RPC_US06,1799,0.7578,discharge,-29.566,10.0,9.0,,300.0,3.8511,3.0666,26.5343,2.3953,0.80373
RPC_US06,1799,0.678,discharge,-29.538,2.0,2.0,,300.0,3.7367,3.071,22.5375,2.3953,0.80373
RPC_US06,1799,0.678,discharge,-29.538,10.0,9.0,,300.0,3.7367,2.9593,26.3191,2.3953,0.80373
RPC_US06,1799,0.5981,discharge,-29.435,2.0,2.0,,300.0,3.6564,2.9773,23.0708,2.3953,0.80373
RPC_US06,1799,0.5981,discharge,-29.435,10.0,9.0,,300.0,3.6564,2.8514,27.3479,2.3953,0.80373
RPC_US06,1799,0.5183,discharge,-29.185,2.0,2.0,,300.0,3.5952,2.8738,24.7182,2.3953,0.80373
RPC_US06,1799,0.5183,discharge,-29.185,10.0,9.01,,300.0,3.5952,2.7057,30.478,2.3953,0.80373
RPC_US06,1799,0.439,discharge,-23.891,2.0,2.0,,300.0,3.5341,2.804,30.5596,2.3953,0.80373
RPC_US06,1799,0.439,discharge,-23.891,10.0,9.0,,300.0,3.5341,2.5769,40.0653,2.3953,0.80373
RPC_US06,1799,0.3599,discharge,-13.803,2.0,2.0,,300.0,3.4556,2.8487,43.9687,2.3953,0.80373
RPC_US06,1799,0.3599,discharge,-13.803,10.0,9.0,,300.0,3.4556,2.6125,61.0809,2.3953,0.80373
RPC_US06,1799,0.3203,discharge,-9.82,2.0,2.0,,300.0,3.4125,2.8869,53.5256,2.3953,0.80373
RPC_US06,1799,0.3203,discharge,-9.82,10.0,9.0,,300.0,3.4125,2.6336,79.3209,2.3953,0.80373
RPC_US06,1799,0.2806,discharge,-6.644,2.0,2.0,,300.0,3.3783,2.9484,64.7006,2.3953,0.80373
RPC_US06,1799,0.2806,discharge,-6.644,10.0,9.0,,300.0,3.3783,2.6785,105.321,2.3953,0.80373
RPC_US06,1799,0.2409,discharge,-4.301,2.0,2.0,,300.0,3.3431,3.0227,74.5012,2.3953,0.80373
RPC_US06,1799,0.2409,discharge,-4.301,10.0,9.0,,300.0,3.3431,2.7533,137.1437,2.3953,0.80373
RPC_US06,1799,0.217,discharge,-2.869,2.0,2.0,,300.0,3.2733,3.0298,84.8654,2.3953,0.80373
RPC_US06,1799,0.217,discharge,-2.869,10.0,9.0,,300.0,3.2733,2.7876,169.2777,2.3953,0.80373
RPC_US06,1799,0.2051,discharge,-2.223,2.0,2.0,,300.0,3.2111,3.0072,91.7064,2.3953,0.80373
RPC_US06,1799,0.2051,discharge,-2.223,10.0,9.0,,300.0,3.2111,2.7899,189.4396,2.3953,0.80373
RPC_US06,1799,0.9974,discharge,-29.865,2.0,2.0,,3390.9,4.1337,3.2786,28.6317,2.3953,0.80373
RPC_US06,1799,0.9974,discharge,-29.865,10.0,9.0,,3390.9,4.1337,3.2161,30.7244,2.3953,0.80373
RPC_US06,1799,0.9575,discharge,-29.741,2.0,2.0,,300.0,4.0736,3.3046,25.857,2.3953,0.80373
RPC_US06,1799,0.9575,discharge,-29.741,10.0,9.0,,300.0,4.0736,3.2124,28.9571,2.3953,0.80373
RPC_US06,1799,0.9176,discharge,-29.682,2.0,1.0,,300.0,4.0342,3.3331,23.62,2.3953,0.80373
RPC_US06,1799,0.9176,discharge,-29.682,10.0,9.0,,300.0,4.0342,3.202,28.0367,2.3953,0.80373
RPC_US06,1799,0.8377,discharge,-29.651,2.0,2.0,,300.0,3.9296,3.2451,23.0856,2.3953,0.80373
RPC_US06,1799,0.8377,discharge,-29.651,10.0,9.0,,300.0,3.9296,3.1426,26.5426,2.3953,0.80373
RPC_US06,1799,0.7578,discharge,-29.61,2.0,2.0,,300.0,3.8495,3.1726,22.8609,2.3953,0.80373
RPC_US06,1799,0.7578,discharge,-29.61,10.0,9.0,,300.0,3.8495,3.0621,26.5928,2.3953,0.80373
RPC_US06,1799,0.678,discharge,-29.583,2.0,2.0,,300.0,3.7354,3.0664,22.6143,2.3953,0.80373
RPC_US06,1799,0.678,discharge,-29.583,10.0,9.0,,300.0,3.7354,2.9547,26.3902,2.3953,0.80373
RPC_US06,1799,0.5981,discharge,-29.485,2.0,2.0,,300.0,3.6555,2.973,23.1474,2.3953,0.80373
RPC_US06,1799,0.5981,discharge,-29.485,10.0,9.0,,300.0,3.6555,2.8463,27.4445,2.3953,0.80373
RPC_US06,1799,0.5183,discharge,-29.247,2.0,1.0,,300.0,3.5944,2.907,23.5029,2.3953,0.80373
RPC_US06,1799,0.5183,discharge,-29.247,10.0,9.0,,300.0,3.5944,2.6994,30.6009,2.3953,0.80373
RPC_US06,1799,0.439,discharge,-23.962,2.0,2.0,,300.0,3.5333,2.7975,30.707,2.3953,0.80373
RPC_US06,1799,0.439,discharge,-23.962,10.0,9.0,,300.0,3.5333,2.5688,40.2512,2.3953,0.80373
RPC_US06,1799,0.3599,discharge,-14.707,2.0,2.0,,300.0,3.4545,2.8146,43.5114,2.3953,0.80373
RPC_US06,1799,0.3599,discharge,-14.707,10.0,9.0,,300.0,3.4545,2.5632,60.6059,2.3953,0.80373
RPC_US06,1799,0.3202,discharge,-10.732,2.0,2.0,,300.0,3.4119,2.847,52.637,2.3953,0.80373
RPC_US06,1799,0.3202,discharge,-10.732,10.0,9.0,,300.0,3.4119,2.5731,78.1588,2.3953,0.80373
RPC_US06,1799,0.2805,discharge,-7.699,2.0,2.0,,300.0,3.3778,2.8933,62.9274,2.3953,0.80373
RPC_US06,1799,0.2805,discharge,-7.699,10.0,9.0,,300.0,3.3778,2.5899,102.3333,2.3953,0.80373
RPC_US06,1799,0.2408,discharge,-5.6,2.0,2.0,,300.0,3.3421,2.9438,71.1282,2.3953,0.80373
RPC_US06,1799,0.2408,discharge,-5.6,10.0,9.0,,300.0,3.3421,2.6013,132.2916,2.3953,0.80373
RPC_US06,1799,0.2169,discharge,-4.122,2.0,2.0,,300.0,3.2701,2.9386,80.4319,2.3953,0.80373
RPC_US06,1799,0.2169,discharge,-4.122,10.0,9.0,,300.0,3.2701,2.5988,162.8776,2.3953,0.80373
RPC_US06,1799,0.205,discharge,-3.366,2.0,2.0,,300.0,3.2065,2.914,86.9061,2.3953,0.80373
RPC_US06,1799,0.205,discharge,-3.366,10.0,9.0,,300.0,3.2065,2.5921,182.5475,2.3953,0.80373
RPC_US06,1799,0.9974,discharge,-29.882,2.0,2.0,,3392.7,4.1335,3.2767,28.6728,2.3953,0.80373
RPC_US06,1799,0.9974,discharge,-29.882,10.0,9.0,,3392.7,4.1335,3.2144,30.7576,2.3953,0.80373
RPC_US06,1799,0.9575,discharge,-29.755,2.0,2.0,,300.0,4.0735,3.3031,25.891,2.3953,0.80373
RPC_US06,1799,0.9575,discharge,-29.755,10.0,9.0,,300.0,4.0735,3.211,28.9862,2.3953,0.80373
RPC_US06,1799,0.9176,discharge,-29.696,2.0,2.0,,300.0,4.0339,3.3029,24.6161,2.3953,0.80373
RPC_US06,1799,0.9176,discharge,-29.696,10.0,9.0,,300.0,4.0339,3.2006,28.061,2.3953,0.80373
RPC_US06,1799,0.8377,discharge,-29.662,2.0,2.0,,300.0,3.9294,3.2438,23.1141,2.3953,0.80373
RPC_US06,1799,0.8377,discharge,-29.662,10.0,9.0,,300.0,3.9294,3.1413,26.5698,2.3953,0.80373
RPC_US06,1799,0.7578,discharge,-29.623,2.0,2.0,,300.0,3.8491,3.171,22.891,2.3953,0.80373
RPC_US06,1799,0.7578,discharge,-29.623,10.0,9.0,,300.0,3.8491,3.0607,26.6145,2.3953,0.80373
RPC_US06,1799,0.678,discharge,-29.599,2.0,2.0,,300.0,3.7352,3.0649,22.6464,2.3953,0.80373
RPC_US06,1799,0.678,discharge,-29.599,10.0,9.0,,300.0,3.7352,2.9533,26.4169,2.3953,0.80373
RPC_US06,1799,0.5981,discharge,-29.502,2.0,2.0,,300.0,3.6552,2.9713,23.1819,2.3953,0.80373
RPC_US06,1799,0.5981,discharge,-29.502,10.0,9.0,,300.0,3.6552,2.8447,27.4732,2.3953,0.80373
RPC_US06,1799,0.5183,discharge,-29.271,2.0,2.0,,300.0,3.5941,2.8663,24.8638,2.3953,0.80373
RPC_US06,1799,0.5183,discharge,-29.271,10.0,9.0,,300.0,3.5941,2.6971,30.6441,2.3953,0.80373
RPC_US06,1799,0.439,discharge,-23.848,2.0,2.0,,300.0,3.5327,2.795,30.9334,2.3953,0.80373
RPC_US06,1799,0.439,discharge,-23.848,10.0,9.0,,300.0,3.5327,2.5655,40.5569,2.3953,0.80373
RPC_US06,1799,0.3599,discharge,-14.72,2.0,2.0,,300.0,3.4541,2.8129,43.5613,2.3953,0.80373
RPC_US06,1799,0.3599,discharge,-14.72,10.0,9.0,,300.0,3.4541,2.5605,60.7086,2.3953,0.80373
RPC_US06,1799,0.3202,discharge,-10.739,2.0,1.0,,300.0,3.4116,2.9322,44.6389,2.3953,0.80373
RPC_US06,1799,0.3202,discharge,-10.739,10.0,9.0,,300.0,3.4116,2.5707,78.2997,2.3953,0.80373
RPC_US06,1799,0.2805,discharge,-7.705,2.0,2.0,,300.0,3.3776,2.8923,62.9855,2.3953,0.80373
RPC_US06,1799,0.2805,discharge,-7.705,10.0,9.0,,300.0,3.3776,2.5875,102.5445,2.3953,0.80373
RPC_US06,1799,0.2407,discharge,-5.941,2.0,2.0,,300.0,3.3416,2.9238,70.3249,2.3953,0.80373
RPC_US06,1799,0.2407,discharge,-5.941,10.0,9.0,,300.0,3.3416,2.5633,131.0049,2.3953,0.80373
RPC_US06,1799,0.2169,discharge,-4.39,2.0,2.0,,300.0,3.2689,2.9194,79.6118,2.3953,0.80373
RPC_US06,1799,0.2169,discharge,-4.39,10.0,9.0,,300.0,3.2689,2.5592,161.661,2.3953,0.80373
RPC_US06,1799,0.205,discharge,-3.574,2.0,2.0,,300.0,3.2044,2.8967,86.0928,2.3953,0.80373
RPC_US06,1799,0.205,discharge,-3.574,10.0,9.0,,300.0,3.2044,2.5549,181.7266,2.3953,0.80373
RPC_US06,1799,0.9604,charge,1.137,2.0,2.0,,300.0,4.0708,4.15,69.6356,2.3953,0.80373
RPC_US06,1799,0.9604,charge,1.137,10.0,9.0,,300.0,4.0708,4.1501,69.7235,2.3953,0.80373
RPC_US06,1799,0.9206,charge,2.27,2.0,2.0,,300.0,4.0266,4.1501,54.4089,2.3953,0.80373
RPC_US06,1799,0.9206,charge,2.27,10.0,9.0,,300.0,4.0266,4.15,54.3648,2.3953,0.80373
RPC_US06,1799,0.8412,charge,6.143,2.0,2.0,,300.0,3.9261,4.1501,36.4613,2.3953,0.80373
RPC_US06,1799,0.8412,charge,6.143,10.0,9.0,,300.0,3.9261,4.15,36.445,2.3953,0.80373
RPC_US06,1799,0.7616,charge,9.405,2.0,2.0,,300.0,3.8466,4.1501,32.2684,2.3953,0.80373
RPC_US06,1799,0.7616,charge,9.405,10.0,9.0,,300.0,3.8466,4.15,32.2577,2.3953,0.80373
RPC_US06,1799,0.6819,charge,14.982,2.0,2.0,,300.0,3.7334,4.1214,25.8969,2.3953,0.80373
RPC_US06,1799,0.6819,charge,14.982,10.0,9.0,,300.0,3.7334,4.1501,27.8124,2.3953,0.80373
RPC_US06,1799,0.602,charge,15.001,2.0,2.0,,300.0,3.6551,4.0446,25.9649,2.3953,0.80373
RPC_US06,1799,0.602,charge,15.001,10.0,9.0,,300.0,3.6551,4.0859,28.7181,2.3953,0.80373
RPC_US06,1799,0.5221,charge,15.001,2.0,2.0,,300.0,3.5943,3.9948,26.6982,2.3953,0.80373
RPC_US06,1799,0.5221,charge,15.001,10.0,9.0,,300.0,3.5943,4.0323,29.1981,2.3953,0.80373
RPC_US06,1799,0.4422,charge,15.001,2.0,2.0,,300.0,3.5316,3.9499,27.8848,2.3953,0.80373
RPC_US06,1799,0.4422,charge,15.001,10.0,9.0,,300.0,3.5316,3.9901,30.5646,2.3953,0.80373
RPC_US06,1799,0.3624,charge,15.001,2.0,2.0,,300.0,3.4537,3.8838,28.6714,2.3953,0.80373
RPC_US06,1799,0.3624,charge,15.001,10.0,9.0,,300.0,3.4537,3.9318,31.8712,2.3953,0.80373
RPC_US06,1799,0.3224,charge,15.001,2.0,2.0,,300.0,3.412,3.8444,28.8247,2.3953,0.80373
RPC_US06,1799,0.3224,charge,15.001,10.0,9.0,,300.0,3.412,3.8922,32.0112,2.3953,0.80373
RPC_US06,1799,0.2825,charge,15.001,2.0,2.0,,300.0,3.3786,3.8155,29.1247,2.3953,0.80373
RPC_US06,1799,0.2825,charge,15.001,10.0,9.0,,300.0,3.3786,3.8549,31.7512,2.3953,0.80373
RPC_US06,1799,0.2426,charge,15.001,2.0,2.0,,300.0,3.3449,3.7968,30.1247,2.3953,0.80373
RPC_US06,1799,0.2426,charge,15.001,10.0,9.0,,300.0,3.3449,3.838,32.8711,2.3953,0.80373
RPC_US06,1799,0.2186,charge,15.001,2.0,2.0,,300.0,3.272,3.7721,33.3378,2.3953,0.80373
RPC_US06,1799,0.2186,charge,15.001,10.0,9.0,,300.0,3.272,3.8398,37.8508,2.3953,0.80373
RPC_US06,1799,0.2066,charge,15.001,2.0,2.0,,300.0,3.2085,3.7298,34.751,2.3953,0.80373
RPC_US06,1799,0.2066,charge,15.001,10.0,9.0,,300.0,3.2085,3.8222,40.9106,2.3953,0.80373
RPC_US06,1799,0.9602,charge,1.071,2.0,2.0,,300.1,4.071,4.1341,58.9141,2.3953,0.80373
RPC_US06,1799,0.9602,charge,1.071,10.0,9.0,,300.1,4.071,4.1476,71.5186,2.3953,0.80373
RPC_US06,1799,0.9203,charge,2.09,2.0,2.0,,300.1,4.027,4.126,47.3673,2.3953,0.80373
RPC_US06,1799,0.9203,charge,2.09,10.0,9.0,,300.1,4.027,4.1462,57.0321,2.3953,0.80373
RPC_US06,1799,0.8408,charge,5.732,2.0,2.0,,300.1,3.9262,4.121,33.9823,2.3953,0.80373
RPC_US06,1799,0.8408,charge,5.732,10.0,9.0,,300.1,3.9262,4.1471,38.5353,2.3953,0.80373
RPC_US06,1799,0.7612,charge,8.78,2.0,2.0,,300.1,3.8469,4.1132,30.3319,2.3953,0.80373
RPC_US06,1799,0.7612,charge,8.78,10.0,9.0,,300.1,3.8469,4.1473,34.2159,2.3953,0.80373
RPC_US06,1799,0.6818,charge,14.13,2.0,2.0,,300.1,3.7337,4.1074,26.4473,2.3953,0.80373
RPC_US06,1799,0.6818,charge,14.13,10.0,9.0,,300.1,3.7337,4.1508,29.5188,2.3953,0.80373
RPC_US06,1799,0.602,charge,15.055,2.0,2.0,,300.1,3.6554,4.0483,26.0985,2.3953,0.80373
RPC_US06,1799,0.602,charge,15.055,10.0,9.0,,300.1,3.6554,4.0866,28.6426,2.3953,0.80373
RPC_US06,1799,0.5222,charge,15.049,2.0,2.0,,300.1,3.5946,3.9982,26.8199,2.3953,0.80373
RPC_US06,1799,0.5222,charge,15.049,10.0,9.0,,300.1,3.5946,4.0332,29.1458,2.3953,0.80373
RPC_US06,1799,0.4423,charge,15.049,2.0,2.0,,300.1,3.5321,3.9539,28.0284,2.3953,0.80373
RPC_US06,1799,0.4423,charge,15.049,10.0,9.0,,300.1,3.5321,3.991,30.4937,2.3953,0.80373
RPC_US06,1799,0.3624,charge,15.065,2.0,2.0,,300.1,3.4543,3.8888,28.8426,2.3953,0.80373
RPC_US06,1799,0.3624,charge,15.065,10.0,9.0,,300.1,3.4543,3.9331,31.7833,2.3953,0.80373
RPC_US06,1799,0.3225,charge,15.066,2.0,2.0,,300.1,3.4127,3.8494,28.9858,2.3953,0.80373
RPC_US06,1799,0.3225,charge,15.066,10.0,9.0,,300.1,3.4127,3.8937,31.9262,2.3953,0.80373
RPC_US06,1799,0.2826,charge,15.053,2.0,2.0,,300.1,3.379,3.8195,29.2623,2.3953,0.80373
RPC_US06,1799,0.2826,charge,15.053,10.0,9.0,,300.1,3.379,3.8558,31.6737,2.3953,0.80373
RPC_US06,1799,0.2427,charge,15.052,2.0,1.0,,300.1,3.3456,3.7882,29.4038,2.3953,0.80373
RPC_US06,1799,0.2427,charge,15.052,10.0,9.01,,300.1,3.3456,3.8388,32.7653,2.3953,0.80373
RPC_US06,1799,0.2187,charge,15.074,2.0,2.0,,300.1,3.2745,3.7812,33.6142,2.3953,0.80373
RPC_US06,1799,0.2187,charge,15.074,10.0,9.0,,300.1,3.2745,3.8415,37.6144,2.3953,0.80373
RPC_US06,1799,0.2067,charge,15.111,2.0,2.0,,300.1,3.2125,3.7427,35.0859,2.3953,0.80373
RPC_US06,1799,0.2067,charge,15.111,10.0,9.0,,300.1,3.2125,3.8262,40.6115,2.3953,0.80373
