Repository: KikETs/ECM_HYBRID_BMS_JOINT

## Results

| Arm | Model | Size | Protocol | Result | Worst cell |
|---|---|---|---|---|---|
| SOP | 2RC table + trim (A8) | 4 effective coefficients, 2 EW states | leave-one-cell-out | usable current 69.6 % discharge, 59.5 % charge (τ = 10 s) | 59.9 % / 53.5 % (BOOST_REST) |
| SOH | dQ/dV ridge | 65 coefficients | leave-one-cell-out | RMSE 0.0094, bias −0.0005 | 0.0130 (BOOST_REST) |
| SOC | 2RC EKF, low-current gate | 3 states | leave-one-cell-out | **2.34 %p** over six sensor disturbances on estimated SOH (2.325 on true SOH), per cell 2.00–2.75 | 4.60 %p (BOOST_NEGPULSE_1S, current offset −0.10 A) |

The SOH arm was a 10,945-parameter CNN until the second audit round. Nested

File: analysis/uypydj_ecm.csv (part 21 of 80)
cell,cycle,SOH,CAP_Ah,SOC,direction,rate_rank,I_A,V_pre_V,rest_before_s,n_points,R0_mOhm,R1_mOhm,tau1_s,R2_mOhm,tau2_s,fit_rmse_mV
BOOST,937,0.87596,2.62404,0.2558,discharge,2,-21.008,3.4711,680.6,101,11.0684,4.1869,0.1831,34.2558,23.4792,1.6058
BOOST,937,0.87596,2.62404,0.2561,charge,2,15.757,3.4816,281.1,100,10.5099,2.8677,0.1106,7.4129,8.5465,0.6845
BOOST,937,0.87596,2.62404,0.2558,discharge,3,-30.197,3.4714,801.0,101,10.8086,3.7099,0.1781,200.0,132.8472,2.7395
BOOST,937,0.87596,2.62404,0.2562,charge,3,26.258,3.4839,387.0,100,10.2023,1.9642,0.104,6.3344,7.7599,0.9361
BOOST,937,0.87596,2.62404,0.2122,discharge,0,-2.625,3.4267,5070.5,101,11.1804,6.1482,0.2082,17.0019,8.9034,0.258
BOOST,937,0.87596,2.62404,0.2122,charge,0,1.312,3.4295,70.5,101,11.0809,5.7485,0.1822,10.0279,6.5168,0.1476
BOOST,937,0.87596,2.62404,0.2121,discharge,1,-10.503,3.4273,635.5,101,11.38,6.1875,0.2415,41.6769,20.2762,1.2223
BOOST,937,0.87596,2.62404,0.2123,charge,1,5.252,3.4371,161.0,101,10.9033,4.9859,0.1663,6.744,6.5717,0.3548
BOOST,937,0.87596,2.62404,0.2121,discharge,2,-21.008,3.4294,680.4,101,11.1953,4.9955,0.1867,141.0877,53.2998,1.4329
BOOST,937,0.87596,2.62404,0.2124,charge,2,15.756,3.443,280.9,101,10.5297,3.0446,0.1203,6.7397,9.5755,0.7254
BOOST,937,0.87596,2.62404,0.2124,charge,3,26.258,3.4454,352.1,101,10.2432,1.9571,0.1017,6.5971,9.6248,0.8397
BOOST,937,0.87596,2.62404,0.1684,discharge,0,-2.625,3.3784,5070.9,101,11.7131,8.7688,0.3047,39.6233,13.1591,0.3766
BOOST,937,0.87596,2.62404,0.1685,charge,0,1.312,3.3826,70.4,101,11.2792,7.7424,0.2357,17.0475,7.839,0.1594
BOOST,937,0.87596,2.62404,0.1684,discharge,1,-10.505,3.3792,635.4,101,11.7202,8.5694,0.325,147.134,34.0843,1.5704
BOOST,937,0.87596,2.62404,0.1685,charge,1,5.25,3.3939,161.0,101,11.1114,5.7524,0.1781,9.0008,5.4718,0.3998
BOOST,937,0.87596,2.62404,0.1686,charge,2,15.755,3.4017,235.6,101,10.7094,3.5308,0.1461,5.2521,6.2962,1.0487
BOOST,937,0.87596,2.62404,0.1687,charge,3,26.258,3.4035,251.7,101,10.4159,2.5335,0.1257,5.6595,9.0096,1.3101
BOOST,975,0.86816,2.60066,1.0,discharge,0,-2.599,4.1293,99999.0,99,3.0592,14.2975,0.2947,14.1004,5.908,0.3106
BOOST,975,0.86816,2.60066,1.0,charge,0,1.3,4.1432,69.5,100,11.2985,10.2959,0.262,20.8265,7.9839,0.1887
BOOST,975,0.86816,2.60066,0.9999,discharge,1,-10.404,4.1374,635.4,101,11.1793,8.3912,0.1928,6.6222,3.6543,0.908
BOOST,975,0.86816,2.60066,1.0,charge,1,1.73,4.1463,160.6,101,31.0536,0.01,0.05,0.01,2999.9931,0.2983
BOOST,975,0.86816,2.60066,0.9998,discharge,2,-20.807,4.1368,640.4,101,11.2196,6.5252,0.1593,4.3845,3.7695,1.7154
BOOST,975,0.86816,2.60066,1.0,charge,2,1.633,4.1508,281.5,101,30.1417,0.01,0.05,0.01,2871.5014,0.2657
BOOST,975,0.86816,2.60066,0.9998,discharge,3,-29.91,4.1354,639.2,101,11.0527,5.491,0.1394,3.9047,4.3889,2.3326
BOOST,975,0.86816,2.60066,1.0,charge,3,1.569,4.1534,386.7,101,29.729,0.01,0.05,0.01,2999.9999,0.3016
BOOST,975,0.86816,2.60066,0.9566,discharge,0,-2.601,4.0905,4788.6,100,11.2868,7.443,0.1999,7.9195,4.9186,0.2481
BOOST,975,0.86816,2.60066,0.9567,charge,0,1.299,4.092,70.4,101,10.9319,7.6776,0.2017,9.2331,5.8553,0.1488
BOOST,975,0.86816,2.60066,0.9566,discharge,1,-10.404,4.0908,635.4,101,11.2903,6.5029,0.1736,5.5126,4.7235,0.8217
BOOST,975,0.86816,2.60066,0.9567,charge,1,4.526,4.0948,160.9,101,12.5364,3.6208,0.0788,7.1041,0.4476,0.2868
BOOST,975,0.86816,2.60066,0.9565,discharge,2,-20.807,4.0911,671.8,101,11.0353,5.3069,0.143,4.7784,5.7396,1.4629
BOOST,975,0.86816,2.60066,0.9567,charge,2,4.428,4.0981,281.3,101,23.0244,0.01,0.05,0.01,2999.9998,0.5245
BOOST,975,0.86816,2.60066,0.9564,discharge,3,-29.91,4.092,671.3,101,10.9687,4.3681,0.1247,4.7403,6.4002,1.7432
BOOST,975,0.86816,2.60066,0.9567,charge,3,4.3,4.1009,386.9,101,23.0589,0.01,0.05,0.01,2999.9998,0.552
BOOST,975,0.86816,2.60066,0.9133,discharge,0,-2.601,4.0767,4820.2,101,11.1288,6.4432,0.1893,8.4855,6.104,0.2521
BOOST,975,0.86816,2.60066,0.9133,charge,0,1.301,4.0783,70.3,101,11.0462,6.2236,0.1824,7.5418,5.4362,0.1305
BOOST,975,0.86816,2.60066,0.9132,discharge,1,-10.404,4.077,635.5,101,11.2144,5.7181,0.1641,7.448,6.4606,0.8186
BOOST,975,0.86816,2.60066,0.9133,charge,1,5.201,4.0798,161.0,100,11.254,5.9512,0.1655,7.1128,5.365,0.3723
BOOST,975,0.86816,2.60066,0.9131,discharge,2,-20.808,4.0773,680.4,101,11.2562,4.5083,0.133,6.4257,6.6803,1.3423
BOOST,975,0.86816,2.60066,0.9134,charge,2,5.658,4.0831,281.3,101,20.6767,0.01,2999.9999,0.01,2999.9999,0.5061
BOOST,975,0.86816,2.60066,0.9131,discharge,3,-29.909,4.0775,685.3,101,10.9783,3.9327,0.1142,5.9843,6.6844,1.5891
BOOST,975,0.86816,2.60066,0.9134,charge,3,5.551,4.0853,387.4,100,20.6796,0.01,3000.0,0.01,3000.0,0.5519
BOOST,975,0.86816,2.60066,0.8266,discharge,0,-2.601,4.004,5374.4,101,10.8679,4.3718,0.1654,13.5914,8.4518,0.2405
BOOST,975,0.86816,2.60066,0.8266,charge,0,1.3,4.0066,70.4,101,10.6694,4.3348,0.156,11.4876,7.8929,0.1372
BOOST,975,0.86816,2.60066,0.8265,discharge,1,-10.406,4.0052,635.5,100,10.8628,4.0912,0.1506,9.7111,6.1675,0.7575
BOOST,975,0.86816,2.60066,0.8266,charge,1,5.201,4.0114,160.9,101,10.8003,3.9291,0.1497,9.4856,7.1429,0.3615
BOOST,975,0.86816,2.60066,0.8264,discharge,2,-20.807,4.0062,680.6,101,10.8403,3.5294,0.1411,7.077,5.3673,1.3801
BOOST,975,0.86816,2.60066,0.8267,charge,2,10.251,4.0155,281.8,101,16.1599,1.8503,0.05,0.01,2999.97,0.7243
BOOST,975,0.86816,2.60066,0.8263,discharge,3,-29.909,4.0075,737.8,100,10.7633,3.0887,0.1357,6.2321,5.4249,1.8528
BOOST,975,0.86816,2.60066,0.8267,charge,3,10.212,4.0187,387.1,101,17.7549,0.01,0.05,0.01,3000.0,0.5316
BOOST,975,0.86816,2.60066,0.7399,discharge,0,-2.601,3.9135,5427.7,101,10.6254,3.3318,0.1589,12.1185,8.7266,0.1961
BOOST,975,0.86816,2.60066,0.7399,charge,0,1.301,3.9159,70.5,101,10.3942,3.2794,0.151,9.1245,7.1313,0.1187
BOOST,975,0.86816,2.60066,0.7398,discharge,1,-10.404,3.914,635.5,101,10.7485,3.227,0.1471,8.4469,6.1902,0.6419
BOOST,975,0.86816,2.60066,0.7399,charge,1,5.201,3.9199,160.9,101,10.589,3.1275,0.1416,7.4007,6.5671,0.3316
BOOST,975,0.86816,2.60066,0.7397,discharge,2,-20.807,3.9142,680.6,101,10.7454,2.9944,0.1391,6.5107,5.6887,1.2735
BOOST,975,0.86816,2.60066,0.74,charge,2,15.604,3.9222,281.3,101,10.5664,2.48,0.1069,5.9957,5.756,0.9802
BOOST,975,0.86816,2.60066,0.7396,discharge,3,-29.91,3.9141,800.3,101,10.6728,2.6742,0.1361,6.1425,6.1766,1.7205
BOOST,975,0.86816,2.60066,0.7401,charge,3,17.382,3.9252,387.6,101,15.809,0.01,0.05,0.01,3000.0,0.7227
BOOST,975,0.86816,2.60066,0.6532,discharge,0,-2.601,3.8277,5509.1,101,10.3587,3.0912,0.1362,10.7427,8.5078,0.1826
BOOST,975,0.86816,2.60066,0.6532,charge,0,1.298,3.8301,70.5,101,10.6194,3.0266,0.1358,9.1824,7.9952,0.1194
BOOST,975,0.86816,2.60066,0.6531,discharge,1,-10.404,3.8286,635.4,101,10.735,2.8874,0.1401,8.2542,6.9026,0.5627
BOOST,975,0.86816,2.60066,0.6532,charge,1,5.201,3.8337,160.8,101,10.654,2.8129,0.1371,7.9466,7.2795,0.3034
BOOST,975,0.86816,2.60066,0.653,discharge,2,-20.806,3.8286,680.7,101,10.6805,2.5679,0.1307,7.0886,6.7038,1.059
BOOST,975,0.86816,2.60066,0.6533,charge,2,15.604,3.8365,281.2,101,10.5436,2.3837,0.1294,6.8058,7.4212,0.7929
BOOST,975,0.86816,2.60066,0.6529,discharge,3,-29.91,3.8285,800.9,101,10.5755,2.2992,0.1228,6.8708,7.1396,1.4248
BOOST,975,0.86816,2.60066,0.6534,charge,3,23.917,3.8398,387.0,101,11.8532,3.2152,0.6624,0.01,2999.9391,2.5523
BOOST,975,0.86816,2.60066,0.5665,discharge,0,-2.601,3.7391,5580.1,101,10.1141,2.7456,0.133,10.5606,9.0232,0.1726
BOOST,975,0.86816,2.60066,0.5665,charge,0,1.299,3.7418,70.5,101,10.2954,2.6752,0.1249,9.3099,8.6138,0.1058
BOOST,975,0.86816,2.60066,0.5664,discharge,1,-10.404,3.7403,635.4,101,10.4428,2.5728,0.1309,8.9097,7.4831,0.5033
BOOST,975,0.86816,2.60066,0.5665,charge,1,5.201,3.7454,161.2,101,10.3733,2.4336,0.1203,7.7194,6.7559,0.2447
BOOST,975,0.86816,2.60066,0.5663,discharge,2,-20.807,3.7408,680.4,101,10.4175,2.2919,0.1263,7.3468,6.4276,1.0661
BOOST,975,0.86816,2.60066,0.5666,charge,2,15.606,3.7488,281.4,101,10.3471,2.0693,0.1405,6.1149,6.5552,0.8688
BOOST,975,0.86816,2.60066,0.5663,discharge,3,-29.911,3.7413,800.6,101,10.4766,2.1784,0.1304,7.0157,6.587,1.5293
BOOST,975,0.86816,2.60066,0.5667,charge,3,26.009,3.7513,387.1,101,10.2912,1.8882,0.1276,5.645,6.8223,1.2945
BOOST,975,0.86816,2.60066,0.4798,discharge,0,-2.601,3.6589,5612.5,101,10.6423,2.9537,0.1325,9.8011,8.9147,0.1579
BOOST,975,0.86816,2.60066,0.4798,charge,0,1.3,3.6607,70.5,101,10.434,2.8995,0.1096,8.6807,8.3149,0.1009
BOOST,975,0.86816,2.60066,0.4797,discharge,1,-10.404,3.6593,635.4,101,10.6534,2.809,0.1267,8.5622,7.6595,0.515
BOOST,975,0.86816,2.60066,0.4799,charge,1,5.202,3.6637,160.6,101,10.7377,2.6161,0.1187,7.7078,7.2384,0.2372
BOOST,975,0.86816,2.60066,0.4796,discharge,2,-20.806,3.659,680.6,101,10.5562,2.5257,0.1219,7.3589,6.7632,1.0006
BOOST,975,0.86816,2.60066,0.48,charge,2,15.605,3.668,281.2,101,10.4181,2.2912,0.1165,5.878,6.4042,0.8004
BOOST,975,0.86816,2.60066,0.4796,discharge,3,-29.91,3.6601,800.7,100,10.5178,2.2782,0.1234,7.1097,6.9298,1.4523
BOOST,975,0.86816,2.60066,0.48,charge,3,26.009,3.6706,386.8,101,10.3232,1.88,0.1179,5.4906,6.9694,1.2037
BOOST,975,0.86816,2.60066,0.3931,discharge,0,-2.603,3.5965,5608.9,101,10.6564,3.2634,0.1383,9.9626,8.9267,0.1805
BOOST,975,0.86816,2.60066,0.3931,charge,0,1.299,3.5983,70.5,101,10.4397,3.384,0.1251,8.6701,8.6215,0.0957
BOOST,975,0.86816,2.60066,0.393,discharge,1,-10.404,3.597,635.4,100,10.7305,3.0768,0.1407,9.0217,8.0679,0.5349
BOOST,975,0.86816,2.60066,0.3932,charge,1,5.201,3.6022,160.8,101,10.5626,2.9743,0.1262,8.1263,8.1129,0.2695
BOOST,975,0.86816,2.60066,0.3929,discharge,2,-20.807,3.5975,680.5,101,10.6003,2.767,0.1252,8.2609,7.5072,1.0391
BOOST,975,0.86816,2.60066,0.3932,charge,2,15.606,3.6068,281.3,101,10.4491,2.3497,0.1064,5.699,6.0309,0.6616
BOOST,975,0.86816,2.60066,0.3929,discharge,3,-29.91,3.5979,800.9,101,10.5572,2.4515,0.1286,8.6479,8.503,1.621
BOOST,975,0.86816,2.60066,0.3933,charge,3,26.007,3.6104,387.0,100,10.2817,1.9432,0.1091,4.9189,6.2001,1.1325
BOOST,975,0.86816,2.60066,0.3064,discharge,0,-2.601,3.5172,5610.9,101,11.1004,4.5689,0.1676,11.9496,8.9676,0.2119
BOOST,975,0.86816,2.60066,0.3064,charge,0,1.3,3.5193,70.5,101,10.8043,4.5525,0.1521,9.6918,8.1601,0.111
BOOST,975,0.86816,2.60066,0.3063,discharge,1,-10.404,3.5172,635.4,101,10.9816,4.3501,0.1617,10.8425,8.0276,0.7615
BOOST,975,0.86816,2.60066,0.3065,charge,1,5.201,3.5246,160.9,100,10.8692,4.0101,0.1453,8.8395,8.2351,0.3149
BOOST,975,0.86816,2.60066,0.3062,discharge,2,-20.808,3.5196,680.5,101,11.0388,3.8612,0.165,14.1673,11.4068,1.6348
BOOST,975,0.86816,2.60066,0.3065,charge,2,15.605,3.5298,281.3,101,10.7541,3.0178,0.1172,7.1939,8.0187,0.7355
BOOST,975,0.86816,2.60066,0.3062,discharge,3,-29.909,3.5209,800.9,101,10.984,3.4904,0.1769,26.8488,22.9784,2.4051
BOOST,975,0.86816,2.60066,0.3066,charge,3,26.009,3.5348,387.7,101,10.5396,2.2307,0.0995,5.7114,6.6523,0.8921
BOOST,975,0.86816,2.60066,0.263,discharge,0,-2.601,3.4697,5069.6,101,11.1032,5.4428,0.1836,13.0196,8.4692,0.2242
BOOST,975,0.86816,2.60066,0.2631,charge,0,1.3,3.4719,70.5,101,10.849,5.2567,0.1725,9.418,7.4405,0.1379
BOOST,975,0.86816,2.60066,0.263,discharge,1,-10.404,3.4701,635.4,101,11.1648,5.3222,0.1973,15.5911,10.2025,0.8806
BOOST,975,0.86816,2.60066,0.2631,charge,1,5.201,3.4769,160.8,101,10.9523,4.6294,0.1509,8.7552,8.5457,0.3307
BOOST,975,0.86816,2.60066,0.2629,discharge,2,-20.808,3.4714,680.7,101,11.1165,4.6725,0.1852,35.3938,23.2406,1.6854
BOOST,975,0.86816,2.60066,0.2632,charge,2,15.604,3.482,281.4,101,10.7909,3.1901,0.1158,7.5543,8.5843,0.666
BOOST,975,0.86816,2.60066,0.2628,discharge,3,-29.91,3.4717,800.9,101,11.0152,4.1311,0.1826,200.0,125.5801,2.9057
BOOST,975,0.86816,2.60066,0.2633,charge,3,26.009,3.4857,386.9,101,10.4618,2.3276,0.101,6.4062,7.7248,0.968
BOOST,975,0.86816,2.60066,0.2197,discharge,0,-2.601,3.4275,5071.6,101,11.2324,6.3635,0.2166,17.2707,8.9064,0.2489
BOOST,975,0.86816,2.60066,0.2197,charge,0,1.299,3.4302,70.4,100,11.1746,5.8513,0.1902,10.0998,6.4471,0.1363
BOOST,975,0.86816,2.60066,0.2196,discharge,1,-10.404,3.428,635.4,100,11.3014,6.3934,0.2462,39.3702,18.8409,1.1764
BOOST,975,0.86816,2.60066,0.2198,charge,1,5.201,3.437,161.0,101,11.0616,5.1912,0.1688,6.8163,6.5711,0.3501
BOOST,975,0.86816,2.60066,0.2196,discharge,2,-20.809,3.4301,680.4,100,11.1982,5.3573,0.1932,129.4461,48.0315,1.5276
BOOST,975,0.86816,2.60066,0.2198,charge,2,15.606,3.4433,281.5,101,10.7826,3.4037,0.1213,6.8198,9.5164,0.7549
BOOST,975,0.86816,2.60066,0.2199,charge,3,26.008,3.447,344.4,101,10.5541,2.4278,0.0973,6.6712,9.5709,0.85
BOOST,975,0.86816,2.60066,0.1763,discharge,0,-2.601,3.3802,5070.1,101,11.9989,9.4974,0.3171,41.3296,13.1159,0.379
BOOST,975,0.86816,2.60066,0.1764,charge,0,1.3,3.3835,70.5,101,12.0296,8.5687,0.2526,17.6221,7.9726,0.1629
BOOST,975,0.86816,2.60066,0.1763,discharge,1,-10.404,3.3815,635.4,101,11.9747,9.1432,0.3363,141.9963,31.69,1.6362
BOOST,975,0.86816,2.60066,0.1764,charge,1,5.201,3.396,160.8,101,11.3339,6.2736,0.1878,9.048,5.3801,0.4031
BOOST,975,0.86816,2.60066,0.1765,charge,2,15.604,3.4043,232.8,101,10.9458,3.9787,0.1412,5.3251,6.303,1.047
BOOST,975,0.86816,2.60066,0.1766,charge,3,26.009,3.406,245.1,100,10.7007,2.9242,0.1184,5.6419,8.7414,1.3219
BOOST,1012,0.86271,2.58433,1.0,discharge,0,-2.583,4.1282,99999.0,99,2.9956,14.9877,0.3078,14.3627,5.7701,0.311
BOOST,1012,0.86271,2.58433,1.0,charge,0,1.293,4.1427,69.5,101,11.4498,11.0766,0.2834,21.8441,8.0888,0.188
BOOST,1012,0.86271,2.58433,0.9999,discharge,1,-10.336,4.1368,635.4,101,11.3416,8.8264,0.2011,6.6824,3.6126,0.9333
BOOST,1012,0.86271,2.58433,1.0,charge,1,1.674,4.1461,160.6,101,32.2153,0.01,0.05,0.01,2908.299,0.3085
BOOST,1012,0.86271,2.58433,0.9998,discharge,2,-20.671,4.1363,639.9,101,11.3007,6.869,0.1648,4.455,3.8452,1.7488
BOOST,1012,0.86271,2.58433,1.0,charge,2,1.583,4.1507,281.6,101,31.1687,0.01,0.05,0.01,2999.9932,0.2898
BOOST,1012,0.86271,2.58433,0.9998,discharge,3,-29.716,4.1356,638.8,100,11.184,5.6947,0.144,4.0169,4.5177,2.3237
BOOST,1012,0.86271,2.58433,1.0,charge,3,1.522,4.1532,386.0,101,30.7798,0.01,0.05,0.01,2999.9929,0.288
BOOST,1012,0.86271,2.58433,0.9569,discharge,0,-2.583,4.0901,4788.9,101,11.312,7.8337,0.2172,8.1173,5.0581,0.2441
BOOST,1012,0.86271,2.58433,0.9569,charge,0,1.293,4.0917,70.4,101,11.1165,7.9129,0.2111,9.478,5.8287,0.1486
BOOST,1012,0.86271,2.58433,0.9568,discharge,1,-10.336,4.0897,635.4,101,11.1384,6.9093,0.1771,5.6237,4.7428,0.8475
BOOST,1012,0.86271,2.58433,0.957,charge,1,4.422,4.0937,161.0,101,13.0211,3.0447,0.0674,7.9888,0.3735,0.254
BOOST,1012,0.86271,2.58433,0.9568,discharge,2,-20.67,4.0908,671.1,101,11.1777,5.6273,0.1459,4.9453,5.8107,1.4982
BOOST,1012,0.86271,2.58433,0.957,charge,2,4.208,4.0981,281.6,101,24.2263,0.01,0.05,0.01,2999.9999,0.4889
BOOST,1012,0.86271,2.58433,0.9567,discharge,3,-29.714,4.0908,669.1,101,11.174,4.765,0.1326,4.9728,6.5536,1.6612
BOOST,1012,0.86271,2.58433,0.957,charge,3,3.998,4.1004,386.1,101,24.9251,0.01,0.05,0.01,2999.9998,0.4579
BOOST,1012,0.86271,2.58433,0.9138,discharge,0,-2.582,4.0763,4816.1,101,11.2775,6.9152,0.1913,8.8978,6.0847,0.2525
BOOST,1012,0.86271,2.58433,0.9139,charge,0,1.293,4.0779,70.3,101,11.1528,6.8958,0.1947,7.8143,5.55,0.1358
BOOST,1012,0.86271,2.58433,0.9138,discharge,1,-10.336,4.0767,635.4,101,11.2585,6.1843,0.1664,7.6996,6.4341,0.8224
BOOST,1012,0.86271,2.58433,0.9139,charge,1,5.169,4.0805,160.9,101,11.031,6.1783,0.1566,6.5707,3.7457,0.4888
BOOST,1012,0.86271,2.58433,0.9137,discharge,2,-20.671,4.0771,680.0,101,11.2674,4.889,0.1386,6.6075,6.679,1.2886
BOOST,1012,0.86271,2.58433,0.914,charge,2,5.48,4.0831,281.5,101,21.3397,0.01,0.05,0.01,3000.0,0.5168
BOOST,1012,0.86271,2.58433,0.9136,discharge,3,-29.715,4.078,683.9,101,11.0633,4.1942,0.1238,6.1879,6.7812,1.4993
BOOST,1012,0.86271,2.58433,0.914,charge,3,5.368,4.0854,386.7,101,21.3674,0.01,3000.0,0.01,3000.0,0.6072
BOOST,1012,0.86271,2.58433,0.8277,discharge,0,-2.584,4.0021,5373.7,101,10.5871,4.6609,0.1712,13.821,8.4025,0.2416
BOOST,1012,0.86271,2.58433,0.8277,charge,0,1.293,4.0055,70.4,101,10.7516,4.5303,0.1574,11.4891,7.5883,0.1382
BOOST,1012,0.86271,2.58433,0.8277,discharge,1,-10.335,4.0042,635.4,101,10.9013,4.3152,0.1595,9.8025,6.1649,0.72
BOOST,1012,0.86271,2.58433,0.8278,charge,1,5.171,4.0104,160.9,101,10.7998,4.1863,0.1581,9.6543,7.1319,0.3858
BOOST,1012,0.86271,2.58433,0.8276,discharge,2,-20.671,4.0053,680.6,101,10.8725,3.6735,0.1421,7.1511,5.371,1.3967
BOOST,1012,0.86271,2.58433,0.8279,charge,2,10.153,4.0147,281.2,101,16.1883,2.0751,0.05,0.01,2999.9999,0.7727
BOOST,1012,0.86271,2.58433,0.8275,discharge,3,-29.714,4.0055,737.3,101,10.8052,3.1606,0.1398,6.3511,5.5202,1.865
BOOST,1012,0.86271,2.58433,0.8279,charge,3,10.121,4.0178,387.1,101,18.0037,0.01,0.05,0.01,3000.0,0.6154
BOOST,1012,0.86271,2.58433,0.7416,discharge,0,-2.582,3.9125,5425.8,101,10.864,4.0028,0.1607,12.549,8.5742,0.218
BOOST,1012,0.86271,2.58433,0.7416,charge,0,1.293,3.9149,70.4,101,10.811,3.8437,0.1558,9.6147,7.1873,0.1366
BOOST,1012,0.86271,2.58433,0.7415,discharge,1,-10.337,3.913,635.4,101,10.9433,3.6931,0.1485,8.6215,6.1496,0.6838
BOOST,1012,0.86271,2.58433,0.7416,charge,1,5.169,3.919,160.9,101,10.7628,3.6133,0.1471,7.6886,6.5308,0.3381
BOOST,1012,0.86271,2.58433,0.7414,discharge,2,-20.671,3.9135,680.3,101,10.865,3.2693,0.1358,6.6757,5.7384,1.289
BOOST,1012,0.86271,2.58433,0.7417,charge,2,15.504,3.9224,280.8,101,10.6378,2.5705,0.0888,5.4756,4.4052,1.3662
BOOST,1012,0.86271,2.58433,0.7414,discharge,3,-29.715,3.914,799.2,101,10.7672,2.9051,0.138,6.3414,6.2908,1.6998
BOOST,1012,0.86271,2.58433,0.7418,charge,3,16.974,3.9247,387.0,101,16.2181,0.01,0.05,0.01,3000.0,0.6652
BOOST,1012,0.86271,2.58433,0.6554,discharge,0,-2.583,3.8278,5504.0,101,10.7484,3.3504,0.1464,10.9663,8.6082,0.1869
BOOST,1012,0.86271,2.58433,0.6555,charge,0,1.293,3.8295,70.5,101,10.6831,3.2687,0.1416,9.1585,7.5994,0.1187
BOOST,1012,0.86271,2.58433,0.6554,discharge,1,-10.335,3.828,635.5,101,10.7344,3.1773,0.135,8.3824,6.8384,0.5966
BOOST,1012,0.86271,2.58433,0.6555,charge,1,5.169,3.8333,160.9,101,10.6143,3.1359,0.1381,7.9567,7.0921,0.3184
BOOST,1012,0.86271,2.58433,0.6553,discharge,2,-20.671,3.8274,680.5,101,10.6641,2.7893,0.128,7.2226,6.696,1.0943
BOOST,1012,0.86271,2.58433,0.6556,charge,2,15.504,3.8367,282.0,101,10.5916,2.5359,0.1325,6.8638,7.3934,0.8087
BOOST,1012,0.86271,2.58433,0.6552,discharge,3,-29.714,3.8281,800.6,101,10.5864,2.4737,0.1215,7.0306,7.1744,1.4378
BOOST,1012,0.86271,2.58433,0.6557,charge,3,23.58,3.8394,386.3,101,12.0251,3.2725,0.5945,0.01,3000.0,2.5086
BOOST,1012,0.86271,2.58433,0.5693,discharge,0,-2.583,3.7402,5577.0,101,10.5769,3.1684,0.1339,10.9431,9.0074,0.1719
BOOST,1012,0.86271,2.58433,0.5693,charge,0,1.293,3.742,70.5,101,10.5175,3.1417,0.1287,9.6063,8.4472,0.1175
BOOST,1012,0.86271,2.58433,0.5693,discharge,1,-10.336,3.7406,635.5,101,10.7274,2.9729,0.1324,9.1887,7.3829,0.5262
BOOST,1012,0.86271,2.58433,0.5694,charge,1,5.169,3.7458,160.9,101,10.6661,2.8538,0.1284,7.9735,6.707,0.2704
BOOST,1012,0.86271,2.58433,0.5692,discharge,2,-20.671,3.7412,680.5,101,10.7284,2.6436,0.1257,7.5977,6.4406,1.1107
BOOST,1012,0.86271,2.58433,0.5695,charge,2,15.503,3.7494,281.4,101,10.5111,2.504,0.1259,6.2248,6.3822,0.8961
BOOST,1012,0.86271,2.58433,0.5691,discharge,3,-29.716,3.7416,801.0,101,10.6524,2.3844,0.1293,7.2243,6.622,1.5983
BOOST,1012,0.86271,2.58433,0.5696,charge,3,25.838,3.7514,387.0,101,10.4331,2.0602,0.1236,5.653,6.6916,1.2913
BOOST,1012,0.86271,2.58433,0.4832,discharge,0,-2.582,3.6594,5609.9,101,10.7269,3.2724,0.1399,10.0588,8.9062,0.1629
BOOST,1012,0.86271,2.58433,0.4832,charge,0,1.292,3.6604,70.4,101,11.2135,3.149,0.1384,8.8992,8.2899,0.1153
BOOST,1012,0.86271,2.58433,0.4831,discharge,1,-10.335,3.6598,635.4,101,10.6934,3.1164,0.1341,8.7213,7.5961,0.5268
BOOST,1012,0.86271,2.58433,0.4832,charge,1,5.169,3.665,161.0,100,10.6361,2.9388,0.1286,7.8316,7.1491,0.2407
BOOST,1012,0.86271,2.58433,0.483,discharge,2,-20.671,3.6603,680.6,101,10.677,2.721,0.1232,7.5131,6.7677,1.0354
BOOST,1012,0.86271,2.58433,0.4833,charge,2,15.504,3.6686,281.3,101,10.5229,2.4594,0.1181,5.9354,6.334,0.8162
BOOST,1012,0.86271,2.58433,0.483,discharge,3,-29.714,3.6599,801.1,101,10.5996,2.3924,0.1252,7.3145,7.0344,1.5064
BOOST,1012,0.86271,2.58433,0.4834,charge,3,25.838,3.6712,386.9,101,10.3809,2.0204,0.1175,5.5092,6.8759,1.2201
BOOST,1012,0.86271,2.58433,0.397,discharge,0,-2.584,3.5971,5609.0,101,10.697,3.4614,0.1474,10.2522,9.1154,0.1736
BOOST,1012,0.86271,2.58433,0.3971,charge,0,1.293,3.5989,70.5,101,10.5972,3.3647,0.1415,8.632,8.1296,0.1097
BOOST,1012,0.86271,2.58433,0.397,discharge,1,-10.334,3.5977,635.4,101,10.6944,3.3032,0.1375,9.147,7.997,0.5696
BOOST,1012,0.86271,2.58433,0.3971,charge,1,5.169,3.6028,160.8,101,10.6094,3.1324,0.1303,8.2035,7.9777,0.2649
BOOST,1012,0.86271,2.58433,0.3969,discharge,2,-20.672,3.5981,680.6,101,10.7081,3.0393,0.128,8.474,7.5224,1.0815
BOOST,1012,0.86271,2.58433,0.3972,charge,2,15.503,3.6076,280.9,101,10.6583,2.5934,0.1129,5.7993,6.0179,0.6662
BOOST,1012,0.86271,2.58433,0.3968,discharge,3,-29.716,3.5986,800.6,101,10.7356,2.7985,0.1296,9.1163,8.7062,1.711
BOOST,1012,0.86271,2.58433,0.3973,charge,3,25.84,3.6115,386.8,101,10.4952,2.1877,0.106,5.0023,6.1457,1.1824
BOOST,1012,0.86271,2.58433,0.3109,discharge,0,-2.584,3.5183,5612.7,101,11.1212,4.8775,0.1726,12.1387,8.8943,0.2003
BOOST,1012,0.86271,2.58433,0.3109,charge,0,1.292,3.5202,70.5,101,10.8969,4.8627,0.1526,9.8026,7.9168,0.1277
BOOST,1012,0.86271,2.58433,0.3108,discharge,1,-10.335,3.519,635.4,101,11.0801,4.7155,0.1691,11.155,8.0466,0.7754
BOOST,1012,0.86271,2.58433,0.311,charge,1,5.169,3.5256,160.9,101,10.8899,4.3895,0.1505,8.9778,8.1298,0.3191
BOOST,1012,0.86271,2.58433,0.3108,discharge,2,-20.671,3.5205,680.5,101,11.0862,4.1474,0.1683,14.6658,11.5693,1.6974
BOOST,1012,0.86271,2.58433,0.3111,charge,2,15.504,3.5316,281.4,101,10.7492,3.284,0.1232,7.2665,7.9568,0.7227
BOOST,1012,0.86271,2.58433,0.3107,discharge,3,-29.715,3.5218,800.5,101,11.0187,3.7181,0.1749,27.9027,23.2837,2.4169
BOOST,1012,0.86271,2.58433,0.3111,charge,3,25.839,3.536,387.0,101,10.5625,2.4151,0.0975,5.7399,6.5291,0.897
BOOST,1012,0.86271,2.58433,0.2679,discharge,0,-2.584,3.4713,5071.4,101,11.178,5.579,0.1941,13.1983,8.3613,0.2205
BOOST,1012,0.86271,2.58433,0.2679,charge,0,1.293,3.4727,70.4,101,11.4374,5.5092,0.1852,9.5514,7.4543,0.1227
BOOST,1012,0.86271,2.58433,0.2678,discharge,1,-10.334,3.4716,635.4,101,11.132,5.5121,0.2016,15.7242,10.1559,0.8676
BOOST,1012,0.86271,2.58433,0.2679,charge,1,5.169,3.4784,160.9,101,10.9351,4.8349,0.1599,8.9128,8.5703,0.3504
BOOST,1012,0.86271,2.58433,0.2677,discharge,2,-20.673,3.4731,680.4,101,11.1442,4.7537,0.1871,34.0023,22.1365,1.6953
BOOST,1012,0.86271,2.58433,0.268,charge,2,15.503,3.4837,281.4,101,10.6835,3.4,0.1179,7.5704,8.3892,0.7056
BOOST,1012,0.86271,2.58433,0.2676,discharge,3,-29.714,3.4733,801.0,101,11.1214,4.1401,0.1949,200.0,126.7885,2.7224
BOOST,1012,0.86271,2.58433,0.2681,charge,3,25.838,3.4873,387.1,101,10.4774,2.4059,0.1015,6.4032,7.5577,0.9979
BOOST,1012,0.86271,2.58433,0.2248,discharge,0,-2.582,3.4288,5071.0,101,11.403,7.441,0.2328,18.4882,8.9163,0.252
BOOST,1012,0.86271,2.58433,0.2248,charge,0,1.292,3.4316,70.4,101,11.3547,6.8695,0.2099,10.5853,6.4357,0.1463
BOOST,1012,0.86271,2.58433,0.2247,discharge,1,-10.335,3.4294,635.4,101,11.6882,7.1472,0.2559,42.1836,18.8475,1.2493
BOOST,1012,0.86271,2.58433,0.2248,charge,1,5.169,3.4392,160.9,101,11.3092,5.8203,0.1795,7.0107,6.4585,0.3675
BOOST,1012,0.86271,2.58433,0.2246,discharge,2,-20.671,3.4313,680.6,101,11.396,5.8773,0.1992,123.6451,43.8923,1.7124
BOOST,1012,0.86271,2.58433,0.2249,charge,2,15.504,3.4456,281.0,101,10.8794,3.7289,0.1235,6.8959,9.3362,0.7782
BOOST,1012,0.86271,2.58433,0.225,charge,3,25.839,3.4484,343.3,101,10.6556,2.5769,0.0991,6.6834,9.3324,0.8697
BOOST,1012,0.86271,2.58433,0.1817,discharge,0,-2.584,3.3827,5069.8,101,11.8817,9.9587,0.3261,41.2852,12.9291,0.3958
BOOST,1012,0.86271,2.58433,0.1818,charge,0,1.292,3.3862,70.4,101,12.0057,8.8798,0.2546,17.5353,7.6705,0.1775
BOOST,1012,0.86271,2.58433,0.1816,discharge,1,-10.335,3.3842,635.4,101,11.9875,9.4246,0.3338,126.8661,28.3213,1.6699
BOOST,1012,0.86271,2.58433,0.1818,charge,1,5.169,3.3987,160.9,101,11.24,6.6958,0.1951,9.0161,5.3234,0.4085
BOOST,1012,0.86271,2.58433,0.1819,charge,2,15.503,3.4071,235.5,101,10.9447,4.1882,0.1417,5.3799,6.3852,1.0613
BOOST,1012,0.86271,2.58433,0.1819,charge,3,25.838,3.4089,248.7,101,10.7163,3.0332,0.1187,5.7458,8.8411,1.2885
BOOST,1050,0.85829,2.57109,1.0,discharge,0,-2.571,4.1263,99999.0,99,3.0759,15.4603,0.3256,14.5242,5.6536,0.279
BOOST,1050,0.85829,2.57109,1.0,charge,0,1.287,4.1413,69.5,101,11.3718,11.852,0.2938,22.3972,7.9741,0.2032
BOOST,1050,0.85829,2.57109,0.9999,discharge,1,-10.285,4.136,635.5,101,11.3555,9.4324,0.2125,6.6714,3.6307,0.8627
BOOST,1050,0.85829,2.57109,1.0,charge,1,1.665,4.1455,160.8,101,32.7451,0.01,0.05,0.01,2927.6452,0.3171
BOOST,1050,0.85829,2.57109,0.9998,discharge,2,-20.575,4.1339,639.9,101,11.2825,7.2041,0.1671,4.4779,3.8855,1.7436
BOOST,1050,0.85829,2.57109,1.0,charge,2,1.586,4.1493,280.9,100,32.0017,0.01,0.05,0.01,2999.9999,0.3179
BOOST,1050,0.85829,2.57109,0.9998,discharge,3,-29.575,4.134,638.9,101,11.1393,6.0251,0.1473,4.0763,4.6346,2.2692
BOOST,1050,0.85829,2.57109,1.0,charge,3,1.518,4.152,386.7,101,31.6377,0.01,0.05,0.01,2999.9999,0.3054
BOOST,1050,0.85829,2.57109,0.9571,discharge,0,-2.573,4.0892,4788.9,101,11.3567,9.2263,0.2326,8.6154,4.8243,0.2712
BOOST,1050,0.85829,2.57109,0.9572,charge,0,1.286,4.0908,70.4,101,11.0557,9.5159,0.2225,10.1581,5.6454,0.1512
BOOST,1050,0.85829,2.57109,0.9571,discharge,1,-10.287,4.0896,635.5,101,11.4158,7.9507,0.1913,5.8925,4.8064,0.866
BOOST,1050,0.85829,2.57109,0.9572,charge,1,4.124,4.0931,160.6,101,14.1219,11.8108,0.2037,0.01,2999.9997,0.2281
BOOST,1050,0.85829,2.57109,0.957,discharge,2,-20.573,4.09,668.2,100,11.2622,6.2661,0.1478,5.0943,5.7279,1.5241
BOOST,1050,0.85829,2.57109,0.9572,charge,2,4.008,4.0976,281.5,101,25.5639,0.01,0.05,0.01,2999.8042,0.5362
BOOST,1050,0.85829,2.57109,0.9569,discharge,3,-29.574,4.0909,667.0,101,11.2728,5.0941,0.1291,5.1004,6.4478,1.7929
BOOST,1050,0.85829,2.57109,0.9572,charge,3,3.861,4.1008,386.3,100,25.7054,0.01,0.05,0.01,2999.7897,0.5387
BOOST,1050,0.85829,2.57109,0.9143,discharge,0,-2.571,4.0757,4815.4,101,11.3137,7.5025,0.2024,9.4589,6.1869,0.2605
BOOST,1050,0.85829,2.57109,0.9143,charge,0,1.287,4.0774,70.3,101,11.0615,7.4144,0.1859,8.0851,5.1641,0.136
BOOST,1050,0.85829,2.57109,0.9142,discharge,1,-10.287,4.0752,635.5,101,11.1832,6.6523,0.1717,7.981,6.3649,0.8493
BOOST,1050,0.85829,2.57109,0.9143,charge,1,5.145,4.08,160.8,101,11.2235,6.1297,0.1435,6.3211,2.7287,0.5924
BOOST,1050,0.85829,2.57109,0.9141,discharge,2,-20.573,4.0765,679.6,101,11.1733,5.3064,0.1392,6.7477,6.5347,1.3255
BOOST,1050,0.85829,2.57109,0.9144,charge,2,5.343,4.0818,281.3,101,22.1294,0.01,0.05,0.01,2999.9999,0.5094
BOOST,1050,0.85829,2.57109,0.914,discharge,3,-29.574,4.0768,682.6,101,11.1536,4.3261,0.1235,6.2765,6.6299,1.5882
BOOST,1050,0.85829,2.57109,0.9144,charge,3,5.246,4.0848,386.9,101,21.9648,0.01,0.05,0.01,3000.0,0.5432
BOOST,1050,0.85829,2.57109,0.8285,discharge,0,-2.572,4.0004,5372.3,101,10.9906,4.9473,0.1756,14.0322,8.2865,0.2353
BOOST,1050,0.85829,2.57109,0.8286,charge,0,1.286,4.003,70.4,101,10.6569,4.9905,0.166,11.7485,7.6326,0.1428
BOOST,1050,0.85829,2.57109,0.8285,discharge,1,-10.286,4.0013,635.4,101,11.0122,4.6912,0.1618,9.8882,6.0334,0.7612
BOOST,1050,0.85829,2.57109,0.8286,charge,1,5.143,4.008,160.8,100,10.9274,4.6289,0.1581,9.9266,7.0197,0.4054
BOOST,1050,0.85829,2.57109,0.8284,discharge,2,-20.573,4.0017,680.6,101,11.0253,4.1046,0.1433,7.2606,5.328,1.437
BOOST,1050,0.85829,2.57109,0.8287,charge,2,9.771,4.0126,281.4,101,17.1437,2.0488,0.05,0.01,2999.9999,0.823
BOOST,1050,0.85829,2.57109,0.8283,discharge,3,-29.575,4.0037,733.7,101,10.949,3.6531,0.1308,6.5008,5.4692,2.0361
BOOST,1050,0.85829,2.57109,0.8287,charge,3,9.674,4.0158,386.9,101,19.0522,0.01,2999.9999,0.01,2999.9999,0.6079
BOOST,1050,0.85829,2.57109,0.7428,discharge,0,-2.571,3.9103,5420.7,101,10.5823,4.4766,0.17,12.7182,8.408,0.2214
BOOST,1050,0.85829,2.57109,0.7428,charge,0,1.287,3.9133,70.5,101,10.9135,4.2378,0.1675,9.7481,7.0165,0.1304
BOOST,1050,0.85829,2.57109,0.7428,discharge,1,-10.287,3.9113,635.5,101,10.9526,4.0963,0.1531,8.7389,6.1362,0.7013
BOOST,1050,0.85829,2.57109,0.7429,charge,1,5.143,3.9176,160.9,100,10.8079,3.9894,0.1476,7.8457,6.4084,0.3604
BOOST,1050,0.85829,2.57109,0.7427,discharge,2,-20.573,3.9112,680.7,100,10.9064,3.5171,0.1375,6.7966,5.7275,1.3172
BOOST,1050,0.85829,2.57109,0.7429,charge,2,15.432,3.9212,281.3,101,10.716,2.7009,0.0881,5.1966,3.6756,1.5532
BOOST,1050,0.85829,2.57109,0.7426,discharge,3,-29.574,3.9124,798.4,101,10.8425,3.075,0.1343,6.4563,6.2655,1.7563
BOOST,1050,0.85829,2.57109,0.743,charge,3,16.691,3.9235,386.9,101,16.5649,0.01,0.05,0.01,3000.0,0.6188
BOOST,1050,0.85829,2.57109,0.6571,discharge,0,-2.573,3.8258,5503.8,100,10.7104,3.4832,0.1501,10.8322,8.303,0.1944
BOOST,1050,0.85829,2.57109,0.6571,charge,0,1.286,3.8275,70.5,101,10.5903,3.5851,0.1523,9.214,7.8414,0.1198
BOOST,1050,0.85829,2.57109,0.657,discharge,1,-10.287,3.8261,635.5,101,10.7403,3.2934,0.1408,8.4401,6.8084,0.5935
BOOST,1050,0.85829,2.57109,0.6571,charge,1,5.144,3.8313,160.9,101,10.5443,3.3142,0.1353,7.8584,6.844,0.3369
BOOST,1050,0.85829,2.57109,0.6569,discharge,2,-20.572,3.8262,680.6,101,10.7714,3.1019,0.1278,7.3728,6.669,1.1439
BOOST,1050,0.85829,2.57109,0.6572,charge,2,15.431,3.835,281.1,101,10.6688,2.8832,0.1295,6.9914,7.4418,0.8479
BOOST,1050,0.85829,2.57109,0.6569,discharge,3,-29.574,3.826,801.2,100,10.8101,2.7733,0.1203,7.1997,7.065,1.505
BOOST,1050,0.85829,2.57109,0.6573,charge,3,22.668,3.8377,387.0,101,11.9444,1.681,0.05,2.3687,0.4967,0.8157
BOOST,1050,0.85829,2.57109,0.5714,discharge,0,-2.572,3.7376,5568.1,101,10.3993,3.6708,0.14,11.2287,8.8306,0.1893
BOOST,1050,0.85829,2.57109,0.5714,charge,0,1.286,3.7404,70.4,100,10.6533,3.4985,0.142,9.8601,8.2977,0.1132
BOOST,1050,0.85829,2.57109,0.5713,discharge,1,-10.287,3.7388,635.4,101,10.8169,3.3461,0.1365,9.3715,7.3067,0.5575
BOOST,1050,0.85829,2.57109,0.5714,charge,1,5.143,3.7443,160.9,101,10.7595,3.2222,0.1301,8.1516,6.6227,0.2738
BOOST,1050,0.85829,2.57109,0.5712,discharge,2,-20.571,3.7389,680.5,101,10.7146,2.9776,0.1247,7.718,6.3537,1.1614
BOOST,1050,0.85829,2.57109,0.5715,charge,2,15.43,3.7481,281.3,101,10.627,2.7381,0.1276,6.2656,6.2841,0.9076
BOOST,1050,0.85829,2.57109,0.5711,discharge,3,-29.574,3.7401,800.6,101,10.6688,2.6678,0.1316,7.3475,6.5963,1.5881
BOOST,1050,0.85829,2.57109,0.5716,charge,3,25.716,3.7503,386.9,101,10.5181,2.2406,0.1248,5.6567,6.6052,1.2806
BOOST,1050,0.85829,2.57109,0.4856,discharge,0,-2.573,3.658,5608.7,101,10.4332,3.514,0.1395,10.076,8.5256,0.1812
BOOST,1050,0.85829,2.57109,0.4857,charge,0,1.286,3.6606,70.5,101,10.5494,3.453,0.1344,9.1305,8.3251,0.1085
BOOST,1050,0.85829,2.57109,0.4856,discharge,1,-10.287,3.6592,635.4,101,10.783,3.2529,0.1365,8.8051,7.4917,0.5681
BOOST,1050,0.85829,2.57109,0.4857,charge,1,5.143,3.6644,161.1,101,10.6172,3.1828,0.1261,7.8766,6.978,0.2531
BOOST,1050,0.85829,2.57109,0.4855,discharge,2,-20.573,3.6596,680.6,101,10.6521,2.9003,0.1287,7.605,6.7374,1.0902
BOOST,1050,0.85829,2.57109,0.4858,charge,2,15.432,3.6682,281.1,101,10.5305,2.6068,0.1218,5.9495,6.2611,0.8397
BOOST,1050,0.85829,2.57109,0.4854,discharge,3,-29.574,3.6602,801.0,101,10.5446,2.6028,0.1246,7.3955,7.0035,1.5292
BOOST,1050,0.85829,2.57109,0.4859,charge,3,25.718,3.6711,387.0,101,10.3458,2.1581,0.1158,5.4867,6.7526,1.2724
BOOST,1050,0.85829,2.57109,0.3999,discharge,0,-2.573,3.5962,5609.0,101,10.9112,4.2398,0.1569,10.6247,8.7553,0.1795
BOOST,1050,0.85829,2.57109,0.4,charge,0,1.287,3.5981,70.5,101,10.9818,4.0703,0.1582,9.2481,8.513,0.1017
BOOST,1050,0.85829,2.57109,0.3998,discharge,1,-10.286,3.5968,635.4,101,11.0442,3.9172,0.1494,9.5445,7.911,0.5949
BOOST,1050,0.85829,2.57109,0.4,charge,1,5.143,3.6023,161.1,101,10.8715,3.8044,0.1382,8.4776,7.8117,0.2818
BOOST,1050,0.85829,2.57109,0.3998,discharge,2,-20.573,3.5975,680.6,101,10.9382,3.4304,0.1344,8.771,7.5129,1.1602
BOOST,1050,0.85829,2.57109,0.4001,charge,2,15.431,3.6072,281.0,101,10.7175,2.9964,0.1107,5.8921,5.9475,0.7104
BOOST,1050,0.85829,2.57109,0.3997,discharge,3,-29.575,3.5978,801.0,101,10.9293,2.9966,0.1373,9.4741,8.8875,1.7496
BOOST,1050,0.85829,2.57109,0.4001,charge,3,25.717,3.611,387.0,101,10.5573,2.4313,0.1038,5.032,6.0671,1.2029
BOOST,1050,0.85829,2.57109,0.3142,discharge,0,-2.571,3.5175,5612.1,101,11.0623,5.3995,0.1815,12.521,8.8101,0.2216
BOOST,1050,0.85829,2.57109,0.3142,charge,0,1.287,3.5196,70.4,101,10.8588,5.2697,0.1617,9.9348,7.7056,0.1238
BOOST,1050,0.85829,2.57109,0.3141,discharge,1,-10.286,3.5176,635.4,101,11.0575,5.0773,0.1773,11.4796,8.0222,0.8105
BOOST,1050,0.85829,2.57109,0.3143,charge,1,5.143,3.525,160.8,101,10.9907,4.6702,0.1634,9.1842,8.1396,0.3138
BOOST,1050,0.85829,2.57109,0.3141,discharge,2,-20.575,3.5198,680.6,101,11.0985,4.43,0.1714,15.1476,11.6331,1.7479
BOOST,1050,0.85829,2.57109,0.3144,charge,2,15.43,3.5311,281.4,101,10.7557,3.5046,0.1257,7.2784,7.8074,0.766
BOOST,1050,0.85829,2.57109,0.314,discharge,3,-29.574,3.521,800.5,101,11.0052,3.9379,0.177,28.1841,22.8958,2.4573
BOOST,1050,0.85829,2.57109,0.3144,charge,3,25.717,3.5356,386.3,101,10.5289,2.5892,0.1004,5.7686,6.4907,0.9248
BOOST,1050,0.85829,2.57109,0.2714,discharge,0,-2.572,3.4709,5072.3,101,11.2591,6.4953,0.2042,13.9178,8.3023,0.2455
BOOST,1050,0.85829,2.57109,0.2714,charge,0,1.286,3.4729,70.5,101,11.2164,6.3326,0.1959,9.8987,7.3615,0.1368
BOOST,1050,0.85829,2.57109,0.2713,discharge,1,-10.287,3.4714,635.4,101,11.371,6.2689,0.2041,16.9041,10.2023,0.9836
BOOST,1050,0.85829,2.57109,0.2714,charge,1,5.143,3.4782,160.7,101,11.1144,5.5856,0.1666,9.0818,8.347,0.3496
BOOST,1050,0.85829,2.57109,0.2712,discharge,2,-20.573,3.4726,680.6,101,11.3274,5.4155,0.1934,37.3949,22.7399,1.8121
BOOST,1050,0.85829,2.57109,0.2715,charge,2,15.431,3.4837,281.5,101,10.9228,3.8355,0.121,7.6375,8.2688,0.7202
BOOST,1050,0.85829,2.57109,0.2711,discharge,3,-29.575,3.4728,800.7,101,11.2813,4.7252,0.1954,200.0,116.1072,3.0961
BOOST,1050,0.85829,2.57109,0.2716,charge,3,25.718,3.4871,386.3,101,10.6701,2.7564,0.1017,6.4459,7.4681,1.0286
BOOST,1050,0.85829,2.57109,0.2285,discharge,0,-2.573,3.4287,5071.5,101,11.4689,7.9325,0.243,19.2404,8.8553,0.2902
BOOST,1050,0.85829,2.57109,0.2285,charge,0,1.287,3.4309,70.5,101,11.8648,7.424,0.2164,10.751,6.2416,0.1518
BOOST,1050,0.85829,2.57109,0.2284,discharge,1,-10.285,3.4293,635.5,101,11.6136,7.7002,0.2561,43.0487,18.257,1.3021
BOOST,1050,0.85829,2.57109,0.2286,charge,1,5.145,3.4386,160.8,101,11.4144,6.2836,0.1851,7.0942,6.345,0.3913
BOOST,1050,0.85829,2.57109,0.2284,discharge,2,-20.575,3.4312,680.6,101,11.4357,6.2121,0.2107,115.9664,39.6871,1.8211
BOOST,1050,0.85829,2.57109,0.2286,charge,2,15.43,3.4458,281.1,101,10.9142,3.9613,0.1271,6.9236,9.2725,0.7859
BOOST,1050,0.85829,2.57109,0.2287,charge,3,25.717,3.4479,341.3,101,10.6371,2.7985,0.1006,6.6827,9.2409,0.8901
BOOST,1050,0.85829,2.57109,0.1856,discharge,0,-2.571,3.3824,5071.3,101,11.4435,10.0948,0.3274,40.7951,12.576,0.4096
BOOST,1050,0.85829,2.57109,0.1856,charge,0,1.286,3.3872,70.4,101,11.533,9.0197,0.2727,17.8891,7.9013,0.16
BOOST,1050,0.85829,2.57109,0.1856,discharge,1,-10.287,3.3845,635.4,101,11.9045,9.6704,0.3451,117.2193,25.9183,1.7149
BOOST,1050,0.85829,2.57109,0.1857,charge,1,5.143,3.3996,160.7,101,11.2114,6.9309,0.1987,9.0732,5.2347,0.4244
BOOST,1050,0.85829,2.57109,0.1858,charge,2,15.43,3.4083,233.8,101,10.9896,4.5421,0.1436,5.4421,6.3846,1.0517
BOOST,1050,0.85829,2.57109,0.1859,charge,3,25.717,3.4094,244.7,101,10.9493,3.2369,0.1214,5.7536,8.7275,1.2985
BOOST,1087,0.85147,2.55067,1.0,discharge,0,-2.55,4.1254,99999.0,98,3.1158,16.282,0.3322,14.6495,5.5152,0.3223
BOOST,1087,0.85147,2.55067,1.0,charge,0,1.277,4.1398,69.5,101,11.5582,12.3451,0.3153,23.0677,7.9982,0.208
BOOST,1087,0.85147,2.55067,0.9999,discharge,1,-10.201,4.1345,635.5,101,11.3322,9.8942,0.2139,6.7008,3.5537,0.9308
BOOST,1087,0.85147,2.55067,1.0,charge,1,1.661,4.1441,160.7,101,33.6586,0.01,0.05,0.01,2999.9999,0.1449
BOOST,1087,0.85147,2.55067,0.9998,discharge,2,-20.404,4.133,640.1,100,11.257,7.5971,0.1706,4.5244,3.9082,1.772
BOOST,1087,0.85147,2.55067,1.0,charge,2,1.585,4.1478,281.0,100,32.9535,0.01,0.0501,0.01,3000.0,0.2828
BOOST,1087,0.85147,2.55067,0.9998,discharge,3,-29.33,4.1323,639.1,101,11.2813,6.2925,0.1542,4.2,4.7906,2.2805
BOOST,1087,0.85147,2.55067,1.0,charge,3,1.463,4.1512,387.2,101,33.3878,0.01,0.05,0.01,3000.0,0.2944
BOOST,1087,0.85147,2.55067,0.9575,discharge,0,-2.55,4.0885,4788.8,101,11.4908,10.0221,0.2423,8.9711,4.7694,0.269
BOOST,1087,0.85147,2.55067,0.9575,charge,0,1.275,4.0903,70.3,101,11.2233,10.1569,0.2365,10.5872,5.6565,0.1688
BOOST,1087,0.85147,2.55067,0.9574,discharge,1,-10.201,4.0888,635.5,101,11.4239,8.5937,0.1934,6.0907,4.7723,0.9297
BOOST,1087,0.85147,2.55067,0.9575,charge,1,3.977,4.0933,161.0,101,14.3693,12.4728,0.1828,0.01,2999.9761,0.2862
BOOST,1087,0.85147,2.55067,0.9573,discharge,2,-20.403,4.0893,667.1,101,11.4307,6.5944,0.1545,5.2998,5.869,1.4853
BOOST,1087,0.85147,2.55067,0.9576,charge,2,3.872,4.097,281.7,101,26.6119,0.01,0.05,0.01,2999.8517,0.5248
BOOST,1087,0.85147,2.55067,0.9572,discharge,3,-29.327,4.0902,665.8,101,11.2461,5.5067,0.1296,5.2785,6.4561,1.8289
BOOST,1087,0.85147,2.55067,0.9576,charge,3,3.723,4.1005,386.1,100,26.7355,0.01,0.05,0.01,2999.2968,0.486
BOOST,1087,0.85147,2.55067,0.915,discharge,0,-2.548,4.0752,4813.8,100,11.4651,7.8069,0.2118,9.9391,6.2331,0.2455
BOOST,1087,0.85147,2.55067,0.915,charge,0,1.276,4.0769,70.3,101,11.1588,7.9405,0.1985,8.3438,5.1751,0.1607
BOOST,1087,0.85147,2.55067,0.9149,discharge,1,-10.201,4.0756,635.5,101,11.2518,7.0401,0.1786,8.2553,6.341,0.8342
BOOST,1087,0.85147,2.55067,0.915,charge,1,5.098,4.0798,160.7,101,11.0868,6.4088,0.1401,6.3261,2.3068,0.5999
BOOST,1087,0.85147,2.55067,0.9148,discharge,2,-20.402,4.0761,679.4,100,11.355,5.416,0.1462,6.882,6.4602,1.2945
BOOST,1087,0.85147,2.55067,0.9151,charge,2,5.227,4.0825,281.4,101,22.4855,0.01,0.05,0.01,2999.9999,0.5182
BOOST,1087,0.85147,2.55067,0.9148,discharge,3,-29.329,4.0765,681.9,101,11.0268,4.6847,0.1254,6.4115,6.549,1.5864
BOOST,1087,0.85147,2.55067,0.9151,charge,3,5.13,4.0847,386.2,101,22.4815,0.01,0.05,0.01,3000.0,0.5724
BOOST,1087,0.85147,2.55067,0.83,discharge,0,-2.55,3.9978,5372.1,101,11.282,5.7325,0.1892,14.786,8.2087,0.2464
BOOST,1087,0.85147,2.55067,0.83,charge,0,1.275,4.0004,70.3,101,11.096,5.7291,0.1721,12.2151,7.285,0.1414
BOOST,1087,0.85147,2.55067,0.8299,discharge,1,-10.201,3.9989,635.5,101,11.308,5.2327,0.17,10.0492,5.9538,0.7716
BOOST,1087,0.85147,2.55067,0.83,charge,1,5.101,4.0059,160.8,101,11.1164,5.2512,0.1662,10.3607,7.0594,0.4216
BOOST,1087,0.85147,2.55067,0.8298,discharge,2,-20.403,4.0002,680.7,101,11.1422,4.5093,0.1444,7.3767,5.3015,1.4641
BOOST,1087,0.85147,2.55067,0.8301,charge,2,9.526,4.0106,281.1,101,17.5332,2.3636,0.05,0.01,2999.9978,0.9194
BOOST,1087,0.85147,2.55067,0.8297,discharge,3,-29.33,4.0015,731.9,100,11.0507,3.9275,0.1395,6.6256,5.5018,1.9584
BOOST,1087,0.85147,2.55067,0.8301,charge,3,9.462,4.0141,386.3,101,19.659,0.01,2999.9975,0.01,2999.9975,0.6463
BOOST,1087,0.85147,2.55067,0.7449,discharge,0,-2.55,3.9089,5422.4,101,10.4716,4.9941,0.1645,12.7501,8.1127,0.2233
BOOST,1087,0.85147,2.55067,0.745,charge,0,1.277,3.9121,70.4,101,10.5707,4.8247,0.1688,9.999,6.9699,0.1431
BOOST,1087,0.85147,2.55067,0.7449,discharge,1,-10.201,3.9102,635.5,101,11.0359,4.4217,0.1547,8.8357,6.1403,0.716
BOOST,1087,0.85147,2.55067,0.745,charge,1,5.101,3.9161,160.8,101,10.712,4.5127,0.1513,8.1327,6.4232,0.3497
BOOST,1087,0.85147,2.55067,0.7448,discharge,2,-20.402,3.9106,680.6,101,10.8404,3.9046,0.1382,6.9691,5.8297,1.3048
BOOST,1087,0.85147,2.55067,0.7451,charge,2,15.302,3.92,281.4,101,10.6758,2.9546,0.0821,5.0938,3.2389,1.6394
BOOST,1087,0.85147,2.55067,0.7447,discharge,3,-29.328,3.9113,798.8,100,10.8652,3.289,0.133,6.597,6.2853,1.7314
BOOST,1087,0.85147,2.55067,0.7452,charge,3,16.425,3.9224,387.3,100,16.2923,0.6157,0.05,0.01,2999.9992,0.5952
BOOST,1087,0.85147,2.55067,0.6599,discharge,0,-2.55,3.8244,5503.2,101,10.7825,4.4933,0.1487,11.3536,8.2611,0.1994
BOOST,1087,0.85147,2.55067,0.66,charge,0,1.274,3.8261,70.5,101,10.924,4.2583,0.1407,9.5157,7.2837,0.1295
BOOST,1087,0.85147,2.55067,0.6599,discharge,1,-10.201,3.8237,635.5,101,10.9848,4.1324,0.1425,8.8525,6.7097,0.6443
