Repository: KikETs/ECM_HYBRID_BMS_JOINT

## Results

| Arm | Model | Size | Protocol | Result | Worst cell |
|---|---|---|---|---|---|
| SOP | 2RC table + trim (A8) | 4 effective coefficients, 2 EW states | leave-one-cell-out | usable current 69.6 % discharge, 59.5 % charge (τ = 10 s) | 59.9 % / 53.5 % (BOOST_REST) |
| SOH | dQ/dV ridge | 65 coefficients | leave-one-cell-out | RMSE 0.0094, bias −0.0005 | 0.0130 (BOOST_REST) |
| SOC | 2RC EKF, low-current gate | 3 states | leave-one-cell-out | **2.34 %p** over six sensor disturbances on estimated SOH (2.325 on true SOH), per cell 2.00–2.75 | 4.60 %p (BOOST_NEGPULSE_1S, current offset −0.10 A) |

The SOH arm was a 10,945-parameter CNN until the second audit round. Nested

File: analysis/uypydj_hppc_resistance.csv (part 21 of 225)
protocol,cycle,SOH,CAP_Ah,SOC,soc_group,direction,rate_rank,I_A,CRate_rated,tau_s,tau_actual_s,V_pre_V,V_tau_V,R_mOhm,file
CC,975,0.87647,2.60609,0.3051,9,discharge,1,-10.422,3.474,10.0,9.9,3.5156,3.2787,22.7308,10-25-21_16.08_CC_protocol_HPPC_IN21700_30T_cycle_#975.mat
CC,975,0.87647,2.60609,0.3052,9,charge,1,5.212,1.737,2.0,2.0,3.5227,3.6085,16.4626,10-25-21_16.08_CC_protocol_HPPC_IN21700_30T_cycle_#975.mat
CC,975,0.87647,2.60609,0.3052,9,charge,1,5.212,1.737,10.0,9.9,3.5227,3.6305,20.6838,10-25-21_16.08_CC_protocol_HPPC_IN21700_30T_cycle_#975.mat
CC,975,0.87647,2.60609,0.305,9,discharge,2,-20.847,6.949,2.0,2.0,3.5179,3.1648,16.9377,10-25-21_16.08_CC_protocol_HPPC_IN21700_30T_cycle_#975.mat
CC,975,0.87647,2.60609,0.305,9,discharge,2,-20.847,6.949,10.0,9.9,3.5179,3.0437,22.7467,10-25-21_16.08_CC_protocol_HPPC_IN21700_30T_cycle_#975.mat
CC,975,0.87647,2.60609,0.3053,9,charge,2,15.634,5.211,2.0,2.0,3.5279,3.7642,15.1145,10-25-21_16.08_CC_protocol_HPPC_IN21700_30T_cycle_#975.mat
CC,975,0.87647,2.60609,0.3053,9,charge,2,15.634,5.211,10.0,9.9,3.5279,3.8183,18.5749,10-25-21_16.08_CC_protocol_HPPC_IN21700_30T_cycle_#975.mat
CC,975,0.87647,2.60609,0.3049,9,discharge,3,-29.965,9.988,2.0,2.0,3.519,3.0242,16.5126,10-25-21_16.08_CC_protocol_HPPC_IN21700_30T_cycle_#975.mat
CC,975,0.87647,2.60609,0.3049,9,discharge,3,-29.965,9.988,10.0,9.9,3.519,2.8165,23.444,10-25-21_16.08_CC_protocol_HPPC_IN21700_30T_cycle_#975.mat
CC,975,0.87647,2.60609,0.3054,9,charge,3,26.058,8.686,2.0,2.0,3.5328,3.8989,14.0494,10-25-21_16.08_CC_protocol_HPPC_IN21700_30T_cycle_#975.mat
CC,975,0.87647,2.60609,0.3054,9,charge,3,26.058,8.686,10.0,9.9,3.5328,3.9752,16.9775,10-25-21_16.08_CC_protocol_HPPC_IN21700_30T_cycle_#975.mat
CC,975,0.87647,2.60609,0.2617,10,discharge,0,-2.607,0.869,2.0,1.9,3.4634,3.4152,18.4866,10-25-21_16.08_CC_protocol_HPPC_IN21700_30T_cycle_#975.mat
CC,975,0.87647,2.60609,0.2617,10,discharge,0,-2.607,0.869,10.0,9.9,3.4634,3.3996,24.4698,10-25-21_16.08_CC_protocol_HPPC_IN21700_30T_cycle_#975.mat
CC,975,0.87647,2.60609,0.2617,10,charge,0,1.304,0.435,2.0,2.0,3.4659,3.4896,18.1741,10-25-21_16.08_CC_protocol_HPPC_IN21700_30T_cycle_#975.mat
CC,975,0.87647,2.60609,0.2617,10,charge,0,1.304,0.435,10.0,9.9,3.4659,3.4956,22.7752,10-25-21_16.08_CC_protocol_HPPC_IN21700_30T_cycle_#975.mat
CC,975,0.87647,2.60609,0.2616,10,discharge,1,-10.422,3.474,2.0,2.0,3.4643,3.2674,18.8927,10-25-21_16.08_CC_protocol_HPPC_IN21700_30T_cycle_#975.mat
CC,975,0.87647,2.60609,0.2616,10,discharge,1,-10.422,3.474,10.0,9.9,3.4643,3.1987,25.4846,10-25-21_16.08_CC_protocol_HPPC_IN21700_30T_cycle_#975.mat
CC,975,0.87647,2.60609,0.2617,10,charge,1,5.212,1.737,2.0,2.0,3.4712,3.5603,17.0958,10-25-21_16.08_CC_protocol_HPPC_IN21700_30T_cycle_#975.mat
CC,975,0.87647,2.60609,0.2617,10,charge,1,5.212,1.737,10.0,9.9,3.4712,3.5815,21.1635,10-25-21_16.08_CC_protocol_HPPC_IN21700_30T_cycle_#975.mat
CC,975,0.87647,2.60609,0.2615,10,discharge,2,-20.846,6.949,2.0,1.9,3.4658,3.0836,18.3345,10-25-21_16.08_CC_protocol_HPPC_IN21700_30T_cycle_#975.mat
CC,975,0.87647,2.60609,0.2615,10,discharge,2,-20.846,6.949,10.0,9.9,3.4658,2.8886,27.6888,10-25-21_16.08_CC_protocol_HPPC_IN21700_30T_cycle_#975.mat
CC,975,0.87647,2.60609,0.2618,10,charge,2,15.633,5.211,2.0,2.0,3.4764,3.7158,15.3138,10-25-21_16.08_CC_protocol_HPPC_IN21700_30T_cycle_#975.mat
CC,975,0.87647,2.60609,0.2618,10,charge,2,15.633,5.211,10.0,9.9,3.4764,3.7718,18.8959,10-25-21_16.08_CC_protocol_HPPC_IN21700_30T_cycle_#975.mat
CC,975,0.87647,2.60609,0.2615,10,discharge,3,-29.965,9.988,2.0,2.0,3.4658,2.9217,18.1579,10-25-21_16.08_CC_protocol_HPPC_IN21700_30T_cycle_#975.mat
CC,975,0.87647,2.60609,0.2615,10,discharge,3,-29.965,9.988,10.0,9.9,3.4658,2.5662,30.0217,10-25-21_16.08_CC_protocol_HPPC_IN21700_30T_cycle_#975.mat
CC,975,0.87647,2.60609,0.2619,10,charge,3,26.058,8.686,2.0,2.0,3.4802,3.8472,14.084,10-25-21_16.08_CC_protocol_HPPC_IN21700_30T_cycle_#975.mat
CC,975,0.87647,2.60609,0.2619,10,charge,3,26.058,8.686,10.0,9.9,3.4802,3.93,17.2615,10-25-21_16.08_CC_protocol_HPPC_IN21700_30T_cycle_#975.mat
CC,975,0.87647,2.60609,0.2182,11,discharge,0,-2.605,0.868,2.0,2.0,3.4241,3.3704,20.6126,10-25-21_16.08_CC_protocol_HPPC_IN21700_30T_cycle_#975.mat
CC,975,0.87647,2.60609,0.2182,11,discharge,0,-2.605,0.868,10.0,9.9,3.4241,3.3505,28.2512,10-25-21_16.08_CC_protocol_HPPC_IN21700_30T_cycle_#975.mat
CC,975,0.87647,2.60609,0.2183,11,charge,0,1.304,0.435,2.0,2.0,3.4269,3.452,19.2455,10-25-21_16.08_CC_protocol_HPPC_IN21700_30T_cycle_#975.mat
CC,975,0.87647,2.60609,0.2183,11,charge,0,1.304,0.435,10.0,9.9,3.4269,3.4584,24.1527,10-25-21_16.08_CC_protocol_HPPC_IN21700_30T_cycle_#975.mat
CC,975,0.87647,2.60609,0.2182,11,discharge,1,-10.422,3.474,2.0,1.9,3.4247,3.204,21.1764,10-25-21_16.08_CC_protocol_HPPC_IN21700_30T_cycle_#975.mat
CC,975,0.87647,2.60609,0.2182,11,discharge,1,-10.422,3.474,10.0,9.9,3.4247,3.0754,33.5156,10-25-21_16.08_CC_protocol_HPPC_IN21700_30T_cycle_#975.mat
CC,975,0.87647,2.60609,0.2183,11,charge,1,5.212,1.737,2.0,2.0,3.4344,3.5258,17.5365,10-25-21_16.08_CC_protocol_HPPC_IN21700_30T_cycle_#975.mat
CC,975,0.87647,2.60609,0.2183,11,charge,1,5.212,1.737,10.0,9.9,3.4344,3.543,20.8365,10-25-21_16.08_CC_protocol_HPPC_IN21700_30T_cycle_#975.mat
CC,975,0.87647,2.60609,0.2181,11,discharge,2,-20.846,6.949,2.0,1.9,3.4269,2.9847,21.2127,10-25-21_16.08_CC_protocol_HPPC_IN21700_30T_cycle_#975.mat
CC,975,0.87647,2.60609,0.2181,11,discharge,2,-20.846,6.949,10.0,9.9,3.4269,2.5837,40.449,10-25-21_16.08_CC_protocol_HPPC_IN21700_30T_cycle_#975.mat
CC,975,0.87647,2.60609,0.2184,11,charge,2,15.635,5.212,2.0,2.0,3.4404,3.6749,14.9984,10-25-21_16.08_CC_protocol_HPPC_IN21700_30T_cycle_#975.mat
CC,975,0.87647,2.60609,0.2184,11,charge,2,15.635,5.212,10.0,9.9,3.4404,3.7216,17.9853,10-25-21_16.08_CC_protocol_HPPC_IN21700_30T_cycle_#975.mat
CC,975,0.87647,2.60609,0.218,11,discharge,3,-29.891,9.964,2.0,1.9,3.4269,2.7773,21.7323,10-25-21_16.08_CC_protocol_HPPC_IN21700_30T_cycle_#975.mat
CC,975,0.87647,2.60609,0.218,11,discharge,3,-29.891,9.964,10.0,9.9,3.4269,2.4999,31.0127,10-25-21_16.08_CC_protocol_HPPC_IN21700_30T_cycle_#975.mat
CC,975,0.87647,2.60609,0.2185,11,charge,3,26.056,8.685,2.0,1.9,3.4433,3.806,13.92,10-25-21_16.08_CC_protocol_HPPC_IN21700_30T_cycle_#975.mat
CC,975,0.87647,2.60609,0.2185,11,charge,3,26.056,8.685,10.0,9.9,3.4433,3.8849,16.9481,10-25-21_16.08_CC_protocol_HPPC_IN21700_30T_cycle_#975.mat
CC,975,0.87647,2.60609,0.1748,12,discharge,0,-2.607,0.869,2.0,2.0,3.3772,3.307,26.9254,10-25-21_16.08_CC_protocol_HPPC_IN21700_30T_cycle_#975.mat
CC,975,0.87647,2.60609,0.1748,12,discharge,0,-2.607,0.869,10.0,9.9,3.3772,3.2656,42.8045,10-25-21_16.08_CC_protocol_HPPC_IN21700_30T_cycle_#975.mat
CC,975,0.87647,2.60609,0.1749,12,charge,0,1.304,0.435,2.0,2.0,3.3815,3.4123,23.6142,10-25-21_16.08_CC_protocol_HPPC_IN21700_30T_cycle_#975.mat
CC,975,0.87647,2.60609,0.1749,12,charge,0,1.304,0.435,10.0,9.9,3.3815,3.4232,31.9712,10-25-21_16.08_CC_protocol_HPPC_IN21700_30T_cycle_#975.mat
CC,975,0.87647,2.60609,0.1748,12,discharge,1,-10.423,3.474,2.0,1.9,3.3789,3.0711,29.5308,10-25-21_16.08_CC_protocol_HPPC_IN21700_30T_cycle_#975.mat
CC,975,0.87647,2.60609,0.1748,12,discharge,1,-10.423,3.474,10.0,9.9,3.3789,2.7413,61.1724,10-25-21_16.08_CC_protocol_HPPC_IN21700_30T_cycle_#975.mat
CC,975,0.87647,2.60609,0.1749,12,charge,1,5.212,1.737,2.0,2.0,3.3932,3.4977,20.0503,10-25-21_16.08_CC_protocol_HPPC_IN21700_30T_cycle_#975.mat
CC,975,0.87647,2.60609,0.1749,12,charge,1,5.212,1.737,10.0,9.9,3.3932,3.5219,24.6935,10-25-21_16.08_CC_protocol_HPPC_IN21700_30T_cycle_#975.mat
CC,975,0.87647,2.60609,0.1747,12,discharge,2,-18.586,6.195,2.0,2.0,3.3821,2.7274,35.2254,10-25-21_16.08_CC_protocol_HPPC_IN21700_30T_cycle_#975.mat
CC,975,0.87647,2.60609,0.1747,12,discharge,2,-18.586,6.195,10.0,9.9,3.3821,2.4999,47.4658,10-25-21_16.08_CC_protocol_HPPC_IN21700_30T_cycle_#975.mat
CC,975,0.87647,2.60609,0.175,12,charge,2,15.634,5.211,2.0,2.0,3.4009,3.6537,16.1699,10-25-21_16.08_CC_protocol_HPPC_IN21700_30T_cycle_#975.mat
CC,975,0.87647,2.60609,0.175,12,charge,2,15.634,5.211,10.0,9.9,3.4009,3.6957,18.8563,10-25-21_16.08_CC_protocol_HPPC_IN21700_30T_cycle_#975.mat
CC,975,0.87647,2.60609,0.1746,12,discharge,3,-17.08,5.693,2.0,2.0,3.3828,2.4991,51.7389,10-25-21_16.08_CC_protocol_HPPC_IN21700_30T_cycle_#975.mat
CC,975,0.87647,2.60609,0.1746,12,discharge,3,-17.08,5.693,10.0,9.9,3.3828,2.5,51.6862,10-25-21_16.08_CC_protocol_HPPC_IN21700_30T_cycle_#975.mat
CC,975,0.87647,2.60609,0.1751,12,charge,3,26.059,8.686,2.0,1.9,3.4026,3.7823,14.5708,10-25-21_16.08_CC_protocol_HPPC_IN21700_30T_cycle_#975.mat
CC,975,0.87647,2.60609,0.1751,12,charge,3,26.059,8.686,10.0,9.9,3.4026,3.8509,17.2033,10-25-21_16.08_CC_protocol_HPPC_IN21700_30T_cycle_#975.mat
CC,1012,0.87107,2.59003,1.0,0,discharge,0,-2.59,0.863,2.0,1.9,4.1291,4.074,21.2717,10-30-21_12.09_CC_protocol_HPPC_IN21700_30T_cycle_#1012.mat
CC,1012,0.87107,2.59003,1.0,0,discharge,0,-2.59,0.863,10.0,9.7,4.1291,4.0543,28.877,10-30-21_12.09_CC_protocol_HPPC_IN21700_30T_cycle_#1012.mat
CC,1012,0.87107,2.59003,1.0,0,charge,0,1.295,0.432,2.0,2.0,4.1432,4.1775,26.4844,10-30-21_12.09_CC_protocol_HPPC_IN21700_30T_cycle_#1012.mat
CC,1012,0.87107,2.59003,1.0,0,charge,0,1.295,0.432,10.0,9.9,4.1432,4.191,36.9083,10-30-21_12.09_CC_protocol_HPPC_IN21700_30T_cycle_#1012.mat
CC,1012,0.87107,2.59003,0.9999,0,discharge,1,-10.358,3.453,2.0,2.0,4.1383,3.9038,22.6395,10-30-21_12.09_CC_protocol_HPPC_IN21700_30T_cycle_#1012.mat
CC,1012,0.87107,2.59003,0.9999,0,discharge,1,-10.358,3.453,10.0,9.9,4.1383,3.8692,25.9799,10-30-21_12.09_CC_protocol_HPPC_IN21700_30T_cycle_#1012.mat
CC,1012,0.87107,2.59003,1.0,0,charge,1,1.713,0.571,2.0,2.0,4.1472,4.2001,30.8851,10-30-21_12.09_CC_protocol_HPPC_IN21700_30T_cycle_#1012.mat
CC,1012,0.87107,2.59003,1.0,0,charge,1,1.713,0.571,10.0,9.9,4.1472,4.2,30.8267,10-30-21_12.09_CC_protocol_HPPC_IN21700_30T_cycle_#1012.mat
CC,1012,0.87107,2.59003,0.9998,0,discharge,2,-20.717,6.906,2.0,2.0,4.137,3.729,19.694,10-30-21_12.09_CC_protocol_HPPC_IN21700_30T_cycle_#1012.mat
CC,1012,0.87107,2.59003,0.9998,0,discharge,2,-20.717,6.906,10.0,9.9,4.137,3.6831,21.9095,10-30-21_12.09_CC_protocol_HPPC_IN21700_30T_cycle_#1012.mat
CC,1012,0.87107,2.59003,1.0,0,charge,2,1.619,0.54,2.0,2.0,4.1509,4.2,30.3292,10-30-21_12.09_CC_protocol_HPPC_IN21700_30T_cycle_#1012.mat
CC,1012,0.87107,2.59003,1.0,0,charge,2,1.619,0.54,10.0,9.9,4.1509,4.2,30.3292,10-30-21_12.09_CC_protocol_HPPC_IN21700_30T_cycle_#1012.mat
CC,1012,0.87107,2.59003,0.9998,0,discharge,3,-29.779,9.926,2.0,2.0,4.1362,3.5975,18.0899,10-30-21_12.09_CC_protocol_HPPC_IN21700_30T_cycle_#1012.mat
CC,1012,0.87107,2.59003,0.9998,0,discharge,3,-29.779,9.926,10.0,9.9,4.1362,3.5378,20.0947,10-30-21_12.09_CC_protocol_HPPC_IN21700_30T_cycle_#1012.mat
CC,1012,0.87107,2.59003,1.0,0,charge,3,1.554,0.518,2.0,2.0,4.1533,4.2,30.0418,10-30-21_12.09_CC_protocol_HPPC_IN21700_30T_cycle_#1012.mat
CC,1012,0.87107,2.59003,1.0,0,charge,3,1.554,0.518,10.0,9.9,4.1533,4.1999,29.9775,10-30-21_12.09_CC_protocol_HPPC_IN21700_30T_cycle_#1012.mat
CC,1012,0.87107,2.59003,0.9568,1,discharge,0,-2.59,0.863,2.0,2.0,4.0906,4.0357,21.1961,10-30-21_12.09_CC_protocol_HPPC_IN21700_30T_cycle_#1012.mat
CC,1012,0.87107,2.59003,0.9568,1,discharge,0,-2.59,0.863,10.0,9.9,4.0906,4.025,25.3272,10-30-21_12.09_CC_protocol_HPPC_IN21700_30T_cycle_#1012.mat
CC,1012,0.87107,2.59003,0.9569,1,charge,0,1.295,0.432,2.0,2.0,4.092,4.1195,21.2322,10-30-21_12.09_CC_protocol_HPPC_IN21700_30T_cycle_#1012.mat
CC,1012,0.87107,2.59003,0.9569,1,charge,0,1.295,0.432,10.0,9.9,4.092,4.1257,26.0191,10-30-21_12.09_CC_protocol_HPPC_IN21700_30T_cycle_#1012.mat
CC,1012,0.87107,2.59003,0.9567,1,discharge,1,-10.36,3.453,2.0,2.0,4.0909,3.8879,19.5946,10-30-21_12.09_CC_protocol_HPPC_IN21700_30T_cycle_#1012.mat
CC,1012,0.87107,2.59003,0.9567,1,discharge,1,-10.36,3.453,10.0,9.9,4.0909,3.858,22.4807,10-30-21_12.09_CC_protocol_HPPC_IN21700_30T_cycle_#1012.mat
CC,1012,0.87107,2.59003,0.9569,1,charge,1,4.559,1.52,2.0,2.0,4.0948,4.2001,23.0992,10-30-21_12.09_CC_protocol_HPPC_IN21700_30T_cycle_#1012.mat
CC,1012,0.87107,2.59003,0.9569,1,charge,1,4.559,1.52,10.0,9.9,4.0948,4.2002,23.1211,10-30-21_12.09_CC_protocol_HPPC_IN21700_30T_cycle_#1012.mat
CC,1012,0.87107,2.59003,0.9567,1,discharge,2,-20.716,6.905,2.0,2.0,4.0912,3.7215,17.8461,10-30-21_12.09_CC_protocol_HPPC_IN21700_30T_cycle_#1012.mat
CC,1012,0.87107,2.59003,0.9567,1,discharge,2,-20.716,6.905,10.0,9.9,4.0912,3.6699,20.3369,10-30-21_12.09_CC_protocol_HPPC_IN21700_30T_cycle_#1012.mat
CC,1012,0.87107,2.59003,0.9569,1,charge,2,4.356,1.452,2.0,2.0,4.0981,4.2,23.3919,10-30-21_12.09_CC_protocol_HPPC_IN21700_30T_cycle_#1012.mat
CC,1012,0.87107,2.59003,0.9569,1,charge,2,4.356,1.452,10.0,9.9,4.0981,4.2,23.3919,10-30-21_12.09_CC_protocol_HPPC_IN21700_30T_cycle_#1012.mat
CC,1012,0.87107,2.59003,0.9566,1,discharge,3,-29.78,9.927,2.0,2.0,4.0921,3.5861,16.9913,10-30-21_12.09_CC_protocol_HPPC_IN21700_30T_cycle_#1012.mat
CC,1012,0.87107,2.59003,0.9566,1,discharge,3,-29.78,9.927,10.0,9.9,4.0921,3.5142,19.4056,10-30-21_12.09_CC_protocol_HPPC_IN21700_30T_cycle_#1012.mat
CC,1012,0.87107,2.59003,0.9569,1,charge,3,4.109,1.37,2.0,2.0,4.1013,4.2001,24.0419,10-30-21_12.09_CC_protocol_HPPC_IN21700_30T_cycle_#1012.mat
CC,1012,0.87107,2.59003,0.9569,1,charge,3,4.109,1.37,10.0,9.9,4.1013,4.2001,24.0419,10-30-21_12.09_CC_protocol_HPPC_IN21700_30T_cycle_#1012.mat
CC,1012,0.87107,2.59003,0.9137,2,discharge,0,-2.591,0.864,2.0,2.0,4.0768,4.0249,20.034,10-30-21_12.09_CC_protocol_HPPC_IN21700_30T_cycle_#1012.mat
CC,1012,0.87107,2.59003,0.9137,2,discharge,0,-2.591,0.864,10.0,9.9,4.0768,4.0136,24.3959,10-30-21_12.09_CC_protocol_HPPC_IN21700_30T_cycle_#1012.mat
CC,1012,0.87107,2.59003,0.9137,2,charge,0,1.295,0.432,2.0,2.0,4.0782,4.1038,19.7683,10-30-21_12.09_CC_protocol_HPPC_IN21700_30T_cycle_#1012.mat
CC,1012,0.87107,2.59003,0.9137,2,charge,0,1.295,0.432,10.0,9.9,4.0782,4.109,23.7838,10-30-21_12.09_CC_protocol_HPPC_IN21700_30T_cycle_#1012.mat
CC,1012,0.87107,2.59003,0.9136,2,discharge,1,-10.359,3.453,2.0,2.0,4.0764,3.8801,18.9497,10-30-21_12.09_CC_protocol_HPPC_IN21700_30T_cycle_#1012.mat
CC,1012,0.87107,2.59003,0.9136,2,discharge,1,-10.359,3.453,10.0,9.9,4.0764,3.8402,22.8014,10-30-21_12.09_CC_protocol_HPPC_IN21700_30T_cycle_#1012.mat
CC,1012,0.87107,2.59003,0.9137,2,charge,1,5.179,1.726,2.0,2.0,4.0807,4.1811,19.3852,10-30-21_12.09_CC_protocol_HPPC_IN21700_30T_cycle_#1012.mat
CC,1012,0.87107,2.59003,0.9137,2,charge,1,5.179,1.726,10.0,9.9,4.0807,4.2001,23.0538,10-30-21_12.09_CC_protocol_HPPC_IN21700_30T_cycle_#1012.mat
CC,1012,0.87107,2.59003,0.9135,2,discharge,2,-20.717,6.906,2.0,2.0,4.0774,3.7141,17.5363,10-30-21_12.09_CC_protocol_HPPC_IN21700_30T_cycle_#1012.mat
CC,1012,0.87107,2.59003,0.9135,2,discharge,2,-20.717,6.906,10.0,9.9,4.0774,3.646,20.8235,10-30-21_12.09_CC_protocol_HPPC_IN21700_30T_cycle_#1012.mat
CC,1012,0.87107,2.59003,0.9138,2,charge,2,5.628,1.876,2.0,2.0,4.0833,4.1999,20.7197,10-30-21_12.09_CC_protocol_HPPC_IN21700_30T_cycle_#1012.mat
CC,1012,0.87107,2.59003,0.9138,2,charge,2,5.628,1.876,10.0,9.9,4.0833,4.1999,20.7197,10-30-21_12.09_CC_protocol_HPPC_IN21700_30T_cycle_#1012.mat
CC,1012,0.87107,2.59003,0.9134,2,discharge,3,-29.779,9.926,2.0,2.0,4.0783,3.5848,16.5721,10-30-21_12.09_CC_protocol_HPPC_IN21700_30T_cycle_#1012.mat
CC,1012,0.87107,2.59003,0.9134,2,discharge,3,-29.779,9.926,10.0,9.9,4.0783,3.4948,19.5943,10-30-21_12.09_CC_protocol_HPPC_IN21700_30T_cycle_#1012.mat
CC,1012,0.87107,2.59003,0.9138,2,charge,3,5.513,1.838,2.0,2.0,4.0854,4.2,20.787,10-30-21_12.09_CC_protocol_HPPC_IN21700_30T_cycle_#1012.mat
CC,1012,0.87107,2.59003,0.9138,2,charge,3,5.513,1.838,10.0,9.9,4.0854,4.2,20.787,10-30-21_12.09_CC_protocol_HPPC_IN21700_30T_cycle_#1012.mat
CC,1012,0.87107,2.59003,0.8273,3,discharge,0,-2.591,0.864,2.0,2.0,4.0042,3.9576,17.9888,10-30-21_12.09_CC_protocol_HPPC_IN21700_30T_cycle_#1012.mat
CC,1012,0.87107,2.59003,0.8273,3,discharge,0,-2.591,0.864,10.0,9.9,4.0042,3.9409,24.4354,10-30-21_12.09_CC_protocol_HPPC_IN21700_30T_cycle_#1012.mat
CC,1012,0.87107,2.59003,0.8274,3,charge,0,1.295,0.432,2.0,2.0,4.0065,4.0291,17.4531,10-30-21_12.09_CC_protocol_HPPC_IN21700_30T_cycle_#1012.mat
CC,1012,0.87107,2.59003,0.8274,3,charge,0,1.295,0.432,10.0,9.9,4.0065,4.0364,23.0906,10-30-21_12.09_CC_protocol_HPPC_IN21700_30T_cycle_#1012.mat
CC,1012,0.87107,2.59003,0.8273,3,discharge,1,-10.358,3.453,2.0,2.0,4.0053,3.8237,17.5323,10-30-21_12.09_CC_protocol_HPPC_IN21700_30T_cycle_#1012.mat
CC,1012,0.87107,2.59003,0.8273,3,discharge,1,-10.358,3.453,10.0,9.9,4.0053,3.7711,22.6105,10-30-21_12.09_CC_protocol_HPPC_IN21700_30T_cycle_#1012.mat
CC,1012,0.87107,2.59003,0.8274,3,charge,1,5.179,1.726,2.0,2.0,4.0114,4.0989,16.8958,10-30-21_12.09_CC_protocol_HPPC_IN21700_30T_cycle_#1012.mat
CC,1012,0.87107,2.59003,0.8274,3,charge,1,5.179,1.726,10.0,9.9,4.0114,4.1238,21.7039,10-30-21_12.09_CC_protocol_HPPC_IN21700_30T_cycle_#1012.mat
CC,1012,0.87107,2.59003,0.8272,3,discharge,2,-20.715,6.905,2.0,2.0,4.0057,3.6645,16.4712,10-30-21_12.09_CC_protocol_HPPC_IN21700_30T_cycle_#1012.mat
CC,1012,0.87107,2.59003,0.8272,3,discharge,2,-20.715,6.905,10.0,9.9,4.0057,3.5873,20.1979,10-30-21_12.09_CC_protocol_HPPC_IN21700_30T_cycle_#1012.mat
CC,1012,0.87107,2.59003,0.8275,3,charge,2,10.377,3.459,2.0,2.0,4.0155,4.2001,17.7893,10-30-21_12.09_CC_protocol_HPPC_IN21700_30T_cycle_#1012.mat
CC,1012,0.87107,2.59003,0.8275,3,charge,2,10.377,3.459,10.0,9.9,4.0155,4.2,17.7797,10-30-21_12.09_CC_protocol_HPPC_IN21700_30T_cycle_#1012.mat
CC,1012,0.87107,2.59003,0.8271,3,discharge,3,-29.778,9.926,2.0,2.0,4.0077,3.5394,15.7264,10-30-21_12.09_CC_protocol_HPPC_IN21700_30T_cycle_#1012.mat
CC,1012,0.87107,2.59003,0.8271,3,discharge,3,-29.778,9.926,10.0,9.9,4.0077,3.4425,18.9805,10-30-21_12.09_CC_protocol_HPPC_IN21700_30T_cycle_#1012.mat
CC,1012,0.87107,2.59003,0.8275,3,charge,3,10.332,3.444,2.0,2.0,4.0177,4.2001,17.6539,10-30-21_12.09_CC_protocol_HPPC_IN21700_30T_cycle_#1012.mat
CC,1012,0.87107,2.59003,0.8275,3,charge,3,10.332,3.444,10.0,9.9,4.0177,4.2001,17.6539,10-30-21_12.09_CC_protocol_HPPC_IN21700_30T_cycle_#1012.mat
CC,1012,0.87107,2.59003,0.741,4,discharge,0,-2.59,0.863,2.0,2.0,3.9141,3.8698,17.1016,10-30-21_12.09_CC_protocol_HPPC_IN21700_30T_cycle_#1012.mat
CC,1012,0.87107,2.59003,0.741,4,discharge,0,-2.59,0.863,10.0,9.9,3.9141,3.8544,23.0466,10-30-21_12.09_CC_protocol_HPPC_IN21700_30T_cycle_#1012.mat
CC,1012,0.87107,2.59003,0.7411,4,charge,0,1.297,0.432,2.0,2.0,3.9164,3.938,16.6564,10-30-21_12.09_CC_protocol_HPPC_IN21700_30T_cycle_#1012.mat
CC,1012,0.87107,2.59003,0.7411,4,charge,0,1.297,0.432,10.0,9.9,3.9164,3.9441,21.3603,10-30-21_12.09_CC_protocol_HPPC_IN21700_30T_cycle_#1012.mat
CC,1012,0.87107,2.59003,0.741,4,discharge,1,-10.359,3.453,2.0,2.0,3.9136,3.7414,16.6232,10-30-21_12.09_CC_protocol_HPPC_IN21700_30T_cycle_#1012.mat
CC,1012,0.87107,2.59003,0.741,4,discharge,1,-10.359,3.453,10.0,9.9,3.9136,3.6948,21.1217,10-30-21_12.09_CC_protocol_HPPC_IN21700_30T_cycle_#1012.mat
CC,1012,0.87107,2.59003,0.7411,4,charge,1,5.179,1.726,2.0,2.0,3.9204,4.003,15.9484,10-30-21_12.09_CC_protocol_HPPC_IN21700_30T_cycle_#1012.mat
CC,1012,0.87107,2.59003,0.7411,4,charge,1,5.179,1.726,10.0,9.9,3.9204,4.0228,19.7714,10-30-21_12.09_CC_protocol_HPPC_IN21700_30T_cycle_#1012.mat
CC,1012,0.87107,2.59003,0.7409,4,discharge,2,-20.716,6.905,2.0,2.0,3.9149,3.5864,15.8573,10-30-21_12.09_CC_protocol_HPPC_IN21700_30T_cycle_#1012.mat
CC,1012,0.87107,2.59003,0.7409,4,discharge,2,-20.716,6.905,10.0,9.9,3.9149,3.515,19.3039,10-30-21_12.09_CC_protocol_HPPC_IN21700_30T_cycle_#1012.mat
CC,1012,0.87107,2.59003,0.7412,4,charge,2,15.537,5.179,2.0,2.0,3.9236,4.1535,14.7969,10-30-21_12.09_CC_protocol_HPPC_IN21700_30T_cycle_#1012.mat
CC,1012,0.87107,2.59003,0.7412,4,charge,2,15.537,5.179,10.0,9.9,3.9236,4.1999,17.7834,10-30-21_12.09_CC_protocol_HPPC_IN21700_30T_cycle_#1012.mat
CC,1012,0.87107,2.59003,0.7408,4,discharge,3,-29.78,9.927,2.0,2.0,3.9155,3.4629,15.1981,10-30-21_12.09_CC_protocol_HPPC_IN21700_30T_cycle_#1012.mat
CC,1012,0.87107,2.59003,0.7408,4,discharge,3,-29.78,9.927,10.0,9.9,3.9155,3.3684,18.3714,10-30-21_12.09_CC_protocol_HPPC_IN21700_30T_cycle_#1012.mat
CC,1012,0.87107,2.59003,0.7413,4,charge,3,17.374,5.791,2.0,2.0,3.9257,4.2001,15.7937,10-30-21_12.09_CC_protocol_HPPC_IN21700_30T_cycle_#1012.mat
CC,1012,0.87107,2.59003,0.7413,4,charge,3,17.374,5.791,10.0,9.9,3.9257,4.2,15.788,10-30-21_12.09_CC_protocol_HPPC_IN21700_30T_cycle_#1012.mat
CC,1012,0.87107,2.59003,0.6547,5,discharge,0,-2.591,0.864,2.0,2.0,3.8255,3.784,16.0182,10-30-21_12.09_CC_protocol_HPPC_IN21700_30T_cycle_#1012.mat
CC,1012,0.87107,2.59003,0.6547,5,discharge,0,-2.591,0.864,10.0,9.9,3.8255,3.7708,21.1132,10-30-21_12.09_CC_protocol_HPPC_IN21700_30T_cycle_#1012.mat
CC,1012,0.87107,2.59003,0.6547,5,charge,0,1.295,0.432,2.0,1.9,3.827,3.8472,15.6021,10-30-21_12.09_CC_protocol_HPPC_IN21700_30T_cycle_#1012.mat
CC,1012,0.87107,2.59003,0.6547,5,charge,0,1.295,0.432,10.0,9.9,3.827,3.8529,20.0046,10-30-21_12.09_CC_protocol_HPPC_IN21700_30T_cycle_#1012.mat
CC,1012,0.87107,2.59003,0.6546,5,discharge,1,-10.359,3.453,2.0,1.9,3.8255,3.6643,15.5613,10-30-21_12.09_CC_protocol_HPPC_IN21700_30T_cycle_#1012.mat
CC,1012,0.87107,2.59003,0.6546,5,discharge,1,-10.359,3.453,10.0,9.9,3.8255,3.6211,19.7316,10-30-21_12.09_CC_protocol_HPPC_IN21700_30T_cycle_#1012.mat
CC,1012,0.87107,2.59003,0.6548,5,charge,1,5.179,1.726,2.0,2.0,3.8308,3.9101,15.3121,10-30-21_12.09_CC_protocol_HPPC_IN21700_30T_cycle_#1012.mat
CC,1012,0.87107,2.59003,0.6548,5,charge,1,5.179,1.726,10.0,9.9,3.8308,3.9308,19.3091,10-30-21_12.09_CC_protocol_HPPC_IN21700_30T_cycle_#1012.mat
CC,1012,0.87107,2.59003,0.6545,5,discharge,2,-20.717,6.906,2.0,2.0,3.8257,3.5145,15.0215,10-30-21_12.09_CC_protocol_HPPC_IN21700_30T_cycle_#1012.mat
CC,1012,0.87107,2.59003,0.6545,5,discharge,2,-20.717,6.906,10.0,9.9,3.8257,3.4404,18.5983,10-30-21_12.09_CC_protocol_HPPC_IN21700_30T_cycle_#1012.mat
CC,1012,0.87107,2.59003,0.6549,5,charge,2,15.539,5.18,2.0,2.0,3.8337,4.0592,14.5119,10-30-21_12.09_CC_protocol_HPPC_IN21700_30T_cycle_#1012.mat
CC,1012,0.87107,2.59003,0.6549,5,charge,2,15.539,5.18,10.0,9.9,3.8337,4.1127,17.9548,10-30-21_12.09_CC_protocol_HPPC_IN21700_30T_cycle_#1012.mat
CC,1012,0.87107,2.59003,0.6545,5,discharge,3,-29.779,9.926,2.0,2.0,3.8257,3.3942,14.4901,10-30-21_12.09_CC_protocol_HPPC_IN21700_30T_cycle_#1012.mat
CC,1012,0.87107,2.59003,0.6545,5,discharge,3,-29.779,9.926,10.0,9.9,3.8257,3.2929,17.8918,10-30-21_12.09_CC_protocol_HPPC_IN21700_30T_cycle_#1012.mat
CC,1012,0.87107,2.59003,0.6549,5,charge,3,24.254,8.085,2.0,2.0,3.8372,4.1921,14.6326,10-30-21_12.09_CC_protocol_HPPC_IN21700_30T_cycle_#1012.mat
CC,1012,0.87107,2.59003,0.6549,5,charge,3,24.254,8.085,10.0,9.9,3.8372,4.2001,14.9625,10-30-21_12.09_CC_protocol_HPPC_IN21700_30T_cycle_#1012.mat
CC,1012,0.87107,2.59003,0.5684,6,discharge,0,-2.591,0.864,2.0,2.0,3.737,3.6983,14.9375,10-30-21_12.09_CC_protocol_HPPC_IN21700_30T_cycle_#1012.mat
CC,1012,0.87107,2.59003,0.5684,6,discharge,0,-2.591,0.864,10.0,9.9,3.737,3.6855,19.878,10-30-21_12.09_CC_protocol_HPPC_IN21700_30T_cycle_#1012.mat
CC,1012,0.87107,2.59003,0.5684,6,charge,0,1.294,0.431,2.0,2.0,3.7398,3.7593,15.0649,10-30-21_12.09_CC_protocol_HPPC_IN21700_30T_cycle_#1012.mat
CC,1012,0.87107,2.59003,0.5684,6,charge,0,1.294,0.431,10.0,9.9,3.7398,3.7651,19.5457,10-30-21_12.09_CC_protocol_HPPC_IN21700_30T_cycle_#1012.mat
CC,1012,0.87107,2.59003,0.5683,6,discharge,1,-10.359,3.453,2.0,2.0,3.7384,3.5785,15.4359,10-30-21_12.09_CC_protocol_HPPC_IN21700_30T_cycle_#1012.mat
CC,1012,0.87107,2.59003,0.5683,6,discharge,1,-10.359,3.453,10.0,9.9,3.7384,3.5323,19.8957,10-30-21_12.09_CC_protocol_HPPC_IN21700_30T_cycle_#1012.mat
CC,1012,0.87107,2.59003,0.5685,6,charge,1,5.179,1.726,2.0,2.0,3.7434,3.8218,15.1389,10-30-21_12.09_CC_protocol_HPPC_IN21700_30T_cycle_#1012.mat
CC,1012,0.87107,2.59003,0.5685,6,charge,1,5.179,1.726,10.0,9.9,3.7434,3.8426,19.1554,10-30-21_12.09_CC_protocol_HPPC_IN21700_30T_cycle_#1012.mat
CC,1012,0.87107,2.59003,0.5682,6,discharge,2,-20.717,6.906,2.0,2.0,3.739,3.4271,15.0553,10-30-21_12.09_CC_protocol_HPPC_IN21700_30T_cycle_#1012.mat
CC,1012,0.87107,2.59003,0.5682,6,discharge,2,-20.717,6.906,10.0,9.9,3.739,3.3476,18.8927,10-30-21_12.09_CC_protocol_HPPC_IN21700_30T_cycle_#1012.mat
CC,1012,0.87107,2.59003,0.5685,6,charge,2,15.539,5.18,2.0,2.0,3.7469,3.9705,14.3896,10-30-21_12.09_CC_protocol_HPPC_IN21700_30T_cycle_#1012.mat
CC,1012,0.87107,2.59003,0.5685,6,charge,2,15.539,5.18,10.0,9.9,3.7469,4.02,17.5751,10-30-21_12.09_CC_protocol_HPPC_IN21700_30T_cycle_#1012.mat
CC,1012,0.87107,2.59003,0.5682,6,discharge,3,-29.779,9.926,2.0,2.0,3.7394,3.3033,14.6445,10-30-21_12.09_CC_protocol_HPPC_IN21700_30T_cycle_#1012.mat
CC,1012,0.87107,2.59003,0.5682,6,discharge,3,-29.779,9.926,10.0,9.9,3.7394,3.1959,18.2511,10-30-21_12.09_CC_protocol_HPPC_IN21700_30T_cycle_#1012.mat
CC,1012,0.87107,2.59003,0.5686,6,charge,3,25.896,8.632,2.0,2.0,3.7488,4.1044,13.7319,10-30-21_12.09_CC_protocol_HPPC_IN21700_30T_cycle_#1012.mat
CC,1012,0.87107,2.59003,0.5686,6,charge,3,25.896,8.632,10.0,9.9,3.7488,4.1782,16.5817,10-30-21_12.09_CC_protocol_HPPC_IN21700_30T_cycle_#1012.mat
CC,1012,0.87107,2.59003,0.4821,7,discharge,0,-2.591,0.864,2.0,1.9,3.6591,3.6189,15.5158,10-30-21_12.09_CC_protocol_HPPC_IN21700_30T_cycle_#1012.mat
CC,1012,0.87107,2.59003,0.4821,7,discharge,0,-2.591,0.864,10.0,9.9,3.6591,3.607,20.1088,10-30-21_12.09_CC_protocol_HPPC_IN21700_30T_cycle_#1012.mat
CC,1012,0.87107,2.59003,0.4821,7,charge,0,1.296,0.432,2.0,1.9,3.6598,3.6802,15.7359,10-30-21_12.09_CC_protocol_HPPC_IN21700_30T_cycle_#1012.mat
CC,1012,0.87107,2.59003,0.4821,7,charge,0,1.296,0.432,10.0,9.9,3.6598,3.686,20.2098,10-30-21_12.09_CC_protocol_HPPC_IN21700_30T_cycle_#1012.mat
CC,1012,0.87107,2.59003,0.482,7,discharge,1,-10.359,3.453,2.0,2.0,3.6595,3.4996,15.4359,10-30-21_12.09_CC_protocol_HPPC_IN21700_30T_cycle_#1012.mat
CC,1012,0.87107,2.59003,0.482,7,discharge,1,-10.359,3.453,10.0,9.9,3.6595,3.4557,19.6737,10-30-21_12.09_CC_protocol_HPPC_IN21700_30T_cycle_#1012.mat
CC,1012,0.87107,2.59003,0.4821,7,charge,1,5.178,1.726,2.0,2.0,3.6645,3.7425,15.0634,10-30-21_12.09_CC_protocol_HPPC_IN21700_30T_cycle_#1012.mat
CC,1012,0.87107,2.59003,0.4821,7,charge,1,5.178,1.726,10.0,9.9,3.6645,3.7624,18.9065,10-30-21_12.09_CC_protocol_HPPC_IN21700_30T_cycle_#1012.mat
CC,1012,0.87107,2.59003,0.4819,7,discharge,2,-20.717,6.906,2.0,2.0,3.6591,3.3494,14.9491,10-30-21_12.09_CC_protocol_HPPC_IN21700_30T_cycle_#1012.mat
CC,1012,0.87107,2.59003,0.4819,7,discharge,2,-20.717,6.906,10.0,9.9,3.6591,3.271,18.7334,10-30-21_12.09_CC_protocol_HPPC_IN21700_30T_cycle_#1012.mat
CC,1012,0.87107,2.59003,0.4822,7,charge,2,15.537,5.179,2.0,1.9,3.668,3.8887,14.2048,10-30-21_12.09_CC_protocol_HPPC_IN21700_30T_cycle_#1012.mat
CC,1012,0.87107,2.59003,0.4822,7,charge,2,15.537,5.179,10.0,9.9,3.668,3.9368,17.3006,10-30-21_12.09_CC_protocol_HPPC_IN21700_30T_cycle_#1012.mat
CC,1012,0.87107,2.59003,0.4818,7,discharge,3,-29.779,9.926,2.0,1.9,3.6604,3.2287,14.4968,10-30-21_12.09_CC_protocol_HPPC_IN21700_30T_cycle_#1012.mat
CC,1012,0.87107,2.59003,0.4818,7,discharge,3,-29.779,9.926,10.0,9.9,3.6604,3.1184,18.2007,10-30-21_12.09_CC_protocol_HPPC_IN21700_30T_cycle_#1012.mat
CC,1012,0.87107,2.59003,0.4823,7,charge,3,25.896,8.632,2.0,1.9,3.6706,4.0203,13.504,10-30-21_12.09_CC_protocol_HPPC_IN21700_30T_cycle_#1012.mat
CC,1012,0.87107,2.59003,0.4823,7,charge,3,25.896,8.632,10.0,9.9,3.6706,4.0927,16.2998,10-30-21_12.09_CC_protocol_HPPC_IN21700_30T_cycle_#1012.mat
CC,1012,0.87107,2.59003,0.3957,8,discharge,0,-2.589,0.863,2.0,2.0,3.5974,3.5566,15.7596,10-30-21_12.09_CC_protocol_HPPC_IN21700_30T_cycle_#1012.mat
CC,1012,0.87107,2.59003,0.3957,8,discharge,0,-2.589,0.863,10.0,9.9,3.5974,3.5447,20.3561,10-30-21_12.09_CC_protocol_HPPC_IN21700_30T_cycle_#1012.mat
CC,1012,0.87107,2.59003,0.3958,8,charge,0,1.295,0.432,2.0,2.0,3.5992,3.6191,15.3715,10-30-21_12.09_CC_protocol_HPPC_IN21700_30T_cycle_#1012.mat
CC,1012,0.87107,2.59003,0.3958,8,charge,0,1.295,0.432,10.0,9.9,3.5992,3.6244,19.4655,10-30-21_12.09_CC_protocol_HPPC_IN21700_30T_cycle_#1012.mat
CC,1012,0.87107,2.59003,0.3957,8,discharge,1,-10.359,3.453,2.0,2.0,3.5977,3.436,15.6096,10-30-21_12.09_CC_protocol_HPPC_IN21700_30T_cycle_#1012.mat
CC,1012,0.87107,2.59003,0.3957,8,discharge,1,-10.359,3.453,10.0,9.9,3.5977,3.391,19.9537,10-30-21_12.09_CC_protocol_HPPC_IN21700_30T_cycle_#1012.mat
CC,1012,0.87107,2.59003,0.3958,8,charge,1,5.18,1.727,2.0,1.9,3.6029,3.6811,15.0954,10-30-21_12.09_CC_protocol_HPPC_IN21700_30T_cycle_#1012.mat
CC,1012,0.87107,2.59003,0.3958,8,charge,1,5.18,1.727,10.0,9.9,3.6029,3.7016,19.0526,10-30-21_12.09_CC_protocol_HPPC_IN21700_30T_cycle_#1012.mat
CC,1012,0.87107,2.59003,0.3956,8,discharge,2,-20.717,6.906,2.0,1.9,3.5984,3.2828,15.2339,10-30-21_12.09_CC_protocol_HPPC_IN21700_30T_cycle_#1012.mat
CC,1012,0.87107,2.59003,0.3956,8,discharge,2,-20.717,6.906,10.0,9.9,3.5984,3.1957,19.4381,10-30-21_12.09_CC_protocol_HPPC_IN21700_30T_cycle_#1012.mat
CC,1012,0.87107,2.59003,0.3959,8,charge,2,15.537,5.179,2.0,2.0,3.607,3.8335,14.5781,10-30-21_12.09_CC_protocol_HPPC_IN21700_30T_cycle_#1012.mat
CC,1012,0.87107,2.59003,0.3959,8,charge,2,15.537,5.179,10.0,9.9,3.607,3.8797,17.5517,10-30-21_12.09_CC_protocol_HPPC_IN21700_30T_cycle_#1012.mat
CC,1012,0.87107,2.59003,0.3955,8,discharge,3,-29.779,9.926,2.0,2.0,3.5988,3.148,15.1382,10-30-21_12.09_CC_protocol_HPPC_IN21700_30T_cycle_#1012.mat
CC,1012,0.87107,2.59003,0.3955,8,discharge,3,-29.779,9.926,10.0,9.9,3.5988,3.0234,19.3223,10-30-21_12.09_CC_protocol_HPPC_IN21700_30T_cycle_#1012.mat
CC,1012,0.87107,2.59003,0.396,8,charge,3,25.896,8.632,2.0,1.9,3.6114,3.9687,13.7975,10-30-21_12.09_CC_protocol_HPPC_IN21700_30T_cycle_#1012.mat
CC,1012,0.87107,2.59003,0.396,8,charge,3,25.896,8.632,10.0,9.9,3.6114,4.0365,16.4157,10-30-21_12.09_CC_protocol_HPPC_IN21700_30T_cycle_#1012.mat
CC,1012,0.87107,2.59003,0.3094,9,discharge,0,-2.589,0.863,2.0,1.9,3.5164,3.4701,17.8827,10-30-21_12.09_CC_protocol_HPPC_IN21700_30T_cycle_#1012.mat
CC,1012,0.87107,2.59003,0.3094,9,discharge,0,-2.589,0.863,10.0,9.9,3.5164,3.4555,23.5217,10-30-21_12.09_CC_protocol_HPPC_IN21700_30T_cycle_#1012.mat
CC,1012,0.87107,2.59003,0.3094,9,charge,0,1.294,0.431,2.0,2.0,3.5177,3.5411,18.0793,10-30-21_12.09_CC_protocol_HPPC_IN21700_30T_cycle_#1012.mat
CC,1012,0.87107,2.59003,0.3094,9,charge,0,1.294,0.431,10.0,9.9,3.5177,3.5472,22.7922,10-30-21_12.09_CC_protocol_HPPC_IN21700_30T_cycle_#1012.mat
CC,1012,0.87107,2.59003,0.3094,9,discharge,1,-10.359,3.453,2.0,2.0,3.5171,3.3321,17.8589,10-30-21_12.09_CC_protocol_HPPC_IN21700_30T_cycle_#1012.mat
CC,1012,0.87107,2.59003,0.3094,9,discharge,1,-10.359,3.453,10.0,9.9,3.5171,3.2773,23.149,10-30-21_12.09_CC_protocol_HPPC_IN21700_30T_cycle_#1012.mat
CC,1012,0.87107,2.59003,0.3095,9,charge,1,5.178,1.726,2.0,2.0,3.524,3.6112,16.8389,10-30-21_12.09_CC_protocol_HPPC_IN21700_30T_cycle_#1012.mat
CC,1012,0.87107,2.59003,0.3095,9,charge,1,5.178,1.726,10.0,9.9,3.524,3.6334,21.1258,10-30-21_12.09_CC_protocol_HPPC_IN21700_30T_cycle_#1012.mat
CC,1012,0.87107,2.59003,0.3093,9,discharge,2,-20.716,6.905,2.0,2.0,3.5192,3.1608,17.3006,10-30-21_12.09_CC_protocol_HPPC_IN21700_30T_cycle_#1012.mat
CC,1012,0.87107,2.59003,0.3093,9,discharge,2,-20.716,6.905,10.0,9.9,3.5192,3.0381,23.2236,10-30-21_12.09_CC_protocol_HPPC_IN21700_30T_cycle_#1012.mat
CC,1012,0.87107,2.59003,0.3095,9,charge,2,15.537,5.179,2.0,2.0,3.5301,3.7688,15.3633,10-30-21_12.09_CC_protocol_HPPC_IN21700_30T_cycle_#1012.mat
CC,1012,0.87107,2.59003,0.3095,9,charge,2,15.537,5.179,10.0,9.9,3.5301,3.8231,18.8582,10-30-21_12.09_CC_protocol_HPPC_IN21700_30T_cycle_#1012.mat
CC,1012,0.87107,2.59003,0.3092,9,discharge,3,-29.78,9.927,2.0,2.0,3.5204,3.0197,16.8133,10-30-21_12.09_CC_protocol_HPPC_IN21700_30T_cycle_#1012.mat
CC,1012,0.87107,2.59003,0.3092,9,discharge,3,-29.78,9.927,10.0,9.9,3.5204,2.8092,23.8818,10-30-21_12.09_CC_protocol_HPPC_IN21700_30T_cycle_#1012.mat
CC,1012,0.87107,2.59003,0.3097,9,charge,3,25.896,8.632,2.0,2.0,3.5343,3.9042,14.2841,10-30-21_12.09_CC_protocol_HPPC_IN21700_30T_cycle_#1012.mat
CC,1012,0.87107,2.59003,0.3097,9,charge,3,25.896,8.632,10.0,9.9,3.5343,3.9805,17.2305,10-30-21_12.09_CC_protocol_HPPC_IN21700_30T_cycle_#1012.mat
CC,1012,0.87107,2.59003,0.2663,10,discharge,0,-2.589,0.863,2.0,2.0,3.466,3.4167,19.0421,10-30-21_12.09_CC_protocol_HPPC_IN21700_30T_cycle_#1012.mat
CC,1012,0.87107,2.59003,0.2663,10,discharge,0,-2.589,0.863,10.0,9.9,3.466,3.4012,25.029,10-30-21_12.09_CC_protocol_HPPC_IN21700_30T_cycle_#1012.mat
CC,1012,0.87107,2.59003,0.2663,10,charge,0,1.296,0.432,2.0,2.0,3.4681,3.4918,18.2828,10-30-21_12.09_CC_protocol_HPPC_IN21700_30T_cycle_#1012.mat
CC,1012,0.87107,2.59003,0.2663,10,charge,0,1.296,0.432,10.0,9.9,3.4681,3.4977,22.8342,10-30-21_12.09_CC_protocol_HPPC_IN21700_30T_cycle_#1012.mat
CC,1012,0.87107,2.59003,0.2662,10,discharge,1,-10.359,3.453,2.0,2.0,3.4664,3.2688,19.0752,10-30-21_12.09_CC_protocol_HPPC_IN21700_30T_cycle_#1012.mat
CC,1012,0.87107,2.59003,0.2662,10,discharge,1,-10.359,3.453,10.0,9.9,3.4664,3.2002,25.6975,10-30-21_12.09_CC_protocol_HPPC_IN21700_30T_cycle_#1012.mat
CC,1012,0.87107,2.59003,0.2663,10,charge,1,5.18,1.727,2.0,2.0,3.4732,3.5625,17.2394,10-30-21_12.09_CC_protocol_HPPC_IN21700_30T_cycle_#1012.mat
CC,1012,0.87107,2.59003,0.2663,10,charge,1,5.18,1.727,10.0,9.9,3.4732,3.584,21.39,10-30-21_12.09_CC_protocol_HPPC_IN21700_30T_cycle_#1012.mat
CC,1012,0.87107,2.59003,0.2661,10,discharge,2,-20.716,6.905,2.0,2.0,3.4677,3.0833,18.5557,10-30-21_12.09_CC_protocol_HPPC_IN21700_30T_cycle_#1012.mat
CC,1012,0.87107,2.59003,0.2661,10,discharge,2,-20.716,6.905,10.0,9.9,3.4677,2.8951,27.6405,10-30-21_12.09_CC_protocol_HPPC_IN21700_30T_cycle_#1012.mat
CC,1012,0.87107,2.59003,0.2664,10,charge,2,15.537,5.179,2.0,2.0,3.4784,3.7182,15.4341,10-30-21_12.09_CC_protocol_HPPC_IN21700_30T_cycle_#1012.mat
CC,1012,0.87107,2.59003,0.2664,10,charge,2,15.537,5.179,10.0,9.9,3.4784,3.7743,19.0449,10-30-21_12.09_CC_protocol_HPPC_IN21700_30T_cycle_#1012.mat
CC,1012,0.87107,2.59003,0.266,10,discharge,3,-29.779,9.926,2.0,2.0,3.4673,2.9262,18.1705,10-30-21_12.09_CC_protocol_HPPC_IN21700_30T_cycle_#1012.mat
CC,1012,0.87107,2.59003,0.266,10,discharge,3,-29.779,9.926,10.0,9.9,3.4673,2.581,29.7626,10-30-21_12.09_CC_protocol_HPPC_IN21700_30T_cycle_#1012.mat
CC,1012,0.87107,2.59003,0.2665,10,charge,3,25.896,8.632,2.0,1.9,3.4824,3.8478,14.1103,10-30-21_12.09_CC_protocol_HPPC_IN21700_30T_cycle_#1012.mat
CC,1012,0.87107,2.59003,0.2665,10,charge,3,25.896,8.632,10.0,9.9,3.4824,3.9322,17.3695,10-30-21_12.09_CC_protocol_HPPC_IN21700_30T_cycle_#1012.mat
CC,1012,0.87107,2.59003,0.2231,11,discharge,0,-2.589,0.863,2.0,2.0,3.4257,3.3686,22.0514,10-30-21_12.09_CC_protocol_HPPC_IN21700_30T_cycle_#1012.mat
CC,1012,0.87107,2.59003,0.2231,11,discharge,0,-2.589,0.863,10.0,9.9,3.4257,3.3478,30.0842,10-30-21_12.09_CC_protocol_HPPC_IN21700_30T_cycle_#1012.mat
CC,1012,0.87107,2.59003,0.2231,11,charge,0,1.296,0.432,2.0,2.0,3.4285,3.4551,20.5231,10-30-21_12.09_CC_protocol_HPPC_IN21700_30T_cycle_#1012.mat
CC,1012,0.87107,2.59003,0.2231,11,charge,0,1.296,0.432,10.0,9.9,3.4285,3.4618,25.6925,10-30-21_12.09_CC_protocol_HPPC_IN21700_30T_cycle_#1012.mat
CC,1012,0.87107,2.59003,0.223,11,discharge,1,-10.358,3.453,2.0,2.0,3.4264,3.1912,22.7071,10-30-21_12.09_CC_protocol_HPPC_IN21700_30T_cycle_#1012.mat
CC,1012,0.87107,2.59003,0.223,11,discharge,1,-10.358,3.453,10.0,9.9,3.4264,3.058,35.5667,10-30-21_12.09_CC_protocol_HPPC_IN21700_30T_cycle_#1012.mat
CC,1012,0.87107,2.59003,0.2232,11,charge,1,5.18,1.727,2.0,1.9,3.4361,3.5318,18.4745,10-30-21_12.09_CC_protocol_HPPC_IN21700_30T_cycle_#1012.mat
CC,1012,0.87107,2.59003,0.2232,11,charge,1,5.18,1.727,10.0,9.9,3.4361,3.5496,21.9108,10-30-21_12.09_CC_protocol_HPPC_IN21700_30T_cycle_#1012.mat
CC,1012,0.87107,2.59003,0.223,11,discharge,2,-20.716,6.905,2.0,2.0,3.4285,2.9594,22.6443,10-30-21_12.09_CC_protocol_HPPC_IN21700_30T_cycle_#1012.mat
CC,1012,0.87107,2.59003,0.223,11,discharge,2,-20.716,6.905,10.0,9.9,3.4285,2.5499,42.4117,10-30-21_12.09_CC_protocol_HPPC_IN21700_30T_cycle_#1012.mat
CC,1012,0.87107,2.59003,0.2232,11,charge,2,15.537,5.179,2.0,2.0,3.4423,3.6849,15.6143,10-30-21_12.09_CC_protocol_HPPC_IN21700_30T_cycle_#1012.mat
CC,1012,0.87107,2.59003,0.2232,11,charge,2,15.537,5.179,10.0,9.9,3.4423,3.7323,18.6651,10-30-21_12.09_CC_protocol_HPPC_IN21700_30T_cycle_#1012.mat
CC,1012,0.87107,2.59003,0.2229,11,discharge,3,-29.517,9.839,2.0,1.9,3.4284,2.7654,22.4616,10-30-21_12.09_CC_protocol_HPPC_IN21700_30T_cycle_#1012.mat
CC,1012,0.87107,2.59003,0.2229,11,discharge,3,-29.517,9.839,10.0,9.9,3.4284,2.4999,31.4564,10-30-21_12.09_CC_protocol_HPPC_IN21700_30T_cycle_#1012.mat
CC,1012,0.87107,2.59003,0.2233,11,charge,3,25.895,8.632,2.0,2.0,3.4451,3.8147,14.273,10-30-21_12.09_CC_protocol_HPPC_IN21700_30T_cycle_#1012.mat
CC,1012,0.87107,2.59003,0.2233,11,charge,3,25.895,8.632,10.0,9.9,3.4451,3.8925,17.2775,10-30-21_12.09_CC_protocol_HPPC_IN21700_30T_cycle_#1012.mat
CC,1012,0.87107,2.59003,0.1799,12,discharge,0,-2.589,0.863,2.0,2.0,3.3807,3.3098,27.3819,10-30-21_12.09_CC_protocol_HPPC_IN21700_30T_cycle_#1012.mat
CC,1012,0.87107,2.59003,0.1799,12,discharge,0,-2.589,0.863,10.0,9.9,3.3807,3.2688,43.2163,10-30-21_12.09_CC_protocol_HPPC_IN21700_30T_cycle_#1012.mat
CC,1012,0.87107,2.59003,0.18,12,charge,0,1.294,0.431,2.0,2.0,3.3842,3.4159,24.492,10-30-21_12.09_CC_protocol_HPPC_IN21700_30T_cycle_#1012.mat
CC,1012,0.87107,2.59003,0.18,12,charge,0,1.294,0.431,10.0,9.9,3.3842,3.4267,32.8363,10-30-21_12.09_CC_protocol_HPPC_IN21700_30T_cycle_#1012.mat
CC,1012,0.87107,2.59003,0.1799,12,discharge,1,-10.36,3.453,2.0,2.0,3.3823,3.0694,30.2027,10-30-21_12.09_CC_protocol_HPPC_IN21700_30T_cycle_#1012.mat
CC,1012,0.87107,2.59003,0.1799,12,discharge,1,-10.36,3.453,10.0,9.9,3.3823,2.7552,60.5309,10-30-21_12.09_CC_protocol_HPPC_IN21700_30T_cycle_#1012.mat
CC,1012,0.87107,2.59003,0.18,12,charge,1,5.18,1.727,2.0,2.0,3.3965,3.502,20.3668,10-30-21_12.09_CC_protocol_HPPC_IN21700_30T_cycle_#1012.mat
CC,1012,0.87107,2.59003,0.18,12,charge,1,5.18,1.727,10.0,9.9,3.3965,3.5256,24.9228,10-30-21_12.09_CC_protocol_HPPC_IN21700_30T_cycle_#1012.mat
CC,1012,0.87107,2.59003,0.1798,12,discharge,2,-18.909,6.303,2.0,2.0,3.3862,2.7376,34.3011,10-30-21_12.09_CC_protocol_HPPC_IN21700_30T_cycle_#1012.mat
CC,1012,0.87107,2.59003,0.1798,12,discharge,2,-18.909,6.303,10.0,9.9,3.3862,2.4999,46.8719,10-30-21_12.09_CC_protocol_HPPC_IN21700_30T_cycle_#1012.mat
CC,1012,0.87107,2.59003,0.1801,12,charge,2,15.538,5.179,2.0,2.0,3.4045,3.6583,16.3341,10-30-21_12.09_CC_protocol_HPPC_IN21700_30T_cycle_#1012.mat
CC,1012,0.87107,2.59003,0.1801,12,charge,2,15.538,5.179,10.0,9.9,3.4045,3.7001,19.0243,10-30-21_12.09_CC_protocol_HPPC_IN21700_30T_cycle_#1012.mat
CC,1012,0.87107,2.59003,0.1797,12,discharge,3,-17.477,5.826,2.0,2.0,3.3864,2.4989,50.781,10-30-21_12.09_CC_protocol_HPPC_IN21700_30T_cycle_#1012.mat
CC,1012,0.87107,2.59003,0.1797,12,discharge,3,-17.477,5.826,10.0,9.9,3.3864,2.4999,50.7238,10-30-21_12.09_CC_protocol_HPPC_IN21700_30T_cycle_#1012.mat
CC,1012,0.87107,2.59003,0.1802,12,charge,3,25.896,8.632,2.0,2.0,3.4056,3.7872,14.7359,10-30-21_12.09_CC_protocol_HPPC_IN21700_30T_cycle_#1012.mat
CC,1012,0.87107,2.59003,0.1802,12,charge,3,25.896,8.632,10.0,9.9,3.4056,3.8548,17.3463,10-30-21_12.09_CC_protocol_HPPC_IN21700_30T_cycle_#1012.mat
CC,1050,0.86691,2.57766,1.0,0,discharge,0,-2.578,0.859,2.0,2.0,4.1274,4.0699,22.3015,11-05-21_19.53_CC_protocol_HPPC_IN21700_30T_cycle_#1050.mat
CC,1050,0.86691,2.57766,1.0,0,discharge,0,-2.578,0.859,10.0,9.7,4.1274,4.0505,29.8259,11-05-21_19.53_CC_protocol_HPPC_IN21700_30T_cycle_#1050.mat
CC,1050,0.86691,2.57766,1.0,0,charge,0,1.289,0.43,2.0,1.9,4.1417,4.1768,27.222,11-05-21_19.53_CC_protocol_HPPC_IN21700_30T_cycle_#1050.mat
CC,1050,0.86691,2.57766,1.0,0,charge,0,1.289,0.43,10.0,9.9,4.1417,4.191,38.2348,11-05-21_19.53_CC_protocol_HPPC_IN21700_30T_cycle_#1050.mat
CC,1050,0.86691,2.57766,0.9999,0,discharge,1,-10.312,3.437,2.0,2.0,4.1366,3.8976,23.1769,11-05-21_19.53_CC_protocol_HPPC_IN21700_30T_cycle_#1050.mat
CC,1050,0.86691,2.57766,0.9999,0,discharge,1,-10.312,3.437,10.0,9.9,4.1366,3.8633,26.5031,11-05-21_19.53_CC_protocol_HPPC_IN21700_30T_cycle_#1050.mat
