Repository: KikETs/ECM_HYBRID_BMS_JOINT

## Results

| Arm | Model | Size | Protocol | Result | Worst cell |
|---|---|---|---|---|---|
| SOP | 2RC table + trim (A8) | 4 effective coefficients, 2 EW states | leave-one-cell-out | usable current 69.6 % discharge, 59.5 % charge (τ = 10 s) | 59.9 % / 53.5 % (BOOST_REST) |
| SOH | dQ/dV ridge | 65 coefficients | leave-one-cell-out | RMSE 0.0094, bias −0.0005 | 0.0130 (BOOST_REST) |
| SOC | 2RC EKF, low-current gate | 3 states | leave-one-cell-out | **2.34 %p** over six sensor disturbances on estimated SOH (2.325 on true SOH), per cell 2.00–2.75 | 4.60 %p (BOOST_NEGPULSE_1S, current offset −0.10 A) |

The SOH arm was a 10,945-parameter CNN until the second audit round. Nested

File: analysis/uypydj_ecm.csv (part 22 of 80)
cell,cycle,SOH,CAP_Ah,SOC,direction,rate_rank,I_A,V_pre_V,rest_before_s,n_points,R0_mOhm,R1_mOhm,tau1_s,R2_mOhm,tau2_s,fit_rmse_mV
BOOST,1087,0.85147,2.55067,0.66,charge,1,5.101,3.8301,160.7,101,10.8743,4.2303,0.1391,8.1911,6.6733,0.3404
BOOST,1087,0.85147,2.55067,0.6598,discharge,2,-20.403,3.8248,680.6,101,10.926,3.657,0.1282,7.6127,6.6033,1.2234
BOOST,1087,0.85147,2.55067,0.6601,charge,2,15.303,3.834,280.6,101,10.707,3.373,0.1253,7.0622,7.3456,0.9141
BOOST,1087,0.85147,2.55067,0.6597,discharge,3,-29.33,3.825,801.0,101,10.8557,2.9835,0.1216,7.3652,7.071,1.5404
BOOST,1087,0.85147,2.55067,0.6602,charge,3,22.418,3.8368,386.3,101,12.0748,1.7377,0.05,2.3991,0.4709,0.7635
BOOST,1087,0.85147,2.55067,0.5749,discharge,0,-2.55,3.7382,5572.0,101,10.9171,3.939,0.1517,11.5446,8.798,0.1772
BOOST,1087,0.85147,2.55067,0.5749,charge,0,1.277,3.7403,70.5,101,10.724,3.8716,0.1506,10.2163,8.3206,0.1128
BOOST,1087,0.85147,2.55067,0.5749,discharge,1,-10.201,3.7388,635.5,101,10.8832,3.7077,0.1417,9.5739,7.2341,0.5713
BOOST,1087,0.85147,2.55067,0.575,charge,1,5.099,3.7444,161.0,101,10.7201,3.6543,0.1297,8.2663,6.4364,0.2891
BOOST,1087,0.85147,2.55067,0.5748,discharge,2,-20.404,3.7396,680.7,101,10.8192,3.2534,0.1301,7.8845,6.35,1.1734
BOOST,1087,0.85147,2.55067,0.5751,charge,2,15.302,3.7483,280.6,101,10.6518,3.0395,0.1281,6.3182,6.1987,0.9245
BOOST,1087,0.85147,2.55067,0.5747,discharge,3,-29.328,3.74,801.2,101,10.7225,2.8789,0.1274,7.495,6.5659,1.6548
BOOST,1087,0.85147,2.55067,0.5752,charge,3,25.504,3.7513,386.6,101,10.5396,2.4276,0.121,5.6546,6.4547,1.3211
BOOST,1087,0.85147,2.55067,0.4899,discharge,0,-2.55,3.6592,5613.6,101,10.6962,3.8984,0.1446,10.3867,8.5936,0.1854
BOOST,1087,0.85147,2.55067,0.4899,charge,0,1.275,3.6611,70.4,101,10.4518,3.8289,0.1407,9.2251,8.0547,0.1122
BOOST,1087,0.85147,2.55067,0.4898,discharge,1,-10.201,3.6588,635.4,101,10.7624,3.7279,0.1404,9.0217,7.386,0.5823
BOOST,1087,0.85147,2.55067,0.49,charge,1,5.101,3.6643,160.8,101,10.9103,3.6072,0.1348,8.1045,6.8623,0.2691
BOOST,1087,0.85147,2.55067,0.4898,discharge,2,-20.403,3.66,680.7,100,10.8696,3.3328,0.1285,7.8346,6.6623,1.1243
BOOST,1087,0.85147,2.55067,0.4901,charge,2,15.303,3.669,281.2,101,10.7,3.0702,0.1229,6.0981,6.2175,0.8614
BOOST,1087,0.85147,2.55067,0.4897,discharge,3,-29.329,3.6604,800.9,101,10.7845,3.0024,0.1242,7.7169,7.0568,1.619
BOOST,1087,0.85147,2.55067,0.4901,charge,3,25.504,3.6718,386.8,100,10.5628,2.504,0.1141,5.5424,6.5827,1.2447
BOOST,1087,0.85147,2.55067,0.4049,discharge,0,-2.55,3.5966,5615.3,100,10.9843,4.6837,0.1605,10.9409,8.6736,0.1914
BOOST,1087,0.85147,2.55067,0.4049,charge,0,1.276,3.5985,70.4,101,10.8911,4.5121,0.1492,9.2384,7.7125,0.112
BOOST,1087,0.85147,2.55067,0.4048,discharge,1,-10.203,3.5972,635.5,101,11.104,4.2755,0.1555,9.7722,7.8467,0.632
BOOST,1087,0.85147,2.55067,0.405,charge,1,5.101,3.6029,160.7,101,10.8522,4.2216,0.1431,8.6668,7.7397,0.2873
BOOST,1087,0.85147,2.55067,0.4048,discharge,2,-20.403,3.5978,680.6,101,10.9123,3.7478,0.14,8.9548,7.502,1.1578
BOOST,1087,0.85147,2.55067,0.405,charge,2,15.302,3.6078,281.2,101,10.7234,3.2547,0.1164,5.9768,5.8997,0.7053
BOOST,1087,0.85147,2.55067,0.4047,discharge,3,-29.327,3.5983,800.8,101,10.8853,3.2618,0.1374,9.7119,8.9224,1.8327
BOOST,1087,0.85147,2.55067,0.4051,charge,3,25.504,3.6117,386.5,101,10.6302,2.5408,0.1064,5.0643,5.9705,1.2328
BOOST,1087,0.85147,2.55067,0.3199,discharge,0,-2.55,3.5178,5615.6,101,10.7349,6.0469,0.1828,12.7882,8.5054,0.2253
BOOST,1087,0.85147,2.55067,0.3199,charge,0,1.276,3.5207,70.5,101,10.9834,5.7823,0.1789,10.3005,7.8217,0.1328
BOOST,1087,0.85147,2.55067,0.3198,discharge,1,-10.201,3.5192,635.5,101,11.0702,5.8237,0.1854,11.8979,8.0024,0.8068
BOOST,1087,0.85147,2.55067,0.3199,charge,1,5.1,3.5262,161.0,101,11.1076,5.2256,0.1616,9.3262,7.8108,0.3527
BOOST,1087,0.85147,2.55067,0.3197,discharge,2,-20.403,3.5201,680.7,101,11.1553,4.9732,0.1776,15.9698,11.8146,1.8016
BOOST,1087,0.85147,2.55067,0.32,charge,2,15.302,3.5325,281.7,101,10.7919,4.032,0.1297,7.3526,7.6748,0.7628
BOOST,1087,0.85147,2.55067,0.3197,discharge,3,-29.329,3.5222,801.2,101,11.0947,4.4436,0.1794,30.6297,23.8037,2.5288
BOOST,1087,0.85147,2.55067,0.3201,charge,3,25.504,3.537,386.2,101,10.6494,2.9496,0.1038,5.8471,6.4564,0.9334
BOOST,1087,0.85147,2.55067,0.2774,discharge,0,-2.552,3.4725,5072.5,101,11.3089,7.005,0.2124,14.3469,8.1776,0.244
BOOST,1087,0.85147,2.55067,0.2774,charge,0,1.276,3.4745,70.5,101,11.2031,6.8507,0.2041,9.9971,7.0558,0.1494
BOOST,1087,0.85147,2.55067,0.2773,discharge,1,-10.201,3.473,635.5,101,11.4348,6.6092,0.2167,17.4389,10.2436,0.9796
BOOST,1087,0.85147,2.55067,0.2774,charge,1,5.101,3.4799,161.2,101,11.0581,6.0275,0.1746,9.2567,8.3004,0.3624
BOOST,1087,0.85147,2.55067,0.2772,discharge,2,-20.405,3.4741,680.7,101,11.3038,5.7146,0.197,36.8465,21.9148,1.8117
BOOST,1087,0.85147,2.55067,0.2775,charge,2,15.304,3.4856,280.8,101,10.917,4.0797,0.1265,7.6892,8.1161,0.7244
BOOST,1087,0.85147,2.55067,0.2772,discharge,3,-29.33,3.4746,800.8,101,11.1482,5.0743,0.2035,200.0,116.4004,3.0111
BOOST,1087,0.85147,2.55067,0.2776,charge,3,25.504,3.489,386.4,101,10.6842,2.9058,0.1058,6.4591,7.3411,1.0434
BOOST,1087,0.85147,2.55067,0.2349,discharge,0,-2.55,3.4307,5072.4,101,11.5125,8.4505,0.2527,19.8576,8.9444,0.2901
BOOST,1087,0.85147,2.55067,0.2349,charge,0,1.275,3.4336,70.5,101,11.2567,7.9385,0.2198,10.9767,6.0759,0.1638
BOOST,1087,0.85147,2.55067,0.2348,discharge,1,-10.203,3.4311,635.5,101,11.653,8.3368,0.2677,42.6345,17.5161,1.2608
BOOST,1087,0.85147,2.55067,0.2349,charge,1,5.099,3.4414,160.7,101,11.3377,6.9029,0.1909,7.2664,6.2467,0.3845
BOOST,1087,0.85147,2.55067,0.2347,discharge,2,-20.404,3.4331,680.7,101,11.6554,6.8203,0.2188,111.71,36.7668,1.9999
BOOST,1087,0.85147,2.55067,0.235,charge,2,15.303,3.4476,281.7,101,11.1854,4.4315,0.1324,7.0544,9.1406,0.7847
BOOST,1087,0.85147,2.55067,0.2351,charge,3,25.502,3.4508,336.1,100,10.7993,3.0408,0.1037,6.6837,8.9691,0.9086
BOOST,1087,0.85147,2.55067,0.1923,discharge,0,-2.55,3.3862,5072.6,100,12.0208,11.2506,0.3484,42.8966,12.4073,0.3958
BOOST,1087,0.85147,2.55067,0.1924,charge,0,1.275,3.3904,70.4,101,11.7618,10.0595,0.2787,18.2833,7.6054,0.1743
BOOST,1087,0.85147,2.55067,0.1923,discharge,1,-10.201,3.3875,635.5,101,12.0158,10.5523,0.3562,113.2934,24.1891,1.6491
BOOST,1087,0.85147,2.55067,0.1924,charge,1,5.101,3.4029,160.7,101,11.3657,7.6298,0.2101,9.1098,5.1873,0.4007
BOOST,1087,0.85147,2.55067,0.1925,charge,2,15.302,3.4115,234.8,101,11.0641,4.8405,0.1485,5.5453,6.5112,1.054
BOOST,1087,0.85147,2.55067,0.1926,charge,3,25.506,3.4136,247.9,101,10.8547,3.5048,0.1219,5.8084,8.6448,1.2753
BOOST,1125,0.84743,2.53856,1.0,discharge,0,-2.54,4.1234,99999.0,98,3.4782,17.1193,0.3594,15.0034,5.3567,0.3259
BOOST,1125,0.84743,2.53856,1.0,charge,0,1.269,4.1381,69.4,101,11.701,13.6406,0.3393,24.2608,8.0386,0.2164
BOOST,1125,0.84743,2.53856,0.9999,discharge,1,-10.155,4.1327,635.5,101,11.6132,10.5782,0.2284,6.7372,3.5435,0.9126
BOOST,1125,0.84743,2.53856,1.0,charge,1,1.619,4.1425,160.7,100,35.5364,0.01,0.05,0.01,2999.9969,0.3063
BOOST,1125,0.84743,2.53856,0.9998,discharge,2,-20.309,4.1312,639.6,101,11.4768,8.0777,0.1799,4.5918,4.0358,1.7525
BOOST,1125,0.84743,2.53856,1.0,charge,2,1.527,4.1466,281.1,101,34.9865,0.01,0.05,0.01,2999.9978,0.3182
BOOST,1125,0.84743,2.53856,0.9998,discharge,3,-29.195,4.1304,638.5,101,11.3307,6.647,0.1536,4.2758,4.7964,2.3502
BOOST,1125,0.84743,2.53856,1.0,charge,3,1.461,4.1498,386.6,101,34.3989,0.01,0.05,0.01,2999.9984,0.3473
BOOST,1125,0.84743,2.53856,0.9577,discharge,0,-2.54,4.0876,4787.4,101,11.6952,10.7633,0.2581,9.3586,4.7604,0.2924
BOOST,1125,0.84743,2.53856,0.9577,charge,0,1.269,4.0894,70.4,101,11.4776,10.9739,0.2626,11.0179,5.6665,0.1683
BOOST,1125,0.84743,2.53856,0.9576,discharge,1,-10.154,4.088,635.4,101,11.5893,9.1777,0.2037,6.3232,4.8728,0.9421
BOOST,1125,0.84743,2.53856,0.9577,charge,1,3.843,4.0926,160.7,100,14.72,13.2455,0.1688,0.01,2999.9999,0.3633
BOOST,1125,0.84743,2.53856,0.9575,discharge,2,-20.31,4.0885,665.7,100,11.4186,7.1368,0.1593,5.4733,5.8366,1.4733
BOOST,1125,0.84743,2.53856,0.9578,charge,2,3.709,4.0966,281.1,101,27.8944,0.01,0.05,0.01,2999.9999,0.5598
BOOST,1125,0.84743,2.53856,0.9574,discharge,3,-29.194,4.0894,664.4,101,11.3132,5.8861,0.1377,5.4453,6.4445,1.7644
BOOST,1125,0.84743,2.53856,0.9578,charge,3,3.547,4.1002,386.7,101,28.1572,0.01,0.05,0.01,2999.974,0.6509
BOOST,1125,0.84743,2.53856,0.9153,discharge,0,-2.539,4.0736,4812.4,101,11.0663,8.8896,0.2233,10.8314,6.3436,0.2731
BOOST,1125,0.84743,2.53856,0.9154,charge,0,1.27,4.0763,70.3,101,11.4574,8.6325,0.2231,8.8925,5.3201,0.1501
BOOST,1125,0.84743,2.53856,0.9153,discharge,1,-10.153,4.0749,635.5,101,11.3121,7.8021,0.185,8.6851,6.3022,0.8736
BOOST,1125,0.84743,2.53856,0.9154,charge,1,5.013,4.0792,160.7,101,11.2247,6.5184,0.1279,6.4444,1.4258,0.5401
BOOST,1125,0.84743,2.53856,0.9152,discharge,2,-20.309,4.0753,677.8,101,11.216,6.1406,0.1489,7.1113,6.2718,1.4092
BOOST,1125,0.84743,2.53856,0.9155,charge,2,4.978,4.082,281.1,101,23.7157,0.01,0.05,0.01,2999.9999,0.6725
BOOST,1125,0.84743,2.53856,0.9152,discharge,3,-29.197,4.0765,679.4,101,11.2118,5.0523,0.1355,6.5917,6.4603,1.5791
BOOST,1125,0.84743,2.53856,0.9155,charge,3,4.877,4.0843,386.4,101,23.7365,0.01,0.05,0.01,3000.0,0.5853
BOOST,1125,0.84743,2.53856,0.8307,discharge,0,-2.54,3.994,5369.6,101,11.2577,6.4054,0.2013,15.183,8.0706,0.2506
BOOST,1125,0.84743,2.53856,0.8308,charge,0,1.269,3.9967,70.4,101,11.1011,6.3387,0.1807,12.6881,7.331,0.1338
BOOST,1125,0.84743,2.53856,0.8307,discharge,1,-10.153,3.9951,635.5,101,11.4055,5.7046,0.1753,10.1216,5.815,0.7991
BOOST,1125,0.84743,2.53856,0.8308,charge,1,5.078,4.0023,161.0,101,11.1946,5.7528,0.1748,10.6683,6.9813,0.4174
BOOST,1125,0.84743,2.53856,0.8306,discharge,2,-20.31,3.9964,680.6,101,11.2054,4.9027,0.1485,7.4542,5.2734,1.5136
BOOST,1125,0.84743,2.53856,0.8309,charge,2,9.386,4.0073,281.1,101,18.3182,2.2289,0.05,0.01,2999.9983,0.9856
BOOST,1125,0.84743,2.53856,0.8305,discharge,3,-29.195,3.9976,731.0,101,11.1522,4.2056,0.1365,6.7297,5.495,2.0737
BOOST,1125,0.84743,2.53856,0.8309,charge,3,9.292,4.0108,387.6,101,20.3674,0.01,0.05,0.01,3000.0,0.6281
BOOST,1125,0.84743,2.53856,0.7461,discharge,0,-2.538,3.9071,5419.4,100,10.9823,5.4015,0.1718,13.0137,7.8775,0.2342
BOOST,1125,0.84743,2.53856,0.7461,charge,0,1.271,3.9094,70.4,101,10.8608,5.3287,0.1726,10.3754,6.9768,0.1296
BOOST,1125,0.84743,2.53856,0.746,discharge,1,-10.154,3.9073,635.5,101,11.0757,4.9115,0.1622,8.9815,6.1238,0.7265
BOOST,1125,0.84743,2.53856,0.7462,charge,1,5.077,3.9138,160.8,101,10.9708,4.8443,0.1597,8.4192,6.3781,0.3608
BOOST,1125,0.84743,2.53856,0.746,discharge,2,-20.309,3.9081,680.6,101,11.1183,4.099,0.1428,7.1445,5.8934,1.3196
BOOST,1125,0.84743,2.53856,0.7463,charge,2,15.232,3.9178,281.2,100,10.793,3.1497,0.0811,4.8622,2.6339,1.7131
BOOST,1125,0.84743,2.53856,0.7459,discharge,3,-29.196,3.9088,796.7,101,10.9189,3.6308,0.1362,6.7905,6.3643,1.7209
BOOST,1125,0.84743,2.53856,0.7463,charge,3,15.985,3.9205,385.7,101,17.4874,0.01,0.05,0.01,2999.9997,0.8692
BOOST,1125,0.84743,2.53856,0.6615,discharge,0,-2.538,3.8211,5499.4,101,10.8587,4.5908,0.1587,11.3361,8.099,0.2014
BOOST,1125,0.84743,2.53856,0.6615,charge,0,1.268,3.8229,70.4,101,10.8124,4.5276,0.157,9.8442,7.6545,0.1149
BOOST,1125,0.84743,2.53856,0.6614,discharge,1,-10.154,3.8214,635.5,100,10.9708,4.3867,0.1466,8.9348,6.6253,0.6415
BOOST,1125,0.84743,2.53856,0.6615,charge,1,5.077,3.827,160.7,101,10.9163,4.3169,0.1504,8.1018,6.4497,0.3457
BOOST,1125,0.84743,2.53856,0.6613,discharge,2,-20.309,3.821,680.7,101,10.7176,4.0063,0.1334,7.7331,6.5705,1.2235
BOOST,1125,0.84743,2.53856,0.6616,charge,2,15.232,3.8301,281.0,101,10.8726,3.5884,0.1327,7.1124,7.4362,0.9243
BOOST,1125,0.84743,2.53856,0.6613,discharge,3,-29.194,3.8217,801.2,101,10.8633,3.3335,0.1232,7.5067,6.979,1.5976
BOOST,1125,0.84743,2.53856,0.6617,charge,3,22.062,3.8338,386.5,101,12.2064,1.8969,0.05,2.5045,0.3815,0.6149
BOOST,1125,0.84743,2.53856,0.5769,discharge,0,-2.538,3.7347,5567.2,101,10.6434,4.5015,0.1506,11.691,8.3855,0.2043
BOOST,1125,0.84743,2.53856,0.5769,charge,0,1.269,3.7373,70.4,101,10.8827,4.4342,0.1501,10.4688,8.1781,0.1083
BOOST,1125,0.84743,2.53856,0.5768,discharge,1,-10.155,3.7359,635.5,101,10.9728,4.1182,0.1469,9.755,7.1176,0.6094
BOOST,1125,0.84743,2.53856,0.5769,charge,1,5.079,3.7418,160.8,101,10.8133,4.0672,0.1406,8.4695,6.3641,0.2947
BOOST,1125,0.84743,2.53856,0.5767,discharge,2,-20.309,3.7369,680.5,101,10.9378,3.5379,0.1371,8.0296,6.3074,1.1873
BOOST,1125,0.84743,2.53856,0.577,charge,2,15.233,3.746,281.0,101,10.6153,3.4576,0.133,6.3976,6.1408,0.9317
BOOST,1125,0.84743,2.53856,0.5767,discharge,3,-29.195,3.7367,801.0,101,10.7626,3.1849,0.1311,7.6327,6.5133,1.7371
BOOST,1125,0.84743,2.53856,0.5771,charge,3,25.386,3.7489,386.3,101,10.5186,2.7592,0.1136,5.6129,6.1897,1.3182
BOOST,1125,0.84743,2.53856,0.4922,discharge,0,-2.538,3.6566,5613.4,101,10.4764,4.3332,0.1499,10.6239,8.403,0.1796
BOOST,1125,0.84743,2.53856,0.4923,charge,0,1.268,3.6592,70.4,101,10.8064,4.1601,0.1514,9.5202,8.0522,0.11
BOOST,1125,0.84743,2.53856,0.4922,discharge,1,-10.154,3.6579,635.5,101,10.8843,4.1793,0.1478,9.2138,7.2987,0.6055
BOOST,1125,0.84743,2.53856,0.4923,charge,1,5.077,3.6634,160.7,101,10.7739,4.107,0.144,8.2604,6.8012,0.2649
BOOST,1125,0.84743,2.53856,0.4921,discharge,2,-20.309,3.6583,680.6,101,10.9613,3.6512,0.135,8.0248,6.6872,1.1774
BOOST,1125,0.84743,2.53856,0.4924,charge,2,15.232,3.6669,280.4,101,10.7896,3.4233,0.1274,6.1607,6.1849,0.8494
BOOST,1125,0.84743,2.53856,0.492,discharge,3,-29.196,3.6589,801.0,101,10.9182,3.2458,0.1295,7.9107,7.0658,1.6964
BOOST,1125,0.84743,2.53856,0.4924,charge,3,25.387,3.6706,386.2,101,10.6668,2.741,0.1128,5.5635,6.5426,1.2637
BOOST,1125,0.84743,2.53856,0.4076,discharge,0,-2.54,3.5948,5610.1,101,11.0373,5.3129,0.1707,11.3255,8.4585,0.1953
BOOST,1125,0.84743,2.53856,0.4076,charge,0,1.269,3.5968,70.4,101,10.9816,5.1499,0.1682,9.8002,8.1395,0.1162
BOOST,1125,0.84743,2.53856,0.4075,discharge,1,-10.155,3.5955,635.4,101,11.2227,4.8065,0.161,10.0545,7.6714,0.6947
BOOST,1125,0.84743,2.53856,0.4076,charge,1,5.077,3.6013,160.8,101,11.0779,4.6865,0.1558,8.9351,7.7114,0.3127
BOOST,1125,0.84743,2.53856,0.4075,discharge,2,-20.309,3.5954,680.5,101,11.0183,4.1427,0.143,9.2543,7.4794,1.2475
BOOST,1125,0.84743,2.53856,0.4077,charge,2,15.231,3.6065,281.3,101,10.9442,3.5317,0.122,6.0766,5.8778,0.7068
BOOST,1125,0.84743,2.53856,0.4074,discharge,3,-29.195,3.5965,800.8,101,10.9717,3.637,0.1385,10.168,9.0378,2.0014
BOOST,1125,0.84743,2.53856,0.4078,charge,3,25.387,3.6106,386.3,101,10.7193,2.8318,0.1063,5.1089,5.9114,1.2392
BOOST,1125,0.84743,2.53856,0.323,discharge,0,-2.538,3.5162,5611.3,101,11.129,6.2578,0.197,13.0559,8.3755,0.2127
BOOST,1125,0.84743,2.53856,0.323,charge,0,1.271,3.5183,70.5,101,10.98,6.1098,0.1924,10.4954,7.7627,0.1366
BOOST,1125,0.84743,2.53856,0.3229,discharge,1,-10.155,3.5169,635.5,101,11.1284,5.9559,0.1911,12.21,7.9859,0.874
BOOST,1125,0.84743,2.53856,0.323,charge,1,5.078,3.5239,160.7,101,10.8677,5.6803,0.1706,9.543,7.8011,0.36
BOOST,1125,0.84743,2.53856,0.3228,discharge,2,-20.308,3.5186,680.5,101,11.2763,5.298,0.1876,16.9659,12.1494,1.8286
BOOST,1125,0.84743,2.53856,0.3231,charge,2,15.233,3.5305,281.1,101,10.9724,4.245,0.1306,7.3951,7.5332,0.8561
BOOST,1125,0.84743,2.53856,0.3227,discharge,3,-29.193,3.5198,800.8,101,11.3961,4.652,0.1909,34.0233,25.2313,2.614
BOOST,1125,0.84743,2.53856,0.3232,charge,3,25.388,3.5354,386.5,100,10.7635,3.1697,0.1018,5.8982,6.4168,1.0107
BOOST,1125,0.84743,2.53856,0.2806,discharge,0,-2.538,3.4703,5072.4,100,11.5185,7.6813,0.2264,15.0856,8.0848,0.2678
BOOST,1125,0.84743,2.53856,0.2807,charge,0,1.269,3.4725,70.4,100,11.4142,7.4705,0.216,10.2886,7.0268,0.135
BOOST,1125,0.84743,2.53856,0.2806,discharge,1,-10.155,3.4707,635.5,101,11.5273,7.3388,0.2258,18.9869,10.5131,1.0299
BOOST,1125,0.84743,2.53856,0.2807,charge,1,5.078,3.4779,160.7,101,11.2585,6.6186,0.1853,9.4473,8.2496,0.3762
BOOST,1125,0.84743,2.53856,0.2805,discharge,2,-20.31,3.4718,680.6,101,11.4558,6.2302,0.2067,40.4992,22.5215,1.8777
BOOST,1125,0.84743,2.53856,0.2808,charge,2,15.233,3.4837,281.2,101,11.0154,4.4961,0.1286,7.7735,8.0627,0.7666
BOOST,1125,0.84743,2.53856,0.2804,discharge,3,-29.194,3.4725,801.3,100,11.331,5.2765,0.1887,72.1608,35.8297,4.7091
BOOST,1125,0.84743,2.53856,0.2809,charge,3,25.386,3.4874,385.2,101,10.7703,3.1959,0.1023,6.4896,7.2295,1.0976
BOOST,1125,0.84743,2.53856,0.2383,discharge,0,-2.538,3.4289,5072.2,101,11.5028,8.8975,0.2728,20.9471,9.0313,0.2925
BOOST,1125,0.84743,2.53856,0.2384,charge,0,1.269,3.432,70.4,100,11.3067,8.2852,0.2264,11.2971,5.9319,0.1616
BOOST,1125,0.84743,2.53856,0.2383,discharge,1,-10.153,3.4296,635.4,101,11.5687,8.5402,0.2714,43.6183,17.1157,1.3172
BOOST,1125,0.84743,2.53856,0.2384,charge,1,5.078,3.4398,160.7,101,11.208,7.0988,0.2007,7.2877,6.0921,0.39
BOOST,1125,0.84743,2.53856,0.2382,discharge,2,-20.308,3.4309,680.5,101,11.4175,6.8456,0.2273,97.5299,31.6355,1.9725
BOOST,1125,0.84743,2.53856,0.2385,charge,2,15.233,3.4467,281.1,101,10.9188,4.439,0.1362,6.9276,8.9359,0.7984
BOOST,1125,0.84743,2.53856,0.2386,charge,3,25.387,3.4498,334.1,101,10.8961,3.1573,0.11,6.7103,9.0413,0.9131
BOOST,1125,0.84743,2.53856,0.196,discharge,0,-2.538,3.3839,5071.4,101,12.2642,12.1693,0.3711,47.2532,12.6683,0.4329
BOOST,1125,0.84743,2.53856,0.1961,charge,0,1.269,3.3885,70.4,101,11.63,11.1249,0.2897,19.2292,7.4929,0.1806
BOOST,1125,0.84743,2.53856,0.196,discharge,1,-10.156,3.3855,635.4,101,12.2522,11.2667,0.3697,115.0832,22.9034,1.8261
BOOST,1125,0.84743,2.53856,0.1961,charge,1,5.078,3.4016,161.0,101,11.5775,8.1013,0.2174,9.4748,5.113,0.4371
BOOST,1125,0.84743,2.53856,0.1962,charge,2,15.231,3.4104,229.6,101,11.1308,5.2324,0.1518,5.5904,6.3026,1.0849
BOOST,1125,0.84743,2.53856,0.1962,charge,3,25.386,3.4124,240.6,100,10.9303,3.8284,0.1224,5.7233,8.2549,1.3173
BOOST,1162,0.84313,2.52567,1.0,discharge,0,-2.526,4.122,99999.0,99,3.5861,18.5528,0.381,15.536,5.22,0.3381
BOOST,1162,0.84313,2.52567,1.0,charge,0,1.261,4.1369,69.4,101,11.8927,15.0283,0.3455,25.3963,7.6244,0.2212
BOOST,1162,0.84313,2.52567,0.9999,discharge,1,-10.103,4.1312,635.4,101,11.5584,11.7993,0.241,6.8962,3.5618,0.919
BOOST,1162,0.84313,2.52567,1.0,charge,1,1.528,4.1419,160.6,101,38.055,0.01,0.05,0.01,2958.9029,0.3398
BOOST,1162,0.84313,2.52567,0.9998,discharge,2,-20.2,4.1299,638.7,101,11.5641,8.856,0.1844,4.8369,4.1634,1.8635
BOOST,1162,0.84313,2.52567,1.0,charge,2,1.429,4.1456,281.6,101,38.0962,0.01,0.05,0.01,2971.8529,0.3524
BOOST,1162,0.84313,2.52567,0.9998,discharge,3,-29.039,4.1294,637.5,101,11.455,7.3342,0.1662,4.6472,5.2194,2.1658
BOOST,1162,0.84313,2.52567,1.0,charge,3,1.346,4.15,387.0,101,37.1716,0.01,0.05,0.01,2999.2612,0.3726
BOOST,1162,0.84313,2.52567,0.9579,discharge,0,-2.526,4.0869,4786.4,101,11.6492,11.1612,0.2702,9.5822,4.7325,0.2926
BOOST,1162,0.84313,2.52567,0.9579,charge,0,1.261,4.0887,70.3,101,11.5067,11.3181,0.2618,11.1326,5.4477,0.1611
BOOST,1162,0.84313,2.52567,0.9578,discharge,1,-10.102,4.0874,635.4,101,11.5069,9.5748,0.2177,6.5633,5.0985,0.8576
BOOST,1162,0.84313,2.52567,0.958,charge,1,3.8,4.0921,160.9,101,14.845,13.5661,0.1719,0.01,2999.9982,0.3776
BOOST,1162,0.84313,2.52567,0.9578,discharge,2,-20.202,4.0879,665.4,101,11.4893,7.2145,0.1655,5.7652,6.0556,1.4909
BOOST,1162,0.84313,2.52567,0.958,charge,2,3.69,4.096,281.5,101,28.2054,0.01,0.05,0.01,2999.9996,0.6194
BOOST,1162,0.84313,2.52567,0.9577,discharge,3,-29.041,4.089,664.3,101,11.2668,6.026,0.1443,5.7847,6.729,1.6407
BOOST,1162,0.84313,2.52567,0.958,charge,3,3.537,4.0997,387.1,101,28.3747,0.01,0.05,0.01,3000.0,0.6188
BOOST,1162,0.84313,2.52567,0.9158,discharge,0,-2.526,4.0738,4811.9,101,11.4931,9.7379,0.2457,11.7295,6.5657,0.2806
BOOST,1162,0.84313,2.52567,0.9158,charge,0,1.261,4.0757,70.3,101,11.5182,9.4793,0.2208,9.3052,5.0779,0.1509
BOOST,1162,0.84313,2.52567,0.9157,discharge,1,-10.103,4.0734,635.4,101,11.5739,8.2355,0.1988,9.1129,6.3239,0.8489
BOOST,1162,0.84313,2.52567,0.9159,charge,1,4.822,4.0789,160.7,101,11.7447,6.4488,0.1204,6.9627,0.9494,0.4283
BOOST,1162,0.84313,2.52567,0.9157,discharge,2,-20.203,4.0746,676.3,101,11.4032,6.5806,0.1579,7.4446,6.2953,1.3381
BOOST,1162,0.84313,2.52567,0.9159,charge,2,4.744,4.0817,281.8,101,24.949,0.01,0.05,0.01,2999.9997,0.5631
BOOST,1162,0.84313,2.52567,0.9156,discharge,3,-29.04,4.076,676.9,101,11.3455,5.4791,0.1372,6.9818,6.5019,1.663
BOOST,1162,0.84313,2.52567,0.9159,charge,3,4.627,4.0841,386.8,101,25.0625,0.01,0.05,0.01,3000.0,0.6364
BOOST,1162,0.84313,2.52567,0.8316,discharge,0,-2.526,3.99,5367.3,101,11.2446,6.8223,0.2045,15.4176,7.8683,0.2653
BOOST,1162,0.84313,2.52567,0.8317,charge,0,1.263,3.9929,70.4,101,11.1086,6.732,0.1914,13.0216,7.3136,0.1562
BOOST,1162,0.84313,2.52567,0.8316,discharge,1,-10.102,3.9915,635.4,101,11.3035,6.1594,0.1776,10.1911,5.704,0.8316
BOOST,1162,0.84313,2.52567,0.8317,charge,1,5.052,3.9986,160.6,101,11.2172,6.0943,0.1804,10.8694,6.9302,0.4299
BOOST,1162,0.84313,2.52567,0.8315,discharge,2,-20.202,3.9918,680.5,101,11.2041,5.0967,0.1514,7.5849,5.2968,1.5802
BOOST,1162,0.84313,2.52567,0.8318,charge,2,9.394,4.0037,281.5,101,18.2296,2.6829,0.05,0.01,2999.995,0.9816
BOOST,1162,0.84313,2.52567,0.8314,discharge,3,-29.039,3.9941,731.6,101,11.1563,4.3807,0.1475,6.9533,5.6739,1.9806
BOOST,1162,0.84313,2.52567,0.8318,charge,3,9.34,4.0075,386.1,101,20.6279,0.01,2999.9849,0.01,2999.9849,0.8395
BOOST,1162,0.84313,2.52567,0.7475,discharge,0,-2.526,3.9048,5422.5,101,11.1285,5.4693,0.1874,13.2971,7.9858,0.2228
BOOST,1162,0.84313,2.52567,0.7475,charge,0,1.263,3.9073,70.5,101,10.8473,5.5657,0.1682,10.5893,6.8954,0.1365
BOOST,1162,0.84313,2.52567,0.7474,discharge,1,-10.1,3.9046,635.4,101,11.131,5.2963,0.1662,9.171,6.1487,0.7585
BOOST,1162,0.84313,2.52567,0.7475,charge,1,5.05,3.9117,160.9,101,11.1737,5.225,0.1712,8.7318,6.4047,0.3673
BOOST,1162,0.84313,2.52567,0.7473,discharge,2,-20.201,3.9058,680.5,101,11.2749,4.4622,0.1453,7.444,6.0368,1.328
BOOST,1162,0.84313,2.52567,0.7476,charge,2,15.143,3.9159,281.6,101,10.9556,3.3365,0.0796,4.622,2.0334,1.6789
BOOST,1162,0.84313,2.52567,0.7472,discharge,3,-29.04,3.9066,793.8,101,11.2127,3.8492,0.1382,7.2033,6.6059,1.7408
BOOST,1162,0.84313,2.52567,0.7476,charge,3,15.438,3.9189,386.3,101,18.2095,0.01,0.05,0.01,2999.9999,0.6812
BOOST,1162,0.84313,2.52567,0.6633,discharge,0,-2.524,3.8178,5493.9,101,11.0442,5.2036,0.1707,11.884,8.2359,0.2062
BOOST,1162,0.84313,2.52567,0.6633,charge,0,1.261,3.8197,70.5,101,10.8896,5.0821,0.146,9.8178,6.991,0.1213
BOOST,1162,0.84313,2.52567,0.6632,discharge,1,-10.1,3.8184,635.4,101,11.1447,4.7225,0.1544,9.2097,6.6252,0.6498
BOOST,1162,0.84313,2.52567,0.6633,charge,1,5.052,3.8239,161.0,101,10.9815,4.7532,0.1535,8.1977,6.2659,0.3627
BOOST,1162,0.84313,2.52567,0.6631,discharge,2,-20.202,3.8188,680.5,101,11.0677,4.0449,0.1386,7.9694,6.6003,1.2694
BOOST,1162,0.84313,2.52567,0.6634,charge,2,15.152,3.8282,280.8,101,10.9098,3.828,0.1366,7.1253,7.3171,0.9564
BOOST,1162,0.84313,2.52567,0.6631,discharge,3,-29.038,3.8189,800.6,101,11.0066,3.4591,0.1286,7.8155,7.1168,1.6153
BOOST,1162,0.84313,2.52567,0.6635,charge,3,21.836,3.8314,386.9,101,12.4526,1.8905,0.05,2.5459,0.3524,0.5763
BOOST,1162,0.84313,2.52567,0.5791,discharge,0,-2.526,3.7321,5564.7,101,10.5167,4.693,0.1621,11.9466,8.4637,0.2008
BOOST,1162,0.84313,2.52567,0.5791,charge,0,1.261,3.735,70.4,101,10.7169,4.6537,0.146,10.5851,7.9795,0.1214
BOOST,1162,0.84313,2.52567,0.579,discharge,1,-10.102,3.7337,635.4,101,11.0091,4.2,0.1552,9.8741,7.0869,0.6101
BOOST,1162,0.84313,2.52567,0.5792,charge,1,5.052,3.7395,161.3,101,10.7572,4.2455,0.1488,8.5222,6.2718,0.3037
BOOST,1162,0.84313,2.52567,0.579,discharge,2,-20.206,3.7346,680.5,101,10.9775,3.6431,0.143,8.1928,6.3606,1.194
BOOST,1162,0.84313,2.52567,0.5792,charge,2,15.151,3.7429,281.6,101,10.784,3.5607,0.1402,6.4433,6.1049,0.9297
BOOST,1162,0.84313,2.52567,0.5789,discharge,3,-29.039,3.7351,800.8,100,10.9383,3.3738,0.1316,7.9188,6.5717,1.7973
BOOST,1162,0.84313,2.52567,0.5793,charge,3,25.25,3.747,386.4,101,10.6915,2.854,0.104,5.272,5.1167,1.3616
BOOST,1162,0.84313,2.52567,0.4949,discharge,0,-2.526,3.6552,5610.3,101,11.1428,5.1203,0.1702,11.2208,8.3317,0.1937
BOOST,1162,0.84313,2.52567,0.495,charge,0,1.263,3.6573,70.5,101,10.9422,4.9938,0.1696,9.9074,7.8594,0.1212
BOOST,1162,0.84313,2.52567,0.4948,discharge,1,-10.1,3.6551,635.4,101,11.1555,4.6809,0.1593,9.5325,7.2161,0.6238
BOOST,1162,0.84313,2.52567,0.495,charge,1,5.05,3.6616,160.7,101,10.9683,4.6805,0.1473,8.4844,6.6198,0.3039
BOOST,1162,0.84313,2.52567,0.4948,discharge,2,-20.202,3.6564,680.6,101,11.1013,4.0236,0.1399,8.3271,6.749,1.1905
BOOST,1162,0.84313,2.52567,0.4951,charge,2,15.151,3.6659,281.4,101,10.9407,3.684,0.1317,6.2415,6.1315,0.8784
BOOST,1162,0.84313,2.52567,0.4947,discharge,3,-29.04,3.6571,800.7,101,11.0248,3.5021,0.1346,8.3232,7.2848,1.7593
BOOST,1162,0.84313,2.52567,0.4952,charge,3,25.251,3.6691,386.8,101,10.7777,2.9239,0.1151,5.5947,6.437,1.2829
BOOST,1162,0.84313,2.52567,0.4108,discharge,0,-2.526,3.593,5610.2,101,11.0929,5.5458,0.1842,11.6559,8.4815,0.2014
BOOST,1162,0.84313,2.52567,0.4108,charge,0,1.261,3.595,70.5,101,10.9275,5.5416,0.1686,10.012,8.0313,0.1241
BOOST,1162,0.84313,2.52567,0.4107,discharge,1,-10.102,3.5938,635.4,101,11.1544,5.0709,0.1687,10.2713,7.6306,0.7064
BOOST,1162,0.84313,2.52567,0.4108,charge,1,5.05,3.5997,160.6,101,11.0025,4.9221,0.1604,9.0367,7.5381,0.32
BOOST,1162,0.84313,2.52567,0.4106,discharge,2,-20.202,3.5936,680.5,100,10.9866,4.3233,0.1482,9.5081,7.5072,1.2827
BOOST,1162,0.84313,2.52567,0.4109,charge,2,15.152,3.605,281.6,101,10.8302,3.7888,0.1239,6.1447,5.7999,0.7386
BOOST,1162,0.84313,2.52567,0.4105,discharge,3,-29.04,3.595,801.1,101,10.9635,3.7747,0.1455,10.6974,9.3824,1.9881
BOOST,1162,0.84313,2.52567,0.411,charge,3,25.251,3.6095,387.2,101,10.7551,3.0492,0.1113,5.1618,5.8293,1.243
BOOST,1162,0.84313,2.52567,0.3266,discharge,0,-2.526,3.5137,5609.6,101,11.4877,7.3667,0.2236,14.1089,8.439,0.2516
BOOST,1162,0.84313,2.52567,0.3266,charge,0,1.261,3.5151,70.4,101,11.9916,7.2055,0.2014,11.0086,7.527,0.1307
BOOST,1162,0.84313,2.52567,0.3265,discharge,1,-10.102,3.5147,635.4,101,11.5509,6.8428,0.2142,13.3645,8.2756,0.8864
BOOST,1162,0.84313,2.52567,0.3267,charge,1,5.05,3.5217,160.6,101,11.2894,6.4798,0.1882,9.9062,7.7498,0.3548
BOOST,1162,0.84313,2.52567,0.3264,discharge,2,-20.201,3.5162,680.4,101,11.4394,5.8793,0.1983,19.2082,13.1158,1.8871
BOOST,1162,0.84313,2.52567,0.3267,charge,2,15.152,3.5286,280.7,101,11.1048,4.6205,0.1381,7.4768,7.4061,0.8577
BOOST,1162,0.84313,2.52567,0.3264,discharge,3,-29.042,3.5177,800.6,101,11.3477,5.1434,0.1942,40.7711,28.5759,2.7242
BOOST,1162,0.84313,2.52567,0.3268,charge,3,25.252,3.5337,386.3,100,10.8699,3.3643,0.1081,5.9853,6.368,1.0502
BOOST,1162,0.84313,2.52567,0.2845,discharge,0,-2.526,3.4685,5070.1,101,11.5005,8.3109,0.2454,15.8359,8.2013,0.2633
BOOST,1162,0.84313,2.52567,0.2845,charge,0,1.263,3.4706,70.5,101,11.3002,8.1132,0.2191,10.2984,6.5839,0.1583
BOOST,1162,0.84313,2.52567,0.2844,discharge,1,-10.102,3.4689,635.4,101,11.6137,7.7052,0.2337,20.3043,10.7782,1.0865
BOOST,1162,0.84313,2.52567,0.2845,charge,1,5.052,3.4761,161.0,101,11.2916,7.0069,0.1983,9.4479,8.0877,0.3732
BOOST,1162,0.84313,2.52567,0.2844,discharge,2,-20.202,3.4699,680.5,101,11.4519,6.5151,0.2083,43.2006,22.9244,1.8708
BOOST,1162,0.84313,2.52567,0.2846,charge,2,15.153,3.4814,281.7,101,11.081,4.6988,0.1336,7.885,8.084,0.746
BOOST,1162,0.84313,2.52567,0.2847,charge,3,25.251,3.4867,383.8,101,10.75,3.2977,0.1084,6.534,7.1275,1.0924
BOOST,1162,0.84313,2.52567,0.2424,discharge,0,-2.524,3.4278,5070.4,101,11.7884,10.2268,0.2961,23.249,9.249,0.3156
BOOST,1162,0.84313,2.52567,0.2424,charge,0,1.261,3.4309,70.5,101,11.6995,9.4941,0.2506,12.0448,5.9972,0.1612
BOOST,1162,0.84313,2.52567,0.2423,discharge,1,-10.1,3.4284,635.4,101,11.9453,9.5119,0.2873,48.7324,17.1055,1.4023
BOOST,1162,0.84313,2.52567,0.2425,charge,1,5.052,3.4393,160.9,101,11.4077,8.0782,0.2095,7.5068,5.9604,0.4232
BOOST,1162,0.84313,2.52567,0.2426,charge,2,15.151,3.4466,280.0,100,11.0612,5.0194,0.1384,6.9485,8.6325,0.8471
BOOST,1162,0.84313,2.52567,0.2426,charge,3,25.251,3.4492,324.1,101,10.902,3.5451,0.1085,6.7183,8.8155,0.9844
BOOST,1162,0.84313,2.52567,0.2003,discharge,0,-2.526,3.3824,5070.2,101,12.1582,12.9698,0.3851,49.8046,12.7003,0.4471
BOOST,1162,0.84313,2.52567,0.2003,charge,0,1.261,3.3869,70.4,101,11.7675,11.5593,0.3034,19.9395,7.3987,0.1918
BOOST,1162,0.84313,2.52567,0.2003,discharge,1,-10.101,3.3839,635.4,101,12.2518,11.6895,0.3806,111.8938,21.5762,1.8215
BOOST,1162,0.84313,2.52567,0.2004,charge,1,5.051,3.4004,161.0,101,11.3928,8.5816,0.2277,9.7935,5.0606,0.4236
BOOST,1162,0.84313,2.52567,0.2005,charge,2,15.151,3.4097,228.3,101,11.1901,5.3998,0.159,5.6624,6.1922,1.1135
BOOST,1162,0.84313,2.52567,0.2006,charge,3,25.252,3.4118,241.3,100,10.9199,3.9432,0.1237,5.7192,8.0028,1.3807
BOOST,1200,0.83719,2.50788,1.0,discharge,0,-2.508,4.1214,99999.0,99,3.3502,19.9016,0.3944,16.1511,5.0122,0.3358
BOOST,1200,0.83719,2.50788,1.0,charge,0,1.255,4.1366,69.4,101,11.9789,16.4178,0.3819,27.2404,7.8244,0.2299
BOOST,1200,0.83719,2.50788,0.9999,discharge,1,-10.029,4.1308,635.4,100,11.8842,12.3625,0.2489,7.0539,3.4881,0.9556
BOOST,1200,0.83719,2.50788,1.0,charge,1,1.455,4.141,160.7,100,40.5551,0.01,0.05,0.01,3000.0,0.1052
BOOST,1200,0.83719,2.50788,0.9998,discharge,2,-20.058,4.1294,638.0,100,11.6677,9.3956,0.1918,4.9371,4.1318,1.8671
BOOST,1200,0.83719,2.50788,1.0,charge,2,1.35,4.1468,281.0,101,39.4444,0.01,0.05,0.01,2974.5336,0.3532
BOOST,1200,0.83719,2.50788,0.9998,discharge,3,-28.836,4.1287,636.7,101,11.5177,7.7503,0.1648,4.7546,5.0848,2.3985
BOOST,1200,0.83719,2.50788,1.0,charge,3,1.263,4.1507,387.1,101,39.0665,0.01,0.05,0.01,2976.6068,0.3256
BOOST,1200,0.83719,2.50788,0.9582,discharge,0,-2.508,4.0864,4785.1,101,11.6349,12.282,0.2825,10.1359,4.6801,0.3112
BOOST,1200,0.83719,2.50788,0.9582,charge,0,1.255,4.0883,70.4,101,11.5234,12.3683,0.2797,11.7813,5.3212,0.1679
BOOST,1200,0.83719,2.50788,0.9581,discharge,1,-10.029,4.087,635.5,101,11.6302,10.271,0.2194,6.8322,5.0041,0.9913
BOOST,1200,0.83719,2.50788,0.9583,charge,1,3.619,4.0919,161.0,101,15.4574,14.4329,0.1573,0.01,2999.9911,0.4404
BOOST,1200,0.83719,2.50788,0.958,discharge,2,-20.058,4.0874,663.7,101,11.4954,7.8145,0.1674,5.9466,5.9554,1.545
BOOST,1200,0.83719,2.50788,0.9583,charge,2,3.519,4.096,281.1,100,29.5733,0.01,0.05,0.01,2999.9885,0.5931
BOOST,1200,0.83719,2.50788,0.958,discharge,3,-28.837,4.0886,662.5,101,11.3653,6.4265,0.146,5.9307,6.5655,1.823
BOOST,1200,0.83719,2.50788,0.9583,charge,3,3.352,4.099,386.2,101,30.1494,0.01,0.05,0.01,2999.9914,0.579
BOOST,1200,0.83719,2.50788,0.9164,discharge,0,-2.508,4.0725,4810.0,101,11.3622,10.6142,0.2566,12.5988,6.4452,0.2932
BOOST,1200,0.83719,2.50788,0.9164,charge,0,1.254,4.0754,70.4,101,11.5271,10.4843,0.2439,9.9547,5.004,0.1614
BOOST,1200,0.83719,2.50788,0.9163,discharge,1,-10.029,4.0737,635.4,101,11.7196,9.2516,0.2058,9.5236,6.1712,0.9013
BOOST,1200,0.83719,2.50788,0.9165,charge,1,4.507,4.0787,160.7,101,12.6332,4.8285,0.0957,9.4732,0.4782,0.2981
BOOST,1200,0.83719,2.50788,0.9163,discharge,2,-20.058,4.0743,673.7,101,11.5406,7.2316,0.1602,7.6558,6.1051,1.4179
BOOST,1200,0.83719,2.50788,0.9165,charge,2,4.508,4.0815,281.6,101,26.2946,0.01,0.05,0.01,2999.8987,0.5934
BOOST,1200,0.83719,2.50788,0.9162,discharge,3,-28.835,4.0755,674.4,101,11.4113,5.877,0.1381,7.1264,6.3401,1.7922
BOOST,1200,0.83719,2.50788,0.9165,charge,3,4.428,4.0839,387.0,101,26.2339,0.01,0.05,0.01,2999.8992,0.6
BOOST,1200,0.83719,2.50788,0.8328,discharge,0,-2.508,3.9878,5361.4,101,11.411,7.4821,0.2147,15.9771,7.8246,0.2702
BOOST,1200,0.83719,2.50788,0.8329,charge,0,1.253,3.9909,70.4,101,11.0702,7.4687,0.1989,13.4507,7.1614,0.1567
BOOST,1200,0.83719,2.50788,0.8327,discharge,1,-10.029,3.9892,635.4,101,11.5306,6.6329,0.1891,10.3553,5.6451,0.8341
BOOST,1200,0.83719,2.50788,0.8329,charge,1,5.016,3.9968,160.7,101,11.2319,6.812,0.1869,11.2761,6.8959,0.4402
BOOST,1200,0.83719,2.50788,0.8327,discharge,2,-20.06,3.9899,680.5,101,11.3407,5.5315,0.1581,7.7392,5.2901,1.5777
BOOST,1200,0.83719,2.50788,0.8329,charge,2,9.091,4.0022,281.5,101,18.4522,3.3223,0.05,0.01,2999.9929,1.0735
BOOST,1200,0.83719,2.50788,0.8326,discharge,3,-28.835,3.9922,728.8,101,11.3031,4.7105,0.1458,7.1195,5.6359,2.1398
BOOST,1200,0.83719,2.50788,0.833,charge,3,9.036,4.006,385.9,101,21.4775,0.01,0.05,0.01,3000.0,0.8924
BOOST,1200,0.83719,2.50788,0.7492,discharge,0,-2.506,3.9035,5417.0,101,11.2197,5.9293,0.1951,13.55,7.8247,0.2373
BOOST,1200,0.83719,2.50788,0.7492,charge,0,1.255,3.9059,70.4,101,11.0937,5.9247,0.1926,11.0088,7.0457,0.1384
BOOST,1200,0.83719,2.50788,0.7492,discharge,1,-10.029,3.9041,635.4,101,11.1782,5.5313,0.1731,9.2648,6.1367,0.776
BOOST,1200,0.83719,2.50788,0.7493,charge,1,5.016,3.9105,160.9,101,11.1049,5.4674,0.1734,8.9057,6.3421,0.3749
BOOST,1200,0.83719,2.50788,0.7491,discharge,2,-20.06,3.9039,680.5,101,11.1865,4.6959,0.1466,7.5618,6.0263,1.3599
BOOST,1200,0.83719,2.50788,0.7494,charge,2,14.996,3.915,281.1,101,10.9427,3.5674,0.0812,4.6229,1.8674,1.6221
BOOST,1200,0.83719,2.50788,0.749,discharge,3,-28.835,3.9054,792.9,101,11.1293,4.2528,0.1339,7.3585,6.5226,1.848
BOOST,1200,0.83719,2.50788,0.7494,charge,3,15.018,3.9182,386.2,101,18.7627,0.01,0.05,0.01,2999.9949,0.4556
BOOST,1200,0.83719,2.50788,0.6657,discharge,0,-2.508,3.8156,5490.6,101,10.8961,5.6556,0.1757,12.1345,7.9302,0.222
BOOST,1200,0.83719,2.50788,0.6657,charge,0,1.253,3.8183,70.4,101,11.068,5.6038,0.1618,10.2402,7.1089,0.1152
BOOST,1200,0.83719,2.50788,0.6656,discharge,1,-10.031,3.8169,635.4,101,11.2135,5.2194,0.1696,9.4887,6.623,0.6625
BOOST,1200,0.83719,2.50788,0.6657,charge,1,5.016,3.8228,160.6,101,11.0615,5.2432,0.1628,8.3764,6.1491,0.3701
BOOST,1200,0.83719,2.50788,0.6655,discharge,2,-20.06,3.8176,680.6,101,11.1468,4.4508,0.1436,8.164,6.5556,1.3066
BOOST,1200,0.83719,2.50788,0.6658,charge,2,15.047,3.8272,281.6,101,11.0572,4.157,0.143,7.2071,7.2955,0.9477
BOOST,1200,0.83719,2.50788,0.6654,discharge,3,-28.837,3.8179,801.0,101,11.079,3.8001,0.1318,7.9934,7.0234,1.719
BOOST,1200,0.83719,2.50788,0.6658,charge,3,21.256,3.8306,387.2,101,12.7413,1.9879,0.05,2.6564,0.2561,0.4694
BOOST,1200,0.83719,2.50788,0.5821,discharge,0,-2.508,3.732,5560.0,101,10.9668,5.2557,0.1739,12.4316,8.5002,0.2037
BOOST,1200,0.83719,2.50788,0.5821,charge,0,1.255,3.7342,70.4,101,10.8675,5.0879,0.1692,11.0045,7.8986,0.1243
BOOST,1200,0.83719,2.50788,0.582,discharge,1,-10.029,3.7329,635.5,101,11.0216,4.7616,0.1582,10.1099,6.9721,0.6587
BOOST,1200,0.83719,2.50788,0.5821,charge,1,5.016,3.7389,160.9,101,10.9644,4.626,0.1557,8.7392,6.183,0.311
BOOST,1200,0.83719,2.50788,0.5819,discharge,2,-20.06,3.733,680.5,101,10.8954,4.098,0.1413,8.3637,6.2632,1.3026
BOOST,1200,0.83719,2.50788,0.5822,charge,2,15.046,3.7432,281.0,101,10.9261,3.8116,0.1404,6.5283,6.0209,0.9621
BOOST,1200,0.83719,2.50788,0.5819,discharge,3,-28.835,3.7344,800.6,101,11.0279,3.7512,0.1427,8.1682,6.6554,1.7902
BOOST,1200,0.83719,2.50788,0.5823,charge,3,25.074,3.7466,386.8,101,10.7648,3.0011,0.0919,4.8754,3.9643,1.8035
BOOST,1200,0.83719,2.50788,0.4985,discharge,0,-2.506,3.655,5608.1,101,11.2423,5.724,0.1805,11.604,8.2245,0.1991
BOOST,1200,0.83719,2.50788,0.4985,charge,0,1.255,3.6571,70.4,101,10.9938,5.5667,0.1654,10.1735,7.557,0.13
BOOST,1200,0.83719,2.50788,0.4984,discharge,1,-10.031,3.6555,635.4,101,11.1728,5.2912,0.1626,9.764,7.0812,0.6894
BOOST,1200,0.83719,2.50788,0.4985,charge,1,5.018,3.6616,161.0,101,11.1041,5.1453,0.1574,8.7208,6.5564,0.3086
BOOST,1200,0.83719,2.50788,0.4983,discharge,2,-20.06,3.6564,680.6,101,11.1483,4.4557,0.1438,8.5424,6.6903,1.2931
BOOST,1200,0.83719,2.50788,0.4986,charge,2,15.047,3.6661,281.2,101,10.9734,4.1151,0.1337,6.3353,6.0624,0.9121
BOOST,1200,0.83719,2.50788,0.4983,discharge,3,-28.836,3.657,800.7,101,11.1019,3.8359,0.1366,8.5583,7.2812,1.8151
BOOST,1200,0.83719,2.50788,0.4987,charge,3,25.074,3.6696,386.5,101,10.7915,3.2527,0.1129,5.6271,6.321,1.3148
BOOST,1200,0.83719,2.50788,0.4149,discharge,0,-2.508,3.5932,5610.3,101,11.1672,6.1324,0.1967,11.9871,8.2861,0.2046
BOOST,1200,0.83719,2.50788,0.4149,charge,0,1.255,3.5952,70.4,101,11.0778,5.9676,0.1869,10.2077,7.7219,0.1261
BOOST,1200,0.83719,2.50788,0.4148,discharge,1,-10.029,3.5938,635.4,101,11.1205,5.6069,0.1797,10.5588,7.5881,0.6784
BOOST,1200,0.83719,2.50788,0.415,charge,1,5.016,3.5993,160.9,101,11.186,5.4132,0.1687,9.2654,7.4684,0.3335
BOOST,1200,0.83719,2.50788,0.4147,discharge,2,-20.06,3.5947,680.5,101,11.1854,4.6158,0.1518,9.7897,7.5031,1.3935
BOOST,1200,0.83719,2.50788,0.415,charge,2,15.046,3.6056,281.1,101,10.9423,4.1383,0.1341,6.2439,5.772,0.7408
BOOST,1200,0.83719,2.50788,0.4147,discharge,3,-28.835,3.5946,800.6,101,11.155,4.2326,0.1506,11.3345,9.57,2.0991
BOOST,1200,0.83719,2.50788,0.4151,charge,3,25.077,3.6103,386.7,101,10.9242,3.3465,0.1126,5.2233,5.7721,1.249
BOOST,1200,0.83719,2.50788,0.3313,discharge,0,-2.508,3.5143,5612.1,101,11.621,8.0036,0.2354,14.5161,8.1891,0.2423
BOOST,1200,0.83719,2.50788,0.3313,charge,0,1.255,3.5166,70.5,101,11.3273,7.971,0.2163,11.3526,7.351,0.1482
BOOST,1200,0.83719,2.50788,0.3312,discharge,1,-10.031,3.5153,635.5,101,11.5349,7.4866,0.2153,13.779,8.1167,0.9704
BOOST,1200,0.83719,2.50788,0.3314,charge,1,5.016,3.5227,160.9,101,11.3385,7.0079,0.1895,10.0895,7.4652,0.392
BOOST,1200,0.83719,2.50788,0.3312,discharge,2,-20.06,3.5169,680.5,101,11.4994,6.3128,0.1994,19.5987,12.8217,2.0237
BOOST,1200,0.83719,2.50788,0.3314,charge,2,15.046,3.5297,281.1,101,11.122,5.0398,0.1455,7.5441,7.3078,0.8438
BOOST,1200,0.83719,2.50788,0.3311,discharge,3,-28.836,3.5185,800.7,101,11.4174,5.4926,0.2016,40.2763,27.2191,2.693
BOOST,1200,0.83719,2.50788,0.3315,charge,3,25.076,3.5351,387.0,100,10.9074,3.6377,0.1159,6.0345,6.3439,1.0105
BOOST,1200,0.83719,2.50788,0.2895,discharge,0,-2.506,3.4697,5072.4,101,11.4792,8.7626,0.2477,16.1719,8.0389,0.2643
BOOST,1200,0.83719,2.50788,0.2895,charge,0,1.255,3.4719,70.5,100,11.3928,8.5208,0.2357,10.5907,6.6211,0.1464
BOOST,1200,0.83719,2.50788,0.2895,discharge,1,-10.029,3.4703,635.4,101,11.5372,8.1659,0.2385,20.6312,10.6546,1.0915
BOOST,1200,0.83719,2.50788,0.2896,charge,1,5.016,3.4774,160.7,101,11.2765,7.4007,0.2043,9.6748,7.978,0.3913
BOOST,1200,0.83719,2.50788,0.2894,discharge,2,-20.06,3.4713,680.5,101,11.5499,6.89,0.215,42.4277,21.8134,1.9206
BOOST,1200,0.83719,2.50788,0.2896,charge,2,15.047,3.4838,281.1,100,11.0885,5.0043,0.1385,7.9098,7.8239,0.7895
BOOST,1200,0.83719,2.50788,0.2897,charge,3,25.076,3.4877,383.8,101,10.7868,3.5858,0.1124,6.5584,6.9869,1.1095
BOOST,1200,0.83719,2.50788,0.2477,discharge,0,-2.508,3.429,5070.0,101,11.8762,11.0748,0.3057,24.0334,8.9833,0.3364
BOOST,1200,0.83719,2.50788,0.2477,charge,0,1.255,3.4314,70.5,101,12.3162,10.2803,0.2741,12.3701,5.959,0.1716
BOOST,1200,0.83719,2.50788,0.2477,discharge,1,-10.03,3.4295,635.5,100,11.861,10.2186,0.2936,47.7048,15.9414,1.3786
BOOST,1200,0.83719,2.50788,0.2478,charge,1,5.016,3.4405,160.4,100,11.5778,8.5111,0.2178,7.652,5.8457,0.4508
BOOST,1200,0.83719,2.50788,0.2479,charge,2,15.045,3.448,279.7,101,11.128,5.3712,0.1475,7.1273,8.6907,0.8361
BOOST,1200,0.83719,2.50788,0.2479,charge,3,25.075,3.4505,323.0,100,10.9415,3.8082,0.1106,6.7333,8.5847,0.9991
BOOST,1200,0.83719,2.50788,0.2059,discharge,0,-2.507,3.3849,5070.1,101,12.098,14.0047,0.3963,51.2864,12.3592,0.4458
BOOST,1200,0.83719,2.50788,0.206,charge,0,1.254,3.3892,70.5,101,12.2586,12.6569,0.3253,20.3435,7.3608,0.1966
BOOST,1200,0.83719,2.50788,0.2058,discharge,1,-10.031,3.3865,635.5,101,12.2797,12.5628,0.3905,108.0135,19.9832,1.8119
BOOST,1200,0.83719,2.50788,0.206,charge,1,5.015,3.4037,160.9,100,11.4781,9.3631,0.2308,9.6947,4.8813,0.4593
BOOST,1200,0.83719,2.50788,0.2061,charge,2,15.045,3.413,226.9,101,11.2482,5.9416,0.1601,5.7891,6.335,1.1347
BOOST,1200,0.83719,2.50788,0.2061,charge,3,25.074,3.415,237.4,101,11.0843,4.3161,0.1281,5.832,8.0477,1.3546
BOOST,1237,0.83228,2.49317,1.0,discharge,0,-2.493,4.1177,99999.0,99,3.3808,21.0344,0.413,16.0733,4.9128,0.3313
BOOST,1237,0.83228,2.49317,1.0,charge,0,1.246,4.1325,69.5,101,11.9883,17.2812,0.3878,27.3639,7.5285,0.2135
BOOST,1237,0.83228,2.49317,0.9999,discharge,1,-9.975,4.1266,635.5,101,11.5793,13.3329,0.2572,7.0876,3.5389,0.9905
BOOST,1237,0.83228,2.49317,1.0,charge,1,1.504,4.1375,160.9,101,40.2278,1.3475,0.05,0.01,3000.0,0.3849
