Repository: KikETs/ECM_HYBRID_BMS_JOINT

## Results

| Arm | Model | Size | Protocol | Result | Worst cell |
|---|---|---|---|---|---|
| SOP | 2RC table + trim (A8) | 4 effective coefficients, 2 EW states | leave-one-cell-out | usable current 69.6 % discharge, 59.5 % charge (τ = 10 s) | 59.9 % / 53.5 % (BOOST_REST) |
| SOH | dQ/dV ridge | 65 coefficients | leave-one-cell-out | RMSE 0.0094, bias −0.0005 | 0.0130 (BOOST_REST) |
| SOC | 2RC EKF, low-current gate | 3 states | leave-one-cell-out | **2.34 %p** over six sensor disturbances on estimated SOH (2.325 on true SOH), per cell 2.00–2.75 | 4.60 %p (BOOST_NEGPULSE_1S, current offset −0.10 A) |

The SOH arm was a 10,945-parameter CNN until the second audit round. Nested

File: analysis/uypydj_hppc_resistance.csv (part 22 of 225)
protocol,cycle,SOH,CAP_Ah,SOC,soc_group,direction,rate_rank,I_A,CRate_rated,tau_s,tau_actual_s,V_pre_V,V_tau_V,R_mOhm,file
CC,1050,0.86691,2.57766,1.0,0,charge,1,1.709,0.57,2.0,2.0,4.1457,4.2002,31.8975,11-05-21_19.53_CC_protocol_HPPC_IN21700_30T_cycle_#1050.mat
CC,1050,0.86691,2.57766,1.0,0,charge,1,1.709,0.57,10.0,9.9,4.1457,4.2001,31.8389,11-05-21_19.53_CC_protocol_HPPC_IN21700_30T_cycle_#1050.mat
CC,1050,0.86691,2.57766,0.9998,0,discharge,2,-20.625,6.875,2.0,2.0,4.1353,3.7216,20.0582,11-05-21_19.53_CC_protocol_HPPC_IN21700_30T_cycle_#1050.mat
CC,1050,0.86691,2.57766,0.9998,0,discharge,2,-20.625,6.875,10.0,9.9,4.1353,3.6756,22.2885,11-05-21_19.53_CC_protocol_HPPC_IN21700_30T_cycle_#1050.mat
CC,1050,0.86691,2.57766,1.0,0,charge,2,1.618,0.539,2.0,2.0,4.1486,4.2,31.7735,11-05-21_19.53_CC_protocol_HPPC_IN21700_30T_cycle_#1050.mat
CC,1050,0.86691,2.57766,1.0,0,charge,2,1.618,0.539,10.0,9.9,4.1486,4.1999,31.7117,11-05-21_19.53_CC_protocol_HPPC_IN21700_30T_cycle_#1050.mat
CC,1050,0.86691,2.57766,0.9998,0,discharge,3,-29.647,9.882,2.0,2.0,4.1346,3.5895,18.3863,11-05-21_19.53_CC_protocol_HPPC_IN21700_30T_cycle_#1050.mat
CC,1050,0.86691,2.57766,0.9998,0,discharge,3,-29.647,9.882,10.0,9.9,4.1346,3.5294,20.4135,11-05-21_19.53_CC_protocol_HPPC_IN21700_30T_cycle_#1050.mat
CC,1050,0.86691,2.57766,1.0,0,charge,3,1.551,0.517,2.0,2.0,4.1522,4.2,30.8228,11-05-21_19.53_CC_protocol_HPPC_IN21700_30T_cycle_#1050.mat
CC,1050,0.86691,2.57766,1.0,0,charge,3,1.551,0.517,10.0,9.9,4.1522,4.2,30.8228,11-05-21_19.53_CC_protocol_HPPC_IN21700_30T_cycle_#1050.mat
CC,1050,0.86691,2.57766,0.957,1,discharge,0,-2.577,0.859,2.0,1.9,4.0897,4.0313,22.6594,11-05-21_19.53_CC_protocol_HPPC_IN21700_30T_cycle_#1050.mat
CC,1050,0.86691,2.57766,0.957,1,discharge,0,-2.577,0.859,10.0,9.9,4.0897,4.0198,27.1214,11-05-21_19.53_CC_protocol_HPPC_IN21700_30T_cycle_#1050.mat
CC,1050,0.86691,2.57766,0.957,1,charge,0,1.289,0.43,2.0,2.0,4.0914,4.1207,22.729,11-05-21_19.53_CC_protocol_HPPC_IN21700_30T_cycle_#1050.mat
CC,1050,0.86691,2.57766,0.957,1,charge,0,1.289,0.43,10.0,9.9,4.0914,4.1272,27.7713,11-05-21_19.53_CC_protocol_HPPC_IN21700_30T_cycle_#1050.mat
CC,1050,0.86691,2.57766,0.9569,1,discharge,1,-10.312,3.437,2.0,2.0,4.0899,3.8746,20.8786,11-05-21_19.53_CC_protocol_HPPC_IN21700_30T_cycle_#1050.mat
CC,1050,0.86691,2.57766,0.9569,1,discharge,1,-10.312,3.437,10.0,9.9,4.0899,3.8435,23.8945,11-05-21_19.53_CC_protocol_HPPC_IN21700_30T_cycle_#1050.mat
CC,1050,0.86691,2.57766,0.9571,1,charge,1,4.244,1.415,2.0,2.0,4.0942,4.1999,24.9081,11-05-21_19.53_CC_protocol_HPPC_IN21700_30T_cycle_#1050.mat
CC,1050,0.86691,2.57766,0.9571,1,charge,1,4.244,1.415,10.0,9.9,4.0942,4.2,24.9317,11-05-21_19.53_CC_protocol_HPPC_IN21700_30T_cycle_#1050.mat
CC,1050,0.86691,2.57766,0.9569,1,discharge,2,-20.624,6.875,2.0,2.0,4.0904,3.7047,18.7015,11-05-21_19.53_CC_protocol_HPPC_IN21700_30T_cycle_#1050.mat
CC,1050,0.86691,2.57766,0.9569,1,discharge,2,-20.624,6.875,10.0,9.9,4.0904,3.6517,21.2713,11-05-21_19.53_CC_protocol_HPPC_IN21700_30T_cycle_#1050.mat
CC,1050,0.86691,2.57766,0.9571,1,charge,2,4.117,1.372,2.0,1.9,4.0967,4.1999,25.0644,11-05-21_19.53_CC_protocol_HPPC_IN21700_30T_cycle_#1050.mat
CC,1050,0.86691,2.57766,0.9571,1,charge,2,4.117,1.372,10.0,9.9,4.0967,4.2,25.0886,11-05-21_19.53_CC_protocol_HPPC_IN21700_30T_cycle_#1050.mat
CC,1050,0.86691,2.57766,0.9568,1,discharge,3,-29.649,9.883,2.0,2.0,4.0912,3.5734,17.4643,11-05-21_19.53_CC_protocol_HPPC_IN21700_30T_cycle_#1050.mat
CC,1050,0.86691,2.57766,0.9568,1,discharge,3,-29.649,9.883,10.0,9.9,4.0912,3.4997,19.9501,11-05-21_19.53_CC_protocol_HPPC_IN21700_30T_cycle_#1050.mat
CC,1050,0.86691,2.57766,0.9571,1,charge,3,3.952,1.317,2.0,2.0,4.1008,4.2,25.1006,11-05-21_19.53_CC_protocol_HPPC_IN21700_30T_cycle_#1050.mat
CC,1050,0.86691,2.57766,0.9571,1,charge,3,3.952,1.317,10.0,9.9,4.1008,4.2,25.1006,11-05-21_19.53_CC_protocol_HPPC_IN21700_30T_cycle_#1050.mat
CC,1050,0.86691,2.57766,0.914,2,discharge,0,-2.579,0.86,2.0,2.0,4.0754,4.0226,20.4754,11-05-21_19.53_CC_protocol_HPPC_IN21700_30T_cycle_#1050.mat
CC,1050,0.86691,2.57766,0.914,2,discharge,0,-2.579,0.86,10.0,9.9,4.0754,4.0107,25.0902,11-05-21_19.53_CC_protocol_HPPC_IN21700_30T_cycle_#1050.mat
CC,1050,0.86691,2.57766,0.9141,2,charge,0,1.289,0.43,2.0,2.0,4.0778,4.1042,20.477,11-05-21_19.53_CC_protocol_HPPC_IN21700_30T_cycle_#1050.mat
CC,1050,0.86691,2.57766,0.9141,2,charge,0,1.289,0.43,10.0,9.9,4.0778,4.1095,24.5879,11-05-21_19.53_CC_protocol_HPPC_IN21700_30T_cycle_#1050.mat
CC,1050,0.86691,2.57766,0.914,2,discharge,1,-10.314,3.438,2.0,2.0,4.0764,3.8741,19.6141,11-05-21_19.53_CC_protocol_HPPC_IN21700_30T_cycle_#1050.mat
CC,1050,0.86691,2.57766,0.914,2,discharge,1,-10.314,3.438,10.0,9.9,4.0764,3.8329,23.6087,11-05-21_19.53_CC_protocol_HPPC_IN21700_30T_cycle_#1050.mat
CC,1050,0.86691,2.57766,0.9141,2,charge,1,5.157,1.719,2.0,2.0,4.0801,4.1836,20.0706,11-05-21_19.53_CC_protocol_HPPC_IN21700_30T_cycle_#1050.mat
CC,1050,0.86691,2.57766,0.9141,2,charge,1,5.157,1.719,10.0,9.9,4.0801,4.2,23.2509,11-05-21_19.53_CC_protocol_HPPC_IN21700_30T_cycle_#1050.mat
CC,1050,0.86691,2.57766,0.9139,2,discharge,2,-20.623,6.874,2.0,2.0,4.0769,3.7066,17.9557,11-05-21_19.53_CC_protocol_HPPC_IN21700_30T_cycle_#1050.mat
CC,1050,0.86691,2.57766,0.9139,2,discharge,2,-20.623,6.874,10.0,9.9,4.0769,3.6372,21.3209,11-05-21_19.53_CC_protocol_HPPC_IN21700_30T_cycle_#1050.mat
CC,1050,0.86691,2.57766,0.9142,2,charge,2,5.483,1.828,2.0,2.0,4.0829,4.2,21.3561,11-05-21_19.53_CC_protocol_HPPC_IN21700_30T_cycle_#1050.mat
CC,1050,0.86691,2.57766,0.9142,2,charge,2,5.483,1.828,10.0,9.9,4.0829,4.2,21.3561,11-05-21_19.53_CC_protocol_HPPC_IN21700_30T_cycle_#1050.mat
CC,1050,0.86691,2.57766,0.9138,2,discharge,3,-29.647,9.882,2.0,1.9,4.078,3.5788,16.8381,11-05-21_19.53_CC_protocol_HPPC_IN21700_30T_cycle_#1050.mat
CC,1050,0.86691,2.57766,0.9138,2,discharge,3,-29.647,9.882,10.0,9.9,4.078,3.4856,19.9818,11-05-21_19.53_CC_protocol_HPPC_IN21700_30T_cycle_#1050.mat
CC,1050,0.86691,2.57766,0.9141,2,charge,3,5.366,1.789,2.0,2.0,4.0851,4.2,21.4142,11-05-21_19.53_CC_protocol_HPPC_IN21700_30T_cycle_#1050.mat
CC,1050,0.86691,2.57766,0.9141,2,charge,3,5.366,1.789,10.0,9.9,4.0851,4.2,21.4142,11-05-21_19.53_CC_protocol_HPPC_IN21700_30T_cycle_#1050.mat
CC,1050,0.86691,2.57766,0.8281,3,discharge,0,-2.579,0.86,2.0,1.9,4.0016,3.9547,18.1889,11-05-21_19.53_CC_protocol_HPPC_IN21700_30T_cycle_#1050.mat
CC,1050,0.86691,2.57766,0.8281,3,discharge,0,-2.579,0.86,10.0,9.9,4.0016,3.9375,24.8594,11-05-21_19.53_CC_protocol_HPPC_IN21700_30T_cycle_#1050.mat
CC,1050,0.86691,2.57766,0.8282,3,charge,0,1.287,0.429,2.0,1.9,4.0041,4.027,17.7919,11-05-21_19.53_CC_protocol_HPPC_IN21700_30T_cycle_#1050.mat
CC,1050,0.86691,2.57766,0.8282,3,charge,0,1.287,0.429,10.0,9.9,4.0041,4.0343,23.4636,11-05-21_19.53_CC_protocol_HPPC_IN21700_30T_cycle_#1050.mat
CC,1050,0.86691,2.57766,0.828,3,discharge,1,-10.312,3.437,2.0,1.9,4.0027,3.8187,17.8433,11-05-21_19.53_CC_protocol_HPPC_IN21700_30T_cycle_#1050.mat
CC,1050,0.86691,2.57766,0.828,3,discharge,1,-10.312,3.437,10.0,9.9,4.0027,3.7649,23.0605,11-05-21_19.53_CC_protocol_HPPC_IN21700_30T_cycle_#1050.mat
CC,1050,0.86691,2.57766,0.8282,3,charge,1,5.157,1.719,2.0,1.9,4.009,4.0985,17.3564,11-05-21_19.53_CC_protocol_HPPC_IN21700_30T_cycle_#1050.mat
CC,1050,0.86691,2.57766,0.8282,3,charge,1,5.157,1.719,10.0,9.9,4.009,4.1242,22.3403,11-05-21_19.53_CC_protocol_HPPC_IN21700_30T_cycle_#1050.mat
CC,1050,0.86691,2.57766,0.828,3,discharge,2,-20.623,6.874,2.0,2.0,4.0039,3.6518,17.0732,11-05-21_19.53_CC_protocol_HPPC_IN21700_30T_cycle_#1050.mat
CC,1050,0.86691,2.57766,0.828,3,discharge,2,-20.623,6.874,10.0,9.9,4.0039,3.5739,20.8505,11-05-21_19.53_CC_protocol_HPPC_IN21700_30T_cycle_#1050.mat
CC,1050,0.86691,2.57766,0.8282,3,charge,2,10.039,3.346,2.0,2.0,4.0133,4.2001,18.6074,11-05-21_19.53_CC_protocol_HPPC_IN21700_30T_cycle_#1050.mat
CC,1050,0.86691,2.57766,0.8282,3,charge,2,10.039,3.346,10.0,9.9,4.0133,4.2001,18.6074,11-05-21_19.53_CC_protocol_HPPC_IN21700_30T_cycle_#1050.mat
CC,1050,0.86691,2.57766,0.8279,3,discharge,3,-29.648,9.883,2.0,2.0,4.0049,3.52,16.3552,11-05-21_19.53_CC_protocol_HPPC_IN21700_30T_cycle_#1050.mat
CC,1050,0.86691,2.57766,0.8279,3,discharge,3,-29.648,9.883,10.0,9.9,4.0049,3.4213,19.6843,11-05-21_19.53_CC_protocol_HPPC_IN21700_30T_cycle_#1050.mat
CC,1050,0.86691,2.57766,0.8283,3,charge,3,9.916,3.305,2.0,2.0,4.0158,4.2001,18.5869,11-05-21_19.53_CC_protocol_HPPC_IN21700_30T_cycle_#1050.mat
CC,1050,0.86691,2.57766,0.8283,3,charge,3,9.916,3.305,10.0,9.9,4.0158,4.2,18.5768,11-05-21_19.53_CC_protocol_HPPC_IN21700_30T_cycle_#1050.mat
CC,1050,0.86691,2.57766,0.7422,4,discharge,0,-2.579,0.86,2.0,2.0,3.9126,3.8671,17.6432,11-05-21_19.53_CC_protocol_HPPC_IN21700_30T_cycle_#1050.mat
CC,1050,0.86691,2.57766,0.7422,4,discharge,0,-2.579,0.86,10.0,9.9,3.9126,3.8514,23.731,11-05-21_19.53_CC_protocol_HPPC_IN21700_30T_cycle_#1050.mat
CC,1050,0.86691,2.57766,0.7422,4,charge,0,1.289,0.43,2.0,2.0,3.9149,3.9371,17.2227,11-05-21_19.53_CC_protocol_HPPC_IN21700_30T_cycle_#1050.mat
CC,1050,0.86691,2.57766,0.7422,4,charge,0,1.289,0.43,10.0,9.9,3.9149,3.9433,22.0326,11-05-21_19.53_CC_protocol_HPPC_IN21700_30T_cycle_#1050.mat
CC,1050,0.86691,2.57766,0.7421,4,discharge,1,-10.312,3.437,2.0,2.0,3.9131,3.736,17.1742,11-05-21_19.53_CC_protocol_HPPC_IN21700_30T_cycle_#1050.mat
CC,1050,0.86691,2.57766,0.7421,4,discharge,1,-10.312,3.437,10.0,9.9,3.9131,3.6888,21.7514,11-05-21_19.53_CC_protocol_HPPC_IN21700_30T_cycle_#1050.mat
CC,1050,0.86691,2.57766,0.7422,4,charge,1,5.157,1.719,2.0,2.0,3.9191,4.0039,16.4443,11-05-21_19.53_CC_protocol_HPPC_IN21700_30T_cycle_#1050.mat
CC,1050,0.86691,2.57766,0.7422,4,charge,1,5.157,1.719,10.0,9.9,3.9191,4.0239,20.3227,11-05-21_19.53_CC_protocol_HPPC_IN21700_30T_cycle_#1050.mat
CC,1050,0.86691,2.57766,0.742,4,discharge,2,-20.623,6.874,2.0,2.0,3.9129,3.5788,16.2004,11-05-21_19.53_CC_protocol_HPPC_IN21700_30T_cycle_#1050.mat
CC,1050,0.86691,2.57766,0.742,4,discharge,2,-20.623,6.874,10.0,9.9,3.9129,3.5064,19.711,11-05-21_19.53_CC_protocol_HPPC_IN21700_30T_cycle_#1050.mat
CC,1050,0.86691,2.57766,0.7423,4,charge,2,15.469,5.156,2.0,2.0,3.9225,4.157,15.1594,11-05-21_19.53_CC_protocol_HPPC_IN21700_30T_cycle_#1050.mat
CC,1050,0.86691,2.57766,0.7423,4,charge,2,15.469,5.156,10.0,9.9,3.9225,4.2,17.9391,11-05-21_19.53_CC_protocol_HPPC_IN21700_30T_cycle_#1050.mat
CC,1050,0.86691,2.57766,0.7419,4,discharge,3,-29.647,9.882,2.0,2.0,3.9141,3.4545,15.5024,11-05-21_19.53_CC_protocol_HPPC_IN21700_30T_cycle_#1050.mat
CC,1050,0.86691,2.57766,0.7419,4,discharge,3,-29.647,9.882,10.0,9.9,3.9141,3.3587,18.7338,11-05-21_19.53_CC_protocol_HPPC_IN21700_30T_cycle_#1050.mat
CC,1050,0.86691,2.57766,0.7424,4,charge,3,17.109,5.703,2.0,2.0,3.9239,4.2001,16.1436,11-05-21_19.53_CC_protocol_HPPC_IN21700_30T_cycle_#1050.mat
CC,1050,0.86691,2.57766,0.7424,4,charge,3,17.109,5.703,10.0,9.9,3.9239,4.2,16.1377,11-05-21_19.53_CC_protocol_HPPC_IN21700_30T_cycle_#1050.mat
CC,1050,0.86691,2.57766,0.6562,5,discharge,0,-2.577,0.859,2.0,1.9,3.8235,3.7821,16.0643,11-05-21_19.53_CC_protocol_HPPC_IN21700_30T_cycle_#1050.mat
CC,1050,0.86691,2.57766,0.6562,5,discharge,0,-2.577,0.859,10.0,9.9,3.8235,3.7689,21.1862,11-05-21_19.53_CC_protocol_HPPC_IN21700_30T_cycle_#1050.mat
CC,1050,0.86691,2.57766,0.6563,5,charge,0,1.289,0.43,2.0,2.0,3.8251,3.8455,15.8238,11-05-21_19.53_CC_protocol_HPPC_IN21700_30T_cycle_#1050.mat
CC,1050,0.86691,2.57766,0.6563,5,charge,0,1.289,0.43,10.0,9.9,3.8251,3.8513,20.3227,11-05-21_19.53_CC_protocol_HPPC_IN21700_30T_cycle_#1050.mat
CC,1050,0.86691,2.57766,0.6561,5,discharge,1,-10.313,3.438,2.0,2.0,3.8237,3.6608,15.7956,11-05-21_19.53_CC_protocol_HPPC_IN21700_30T_cycle_#1050.mat
CC,1050,0.86691,2.57766,0.6561,5,discharge,1,-10.313,3.438,10.0,9.9,3.8237,3.6181,19.936,11-05-21_19.53_CC_protocol_HPPC_IN21700_30T_cycle_#1050.mat
CC,1050,0.86691,2.57766,0.6563,5,charge,1,5.156,1.719,2.0,2.0,3.8289,3.9088,15.4968,11-05-21_19.53_CC_protocol_HPPC_IN21700_30T_cycle_#1050.mat
CC,1050,0.86691,2.57766,0.6563,5,charge,1,5.156,1.719,10.0,9.9,3.8289,3.9294,19.4922,11-05-21_19.53_CC_protocol_HPPC_IN21700_30T_cycle_#1050.mat
CC,1050,0.86691,2.57766,0.6561,5,discharge,2,-20.624,6.875,2.0,2.0,3.8239,3.5103,15.2056,11-05-21_19.53_CC_protocol_HPPC_IN21700_30T_cycle_#1050.mat
CC,1050,0.86691,2.57766,0.6561,5,discharge,2,-20.624,6.875,10.0,9.9,3.8239,3.4355,18.8324,11-05-21_19.53_CC_protocol_HPPC_IN21700_30T_cycle_#1050.mat
CC,1050,0.86691,2.57766,0.6564,5,charge,2,15.468,5.156,2.0,2.0,3.8325,4.0614,14.7983,11-05-21_19.53_CC_protocol_HPPC_IN21700_30T_cycle_#1050.mat
CC,1050,0.86691,2.57766,0.6564,5,charge,2,15.468,5.156,10.0,9.9,3.8325,4.1152,18.2764,11-05-21_19.53_CC_protocol_HPPC_IN21700_30T_cycle_#1050.mat
CC,1050,0.86691,2.57766,0.656,5,discharge,3,-29.646,9.882,2.0,1.9,3.8237,3.3816,14.9126,11-05-21_19.53_CC_protocol_HPPC_IN21700_30T_cycle_#1050.mat
CC,1050,0.86691,2.57766,0.656,5,discharge,3,-29.646,9.882,10.0,9.9,3.8237,3.2762,18.4679,11-05-21_19.53_CC_protocol_HPPC_IN21700_30T_cycle_#1050.mat
CC,1050,0.86691,2.57766,0.6564,5,charge,3,23.488,7.829,2.0,2.0,3.8353,4.2003,15.5399,11-05-21_19.53_CC_protocol_HPPC_IN21700_30T_cycle_#1050.mat
CC,1050,0.86691,2.57766,0.6564,5,charge,3,23.488,7.829,10.0,9.9,3.8353,4.2,15.5271,11-05-21_19.53_CC_protocol_HPPC_IN21700_30T_cycle_#1050.mat
CC,1050,0.86691,2.57766,0.5703,6,discharge,0,-2.578,0.859,2.0,1.9,3.7359,3.6947,15.9832,11-05-21_19.53_CC_protocol_HPPC_IN21700_30T_cycle_#1050.mat
CC,1050,0.86691,2.57766,0.5703,6,discharge,0,-2.578,0.859,10.0,9.9,3.7359,3.6813,21.1817,11-05-21_19.53_CC_protocol_HPPC_IN21700_30T_cycle_#1050.mat
CC,1050,0.86691,2.57766,0.5703,6,charge,0,1.289,0.43,2.0,1.9,3.738,3.7583,15.7535,11-05-21_19.53_CC_protocol_HPPC_IN21700_30T_cycle_#1050.mat
CC,1050,0.86691,2.57766,0.5703,6,charge,0,1.289,0.43,10.0,9.9,3.738,3.7643,20.4097,11-05-21_19.53_CC_protocol_HPPC_IN21700_30T_cycle_#1050.mat
CC,1050,0.86691,2.57766,0.5702,6,discharge,1,-10.312,3.437,2.0,1.9,3.7366,3.5729,15.8747,11-05-21_19.53_CC_protocol_HPPC_IN21700_30T_cycle_#1050.mat
CC,1050,0.86691,2.57766,0.5702,6,discharge,1,-10.312,3.437,10.0,9.9,3.7366,3.5248,20.5392,11-05-21_19.53_CC_protocol_HPPC_IN21700_30T_cycle_#1050.mat
CC,1050,0.86691,2.57766,0.5704,6,charge,1,5.158,1.719,2.0,2.0,3.7419,3.8226,15.6447,11-05-21_19.53_CC_protocol_HPPC_IN21700_30T_cycle_#1050.mat
CC,1050,0.86691,2.57766,0.5704,6,charge,1,5.158,1.719,10.0,9.9,3.7419,3.8438,19.7546,11-05-21_19.53_CC_protocol_HPPC_IN21700_30T_cycle_#1050.mat
CC,1050,0.86691,2.57766,0.5701,6,discharge,2,-20.623,6.874,2.0,1.9,3.7372,3.4201,15.376,11-05-21_19.53_CC_protocol_HPPC_IN21700_30T_cycle_#1050.mat
CC,1050,0.86691,2.57766,0.5701,6,discharge,2,-20.623,6.874,10.0,9.9,3.7372,3.3378,19.3667,11-05-21_19.53_CC_protocol_HPPC_IN21700_30T_cycle_#1050.mat
CC,1050,0.86691,2.57766,0.5705,6,charge,2,15.469,5.156,2.0,2.0,3.7456,3.9739,14.7585,11-05-21_19.53_CC_protocol_HPPC_IN21700_30T_cycle_#1050.mat
CC,1050,0.86691,2.57766,0.5705,6,charge,2,15.469,5.156,10.0,9.9,3.7456,4.0237,17.9779,11-05-21_19.53_CC_protocol_HPPC_IN21700_30T_cycle_#1050.mat
CC,1050,0.86691,2.57766,0.57,6,discharge,3,-29.647,9.882,2.0,2.0,3.7378,3.2933,14.9931,11-05-21_19.53_CC_protocol_HPPC_IN21700_30T_cycle_#1050.mat
CC,1050,0.86691,2.57766,0.57,6,discharge,3,-29.647,9.882,10.0,9.9,3.7378,3.1844,18.6663,11-05-21_19.53_CC_protocol_HPPC_IN21700_30T_cycle_#1050.mat
CC,1050,0.86691,2.57766,0.5705,6,charge,3,25.78,8.593,2.0,2.0,3.7483,4.1088,13.9837,11-05-21_19.53_CC_protocol_HPPC_IN21700_30T_cycle_#1050.mat
CC,1050,0.86691,2.57766,0.5705,6,charge,3,25.78,8.593,10.0,9.9,3.7483,4.1825,16.8425,11-05-21_19.53_CC_protocol_HPPC_IN21700_30T_cycle_#1050.mat
CC,1050,0.86691,2.57766,0.4844,7,discharge,0,-2.579,0.86,2.0,2.0,3.6582,3.6172,15.8989,11-05-21_19.53_CC_protocol_HPPC_IN21700_30T_cycle_#1050.mat
CC,1050,0.86691,2.57766,0.4844,7,discharge,0,-2.579,0.86,10.0,9.9,3.6582,3.6052,20.5522,11-05-21_19.53_CC_protocol_HPPC_IN21700_30T_cycle_#1050.mat
CC,1050,0.86691,2.57766,0.4844,7,charge,0,1.289,0.43,2.0,2.0,3.66,3.6799,15.4407,11-05-21_19.53_CC_protocol_HPPC_IN21700_30T_cycle_#1050.mat
CC,1050,0.86691,2.57766,0.4844,7,charge,0,1.289,0.43,10.0,9.9,3.66,3.6854,19.7083,11-05-21_19.53_CC_protocol_HPPC_IN21700_30T_cycle_#1050.mat
CC,1050,0.86691,2.57766,0.4843,7,discharge,1,-10.313,3.438,2.0,2.0,3.6587,3.4967,15.7083,11-05-21_19.53_CC_protocol_HPPC_IN21700_30T_cycle_#1050.mat
CC,1050,0.86691,2.57766,0.4843,7,discharge,1,-10.313,3.438,10.0,9.9,3.6587,3.4523,20.0136,11-05-21_19.53_CC_protocol_HPPC_IN21700_30T_cycle_#1050.mat
CC,1050,0.86691,2.57766,0.4844,7,charge,1,5.156,1.719,2.0,2.0,3.6639,3.7428,15.302,11-05-21_19.53_CC_protocol_HPPC_IN21700_30T_cycle_#1050.mat
CC,1050,0.86691,2.57766,0.4844,7,charge,1,5.156,1.719,10.0,9.9,3.6639,3.7629,19.2002,11-05-21_19.53_CC_protocol_HPPC_IN21700_30T_cycle_#1050.mat
CC,1050,0.86691,2.57766,0.4842,7,discharge,2,-20.624,6.875,2.0,1.9,3.6591,3.3473,15.1183,11-05-21_19.53_CC_protocol_HPPC_IN21700_30T_cycle_#1050.mat
CC,1050,0.86691,2.57766,0.4842,7,discharge,2,-20.624,6.875,10.0,9.9,3.6591,3.2666,19.0312,11-05-21_19.53_CC_protocol_HPPC_IN21700_30T_cycle_#1050.mat
CC,1050,0.86691,2.57766,0.4845,7,charge,2,15.471,5.157,2.0,2.0,3.6674,3.8914,14.4787,11-05-21_19.53_CC_protocol_HPPC_IN21700_30T_cycle_#1050.mat
CC,1050,0.86691,2.57766,0.4845,7,charge,2,15.471,5.157,10.0,9.9,3.6674,3.9382,17.5037,11-05-21_19.53_CC_protocol_HPPC_IN21700_30T_cycle_#1050.mat
CC,1050,0.86691,2.57766,0.4841,7,discharge,3,-29.647,9.882,2.0,2.0,3.6598,3.2225,14.7502,11-05-21_19.53_CC_protocol_HPPC_IN21700_30T_cycle_#1050.mat
CC,1050,0.86691,2.57766,0.4841,7,discharge,3,-29.647,9.882,10.0,9.9,3.6598,3.1138,18.4167,11-05-21_19.53_CC_protocol_HPPC_IN21700_30T_cycle_#1050.mat
CC,1050,0.86691,2.57766,0.4846,7,charge,3,25.781,8.594,2.0,2.0,3.6701,4.0232,13.6961,11-05-21_19.53_CC_protocol_HPPC_IN21700_30T_cycle_#1050.mat
CC,1050,0.86691,2.57766,0.4846,7,charge,3,25.781,8.594,10.0,9.9,3.6701,4.0939,16.4385,11-05-21_19.53_CC_protocol_HPPC_IN21700_30T_cycle_#1050.mat
CC,1050,0.86691,2.57766,0.3984,8,discharge,0,-2.578,0.859,2.0,2.0,3.5957,3.5532,16.4882,11-05-21_19.53_CC_protocol_HPPC_IN21700_30T_cycle_#1050.mat
CC,1050,0.86691,2.57766,0.3984,8,discharge,0,-2.578,0.859,10.0,9.9,3.5957,3.5407,21.3377,11-05-21_19.53_CC_protocol_HPPC_IN21700_30T_cycle_#1050.mat
CC,1050,0.86691,2.57766,0.3984,8,charge,0,1.289,0.43,2.0,2.0,3.5983,3.6194,16.3731,11-05-21_19.53_CC_protocol_HPPC_IN21700_30T_cycle_#1050.mat
CC,1050,0.86691,2.57766,0.3984,8,charge,0,1.289,0.43,10.0,9.9,3.5983,3.6249,20.641,11-05-21_19.53_CC_protocol_HPPC_IN21700_30T_cycle_#1050.mat
CC,1050,0.86691,2.57766,0.3984,8,discharge,1,-10.313,3.438,2.0,2.0,3.5963,3.4253,16.581,11-05-21_19.53_CC_protocol_HPPC_IN21700_30T_cycle_#1050.mat
CC,1050,0.86691,2.57766,0.3984,8,discharge,1,-10.313,3.438,10.0,9.9,3.5963,3.3785,21.119,11-05-21_19.53_CC_protocol_HPPC_IN21700_30T_cycle_#1050.mat
CC,1050,0.86691,2.57766,0.3985,8,charge,1,5.156,1.719,2.0,1.9,3.6025,3.6851,16.0189,11-05-21_19.53_CC_protocol_HPPC_IN21700_30T_cycle_#1050.mat
CC,1050,0.86691,2.57766,0.3985,8,charge,1,5.156,1.719,10.0,9.9,3.6025,3.7066,20.1885,11-05-21_19.53_CC_protocol_HPPC_IN21700_30T_cycle_#1050.mat
CC,1050,0.86691,2.57766,0.3983,8,discharge,2,-20.624,6.875,2.0,2.0,3.5969,3.266,16.0444,11-05-21_19.53_CC_protocol_HPPC_IN21700_30T_cycle_#1050.mat
CC,1050,0.86691,2.57766,0.3983,8,discharge,2,-20.624,6.875,10.0,9.9,3.5969,3.1777,20.3258,11-05-21_19.53_CC_protocol_HPPC_IN21700_30T_cycle_#1050.mat
CC,1050,0.86691,2.57766,0.3985,8,charge,2,15.47,5.157,2.0,2.0,3.6066,3.8407,15.1325,11-05-21_19.53_CC_protocol_HPPC_IN21700_30T_cycle_#1050.mat
CC,1050,0.86691,2.57766,0.3985,8,charge,2,15.47,5.157,10.0,9.9,3.6066,3.8874,18.1513,11-05-21_19.53_CC_protocol_HPPC_IN21700_30T_cycle_#1050.mat
CC,1050,0.86691,2.57766,0.3982,8,discharge,3,-29.646,9.882,2.0,2.0,3.598,3.1363,15.5738,11-05-21_19.53_CC_protocol_HPPC_IN21700_30T_cycle_#1050.mat
CC,1050,0.86691,2.57766,0.3982,8,discharge,3,-29.646,9.882,10.0,9.9,3.598,3.0085,19.8846,11-05-21_19.53_CC_protocol_HPPC_IN21700_30T_cycle_#1050.mat
CC,1050,0.86691,2.57766,0.3987,8,charge,3,25.782,8.594,2.0,1.9,3.611,3.975,14.1184,11-05-21_19.53_CC_protocol_HPPC_IN21700_30T_cycle_#1050.mat
CC,1050,0.86691,2.57766,0.3987,8,charge,3,25.782,8.594,10.0,9.9,3.611,4.0429,16.752,11-05-21_19.53_CC_protocol_HPPC_IN21700_30T_cycle_#1050.mat
CC,1050,0.86691,2.57766,0.3125,9,discharge,0,-2.579,0.86,2.0,2.0,3.5157,3.4677,18.614,11-05-21_19.53_CC_protocol_HPPC_IN21700_30T_cycle_#1050.mat
CC,1050,0.86691,2.57766,0.3125,9,discharge,0,-2.579,0.86,10.0,9.9,3.5157,3.4528,24.3921,11-05-21_19.53_CC_protocol_HPPC_IN21700_30T_cycle_#1050.mat
CC,1050,0.86691,2.57766,0.3125,9,charge,0,1.289,0.43,2.0,1.9,3.5177,3.5408,17.9236,11-05-21_19.53_CC_protocol_HPPC_IN21700_30T_cycle_#1050.mat
CC,1050,0.86691,2.57766,0.3125,9,charge,0,1.289,0.43,10.0,9.9,3.5177,3.5471,22.8119,11-05-21_19.53_CC_protocol_HPPC_IN21700_30T_cycle_#1050.mat
CC,1050,0.86691,2.57766,0.3124,9,discharge,1,-10.313,3.438,2.0,2.0,3.5155,3.3268,18.2973,11-05-21_19.53_CC_protocol_HPPC_IN21700_30T_cycle_#1050.mat
CC,1050,0.86691,2.57766,0.3124,9,discharge,1,-10.313,3.438,10.0,9.9,3.5155,3.2704,23.7661,11-05-21_19.53_CC_protocol_HPPC_IN21700_30T_cycle_#1050.mat
CC,1050,0.86691,2.57766,0.3126,9,charge,1,5.156,1.719,2.0,2.0,3.5233,3.6125,17.2992,11-05-21_19.53_CC_protocol_HPPC_IN21700_30T_cycle_#1050.mat
CC,1050,0.86691,2.57766,0.3126,9,charge,1,5.156,1.719,10.0,9.9,3.5233,3.635,21.6628,11-05-21_19.53_CC_protocol_HPPC_IN21700_30T_cycle_#1050.mat
CC,1050,0.86691,2.57766,0.3123,9,discharge,2,-20.625,6.875,2.0,2.0,3.5184,3.1531,17.7115,11-05-21_19.53_CC_protocol_HPPC_IN21700_30T_cycle_#1050.mat
CC,1050,0.86691,2.57766,0.3123,9,discharge,2,-20.625,6.875,10.0,9.9,3.5184,3.0269,23.8303,11-05-21_19.53_CC_protocol_HPPC_IN21700_30T_cycle_#1050.mat
CC,1050,0.86691,2.57766,0.3126,9,charge,2,15.469,5.156,2.0,2.0,3.5295,3.7718,15.6636,11-05-21_19.53_CC_protocol_HPPC_IN21700_30T_cycle_#1050.mat
CC,1050,0.86691,2.57766,0.3126,9,charge,2,15.469,5.156,10.0,9.9,3.5295,3.8262,19.1803,11-05-21_19.53_CC_protocol_HPPC_IN21700_30T_cycle_#1050.mat
CC,1050,0.86691,2.57766,0.3123,9,discharge,3,-29.648,9.883,2.0,2.0,3.5198,3.0119,17.131,11-05-21_19.53_CC_protocol_HPPC_IN21700_30T_cycle_#1050.mat
CC,1050,0.86691,2.57766,0.3123,9,discharge,3,-29.648,9.883,10.0,9.9,3.5198,2.7961,24.4097,11-05-21_19.53_CC_protocol_HPPC_IN21700_30T_cycle_#1050.mat
CC,1050,0.86691,2.57766,0.3127,9,charge,3,25.782,8.594,2.0,2.0,3.5338,3.9068,14.4675,11-05-21_19.53_CC_protocol_HPPC_IN21700_30T_cycle_#1050.mat
CC,1050,0.86691,2.57766,0.3127,9,charge,3,25.782,8.594,10.0,9.9,3.5338,3.983,17.423,11-05-21_19.53_CC_protocol_HPPC_IN21700_30T_cycle_#1050.mat
CC,1050,0.86691,2.57766,0.2695,10,discharge,0,-2.578,0.859,2.0,1.9,3.4656,3.4139,20.0543,11-05-21_19.53_CC_protocol_HPPC_IN21700_30T_cycle_#1050.mat
CC,1050,0.86691,2.57766,0.2695,10,discharge,0,-2.578,0.859,10.0,9.9,3.4656,3.3973,26.4934,11-05-21_19.53_CC_protocol_HPPC_IN21700_30T_cycle_#1050.mat
CC,1050,0.86691,2.57766,0.2695,10,charge,0,1.288,0.429,2.0,2.0,3.4676,3.4924,19.2532,11-05-21_19.53_CC_protocol_HPPC_IN21700_30T_cycle_#1050.mat
CC,1050,0.86691,2.57766,0.2695,10,charge,0,1.288,0.429,10.0,9.9,3.4676,3.4985,23.9888,11-05-21_19.53_CC_protocol_HPPC_IN21700_30T_cycle_#1050.mat
CC,1050,0.86691,2.57766,0.2694,10,discharge,1,-10.313,3.438,2.0,2.0,3.466,3.2571,20.256,11-05-21_19.53_CC_protocol_HPPC_IN21700_30T_cycle_#1050.mat
CC,1050,0.86691,2.57766,0.2694,10,discharge,1,-10.313,3.438,10.0,9.9,3.466,3.1837,27.3732,11-05-21_19.53_CC_protocol_HPPC_IN21700_30T_cycle_#1050.mat
CC,1050,0.86691,2.57766,0.2696,10,charge,1,5.156,1.719,2.0,2.0,3.4729,3.5668,18.2118,11-05-21_19.53_CC_protocol_HPPC_IN21700_30T_cycle_#1050.mat
CC,1050,0.86691,2.57766,0.2696,10,charge,1,5.156,1.719,10.0,9.9,3.4729,3.5888,22.4787,11-05-21_19.53_CC_protocol_HPPC_IN21700_30T_cycle_#1050.mat
CC,1050,0.86691,2.57766,0.2694,10,discharge,2,-20.624,6.875,2.0,1.9,3.4672,3.0655,19.4773,11-05-21_19.53_CC_protocol_HPPC_IN21700_30T_cycle_#1050.mat
CC,1050,0.86691,2.57766,0.2694,10,discharge,2,-20.624,6.875,10.0,9.9,3.4672,2.8591,29.4851,11-05-21_19.53_CC_protocol_HPPC_IN21700_30T_cycle_#1050.mat
CC,1050,0.86691,2.57766,0.2697,10,charge,2,15.469,5.156,2.0,1.9,3.4783,3.7265,16.045,11-05-21_19.53_CC_protocol_HPPC_IN21700_30T_cycle_#1050.mat
CC,1050,0.86691,2.57766,0.2697,10,charge,2,15.469,5.156,10.0,9.9,3.4783,3.7841,19.7686,11-05-21_19.53_CC_protocol_HPPC_IN21700_30T_cycle_#1050.mat
CC,1050,0.86691,2.57766,0.2693,10,discharge,3,-29.649,9.883,2.0,2.0,3.4675,2.8959,19.2789,11-05-21_19.53_CC_protocol_HPPC_IN21700_30T_cycle_#1050.mat
CC,1050,0.86691,2.57766,0.2693,10,discharge,3,-29.649,9.883,10.0,9.9,3.4675,2.5202,31.9505,11-05-21_19.53_CC_protocol_HPPC_IN21700_30T_cycle_#1050.mat
CC,1050,0.86691,2.57766,0.2697,10,charge,3,25.78,8.593,2.0,2.0,3.4822,3.8616,14.7168,11-05-21_19.53_CC_protocol_HPPC_IN21700_30T_cycle_#1050.mat
CC,1050,0.86691,2.57766,0.2697,10,charge,3,25.78,8.593,10.0,9.9,3.4822,3.9445,17.9325,11-05-21_19.53_CC_protocol_HPPC_IN21700_30T_cycle_#1050.mat
CC,1050,0.86691,2.57766,0.2265,11,discharge,0,-2.579,0.86,2.0,2.0,3.4252,3.3663,22.8365,11-05-21_19.53_CC_protocol_HPPC_IN21700_30T_cycle_#1050.mat
CC,1050,0.86691,2.57766,0.2265,11,discharge,0,-2.579,0.86,10.0,9.9,3.4252,3.3445,31.2888,11-05-21_19.53_CC_protocol_HPPC_IN21700_30T_cycle_#1050.mat
CC,1050,0.86691,2.57766,0.2266,11,charge,0,1.289,0.43,2.0,2.0,3.4276,3.4557,21.8066,11-05-21_19.53_CC_protocol_HPPC_IN21700_30T_cycle_#1050.mat
CC,1050,0.86691,2.57766,0.2266,11,charge,0,1.289,0.43,10.0,9.9,3.4276,3.4624,27.0061,11-05-21_19.53_CC_protocol_HPPC_IN21700_30T_cycle_#1050.mat
CC,1050,0.86691,2.57766,0.2265,11,discharge,1,-10.313,3.438,2.0,2.0,3.426,3.1835,23.514,11-05-21_19.53_CC_protocol_HPPC_IN21700_30T_cycle_#1050.mat
CC,1050,0.86691,2.57766,0.2265,11,discharge,1,-10.313,3.438,10.0,9.9,3.426,3.0434,37.0988,11-05-21_19.53_CC_protocol_HPPC_IN21700_30T_cycle_#1050.mat
CC,1050,0.86691,2.57766,0.2266,11,charge,1,5.156,1.719,2.0,2.0,3.436,3.5341,19.0267,11-05-21_19.53_CC_protocol_HPPC_IN21700_30T_cycle_#1050.mat
CC,1050,0.86691,2.57766,0.2266,11,charge,1,5.156,1.719,10.0,9.9,3.436,3.5518,22.4597,11-05-21_19.53_CC_protocol_HPPC_IN21700_30T_cycle_#1050.mat
CC,1050,0.86691,2.57766,0.2264,11,discharge,2,-20.624,6.875,2.0,2.0,3.4282,2.9466,23.3514,11-05-21_19.53_CC_protocol_HPPC_IN21700_30T_cycle_#1050.mat
CC,1050,0.86691,2.57766,0.2264,11,discharge,2,-20.624,6.875,10.0,9.9,3.4282,2.5256,43.7645,11-05-21_19.53_CC_protocol_HPPC_IN21700_30T_cycle_#1050.mat
CC,1050,0.86691,2.57766,0.2267,11,charge,2,15.471,5.157,2.0,1.9,3.4424,3.6878,15.8619,11-05-21_19.53_CC_protocol_HPPC_IN21700_30T_cycle_#1050.mat
CC,1050,0.86691,2.57766,0.2267,11,charge,2,15.471,5.157,10.0,9.9,3.4424,3.7359,18.971,11-05-21_19.53_CC_protocol_HPPC_IN21700_30T_cycle_#1050.mat
CC,1050,0.86691,2.57766,0.2263,11,discharge,3,-28.984,9.661,2.0,2.0,3.4276,2.7415,23.6717,11-05-21_19.53_CC_protocol_HPPC_IN21700_30T_cycle_#1050.mat
CC,1050,0.86691,2.57766,0.2263,11,discharge,3,-28.984,9.661,10.0,9.9,3.4276,2.4999,32.0073,11-05-21_19.53_CC_protocol_HPPC_IN21700_30T_cycle_#1050.mat
CC,1050,0.86691,2.57766,0.2268,11,charge,3,25.781,8.594,2.0,2.0,3.4444,3.8183,14.5029,11-05-21_19.53_CC_protocol_HPPC_IN21700_30T_cycle_#1050.mat
CC,1050,0.86691,2.57766,0.2268,11,charge,3,25.781,8.594,10.0,9.9,3.4444,3.896,17.5168,11-05-21_19.53_CC_protocol_HPPC_IN21700_30T_cycle_#1050.mat
CC,1050,0.86691,2.57766,0.1836,12,discharge,0,-2.578,0.859,2.0,2.0,3.3799,3.3096,27.2724,11-05-21_19.53_CC_protocol_HPPC_IN21700_30T_cycle_#1050.mat
CC,1050,0.86691,2.57766,0.1836,12,discharge,0,-2.578,0.859,10.0,9.9,3.3799,3.2682,43.3332,11-05-21_19.53_CC_protocol_HPPC_IN21700_30T_cycle_#1050.mat
CC,1050,0.86691,2.57766,0.1836,12,charge,0,1.288,0.429,2.0,2.0,3.3848,3.416,24.2142,11-05-21_19.53_CC_protocol_HPPC_IN21700_30T_cycle_#1050.mat
CC,1050,0.86691,2.57766,0.1836,12,charge,0,1.288,0.429,10.0,9.9,3.3848,3.4269,32.6737,11-05-21_19.53_CC_protocol_HPPC_IN21700_30T_cycle_#1050.mat
CC,1050,0.86691,2.57766,0.1835,12,discharge,1,-10.313,3.438,2.0,2.0,3.3822,3.0687,30.3985,11-05-21_19.53_CC_protocol_HPPC_IN21700_30T_cycle_#1050.mat
CC,1050,0.86691,2.57766,0.1835,12,discharge,1,-10.313,3.438,10.0,9.9,3.3822,2.7596,60.3704,11-05-21_19.53_CC_protocol_HPPC_IN21700_30T_cycle_#1050.mat
CC,1050,0.86691,2.57766,0.1836,12,charge,1,5.158,1.719,2.0,2.0,3.3968,3.5026,20.5126,11-05-21_19.53_CC_protocol_HPPC_IN21700_30T_cycle_#1050.mat
CC,1050,0.86691,2.57766,0.1836,12,charge,1,5.158,1.719,10.0,9.9,3.3968,3.5262,25.0882,11-05-21_19.53_CC_protocol_HPPC_IN21700_30T_cycle_#1050.mat
CC,1050,0.86691,2.57766,0.1834,12,discharge,2,-18.631,6.21,2.0,2.0,3.3864,2.7288,35.296,11-05-21_19.53_CC_protocol_HPPC_IN21700_30T_cycle_#1050.mat
CC,1050,0.86691,2.57766,0.1834,12,discharge,2,-18.631,6.21,10.0,9.9,3.3864,2.5,47.5766,11-05-21_19.53_CC_protocol_HPPC_IN21700_30T_cycle_#1050.mat
CC,1050,0.86691,2.57766,0.1837,12,charge,2,15.469,5.156,2.0,2.0,3.4052,3.6627,16.6462,11-05-21_19.53_CC_protocol_HPPC_IN21700_30T_cycle_#1050.mat
CC,1050,0.86691,2.57766,0.1837,12,charge,2,15.469,5.156,10.0,9.9,3.4052,3.7046,19.3548,11-05-21_19.53_CC_protocol_HPPC_IN21700_30T_cycle_#1050.mat
CC,1050,0.86691,2.57766,0.1834,12,discharge,3,-16.801,5.6,2.0,1.9,3.3867,2.4989,52.8421,11-05-21_19.53_CC_protocol_HPPC_IN21700_30T_cycle_#1050.mat
CC,1050,0.86691,2.57766,0.1834,12,discharge,3,-16.801,5.6,10.0,9.9,3.3867,2.5,52.7766,11-05-21_19.53_CC_protocol_HPPC_IN21700_30T_cycle_#1050.mat
CC,1050,0.86691,2.57766,0.1838,12,charge,3,25.782,8.594,2.0,2.0,3.4068,3.7966,15.1191,11-05-21_19.53_CC_protocol_HPPC_IN21700_30T_cycle_#1050.mat
CC,1050,0.86691,2.57766,0.1838,12,charge,3,25.782,8.594,10.0,9.9,3.4068,3.8641,17.7372,11-05-21_19.53_CC_protocol_HPPC_IN21700_30T_cycle_#1050.mat
CC,1087,0.86118,2.56064,1.0,0,discharge,0,-2.563,0.854,2.0,2.0,4.126,4.0656,23.5671,11-11-21_03.39_CC_protocol_HPPC_IN21700_30T_cycle_#1087.mat
CC,1087,0.86118,2.56064,1.0,0,discharge,0,-2.563,0.854,10.0,9.7,4.126,4.0459,31.2537,11-11-21_03.39_CC_protocol_HPPC_IN21700_30T_cycle_#1087.mat
CC,1087,0.86118,2.56064,1.0,0,charge,0,1.279,0.426,2.0,1.9,4.1405,4.1774,28.8462,11-11-21_03.39_CC_protocol_HPPC_IN21700_30T_cycle_#1087.mat
CC,1087,0.86118,2.56064,1.0,0,charge,0,1.279,0.426,10.0,9.9,4.1405,4.192,40.2595,11-11-21_03.39_CC_protocol_HPPC_IN21700_30T_cycle_#1087.mat
CC,1087,0.86118,2.56064,0.9999,0,discharge,1,-10.249,3.416,2.0,2.0,4.1353,3.8879,24.1389,11-11-21_03.39_CC_protocol_HPPC_IN21700_30T_cycle_#1087.mat
CC,1087,0.86118,2.56064,0.9999,0,discharge,1,-10.249,3.416,10.0,9.9,4.1353,3.8537,27.4759,11-11-21_03.39_CC_protocol_HPPC_IN21700_30T_cycle_#1087.mat
CC,1087,0.86118,2.56064,1.0,0,charge,1,1.643,0.547,2.0,1.9,4.1447,4.2,33.6682,11-11-21_03.39_CC_protocol_HPPC_IN21700_30T_cycle_#1087.mat
CC,1087,0.86118,2.56064,1.0,0,charge,1,1.643,0.547,10.0,9.9,4.1447,4.1999,33.6073,11-11-21_03.39_CC_protocol_HPPC_IN21700_30T_cycle_#1087.mat
CC,1087,0.86118,2.56064,0.9998,0,discharge,2,-20.497,6.832,2.0,2.0,4.1339,3.7089,20.7347,11-11-21_03.39_CC_protocol_HPPC_IN21700_30T_cycle_#1087.mat
CC,1087,0.86118,2.56064,0.9998,0,discharge,2,-20.497,6.832,10.0,9.9,4.1339,3.6623,23.0082,11-11-21_03.39_CC_protocol_HPPC_IN21700_30T_cycle_#1087.mat
CC,1087,0.86118,2.56064,1.0,0,charge,2,1.549,0.516,2.0,2.0,4.1487,4.2,33.1139,11-11-21_03.39_CC_protocol_HPPC_IN21700_30T_cycle_#1087.mat
CC,1087,0.86118,2.56064,1.0,0,charge,2,1.549,0.516,10.0,9.9,4.1487,4.2001,33.1784,11-11-21_03.39_CC_protocol_HPPC_IN21700_30T_cycle_#1087.mat
CC,1087,0.86118,2.56064,0.9998,0,discharge,3,-29.464,9.821,2.0,2.0,4.1331,3.5743,18.9655,11-11-21_03.39_CC_protocol_HPPC_IN21700_30T_cycle_#1087.mat
CC,1087,0.86118,2.56064,0.9998,0,discharge,3,-29.464,9.821,10.0,9.9,4.1331,3.5125,21.063,11-11-21_03.39_CC_protocol_HPPC_IN21700_30T_cycle_#1087.mat
CC,1087,0.86118,2.56064,1.0,0,charge,3,1.478,0.493,2.0,2.0,4.1516,4.2,32.7514,11-11-21_03.39_CC_protocol_HPPC_IN21700_30T_cycle_#1087.mat
CC,1087,0.86118,2.56064,1.0,0,charge,3,1.478,0.493,10.0,9.9,4.1516,4.2,32.7514,11-11-21_03.39_CC_protocol_HPPC_IN21700_30T_cycle_#1087.mat
CC,1087,0.86118,2.56064,0.9573,1,discharge,0,-2.563,0.854,2.0,2.0,4.0893,4.0298,23.2186,11-11-21_03.39_CC_protocol_HPPC_IN21700_30T_cycle_#1087.mat
CC,1087,0.86118,2.56064,0.9573,1,discharge,0,-2.563,0.854,10.0,9.9,4.0893,4.0186,27.5892,11-11-21_03.39_CC_protocol_HPPC_IN21700_30T_cycle_#1087.mat
CC,1087,0.86118,2.56064,0.9573,1,charge,0,1.279,0.426,2.0,2.0,4.0908,4.1205,23.214,11-11-21_03.39_CC_protocol_HPPC_IN21700_30T_cycle_#1087.mat
CC,1087,0.86118,2.56064,0.9573,1,charge,0,1.279,0.426,10.0,9.9,4.0908,4.1271,28.3727,11-11-21_03.39_CC_protocol_HPPC_IN21700_30T_cycle_#1087.mat
CC,1087,0.86118,2.56064,0.9572,1,discharge,1,-10.249,3.416,2.0,2.0,4.0887,3.8741,20.9386,11-11-21_03.39_CC_protocol_HPPC_IN21700_30T_cycle_#1087.mat
CC,1087,0.86118,2.56064,0.9572,1,discharge,1,-10.249,3.416,10.0,9.9,4.0887,3.8427,24.0023,11-11-21_03.39_CC_protocol_HPPC_IN21700_30T_cycle_#1087.mat
CC,1087,0.86118,2.56064,0.9573,1,charge,1,4.237,1.412,2.0,2.0,4.0938,4.2002,25.1091,11-11-21_03.39_CC_protocol_HPPC_IN21700_30T_cycle_#1087.mat
CC,1087,0.86118,2.56064,0.9573,1,charge,1,4.237,1.412,10.0,9.9,4.0938,4.2002,25.1091,11-11-21_03.39_CC_protocol_HPPC_IN21700_30T_cycle_#1087.mat
CC,1087,0.86118,2.56064,0.9571,1,discharge,2,-20.497,6.832,2.0,2.0,4.0899,3.7056,18.7491,11-11-21_03.39_CC_protocol_HPPC_IN21700_30T_cycle_#1087.mat
CC,1087,0.86118,2.56064,0.9571,1,discharge,2,-20.497,6.832,10.0,9.9,4.0899,3.6517,21.3787,11-11-21_03.39_CC_protocol_HPPC_IN21700_30T_cycle_#1087.mat
CC,1087,0.86118,2.56064,0.9574,1,charge,2,4.122,1.374,2.0,2.0,4.0972,4.2,24.9418,11-11-21_03.39_CC_protocol_HPPC_IN21700_30T_cycle_#1087.mat
CC,1087,0.86118,2.56064,0.9574,1,charge,2,4.122,1.374,10.0,9.9,4.0972,4.2,24.9418,11-11-21_03.39_CC_protocol_HPPC_IN21700_30T_cycle_#1087.mat
CC,1087,0.86118,2.56064,0.9571,1,discharge,3,-29.463,9.821,2.0,1.9,4.0909,3.5777,17.4185,11-11-21_03.39_CC_protocol_HPPC_IN21700_30T_cycle_#1087.mat
CC,1087,0.86118,2.56064,0.9571,1,discharge,3,-29.463,9.821,10.0,9.9,4.0909,3.5011,20.0183,11-11-21_03.39_CC_protocol_HPPC_IN21700_30T_cycle_#1087.mat
CC,1087,0.86118,2.56064,0.9574,1,charge,3,3.934,1.311,2.0,2.0,4.1005,4.2,25.2936,11-11-21_03.39_CC_protocol_HPPC_IN21700_30T_cycle_#1087.mat
CC,1087,0.86118,2.56064,0.9574,1,charge,3,3.934,1.311,10.0,9.9,4.1005,4.2,25.2936,11-11-21_03.39_CC_protocol_HPPC_IN21700_30T_cycle_#1087.mat
CC,1087,0.86118,2.56064,0.9146,2,discharge,0,-2.563,0.854,2.0,2.0,4.0757,4.02,21.7323,11-11-21_03.39_CC_protocol_HPPC_IN21700_30T_cycle_#1087.mat
CC,1087,0.86118,2.56064,0.9146,2,discharge,0,-2.563,0.854,10.0,9.9,4.0757,4.0075,26.6094,11-11-21_03.39_CC_protocol_HPPC_IN21700_30T_cycle_#1087.mat
CC,1087,0.86118,2.56064,0.9146,2,charge,0,1.28,0.427,2.0,2.0,4.0765,4.1048,22.1146,11-11-21_03.39_CC_protocol_HPPC_IN21700_30T_cycle_#1087.mat
CC,1087,0.86118,2.56064,0.9146,2,charge,0,1.28,0.427,10.0,9.9,4.0765,4.1104,26.4906,11-11-21_03.39_CC_protocol_HPPC_IN21700_30T_cycle_#1087.mat
CC,1087,0.86118,2.56064,0.9145,2,discharge,1,-10.249,3.416,2.0,2.0,4.076,3.8674,20.3532,11-11-21_03.39_CC_protocol_HPPC_IN21700_30T_cycle_#1087.mat
CC,1087,0.86118,2.56064,0.9145,2,discharge,1,-10.249,3.416,10.0,9.9,4.076,3.8247,24.5195,11-11-21_03.39_CC_protocol_HPPC_IN21700_30T_cycle_#1087.mat
CC,1087,0.86118,2.56064,0.9146,2,charge,1,5.125,1.708,2.0,1.9,4.08,4.1866,20.7996,11-11-21_03.39_CC_protocol_HPPC_IN21700_30T_cycle_#1087.mat
CC,1087,0.86118,2.56064,0.9146,2,charge,1,5.125,1.708,10.0,9.9,4.08,4.2,23.4142,11-11-21_03.39_CC_protocol_HPPC_IN21700_30T_cycle_#1087.mat
CC,1087,0.86118,2.56064,0.9144,2,discharge,2,-20.497,6.832,2.0,2.0,4.0765,3.6964,18.5442,11-11-21_03.39_CC_protocol_HPPC_IN21700_30T_cycle_#1087.mat
CC,1087,0.86118,2.56064,0.9144,2,discharge,2,-20.497,6.832,10.0,9.9,4.0765,3.6252,22.0179,11-11-21_03.39_CC_protocol_HPPC_IN21700_30T_cycle_#1087.mat
CC,1087,0.86118,2.56064,0.9147,2,charge,2,5.247,1.749,2.0,2.0,4.0818,4.2,22.5263,11-11-21_03.39_CC_protocol_HPPC_IN21700_30T_cycle_#1087.mat
CC,1087,0.86118,2.56064,0.9147,2,charge,2,5.247,1.749,10.0,9.9,4.0818,4.2,22.5263,11-11-21_03.39_CC_protocol_HPPC_IN21700_30T_cycle_#1087.mat
CC,1087,0.86118,2.56064,0.9144,2,discharge,3,-29.464,9.821,2.0,1.9,4.0774,3.5662,17.35,11-11-21_03.39_CC_protocol_HPPC_IN21700_30T_cycle_#1087.mat
CC,1087,0.86118,2.56064,0.9144,2,discharge,3,-29.464,9.821,10.0,9.9,4.0774,3.4702,20.6082,11-11-21_03.39_CC_protocol_HPPC_IN21700_30T_cycle_#1087.mat
CC,1087,0.86118,2.56064,0.9147,2,charge,3,5.114,1.705,2.0,2.0,4.0849,4.2001,22.526,11-11-21_03.39_CC_protocol_HPPC_IN21700_30T_cycle_#1087.mat
CC,1087,0.86118,2.56064,0.9147,2,charge,3,5.114,1.705,10.0,9.9,4.0849,4.2001,22.526,11-11-21_03.39_CC_protocol_HPPC_IN21700_30T_cycle_#1087.mat
CC,1087,0.86118,2.56064,0.8292,3,discharge,0,-2.562,0.854,2.0,2.0,3.9985,3.949,19.3171,11-11-21_03.39_CC_protocol_HPPC_IN21700_30T_cycle_#1087.mat
CC,1087,0.86118,2.56064,0.8292,3,discharge,0,-2.562,0.854,10.0,9.9,3.9985,3.9316,26.1073,11-11-21_03.39_CC_protocol_HPPC_IN21700_30T_cycle_#1087.mat
CC,1087,0.86118,2.56064,0.8292,3,charge,0,1.279,0.426,2.0,1.9,4.0011,4.025,18.6806,11-11-21_03.39_CC_protocol_HPPC_IN21700_30T_cycle_#1087.mat
CC,1087,0.86118,2.56064,0.8292,3,charge,0,1.279,0.426,10.0,9.9,4.0011,4.0326,24.6209,11-11-21_03.39_CC_protocol_HPPC_IN21700_30T_cycle_#1087.mat
CC,1087,0.86118,2.56064,0.8291,3,discharge,1,-10.249,3.416,2.0,1.9,3.9996,3.8096,18.5384,11-11-21_03.39_CC_protocol_HPPC_IN21700_30T_cycle_#1087.mat
CC,1087,0.86118,2.56064,0.8291,3,discharge,1,-10.249,3.416,10.0,9.9,3.9996,3.7554,23.8267,11-11-21_03.39_CC_protocol_HPPC_IN21700_30T_cycle_#1087.mat
CC,1087,0.86118,2.56064,0.8292,3,charge,1,5.125,1.708,2.0,2.0,4.0063,4.0991,18.1059,11-11-21_03.39_CC_protocol_HPPC_IN21700_30T_cycle_#1087.mat
CC,1087,0.86118,2.56064,0.8292,3,charge,1,5.125,1.708,10.0,9.9,4.0063,4.1251,23.1787,11-11-21_03.39_CC_protocol_HPPC_IN21700_30T_cycle_#1087.mat
CC,1087,0.86118,2.56064,0.829,3,discharge,2,-20.499,6.833,2.0,2.0,4.0009,3.6443,17.396,11-11-21_03.39_CC_protocol_HPPC_IN21700_30T_cycle_#1087.mat
CC,1087,0.86118,2.56064,0.829,3,discharge,2,-20.499,6.833,10.0,9.9,4.0009,3.5664,21.1962,11-11-21_03.39_CC_protocol_HPPC_IN21700_30T_cycle_#1087.mat
CC,1087,0.86118,2.56064,0.8293,3,charge,2,10.001,3.334,2.0,2.0,4.0099,4.2001,19.0181,11-11-21_03.39_CC_protocol_HPPC_IN21700_30T_cycle_#1087.mat
CC,1087,0.86118,2.56064,0.8293,3,charge,2,10.001,3.334,10.0,9.9,4.0099,4.2,19.0081,11-11-21_03.39_CC_protocol_HPPC_IN21700_30T_cycle_#1087.mat
CC,1087,0.86118,2.56064,0.8289,3,discharge,3,-29.465,9.822,2.0,2.0,4.0021,3.5168,16.4704,11-11-21_03.39_CC_protocol_HPPC_IN21700_30T_cycle_#1087.mat
CC,1087,0.86118,2.56064,0.8289,3,discharge,3,-29.465,9.822,10.0,9.9,4.0021,3.418,19.8235,11-11-21_03.39_CC_protocol_HPPC_IN21700_30T_cycle_#1087.mat
CC,1087,0.86118,2.56064,0.8293,3,charge,3,9.951,3.317,2.0,2.0,4.0139,4.2001,18.7115,11-11-21_03.39_CC_protocol_HPPC_IN21700_30T_cycle_#1087.mat
CC,1087,0.86118,2.56064,0.8293,3,charge,3,9.951,3.317,10.0,9.9,4.0139,4.2,18.7015,11-11-21_03.39_CC_protocol_HPPC_IN21700_30T_cycle_#1087.mat
CC,1087,0.86118,2.56064,0.7438,4,discharge,0,-2.563,0.854,2.0,2.0,3.9109,3.8643,18.1825,11-11-21_03.39_CC_protocol_HPPC_IN21700_30T_cycle_#1087.mat
CC,1087,0.86118,2.56064,0.7438,4,discharge,0,-2.563,0.854,10.0,9.9,3.9109,3.8483,24.4255,11-11-21_03.39_CC_protocol_HPPC_IN21700_30T_cycle_#1087.mat
CC,1087,0.86118,2.56064,0.7438,4,charge,0,1.279,0.426,2.0,2.0,3.9133,3.936,17.7441,11-11-21_03.39_CC_protocol_HPPC_IN21700_30T_cycle_#1087.mat
CC,1087,0.86118,2.56064,0.7438,4,charge,0,1.279,0.426,10.0,9.9,3.9133,3.9424,22.7468,11-11-21_03.39_CC_protocol_HPPC_IN21700_30T_cycle_#1087.mat
CC,1087,0.86118,2.56064,0.7437,4,discharge,1,-10.249,3.416,2.0,2.0,3.9114,3.7297,17.7286,11-11-21_03.39_CC_protocol_HPPC_IN21700_30T_cycle_#1087.mat
CC,1087,0.86118,2.56064,0.7437,4,discharge,1,-10.249,3.416,10.0,9.9,3.9114,3.6822,22.3632,11-11-21_03.39_CC_protocol_HPPC_IN21700_30T_cycle_#1087.mat
CC,1087,0.86118,2.56064,0.7438,4,charge,1,5.125,1.708,2.0,2.0,3.9177,4.0049,17.0136,11-11-21_03.39_CC_protocol_HPPC_IN21700_30T_cycle_#1087.mat
