Repository: KikETs/ECM_HYBRID_BMS_JOINT

## Results

| Arm | Model | Size | Protocol | Result | Worst cell |
|---|---|---|---|---|---|
| SOP | 2RC table + trim (A8) | 4 effective coefficients, 2 EW states | leave-one-cell-out | usable current 69.6 % discharge, 59.5 % charge (τ = 10 s) | 59.9 % / 53.5 % (BOOST_REST) |
| SOH | dQ/dV ridge | 65 coefficients | leave-one-cell-out | RMSE 0.0094, bias −0.0005 | 0.0130 (BOOST_REST) |
| SOC | 2RC EKF, low-current gate | 3 states | leave-one-cell-out | **2.34 %p** over six sensor disturbances on estimated SOH (2.325 on true SOH), per cell 2.00–2.75 | 4.60 %p (BOOST_NEGPULSE_1S, current offset −0.10 A) |

The SOH arm was a 10,945-parameter CNN until the second audit round. Nested

File: analysis/uypydj_ecm.csv (part 23 of 80)
cell,cycle,SOH,CAP_Ah,SOC,direction,rate_rank,I_A,V_pre_V,rest_before_s,n_points,R0_mOhm,R1_mOhm,tau1_s,R2_mOhm,tau2_s,fit_rmse_mV
BOOST,1237,0.83228,2.49317,0.9998,discharge,2,-19.948,4.1244,638.7,101,11.5531,9.9625,0.1962,5.1572,4.4186,1.865
BOOST,1237,0.83228,2.49317,1.0,charge,2,1.407,4.1426,281.6,101,40.8392,0.01,0.05,0.01,2978.9364,0.4113
BOOST,1237,0.83228,2.49317,0.9998,discharge,3,-28.674,4.1245,637.6,101,11.5433,8.1355,0.1727,5.1243,5.5131,2.2293
BOOST,1237,0.83228,2.49317,1.0,charge,3,1.32,4.1459,386.8,101,41.0185,0.01,0.05,0.01,2980.6079,0.3792
BOOST,1237,0.83228,2.49317,0.9584,discharge,0,-2.492,4.0849,4785.1,101,11.8528,12.7838,0.297,10.5183,4.7694,0.2951
BOOST,1237,0.83228,2.49317,0.9585,charge,0,1.247,4.0861,70.4,100,12.3667,12.9947,0.2999,12.0304,5.4265,0.1724
BOOST,1237,0.83228,2.49317,0.9584,discharge,1,-9.975,4.0854,635.5,101,11.6752,10.7963,0.2364,7.2374,5.3045,0.8822
BOOST,1237,0.83228,2.49317,0.9585,charge,1,3.568,4.0905,160.9,101,15.5822,15.1262,0.1606,0.01,3000.0,0.5288
BOOST,1237,0.83228,2.49317,0.9583,discharge,2,-19.948,4.0859,663.3,101,11.571,8.1077,0.1724,6.34,6.0646,1.5337
BOOST,1237,0.83228,2.49317,0.9585,charge,2,3.451,4.0948,282.1,101,30.5056,0.01,0.05,0.01,2999.9916,0.5952
BOOST,1237,0.83228,2.49317,0.9582,discharge,3,-28.674,4.0873,662.1,101,11.4118,6.7037,0.1481,6.3594,6.714,1.7471
BOOST,1237,0.83228,2.49317,0.9585,charge,3,3.304,4.0986,386.9,100,30.7116,0.01,0.05,0.01,3000.0,0.6867
BOOST,1237,0.83228,2.49317,0.9169,discharge,0,-2.493,4.0717,4810.7,101,11.4988,11.2985,0.2605,13.8061,6.6712,0.3055
BOOST,1237,0.83228,2.49317,0.9169,charge,0,1.247,4.074,70.4,101,11.5518,11.0707,0.2568,10.4943,5.2844,0.1631
BOOST,1237,0.83228,2.49317,0.9168,discharge,1,-9.976,4.0716,635.5,101,11.4861,9.5923,0.215,9.975,6.1032,0.8807
BOOST,1237,0.83228,2.49317,0.9169,charge,1,4.526,4.0775,161.0,101,12.3829,5.1954,0.104,9.5093,0.5317,0.3181
BOOST,1237,0.83228,2.49317,0.9167,discharge,2,-19.949,4.0721,674.1,101,11.2062,7.6943,0.1649,7.9745,6.0078,1.4507
BOOST,1237,0.83228,2.49317,0.917,charge,2,4.451,4.0805,282.2,101,26.8627,0.01,0.05,0.01,2999.7729,0.657
BOOST,1237,0.83228,2.49317,0.9167,discharge,3,-28.675,4.0744,674.2,100,11.2638,6.3655,0.1409,7.4889,6.2421,1.9383
BOOST,1237,0.83228,2.49317,0.917,charge,3,4.33,4.0829,387.0,101,27.0564,0.01,0.05,0.01,2999.9398,0.69
BOOST,1237,0.83228,2.49317,0.8337,discharge,0,-2.495,3.9808,5362.6,101,11.4487,8.0153,0.2282,16.3947,7.871,0.2745
BOOST,1237,0.83228,2.49317,0.8338,charge,0,1.246,3.9839,70.4,101,10.9289,8.2157,0.2105,13.9393,7.3793,0.1533
BOOST,1237,0.83228,2.49317,0.8337,discharge,1,-9.975,3.9814,635.5,101,11.2887,7.1993,0.1885,10.3979,5.5227,0.8911
BOOST,1237,0.83228,2.49317,0.8338,charge,1,4.986,3.9891,161.1,100,11.432,7.2347,0.1996,11.5336,6.901,0.4514
BOOST,1237,0.83228,2.49317,0.8336,discharge,2,-19.948,3.9826,680.6,101,11.2929,5.8793,0.1608,7.873,5.3334,1.606
BOOST,1237,0.83228,2.49317,0.8339,charge,2,9.221,3.9944,281.7,101,18.1607,4.1526,0.05,0.01,2999.9799,1.0107
BOOST,1237,0.83228,2.49317,0.8335,discharge,3,-28.674,3.985,731.1,101,11.1933,5.0686,0.1442,7.3438,5.7461,2.176
BOOST,1237,0.83228,2.49317,0.8339,charge,3,9.155,3.9995,387.4,101,21.9079,0.01,0.05,0.01,3000.0,0.8
BOOST,1237,0.83228,2.49317,0.7506,discharge,0,-2.495,3.8985,5420.0,101,11.3608,6.9974,0.2064,14.0325,7.5497,0.2448
BOOST,1237,0.83228,2.49317,0.7507,charge,0,1.247,3.9008,70.5,101,11.007,7.1981,0.1987,11.4464,6.7215,0.1541
BOOST,1237,0.83228,2.49317,0.7506,discharge,1,-9.973,3.899,635.5,101,11.3788,6.4542,0.1779,9.591,6.1365,0.8353
BOOST,1237,0.83228,2.49317,0.7507,charge,1,4.988,3.9056,160.9,101,11.2363,6.5211,0.1849,9.5403,6.3426,0.4057
BOOST,1237,0.83228,2.49317,0.7505,discharge,2,-19.948,3.8995,680.5,101,11.3031,5.3475,0.1503,7.9581,6.1939,1.3969
BOOST,1237,0.83228,2.49317,0.7508,charge,2,14.695,3.9105,282.1,101,11.2523,3.9283,0.0824,4.5996,1.4916,1.4771
BOOST,1237,0.83228,2.49317,0.7504,discharge,3,-28.675,3.9004,790.5,101,11.2906,4.5279,0.1379,7.7937,6.7845,1.8375
BOOST,1237,0.83228,2.49317,0.7508,charge,3,14.778,3.9131,387.0,101,19.4265,0.01,2999.9996,0.01,2999.9996,0.8707
BOOST,1237,0.83228,2.49317,0.6675,discharge,0,-2.494,3.8107,5487.4,101,11.3149,6.1166,0.1904,12.6193,8.0616,0.2198
BOOST,1237,0.83228,2.49317,0.6675,charge,0,1.247,3.8128,70.5,101,11.2046,5.9412,0.17,10.4821,6.8461,0.1288
BOOST,1237,0.83228,2.49317,0.6674,discharge,1,-9.975,3.8114,635.4,101,11.2654,5.601,0.1673,9.7715,6.5,0.7258
BOOST,1237,0.83228,2.49317,0.6676,charge,1,4.986,3.8174,160.9,101,11.1776,5.6376,0.1748,8.5036,6.0178,0.3638
BOOST,1237,0.83228,2.49317,0.6674,discharge,2,-19.948,3.8123,680.6,101,11.1933,4.7587,0.1548,8.448,6.5908,1.3064
BOOST,1237,0.83228,2.49317,0.6677,charge,2,14.962,3.822,281.9,101,11.0774,4.489,0.1455,7.1209,7.0318,0.9946
BOOST,1237,0.83228,2.49317,0.6673,discharge,3,-28.674,3.8128,801.0,101,11.1495,4.0271,0.1363,8.3217,7.1126,1.7464
BOOST,1237,0.83228,2.49317,0.6677,charge,3,21.172,3.8248,387.9,101,12.7665,2.0899,0.05,2.8725,0.2556,0.4654
BOOST,1237,0.83228,2.49317,0.5844,discharge,0,-2.494,3.7268,5565.9,101,11.113,5.8978,0.1813,12.8503,8.3091,0.2183
BOOST,1237,0.83228,2.49317,0.5844,charge,0,1.245,3.7283,70.5,101,11.6141,5.8075,0.1786,11.6509,8.1681,0.1232
BOOST,1237,0.83228,2.49317,0.5843,discharge,1,-9.975,3.7276,635.4,100,11.3137,5.4452,0.1728,10.4459,6.8796,0.6583
BOOST,1237,0.83228,2.49317,0.5845,charge,1,4.987,3.7337,160.8,101,11.3112,5.336,0.1657,9.1265,6.1185,0.3367
BOOST,1237,0.83228,2.49317,0.5842,discharge,2,-19.948,3.7285,680.6,101,11.2184,4.6749,0.1498,8.728,6.2973,1.347
BOOST,1237,0.83228,2.49317,0.5845,charge,2,14.962,3.7385,282.2,101,11.0526,4.413,0.1389,6.6863,5.9236,1.0064
BOOST,1237,0.83228,2.49317,0.5842,discharge,3,-28.674,3.7287,801.1,101,11.1653,4.0436,0.1422,8.5246,6.7476,1.9111
BOOST,1237,0.83228,2.49317,0.5846,charge,3,24.935,3.7423,387.0,101,10.9189,3.1111,0.0913,4.7599,3.4681,2.023
BOOST,1237,0.83228,2.49317,0.5013,discharge,0,-2.495,3.6504,5609.7,101,10.8998,6.3377,0.1934,11.9919,8.1087,0.2167
BOOST,1237,0.83228,2.49317,0.5013,charge,0,1.247,3.6534,70.5,100,11.201,6.169,0.1827,10.6561,7.7563,0.1305
BOOST,1237,0.83228,2.49317,0.5012,discharge,1,-9.975,3.652,635.4,101,11.3819,5.6704,0.1758,10.0551,7.0627,0.6969
BOOST,1237,0.83228,2.49317,0.5013,charge,1,4.988,3.6575,160.9,101,11.3716,5.6038,0.1686,8.9061,6.4591,0.3263
BOOST,1237,0.83228,2.49317,0.5011,discharge,2,-19.948,3.6528,680.4,101,11.251,4.786,0.1512,8.8545,6.7674,1.3126
BOOST,1237,0.83228,2.49317,0.5014,charge,2,14.962,3.6622,281.5,101,11.1394,4.3976,0.1376,6.3933,5.9744,0.9202
BOOST,1237,0.83228,2.49317,0.5011,discharge,3,-28.674,3.6536,800.8,101,11.1519,4.1448,0.143,9.0261,7.5221,1.8573
BOOST,1237,0.83228,2.49317,0.5015,charge,3,24.935,3.6658,386.8,101,10.9218,3.4643,0.1186,5.6534,6.2614,1.3085
BOOST,1237,0.83228,2.49317,0.4182,discharge,0,-2.494,3.5892,5612.4,101,11.2393,6.7055,0.2059,12.5672,8.2156,0.2218
BOOST,1237,0.83228,2.49317,0.4182,charge,0,1.246,3.5913,70.5,101,11.2417,6.5939,0.1963,10.5602,7.4956,0.1305
BOOST,1237,0.83228,2.49317,0.4181,discharge,1,-9.975,3.59,635.4,101,11.3162,6.4363,0.1918,11.1244,7.5111,0.7209
BOOST,1237,0.83228,2.49317,0.4182,charge,1,4.988,3.5966,160.6,101,11.3123,6.2568,0.1843,9.6834,7.3851,0.3637
BOOST,1237,0.83228,2.49317,0.418,discharge,2,-19.948,3.5909,680.4,101,11.3444,5.4395,0.1615,10.6145,7.7213,1.5104
BOOST,1237,0.83228,2.49317,0.4183,charge,2,14.962,3.6026,281.5,101,11.1574,4.7672,0.1338,6.4301,5.7119,0.8049
BOOST,1237,0.83228,2.49317,0.4179,discharge,3,-28.675,3.5916,800.9,101,11.322,4.7361,0.1592,12.6471,10.2739,2.1961
BOOST,1237,0.83228,2.49317,0.4184,charge,3,24.934,3.6076,386.9,101,10.9676,3.7123,0.1144,5.3079,5.6697,1.2829
BOOST,1237,0.83228,2.49317,0.335,discharge,0,-2.494,3.5096,5612.3,101,11.6594,8.8586,0.2499,15.1742,7.9792,0.2689
BOOST,1237,0.83228,2.49317,0.3351,charge,0,1.245,3.5119,70.5,101,11.3483,8.7766,0.2251,11.5685,7.0684,0.1385
BOOST,1237,0.83228,2.49317,0.335,discharge,1,-9.975,3.5107,635.4,100,11.6911,8.0983,0.229,14.8249,8.2965,1.0432
BOOST,1237,0.83228,2.49317,0.3351,charge,1,4.988,3.5182,160.9,101,11.5477,7.5267,0.2056,10.4409,7.5266,0.4063
BOOST,1237,0.83228,2.49317,0.3349,discharge,2,-19.949,3.5123,680.5,101,11.6638,6.7562,0.2121,22.3466,13.8932,2.0923
BOOST,1237,0.83228,2.49317,0.3352,charge,2,14.961,3.5255,281.6,101,11.1611,5.4073,0.1467,7.627,7.1131,0.9196
BOOST,1237,0.83228,2.49317,0.3348,discharge,3,-28.674,3.5138,801.3,101,11.523,5.8171,0.2046,47.5869,29.896,2.8167
BOOST,1237,0.83228,2.49317,0.3352,charge,3,24.934,3.531,387.6,101,10.9415,3.8718,0.1163,6.1559,6.323,1.114
BOOST,1237,0.83228,2.49317,0.2935,discharge,0,-2.493,3.4648,5071.7,101,11.2672,9.468,0.2646,17.1305,7.9974,0.2924
BOOST,1237,0.83228,2.49317,0.2935,charge,0,1.246,3.467,70.5,101,11.9803,9.0884,0.2498,10.7499,6.3431,0.1453
BOOST,1237,0.83228,2.49317,0.2934,discharge,1,-9.973,3.466,635.4,101,11.6894,8.9386,0.2552,23.5146,11.2878,1.1374
BOOST,1237,0.83228,2.49317,0.2935,charge,1,4.988,3.4734,160.7,100,11.4298,8.2178,0.2128,9.6127,7.6201,0.4352
BOOST,1237,0.83228,2.49317,0.2933,discharge,2,-19.95,3.4669,680.6,101,11.7661,7.5831,0.2307,49.9024,23.0728,2.0086
BOOST,1237,0.83228,2.49317,0.2936,charge,2,14.961,3.4797,281.4,101,11.2831,5.5891,0.1429,8.0944,7.9132,0.8281
BOOST,1237,0.83228,2.49317,0.2937,charge,3,24.935,3.4843,373.5,101,11.1193,4.0653,0.1151,6.7146,6.961,1.1144
BOOST,1237,0.83228,2.49317,0.2519,discharge,0,-2.493,3.4258,5071.4,101,12.0641,12.0378,0.3309,26.8224,9.2578,0.3655
BOOST,1237,0.83228,2.49317,0.2519,charge,0,1.247,3.4291,70.4,101,11.6806,11.1956,0.28,13.1289,5.7476,0.1695
BOOST,1237,0.83228,2.49317,0.2519,discharge,1,-9.975,3.4256,635.4,100,12.0266,10.7858,0.3085,51.9077,15.4638,1.4635
BOOST,1237,0.83228,2.49317,0.252,charge,1,4.988,3.4382,160.9,101,11.6483,9.1489,0.234,7.8417,5.7947,0.4336
BOOST,1237,0.83228,2.49317,0.2521,charge,2,14.962,3.4459,275.1,101,11.2519,5.6599,0.1507,7.0392,8.361,0.8811
BOOST,1237,0.83228,2.49317,0.2522,charge,3,24.934,3.4484,311.2,101,11.0118,4.088,0.115,6.7382,8.5042,1.0385
BOOST,1237,0.83228,2.49317,0.2104,discharge,0,-2.495,3.3796,5071.6,100,12.1572,14.5126,0.4264,55.7567,12.7554,0.4433
BOOST,1237,0.83228,2.49317,0.2104,charge,0,1.247,3.3846,70.4,101,11.8665,12.9236,0.3351,21.6501,7.3638,0.1892
BOOST,1237,0.83228,2.49317,0.2103,discharge,1,-9.977,3.3813,635.4,101,12.3218,12.8718,0.4066,106.9238,19.0225,1.9001
BOOST,1237,0.83228,2.49317,0.2104,charge,1,4.988,3.3984,160.9,100,11.6463,9.5015,0.2422,10.4561,4.9199,0.4556
BOOST,1237,0.83228,2.49317,0.2105,charge,2,14.962,3.4091,224.6,101,11.1581,6.1768,0.1699,5.8552,6.0316,1.1947
BOOST,1237,0.83228,2.49317,0.2106,charge,3,24.934,3.4115,236.1,101,11.013,4.4986,0.1318,5.7903,7.6777,1.4018
BOOST,1275,0.82629,2.47525,1.0,discharge,0,-2.474,4.1177,99999.0,99,3.5612,22.2119,0.4364,16.9947,4.7236,0.3475
BOOST,1275,0.82629,2.47525,1.0,charge,0,1.237,4.1322,69.5,101,12.8993,18.9522,0.4289,29.8379,7.6946,0.228
BOOST,1275,0.82629,2.47525,0.9999,discharge,1,-9.896,4.127,635.4,101,11.7539,14.273,0.2733,7.2799,3.5136,0.9821
BOOST,1275,0.82629,2.47525,1.0,charge,1,1.383,4.1387,161.0,101,41.4832,2.8913,0.05,0.01,3000.0,0.334
BOOST,1275,0.82629,2.47525,0.9998,discharge,2,-19.791,4.1256,637.5,101,11.6618,10.6964,0.2107,5.2396,4.4197,1.7887
BOOST,1275,0.82629,2.47525,1.0,charge,2,1.285,4.1445,281.3,100,43.2334,0.01,0.05,0.01,2956.545,0.3797
BOOST,1275,0.82629,2.47525,0.9998,discharge,3,-28.449,4.1252,636.1,101,11.5783,8.7402,0.1807,5.1523,5.3694,2.2061
BOOST,1275,0.82629,2.47525,1.0,charge,3,1.298,4.1492,387.6,83,39.166,0.01,0.05,0.01,2999.9999,0.3613
BOOST,1275,0.82629,2.47525,0.9587,discharge,0,-2.475,4.0847,4786.7,101,11.997,14.186,0.3213,11.2871,4.7258,0.3173
BOOST,1275,0.82629,2.47525,0.9588,charge,0,1.237,4.0866,70.4,101,11.7775,14.4264,0.3244,13.0214,5.3546,0.1702
BOOST,1275,0.82629,2.47525,0.9587,discharge,1,-9.896,4.0852,635.5,101,11.6993,11.8052,0.2425,7.5369,5.1867,0.9901
BOOST,1275,0.82629,2.47525,0.9588,charge,1,3.345,4.0904,161.2,101,16.4935,16.2899,0.1437,0.01,3000.0,0.5992
BOOST,1275,0.82629,2.47525,0.9586,discharge,2,-19.791,4.0856,661.3,101,11.5652,8.8566,0.1807,6.496,5.9388,1.5518
BOOST,1275,0.82629,2.47525,0.9588,charge,2,3.231,4.0949,281.8,101,32.5506,0.01,0.05,0.01,2999.9967,0.616
BOOST,1275,0.82629,2.47525,0.9585,discharge,3,-28.45,4.0871,659.9,100,11.4628,7.2559,0.1531,6.3977,6.4224,1.8664
BOOST,1275,0.82629,2.47525,0.9588,charge,3,3.067,4.0993,387.5,101,32.8609,0.01,0.05,0.01,2999.997,0.6171
BOOST,1275,0.82629,2.47525,0.9175,discharge,0,-2.474,4.0712,4806.3,101,11.7836,11.7326,0.2854,14.5315,6.7018,0.3026
BOOST,1275,0.82629,2.47525,0.9175,charge,0,1.235,4.0729,70.4,101,12.3953,11.6051,0.2735,11.0714,5.2986,0.1558
BOOST,1275,0.82629,2.47525,0.9174,discharge,1,-9.896,4.0711,635.5,101,11.7227,10.1115,0.224,10.251,5.9614,0.962
BOOST,1275,0.82629,2.47525,0.9176,charge,1,4.309,4.0774,161.1,101,13.1017,2.8248,0.075,12.5423,0.3611,0.2809
BOOST,1275,0.82629,2.47525,0.9174,discharge,2,-19.792,4.0718,672.4,101,11.5546,7.9519,0.1708,8.0839,5.8162,1.5728
BOOST,1275,0.82629,2.47525,0.9176,charge,2,4.23,4.0803,282.0,101,28.3135,0.01,0.05,0.01,3000.0,0.6597
BOOST,1275,0.82629,2.47525,0.9173,discharge,3,-28.451,4.0741,671.9,101,11.7155,6.452,0.1517,7.5672,6.1547,1.9138
BOOST,1275,0.82629,2.47525,0.9176,charge,3,4.108,4.083,387.7,101,28.4981,0.01,0.05,0.01,3000.0,0.6487
BOOST,1275,0.82629,2.47525,0.835,discharge,0,-2.475,3.9787,5359.9,101,11.1881,8.8328,0.2407,16.8429,7.5247,0.2799
BOOST,1275,0.82629,2.47525,0.8351,charge,0,1.237,3.9826,70.4,101,11.3793,8.7234,0.2238,14.2126,6.8627,0.1536
BOOST,1275,0.82629,2.47525,0.835,discharge,1,-9.898,3.9809,635.5,101,11.4859,7.8711,0.1984,10.596,5.4233,0.9047
BOOST,1275,0.82629,2.47525,0.8351,charge,1,4.948,3.989,161.3,101,11.3911,8.0097,0.213,12.03,6.888,0.4472
BOOST,1275,0.82629,2.47525,0.8349,discharge,2,-19.791,3.9824,680.7,101,11.3989,6.453,0.167,8.0284,5.2966,1.626
BOOST,1275,0.82629,2.47525,0.8352,charge,2,8.831,3.9947,281.5,101,18.4747,4.7908,0.05,0.01,2999.9743,1.1745
BOOST,1275,0.82629,2.47525,0.8349,discharge,3,-28.45,3.9841,727.3,101,11.3672,5.4277,0.1516,7.4732,5.6824,2.2367
BOOST,1275,0.82629,2.47525,0.8352,charge,3,8.771,3.999,387.6,101,22.9276,0.01,0.05,0.01,2999.9999,1.0047
BOOST,1275,0.82629,2.47525,0.7526,discharge,0,-2.474,3.8979,5415.6,101,11.2746,7.168,0.2068,14.1202,7.3944,0.2485
BOOST,1275,0.82629,2.47525,0.7526,charge,0,1.237,3.9002,70.5,101,11.1966,7.2512,0.2131,11.6309,6.8382,0.1565
BOOST,1275,0.82629,2.47525,0.7525,discharge,1,-9.896,3.8985,635.4,101,11.2866,6.6036,0.1875,9.6773,6.1363,0.8101
BOOST,1275,0.82629,2.47525,0.7526,charge,1,4.947,3.9053,160.9,101,11.1713,6.6661,0.188,9.6777,6.3272,0.4053
BOOST,1275,0.82629,2.47525,0.7524,discharge,2,-19.792,3.8993,680.8,101,11.3406,5.5408,0.1553,8.045,6.1463,1.4112
BOOST,1275,0.82629,2.47525,0.7527,charge,2,14.403,3.9102,281.9,101,11.3812,4.1684,0.0853,4.632,1.2997,1.3556
BOOST,1275,0.82629,2.47525,0.7524,discharge,3,-28.449,3.9002,788.9,101,11.2893,4.9288,0.1421,7.8831,6.664,1.8762
BOOST,1275,0.82629,2.47525,0.7528,charge,3,14.273,3.914,387.0,101,19.3654,0.6839,0.05,0.01,2999.9987,1.0412
BOOST,1275,0.82629,2.47525,0.6701,discharge,0,-2.474,3.8099,5483.1,101,11.4278,6.7625,0.2048,13.0483,7.8285,0.2252
BOOST,1275,0.82629,2.47525,0.6701,charge,0,1.237,3.8112,70.4,100,11.9495,6.7716,0.189,10.9984,6.9568,0.122
BOOST,1275,0.82629,2.47525,0.67,discharge,1,-9.898,3.8108,635.5,101,11.3565,6.2368,0.1793,10.0582,6.4318,0.7575
BOOST,1275,0.82629,2.47525,0.6702,charge,1,4.947,3.817,161.4,101,11.3421,6.1995,0.1795,8.7612,5.8972,0.3756
BOOST,1275,0.82629,2.47525,0.67,discharge,2,-19.791,3.8117,680.6,101,11.3528,5.1761,0.1559,8.6247,6.4592,1.3955
BOOST,1275,0.82629,2.47525,0.6703,charge,2,14.842,3.8218,282.0,101,11.115,5.0307,0.1482,7.24,6.9699,1.0487
BOOST,1275,0.82629,2.47525,0.6699,discharge,3,-28.45,3.8122,801.3,101,11.2209,4.4491,0.1399,8.4534,6.942,1.8522
BOOST,1275,0.82629,2.47525,0.6703,charge,3,20.457,3.8255,386.9,101,13.2053,5.1042,0.122,0.01,2999.9995,0.5632
BOOST,1275,0.82629,2.47525,0.5876,discharge,0,-2.475,3.7265,5556.8,100,11.168,6.3082,0.1971,13.199,8.1849,0.2229
BOOST,1275,0.82629,2.47525,0.5877,charge,0,1.236,3.7288,70.5,101,11.1409,6.2549,0.1815,11.7031,7.6571,0.1206
BOOST,1275,0.82629,2.47525,0.5876,discharge,1,-9.896,3.7276,635.5,100,11.1827,5.7269,0.1774,10.5499,6.7353,0.7101
BOOST,1275,0.82629,2.47525,0.5877,charge,1,4.948,3.7342,160.8,101,10.8778,5.865,0.1724,9.2469,6.0192,0.3462
BOOST,1275,0.82629,2.47525,0.5875,discharge,2,-19.792,3.728,680.7,101,11.0535,4.8779,0.1515,8.7773,6.1979,1.3884
BOOST,1275,0.82629,2.47525,0.5878,charge,2,14.846,3.739,281.9,101,10.9716,4.6144,0.1445,6.7416,5.8709,1.0359
BOOST,1275,0.82629,2.47525,0.5874,discharge,3,-28.448,3.7297,800.3,101,11.0979,4.3609,0.1441,8.5818,6.6257,1.9402
BOOST,1275,0.82629,2.47525,0.5878,charge,3,24.74,3.7428,386.9,101,10.8779,3.3187,0.0881,4.5921,2.9443,2.1857
BOOST,1275,0.82629,2.47525,0.5052,discharge,0,-2.474,3.6517,5606.1,100,11.4051,7.054,0.2101,12.5398,8.0847,0.2226
BOOST,1275,0.82629,2.47525,0.5052,charge,0,1.237,3.6539,70.5,101,11.1681,6.9462,0.1878,11.0262,7.4181,0.1246
BOOST,1275,0.82629,2.47525,0.5051,discharge,1,-9.896,3.6525,635.4,101,11.3819,6.3805,0.1821,10.3408,6.9098,0.7758
BOOST,1275,0.82629,2.47525,0.5052,charge,1,4.947,3.6582,160.8,101,11.3919,6.3327,0.1795,9.1634,6.3148,0.3264
BOOST,1275,0.82629,2.47525,0.505,discharge,2,-19.79,3.6527,680.5,101,11.2666,5.3131,0.1554,9.0717,6.6553,1.4027
BOOST,1275,0.82629,2.47525,0.5053,charge,2,14.844,3.6638,281.9,101,11.1216,4.9342,0.1415,6.5246,5.9481,0.9542
BOOST,1275,0.82629,2.47525,0.505,discharge,3,-28.45,3.6542,800.8,101,11.2356,4.5696,0.1466,9.2295,7.402,1.998
BOOST,1275,0.82629,2.47525,0.5054,charge,3,24.741,3.6676,387.8,101,10.9718,3.822,0.1185,5.7062,6.1401,1.3466
BOOST,1275,0.82629,2.47525,0.4227,discharge,0,-2.475,3.5895,5610.7,100,10.8096,7.7406,0.2128,12.9889,7.8549,0.2416
BOOST,1275,0.82629,2.47525,0.4227,charge,0,1.237,3.5924,70.5,101,11.1506,7.4793,0.2001,10.8845,7.1453,0.1342
BOOST,1275,0.82629,2.47525,0.4226,discharge,1,-9.896,3.591,635.5,101,11.34,6.8151,0.1943,11.3186,7.3146,0.8237
BOOST,1275,0.82629,2.47525,0.4228,charge,1,4.946,3.5977,160.9,100,11.2144,6.7123,0.1881,9.809,7.1815,0.3575
BOOST,1275,0.82629,2.47525,0.4225,discharge,2,-19.79,3.5921,680.6,100,11.2397,5.6853,0.1682,10.6255,7.552,1.4872
BOOST,1275,0.82629,2.47525,0.4229,charge,2,14.846,3.6039,282.1,101,11.003,5.0292,0.1399,6.4795,5.6652,0.8306
BOOST,1275,0.82629,2.47525,0.4225,discharge,3,-28.45,3.5928,800.8,101,11.1541,4.9572,0.1579,12.3325,9.7864,2.3287
BOOST,1275,0.82629,2.47525,0.4229,charge,3,24.741,3.6089,387.0,101,10.9747,3.8513,0.1218,5.3349,5.6795,1.2682
BOOST,1275,0.82629,2.47525,0.3402,discharge,0,-2.474,3.5116,5613.9,101,11.4949,9.9719,0.2678,15.8104,7.845,0.2759
BOOST,1275,0.82629,2.47525,0.3403,charge,0,1.237,3.5142,70.5,101,11.5739,9.4793,0.2515,12.1939,7.0652,0.1448
BOOST,1275,0.82629,2.47525,0.3402,discharge,1,-9.896,3.5129,635.5,101,11.8474,8.7961,0.2451,15.4448,8.3405,1.0318
BOOST,1275,0.82629,2.47525,0.3403,charge,1,4.947,3.5207,160.8,101,11.544,8.357,0.2185,10.7147,7.3645,0.4022
BOOST,1275,0.82629,2.47525,0.3401,discharge,2,-19.79,3.5144,680.7,101,11.6864,7.3598,0.2203,22.2612,13.2278,2.1762
BOOST,1275,0.82629,2.47525,0.3404,charge,2,14.844,3.5283,281.3,101,11.2942,5.8526,0.1532,7.7039,7.0226,0.9143
BOOST,1275,0.82629,2.47525,0.34,discharge,3,-28.45,3.5162,800.8,101,11.5525,6.359,0.2085,43.7322,26.2702,2.9761
BOOST,1275,0.82629,2.47525,0.3404,charge,3,24.741,3.5344,387.9,101,11.0352,4.2325,0.1247,6.1931,6.2897,1.073
BOOST,1275,0.82629,2.47525,0.299,discharge,0,-2.474,3.4683,5070.3,101,11.6828,10.6193,0.2872,18.0431,7.9188,0.3068
BOOST,1275,0.82629,2.47525,0.299,charge,0,1.237,3.4705,70.5,101,11.5221,10.2229,0.263,11.284,6.1873,0.1645
BOOST,1275,0.82629,2.47525,0.2989,discharge,1,-9.896,3.4688,635.4,101,11.7599,9.6346,0.2654,23.8657,11.0422,1.2073
BOOST,1275,0.82629,2.47525,0.2991,charge,1,4.947,3.4764,161.2,101,11.4936,8.7871,0.2247,10.1317,7.791,0.4224
BOOST,1275,0.82629,2.47525,0.2988,discharge,2,-19.79,3.4698,680.6,101,11.7597,7.8131,0.2358,44.9744,20.7694,1.9742
BOOST,1275,0.82629,2.47525,0.2992,charge,2,14.844,3.4832,282.0,101,11.2584,5.7256,0.1521,8.1411,7.685,0.81
BOOST,1275,0.82629,2.47525,0.2992,charge,3,24.742,3.4881,379.0,101,10.9421,4.1013,0.1216,6.6721,6.7995,1.1385
BOOST,1275,0.82629,2.47525,0.2578,discharge,0,-2.473,3.4277,5071.1,100,11.6511,13.0888,0.3413,27.0115,8.8336,0.3667
BOOST,1275,0.82629,2.47525,0.2578,charge,0,1.236,3.4319,70.5,101,11.6756,12.1508,0.3,13.3767,5.7543,0.1743
BOOST,1275,0.82629,2.47525,0.2577,discharge,1,-9.896,3.429,635.5,101,12.0642,11.613,0.3178,50.1501,14.5976,1.4629
BOOST,1275,0.82629,2.47525,0.2578,charge,1,4.946,3.4407,160.9,101,11.6904,9.9658,0.2475,8.0695,5.848,0.4236
BOOST,1275,0.82629,2.47525,0.2579,charge,2,14.844,3.4484,275.7,101,11.3126,6.11,0.1583,7.2355,8.3095,0.8705
BOOST,1275,0.82629,2.47525,0.258,charge,3,24.738,3.4511,313.6,101,11.1065,4.3867,0.1236,6.8159,8.3699,1.0115
BOOST,1275,0.82629,2.47525,0.2165,discharge,0,-2.475,3.3856,5071.1,101,12.3849,15.6217,0.4389,56.4337,12.2553,0.467
BOOST,1275,0.82629,2.47525,0.2166,charge,0,1.237,3.3898,70.4,101,12.655,14.0829,0.3534,21.6616,7.208,0.1852
BOOST,1275,0.82629,2.47525,0.2165,discharge,1,-9.896,3.3872,635.4,101,12.4106,13.7233,0.421,101.1749,17.4697,1.8619
BOOST,1275,0.82629,2.47525,0.2166,charge,1,4.949,3.4055,160.8,101,11.6232,10.3166,0.2502,9.9768,4.7657,0.4851
BOOST,1275,0.82629,2.47525,0.2167,charge,2,14.844,3.4152,225.1,101,11.4253,6.4835,0.1746,6.0027,6.4157,1.0833
BOOST,1275,0.82629,2.47525,0.2168,charge,3,24.741,3.4175,236.6,100,11.06,4.8084,0.133,5.8713,7.7,1.3265
BOOST,1312,0.8193,2.45431,1.0,discharge,0,-2.453,4.1161,99999.0,99,3.6338,23.7112,0.4641,17.6155,4.696,0.3129
BOOST,1312,0.8193,2.45431,1.0,charge,0,1.228,4.1317,69.4,101,12.1944,20.1306,0.451,30.7368,7.3526,0.2348
BOOST,1312,0.8193,2.45431,0.9999,discharge,1,-9.814,4.1248,635.4,101,11.7827,15.1046,0.2828,7.5189,3.4947,1.0672
BOOST,1312,0.8193,2.45431,1.0,charge,1,1.353,4.1375,160.7,101,42.1306,4.1137,0.05,0.01,3000.0,0.4411
BOOST,1312,0.8193,2.45431,0.9998,discharge,2,-19.626,4.1243,637.3,101,11.7557,11.1816,0.2139,5.4264,4.4231,1.9293
BOOST,1312,0.8193,2.45431,1.0,charge,2,1.251,4.1436,281.8,101,45.1315,0.01,0.05,0.01,2982.1919,0.4384
BOOST,1312,0.8193,2.45431,0.9998,discharge,3,-28.21,4.1237,635.9,101,11.7374,8.9708,0.1834,5.2722,5.327,2.2356
BOOST,1312,0.8193,2.45431,1.0,charge,3,1.328,4.1486,387.6,77,38.7507,0.01,0.05,0.01,3000.0,0.4555
BOOST,1312,0.8193,2.45431,0.9591,discharge,0,-2.453,4.0839,4787.8,101,11.9731,16.1128,0.3428,12.2959,4.677,0.3341
BOOST,1312,0.8193,2.45431,0.9591,charge,0,1.228,4.0863,70.3,100,11.9432,16.1763,0.3591,14.1098,5.2979,0.1812
BOOST,1312,0.8193,2.45431,0.959,discharge,1,-9.813,4.0845,635.5,101,11.9143,13.0806,0.2602,8.0755,5.3329,0.9169
BOOST,1312,0.8193,2.45431,0.9592,charge,1,3.094,4.0904,161.0,101,17.897,17.5538,0.1294,0.01,3000.0,0.637
BOOST,1312,0.8193,2.45431,0.9589,discharge,2,-19.628,4.0851,658.6,101,11.7808,9.7051,0.1889,6.8716,5.8688,1.5391
BOOST,1312,0.8193,2.45431,0.9592,charge,2,2.952,4.0952,281.7,101,35.5258,0.01,0.05,0.01,2999.9988,0.6069
BOOST,1312,0.8193,2.45431,0.9589,discharge,3,-28.212,4.0865,656.8,101,11.7002,7.9239,0.1594,6.7057,6.2819,1.9387
BOOST,1312,0.8193,2.45431,0.9592,charge,3,2.78,4.1,386.7,100,36.007,0.01,0.05,0.01,3000.0,0.7389
BOOST,1312,0.8193,2.45431,0.9182,discharge,0,-2.453,4.0698,4803.9,101,12.0063,13.1753,0.3041,15.9763,6.6795,0.3283
BOOST,1312,0.8193,2.45431,0.9182,charge,0,1.228,4.0726,70.4,101,11.821,13.0918,0.3089,12.1203,5.3419,0.1734
BOOST,1312,0.8193,2.45431,0.9181,discharge,1,-9.812,4.0707,635.4,101,11.9638,10.8888,0.2367,10.6834,5.8889,0.9291
BOOST,1312,0.8193,2.45431,0.9183,charge,1,4.121,4.0765,160.8,101,13.8641,16.1209,0.2754,0.01,3000.0,0.3463
BOOST,1312,0.8193,2.45431,0.9181,discharge,2,-19.628,4.0716,670.6,101,11.7548,8.3479,0.1782,8.2989,5.6827,1.6022
BOOST,1312,0.8193,2.45431,0.9183,charge,2,4.064,4.0797,281.8,101,29.6183,0.01,0.05,0.01,2999.9903,0.6853
BOOST,1312,0.8193,2.45431,0.918,discharge,3,-28.209,4.0735,670.4,101,11.5515,6.9917,0.1559,7.7059,5.952,2.0323
BOOST,1312,0.8193,2.45431,0.9183,charge,3,3.96,4.0818,386.2,101,29.8663,0.01,0.05,0.01,2999.9999,0.7372
BOOST,1312,0.8193,2.45431,0.8364,discharge,0,-2.452,3.9757,5361.1,101,11.6771,9.4678,0.2497,17.199,7.4856,0.286
BOOST,1312,0.8193,2.45431,0.8365,charge,0,1.227,3.9789,70.4,101,11.5078,9.4146,0.2451,14.9992,7.1258,0.1665
BOOST,1312,0.8193,2.45431,0.8364,discharge,1,-9.812,3.9772,635.4,101,11.6947,8.5324,0.2142,10.7948,5.4455,0.911
BOOST,1312,0.8193,2.45431,0.8365,charge,1,4.905,3.9854,160.9,101,11.5521,8.8306,0.2198,12.4798,6.7643,0.4862
BOOST,1312,0.8193,2.45431,0.8363,discharge,2,-19.628,3.9786,680.4,101,11.5834,6.9501,0.1745,8.2461,5.3144,1.6792
BOOST,1312,0.8193,2.45431,0.8366,charge,2,8.517,3.9915,281.6,101,19.7215,4.7794,0.05,0.01,2999.9655,1.2866
BOOST,1312,0.8193,2.45431,0.8362,discharge,3,-28.21,3.9803,724.4,101,11.5455,5.8695,0.1554,7.7245,5.7279,2.1983
BOOST,1312,0.8193,2.45431,0.8366,charge,3,8.402,3.9964,386.4,101,24.2429,0.01,0.05,0.01,3000.0,1.0739
BOOST,1312,0.8193,2.45431,0.7547,discharge,0,-2.452,3.8943,5412.1,101,11.5632,8.3598,0.2301,14.7291,7.3361,0.2607
BOOST,1312,0.8193,2.45431,0.7547,charge,0,1.227,3.8967,70.4,101,11.5442,8.3482,0.2311,12.323,6.7589,0.1643
BOOST,1312,0.8193,2.45431,0.7546,discharge,1,-9.814,3.8951,635.5,101,11.598,7.5173,0.1973,10.0631,6.1267,0.8694
BOOST,1312,0.8193,2.45431,0.7547,charge,1,4.905,3.902,160.9,101,11.4676,7.7239,0.2017,10.4553,6.441,0.4246
BOOST,1312,0.8193,2.45431,0.7545,discharge,2,-19.627,3.8958,680.6,101,11.4622,6.1581,0.1613,8.3798,6.2231,1.4346
BOOST,1312,0.8193,2.45431,0.7547,charge,2,13.542,3.9104,281.6,101,0.7405,18.8682,0.3396,1.8126,1.3452,4.1882
BOOST,1312,0.8193,2.45431,0.7548,charge,3,13.849,3.9145,375.8,101,17.1031,3.53,0.05,0.01,2999.9983,1.3849
BOOST,1312,0.8193,2.45431,0.6729,discharge,0,-2.454,3.8091,5478.4,101,11.4803,7.6552,0.2116,13.6377,7.7184,0.2419
BOOST,1312,0.8193,2.45431,0.6729,charge,0,1.227,3.8113,70.3,101,11.4261,7.5231,0.2085,11.5633,6.939,0.131
BOOST,1312,0.8193,2.45431,0.6728,discharge,1,-9.813,3.8101,635.4,101,11.5286,6.8437,0.188,10.4104,6.3542,0.7871
BOOST,1312,0.8193,2.45431,0.6729,charge,1,4.905,3.8163,160.5,101,11.4326,6.9724,0.1941,9.0829,5.8051,0.4087
BOOST,1312,0.8193,2.45431,0.6727,discharge,2,-19.626,3.8109,680.2,101,11.483,5.6398,0.1624,8.8861,6.3793,1.4798
BOOST,1312,0.8193,2.45431,0.673,charge,2,14.717,3.8213,280.7,101,11.2209,5.5676,0.1552,7.3308,6.8057,1.0608
BOOST,1312,0.8193,2.45431,0.6727,discharge,3,-28.211,3.8114,799.8,101,11.3508,4.8504,0.1452,8.7196,6.8952,1.9164
BOOST,1312,0.8193,2.45431,0.6731,charge,3,19.675,3.8251,386.8,101,13.7396,5.3207,0.0978,0.01,3000.0,0.3342
BOOST,1312,0.8193,2.45431,0.5911,discharge,0,-2.453,3.7251,5547.1,101,11.2702,7.3159,0.2176,13.9542,8.1276,0.2262
BOOST,1312,0.8193,2.45431,0.5911,charge,0,1.229,3.7276,70.4,101,11.3397,7.0934,0.2032,12.4376,7.5605,0.1274
BOOST,1312,0.8193,2.45431,0.5911,discharge,1,-9.812,3.7263,635.4,101,11.4041,6.463,0.1872,10.9673,6.7045,0.7468
BOOST,1312,0.8193,2.45431,0.5912,charge,1,4.905,3.733,160.2,101,11.2497,6.5448,0.1843,9.7097,5.9593,0.3616
BOOST,1312,0.8193,2.45431,0.591,discharge,2,-19.627,3.7276,680.4,101,11.3125,5.3589,0.1612,9.0966,6.195,1.4492
BOOST,1312,0.8193,2.45431,0.5913,charge,2,14.719,3.7376,280.3,101,11.1569,5.1573,0.1537,6.9481,5.8616,1.0322
BOOST,1312,0.8193,2.45431,0.5909,discharge,3,-28.209,3.7289,800.2,101,11.1488,4.6738,0.1489,8.8132,6.6049,2.0057
BOOST,1312,0.8193,2.45431,0.5913,charge,3,24.532,3.7425,385.1,101,10.8988,3.453,0.0876,4.5274,2.5615,2.3011
BOOST,1312,0.8193,2.45431,0.5093,discharge,0,-2.453,3.651,5603.9,101,11.4626,7.7204,0.2165,12.998,7.7839,0.2428
BOOST,1312,0.8193,2.45431,0.5094,charge,0,1.229,3.6533,70.4,101,11.3066,7.6738,0.2145,11.6586,7.5652,0.1296
BOOST,1312,0.8193,2.45431,0.5093,discharge,1,-9.813,3.652,635.4,101,11.4817,7.0043,0.2001,10.7289,6.9354,0.7392
BOOST,1312,0.8193,2.45431,0.5094,charge,1,4.905,3.6585,160.2,101,11.3446,6.9951,0.1935,9.5936,6.3352,0.3234
BOOST,1312,0.8193,2.45431,0.5092,discharge,2,-19.626,3.6527,680.4,101,11.3871,5.7842,0.1646,9.4207,6.691,1.4056
BOOST,1312,0.8193,2.45431,0.5095,charge,2,14.72,3.6637,280.9,101,11.2046,5.4123,0.1496,6.7196,5.8829,0.9715
BOOST,1312,0.8193,2.45431,0.5091,discharge,3,-28.21,3.6537,799.9,100,11.3811,4.9188,0.1538,9.6256,7.4588,2.0304
BOOST,1312,0.8193,2.45431,0.5096,charge,3,24.533,3.6678,385.1,101,11.0681,4.1871,0.1222,5.8139,6.0374,1.3761
BOOST,1312,0.8193,2.45431,0.4276,discharge,0,-2.453,3.5892,5609.7,101,11.5206,8.6109,0.2405,13.9834,8.0412,0.2308
BOOST,1312,0.8193,2.45431,0.4276,charge,0,1.229,3.5915,70.3,101,11.3328,8.3444,0.2214,11.4029,6.8055,0.1406
BOOST,1312,0.8193,2.45431,0.4275,discharge,1,-9.814,3.5902,635.4,101,11.5972,7.5653,0.2085,11.8788,7.2454,0.8445
BOOST,1312,0.8193,2.45431,0.4276,charge,1,4.907,3.597,160.5,101,11.3876,7.5884,0.2018,10.3198,7.1867,0.3932
BOOST,1312,0.8193,2.45431,0.4274,discharge,2,-19.625,3.5912,680.4,101,11.4643,6.2397,0.1774,11.3149,7.7164,1.6251
BOOST,1312,0.8193,2.45431,0.4277,charge,2,14.719,3.6035,280.9,101,11.181,5.5712,0.1466,6.7277,5.6426,0.8528
BOOST,1312,0.8193,2.45431,0.4273,discharge,3,-28.211,3.5921,800.3,100,11.3667,5.3654,0.1702,13.2284,10.0513,2.3907
BOOST,1312,0.8193,2.45431,0.4278,charge,3,24.532,3.6089,385.2,101,11.0189,4.2357,0.1227,5.4688,5.5658,1.298
BOOST,1312,0.8193,2.45431,0.3458,discharge,0,-2.453,3.5113,5611.8,101,11.9388,10.4224,0.2851,16.5118,7.7644,0.2826
BOOST,1312,0.8193,2.45431,0.3458,charge,0,1.229,3.5138,70.3,101,11.6967,10.1958,0.265,12.4796,6.7106,0.1582
BOOST,1312,0.8193,2.45431,0.3457,discharge,1,-9.813,3.5126,635.4,101,11.9089,9.4587,0.254,16.2661,8.3751,1.1127
BOOST,1312,0.8193,2.45431,0.3459,charge,1,4.905,3.5199,160.6,101,11.7785,9.0048,0.2294,11.0605,7.2785,0.4312
BOOST,1312,0.8193,2.45431,0.3457,discharge,2,-19.626,3.5142,680.4,101,11.7467,7.9048,0.2321,23.9745,13.7135,2.1089
BOOST,1312,0.8193,2.45431,0.3459,charge,2,14.719,3.5284,280.1,101,11.3317,6.3282,0.161,7.8687,6.8924,0.9752
BOOST,1312,0.8193,2.45431,0.3456,discharge,3,-28.21,3.5161,800.4,101,11.6887,6.6949,0.2162,45.2011,25.6233,2.9416
BOOST,1312,0.8193,2.45431,0.346,charge,3,24.531,3.5348,386.3,101,11.1212,4.5558,0.126,6.3231,6.1926,1.1331
BOOST,1312,0.8193,2.45431,0.3049,discharge,0,-2.453,3.4689,5071.5,101,11.8921,11.6566,0.3091,19.3402,7.8978,0.3231
BOOST,1312,0.8193,2.45431,0.305,charge,0,1.228,3.4711,70.3,101,11.6866,11.3695,0.2866,11.779,6.1266,0.1725
BOOST,1312,0.8193,2.45431,0.3048,discharge,1,-9.812,3.4695,635.4,101,11.9199,10.4854,0.2817,25.978,11.2762,1.2185
BOOST,1312,0.8193,2.45431,0.305,charge,1,4.904,3.4773,160.3,101,11.6601,9.6249,0.2388,10.3414,7.564,0.4305
BOOST,1312,0.8193,2.45431,0.3048,discharge,2,-19.625,3.4704,680.4,101,11.8686,8.455,0.2464,46.5929,20.1244,2.1305
BOOST,1312,0.8193,2.45431,0.3051,charge,2,14.718,3.4844,280.9,101,11.3336,6.3162,0.1641,8.3521,7.6952,0.7867
BOOST,1312,0.8193,2.45431,0.3051,charge,3,24.532,3.4897,373.5,101,11.0324,4.5149,0.1256,6.7897,6.6723,1.1789
BOOST,1312,0.8193,2.45431,0.264,discharge,0,-2.453,3.4296,5069.3,101,12.0032,12.8959,0.3529,27.5435,9.0139,0.3736
BOOST,1312,0.8193,2.45431,0.2641,charge,0,1.227,3.4328,70.4,101,11.6999,12.0905,0.3104,13.7117,5.729,0.1806
BOOST,1312,0.8193,2.45431,0.264,discharge,1,-9.813,3.4301,635.4,101,12.1006,11.6865,0.3287,48.341,13.8257,1.4609
BOOST,1312,0.8193,2.45431,0.2641,charge,1,4.905,3.4418,160.6,101,11.6774,10.2391,0.2498,8.3175,5.7377,0.4745
BOOST,1312,0.8193,2.45431,0.2642,charge,2,14.719,3.4502,274.7,101,11.2852,6.583,0.1635,7.3872,8.1846,0.8982
BOOST,1312,0.8193,2.45431,0.2642,charge,3,24.531,3.453,310.2,101,11.1813,4.701,0.1261,6.8777,8.1038,1.0769
BOOST,1312,0.8193,2.45431,0.2231,discharge,0,-2.453,3.387,5070.1,101,12.4686,16.6652,0.4615,58.8773,12.2306,0.4752
BOOST,1312,0.8193,2.45431,0.2232,charge,0,1.229,3.3922,70.3,101,12.0368,15.0403,0.375,22.42,6.9997,0.1963
BOOST,1312,0.8193,2.45431,0.2231,discharge,1,-9.814,3.3886,635.4,101,12.5945,14.3395,0.4284,96.6022,16.2635,1.901
BOOST,1312,0.8193,2.45431,0.2232,charge,1,4.907,3.4079,160.2,101,11.7256,11.0983,0.2696,10.2512,4.7448,0.4573
BOOST,1312,0.8193,2.45431,0.2233,charge,2,14.719,3.4178,224.2,101,11.4202,7.1161,0.1773,6.175,6.3493,1.1519
BOOST,1312,0.8193,2.45431,0.2234,charge,3,24.532,3.4204,235.4,101,11.2719,5.1177,0.1361,5.9914,7.5695,1.3614
BOOST,1350,0.81393,2.43821,1.0,discharge,0,-2.439,4.1123,99999.0,99,3.7116,23.9036,0.4742,17.4011,4.5021,0.2976
BOOST,1350,0.81393,2.43821,1.0,charge,0,1.219,4.1278,69.4,101,11.8281,20.8743,0.4652,30.9382,7.2209,0.2284
BOOST,1350,0.81393,2.43821,0.9999,discharge,1,-9.752,4.1215,635.4,101,11.7716,15.516,0.2919,7.4806,3.58,1.0474
BOOST,1350,0.81393,2.43821,1.0,charge,1,1.415,4.1332,160.8,101,39.9829,7.2682,0.05,0.01,3000.0,0.6477
BOOST,1350,0.81393,2.43821,0.9998,discharge,2,-19.501,4.1199,638.2,101,11.7737,11.3909,0.2215,5.6455,4.6538,1.936
BOOST,1350,0.81393,2.43821,1.0,charge,2,1.327,4.1391,281.1,101,45.94,0.01,0.05,0.01,2977.4657,0.431
BOOST,1350,0.81393,2.43821,0.9998,discharge,3,-28.029,4.1194,637.0,101,11.6169,9.291,0.1873,5.6364,5.5273,2.3367
BOOST,1350,0.81393,2.43821,1.0,charge,3,1.254,4.1439,387.3,97,44.7653,0.01,0.05,0.01,2906.8227,0.3795
BOOST,1350,0.81393,2.43821,0.9594,discharge,0,-2.437,4.0822,4787.6,101,12.0768,16.4964,0.3575,12.9419,4.8138,0.3511
BOOST,1350,0.81393,2.43821,0.9594,charge,0,1.219,4.0844,70.3,101,12.1287,16.4367,0.3615,14.3392,5.1077,0.1772
BOOST,1350,0.81393,2.43821,0.9593,discharge,1,-9.752,4.0826,635.5,101,11.8458,13.4907,0.2693,8.6287,5.4562,0.9203
BOOST,1350,0.81393,2.43821,0.9594,charge,1,3.087,4.0886,160.6,101,17.7393,18.369,0.1379,0.01,3000.0,0.6621
BOOST,1350,0.81393,2.43821,0.9592,discharge,2,-19.499,4.0824,658.8,101,11.7842,9.9453,0.1967,7.33,5.8992,1.5955
BOOST,1350,0.81393,2.43821,0.9595,charge,2,2.953,4.0934,281.2,101,36.1296,0.01,0.05,0.01,2999.9993,0.6471
BOOST,1350,0.81393,2.43821,0.9591,discharge,3,-28.03,4.0839,657.1,101,11.6721,8.2038,0.1662,7.1802,6.3464,2.0084
BOOST,1350,0.81393,2.43821,0.9595,charge,3,2.765,4.0981,386.9,101,36.8746,0.01,0.05,0.01,2999.9993,0.6358
BOOST,1350,0.81393,2.43821,0.9187,discharge,0,-2.437,4.0664,4806.1,101,11.789,13.7856,0.3197,17.3705,6.8112,0.3055
BOOST,1350,0.81393,2.43821,0.9188,charge,0,1.22,4.0696,70.3,101,11.5594,13.705,0.3118,13.2207,5.4196,0.1914
BOOST,1350,0.81393,2.43821,0.9187,discharge,1,-9.751,4.0674,635.5,101,11.8088,11.3833,0.2477,11.2228,5.756,0.9763
BOOST,1350,0.81393,2.43821,0.9188,charge,1,4.12,4.0741,160.4,101,13.841,16.7318,0.2922,0.01,2999.8595,0.3915
BOOST,1350,0.81393,2.43821,0.9186,discharge,2,-19.5,4.0679,670.8,101,11.6568,8.7289,0.1905,8.6492,5.5683,1.6406
BOOST,1350,0.81393,2.43821,0.9188,charge,2,4.069,4.0779,281.3,101,30.0193,0.01,0.05,0.01,2999.9904,0.6236
BOOST,1350,0.81393,2.43821,0.9185,discharge,3,-28.031,4.0709,670.9,101,11.6852,7.1756,0.1649,8.0684,5.9085,2.0672
BOOST,1350,0.81393,2.43821,0.9188,charge,3,3.968,4.0805,385.9,101,30.1365,0.01,0.05,0.01,2999.9999,0.7168
BOOST,1350,0.81393,2.43821,0.8375,discharge,0,-2.438,3.9675,5362.1,101,11.7376,10.2508,0.2617,17.8342,7.3468,0.2913
BOOST,1350,0.81393,2.43821,0.8375,charge,0,1.22,3.9708,70.3,101,11.6427,10.0003,0.2619,15.3025,6.8993,0.1697
BOOST,1350,0.81393,2.43821,0.8374,discharge,1,-9.751,3.9687,635.5,101,11.7259,9.0525,0.2185,10.9027,5.2993,0.951
BOOST,1350,0.81393,2.43821,0.8375,charge,1,4.874,3.9774,160.7,101,11.682,9.2651,0.2339,12.7647,6.7929,0.468
BOOST,1350,0.81393,2.43821,0.8373,discharge,2,-19.5,3.9701,680.6,101,11.6127,7.3552,0.1784,8.4192,5.3127,1.7418
BOOST,1350,0.81393,2.43821,0.8376,charge,2,8.673,3.9834,280.3,101,19.0811,5.9089,0.05,0.01,2999.9466,0.8862
BOOST,1350,0.81393,2.43821,0.8373,discharge,3,-28.031,3.9717,727.2,101,11.5683,6.2169,0.1642,7.9827,5.8205,2.2653
BOOST,1350,0.81393,2.43821,0.8376,charge,3,8.572,3.9874,386.3,101,24.8133,0.01,0.05,0.01,2999.9999,1.0096
BOOST,1350,0.81393,2.43821,0.7562,discharge,0,-2.437,3.8862,5416.7,101,11.6186,8.9875,0.2372,14.9802,7.0677,0.2556
BOOST,1350,0.81393,2.43821,0.7563,charge,0,1.219,3.8884,70.4,101,11.5479,9.0444,0.2402,12.6821,6.6555,0.1699
BOOST,1350,0.81393,2.43821,0.7562,discharge,1,-9.751,3.887,635.5,101,11.665,8.0734,0.2118,10.2108,6.1532,0.8538
BOOST,1350,0.81393,2.43821,0.7563,charge,1,4.875,3.8938,161.1,101,11.4499,8.4194,0.2186,11.2357,6.7986,0.4253
BOOST,1350,0.81393,2.43821,0.7561,discharge,2,-19.499,3.8874,680.7,101,11.4701,6.5962,0.1667,8.6685,6.3596,1.4452
BOOST,1350,0.81393,2.43821,0.7564,charge,2,13.863,3.8993,280.7,101,11.8292,4.8628,0.091,5.0419,1.0261,1.2034
BOOST,1350,0.81393,2.43821,0.756,discharge,3,-28.03,3.8885,786.1,101,11.4468,5.5151,0.1498,8.51,6.8954,1.915
BOOST,1350,0.81393,2.43821,0.7564,charge,3,13.902,3.903,386.8,101,19.5445,1.8347,0.05,0.01,2999.9943,1.5636
BOOST,1350,0.81393,2.43821,0.675,discharge,0,-2.438,3.7996,5483.3,101,11.5022,7.7376,0.2254,13.9947,7.7013,0.2364
BOOST,1350,0.81393,2.43821,0.675,charge,0,1.219,3.8021,70.4,101,11.2629,7.8296,0.2164,11.8575,6.7766,0.1311
BOOST,1350,0.81393,2.43821,0.6749,discharge,1,-9.752,3.8005,635.4,101,11.4938,7.3545,0.2004,10.8542,6.3472,0.7868
BOOST,1350,0.81393,2.43821,0.675,charge,1,4.874,3.8072,160.9,101,11.4185,7.5403,0.2002,9.2968,5.6053,0.4218
BOOST,1350,0.81393,2.43821,0.6749,discharge,2,-19.499,3.8016,680.6,101,11.5051,6.2249,0.1744,9.2822,6.3742,1.4706
BOOST,1350,0.81393,2.43821,0.6751,charge,2,14.624,3.8127,281.6,100,11.3379,6.0812,0.166,7.2496,6.4869,1.0312
BOOST,1350,0.81393,2.43821,0.6748,discharge,3,-28.031,3.8023,800.9,101,11.498,5.4784,0.1592,9.268,6.9572,1.9725
BOOST,1350,0.81393,2.43821,0.6752,charge,3,19.278,3.817,386.7,101,14.1103,5.7634,0.0919,0.01,3000.0,0.442
BOOST,1350,0.81393,2.43821,0.5937,discharge,0,-2.437,3.7158,5546.3,101,11.4365,8.2616,0.2267,14.458,7.857,0.2429
BOOST,1350,0.81393,2.43821,0.5938,charge,0,1.219,3.7183,70.4,101,11.5558,7.9275,0.2198,12.8831,7.2737,0.1324
BOOST,1350,0.81393,2.43821,0.5937,discharge,1,-9.753,3.7169,635.4,101,11.4684,7.3747,0.2052,11.3025,6.6166,0.7514
BOOST,1350,0.81393,2.43821,0.5938,charge,1,4.875,3.7243,160.5,100,11.413,7.3574,0.198,10.0339,5.854,0.3931
BOOST,1350,0.81393,2.43821,0.5936,discharge,2,-19.5,3.7184,680.6,101,11.4614,6.0178,0.171,9.4394,6.1903,1.512
BOOST,1350,0.81393,2.43821,0.5939,charge,2,14.625,3.7297,281.4,101,11.2178,5.8272,0.163,7.1178,5.8664,1.0044
BOOST,1350,0.81393,2.43821,0.5935,discharge,3,-28.031,3.7197,800.5,101,11.3455,5.2138,0.1599,9.2829,6.7244,2.1416
BOOST,1350,0.81393,2.43821,0.5939,charge,3,24.376,3.7343,386.7,101,10.9793,3.8491,0.0871,4.4382,2.1753,2.3224
BOOST,1350,0.81393,2.43821,0.5125,discharge,0,-2.437,3.6444,5603.3,101,11.0546,8.2038,0.2283,13.2914,7.693,0.246
BOOST,1350,0.81393,2.43821,0.5125,charge,0,1.221,3.6477,70.4,101,11.1883,7.9967,0.2184,11.6935,7.1318,0.1263
BOOST,1350,0.81393,2.43821,0.5124,discharge,1,-9.751,3.6463,635.5,100,11.3802,7.3804,0.2082,10.9219,6.8142,0.7553
BOOST,1350,0.81393,2.43821,0.5125,charge,1,4.875,3.6529,160.8,100,11.3112,7.2933,0.1972,9.5716,6.0818,0.3653
BOOST,1350,0.81393,2.43821,0.5123,discharge,2,-19.5,3.6465,680.6,101,11.2824,6.0443,0.1719,9.6455,6.689,1.4849
BOOST,1350,0.81393,2.43821,0.5126,charge,2,14.623,3.6584,281.4,101,11.1428,5.6807,0.1559,6.6881,5.833,0.9758
BOOST,1350,0.81393,2.43821,0.5123,discharge,3,-28.031,3.648,801.1,101,11.3359,5.4236,0.1633,10.1635,7.676,2.1624
BOOST,1350,0.81393,2.43821,0.5127,charge,3,24.376,3.6627,386.7,101,11.2392,4.4548,0.1314,5.8024,6.0029,1.3314
BOOST,1350,0.81393,2.43821,0.4312,discharge,0,-2.437,3.5828,5610.8,101,11.7581,9.6981,0.2575,14.8938,7.8187,0.2645
BOOST,1350,0.81393,2.43821,0.4313,charge,0,1.221,3.5852,70.4,101,11.4381,9.6224,0.2446,12.0458,6.6917,0.1457
BOOST,1350,0.81393,2.43821,0.4312,discharge,1,-9.751,3.5839,635.5,101,11.71,8.6056,0.2241,12.6253,7.1724,0.9039
BOOST,1350,0.81393,2.43821,0.4313,charge,1,4.875,3.5912,160.8,101,11.535,8.6518,0.2193,10.7375,7.0719,0.4208
BOOST,1350,0.81393,2.43821,0.4311,discharge,2,-19.5,3.5852,680.6,101,11.5825,7.069,0.1895,12.2802,7.8659,1.7867
BOOST,1350,0.81393,2.43821,0.4314,charge,2,14.625,3.5986,280.8,101,11.3141,6.2569,0.1586,6.8775,5.6134,0.8671
