Repository: KikETs/ECM_HYBRID_BMS_JOINT

## Results

| Arm | Model | Size | Protocol | Result | Worst cell |
|---|---|---|---|---|---|
| SOP | 2RC table + trim (A8) | 4 effective coefficients, 2 EW states | leave-one-cell-out | usable current 69.6 % discharge, 59.5 % charge (τ = 10 s) | 59.9 % / 53.5 % (BOOST_REST) |
| SOH | dQ/dV ridge | 65 coefficients | leave-one-cell-out | RMSE 0.0094, bias −0.0005 | 0.0130 (BOOST_REST) |
| SOC | 2RC EKF, low-current gate | 3 states | leave-one-cell-out | **2.34 %p** over six sensor disturbances on estimated SOH (2.325 on true SOH), per cell 2.00–2.75 | 4.60 %p (BOOST_NEGPULSE_1S, current offset −0.10 A) |

The SOH arm was a 10,945-parameter CNN until the second audit round. Nested

File: analysis/uypydj_hppc_resistance.csv (part 23 of 225)
protocol,cycle,SOH,CAP_Ah,SOC,soc_group,direction,rate_rank,I_A,CRate_rated,tau_s,tau_actual_s,V_pre_V,V_tau_V,R_mOhm,file
CC,1087,0.86118,2.56064,0.7438,4,charge,1,5.125,1.708,10.0,9.9,3.9177,4.0254,21.0134,11-11-21_03.39_CC_protocol_HPPC_IN21700_30T_cycle_#1087.mat
CC,1087,0.86118,2.56064,0.7436,4,discharge,2,-20.496,6.832,2.0,2.0,3.912,3.57,16.6862,11-11-21_03.39_CC_protocol_HPPC_IN21700_30T_cycle_#1087.mat
CC,1087,0.86118,2.56064,0.7436,4,discharge,2,-20.496,6.832,10.0,9.9,3.912,3.4963,20.282,11-11-21_03.39_CC_protocol_HPPC_IN21700_30T_cycle_#1087.mat
CC,1087,0.86118,2.56064,0.7439,4,charge,2,15.373,5.124,2.0,2.0,3.9211,4.1614,15.6313,11-11-21_03.39_CC_protocol_HPPC_IN21700_30T_cycle_#1087.mat
CC,1087,0.86118,2.56064,0.7439,4,charge,2,15.373,5.124,10.0,9.9,3.9211,4.1999,18.1357,11-11-21_03.39_CC_protocol_HPPC_IN21700_30T_cycle_#1087.mat
CC,1087,0.86118,2.56064,0.7435,4,discharge,3,-29.465,9.822,2.0,2.0,3.9124,3.4435,15.9138,11-11-21_03.39_CC_protocol_HPPC_IN21700_30T_cycle_#1087.mat
CC,1087,0.86118,2.56064,0.7435,4,discharge,3,-29.465,9.822,10.0,9.9,3.9124,3.3457,19.233,11-11-21_03.39_CC_protocol_HPPC_IN21700_30T_cycle_#1087.mat
CC,1087,0.86118,2.56064,0.744,4,charge,3,16.607,5.536,2.0,2.0,3.9234,4.2001,16.6616,11-11-21_03.39_CC_protocol_HPPC_IN21700_30T_cycle_#1087.mat
CC,1087,0.86118,2.56064,0.744,4,charge,3,16.607,5.536,10.0,9.9,3.9234,4.2,16.6556,11-11-21_03.39_CC_protocol_HPPC_IN21700_30T_cycle_#1087.mat
CC,1087,0.86118,2.56064,0.6584,5,discharge,0,-2.561,0.854,2.0,2.0,3.8205,3.7779,16.6341,11-11-21_03.39_CC_protocol_HPPC_IN21700_30T_cycle_#1087.mat
CC,1087,0.86118,2.56064,0.6584,5,discharge,0,-2.561,0.854,10.0,9.9,3.8205,3.7645,21.8665,11-11-21_03.39_CC_protocol_HPPC_IN21700_30T_cycle_#1087.mat
CC,1087,0.86118,2.56064,0.6584,5,charge,0,1.279,0.426,2.0,2.0,3.8223,3.8442,17.1228,11-11-21_03.39_CC_protocol_HPPC_IN21700_30T_cycle_#1087.mat
CC,1087,0.86118,2.56064,0.6584,5,charge,0,1.279,0.426,10.0,9.9,3.8223,3.8501,21.7357,11-11-21_03.39_CC_protocol_HPPC_IN21700_30T_cycle_#1087.mat
CC,1087,0.86118,2.56064,0.6583,5,discharge,1,-10.249,3.416,2.0,2.0,3.8214,3.6518,16.548,11-11-21_03.39_CC_protocol_HPPC_IN21700_30T_cycle_#1087.mat
CC,1087,0.86118,2.56064,0.6583,5,discharge,1,-10.249,3.416,10.0,9.9,3.8214,3.6078,20.8411,11-11-21_03.39_CC_protocol_HPPC_IN21700_30T_cycle_#1087.mat
CC,1087,0.86118,2.56064,0.6584,5,charge,1,5.127,1.709,2.0,1.9,3.8267,3.9097,16.1901,11-11-21_03.39_CC_protocol_HPPC_IN21700_30T_cycle_#1087.mat
CC,1087,0.86118,2.56064,0.6584,5,charge,1,5.127,1.709,10.0,9.9,3.8267,3.9309,20.3254,11-11-21_03.39_CC_protocol_HPPC_IN21700_30T_cycle_#1087.mat
CC,1087,0.86118,2.56064,0.6582,5,discharge,2,-20.496,6.832,2.0,2.0,3.8218,3.4983,15.7836,11-11-21_03.39_CC_protocol_HPPC_IN21700_30T_cycle_#1087.mat
CC,1087,0.86118,2.56064,0.6582,5,discharge,2,-20.496,6.832,10.0,9.9,3.8218,3.422,19.5062,11-11-21_03.39_CC_protocol_HPPC_IN21700_30T_cycle_#1087.mat
CC,1087,0.86118,2.56064,0.6585,5,charge,2,15.372,5.124,2.0,2.0,3.8307,4.0637,15.1574,11-11-21_03.39_CC_protocol_HPPC_IN21700_30T_cycle_#1087.mat
CC,1087,0.86118,2.56064,0.6585,5,charge,2,15.372,5.124,10.0,9.9,3.8307,4.1173,18.6443,11-11-21_03.39_CC_protocol_HPPC_IN21700_30T_cycle_#1087.mat
CC,1087,0.86118,2.56064,0.6581,5,discharge,3,-29.464,9.821,2.0,2.0,3.8219,3.3754,15.1541,11-11-21_03.39_CC_protocol_HPPC_IN21700_30T_cycle_#1087.mat
CC,1087,0.86118,2.56064,0.6581,5,discharge,3,-29.464,9.821,10.0,9.9,3.8219,3.2711,18.694,11-11-21_03.39_CC_protocol_HPPC_IN21700_30T_cycle_#1087.mat
CC,1087,0.86118,2.56064,0.6586,5,charge,3,23.514,7.838,2.0,1.9,3.8335,4.1977,15.4886,11-11-21_03.39_CC_protocol_HPPC_IN21700_30T_cycle_#1087.mat
CC,1087,0.86118,2.56064,0.6586,5,charge,3,23.514,7.838,10.0,9.9,3.8335,4.2001,15.5907,11-11-21_03.39_CC_protocol_HPPC_IN21700_30T_cycle_#1087.mat
CC,1087,0.86118,2.56064,0.573,6,discharge,0,-2.563,0.854,2.0,1.9,3.7348,3.6922,16.6186,11-11-21_03.39_CC_protocol_HPPC_IN21700_30T_cycle_#1087.mat
CC,1087,0.86118,2.56064,0.573,6,discharge,0,-2.563,0.854,10.0,9.9,3.7348,3.6787,21.885,11-11-21_03.39_CC_protocol_HPPC_IN21700_30T_cycle_#1087.mat
CC,1087,0.86118,2.56064,0.573,6,charge,0,1.28,0.427,2.0,2.0,3.7367,3.7576,16.323,11-11-21_03.39_CC_protocol_HPPC_IN21700_30T_cycle_#1087.mat
CC,1087,0.86118,2.56064,0.573,6,charge,0,1.28,0.427,10.0,9.9,3.7367,3.7637,21.0872,11-11-21_03.39_CC_protocol_HPPC_IN21700_30T_cycle_#1087.mat
CC,1087,0.86118,2.56064,0.5729,6,discharge,1,-10.249,3.416,2.0,1.9,3.7353,3.5676,16.3626,11-11-21_03.39_CC_protocol_HPPC_IN21700_30T_cycle_#1087.mat
CC,1087,0.86118,2.56064,0.5729,6,discharge,1,-10.249,3.416,10.0,9.9,3.7353,3.5186,21.1435,11-11-21_03.39_CC_protocol_HPPC_IN21700_30T_cycle_#1087.mat
CC,1087,0.86118,2.56064,0.573,6,charge,1,5.125,1.708,2.0,2.0,3.7407,3.8235,16.1567,11-11-21_03.39_CC_protocol_HPPC_IN21700_30T_cycle_#1087.mat
CC,1087,0.86118,2.56064,0.573,6,charge,1,5.125,1.708,10.0,9.91,3.7407,3.845,20.352,11-11-21_03.39_CC_protocol_HPPC_IN21700_30T_cycle_#1087.mat
CC,1087,0.86118,2.56064,0.5728,6,discharge,2,-20.496,6.832,2.0,2.0,3.736,3.4105,15.8811,11-11-21_03.39_CC_protocol_HPPC_IN21700_30T_cycle_#1087.mat
CC,1087,0.86118,2.56064,0.5728,6,discharge,2,-20.496,6.832,10.0,9.9,3.736,3.3288,19.8673,11-11-21_03.39_CC_protocol_HPPC_IN21700_30T_cycle_#1087.mat
CC,1087,0.86118,2.56064,0.5731,6,charge,2,15.373,5.124,2.0,2.0,3.7446,3.9778,15.1695,11-11-21_03.39_CC_protocol_HPPC_IN21700_30T_cycle_#1087.mat
CC,1087,0.86118,2.56064,0.5731,6,charge,2,15.373,5.124,10.0,9.9,3.7446,4.0278,18.4219,11-11-21_03.39_CC_protocol_HPPC_IN21700_30T_cycle_#1087.mat
CC,1087,0.86118,2.56064,0.5727,6,discharge,3,-29.464,9.821,2.0,2.0,3.7358,3.2839,15.3374,11-11-21_03.39_CC_protocol_HPPC_IN21700_30T_cycle_#1087.mat
CC,1087,0.86118,2.56064,0.5727,6,discharge,3,-29.464,9.821,10.0,9.9,3.7358,3.1732,19.0945,11-11-21_03.39_CC_protocol_HPPC_IN21700_30T_cycle_#1087.mat
CC,1087,0.86118,2.56064,0.5732,6,charge,3,25.621,8.54,2.0,2.0,3.7474,4.1141,14.3125,11-11-21_03.39_CC_protocol_HPPC_IN21700_30T_cycle_#1087.mat
CC,1087,0.86118,2.56064,0.5732,6,charge,3,25.621,8.54,10.0,9.9,3.7474,4.1881,17.2007,11-11-21_03.39_CC_protocol_HPPC_IN21700_30T_cycle_#1087.mat
CC,1087,0.86118,2.56064,0.4875,7,discharge,0,-2.564,0.855,2.0,2.0,3.6574,3.6149,16.5782,11-11-21_03.39_CC_protocol_HPPC_IN21700_30T_cycle_#1087.mat
CC,1087,0.86118,2.56064,0.4875,7,discharge,0,-2.564,0.855,10.0,9.9,3.6574,3.6025,21.4152,11-11-21_03.39_CC_protocol_HPPC_IN21700_30T_cycle_#1087.mat
CC,1087,0.86118,2.56064,0.4876,7,charge,0,1.28,0.427,2.0,1.9,3.6592,3.68,16.2437,11-11-21_03.39_CC_protocol_HPPC_IN21700_30T_cycle_#1087.mat
CC,1087,0.86118,2.56064,0.4876,7,charge,0,1.28,0.427,10.0,9.9,3.6592,3.6856,20.6169,11-11-21_03.39_CC_protocol_HPPC_IN21700_30T_cycle_#1087.mat
CC,1087,0.86118,2.56064,0.4875,7,discharge,1,-10.249,3.416,2.0,1.9,3.6577,3.4908,16.2845,11-11-21_03.39_CC_protocol_HPPC_IN21700_30T_cycle_#1087.mat
CC,1087,0.86118,2.56064,0.4875,7,discharge,1,-10.249,3.416,10.0,9.91,3.6577,3.4445,20.802,11-11-21_03.39_CC_protocol_HPPC_IN21700_30T_cycle_#1087.mat
CC,1087,0.86118,2.56064,0.4876,7,charge,1,5.126,1.709,2.0,2.0,3.6631,3.7454,16.0551,11-11-21_03.39_CC_protocol_HPPC_IN21700_30T_cycle_#1087.mat
CC,1087,0.86118,2.56064,0.4876,7,charge,1,5.126,1.709,10.0,9.9,3.6631,3.7659,20.0542,11-11-21_03.39_CC_protocol_HPPC_IN21700_30T_cycle_#1087.mat
CC,1087,0.86118,2.56064,0.4874,7,discharge,2,-20.498,6.833,2.0,1.9,3.6583,3.3363,15.7088,11-11-21_03.39_CC_protocol_HPPC_IN21700_30T_cycle_#1087.mat
CC,1087,0.86118,2.56064,0.4874,7,discharge,2,-20.498,6.833,10.0,9.9,3.6583,3.254,19.7239,11-11-21_03.39_CC_protocol_HPPC_IN21700_30T_cycle_#1087.mat
CC,1087,0.86118,2.56064,0.4877,7,charge,2,15.373,5.124,2.0,2.0,3.667,3.8978,15.0133,11-11-21_03.39_CC_protocol_HPPC_IN21700_30T_cycle_#1087.mat
CC,1087,0.86118,2.56064,0.4877,7,charge,2,15.373,5.124,10.0,9.9,3.667,3.9452,18.0967,11-11-21_03.39_CC_protocol_HPPC_IN21700_30T_cycle_#1087.mat
CC,1087,0.86118,2.56064,0.4873,7,discharge,3,-29.465,9.822,2.0,1.9,3.6592,3.2117,15.1875,11-11-21_03.39_CC_protocol_HPPC_IN21700_30T_cycle_#1087.mat
CC,1087,0.86118,2.56064,0.4873,7,discharge,3,-29.465,9.822,10.0,9.9,3.6592,3.0978,19.0531,11-11-21_03.39_CC_protocol_HPPC_IN21700_30T_cycle_#1087.mat
CC,1087,0.86118,2.56064,0.4878,7,charge,3,25.621,8.54,2.0,2.0,3.6698,4.0318,14.129,11-11-21_03.39_CC_protocol_HPPC_IN21700_30T_cycle_#1087.mat
CC,1087,0.86118,2.56064,0.4878,7,charge,3,25.621,8.54,10.0,9.9,3.6698,4.1028,16.9002,11-11-21_03.39_CC_protocol_HPPC_IN21700_30T_cycle_#1087.mat
CC,1087,0.86118,2.56064,0.4021,8,discharge,0,-2.563,0.854,2.0,1.9,3.5952,3.5518,16.9306,11-11-21_03.39_CC_protocol_HPPC_IN21700_30T_cycle_#1087.mat
CC,1087,0.86118,2.56064,0.4021,8,discharge,0,-2.563,0.854,10.0,9.9,3.5952,3.539,21.924,11-11-21_03.39_CC_protocol_HPPC_IN21700_30T_cycle_#1087.mat
CC,1087,0.86118,2.56064,0.4022,8,charge,0,1.281,0.427,2.0,1.9,3.5978,3.6194,16.8645,11-11-21_03.39_CC_protocol_HPPC_IN21700_30T_cycle_#1087.mat
CC,1087,0.86118,2.56064,0.4022,8,charge,0,1.281,0.427,10.0,9.9,3.5978,3.6251,21.3148,11-11-21_03.39_CC_protocol_HPPC_IN21700_30T_cycle_#1087.mat
CC,1087,0.86118,2.56064,0.402,8,discharge,1,-10.249,3.416,2.0,2.0,3.5965,3.4202,17.2017,11-11-21_03.39_CC_protocol_HPPC_IN21700_30T_cycle_#1087.mat
CC,1087,0.86118,2.56064,0.402,8,discharge,1,-10.249,3.416,10.0,9.9,3.5965,3.3724,21.8655,11-11-21_03.39_CC_protocol_HPPC_IN21700_30T_cycle_#1087.mat
CC,1087,0.86118,2.56064,0.4022,8,charge,1,5.125,1.708,2.0,2.0,3.602,3.6873,16.6442,11-11-21_03.39_CC_protocol_HPPC_IN21700_30T_cycle_#1087.mat
CC,1087,0.86118,2.56064,0.4022,8,charge,1,5.125,1.708,10.0,9.9,3.602,3.7086,20.8004,11-11-21_03.39_CC_protocol_HPPC_IN21700_30T_cycle_#1087.mat
CC,1087,0.86118,2.56064,0.402,8,discharge,2,-20.497,6.832,2.0,1.9,3.5971,3.2598,16.4561,11-11-21_03.39_CC_protocol_HPPC_IN21700_30T_cycle_#1087.mat
CC,1087,0.86118,2.56064,0.402,8,discharge,2,-20.497,6.832,10.0,9.9,3.5971,3.168,20.9348,11-11-21_03.39_CC_protocol_HPPC_IN21700_30T_cycle_#1087.mat
CC,1087,0.86118,2.56064,0.4023,8,charge,2,15.374,5.125,2.0,1.9,3.607,3.8441,15.4221,11-11-21_03.39_CC_protocol_HPPC_IN21700_30T_cycle_#1087.mat
CC,1087,0.86118,2.56064,0.4023,8,charge,2,15.374,5.125,10.0,9.9,3.607,3.8922,18.5508,11-11-21_03.39_CC_protocol_HPPC_IN21700_30T_cycle_#1087.mat
CC,1087,0.86118,2.56064,0.4019,8,discharge,3,-29.464,9.821,2.0,2.0,3.5976,3.1264,15.9924,11-11-21_03.39_CC_protocol_HPPC_IN21700_30T_cycle_#1087.mat
CC,1087,0.86118,2.56064,0.4019,8,discharge,3,-29.464,9.821,10.0,9.9,3.5976,2.9951,20.4487,11-11-21_03.39_CC_protocol_HPPC_IN21700_30T_cycle_#1087.mat
CC,1087,0.86118,2.56064,0.4024,8,charge,3,25.621,8.54,2.0,2.0,3.611,3.9823,14.492,11-11-21_03.39_CC_protocol_HPPC_IN21700_30T_cycle_#1087.mat
CC,1087,0.86118,2.56064,0.4024,8,charge,3,25.621,8.54,10.0,9.9,3.611,4.049,17.0954,11-11-21_03.39_CC_protocol_HPPC_IN21700_30T_cycle_#1087.mat
CC,1087,0.86118,2.56064,0.3167,9,discharge,0,-2.562,0.854,2.0,1.9,3.515,3.4656,19.2856,11-11-21_03.39_CC_protocol_HPPC_IN21700_30T_cycle_#1087.mat
CC,1087,0.86118,2.56064,0.3167,9,discharge,0,-2.562,0.854,10.0,9.9,3.515,3.4499,25.4148,11-11-21_03.39_CC_protocol_HPPC_IN21700_30T_cycle_#1087.mat
CC,1087,0.86118,2.56064,0.3167,9,charge,0,1.28,0.427,2.0,2.0,3.517,3.5411,18.8222,11-11-21_03.39_CC_protocol_HPPC_IN21700_30T_cycle_#1087.mat
CC,1087,0.86118,2.56064,0.3167,9,charge,0,1.28,0.427,10.0,9.9,3.517,3.5475,23.8207,11-11-21_03.39_CC_protocol_HPPC_IN21700_30T_cycle_#1087.mat
CC,1087,0.86118,2.56064,0.3167,9,discharge,1,-10.248,3.416,2.0,2.0,3.5157,3.3193,19.1647,11-11-21_03.39_CC_protocol_HPPC_IN21700_30T_cycle_#1087.mat
CC,1087,0.86118,2.56064,0.3167,9,discharge,1,-10.248,3.416,10.0,9.9,3.5157,3.261,24.8536,11-11-21_03.39_CC_protocol_HPPC_IN21700_30T_cycle_#1087.mat
CC,1087,0.86118,2.56064,0.3168,9,charge,1,5.126,1.709,2.0,2.0,3.5228,3.6151,18.0066,11-11-21_03.39_CC_protocol_HPPC_IN21700_30T_cycle_#1087.mat
CC,1087,0.86118,2.56064,0.3168,9,charge,1,5.126,1.709,10.0,9.9,3.5228,3.6381,22.4936,11-11-21_03.39_CC_protocol_HPPC_IN21700_30T_cycle_#1087.mat
CC,1087,0.86118,2.56064,0.3166,9,discharge,2,-20.497,6.832,2.0,2.0,3.5176,3.1417,18.3393,11-11-21_03.39_CC_protocol_HPPC_IN21700_30T_cycle_#1087.mat
CC,1087,0.86118,2.56064,0.3166,9,discharge,2,-20.497,6.832,10.0,9.9,3.5176,3.0098,24.7744,11-11-21_03.39_CC_protocol_HPPC_IN21700_30T_cycle_#1087.mat
CC,1087,0.86118,2.56064,0.3169,9,charge,2,15.374,5.125,2.0,2.0,3.5291,3.7773,16.1441,11-11-21_03.39_CC_protocol_HPPC_IN21700_30T_cycle_#1087.mat
CC,1087,0.86118,2.56064,0.3169,9,charge,2,15.374,5.125,10.0,9.9,3.5291,3.8321,19.7086,11-11-21_03.39_CC_protocol_HPPC_IN21700_30T_cycle_#1087.mat
CC,1087,0.86118,2.56064,0.3165,9,discharge,3,-29.466,9.822,2.0,2.0,3.5192,2.9973,17.7119,11-11-21_03.39_CC_protocol_HPPC_IN21700_30T_cycle_#1087.mat
CC,1087,0.86118,2.56064,0.3165,9,discharge,3,-29.466,9.822,10.0,9.9,3.5192,2.7707,25.4022,11-11-21_03.39_CC_protocol_HPPC_IN21700_30T_cycle_#1087.mat
CC,1087,0.86118,2.56064,0.3169,9,charge,3,25.622,8.541,2.0,2.0,3.5337,3.9133,14.8154,11-11-21_03.39_CC_protocol_HPPC_IN21700_30T_cycle_#1087.mat
CC,1087,0.86118,2.56064,0.3169,9,charge,3,25.622,8.541,10.0,9.9,3.5337,3.9899,17.805,11-11-21_03.39_CC_protocol_HPPC_IN21700_30T_cycle_#1087.mat
CC,1087,0.86118,2.56064,0.274,10,discharge,0,-2.562,0.854,2.0,2.0,3.4653,3.4134,20.2608,11-11-21_03.39_CC_protocol_HPPC_IN21700_30T_cycle_#1087.mat
CC,1087,0.86118,2.56064,0.274,10,discharge,0,-2.562,0.854,10.0,9.9,3.4653,3.397,26.663,11-11-21_03.39_CC_protocol_HPPC_IN21700_30T_cycle_#1087.mat
CC,1087,0.86118,2.56064,0.2741,10,charge,0,1.28,0.427,2.0,1.9,3.4667,3.4921,19.8376,11-11-21_03.39_CC_protocol_HPPC_IN21700_30T_cycle_#1087.mat
CC,1087,0.86118,2.56064,0.2741,10,charge,0,1.28,0.427,10.0,9.9,3.4667,3.4985,24.836,11-11-21_03.39_CC_protocol_HPPC_IN21700_30T_cycle_#1087.mat
CC,1087,0.86118,2.56064,0.274,10,discharge,1,-10.249,3.416,2.0,2.0,3.4658,3.257,20.3727,11-11-21_03.39_CC_protocol_HPPC_IN21700_30T_cycle_#1087.mat
CC,1087,0.86118,2.56064,0.274,10,discharge,1,-10.249,3.416,10.0,9.9,3.4658,3.1829,27.6027,11-11-21_03.39_CC_protocol_HPPC_IN21700_30T_cycle_#1087.mat
CC,1087,0.86118,2.56064,0.2741,10,charge,1,5.124,1.708,2.0,1.9,3.4727,3.5664,18.2851,11-11-21_03.39_CC_protocol_HPPC_IN21700_30T_cycle_#1087.mat
CC,1087,0.86118,2.56064,0.2741,10,charge,1,5.124,1.708,10.0,9.9,3.4727,3.5888,22.6563,11-11-21_03.39_CC_protocol_HPPC_IN21700_30T_cycle_#1087.mat
CC,1087,0.86118,2.56064,0.2739,10,discharge,2,-20.497,6.832,2.0,1.9,3.4671,3.0604,19.8419,11-11-21_03.39_CC_protocol_HPPC_IN21700_30T_cycle_#1087.mat
CC,1087,0.86118,2.56064,0.2739,10,discharge,2,-20.497,6.832,10.0,9.9,3.4671,2.8491,30.1508,11-11-21_03.39_CC_protocol_HPPC_IN21700_30T_cycle_#1087.mat
CC,1087,0.86118,2.56064,0.2742,10,charge,2,15.372,5.124,2.0,2.0,3.4783,3.7309,16.4325,11-11-21_03.39_CC_protocol_HPPC_IN21700_30T_cycle_#1087.mat
CC,1087,0.86118,2.56064,0.2742,10,charge,2,15.372,5.124,10.0,9.9,3.4783,3.7876,20.121,11-11-21_03.39_CC_protocol_HPPC_IN21700_30T_cycle_#1087.mat
CC,1087,0.86118,2.56064,0.2738,10,discharge,3,-29.464,9.821,2.0,2.0,3.4667,2.8838,19.7835,11-11-21_03.39_CC_protocol_HPPC_IN21700_30T_cycle_#1087.mat
CC,1087,0.86118,2.56064,0.2738,10,discharge,3,-29.464,9.821,10.0,9.9,3.4667,2.4997,32.8197,11-11-21_03.39_CC_protocol_HPPC_IN21700_30T_cycle_#1087.mat
CC,1087,0.86118,2.56064,0.2743,10,charge,3,25.622,8.541,2.0,2.0,3.4826,3.867,15.0027,11-11-21_03.39_CC_protocol_HPPC_IN21700_30T_cycle_#1087.mat
CC,1087,0.86118,2.56064,0.2743,10,charge,3,25.622,8.541,10.0,9.9,3.4826,3.9499,18.2382,11-11-21_03.39_CC_protocol_HPPC_IN21700_30T_cycle_#1087.mat
CC,1087,0.86118,2.56064,0.2313,11,discharge,0,-2.562,0.854,2.0,2.0,3.4256,3.3645,23.8504,11-11-21_03.39_CC_protocol_HPPC_IN21700_30T_cycle_#1087.mat
CC,1087,0.86118,2.56064,0.2313,11,discharge,0,-2.562,0.854,10.0,9.9,3.4256,3.3417,32.7504,11-11-21_03.39_CC_protocol_HPPC_IN21700_30T_cycle_#1087.mat
CC,1087,0.86118,2.56064,0.2313,11,charge,0,1.28,0.427,2.0,2.0,3.4286,3.4567,21.9463,11-11-21_03.39_CC_protocol_HPPC_IN21700_30T_cycle_#1087.mat
CC,1087,0.86118,2.56064,0.2313,11,charge,0,1.28,0.427,10.0,9.9,3.4286,3.4637,27.4133,11-11-21_03.39_CC_protocol_HPPC_IN21700_30T_cycle_#1087.mat
CC,1087,0.86118,2.56064,0.2313,11,discharge,1,-10.25,3.417,2.0,1.9,3.4262,3.1783,24.1854,11-11-21_03.39_CC_protocol_HPPC_IN21700_30T_cycle_#1087.mat
CC,1087,0.86118,2.56064,0.2313,11,discharge,1,-10.25,3.417,10.0,9.9,3.4262,3.029,38.7512,11-11-21_03.39_CC_protocol_HPPC_IN21700_30T_cycle_#1087.mat
CC,1087,0.86118,2.56064,0.2314,11,charge,1,5.126,1.709,2.0,2.0,3.4363,3.5374,19.7234,11-11-21_03.39_CC_protocol_HPPC_IN21700_30T_cycle_#1087.mat
CC,1087,0.86118,2.56064,0.2314,11,charge,1,5.126,1.709,10.0,9.9,3.4363,3.5554,23.2349,11-11-21_03.39_CC_protocol_HPPC_IN21700_30T_cycle_#1087.mat
CC,1087,0.86118,2.56064,0.2311,11,discharge,2,-20.496,6.832,2.0,2.0,3.4286,2.9329,24.1852,11-11-21_03.39_CC_protocol_HPPC_IN21700_30T_cycle_#1087.mat
CC,1087,0.86118,2.56064,0.2311,11,discharge,2,-20.496,6.832,10.0,9.9,3.4286,2.5014,45.2381,11-11-21_03.39_CC_protocol_HPPC_IN21700_30T_cycle_#1087.mat
CC,1087,0.86118,2.56064,0.2315,11,charge,2,15.373,5.124,2.0,2.0,3.4429,3.6938,16.3208,11-11-21_03.39_CC_protocol_HPPC_IN21700_30T_cycle_#1087.mat
CC,1087,0.86118,2.56064,0.2315,11,charge,2,15.373,5.124,10.0,9.9,3.4429,3.7414,19.4172,11-11-21_03.39_CC_protocol_HPPC_IN21700_30T_cycle_#1087.mat
CC,1087,0.86118,2.56064,0.2311,11,discharge,3,-28.217,9.406,2.0,2.0,3.4286,2.7238,24.9779,11-11-21_03.39_CC_protocol_HPPC_IN21700_30T_cycle_#1087.mat
CC,1087,0.86118,2.56064,0.2311,11,discharge,3,-28.217,9.406,10.0,9.9,3.4286,2.4999,32.9128,11-11-21_03.39_CC_protocol_HPPC_IN21700_30T_cycle_#1087.mat
CC,1087,0.86118,2.56064,0.2315,11,charge,3,25.623,8.541,2.0,1.9,3.445,3.8238,14.7836,11-11-21_03.39_CC_protocol_HPPC_IN21700_30T_cycle_#1087.mat
CC,1087,0.86118,2.56064,0.2315,11,charge,3,25.623,8.541,10.0,9.9,3.445,3.9031,17.8785,11-11-21_03.39_CC_protocol_HPPC_IN21700_30T_cycle_#1087.mat
CC,1087,0.86118,2.56064,0.1886,12,discharge,0,-2.564,0.855,2.0,2.0,3.3813,3.3069,29.0206,11-11-21_03.39_CC_protocol_HPPC_IN21700_30T_cycle_#1087.mat
CC,1087,0.86118,2.56064,0.1886,12,discharge,0,-2.564,0.855,10.0,9.9,3.3813,3.2632,46.0662,11-11-21_03.39_CC_protocol_HPPC_IN21700_30T_cycle_#1087.mat
CC,1087,0.86118,2.56064,0.1886,12,charge,0,1.28,0.427,2.0,2.0,3.3856,3.4178,25.1523,11-11-21_03.39_CC_protocol_HPPC_IN21700_30T_cycle_#1087.mat
CC,1087,0.86118,2.56064,0.1886,12,charge,0,1.28,0.427,10.0,9.9,3.3856,3.429,33.901,11-11-21_03.39_CC_protocol_HPPC_IN21700_30T_cycle_#1087.mat
CC,1087,0.86118,2.56064,0.1886,12,discharge,1,-10.249,3.416,2.0,2.0,3.3827,3.0591,31.5738,11-11-21_03.39_CC_protocol_HPPC_IN21700_30T_cycle_#1087.mat
CC,1087,0.86118,2.56064,0.1886,12,discharge,1,-10.249,3.416,10.0,9.9,3.3827,2.7433,62.3866,11-11-21_03.39_CC_protocol_HPPC_IN21700_30T_cycle_#1087.mat
CC,1087,0.86118,2.56064,0.1887,12,charge,1,5.125,1.708,2.0,2.0,3.3977,3.5063,21.189,11-11-21_03.39_CC_protocol_HPPC_IN21700_30T_cycle_#1087.mat
CC,1087,0.86118,2.56064,0.1887,12,charge,1,5.125,1.708,10.0,9.9,3.3977,3.5301,25.8326,11-11-21_03.39_CC_protocol_HPPC_IN21700_30T_cycle_#1087.mat
CC,1087,0.86118,2.56064,0.1885,12,discharge,2,-18.639,6.213,2.0,1.9,3.3869,2.7397,34.722,11-11-21_03.39_CC_protocol_HPPC_IN21700_30T_cycle_#1087.mat
CC,1087,0.86118,2.56064,0.1885,12,discharge,2,-18.639,6.213,10.0,9.9,3.3869,2.4999,47.5871,11-11-21_03.39_CC_protocol_HPPC_IN21700_30T_cycle_#1087.mat
CC,1087,0.86118,2.56064,0.1888,12,charge,2,15.375,5.125,2.0,2.0,3.4059,3.6649,16.8455,11-11-21_03.39_CC_protocol_HPPC_IN21700_30T_cycle_#1087.mat
CC,1087,0.86118,2.56064,0.1888,12,charge,2,15.375,5.125,10.0,9.9,3.4059,3.7069,19.5772,11-11-21_03.39_CC_protocol_HPPC_IN21700_30T_cycle_#1087.mat
CC,1087,0.86118,2.56064,0.1884,12,discharge,3,-17.211,5.737,2.0,2.0,3.3873,2.499,51.6123,11-11-21_03.39_CC_protocol_HPPC_IN21700_30T_cycle_#1087.mat
CC,1087,0.86118,2.56064,0.1884,12,discharge,3,-17.211,5.737,10.0,9.9,3.3873,2.4999,51.56,11-11-21_03.39_CC_protocol_HPPC_IN21700_30T_cycle_#1087.mat
CC,1087,0.86118,2.56064,0.1888,12,charge,3,25.622,8.541,2.0,2.0,3.4082,3.7983,15.2252,11-11-21_03.39_CC_protocol_HPPC_IN21700_30T_cycle_#1087.mat
CC,1087,0.86118,2.56064,0.1888,12,charge,3,25.622,8.541,10.0,9.9,3.4082,3.8661,17.8714,11-11-21_03.39_CC_protocol_HPPC_IN21700_30T_cycle_#1087.mat
CC,1125,0.85578,2.54457,1.0,0,discharge,0,-2.545,0.848,2.0,2.0,4.1242,4.0621,24.3998,11-18-21_19.58_CC_protocol_HPPC_IN21700_30T_cycle_#1125.mat
CC,1125,0.85578,2.54457,1.0,0,discharge,0,-2.545,0.848,10.0,9.7,4.1242,4.0425,32.1009,11-18-21_19.58_CC_protocol_HPPC_IN21700_30T_cycle_#1125.mat
CC,1125,0.85578,2.54457,1.0,0,charge,0,1.271,0.424,2.0,1.9,4.1386,4.1761,29.5043,11-18-21_19.58_CC_protocol_HPPC_IN21700_30T_cycle_#1125.mat
CC,1125,0.85578,2.54457,1.0,0,charge,0,1.271,0.424,10.0,9.9,4.1386,4.1912,41.3847,11-18-21_19.58_CC_protocol_HPPC_IN21700_30T_cycle_#1125.mat
CC,1125,0.85578,2.54457,0.9999,0,discharge,1,-10.178,3.393,2.0,2.0,4.1334,3.8835,24.553,11-18-21_19.58_CC_protocol_HPPC_IN21700_30T_cycle_#1125.mat
CC,1125,0.85578,2.54457,0.9999,0,discharge,1,-10.178,3.393,10.0,9.9,4.1334,3.8499,27.8542,11-18-21_19.58_CC_protocol_HPPC_IN21700_30T_cycle_#1125.mat
CC,1125,0.85578,2.54457,1.0,0,charge,1,1.658,0.553,2.0,2.0,4.1429,4.2,34.4453,11-18-21_19.58_CC_protocol_HPPC_IN21700_30T_cycle_#1125.mat
CC,1125,0.85578,2.54457,1.0,0,charge,1,1.658,0.553,10.0,9.9,4.1429,4.2,34.4453,11-18-21_19.58_CC_protocol_HPPC_IN21700_30T_cycle_#1125.mat
CC,1125,0.85578,2.54457,0.9998,0,discharge,2,-20.355,6.785,2.0,1.9,4.1319,3.7058,20.9334,11-18-21_19.58_CC_protocol_HPPC_IN21700_30T_cycle_#1125.mat
CC,1125,0.85578,2.54457,0.9998,0,discharge,2,-20.355,6.785,10.0,9.9,4.1319,3.6581,23.2768,11-18-21_19.58_CC_protocol_HPPC_IN21700_30T_cycle_#1125.mat
CC,1125,0.85578,2.54457,1.0,0,charge,2,1.57,0.523,2.0,1.9,4.1467,4.2001,34.0084,11-18-21_19.58_CC_protocol_HPPC_IN21700_30T_cycle_#1125.mat
CC,1125,0.85578,2.54457,1.0,0,charge,2,1.57,0.523,10.0,9.9,4.1467,4.2,33.9447,11-18-21_19.58_CC_protocol_HPPC_IN21700_30T_cycle_#1125.mat
CC,1125,0.85578,2.54457,0.9998,0,discharge,3,-29.258,9.753,2.0,2.0,4.1313,3.5709,19.1537,11-18-21_19.58_CC_protocol_HPPC_IN21700_30T_cycle_#1125.mat
CC,1125,0.85578,2.54457,0.9998,0,discharge,3,-29.258,9.753,10.0,9.9,4.1313,3.509,21.2694,11-18-21_19.58_CC_protocol_HPPC_IN21700_30T_cycle_#1125.mat
CC,1125,0.85578,2.54457,1.0,0,charge,3,1.505,0.502,2.0,2.0,4.1495,4.2002,33.6944,11-18-21_19.58_CC_protocol_HPPC_IN21700_30T_cycle_#1125.mat
CC,1125,0.85578,2.54457,1.0,0,charge,3,1.505,0.502,10.0,9.9,4.1495,4.2001,33.628,11-18-21_19.58_CC_protocol_HPPC_IN21700_30T_cycle_#1125.mat
CC,1125,0.85578,2.54457,0.9576,1,discharge,0,-2.545,0.848,2.0,1.9,4.0883,4.0251,24.832,11-18-21_19.58_CC_protocol_HPPC_IN21700_30T_cycle_#1125.mat
CC,1125,0.85578,2.54457,0.9576,1,discharge,0,-2.545,0.848,10.0,9.9,4.0883,4.0126,29.7434,11-18-21_19.58_CC_protocol_HPPC_IN21700_30T_cycle_#1125.mat
CC,1125,0.85578,2.54457,0.9576,1,charge,0,1.271,0.424,2.0,2.0,4.09,4.1218,25.0236,11-18-21_19.58_CC_protocol_HPPC_IN21700_30T_cycle_#1125.mat
CC,1125,0.85578,2.54457,0.9576,1,charge,0,1.271,0.424,10.0,9.9,4.09,4.1289,30.6106,11-18-21_19.58_CC_protocol_HPPC_IN21700_30T_cycle_#1125.mat
CC,1125,0.85578,2.54457,0.9575,1,discharge,1,-10.178,3.393,2.0,1.9,4.0886,3.861,22.362,11-18-21_19.58_CC_protocol_HPPC_IN21700_30T_cycle_#1125.mat
CC,1125,0.85578,2.54457,0.9575,1,discharge,1,-10.178,3.393,10.0,9.9,4.0886,3.8277,25.6337,11-18-21_19.58_CC_protocol_HPPC_IN21700_30T_cycle_#1125.mat
CC,1125,0.85578,2.54457,0.9576,1,charge,1,3.929,1.31,2.0,1.9,4.0931,4.2,27.2059,11-18-21_19.58_CC_protocol_HPPC_IN21700_30T_cycle_#1125.mat
CC,1125,0.85578,2.54457,0.9576,1,charge,1,3.929,1.31,10.0,9.9,4.0931,4.2,27.2059,11-18-21_19.58_CC_protocol_HPPC_IN21700_30T_cycle_#1125.mat
CC,1125,0.85578,2.54457,0.9574,1,discharge,2,-20.356,6.785,2.0,1.9,4.089,3.6869,19.7534,11-18-21_19.58_CC_protocol_HPPC_IN21700_30T_cycle_#1125.mat
CC,1125,0.85578,2.54457,0.9574,1,discharge,2,-20.356,6.785,10.0,9.9,4.089,3.63,22.5486,11-18-21_19.58_CC_protocol_HPPC_IN21700_30T_cycle_#1125.mat
CC,1125,0.85578,2.54457,0.9577,1,charge,2,3.803,1.268,2.0,2.0,4.0967,4.2,27.1656,11-18-21_19.58_CC_protocol_HPPC_IN21700_30T_cycle_#1125.mat
CC,1125,0.85578,2.54457,0.9577,1,charge,2,3.803,1.268,10.0,9.9,4.0967,4.2,27.1656,11-18-21_19.58_CC_protocol_HPPC_IN21700_30T_cycle_#1125.mat
CC,1125,0.85578,2.54457,0.9574,1,discharge,3,-29.259,9.753,2.0,1.9,4.09,3.5536,18.3328,11-18-21_19.58_CC_protocol_HPPC_IN21700_30T_cycle_#1125.mat
CC,1125,0.85578,2.54457,0.9574,1,discharge,3,-29.259,9.753,10.0,9.9,4.09,3.4749,21.0226,11-18-21_19.58_CC_protocol_HPPC_IN21700_30T_cycle_#1125.mat
CC,1125,0.85578,2.54457,0.9577,1,charge,3,3.638,1.213,2.0,1.9,4.1001,4.2,27.4601,11-18-21_19.58_CC_protocol_HPPC_IN21700_30T_cycle_#1125.mat
CC,1125,0.85578,2.54457,0.9577,1,charge,3,3.638,1.213,10.0,9.9,4.1001,4.2,27.4601,11-18-21_19.58_CC_protocol_HPPC_IN21700_30T_cycle_#1125.mat
CC,1125,0.85578,2.54457,0.9152,2,discharge,0,-2.545,0.848,2.0,2.0,4.0751,4.0178,22.513,11-18-21_19.58_CC_protocol_HPPC_IN21700_30T_cycle_#1125.mat
CC,1125,0.85578,2.54457,0.9152,2,discharge,0,-2.545,0.848,10.0,9.9,4.0751,4.0046,27.6992,11-18-21_19.58_CC_protocol_HPPC_IN21700_30T_cycle_#1125.mat
CC,1125,0.85578,2.54457,0.9152,2,charge,0,1.273,0.424,2.0,1.9,4.0768,4.1051,22.2344,11-18-21_19.58_CC_protocol_HPPC_IN21700_30T_cycle_#1125.mat
CC,1125,0.85578,2.54457,0.9152,2,charge,0,1.273,0.424,10.0,9.9,4.0768,4.1107,26.6342,11-18-21_19.58_CC_protocol_HPPC_IN21700_30T_cycle_#1125.mat
CC,1125,0.85578,2.54457,0.9151,2,discharge,1,-10.175,3.392,2.0,1.9,4.0756,3.8632,20.8747,11-18-21_19.58_CC_protocol_HPPC_IN21700_30T_cycle_#1125.mat
CC,1125,0.85578,2.54457,0.9151,2,discharge,1,-10.175,3.392,10.0,9.9,4.0756,3.8182,25.2973,11-18-21_19.58_CC_protocol_HPPC_IN21700_30T_cycle_#1125.mat
CC,1125,0.85578,2.54457,0.9152,2,charge,1,5.088,1.696,2.0,2.0,4.0788,4.1893,21.7193,11-18-21_19.58_CC_protocol_HPPC_IN21700_30T_cycle_#1125.mat
CC,1125,0.85578,2.54457,0.9152,2,charge,1,5.088,1.696,10.0,9.9,4.0788,4.2,23.8224,11-18-21_19.58_CC_protocol_HPPC_IN21700_30T_cycle_#1125.mat
CC,1125,0.85578,2.54457,0.915,2,discharge,2,-20.355,6.785,2.0,2.0,4.076,3.6903,18.9487,11-18-21_19.58_CC_protocol_HPPC_IN21700_30T_cycle_#1125.mat
CC,1125,0.85578,2.54457,0.915,2,discharge,2,-20.355,6.785,10.0,9.9,4.076,3.6179,22.5055,11-18-21_19.58_CC_protocol_HPPC_IN21700_30T_cycle_#1125.mat
CC,1125,0.85578,2.54457,0.9153,2,charge,2,5.107,1.702,2.0,1.9,4.0823,4.2,23.0482,11-18-21_19.58_CC_protocol_HPPC_IN21700_30T_cycle_#1125.mat
CC,1125,0.85578,2.54457,0.9153,2,charge,2,5.107,1.702,10.0,9.9,4.0823,4.2001,23.0677,11-18-21_19.58_CC_protocol_HPPC_IN21700_30T_cycle_#1125.mat
CC,1125,0.85578,2.54457,0.9149,2,discharge,3,-29.258,9.753,2.0,2.0,4.0769,3.5579,17.7387,11-18-21_19.58_CC_protocol_HPPC_IN21700_30T_cycle_#1125.mat
CC,1125,0.85578,2.54457,0.9149,2,discharge,3,-29.258,9.753,10.0,9.9,4.0769,3.4631,20.9789,11-18-21_19.58_CC_protocol_HPPC_IN21700_30T_cycle_#1125.mat
CC,1125,0.85578,2.54457,0.9153,2,charge,3,4.993,1.664,2.0,1.9,4.0845,4.2,23.1315,11-18-21_19.58_CC_protocol_HPPC_IN21700_30T_cycle_#1125.mat
CC,1125,0.85578,2.54457,0.9153,2,charge,3,4.993,1.664,10.0,9.9,4.0845,4.2,23.1315,11-18-21_19.58_CC_protocol_HPPC_IN21700_30T_cycle_#1125.mat
CC,1125,0.85578,2.54457,0.8304,3,discharge,0,-2.545,0.848,2.0,2.0,3.9961,3.9443,20.3512,11-18-21_19.58_CC_protocol_HPPC_IN21700_30T_cycle_#1125.mat
CC,1125,0.85578,2.54457,0.8304,3,discharge,0,-2.545,0.848,10.0,9.9,3.9961,3.9263,27.4231,11-18-21_19.58_CC_protocol_HPPC_IN21700_30T_cycle_#1125.mat
CC,1125,0.85578,2.54457,0.8304,3,charge,0,1.273,0.424,2.0,2.0,3.9988,4.0239,19.7157,11-18-21_19.58_CC_protocol_HPPC_IN21700_30T_cycle_#1125.mat
CC,1125,0.85578,2.54457,0.8304,3,charge,0,1.273,0.424,10.0,9.9,3.9988,4.0317,25.8424,11-18-21_19.58_CC_protocol_HPPC_IN21700_30T_cycle_#1125.mat
CC,1125,0.85578,2.54457,0.8303,3,discharge,1,-10.178,3.393,2.0,1.9,3.9973,3.7989,19.493,11-18-21_19.58_CC_protocol_HPPC_IN21700_30T_cycle_#1125.mat
CC,1125,0.85578,2.54457,0.8303,3,discharge,1,-10.178,3.393,10.0,9.9,3.9973,3.7439,24.8968,11-18-21_19.58_CC_protocol_HPPC_IN21700_30T_cycle_#1125.mat
CC,1125,0.85578,2.54457,0.8304,3,charge,1,5.089,1.696,2.0,2.0,4.0041,4.1013,19.0987,11-18-21_19.58_CC_protocol_HPPC_IN21700_30T_cycle_#1125.mat
CC,1125,0.85578,2.54457,0.8304,3,charge,1,5.089,1.696,10.0,9.9,4.0041,4.1282,24.3843,11-18-21_19.58_CC_protocol_HPPC_IN21700_30T_cycle_#1125.mat
CC,1125,0.85578,2.54457,0.8302,3,discharge,2,-20.354,6.785,2.0,1.9,3.9984,3.6304,18.08,11-18-21_19.58_CC_protocol_HPPC_IN21700_30T_cycle_#1125.mat
CC,1125,0.85578,2.54457,0.8302,3,discharge,2,-20.354,6.785,10.0,9.9,3.9984,3.5498,22.0399,11-18-21_19.58_CC_protocol_HPPC_IN21700_30T_cycle_#1125.mat
CC,1125,0.85578,2.54457,0.8305,3,charge,2,9.576,3.192,2.0,2.0,4.0079,4.2,20.061,11-18-21_19.58_CC_protocol_HPPC_IN21700_30T_cycle_#1125.mat
CC,1125,0.85578,2.54457,0.8305,3,charge,2,9.576,3.192,10.0,9.9,4.0079,4.2,20.061,11-18-21_19.58_CC_protocol_HPPC_IN21700_30T_cycle_#1125.mat
CC,1125,0.85578,2.54457,0.8301,3,discharge,3,-29.258,9.753,2.0,2.0,3.9997,3.4967,17.1919,11-18-21_19.58_CC_protocol_HPPC_IN21700_30T_cycle_#1125.mat
CC,1125,0.85578,2.54457,0.8301,3,discharge,3,-29.258,9.753,10.0,9.9,3.9997,3.3963,20.6234,11-18-21_19.58_CC_protocol_HPPC_IN21700_30T_cycle_#1125.mat
CC,1125,0.85578,2.54457,0.8305,3,charge,3,9.483,3.161,2.0,1.9,4.0122,4.2,19.803,11-18-21_19.58_CC_protocol_HPPC_IN21700_30T_cycle_#1125.mat
CC,1125,0.85578,2.54457,0.8305,3,charge,3,9.483,3.161,10.0,9.9,4.0122,4.2002,19.8241,11-18-21_19.58_CC_protocol_HPPC_IN21700_30T_cycle_#1125.mat
CC,1125,0.85578,2.54457,0.7455,4,discharge,0,-2.547,0.849,2.0,2.0,3.9094,3.8611,18.9635,11-18-21_19.58_CC_protocol_HPPC_IN21700_30T_cycle_#1125.mat
CC,1125,0.85578,2.54457,0.7455,4,discharge,0,-2.547,0.849,10.0,9.9,3.9094,3.8448,25.3632,11-18-21_19.58_CC_protocol_HPPC_IN21700_30T_cycle_#1125.mat
CC,1125,0.85578,2.54457,0.7456,4,charge,0,1.273,0.424,2.0,2.0,3.9118,3.9351,18.3047,11-18-21_19.58_CC_protocol_HPPC_IN21700_30T_cycle_#1125.mat
CC,1125,0.85578,2.54457,0.7456,4,charge,0,1.273,0.424,10.0,9.9,3.9118,3.9417,23.4897,11-18-21_19.58_CC_protocol_HPPC_IN21700_30T_cycle_#1125.mat
CC,1125,0.85578,2.54457,0.7455,4,discharge,1,-10.178,3.393,2.0,1.9,3.9099,3.7248,18.1863,11-18-21_19.58_CC_protocol_HPPC_IN21700_30T_cycle_#1125.mat
CC,1125,0.85578,2.54457,0.7455,4,discharge,1,-10.178,3.393,10.0,9.9,3.9099,3.676,22.9809,11-18-21_19.58_CC_protocol_HPPC_IN21700_30T_cycle_#1125.mat
CC,1125,0.85578,2.54457,0.7456,4,charge,1,5.089,1.696,2.0,2.0,3.9154,4.0062,17.8428,11-18-21_19.58_CC_protocol_HPPC_IN21700_30T_cycle_#1125.mat
CC,1125,0.85578,2.54457,0.7456,4,charge,1,5.089,1.696,10.0,9.9,3.9154,4.0273,21.989,11-18-21_19.58_CC_protocol_HPPC_IN21700_30T_cycle_#1125.mat
CC,1125,0.85578,2.54457,0.7454,4,discharge,2,-20.355,6.785,2.0,1.9,3.9105,3.5641,17.0179,11-18-21_19.58_CC_protocol_HPPC_IN21700_30T_cycle_#1125.mat
CC,1125,0.85578,2.54457,0.7454,4,discharge,2,-20.355,6.785,10.0,9.9,3.9105,3.488,20.7566,11-18-21_19.58_CC_protocol_HPPC_IN21700_30T_cycle_#1125.mat
CC,1125,0.85578,2.54457,0.7457,4,charge,2,15.266,5.089,2.0,2.0,3.9199,4.1649,16.0487,11-18-21_19.58_CC_protocol_HPPC_IN21700_30T_cycle_#1125.mat
CC,1125,0.85578,2.54457,0.7457,4,charge,2,15.266,5.089,10.0,9.9,3.9199,4.2001,18.3545,11-18-21_19.58_CC_protocol_HPPC_IN21700_30T_cycle_#1125.mat
CC,1125,0.85578,2.54457,0.7453,4,discharge,3,-29.258,9.753,2.0,2.0,3.9111,3.4363,16.228,11-18-21_19.58_CC_protocol_HPPC_IN21700_30T_cycle_#1125.mat
CC,1125,0.85578,2.54457,0.7453,4,discharge,3,-29.258,9.753,10.0,9.9,3.9111,3.3375,19.6049,11-18-21_19.58_CC_protocol_HPPC_IN21700_30T_cycle_#1125.mat
CC,1125,0.85578,2.54457,0.7457,4,charge,3,16.316,5.439,2.0,2.0,3.9224,4.2,17.014,11-18-21_19.58_CC_protocol_HPPC_IN21700_30T_cycle_#1125.mat
CC,1125,0.85578,2.54457,0.7457,4,charge,3,16.316,5.439,10.0,9.9,3.9224,4.1999,17.0078,11-18-21_19.58_CC_protocol_HPPC_IN21700_30T_cycle_#1125.mat
CC,1125,0.85578,2.54457,0.6607,5,discharge,0,-2.545,0.848,2.0,2.0,3.8196,3.7755,17.3281,11-18-21_19.58_CC_protocol_HPPC_IN21700_30T_cycle_#1125.mat
CC,1125,0.85578,2.54457,0.6607,5,discharge,0,-2.545,0.848,10.0,9.9,3.8196,3.7619,22.6719,11-18-21_19.58_CC_protocol_HPPC_IN21700_30T_cycle_#1125.mat
CC,1125,0.85578,2.54457,0.6608,5,charge,0,1.273,0.424,2.0,1.9,3.8214,3.8431,17.0477,11-18-21_19.58_CC_protocol_HPPC_IN21700_30T_cycle_#1125.mat
CC,1125,0.85578,2.54457,0.6608,5,charge,0,1.273,0.424,10.0,9.9,3.8214,3.849,21.6828,11-18-21_19.58_CC_protocol_HPPC_IN21700_30T_cycle_#1125.mat
CC,1125,0.85578,2.54457,0.6607,5,discharge,1,-10.178,3.393,2.0,2.0,3.8199,3.6447,17.2136,11-18-21_19.58_CC_protocol_HPPC_IN21700_30T_cycle_#1125.mat
CC,1125,0.85578,2.54457,0.6607,5,discharge,1,-10.178,3.393,10.0,9.9,3.8199,3.5998,21.6251,11-18-21_19.58_CC_protocol_HPPC_IN21700_30T_cycle_#1125.mat
CC,1125,0.85578,2.54457,0.6608,5,charge,1,5.089,1.696,2.0,2.0,3.8255,3.9116,16.9202,11-18-21_19.58_CC_protocol_HPPC_IN21700_30T_cycle_#1125.mat
CC,1125,0.85578,2.54457,0.6608,5,charge,1,5.089,1.696,10.0,9.9,3.8255,3.9327,21.0667,11-18-21_19.58_CC_protocol_HPPC_IN21700_30T_cycle_#1125.mat
CC,1125,0.85578,2.54457,0.6606,5,discharge,2,-20.353,6.784,2.0,1.9,3.8204,3.4875,16.3563,11-18-21_19.58_CC_protocol_HPPC_IN21700_30T_cycle_#1125.mat
CC,1125,0.85578,2.54457,0.6606,5,discharge,2,-20.353,6.784,10.0,9.9,3.8204,3.4079,20.2673,11-18-21_19.58_CC_protocol_HPPC_IN21700_30T_cycle_#1125.mat
CC,1125,0.85578,2.54457,0.6609,5,charge,2,15.267,5.089,2.0,2.0,3.8295,4.0703,15.7726,11-18-21_19.58_CC_protocol_HPPC_IN21700_30T_cycle_#1125.mat
CC,1125,0.85578,2.54457,0.6609,5,charge,2,15.267,5.089,10.0,9.9,3.8295,4.1244,19.3162,11-18-21_19.58_CC_protocol_HPPC_IN21700_30T_cycle_#1125.mat
CC,1125,0.85578,2.54457,0.6605,5,discharge,3,-29.259,9.753,2.0,2.0,3.8204,3.3586,15.7832,11-18-21_19.58_CC_protocol_HPPC_IN21700_30T_cycle_#1125.mat
CC,1125,0.85578,2.54457,0.6605,5,discharge,3,-29.259,9.753,10.0,9.9,3.8204,3.2523,19.4162,11-18-21_19.58_CC_protocol_HPPC_IN21700_30T_cycle_#1125.mat
CC,1125,0.85578,2.54457,0.6609,5,charge,3,22.66,7.553,2.0,2.0,3.8324,4.2002,16.2312,11-18-21_19.58_CC_protocol_HPPC_IN21700_30T_cycle_#1125.mat
CC,1125,0.85578,2.54457,0.6609,5,charge,3,22.66,7.553,10.0,9.9,3.8324,4.2001,16.2268,11-18-21_19.58_CC_protocol_HPPC_IN21700_30T_cycle_#1125.mat
CC,1125,0.85578,2.54457,0.5759,6,discharge,0,-2.543,0.848,2.0,1.9,3.7329,3.6896,17.0258,11-18-21_19.58_CC_protocol_HPPC_IN21700_30T_cycle_#1125.mat
CC,1125,0.85578,2.54457,0.5759,6,discharge,0,-2.543,0.848,10.0,9.9,3.7329,3.6758,22.452,11-18-21_19.58_CC_protocol_HPPC_IN21700_30T_cycle_#1125.mat
CC,1125,0.85578,2.54457,0.5759,6,charge,0,1.272,0.424,2.0,2.0,3.7356,3.7573,17.053,11-18-21_19.58_CC_protocol_HPPC_IN21700_30T_cycle_#1125.mat
CC,1125,0.85578,2.54457,0.5759,6,charge,0,1.272,0.424,10.0,9.9,3.7356,3.7635,21.9253,11-18-21_19.58_CC_protocol_HPPC_IN21700_30T_cycle_#1125.mat
CC,1125,0.85578,2.54457,0.5758,6,discharge,1,-10.178,3.393,2.0,1.9,3.7342,3.562,16.9188,11-18-21_19.58_CC_protocol_HPPC_IN21700_30T_cycle_#1125.mat
CC,1125,0.85578,2.54457,0.5758,6,discharge,1,-10.178,3.393,10.0,9.9,3.7342,3.5122,21.8118,11-18-21_19.58_CC_protocol_HPPC_IN21700_30T_cycle_#1125.mat
CC,1125,0.85578,2.54457,0.576,6,charge,1,5.091,1.697,2.0,1.9,3.7399,3.8244,16.5989,11-18-21_19.58_CC_protocol_HPPC_IN21700_30T_cycle_#1125.mat
CC,1125,0.85578,2.54457,0.576,6,charge,1,5.091,1.697,10.0,9.9,3.7399,3.8469,21.0187,11-18-21_19.58_CC_protocol_HPPC_IN21700_30T_cycle_#1125.mat
CC,1125,0.85578,2.54457,0.5758,6,discharge,2,-20.355,6.785,2.0,2.0,3.7351,3.4031,16.3105,11-18-21_19.58_CC_protocol_HPPC_IN21700_30T_cycle_#1125.mat
CC,1125,0.85578,2.54457,0.5758,6,discharge,2,-20.355,6.785,10.0,9.9,3.7351,3.3206,20.3635,11-18-21_19.58_CC_protocol_HPPC_IN21700_30T_cycle_#1125.mat
CC,1125,0.85578,2.54457,0.5761,6,charge,2,15.266,5.089,2.0,2.0,3.7439,3.9812,15.5443,11-18-21_19.58_CC_protocol_HPPC_IN21700_30T_cycle_#1125.mat
CC,1125,0.85578,2.54457,0.5761,6,charge,2,15.266,5.089,10.0,9.9,3.7439,4.0314,18.8327,11-18-21_19.58_CC_protocol_HPPC_IN21700_30T_cycle_#1125.mat
CC,1125,0.85578,2.54457,0.5757,6,discharge,3,-29.258,9.753,2.0,2.0,3.7358,3.2762,15.7085,11-18-21_19.58_CC_protocol_HPPC_IN21700_30T_cycle_#1125.mat
CC,1125,0.85578,2.54457,0.5757,6,discharge,3,-29.258,9.753,10.0,9.9,3.7358,3.1648,19.516,11-18-21_19.58_CC_protocol_HPPC_IN21700_30T_cycle_#1125.mat
CC,1125,0.85578,2.54457,0.5762,6,charge,3,25.444,8.481,2.0,2.0,3.7462,4.1181,14.6164,11-18-21_19.58_CC_protocol_HPPC_IN21700_30T_cycle_#1125.mat
CC,1125,0.85578,2.54457,0.5762,6,charge,3,25.444,8.481,10.0,9.9,3.7462,4.1916,17.5051,11-18-21_19.58_CC_protocol_HPPC_IN21700_30T_cycle_#1125.mat
CC,1125,0.85578,2.54457,0.4911,7,discharge,0,-2.544,0.848,2.0,1.9,3.6573,3.6146,16.7866,11-18-21_19.58_CC_protocol_HPPC_IN21700_30T_cycle_#1125.mat
CC,1125,0.85578,2.54457,0.4911,7,discharge,0,-2.544,0.848,10.0,9.9,3.6573,3.6017,21.8579,11-18-21_19.58_CC_protocol_HPPC_IN21700_30T_cycle_#1125.mat
CC,1125,0.85578,2.54457,0.4911,7,charge,0,1.272,0.424,2.0,2.0,3.6591,3.6801,16.5133,11-18-21_19.58_CC_protocol_HPPC_IN21700_30T_cycle_#1125.mat
CC,1125,0.85578,2.54457,0.4911,7,charge,0,1.272,0.424,10.0,9.9,3.6591,3.6859,21.0742,11-18-21_19.58_CC_protocol_HPPC_IN21700_30T_cycle_#1125.mat
CC,1125,0.85578,2.54457,0.491,7,discharge,1,-10.178,3.393,2.0,2.0,3.6576,3.484,17.0564,11-18-21_19.58_CC_protocol_HPPC_IN21700_30T_cycle_#1125.mat
CC,1125,0.85578,2.54457,0.491,7,discharge,1,-10.178,3.393,10.0,9.9,3.6576,3.4378,21.5956,11-18-21_19.58_CC_protocol_HPPC_IN21700_30T_cycle_#1125.mat
CC,1125,0.85578,2.54457,0.4911,7,charge,1,5.091,1.697,2.0,2.0,3.6624,3.7484,16.8919,11-18-21_19.58_CC_protocol_HPPC_IN21700_30T_cycle_#1125.mat
CC,1125,0.85578,2.54457,0.4911,7,charge,1,5.091,1.697,10.0,9.9,3.6624,3.7693,20.997,11-18-21_19.58_CC_protocol_HPPC_IN21700_30T_cycle_#1125.mat
CC,1125,0.85578,2.54457,0.4909,7,discharge,2,-20.355,6.785,2.0,1.9,3.6582,3.3234,16.448,11-18-21_19.58_CC_protocol_HPPC_IN21700_30T_cycle_#1125.mat
CC,1125,0.85578,2.54457,0.4909,7,discharge,2,-20.355,6.785,10.0,9.9,3.6582,3.2394,20.5748,11-18-21_19.58_CC_protocol_HPPC_IN21700_30T_cycle_#1125.mat
CC,1125,0.85578,2.54457,0.4912,7,charge,2,15.267,5.089,2.0,2.0,3.6663,3.9071,15.7726,11-18-21_19.58_CC_protocol_HPPC_IN21700_30T_cycle_#1125.mat
CC,1125,0.85578,2.54457,0.4912,7,charge,2,15.267,5.089,10.0,9.9,3.6663,3.955,18.9101,11-18-21_19.58_CC_protocol_HPPC_IN21700_30T_cycle_#1125.mat
CC,1125,0.85578,2.54457,0.4909,7,discharge,3,-29.258,9.753,2.0,2.0,3.6587,3.1867,16.1323,11-18-21_19.58_CC_protocol_HPPC_IN21700_30T_cycle_#1125.mat
CC,1125,0.85578,2.54457,0.4909,7,discharge,3,-29.258,9.753,10.0,9.9,3.6587,3.0714,20.0731,11-18-21_19.58_CC_protocol_HPPC_IN21700_30T_cycle_#1125.mat
CC,1125,0.85578,2.54457,0.4913,7,charge,3,25.444,8.481,2.0,2.0,3.6699,4.0493,14.9112,11-18-21_19.58_CC_protocol_HPPC_IN21700_30T_cycle_#1125.mat
CC,1125,0.85578,2.54457,0.4913,7,charge,3,25.444,8.481,10.0,9.9,3.6699,4.1208,17.7213,11-18-21_19.58_CC_protocol_HPPC_IN21700_30T_cycle_#1125.mat
CC,1125,0.85578,2.54457,0.4063,8,discharge,0,-2.545,0.848,2.0,1.9,3.5957,3.5496,18.1111,11-18-21_19.58_CC_protocol_HPPC_IN21700_30T_cycle_#1125.mat
CC,1125,0.85578,2.54457,0.4063,8,discharge,0,-2.545,0.848,10.0,9.9,3.5957,3.5361,23.4148,11-18-21_19.58_CC_protocol_HPPC_IN21700_30T_cycle_#1125.mat
CC,1125,0.85578,2.54457,0.4063,8,charge,0,1.272,0.424,2.0,2.0,3.5976,3.6202,17.7603,11-18-21_19.58_CC_protocol_HPPC_IN21700_30T_cycle_#1125.mat
CC,1125,0.85578,2.54457,0.4063,8,charge,0,1.272,0.424,10.0,9.9,3.5976,3.626,22.3183,11-18-21_19.58_CC_protocol_HPPC_IN21700_30T_cycle_#1125.mat
CC,1125,0.85578,2.54457,0.4062,8,discharge,1,-10.178,3.393,2.0,2.0,3.5964,3.414,17.921,11-18-21_19.58_CC_protocol_HPPC_IN21700_30T_cycle_#1125.mat
CC,1125,0.85578,2.54457,0.4062,8,discharge,1,-10.178,3.393,10.0,9.9,3.5964,3.365,22.7353,11-18-21_19.58_CC_protocol_HPPC_IN21700_30T_cycle_#1125.mat
CC,1125,0.85578,2.54457,0.4063,8,charge,1,5.088,1.696,2.0,2.0,3.602,3.6902,17.3339,11-18-21_19.58_CC_protocol_HPPC_IN21700_30T_cycle_#1125.mat
CC,1125,0.85578,2.54457,0.4063,8,charge,1,5.088,1.696,10.0,9.9,3.602,3.7119,21.5986,11-18-21_19.58_CC_protocol_HPPC_IN21700_30T_cycle_#1125.mat
