Repository: KikETs/ECM_HYBRID_BMS_JOINT

## Results

| Arm | Model | Size | Protocol | Result | Worst cell |
|---|---|---|---|---|---|
| SOP | 2RC table + trim (A8) | 4 effective coefficients, 2 EW states | leave-one-cell-out | usable current 69.6 % discharge, 59.5 % charge (τ = 10 s) | 59.9 % / 53.5 % (BOOST_REST) |
| SOH | dQ/dV ridge | 65 coefficients | leave-one-cell-out | RMSE 0.0094, bias −0.0005 | 0.0130 (BOOST_REST) |
| SOC | 2RC EKF, low-current gate | 3 states | leave-one-cell-out | **2.34 %p** over six sensor disturbances on estimated SOH (2.325 on true SOH), per cell 2.00–2.75 | 4.60 %p (BOOST_NEGPULSE_1S, current offset −0.10 A) |

The SOH arm was a 10,945-parameter CNN until the second audit round. Nested

File: analysis/uypydj_ecm.csv (part 24 of 80)
cell,cycle,SOH,CAP_Ah,SOC,direction,rate_rank,I_A,V_pre_V,rest_before_s,n_points,R0_mOhm,R1_mOhm,tau1_s,R2_mOhm,tau2_s,fit_rmse_mV
BOOST,1350,0.81393,2.43821,0.431,discharge,3,-28.031,3.5862,801.0,101,11.5238,6.0677,0.1824,14.9281,10.7118,2.6072
BOOST,1350,0.81393,2.43821,0.4315,charge,3,24.377,3.6037,386.7,101,11.1777,4.7271,0.1274,5.5393,5.4769,1.3327
BOOST,1350,0.81393,2.43821,0.35,discharge,0,-2.438,3.5035,5613.4,101,11.6752,11.3649,0.3011,17.214,7.5217,0.2802
BOOST,1350,0.81393,2.43821,0.35,charge,0,1.22,3.5061,70.4,101,11.6614,11.0374,0.2941,13.0685,6.9677,0.159
BOOST,1350,0.81393,2.43821,0.3499,discharge,1,-9.751,3.5049,635.5,101,11.8229,10.1226,0.2734,17.7127,8.7408,1.1722
BOOST,1350,0.81393,2.43821,0.35,charge,1,4.875,3.5124,160.9,100,11.7077,9.5518,0.2401,11.3871,7.2821,0.4288
BOOST,1350,0.81393,2.43821,0.3498,discharge,2,-19.5,3.5067,680.6,101,11.7166,8.292,0.2434,25.7829,13.8176,2.2349
BOOST,1350,0.81393,2.43821,0.3501,charge,2,14.625,3.5207,280.6,100,11.4307,6.4574,0.17,7.9179,6.7128,0.9463
BOOST,1350,0.81393,2.43821,0.3498,discharge,3,-28.031,3.5087,801.1,101,11.6651,7.2202,0.2338,48.6698,25.431,2.8959
BOOST,1350,0.81393,2.43821,0.3502,charge,3,24.375,3.5285,385.9,101,11.1174,4.9201,0.1312,6.4212,6.1553,1.2601
BOOST,1350,0.81393,2.43821,0.3094,discharge,0,-2.436,3.4615,5071.3,101,12.0626,13.1633,0.3359,21.3174,7.8426,0.3231
BOOST,1350,0.81393,2.43821,0.3094,charge,0,1.22,3.4638,70.4,101,11.9232,12.7871,0.3269,12.245,6.031,0.1709
BOOST,1350,0.81393,2.43821,0.3093,discharge,1,-9.751,3.4619,635.5,101,12.0366,11.6967,0.3041,30.4124,11.8051,1.2733
BOOST,1350,0.81393,2.43821,0.3094,charge,1,4.874,3.4702,160.9,101,11.679,10.86,0.2593,10.3452,7.3156,0.4262
BOOST,1350,0.81393,2.43821,0.3092,discharge,2,-19.501,3.4622,680.7,101,12.0185,9.2601,0.2629,51.6397,19.4666,2.1647
BOOST,1350,0.81393,2.43821,0.3095,charge,2,14.625,3.4775,281.7,101,11.4863,6.8553,0.1657,8.4399,7.6176,0.9003
BOOST,1350,0.81393,2.43821,0.3096,charge,3,24.376,3.4832,360.3,101,11.1388,4.9642,0.1324,6.9164,6.6829,1.1986
BOOST,1350,0.81393,2.43821,0.2687,discharge,0,-2.437,3.4235,5071.6,101,12.0568,15.083,0.4013,32.8921,9.2914,0.3996
BOOST,1350,0.81393,2.43821,0.2688,charge,0,1.221,3.4273,70.4,101,11.6943,13.9138,0.3412,15.0934,5.5314,0.1851
BOOST,1350,0.81393,2.43821,0.2687,discharge,1,-9.751,3.4235,635.4,101,12.1071,12.8617,0.3513,53.2746,12.8133,1.5872
BOOST,1350,0.81393,2.43821,0.2688,charge,1,4.875,3.4374,160.8,101,11.6763,11.1645,0.268,8.4397,5.5124,0.4927
BOOST,1350,0.81393,2.43821,0.2689,charge,2,14.625,3.4459,269.2,101,11.307,6.833,0.1702,7.234,7.8921,0.9257
BOOST,1350,0.81393,2.43821,0.2689,charge,3,24.375,3.4486,300.2,101,11.1679,4.8582,0.1327,6.762,7.9826,1.0936
BOOST,1350,0.81393,2.43821,0.2281,discharge,0,-2.437,3.3782,5073.0,101,12.5567,18.3011,0.498,68.406,12.2891,0.4983
BOOST,1350,0.81393,2.43821,0.2281,charge,0,1.221,3.384,70.4,101,12.2079,16.6373,0.4091,24.7001,6.9927,0.2051
BOOST,1350,0.81393,2.43821,0.2281,discharge,1,-9.751,3.3803,635.4,101,12.7752,15.5999,0.4564,105.9023,16.0907,1.9339
BOOST,1350,0.81393,2.43821,0.2282,charge,1,4.875,3.4006,160.6,101,11.9479,12.0093,0.2826,11.3278,4.7574,0.4792
BOOST,1350,0.81393,2.43821,0.2282,charge,2,14.623,3.4115,212.7,101,11.441,7.8501,0.1878,6.3147,5.9514,1.2074
BOOST,1350,0.81393,2.43821,0.2283,charge,3,24.375,3.4137,221.8,101,11.3808,5.641,0.1453,5.9275,7.073,1.4376
BOOST,1387,0.80278,2.40482,1.0,discharge,0,-2.405,4.1095,99999.0,99,3.4353,25.9444,0.5059,18.466,4.3496,0.2935
BOOST,1387,0.80278,2.40482,1.0,charge,0,1.204,4.1261,69.5,101,12.0042,23.0084,0.5014,33.4052,7.1105,0.2439
BOOST,1387,0.80278,2.40482,0.9999,discharge,1,-9.62,4.1194,635.4,101,12.0729,16.694,0.3119,7.7855,3.6158,1.0534
BOOST,1387,0.80278,2.40482,1.0,charge,1,1.339,4.1319,160.6,101,41.9758,8.9232,0.05,0.01,3000.0,0.6239
BOOST,1387,0.80278,2.40482,0.9998,discharge,2,-19.239,4.1181,637.6,101,11.9071,12.3806,0.2364,5.9184,4.6887,1.8726
BOOST,1387,0.80278,2.40482,1.0,charge,2,1.253,4.1384,282.0,98,49.1952,0.01,0.05,0.01,2940.1317,0.4471
BOOST,1387,0.80278,2.40482,0.9998,discharge,3,-27.656,4.1176,636.4,101,11.7471,10.0973,0.1979,5.8465,5.3802,2.3976
BOOST,1387,0.80278,2.40482,1.0,charge,3,1.38,4.144,386.1,71,40.6342,0.01,0.05,0.01,3000.0,0.4346
BOOST,1387,0.80278,2.40482,0.9599,discharge,0,-2.405,4.0814,4788.4,101,11.9174,16.7936,0.3722,13.4986,4.9291,0.3288
BOOST,1387,0.80278,2.40482,0.9599,charge,0,1.204,4.0836,70.4,101,11.957,16.9054,0.3814,14.5792,5.1829,0.1877
BOOST,1387,0.80278,2.40482,0.9598,discharge,1,-9.619,4.0817,635.5,101,11.8002,13.5939,0.2779,9.0093,5.4792,0.9554
BOOST,1387,0.80278,2.40482,0.96,charge,1,3.09,4.0878,161.0,100,17.1798,19.1664,0.1496,0.01,3000.0,0.731
BOOST,1387,0.80278,2.40482,0.9598,discharge,2,-19.24,4.0825,659.4,101,11.6592,10.4612,0.2086,7.5574,5.8104,1.4674
BOOST,1387,0.80278,2.40482,0.96,charge,2,2.857,4.0929,281.5,101,37.5118,0.01,0.05,0.01,2999.9993,0.6811
BOOST,1387,0.80278,2.40482,0.9597,discharge,3,-27.656,4.0839,656.5,101,11.7529,8.6829,0.1752,7.2859,6.075,2.0028
BOOST,1387,0.80278,2.40482,0.96,charge,3,2.626,4.0978,387.2,101,38.959,0.01,0.05,0.01,2999.9997,0.6884
BOOST,1387,0.80278,2.40482,0.9198,discharge,0,-2.405,4.0641,4802.5,101,12.0912,14.8796,0.3446,18.9235,6.7799,0.3383
BOOST,1387,0.80278,2.40482,0.9198,charge,0,1.201,4.0674,70.4,101,11.9532,14.745,0.3266,14.5957,5.3022,0.172
BOOST,1387,0.80278,2.40482,0.9198,discharge,1,-9.619,4.0651,635.4,101,11.9149,12.3195,0.2577,11.7416,5.5873,1.0359
BOOST,1387,0.80278,2.40482,0.9199,charge,1,3.919,4.073,160.6,101,14.0901,18.3381,0.2681,0.01,3000.0,0.4092
BOOST,1387,0.80278,2.40482,0.9197,discharge,2,-19.239,4.0665,669.2,101,11.7931,9.4572,0.2006,8.9261,5.4036,1.7003
BOOST,1387,0.80278,2.40482,0.9199,charge,2,3.854,4.0761,280.8,101,32.1672,0.01,0.05,0.01,2999.9952,0.7137
BOOST,1387,0.80278,2.40482,0.9196,discharge,3,-27.656,4.0691,668.8,101,11.6757,7.9278,0.1782,8.2379,5.6926,2.0968
BOOST,1387,0.80278,2.40482,0.9199,charge,3,3.731,4.0798,386.9,101,32.2357,0.01,0.05,0.01,2999.9959,0.6697
BOOST,1387,0.80278,2.40482,0.8396,discharge,0,-2.407,3.9622,5356.1,101,11.7037,10.7317,0.2847,18.1034,7.2931,0.2858
BOOST,1387,0.80278,2.40482,0.8397,charge,0,1.204,3.9655,70.4,101,11.5349,10.5653,0.2728,15.7906,6.8634,0.1753
BOOST,1387,0.80278,2.40482,0.8396,discharge,1,-9.619,3.9635,635.5,101,11.6554,9.3202,0.2303,10.9805,5.3243,0.9189
BOOST,1387,0.80278,2.40482,0.8397,charge,1,4.81,3.9723,160.9,101,11.5523,9.6445,0.2416,13.0633,6.7262,0.4883
BOOST,1387,0.80278,2.40482,0.8395,discharge,2,-19.238,3.9642,680.6,101,11.4863,7.5052,0.1849,8.4496,5.2795,1.7221
BOOST,1387,0.80278,2.40482,0.8398,charge,2,8.801,3.9787,281.5,101,18.3654,6.7923,0.05,0.01,2999.9967,0.5221
BOOST,1387,0.80278,2.40482,0.8394,discharge,3,-27.656,3.9669,730.0,101,11.5038,6.3806,0.1679,7.9657,5.7166,2.2193
BOOST,1387,0.80278,2.40482,0.8398,charge,3,8.516,3.9832,386.2,101,25.4731,0.01,0.05,0.01,3000.0,1.1431
BOOST,1387,0.80278,2.40482,0.7595,discharge,0,-2.407,3.8797,5417.0,101,11.6305,9.8368,0.2504,15.0967,6.9189,0.2735
BOOST,1387,0.80278,2.40482,0.7595,charge,0,1.204,3.8819,70.5,101,11.7552,9.83,0.2597,12.7311,6.5434,0.1608
BOOST,1387,0.80278,2.40482,0.7594,discharge,1,-9.618,3.8807,635.4,101,11.9089,8.6489,0.2206,10.4471,6.1531,0.9027
BOOST,1387,0.80278,2.40482,0.7595,charge,1,4.81,3.8871,160.8,101,11.756,9.1276,0.2332,11.8477,7.1578,0.4281
BOOST,1387,0.80278,2.40482,0.7594,discharge,2,-19.239,3.88,680.6,101,11.5805,7.0898,0.1809,8.9187,6.4218,1.3914
BOOST,1387,0.80278,2.40482,0.7596,charge,2,13.546,3.8928,281.3,101,12.041,5.2713,0.0978,5.4051,0.9467,1.1794
BOOST,1387,0.80278,2.40482,0.7593,discharge,3,-27.657,3.8817,784.0,101,11.6207,5.9154,0.1572,8.7229,6.8538,1.9221
BOOST,1387,0.80278,2.40482,0.7597,charge,3,13.512,3.8965,387.0,101,20.1726,2.3069,0.05,0.01,2999.9899,1.7592
BOOST,1387,0.80278,2.40482,0.6793,discharge,0,-2.407,3.7962,5477.1,101,11.5696,8.771,0.2454,14.8001,7.668,0.2559
BOOST,1387,0.80278,2.40482,0.6794,charge,0,1.204,3.7988,70.5,101,11.3537,8.6437,0.2331,12.5822,6.7572,0.1407
BOOST,1387,0.80278,2.40482,0.6793,discharge,1,-9.621,3.7974,635.5,101,11.4742,7.8429,0.2128,11.2587,6.3563,0.7666
BOOST,1387,0.80278,2.40482,0.6794,charge,1,4.81,3.8043,160.9,101,11.426,7.945,0.212,9.5726,5.4972,0.4274
BOOST,1387,0.80278,2.40482,0.6792,discharge,2,-19.239,3.7988,680.6,101,11.4819,6.3702,0.1799,9.4126,6.2251,1.5448
BOOST,1387,0.80278,2.40482,0.6795,charge,2,14.429,3.8099,281.6,101,11.1736,6.3372,0.1692,7.1974,6.2484,1.1083
BOOST,1387,0.80278,2.40482,0.6791,discharge,3,-27.655,3.7999,800.6,101,11.3195,5.4738,0.161,9.1029,6.6338,2.0878
BOOST,1387,0.80278,2.40482,0.6795,charge,3,19.605,3.8144,387.1,101,13.4429,6.2307,0.119,0.01,2999.9875,0.4199
BOOST,1387,0.80278,2.40482,0.5992,discharge,0,-2.405,3.7135,5553.5,101,11.6863,9.1847,0.252,15.2876,7.8846,0.2489
BOOST,1387,0.80278,2.40482,0.5992,charge,0,1.202,3.7161,70.5,101,11.5234,9.0461,0.2367,13.8309,7.4986,0.15
BOOST,1387,0.80278,2.40482,0.5991,discharge,1,-9.62,3.7148,635.4,101,11.5868,8.0795,0.2128,11.6517,6.4867,0.8462
BOOST,1387,0.80278,2.40482,0.5992,charge,1,4.81,3.7223,160.9,101,11.5013,8.1729,0.214,10.5066,5.8334,0.4176
BOOST,1387,0.80278,2.40482,0.599,discharge,2,-19.237,3.7163,680.4,101,11.5306,6.5864,0.1787,9.6881,6.1053,1.5545
BOOST,1387,0.80278,2.40482,0.5993,charge,2,14.429,3.7282,281.4,101,11.3802,6.3064,0.1682,7.3066,5.8154,1.0625
BOOST,1387,0.80278,2.40482,0.599,discharge,3,-27.656,3.7176,800.9,101,11.4412,5.6706,0.1671,9.4554,6.5947,2.1944
BOOST,1387,0.80278,2.40482,0.5994,charge,3,23.977,3.733,386.9,101,11.1178,4.1114,0.0874,4.3537,1.7923,2.2274
BOOST,1387,0.80278,2.40482,0.519,discharge,0,-2.407,3.6433,5601.4,101,11.7384,9.2199,0.2608,14.2487,7.7562,0.2413
BOOST,1387,0.80278,2.40482,0.519,charge,0,1.203,3.6458,70.4,101,11.3421,9.2532,0.2476,12.5005,7.1468,0.1288
BOOST,1387,0.80278,2.40482,0.5189,discharge,1,-9.619,3.6438,635.4,101,11.4648,8.2947,0.2178,11.4296,6.7106,0.8471
BOOST,1387,0.80278,2.40482,0.5191,charge,1,4.81,3.6515,160.9,101,11.4333,8.3153,0.2183,10.1999,6.1362,0.3877
BOOST,1387,0.80278,2.40482,0.5189,discharge,2,-19.238,3.6455,680.4,101,11.4883,6.649,0.1823,9.9978,6.6308,1.5334
BOOST,1387,0.80278,2.40482,0.5192,charge,2,14.431,3.6572,280.7,101,11.277,6.2676,0.164,6.8948,5.7387,1.006
BOOST,1387,0.80278,2.40482,0.5188,discharge,3,-27.656,3.6465,801.1,101,11.4746,5.6319,0.1723,10.2477,7.5334,2.1375
BOOST,1387,0.80278,2.40482,0.5192,charge,3,24.048,3.662,387.2,100,11.0851,4.8308,0.1325,5.8398,5.8316,1.382
BOOST,1387,0.80278,2.40482,0.4388,discharge,0,-2.405,3.581,5610.0,101,11.8219,10.6685,0.28,15.6675,7.5911,0.2759
BOOST,1387,0.80278,2.40482,0.4389,charge,0,1.203,3.5835,70.5,100,11.6616,10.4851,0.2643,12.7217,6.6408,0.1495
BOOST,1387,0.80278,2.40482,0.4388,discharge,1,-9.62,3.5822,635.4,101,11.8073,9.3571,0.2395,13.0999,7.0088,0.9371
BOOST,1387,0.80278,2.40482,0.4389,charge,1,4.81,3.5899,160.9,101,11.6633,9.4832,0.2378,11.3226,7.2116,0.4385
BOOST,1387,0.80278,2.40482,0.4387,discharge,2,-19.239,3.5835,680.4,101,11.7944,7.5568,0.2056,12.7833,7.9016,1.8079
BOOST,1387,0.80278,2.40482,0.439,charge,2,14.429,3.5976,281.7,101,11.4212,6.7611,0.1637,7.1812,5.5973,0.8581
BOOST,1387,0.80278,2.40482,0.4386,discharge,3,-27.656,3.5849,801.0,101,11.6953,6.4966,0.1955,15.4503,10.6961,2.577
BOOST,1387,0.80278,2.40482,0.4391,charge,3,24.048,3.604,387.3,101,11.2664,5.09,0.1322,5.6817,5.3804,1.3778
BOOST,1387,0.80278,2.40482,0.3587,discharge,0,-2.405,3.5023,5610.2,101,11.9316,12.4487,0.3241,18.1533,7.3261,0.3046
BOOST,1387,0.80278,2.40482,0.3587,charge,0,1.203,3.5047,70.5,101,11.841,12.3006,0.3057,13.5159,6.6981,0.1646
BOOST,1387,0.80278,2.40482,0.3586,discharge,1,-9.62,3.5038,635.4,101,11.9626,11.0586,0.2937,19.0306,8.9927,1.1887
BOOST,1387,0.80278,2.40482,0.3587,charge,1,4.809,3.5122,160.7,101,11.6158,10.5521,0.2601,11.9041,7.2973,0.4537
BOOST,1387,0.80278,2.40482,0.3585,discharge,2,-19.239,3.5056,680.5,101,11.7837,8.9567,0.2518,26.8527,13.7155,2.3004
BOOST,1387,0.80278,2.40482,0.3588,charge,2,14.431,3.52,281.1,101,11.4435,7.1226,0.1763,8.184,6.6445,1.0032
BOOST,1387,0.80278,2.40482,0.3585,discharge,3,-27.657,3.5071,800.3,101,11.6341,7.5379,0.2333,43.9965,22.0112,3.1092
BOOST,1387,0.80278,2.40482,0.3589,charge,3,24.051,3.528,387.3,101,11.0537,5.2132,0.1375,6.5591,6.1108,1.3057
BOOST,1387,0.80278,2.40482,0.3186,discharge,0,-2.405,3.4622,5071.5,101,12.1458,14.3206,0.3625,22.908,7.858,0.3536
BOOST,1387,0.80278,2.40482,0.3186,charge,0,1.203,3.4647,70.4,101,12.0612,13.8155,0.3434,12.8615,5.7851,0.1705
BOOST,1387,0.80278,2.40482,0.3185,discharge,1,-9.62,3.4628,635.4,101,12.1282,12.4315,0.3186,31.6094,11.6428,1.2919
BOOST,1387,0.80278,2.40482,0.3187,charge,1,4.81,3.4714,160.6,101,11.768,11.6455,0.2709,10.5347,7.1068,0.4672
BOOST,1387,0.80278,2.40482,0.3185,discharge,2,-19.239,3.4637,680.5,101,12.0084,9.8653,0.272,50.174,18.1854,2.3015
BOOST,1387,0.80278,2.40482,0.3187,charge,2,14.429,3.4794,281.6,101,11.4731,7.4259,0.1744,8.6222,7.589,0.8959
BOOST,1387,0.80278,2.40482,0.3188,charge,3,24.05,3.4839,360.0,101,11.2973,5.3129,0.1357,7.0356,6.6213,1.214
BOOST,1387,0.80278,2.40482,0.2785,discharge,0,-2.405,3.4247,5071.0,101,12.3179,16.265,0.4267,35.3412,9.2883,0.424
BOOST,1387,0.80278,2.40482,0.2785,charge,0,1.203,3.4287,70.5,100,11.7895,15.1515,0.3598,16.3326,5.5088,0.1845
BOOST,1387,0.80278,2.40482,0.2785,discharge,1,-9.619,3.4253,635.4,100,12.2972,13.7021,0.364,52.8625,12.105,1.6111
BOOST,1387,0.80278,2.40482,0.2786,charge,1,4.809,3.4387,161.0,101,11.9661,12.0715,0.2856,8.8517,5.3957,0.4852
BOOST,1387,0.80278,2.40482,0.2786,charge,2,14.429,3.4483,268.2,101,11.334,7.5205,0.1817,7.3893,7.7477,0.9502
BOOST,1387,0.80278,2.40482,0.2787,charge,3,24.05,3.4509,299.3,101,11.2443,5.333,0.1406,6.8465,7.857,1.1057
BOOST,1387,0.80278,2.40482,0.2384,discharge,0,-2.407,3.3809,5071.1,101,12.5109,18.7697,0.5178,67.3657,12.1602,0.4746
BOOST,1387,0.80278,2.40482,0.2385,charge,0,1.203,3.3868,70.5,101,12.0114,17.2701,0.4213,25.6089,7.1002,0.2099
BOOST,1387,0.80278,2.40482,0.2384,discharge,1,-9.62,3.3828,635.4,101,12.7311,16.0003,0.4609,97.7221,15.0895,1.9658
BOOST,1387,0.80278,2.40482,0.2385,charge,1,4.81,3.4043,160.9,101,11.8438,12.5882,0.2894,11.7586,4.68,0.5032
BOOST,1387,0.80278,2.40482,0.2386,charge,2,14.43,3.4155,218.3,101,11.5607,8.2201,0.1981,6.4919,5.977,1.2099
BOOST,1387,0.80278,2.40482,0.2387,charge,3,24.05,3.418,227.7,101,11.4484,5.9857,0.1539,6.0342,7.0215,1.4134
BOOST,1425,0.79486,2.38107,1.0,discharge,0,-2.378,4.1081,99999.0,99,3.8626,26.6708,0.5289,18.7475,4.2487,0.2969
BOOST,1425,0.79486,2.38107,1.0,charge,0,1.189,4.1235,69.5,101,12.0199,24.0685,0.5268,34.2885,7.0812,0.2277
BOOST,1425,0.79486,2.38107,0.9999,discharge,1,-9.518,4.117,635.4,101,11.9612,17.4086,0.3249,7.9365,3.6769,1.0991
BOOST,1425,0.79486,2.38107,1.0,charge,1,1.345,4.1294,160.8,101,41.3645,11.1845,0.05,0.01,3000.0,0.6843
BOOST,1425,0.79486,2.38107,0.9998,discharge,2,-19.037,4.1149,637.9,101,11.6969,12.9097,0.2434,6.1409,4.7752,1.8885
BOOST,1425,0.79486,2.38107,1.0001,charge,2,1.26,4.1363,282.2,97,50.5877,0.01,0.05,0.01,2999.9995,0.4338
BOOST,1425,0.79486,2.38107,0.9998,discharge,3,-27.362,4.1153,636.6,101,11.7742,10.6772,0.2047,6.18,5.4474,2.3088
BOOST,1425,0.79486,2.38107,1.0,charge,3,1.521,4.1433,386.5,59,37.3405,0.01,0.0501,0.01,2249.6499,0.4815
BOOST,1425,0.79486,2.38107,0.9603,discharge,0,-2.378,4.0799,4788.3,101,12.1785,19.3625,0.4088,15.2798,5.0571,0.358
BOOST,1425,0.79486,2.38107,0.9604,charge,0,1.191,4.0816,70.3,101,12.7951,19.3893,0.415,16.3308,4.9878,0.1915
BOOST,1425,0.79486,2.38107,0.9603,discharge,1,-9.519,4.0804,635.5,101,12.0048,15.2585,0.2918,9.8702,5.4159,1.0467
BOOST,1425,0.79486,2.38107,0.9604,charge,1,2.809,4.086,160.8,101,19.5287,21.0903,0.139,0.01,3000.0,0.7832
BOOST,1425,0.79486,2.38107,0.9602,discharge,2,-19.037,4.0812,656.4,101,11.9386,11.2303,0.2151,8.0761,5.6337,1.6783
BOOST,1425,0.79486,2.38107,0.9604,charge,2,2.68,4.092,281.2,101,40.3292,0.01,0.05,0.01,2974.1725,0.7093
BOOST,1425,0.79486,2.38107,0.9601,discharge,3,-27.362,4.0828,654.6,101,11.7383,9.3696,0.1879,7.6857,6.0249,1.9776
BOOST,1425,0.79486,2.38107,0.9604,charge,3,2.493,4.0971,386.7,101,41.3032,0.01,0.05,0.01,2969.1408,0.6696
BOOST,1425,0.79486,2.38107,0.9207,discharge,0,-2.379,4.0602,4802.4,101,11.6983,15.6059,0.3567,20.0496,6.6907,0.3419
BOOST,1425,0.79486,2.38107,0.9207,charge,0,1.189,4.0647,70.3,101,11.7373,15.6806,0.3535,15.9493,5.6171,0.186
BOOST,1425,0.79486,2.38107,0.9206,discharge,1,-9.518,4.0622,635.4,101,11.8005,12.9597,0.2746,12.1327,5.529,0.9577
BOOST,1425,0.79486,2.38107,0.9207,charge,1,3.867,4.0709,160.9,101,14.1982,19.2085,0.2836,0.01,3000.0,0.4433
BOOST,1425,0.79486,2.38107,0.9205,discharge,2,-19.035,4.0638,669.1,101,11.7547,9.8302,0.2066,9.1328,5.2777,1.7512
BOOST,1425,0.79486,2.38107,0.9208,charge,2,3.816,4.0752,282.0,101,32.7212,0.01,0.05,0.01,2999.9967,0.7209
BOOST,1425,0.79486,2.38107,0.9205,discharge,3,-27.362,4.0665,668.9,101,11.7127,8.1109,0.1803,8.3973,5.5382,2.3416
BOOST,1425,0.79486,2.38107,0.9208,charge,3,3.709,4.0784,386.6,101,32.8064,0.01,0.05,0.01,2999.9968,0.691
BOOST,1425,0.79486,2.38107,0.8413,discharge,0,-2.38,3.9556,5360.4,101,11.9295,12.2359,0.2967,18.7349,6.8658,0.3138
BOOST,1425,0.79486,2.38107,0.8414,charge,0,1.189,3.9589,70.4,101,11.9802,12.1558,0.302,16.8446,6.8609,0.1763
BOOST,1425,0.79486,2.38107,0.8413,discharge,1,-9.519,3.957,635.4,101,11.8294,10.6246,0.2485,11.3651,5.3185,0.9585
BOOST,1425,0.79486,2.38107,0.8414,charge,1,4.76,3.9662,160.9,101,11.718,11.2221,0.2614,13.7791,6.6137,0.5177
BOOST,1425,0.79486,2.38107,0.8412,discharge,2,-19.036,3.9586,680.6,101,11.7012,8.4891,0.1966,8.865,5.3378,1.7385
BOOST,1425,0.79486,2.38107,0.8415,charge,2,8.366,3.9732,281.5,101,19.4586,7.665,0.05,0.01,3000.0,0.5202
BOOST,1425,0.79486,2.38107,0.8412,discharge,3,-27.361,3.9606,726.0,101,11.638,7.163,0.1737,8.3757,5.7487,2.2724
BOOST,1425,0.79486,2.38107,0.8415,charge,3,8.264,3.979,386.7,101,26.7559,0.01,0.05,0.01,3000.0,1.0763
BOOST,1425,0.79486,2.38107,0.762,discharge,0,-2.379,3.8735,5414.1,101,11.7231,10.522,0.2676,15.4597,6.8809,0.2772
BOOST,1425,0.79486,2.38107,0.7621,charge,0,1.189,3.8758,70.5,101,11.5123,10.5522,0.2563,12.8398,6.0694,0.1656
BOOST,1425,0.79486,2.38107,0.762,discharge,1,-9.518,3.8745,635.5,101,11.7503,9.2986,0.2311,10.6866,6.0486,0.9271
BOOST,1425,0.79486,2.38107,0.7621,charge,1,4.758,3.8809,161.1,101,11.6547,9.8734,0.2493,12.151,7.2629,0.4712
BOOST,1425,0.79486,2.38107,0.7619,discharge,2,-19.037,3.8745,680.7,101,11.5439,7.5261,0.1884,9.1551,6.4298,1.4192
BOOST,1425,0.79486,2.38107,0.7622,charge,2,13.488,3.8866,281.8,101,11.8827,5.6864,0.1035,5.7119,1.0113,1.2562
BOOST,1425,0.79486,2.38107,0.7618,discharge,3,-27.362,3.8755,784.9,101,11.4636,6.3108,0.1644,8.9512,6.8649,1.9668
BOOST,1425,0.79486,2.38107,0.7623,charge,3,13.501,3.8912,386.7,101,19.9775,2.9129,0.05,0.01,2999.9859,1.8633
BOOST,1425,0.79486,2.38107,0.6827,discharge,0,-2.38,3.7904,5480.4,101,11.3548,10.1549,0.266,15.7589,7.5051,0.2496
BOOST,1425,0.79486,2.38107,0.6828,charge,0,1.189,3.7939,70.4,101,11.6083,9.9448,0.2554,13.5477,6.7592,0.1438
BOOST,1425,0.79486,2.38107,0.6827,discharge,1,-9.519,3.7924,635.4,101,11.6694,8.8809,0.2208,11.8239,6.2289,0.8743
BOOST,1425,0.79486,2.38107,0.6828,charge,1,4.76,3.7998,160.8,101,11.5671,9.1964,0.2301,10.1268,5.4215,0.4378
BOOST,1425,0.79486,2.38107,0.6826,discharge,2,-19.036,3.7939,680.6,101,11.5855,7.2658,0.1853,9.8586,6.1176,1.6577
BOOST,1425,0.79486,2.38107,0.6829,charge,2,14.277,3.8057,281.9,101,11.4698,7.1011,0.178,7.3877,6.1009,1.1006
BOOST,1425,0.79486,2.38107,0.6825,discharge,3,-27.361,3.7951,800.7,101,11.5218,6.1889,0.1707,9.6045,6.6181,2.2265
BOOST,1425,0.79486,2.38107,0.6829,charge,3,18.629,3.8098,386.8,101,14.2848,6.6689,0.0981,0.01,2999.9988,0.615
BOOST,1425,0.79486,2.38107,0.6034,discharge,0,-2.377,3.7092,5547.1,101,11.7062,9.8537,0.2657,15.7565,7.7067,0.2665
BOOST,1425,0.79486,2.38107,0.6034,charge,0,1.189,3.7119,70.4,101,11.3876,9.8077,0.2449,14.1515,7.1558,0.1396
BOOST,1425,0.79486,2.38107,0.6034,discharge,1,-9.519,3.7098,635.4,101,11.5504,8.6265,0.2269,11.9405,6.4036,0.8626
BOOST,1425,0.79486,2.38107,0.6035,charge,1,4.76,3.7183,160.8,101,11.4759,8.8658,0.2261,10.8229,5.7551,0.4188
BOOST,1425,0.79486,2.38107,0.6033,discharge,2,-19.035,3.7123,680.6,101,11.4956,7.0764,0.1945,9.968,6.1692,1.48
BOOST,1425,0.79486,2.38107,0.6035,charge,2,14.277,3.7246,281.4,101,11.4043,6.7284,0.1769,7.4576,5.7764,1.0474
BOOST,1425,0.79486,2.38107,0.6032,discharge,3,-27.361,3.7139,800.8,101,11.3793,6.0394,0.1795,9.7068,6.6425,2.1157
BOOST,1425,0.79486,2.38107,0.6036,charge,3,23.727,3.7297,387.6,101,11.0221,4.4375,0.094,4.4688,1.7878,2.2199
BOOST,1425,0.79486,2.38107,0.5241,discharge,0,-2.378,3.6405,5599.8,101,11.9471,11.0108,0.2805,15.2644,7.4493,0.2675
BOOST,1425,0.79486,2.38107,0.5241,charge,0,1.191,3.6424,70.4,101,12.2988,10.8757,0.2742,13.567,7.1236,0.145
BOOST,1425,0.79486,2.38107,0.524,discharge,1,-9.519,3.6417,635.4,101,11.8227,9.3241,0.2362,12.0396,6.6298,0.9213
BOOST,1425,0.79486,2.38107,0.5242,charge,1,4.76,3.6493,160.8,101,11.6296,9.514,0.2348,10.6948,5.9879,0.4067
BOOST,1425,0.79486,2.38107,0.524,discharge,2,-19.036,3.6421,680.6,101,11.6027,7.5443,0.1952,10.5945,6.6156,1.6578
BOOST,1425,0.79486,2.38107,0.5242,charge,2,14.277,3.6556,281.2,101,11.4752,7.1183,0.1786,7.1189,5.7458,0.972
BOOST,1425,0.79486,2.38107,0.5239,discharge,3,-27.361,3.644,800.7,101,11.55,6.4657,0.1794,10.9656,7.5982,2.3979
BOOST,1425,0.79486,2.38107,0.5243,charge,3,23.794,3.6607,387.7,101,11.2498,5.4928,0.1398,5.9717,5.7634,1.4177
BOOST,1425,0.79486,2.38107,0.4448,discharge,0,-2.38,3.5781,5610.9,101,11.8392,11.7904,0.3076,16.6379,7.6068,0.2615
BOOST,1425,0.79486,2.38107,0.4448,charge,0,1.189,3.5801,70.4,101,12.2851,11.4937,0.2831,13.5271,6.684,0.1573
BOOST,1425,0.79486,2.38107,0.4447,discharge,1,-9.518,3.5794,635.5,101,11.7632,10.2012,0.2539,13.7107,6.9547,0.9799
BOOST,1425,0.79486,2.38107,0.4448,charge,1,4.759,3.5876,161.1,101,11.6569,10.3001,0.2565,11.7205,7.0834,0.4459
BOOST,1425,0.79486,2.38107,0.4446,discharge,2,-19.037,3.5811,680.6,101,11.7272,8.1721,0.2159,13.4657,7.9474,1.9879
BOOST,1425,0.79486,2.38107,0.4449,charge,2,14.278,3.5957,281.5,101,11.34,7.3503,0.1722,7.3668,5.5405,0.8966
BOOST,1425,0.79486,2.38107,0.4446,discharge,3,-27.362,3.5827,801.2,101,11.6112,6.981,0.202,16.1305,10.663,2.7105
BOOST,1425,0.79486,2.38107,0.445,charge,3,23.793,3.6026,386.9,101,11.3271,5.3638,0.1409,5.7897,5.348,1.3841
BOOST,1425,0.79486,2.38107,0.3655,discharge,0,-2.38,3.5,5614.5,101,12.0786,14.1713,0.3565,19.7579,7.2339,0.3369
BOOST,1425,0.79486,2.38107,0.3655,charge,0,1.189,3.502,70.4,101,12.6391,13.8949,0.3402,14.3469,6.5485,0.169
BOOST,1425,0.79486,2.38107,0.3654,discharge,1,-9.519,3.5015,635.4,101,12.0607,12.4694,0.3139,21.0127,9.074,1.2556
BOOST,1425,0.79486,2.38107,0.3655,charge,1,4.76,3.5104,160.8,101,11.8848,11.9124,0.2825,12.36,7.1191,0.4781
BOOST,1425,0.79486,2.38107,0.3653,discharge,2,-19.036,3.5033,680.6,101,12.018,9.9639,0.2679,29.2844,13.588,2.4274
BOOST,1425,0.79486,2.38107,0.3656,charge,2,14.277,3.5197,282.0,101,11.5034,8.0303,0.1866,8.3971,6.501,1.0347
BOOST,1425,0.79486,2.38107,0.3653,discharge,3,-27.361,3.5057,800.9,101,11.7903,8.0729,0.2217,34.5121,13.9757,4.9989
BOOST,1425,0.79486,2.38107,0.3657,charge,3,23.795,3.5274,385.6,101,11.3874,5.6848,0.1489,6.7115,6.0671,1.2853
BOOST,1425,0.79486,2.38107,0.3258,discharge,0,-2.377,3.4607,5071.2,101,12.0997,15.4076,0.3884,24.3212,7.8199,0.3379
BOOST,1425,0.79486,2.38107,0.3258,charge,0,1.189,3.4633,70.4,101,11.818,14.8685,0.3556,13.5444,5.6881,0.1931
BOOST,1425,0.79486,2.38107,0.3258,discharge,1,-9.518,3.4613,635.4,101,12.0474,13.3004,0.337,33.2927,11.4497,1.2569
BOOST,1425,0.79486,2.38107,0.3259,charge,1,4.76,3.4701,160.8,101,11.8672,12.3646,0.2895,10.8333,7.0187,0.4921
BOOST,1425,0.79486,2.38107,0.3257,discharge,2,-19.037,3.4615,680.4,101,12.0475,10.3736,0.2862,49.5996,16.9401,2.4118
BOOST,1425,0.79486,2.38107,0.3259,charge,2,14.278,3.478,282.1,101,11.4754,7.8966,0.183,8.7687,7.4558,0.9419
BOOST,1425,0.79486,2.38107,0.326,charge,3,23.793,3.4833,356.8,101,11.3516,5.5707,0.1459,7.143,6.5643,1.1613
BOOST,1425,0.79486,2.38107,0.2862,discharge,0,-2.378,3.4232,5071.3,101,12.0523,18.2192,0.4599,39.1451,9.1832,0.4107
BOOST,1425,0.79486,2.38107,0.2862,charge,0,1.189,3.4281,70.5,101,12.0172,17.0017,0.3929,17.7946,5.5524,0.2066
BOOST,1425,0.79486,2.38107,0.2861,discharge,1,-9.519,3.4244,635.4,101,12.4798,15.3115,0.3914,56.4405,11.6507,1.7175
BOOST,1425,0.79486,2.38107,0.2862,charge,1,4.76,3.4397,160.9,101,11.9394,13.7496,0.304,9.3708,5.2418,0.5135
BOOST,1425,0.79486,2.38107,0.2863,charge,2,14.277,3.4486,259.5,101,11.5387,8.4269,0.1898,7.5146,7.4184,1.003
BOOST,1425,0.79486,2.38107,0.2864,charge,3,23.795,3.4513,288.0,101,11.4299,5.9089,0.1451,6.8612,7.4997,1.2559
BOOST,1425,0.79486,2.38107,0.2465,discharge,0,-2.378,3.3801,5071.2,101,12.7194,20.1466,0.5436,72.7013,11.8989,0.4932
BOOST,1425,0.79486,2.38107,0.2465,charge,0,1.191,3.3862,70.4,101,12.2055,18.7954,0.4551,27.007,7.0047,0.2052
BOOST,1425,0.79486,2.38107,0.2464,discharge,1,-9.519,3.3821,635.4,101,12.7737,16.981,0.4813,98.1893,14.4989,1.9523
BOOST,1425,0.79486,2.38107,0.2466,charge,1,4.76,3.405,160.9,101,11.8523,13.5927,0.3149,12.1509,4.7226,0.4817
BOOST,1425,0.79486,2.38107,0.2466,charge,2,14.278,3.4163,215.6,101,11.6089,8.7925,0.207,6.7042,5.9241,1.254
BOOST,1425,0.79486,2.38107,0.2467,charge,3,23.795,3.4185,225.7,101,11.4397,6.4602,0.1644,6.1435,6.9001,1.3414
BOOST,1500,0.78427,2.34935,1.0,discharge,0,-2.35,4.1033,99999.0,99,3.585,32.2424,0.6243,21.6765,4.0363,0.2975
BOOST,1500,0.78427,2.34935,1.0,charge,0,1.175,4.1207,69.5,101,11.529,16.815,0.3374,40.67,2.4171,0.6001
BOOST,1500,0.78427,2.34935,0.9999,discharge,1,-9.398,4.1134,635.0,101,12.343,21.1719,0.3703,9.0226,3.8365,1.1138
BOOST,1500,0.78427,2.34935,1.0,charge,1,1.372,4.1278,160.9,69,41.5431,11.1648,0.05,0.01,2999.9925,0.8113
BOOST,1500,0.78427,2.34935,0.9999,discharge,2,-18.795,4.1115,638.4,101,12.0203,15.0265,0.2737,7.1653,5.0625,1.8414
BOOST,1500,0.78427,2.34935,1.0,charge,2,1.605,4.1369,282.0,55,39.3662,0.01,0.05,0.01,2999.9628,0.5548
BOOST,1500,0.78427,2.34935,0.9998,discharge,3,-27.018,4.1123,638.7,101,11.8988,12.1557,0.2301,7.1666,5.6402,2.227
BOOST,1500,0.78427,2.34935,0.9985,charge,3,1.638,4.1384,366.4,54,37.6841,0.01,0.05,0.01,2999.9675,0.6318
BOOST,1500,0.78427,2.34935,0.9593,discharge,0,-2.352,4.0772,4788.2,100,12.4079,21.8414,0.4661,18.4822,5.3801,0.361
BOOST,1500,0.78427,2.34935,0.9593,charge,0,1.177,4.0803,70.4,101,12.1084,21.9519,0.4692,18.5404,4.8683,0.2115
BOOST,1500,0.78427,2.34935,0.9592,discharge,1,-9.399,4.0777,635.5,101,11.8956,17.1365,0.3249,11.4976,5.5258,0.9678
BOOST,1500,0.78427,2.34935,0.9593,charge,1,2.6,4.0849,161.2,101,20.3082,23.9996,0.1431,0.01,3000.0,0.8643
BOOST,1500,0.78427,2.34935,0.9591,discharge,2,-18.797,4.0779,654.4,100,11.9765,12.4043,0.235,9.1802,5.4734,1.7699
BOOST,1500,0.78427,2.34935,0.9594,charge,2,2.473,4.0902,281.5,101,44.4311,0.01,0.05,0.01,2999.9993,0.67
BOOST,1500,0.78427,2.34935,0.9591,discharge,3,-27.017,4.0805,652.6,101,11.8425,10.3165,0.2023,8.6707,5.8884,2.1603
BOOST,1500,0.78427,2.34935,0.9594,charge,3,2.306,4.0953,386.9,100,45.4372,0.01,0.05,0.01,2999.9995,0.6703
BOOST,1500,0.78427,2.34935,0.9201,discharge,0,-2.352,4.0515,4800.0,101,12.1849,18.502,0.4158,23.4413,6.7148,0.3366
BOOST,1500,0.78427,2.34935,0.9202,charge,0,1.177,4.0558,70.5,100,12.086,18.437,0.4089,19.8906,5.6854,0.1919
BOOST,1500,0.78427,2.34935,0.9201,discharge,1,-9.398,4.0529,635.4,101,12.1303,14.9872,0.305,13.291,5.2911,1.0614
BOOST,1500,0.78427,2.34935,0.9202,charge,1,3.582,4.0633,161.2,100,15.1601,23.0414,0.2686,0.01,3000.0,0.7189
BOOST,1500,0.78427,2.34935,0.92,discharge,2,-18.797,4.0548,666.3,101,12.0002,11.3858,0.2286,10.0468,5.1622,1.9335
BOOST,1500,0.78427,2.34935,0.9202,charge,2,3.488,4.0698,281.4,101,37.3498,0.01,0.05,0.01,2999.9996,0.7193
BOOST,1500,0.78427,2.34935,0.9199,discharge,3,-27.019,4.0572,665.6,101,11.8595,9.5362,0.1998,9.3649,5.5171,2.5467
BOOST,1500,0.78427,2.34935,0.9202,charge,3,3.363,4.0737,387.1,100,37.5834,0.01,0.05,0.01,2999.9989,0.8269
BOOST,1500,0.78427,2.34935,0.8418,discharge,0,-2.35,3.9411,5350.6,101,12.052,14.2794,0.345,19.7687,6.5761,0.3441
BOOST,1500,0.78427,2.34935,0.8418,charge,0,1.175,3.9448,70.4,101,11.8455,14.3976,0.345,18.0119,6.5183,0.178
BOOST,1500,0.78427,2.34935,0.8418,discharge,1,-9.399,3.9426,635.5,100,12.0196,12.0182,0.2689,11.8901,5.2325,1.0133
BOOST,1500,0.78427,2.34935,0.8419,charge,1,4.698,3.9525,161.0,100,11.9166,12.8663,0.2942,14.2948,6.347,0.5349
BOOST,1500,0.78427,2.34935,0.8417,discharge,2,-18.797,3.9443,680.7,101,11.7731,9.5487,0.2134,9.5072,5.4602,1.7933
BOOST,1500,0.78427,2.34935,0.8419,charge,2,8.313,3.96,281.3,101,19.3244,9.5599,0.0615,0.01,3000.0,0.9348
BOOST,1500,0.78427,2.34935,0.8416,discharge,3,-27.019,3.9466,726.8,101,11.5801,8.0616,0.192,9.0923,5.9557,2.2135
BOOST,1500,0.78427,2.34935,0.842,charge,3,8.255,3.9663,387.1,101,28.3249,0.01,0.05,0.01,3000.0,1.1607
BOOST,1500,0.78427,2.34935,0.7635,discharge,0,-2.352,3.858,5415.0,101,11.944,12.8272,0.3132,17.0549,6.7476,0.3076
BOOST,1500,0.78427,2.34935,0.7635,charge,0,1.175,3.8603,70.5,101,11.7857,12.8569,0.3098,14.1097,5.8597,0.1717
BOOST,1500,0.78427,2.34935,0.7634,discharge,1,-9.398,3.859,635.4,101,12.0363,11.1005,0.2604,11.7784,6.0406,0.9381
BOOST,1500,0.78427,2.34935,0.7636,charge,1,4.698,3.8661,161.3,101,11.9524,12.0555,0.2838,12.4543,6.7645,0.5284
BOOST,1500,0.78427,2.34935,0.7634,discharge,2,-18.797,3.8584,680.5,101,11.7906,8.8335,0.2029,10.1125,6.3509,1.6273
BOOST,1500,0.78427,2.34935,0.7636,charge,2,12.871,3.8726,282.3,101,12.4773,6.3852,0.1106,6.6021,0.7055,0.9556
BOOST,1500,0.78427,2.34935,0.7633,discharge,3,-27.017,3.8601,780.8,101,11.7106,7.4667,0.1797,10.032,6.8944,2.0919
BOOST,1500,0.78427,2.34935,0.7637,charge,3,12.803,3.8776,387.1,101,20.989,4.2136,0.05,0.01,3000.0,2.0533
BOOST,1500,0.78427,2.34935,0.6852,discharge,0,-2.352,3.7755,5475.5,100,11.7751,12.1372,0.304,17.5152,7.1887,0.2959
BOOST,1500,0.78427,2.34935,0.6852,charge,0,1.175,3.7787,70.5,101,11.6462,11.9613,0.2926,15.2503,6.5138,0.1415
BOOST,1500,0.78427,2.34935,0.6851,discharge,1,-9.397,3.7773,635.4,101,11.8408,10.3211,0.2525,12.8566,6.1718,0.9131
BOOST,1500,0.78427,2.34935,0.6852,charge,1,4.698,3.7856,160.9,101,11.7292,10.8406,0.2688,11.0751,5.3121,0.4938
BOOST,1500,0.78427,2.34935,0.6851,discharge,2,-18.797,3.7792,680.7,101,11.7454,8.2641,0.2118,10.64,6.0944,1.7
BOOST,1500,0.78427,2.34935,0.6853,charge,2,14.097,3.7924,281.5,101,11.5126,8.2625,0.1983,7.7077,5.8371,1.1386
BOOST,1500,0.78427,2.34935,0.685,discharge,3,-27.018,3.7805,801.3,100,11.5414,7.0586,0.1918,10.3785,6.6007,2.2152
BOOST,1500,0.78427,2.34935,0.6854,charge,3,18.136,3.7975,387.9,101,14.5068,7.6963,0.1072,0.01,2999.9997,0.8215
BOOST,1500,0.78427,2.34935,0.6068,discharge,0,-2.352,3.6948,5543.0,101,11.9197,12.4508,0.3201,17.2924,7.3246,0.2727
BOOST,1500,0.78427,2.34935,0.6069,charge,0,1.175,3.6972,70.6,101,12.3458,12.274,0.3046,15.8087,6.9619,0.1531
BOOST,1500,0.78427,2.34935,0.6068,discharge,1,-9.398,3.6964,635.5,101,11.8396,10.6502,0.2621,12.8282,6.2463,0.9182
BOOST,1500,0.78427,2.34935,0.6069,charge,1,4.699,3.705,160.9,101,11.7894,11.0693,0.271,11.6838,5.5898,0.4617
BOOST,1500,0.78427,2.34935,0.6067,discharge,2,-18.796,3.6984,680.6,101,11.7568,8.5794,0.2164,10.9145,6.2014,1.6654
BOOST,1500,0.78427,2.34935,0.607,charge,2,14.099,3.7123,281.3,100,11.6494,8.2818,0.1986,7.8907,5.6861,1.067
BOOST,1500,0.78427,2.34935,0.6067,discharge,3,-27.018,3.7003,801.2,101,11.6802,7.2747,0.1918,10.8658,6.786,2.5025
BOOST,1500,0.78427,2.34935,0.6071,charge,3,22.44,3.7182,386.8,101,11.7504,5.1738,0.0965,4.5841,1.026,1.6495
BOOST,1500,0.78427,2.34935,0.5286,discharge,0,-2.352,3.6307,5588.3,101,11.9742,12.7423,0.3308,16.7596,7.2172,0.2849
BOOST,1500,0.78427,2.34935,0.5286,charge,0,1.175,3.6337,70.5,101,11.5815,12.7494,0.3086,14.6051,6.5448,0.1629
BOOST,1500,0.78427,2.34935,0.5285,discharge,1,-9.397,3.6323,635.4,101,11.8544,10.9339,0.269,13.1897,6.5734,0.9671
BOOST,1500,0.78427,2.34935,0.5286,charge,1,4.7,3.6398,161.0,101,11.8579,11.2359,0.2717,11.2824,5.6667,0.4494
BOOST,1500,0.78427,2.34935,0.5284,discharge,2,-18.796,3.6336,680.7,100,11.7712,8.6298,0.2212,11.6845,6.7245,1.7884
BOOST,1500,0.78427,2.34935,0.5287,charge,2,14.098,3.6477,281.4,101,11.4355,8.3248,0.2006,7.3725,5.6116,0.9988
BOOST,1500,0.78427,2.34935,0.5283,discharge,3,-27.017,3.6352,800.7,101,11.6006,7.3712,0.2028,12.2682,7.9081,2.4922
BOOST,1500,0.78427,2.34935,0.5288,charge,3,23.495,3.6535,386.7,101,11.3212,6.2403,0.1538,6.1095,5.5677,1.4499
BOOST,1500,0.78427,2.34935,0.4502,discharge,0,-2.35,3.5669,5610.9,101,12.1749,14.794,0.366,19.3716,7.195,0.3218
BOOST,1500,0.78427,2.34935,0.4502,charge,0,1.175,3.5699,70.5,101,12.0346,14.5432,0.3438,15.4219,6.1077,0.1808
BOOST,1500,0.78427,2.34935,0.4502,discharge,1,-9.398,3.568,635.4,101,11.9932,12.5367,0.3001,15.8113,6.8543,1.0967
BOOST,1500,0.78427,2.34935,0.4503,charge,1,4.7,3.5781,161.1,101,11.9536,12.8764,0.2992,12.6934,6.7748,0.4895
BOOST,1500,0.78427,2.34935,0.4501,discharge,2,-18.798,3.5706,680.6,101,11.9649,10.0147,0.2532,16.2967,8.4404,2.1832
BOOST,1500,0.78427,2.34935,0.4503,charge,2,14.097,3.5878,281.5,101,11.6269,8.8585,0.1968,7.8413,5.4305,0.953
BOOST,1500,0.78427,2.34935,0.45,discharge,3,-27.017,3.5733,800.8,101,11.9082,8.4406,0.2316,20.1429,11.4135,3.0005
BOOST,1500,0.78427,2.34935,0.4504,charge,3,23.495,3.5962,387.9,101,11.4565,6.5652,0.1556,6.1085,5.1847,1.442
BOOST,1500,0.78427,2.34935,0.3719,discharge,0,-2.352,3.4883,5612.9,101,12.2652,17.1199,0.4293,23.0687,6.934,0.3726
BOOST,1500,0.78427,2.34935,0.3719,charge,0,1.175,3.4913,70.6,101,11.9838,16.9626,0.4022,15.8177,6.2042,0.1983
BOOST,1500,0.78427,2.34935,0.3719,discharge,1,-9.399,3.4903,635.5,101,12.2431,14.6338,0.3594,26.169,9.5799,1.3824
BOOST,1500,0.78427,2.34935,0.372,charge,1,4.701,3.5,160.9,101,11.9262,14.0324,0.3205,13.1672,6.8372,0.5031
BOOST,1500,0.78427,2.34935,0.3718,discharge,2,-18.797,3.4922,680.6,101,12.1511,11.3511,0.3025,32.7078,12.4924,2.5881
BOOST,1500,0.78427,2.34935,0.372,charge,2,14.097,3.5109,281.3,101,11.6448,9.0161,0.2107,8.8132,6.2619,1.0223
BOOST,1500,0.78427,2.34935,0.3721,charge,3,23.493,3.5194,377.2,101,11.2441,6.6268,0.1615,6.9719,5.7768,1.463
BOOST,1500,0.78427,2.34935,0.3328,discharge,0,-2.35,3.4513,5070.4,101,12.4921,19.0169,0.47,30.5969,7.7244,0.4058
BOOST,1500,0.78427,2.34935,0.3328,charge,0,1.175,3.4543,70.5,101,12.1559,18.4215,0.4281,15.5048,5.1596,0.207
BOOST,1500,0.78427,2.34935,0.3327,discharge,1,-9.398,3.4519,635.4,101,12.4039,15.6913,0.3783,39.7369,10.441,1.4433
BOOST,1500,0.78427,2.34935,0.3328,charge,1,4.701,3.4622,160.9,101,12.1547,14.9813,0.3351,11.3764,6.5962,0.5117
BOOST,1500,0.78427,2.34935,0.3326,discharge,2,-18.798,3.4529,680.5,101,12.4058,11.9726,0.3218,48.5052,12.5452,2.6911
BOOST,1500,0.78427,2.34935,0.3329,charge,2,14.098,3.4727,281.4,101,11.6606,9.2229,0.206,9.0989,7.1614,1.0153
BOOST,1500,0.78427,2.34935,0.333,charge,3,23.494,3.4775,330.8,101,11.4048,6.7886,0.1606,7.452,6.328,1.3434
BOOST,1500,0.78427,2.34935,0.2936,discharge,0,-2.35,3.4155,5070.7,101,12.6481,20.9327,0.5455,51.5356,9.5938,0.4706
BOOST,1500,0.78427,2.34935,0.2936,charge,0,1.175,3.4206,70.5,101,12.0132,19.662,0.4566,20.9634,5.4582,0.1901
BOOST,1500,0.78427,2.34935,0.2935,discharge,1,-9.398,3.4166,635.5,101,12.5129,17.0795,0.4523,58.6789,9.9236,1.7592
BOOST,1500,0.78427,2.34935,0.2937,charge,1,4.7,3.4345,161.1,101,11.7758,15.4175,0.3455,9.952,5.148,0.4843
BOOST,1500,0.78427,2.34935,0.2937,charge,2,14.098,3.4439,251.0,101,11.5667,9.3749,0.2095,7.7256,6.9993,1.0792
BOOST,1500,0.78427,2.34935,0.2938,charge,3,23.493,3.4469,272.0,101,11.447,6.7723,0.1637,6.867,6.9065,1.2271
BOOST,1500,0.78427,2.34935,0.2544,discharge,0,-2.35,3.3715,5071.0,101,12.8864,23.3421,0.6296,88.7331,11.5425,0.5098
BOOST,1500,0.78427,2.34935,0.2545,charge,0,1.175,3.3786,70.5,101,12.3299,22.3681,0.5237,30.9727,6.7304,0.1995
BOOST,1500,0.78427,2.34935,0.2544,discharge,1,-9.398,3.3737,635.4,101,12.7849,19.2655,0.5211,102.374,13.1206,2.0431
BOOST,1500,0.78427,2.34935,0.2545,charge,1,4.699,3.4009,160.9,101,11.9844,15.7382,0.3513,13.3667,4.6281,0.5104
BOOST,1500,0.78427,2.34935,0.2546,charge,2,14.098,3.4117,203.5,101,11.7028,10.3416,0.2343,7.2737,5.7743,1.2029
BOOST,1500,0.78427,2.34935,0.2546,charge,3,23.494,3.4145,211.3,101,11.5856,7.5505,0.1774,6.354,6.1878,1.5451
BOOST,1537,0.7754,2.32279,1.0,discharge,0,-2.321,4.1003,99999.0,99,3.9938,33.3972,0.6548,22.406,3.9298,0.2933
BOOST,1537,0.7754,2.32279,1.0,charge,0,1.163,4.1165,69.4,101,11.7216,20.0903,0.4201,42.3525,2.9219,0.5439
BOOST,1537,0.7754,2.32279,0.9999,discharge,1,-9.29,4.1094,635.1,101,12.2444,21.844,0.3855,9.3445,3.9887,1.1483
BOOST,1537,0.7754,2.32279,1.0,charge,1,1.318,4.1243,160.7,77,42.0297,15.4991,0.05,0.01,3000.0,0.8243
BOOST,1537,0.7754,2.32279,0.9998,discharge,2,-18.58,4.1082,638.3,101,12.3196,15.5519,0.2841,7.832,5.3106,1.8222
BOOST,1537,0.7754,2.32279,1.0001,charge,2,1.631,4.1325,281.6,55,41.4539,0.01,0.05,0.01,2999.9531,0.5743
BOOST,1537,0.7754,2.32279,0.9998,discharge,3,-26.707,4.1083,638.8,101,11.9055,12.7823,0.2346,7.8436,5.6553,2.1555
BOOST,1537,0.7754,2.32279,0.9984,charge,3,1.668,4.1352,364.9,54,38.9268,0.01,0.05,0.01,2999.9963,0.6931
BOOST,1537,0.7754,2.32279,0.9597,discharge,0,-2.321,4.0753,4787.9,101,12.4039,22.6767,0.4904,20.5793,5.6902,0.366
BOOST,1537,0.7754,2.32279,0.9597,charge,0,1.161,4.0786,70.3,101,12.3883,22.5702,0.493,19.4249,4.8314,0.201
BOOST,1537,0.7754,2.32279,0.9596,discharge,1,-9.29,4.0758,635.4,101,12.0549,17.5721,0.3407,12.438,5.516,0.9938
BOOST,1537,0.7754,2.32279,0.9597,charge,1,2.559,4.0832,161.0,101,20.6271,25.0597,0.1488,0.01,3000.0,0.9052
BOOST,1537,0.7754,2.32279,0.9595,discharge,2,-18.58,4.0769,654.3,101,11.8756,12.9598,0.2448,9.8338,5.4744,1.8247
BOOST,1537,0.7754,2.32279,0.9598,charge,2,2.451,4.0883,281.1,101,45.6111,0.01,0.05,0.01,2999.9987,0.6708
BOOST,1537,0.7754,2.32279,0.9595,discharge,3,-26.707,4.0788,652.7,101,11.974,10.6105,0.2131,9.2861,5.8584,2.1077
BOOST,1537,0.7754,2.32279,0.9598,charge,3,2.216,4.0936,387.3,101,48.062,0.01,0.05,0.01,2999.9996,0.6805
BOOST,1537,0.7754,2.32279,0.9209,discharge,0,-2.321,4.0429,4800.2,101,12.4887,19.7755,0.439,25.2302,6.5133,0.3564
BOOST,1537,0.7754,2.32279,0.921,charge,0,1.163,4.0477,70.3,101,12.1928,19.9598,0.4356,22.3577,5.906,0.2069
BOOST,1537,0.7754,2.32279,0.9209,discharge,1,-9.29,4.0447,635.4,101,12.1306,16.066,0.3228,13.8982,5.2154,1.0157
BOOST,1537,0.7754,2.32279,0.921,charge,1,3.565,4.0568,160.7,101,14.8004,25.4177,0.3055,0.01,2999.9999,0.7913
BOOST,1537,0.7754,2.32279,0.9208,discharge,2,-18.578,4.0465,666.5,101,12.0668,12.0966,0.2428,10.5688,5.1996,1.9647
BOOST,1537,0.7754,2.32279,0.9211,charge,2,3.472,4.0643,281.0,101,39.1099,0.01,0.05,0.01,2999.9996,0.7792
BOOST,1537,0.7754,2.32279,0.9208,discharge,3,-26.706,4.049,665.9,101,11.998,10.0159,0.2097,9.9097,5.5568,2.5005
BOOST,1537,0.7754,2.32279,0.9211,charge,3,3.34,4.0702,386.3,101,38.8947,0.01,0.05,0.01,2999.9996,0.765
BOOST,1537,0.7754,2.32279,0.8435,discharge,0,-2.322,3.9318,5352.2,100,12.1335,15.1063,0.3586,19.98,6.2757,0.3465
BOOST,1537,0.7754,2.32279,0.8436,charge,0,1.163,3.9354,70.3,100,11.884,15.4085,0.3645,18.5281,6.364,0.1802
BOOST,1537,0.7754,2.32279,0.8435,discharge,1,-9.29,3.9333,635.5,100,12.0238,12.7884,0.2857,12.242,5.3264,1.0107
BOOST,1537,0.7754,2.32279,0.8436,charge,1,4.644,3.9426,161.1,100,12.0444,13.8318,0.3138,14.492,6.1756,0.542
BOOST,1537,0.7754,2.32279,0.8434,discharge,2,-18.578,3.9343,680.6,100,11.8891,9.9493,0.2254,9.9506,5.6135,1.7169
BOOST,1537,0.7754,2.32279,0.8437,charge,2,8.379,3.9514,281.8,101,18.8837,10.8011,0.0747,0.01,2999.9997,1.1761
BOOST,1537,0.7754,2.32279,0.8433,discharge,3,-26.707,3.9375,728.9,100,11.752,8.3544,0.1944,9.6067,6.0262,2.2385
BOOST,1537,0.7754,2.32279,0.8437,charge,3,8.323,3.9578,387.4,100,29.1164,0.01,0.05,0.01,2999.9987,1.2941
BOOST,1537,0.7754,2.32279,0.7661,discharge,0,-2.322,3.8469,5415.0,101,12.0963,14.2446,0.3397,18.2125,6.7607,0.31
BOOST,1537,0.7754,2.32279,0.7662,charge,0,1.163,3.8495,70.4,100,11.886,14.1507,0.3349,15.0498,5.6648,0.1667
BOOST,1537,0.7754,2.32279,0.7661,discharge,1,-9.291,3.8483,635.4,101,12.1691,12.0145,0.2774,12.5443,6.002,0.9635
