Repository: KikETs/ECM_HYBRID_BMS_JOINT

## Results

| Arm | Model | Size | Protocol | Result | Worst cell |
|---|---|---|---|---|---|
| SOP | 2RC table + trim (A8) | 4 effective coefficients, 2 EW states | leave-one-cell-out | usable current 69.6 % discharge, 59.5 % charge (τ = 10 s) | 59.9 % / 53.5 % (BOOST_REST) |
| SOH | dQ/dV ridge | 65 coefficients | leave-one-cell-out | RMSE 0.0094, bias −0.0005 | 0.0130 (BOOST_REST) |
| SOC | 2RC EKF, low-current gate | 3 states | leave-one-cell-out | **2.34 %p** over six sensor disturbances on estimated SOH (2.325 on true SOH), per cell 2.00–2.75 | 4.60 %p (BOOST_NEGPULSE_1S, current offset −0.10 A) |

The SOH arm was a 10,945-parameter CNN until the second audit round. Nested

File: analysis/uypydj_hppc_resistance.csv (part 24 of 225)
protocol,cycle,SOH,CAP_Ah,SOC,soc_group,direction,rate_rank,I_A,CRate_rated,tau_s,tau_actual_s,V_pre_V,V_tau_V,R_mOhm,file
CC,1125,0.85578,2.54457,0.4061,8,discharge,2,-20.355,6.785,2.0,1.9,3.597,3.2512,16.9885,11-18-21_19.58_CC_protocol_HPPC_IN21700_30T_cycle_#1125.mat
CC,1125,0.85578,2.54457,0.4061,8,discharge,2,-20.355,6.785,10.0,9.9,3.597,3.1572,21.6065,11-18-21_19.58_CC_protocol_HPPC_IN21700_30T_cycle_#1125.mat
CC,1125,0.85578,2.54457,0.4064,8,charge,2,15.266,5.089,2.0,2.0,3.6064,3.8508,16.0094,11-18-21_19.58_CC_protocol_HPPC_IN21700_30T_cycle_#1125.mat
CC,1125,0.85578,2.54457,0.4064,8,charge,2,15.266,5.089,10.0,9.9,3.6064,3.8981,19.1078,11-18-21_19.58_CC_protocol_HPPC_IN21700_30T_cycle_#1125.mat
CC,1125,0.85578,2.54457,0.4061,8,discharge,3,-29.258,9.753,2.0,2.0,3.5974,3.1166,16.4331,11-18-21_19.58_CC_protocol_HPPC_IN21700_30T_cycle_#1125.mat
CC,1125,0.85578,2.54457,0.4061,8,discharge,3,-29.258,9.753,10.0,9.9,3.5974,2.9823,21.0233,11-18-21_19.58_CC_protocol_HPPC_IN21700_30T_cycle_#1125.mat
CC,1125,0.85578,2.54457,0.4065,8,charge,3,25.443,8.481,2.0,2.0,3.6111,3.9885,14.8332,11-18-21_19.58_CC_protocol_HPPC_IN21700_30T_cycle_#1125.mat
CC,1125,0.85578,2.54457,0.4065,8,charge,3,25.443,8.481,10.0,9.9,3.6111,4.0552,17.4547,11-18-21_19.58_CC_protocol_HPPC_IN21700_30T_cycle_#1125.mat
CC,1125,0.85578,2.54457,0.3215,9,discharge,0,-2.546,0.849,2.0,2.0,3.5153,3.4646,19.9167,11-18-21_19.58_CC_protocol_HPPC_IN21700_30T_cycle_#1125.mat
CC,1125,0.85578,2.54457,0.3215,9,discharge,0,-2.546,0.849,10.0,9.9,3.5153,3.4491,26.0057,11-18-21_19.58_CC_protocol_HPPC_IN21700_30T_cycle_#1125.mat
CC,1125,0.85578,2.54457,0.3215,9,charge,0,1.272,0.424,2.0,2.0,3.5176,3.5419,19.0978,11-18-21_19.58_CC_protocol_HPPC_IN21700_30T_cycle_#1125.mat
CC,1125,0.85578,2.54457,0.3215,9,charge,0,1.272,0.424,10.0,9.9,3.5176,3.5485,24.2848,11-18-21_19.58_CC_protocol_HPPC_IN21700_30T_cycle_#1125.mat
CC,1125,0.85578,2.54457,0.3214,9,discharge,1,-10.178,3.393,2.0,2.0,3.5162,3.3172,19.552,11-18-21_19.58_CC_protocol_HPPC_IN21700_30T_cycle_#1125.mat
CC,1125,0.85578,2.54457,0.3214,9,discharge,1,-10.178,3.393,10.0,9.9,3.5162,3.2582,25.3488,11-18-21_19.58_CC_protocol_HPPC_IN21700_30T_cycle_#1125.mat
CC,1125,0.85578,2.54457,0.3215,9,charge,1,5.09,1.697,2.0,1.9,3.5233,3.6164,18.289,11-18-21_19.58_CC_protocol_HPPC_IN21700_30T_cycle_#1125.mat
CC,1125,0.85578,2.54457,0.3215,9,charge,1,5.09,1.697,10.0,9.9,3.5233,3.64,22.9251,11-18-21_19.58_CC_protocol_HPPC_IN21700_30T_cycle_#1125.mat
CC,1125,0.85578,2.54457,0.3213,9,discharge,2,-20.353,6.784,2.0,1.9,3.5183,3.1414,18.5182,11-18-21_19.58_CC_protocol_HPPC_IN21700_30T_cycle_#1125.mat
CC,1125,0.85578,2.54457,0.3213,9,discharge,2,-20.353,6.784,10.0,9.9,3.5183,3.0057,25.1855,11-18-21_19.58_CC_protocol_HPPC_IN21700_30T_cycle_#1125.mat
CC,1125,0.85578,2.54457,0.3216,9,charge,2,15.266,5.089,2.0,2.0,3.5297,3.7797,16.3763,11-18-21_19.58_CC_protocol_HPPC_IN21700_30T_cycle_#1125.mat
CC,1125,0.85578,2.54457,0.3216,9,charge,2,15.266,5.089,10.0,9.9,3.5297,3.8344,19.9594,11-18-21_19.58_CC_protocol_HPPC_IN21700_30T_cycle_#1125.mat
CC,1125,0.85578,2.54457,0.3212,9,discharge,3,-29.258,9.753,2.0,2.0,3.5197,2.9931,17.9985,11-18-21_19.58_CC_protocol_HPPC_IN21700_30T_cycle_#1125.mat
CC,1125,0.85578,2.54457,0.3212,9,discharge,3,-29.258,9.753,10.0,9.9,3.5197,2.7652,25.7878,11-18-21_19.58_CC_protocol_HPPC_IN21700_30T_cycle_#1125.mat
CC,1125,0.85578,2.54457,0.3217,9,charge,3,25.442,8.481,2.0,1.9,3.5345,3.9167,15.0224,11-18-21_19.58_CC_protocol_HPPC_IN21700_30T_cycle_#1125.mat
CC,1125,0.85578,2.54457,0.3217,9,charge,3,25.442,8.481,10.0,9.9,3.5345,3.9945,18.0803,11-18-21_19.58_CC_protocol_HPPC_IN21700_30T_cycle_#1125.mat
CC,1125,0.85578,2.54457,0.279,10,discharge,0,-2.546,0.849,2.0,2.0,3.4661,3.4098,22.1157,11-18-21_19.58_CC_protocol_HPPC_IN21700_30T_cycle_#1125.mat
CC,1125,0.85578,2.54457,0.279,10,discharge,0,-2.546,0.849,10.0,9.9,3.4661,3.3924,28.9508,11-18-21_19.58_CC_protocol_HPPC_IN21700_30T_cycle_#1125.mat
CC,1125,0.85578,2.54457,0.2791,10,charge,0,1.272,0.424,2.0,2.0,3.4683,3.495,20.984,11-18-21_19.58_CC_protocol_HPPC_IN21700_30T_cycle_#1125.mat
CC,1125,0.85578,2.54457,0.2791,10,charge,0,1.272,0.424,10.0,9.9,3.4683,3.5014,26.0138,11-18-21_19.58_CC_protocol_HPPC_IN21700_30T_cycle_#1125.mat
CC,1125,0.85578,2.54457,0.279,10,discharge,1,-10.177,3.392,2.0,1.9,3.4666,3.2453,21.7451,11-18-21_19.58_CC_protocol_HPPC_IN21700_30T_cycle_#1125.mat
CC,1125,0.85578,2.54457,0.279,10,discharge,1,-10.177,3.392,10.0,9.9,3.4666,3.1637,29.7632,11-18-21_19.58_CC_protocol_HPPC_IN21700_30T_cycle_#1125.mat
CC,1125,0.85578,2.54457,0.2791,10,charge,1,5.089,1.696,2.0,1.9,3.4737,3.5729,19.4942,11-18-21_19.58_CC_protocol_HPPC_IN21700_30T_cycle_#1125.mat
CC,1125,0.85578,2.54457,0.2791,10,charge,1,5.089,1.696,10.0,9.9,3.4737,3.5959,24.014,11-18-21_19.58_CC_protocol_HPPC_IN21700_30T_cycle_#1125.mat
CC,1125,0.85578,2.54457,0.2789,10,discharge,2,-20.354,6.785,2.0,2.0,3.4678,3.0411,20.9639,11-18-21_19.58_CC_protocol_HPPC_IN21700_30T_cycle_#1125.mat
CC,1125,0.85578,2.54457,0.2789,10,discharge,2,-20.354,6.785,10.0,9.9,3.4678,2.8232,31.6695,11-18-21_19.58_CC_protocol_HPPC_IN21700_30T_cycle_#1125.mat
CC,1125,0.85578,2.54457,0.2792,10,charge,2,15.266,5.089,2.0,2.0,3.4795,3.7389,16.992,11-18-21_19.58_CC_protocol_HPPC_IN21700_30T_cycle_#1125.mat
CC,1125,0.85578,2.54457,0.2792,10,charge,2,15.266,5.089,10.0,9.9,3.4795,3.796,20.7323,11-18-21_19.58_CC_protocol_HPPC_IN21700_30T_cycle_#1125.mat
CC,1125,0.85578,2.54457,0.2788,10,discharge,3,-29.259,9.753,2.0,2.0,3.4682,2.8693,20.4689,11-18-21_19.58_CC_protocol_HPPC_IN21700_30T_cycle_#1125.mat
CC,1125,0.85578,2.54457,0.2788,10,discharge,3,-29.259,9.753,10.0,9.9,3.4682,2.4998,33.0975,11-18-21_19.58_CC_protocol_HPPC_IN21700_30T_cycle_#1125.mat
CC,1125,0.85578,2.54457,0.2793,10,charge,3,25.445,8.482,2.0,1.9,3.4838,3.8726,15.28,11-18-21_19.58_CC_protocol_HPPC_IN21700_30T_cycle_#1125.mat
CC,1125,0.85578,2.54457,0.2793,10,charge,3,25.445,8.482,10.0,9.9,3.4838,3.9574,18.6127,11-18-21_19.58_CC_protocol_HPPC_IN21700_30T_cycle_#1125.mat
CC,1125,0.85578,2.54457,0.2367,11,discharge,0,-2.544,0.848,2.0,1.9,3.4264,3.3644,24.373,11-18-21_19.58_CC_protocol_HPPC_IN21700_30T_cycle_#1125.mat
CC,1125,0.85578,2.54457,0.2367,11,discharge,0,-2.544,0.848,10.0,9.9,3.4264,3.3408,33.6504,11-18-21_19.58_CC_protocol_HPPC_IN21700_30T_cycle_#1125.mat
CC,1125,0.85578,2.54457,0.2367,11,charge,0,1.274,0.425,2.0,1.9,3.4286,3.4579,23.0002,11-18-21_19.58_CC_protocol_HPPC_IN21700_30T_cycle_#1125.mat
CC,1125,0.85578,2.54457,0.2367,11,charge,0,1.274,0.425,10.0,9.9,3.4286,3.4653,28.8092,11-18-21_19.58_CC_protocol_HPPC_IN21700_30T_cycle_#1125.mat
CC,1125,0.85578,2.54457,0.2366,11,discharge,1,-10.178,3.393,2.0,2.0,3.427,3.1727,24.9853,11-18-21_19.58_CC_protocol_HPPC_IN21700_30T_cycle_#1125.mat
CC,1125,0.85578,2.54457,0.2366,11,discharge,1,-10.178,3.393,10.0,9.9,3.427,3.0248,39.5166,11-18-21_19.58_CC_protocol_HPPC_IN21700_30T_cycle_#1125.mat
CC,1125,0.85578,2.54457,0.2367,11,charge,1,5.088,1.696,2.0,1.9,3.4371,3.5391,20.0468,11-18-21_19.58_CC_protocol_HPPC_IN21700_30T_cycle_#1125.mat
CC,1125,0.85578,2.54457,0.2367,11,charge,1,5.088,1.696,10.0,9.91,3.4371,3.5575,23.6631,11-18-21_19.58_CC_protocol_HPPC_IN21700_30T_cycle_#1125.mat
CC,1125,0.85578,2.54457,0.2365,11,discharge,2,-20.354,6.785,2.0,2.0,3.429,2.9297,24.5308,11-18-21_19.58_CC_protocol_HPPC_IN21700_30T_cycle_#1125.mat
CC,1125,0.85578,2.54457,0.2365,11,discharge,2,-20.354,6.785,10.0,9.9,3.429,2.5056,45.367,11-18-21_19.58_CC_protocol_HPPC_IN21700_30T_cycle_#1125.mat
CC,1125,0.85578,2.54457,0.2368,11,charge,2,15.265,5.088,2.0,2.0,3.4429,3.6965,16.6132,11-18-21_19.58_CC_protocol_HPPC_IN21700_30T_cycle_#1125.mat
CC,1125,0.85578,2.54457,0.2368,11,charge,2,15.265,5.088,10.0,9.9,3.4429,3.7443,19.7445,11-18-21_19.58_CC_protocol_HPPC_IN21700_30T_cycle_#1125.mat
CC,1125,0.85578,2.54457,0.2364,11,discharge,3,-28.1,9.367,2.0,1.9,3.4293,2.7329,24.7829,11-18-21_19.58_CC_protocol_HPPC_IN21700_30T_cycle_#1125.mat
CC,1125,0.85578,2.54457,0.2364,11,discharge,3,-28.1,9.367,10.0,9.9,3.4293,2.4999,33.0747,11-18-21_19.58_CC_protocol_HPPC_IN21700_30T_cycle_#1125.mat
CC,1125,0.85578,2.54457,0.2369,11,charge,3,25.443,8.481,2.0,2.0,3.4458,3.8278,15.014,11-18-21_19.58_CC_protocol_HPPC_IN21700_30T_cycle_#1125.mat
CC,1125,0.85578,2.54457,0.2369,11,charge,3,25.443,8.481,10.0,9.9,3.4458,3.9053,18.06,11-18-21_19.58_CC_protocol_HPPC_IN21700_30T_cycle_#1125.mat
CC,1125,0.85578,2.54457,0.1942,12,discharge,0,-2.544,0.848,2.0,2.0,3.3833,3.304,31.1726,11-18-21_19.58_CC_protocol_HPPC_IN21700_30T_cycle_#1125.mat
CC,1125,0.85578,2.54457,0.1942,12,discharge,0,-2.544,0.848,10.0,9.9,3.3833,3.2571,49.6089,11-18-21_19.58_CC_protocol_HPPC_IN21700_30T_cycle_#1125.mat
CC,1125,0.85578,2.54457,0.1943,12,charge,0,1.272,0.424,2.0,2.0,3.3877,3.4219,26.8805,11-18-21_19.58_CC_protocol_HPPC_IN21700_30T_cycle_#1125.mat
CC,1125,0.85578,2.54457,0.1943,12,charge,0,1.272,0.424,10.0,9.9,3.3877,3.4333,35.8406,11-18-21_19.58_CC_protocol_HPPC_IN21700_30T_cycle_#1125.mat
CC,1125,0.85578,2.54457,0.1942,12,discharge,1,-10.179,3.393,2.0,2.0,3.3849,3.0433,33.5593,11-18-21_19.58_CC_protocol_HPPC_IN21700_30T_cycle_#1125.mat
CC,1125,0.85578,2.54457,0.1942,12,discharge,1,-10.179,3.393,10.0,9.9,3.3849,2.7127,66.0379,11-18-21_19.58_CC_protocol_HPPC_IN21700_30T_cycle_#1125.mat
CC,1125,0.85578,2.54457,0.1943,12,charge,1,5.09,1.697,2.0,1.9,3.4006,3.5134,22.1607,11-18-21_19.58_CC_protocol_HPPC_IN21700_30T_cycle_#1125.mat
CC,1125,0.85578,2.54457,0.1943,12,charge,1,5.09,1.697,10.0,9.9,3.4006,3.5374,26.8757,11-18-21_19.58_CC_protocol_HPPC_IN21700_30T_cycle_#1125.mat
CC,1125,0.85578,2.54457,0.1941,12,discharge,2,-17.464,5.821,2.0,2.0,3.3891,2.6972,39.6186,11-18-21_19.58_CC_protocol_HPPC_IN21700_30T_cycle_#1125.mat
CC,1125,0.85578,2.54457,0.1941,12,discharge,2,-17.464,5.821,10.0,9.9,3.3891,2.4999,50.9162,11-18-21_19.58_CC_protocol_HPPC_IN21700_30T_cycle_#1125.mat
CC,1125,0.85578,2.54457,0.1944,12,charge,2,15.267,5.089,2.0,1.9,3.4086,3.6766,17.5542,11-18-21_19.58_CC_protocol_HPPC_IN21700_30T_cycle_#1125.mat
CC,1125,0.85578,2.54457,0.1944,12,charge,2,15.267,5.089,10.0,9.9,3.4086,3.7197,20.3773,11-18-21_19.58_CC_protocol_HPPC_IN21700_30T_cycle_#1125.mat
CC,1125,0.85578,2.54457,0.194,12,discharge,3,-16.364,5.455,2.0,2.0,3.3894,2.4992,54.3982,11-18-21_19.58_CC_protocol_HPPC_IN21700_30T_cycle_#1125.mat
CC,1125,0.85578,2.54457,0.194,12,discharge,3,-16.364,5.455,10.0,9.9,3.3894,2.5,54.3494,11-18-21_19.58_CC_protocol_HPPC_IN21700_30T_cycle_#1125.mat
CC,1125,0.85578,2.54457,0.1945,12,charge,3,25.445,8.482,2.0,2.0,3.4097,3.8112,15.7791,11-18-21_19.58_CC_protocol_HPPC_IN21700_30T_cycle_#1125.mat
CC,1125,0.85578,2.54457,0.1945,12,charge,3,25.445,8.482,10.0,9.9,3.4097,3.8791,18.4476,11-18-21_19.58_CC_protocol_HPPC_IN21700_30T_cycle_#1125.mat
CC,1162,0.85112,2.53073,1.0,0,discharge,0,-2.532,0.844,2.0,1.9,4.1213,4.0558,25.873,11-23-21_21.54_CC_protocol_HPPC_IN21700_30T_cycle_#1162.mat
CC,1162,0.85112,2.53073,1.0,0,discharge,0,-2.532,0.844,10.0,9.7,4.1213,4.0346,34.2471,11-23-21_21.54_CC_protocol_HPPC_IN21700_30T_cycle_#1162.mat
CC,1162,0.85112,2.53073,1.0,0,charge,0,1.264,0.421,2.0,1.9,4.1369,4.1775,32.1126,11-23-21_21.54_CC_protocol_HPPC_IN21700_30T_cycle_#1162.mat
CC,1162,0.85112,2.53073,1.0,0,charge,0,1.264,0.421,10.0,9.9,4.1369,4.1933,44.6097,11-23-21_21.54_CC_protocol_HPPC_IN21700_30T_cycle_#1162.mat
CC,1162,0.85112,2.53073,0.9999,0,discharge,1,-10.122,3.374,2.0,2.0,4.1315,3.8686,25.9731,11-23-21_21.54_CC_protocol_HPPC_IN21700_30T_cycle_#1162.mat
CC,1162,0.85112,2.53073,0.9999,0,discharge,1,-10.122,3.374,10.0,9.9,4.1315,3.8349,29.3025,11-23-21_21.54_CC_protocol_HPPC_IN21700_30T_cycle_#1162.mat
CC,1162,0.85112,2.53073,1.0,0,charge,1,1.567,0.522,2.0,2.0,4.1406,4.2,37.9141,11-23-21_21.54_CC_protocol_HPPC_IN21700_30T_cycle_#1162.mat
CC,1162,0.85112,2.53073,1.0,0,charge,1,1.567,0.522,10.0,9.9,4.1406,4.2,37.9141,11-23-21_21.54_CC_protocol_HPPC_IN21700_30T_cycle_#1162.mat
CC,1162,0.85112,2.53073,0.9998,0,discharge,2,-20.246,6.749,2.0,1.9,4.1301,3.6865,21.9105,11-23-21_21.54_CC_protocol_HPPC_IN21700_30T_cycle_#1162.mat
CC,1162,0.85112,2.53073,0.9998,0,discharge,2,-20.246,6.749,10.0,9.9,4.1301,3.638,24.306,11-23-21_21.54_CC_protocol_HPPC_IN21700_30T_cycle_#1162.mat
CC,1162,0.85112,2.53073,1.0,0,charge,2,1.478,0.492,2.0,2.0,4.1458,4.2,36.6836,11-23-21_21.54_CC_protocol_HPPC_IN21700_30T_cycle_#1162.mat
CC,1162,0.85112,2.53073,1.0,0,charge,2,1.478,0.492,10.0,9.9,4.1458,4.2,36.6836,11-23-21_21.54_CC_protocol_HPPC_IN21700_30T_cycle_#1162.mat
CC,1162,0.85112,2.53073,0.9998,0,discharge,3,-29.101,9.7,2.0,2.0,4.1294,3.5483,19.9684,11-23-21_21.54_CC_protocol_HPPC_IN21700_30T_cycle_#1162.mat
CC,1162,0.85112,2.53073,0.9998,0,discharge,3,-29.101,9.7,10.0,9.9,4.1294,3.4845,22.1608,11-23-21_21.54_CC_protocol_HPPC_IN21700_30T_cycle_#1162.mat
CC,1162,0.85112,2.53073,1.0,0,charge,3,1.402,0.467,2.0,2.0,4.1492,4.2001,36.3105,11-23-21_21.54_CC_protocol_HPPC_IN21700_30T_cycle_#1162.mat
CC,1162,0.85112,2.53073,1.0,0,charge,3,1.402,0.467,10.0,9.9,4.1492,4.2,36.2391,11-23-21_21.54_CC_protocol_HPPC_IN21700_30T_cycle_#1162.mat
CC,1162,0.85112,2.53073,0.9578,1,discharge,0,-2.531,0.844,2.0,1.9,4.0874,4.0238,25.1294,11-23-21_21.54_CC_protocol_HPPC_IN21700_30T_cycle_#1162.mat
CC,1162,0.85112,2.53073,0.9578,1,discharge,0,-2.531,0.844,10.0,9.9,4.0874,4.0112,30.1079,11-23-21_21.54_CC_protocol_HPPC_IN21700_30T_cycle_#1162.mat
CC,1162,0.85112,2.53073,0.9578,1,charge,0,1.265,0.422,2.0,2.0,4.0883,4.1214,26.166,11-23-21_21.54_CC_protocol_HPPC_IN21700_30T_cycle_#1162.mat
CC,1162,0.85112,2.53073,0.9578,1,charge,0,1.265,0.422,10.0,9.9,4.0883,4.1286,31.8577,11-23-21_21.54_CC_protocol_HPPC_IN21700_30T_cycle_#1162.mat
CC,1162,0.85112,2.53073,0.9577,1,discharge,1,-10.124,3.375,2.0,2.0,4.0879,3.8589,22.6195,11-23-21_21.54_CC_protocol_HPPC_IN21700_30T_cycle_#1162.mat
CC,1162,0.85112,2.53073,0.9577,1,discharge,1,-10.124,3.375,10.0,9.9,4.0879,3.8258,25.889,11-23-21_21.54_CC_protocol_HPPC_IN21700_30T_cycle_#1162.mat
CC,1162,0.85112,2.53073,0.9579,1,charge,1,3.92,1.307,2.0,2.0,4.0922,4.2,27.4993,11-23-21_21.54_CC_protocol_HPPC_IN21700_30T_cycle_#1162.mat
CC,1162,0.85112,2.53073,0.9579,1,charge,1,3.92,1.307,10.0,9.9,4.0922,4.1999,27.4738,11-23-21_21.54_CC_protocol_HPPC_IN21700_30T_cycle_#1162.mat
CC,1162,0.85112,2.53073,0.9577,1,discharge,2,-20.246,6.749,2.0,1.9,4.0883,3.6851,19.915,11-23-21_21.54_CC_protocol_HPPC_IN21700_30T_cycle_#1162.mat
CC,1162,0.85112,2.53073,0.9577,1,discharge,2,-20.246,6.749,10.0,9.91,4.0883,3.6269,22.7897,11-23-21_21.54_CC_protocol_HPPC_IN21700_30T_cycle_#1162.mat
CC,1162,0.85112,2.53073,0.9579,1,charge,2,3.739,1.246,2.0,2.0,4.0961,4.2,27.7852,11-23-21_21.54_CC_protocol_HPPC_IN21700_30T_cycle_#1162.mat
CC,1162,0.85112,2.53073,0.9579,1,charge,2,3.739,1.246,10.0,9.9,4.0961,4.2,27.7852,11-23-21_21.54_CC_protocol_HPPC_IN21700_30T_cycle_#1162.mat
CC,1162,0.85112,2.53073,0.9576,1,discharge,3,-29.102,9.701,2.0,2.0,4.0893,3.5416,18.82,11-23-21_21.54_CC_protocol_HPPC_IN21700_30T_cycle_#1162.mat
CC,1162,0.85112,2.53073,0.9576,1,discharge,3,-29.102,9.701,10.0,9.9,4.0893,3.4623,21.5449,11-23-21_21.54_CC_protocol_HPPC_IN21700_30T_cycle_#1162.mat
CC,1162,0.85112,2.53073,0.9579,1,charge,3,3.483,1.161,2.0,2.0,4.0998,4.2,28.7667,11-23-21_21.54_CC_protocol_HPPC_IN21700_30T_cycle_#1162.mat
CC,1162,0.85112,2.53073,0.9579,1,charge,3,3.483,1.161,10.0,9.9,4.0998,4.2,28.7667,11-23-21_21.54_CC_protocol_HPPC_IN21700_30T_cycle_#1162.mat
CC,1162,0.85112,2.53073,0.9156,2,discharge,0,-2.531,0.844,2.0,2.0,4.0743,4.0141,23.786,11-23-21_21.54_CC_protocol_HPPC_IN21700_30T_cycle_#1162.mat
CC,1162,0.85112,2.53073,0.9156,2,discharge,0,-2.531,0.844,10.0,9.9,4.0743,3.9999,29.3967,11-23-21_21.54_CC_protocol_HPPC_IN21700_30T_cycle_#1162.mat
CC,1162,0.85112,2.53073,0.9157,2,charge,0,1.265,0.422,2.0,2.0,4.0761,4.1057,23.4029,11-23-21_21.54_CC_protocol_HPPC_IN21700_30T_cycle_#1162.mat
CC,1162,0.85112,2.53073,0.9157,2,charge,0,1.265,0.422,10.0,9.9,4.0761,4.1117,28.1467,11-23-21_21.54_CC_protocol_HPPC_IN21700_30T_cycle_#1162.mat
CC,1162,0.85112,2.53073,0.9156,2,discharge,1,-10.123,3.374,2.0,2.0,4.0746,3.8526,21.9303,11-23-21_21.54_CC_protocol_HPPC_IN21700_30T_cycle_#1162.mat
CC,1162,0.85112,2.53073,0.9156,2,discharge,1,-10.123,3.374,10.0,9.9,4.0746,3.8067,26.4645,11-23-21_21.54_CC_protocol_HPPC_IN21700_30T_cycle_#1162.mat
CC,1162,0.85112,2.53073,0.9157,2,charge,1,4.917,1.639,2.0,1.9,4.0789,4.1934,23.2889,11-23-21_21.54_CC_protocol_HPPC_IN21700_30T_cycle_#1162.mat
CC,1162,0.85112,2.53073,0.9157,2,charge,1,4.917,1.639,10.0,9.9,4.0789,4.2,24.6313,11-23-21_21.54_CC_protocol_HPPC_IN21700_30T_cycle_#1162.mat
CC,1162,0.85112,2.53073,0.9155,2,discharge,2,-20.247,6.749,2.0,2.0,4.0751,3.6757,19.7264,11-23-21_21.54_CC_protocol_HPPC_IN21700_30T_cycle_#1162.mat
CC,1162,0.85112,2.53073,0.9155,2,discharge,2,-20.247,6.749,10.0,9.9,4.0751,3.6011,23.4109,11-23-21_21.54_CC_protocol_HPPC_IN21700_30T_cycle_#1162.mat
CC,1162,0.85112,2.53073,0.9157,2,charge,2,4.842,1.614,2.0,2.0,4.0817,4.2,24.4326,11-23-21_21.54_CC_protocol_HPPC_IN21700_30T_cycle_#1162.mat
CC,1162,0.85112,2.53073,0.9157,2,charge,2,4.842,1.614,10.0,9.9,4.0817,4.2,24.4326,11-23-21_21.54_CC_protocol_HPPC_IN21700_30T_cycle_#1162.mat
CC,1162,0.85112,2.53073,0.9154,2,discharge,3,-29.102,9.701,2.0,2.0,4.0763,3.5403,18.418,11-23-21_21.54_CC_protocol_HPPC_IN21700_30T_cycle_#1162.mat
CC,1162,0.85112,2.53073,0.9154,2,discharge,3,-29.102,9.701,10.0,9.9,4.0763,3.4426,21.7751,11-23-21_21.54_CC_protocol_HPPC_IN21700_30T_cycle_#1162.mat
CC,1162,0.85112,2.53073,0.9157,2,charge,3,4.714,1.571,2.0,1.9,4.0842,4.2001,24.5874,11-23-21_21.54_CC_protocol_HPPC_IN21700_30T_cycle_#1162.mat
CC,1162,0.85112,2.53073,0.9157,2,charge,3,4.714,1.571,10.0,9.9,4.0842,4.2,24.5662,11-23-21_21.54_CC_protocol_HPPC_IN21700_30T_cycle_#1162.mat
CC,1162,0.85112,2.53073,0.8313,3,discharge,0,-2.531,0.844,2.0,1.9,3.9909,3.9395,20.3074,11-23-21_21.54_CC_protocol_HPPC_IN21700_30T_cycle_#1162.mat
CC,1162,0.85112,2.53073,0.8313,3,discharge,0,-2.531,0.844,10.0,9.9,3.9909,3.921,27.6165,11-23-21_21.54_CC_protocol_HPPC_IN21700_30T_cycle_#1162.mat
CC,1162,0.85112,2.53073,0.8313,3,charge,0,1.265,0.422,2.0,2.0,3.9943,4.0198,20.1629,11-23-21_21.54_CC_protocol_HPPC_IN21700_30T_cycle_#1162.mat
CC,1162,0.85112,2.53073,0.8313,3,charge,0,1.265,0.422,10.0,9.9,3.9943,4.0277,26.4094,11-23-21_21.54_CC_protocol_HPPC_IN21700_30T_cycle_#1162.mat
CC,1162,0.85112,2.53073,0.8312,3,discharge,1,-10.124,3.375,2.0,2.0,3.993,3.792,19.8538,11-23-21_21.54_CC_protocol_HPPC_IN21700_30T_cycle_#1162.mat
CC,1162,0.85112,2.53073,0.8312,3,discharge,1,-10.124,3.375,10.0,9.9,3.993,3.7386,25.1284,11-23-21_21.54_CC_protocol_HPPC_IN21700_30T_cycle_#1162.mat
CC,1162,0.85112,2.53073,0.8313,3,charge,1,5.061,1.687,2.0,2.0,3.9998,4.0979,19.3828,11-23-21_21.54_CC_protocol_HPPC_IN21700_30T_cycle_#1162.mat
CC,1162,0.85112,2.53073,0.8313,3,charge,1,5.061,1.687,10.0,9.9,3.9998,4.1251,24.757,11-23-21_21.54_CC_protocol_HPPC_IN21700_30T_cycle_#1162.mat
CC,1162,0.85112,2.53073,0.8311,3,discharge,2,-20.247,6.749,2.0,2.0,3.9941,3.6237,18.2941,11-23-21_21.54_CC_protocol_HPPC_IN21700_30T_cycle_#1162.mat
CC,1162,0.85112,2.53073,0.8311,3,discharge,2,-20.247,6.749,10.0,9.9,3.9941,3.5452,22.1712,11-23-21_21.54_CC_protocol_HPPC_IN21700_30T_cycle_#1162.mat
CC,1162,0.85112,2.53073,0.8314,3,charge,2,9.696,3.232,2.0,2.0,4.0044,4.2001,20.1842,11-23-21_21.54_CC_protocol_HPPC_IN21700_30T_cycle_#1162.mat
CC,1162,0.85112,2.53073,0.8314,3,charge,2,9.696,3.232,10.0,9.9,4.0044,4.2001,20.1842,11-23-21_21.54_CC_protocol_HPPC_IN21700_30T_cycle_#1162.mat
CC,1162,0.85112,2.53073,0.8311,3,discharge,3,-29.103,9.701,2.0,2.0,3.9957,3.4938,17.2456,11-23-21_21.54_CC_protocol_HPPC_IN21700_30T_cycle_#1162.mat
CC,1162,0.85112,2.53073,0.8311,3,discharge,3,-29.103,9.701,10.0,9.9,3.9957,3.3935,20.692,11-23-21_21.54_CC_protocol_HPPC_IN21700_30T_cycle_#1162.mat
CC,1162,0.85112,2.53073,0.8314,3,charge,3,9.646,3.215,2.0,2.0,4.0081,4.2,19.8949,11-23-21_21.54_CC_protocol_HPPC_IN21700_30T_cycle_#1162.mat
CC,1162,0.85112,2.53073,0.8314,3,charge,3,9.646,3.215,10.0,9.9,4.0081,4.1999,19.8845,11-23-21_21.54_CC_protocol_HPPC_IN21700_30T_cycle_#1162.mat
CC,1162,0.85112,2.53073,0.7469,4,discharge,0,-2.531,0.844,2.0,2.0,3.9065,3.8566,19.7132,11-23-21_21.54_CC_protocol_HPPC_IN21700_30T_cycle_#1162.mat
CC,1162,0.85112,2.53073,0.7469,4,discharge,0,-2.531,0.844,10.0,9.9,3.9065,3.84,26.2711,11-23-21_21.54_CC_protocol_HPPC_IN21700_30T_cycle_#1162.mat
CC,1162,0.85112,2.53073,0.7469,4,charge,0,1.265,0.422,2.0,1.9,3.909,3.9331,19.0574,11-23-21_21.54_CC_protocol_HPPC_IN21700_30T_cycle_#1162.mat
CC,1162,0.85112,2.53073,0.7469,4,charge,0,1.265,0.422,10.0,9.9,3.909,3.9399,24.4346,11-23-21_21.54_CC_protocol_HPPC_IN21700_30T_cycle_#1162.mat
CC,1162,0.85112,2.53073,0.7469,4,discharge,1,-10.123,3.374,2.0,2.0,3.9071,3.7154,18.9371,11-23-21_21.54_CC_protocol_HPPC_IN21700_30T_cycle_#1162.mat
CC,1162,0.85112,2.53073,0.7469,4,discharge,1,-10.123,3.374,10.0,9.9,3.9071,3.667,23.7183,11-23-21_21.54_CC_protocol_HPPC_IN21700_30T_cycle_#1162.mat
CC,1162,0.85112,2.53073,0.747,4,charge,1,5.061,1.687,2.0,1.9,3.9134,4.0062,18.3352,11-23-21_21.54_CC_protocol_HPPC_IN21700_30T_cycle_#1162.mat
CC,1162,0.85112,2.53073,0.747,4,charge,1,5.061,1.687,10.0,9.9,3.9134,4.0285,22.7412,11-23-21_21.54_CC_protocol_HPPC_IN21700_30T_cycle_#1162.mat
CC,1162,0.85112,2.53073,0.7468,4,discharge,2,-20.246,6.749,2.0,2.0,3.9076,3.5504,17.643,11-23-21_21.54_CC_protocol_HPPC_IN21700_30T_cycle_#1162.mat
CC,1162,0.85112,2.53073,0.7468,4,discharge,2,-20.246,6.749,10.0,9.9,3.9076,3.4741,21.4116,11-23-21_21.54_CC_protocol_HPPC_IN21700_30T_cycle_#1162.mat
CC,1162,0.85112,2.53073,0.7471,4,charge,2,15.183,5.061,2.0,2.0,3.9175,4.1699,16.6239,11-23-21_21.54_CC_protocol_HPPC_IN21700_30T_cycle_#1162.mat
CC,1162,0.85112,2.53073,0.7471,4,charge,2,15.183,5.061,10.0,9.9,3.9175,4.2,18.6063,11-23-21_21.54_CC_protocol_HPPC_IN21700_30T_cycle_#1162.mat
CC,1162,0.85112,2.53073,0.7467,4,discharge,3,-29.103,9.701,2.0,2.0,3.9077,3.4213,16.7131,11-23-21_21.54_CC_protocol_HPPC_IN21700_30T_cycle_#1162.mat
CC,1162,0.85112,2.53073,0.7467,4,discharge,3,-29.103,9.701,10.0,9.9,3.9077,3.3197,20.2041,11-23-21_21.54_CC_protocol_HPPC_IN21700_30T_cycle_#1162.mat
CC,1162,0.85112,2.53073,0.7472,4,charge,3,15.803,5.268,2.0,1.9,3.9202,4.2001,17.7118,11-23-21_21.54_CC_protocol_HPPC_IN21700_30T_cycle_#1162.mat
CC,1162,0.85112,2.53073,0.7472,4,charge,3,15.803,5.268,10.0,9.9,3.9202,4.2,17.7055,11-23-21_21.54_CC_protocol_HPPC_IN21700_30T_cycle_#1162.mat
CC,1162,0.85112,2.53073,0.6626,5,discharge,0,-2.531,0.844,2.0,1.9,3.8159,3.7702,18.0547,11-23-21_21.54_CC_protocol_HPPC_IN21700_30T_cycle_#1162.mat
CC,1162,0.85112,2.53073,0.6626,5,discharge,0,-2.531,0.844,10.0,9.9,3.8159,3.7561,23.6252,11-23-21_21.54_CC_protocol_HPPC_IN21700_30T_cycle_#1162.mat
CC,1162,0.85112,2.53073,0.6626,5,charge,0,1.265,0.422,2.0,2.0,3.8179,3.8404,17.7922,11-23-21_21.54_CC_protocol_HPPC_IN21700_30T_cycle_#1162.mat
CC,1162,0.85112,2.53073,0.6626,5,charge,0,1.265,0.422,10.0,9.9,3.8179,3.8466,22.6949,11-23-21_21.54_CC_protocol_HPPC_IN21700_30T_cycle_#1162.mat
CC,1162,0.85112,2.53073,0.6625,5,discharge,1,-10.122,3.374,2.0,2.0,3.8165,3.6378,17.6546,11-23-21_21.54_CC_protocol_HPPC_IN21700_30T_cycle_#1162.mat
CC,1162,0.85112,2.53073,0.6625,5,discharge,1,-10.122,3.374,10.0,9.9,3.8165,3.5921,22.1695,11-23-21_21.54_CC_protocol_HPPC_IN21700_30T_cycle_#1162.mat
CC,1162,0.85112,2.53073,0.6626,5,charge,1,5.061,1.687,2.0,2.0,3.8214,3.91,17.5064,11-23-21_21.54_CC_protocol_HPPC_IN21700_30T_cycle_#1162.mat
CC,1162,0.85112,2.53073,0.6626,5,charge,1,5.061,1.687,10.0,9.9,3.8214,3.9312,21.6953,11-23-21_21.54_CC_protocol_HPPC_IN21700_30T_cycle_#1162.mat
CC,1162,0.85112,2.53073,0.6624,5,discharge,2,-20.247,6.749,2.0,2.0,3.8171,3.479,16.6988,11-23-21_21.54_CC_protocol_HPPC_IN21700_30T_cycle_#1162.mat
CC,1162,0.85112,2.53073,0.6624,5,discharge,2,-20.247,6.749,10.0,9.9,3.8171,3.4001,20.5956,11-23-21_21.54_CC_protocol_HPPC_IN21700_30T_cycle_#1162.mat
CC,1162,0.85112,2.53073,0.6627,5,charge,2,15.183,5.061,2.0,2.0,3.8262,4.0691,15.9982,11-23-21_21.54_CC_protocol_HPPC_IN21700_30T_cycle_#1162.mat
CC,1162,0.85112,2.53073,0.6627,5,charge,2,15.183,5.061,10.0,9.9,3.8262,4.1225,19.5152,11-23-21_21.54_CC_protocol_HPPC_IN21700_30T_cycle_#1162.mat
CC,1162,0.85112,2.53073,0.6623,5,discharge,3,-29.102,9.701,2.0,1.9,3.8174,3.3557,15.8649,11-23-21_21.54_CC_protocol_HPPC_IN21700_30T_cycle_#1162.mat
CC,1162,0.85112,2.53073,0.6623,5,discharge,3,-29.102,9.701,10.0,9.9,3.8174,3.2456,19.6481,11-23-21_21.54_CC_protocol_HPPC_IN21700_30T_cycle_#1162.mat
CC,1162,0.85112,2.53073,0.6628,5,charge,3,22.7,7.567,2.0,2.0,3.8294,4.2002,16.3348,11-23-21_21.54_CC_protocol_HPPC_IN21700_30T_cycle_#1162.mat
CC,1162,0.85112,2.53073,0.6628,5,charge,3,22.7,7.567,10.0,9.9,3.8294,4.2,16.326,11-23-21_21.54_CC_protocol_HPPC_IN21700_30T_cycle_#1162.mat
CC,1162,0.85112,2.53073,0.5782,6,discharge,0,-2.531,0.844,2.0,2.0,3.7307,3.6847,18.171,11-23-21_21.54_CC_protocol_HPPC_IN21700_30T_cycle_#1162.mat
CC,1162,0.85112,2.53073,0.5782,6,discharge,0,-2.531,0.844,10.0,9.9,3.7307,3.6706,23.7409,11-23-21_21.54_CC_protocol_HPPC_IN21700_30T_cycle_#1162.mat
CC,1162,0.85112,2.53073,0.5782,6,charge,0,1.264,0.421,2.0,2.0,3.7327,3.7551,17.7145,11-23-21_21.54_CC_protocol_HPPC_IN21700_30T_cycle_#1162.mat
CC,1162,0.85112,2.53073,0.5782,6,charge,0,1.264,0.421,10.0,9.9,3.7327,3.7616,22.8549,11-23-21_21.54_CC_protocol_HPPC_IN21700_30T_cycle_#1162.mat
CC,1162,0.85112,2.53073,0.5781,6,discharge,1,-10.125,3.375,2.0,2.0,3.7313,3.5519,17.7185,11-23-21_21.54_CC_protocol_HPPC_IN21700_30T_cycle_#1162.mat
CC,1162,0.85112,2.53073,0.5781,6,discharge,1,-10.125,3.375,10.0,9.9,3.7313,3.5024,22.6074,11-23-21_21.54_CC_protocol_HPPC_IN21700_30T_cycle_#1162.mat
CC,1162,0.85112,2.53073,0.5783,6,charge,1,5.061,1.687,2.0,2.0,3.7362,3.8251,17.5657,11-23-21_21.54_CC_protocol_HPPC_IN21700_30T_cycle_#1162.mat
CC,1162,0.85112,2.53073,0.5783,6,charge,1,5.061,1.687,10.0,9.9,3.7362,3.8475,21.9917,11-23-21_21.54_CC_protocol_HPPC_IN21700_30T_cycle_#1162.mat
CC,1162,0.85112,2.53073,0.5781,6,discharge,2,-20.246,6.749,2.0,2.0,3.7321,3.3903,16.8823,11-23-21_21.54_CC_protocol_HPPC_IN21700_30T_cycle_#1162.mat
CC,1162,0.85112,2.53073,0.5781,6,discharge,2,-20.246,6.749,10.0,9.9,3.7321,3.3063,21.0313,11-23-21_21.54_CC_protocol_HPPC_IN21700_30T_cycle_#1162.mat
CC,1162,0.85112,2.53073,0.5783,6,charge,2,15.183,5.061,2.0,1.9,3.7411,3.9844,16.0245,11-23-21_21.54_CC_protocol_HPPC_IN21700_30T_cycle_#1162.mat
CC,1162,0.85112,2.53073,0.5783,6,charge,2,15.183,5.061,10.0,9.9,3.7411,4.0363,19.4428,11-23-21_21.54_CC_protocol_HPPC_IN21700_30T_cycle_#1162.mat
CC,1162,0.85112,2.53073,0.578,6,discharge,3,-29.101,9.7,2.0,2.0,3.7328,3.2605,16.2297,11-23-21_21.54_CC_protocol_HPPC_IN21700_30T_cycle_#1162.mat
CC,1162,0.85112,2.53073,0.578,6,discharge,3,-29.101,9.7,10.0,9.9,3.7328,3.1466,20.1436,11-23-21_21.54_CC_protocol_HPPC_IN21700_30T_cycle_#1162.mat
CC,1162,0.85112,2.53073,0.5784,6,charge,3,25.308,8.436,2.0,1.9,3.7444,4.1234,14.9755,11-23-21_21.54_CC_protocol_HPPC_IN21700_30T_cycle_#1162.mat
CC,1162,0.85112,2.53073,0.5784,6,charge,3,25.308,8.436,10.0,9.9,3.7444,4.199,17.9627,11-23-21_21.54_CC_protocol_HPPC_IN21700_30T_cycle_#1162.mat
CC,1162,0.85112,2.53073,0.4939,7,discharge,0,-2.531,0.844,2.0,2.0,3.6548,3.6092,18.013,11-23-21_21.54_CC_protocol_HPPC_IN21700_30T_cycle_#1162.mat
CC,1162,0.85112,2.53073,0.4939,7,discharge,0,-2.531,0.844,10.0,9.9,3.6548,3.5963,23.1088,11-23-21_21.54_CC_protocol_HPPC_IN21700_30T_cycle_#1162.mat
CC,1162,0.85112,2.53073,0.4939,7,charge,0,1.264,0.421,2.0,2.0,3.6569,3.6789,17.3996,11-23-21_21.54_CC_protocol_HPPC_IN21700_30T_cycle_#1162.mat
CC,1162,0.85112,2.53073,0.4939,7,charge,0,1.264,0.421,10.0,9.9,3.6569,3.6849,22.1449,11-23-21_21.54_CC_protocol_HPPC_IN21700_30T_cycle_#1162.mat
CC,1162,0.85112,2.53073,0.4938,7,discharge,1,-10.123,3.374,2.0,2.0,3.6554,3.4773,17.5936,11-23-21_21.54_CC_protocol_HPPC_IN21700_30T_cycle_#1162.mat
CC,1162,0.85112,2.53073,0.4938,7,discharge,1,-10.123,3.374,10.0,9.9,3.6554,3.4303,22.2365,11-23-21_21.54_CC_protocol_HPPC_IN21700_30T_cycle_#1162.mat
CC,1162,0.85112,2.53073,0.4939,7,charge,1,5.061,1.687,2.0,2.0,3.6602,3.7484,17.4284,11-23-21_21.54_CC_protocol_HPPC_IN21700_30T_cycle_#1162.mat
CC,1162,0.85112,2.53073,0.4939,7,charge,1,5.061,1.687,10.0,9.9,3.6602,3.7695,21.5978,11-23-21_21.54_CC_protocol_HPPC_IN21700_30T_cycle_#1162.mat
CC,1162,0.85112,2.53073,0.4937,7,discharge,2,-20.245,6.748,2.0,2.0,3.6561,3.3165,16.7745,11-23-21_21.54_CC_protocol_HPPC_IN21700_30T_cycle_#1162.mat
CC,1162,0.85112,2.53073,0.4937,7,discharge,2,-20.245,6.748,10.0,9.9,3.6561,3.2332,20.8891,11-23-21_21.54_CC_protocol_HPPC_IN21700_30T_cycle_#1162.mat
CC,1162,0.85112,2.53073,0.494,7,charge,2,15.185,5.062,2.0,2.0,3.6651,3.9067,15.9104,11-23-21_21.54_CC_protocol_HPPC_IN21700_30T_cycle_#1162.mat
CC,1162,0.85112,2.53073,0.494,7,charge,2,15.185,5.062,10.0,9.9,3.6651,3.9546,19.0649,11-23-21_21.54_CC_protocol_HPPC_IN21700_30T_cycle_#1162.mat
CC,1162,0.85112,2.53073,0.4936,7,discharge,3,-29.102,9.701,2.0,1.9,3.6568,3.1907,16.0161,11-23-21_21.54_CC_protocol_HPPC_IN21700_30T_cycle_#1162.mat
CC,1162,0.85112,2.53073,0.4936,7,discharge,3,-29.102,9.701,10.0,9.9,3.6568,3.0726,20.0742,11-23-21_21.54_CC_protocol_HPPC_IN21700_30T_cycle_#1162.mat
CC,1162,0.85112,2.53073,0.4941,7,charge,3,25.306,8.435,2.0,1.9,3.6683,4.0417,14.7554,11-23-21_21.54_CC_protocol_HPPC_IN21700_30T_cycle_#1162.mat
CC,1162,0.85112,2.53073,0.4941,7,charge,3,25.306,8.435,10.0,9.9,3.6683,4.114,17.6124,11-23-21_21.54_CC_protocol_HPPC_IN21700_30T_cycle_#1162.mat
CC,1162,0.85112,2.53073,0.4095,8,discharge,0,-2.53,0.843,2.0,2.0,3.5936,3.5455,19.0134,11-23-21_21.54_CC_protocol_HPPC_IN21700_30T_cycle_#1162.mat
CC,1162,0.85112,2.53073,0.4095,8,discharge,0,-2.53,0.843,10.0,9.9,3.5936,3.532,24.3498,11-23-21_21.54_CC_protocol_HPPC_IN21700_30T_cycle_#1162.mat
CC,1162,0.85112,2.53073,0.4095,8,charge,0,1.266,0.422,2.0,2.0,3.5955,3.6189,18.479,11-23-21_21.54_CC_protocol_HPPC_IN21700_30T_cycle_#1162.mat
CC,1162,0.85112,2.53073,0.4095,8,charge,0,1.266,0.422,10.0,9.9,3.5955,3.6249,23.2172,11-23-21_21.54_CC_protocol_HPPC_IN21700_30T_cycle_#1162.mat
CC,1162,0.85112,2.53073,0.4094,8,discharge,1,-10.125,3.375,2.0,2.0,3.5942,3.4055,18.637,11-23-21_21.54_CC_protocol_HPPC_IN21700_30T_cycle_#1162.mat
CC,1162,0.85112,2.53073,0.4094,8,discharge,1,-10.125,3.375,10.0,9.9,3.5942,3.3552,23.6049,11-23-21_21.54_CC_protocol_HPPC_IN21700_30T_cycle_#1162.mat
CC,1162,0.85112,2.53073,0.4096,8,charge,1,5.061,1.687,2.0,2.0,3.5993,3.6916,18.2382,11-23-21_21.54_CC_protocol_HPPC_IN21700_30T_cycle_#1162.mat
CC,1162,0.85112,2.53073,0.4096,8,charge,1,5.061,1.687,10.0,9.9,3.5993,3.7138,22.6249,11-23-21_21.54_CC_protocol_HPPC_IN21700_30T_cycle_#1162.mat
CC,1162,0.85112,2.53073,0.4093,8,discharge,2,-20.246,6.749,2.0,1.9,3.595,3.2387,17.5985,11-23-21_21.54_CC_protocol_HPPC_IN21700_30T_cycle_#1162.mat
CC,1162,0.85112,2.53073,0.4093,8,discharge,2,-20.246,6.749,10.0,9.9,3.595,3.1417,22.3896,11-23-21_21.54_CC_protocol_HPPC_IN21700_30T_cycle_#1162.mat
CC,1162,0.85112,2.53073,0.4096,8,charge,2,15.183,5.061,2.0,2.0,3.6056,3.8556,16.4658,11-23-21_21.54_CC_protocol_HPPC_IN21700_30T_cycle_#1162.mat
CC,1162,0.85112,2.53073,0.4096,8,charge,2,15.183,5.061,10.0,9.9,3.6056,3.9036,19.6272,11-23-21_21.54_CC_protocol_HPPC_IN21700_30T_cycle_#1162.mat
CC,1162,0.85112,2.53073,0.4093,8,discharge,3,-29.103,9.701,2.0,2.0,3.5955,3.1015,16.9742,11-23-21_21.54_CC_protocol_HPPC_IN21700_30T_cycle_#1162.mat
CC,1162,0.85112,2.53073,0.4093,8,discharge,3,-29.103,9.701,10.0,9.9,3.5955,2.9615,21.7847,11-23-21_21.54_CC_protocol_HPPC_IN21700_30T_cycle_#1162.mat
CC,1162,0.85112,2.53073,0.4097,8,charge,3,25.309,8.436,2.0,2.0,3.609,3.9958,15.2831,11-23-21_21.54_CC_protocol_HPPC_IN21700_30T_cycle_#1162.mat
CC,1162,0.85112,2.53073,0.4097,8,charge,3,25.309,8.436,10.0,9.9,3.609,4.0628,17.9304,11-23-21_21.54_CC_protocol_HPPC_IN21700_30T_cycle_#1162.mat
CC,1162,0.85112,2.53073,0.3251,9,discharge,0,-2.532,0.844,2.0,1.9,3.5126,3.4587,21.29,11-23-21_21.54_CC_protocol_HPPC_IN21700_30T_cycle_#1162.mat
CC,1162,0.85112,2.53073,0.3251,9,discharge,0,-2.532,0.844,10.0,9.9,3.5126,3.4419,27.9259,11-23-21_21.54_CC_protocol_HPPC_IN21700_30T_cycle_#1162.mat
CC,1162,0.85112,2.53073,0.3252,9,charge,0,1.264,0.421,2.0,2.0,3.5148,3.5408,20.568,11-23-21_21.54_CC_protocol_HPPC_IN21700_30T_cycle_#1162.mat
CC,1162,0.85112,2.53073,0.3252,9,charge,0,1.264,0.421,10.0,9.9,3.5148,3.5476,25.9473,11-23-21_21.54_CC_protocol_HPPC_IN21700_30T_cycle_#1162.mat
CC,1162,0.85112,2.53073,0.3251,9,discharge,1,-10.123,3.374,2.0,1.9,3.5133,3.3034,20.735,11-23-21_21.54_CC_protocol_HPPC_IN21700_30T_cycle_#1162.mat
CC,1162,0.85112,2.53073,0.3251,9,discharge,1,-10.123,3.374,10.0,9.9,3.5133,3.2394,27.0572,11-23-21_21.54_CC_protocol_HPPC_IN21700_30T_cycle_#1162.mat
CC,1162,0.85112,2.53073,0.3252,9,charge,1,5.061,1.687,2.0,2.0,3.5208,3.6196,19.5238,11-23-21_21.54_CC_protocol_HPPC_IN21700_30T_cycle_#1162.mat
CC,1162,0.85112,2.53073,0.3252,9,charge,1,5.061,1.687,10.0,9.9,3.5208,3.6435,24.2466,11-23-21_21.54_CC_protocol_HPPC_IN21700_30T_cycle_#1162.mat
CC,1162,0.85112,2.53073,0.325,9,discharge,2,-20.245,6.748,2.0,2.0,3.5154,3.116,19.7283,11-23-21_21.54_CC_protocol_HPPC_IN21700_30T_cycle_#1162.mat
CC,1162,0.85112,2.53073,0.325,9,discharge,2,-20.245,6.748,10.0,9.9,3.5154,2.9712,26.8807,11-23-21_21.54_CC_protocol_HPPC_IN21700_30T_cycle_#1162.mat
CC,1162,0.85112,2.53073,0.3253,9,charge,2,15.184,5.061,2.0,2.0,3.5275,3.7876,17.1299,11-23-21_21.54_CC_protocol_HPPC_IN21700_30T_cycle_#1162.mat
CC,1162,0.85112,2.53073,0.3253,9,charge,2,15.184,5.061,10.0,9.9,3.5275,3.8429,20.7719,11-23-21_21.54_CC_protocol_HPPC_IN21700_30T_cycle_#1162.mat
CC,1162,0.85112,2.53073,0.3249,9,discharge,3,-29.102,9.701,2.0,2.0,3.517,2.9656,18.9472,11-23-21_21.54_CC_protocol_HPPC_IN21700_30T_cycle_#1162.mat
CC,1162,0.85112,2.53073,0.3249,9,discharge,3,-29.102,9.701,10.0,9.9,3.517,2.7146,27.572,11-23-21_21.54_CC_protocol_HPPC_IN21700_30T_cycle_#1162.mat
CC,1162,0.85112,2.53073,0.3253,9,charge,3,25.305,8.435,2.0,2.0,3.5323,3.9255,15.5384,11-23-21_21.54_CC_protocol_HPPC_IN21700_30T_cycle_#1162.mat
CC,1162,0.85112,2.53073,0.3253,9,charge,3,25.305,8.435,10.0,9.9,3.5323,4.0026,18.5853,11-23-21_21.54_CC_protocol_HPPC_IN21700_30T_cycle_#1162.mat
CC,1162,0.85112,2.53073,0.283,10,discharge,0,-2.532,0.844,2.0,2.0,3.464,3.4073,22.3951,11-23-21_21.54_CC_protocol_HPPC_IN21700_30T_cycle_#1162.mat
CC,1162,0.85112,2.53073,0.283,10,discharge,0,-2.532,0.844,10.0,9.9,3.464,3.3895,29.4257,11-23-21_21.54_CC_protocol_HPPC_IN21700_30T_cycle_#1162.mat
CC,1162,0.85112,2.53073,0.283,10,charge,0,1.264,0.421,2.0,1.9,3.466,3.4928,21.1992,11-23-21_21.54_CC_protocol_HPPC_IN21700_30T_cycle_#1162.mat
CC,1162,0.85112,2.53073,0.283,10,charge,0,1.264,0.421,10.0,9.9,3.466,3.4992,26.2617,11-23-21_21.54_CC_protocol_HPPC_IN21700_30T_cycle_#1162.mat
CC,1162,0.85112,2.53073,0.2829,10,discharge,1,-10.123,3.374,2.0,2.0,3.4637,3.2411,21.9895,11-23-21_21.54_CC_protocol_HPPC_IN21700_30T_cycle_#1162.mat
CC,1162,0.85112,2.53073,0.2829,10,discharge,1,-10.123,3.374,10.0,9.9,3.4637,3.1583,30.1689,11-23-21_21.54_CC_protocol_HPPC_IN21700_30T_cycle_#1162.mat
CC,1162,0.85112,2.53073,0.283,10,charge,1,5.061,1.687,2.0,2.0,3.4714,3.5713,19.7411,11-23-21_21.54_CC_protocol_HPPC_IN21700_30T_cycle_#1162.mat
CC,1162,0.85112,2.53073,0.283,10,charge,1,5.061,1.687,10.0,9.9,3.4714,3.5937,24.1676,11-23-21_21.54_CC_protocol_HPPC_IN21700_30T_cycle_#1162.mat
CC,1162,0.85112,2.53073,0.2828,10,discharge,2,-20.247,6.749,2.0,2.0,3.4654,3.0314,21.4353,11-23-21_21.54_CC_protocol_HPPC_IN21700_30T_cycle_#1162.mat
CC,1162,0.85112,2.53073,0.2828,10,discharge,2,-20.247,6.749,10.0,9.9,3.4654,2.8021,32.7604,11-23-21_21.54_CC_protocol_HPPC_IN21700_30T_cycle_#1162.mat
CC,1162,0.85112,2.53073,0.2831,10,charge,2,15.182,5.061,2.0,2.0,3.4774,3.7399,17.2902,11-23-21_21.54_CC_protocol_HPPC_IN21700_30T_cycle_#1162.mat
CC,1162,0.85112,2.53073,0.2831,10,charge,2,15.182,5.061,10.0,9.9,3.4774,3.7971,21.0578,11-23-21_21.54_CC_protocol_HPPC_IN21700_30T_cycle_#1162.mat
CC,1162,0.85112,2.53073,0.2827,10,discharge,3,-29.103,9.701,2.0,2.0,3.4653,2.848,21.2109,11-23-21_21.54_CC_protocol_HPPC_IN21700_30T_cycle_#1162.mat
CC,1162,0.85112,2.53073,0.2827,10,discharge,3,-29.103,9.701,10.0,9.9,3.4653,2.4998,33.1753,11-23-21_21.54_CC_protocol_HPPC_IN21700_30T_cycle_#1162.mat
CC,1162,0.85112,2.53073,0.2832,10,charge,3,25.306,8.435,2.0,1.9,3.4822,3.8773,15.6129,11-23-21_21.54_CC_protocol_HPPC_IN21700_30T_cycle_#1162.mat
CC,1162,0.85112,2.53073,0.2832,10,charge,3,25.306,8.435,10.0,9.9,3.4822,3.9622,18.9678,11-23-21_21.54_CC_protocol_HPPC_IN21700_30T_cycle_#1162.mat
CC,1162,0.85112,2.53073,0.2408,11,discharge,0,-2.532,0.844,2.0,2.0,3.425,3.3582,26.3854,11-23-21_21.54_CC_protocol_HPPC_IN21700_30T_cycle_#1162.mat
CC,1162,0.85112,2.53073,0.2408,11,discharge,0,-2.532,0.844,10.0,9.9,3.425,3.3326,36.4972,11-23-21_21.54_CC_protocol_HPPC_IN21700_30T_cycle_#1162.mat
CC,1162,0.85112,2.53073,0.2408,11,charge,0,1.266,0.422,2.0,2.0,3.4279,3.4585,24.1668,11-23-21_21.54_CC_protocol_HPPC_IN21700_30T_cycle_#1162.mat
CC,1162,0.85112,2.53073,0.2408,11,charge,0,1.266,0.422,10.0,9.9,3.4279,3.466,30.09,11-23-21_21.54_CC_protocol_HPPC_IN21700_30T_cycle_#1162.mat
CC,1162,0.85112,2.53073,0.2407,11,discharge,1,-10.123,3.374,2.0,2.0,3.4257,3.1543,26.8102,11-23-21_21.54_CC_protocol_HPPC_IN21700_30T_cycle_#1162.mat
CC,1162,0.85112,2.53073,0.2407,11,discharge,1,-10.123,3.374,10.0,9.9,3.4257,2.9892,43.1196,11-23-21_21.54_CC_protocol_HPPC_IN21700_30T_cycle_#1162.mat
CC,1162,0.85112,2.53073,0.2408,11,charge,1,5.061,1.687,2.0,2.0,3.4364,3.5436,21.1837,11-23-21_21.54_CC_protocol_HPPC_IN21700_30T_cycle_#1162.mat
CC,1162,0.85112,2.53073,0.2408,11,charge,1,5.061,1.687,10.0,9.9,3.4364,3.562,24.8197,11-23-21_21.54_CC_protocol_HPPC_IN21700_30T_cycle_#1162.mat
CC,1162,0.85112,2.53073,0.2406,11,discharge,2,-20.247,6.749,2.0,2.0,3.4278,2.8968,26.2261,11-23-21_21.54_CC_protocol_HPPC_IN21700_30T_cycle_#1162.mat
CC,1162,0.85112,2.53073,0.2406,11,discharge,2,-20.247,6.749,10.0,9.9,3.4278,2.4999,45.829,11-23-21_21.54_CC_protocol_HPPC_IN21700_30T_cycle_#1162.mat
CC,1162,0.85112,2.53073,0.2409,11,charge,2,15.184,5.061,2.0,2.0,3.4432,3.7043,17.1957,11-23-21_21.54_CC_protocol_HPPC_IN21700_30T_cycle_#1162.mat
CC,1162,0.85112,2.53073,0.2409,11,charge,2,15.184,5.061,10.0,9.9,3.4432,3.7522,20.3504,11-23-21_21.54_CC_protocol_HPPC_IN21700_30T_cycle_#1162.mat
CC,1162,0.85112,2.53073,0.2405,11,discharge,3,-26.066,8.689,2.0,2.0,3.4282,2.6754,28.8805,11-23-21_21.54_CC_protocol_HPPC_IN21700_30T_cycle_#1162.mat
CC,1162,0.85112,2.53073,0.2405,11,discharge,3,-26.066,8.689,10.0,9.9,3.4282,2.4999,35.6134,11-23-21_21.54_CC_protocol_HPPC_IN21700_30T_cycle_#1162.mat
CC,1162,0.85112,2.53073,0.241,11,charge,3,25.307,8.436,2.0,2.0,3.4451,3.8387,15.553,11-23-21_21.54_CC_protocol_HPPC_IN21700_30T_cycle_#1162.mat
CC,1162,0.85112,2.53073,0.241,11,charge,3,25.307,8.436,10.0,9.9,3.4451,3.9161,18.6115,11-23-21_21.54_CC_protocol_HPPC_IN21700_30T_cycle_#1162.mat
CC,1162,0.85112,2.53073,0.1986,12,discharge,0,-2.532,0.844,2.0,1.9,3.3808,3.3008,31.5981,11-23-21_21.54_CC_protocol_HPPC_IN21700_30T_cycle_#1162.mat
CC,1162,0.85112,2.53073,0.1986,12,discharge,0,-2.532,0.844,10.0,9.9,3.3808,3.2505,51.4654,11-23-21_21.54_CC_protocol_HPPC_IN21700_30T_cycle_#1162.mat
CC,1162,0.85112,2.53073,0.1986,12,charge,0,1.264,0.421,2.0,2.0,3.3853,3.42,27.4482,11-23-21_21.54_CC_protocol_HPPC_IN21700_30T_cycle_#1162.mat
CC,1162,0.85112,2.53073,0.1986,12,charge,0,1.264,0.421,10.0,9.9,3.3853,3.4318,36.7822,11-23-21_21.54_CC_protocol_HPPC_IN21700_30T_cycle_#1162.mat
CC,1162,0.85112,2.53073,0.1985,12,discharge,1,-10.123,3.374,2.0,2.0,3.3825,3.0361,34.2191,11-23-21_21.54_CC_protocol_HPPC_IN21700_30T_cycle_#1162.mat
CC,1162,0.85112,2.53073,0.1985,12,discharge,1,-10.123,3.374,10.0,9.9,3.3825,2.7033,67.0947,11-23-21_21.54_CC_protocol_HPPC_IN21700_30T_cycle_#1162.mat
CC,1162,0.85112,2.53073,0.1987,12,charge,1,5.059,1.686,2.0,1.9,3.3986,3.5122,22.4568,11-23-21_21.54_CC_protocol_HPPC_IN21700_30T_cycle_#1162.mat
CC,1162,0.85112,2.53073,0.1987,12,charge,1,5.059,1.686,10.0,9.9,3.3986,3.5374,27.4384,11-23-21_21.54_CC_protocol_HPPC_IN21700_30T_cycle_#1162.mat
