Repository: KikETs/ECM_HYBRID_BMS_JOINT

## Results

| Arm | Model | Size | Protocol | Result | Worst cell |
|---|---|---|---|---|---|
| SOP | 2RC table + trim (A8) | 4 effective coefficients, 2 EW states | leave-one-cell-out | usable current 69.6 % discharge, 59.5 % charge (τ = 10 s) | 59.9 % / 53.5 % (BOOST_REST) |
| SOH | dQ/dV ridge | 65 coefficients | leave-one-cell-out | RMSE 0.0094, bias −0.0005 | 0.0130 (BOOST_REST) |
| SOC | 2RC EKF, low-current gate | 3 states | leave-one-cell-out | **2.34 %p** over six sensor disturbances on estimated SOH (2.325 on true SOH), per cell 2.00–2.75 | 4.60 %p (BOOST_NEGPULSE_1S, current offset −0.10 A) |

The SOH arm was a 10,945-parameter CNN until the second audit round. Nested

File: analysis/uypydj_ecm.csv (part 25 of 80)
cell,cycle,SOH,CAP_Ah,SOC,direction,rate_rank,I_A,V_pre_V,rest_before_s,n_points,R0_mOhm,R1_mOhm,tau1_s,R2_mOhm,tau2_s,fit_rmse_mV
BOOST,1537,0.7754,2.32279,0.7662,charge,1,4.645,3.856,161.1,101,11.9323,13.2741,0.3036,12.3347,6.1943,0.5674
BOOST,1537,0.7754,2.32279,0.766,discharge,2,-18.58,3.8491,680.4,101,11.8887,9.5779,0.2183,10.7684,6.3526,1.7112
BOOST,1537,0.7754,2.32279,0.7663,charge,2,12.771,3.863,281.2,101,12.4705,6.7764,0.1193,7.168,0.7027,0.9466
BOOST,1537,0.7754,2.32279,0.7659,discharge,3,-26.708,3.8502,780.8,100,11.8682,7.9324,0.1902,10.6719,6.8488,2.1886
BOOST,1537,0.7754,2.32279,0.7663,charge,3,12.715,3.8685,387.3,101,21.0177,5.0755,0.05,0.01,3000.0,2.0681
BOOST,1537,0.7754,2.32279,0.6887,discharge,0,-2.322,3.7658,5472.5,101,12.0065,13.3347,0.3327,18.7804,7.1797,0.3102
BOOST,1537,0.7754,2.32279,0.6888,charge,0,1.163,3.7691,70.4,101,11.6544,13.2422,0.3181,16.2608,6.224,0.1714
BOOST,1537,0.7754,2.32279,0.6887,discharge,1,-9.29,3.7678,635.5,101,12.0268,11.2458,0.2733,13.5193,6.1411,0.911
BOOST,1537,0.7754,2.32279,0.6888,charge,1,4.645,3.7765,160.8,101,11.8022,12.0332,0.2861,11.7129,5.2275,0.5144
BOOST,1537,0.7754,2.32279,0.6886,discharge,2,-18.58,3.7699,680.4,100,11.7183,9.1036,0.2253,11.1821,6.0728,1.6687
BOOST,1537,0.7754,2.32279,0.6889,charge,2,13.933,3.7842,281.0,100,11.5532,9.0656,0.2119,7.9371,5.6623,1.1539
BOOST,1537,0.7754,2.32279,0.6885,discharge,3,-26.707,3.7724,800.4,101,11.6613,7.6218,0.198,10.9934,6.6151,2.3785
BOOST,1537,0.7754,2.32279,0.6889,charge,3,17.683,3.7906,387.2,101,14.7598,8.4027,0.1096,0.01,2999.9998,0.9443
BOOST,1537,0.7754,2.32279,0.6113,discharge,0,-2.324,3.6864,5536.0,101,12.1139,13.8233,0.3515,18.2032,7.1252,0.2933
BOOST,1537,0.7754,2.32279,0.6113,charge,0,1.163,3.6897,70.4,100,11.8076,13.663,0.3331,16.4267,6.472,0.1636
BOOST,1537,0.7754,2.32279,0.6112,discharge,1,-9.291,3.6881,635.4,101,11.9837,11.7529,0.2792,13.4155,6.1658,0.9987
BOOST,1537,0.7754,2.32279,0.6114,charge,1,4.643,3.6972,160.7,101,11.8091,12.4776,0.2907,12.2076,5.4987,0.5084
BOOST,1537,0.7754,2.32279,0.6112,discharge,2,-18.58,3.6903,680.4,101,11.834,9.411,0.2308,11.5404,6.2835,1.7039
BOOST,1537,0.7754,2.32279,0.6114,charge,2,13.933,3.705,281.8,100,11.6738,9.1795,0.2091,8.1254,5.599,1.1045
BOOST,1537,0.7754,2.32279,0.6111,discharge,3,-26.706,3.6925,800.8,101,11.7796,7.9314,0.2085,11.6032,6.978,2.4438
BOOST,1537,0.7754,2.32279,0.6115,charge,3,21.82,3.7116,386.3,101,12.1029,5.4288,0.1019,4.8799,0.8533,1.4611
BOOST,1537,0.7754,2.32279,0.5339,discharge,0,-2.322,3.6247,5583.4,101,12.0817,14.4541,0.3636,18.1004,7.0882,0.3078
BOOST,1537,0.7754,2.32279,0.5339,charge,0,1.162,3.6277,70.4,101,11.9829,14.2901,0.3484,15.6005,6.3166,0.1707
BOOST,1537,0.7754,2.32279,0.5339,discharge,1,-9.29,3.6257,635.4,101,11.8625,12.2366,0.2939,14.1139,6.5555,0.9785
BOOST,1537,0.7754,2.32279,0.5339,charge,1,4.643,3.6352,160.7,101,11.7317,12.7961,0.2993,11.8587,5.6201,0.4277
BOOST,1537,0.7754,2.32279,0.5338,discharge,2,-18.581,3.6278,680.5,100,11.8722,9.5612,0.2364,12.6382,6.841,1.8951
BOOST,1537,0.7754,2.32279,0.534,charge,2,13.934,3.6431,281.2,101,11.571,9.164,0.208,7.5749,5.4189,1.0927
BOOST,1537,0.7754,2.32279,0.5337,discharge,3,-26.705,3.629,800.5,101,11.6825,8.1071,0.2118,13.3227,8.039,2.5775
BOOST,1537,0.7754,2.32279,0.5341,charge,3,23.225,3.6496,386.7,101,11.3972,6.8814,0.1628,6.2411,5.3969,1.4769
BOOST,1537,0.7754,2.32279,0.4565,discharge,0,-2.322,3.5605,5610.8,101,12.3007,16.8935,0.4022,21.2316,6.9785,0.3415
BOOST,1537,0.7754,2.32279,0.4565,charge,0,1.163,3.5632,70.5,101,12.7223,16.4343,0.3902,16.9324,6.0628,0.1809
BOOST,1537,0.7754,2.32279,0.4564,discharge,1,-9.291,3.5624,635.4,101,12.1425,13.9709,0.3227,17.1924,6.8284,1.1926
BOOST,1537,0.7754,2.32279,0.4565,charge,1,4.645,3.5727,160.8,101,12.0761,14.3298,0.326,13.2309,6.5933,0.5116
BOOST,1537,0.7754,2.32279,0.4564,discharge,2,-18.58,3.5646,680.4,100,12.1304,10.9116,0.2698,17.9026,8.5093,2.3098
BOOST,1537,0.7754,2.32279,0.4566,charge,2,13.934,3.5831,281.8,101,11.8212,9.5836,0.2126,8.1658,5.4074,0.9484
BOOST,1537,0.7754,2.32279,0.4563,discharge,3,-26.707,3.5669,800.9,100,11.9026,9.2572,0.2482,22.0697,11.3306,2.7973
BOOST,1537,0.7754,2.32279,0.4567,charge,3,23.225,3.5925,387.4,100,11.5286,7.1335,0.1641,6.3246,5.0436,1.4506
BOOST,1537,0.7754,2.32279,0.3791,discharge,0,-2.322,3.482,5610.6,100,12.2828,19.2539,0.4695,25.7265,6.7534,0.3587
BOOST,1537,0.7754,2.32279,0.3791,charge,0,1.163,3.4852,70.5,101,12.1224,19.1035,0.4579,16.7368,6.0108,0.1867
BOOST,1537,0.7754,2.32279,0.379,discharge,1,-9.29,3.484,635.5,101,12.3374,16.115,0.3856,29.4161,9.5354,1.4401
BOOST,1537,0.7754,2.32279,0.3791,charge,1,4.645,3.4945,161.1,101,12.0661,15.5561,0.3502,13.7013,6.7531,0.518
BOOST,1537,0.7754,2.32279,0.3789,discharge,2,-18.581,3.4863,680.6,101,12.2999,12.3734,0.3267,34.7291,11.7972,2.5718
BOOST,1537,0.7754,2.32279,0.3792,charge,2,13.933,3.5064,281.1,101,11.6054,9.9487,0.2212,9.1353,6.0952,1.131
BOOST,1537,0.7754,2.32279,0.3793,charge,3,23.224,3.5155,367.6,101,11.3377,7.2603,0.1781,7.2022,5.6633,1.411
BOOST,1537,0.7754,2.32279,0.3404,discharge,0,-2.321,3.4468,5070.3,101,12.6692,21.3611,0.5206,35.6648,7.7783,0.4439
BOOST,1537,0.7754,2.32279,0.3404,charge,0,1.163,3.4504,70.4,101,12.2811,20.4722,0.4708,17.1875,4.8385,0.1989
BOOST,1537,0.7754,2.32279,0.3403,discharge,1,-9.291,3.4476,635.4,101,12.6227,17.4217,0.4107,43.219,9.5968,1.5451
BOOST,1537,0.7754,2.32279,0.3404,charge,1,4.645,3.4597,161.1,101,12.3374,16.8689,0.3652,11.7398,6.2834,0.5166
BOOST,1537,0.7754,2.32279,0.3405,charge,2,13.933,3.4701,278.3,101,11.8215,10.0074,0.2234,9.3118,7.0871,0.9783
BOOST,1537,0.7754,2.32279,0.3405,charge,3,23.224,3.4747,318.7,101,11.5198,7.347,0.1697,7.6289,6.2185,1.3129
BOOST,1537,0.7754,2.32279,0.3017,discharge,0,-2.32,3.4115,5068.4,101,12.7582,23.166,0.5957,60.6871,9.6122,0.4827
BOOST,1537,0.7754,2.32279,0.3017,charge,0,1.163,3.4172,70.4,101,12.4024,21.8505,0.5104,23.5383,5.3961,0.1981
BOOST,1537,0.7754,2.32279,0.3016,discharge,1,-9.29,3.4127,635.5,101,12.7877,18.4956,0.4828,61.0145,9.2289,1.8874
BOOST,1537,0.7754,2.32279,0.3017,charge,1,4.645,3.433,160.7,101,12.143,16.8074,0.3745,10.4692,5.0544,0.5159
BOOST,1537,0.7754,2.32279,0.3018,charge,2,13.934,3.4436,242.5,101,11.6535,10.3276,0.2238,7.9579,6.7716,1.0825
BOOST,1537,0.7754,2.32279,0.3019,charge,3,23.225,3.4465,261.0,101,11.4999,7.532,0.1751,6.958,6.5168,1.31
BOOST,1537,0.7754,2.32279,0.2629,discharge,0,-2.322,3.3674,5069.5,101,12.76,23.5665,0.6491,90.7758,11.0984,0.5163
BOOST,1537,0.7754,2.32279,0.263,charge,0,1.163,3.3744,70.4,101,12.8682,22.8795,0.5606,32.5635,6.7535,0.2096
BOOST,1537,0.7754,2.32279,0.2629,discharge,1,-9.29,3.3701,635.5,101,12.7782,19.8673,0.547,99.2269,12.5184,2.0472
BOOST,1537,0.7754,2.32279,0.263,charge,1,4.645,3.3991,161.1,101,11.9749,16.496,0.3687,14.1053,4.55,0.5355
BOOST,1537,0.7754,2.32279,0.2631,charge,2,13.935,3.4105,200.0,101,11.8272,11.0426,0.2433,7.6187,5.586,1.3363
BOOST,1537,0.7754,2.32279,0.2631,charge,3,23.224,3.4134,204.8,101,11.705,8.2892,0.1854,6.5568,5.8275,1.6195
BOOST,1575,0.76704,2.29775,1.0,discharge,0,-2.298,4.0977,99999.0,99,4.208,35.3434,0.7045,23.8094,3.8837,0.3089
BOOST,1575,0.76704,2.29775,1.0,charge,0,1.149,4.114,69.5,101,11.5779,17.2024,0.3758,47.9196,2.4808,0.6287
BOOST,1575,0.76704,2.29775,0.9999,discharge,1,-9.191,4.1065,635.0,100,12.1808,23.3086,0.4142,9.8567,4.1262,1.0576
BOOST,1575,0.76704,2.29775,1.0,charge,1,1.373,4.1219,161.0,69,39.7975,17.1578,0.05,0.01,2999.9887,0.6863
BOOST,1575,0.76704,2.29775,0.9998,discharge,2,-18.375,4.1055,638.9,101,12.2739,16.4546,0.2988,8.3071,5.2486,1.8403
BOOST,1575,0.76704,2.29775,1.0,charge,2,1.783,4.1317,280.7,51,38.3692,0.01,0.05,0.01,2999.9719,0.6427
BOOST,1575,0.76704,2.29775,0.9998,discharge,3,-26.417,4.1056,639.0,100,12.0868,13.3268,0.25,8.1611,5.4619,2.2372
BOOST,1575,0.76704,2.29775,0.9981,charge,3,1.726,4.1325,359.2,53,39.1804,0.01,0.05,0.01,2999.9034,0.5778
BOOST,1575,0.76704,2.29775,0.9597,discharge,0,-2.296,4.0735,4790.2,100,12.3239,23.8551,0.5161,22.9892,5.6969,0.3789
BOOST,1575,0.76704,2.29775,0.9597,charge,0,1.15,4.077,70.3,100,12.1472,23.9304,0.5146,21.0298,4.6901,0.2056
BOOST,1575,0.76704,2.29775,0.9596,discharge,1,-9.189,4.0739,635.5,101,12.2475,18.9507,0.3622,13.5383,5.342,1.0243
BOOST,1575,0.76704,2.29775,0.9597,charge,1,2.365,4.0821,160.6,101,21.8791,28.0166,0.147,0.01,3000.0,0.9807
BOOST,1575,0.76704,2.29775,0.9596,discharge,2,-18.376,4.0751,652.2,101,12.2791,14.0218,0.2681,10.5937,5.3496,1.8033
BOOST,1575,0.76704,2.29775,0.9598,charge,2,2.236,4.0873,281.7,101,50.4368,0.01,0.05,0.01,2999.9992,0.689
BOOST,1575,0.76704,2.29775,0.9595,discharge,3,-26.416,4.0774,650.3,101,12.0476,11.9483,0.2274,9.9108,5.574,2.331
BOOST,1575,0.76704,2.29775,0.9598,charge,3,2.002,4.0931,387.2,100,53.4447,0.01,0.05,0.01,3000.0,0.632
BOOST,1575,0.76704,2.29775,0.9214,discharge,0,-2.298,4.0348,4798.2,101,11.8579,21.4676,0.4707,26.9703,6.4268,0.3499
BOOST,1575,0.76704,2.29775,0.9214,charge,0,1.149,4.0408,70.4,101,12.1181,21.4723,0.4681,24.5428,5.984,0.2047
BOOST,1575,0.76704,2.29775,0.9214,discharge,1,-9.189,4.0372,635.5,101,12.2032,17.0127,0.3404,14.481,5.0599,1.0883
BOOST,1575,0.76704,2.29775,0.9215,charge,1,3.517,4.0506,160.9,101,14.9532,27.5793,0.3314,0.01,3000.0,0.8534
BOOST,1575,0.76704,2.29775,0.9213,discharge,2,-18.377,4.0393,666.5,101,12.0984,12.8882,0.2567,10.9649,5.0765,2.0469
BOOST,1575,0.76704,2.29775,0.9215,charge,2,3.422,4.0599,281.9,101,40.9684,0.01,0.05,0.01,2999.9987,0.8006
BOOST,1575,0.76704,2.29775,0.9212,discharge,3,-26.418,4.0419,665.7,100,11.9399,10.7309,0.2222,10.1739,5.3719,2.6626
BOOST,1575,0.76704,2.29775,0.9215,charge,3,3.286,4.0653,388.0,101,41.0239,0.01,0.05,0.01,2999.999,0.8008
BOOST,1575,0.76704,2.29775,0.8448,discharge,0,-2.298,3.9248,5353.3,101,12.1927,16.3892,0.3932,20.5996,6.1811,0.3287
BOOST,1575,0.76704,2.29775,0.8449,charge,0,1.149,3.9283,70.3,101,12.0891,16.625,0.3934,19.3912,6.2018,0.2057
BOOST,1575,0.76704,2.29775,0.8448,discharge,1,-9.189,3.9255,635.5,101,11.9197,13.8021,0.3058,12.7113,5.4479,1.0155
BOOST,1575,0.76704,2.29775,0.8449,charge,1,4.594,3.9366,160.9,101,11.8366,15.1286,0.3398,15.06,6.1298,0.554
BOOST,1575,0.76704,2.29775,0.8447,discharge,2,-18.377,3.9281,680.5,101,11.9255,10.6533,0.2411,10.3579,5.6815,1.7463
BOOST,1575,0.76704,2.29775,0.845,charge,2,8.21,3.9452,281.2,101,19.015,12.0377,0.0821,0.01,3000.0,1.1422
BOOST,1575,0.76704,2.29775,0.8446,discharge,3,-26.416,3.9306,728.3,101,11.8566,9.1235,0.2058,10.0592,5.9913,2.345
BOOST,1575,0.76704,2.29775,0.845,charge,3,7.887,3.952,388.3,101,31.458,0.01,0.05,0.01,2999.9996,1.0035
BOOST,1575,0.76704,2.29775,0.7682,discharge,0,-2.296,3.8376,5413.1,101,11.8242,15.6746,0.3689,19.344,6.6664,0.3265
BOOST,1575,0.76704,2.29775,0.7683,charge,0,1.149,3.8404,70.5,101,12.622,15.5893,0.3617,16.2409,5.6324,0.1714
BOOST,1575,0.76704,2.29775,0.7682,discharge,1,-9.191,3.84,635.4,101,12.0995,13.057,0.2933,13.1773,5.8786,1.0205
BOOST,1575,0.76704,2.29775,0.7683,charge,1,4.595,3.8474,160.7,101,12.1853,14.4257,0.3286,12.5218,5.887,0.5685
BOOST,1575,0.76704,2.29775,0.7681,discharge,2,-18.378,3.8411,680.5,101,12.0799,10.187,0.2343,11.1875,6.2334,1.7154
BOOST,1575,0.76704,2.29775,0.7684,charge,2,12.565,3.8557,281.6,101,12.607,7.0431,0.1336,7.7758,0.649,0.9205
BOOST,1575,0.76704,2.29775,0.7681,discharge,3,-26.416,3.8426,780.4,101,11.8305,8.62,0.2022,10.9893,6.6648,2.3392
BOOST,1575,0.76704,2.29775,0.7685,charge,3,12.513,3.8618,387.3,101,21.3161,5.7342,0.05,0.01,2999.9997,2.1246
BOOST,1575,0.76704,2.29775,0.6917,discharge,0,-2.296,3.7586,5473.4,101,12.0987,14.3158,0.3612,19.7186,7.0934,0.3027
BOOST,1575,0.76704,2.29775,0.6917,charge,0,1.149,3.7619,70.6,101,11.9773,14.1109,0.3539,17.3879,6.3699,0.162
BOOST,1575,0.76704,2.29775,0.6916,discharge,1,-9.189,3.7607,635.4,100,11.8118,12.224,0.2923,14.0136,6.0488,0.9202
BOOST,1575,0.76704,2.29775,0.6917,charge,1,4.595,3.7698,161.0,101,11.7381,13.0308,0.3086,12.3174,5.2107,0.5256
BOOST,1575,0.76704,2.29775,0.6916,discharge,2,-18.375,3.7631,680.5,101,11.8587,9.6709,0.2345,11.5969,5.9593,1.853
BOOST,1575,0.76704,2.29775,0.6918,charge,2,13.781,3.7783,281.5,100,11.6531,9.9047,0.2276,8.2153,5.6257,1.1467
BOOST,1575,0.76704,2.29775,0.6915,discharge,3,-26.417,3.7655,800.7,101,11.8448,8.4448,0.2091,11.4525,6.4472,2.5383
BOOST,1575,0.76704,2.29775,0.6919,charge,3,16.751,3.7855,386.3,101,15.5274,9.2289,0.1025,0.01,3000.0,1.3027
BOOST,1575,0.76704,2.29775,0.6151,discharge,0,-2.296,3.6799,5529.1,101,12.1226,15.4753,0.3795,19.1866,6.8434,0.3159
BOOST,1575,0.76704,2.29775,0.6152,charge,0,1.149,3.6832,70.5,101,12.1062,15.2527,0.3676,17.6264,6.468,0.1676
BOOST,1575,0.76704,2.29775,0.6151,discharge,1,-9.189,3.6819,635.4,100,11.9852,12.9045,0.2983,13.9662,6.0108,1.0384
BOOST,1575,0.76704,2.29775,0.6152,charge,1,4.592,3.6907,161.0,101,12.1315,13.6754,0.319,12.7338,5.4257,0.5079
BOOST,1575,0.76704,2.29775,0.615,discharge,2,-18.378,3.6841,680.5,101,11.9024,10.1903,0.2442,12.0084,6.1988,1.8555
BOOST,1575,0.76704,2.29775,0.6153,charge,2,13.783,3.6998,281.2,101,11.6711,10.0775,0.2228,8.3864,5.5767,1.1606
BOOST,1575,0.76704,2.29775,0.6149,discharge,3,-26.417,3.6867,801.1,100,11.8142,8.5746,0.2145,11.8634,6.7314,2.6169
BOOST,1575,0.76704,2.29775,0.6153,charge,3,21.249,3.707,387.3,100,12.2549,5.731,0.1047,5.2366,0.7034,1.2742
BOOST,1575,0.76704,2.29775,0.5386,discharge,0,-2.297,3.6209,5581.3,100,12.1971,16.0665,0.3897,19.3034,6.7115,0.3177
BOOST,1575,0.76704,2.29775,0.5386,charge,0,1.149,3.6241,70.5,101,11.7697,16.1124,0.3807,16.7992,6.0517,0.1737
BOOST,1575,0.76704,2.29775,0.5385,discharge,1,-9.189,3.6224,635.5,101,12.2195,13.6218,0.3162,15.1089,6.4587,1.0216
BOOST,1575,0.76704,2.29775,0.5386,charge,1,4.594,3.6319,160.7,100,12.0012,14.4265,0.3306,12.516,5.4445,0.4608
BOOST,1575,0.76704,2.29775,0.5384,discharge,2,-18.376,3.6241,680.5,101,12.0357,10.7622,0.2548,13.5584,6.855,2.0009
BOOST,1575,0.76704,2.29775,0.5387,charge,2,13.783,3.6397,281.1,101,11.7437,10.3362,0.2227,7.8624,5.3536,1.1188
BOOST,1575,0.76704,2.29775,0.5384,discharge,3,-26.416,3.6258,800.7,101,11.9536,9.0394,0.2304,14.1837,7.9694,2.7887
BOOST,1575,0.76704,2.29775,0.5388,charge,3,22.97,3.6469,387.2,101,11.5152,7.3691,0.1528,5.6599,3.3759,1.8807
BOOST,1575,0.76704,2.29775,0.462,discharge,0,-2.299,3.555,5608.0,101,11.958,18.447,0.4458,22.8539,6.8673,0.3277
BOOST,1575,0.76704,2.29775,0.462,charge,0,1.149,3.5593,70.5,101,12.0431,18.1865,0.4296,18.2214,6.0631,0.1883
BOOST,1575,0.76704,2.29775,0.4619,discharge,1,-9.189,3.5578,635.5,101,12.2928,15.0615,0.3491,18.4697,6.8339,1.2687
BOOST,1575,0.76704,2.29775,0.462,charge,1,4.594,3.5687,161.0,101,11.862,15.8839,0.356,13.8061,6.4672,0.5111
BOOST,1575,0.76704,2.29775,0.4619,discharge,2,-18.378,3.5603,680.5,101,12.2069,11.7342,0.29,19.0071,8.4964,2.377
BOOST,1575,0.76704,2.29775,0.4621,charge,2,13.784,3.5799,281.6,101,11.8726,10.2676,0.2264,8.475,5.3701,0.9729
BOOST,1575,0.76704,2.29775,0.4618,discharge,3,-26.415,3.563,800.7,101,12.0282,9.7348,0.2585,22.4053,10.676,3.042
BOOST,1575,0.76704,2.29775,0.4622,charge,3,22.971,3.5893,386.5,101,11.4974,7.6901,0.1746,6.5183,5.0133,1.5006
BOOST,1575,0.76704,2.29775,0.3854,discharge,0,-2.296,3.4783,5610.0,101,12.5378,21.0161,0.5113,28.7371,6.7112,0.4093
BOOST,1575,0.76704,2.29775,0.3855,charge,0,1.15,3.4816,70.5,101,12.1288,21.2058,0.4937,18.0444,5.708,0.1918
BOOST,1575,0.76704,2.29775,0.3853,discharge,1,-9.189,3.4803,635.4,101,12.5761,17.5613,0.4173,31.8449,9.1989,1.4049
BOOST,1575,0.76704,2.29775,0.3855,charge,1,4.595,3.4916,161.0,101,12.182,17.3489,0.3867,14.3513,6.6774,0.4922
BOOST,1575,0.76704,2.29775,0.3853,discharge,2,-18.376,3.4826,680.5,101,12.4314,13.5098,0.3475,35.8289,10.9243,2.8407
BOOST,1575,0.76704,2.29775,0.3856,charge,2,13.784,3.5046,281.6,101,11.7216,10.9549,0.2362,9.485,6.0394,1.1345
BOOST,1575,0.76704,2.29775,0.3856,charge,3,22.97,3.5135,356.0,101,11.5934,7.9453,0.185,7.4359,5.5255,1.5411
BOOST,1575,0.76704,2.29775,0.3471,discharge,0,-2.296,3.4433,5072.8,101,12.5648,22.9425,0.5677,39.9005,7.8224,0.4345
BOOST,1575,0.76704,2.29775,0.3471,charge,0,1.149,3.4472,70.5,101,12.3777,21.9294,0.508,18.6872,4.7494,0.2084
BOOST,1575,0.76704,2.29775,0.3471,discharge,1,-9.189,3.4442,635.5,101,12.5001,18.1631,0.4409,43.7306,8.8834,1.525
BOOST,1575,0.76704,2.29775,0.3472,charge,1,4.595,3.4568,161.0,101,12.158,17.8425,0.3896,12.0418,6.1789,0.4841
BOOST,1575,0.76704,2.29775,0.3472,charge,2,13.784,3.468,275.9,101,11.7084,10.8136,0.2384,9.5027,6.9482,1.0411
BOOST,1575,0.76704,2.29775,0.3474,charge,3,22.97,3.4732,312.9,101,11.5076,7.8951,0.1799,7.7877,6.1384,1.4082
BOOST,1575,0.76704,2.29775,0.3088,discharge,0,-2.296,3.4094,5069.6,101,12.675,23.666,0.6184,64.868,9.4401,0.4981
BOOST,1575,0.76704,2.29775,0.3089,charge,0,1.149,3.4149,70.5,101,12.866,22.6654,0.5406,25.278,5.3751,0.1959
BOOST,1575,0.76704,2.29775,0.3088,discharge,1,-9.189,3.4109,635.4,101,12.873,19.6678,0.5144,61.9586,8.8911,1.8338
BOOST,1575,0.76704,2.29775,0.3089,charge,1,4.593,3.4329,160.7,101,12.0603,18.1612,0.3959,11.0796,4.9371,0.5435
BOOST,1575,0.76704,2.29775,0.309,charge,2,13.783,3.4438,236.1,101,11.8627,11.274,0.2423,8.2452,6.5665,1.0898
BOOST,1575,0.76704,2.29775,0.309,charge,3,22.971,3.447,248.8,101,11.6698,8.4951,0.1817,7.0934,6.129,1.4535
BOOST,1575,0.76704,2.29775,0.2706,discharge,0,-2.299,3.3648,5070.9,100,13.0501,25.7766,0.6986,100.2533,10.5833,0.4941
BOOST,1575,0.76704,2.29775,0.2706,charge,0,1.149,3.3731,70.5,101,12.5227,25.5966,0.6025,35.6146,6.4045,0.2285
BOOST,1575,0.76704,2.29775,0.2705,discharge,1,-9.189,3.3674,635.4,101,12.7958,21.2085,0.5643,105.2246,12.2538,1.9553
BOOST,1575,0.76704,2.29775,0.2706,charge,1,4.594,3.3988,160.7,101,12.1667,18.0762,0.3973,14.9644,4.5456,0.5239
BOOST,1575,0.76704,2.29775,0.2707,charge,2,13.784,3.4096,196.1,100,11.8151,11.9505,0.2574,7.9803,5.4267,1.3564
BOOST,1575,0.76704,2.29775,0.2708,charge,3,22.973,3.4126,203.5,101,11.696,8.7785,0.1969,6.7381,5.6758,1.6228
BOOST,1612,0.75891,2.27339,1.0,discharge,0,-2.272,4.0949,99999.0,99,4.2665,37.5209,0.7566,25.3934,3.8231,0.2967
BOOST,1612,0.75891,2.27339,1.0,charge,0,1.135,4.1114,69.5,95,11.6483,13.724,0.32,54.3769,2.1621,0.6817
BOOST,1612,0.75891,2.27339,0.9999,discharge,1,-9.088,4.1039,635.3,101,12.375,24.7319,0.4407,10.6252,4.335,1.0751
BOOST,1612,0.75891,2.27339,1.0,charge,1,1.475,4.12,160.8,59,36.6699,17.6318,0.05,0.01,2999.9787,0.5962
BOOST,1612,0.75891,2.27339,0.9999,discharge,2,-18.178,4.1028,639.5,101,12.2084,17.514,0.3114,9.1342,5.3211,1.9047
BOOST,1612,0.75891,2.27339,0.9995,charge,2,1.79,4.1274,274.3,50,40.6405,0.01,0.05,0.01,2999.8534,0.666
BOOST,1612,0.75891,2.27339,0.9993,discharge,3,-26.132,4.1023,639.2,101,12.2055,13.9243,0.2605,8.8887,5.4183,2.0368
BOOST,1612,0.75891,2.27339,0.9971,charge,3,1.798,4.129,352.5,51,39.5734,0.01,0.05,0.01,2999.927,0.7347
BOOST,1612,0.75891,2.27339,0.9591,discharge,0,-2.272,4.0707,4790.7,101,12.5738,26.5956,0.567,26.8223,5.7849,0.368
BOOST,1612,0.75891,2.27339,0.9592,charge,0,1.134,4.0751,70.4,101,12.277,26.739,0.5635,24.3993,4.6569,0.225
BOOST,1612,0.75891,2.27339,0.9591,discharge,1,-9.088,4.0715,635.4,101,12.3972,20.3869,0.3784,14.7807,5.1403,1.1419
BOOST,1612,0.75891,2.27339,0.9592,charge,1,2.218,4.0804,161.2,101,23.324,30.6461,0.1471,0.01,3000.0,1.0517
BOOST,1612,0.75891,2.27339,0.959,discharge,2,-18.179,4.073,650.7,101,12.271,15.3101,0.2867,11.5769,5.2848,1.932
BOOST,1612,0.75891,2.27339,0.9592,charge,2,2.069,4.086,282.0,101,55.1526,0.01,0.05,0.01,3000.0,0.7695
BOOST,1612,0.75891,2.27339,0.9589,discharge,3,-26.133,4.0757,648.6,101,12.1973,12.7823,0.2452,10.6971,5.4254,2.3418
BOOST,1612,0.75891,2.27339,0.9592,charge,3,1.923,4.0912,387.0,101,56.6237,0.01,0.05,0.01,3000.0,0.7427
BOOST,1612,0.75891,2.27339,0.9213,discharge,0,-2.272,4.0262,4796.6,101,12.51,22.7952,0.4969,28.8464,6.235,0.3874
BOOST,1612,0.75891,2.27339,0.9213,charge,0,1.134,4.0318,70.4,101,12.2449,22.9647,0.4943,27.0058,5.9371,0.2188
BOOST,1612,0.75891,2.27339,0.9212,discharge,1,-9.089,4.0271,635.4,101,12.0071,18.2753,0.3576,15.1427,4.9783,1.1313
BOOST,1612,0.75891,2.27339,0.9213,charge,1,3.514,4.0423,160.9,101,15.1345,29.8115,0.3714,0.01,3000.0,0.926
BOOST,1612,0.75891,2.27339,0.9211,discharge,2,-18.178,4.0299,666.8,101,12.2334,13.59,0.2698,11.5545,5.1098,2.1351
BOOST,1612,0.75891,2.27339,0.9214,charge,2,3.404,4.0523,280.8,101,43.422,0.01,0.05,0.01,2999.9991,0.8822
BOOST,1612,0.75891,2.27339,0.9211,discharge,3,-26.134,4.0336,666.1,101,12.1352,11.3145,0.239,10.7776,5.4444,2.5566
BOOST,1612,0.75891,2.27339,0.9214,charge,3,3.248,4.06,387.7,101,43.1316,0.01,0.05,0.01,2999.999,0.8184
BOOST,1612,0.75891,2.27339,0.8455,discharge,0,-2.271,3.9161,5354.2,101,12.1924,18.0664,0.4252,21.4773,5.9399,0.3359
BOOST,1612,0.75891,2.27339,0.8455,charge,0,1.138,3.9191,70.3,101,12.8387,18.4768,0.4352,20.782,6.2953,0.2001
BOOST,1612,0.75891,2.27339,0.8455,discharge,1,-9.09,3.9177,635.4,101,12.1229,14.9913,0.324,13.372,5.5338,1.0461
BOOST,1612,0.75891,2.27339,0.8456,charge,1,4.545,3.9286,161.1,101,12.0753,16.5367,0.3652,15.6737,5.9708,0.564
BOOST,1612,0.75891,2.27339,0.8454,discharge,2,-18.178,3.9197,680.5,101,11.9745,11.5381,0.2507,11.089,5.799,1.8362
BOOST,1612,0.75891,2.27339,0.8456,charge,2,8.017,3.9378,281.5,101,19.4706,13.2518,0.0893,0.01,3000.0,1.2046
BOOST,1612,0.75891,2.27339,0.8453,discharge,3,-26.132,3.9224,727.1,101,11.8519,9.7342,0.2134,10.7056,6.0247,2.3638
BOOST,1612,0.75891,2.27339,0.8457,charge,3,7.754,3.9453,387.1,101,32.864,0.01,0.05,0.01,2999.9977,1.1737
BOOST,1612,0.75891,2.27339,0.7698,discharge,0,-2.271,3.8286,5413.5,101,12.4714,17.1388,0.4056,20.9299,6.6189,0.3212
BOOST,1612,0.75891,2.27339,0.7698,charge,0,1.136,3.8316,70.5,101,11.9339,17.2258,0.387,17.6711,5.4533,0.1985
BOOST,1612,0.75891,2.27339,0.7697,discharge,1,-9.088,3.8304,635.4,101,12.2762,14.1964,0.3151,14.1093,5.8279,1.0513
BOOST,1612,0.75891,2.27339,0.7698,charge,1,4.547,3.8393,161.0,101,12.3037,15.7703,0.3577,12.9967,5.6215,0.5809
BOOST,1612,0.75891,2.27339,0.7696,discharge,2,-18.178,3.8321,680.7,101,12.1182,11.0847,0.2464,11.9306,6.1503,1.8796
BOOST,1612,0.75891,2.27339,0.7699,charge,2,12.264,3.8478,281.4,101,12.9271,6.4701,0.1252,9.3421,0.5425,0.8253
BOOST,1612,0.75891,2.27339,0.7696,discharge,3,-26.132,3.834,779.3,101,11.9575,9.271,0.2148,11.6627,6.5571,2.3809
BOOST,1612,0.75891,2.27339,0.77,charge,3,12.199,3.8547,387.7,101,21.7238,6.6044,0.05,0.01,3000.0,2.1119
BOOST,1612,0.75891,2.27339,0.694,discharge,0,-2.272,3.7483,5472.2,101,12.1724,16.2325,0.3976,21.3325,6.9099,0.3381
BOOST,1612,0.75891,2.27339,0.694,charge,0,1.136,3.752,70.5,101,11.9704,16.2084,0.388,19.0322,6.2059,0.1597
BOOST,1612,0.75891,2.27339,0.6939,discharge,1,-9.088,3.751,635.4,101,11.9996,13.5464,0.3091,14.8429,5.9393,1.0407
BOOST,1612,0.75891,2.27339,0.6941,charge,1,4.545,3.7608,160.9,101,12.0011,14.6168,0.3401,13.18,5.1934,0.5534
BOOST,1612,0.75891,2.27339,0.6939,discharge,2,-18.178,3.7536,680.5,101,11.8917,10.6132,0.2496,12.2552,5.9569,1.9074
BOOST,1612,0.75891,2.27339,0.6941,charge,2,13.635,3.7701,282.1,101,11.6445,10.8013,0.2381,8.5322,5.4817,1.2533
BOOST,1612,0.75891,2.27339,0.6938,discharge,3,-26.133,3.7569,800.6,101,11.772,8.9014,0.2199,11.8583,6.3613,2.5163
BOOST,1612,0.75891,2.27339,0.6942,charge,3,16.644,3.778,387.0,101,15.5109,9.857,0.1149,0.01,3000.0,1.349
BOOST,1612,0.75891,2.27339,0.6183,discharge,0,-2.271,3.6727,5530.6,101,12.4035,17.3033,0.4212,20.5625,6.7297,0.3304
BOOST,1612,0.75891,2.27339,0.6183,charge,0,1.136,3.6761,70.4,101,11.9939,17.169,0.4008,18.7561,6.105,0.1819
BOOST,1612,0.75891,2.27339,0.6182,discharge,1,-9.088,3.6746,635.4,101,12.3053,14.1655,0.3241,14.8486,6.0601,1.0525
BOOST,1612,0.75891,2.27339,0.6183,charge,1,4.545,3.6846,160.9,101,12.1234,15.3665,0.3495,13.3427,5.3165,0.5251
BOOST,1612,0.75891,2.27339,0.6182,discharge,2,-18.179,3.677,680.6,101,12.0873,11.1169,0.2627,12.7999,6.2651,1.9157
BOOST,1612,0.75891,2.27339,0.6184,charge,2,13.635,3.6931,281.5,101,11.8673,11.0908,0.2442,8.6622,5.5554,1.1304
BOOST,1612,0.75891,2.27339,0.6181,discharge,3,-26.131,3.6796,800.6,101,11.9649,9.342,0.2296,12.6268,6.7848,2.5924
BOOST,1612,0.75891,2.27339,0.6185,charge,3,20.316,3.7016,387.2,101,12.9318,5.2804,0.1048,6.3345,0.4853,0.9957
BOOST,1612,0.75891,2.27339,0.5425,discharge,0,-2.27,3.6135,5574.8,101,11.9181,18.0343,0.4327,21.0773,6.5663,0.3392
BOOST,1612,0.75891,2.27339,0.5426,charge,0,1.136,3.6177,70.5,101,12.1841,17.7873,0.4239,18.2182,5.9812,0.1824
BOOST,1612,0.75891,2.27339,0.5425,discharge,1,-9.09,3.6164,635.4,101,12.1978,14.7938,0.3428,16.1526,6.4723,1.0594
BOOST,1612,0.75891,2.27339,0.5426,charge,1,4.545,3.6264,161.2,101,11.9534,15.6271,0.3504,13.1781,5.305,0.506
BOOST,1612,0.75891,2.27339,0.5424,discharge,2,-18.178,3.6181,680.6,101,12.006,11.5056,0.2757,14.4858,6.9607,2.0351
BOOST,1612,0.75891,2.27339,0.5426,charge,2,13.636,3.6357,281.5,101,11.7661,10.9453,0.2384,8.1071,5.236,1.1519
BOOST,1612,0.75891,2.27339,0.5423,discharge,3,-26.133,3.6204,800.6,101,12.0439,9.4484,0.2449,14.9041,7.9381,2.5988
BOOST,1612,0.75891,2.27339,0.5427,charge,3,22.723,3.6438,387.2,101,11.4521,7.6427,0.1582,5.747,2.9619,2.0521
BOOST,1612,0.75891,2.27339,0.4668,discharge,0,-2.271,3.5483,5608.6,101,12.4323,20.5937,0.4841,25.3459,6.4928,0.3842
BOOST,1612,0.75891,2.27339,0.4668,charge,0,1.136,3.5516,70.4,101,12.7293,20.4419,0.4676,20.2921,5.7424,0.1937
BOOST,1612,0.75891,2.27339,0.4667,discharge,1,-9.088,3.5507,635.4,101,12.574,16.6697,0.3847,20.5024,6.8985,1.3159
BOOST,1612,0.75891,2.27339,0.4668,charge,1,4.545,3.5629,161.0,101,12.2119,17.5713,0.3885,14.49,6.2061,0.5597
BOOST,1612,0.75891,2.27339,0.4666,discharge,2,-18.179,3.5534,680.5,101,12.4395,12.8979,0.3148,21.0337,8.5207,2.4452
BOOST,1612,0.75891,2.27339,0.4669,charge,2,13.635,3.5756,281.6,101,11.7894,11.5303,0.2419,8.9362,5.3061,1.043
BOOST,1612,0.75891,2.27339,0.4666,discharge,3,-26.131,3.5577,800.7,101,12.2003,10.6695,0.277,24.3716,10.229,3.0328
BOOST,1612,0.75891,2.27339,0.467,charge,3,22.724,3.5867,387.9,101,11.5811,8.5111,0.1923,6.8482,4.9487,1.4256
BOOST,1612,0.75891,2.27339,0.391,discharge,0,-2.271,3.4713,5608.7,101,12.6016,23.4417,0.5728,33.2361,6.8578,0.4165
BOOST,1612,0.75891,2.27339,0.391,charge,0,1.136,3.4747,70.4,101,12.2665,23.1136,0.5309,19.3808,5.1853,0.1921
BOOST,1612,0.75891,2.27339,0.391,discharge,1,-9.09,3.4738,635.4,101,12.5477,18.8515,0.4465,34.3234,8.7026,1.4459
BOOST,1612,0.75891,2.27339,0.3911,charge,1,4.545,3.4857,160.6,101,12.1905,18.6944,0.4152,14.803,6.5096,0.5163
BOOST,1612,0.75891,2.27339,0.3909,discharge,2,-18.178,3.4762,680.6,101,12.439,14.2582,0.3638,35.9395,9.8608,2.9023
BOOST,1612,0.75891,2.27339,0.3912,charge,2,13.636,3.4999,282.2,101,11.7393,11.623,0.2517,9.8441,5.943,1.1412
BOOST,1612,0.75891,2.27339,0.3913,charge,3,22.725,3.509,349.6,101,11.5237,8.5081,0.1998,7.6951,5.413,1.5633
BOOST,1612,0.75891,2.27339,0.3532,discharge,0,-2.272,3.4392,5070.8,101,12.8625,25.0717,0.6212,46.9292,7.8609,0.4593
BOOST,1612,0.75891,2.27339,0.3532,charge,0,1.136,3.4436,70.5,101,12.4914,23.8369,0.5503,21.2105,4.4707,0.2049
BOOST,1612,0.75891,2.27339,0.3531,discharge,1,-9.09,3.4401,635.4,101,12.6797,19.6113,0.4732,45.8308,8.1529,1.6217
BOOST,1612,0.75891,2.27339,0.3532,charge,1,4.545,3.4543,161.2,101,12.4159,19.3728,0.4163,12.4976,5.8423,0.548
BOOST,1612,0.75891,2.27339,0.3533,charge,2,13.635,3.4666,269.9,101,11.7465,11.8512,0.2507,9.6641,6.6176,1.1023
BOOST,1612,0.75891,2.27339,0.3534,charge,3,22.725,3.4712,300.1,101,11.6234,8.7046,0.1923,7.9759,5.9333,1.5355
BOOST,1612,0.75891,2.27339,0.3153,discharge,0,-2.271,3.4051,5071.0,101,12.9391,26.3043,0.6898,77.1905,9.4723,0.4663
BOOST,1612,0.75891,2.27339,0.3153,charge,0,1.138,3.4122,70.4,101,12.443,25.3247,0.5952,29.0509,5.2618,0.2223
BOOST,1612,0.75891,2.27339,0.3152,discharge,1,-9.089,3.4065,635.4,101,12.953,21.0711,0.5468,63.7579,8.5229,1.8365
BOOST,1612,0.75891,2.27339,0.3154,charge,1,4.545,3.4316,160.9,101,12.2302,19.5911,0.4286,11.6999,4.9227,0.5318
BOOST,1612,0.75891,2.27339,0.3154,charge,2,13.635,3.4428,233.7,101,11.7373,12.0352,0.2546,8.4779,6.3287,1.1142
BOOST,1612,0.75891,2.27339,0.3155,charge,3,22.724,3.446,248.8,101,11.6083,8.7685,0.1941,7.1955,5.8676,1.4355
BOOST,1612,0.75891,2.27339,0.2774,discharge,0,-2.272,3.3606,5073.0,101,13.0397,26.5181,0.7221,103.8009,10.0542,0.4949
BOOST,1612,0.75891,2.27339,0.2774,charge,0,1.136,3.3695,70.5,101,12.6124,27.458,0.6616,38.2785,6.5297,0.2278
BOOST,1612,0.75891,2.27339,0.2774,discharge,1,-9.088,3.3632,635.4,101,12.9812,21.6795,0.5607,105.2722,11.6182,1.8829
BOOST,1612,0.75891,2.27339,0.2775,charge,1,4.545,3.3966,160.9,101,12.3006,19.4269,0.4268,16.0661,4.5398,0.5574
BOOST,1612,0.75891,2.27339,0.2775,charge,2,13.635,3.4075,192.2,101,12.054,12.8122,0.2765,8.5149,5.3563,1.402
BOOST,1612,0.75891,2.27339,0.2776,charge,3,22.723,3.41,198.6,101,11.8274,9.5353,0.2094,7.0265,5.3617,1.6691
BOOST,1650,0.75197,2.25259,1.0,discharge,0,-2.255,4.0917,99999.0,99,3.9042,39.7819,0.7946,27.8809,3.7511,0.3096
BOOST,1650,0.75197,2.25259,1.0,charge,0,1.127,4.1084,69.5,84,11.4212,10.8572,0.2674,61.0248,1.9701,0.7429
BOOST,1650,0.75197,2.25259,0.9999,discharge,1,-9.017,4.1006,636.2,101,12.3884,26.4406,0.4671,11.6901,4.5066,1.0558
BOOST,1650,0.75197,2.25259,1.0,charge,1,1.553,4.1178,160.5,53,34.4125,18.6069,0.05,0.01,2999.9793,0.5111
BOOST,1650,0.75197,2.25259,0.9999,discharge,2,-18.03,4.0997,639.7,101,12.3476,18.596,0.3323,10.0929,5.3211,1.9267
BOOST,1650,0.75197,2.25259,0.9989,charge,2,1.859,4.1239,264.3,49,41.0217,0.01,0.05,0.01,2999.9593,0.7794
BOOST,1650,0.75197,2.25259,0.9986,discharge,3,-25.915,4.0984,639.3,101,12.1271,14.9597,0.2724,9.6767,5.1771,2.1396
BOOST,1650,0.75197,2.25259,0.9957,charge,3,1.818,4.1246,340.6,51,41.5694,0.01,0.05,0.01,2999.9142,0.7685
BOOST,1650,0.75197,2.25259,0.958,discharge,0,-2.254,4.0662,4790.3,101,12.5865,27.6226,0.5912,29.6587,5.711,0.4125
BOOST,1650,0.75197,2.25259,0.9581,charge,0,1.128,4.0705,70.4,101,13.0735,27.6914,0.5972,26.8984,4.7304,0.2128
BOOST,1650,0.75197,2.25259,0.958,discharge,1,-9.014,4.0671,635.5,101,12.35,21.0027,0.4002,15.7281,5.0601,1.137
BOOST,1650,0.75197,2.25259,0.9581,charge,1,2.23,4.0774,160.6,101,22.6439,32.3921,0.1606,0.01,3000.0,1.1433
BOOST,1650,0.75197,2.25259,0.9579,discharge,2,-18.029,4.069,651.1,101,12.205,15.5064,0.2961,12.1024,5.1395,2.0503
BOOST,1650,0.75197,2.25259,0.9581,charge,2,2.145,4.0827,280.8,101,54.7386,0.01,0.05,0.01,3000.0,0.8233
BOOST,1650,0.75197,2.25259,0.9578,discharge,3,-25.915,4.0716,649.8,101,12.0184,12.8225,0.2541,11.0298,5.2314,2.4811
BOOST,1650,0.75197,2.25259,0.9581,charge,3,1.991,4.0877,385.8,101,56.4491,0.01,0.05,0.01,3000.0,0.7769
BOOST,1650,0.75197,2.25259,0.9205,discharge,0,-2.255,4.0138,4798.7,101,12.6288,25.0144,0.5457,31.0473,6.1654,0.3853
BOOST,1650,0.75197,2.25259,0.9205,charge,0,1.126,4.019,70.4,101,13.2345,25.1362,0.5491,29.904,6.1204,0.2101
BOOST,1650,0.75197,2.25259,0.9204,discharge,1,-9.015,4.0154,635.4,101,12.4409,19.1683,0.3798,15.8233,4.9083,1.1787
BOOST,1650,0.75197,2.25259,0.9205,charge,1,3.592,4.0309,160.5,101,14.6028,32.5582,0.4399,0.01,3000.0,0.9662
BOOST,1650,0.75197,2.25259,0.9203,discharge,2,-18.03,4.0176,668.2,101,12.2532,14.4873,0.2896,12.1555,5.1316,2.1602
BOOST,1650,0.75197,2.25259,0.9206,charge,2,3.464,4.0417,281.4,101,45.7232,0.01,0.05,0.01,2999.9965,0.7415
BOOST,1650,0.75197,2.25259,0.9203,discharge,3,-25.914,4.0213,667.6,101,12.1376,12.0629,0.2518,11.3006,5.3545,2.5505
BOOST,1650,0.75197,2.25259,0.9206,charge,3,3.284,4.0505,386.0,101,45.5635,0.01,0.05,0.01,2999.9995,0.9378
BOOST,1650,0.75197,2.25259,0.8454,discharge,0,-2.254,3.9063,5353.6,101,12.4681,20.32,0.4654,22.9668,5.7685,0.3729
BOOST,1650,0.75197,2.25259,0.8454,charge,0,1.128,3.9098,70.4,101,12.4768,20.6337,0.4738,22.4118,5.9295,0.2047
BOOST,1650,0.75197,2.25259,0.8453,discharge,1,-9.016,3.9081,635.5,101,12.3008,16.6076,0.3455,14.3365,5.5904,1.0798
BOOST,1650,0.75197,2.25259,0.8454,charge,1,4.508,3.9195,160.6,101,12.2492,18.5798,0.3981,16.5145,5.8348,0.5476
BOOST,1650,0.75197,2.25259,0.8452,discharge,2,-18.029,3.91,680.7,101,12.1245,12.6643,0.2646,11.9664,5.8622,1.8665
BOOST,1650,0.75197,2.25259,0.8455,charge,2,7.716,3.9294,281.4,101,20.3471,14.744,0.0946,0.01,3000.0,1.4235
BOOST,1650,0.75197,2.25259,0.8452,discharge,3,-25.916,3.9132,724.2,101,12.0603,10.4352,0.2316,11.3892,6.0254,2.3065
BOOST,1650,0.75197,2.25259,0.8456,charge,3,7.612,3.9382,386.8,101,34.4126,0.01,0.05,0.01,2999.9898,1.059
BOOST,1650,0.75197,2.25259,0.7702,discharge,0,-2.253,3.8174,5414.5,101,12.2925,19.1047,0.4473,22.6264,6.5679,0.3239
BOOST,1650,0.75197,2.25259,0.7703,charge,0,1.128,3.821,70.4,101,12.1707,18.7657,0.4327,19.3795,5.4781,0.1785
BOOST,1650,0.75197,2.25259,0.7702,discharge,1,-9.013,3.8193,635.5,101,12.2443,15.5111,0.3345,15.0708,5.7561,1.0954
BOOST,1650,0.75197,2.25259,0.7703,charge,1,4.508,3.8285,160.5,101,12.5028,17.3687,0.3863,13.6357,5.4304,0.5505
BOOST,1650,0.75197,2.25259,0.7701,discharge,2,-18.03,3.8207,680.7,101,12.1092,12.0295,0.2642,12.6394,6.052,1.9656
BOOST,1650,0.75197,2.25259,0.7704,charge,2,12.0,3.8385,281.3,101,13.107,5.3861,0.1147,11.6511,0.4607,0.7747
BOOST,1650,0.75197,2.25259,0.77,discharge,3,-25.916,3.8239,777.3,101,11.9445,10.1039,0.2301,12.2216,6.3461,2.4655
BOOST,1650,0.75197,2.25259,0.7704,charge,3,11.906,3.8465,387.2,101,22.1156,7.596,0.05,0.01,2999.9999,1.6413
BOOST,1650,0.75197,2.25259,0.6951,discharge,0,-2.252,3.7366,5468.6,101,12.4374,18.4843,0.4468,23.0966,6.721,0.3437
BOOST,1650,0.75197,2.25259,0.6952,charge,0,1.126,3.7406,70.4,101,12.1259,18.2305,0.4247,20.9222,5.9358,0.18
BOOST,1650,0.75197,2.25259,0.6951,discharge,1,-9.016,3.7394,635.5,101,12.1692,15.1711,0.3436,15.7659,5.9068,1.0104
BOOST,1650,0.75197,2.25259,0.6952,charge,1,4.508,3.7502,160.8,101,12.0608,16.718,0.38,14.1924,5.2377,0.5515
BOOST,1650,0.75197,2.25259,0.695,discharge,2,-18.028,3.7424,680.6,101,11.7637,12.0316,0.269,13.0396,5.9277,1.9091
BOOST,1650,0.75197,2.25259,0.6953,charge,2,13.521,3.7607,280.6,101,11.7793,11.9983,0.2549,8.9172,5.3943,1.2578
BOOST,1650,0.75197,2.25259,0.6949,discharge,3,-25.916,3.7461,801.2,101,11.9104,9.7998,0.2351,12.4421,6.1841,2.6418
BOOST,1650,0.75197,2.25259,0.6953,charge,3,15.985,3.7696,386.9,101,16.0467,10.8931,0.1124,0.01,3000.0,1.6045
BOOST,1650,0.75197,2.25259,0.62,discharge,0,-2.255,3.6646,5522.9,101,12.5721,19.5273,0.4653,22.2425,6.4303,0.3365
BOOST,1650,0.75197,2.25259,0.62,charge,0,1.126,3.6681,70.4,101,12.1366,19.4344,0.444,20.3197,5.7746,0.1746
BOOST,1650,0.75197,2.25259,0.62,discharge,1,-9.015,3.6664,635.5,101,12.3645,16.1126,0.3518,15.999,5.9731,1.1446
BOOST,1650,0.75197,2.25259,0.6201,charge,1,4.508,3.6764,160.6,101,12.4369,17.7836,0.392,14.1117,5.268,0.5312
BOOST,1650,0.75197,2.25259,0.6199,discharge,2,-18.028,3.6687,680.7,101,12.234,12.3483,0.2767,13.6666,6.1746,2.0649
BOOST,1650,0.75197,2.25259,0.6201,charge,2,13.52,3.686,281.4,101,12.0288,12.1914,0.2548,8.932,5.4189,1.174
BOOST,1650,0.75197,2.25259,0.6198,discharge,3,-25.916,3.6716,801.1,101,12.0502,10.1687,0.2446,13.2175,6.6493,2.6786
BOOST,1650,0.75197,2.25259,0.6202,charge,3,19.581,3.6955,386.9,101,13.2527,4.031,0.0867,8.4925,0.347,0.8462
BOOST,1650,0.75197,2.25259,0.5449,discharge,0,-2.254,3.607,5567.9,101,12.5432,20.5163,0.4881,23.3915,6.4106,0.3549
BOOST,1650,0.75197,2.25259,0.5449,charge,0,1.128,3.6106,70.4,101,12.3598,20.2224,0.4718,20.23,5.7055,0.1973
BOOST,1650,0.75197,2.25259,0.5448,discharge,1,-9.014,3.6089,635.4,101,12.3921,16.4753,0.3694,17.6786,6.3917,1.1351
BOOST,1650,0.75197,2.25259,0.545,charge,1,4.507,3.6203,160.5,101,12.0307,17.8189,0.3926,14.0073,5.2422,0.5062
BOOST,1650,0.75197,2.25259,0.5448,discharge,2,-18.027,3.611,680.5,101,12.1736,12.7401,0.2948,15.7255,6.9032,2.2216
BOOST,1650,0.75197,2.25259,0.545,charge,2,13.521,3.6307,281.5,101,11.9245,12.1293,0.2572,8.4369,5.1549,1.1708
BOOST,1650,0.75197,2.25259,0.5447,discharge,3,-25.914,3.6136,800.6,101,12.1294,10.481,0.2611,16.0906,7.8273,2.861
BOOST,1650,0.75197,2.25259,0.5451,charge,3,22.529,3.6396,386.9,101,11.4586,7.8677,0.1521,5.6751,1.812,2.2554
BOOST,1650,0.75197,2.25259,0.4698,discharge,0,-2.253,3.5415,5603.1,101,12.5726,22.3165,0.5368,27.8412,6.4182,0.3861
BOOST,1650,0.75197,2.25259,0.4698,charge,0,1.128,3.5451,70.4,101,12.9284,22.0416,0.5148,22.1316,5.6411,0.1899
BOOST,1650,0.75197,2.25259,0.4697,discharge,1,-9.015,3.5438,635.5,101,12.4797,18.396,0.4157,22.5599,6.8772,1.4094
BOOST,1650,0.75197,2.25259,0.4698,charge,1,4.508,3.5571,160.6,101,12.3192,19.3252,0.4237,15.2201,6.0772,0.5867
BOOST,1650,0.75197,2.25259,0.4697,discharge,2,-18.028,3.5461,680.5,101,12.3796,14.1193,0.3341,22.6184,8.2797,2.5834
BOOST,1650,0.75197,2.25259,0.4699,charge,2,13.52,3.571,281.4,101,11.8041,12.6135,0.2634,9.3393,5.3504,0.9848
BOOST,1650,0.75197,2.25259,0.4696,discharge,3,-25.916,3.5513,801.1,101,12.2015,11.5277,0.2888,25.3869,9.4464,3.0469
BOOST,1650,0.75197,2.25259,0.47,charge,3,22.534,3.5832,385.9,101,11.6212,9.2241,0.2049,7.1426,4.9087,1.4286
BOOST,1650,0.75197,2.25259,0.3947,discharge,0,-2.255,3.4638,5612.8,101,12.6714,25.9606,0.6318,39.3142,6.9246,0.4148
BOOST,1650,0.75197,2.25259,0.3947,charge,0,1.127,3.4675,70.4,101,12.6115,25.679,0.5972,21.3364,5.0595,0.2012
BOOST,1650,0.75197,2.25259,0.3946,discharge,1,-9.015,3.4662,635.5,101,12.6591,20.4061,0.4756,37.2527,8.0757,1.495
BOOST,1650,0.75197,2.25259,0.3947,charge,1,4.509,3.4797,160.6,101,12.1079,20.7254,0.4477,15.4719,6.3055,0.5019
BOOST,1650,0.75197,2.25259,0.3945,discharge,2,-18.029,3.4691,680.5,101,12.5854,15.3406,0.3946,37.624,9.0847,3.096
BOOST,1650,0.75197,2.25259,0.3948,charge,2,13.523,3.4951,281.4,101,11.939,12.5281,0.2733,10.2378,5.8828,1.1286
BOOST,1650,0.75197,2.25259,0.3949,charge,3,22.534,3.5032,334.6,101,11.5917,9.3542,0.2132,7.997,5.3129,1.5204
BOOST,1650,0.75197,2.25259,0.3571,discharge,0,-2.255,3.4332,5070.6,101,12.8867,26.6112,0.675,55.1989,8.0552,0.4678
BOOST,1650,0.75197,2.25259,0.3571,charge,0,1.127,3.4383,70.4,101,12.6622,25.5565,0.6029,23.6323,4.4569,0.2032
BOOST,1650,0.75197,2.25259,0.3571,discharge,1,-9.017,3.4342,635.4,101,12.9937,20.813,0.511,48.3836,7.592,1.713
BOOST,1650,0.75197,2.25259,0.3572,charge,1,4.507,3.4515,160.7,101,12.3123,20.9634,0.4462,13.0835,5.6756,0.5545
BOOST,1650,0.75197,2.25259,0.3573,charge,2,13.522,3.4629,260.9,101,11.8749,12.7939,0.267,9.8027,6.3307,1.1371
BOOST,1650,0.75197,2.25259,0.3573,charge,3,22.534,3.4678,285.2,101,11.7291,9.4268,0.2062,8.0948,5.7714,1.5942
BOOST,1650,0.75197,2.25259,0.3195,discharge,0,-2.255,3.3996,5072.2,101,12.9132,27.8099,0.7357,88.3841,9.2886,0.4757
BOOST,1650,0.75197,2.25259,0.3196,charge,0,1.127,3.4077,70.4,101,12.6464,27.6948,0.6582,32.7313,5.335,0.2101
BOOST,1650,0.75197,2.25259,0.3195,discharge,1,-9.015,3.4013,635.5,101,12.7967,22.798,0.5797,68.2981,8.5201,1.8195
BOOST,1650,0.75197,2.25259,0.3196,charge,1,4.507,3.4299,160.6,101,12.2125,21.3909,0.4616,12.5133,4.8799,0.5248
BOOST,1650,0.75197,2.25259,0.3197,charge,2,13.521,3.4412,224.4,101,11.7681,13.1832,0.2778,8.8388,6.1683,1.032
BOOST,1650,0.75197,2.25259,0.3197,charge,3,22.534,3.4435,237.2,101,11.6408,9.6992,0.2136,7.3789,5.6479,1.3351
BOOST,1650,0.75197,2.25259,0.282,discharge,0,-2.253,3.3514,5071.9,101,12.976,27.075,0.7635,109.3357,9.7597,0.48
BOOST,1650,0.75197,2.25259,0.282,charge,0,1.127,3.3611,70.4,101,12.6559,28.28,0.6893,41.1235,6.3842,0.2231
BOOST,1650,0.75197,2.25259,0.2819,discharge,1,-9.017,3.3547,635.5,100,12.58,20.3427,0.5077,96.5868,9.2217,3.1961
BOOST,1650,0.75197,2.25259,0.2821,charge,1,4.509,3.39,160.3,101,12.0644,20.7091,0.4566,17.5882,4.6941,0.5493
BOOST,1650,0.75197,2.25259,0.2821,charge,2,13.522,3.4007,185.2,101,12.0292,13.9219,0.2967,9.2288,5.2476,1.4123
BOOST,1650,0.75197,2.25259,0.2822,charge,3,22.535,3.4034,188.6,100,11.9428,10.4671,0.223,7.4237,5.0289,1.7546
BOOST,1687,0.74426,2.22951,1.0,discharge,0,-2.23,4.0895,99999.0,99,4.1561,41.417,0.8521,29.319,3.8421,0.2967
BOOST,1687,0.74426,2.22951,1.0,charge,0,1.113,4.1064,69.4,77,11.6507,9.9563,0.2653,65.2709,2.0037,0.7222
BOOST,1687,0.74426,2.22951,0.9999,discharge,1,-8.917,4.0985,636.8,101,12.4791,27.3235,0.4893,12.6347,4.6103,1.0981
BOOST,1687,0.74426,2.22951,1.0,charge,1,1.599,4.1163,160.8,50,32.6631,19.7465,0.05,0.01,3000.0,0.5089
BOOST,1687,0.74426,2.22951,0.9999,discharge,2,-17.834,4.0976,639.8,101,12.1621,19.3666,0.3452,10.8948,5.3241,1.8318
BOOST,1687,0.74426,2.22951,0.9986,charge,2,1.878,4.1218,260.3,49,41.7324,0.01,0.05,0.01,2999.8828,0.8097
