Repository: KikETs/ECM_HYBRID_BMS_JOINT

## Results

| Arm | Model | Size | Protocol | Result | Worst cell |
|---|---|---|---|---|---|
| SOP | 2RC table + trim (A8) | 4 effective coefficients, 2 EW states | leave-one-cell-out | usable current 69.6 % discharge, 59.5 % charge (τ = 10 s) | 59.9 % / 53.5 % (BOOST_REST) |
| SOH | dQ/dV ridge | 65 coefficients | leave-one-cell-out | RMSE 0.0094, bias −0.0005 | 0.0130 (BOOST_REST) |
| SOC | 2RC EKF, low-current gate | 3 states | leave-one-cell-out | **2.34 %p** over six sensor disturbances on estimated SOH (2.325 on true SOH), per cell 2.00–2.75 | 4.60 %p (BOOST_NEGPULSE_1S, current offset −0.10 A) |

The SOH arm was a 10,945-parameter CNN until the second audit round. Nested

File: analysis/uypydj_hppc_resistance.csv (part 25 of 225)
protocol,cycle,SOH,CAP_Ah,SOC,soc_group,direction,rate_rank,I_A,CRate_rated,tau_s,tau_actual_s,V_pre_V,V_tau_V,R_mOhm,file
CC,1162,0.85112,2.53073,0.1984,12,discharge,2,-17.291,5.764,2.0,2.0,3.3869,2.6924,40.1654,11-23-21_21.54_CC_protocol_HPPC_IN21700_30T_cycle_#1162.mat
CC,1162,0.85112,2.53073,0.1984,12,discharge,2,-17.291,5.764,10.0,9.9,3.3869,2.5,51.2926,11-23-21_21.54_CC_protocol_HPPC_IN21700_30T_cycle_#1162.mat
CC,1162,0.85112,2.53073,0.1987,12,charge,2,15.182,5.061,2.0,2.0,3.4063,3.677,17.8303,11-23-21_21.54_CC_protocol_HPPC_IN21700_30T_cycle_#1162.mat
CC,1162,0.85112,2.53073,0.1987,12,charge,2,15.182,5.061,10.0,9.9,3.4063,3.7196,20.6363,11-23-21_21.54_CC_protocol_HPPC_IN21700_30T_cycle_#1162.mat
CC,1162,0.85112,2.53073,0.1984,12,discharge,3,-16.298,5.433,2.0,2.0,3.3875,2.4992,54.5019,11-23-21_21.54_CC_protocol_HPPC_IN21700_30T_cycle_#1162.mat
CC,1162,0.85112,2.53073,0.1984,12,discharge,3,-16.298,5.433,10.0,9.9,3.3875,2.5,54.4529,11-23-21_21.54_CC_protocol_HPPC_IN21700_30T_cycle_#1162.mat
CC,1162,0.85112,2.53073,0.1988,12,charge,3,25.305,8.435,2.0,2.0,3.4089,3.8097,15.8388,11-23-21_21.54_CC_protocol_HPPC_IN21700_30T_cycle_#1162.mat
CC,1162,0.85112,2.53073,0.1988,12,charge,3,25.305,8.435,10.0,9.9,3.4089,3.8775,18.5181,11-23-21_21.54_CC_protocol_HPPC_IN21700_30T_cycle_#1162.mat
CC,1200,0.84578,2.51484,1.0,0,discharge,0,-2.516,0.839,2.0,2.0,4.1223,4.0518,28.024,11-30-21_01.40_CC_protocol_HPPC_IN21700_30T_cycle_#1200.mat
CC,1200,0.84578,2.51484,1.0,0,discharge,0,-2.516,0.839,10.0,9.7,4.1223,4.0304,36.5306,11-30-21_01.40_CC_protocol_HPPC_IN21700_30T_cycle_#1200.mat
CC,1200,0.84578,2.51484,1.0,0,charge,0,1.259,0.42,2.0,2.0,4.1365,4.1803,34.7978,11-30-21_01.40_CC_protocol_HPPC_IN21700_30T_cycle_#1200.mat
CC,1200,0.84578,2.51484,1.0,0,charge,0,1.259,0.42,10.0,9.9,4.1365,4.1969,47.986,11-30-21_01.40_CC_protocol_HPPC_IN21700_30T_cycle_#1200.mat
CC,1200,0.84578,2.51484,0.9999,0,discharge,1,-10.059,3.353,2.0,2.0,4.1316,3.8598,27.0206,11-30-21_01.40_CC_protocol_HPPC_IN21700_30T_cycle_#1200.mat
CC,1200,0.84578,2.51484,0.9999,0,discharge,1,-10.059,3.353,10.0,9.9,4.1316,3.8257,30.4106,11-30-21_01.40_CC_protocol_HPPC_IN21700_30T_cycle_#1200.mat
CC,1200,0.84578,2.51484,1.0,0,charge,1,1.462,0.487,2.0,2.0,4.1422,4.2,39.5241,11-30-21_01.40_CC_protocol_HPPC_IN21700_30T_cycle_#1200.mat
CC,1200,0.84578,2.51484,1.0,0,charge,1,1.462,0.487,10.0,9.9,4.1422,4.2,39.5241,11-30-21_01.40_CC_protocol_HPPC_IN21700_30T_cycle_#1200.mat
CC,1200,0.84578,2.51484,0.9998,0,discharge,2,-20.12,6.707,2.0,2.0,4.1302,3.6731,22.7187,11-30-21_01.40_CC_protocol_HPPC_IN21700_30T_cycle_#1200.mat
CC,1200,0.84578,2.51484,0.9998,0,discharge,2,-20.12,6.707,10.0,9.9,4.1302,3.6247,25.1243,11-30-21_01.40_CC_protocol_HPPC_IN21700_30T_cycle_#1200.mat
CC,1200,0.84578,2.51484,1.0,0,charge,2,1.362,0.454,2.0,1.9,4.1469,4.2,38.9868,11-30-21_01.40_CC_protocol_HPPC_IN21700_30T_cycle_#1200.mat
CC,1200,0.84578,2.51484,1.0,0,charge,2,1.362,0.454,10.0,9.9,4.1469,4.2,38.9868,11-30-21_01.40_CC_protocol_HPPC_IN21700_30T_cycle_#1200.mat
CC,1200,0.84578,2.51484,0.9998,0,discharge,3,-28.922,9.641,2.0,2.0,4.1295,3.533,20.6244,11-30-21_01.40_CC_protocol_HPPC_IN21700_30T_cycle_#1200.mat
CC,1200,0.84578,2.51484,0.9998,0,discharge,3,-28.922,9.641,10.0,9.9,4.1295,3.4672,22.8995,11-30-21_01.40_CC_protocol_HPPC_IN21700_30T_cycle_#1200.mat
CC,1200,0.84578,2.51484,1.0,0,charge,3,1.277,0.426,2.0,2.0,4.1506,4.2,38.6874,11-30-21_01.40_CC_protocol_HPPC_IN21700_30T_cycle_#1200.mat
CC,1200,0.84578,2.51484,1.0,0,charge,3,1.277,0.426,10.0,9.9,4.1506,4.2,38.6874,11-30-21_01.40_CC_protocol_HPPC_IN21700_30T_cycle_#1200.mat
CC,1200,0.84578,2.51484,0.9581,1,discharge,0,-2.515,0.838,2.0,2.0,4.087,4.0186,27.1914,11-30-21_01.40_CC_protocol_HPPC_IN21700_30T_cycle_#1200.mat
CC,1200,0.84578,2.51484,0.9581,1,discharge,0,-2.515,0.838,10.0,9.9,4.087,4.0058,32.2799,11-30-21_01.40_CC_protocol_HPPC_IN21700_30T_cycle_#1200.mat
CC,1200,0.84578,2.51484,0.9581,1,charge,0,1.257,0.419,2.0,2.0,4.0888,4.1231,27.2915,11-30-21_01.40_CC_protocol_HPPC_IN21700_30T_cycle_#1200.mat
CC,1200,0.84578,2.51484,0.9581,1,charge,0,1.257,0.419,10.0,9.9,4.0888,4.1309,33.4978,11-30-21_01.40_CC_protocol_HPPC_IN21700_30T_cycle_#1200.mat
CC,1200,0.84578,2.51484,0.958,1,discharge,1,-10.059,3.353,2.0,2.0,4.0873,3.8466,23.9288,11-30-21_01.40_CC_protocol_HPPC_IN21700_30T_cycle_#1200.mat
CC,1200,0.84578,2.51484,0.958,1,discharge,1,-10.059,3.353,10.0,9.9,4.0873,3.8121,27.3586,11-30-21_01.40_CC_protocol_HPPC_IN21700_30T_cycle_#1200.mat
CC,1200,0.84578,2.51484,0.9581,1,charge,1,3.64,1.213,2.0,2.0,4.0922,4.2,29.6138,11-30-21_01.40_CC_protocol_HPPC_IN21700_30T_cycle_#1200.mat
CC,1200,0.84578,2.51484,0.9581,1,charge,1,3.64,1.213,10.0,9.9,4.0922,4.2,29.6138,11-30-21_01.40_CC_protocol_HPPC_IN21700_30T_cycle_#1200.mat
CC,1200,0.84578,2.51484,0.9579,1,discharge,2,-20.119,6.706,2.0,2.0,4.0878,3.668,20.8658,11-30-21_01.40_CC_protocol_HPPC_IN21700_30T_cycle_#1200.mat
CC,1200,0.84578,2.51484,0.9579,1,discharge,2,-20.119,6.706,10.0,9.9,4.0878,3.6093,23.7835,11-30-21_01.40_CC_protocol_HPPC_IN21700_30T_cycle_#1200.mat
CC,1200,0.84578,2.51484,0.9582,1,charge,2,3.523,1.174,2.0,2.0,4.0962,4.2,29.4644,11-30-21_01.40_CC_protocol_HPPC_IN21700_30T_cycle_#1200.mat
CC,1200,0.84578,2.51484,0.9582,1,charge,2,3.523,1.174,10.0,9.9,4.0962,4.2,29.4644,11-30-21_01.40_CC_protocol_HPPC_IN21700_30T_cycle_#1200.mat
CC,1200,0.84578,2.51484,0.9578,1,discharge,3,-28.921,9.64,2.0,1.9,4.089,3.5345,19.1729,11-30-21_01.40_CC_protocol_HPPC_IN21700_30T_cycle_#1200.mat
CC,1200,0.84578,2.51484,0.9578,1,discharge,3,-28.921,9.64,10.0,9.9,4.089,3.4513,22.0497,11-30-21_01.40_CC_protocol_HPPC_IN21700_30T_cycle_#1200.mat
CC,1200,0.84578,2.51484,0.9582,1,charge,3,3.361,1.12,2.0,1.9,4.1,4.2002,29.8126,11-30-21_01.40_CC_protocol_HPPC_IN21700_30T_cycle_#1200.mat
CC,1200,0.84578,2.51484,0.9582,1,charge,3,3.361,1.12,10.0,9.9,4.1,4.2,29.753,11-30-21_01.40_CC_protocol_HPPC_IN21700_30T_cycle_#1200.mat
CC,1200,0.84578,2.51484,0.9161,2,discharge,0,-2.515,0.838,2.0,2.0,4.074,4.0138,23.9316,11-30-21_01.40_CC_protocol_HPPC_IN21700_30T_cycle_#1200.mat
CC,1200,0.84578,2.51484,0.9161,2,discharge,0,-2.515,0.838,10.0,9.9,4.074,3.9992,29.7356,11-30-21_01.40_CC_protocol_HPPC_IN21700_30T_cycle_#1200.mat
CC,1200,0.84578,2.51484,0.9162,2,charge,0,1.257,0.419,2.0,2.0,4.0751,4.1057,24.3475,11-30-21_01.40_CC_protocol_HPPC_IN21700_30T_cycle_#1200.mat
CC,1200,0.84578,2.51484,0.9162,2,charge,0,1.257,0.419,10.0,9.9,4.0751,4.1118,29.2011,11-30-21_01.40_CC_protocol_HPPC_IN21700_30T_cycle_#1200.mat
CC,1200,0.84578,2.51484,0.9161,2,discharge,1,-10.058,3.353,2.0,2.0,4.0745,3.8485,22.4697,11-30-21_01.40_CC_protocol_HPPC_IN21700_30T_cycle_#1200.mat
CC,1200,0.84578,2.51484,0.9161,2,discharge,1,-10.058,3.353,10.0,9.9,4.0745,3.8016,27.1326,11-30-21_01.40_CC_protocol_HPPC_IN21700_30T_cycle_#1200.mat
CC,1200,0.84578,2.51484,0.9162,2,charge,1,4.757,1.586,2.0,2.0,4.0789,4.1967,24.7656,11-30-21_01.40_CC_protocol_HPPC_IN21700_30T_cycle_#1200.mat
CC,1200,0.84578,2.51484,0.9162,2,charge,1,4.757,1.586,10.0,9.9,4.0789,4.2001,25.4804,11-30-21_01.40_CC_protocol_HPPC_IN21700_30T_cycle_#1200.mat
CC,1200,0.84578,2.51484,0.916,2,discharge,2,-20.12,6.707,2.0,1.9,4.075,3.6666,20.2982,11-30-21_01.40_CC_protocol_HPPC_IN21700_30T_cycle_#1200.mat
CC,1200,0.84578,2.51484,0.916,2,discharge,2,-20.12,6.707,10.0,9.9,4.075,3.5889,24.16,11-30-21_01.40_CC_protocol_HPPC_IN21700_30T_cycle_#1200.mat
CC,1200,0.84578,2.51484,0.9163,2,charge,2,4.584,1.528,2.0,2.0,4.0818,4.1999,25.763,11-30-21_01.40_CC_protocol_HPPC_IN21700_30T_cycle_#1200.mat
CC,1200,0.84578,2.51484,0.9163,2,charge,2,4.584,1.528,10.0,9.9,4.0818,4.1999,25.763,11-30-21_01.40_CC_protocol_HPPC_IN21700_30T_cycle_#1200.mat
CC,1200,0.84578,2.51484,0.9159,2,discharge,3,-28.922,9.641,2.0,2.0,4.0761,3.5207,19.2034,11-30-21_01.40_CC_protocol_HPPC_IN21700_30T_cycle_#1200.mat
CC,1200,0.84578,2.51484,0.9159,2,discharge,3,-28.922,9.641,10.0,9.9,4.0761,3.42,22.6852,11-30-21_01.40_CC_protocol_HPPC_IN21700_30T_cycle_#1200.mat
CC,1200,0.84578,2.51484,0.9163,2,charge,3,4.342,1.447,2.0,1.9,4.0843,4.2002,26.6903,11-30-21_01.40_CC_protocol_HPPC_IN21700_30T_cycle_#1200.mat
CC,1200,0.84578,2.51484,0.9163,2,charge,3,4.342,1.447,10.0,9.9,4.0843,4.2,26.6443,11-30-21_01.40_CC_protocol_HPPC_IN21700_30T_cycle_#1200.mat
CC,1200,0.84578,2.51484,0.8323,3,discharge,0,-2.518,0.839,2.0,1.9,3.9896,3.9347,21.8073,11-30-21_01.40_CC_protocol_HPPC_IN21700_30T_cycle_#1200.mat
CC,1200,0.84578,2.51484,0.8323,3,discharge,0,-2.518,0.839,10.0,9.9,3.9896,3.9152,29.5531,11-30-21_01.40_CC_protocol_HPPC_IN21700_30T_cycle_#1200.mat
CC,1200,0.84578,2.51484,0.8324,3,charge,0,1.259,0.42,2.0,2.0,3.9925,4.0194,21.3696,11-30-21_01.40_CC_protocol_HPPC_IN21700_30T_cycle_#1200.mat
CC,1200,0.84578,2.51484,0.8324,3,charge,0,1.259,0.42,10.0,9.9,3.9925,4.0277,27.9631,11-30-21_01.40_CC_protocol_HPPC_IN21700_30T_cycle_#1200.mat
CC,1200,0.84578,2.51484,0.8323,3,discharge,1,-10.06,3.353,2.0,1.9,3.991,3.7819,20.7853,11-30-21_01.40_CC_protocol_HPPC_IN21700_30T_cycle_#1200.mat
CC,1200,0.84578,2.51484,0.8323,3,discharge,1,-10.06,3.353,10.0,9.9,3.991,3.7264,26.3022,11-30-21_01.40_CC_protocol_HPPC_IN21700_30T_cycle_#1200.mat
CC,1200,0.84578,2.51484,0.8324,3,charge,1,5.031,1.677,2.0,2.0,3.9983,4.1016,20.5343,11-30-21_01.40_CC_protocol_HPPC_IN21700_30T_cycle_#1200.mat
CC,1200,0.84578,2.51484,0.8324,3,charge,1,5.031,1.677,10.0,9.9,3.9983,4.1298,26.14,11-30-21_01.40_CC_protocol_HPPC_IN21700_30T_cycle_#1200.mat
CC,1200,0.84578,2.51484,0.8322,3,discharge,2,-20.121,6.707,2.0,2.0,3.9924,3.6072,19.1442,11-30-21_01.40_CC_protocol_HPPC_IN21700_30T_cycle_#1200.mat
CC,1200,0.84578,2.51484,0.8322,3,discharge,2,-20.121,6.707,10.0,9.9,3.9924,3.5271,23.1251,11-30-21_01.40_CC_protocol_HPPC_IN21700_30T_cycle_#1200.mat
CC,1200,0.84578,2.51484,0.8324,3,charge,2,9.22,3.073,2.0,1.9,4.0034,4.2001,21.3352,11-30-21_01.40_CC_protocol_HPPC_IN21700_30T_cycle_#1200.mat
CC,1200,0.84578,2.51484,0.8324,3,charge,2,9.22,3.073,10.0,9.9,4.0034,4.2,21.3244,11-30-21_01.40_CC_protocol_HPPC_IN21700_30T_cycle_#1200.mat
CC,1200,0.84578,2.51484,0.8321,3,discharge,3,-28.921,9.64,2.0,2.0,3.993,3.4732,17.9731,11-30-21_01.40_CC_protocol_HPPC_IN21700_30T_cycle_#1200.mat
CC,1200,0.84578,2.51484,0.8321,3,discharge,3,-28.921,9.64,10.0,9.9,3.993,3.37,21.5414,11-30-21_01.40_CC_protocol_HPPC_IN21700_30T_cycle_#1200.mat
CC,1200,0.84578,2.51484,0.8325,3,charge,3,9.127,3.042,2.0,2.0,4.0072,4.2002,21.1449,11-30-21_01.40_CC_protocol_HPPC_IN21700_30T_cycle_#1200.mat
CC,1200,0.84578,2.51484,0.8325,3,charge,3,9.127,3.042,10.0,9.9,4.0072,4.2,21.123,11-30-21_01.40_CC_protocol_HPPC_IN21700_30T_cycle_#1200.mat
CC,1200,0.84578,2.51484,0.7485,4,discharge,0,-2.516,0.839,2.0,2.0,3.9059,3.8555,20.0342,11-30-21_01.40_CC_protocol_HPPC_IN21700_30T_cycle_#1200.mat
CC,1200,0.84578,2.51484,0.7485,4,discharge,0,-2.516,0.839,10.0,9.9,3.9059,3.8388,26.6725,11-30-21_01.40_CC_protocol_HPPC_IN21700_30T_cycle_#1200.mat
CC,1200,0.84578,2.51484,0.7485,4,charge,0,1.256,0.419,2.0,1.9,3.9083,3.9328,19.5002,11-30-21_01.40_CC_protocol_HPPC_IN21700_30T_cycle_#1200.mat
CC,1200,0.84578,2.51484,0.7485,4,charge,0,1.256,0.419,10.0,9.9,3.9083,3.9395,24.8329,11-30-21_01.40_CC_protocol_HPPC_IN21700_30T_cycle_#1200.mat
CC,1200,0.84578,2.51484,0.7484,4,discharge,1,-10.059,3.353,2.0,2.0,3.9064,3.7137,19.157,11-30-21_01.40_CC_protocol_HPPC_IN21700_30T_cycle_#1200.mat
CC,1200,0.84578,2.51484,0.7484,4,discharge,1,-10.059,3.353,10.0,9.9,3.9064,3.665,23.9984,11-30-21_01.40_CC_protocol_HPPC_IN21700_30T_cycle_#1200.mat
CC,1200,0.84578,2.51484,0.7486,4,charge,1,5.028,1.676,2.0,2.0,3.9128,4.0067,18.675,11-30-21_01.40_CC_protocol_HPPC_IN21700_30T_cycle_#1200.mat
CC,1200,0.84578,2.51484,0.7486,4,charge,1,5.028,1.676,10.0,9.9,3.9128,4.0287,23.0505,11-30-21_01.40_CC_protocol_HPPC_IN21700_30T_cycle_#1200.mat
CC,1200,0.84578,2.51484,0.7484,4,discharge,2,-20.12,6.707,2.0,2.0,3.9072,3.5499,17.7584,11-30-21_01.40_CC_protocol_HPPC_IN21700_30T_cycle_#1200.mat
CC,1200,0.84578,2.51484,0.7484,4,discharge,2,-20.12,6.707,10.0,9.9,3.9072,3.473,21.5805,11-30-21_01.40_CC_protocol_HPPC_IN21700_30T_cycle_#1200.mat
CC,1200,0.84578,2.51484,0.7486,4,charge,2,15.091,5.03,2.0,1.9,3.917,4.1685,16.6656,11-30-21_01.40_CC_protocol_HPPC_IN21700_30T_cycle_#1200.mat
CC,1200,0.84578,2.51484,0.7486,4,charge,2,15.091,5.03,10.0,9.9,3.917,4.2,18.7529,11-30-21_01.40_CC_protocol_HPPC_IN21700_30T_cycle_#1200.mat
CC,1200,0.84578,2.51484,0.7483,4,discharge,3,-28.923,9.641,2.0,2.0,3.9072,3.4218,16.7825,11-30-21_01.40_CC_protocol_HPPC_IN21700_30T_cycle_#1200.mat
CC,1200,0.84578,2.51484,0.7483,4,discharge,3,-28.923,9.641,10.0,9.9,3.9072,3.3195,20.3195,11-30-21_01.40_CC_protocol_HPPC_IN21700_30T_cycle_#1200.mat
CC,1200,0.84578,2.51484,0.7487,4,charge,3,15.695,5.232,2.0,2.0,3.9199,4.2001,17.8528,11-30-21_01.40_CC_protocol_HPPC_IN21700_30T_cycle_#1200.mat
CC,1200,0.84578,2.51484,0.7487,4,charge,3,15.695,5.232,10.0,9.9,3.9199,4.2,17.8464,11-30-21_01.40_CC_protocol_HPPC_IN21700_30T_cycle_#1200.mat
CC,1200,0.84578,2.51484,0.6646,5,discharge,0,-2.516,0.839,2.0,2.0,3.8146,3.7667,19.0382,11-30-21_01.40_CC_protocol_HPPC_IN21700_30T_cycle_#1200.mat
CC,1200,0.84578,2.51484,0.6646,5,discharge,0,-2.516,0.839,10.0,9.9,3.8146,3.7523,24.7615,11-30-21_01.40_CC_protocol_HPPC_IN21700_30T_cycle_#1200.mat
CC,1200,0.84578,2.51484,0.6647,5,charge,0,1.258,0.419,2.0,2.0,3.8167,3.8402,18.676,11-30-21_01.40_CC_protocol_HPPC_IN21700_30T_cycle_#1200.mat
CC,1200,0.84578,2.51484,0.6647,5,charge,0,1.258,0.419,10.0,9.9,3.8167,3.8464,23.6033,11-30-21_01.40_CC_protocol_HPPC_IN21700_30T_cycle_#1200.mat
CC,1200,0.84578,2.51484,0.6646,5,discharge,1,-10.059,3.353,2.0,1.9,3.8152,3.6299,18.4213,11-30-21_01.40_CC_protocol_HPPC_IN21700_30T_cycle_#1200.mat
CC,1200,0.84578,2.51484,0.6646,5,discharge,1,-10.059,3.353,10.0,9.9,3.8152,3.5817,23.213,11-30-21_01.40_CC_protocol_HPPC_IN21700_30T_cycle_#1200.mat
CC,1200,0.84578,2.51484,0.6647,5,charge,1,5.029,1.676,2.0,2.0,3.821,3.9128,18.2541,11-30-21_01.40_CC_protocol_HPPC_IN21700_30T_cycle_#1200.mat
CC,1200,0.84578,2.51484,0.6647,5,charge,1,5.029,1.676,10.0,9.9,3.821,3.9346,22.589,11-30-21_01.40_CC_protocol_HPPC_IN21700_30T_cycle_#1200.mat
CC,1200,0.84578,2.51484,0.6645,5,discharge,2,-20.122,6.707,2.0,1.9,3.816,3.467,17.3442,11-30-21_01.40_CC_protocol_HPPC_IN21700_30T_cycle_#1200.mat
CC,1200,0.84578,2.51484,0.6645,5,discharge,2,-20.122,6.707,10.0,9.9,3.816,3.3841,21.4641,11-30-21_01.40_CC_protocol_HPPC_IN21700_30T_cycle_#1200.mat
CC,1200,0.84578,2.51484,0.6648,5,charge,2,15.091,5.03,2.0,2.0,3.8253,4.0772,16.6921,11-30-21_01.40_CC_protocol_HPPC_IN21700_30T_cycle_#1200.mat
CC,1200,0.84578,2.51484,0.6648,5,charge,2,15.091,5.03,10.0,9.9,3.8253,4.1315,20.2902,11-30-21_01.40_CC_protocol_HPPC_IN21700_30T_cycle_#1200.mat
CC,1200,0.84578,2.51484,0.6644,5,discharge,3,-28.923,9.641,2.0,1.9,3.8155,3.3379,16.5128,11-30-21_01.40_CC_protocol_HPPC_IN21700_30T_cycle_#1200.mat
CC,1200,0.84578,2.51484,0.6644,5,discharge,3,-28.923,9.641,10.0,9.9,3.8155,3.2249,20.4197,11-30-21_01.40_CC_protocol_HPPC_IN21700_30T_cycle_#1200.mat
CC,1200,0.84578,2.51484,0.6649,5,charge,3,21.79,7.263,2.0,2.0,3.8288,4.2001,17.0399,11-30-21_01.40_CC_protocol_HPPC_IN21700_30T_cycle_#1200.mat
CC,1200,0.84578,2.51484,0.6649,5,charge,3,21.79,7.263,10.0,9.9,3.8288,4.2,17.0353,11-30-21_01.40_CC_protocol_HPPC_IN21700_30T_cycle_#1200.mat
CC,1200,0.84578,2.51484,0.5808,6,discharge,0,-2.516,0.839,2.0,2.0,3.7299,3.6831,18.601,11-30-21_01.40_CC_protocol_HPPC_IN21700_30T_cycle_#1200.mat
CC,1200,0.84578,2.51484,0.5808,6,discharge,0,-2.516,0.839,10.0,9.9,3.7299,3.6688,24.2846,11-30-21_01.40_CC_protocol_HPPC_IN21700_30T_cycle_#1200.mat
CC,1200,0.84578,2.51484,0.5809,6,charge,0,1.256,0.419,2.0,2.0,3.7319,3.7546,18.0718,11-30-21_01.40_CC_protocol_HPPC_IN21700_30T_cycle_#1200.mat
CC,1200,0.84578,2.51484,0.5809,6,charge,0,1.256,0.419,10.0,9.9,3.7319,3.7611,23.2466,11-30-21_01.40_CC_protocol_HPPC_IN21700_30T_cycle_#1200.mat
CC,1200,0.84578,2.51484,0.5807,6,discharge,1,-10.059,3.353,2.0,2.0,3.7305,3.5493,18.0137,11-30-21_01.40_CC_protocol_HPPC_IN21700_30T_cycle_#1200.mat
CC,1200,0.84578,2.51484,0.5807,6,discharge,1,-10.059,3.353,10.0,9.9,3.7305,3.4993,22.9844,11-30-21_01.40_CC_protocol_HPPC_IN21700_30T_cycle_#1200.mat
CC,1200,0.84578,2.51484,0.5809,6,charge,1,5.029,1.676,2.0,1.9,3.7366,3.8249,17.5592,11-30-21_01.40_CC_protocol_HPPC_IN21700_30T_cycle_#1200.mat
CC,1200,0.84578,2.51484,0.5809,6,charge,1,5.029,1.676,10.0,9.9,3.7366,3.848,22.1528,11-30-21_01.40_CC_protocol_HPPC_IN21700_30T_cycle_#1200.mat
CC,1200,0.84578,2.51484,0.5807,6,discharge,2,-20.12,6.707,2.0,2.0,3.7308,3.3879,17.0427,11-30-21_01.40_CC_protocol_HPPC_IN21700_30T_cycle_#1200.mat
CC,1200,0.84578,2.51484,0.5807,6,discharge,2,-20.12,6.707,10.0,9.9,3.7308,3.3034,21.2425,11-30-21_01.40_CC_protocol_HPPC_IN21700_30T_cycle_#1200.mat
CC,1200,0.84578,2.51484,0.581,6,charge,2,15.089,5.03,2.0,2.0,3.7408,3.9863,16.2701,11-30-21_01.40_CC_protocol_HPPC_IN21700_30T_cycle_#1200.mat
CC,1200,0.84578,2.51484,0.581,6,charge,2,15.089,5.03,10.0,9.9,3.7408,4.0368,19.6169,11-30-21_01.40_CC_protocol_HPPC_IN21700_30T_cycle_#1200.mat
CC,1200,0.84578,2.51484,0.5806,6,discharge,3,-28.922,9.641,2.0,2.0,3.7325,3.2595,16.3543,11-30-21_01.40_CC_protocol_HPPC_IN21700_30T_cycle_#1200.mat
CC,1200,0.84578,2.51484,0.5806,6,discharge,3,-28.922,9.641,10.0,9.9,3.7325,3.145,20.3133,11-30-21_01.40_CC_protocol_HPPC_IN21700_30T_cycle_#1200.mat
CC,1200,0.84578,2.51484,0.581,6,charge,3,25.148,8.383,2.0,2.0,3.744,4.1246,15.1344,11-30-21_01.40_CC_protocol_HPPC_IN21700_30T_cycle_#1200.mat
CC,1200,0.84578,2.51484,0.581,6,charge,3,25.148,8.383,10.0,9.9,3.744,4.1978,18.0452,11-30-21_01.40_CC_protocol_HPPC_IN21700_30T_cycle_#1200.mat
CC,1200,0.84578,2.51484,0.497,7,discharge,0,-2.516,0.839,2.0,1.9,3.6544,3.6072,18.7592,11-30-21_01.40_CC_protocol_HPPC_IN21700_30T_cycle_#1200.mat
CC,1200,0.84578,2.51484,0.497,7,discharge,0,-2.516,0.839,10.0,9.9,3.6544,3.5934,24.2439,11-30-21_01.40_CC_protocol_HPPC_IN21700_30T_cycle_#1200.mat
CC,1200,0.84578,2.51484,0.497,7,charge,0,1.256,0.419,2.0,2.0,3.6565,3.6798,18.5539,11-30-21_01.40_CC_protocol_HPPC_IN21700_30T_cycle_#1200.mat
CC,1200,0.84578,2.51484,0.497,7,charge,0,1.256,0.419,10.0,9.9,3.6565,3.6858,23.3317,11-30-21_01.40_CC_protocol_HPPC_IN21700_30T_cycle_#1200.mat
CC,1200,0.84578,2.51484,0.4969,7,discharge,1,-10.06,3.353,2.0,2.0,3.6552,3.4692,18.4891,11-30-21_01.40_CC_protocol_HPPC_IN21700_30T_cycle_#1200.mat
CC,1200,0.84578,2.51484,0.4969,7,discharge,1,-10.06,3.353,10.0,9.9,3.6552,3.421,23.2803,11-30-21_01.40_CC_protocol_HPPC_IN21700_30T_cycle_#1200.mat
CC,1200,0.84578,2.51484,0.4971,7,charge,1,5.03,1.677,2.0,1.9,3.6609,3.7516,18.03,11-30-21_01.40_CC_protocol_HPPC_IN21700_30T_cycle_#1200.mat
CC,1200,0.84578,2.51484,0.4971,7,charge,1,5.03,1.677,10.0,9.9,3.6609,3.7739,22.463,11-30-21_01.40_CC_protocol_HPPC_IN21700_30T_cycle_#1200.mat
CC,1200,0.84578,2.51484,0.4968,7,discharge,2,-20.12,6.707,2.0,2.0,3.6558,3.3035,17.5099,11-30-21_01.40_CC_protocol_HPPC_IN21700_30T_cycle_#1200.mat
CC,1200,0.84578,2.51484,0.4968,7,discharge,2,-20.12,6.707,10.0,9.9,3.6558,3.218,21.7594,11-30-21_01.40_CC_protocol_HPPC_IN21700_30T_cycle_#1200.mat
CC,1200,0.84578,2.51484,0.4971,7,charge,2,15.091,5.03,2.0,1.9,3.6653,3.9145,16.5132,11-30-21_01.40_CC_protocol_HPPC_IN21700_30T_cycle_#1200.mat
CC,1200,0.84578,2.51484,0.4971,7,charge,2,15.091,5.03,10.0,9.9,3.6653,3.9639,19.7866,11-30-21_01.40_CC_protocol_HPPC_IN21700_30T_cycle_#1200.mat
CC,1200,0.84578,2.51484,0.4968,7,discharge,3,-28.922,9.641,2.0,1.9,3.6566,3.1738,16.6932,11-30-21_01.40_CC_protocol_HPPC_IN21700_30T_cycle_#1200.mat
CC,1200,0.84578,2.51484,0.4968,7,discharge,3,-28.922,9.641,10.0,9.9,3.6566,3.052,20.9045,11-30-21_01.40_CC_protocol_HPPC_IN21700_30T_cycle_#1200.mat
CC,1200,0.84578,2.51484,0.4972,7,charge,3,25.148,8.383,2.0,2.0,3.6686,4.0556,15.3889,11-30-21_01.40_CC_protocol_HPPC_IN21700_30T_cycle_#1200.mat
CC,1200,0.84578,2.51484,0.4972,7,charge,3,25.148,8.383,10.0,9.9,3.6686,4.1267,18.2162,11-30-21_01.40_CC_protocol_HPPC_IN21700_30T_cycle_#1200.mat
CC,1200,0.84578,2.51484,0.4132,8,discharge,0,-2.516,0.839,2.0,1.9,3.5937,3.5444,19.5938,11-30-21_01.40_CC_protocol_HPPC_IN21700_30T_cycle_#1200.mat
CC,1200,0.84578,2.51484,0.4132,8,discharge,0,-2.516,0.839,10.0,9.9,3.5937,3.5302,25.2375,11-30-21_01.40_CC_protocol_HPPC_IN21700_30T_cycle_#1200.mat
CC,1200,0.84578,2.51484,0.4132,8,charge,0,1.256,0.419,2.0,2.0,3.5957,3.6198,19.1879,11-30-21_01.40_CC_protocol_HPPC_IN21700_30T_cycle_#1200.mat
CC,1200,0.84578,2.51484,0.4132,8,charge,0,1.256,0.419,10.0,9.9,3.5957,3.6259,24.0446,11-30-21_01.40_CC_protocol_HPPC_IN21700_30T_cycle_#1200.mat
CC,1200,0.84578,2.51484,0.4131,8,discharge,1,-10.059,3.353,2.0,2.0,3.5938,3.402,19.0675,11-30-21_01.40_CC_protocol_HPPC_IN21700_30T_cycle_#1200.mat
CC,1200,0.84578,2.51484,0.4131,8,discharge,1,-10.059,3.353,10.0,9.9,3.5938,3.3506,24.1774,11-30-21_01.40_CC_protocol_HPPC_IN21700_30T_cycle_#1200.mat
CC,1200,0.84578,2.51484,0.4132,8,charge,1,5.031,1.677,2.0,2.0,3.5997,3.6938,18.7052,11-30-21_01.40_CC_protocol_HPPC_IN21700_30T_cycle_#1200.mat
CC,1200,0.84578,2.51484,0.4132,8,charge,1,5.031,1.677,10.0,9.9,3.5997,3.7163,23.1777,11-30-21_01.40_CC_protocol_HPPC_IN21700_30T_cycle_#1200.mat
CC,1200,0.84578,2.51484,0.413,8,discharge,2,-20.12,6.707,2.0,2.0,3.5953,3.2323,18.0417,11-30-21_01.40_CC_protocol_HPPC_IN21700_30T_cycle_#1200.mat
CC,1200,0.84578,2.51484,0.413,8,discharge,2,-20.12,6.707,10.0,9.9,3.5953,3.1359,22.833,11-30-21_01.40_CC_protocol_HPPC_IN21700_30T_cycle_#1200.mat
CC,1200,0.84578,2.51484,0.4133,8,charge,2,15.091,5.03,2.0,2.0,3.6059,3.8587,16.7517,11-30-21_01.40_CC_protocol_HPPC_IN21700_30T_cycle_#1200.mat
CC,1200,0.84578,2.51484,0.4133,8,charge,2,15.091,5.03,10.0,9.9,3.6059,3.9066,19.9258,11-30-21_01.40_CC_protocol_HPPC_IN21700_30T_cycle_#1200.mat
CC,1200,0.84578,2.51484,0.4129,8,discharge,3,-28.922,9.641,2.0,1.9,3.5958,3.1007,17.1185,11-30-21_01.40_CC_protocol_HPPC_IN21700_30T_cycle_#1200.mat
CC,1200,0.84578,2.51484,0.4129,8,discharge,3,-28.922,9.641,10.0,9.9,3.5958,2.9563,22.1112,11-30-21_01.40_CC_protocol_HPPC_IN21700_30T_cycle_#1200.mat
CC,1200,0.84578,2.51484,0.4134,8,charge,3,25.15,8.383,2.0,1.9,3.6103,3.9962,15.3439,11-30-21_01.40_CC_protocol_HPPC_IN21700_30T_cycle_#1200.mat
CC,1200,0.84578,2.51484,0.4134,8,charge,3,25.15,8.383,10.0,9.9,3.6103,4.0644,18.0557,11-30-21_01.40_CC_protocol_HPPC_IN21700_30T_cycle_#1200.mat
CC,1200,0.84578,2.51484,0.3293,9,discharge,0,-2.516,0.839,2.0,1.9,3.5136,3.4576,22.2549,11-30-21_01.40_CC_protocol_HPPC_IN21700_30T_cycle_#1200.mat
CC,1200,0.84578,2.51484,0.3293,9,discharge,0,-2.516,0.839,10.0,9.9,3.5136,3.44,29.2493,11-30-21_01.40_CC_protocol_HPPC_IN21700_30T_cycle_#1200.mat
CC,1200,0.84578,2.51484,0.3293,9,charge,0,1.258,0.419,2.0,2.0,3.5152,3.5433,22.3406,11-30-21_01.40_CC_protocol_HPPC_IN21700_30T_cycle_#1200.mat
CC,1200,0.84578,2.51484,0.3293,9,charge,0,1.258,0.419,10.0,9.9,3.5152,3.5503,27.9059,11-30-21_01.40_CC_protocol_HPPC_IN21700_30T_cycle_#1200.mat
CC,1200,0.84578,2.51484,0.3293,9,discharge,1,-10.06,3.353,2.0,2.0,3.5145,3.2948,21.839,11-30-21_01.40_CC_protocol_HPPC_IN21700_30T_cycle_#1200.mat
CC,1200,0.84578,2.51484,0.3293,9,discharge,1,-10.06,3.353,10.0,9.9,3.5145,3.2296,28.3201,11-30-21_01.40_CC_protocol_HPPC_IN21700_30T_cycle_#1200.mat
CC,1200,0.84578,2.51484,0.3294,9,charge,1,5.029,1.676,2.0,2.0,3.5223,3.6251,20.4423,11-30-21_01.40_CC_protocol_HPPC_IN21700_30T_cycle_#1200.mat
CC,1200,0.84578,2.51484,0.3294,9,charge,1,5.029,1.676,10.0,9.9,3.5223,3.6495,25.2943,11-30-21_01.40_CC_protocol_HPPC_IN21700_30T_cycle_#1200.mat
CC,1200,0.84578,2.51484,0.3292,9,discharge,2,-20.121,6.707,2.0,1.9,3.5161,3.1056,20.4016,11-30-21_01.40_CC_protocol_HPPC_IN21700_30T_cycle_#1200.mat
CC,1200,0.84578,2.51484,0.3292,9,discharge,2,-20.121,6.707,10.0,9.9,3.5161,2.9523,28.0205,11-30-21_01.40_CC_protocol_HPPC_IN21700_30T_cycle_#1200.mat
CC,1200,0.84578,2.51484,0.3294,9,charge,2,15.092,5.031,2.0,2.0,3.5292,3.797,17.7445,11-30-21_01.40_CC_protocol_HPPC_IN21700_30T_cycle_#1200.mat
CC,1200,0.84578,2.51484,0.3294,9,charge,2,15.092,5.031,10.0,9.9,3.5292,3.8525,21.4219,11-30-21_01.40_CC_protocol_HPPC_IN21700_30T_cycle_#1200.mat
CC,1200,0.84578,2.51484,0.3291,9,discharge,3,-28.921,9.64,2.0,2.0,3.5181,2.9478,19.7192,11-30-21_01.40_CC_protocol_HPPC_IN21700_30T_cycle_#1200.mat
CC,1200,0.84578,2.51484,0.3291,9,discharge,3,-28.921,9.64,10.0,9.9,3.5181,2.6851,28.8026,11-30-21_01.40_CC_protocol_HPPC_IN21700_30T_cycle_#1200.mat
CC,1200,0.84578,2.51484,0.3295,9,charge,3,25.149,8.383,2.0,1.9,3.5344,3.9354,15.945,11-30-21_01.40_CC_protocol_HPPC_IN21700_30T_cycle_#1200.mat
CC,1200,0.84578,2.51484,0.3295,9,charge,3,25.149,8.383,10.0,9.9,3.5344,4.0139,19.0664,11-30-21_01.40_CC_protocol_HPPC_IN21700_30T_cycle_#1200.mat
CC,1200,0.84578,2.51484,0.2874,10,discharge,0,-2.517,0.839,2.0,2.0,3.4655,3.4048,24.1208,11-30-21_01.40_CC_protocol_HPPC_IN21700_30T_cycle_#1200.mat
CC,1200,0.84578,2.51484,0.2874,10,discharge,0,-2.517,0.839,10.0,9.9,3.4655,3.386,31.5915,11-30-21_01.40_CC_protocol_HPPC_IN21700_30T_cycle_#1200.mat
CC,1200,0.84578,2.51484,0.2874,10,charge,0,1.256,0.419,2.0,2.0,3.4675,3.4961,22.7725,11-30-21_01.40_CC_protocol_HPPC_IN21700_30T_cycle_#1200.mat
CC,1200,0.84578,2.51484,0.2874,10,charge,0,1.256,0.419,10.0,9.9,3.4675,3.5029,28.187,11-30-21_01.40_CC_protocol_HPPC_IN21700_30T_cycle_#1200.mat
CC,1200,0.84578,2.51484,0.2873,10,discharge,1,-10.059,3.353,2.0,2.0,3.4658,3.229,23.5411,11-30-21_01.40_CC_protocol_HPPC_IN21700_30T_cycle_#1200.mat
CC,1200,0.84578,2.51484,0.2873,10,discharge,1,-10.059,3.353,10.0,9.9,3.4658,3.1406,32.3293,11-30-21_01.40_CC_protocol_HPPC_IN21700_30T_cycle_#1200.mat
CC,1200,0.84578,2.51484,0.2874,10,charge,1,5.029,1.676,2.0,2.0,3.4731,3.5783,20.9208,11-30-21_01.40_CC_protocol_HPPC_IN21700_30T_cycle_#1200.mat
CC,1200,0.84578,2.51484,0.2874,10,charge,1,5.029,1.676,10.0,9.9,3.4731,3.6016,25.5543,11-30-21_01.40_CC_protocol_HPPC_IN21700_30T_cycle_#1200.mat
CC,1200,0.84578,2.51484,0.2872,10,discharge,2,-20.122,6.707,2.0,2.0,3.4668,3.018,22.3039,11-30-21_01.40_CC_protocol_HPPC_IN21700_30T_cycle_#1200.mat
CC,1200,0.84578,2.51484,0.2872,10,discharge,2,-20.122,6.707,10.0,9.9,3.4668,2.7805,34.1069,11-30-21_01.40_CC_protocol_HPPC_IN21700_30T_cycle_#1200.mat
CC,1200,0.84578,2.51484,0.2875,10,charge,2,15.089,5.03,2.0,2.0,3.4793,3.7472,17.7547,11-30-21_01.40_CC_protocol_HPPC_IN21700_30T_cycle_#1200.mat
CC,1200,0.84578,2.51484,0.2875,10,charge,2,15.089,5.03,10.0,9.9,3.4793,3.8049,21.5786,11-30-21_01.40_CC_protocol_HPPC_IN21700_30T_cycle_#1200.mat
CC,1200,0.84578,2.51484,0.2872,10,discharge,3,-28.922,9.641,2.0,2.0,3.4674,2.8424,21.6098,11-30-21_01.40_CC_protocol_HPPC_IN21700_30T_cycle_#1200.mat
CC,1200,0.84578,2.51484,0.2872,10,discharge,3,-28.922,9.641,10.0,9.9,3.4674,2.4998,33.4555,11-30-21_01.40_CC_protocol_HPPC_IN21700_30T_cycle_#1200.mat
CC,1200,0.84578,2.51484,0.2876,10,charge,3,25.15,8.383,2.0,1.9,3.4837,3.8818,15.829,11-30-21_01.40_CC_protocol_HPPC_IN21700_30T_cycle_#1200.mat
CC,1200,0.84578,2.51484,0.2876,10,charge,3,25.15,8.383,10.0,9.9,3.4837,3.9667,19.2048,11-30-21_01.40_CC_protocol_HPPC_IN21700_30T_cycle_#1200.mat
CC,1200,0.84578,2.51484,0.2455,11,discharge,0,-2.515,0.838,2.0,2.0,3.426,3.357,27.4398,11-30-21_01.40_CC_protocol_HPPC_IN21700_30T_cycle_#1200.mat
CC,1200,0.84578,2.51484,0.2455,11,discharge,0,-2.515,0.838,10.0,9.9,3.426,3.3306,37.9384,11-30-21_01.40_CC_protocol_HPPC_IN21700_30T_cycle_#1200.mat
CC,1200,0.84578,2.51484,0.2455,11,charge,0,1.256,0.419,2.0,2.0,3.4286,3.4609,25.7186,11-30-21_01.40_CC_protocol_HPPC_IN21700_30T_cycle_#1200.mat
CC,1200,0.84578,2.51484,0.2455,11,charge,0,1.256,0.419,10.0,9.9,3.4286,3.4683,31.6108,11-30-21_01.40_CC_protocol_HPPC_IN21700_30T_cycle_#1200.mat
CC,1200,0.84578,2.51484,0.2454,11,discharge,1,-10.06,3.353,2.0,1.9,3.4267,3.1499,27.5149,11-30-21_01.40_CC_protocol_HPPC_IN21700_30T_cycle_#1200.mat
CC,1200,0.84578,2.51484,0.2454,11,discharge,1,-10.06,3.353,10.0,9.9,3.4267,2.9779,44.6123,11-30-21_01.40_CC_protocol_HPPC_IN21700_30T_cycle_#1200.mat
CC,1200,0.84578,2.51484,0.2455,11,charge,1,5.029,1.676,2.0,2.0,3.4373,3.5479,21.9946,11-30-21_01.40_CC_protocol_HPPC_IN21700_30T_cycle_#1200.mat
CC,1200,0.84578,2.51484,0.2455,11,charge,1,5.029,1.676,10.0,9.9,3.4373,3.5667,25.7333,11-30-21_01.40_CC_protocol_HPPC_IN21700_30T_cycle_#1200.mat
CC,1200,0.84578,2.51484,0.2453,11,discharge,2,-20.121,6.707,2.0,2.0,3.4288,2.8842,27.0662,11-30-21_01.40_CC_protocol_HPPC_IN21700_30T_cycle_#1200.mat
CC,1200,0.84578,2.51484,0.2453,11,discharge,2,-20.121,6.707,10.0,9.9,3.4288,2.4999,46.1657,11-30-21_01.40_CC_protocol_HPPC_IN21700_30T_cycle_#1200.mat
CC,1200,0.84578,2.51484,0.2456,11,charge,2,15.091,5.03,2.0,2.0,3.4444,3.7115,17.6993,11-30-21_01.40_CC_protocol_HPPC_IN21700_30T_cycle_#1200.mat
CC,1200,0.84578,2.51484,0.2456,11,charge,2,15.091,5.03,10.0,9.9,3.4444,3.7602,20.9264,11-30-21_01.40_CC_protocol_HPPC_IN21700_30T_cycle_#1200.mat
CC,1200,0.84578,2.51484,0.2453,11,discharge,3,-25.345,8.448,2.0,2.0,3.4293,2.6591,30.3886,11-30-21_01.40_CC_protocol_HPPC_IN21700_30T_cycle_#1200.mat
CC,1200,0.84578,2.51484,0.2453,11,discharge,3,-25.345,8.448,10.0,9.9,3.4293,2.5,36.666,11-30-21_01.40_CC_protocol_HPPC_IN21700_30T_cycle_#1200.mat
CC,1200,0.84578,2.51484,0.2457,11,charge,3,25.151,8.384,2.0,1.9,3.4472,3.8464,15.8721,11-30-21_01.40_CC_protocol_HPPC_IN21700_30T_cycle_#1200.mat
CC,1200,0.84578,2.51484,0.2457,11,charge,3,25.151,8.384,10.0,9.9,3.4472,3.9257,19.0251,11-30-21_01.40_CC_protocol_HPPC_IN21700_30T_cycle_#1200.mat
CC,1200,0.84578,2.51484,0.2036,12,discharge,0,-2.514,0.838,2.0,2.0,3.3835,3.298,34.0028,11-30-21_01.40_CC_protocol_HPPC_IN21700_30T_cycle_#1200.mat
CC,1200,0.84578,2.51484,0.2036,12,discharge,0,-2.514,0.838,10.0,9.9,3.3835,3.2454,54.9215,11-30-21_01.40_CC_protocol_HPPC_IN21700_30T_cycle_#1200.mat
CC,1200,0.84578,2.51484,0.2036,12,charge,0,1.256,0.419,2.0,2.0,3.3883,3.4249,29.1448,11-30-21_01.40_CC_protocol_HPPC_IN21700_30T_cycle_#1200.mat
CC,1200,0.84578,2.51484,0.2036,12,charge,0,1.256,0.419,10.0,9.9,3.3883,3.4369,38.7004,11-30-21_01.40_CC_protocol_HPPC_IN21700_30T_cycle_#1200.mat
CC,1200,0.84578,2.51484,0.2035,12,discharge,1,-10.06,3.353,2.0,2.0,3.3852,3.0233,35.9742,11-30-21_01.40_CC_protocol_HPPC_IN21700_30T_cycle_#1200.mat
CC,1200,0.84578,2.51484,0.2035,12,discharge,1,-10.06,3.353,10.0,9.9,3.3852,2.6791,70.1889,11-30-21_01.40_CC_protocol_HPPC_IN21700_30T_cycle_#1200.mat
CC,1200,0.84578,2.51484,0.2036,12,charge,1,5.028,1.676,2.0,2.0,3.4013,3.5207,23.7451,11-30-21_01.40_CC_protocol_HPPC_IN21700_30T_cycle_#1200.mat
CC,1200,0.84578,2.51484,0.2036,12,charge,1,5.028,1.676,10.0,9.9,3.4013,3.5443,28.4385,11-30-21_01.40_CC_protocol_HPPC_IN21700_30T_cycle_#1200.mat
CC,1200,0.84578,2.51484,0.2034,12,discharge,2,-16.551,5.517,2.0,2.0,3.3897,2.672,43.3629,11-30-21_01.40_CC_protocol_HPPC_IN21700_30T_cycle_#1200.mat
CC,1200,0.84578,2.51484,0.2034,12,discharge,2,-16.551,5.517,10.0,9.9,3.3897,2.4999,53.7611,11-30-21_01.40_CC_protocol_HPPC_IN21700_30T_cycle_#1200.mat
CC,1200,0.84578,2.51484,0.2037,12,charge,2,15.089,5.03,2.0,2.0,3.41,3.6878,18.4108,11-30-21_01.40_CC_protocol_HPPC_IN21700_30T_cycle_#1200.mat
CC,1200,0.84578,2.51484,0.2037,12,charge,2,15.089,5.03,10.0,9.9,3.41,3.7307,21.2539,11-30-21_01.40_CC_protocol_HPPC_IN21700_30T_cycle_#1200.mat
CC,1200,0.84578,2.51484,0.2033,12,discharge,3,-15.566,5.189,2.0,2.0,3.3896,2.4992,57.2016,11-30-21_01.40_CC_protocol_HPPC_IN21700_30T_cycle_#1200.mat
CC,1200,0.84578,2.51484,0.2033,12,discharge,3,-15.566,5.189,10.0,9.9,3.3896,2.4999,57.1566,11-30-21_01.40_CC_protocol_HPPC_IN21700_30T_cycle_#1200.mat
CC,1200,0.84578,2.51484,0.2038,12,charge,3,25.15,8.383,2.0,2.0,3.412,3.8227,16.33,11-30-21_01.40_CC_protocol_HPPC_IN21700_30T_cycle_#1200.mat
CC,1200,0.84578,2.51484,0.2038,12,charge,3,25.15,8.383,10.0,9.9,3.412,3.8909,19.0417,11-30-21_01.40_CC_protocol_HPPC_IN21700_30T_cycle_#1200.mat
CC,1237,0.8392,2.49527,1.0,0,discharge,0,-2.496,0.832,2.0,2.0,4.1181,4.0477,28.2074,12-04-21_21.40_CC_protocol_HPPC_IN21700_30T_cycle_#1237.mat
CC,1237,0.8392,2.49527,1.0,0,discharge,0,-2.496,0.832,10.0,9.7,4.1181,4.0269,36.5414,12-04-21_21.40_CC_protocol_HPPC_IN21700_30T_cycle_#1237.mat
CC,1237,0.8392,2.49527,1.0,0,charge,0,1.249,0.416,2.0,1.9,4.1336,4.1765,34.3557,12-04-21_21.40_CC_protocol_HPPC_IN21700_30T_cycle_#1237.mat
CC,1237,0.8392,2.49527,1.0,0,charge,0,1.249,0.416,10.0,9.9,4.1336,4.1933,47.8097,12-04-21_21.40_CC_protocol_HPPC_IN21700_30T_cycle_#1237.mat
CC,1237,0.8392,2.49527,0.9999,0,discharge,1,-9.977,3.326,2.0,1.9,4.1281,3.8581,27.0609,12-04-21_21.40_CC_protocol_HPPC_IN21700_30T_cycle_#1237.mat
CC,1237,0.8392,2.49527,0.9999,0,discharge,1,-9.977,3.326,10.0,9.9,4.1281,3.8232,30.5588,12-04-21_21.40_CC_protocol_HPPC_IN21700_30T_cycle_#1237.mat
CC,1237,0.8392,2.49527,1.0,0,charge,1,1.55,0.517,2.0,2.0,4.1383,4.2,39.8154,12-04-21_21.40_CC_protocol_HPPC_IN21700_30T_cycle_#1237.mat
CC,1237,0.8392,2.49527,1.0,0,charge,1,1.55,0.517,10.0,9.9,4.1383,4.2,39.8154,12-04-21_21.40_CC_protocol_HPPC_IN21700_30T_cycle_#1237.mat
CC,1237,0.8392,2.49527,0.9998,0,discharge,2,-19.956,6.652,2.0,2.0,4.1266,3.6718,22.7901,12-04-21_21.40_CC_protocol_HPPC_IN21700_30T_cycle_#1237.mat
CC,1237,0.8392,2.49527,0.9998,0,discharge,2,-19.956,6.652,10.0,9.91,4.1266,3.6233,25.2205,12-04-21_21.40_CC_protocol_HPPC_IN21700_30T_cycle_#1237.mat
CC,1237,0.8392,2.49527,1.0,0,charge,2,1.469,0.49,2.0,1.9,4.1429,4.2001,38.9381,12-04-21_21.40_CC_protocol_HPPC_IN21700_30T_cycle_#1237.mat
CC,1237,0.8392,2.49527,1.0,0,charge,2,1.469,0.49,10.0,9.9,4.1429,4.2,38.87,12-04-21_21.40_CC_protocol_HPPC_IN21700_30T_cycle_#1237.mat
CC,1237,0.8392,2.49527,0.9998,0,discharge,3,-28.685,9.562,2.0,2.0,4.1257,3.5275,20.8541,12-04-21_21.40_CC_protocol_HPPC_IN21700_30T_cycle_#1237.mat
CC,1237,0.8392,2.49527,0.9998,0,discharge,3,-28.685,9.562,10.0,9.9,4.1257,3.46,23.2073,12-04-21_21.40_CC_protocol_HPPC_IN21700_30T_cycle_#1237.mat
CC,1237,0.8392,2.49527,1.0,0,charge,3,1.313,0.438,2.0,2.0,4.1472,4.2002,40.3748,12-04-21_21.40_CC_protocol_HPPC_IN21700_30T_cycle_#1237.mat
CC,1237,0.8392,2.49527,1.0,0,charge,3,1.313,0.438,10.0,9.9,4.1472,4.2001,40.2986,12-04-21_21.40_CC_protocol_HPPC_IN21700_30T_cycle_#1237.mat
CC,1237,0.8392,2.49527,0.9584,1,discharge,0,-2.495,0.832,2.0,1.9,4.0856,4.0148,28.3733,12-04-21_21.40_CC_protocol_HPPC_IN21700_30T_cycle_#1237.mat
CC,1237,0.8392,2.49527,0.9584,1,discharge,0,-2.495,0.832,10.0,9.9,4.0856,4.001,33.9037,12-04-21_21.40_CC_protocol_HPPC_IN21700_30T_cycle_#1237.mat
CC,1237,0.8392,2.49527,0.9584,1,charge,0,1.247,0.416,2.0,1.9,4.0875,4.1231,28.5462,12-04-21_21.40_CC_protocol_HPPC_IN21700_30T_cycle_#1237.mat
CC,1237,0.8392,2.49527,0.9584,1,charge,0,1.247,0.416,10.0,9.9,4.0875,4.1315,35.2819,12-04-21_21.40_CC_protocol_HPPC_IN21700_30T_cycle_#1237.mat
CC,1237,0.8392,2.49527,0.9583,1,discharge,1,-9.977,3.326,2.0,2.0,4.0853,3.8374,24.8464,12-04-21_21.40_CC_protocol_HPPC_IN21700_30T_cycle_#1237.mat
CC,1237,0.8392,2.49527,0.9583,1,discharge,1,-9.977,3.326,10.0,9.9,4.0853,3.8013,28.4646,12-04-21_21.40_CC_protocol_HPPC_IN21700_30T_cycle_#1237.mat
CC,1237,0.8392,2.49527,0.9585,1,charge,1,3.495,1.165,2.0,2.0,4.091,4.2,31.1874,12-04-21_21.40_CC_protocol_HPPC_IN21700_30T_cycle_#1237.mat
CC,1237,0.8392,2.49527,0.9585,1,charge,1,3.495,1.165,10.0,9.9,4.091,4.2,31.1874,12-04-21_21.40_CC_protocol_HPPC_IN21700_30T_cycle_#1237.mat
CC,1237,0.8392,2.49527,0.9583,1,discharge,2,-19.957,6.652,2.0,2.0,4.0866,3.6552,21.6165,12-04-21_21.40_CC_protocol_HPPC_IN21700_30T_cycle_#1237.mat
CC,1237,0.8392,2.49527,0.9583,1,discharge,2,-19.957,6.652,10.0,9.9,4.0866,3.5939,24.6881,12-04-21_21.40_CC_protocol_HPPC_IN21700_30T_cycle_#1237.mat
CC,1237,0.8392,2.49527,0.9585,1,charge,2,3.366,1.122,2.0,2.0,4.0952,4.2002,31.1897,12-04-21_21.40_CC_protocol_HPPC_IN21700_30T_cycle_#1237.mat
CC,1237,0.8392,2.49527,0.9585,1,charge,2,3.366,1.122,10.0,9.9,4.0952,4.2002,31.1897,12-04-21_21.40_CC_protocol_HPPC_IN21700_30T_cycle_#1237.mat
CC,1237,0.8392,2.49527,0.9582,1,discharge,3,-28.686,9.562,2.0,2.0,4.0879,3.5168,19.9087,12-04-21_21.40_CC_protocol_HPPC_IN21700_30T_cycle_#1237.mat
CC,1237,0.8392,2.49527,0.9582,1,discharge,3,-28.686,9.562,10.0,9.9,4.0879,3.4319,22.8683,12-04-21_21.40_CC_protocol_HPPC_IN21700_30T_cycle_#1237.mat
CC,1237,0.8392,2.49527,0.9585,1,charge,3,3.191,1.064,2.0,2.0,4.0991,4.2,31.6232,12-04-21_21.40_CC_protocol_HPPC_IN21700_30T_cycle_#1237.mat
CC,1237,0.8392,2.49527,0.9585,1,charge,3,3.191,1.064,10.0,9.9,4.0991,4.2,31.6232,12-04-21_21.40_CC_protocol_HPPC_IN21700_30T_cycle_#1237.mat
CC,1237,0.8392,2.49527,0.9168,2,discharge,0,-2.494,0.831,2.0,2.0,4.0728,4.0085,25.785,12-04-21_21.40_CC_protocol_HPPC_IN21700_30T_cycle_#1237.mat
CC,1237,0.8392,2.49527,0.9168,2,discharge,0,-2.494,0.831,10.0,9.9,4.0728,3.9924,32.2412,12-04-21_21.40_CC_protocol_HPPC_IN21700_30T_cycle_#1237.mat
CC,1237,0.8392,2.49527,0.9169,2,charge,0,1.247,0.416,2.0,2.0,4.0748,4.1063,25.2667,12-04-21_21.40_CC_protocol_HPPC_IN21700_30T_cycle_#1237.mat
CC,1237,0.8392,2.49527,0.9169,2,charge,0,1.247,0.416,10.0,9.9,4.0748,4.1129,30.5607,12-04-21_21.40_CC_protocol_HPPC_IN21700_30T_cycle_#1237.mat
CC,1237,0.8392,2.49527,0.9168,2,discharge,1,-9.977,3.326,2.0,2.0,4.0724,3.8402,23.2735,12-04-21_21.40_CC_protocol_HPPC_IN21700_30T_cycle_#1237.mat
CC,1237,0.8392,2.49527,0.9168,2,discharge,1,-9.977,3.326,10.0,9.9,4.0724,3.7911,28.1948,12-04-21_21.40_CC_protocol_HPPC_IN21700_30T_cycle_#1237.mat
CC,1237,0.8392,2.49527,0.9169,2,charge,1,4.627,1.542,2.0,2.0,4.0779,4.1989,26.1503,12-04-21_21.40_CC_protocol_HPPC_IN21700_30T_cycle_#1237.mat
CC,1237,0.8392,2.49527,0.9169,2,charge,1,4.627,1.542,10.0,9.9,4.0779,4.2001,26.4096,12-04-21_21.40_CC_protocol_HPPC_IN21700_30T_cycle_#1237.mat
CC,1237,0.8392,2.49527,0.9167,2,discharge,2,-19.955,6.652,2.0,2.0,4.0737,3.6604,20.7116,12-04-21_21.40_CC_protocol_HPPC_IN21700_30T_cycle_#1237.mat
CC,1237,0.8392,2.49527,0.9167,2,discharge,2,-19.955,6.652,10.0,9.9,4.0737,3.5825,24.6154,12-04-21_21.40_CC_protocol_HPPC_IN21700_30T_cycle_#1237.mat
CC,1237,0.8392,2.49527,0.9169,2,charge,2,4.586,1.529,2.0,1.9,4.0808,4.2,25.9913,12-04-21_21.40_CC_protocol_HPPC_IN21700_30T_cycle_#1237.mat
CC,1237,0.8392,2.49527,0.9169,2,charge,2,4.586,1.529,10.0,9.9,4.0808,4.2001,26.0131,12-04-21_21.40_CC_protocol_HPPC_IN21700_30T_cycle_#1237.mat
CC,1237,0.8392,2.49527,0.9166,2,discharge,3,-28.685,9.562,2.0,1.9,4.0753,3.5271,19.111,12-04-21_21.40_CC_protocol_HPPC_IN21700_30T_cycle_#1237.mat
CC,1237,0.8392,2.49527,0.9166,2,discharge,3,-28.685,9.562,10.0,9.9,4.0753,3.4228,22.7471,12-04-21_21.40_CC_protocol_HPPC_IN21700_30T_cycle_#1237.mat
CC,1237,0.8392,2.49527,0.9169,2,charge,3,4.468,1.489,2.0,2.0,4.0833,4.2,26.1185,12-04-21_21.40_CC_protocol_HPPC_IN21700_30T_cycle_#1237.mat
CC,1237,0.8392,2.49527,0.9169,2,charge,3,4.468,1.489,10.0,9.9,4.0833,4.2,26.1185,12-04-21_21.40_CC_protocol_HPPC_IN21700_30T_cycle_#1237.mat
CC,1237,0.8392,2.49527,0.8337,3,discharge,0,-2.494,0.831,2.0,2.0,3.9847,3.9259,23.5785,12-04-21_21.40_CC_protocol_HPPC_IN21700_30T_cycle_#1237.mat
CC,1237,0.8392,2.49527,0.8337,3,discharge,0,-2.494,0.831,10.0,9.9,3.9847,3.9062,31.4781,12-04-21_21.40_CC_protocol_HPPC_IN21700_30T_cycle_#1237.mat
CC,1237,0.8392,2.49527,0.8337,3,charge,0,1.248,0.416,2.0,2.0,3.9877,4.0164,22.995,12-04-21_21.40_CC_protocol_HPPC_IN21700_30T_cycle_#1237.mat
CC,1237,0.8392,2.49527,0.8337,3,charge,0,1.248,0.416,10.0,9.9,3.9877,4.0251,29.9655,12-04-21_21.40_CC_protocol_HPPC_IN21700_30T_cycle_#1237.mat
CC,1237,0.8392,2.49527,0.8336,3,discharge,1,-9.978,3.326,2.0,2.0,3.9852,3.7677,21.7986,12-04-21_21.40_CC_protocol_HPPC_IN21700_30T_cycle_#1237.mat
CC,1237,0.8392,2.49527,0.8336,3,discharge,1,-9.978,3.326,10.0,9.9,3.9852,3.7132,27.2608,12-04-21_21.40_CC_protocol_HPPC_IN21700_30T_cycle_#1237.mat
CC,1237,0.8392,2.49527,0.8338,3,charge,1,4.989,1.663,2.0,2.0,3.9935,4.1005,21.4472,12-04-21_21.40_CC_protocol_HPPC_IN21700_30T_cycle_#1237.mat
CC,1237,0.8392,2.49527,0.8338,3,charge,1,4.989,1.663,10.0,9.9,3.9935,4.1296,27.28,12-04-21_21.40_CC_protocol_HPPC_IN21700_30T_cycle_#1237.mat
CC,1237,0.8392,2.49527,0.8336,3,discharge,2,-19.957,6.652,2.0,1.9,3.9873,3.5958,19.6172,12-04-21_21.40_CC_protocol_HPPC_IN21700_30T_cycle_#1237.mat
CC,1237,0.8392,2.49527,0.8336,3,discharge,2,-19.957,6.652,10.0,9.9,3.9873,3.5131,23.7611,12-04-21_21.40_CC_protocol_HPPC_IN21700_30T_cycle_#1237.mat
