Repository: KikETs/ECM_HYBRID_BMS_JOINT

## Results

| Arm | Model | Size | Protocol | Result | Worst cell |
|---|---|---|---|---|---|
| SOP | 2RC table + trim (A8) | 4 effective coefficients, 2 EW states | leave-one-cell-out | usable current 69.6 % discharge, 59.5 % charge (τ = 10 s) | 59.9 % / 53.5 % (BOOST_REST) |
| SOH | dQ/dV ridge | 65 coefficients | leave-one-cell-out | RMSE 0.0094, bias −0.0005 | 0.0130 (BOOST_REST) |
| SOC | 2RC EKF, low-current gate | 3 states | leave-one-cell-out | **2.34 %p** over six sensor disturbances on estimated SOH (2.325 on true SOH), per cell 2.00–2.75 | 4.60 %p (BOOST_NEGPULSE_1S, current offset −0.10 A) |

The SOH arm was a 10,945-parameter CNN until the second audit round. Nested

File: analysis/uypydj_ecm.csv (part 26 of 80)
cell,cycle,SOH,CAP_Ah,SOC,direction,rate_rank,I_A,V_pre_V,rest_before_s,n_points,R0_mOhm,R1_mOhm,tau1_s,R2_mOhm,tau2_s,fit_rmse_mV
BOOST,1687,0.74426,2.22951,0.9984,discharge,3,-25.637,4.0961,639.4,101,12.1096,15.3476,0.2847,10.2744,5.0535,1.9947
BOOST,1687,0.74426,2.22951,0.9952,charge,3,1.889,4.1227,337.6,50,41.0087,0.01,0.05,0.01,2999.9805,0.825
BOOST,1687,0.74426,2.22951,0.958,discharge,0,-2.231,4.0616,4790.2,101,12.3613,30.0044,0.638,33.1283,5.611,0.4094
BOOST,1687,0.74426,2.22951,0.958,charge,0,1.114,4.0683,70.4,101,12.707,30.1979,0.6527,31.1257,4.8612,0.224
BOOST,1687,0.74426,2.22951,0.958,discharge,1,-8.918,4.0635,635.4,101,12.4999,22.7785,0.4284,17.0206,5.006,1.1799
BOOST,1687,0.74426,2.22951,0.9581,charge,1,2.063,4.0756,160.7,101,24.2623,36.105,0.1618,0.01,3000.0,1.2216
BOOST,1687,0.74426,2.22951,0.9579,discharge,2,-17.835,4.0657,649.4,101,12.3732,16.8016,0.3189,13.1295,5.1226,2.1258
BOOST,1687,0.74426,2.22951,0.9581,charge,2,1.965,4.0813,280.6,101,60.4541,0.01,0.05,0.01,3000.0,0.7542
BOOST,1687,0.74426,2.22951,0.9578,discharge,3,-25.638,4.07,647.9,101,12.2259,13.8767,0.2685,11.8844,5.0412,2.496
BOOST,1687,0.74426,2.22951,0.9581,charge,3,1.802,4.0872,386.8,101,62.6715,0.01,0.05,0.01,2999.9974,0.7431
BOOST,1687,0.74426,2.22951,0.9209,discharge,0,-2.228,4.0056,4795.0,101,12.5656,25.7286,0.5689,32.4211,6.0465,0.3709
BOOST,1687,0.74426,2.22951,0.9209,charge,0,1.116,4.0117,70.3,101,12.4047,26.0962,0.582,31.8258,6.1272,0.2173
BOOST,1687,0.74426,2.22951,0.9208,discharge,1,-8.917,4.0072,635.5,101,12.3817,20.1646,0.4031,16.4981,4.9079,1.1437
BOOST,1687,0.74426,2.22951,0.9209,charge,1,3.597,4.0236,160.7,101,14.5815,34.5539,0.4861,0.01,2999.9999,1.0512
BOOST,1687,0.74426,2.22951,0.9207,discharge,2,-17.834,4.0095,668.6,101,12.2197,15.1647,0.3008,12.7457,5.124,2.1682
BOOST,1687,0.74426,2.22951,0.921,charge,2,3.455,4.0353,280.5,101,45.82,1.8857,0.05,0.01,3000.0,0.8975
BOOST,1687,0.74426,2.22951,0.9207,discharge,3,-25.637,4.0135,668.2,101,12.2687,12.391,0.2609,11.7468,5.2788,2.4504
BOOST,1687,0.74426,2.22951,0.921,charge,3,3.292,4.0446,386.7,101,47.2485,0.01,0.05,0.01,2999.9994,0.9904
BOOST,1687,0.74426,2.22951,0.8465,discharge,0,-2.229,3.8991,5354.2,101,12.6896,22.3293,0.5105,24.6089,5.6304,0.3748
BOOST,1687,0.74426,2.22951,0.8466,charge,0,1.113,3.9021,70.4,101,13.1315,23.4852,0.5302,24.614,6.1297,0.1995
BOOST,1687,0.74426,2.22951,0.8465,discharge,1,-8.918,3.9009,635.4,101,12.5601,18.3368,0.3732,15.4103,5.6131,1.1256
BOOST,1687,0.74426,2.22951,0.8466,charge,1,4.458,3.9133,160.9,101,12.3847,21.143,0.4324,17.9559,5.7732,0.5815
BOOST,1687,0.74426,2.22951,0.8464,discharge,2,-17.835,3.9029,680.6,101,12.3594,14.1937,0.2878,13.1643,5.9873,1.9048
BOOST,1687,0.74426,2.22951,0.8467,charge,2,7.14,3.9247,281.4,101,21.9522,16.6286,0.0928,0.01,3000.0,1.5587
BOOST,1687,0.74426,2.22951,0.8464,discharge,3,-25.637,3.9068,718.1,101,12.3076,11.2965,0.2441,12.2094,5.9543,2.1631
BOOST,1687,0.74426,2.22951,0.8468,charge,3,7.123,3.9335,386.1,101,37.4205,0.01,0.05,0.01,3000.0,0.4926
BOOST,1687,0.74426,2.22951,0.7722,discharge,0,-2.229,3.8084,5405.3,101,12.129,20.6803,0.4843,24.5078,6.4223,0.3416
BOOST,1687,0.74426,2.22951,0.7723,charge,0,1.115,3.8128,70.4,101,12.1274,20.7476,0.4706,21.3241,5.3776,0.183
BOOST,1687,0.74426,2.22951,0.7722,discharge,1,-8.918,3.8115,635.4,101,12.2959,16.6778,0.3583,16.1333,5.7349,1.1256
BOOST,1687,0.74426,2.22951,0.7723,charge,1,4.458,3.8223,160.9,101,12.2014,18.9902,0.4113,14.451,5.2302,0.5947
BOOST,1687,0.74426,2.22951,0.7721,discharge,2,-17.832,3.8134,680.8,101,12.2217,12.8085,0.2822,13.4338,6.0159,2.0086
BOOST,1687,0.74426,2.22951,0.7724,charge,2,11.624,3.8327,281.4,101,13.5537,3.2741,0.1006,14.7885,0.3846,0.7895
BOOST,1687,0.74426,2.22951,0.7724,charge,3,10.47,3.8615,375.0,101,23.8543,8.5151,0.05,0.01,2999.9999,2.2334
BOOST,1687,0.74426,2.22951,0.6979,discharge,0,-2.229,3.743,5452.1,101,12.5295,21.092,0.4921,25.3553,6.5761,0.3504
BOOST,1687,0.74426,2.22951,0.6979,charge,0,1.115,3.7473,70.3,101,12.3252,20.9042,0.4752,23.4657,5.8207,0.1935
BOOST,1687,0.74426,2.22951,0.6979,discharge,1,-8.918,3.7453,635.4,101,12.4082,16.7098,0.3631,16.6774,5.7731,1.1161
BOOST,1687,0.74426,2.22951,0.698,charge,1,4.458,3.7573,160.4,101,12.2702,18.9909,0.4098,15.2723,5.1143,0.5619
BOOST,1687,0.74426,2.22951,0.6978,discharge,2,-17.834,3.7472,680.5,101,12.1565,12.9077,0.2874,13.5751,5.7927,1.9439
BOOST,1687,0.74426,2.22951,0.6981,charge,2,13.376,3.7679,280.5,101,11.8195,12.6871,0.241,8.4542,3.3557,1.4276
BOOST,1687,0.74426,2.22951,0.6977,discharge,3,-25.638,3.7511,799.7,101,12.1266,10.6976,0.252,12.7277,5.9624,2.7222
BOOST,1687,0.74426,2.22951,0.6981,charge,3,14.464,3.7767,385.6,101,17.9726,11.3087,0.0939,0.01,3000.0,1.7499
BOOST,1687,0.74426,2.22951,0.6236,discharge,0,-2.229,3.6641,5507.3,101,12.5453,20.2826,0.4875,23.3887,6.3043,0.3337
BOOST,1687,0.74426,2.22951,0.6236,charge,0,1.115,3.6677,70.3,101,12.1428,20.4293,0.4794,21.7257,5.8525,0.1796
BOOST,1687,0.74426,2.22951,0.6236,discharge,1,-8.918,3.6663,635.4,101,12.2558,16.4274,0.3695,16.428,5.9591,1.1283
BOOST,1687,0.74426,2.22951,0.6237,charge,1,4.458,3.6773,160.2,101,12.1975,18.1184,0.4068,14.8814,5.2091,0.5478
BOOST,1687,0.74426,2.22951,0.6235,discharge,2,-17.833,3.6679,680.4,101,12.0732,12.5988,0.2906,13.8316,6.0726,2.1022
BOOST,1687,0.74426,2.22951,0.6237,charge,2,13.376,3.6878,279.9,101,11.8086,12.9086,0.2763,9.3061,5.4722,1.0676
BOOST,1687,0.74426,2.22951,0.6234,discharge,3,-25.638,3.6717,800.3,101,11.9409,10.5338,0.2547,13.2018,6.4338,2.7529
BOOST,1687,0.74426,2.22951,0.6238,charge,3,18.899,3.6969,385.7,101,13.567,10.8116,0.2787,2.2523,0.0689,0.8021
BOOST,1687,0.74426,2.22951,0.5493,discharge,0,-2.229,3.6036,5559.6,101,12.1895,22.5848,0.5314,25.6645,6.3203,0.3627
BOOST,1687,0.74426,2.22951,0.5493,charge,0,1.113,3.6084,70.3,101,12.3152,22.3437,0.5106,22.4064,5.58,0.2036
BOOST,1687,0.74426,2.22951,0.5493,discharge,1,-8.918,3.6066,635.4,101,12.4513,17.8783,0.3963,18.9068,6.3316,1.1593
BOOST,1687,0.74426,2.22951,0.5494,charge,1,4.458,3.6189,160.5,101,12.2815,19.432,0.4209,15.1662,5.2031,0.5209
BOOST,1687,0.74426,2.22951,0.5492,discharge,2,-17.833,3.6088,680.3,100,12.3201,13.667,0.3111,16.4744,6.74,2.3259
BOOST,1687,0.74426,2.22951,0.5494,charge,2,13.377,3.6304,280.0,101,11.8733,13.4592,0.2787,8.9612,5.2008,1.0695
BOOST,1687,0.74426,2.22951,0.5491,discharge,3,-25.636,3.6108,800.4,101,12.1167,11.4189,0.2797,16.8604,7.7583,2.7415
BOOST,1687,0.74426,2.22951,0.5495,charge,3,21.522,3.6402,384.6,101,12.1226,7.8044,0.1448,6.1297,1.0742,1.8
BOOST,1687,0.74426,2.22951,0.475,discharge,0,-2.229,3.537,5592.6,101,12.5888,23.5718,0.5663,30.1364,6.1845,0.3984
BOOST,1687,0.74426,2.22951,0.475,charge,0,1.113,3.5416,70.3,101,12.3103,23.5053,0.5453,24.1681,5.492,0.2069
BOOST,1687,0.74426,2.22951,0.4749,discharge,1,-8.916,3.54,635.4,101,12.5041,19.1964,0.4418,23.8367,6.8993,1.3732
BOOST,1687,0.74426,2.22951,0.4751,charge,1,4.458,3.5541,160.4,101,12.1876,20.3821,0.4526,16.0579,5.9823,0.5498
BOOST,1687,0.74426,2.22951,0.4749,discharge,2,-17.833,3.5433,680.4,101,12.328,14.6598,0.354,23.0231,8.0921,2.4465
BOOST,1687,0.74426,2.22951,0.4751,charge,2,13.376,3.569,280.6,101,11.9133,13.0628,0.2767,9.8277,5.3493,1.0203
BOOST,1687,0.74426,2.22951,0.4748,discharge,3,-25.638,3.5486,800.5,101,12.1414,11.7705,0.2974,24.518,8.6979,3.0367
BOOST,1687,0.74426,2.22951,0.4752,charge,3,22.293,3.5822,385.0,101,11.6495,9.5326,0.2129,7.4304,4.7785,1.522
BOOST,1687,0.74426,2.22951,0.4007,discharge,0,-2.229,3.4611,5607.4,101,12.94,27.3136,0.6675,44.2439,6.8889,0.4495
BOOST,1687,0.74426,2.22951,0.4007,charge,0,1.115,3.4652,70.4,101,12.5089,27.5378,0.6385,23.6747,4.8418,0.2201
BOOST,1687,0.74426,2.22951,0.4006,discharge,1,-8.916,3.4636,635.4,101,12.8232,21.4183,0.4949,38.8692,7.6793,1.5491
BOOST,1687,0.74426,2.22951,0.4008,charge,1,4.458,3.4783,160.4,101,12.4029,22.115,0.4736,16.2953,6.1279,0.5345
BOOST,1687,0.74426,2.22951,0.4006,discharge,2,-17.835,3.4668,680.2,101,12.6547,15.6784,0.3943,36.1003,7.6071,3.1856
BOOST,1687,0.74426,2.22951,0.4008,charge,2,13.375,3.4948,279.6,101,11.9597,13.5609,0.2861,10.7637,5.791,1.2207
BOOST,1687,0.74426,2.22951,0.4009,charge,3,22.293,3.5035,326.0,101,11.7889,10.0368,0.22,8.3704,5.1939,1.6726
BOOST,1687,0.74426,2.22951,0.3635,discharge,0,-2.229,3.4312,5071.1,101,12.8891,28.0389,0.7158,62.2516,8.144,0.4427
BOOST,1687,0.74426,2.22951,0.3636,charge,0,1.115,3.437,70.3,101,12.4962,26.8963,0.6348,26.6944,4.328,0.2011
BOOST,1687,0.74426,2.22951,0.3635,discharge,1,-8.918,3.4325,635.4,101,12.8289,21.7381,0.5388,48.8575,7.2895,1.6345
BOOST,1687,0.74426,2.22951,0.3636,charge,1,4.458,3.4514,160.4,101,12.1463,22.2218,0.4765,13.8009,5.6633,0.4944
BOOST,1687,0.74426,2.22951,0.3637,charge,2,13.377,3.4639,260.4,101,11.8705,13.3777,0.2835,10.1334,6.2147,1.1718
BOOST,1687,0.74426,2.22951,0.3637,charge,3,22.293,3.4686,286.9,101,11.7154,9.8895,0.2222,8.3199,5.7247,1.5659
BOOST,1687,0.74426,2.22951,0.3264,discharge,0,-2.231,3.3985,5071.1,101,12.9357,28.6634,0.7645,93.0082,9.0731,0.4613
BOOST,1687,0.74426,2.22951,0.3264,charge,0,1.116,3.4072,70.3,101,12.738,28.8546,0.6893,36.1871,5.3176,0.2225
BOOST,1687,0.74426,2.22951,0.3263,discharge,1,-8.918,3.4003,635.4,101,13.0042,23.4801,0.5968,68.5562,8.3399,1.7613
BOOST,1687,0.74426,2.22951,0.3264,charge,1,4.458,3.4313,160.4,101,12.3413,22.8156,0.4914,13.4135,4.9101,0.5183
BOOST,1687,0.74426,2.22951,0.3265,charge,2,13.375,3.4431,222.4,101,12.0841,13.8859,0.2909,9.2549,5.971,1.1509
BOOST,1687,0.74426,2.22951,0.3266,charge,3,22.292,3.4462,234.3,101,11.7867,10.3739,0.2241,7.6642,5.4484,1.4639
BOOST,1687,0.74426,2.22951,0.2892,discharge,0,-2.229,3.35,5070.9,101,13.0249,28.4008,0.7896,114.9563,9.389,0.4644
BOOST,1687,0.74426,2.22951,0.2893,charge,0,1.116,3.36,70.3,101,13.3928,30.8352,0.7519,45.0009,6.4269,0.2249
BOOST,1687,0.74426,2.22951,0.2893,charge,1,4.458,3.3908,158.9,101,12.1664,22.1504,0.4814,18.8682,4.638,0.5399
BOOST,1687,0.74426,2.22951,0.2893,charge,2,13.376,3.4017,185.8,101,12.1033,14.6582,0.3138,9.7121,5.2196,1.4212
BOOST,1687,0.74426,2.22951,0.2894,charge,3,22.293,3.404,192.6,101,11.8937,10.9061,0.2377,7.7059,5.02,1.7549
BOOST,1725,0.73295,2.19563,1.0,discharge,0,-2.197,4.087,99999.0,99,4.3197,44.865,0.9323,32.0857,3.9532,0.2957
BOOST,1725,0.73295,2.19563,1.0,charge,0,1.097,4.1033,69.5,64,12.45,6.8077,0.2129,73.0363,1.8707,0.7716
BOOST,1725,0.73295,2.19563,0.9999,discharge,1,-8.786,4.0957,637.7,101,12.4275,29.222,0.5144,14.1687,4.5438,1.163
BOOST,1725,0.73295,2.19563,1.0,charge,1,1.705,4.1148,160.7,44,30.9648,19.0727,0.053,0.01,2999.9998,0.6705
BOOST,1725,0.73295,2.19563,0.9999,discharge,2,-17.572,4.0943,639.7,101,12.1264,20.8849,0.3757,11.7378,5.2029,1.6853
BOOST,1725,0.73295,2.19563,0.9978,charge,2,1.942,4.1174,248.2,47,42.6245,0.01,0.05,0.01,2999.7209,0.8098
BOOST,1725,0.73295,2.19563,0.9975,discharge,3,-25.259,4.0926,639.7,101,12.1847,16.4167,0.3041,10.8593,4.8107,2.1709
BOOST,1725,0.73295,2.19563,0.9938,charge,3,1.958,4.1183,327.7,48,41.8239,0.01,0.05,0.01,2999.9688,0.9573
BOOST,1725,0.73295,2.19563,0.9571,discharge,0,-2.197,4.0564,4789.8,101,12.6472,31.7239,0.6838,36.337,5.6537,0.3892
BOOST,1725,0.73295,2.19563,0.9571,charge,0,1.098,4.0632,70.3,101,12.5094,31.5886,0.6931,35.5025,4.8995,0.2086
BOOST,1725,0.73295,2.19563,0.957,discharge,1,-8.787,4.0576,635.4,101,12.4537,24.3354,0.4567,18.2649,4.885,1.1612
BOOST,1725,0.73295,2.19563,0.9572,charge,1,1.97,4.0722,161.0,101,25.2584,39.6901,0.1722,0.01,3000.0,1.3498
BOOST,1725,0.73295,2.19563,0.957,discharge,2,-17.573,4.0597,648.7,101,12.5264,18.0884,0.3389,13.9221,4.922,2.2662
BOOST,1725,0.73295,2.19563,0.9572,charge,2,1.825,4.0788,281.5,101,66.4793,0.01,0.05,0.01,2999.9998,0.8552
BOOST,1725,0.73295,2.19563,0.9569,discharge,3,-25.259,4.0642,646.5,101,12.2471,14.9209,0.2887,12.2909,4.8336,2.645
BOOST,1725,0.73295,2.19563,0.9572,charge,3,1.729,4.0842,387.4,101,67.052,0.01,0.05,0.01,2999.9999,0.81
BOOST,1725,0.73295,2.19563,0.9205,discharge,0,-2.197,3.9927,4795.4,101,12.3715,27.4245,0.6092,34.3253,5.858,0.3759
BOOST,1725,0.73295,2.19563,0.9205,charge,0,1.098,3.9998,70.4,101,12.6632,27.9426,0.6166,34.8472,6.0109,0.2209
BOOST,1725,0.73295,2.19563,0.9204,discharge,1,-8.787,3.9945,635.4,101,12.4565,21.3538,0.4205,17.3687,4.7672,1.2207
BOOST,1725,0.73295,2.19563,0.9205,charge,1,3.607,4.0128,160.7,101,14.5922,37.4104,0.5457,0.01,3000.0,1.1568
BOOST,1725,0.73295,2.19563,0.9204,discharge,2,-17.572,3.9977,669.1,101,12.3153,16.2667,0.3274,13.2449,5.0695,2.047
BOOST,1725,0.73295,2.19563,0.9206,charge,2,3.431,4.0255,281.7,101,46.6208,4.287,0.05,0.01,3000.0,1.3517
BOOST,1725,0.73295,2.19563,0.9203,discharge,3,-25.259,4.002,668.7,101,12.1947,13.4974,0.2812,12.0513,5.1346,2.4752
BOOST,1725,0.73295,2.19563,0.9206,charge,3,3.24,4.0351,387.1,101,50.9416,0.01,0.05,0.01,3000.0,1.1059
BOOST,1725,0.73295,2.19563,0.8473,discharge,0,-2.197,3.8878,5353.2,101,12.562,22.7331,0.5242,25.1877,5.4446,0.3657
BOOST,1725,0.73295,2.19563,0.8473,charge,0,1.098,3.8911,70.3,101,12.3382,23.9499,0.5504,24.5992,5.8362,0.2077
BOOST,1725,0.73295,2.19563,0.8472,discharge,1,-8.786,3.89,635.4,101,12.3224,18.626,0.3888,15.6107,5.5693,1.1365
BOOST,1725,0.73295,2.19563,0.8473,charge,1,4.394,3.9007,161.1,101,12.3482,21.5032,0.4581,19.4047,6.1451,0.5493
BOOST,1725,0.73295,2.19563,0.8471,discharge,2,-17.572,3.8921,680.6,101,12.1951,14.2035,0.3024,13.102,5.9528,1.8454
BOOST,1725,0.73295,2.19563,0.8474,charge,2,7.343,3.9136,281.6,101,20.6099,18.4238,0.1135,0.01,3000.0,1.9076
BOOST,1725,0.73295,2.19563,0.8471,discharge,3,-25.258,3.8963,722.0,101,12.18,11.9326,0.2568,12.3829,5.8686,2.3795
BOOST,1725,0.73295,2.19563,0.8475,charge,3,6.985,3.9251,386.8,101,39.3666,0.01,0.05,0.01,2999.9691,0.7218
BOOST,1725,0.73295,2.19563,0.7741,discharge,0,-2.197,3.7995,5407.2,101,12.5459,22.5898,0.5257,26.656,6.2906,0.3594
BOOST,1725,0.73295,2.19563,0.7741,charge,0,1.097,3.803,70.5,101,12.9922,22.588,0.5194,23.8346,5.4209,0.1854
BOOST,1725,0.73295,2.19563,0.774,discharge,1,-8.787,3.8016,635.4,101,12.2487,18.1543,0.3892,17.2558,5.7194,1.0334
BOOST,1725,0.73295,2.19563,0.7741,charge,1,4.394,3.8139,161.3,101,12.2157,20.9541,0.4536,15.4811,5.2075,0.544
BOOST,1725,0.73295,2.19563,0.7739,discharge,2,-17.57,3.8054,680.6,101,12.2787,13.8781,0.3008,13.9914,5.7682,2.1008
BOOST,1725,0.73295,2.19563,0.7742,charge,2,11.212,3.8254,281.7,101,14.0882,19.3347,0.3233,0.01,3000.0,1.1007
BOOST,1725,0.73295,2.19563,0.7739,discharge,3,-25.26,3.8083,771.7,101,12.0811,11.5558,0.262,12.9943,5.8273,2.6583
BOOST,1725,0.73295,2.19563,0.7743,charge,3,11.101,3.835,387.1,101,22.9824,9.9187,0.05,0.01,3000.0,1.1645
BOOST,1725,0.73295,2.19563,0.7008,discharge,0,-2.197,3.7203,5463.7,101,12.0272,21.5972,0.5198,26.1437,6.3404,0.3554
BOOST,1725,0.73295,2.19563,0.7008,charge,0,1.098,3.7255,70.5,101,12.1237,21.5742,0.5099,24.434,5.8021,0.1925
BOOST,1725,0.73295,2.19563,0.7008,discharge,1,-8.784,3.7244,635.4,101,12.1821,17.3952,0.3824,17.319,5.6826,1.1473
BOOST,1725,0.73295,2.19563,0.7009,charge,1,4.394,3.7367,160.6,101,12.2082,19.4818,0.4405,16.0535,5.1969,0.577
BOOST,1725,0.73295,2.19563,0.7007,discharge,2,-17.572,3.7283,680.4,101,12.1964,13.3321,0.3063,14.0419,5.7355,1.9986
BOOST,1725,0.73295,2.19563,0.701,charge,2,13.18,3.749,281.1,101,11.7884,14.0763,0.2974,9.7412,5.3863,1.1147
BOOST,1725,0.73295,2.19563,0.7006,discharge,3,-25.259,3.7326,800.9,101,12.0623,11.4603,0.2662,13.1248,5.7723,2.7513
BOOST,1725,0.73295,2.19563,0.701,charge,3,14.452,3.7608,387.4,101,17.3311,13.0784,0.1107,0.01,3000.0,2.1716
BOOST,1725,0.73295,2.19563,0.6276,discharge,0,-2.197,3.6531,5506.4,101,12.4863,23.4502,0.5525,26.0265,6.15,0.3362
BOOST,1725,0.73295,2.19563,0.6277,charge,0,1.098,3.657,70.5,101,12.5627,22.9714,0.5348,24.0762,5.5017,0.1896
BOOST,1725,0.73295,2.19563,0.6276,discharge,1,-8.787,3.6549,635.4,101,12.207,18.6352,0.4051,17.9771,5.8839,1.1665
BOOST,1725,0.73295,2.19563,0.6277,charge,1,4.394,3.6677,161.0,101,12.3062,20.6797,0.454,15.7148,5.1171,0.554
BOOST,1725,0.73295,2.19563,0.6275,discharge,2,-17.572,3.6576,680.5,101,12.2727,14.1098,0.315,14.8624,5.9571,2.2177
BOOST,1725,0.73295,2.19563,0.6278,charge,2,13.18,3.6792,281.7,101,12.0258,14.3383,0.2937,9.6597,5.2991,1.1939
BOOST,1725,0.73295,2.19563,0.6274,discharge,3,-25.26,3.6619,801.0,101,12.1726,11.7694,0.2799,14.077,6.3731,2.834
BOOST,1725,0.73295,2.19563,0.6278,charge,3,17.873,3.6898,387.2,101,14.3199,14.2391,0.2184,0.01,3000.0,1.0293
BOOST,1725,0.73295,2.19563,0.5544,discharge,0,-2.197,3.5973,5550.8,101,12.2497,23.8359,0.5751,27.812,6.2133,0.376
BOOST,1725,0.73295,2.19563,0.5544,charge,0,1.098,3.6023,70.5,101,12.3639,23.6401,0.5624,24.0792,5.5729,0.2147
BOOST,1725,0.73295,2.19563,0.5543,discharge,1,-8.786,3.6007,635.4,101,12.3387,18.9166,0.422,20.1315,6.2119,1.2489
BOOST,1725,0.73295,2.19563,0.5544,charge,1,4.394,3.6136,160.7,101,12.1515,20.6241,0.4565,15.946,5.204,0.5288
BOOST,1725,0.73295,2.19563,0.5543,discharge,2,-17.572,3.6033,680.6,100,12.3397,14.3774,0.3359,17.1123,6.6502,2.228
BOOST,1725,0.73295,2.19563,0.5545,charge,2,13.18,3.6262,282.3,101,11.8074,14.1353,0.2939,9.2834,5.0588,1.1879
BOOST,1725,0.73295,2.19563,0.5542,discharge,3,-25.259,3.6064,800.4,101,12.1902,12.0855,0.2911,17.3312,7.3565,2.9604
BOOST,1725,0.73295,2.19563,0.5546,charge,3,20.636,3.6372,387.5,101,12.337,7.701,0.1438,7.2646,0.7914,1.495
BOOST,1725,0.73295,2.19563,0.4812,discharge,0,-2.197,3.5306,5586.2,101,12.7483,26.8448,0.647,34.6357,6.087,0.39
BOOST,1725,0.73295,2.19563,0.4812,charge,0,1.098,3.5356,70.5,101,12.4982,26.5348,0.6212,27.6139,5.3245,0.2177
BOOST,1725,0.73295,2.19563,0.4811,discharge,1,-8.787,3.5329,635.4,101,12.2872,21.6033,0.4774,26.2433,6.5912,1.4514
BOOST,1725,0.73295,2.19563,0.4812,charge,1,4.394,3.5496,160.7,101,12.422,22.8488,0.4961,17.217,5.7211,0.5805
BOOST,1725,0.73295,2.19563,0.4811,discharge,2,-17.572,3.5375,680.5,101,12.5707,16.1273,0.3827,24.7097,7.7334,2.5323
BOOST,1725,0.73295,2.19563,0.4813,charge,2,13.18,3.5666,280.2,101,11.9453,14.5879,0.2993,10.4065,5.2617,1.1412
BOOST,1725,0.73295,2.19563,0.4814,charge,3,21.965,3.5808,382.9,101,11.6472,9.7251,0.1949,7.1525,2.588,2.3963
BOOST,1725,0.73295,2.19563,0.4079,discharge,0,-2.197,3.4573,5606.9,101,12.8441,28.4747,0.7189,49.1331,6.955,0.4357
BOOST,1725,0.73295,2.19563,0.408,charge,0,1.098,3.4618,70.5,101,12.4922,28.3071,0.6745,25.799,4.5674,0.2058
BOOST,1725,0.73295,2.19563,0.4079,discharge,1,-8.787,3.4601,635.4,101,12.7289,22.3313,0.5296,38.7184,7.128,1.5483
BOOST,1725,0.73295,2.19563,0.408,charge,1,4.392,3.4758,161.1,101,12.2774,23.1759,0.5059,16.9759,6.053,0.5319
BOOST,1725,0.73295,2.19563,0.4078,discharge,2,-17.573,3.4635,680.6,101,12.4853,16.1577,0.4016,34.8127,6.8046,3.4652
BOOST,1725,0.73295,2.19563,0.4081,charge,2,13.179,3.4925,280.8,101,11.9474,14.5658,0.3082,11.2251,5.6849,1.2467
BOOST,1725,0.73295,2.19563,0.4082,charge,3,21.966,3.5022,318.7,101,11.8172,11.0289,0.2373,8.7477,5.0678,1.7479
BOOST,1725,0.73295,2.19563,0.3714,discharge,0,-2.199,3.4283,5071.3,101,13.0079,30.0921,0.7756,72.5612,8.0317,0.467
BOOST,1725,0.73295,2.19563,0.3714,charge,0,1.098,3.4351,70.4,101,12.6648,28.6827,0.6852,31.4409,4.1521,0.2204
BOOST,1725,0.73295,2.19563,0.3713,discharge,1,-8.787,3.4297,635.4,101,12.9702,23.5897,0.5734,51.4253,7.0345,1.7186
BOOST,1725,0.73295,2.19563,0.3714,charge,1,4.394,3.4513,161.0,101,12.3332,24.5211,0.5209,14.9296,5.57,0.5344
BOOST,1725,0.73295,2.19563,0.3715,charge,2,13.18,3.4643,254.1,101,11.9407,14.8602,0.3104,10.5257,5.9226,1.1757
BOOST,1725,0.73295,2.19563,0.3716,charge,3,21.965,3.4689,275.4,101,11.824,11.0225,0.2363,8.5729,5.4259,1.6769
BOOST,1725,0.73295,2.19563,0.3347,discharge,0,-2.197,3.3966,5070.1,101,12.9591,29.14,0.799,98.3771,8.6664,0.4592
BOOST,1725,0.73295,2.19563,0.3348,charge,0,1.097,3.406,70.5,101,12.6563,30.3683,0.7425,39.4817,5.2959,0.2117
BOOST,1725,0.73295,2.19563,0.3347,discharge,1,-8.787,3.3986,635.4,101,12.9004,24.5897,0.6237,68.6122,8.21,1.7751
BOOST,1725,0.73295,2.19563,0.3348,charge,1,4.393,3.4317,161.1,101,12.1322,24.2834,0.5238,14.3849,4.8835,0.5233
BOOST,1725,0.73295,2.19563,0.3349,charge,2,13.18,3.4431,223.4,101,11.8978,14.8767,0.3091,9.7014,5.7506,1.1892
BOOST,1725,0.73295,2.19563,0.3349,charge,3,21.966,3.4469,237.0,101,11.6645,11.0322,0.2365,7.9078,5.1936,1.5318
BOOST,1725,0.73295,2.19563,0.2981,discharge,0,-2.199,3.3469,5071.1,101,13.0101,29.6189,0.8363,121.3979,8.9623,0.4424
BOOST,1725,0.73295,2.19563,0.2982,charge,0,1.097,3.3588,70.4,101,12.7514,32.4557,0.7941,49.2167,6.0207,0.2345
BOOST,1725,0.73295,2.19563,0.2982,charge,1,4.393,3.3904,158.0,101,12.4137,24.0139,0.5253,20.2134,4.6967,0.5556
BOOST,1725,0.73295,2.19563,0.2982,charge,2,13.179,3.4013,182.7,101,12.0734,16.1275,0.3392,10.4654,5.2266,1.3207
BOOST,1725,0.73295,2.19563,0.2983,charge,3,21.967,3.4043,188.5,101,11.7147,12.1776,0.2567,8.1871,4.868,1.6171
BOOST,1762,0.7253,2.17271,1.0,discharge,0,-2.173,4.0842,99999.0,99,4.2659,46.1031,0.9736,35.0521,3.9661,0.2804
BOOST,1762,0.7253,2.17271,1.0,charge,0,1.086,4.1013,69.5,61,11.821,6.5256,0.2136,77.9553,1.9568,0.7589
BOOST,1762,0.7253,2.17271,0.9999,discharge,1,-8.691,4.0927,637.9,101,12.4183,30.4826,0.549,15.5588,4.7767,1.0506
BOOST,1762,0.7253,2.17271,1.0,charge,1,1.756,4.1128,161.0,42,28.9093,20.8358,0.063,0.01,2999.9973,0.9438
BOOST,1762,0.7253,2.17271,0.9999,discharge,2,-17.382,4.0915,639.8,101,12.2866,21.42,0.3923,12.9008,5.143,1.8695
BOOST,1762,0.7253,2.17271,0.9975,charge,2,2.01,4.1145,242.7,47,42.627,0.01,0.05,0.01,2999.9146,0.8304
BOOST,1762,0.7253,2.17271,0.9972,discharge,3,-24.987,4.0897,639.8,101,12.1177,17.0073,0.3192,11.7511,4.6505,2.1021
BOOST,1762,0.7253,2.17271,0.9931,charge,3,2.021,4.1155,322.5,48,41.9074,0.01,0.05,0.01,2999.9573,0.9358
BOOST,1762,0.7253,2.17271,0.9568,discharge,0,-2.175,4.0489,4788.6,101,12.9165,33.3551,0.7288,39.999,5.5697,0.3849
BOOST,1762,0.7253,2.17271,0.9569,charge,0,1.086,4.0565,70.4,101,12.6957,33.1049,0.7418,40.9351,5.0635,0.2218
BOOST,1762,0.7253,2.17271,0.9568,discharge,1,-8.692,4.0502,635.4,101,12.6183,25.3973,0.4857,19.5017,4.894,1.1175
BOOST,1762,0.7253,2.17271,0.9569,charge,1,1.947,4.0678,160.9,101,24.8517,43.1328,0.1915,0.01,3000.0,1.4383
BOOST,1762,0.7253,2.17271,0.9567,discharge,2,-17.383,4.0528,648.6,101,12.5061,18.7528,0.3613,14.7445,4.9786,2.2033
BOOST,1762,0.7253,2.17271,0.9569,charge,2,1.846,4.0744,281.6,101,68.0957,0.01,0.05,0.01,2999.9997,0.7808
BOOST,1762,0.7253,2.17271,0.9567,discharge,3,-24.988,4.0582,647.0,101,12.3769,15.4132,0.3026,13.0474,4.7256,2.6023
BOOST,1762,0.7253,2.17271,0.9569,charge,3,1.691,4.081,386.1,101,70.4465,0.01,0.05,0.01,3000.0,0.838
BOOST,1762,0.7253,2.17271,0.9206,discharge,0,-2.173,3.9816,4795.1,101,12.7506,28.9207,0.6476,36.012,5.6923,0.3971
BOOST,1762,0.7253,2.17271,0.9207,charge,0,1.086,3.9874,70.4,101,13.4424,29.3753,0.6645,37.8137,6.0452,0.2214
BOOST,1762,0.7253,2.17271,0.9206,discharge,1,-8.692,3.9835,635.4,101,12.5375,22.4743,0.4443,18.2451,4.7852,1.215
BOOST,1762,0.7253,2.17271,0.9207,charge,1,3.667,4.001,161.1,101,14.6882,39.6913,0.6262,0.01,2999.9992,1.2517
BOOST,1762,0.7253,2.17271,0.9205,discharge,2,-17.384,3.986,670.3,101,12.3372,16.9644,0.3389,14.0451,5.0876,2.1715
BOOST,1762,0.7253,2.17271,0.9208,charge,2,3.471,4.0156,281.6,101,44.5328,8.6529,0.05,0.01,3000.0,1.6795
BOOST,1762,0.7253,2.17271,0.9204,discharge,3,-24.987,3.9908,670.0,101,12.2285,13.9652,0.2901,12.6785,5.0112,2.5945
BOOST,1762,0.7253,2.17271,0.9208,charge,3,3.287,4.0266,387.1,101,52.8071,0.01,0.05,0.01,2999.9999,1.0334
BOOST,1762,0.7253,2.17271,0.8482,discharge,0,-2.173,3.8761,5354.2,101,12.3668,25.6549,0.5826,27.8995,5.4299,0.365
BOOST,1762,0.7253,2.17271,0.8482,charge,0,1.086,3.8805,70.4,101,12.7176,26.7032,0.6107,26.9629,5.459,0.2341
BOOST,1762,0.7253,2.17271,0.8481,discharge,1,-8.692,3.8792,635.4,101,12.5482,20.7731,0.4252,17.2641,5.6727,1.1094
BOOST,1762,0.7253,2.17271,0.8483,charge,1,4.345,3.891,160.5,101,12.3711,24.6167,0.508,20.8138,6.2754,0.5369
BOOST,1762,0.7253,2.17271,0.8481,discharge,2,-17.385,3.8809,680.6,101,12.4467,15.5521,0.32,14.4548,5.9135,2.0259
BOOST,1762,0.7253,2.17271,0.8483,charge,2,6.952,3.9037,280.8,101,21.614,21.0411,0.1187,0.01,3000.0,2.085
BOOST,1762,0.7253,2.17271,0.848,discharge,3,-24.988,3.8852,718.0,101,12.3266,12.8502,0.2749,13.2688,5.6925,2.2612
BOOST,1762,0.7253,2.17271,0.8484,charge,3,6.731,3.9157,386.8,101,38.3219,3.9517,0.05,0.01,3000.0,2.0026
BOOST,1762,0.7253,2.17271,0.7758,discharge,0,-2.173,3.7891,5402.3,101,12.6276,24.6438,0.5754,29.3361,6.2501,0.3736
BOOST,1762,0.7253,2.17271,0.7758,charge,0,1.086,3.7939,70.5,101,12.5059,24.4316,0.5688,26.6905,5.3301,0.1907
BOOST,1762,0.7253,2.17271,0.7757,discharge,1,-8.691,3.7924,635.4,101,12.5575,19.3719,0.415,18.5777,5.6479,1.159
BOOST,1762,0.7253,2.17271,0.7758,charge,1,4.347,3.8052,160.9,101,12.4504,22.6518,0.4923,16.7099,5.133,0.5758
BOOST,1762,0.7253,2.17271,0.7757,discharge,2,-17.382,3.7958,680.4,101,12.3408,14.8723,0.3262,14.9509,5.7596,2.0132
BOOST,1762,0.7253,2.17271,0.7759,charge,2,10.797,3.8179,281.4,101,14.2954,21.1187,0.3166,0.01,3000.0,1.1048
BOOST,1762,0.7253,2.17271,0.7756,discharge,3,-24.989,3.8003,768.2,101,12.2176,12.2291,0.2795,13.5725,5.5965,2.5503
BOOST,1762,0.7253,2.17271,0.776,charge,3,10.685,3.8289,387.0,101,23.5803,11.1679,0.05,0.01,3000.0,1.2028
BOOST,1762,0.7253,2.17271,0.7034,discharge,0,-2.175,3.7119,5457.2,101,12.5911,23.5986,0.5713,28.2621,6.2176,0.3475
BOOST,1762,0.7253,2.17271,0.7034,charge,0,1.086,3.7164,70.5,101,12.3928,23.289,0.5559,26.8125,5.5675,0.1966
BOOST,1762,0.7253,2.17271,0.7033,discharge,1,-8.692,3.7154,635.4,101,12.2782,19.0659,0.422,18.5257,5.7361,1.1004
BOOST,1762,0.7253,2.17271,0.7034,charge,1,4.347,3.7288,160.9,101,12.1355,21.9482,0.4879,17.3208,5.2446,0.5328
BOOST,1762,0.7253,2.17271,0.7032,discharge,2,-17.382,3.7193,680.5,101,12.2441,14.9742,0.3327,15.137,5.708,1.9535
BOOST,1762,0.7253,2.17271,0.7035,charge,2,13.036,3.7426,280.7,101,11.7726,14.1798,0.2654,9.5971,2.682,1.6888
BOOST,1762,0.7253,2.17271,0.7032,discharge,3,-24.988,3.724,798.6,101,12.155,12.485,0.289,13.7798,5.6587,2.5125
BOOST,1762,0.7253,2.17271,0.7036,charge,3,13.705,3.7553,385.9,101,18.4397,14.0292,0.1125,0.01,3000.0,2.4006
BOOST,1762,0.7253,2.17271,0.6309,discharge,0,-2.173,3.6463,5498.1,101,12.6907,25.389,0.6033,28.6678,5.9902,0.358
BOOST,1762,0.7253,2.17271,0.6309,charge,0,1.086,3.6499,70.4,101,13.0064,25.1986,0.5874,26.6294,5.3289,0.1808
BOOST,1762,0.7253,2.17271,0.6309,discharge,1,-8.692,3.6489,635.4,101,12.4129,20.0665,0.4374,19.4132,5.8835,1.1671
BOOST,1762,0.7253,2.17271,0.631,charge,1,4.347,3.6622,160.9,101,12.2232,22.6227,0.4884,16.8051,4.9792,0.5594
BOOST,1762,0.7253,2.17271,0.6308,discharge,2,-17.384,3.652,680.6,101,12.4239,15.1198,0.3415,15.7802,5.9573,2.1909
BOOST,1762,0.7253,2.17271,0.6311,charge,2,13.038,3.675,281.6,101,12.0452,15.4446,0.3158,10.1183,5.1481,1.2026
BOOST,1762,0.7253,2.17271,0.6307,discharge,3,-24.987,3.6558,800.6,101,12.1882,12.5203,0.2941,14.7855,6.2424,2.7758
BOOST,1762,0.7253,2.17271,0.6311,charge,3,17.06,3.6867,386.1,101,14.6701,15.4365,0.2095,0.01,2999.9999,1.4006
BOOST,1762,0.7253,2.17271,0.5585,discharge,0,-2.173,3.5912,5546.4,101,12.6647,26.3554,0.6315,31.6019,6.0443,0.3707
BOOST,1762,0.7253,2.17271,0.5585,charge,0,1.088,3.596,70.5,101,12.5403,26.1464,0.6238,27.3721,5.3425,0.2043
BOOST,1762,0.7253,2.17271,0.5584,discharge,1,-8.692,3.5942,635.4,101,12.5309,21.058,0.4576,22.3675,6.1134,1.3006
BOOST,1762,0.7253,2.17271,0.5585,charge,1,4.347,3.609,160.9,101,12.3629,23.2376,0.4992,17.5599,5.0466,0.5528
BOOST,1762,0.7253,2.17271,0.5584,discharge,2,-17.383,3.5971,680.6,101,12.5045,16.1161,0.3657,19.0289,6.7064,2.3431
BOOST,1762,0.7253,2.17271,0.5586,charge,2,13.04,3.6239,281.6,101,11.9896,15.7812,0.318,9.9507,4.9192,1.1998
BOOST,1762,0.7253,2.17271,0.5583,discharge,3,-24.988,3.6012,801.0,101,12.3122,13.1019,0.3063,18.8005,7.0445,2.9653
BOOST,1762,0.7253,2.17271,0.5587,charge,3,19.359,3.6364,387.2,101,13.0931,5.355,0.1134,10.6827,0.4679,1.1447
BOOST,1762,0.7253,2.17271,0.4861,discharge,0,-2.175,3.5237,5575.4,101,12.8519,27.9006,0.6831,38.2667,5.8496,0.3828
BOOST,1762,0.7253,2.17271,0.4861,charge,0,1.086,3.529,70.4,101,12.3288,28.0112,0.6639,30.4293,5.1708,0.2078
BOOST,1762,0.7253,2.17271,0.486,discharge,1,-8.691,3.5271,635.4,101,12.7162,22.1979,0.5071,27.5512,6.3956,1.4899
BOOST,1762,0.7253,2.17271,0.4861,charge,1,4.345,3.5443,160.9,101,12.3077,23.9221,0.5275,18.3405,5.5594,0.5917
BOOST,1762,0.7253,2.17271,0.4859,discharge,2,-17.385,3.5317,680.4,101,12.5592,17.014,0.4014,25.6637,7.3206,2.4677
BOOST,1762,0.7253,2.17271,0.4862,charge,2,13.038,3.564,281.5,101,12.0058,15.6726,0.3202,11.0205,5.1724,1.1723
BOOST,1762,0.7253,2.17271,0.4862,charge,3,21.606,3.5794,376.8,101,11.6351,9.5001,0.1805,7.7011,1.534,2.5377
BOOST,1762,0.7253,2.17271,0.4136,discharge,0,-2.175,3.4513,5596.1,101,13.1458,32.1291,0.8077,63.2312,7.1231,0.4543
BOOST,1762,0.7253,2.17271,0.4137,charge,0,1.087,3.4569,70.5,101,12.8131,31.5856,0.7478,32.1609,4.2244,0.2305
BOOST,1762,0.7253,2.17271,0.4136,discharge,1,-8.693,3.4539,635.4,101,13.0641,24.9535,0.5773,43.6666,6.9037,1.5435
BOOST,1762,0.7253,2.17271,0.4137,charge,1,4.345,3.4722,161.1,101,12.7295,26.4828,0.5596,18.4342,5.7975,0.571
BOOST,1762,0.7253,2.17271,0.4138,charge,2,13.04,3.4905,273.6,101,11.8767,16.1676,0.3347,11.8991,5.5127,1.2698
BOOST,1762,0.7253,2.17271,0.4138,charge,3,21.728,3.4989,307.4,101,11.88,11.9165,0.2568,9.2418,4.9202,1.7219
BOOST,1762,0.7253,2.17271,0.3774,discharge,0,-2.174,3.4243,5069.9,101,13.1407,30.9631,0.8139,83.1621,7.874,0.47
BOOST,1762,0.7253,2.17271,0.3774,charge,0,1.086,3.4322,70.4,101,12.6718,30.2457,0.7393,36.3156,4.1534,0.2162
BOOST,1762,0.7253,2.17271,0.3774,discharge,1,-8.691,3.4257,635.4,101,13.017,24.9021,0.6044,53.2948,6.7696,1.6786
BOOST,1762,0.7253,2.17271,0.3775,charge,1,4.347,3.4498,160.7,101,12.5953,26.3076,0.5621,16.1023,5.4483,0.5175
BOOST,1762,0.7253,2.17271,0.3776,charge,2,13.038,3.4639,248.6,101,12.0566,15.9298,0.3316,10.9947,5.6063,1.2467
BOOST,1762,0.7253,2.17271,0.3776,charge,3,21.727,3.4685,268.3,101,11.9273,11.8939,0.2576,8.8914,5.1706,1.6112
BOOST,1762,0.7253,2.17271,0.3412,discharge,0,-2.173,3.393,5071.0,101,13.0508,29.8785,0.8326,106.0179,8.2668,0.4576
BOOST,1762,0.7253,2.17271,0.3412,charge,0,1.086,3.4035,70.5,101,12.9043,32.0585,0.7992,44.815,5.2743,0.2108
BOOST,1762,0.7253,2.17271,0.3411,discharge,1,-8.691,3.3952,635.4,101,12.8982,25.6319,0.6403,71.684,8.1192,1.6458
BOOST,1762,0.7253,2.17271,0.3413,charge,1,4.346,3.4321,161.0,101,12.3754,26.0867,0.5615,15.7581,4.8485,0.5684
BOOST,1762,0.7253,2.17271,0.3413,charge,2,13.039,3.4442,217.9,101,11.9221,16.1519,0.3339,10.3256,5.477,1.2126
BOOST,1762,0.7253,2.17271,0.3414,charge,3,21.727,3.4466,231.1,101,11.7862,11.9952,0.2534,8.3354,4.8745,1.6316
BOOST,1762,0.7253,2.17271,0.305,discharge,0,-2.175,3.3414,5070.6,101,12.8447,29.433,0.8537,122.2032,8.577,0.4217
BOOST,1762,0.7253,2.17271,0.305,charge,0,1.086,3.354,70.4,101,12.8436,33.369,0.8421,52.6108,6.1236,0.2411
BOOST,1762,0.7253,2.17271,0.3051,charge,1,4.347,3.3873,157.7,101,12.478,25.4367,0.5599,21.8941,4.7237,0.5729
BOOST,1762,0.7253,2.17271,0.3051,charge,2,13.038,3.3982,180.0,101,12.1752,17.228,0.3619,11.3693,5.1344,1.3839
BOOST,1762,0.7253,2.17271,0.3052,charge,3,21.727,3.4009,185.4,101,12.0503,12.8438,0.2724,8.8079,4.6348,1.7708
BOOST,1800,0.71505,2.14202,1.0,discharge,0,-2.142,4.082,99999.0,99,4.5424,48.5707,1.0476,39.41,4.0746,0.2918
BOOST,1800,0.71505,2.14202,1.0,charge,0,1.072,4.099,69.5,51,12.668,5.1743,0.1844,85.1494,1.9704,0.7175
BOOST,1800,0.71505,2.14202,0.9999,discharge,1,-8.574,4.0907,638.4,101,12.7013,32.5756,0.5885,18.036,4.8851,1.0849
BOOST,1800,0.71505,2.14202,0.9992,charge,1,1.814,4.1082,148.6,40,28.003,22.7038,0.0725,0.01,3000.0,1.2899
BOOST,1800,0.71505,2.14202,0.999,discharge,2,-17.146,4.089,639.9,101,12.6168,22.7867,0.4168,14.7999,5.0343,1.7884
BOOST,1800,0.71505,2.14202,0.9956,charge,2,2.092,4.1094,226.7,45,43.4202,0.01,0.05,0.01,2999.8722,0.933
BOOST,1800,0.71505,2.14202,0.9953,discharge,3,-24.649,4.0858,640.0,101,12.4428,18.0202,0.3397,13.1548,4.4015,2.0702
BOOST,1800,0.71505,2.14202,0.9903,charge,3,2.046,4.1104,306.8,47,43.9027,0.01,0.05,0.01,2999.7828,0.9652
BOOST,1800,0.71505,2.14202,0.9545,discharge,0,-2.144,4.0398,4788.7,101,12.9138,34.6269,0.7689,43.7169,5.5492,0.3851
BOOST,1800,0.71505,2.14202,0.9545,charge,0,1.072,4.0481,70.4,101,12.5746,33.7384,0.7677,46.516,5.1187,0.2321
BOOST,1800,0.71505,2.14202,0.9545,discharge,1,-8.574,4.0413,635.4,101,12.5894,26.6385,0.5137,21.0581,4.8651,1.1454
BOOST,1800,0.71505,2.14202,0.9546,charge,1,1.942,4.0612,160.8,101,24.5097,47.0523,0.2114,0.01,3000.0,1.5848
BOOST,1800,0.71505,2.14202,0.9544,discharge,2,-17.146,4.0442,649.1,101,12.5216,19.7076,0.3829,15.899,4.9553,2.2063
BOOST,1800,0.71505,2.14202,0.9546,charge,2,1.83,4.0699,281.2,101,71.1718,0.01,0.05,0.01,3000.0,0.8605
BOOST,1800,0.71505,2.14202,0.9543,discharge,3,-24.649,4.0498,647.3,101,12.321,16.2157,0.3196,13.9194,4.5942,2.5887
BOOST,1800,0.71505,2.14202,0.9546,charge,3,1.678,4.0771,387.3,101,73.309,0.01,0.05,0.01,3000.0,0.9596
BOOST,1800,0.71505,2.14202,0.9188,discharge,0,-2.142,3.9704,4795.6,101,12.8025,30.0277,0.6855,37.9048,5.5887,0.3923
BOOST,1800,0.71505,2.14202,0.9188,charge,0,1.072,3.9771,70.3,101,12.5889,30.3609,0.7002,40.0897,5.8597,0.2208
BOOST,1800,0.71505,2.14202,0.9187,discharge,1,-8.574,3.9723,635.4,101,12.6274,23.4823,0.4765,19.3014,4.8619,1.1838
BOOST,1800,0.71505,2.14202,0.9188,charge,1,3.747,3.991,160.7,101,14.3608,41.5601,0.7298,0.01,3000.0,1.3614
BOOST,1800,0.71505,2.14202,0.9187,discharge,2,-17.146,3.9751,671.7,101,12.3319,17.77,0.3621,14.9345,5.1266,2.0712
BOOST,1800,0.71505,2.14202,0.9189,charge,2,3.523,4.0059,281.0,101,43.6458,11.5108,0.05,0.01,3000.0,1.8696
BOOST,1800,0.71505,2.14202,0.9186,discharge,3,-24.647,3.9794,671.6,101,12.2045,14.6019,0.3062,13.3585,4.9011,2.5577
BOOST,1800,0.71505,2.14202,0.9189,charge,3,3.288,4.0191,386.4,101,55.069,0.01,0.05,0.01,3000.0,1.2159
BOOST,1800,0.71505,2.14202,0.8473,discharge,0,-2.142,3.8663,5358.8,101,12.8209,27.7113,0.6287,31.0398,5.3991,0.385
BOOST,1800,0.71505,2.14202,0.8474,charge,0,1.072,3.8702,70.3,101,12.7434,28.9429,0.668,29.6447,5.3149,0.2272
BOOST,1800,0.71505,2.14202,0.8473,discharge,1,-8.572,3.8689,635.5,101,12.6095,22.2479,0.4541,18.8815,5.6766,1.106
BOOST,1800,0.71505,2.14202,0.8474,charge,1,4.287,3.8815,160.7,101,12.5433,26.5245,0.5455,21.8891,6.1422,0.5787
BOOST,1800,0.71505,2.14202,0.8472,discharge,2,-17.147,3.871,680.7,101,12.3498,16.7607,0.3422,15.6018,5.8688,1.8416
BOOST,1800,0.71505,2.14202,0.8475,charge,2,6.766,3.8951,281.8,101,22.0551,23.0473,0.1292,0.01,3000.0,2.1655
BOOST,1800,0.71505,2.14202,0.8472,discharge,3,-24.648,3.876,716.9,101,12.4052,13.5939,0.2865,13.9929,5.4067,2.4181
BOOST,1800,0.71505,2.14202,0.8475,charge,3,6.535,3.9086,387.5,101,39.055,5.583,0.05,0.01,3000.0,2.6164
BOOST,1800,0.71505,2.14202,0.7759,discharge,0,-2.144,3.7801,5401.5,101,12.7263,26.264,0.6172,32.0381,6.0555,0.3808
BOOST,1800,0.71505,2.14202,0.7759,charge,0,1.072,3.785,70.4,101,12.5976,25.9403,0.6094,29.6984,5.1476,0.2073
BOOST,1800,0.71505,2.14202,0.7758,discharge,1,-8.574,3.7828,635.4,100,12.3782,20.6664,0.4399,19.923,5.544,1.1841
BOOST,1800,0.71505,2.14202,0.776,charge,1,4.287,3.7977,161.0,101,12.2845,24.4905,0.531,17.9659,5.1012,0.5438
BOOST,1800,0.71505,2.14202,0.7758,discharge,2,-17.146,3.7878,680.6,101,12.2647,15.8125,0.3394,15.8315,5.5909,2.1048
BOOST,1800,0.71505,2.14202,0.776,charge,2,10.457,3.8118,281.3,101,14.309,22.8485,0.323,0.01,3000.0,1.3477
BOOST,1800,0.71505,2.14202,0.7757,discharge,3,-24.649,3.7932,766.3,101,12.2322,12.9281,0.2972,14.0667,5.3606,2.4751
BOOST,1800,0.71505,2.14202,0.7761,charge,3,10.331,3.8243,386.4,101,23.9116,12.4743,0.0565,0.01,2999.998,1.6196
BOOST,1800,0.71505,2.14202,0.7045,discharge,0,-2.142,3.7017,5458.1,101,12.4354,27.0774,0.6351,31.9521,5.922,0.3821
BOOST,1800,0.71505,2.14202,0.7045,charge,0,1.072,3.7075,70.4,101,12.5258,26.5438,0.6196,31.0241,5.2513,0.2079
BOOST,1800,0.71505,2.14202,0.7044,discharge,1,-8.572,3.7063,635.5,101,12.6538,21.1846,0.4536,20.2791,5.5961,1.202
BOOST,1800,0.71505,2.14202,0.7045,charge,1,4.287,3.7209,160.7,101,12.4868,24.5723,0.5307,18.9511,5.0906,0.5905
BOOST,1800,0.71505,2.14202,0.7044,discharge,2,-17.145,3.7107,680.4,101,12.3665,16.2216,0.3554,16.0477,5.5629,2.0508
BOOST,1800,0.71505,2.14202,0.7046,charge,2,12.858,3.7356,281.6,101,11.5722,14.0354,0.2575,10.7092,1.7809,1.8482
BOOST,1800,0.71505,2.14202,0.7043,discharge,3,-24.648,3.7162,795.2,101,12.2697,13.3329,0.302,14.3625,5.4426,2.716
BOOST,1800,0.71505,2.14202,0.7047,charge,3,13.022,3.7506,386.6,101,18.9654,15.5688,0.1142,0.01,3000.0,2.5369
BOOST,1800,0.71505,2.14202,0.633,discharge,0,-2.142,3.6401,5495.4,101,12.4856,27.528,0.6501,31.8882,5.7625,0.3719
BOOST,1800,0.71505,2.14202,0.633,charge,0,1.072,3.6446,70.5,101,13.2478,27.248,0.6464,29.9432,5.1539,0.1967
BOOST,1800,0.71505,2.14202,0.633,discharge,1,-8.572,3.6437,635.4,101,12.5434,21.6024,0.4682,21.0313,5.8146,1.206
BOOST,1800,0.71505,2.14202,0.6331,charge,1,4.287,3.6576,161.0,101,12.5101,24.502,0.5336,17.9744,4.9593,0.5729
BOOST,1800,0.71505,2.14202,0.6329,discharge,2,-17.144,3.647,680.4,101,12.4325,16.2496,0.3596,16.6652,5.8295,2.2377
BOOST,1800,0.71505,2.14202,0.6332,charge,2,12.858,3.6717,281.9,100,11.9341,16.8585,0.3439,10.6385,5.0791,1.0715
BOOST,1800,0.71505,2.14202,0.6329,discharge,3,-24.649,3.6514,800.8,101,12.2062,13.3463,0.3078,15.4568,6.0354,2.814
BOOST,1800,0.71505,2.14202,0.6332,charge,3,16.194,3.6848,386.5,101,15.0765,16.763,0.2029,0.01,3000.0,1.9079
BOOST,1800,0.71505,2.14202,0.5616,discharge,0,-2.142,3.5862,5538.5,101,12.8782,29.5633,0.7039,36.5751,5.9382,0.3915
BOOST,1800,0.71505,2.14202,0.5616,charge,0,1.072,3.5912,70.4,101,13.3053,29.2275,0.6987,31.8023,5.153,0.2086
BOOST,1800,0.71505,2.14202,0.5615,discharge,1,-8.573,3.5894,635.4,100,12.6453,23.0165,0.4989,24.5245,5.9942,1.2447
BOOST,1800,0.71505,2.14202,0.5616,charge,1,4.287,3.6063,160.7,101,12.4747,25.6882,0.5534,18.8791,5.0267,0.5212
BOOST,1800,0.71505,2.14202,0.5615,discharge,2,-17.147,3.5929,680.4,101,12.5993,17.3313,0.3889,20.1985,6.5012,2.387
BOOST,1800,0.71505,2.14202,0.5617,charge,2,12.859,3.6225,281.8,101,12.1541,17.0569,0.3491,10.5758,4.929,1.1393
BOOST,1800,0.71505,2.14202,0.5614,discharge,3,-24.648,3.5975,800.9,101,12.403,13.9363,0.3262,19.6533,6.6683,2.9598
BOOST,1800,0.71505,2.14202,0.5618,charge,3,18.165,3.6365,386.5,101,14.1689,16.8595,0.2999,0.01,2999.9958,1.7226
BOOST,1800,0.71505,2.14202,0.4902,discharge,0,-2.142,3.5193,5563.7,101,12.7982,30.6123,0.7468,44.4461,5.7793,0.3896
BOOST,1800,0.71505,2.14202,0.4902,charge,0,1.072,3.5246,70.4,101,13.4115,30.6368,0.7403,35.1833,5.1003,0.2154
BOOST,1800,0.71505,2.14202,0.4901,discharge,1,-8.574,3.5228,635.5,101,12.8586,24.3148,0.5459,29.9202,6.1333,1.5204
BOOST,1800,0.71505,2.14202,0.4902,charge,1,4.287,3.5427,161.1,101,12.5215,26.6875,0.5802,19.9967,5.5289,0.5857
BOOST,1800,0.71505,2.14202,0.49,discharge,2,-17.145,3.5275,680.4,101,12.6066,18.0179,0.4187,26.5528,6.824,2.5616
BOOST,1800,0.71505,2.14202,0.4903,charge,2,12.859,3.5639,281.3,101,12.051,16.7963,0.3448,11.6164,5.049,1.2356
BOOST,1800,0.71505,2.14202,0.4903,charge,3,20.791,3.579,371.7,101,11.7462,9.386,0.1748,8.803,1.1314,2.2589
BOOST,1800,0.71505,2.14202,0.4187,discharge,0,-2.142,3.4502,5589.6,101,12.9641,32.6333,0.8362,67.2846,6.9834,0.4348
BOOST,1800,0.71505,2.14202,0.4187,charge,0,1.073,3.456,70.4,101,12.6583,33.0219,0.8059,34.8553,4.3193,0.201
BOOST,1800,0.71505,2.14202,0.4186,discharge,1,-8.575,3.4528,635.5,101,13.0146,26.0757,0.6054,43.4686,6.6348,1.5126
BOOST,1800,0.71505,2.14202,0.4188,charge,1,4.287,3.4732,160.8,101,12.4973,28.1085,0.6011,19.8406,5.7526,0.5596
BOOST,1800,0.71505,2.14202,0.4188,charge,2,12.859,3.4921,272.8,100,12.1069,17.0851,0.3543,12.493,5.3063,1.3105
BOOST,1800,0.71505,2.14202,0.4189,charge,3,21.431,3.5006,303.5,101,11.9551,12.2761,0.257,9.2466,3.7045,1.9043
BOOST,1800,0.71505,2.14202,0.383,discharge,0,-2.142,3.4231,5067.9,101,12.9963,31.9711,0.8509,91.0547,7.6418,0.4424
BOOST,1800,0.71505,2.14202,0.383,charge,0,1.074,3.4317,70.4,101,12.8149,32.1764,0.8075,40.1476,4.1403,0.2002
BOOST,1800,0.71505,2.14202,0.383,discharge,1,-8.572,3.4248,635.5,101,12.8623,26.3956,0.6311,53.8178,6.5548,1.5227
BOOST,1800,0.71505,2.14202,0.383,charge,1,4.287,3.4511,161.0,101,12.5502,27.9748,0.5948,17.6856,5.2777,0.5226
