Repository: KikETs/ECM_HYBRID_BMS_JOINT

## Results

| Arm | Model | Size | Protocol | Result | Worst cell |
|---|---|---|---|---|---|
| SOP | 2RC table + trim (A8) | 4 effective coefficients, 2 EW states | leave-one-cell-out | usable current 69.6 % discharge, 59.5 % charge (τ = 10 s) | 59.9 % / 53.5 % (BOOST_REST) |
| SOH | dQ/dV ridge | 65 coefficients | leave-one-cell-out | RMSE 0.0094, bias −0.0005 | 0.0130 (BOOST_REST) |
| SOC | 2RC EKF, low-current gate | 3 states | leave-one-cell-out | **2.34 %p** over six sensor disturbances on estimated SOH (2.325 on true SOH), per cell 2.00–2.75 | 4.60 %p (BOOST_NEGPULSE_1S, current offset −0.10 A) |

The SOH arm was a 10,945-parameter CNN until the second audit round. Nested

File: analysis/uypydj_hppc_resistance.csv (part 26 of 225)
protocol,cycle,SOH,CAP_Ah,SOC,soc_group,direction,rate_rank,I_A,CRate_rated,tau_s,tau_actual_s,V_pre_V,V_tau_V,R_mOhm,file
CC,1237,0.8392,2.49527,0.8338,3,charge,2,9.116,3.039,2.0,2.0,3.9989,4.2001,22.0718,12-04-21_21.40_CC_protocol_HPPC_IN21700_30T_cycle_#1237.mat
CC,1237,0.8392,2.49527,0.8338,3,charge,2,9.116,3.039,10.0,9.9,3.9989,4.2,22.0608,12-04-21_21.40_CC_protocol_HPPC_IN21700_30T_cycle_#1237.mat
CC,1237,0.8392,2.49527,0.8335,3,discharge,3,-28.685,9.562,2.0,2.0,3.9889,3.4588,18.48,12-04-21_21.40_CC_protocol_HPPC_IN21700_30T_cycle_#1237.mat
CC,1237,0.8392,2.49527,0.8335,3,discharge,3,-28.685,9.562,10.0,9.9,3.9889,3.3541,22.13,12-04-21_21.40_CC_protocol_HPPC_IN21700_30T_cycle_#1237.mat
CC,1237,0.8392,2.49527,0.8338,3,charge,3,9.044,3.015,2.0,2.0,4.0027,4.2001,21.8254,12-04-21_21.40_CC_protocol_HPPC_IN21700_30T_cycle_#1237.mat
CC,1237,0.8392,2.49527,0.8338,3,charge,3,9.044,3.015,10.0,9.9,4.0027,4.2,21.8144,12-04-21_21.40_CC_protocol_HPPC_IN21700_30T_cycle_#1237.mat
CC,1237,0.8392,2.49527,0.7505,4,discharge,0,-2.496,0.832,2.0,2.0,3.9023,3.8494,21.1956,12-04-21_21.40_CC_protocol_HPPC_IN21700_30T_cycle_#1237.mat
CC,1237,0.8392,2.49527,0.7505,4,discharge,0,-2.496,0.832,10.0,9.9,3.9023,3.8321,28.1273,12-04-21_21.40_CC_protocol_HPPC_IN21700_30T_cycle_#1237.mat
CC,1237,0.8392,2.49527,0.7506,4,charge,0,1.248,0.416,2.0,1.9,3.9039,3.9304,21.2306,12-04-21_21.40_CC_protocol_HPPC_IN21700_30T_cycle_#1237.mat
CC,1237,0.8392,2.49527,0.7506,4,charge,0,1.248,0.416,10.0,9.9,3.9039,3.9378,27.1591,12-04-21_21.40_CC_protocol_HPPC_IN21700_30T_cycle_#1237.mat
CC,1237,0.8392,2.49527,0.7505,4,discharge,1,-9.979,3.326,2.0,2.0,3.903,3.7017,20.1716,12-04-21_21.40_CC_protocol_HPPC_IN21700_30T_cycle_#1237.mat
CC,1237,0.8392,2.49527,0.7505,4,discharge,1,-9.979,3.326,10.0,9.9,3.903,3.6521,25.1418,12-04-21_21.40_CC_protocol_HPPC_IN21700_30T_cycle_#1237.mat
CC,1237,0.8392,2.49527,0.7506,4,charge,1,4.989,1.663,2.0,1.9,3.9095,4.0076,19.6625,12-04-21_21.40_CC_protocol_HPPC_IN21700_30T_cycle_#1237.mat
CC,1237,0.8392,2.49527,0.7506,4,charge,1,4.989,1.663,10.0,9.9,3.9095,4.0314,24.4328,12-04-21_21.40_CC_protocol_HPPC_IN21700_30T_cycle_#1237.mat
CC,1237,0.8392,2.49527,0.7504,4,discharge,2,-19.955,6.652,2.0,2.0,3.9036,3.533,18.5718,12-04-21_21.40_CC_protocol_HPPC_IN21700_30T_cycle_#1237.mat
CC,1237,0.8392,2.49527,0.7504,4,discharge,2,-19.955,6.652,10.0,9.9,3.9036,3.4541,22.5257,12-04-21_21.40_CC_protocol_HPPC_IN21700_30T_cycle_#1237.mat
CC,1237,0.8392,2.49527,0.7507,4,charge,2,14.914,4.971,2.0,2.0,3.9139,4.177,17.6411,12-04-21_21.40_CC_protocol_HPPC_IN21700_30T_cycle_#1237.mat
CC,1237,0.8392,2.49527,0.7507,4,charge,2,14.914,4.971,10.0,9.9,3.9139,4.2001,19.19,12-04-21_21.40_CC_protocol_HPPC_IN21700_30T_cycle_#1237.mat
CC,1237,0.8392,2.49527,0.7503,4,discharge,3,-28.685,9.562,2.0,1.9,3.9045,3.4045,17.4307,12-04-21_21.40_CC_protocol_HPPC_IN21700_30T_cycle_#1237.mat
CC,1237,0.8392,2.49527,0.7503,4,discharge,3,-28.685,9.562,10.0,9.9,3.9045,3.2968,21.1853,12-04-21_21.40_CC_protocol_HPPC_IN21700_30T_cycle_#1237.mat
CC,1237,0.8392,2.49527,0.7508,4,charge,3,15.149,5.05,2.0,1.9,3.917,4.2,18.6811,12-04-21_21.40_CC_protocol_HPPC_IN21700_30T_cycle_#1237.mat
CC,1237,0.8392,2.49527,0.7508,4,charge,3,15.149,5.05,10.0,9.9,3.917,4.2002,18.6943,12-04-21_21.40_CC_protocol_HPPC_IN21700_30T_cycle_#1237.mat
CC,1237,0.8392,2.49527,0.6674,5,discharge,0,-2.494,0.831,2.0,2.0,3.8115,3.7635,19.2462,12-04-21_21.40_CC_protocol_HPPC_IN21700_30T_cycle_#1237.mat
CC,1237,0.8392,2.49527,0.6674,5,discharge,0,-2.494,0.831,10.0,9.9,3.8115,3.7491,25.02,12-04-21_21.40_CC_protocol_HPPC_IN21700_30T_cycle_#1237.mat
CC,1237,0.8392,2.49527,0.6674,5,charge,0,1.248,0.416,2.0,1.9,3.8134,3.837,18.9087,12-04-21_21.40_CC_protocol_HPPC_IN21700_30T_cycle_#1237.mat
CC,1237,0.8392,2.49527,0.6674,5,charge,0,1.248,0.416,10.0,9.9,3.8134,3.8435,24.1167,12-04-21_21.40_CC_protocol_HPPC_IN21700_30T_cycle_#1237.mat
CC,1237,0.8392,2.49527,0.6673,5,discharge,1,-9.978,3.326,2.0,1.9,3.812,3.6245,18.7913,12-04-21_21.40_CC_protocol_HPPC_IN21700_30T_cycle_#1237.mat
CC,1237,0.8392,2.49527,0.6673,5,discharge,1,-9.978,3.326,10.0,9.9,3.812,3.5758,23.6721,12-04-21_21.40_CC_protocol_HPPC_IN21700_30T_cycle_#1237.mat
CC,1237,0.8392,2.49527,0.6674,5,charge,1,4.989,1.663,2.0,2.0,3.8178,3.9112,18.7201,12-04-21_21.40_CC_protocol_HPPC_IN21700_30T_cycle_#1237.mat
CC,1237,0.8392,2.49527,0.6674,5,charge,1,4.989,1.663,10.0,9.9,3.8178,3.933,23.0894,12-04-21_21.40_CC_protocol_HPPC_IN21700_30T_cycle_#1237.mat
CC,1237,0.8392,2.49527,0.6672,5,discharge,2,-19.957,6.652,2.0,1.9,3.812,3.4563,17.8233,12-04-21_21.40_CC_protocol_HPPC_IN21700_30T_cycle_#1237.mat
CC,1237,0.8392,2.49527,0.6672,5,discharge,2,-19.957,6.652,10.0,9.9,3.812,3.3723,22.0324,12-04-21_21.40_CC_protocol_HPPC_IN21700_30T_cycle_#1237.mat
CC,1237,0.8392,2.49527,0.6675,5,charge,2,14.968,4.989,2.0,1.9,3.8216,4.0783,17.1499,12-04-21_21.40_CC_protocol_HPPC_IN21700_30T_cycle_#1237.mat
CC,1237,0.8392,2.49527,0.6675,5,charge,2,14.968,4.989,10.0,9.9,3.8216,4.1337,20.8511,12-04-21_21.40_CC_protocol_HPPC_IN21700_30T_cycle_#1237.mat
CC,1237,0.8392,2.49527,0.6672,5,discharge,3,-28.685,9.562,2.0,1.9,3.813,3.3247,17.0228,12-04-21_21.40_CC_protocol_HPPC_IN21700_30T_cycle_#1237.mat
CC,1237,0.8392,2.49527,0.6672,5,discharge,3,-28.685,9.562,10.0,9.91,3.813,3.2093,21.0458,12-04-21_21.40_CC_protocol_HPPC_IN21700_30T_cycle_#1237.mat
CC,1237,0.8392,2.49527,0.6676,5,charge,3,21.358,7.119,2.0,2.0,3.8258,4.2001,17.525,12-04-21_21.40_CC_protocol_HPPC_IN21700_30T_cycle_#1237.mat
CC,1237,0.8392,2.49527,0.6676,5,charge,3,21.358,7.119,10.0,9.9,3.8258,4.2,17.5204,12-04-21_21.40_CC_protocol_HPPC_IN21700_30T_cycle_#1237.mat
CC,1237,0.8392,2.49527,0.5842,6,discharge,0,-2.494,0.831,2.0,2.0,3.7265,3.6778,19.5276,12-04-21_21.40_CC_protocol_HPPC_IN21700_30T_cycle_#1237.mat
CC,1237,0.8392,2.49527,0.5842,6,discharge,0,-2.494,0.831,10.0,9.9,3.7265,3.6629,25.5022,12-04-21_21.40_CC_protocol_HPPC_IN21700_30T_cycle_#1237.mat
CC,1237,0.8392,2.49527,0.5843,6,charge,0,1.248,0.416,2.0,1.9,3.7288,3.7525,18.9828,12-04-21_21.40_CC_protocol_HPPC_IN21700_30T_cycle_#1237.mat
CC,1237,0.8392,2.49527,0.5843,6,charge,0,1.248,0.416,10.0,9.9,3.7288,3.7595,24.5895,12-04-21_21.40_CC_protocol_HPPC_IN21700_30T_cycle_#1237.mat
CC,1237,0.8392,2.49527,0.5842,6,discharge,1,-9.98,3.327,2.0,2.0,3.7275,3.5378,19.0086,12-04-21_21.40_CC_protocol_HPPC_IN21700_30T_cycle_#1237.mat
CC,1237,0.8392,2.49527,0.5842,6,discharge,1,-9.98,3.327,10.0,9.9,3.7275,3.4866,24.139,12-04-21_21.40_CC_protocol_HPPC_IN21700_30T_cycle_#1237.mat
CC,1237,0.8392,2.49527,0.5843,6,charge,1,4.989,1.663,2.0,2.0,3.7336,3.8271,18.7405,12-04-21_21.40_CC_protocol_HPPC_IN21700_30T_cycle_#1237.mat
CC,1237,0.8392,2.49527,0.5843,6,charge,1,4.989,1.663,10.0,9.9,3.7336,3.8503,23.3905,12-04-21_21.40_CC_protocol_HPPC_IN21700_30T_cycle_#1237.mat
CC,1237,0.8392,2.49527,0.5841,6,discharge,2,-19.956,6.652,2.0,2.0,3.7286,3.3713,17.9044,12-04-21_21.40_CC_protocol_HPPC_IN21700_30T_cycle_#1237.mat
CC,1237,0.8392,2.49527,0.5841,6,discharge,2,-19.956,6.652,10.0,9.9,3.7286,3.2849,22.2339,12-04-21_21.40_CC_protocol_HPPC_IN21700_30T_cycle_#1237.mat
CC,1237,0.8392,2.49527,0.5844,6,charge,2,14.968,4.989,2.0,2.0,3.7383,3.9931,17.023,12-04-21_21.40_CC_protocol_HPPC_IN21700_30T_cycle_#1237.mat
CC,1237,0.8392,2.49527,0.5844,6,charge,2,14.968,4.989,10.0,9.9,3.7383,4.0445,20.457,12-04-21_21.40_CC_protocol_HPPC_IN21700_30T_cycle_#1237.mat
CC,1237,0.8392,2.49527,0.584,6,discharge,3,-28.685,9.562,2.0,2.0,3.7287,3.2401,17.0333,12-04-21_21.40_CC_protocol_HPPC_IN21700_30T_cycle_#1237.mat
CC,1237,0.8392,2.49527,0.584,6,discharge,3,-28.685,9.562,10.0,9.9,3.7287,3.1224,21.1365,12-04-21_21.40_CC_protocol_HPPC_IN21700_30T_cycle_#1237.mat
CC,1237,0.8392,2.49527,0.5845,6,charge,3,24.945,8.315,2.0,1.9,3.7417,4.1325,15.6665,12-04-21_21.40_CC_protocol_HPPC_IN21700_30T_cycle_#1237.mat
CC,1237,0.8392,2.49527,0.5845,6,charge,3,24.945,8.315,10.0,9.9,3.7417,4.2001,18.3764,12-04-21_21.40_CC_protocol_HPPC_IN21700_30T_cycle_#1237.mat
CC,1237,0.8392,2.49527,0.5011,7,discharge,0,-2.494,0.831,2.0,2.0,3.6531,3.6056,19.0449,12-04-21_21.40_CC_protocol_HPPC_IN21700_30T_cycle_#1237.mat
CC,1237,0.8392,2.49527,0.5011,7,discharge,0,-2.494,0.831,10.0,9.9,3.6531,3.592,24.4978,12-04-21_21.40_CC_protocol_HPPC_IN21700_30T_cycle_#1237.mat
CC,1237,0.8392,2.49527,0.5011,7,charge,0,1.248,0.416,2.0,1.9,3.6553,3.6784,18.5066,12-04-21_21.40_CC_protocol_HPPC_IN21700_30T_cycle_#1237.mat
CC,1237,0.8392,2.49527,0.5011,7,charge,0,1.248,0.416,10.0,9.9,3.6553,3.6846,23.4738,12-04-21_21.40_CC_protocol_HPPC_IN21700_30T_cycle_#1237.mat
CC,1237,0.8392,2.49527,0.501,7,discharge,1,-9.98,3.327,2.0,1.9,3.6539,3.4673,18.6981,12-04-21_21.40_CC_protocol_HPPC_IN21700_30T_cycle_#1237.mat
CC,1237,0.8392,2.49527,0.501,7,discharge,1,-9.98,3.327,10.0,9.9,3.6539,3.4176,23.6783,12-04-21_21.40_CC_protocol_HPPC_IN21700_30T_cycle_#1237.mat
CC,1237,0.8392,2.49527,0.5012,7,charge,1,4.989,1.663,2.0,2.0,3.6598,3.7524,18.5605,12-04-21_21.40_CC_protocol_HPPC_IN21700_30T_cycle_#1237.mat
CC,1237,0.8392,2.49527,0.5012,7,charge,1,4.989,1.663,10.0,9.91,3.6598,3.7743,22.95,12-04-21_21.40_CC_protocol_HPPC_IN21700_30T_cycle_#1237.mat
CC,1237,0.8392,2.49527,0.501,7,discharge,2,-19.957,6.652,2.0,1.9,3.6545,3.2956,17.9837,12-04-21_21.40_CC_protocol_HPPC_IN21700_30T_cycle_#1237.mat
CC,1237,0.8392,2.49527,0.501,7,discharge,2,-19.957,6.652,10.0,9.9,3.6545,3.2067,22.4382,12-04-21_21.40_CC_protocol_HPPC_IN21700_30T_cycle_#1237.mat
CC,1237,0.8392,2.49527,0.5012,7,charge,2,14.966,4.989,2.0,1.9,3.6641,3.919,17.0319,12-04-21_21.40_CC_protocol_HPPC_IN21700_30T_cycle_#1237.mat
CC,1237,0.8392,2.49527,0.5012,7,charge,2,14.966,4.989,10.0,9.9,3.6641,3.9689,20.3662,12-04-21_21.40_CC_protocol_HPPC_IN21700_30T_cycle_#1237.mat
CC,1237,0.8392,2.49527,0.5009,7,discharge,3,-28.686,9.562,2.0,2.0,3.6552,3.1589,17.3011,12-04-21_21.40_CC_protocol_HPPC_IN21700_30T_cycle_#1237.mat
CC,1237,0.8392,2.49527,0.5009,7,discharge,3,-28.686,9.562,10.0,9.9,3.6552,3.0363,21.575,12-04-21_21.40_CC_protocol_HPPC_IN21700_30T_cycle_#1237.mat
CC,1237,0.8392,2.49527,0.5013,7,charge,3,24.945,8.315,2.0,1.9,3.6676,4.0601,15.7346,12-04-21_21.40_CC_protocol_HPPC_IN21700_30T_cycle_#1237.mat
CC,1237,0.8392,2.49527,0.5013,7,charge,3,24.945,8.315,10.0,9.9,3.6676,4.1329,18.653,12-04-21_21.40_CC_protocol_HPPC_IN21700_30T_cycle_#1237.mat
CC,1237,0.8392,2.49527,0.418,8,discharge,0,-2.494,0.831,2.0,2.0,3.5921,3.5401,20.8492,12-04-21_21.40_CC_protocol_HPPC_IN21700_30T_cycle_#1237.mat
CC,1237,0.8392,2.49527,0.418,8,discharge,0,-2.494,0.831,10.0,9.9,3.5921,3.5256,26.6629,12-04-21_21.40_CC_protocol_HPPC_IN21700_30T_cycle_#1237.mat
CC,1237,0.8392,2.49527,0.418,8,charge,0,1.248,0.416,2.0,2.0,3.5942,3.6197,20.4294,12-04-21_21.40_CC_protocol_HPPC_IN21700_30T_cycle_#1237.mat
CC,1237,0.8392,2.49527,0.418,8,charge,0,1.248,0.416,10.0,9.9,3.5942,3.626,25.4767,12-04-21_21.40_CC_protocol_HPPC_IN21700_30T_cycle_#1237.mat
CC,1237,0.8392,2.49527,0.4179,8,discharge,1,-9.978,3.326,2.0,2.0,3.593,3.3919,20.1541,12-04-21_21.40_CC_protocol_HPPC_IN21700_30T_cycle_#1237.mat
CC,1237,0.8392,2.49527,0.4179,8,discharge,1,-9.978,3.326,10.0,9.9,3.593,3.3386,25.4958,12-04-21_21.40_CC_protocol_HPPC_IN21700_30T_cycle_#1237.mat
CC,1237,0.8392,2.49527,0.418,8,charge,1,4.989,1.663,2.0,2.0,3.5992,3.6968,19.5626,12-04-21_21.40_CC_protocol_HPPC_IN21700_30T_cycle_#1237.mat
CC,1237,0.8392,2.49527,0.418,8,charge,1,4.989,1.663,10.0,9.9,3.5992,3.7199,24.1927,12-04-21_21.40_CC_protocol_HPPC_IN21700_30T_cycle_#1237.mat
CC,1237,0.8392,2.49527,0.4178,8,discharge,2,-19.958,6.653,2.0,2.0,3.593,3.2172,18.8295,12-04-21_21.40_CC_protocol_HPPC_IN21700_30T_cycle_#1237.mat
CC,1237,0.8392,2.49527,0.4178,8,discharge,2,-19.958,6.653,10.0,9.9,3.593,3.117,23.8501,12-04-21_21.40_CC_protocol_HPPC_IN21700_30T_cycle_#1237.mat
CC,1237,0.8392,2.49527,0.4181,8,charge,2,14.967,4.989,2.0,2.0,3.6049,3.8665,17.4785,12-04-21_21.40_CC_protocol_HPPC_IN21700_30T_cycle_#1237.mat
CC,1237,0.8392,2.49527,0.4181,8,charge,2,14.967,4.989,10.0,9.9,3.6049,3.9151,20.7256,12-04-21_21.40_CC_protocol_HPPC_IN21700_30T_cycle_#1237.mat
CC,1237,0.8392,2.49527,0.4177,8,discharge,3,-28.686,9.562,2.0,2.0,3.5944,3.0793,17.9565,12-04-21_21.40_CC_protocol_HPPC_IN21700_30T_cycle_#1237.mat
CC,1237,0.8392,2.49527,0.4177,8,discharge,3,-28.686,9.562,10.0,9.9,3.5944,2.9304,23.1472,12-04-21_21.40_CC_protocol_HPPC_IN21700_30T_cycle_#1237.mat
CC,1237,0.8392,2.49527,0.4182,8,charge,3,24.943,8.314,2.0,2.0,3.6095,4.0079,15.9724,12-04-21_21.40_CC_protocol_HPPC_IN21700_30T_cycle_#1237.mat
CC,1237,0.8392,2.49527,0.4182,8,charge,3,24.943,8.314,10.0,9.9,3.6095,4.075,18.6626,12-04-21_21.40_CC_protocol_HPPC_IN21700_30T_cycle_#1237.mat
CC,1237,0.8392,2.49527,0.3348,9,discharge,0,-2.494,0.831,2.0,2.0,3.5122,3.4553,22.812,12-04-21_21.40_CC_protocol_HPPC_IN21700_30T_cycle_#1237.mat
CC,1237,0.8392,2.49527,0.3348,9,discharge,0,-2.494,0.831,10.0,9.9,3.5122,3.438,29.7478,12-04-21_21.40_CC_protocol_HPPC_IN21700_30T_cycle_#1237.mat
CC,1237,0.8392,2.49527,0.3348,9,charge,0,1.248,0.416,2.0,2.0,3.5147,3.5418,21.713,12-04-21_21.40_CC_protocol_HPPC_IN21700_30T_cycle_#1237.mat
CC,1237,0.8392,2.49527,0.3348,9,charge,0,1.248,0.416,10.0,9.9,3.5147,3.5489,27.4017,12-04-21_21.40_CC_protocol_HPPC_IN21700_30T_cycle_#1237.mat
CC,1237,0.8392,2.49527,0.3347,9,discharge,1,-9.978,3.326,2.0,1.9,3.5131,3.2944,21.9184,12-04-21_21.40_CC_protocol_HPPC_IN21700_30T_cycle_#1237.mat
CC,1237,0.8392,2.49527,0.3347,9,discharge,1,-9.978,3.326,10.0,9.9,3.5131,3.2268,28.6934,12-04-21_21.40_CC_protocol_HPPC_IN21700_30T_cycle_#1237.mat
CC,1237,0.8392,2.49527,0.3348,9,charge,1,4.989,1.663,2.0,2.0,3.5208,3.6238,20.6458,12-04-21_21.40_CC_protocol_HPPC_IN21700_30T_cycle_#1237.mat
CC,1237,0.8392,2.49527,0.3348,9,charge,1,4.989,1.663,10.0,9.9,3.5208,3.6485,25.5968,12-04-21_21.40_CC_protocol_HPPC_IN21700_30T_cycle_#1237.mat
CC,1237,0.8392,2.49527,0.3346,9,discharge,2,-19.956,6.652,2.0,1.9,3.5152,3.0985,20.8809,12-04-21_21.40_CC_protocol_HPPC_IN21700_30T_cycle_#1237.mat
CC,1237,0.8392,2.49527,0.3346,9,discharge,2,-19.956,6.652,10.0,9.9,3.5152,2.9401,28.8184,12-04-21_21.40_CC_protocol_HPPC_IN21700_30T_cycle_#1237.mat
CC,1237,0.8392,2.49527,0.3349,9,charge,2,14.967,4.989,2.0,2.0,3.5281,3.8002,18.18,12-04-21_21.40_CC_protocol_HPPC_IN21700_30T_cycle_#1237.mat
CC,1237,0.8392,2.49527,0.3349,9,charge,2,14.967,4.989,10.0,9.9,3.5281,3.8559,21.9015,12-04-21_21.40_CC_protocol_HPPC_IN21700_30T_cycle_#1237.mat
CC,1237,0.8392,2.49527,0.3346,9,discharge,3,-28.684,9.561,2.0,2.0,3.5162,2.9318,20.3737,12-04-21_21.40_CC_protocol_HPPC_IN21700_30T_cycle_#1237.mat
CC,1237,0.8392,2.49527,0.3346,9,discharge,3,-28.684,9.561,10.0,9.9,3.5162,2.6547,30.0342,12-04-21_21.40_CC_protocol_HPPC_IN21700_30T_cycle_#1237.mat
CC,1237,0.8392,2.49527,0.335,9,charge,3,24.945,8.315,2.0,2.0,3.5335,3.9428,16.4081,12-04-21_21.40_CC_protocol_HPPC_IN21700_30T_cycle_#1237.mat
CC,1237,0.8392,2.49527,0.335,9,charge,3,24.945,8.315,10.0,9.9,3.5335,4.0201,19.5069,12-04-21_21.40_CC_protocol_HPPC_IN21700_30T_cycle_#1237.mat
CC,1237,0.8392,2.49527,0.2932,10,discharge,0,-2.495,0.832,2.0,2.0,3.4645,3.401,25.455,12-04-21_21.40_CC_protocol_HPPC_IN21700_30T_cycle_#1237.mat
CC,1237,0.8392,2.49527,0.2932,10,discharge,0,-2.495,0.832,10.0,9.9,3.4645,3.3811,33.4322,12-04-21_21.40_CC_protocol_HPPC_IN21700_30T_cycle_#1237.mat
CC,1237,0.8392,2.49527,0.2932,10,charge,0,1.248,0.416,2.0,1.9,3.4666,3.4965,23.9583,12-04-21_21.40_CC_protocol_HPPC_IN21700_30T_cycle_#1237.mat
CC,1237,0.8392,2.49527,0.2932,10,charge,0,1.248,0.416,10.0,9.9,3.4666,3.5037,29.7276,12-04-21_21.40_CC_protocol_HPPC_IN21700_30T_cycle_#1237.mat
CC,1237,0.8392,2.49527,0.2932,10,discharge,1,-9.978,3.326,2.0,2.0,3.4643,3.2179,24.6938,12-04-21_21.40_CC_protocol_HPPC_IN21700_30T_cycle_#1237.mat
CC,1237,0.8392,2.49527,0.2932,10,discharge,1,-9.978,3.326,10.0,9.9,3.4643,3.1231,34.1945,12-04-21_21.40_CC_protocol_HPPC_IN21700_30T_cycle_#1237.mat
CC,1237,0.8392,2.49527,0.2933,10,charge,1,4.989,1.663,2.0,2.0,3.4717,3.582,22.1095,12-04-21_21.40_CC_protocol_HPPC_IN21700_30T_cycle_#1237.mat
CC,1237,0.8392,2.49527,0.2933,10,charge,1,4.989,1.663,10.0,9.9,3.4717,3.6055,26.8201,12-04-21_21.40_CC_protocol_HPPC_IN21700_30T_cycle_#1237.mat
CC,1237,0.8392,2.49527,0.2931,10,discharge,2,-19.956,6.652,2.0,2.0,3.4661,2.9993,23.3915,12-04-21_21.40_CC_protocol_HPPC_IN21700_30T_cycle_#1237.mat
CC,1237,0.8392,2.49527,0.2931,10,discharge,2,-19.956,6.652,10.0,9.9,3.4661,2.7461,36.0794,12-04-21_21.40_CC_protocol_HPPC_IN21700_30T_cycle_#1237.mat
CC,1237,0.8392,2.49527,0.2934,10,charge,2,14.968,4.989,2.0,2.0,3.4788,3.7542,18.3993,12-04-21_21.40_CC_protocol_HPPC_IN21700_30T_cycle_#1237.mat
CC,1237,0.8392,2.49527,0.2934,10,charge,2,14.968,4.989,10.0,9.9,3.4788,3.8124,22.2875,12-04-21_21.40_CC_protocol_HPPC_IN21700_30T_cycle_#1237.mat
CC,1237,0.8392,2.49527,0.293,10,discharge,3,-28.685,9.562,2.0,2.0,3.466,2.8163,22.6495,12-04-21_21.40_CC_protocol_HPPC_IN21700_30T_cycle_#1237.mat
CC,1237,0.8392,2.49527,0.293,10,discharge,3,-28.685,9.562,10.0,9.9,3.466,2.4998,33.6831,12-04-21_21.40_CC_protocol_HPPC_IN21700_30T_cycle_#1237.mat
CC,1237,0.8392,2.49527,0.2934,10,charge,3,24.945,8.315,2.0,2.0,3.4829,3.893,16.4402,12-04-21_21.40_CC_protocol_HPPC_IN21700_30T_cycle_#1237.mat
CC,1237,0.8392,2.49527,0.2934,10,charge,3,24.945,8.315,10.0,9.9,3.4829,3.9763,19.7795,12-04-21_21.40_CC_protocol_HPPC_IN21700_30T_cycle_#1237.mat
CC,1237,0.8392,2.49527,0.2516,11,discharge,0,-2.494,0.831,2.0,2.0,3.4257,3.3558,28.0228,12-04-21_21.40_CC_protocol_HPPC_IN21700_30T_cycle_#1237.mat
CC,1237,0.8392,2.49527,0.2516,11,discharge,0,-2.494,0.831,10.0,9.9,3.4257,3.3284,39.0074,12-04-21_21.40_CC_protocol_HPPC_IN21700_30T_cycle_#1237.mat
CC,1237,0.8392,2.49527,0.2517,11,charge,0,1.248,0.416,2.0,2.0,3.4284,3.4609,26.0417,12-04-21_21.40_CC_protocol_HPPC_IN21700_30T_cycle_#1237.mat
CC,1237,0.8392,2.49527,0.2517,11,charge,0,1.248,0.416,10.0,9.9,3.4284,3.4685,32.1314,12-04-21_21.40_CC_protocol_HPPC_IN21700_30T_cycle_#1237.mat
CC,1237,0.8392,2.49527,0.2516,11,discharge,1,-9.978,3.326,2.0,2.0,3.4263,3.1444,28.2516,12-04-21_21.40_CC_protocol_HPPC_IN21700_30T_cycle_#1237.mat
CC,1237,0.8392,2.49527,0.2516,11,discharge,1,-9.978,3.326,10.0,9.9,3.4263,2.9731,45.419,12-04-21_21.40_CC_protocol_HPPC_IN21700_30T_cycle_#1237.mat
CC,1237,0.8392,2.49527,0.2517,11,charge,1,4.989,1.663,2.0,2.0,3.4371,3.5479,22.2089,12-04-21_21.40_CC_protocol_HPPC_IN21700_30T_cycle_#1237.mat
CC,1237,0.8392,2.49527,0.2517,11,charge,1,4.989,1.663,10.0,9.9,3.4371,3.5668,25.9972,12-04-21_21.40_CC_protocol_HPPC_IN21700_30T_cycle_#1237.mat
CC,1237,0.8392,2.49527,0.2515,11,discharge,2,-19.955,6.652,2.0,2.0,3.4286,2.8837,27.3064,12-04-21_21.40_CC_protocol_HPPC_IN21700_30T_cycle_#1237.mat
CC,1237,0.8392,2.49527,0.2515,11,discharge,2,-19.955,6.652,10.0,9.9,3.4286,2.4999,46.5397,12-04-21_21.40_CC_protocol_HPPC_IN21700_30T_cycle_#1237.mat
CC,1237,0.8392,2.49527,0.2518,11,charge,2,14.968,4.989,2.0,2.0,3.4444,3.7107,17.7913,12-04-21_21.40_CC_protocol_HPPC_IN21700_30T_cycle_#1237.mat
CC,1237,0.8392,2.49527,0.2518,11,charge,2,14.968,4.989,10.0,9.9,3.4444,3.7593,21.0382,12-04-21_21.40_CC_protocol_HPPC_IN21700_30T_cycle_#1237.mat
CC,1237,0.8392,2.49527,0.2514,11,discharge,3,-25.265,8.422,2.0,2.0,3.4291,2.6599,30.4453,12-04-21_21.40_CC_protocol_HPPC_IN21700_30T_cycle_#1237.mat
CC,1237,0.8392,2.49527,0.2514,11,discharge,3,-25.265,8.422,10.0,9.9,3.4291,2.4999,36.7782,12-04-21_21.40_CC_protocol_HPPC_IN21700_30T_cycle_#1237.mat
CC,1237,0.8392,2.49527,0.2519,11,charge,3,24.944,8.315,2.0,1.9,3.4473,3.8478,16.056,12-04-21_21.40_CC_protocol_HPPC_IN21700_30T_cycle_#1237.mat
CC,1237,0.8392,2.49527,0.2519,11,charge,3,24.944,8.315,10.0,9.9,3.4473,3.9274,19.2471,12-04-21_21.40_CC_protocol_HPPC_IN21700_30T_cycle_#1237.mat
CC,1237,0.8392,2.49527,0.2101,12,discharge,0,-2.497,0.832,2.0,2.0,3.3835,3.2938,35.9303,12-04-21_21.40_CC_protocol_HPPC_IN21700_30T_cycle_#1237.mat
CC,1237,0.8392,2.49527,0.2101,12,discharge,0,-2.497,0.832,10.0,9.9,3.3835,3.2375,58.4819,12-04-21_21.40_CC_protocol_HPPC_IN21700_30T_cycle_#1237.mat
CC,1237,0.8392,2.49527,0.2101,12,charge,0,1.248,0.416,2.0,2.0,3.3878,3.4266,31.0873,12-04-21_21.40_CC_protocol_HPPC_IN21700_30T_cycle_#1237.mat
CC,1237,0.8392,2.49527,0.2101,12,charge,0,1.248,0.416,10.0,9.9,3.3878,3.439,41.0224,12-04-21_21.40_CC_protocol_HPPC_IN21700_30T_cycle_#1237.mat
CC,1237,0.8392,2.49527,0.21,12,discharge,1,-9.978,3.326,2.0,1.9,3.3846,3.0173,36.8095,12-04-21_21.40_CC_protocol_HPPC_IN21700_30T_cycle_#1237.mat
CC,1237,0.8392,2.49527,0.21,12,discharge,1,-9.978,3.326,10.0,9.9,3.3846,2.6597,72.6469,12-04-21_21.40_CC_protocol_HPPC_IN21700_30T_cycle_#1237.mat
CC,1237,0.8392,2.49527,0.2101,12,charge,1,4.989,1.663,2.0,2.0,3.4027,3.525,24.5144,12-04-21_21.40_CC_protocol_HPPC_IN21700_30T_cycle_#1237.mat
CC,1237,0.8392,2.49527,0.2101,12,charge,1,4.989,1.663,10.0,9.9,3.4027,3.5489,29.3051,12-04-21_21.40_CC_protocol_HPPC_IN21700_30T_cycle_#1237.mat
CC,1237,0.8392,2.49527,0.2099,12,discharge,2,-15.933,5.311,2.0,1.9,3.3891,2.6691,45.1892,12-04-21_21.40_CC_protocol_HPPC_IN21700_30T_cycle_#1237.mat
CC,1237,0.8392,2.49527,0.2099,12,discharge,2,-15.933,5.311,10.0,9.9,3.3891,2.4999,55.8087,12-04-21_21.40_CC_protocol_HPPC_IN21700_30T_cycle_#1237.mat
CC,1237,0.8392,2.49527,0.2102,12,charge,2,14.968,4.989,2.0,2.0,3.4109,3.6955,19.0139,12-04-21_21.40_CC_protocol_HPPC_IN21700_30T_cycle_#1237.mat
CC,1237,0.8392,2.49527,0.2102,12,charge,2,14.968,4.989,10.0,9.9,3.4109,3.7389,21.9134,12-04-21_21.40_CC_protocol_HPPC_IN21700_30T_cycle_#1237.mat
CC,1237,0.8392,2.49527,0.2099,12,discharge,3,-15.012,5.004,2.0,1.9,3.3905,2.4993,59.3658,12-04-21_21.40_CC_protocol_HPPC_IN21700_30T_cycle_#1237.mat
CC,1237,0.8392,2.49527,0.2099,12,discharge,3,-15.012,5.004,10.0,9.9,3.3905,2.5,59.3192,12-04-21_21.40_CC_protocol_HPPC_IN21700_30T_cycle_#1237.mat
CC,1237,0.8392,2.49527,0.2103,12,charge,3,24.944,8.315,2.0,2.0,3.4129,3.8327,16.8297,12-04-21_21.40_CC_protocol_HPPC_IN21700_30T_cycle_#1237.mat
CC,1237,0.8392,2.49527,0.2103,12,charge,3,24.944,8.315,10.0,9.9,3.4129,3.9012,19.5758,12-04-21_21.40_CC_protocol_HPPC_IN21700_30T_cycle_#1237.mat
CC,1275,0.8347,2.4819,1.0,0,discharge,0,-2.481,0.827,2.0,2.0,4.1163,4.0387,31.2727,12-12-21_20.45_CC_protocol_HPPC_IN21700_30T_cycle_#1275.mat
CC,1275,0.8347,2.4819,1.0,0,discharge,0,-2.481,0.827,10.0,9.7,4.1163,4.0169,40.058,12-12-21_20.45_CC_protocol_HPPC_IN21700_30T_cycle_#1275.mat
CC,1275,0.8347,2.4819,1.0,0,charge,0,1.241,0.414,2.0,2.0,4.1318,4.1787,37.783,12-12-21_20.45_CC_protocol_HPPC_IN21700_30T_cycle_#1275.mat
CC,1275,0.8347,2.4819,1.0,0,charge,0,1.241,0.414,10.0,9.9,4.1318,4.1967,52.2839,12-12-21_20.45_CC_protocol_HPPC_IN21700_30T_cycle_#1275.mat
CC,1275,0.8347,2.4819,0.9999,0,discharge,1,-9.928,3.309,2.0,1.9,4.1255,3.839,28.8584,12-12-21_20.45_CC_protocol_HPPC_IN21700_30T_cycle_#1275.mat
CC,1275,0.8347,2.4819,0.9999,0,discharge,1,-9.928,3.309,10.0,9.9,4.1255,3.804,32.3838,12-12-21_20.45_CC_protocol_HPPC_IN21700_30T_cycle_#1275.mat
CC,1275,0.8347,2.4819,1.0,0,charge,1,1.42,0.473,2.0,1.9,4.1373,4.2,44.158,12-12-21_20.45_CC_protocol_HPPC_IN21700_30T_cycle_#1275.mat
CC,1275,0.8347,2.4819,1.0,0,charge,1,1.42,0.473,10.0,9.9,4.1373,4.2,44.158,12-12-21_20.45_CC_protocol_HPPC_IN21700_30T_cycle_#1275.mat
CC,1275,0.8347,2.4819,0.9998,0,discharge,2,-19.853,6.618,2.0,2.0,4.1249,3.6461,24.1173,12-12-21_20.45_CC_protocol_HPPC_IN21700_30T_cycle_#1275.mat
CC,1275,0.8347,2.4819,0.9998,0,discharge,2,-19.853,6.618,10.0,9.9,4.1249,3.5962,26.6307,12-12-21_20.45_CC_protocol_HPPC_IN21700_30T_cycle_#1275.mat
CC,1275,0.8347,2.4819,1.0,0,charge,2,1.316,0.439,2.0,2.0,4.143,4.2001,43.3957,12-12-21_20.45_CC_protocol_HPPC_IN21700_30T_cycle_#1275.mat
CC,1275,0.8347,2.4819,1.0,0,charge,2,1.316,0.439,10.0,9.9,4.143,4.2001,43.3957,12-12-21_20.45_CC_protocol_HPPC_IN21700_30T_cycle_#1275.mat
CC,1275,0.8347,2.4819,0.9998,0,discharge,3,-28.537,9.512,2.0,2.0,4.1247,3.5034,21.7717,12-12-21_20.45_CC_protocol_HPPC_IN21700_30T_cycle_#1275.mat
CC,1275,0.8347,2.4819,0.9998,0,discharge,3,-28.537,9.512,10.0,9.9,4.1247,3.4343,24.1932,12-12-21_20.45_CC_protocol_HPPC_IN21700_30T_cycle_#1275.mat
CC,1275,0.8347,2.4819,1.0,0,charge,3,1.254,0.418,2.0,1.9,4.1473,4.1999,41.9625,12-12-21_20.45_CC_protocol_HPPC_IN21700_30T_cycle_#1275.mat
CC,1275,0.8347,2.4819,1.0,0,charge,3,1.254,0.418,10.0,9.4,4.1473,4.2001,42.1221,12-12-21_20.45_CC_protocol_HPPC_IN21700_30T_cycle_#1275.mat
CC,1275,0.8347,2.4819,0.9586,1,discharge,0,-2.482,0.827,2.0,1.9,4.0849,4.0111,29.7401,12-12-21_20.45_CC_protocol_HPPC_IN21700_30T_cycle_#1275.mat
CC,1275,0.8347,2.4819,0.9586,1,discharge,0,-2.482,0.827,10.0,9.9,4.0849,3.9967,35.543,12-12-21_20.45_CC_protocol_HPPC_IN21700_30T_cycle_#1275.mat
CC,1275,0.8347,2.4819,0.9587,1,charge,0,1.243,0.414,2.0,2.0,4.0868,4.1244,30.2494,12-12-21_20.45_CC_protocol_HPPC_IN21700_30T_cycle_#1275.mat
CC,1275,0.8347,2.4819,0.9587,1,charge,0,1.243,0.414,10.0,9.9,4.0868,4.1328,37.0072,12-12-21_20.45_CC_protocol_HPPC_IN21700_30T_cycle_#1275.mat
CC,1275,0.8347,2.4819,0.9586,1,discharge,1,-9.927,3.309,2.0,2.0,4.0854,3.8301,25.7175,12-12-21_20.45_CC_protocol_HPPC_IN21700_30T_cycle_#1275.mat
CC,1275,0.8347,2.4819,0.9586,1,discharge,1,-9.927,3.309,10.0,9.9,4.0854,3.7928,29.4749,12-12-21_20.45_CC_protocol_HPPC_IN21700_30T_cycle_#1275.mat
CC,1275,0.8347,2.4819,0.9587,1,charge,1,3.362,1.121,2.0,2.0,4.0904,4.2,32.5948,12-12-21_20.45_CC_protocol_HPPC_IN21700_30T_cycle_#1275.mat
CC,1275,0.8347,2.4819,0.9587,1,charge,1,3.362,1.121,10.0,9.9,4.0904,4.2,32.5948,12-12-21_20.45_CC_protocol_HPPC_IN21700_30T_cycle_#1275.mat
CC,1275,0.8347,2.4819,0.9585,1,discharge,2,-19.853,6.618,2.0,1.9,4.0858,3.6482,22.042,12-12-21_20.45_CC_protocol_HPPC_IN21700_30T_cycle_#1275.mat
CC,1275,0.8347,2.4819,0.9585,1,discharge,2,-19.853,6.618,10.0,9.9,4.0858,3.5837,25.2909,12-12-21_20.45_CC_protocol_HPPC_IN21700_30T_cycle_#1275.mat
CC,1275,0.8347,2.4819,0.9587,1,charge,2,3.243,1.081,2.0,2.0,4.095,4.2,32.3774,12-12-21_20.45_CC_protocol_HPPC_IN21700_30T_cycle_#1275.mat
CC,1275,0.8347,2.4819,0.9587,1,charge,2,3.243,1.081,10.0,9.9,4.095,4.2,32.3774,12-12-21_20.45_CC_protocol_HPPC_IN21700_30T_cycle_#1275.mat
CC,1275,0.8347,2.4819,0.9584,1,discharge,3,-28.537,9.512,2.0,2.0,4.0871,3.5083,20.2824,12-12-21_20.45_CC_protocol_HPPC_IN21700_30T_cycle_#1275.mat
CC,1275,0.8347,2.4819,0.9584,1,discharge,3,-28.537,9.512,10.0,9.9,4.0871,3.4221,23.3031,12-12-21_20.45_CC_protocol_HPPC_IN21700_30T_cycle_#1275.mat
CC,1275,0.8347,2.4819,0.9587,1,charge,3,3.081,1.027,2.0,2.0,4.099,4.2,32.7773,12-12-21_20.45_CC_protocol_HPPC_IN21700_30T_cycle_#1275.mat
CC,1275,0.8347,2.4819,0.9587,1,charge,3,3.081,1.027,10.0,9.9,4.099,4.2,32.7773,12-12-21_20.45_CC_protocol_HPPC_IN21700_30T_cycle_#1275.mat
CC,1275,0.8347,2.4819,0.9173,2,discharge,0,-2.481,0.827,2.0,1.9,4.0718,4.0054,26.7591,12-12-21_20.45_CC_protocol_HPPC_IN21700_30T_cycle_#1275.mat
CC,1275,0.8347,2.4819,0.9173,2,discharge,0,-2.481,0.827,10.0,9.9,4.0718,3.9876,33.9325,12-12-21_20.45_CC_protocol_HPPC_IN21700_30T_cycle_#1275.mat
CC,1275,0.8347,2.4819,0.9173,2,charge,0,1.241,0.414,2.0,1.9,4.074,4.1071,26.6699,12-12-21_20.45_CC_protocol_HPPC_IN21700_30T_cycle_#1275.mat
CC,1275,0.8347,2.4819,0.9173,2,charge,0,1.241,0.414,10.0,9.9,4.074,4.1141,32.31,12-12-21_20.45_CC_protocol_HPPC_IN21700_30T_cycle_#1275.mat
CC,1275,0.8347,2.4819,0.9172,2,discharge,1,-9.928,3.309,2.0,2.0,4.0724,3.8281,24.6082,12-12-21_20.45_CC_protocol_HPPC_IN21700_30T_cycle_#1275.mat
CC,1275,0.8347,2.4819,0.9172,2,discharge,1,-9.928,3.309,10.0,9.9,4.0724,3.7771,29.7454,12-12-21_20.45_CC_protocol_HPPC_IN21700_30T_cycle_#1275.mat
CC,1275,0.8347,2.4819,0.9173,2,charge,1,4.337,1.446,2.0,2.0,4.0775,4.2,28.2434,12-12-21_20.45_CC_protocol_HPPC_IN21700_30T_cycle_#1275.mat
CC,1275,0.8347,2.4819,0.9173,2,charge,1,4.337,1.446,10.0,9.9,4.0775,4.2,28.2434,12-12-21_20.45_CC_protocol_HPPC_IN21700_30T_cycle_#1275.mat
CC,1275,0.8347,2.4819,0.9171,2,discharge,2,-19.852,6.617,2.0,2.0,4.0722,3.6419,21.6754,12-12-21_20.45_CC_protocol_HPPC_IN21700_30T_cycle_#1275.mat
CC,1275,0.8347,2.4819,0.9171,2,discharge,2,-19.852,6.617,10.0,9.9,4.0722,3.5618,25.7103,12-12-21_20.45_CC_protocol_HPPC_IN21700_30T_cycle_#1275.mat
CC,1275,0.8347,2.4819,0.9174,2,charge,2,4.252,1.417,2.0,2.0,4.0797,4.2,28.2932,12-12-21_20.45_CC_protocol_HPPC_IN21700_30T_cycle_#1275.mat
CC,1275,0.8347,2.4819,0.9174,2,charge,2,4.252,1.417,10.0,9.9,4.0797,4.2,28.2932,12-12-21_20.45_CC_protocol_HPPC_IN21700_30T_cycle_#1275.mat
CC,1275,0.8347,2.4819,0.917,2,discharge,3,-28.538,9.513,2.0,2.0,4.0745,3.5007,20.1065,12-12-21_20.45_CC_protocol_HPPC_IN21700_30T_cycle_#1275.mat
CC,1275,0.8347,2.4819,0.917,2,discharge,3,-28.538,9.513,10.0,9.9,4.0745,3.3958,23.7823,12-12-21_20.45_CC_protocol_HPPC_IN21700_30T_cycle_#1275.mat
CC,1275,0.8347,2.4819,0.9174,2,charge,3,4.12,1.373,2.0,2.0,4.0831,4.2001,28.3967,12-12-21_20.45_CC_protocol_HPPC_IN21700_30T_cycle_#1275.mat
CC,1275,0.8347,2.4819,0.9174,2,charge,3,4.12,1.373,10.0,9.9,4.0831,4.2001,28.3967,12-12-21_20.45_CC_protocol_HPPC_IN21700_30T_cycle_#1275.mat
CC,1275,0.8347,2.4819,0.8345,3,discharge,0,-2.482,0.827,2.0,1.9,3.9811,3.9221,23.7731,12-12-21_20.45_CC_protocol_HPPC_IN21700_30T_cycle_#1275.mat
CC,1275,0.8347,2.4819,0.8345,3,discharge,0,-2.482,0.827,10.0,9.9,3.9811,3.9016,32.0332,12-12-21_20.45_CC_protocol_HPPC_IN21700_30T_cycle_#1275.mat
CC,1275,0.8347,2.4819,0.8346,3,charge,0,1.241,0.414,2.0,1.9,3.9839,4.0127,23.2146,12-12-21_20.45_CC_protocol_HPPC_IN21700_30T_cycle_#1275.mat
CC,1275,0.8347,2.4819,0.8346,3,charge,0,1.241,0.414,10.0,9.9,3.9839,4.0215,30.3079,12-12-21_20.45_CC_protocol_HPPC_IN21700_30T_cycle_#1275.mat
CC,1275,0.8347,2.4819,0.8345,3,discharge,1,-9.927,3.309,2.0,2.0,3.9826,3.7603,22.3932,12-12-21_20.45_CC_protocol_HPPC_IN21700_30T_cycle_#1275.mat
CC,1275,0.8347,2.4819,0.8345,3,discharge,1,-9.927,3.309,10.0,9.9,3.9826,3.7057,27.8933,12-12-21_20.45_CC_protocol_HPPC_IN21700_30T_cycle_#1275.mat
CC,1275,0.8347,2.4819,0.8346,3,charge,1,4.963,1.654,2.0,2.0,3.9901,4.1001,22.1627,12-12-21_20.45_CC_protocol_HPPC_IN21700_30T_cycle_#1275.mat
CC,1275,0.8347,2.4819,0.8346,3,charge,1,4.963,1.654,10.0,9.9,3.9901,4.1297,28.1264,12-12-21_20.45_CC_protocol_HPPC_IN21700_30T_cycle_#1275.mat
CC,1275,0.8347,2.4819,0.8344,3,discharge,2,-19.853,6.618,2.0,2.0,3.9839,3.5822,20.2337,12-12-21_20.45_CC_protocol_HPPC_IN21700_30T_cycle_#1275.mat
CC,1275,0.8347,2.4819,0.8344,3,discharge,2,-19.853,6.618,10.0,9.9,3.9839,3.501,24.3238,12-12-21_20.45_CC_protocol_HPPC_IN21700_30T_cycle_#1275.mat
CC,1275,0.8347,2.4819,0.8347,3,charge,2,8.976,2.992,2.0,2.0,3.9956,4.2001,22.7828,12-12-21_20.45_CC_protocol_HPPC_IN21700_30T_cycle_#1275.mat
CC,1275,0.8347,2.4819,0.8347,3,charge,2,8.976,2.992,10.0,9.9,3.9956,4.2,22.7717,12-12-21_20.45_CC_protocol_HPPC_IN21700_30T_cycle_#1275.mat
CC,1275,0.8347,2.4819,0.8343,3,discharge,3,-28.537,9.512,2.0,2.0,3.9847,3.4465,18.8597,12-12-21_20.45_CC_protocol_HPPC_IN21700_30T_cycle_#1275.mat
CC,1275,0.8347,2.4819,0.8343,3,discharge,3,-28.537,9.512,10.0,9.9,3.9847,3.3408,22.5637,12-12-21_20.45_CC_protocol_HPPC_IN21700_30T_cycle_#1275.mat
CC,1275,0.8347,2.4819,0.8347,3,charge,3,8.879,2.96,2.0,2.0,3.9999,4.2001,22.5468,12-12-21_20.45_CC_protocol_HPPC_IN21700_30T_cycle_#1275.mat
CC,1275,0.8347,2.4819,0.8347,3,charge,3,8.879,2.96,10.0,9.9,3.9999,4.2,22.5356,12-12-21_20.45_CC_protocol_HPPC_IN21700_30T_cycle_#1275.mat
CC,1275,0.8347,2.4819,0.7518,4,discharge,0,-2.479,0.826,2.0,1.9,3.8997,3.8472,21.1736,12-12-21_20.45_CC_protocol_HPPC_IN21700_30T_cycle_#1275.mat
CC,1275,0.8347,2.4819,0.7518,4,discharge,0,-2.479,0.826,10.0,9.9,3.8997,3.8295,28.3122,12-12-21_20.45_CC_protocol_HPPC_IN21700_30T_cycle_#1275.mat
CC,1275,0.8347,2.4819,0.7518,4,charge,0,1.243,0.414,2.0,1.9,3.9028,3.929,21.0831,12-12-21_20.45_CC_protocol_HPPC_IN21700_30T_cycle_#1275.mat
CC,1275,0.8347,2.4819,0.7518,4,charge,0,1.243,0.414,10.0,9.9,3.9028,3.9362,26.877,12-12-21_20.45_CC_protocol_HPPC_IN21700_30T_cycle_#1275.mat
CC,1275,0.8347,2.4819,0.7517,4,discharge,1,-9.928,3.309,2.0,2.0,3.9011,3.6981,20.448,12-12-21_20.45_CC_protocol_HPPC_IN21700_30T_cycle_#1275.mat
CC,1275,0.8347,2.4819,0.7517,4,discharge,1,-9.928,3.309,10.0,9.9,3.9011,3.6481,25.4845,12-12-21_20.45_CC_protocol_HPPC_IN21700_30T_cycle_#1275.mat
CC,1275,0.8347,2.4819,0.7519,4,charge,1,4.963,1.654,2.0,2.0,3.9077,4.0078,20.1676,12-12-21_20.45_CC_protocol_HPPC_IN21700_30T_cycle_#1275.mat
CC,1275,0.8347,2.4819,0.7519,4,charge,1,4.963,1.654,10.0,9.9,3.9077,4.0313,24.9023,12-12-21_20.45_CC_protocol_HPPC_IN21700_30T_cycle_#1275.mat
CC,1275,0.8347,2.4819,0.7517,4,discharge,2,-19.852,6.617,2.0,1.9,3.9017,3.5264,18.9049,12-12-21_20.45_CC_protocol_HPPC_IN21700_30T_cycle_#1275.mat
CC,1275,0.8347,2.4819,0.7517,4,discharge,2,-19.852,6.617,10.0,9.9,3.9017,3.4443,23.0405,12-12-21_20.45_CC_protocol_HPPC_IN21700_30T_cycle_#1275.mat
CC,1275,0.8347,2.4819,0.752,4,charge,2,14.64,4.88,2.0,2.0,3.9124,4.1823,18.4352,12-12-21_20.45_CC_protocol_HPPC_IN21700_30T_cycle_#1275.mat
CC,1275,0.8347,2.4819,0.752,4,charge,2,14.64,4.88,10.0,9.9,3.9124,4.2,19.6441,12-12-21_20.45_CC_protocol_HPPC_IN21700_30T_cycle_#1275.mat
CC,1275,0.8347,2.4819,0.7516,4,discharge,3,-28.537,9.512,2.0,1.9,3.9027,3.3871,18.0678,12-12-21_20.45_CC_protocol_HPPC_IN21700_30T_cycle_#1275.mat
CC,1275,0.8347,2.4819,0.7516,4,discharge,3,-28.537,9.512,10.0,9.91,3.9027,3.2761,21.9575,12-12-21_20.45_CC_protocol_HPPC_IN21700_30T_cycle_#1275.mat
CC,1275,0.8347,2.4819,0.752,4,charge,3,14.516,4.839,2.0,1.9,3.9158,4.2001,19.5853,12-12-21_20.45_CC_protocol_HPPC_IN21700_30T_cycle_#1275.mat
CC,1275,0.8347,2.4819,0.752,4,charge,3,14.516,4.839,10.0,9.9,3.9158,4.2,19.5784,12-12-21_20.45_CC_protocol_HPPC_IN21700_30T_cycle_#1275.mat
CC,1275,0.8347,2.4819,0.6691,5,discharge,0,-2.48,0.827,2.0,2.0,3.8082,3.7565,20.8493,12-12-21_20.45_CC_protocol_HPPC_IN21700_30T_cycle_#1275.mat
CC,1275,0.8347,2.4819,0.6691,5,discharge,0,-2.48,0.827,10.0,9.9,3.8082,3.7413,26.9791,12-12-21_20.45_CC_protocol_HPPC_IN21700_30T_cycle_#1275.mat
CC,1275,0.8347,2.4819,0.6691,5,charge,0,1.241,0.414,2.0,1.9,3.8102,3.8355,20.3934,12-12-21_20.45_CC_protocol_HPPC_IN21700_30T_cycle_#1275.mat
CC,1275,0.8347,2.4819,0.6691,5,charge,0,1.241,0.414,10.0,9.9,3.8102,3.8421,25.7134,12-12-21_20.45_CC_protocol_HPPC_IN21700_30T_cycle_#1275.mat
CC,1275,0.8347,2.4819,0.669,5,discharge,1,-9.928,3.309,2.0,2.0,3.8089,3.6105,19.9849,12-12-21_20.45_CC_protocol_HPPC_IN21700_30T_cycle_#1275.mat
CC,1275,0.8347,2.4819,0.669,5,discharge,1,-9.928,3.309,10.0,9.9,3.8089,3.5613,24.9408,12-12-21_20.45_CC_protocol_HPPC_IN21700_30T_cycle_#1275.mat
CC,1275,0.8347,2.4819,0.6691,5,charge,1,4.964,1.655,2.0,1.9,3.8149,3.9126,19.6829,12-12-21_20.45_CC_protocol_HPPC_IN21700_30T_cycle_#1275.mat
CC,1275,0.8347,2.4819,0.6691,5,charge,1,4.964,1.655,10.0,9.9,3.8149,3.9355,24.2964,12-12-21_20.45_CC_protocol_HPPC_IN21700_30T_cycle_#1275.mat
CC,1275,0.8347,2.4819,0.6689,5,discharge,2,-19.852,6.617,2.0,2.0,3.8098,3.441,18.5775,12-12-21_20.45_CC_protocol_HPPC_IN21700_30T_cycle_#1275.mat
CC,1275,0.8347,2.4819,0.6689,5,discharge,2,-19.852,6.617,10.0,9.9,3.8098,3.3569,22.8138,12-12-21_20.45_CC_protocol_HPPC_IN21700_30T_cycle_#1275.mat
CC,1275,0.8347,2.4819,0.6692,5,charge,2,14.889,4.963,2.0,1.9,3.8197,4.0829,17.6775,12-12-21_20.45_CC_protocol_HPPC_IN21700_30T_cycle_#1275.mat
CC,1275,0.8347,2.4819,0.6692,5,charge,2,14.889,4.963,10.0,9.9,3.8197,4.138,21.3782,12-12-21_20.45_CC_protocol_HPPC_IN21700_30T_cycle_#1275.mat
CC,1275,0.8347,2.4819,0.6689,5,discharge,3,-28.536,9.512,2.0,2.0,3.8102,3.3088,17.5708,12-12-21_20.45_CC_protocol_HPPC_IN21700_30T_cycle_#1275.mat
CC,1275,0.8347,2.4819,0.6689,5,discharge,3,-28.536,9.512,10.0,9.9,3.8102,3.1937,21.6043,12-12-21_20.45_CC_protocol_HPPC_IN21700_30T_cycle_#1275.mat
CC,1275,0.8347,2.4819,0.6693,5,charge,3,20.967,6.989,2.0,2.0,3.8234,4.2002,17.9711,12-12-21_20.45_CC_protocol_HPPC_IN21700_30T_cycle_#1275.mat
CC,1275,0.8347,2.4819,0.6693,5,charge,3,20.967,6.989,10.0,9.9,3.8234,4.2001,17.9663,12-12-21_20.45_CC_protocol_HPPC_IN21700_30T_cycle_#1275.mat
CC,1275,0.8347,2.4819,0.5864,6,discharge,0,-2.482,0.827,2.0,1.9,3.7238,3.6746,19.8227,12-12-21_20.45_CC_protocol_HPPC_IN21700_30T_cycle_#1275.mat
CC,1275,0.8347,2.4819,0.5864,6,discharge,0,-2.482,0.827,10.0,9.9,3.7238,3.6593,25.9871,12-12-21_20.45_CC_protocol_HPPC_IN21700_30T_cycle_#1275.mat
CC,1275,0.8347,2.4819,0.5864,6,charge,0,1.242,0.414,2.0,2.0,3.7263,3.7507,19.6426,12-12-21_20.45_CC_protocol_HPPC_IN21700_30T_cycle_#1275.mat
CC,1275,0.8347,2.4819,0.5864,6,charge,0,1.242,0.414,10.0,9.9,3.7263,3.7576,25.1972,12-12-21_20.45_CC_protocol_HPPC_IN21700_30T_cycle_#1275.mat
CC,1275,0.8347,2.4819,0.5863,6,discharge,1,-9.927,3.309,2.0,2.0,3.7249,3.5334,19.2904,12-12-21_20.45_CC_protocol_HPPC_IN21700_30T_cycle_#1275.mat
CC,1275,0.8347,2.4819,0.5863,6,discharge,1,-9.927,3.309,10.0,9.9,3.7249,3.4818,24.4883,12-12-21_20.45_CC_protocol_HPPC_IN21700_30T_cycle_#1275.mat
CC,1275,0.8347,2.4819,0.5864,6,charge,1,4.963,1.654,2.0,2.0,3.7313,3.8258,19.0401,12-12-21_20.45_CC_protocol_HPPC_IN21700_30T_cycle_#1275.mat
CC,1275,0.8347,2.4819,0.5864,6,charge,1,4.963,1.654,10.0,9.9,3.7313,3.8493,23.775,12-12-21_20.45_CC_protocol_HPPC_IN21700_30T_cycle_#1275.mat
CC,1275,0.8347,2.4819,0.5862,6,discharge,2,-19.853,6.618,2.0,2.0,3.7261,3.3663,18.1232,12-12-21_20.45_CC_protocol_HPPC_IN21700_30T_cycle_#1275.mat
CC,1275,0.8347,2.4819,0.5862,6,discharge,2,-19.853,6.618,10.0,9.9,3.7261,3.2792,22.5105,12-12-21_20.45_CC_protocol_HPPC_IN21700_30T_cycle_#1275.mat
CC,1275,0.8347,2.4819,0.5865,6,charge,2,14.889,4.963,2.0,2.0,3.736,3.9936,17.3014,12-12-21_20.45_CC_protocol_HPPC_IN21700_30T_cycle_#1275.mat
CC,1275,0.8347,2.4819,0.5865,6,charge,2,14.889,4.963,10.0,9.9,3.736,4.0452,20.767,12-12-21_20.45_CC_protocol_HPPC_IN21700_30T_cycle_#1275.mat
CC,1275,0.8347,2.4819,0.5862,6,discharge,3,-28.538,9.513,2.0,2.0,3.7271,3.2281,17.4855,12-12-21_20.45_CC_protocol_HPPC_IN21700_30T_cycle_#1275.mat
CC,1275,0.8347,2.4819,0.5862,6,discharge,3,-28.538,9.513,10.0,9.9,3.7271,3.1086,21.6729,12-12-21_20.45_CC_protocol_HPPC_IN21700_30T_cycle_#1275.mat
CC,1275,0.8347,2.4819,0.5866,6,charge,3,24.817,8.272,2.0,2.0,3.7397,4.1412,16.1784,12-12-21_20.45_CC_protocol_HPPC_IN21700_30T_cycle_#1275.mat
CC,1275,0.8347,2.4819,0.5866,6,charge,3,24.817,8.272,10.0,9.9,3.7397,4.1999,18.5437,12-12-21_20.45_CC_protocol_HPPC_IN21700_30T_cycle_#1275.mat
CC,1275,0.8347,2.4819,0.5036,7,discharge,0,-2.48,0.827,2.0,2.0,3.6509,3.5994,20.7653,12-12-21_20.45_CC_protocol_HPPC_IN21700_30T_cycle_#1275.mat
CC,1275,0.8347,2.4819,0.5036,7,discharge,0,-2.48,0.827,10.0,9.9,3.6509,3.5851,26.5312,12-12-21_20.45_CC_protocol_HPPC_IN21700_30T_cycle_#1275.mat
CC,1275,0.8347,2.4819,0.5037,7,charge,0,1.24,0.413,2.0,1.9,3.6531,3.6784,20.3983,12-12-21_20.45_CC_protocol_HPPC_IN21700_30T_cycle_#1275.mat
CC,1275,0.8347,2.4819,0.5037,7,charge,0,1.24,0.413,10.0,9.9,3.6531,3.6848,25.5583,12-12-21_20.45_CC_protocol_HPPC_IN21700_30T_cycle_#1275.mat
CC,1275,0.8347,2.4819,0.5036,7,discharge,1,-9.926,3.309,2.0,1.9,3.6517,3.4539,19.9275,12-12-21_20.45_CC_protocol_HPPC_IN21700_30T_cycle_#1275.mat
CC,1275,0.8347,2.4819,0.5036,7,discharge,1,-9.926,3.309,10.0,9.9,3.6517,3.4024,25.1159,12-12-21_20.45_CC_protocol_HPPC_IN21700_30T_cycle_#1275.mat
CC,1275,0.8347,2.4819,0.5037,7,charge,1,4.963,1.654,2.0,1.9,3.658,3.7554,19.6232,12-12-21_20.45_CC_protocol_HPPC_IN21700_30T_cycle_#1275.mat
CC,1275,0.8347,2.4819,0.5037,7,charge,1,4.963,1.654,10.0,9.9,3.658,3.7785,24.2772,12-12-21_20.45_CC_protocol_HPPC_IN21700_30T_cycle_#1275.mat
CC,1275,0.8347,2.4819,0.5035,7,discharge,2,-19.852,6.617,2.0,1.9,3.6526,3.2829,18.6228,12-12-21_20.45_CC_protocol_HPPC_IN21700_30T_cycle_#1275.mat
CC,1275,0.8347,2.4819,0.5035,7,discharge,2,-19.852,6.617,10.0,9.9,3.6526,3.1915,23.2269,12-12-21_20.45_CC_protocol_HPPC_IN21700_30T_cycle_#1275.mat
CC,1275,0.8347,2.4819,0.5038,7,charge,2,14.889,4.963,2.0,2.0,3.6626,3.9257,17.6708,12-12-21_20.45_CC_protocol_HPPC_IN21700_30T_cycle_#1275.mat
CC,1275,0.8347,2.4819,0.5038,7,charge,2,14.889,4.963,10.0,9.9,3.6626,3.9747,20.9618,12-12-21_20.45_CC_protocol_HPPC_IN21700_30T_cycle_#1275.mat
CC,1275,0.8347,2.4819,0.5034,7,discharge,3,-28.539,9.513,2.0,2.0,3.6536,3.1454,17.8072,12-12-21_20.45_CC_protocol_HPPC_IN21700_30T_cycle_#1275.mat
CC,1275,0.8347,2.4819,0.5034,7,discharge,3,-28.539,9.513,10.0,9.9,3.6536,3.0199,22.2047,12-12-21_20.45_CC_protocol_HPPC_IN21700_30T_cycle_#1275.mat
