Repository: KikETs/ECM_HYBRID_BMS_JOINT

## Results

| Arm | Model | Size | Protocol | Result | Worst cell |
|---|---|---|---|---|---|
| SOP | 2RC table + trim (A8) | 4 effective coefficients, 2 EW states | leave-one-cell-out | usable current 69.6 % discharge, 59.5 % charge (τ = 10 s) | 59.9 % / 53.5 % (BOOST_REST) |
| SOH | dQ/dV ridge | 65 coefficients | leave-one-cell-out | RMSE 0.0094, bias −0.0005 | 0.0130 (BOOST_REST) |
| SOC | 2RC EKF, low-current gate | 3 states | leave-one-cell-out | **2.34 %p** over six sensor disturbances on estimated SOH (2.325 on true SOH), per cell 2.00–2.75 | 4.60 %p (BOOST_NEGPULSE_1S, current offset −0.10 A) |

The SOH arm was a 10,945-parameter CNN until the second audit round. Nested

File: analysis/uypydj_ecm.csv (part 27 of 80)
cell,cycle,SOH,CAP_Ah,SOC,direction,rate_rank,I_A,V_pre_V,rest_before_s,n_points,R0_mOhm,R1_mOhm,tau1_s,R2_mOhm,tau2_s,fit_rmse_mV
BOOST,1800,0.71505,2.14202,0.3831,charge,2,12.858,3.4651,247.3,101,12.0406,17.1955,0.3582,11.6065,5.4247,1.2191
BOOST,1800,0.71505,2.14202,0.3832,charge,3,21.432,3.4691,266.0,101,11.9085,12.87,0.2779,9.2764,4.9598,1.6641
BOOST,1800,0.71505,2.14202,0.3473,discharge,0,-2.142,3.3929,5071.5,101,13.1307,30.4616,0.8581,113.3031,7.858,0.4422
BOOST,1800,0.71505,2.14202,0.3473,charge,0,1.072,3.4046,70.5,101,12.7436,33.4098,0.8461,49.9312,4.9904,0.2279
BOOST,1800,0.71505,2.14202,0.3472,discharge,1,-8.574,3.3951,635.4,101,13.0076,26.6513,0.648,73.5137,7.8725,1.6609
BOOST,1800,0.71505,2.14202,0.3473,charge,1,4.287,3.4344,160.8,101,12.4358,28.4882,0.6083,17.2468,4.9831,0.5071
BOOST,1800,0.71505,2.14202,0.3474,charge,2,12.859,3.446,213.8,101,12.1044,17.5521,0.36,11.0861,5.2534,1.2159
BOOST,1800,0.71505,2.14202,0.3475,charge,3,21.432,3.4484,224.0,101,12.0198,13.1768,0.2739,8.8663,4.602,1.6648
BOOST,1800,0.71505,2.14202,0.3115,discharge,0,-2.142,3.3411,5071.5,101,13.1665,29.7855,0.8767,130.0782,8.107,0.4629
BOOST,1800,0.71505,2.14202,0.3116,charge,0,1.072,3.3553,70.5,101,13.0671,35.349,0.9089,58.4326,5.9347,0.2228
BOOST,1800,0.71505,2.14202,0.3116,charge,1,4.287,3.3901,156.2,101,12.474,27.7726,0.6101,22.9711,4.7464,0.583
BOOST,1800,0.71505,2.14202,0.3117,charge,2,12.859,3.4013,178.3,101,12.2065,18.4116,0.3787,12.0772,5.0251,1.3894
BOOST,1800,0.71505,2.14202,0.3117,charge,3,21.433,3.4045,184.1,101,12.0797,13.7077,0.289,9.2786,4.4598,1.7803
BOOST,1837,0.70491,2.11164,1.0,discharge,0,-2.114,4.0776,99999.0,99,3.9891,49.631,1.0902,43.0636,4.1861,0.2851
BOOST,1837,0.70491,2.11164,1.0,charge,0,1.056,4.0965,69.5,52,11.8379,6.3846,0.2241,90.58,2.1913,0.5943
BOOST,1837,0.70491,2.11164,0.9999,discharge,1,-8.453,4.0871,638.5,101,12.3832,33.3608,0.6116,19.7528,4.922,0.9982
BOOST,1837,0.70491,2.11164,0.9995,charge,1,1.814,4.1061,151.7,40,26.8289,25.0379,0.0832,0.01,2999.6132,1.3791
BOOST,1837,0.70491,2.11164,0.9993,discharge,2,-16.904,4.0859,640.1,101,12.4491,23.3332,0.4325,15.7764,4.8849,1.9328
BOOST,1837,0.70491,2.11164,0.996,charge,2,2.154,4.1072,228.5,46,43.1869,0.01,0.05,0.01,2999.9225,0.9666
BOOST,1837,0.70491,2.11164,0.9958,discharge,3,-24.3,4.0835,640.1,101,12.3708,18.703,0.3561,13.8984,4.2407,2.2881
BOOST,1837,0.70491,2.11164,0.9905,charge,3,2.212,4.1073,302.3,46,42.0246,0.01,2999.9967,0.01,2999.999,1.0576
BOOST,1837,0.70491,2.11164,0.9552,discharge,0,-2.114,4.0294,4790.0,101,12.6221,35.9685,0.8087,47.8282,5.4649,0.3996
BOOST,1837,0.70491,2.11164,0.9552,charge,0,1.056,4.039,70.4,101,12.689,35.3183,0.816,52.4297,5.295,0.2296
BOOST,1837,0.70491,2.11164,0.9551,discharge,1,-8.453,4.0309,635.4,101,12.4748,27.9523,0.5387,22.5637,4.7772,1.1694
BOOST,1837,0.70491,2.11164,0.9553,charge,1,1.924,4.0549,160.7,101,23.6937,51.8392,0.2361,0.01,3000.0,1.7099
BOOST,1837,0.70491,2.11164,0.9551,discharge,2,-16.904,4.0346,649.3,101,12.705,20.6178,0.4039,16.7712,4.8926,2.1183
BOOST,1837,0.70491,2.11164,0.9553,charge,2,1.811,4.065,281.1,101,74.6094,0.01,0.05,0.01,3000.0,0.8616
BOOST,1837,0.70491,2.11164,0.955,discharge,3,-24.299,4.0405,647.6,101,12.4936,16.949,0.342,14.4873,4.4902,2.5725
BOOST,1837,0.70491,2.11164,0.9553,charge,3,1.649,4.0729,387.2,101,77.126,0.01,0.05,0.01,3000.0,0.8184
BOOST,1837,0.70491,2.11164,0.92,discharge,0,-2.114,3.9577,4793.4,101,12.9083,31.8213,0.7288,39.9018,5.3272,0.3895
BOOST,1837,0.70491,2.11164,0.92,charge,0,1.056,3.9647,70.4,101,12.644,32.4089,0.7578,44.2889,5.7915,0.2294
BOOST,1837,0.70491,2.11164,0.9199,discharge,1,-8.453,3.959,635.4,101,12.5173,24.9814,0.5004,20.4503,4.8842,1.2245
BOOST,1837,0.70491,2.11164,0.92,charge,1,3.733,3.9798,160.8,101,14.2459,44.8949,0.7875,0.01,3000.0,1.5044
BOOST,1837,0.70491,2.11164,0.9199,discharge,2,-16.904,3.9626,671.9,101,12.5164,18.6422,0.3783,15.7929,5.1049,2.1672
BOOST,1837,0.70491,2.11164,0.9201,charge,2,3.48,3.9962,281.8,101,43.6028,15.0207,0.05,0.01,3000.0,1.7382
BOOST,1837,0.70491,2.11164,0.9198,discharge,3,-24.302,3.9682,671.9,101,12.219,15.4286,0.3195,13.9206,4.7766,2.5425
BOOST,1837,0.70491,2.11164,0.9201,charge,3,3.269,4.011,386.5,101,57.866,0.01,0.05,0.01,2999.9999,1.1743
BOOST,1837,0.70491,2.11164,0.8496,discharge,0,-2.114,3.8544,5357.9,101,12.96,29.7363,0.685,34.133,5.6442,0.3759
BOOST,1837,0.70491,2.11164,0.8496,charge,0,1.056,3.8589,70.3,101,12.7381,29.9239,0.6971,32.6738,4.95,0.2119
BOOST,1837,0.70491,2.11164,0.8495,discharge,1,-8.454,3.8573,635.4,101,12.6533,23.5027,0.4836,20.5043,5.6453,1.1136
BOOST,1837,0.70491,2.11164,0.8496,charge,1,4.225,3.8697,160.7,101,12.7969,28.6981,0.5925,22.2806,6.1663,0.5858
BOOST,1837,0.70491,2.11164,0.8494,discharge,2,-16.904,3.8598,680.7,101,12.5463,17.5337,0.3612,16.4963,5.6708,2.1023
BOOST,1837,0.70491,2.11164,0.8497,charge,2,6.699,3.884,281.1,101,21.7893,25.4229,0.1473,0.01,3000.0,2.3864
BOOST,1837,0.70491,2.11164,0.8494,discharge,3,-24.3,3.8646,717.5,101,12.3806,14.404,0.3025,14.5006,5.181,2.471
BOOST,1837,0.70491,2.11164,0.8498,charge,3,6.449,3.8972,387.5,101,39.1604,7.847,0.05,0.01,3000.0,2.7033
BOOST,1837,0.70491,2.11164,0.7791,discharge,0,-2.114,3.7703,5403.5,101,12.6462,28.6197,0.6747,35.3604,6.0445,0.3589
BOOST,1837,0.70491,2.11164,0.7792,charge,0,1.056,3.7759,70.5,101,12.5666,27.768,0.6601,33.7744,5.15,0.2114
BOOST,1837,0.70491,2.11164,0.7791,discharge,1,-8.451,3.7743,635.4,101,12.351,22.4297,0.4738,21.4936,5.5643,1.174
BOOST,1837,0.70491,2.11164,0.7792,charge,1,4.225,3.7899,161.0,101,12.4222,26.4045,0.57,19.6951,5.0511,0.5891
BOOST,1837,0.70491,2.11164,0.779,discharge,2,-16.904,3.7789,680.7,101,12.4023,16.8641,0.3685,16.6112,5.4755,2.0185
BOOST,1837,0.70491,2.11164,0.7793,charge,2,9.964,3.8053,281.9,101,14.4999,25.1596,0.3217,0.01,3000.0,1.8534
BOOST,1837,0.70491,2.11164,0.7789,discharge,3,-24.3,3.7851,761.9,101,12.1999,13.8423,0.31,14.4381,5.0809,2.5841
BOOST,1837,0.70491,2.11164,0.7793,charge,3,9.817,3.8195,386.8,101,24.9735,13.8054,0.062,0.01,3000.0,1.9226
BOOST,1837,0.70491,2.11164,0.7087,discharge,0,-2.114,3.6945,5452.0,101,12.7853,28.9138,0.6833,35.0365,5.6988,0.3867
BOOST,1837,0.70491,2.11164,0.7087,charge,0,1.056,3.7001,70.4,101,12.4718,28.7955,0.6853,34.6216,5.2871,0.1915
BOOST,1837,0.70491,2.11164,0.7086,discharge,1,-8.454,3.6984,635.4,101,12.5687,22.7732,0.4846,21.6858,5.5156,1.2243
BOOST,1837,0.70491,2.11164,0.7087,charge,1,4.226,3.7145,160.8,101,12.5244,26.7121,0.5785,20.5057,5.1229,0.5829
BOOST,1837,0.70491,2.11164,0.7086,discharge,2,-16.904,3.7033,680.7,101,12.5175,17.1764,0.3728,16.656,5.3622,2.2249
BOOST,1837,0.70491,2.11164,0.7088,charge,2,12.473,3.7314,281.9,101,11.9641,12.575,0.2386,13.1294,1.2309,1.689
BOOST,1837,0.70491,2.11164,0.7085,discharge,3,-24.298,3.7085,791.1,101,12.4546,14.0886,0.3241,14.7723,5.3694,2.6326
BOOST,1837,0.70491,2.11164,0.7089,charge,3,12.316,3.7466,386.8,101,19.7964,17.0437,0.117,0.01,3000.0,2.8204
BOOST,1837,0.70491,2.11164,0.6383,discharge,0,-2.114,3.6352,5487.6,101,12.7281,29.3695,0.701,35.4961,5.6583,0.3925
BOOST,1837,0.70491,2.11164,0.6383,charge,0,1.056,3.6403,70.6,101,12.6918,28.5931,0.6877,33.8113,4.9921,0.204
BOOST,1837,0.70491,2.11164,0.6382,discharge,1,-8.451,3.6383,635.4,101,12.5897,22.9889,0.5009,22.599,5.7554,1.1891
BOOST,1837,0.70491,2.11164,0.6383,charge,1,4.225,3.6539,161.1,101,12.275,26.6101,0.5805,19.569,4.9701,0.5241
BOOST,1837,0.70491,2.11164,0.6381,discharge,2,-16.904,3.6419,680.5,101,12.4362,17.3286,0.3892,17.3556,5.7655,2.1953
BOOST,1837,0.70491,2.11164,0.6384,charge,2,12.679,3.6695,281.8,101,12.0539,17.8996,0.3644,11.3044,4.9529,1.2348
BOOST,1837,0.70491,2.11164,0.6381,discharge,3,-24.299,3.6466,800.9,101,12.2209,14.3292,0.3309,16.1471,5.9651,2.4971
BOOST,1837,0.70491,2.11164,0.6384,charge,3,14.993,3.6844,387.4,101,16.0975,18.3216,0.191,0.01,3000.0,2.5254
BOOST,1837,0.70491,2.11164,0.5678,discharge,0,-2.114,3.579,5524.0,101,12.9917,31.6139,0.7586,41.7038,5.7956,0.3756
BOOST,1837,0.70491,2.11164,0.5679,charge,0,1.056,3.5849,70.5,101,13.0098,30.9337,0.7494,36.609,4.9014,0.2129
BOOST,1837,0.70491,2.11164,0.5678,discharge,1,-8.454,3.5825,635.4,101,12.7912,24.7981,0.5348,26.6741,5.8759,1.3227
BOOST,1837,0.70491,2.11164,0.5679,charge,1,4.225,3.6014,161.1,101,12.5064,28.1502,0.5938,21.2452,5.0479,0.5602
BOOST,1837,0.70491,2.11164,0.5677,discharge,2,-16.905,3.5865,680.5,101,12.7381,18.734,0.4143,21.807,6.3802,2.3631
BOOST,1837,0.70491,2.11164,0.5679,charge,2,12.68,3.621,281.0,101,12.2938,18.7061,0.3731,11.5796,4.778,1.2431
BOOST,1837,0.70491,2.11164,0.5676,discharge,3,-24.299,3.5924,800.8,101,12.5616,14.7355,0.3426,20.7846,6.3638,2.9922
BOOST,1837,0.70491,2.11164,0.568,charge,3,16.954,3.6365,386.2,101,14.5711,18.6888,0.2722,0.01,3000.0,1.6696
BOOST,1837,0.70491,2.11164,0.4974,discharge,0,-2.114,3.5119,5550.7,101,12.7321,32.0474,0.8013,50.0432,5.7592,0.4192
BOOST,1837,0.70491,2.11164,0.4974,charge,0,1.056,3.519,70.5,101,12.6795,32.6712,0.8039,39.4631,5.0255,0.2217
BOOST,1837,0.70491,2.11164,0.4974,discharge,1,-8.453,3.5166,635.4,101,12.7703,26.0479,0.5836,31.5548,6.0343,1.4204
BOOST,1837,0.70491,2.11164,0.4974,charge,1,4.225,3.5382,160.4,101,12.4168,28.809,0.6229,22.1015,5.4477,0.5319
BOOST,1837,0.70491,2.11164,0.4973,discharge,2,-16.904,3.5223,680.5,101,12.7082,18.9361,0.4374,27.4972,6.5382,2.6254
BOOST,1837,0.70491,2.11164,0.4975,charge,2,12.679,3.5617,281.9,101,12.1561,18.188,0.3768,12.5735,5.0895,1.2377
BOOST,1837,0.70491,2.11164,0.4976,charge,3,19.462,3.5777,364.6,101,12.6858,7.5959,0.1545,11.7299,0.7197,1.826
BOOST,1837,0.70491,2.11164,0.4269,discharge,0,-2.114,3.4471,5580.9,101,12.987,32.5455,0.8638,74.7105,6.957,0.4466
BOOST,1837,0.70491,2.11164,0.427,charge,0,1.056,3.4537,70.5,101,12.819,32.7696,0.8408,39.306,4.2317,0.2272
BOOST,1837,0.70491,2.11164,0.4269,discharge,1,-8.453,3.4499,635.4,101,12.9473,26.7162,0.6351,42.9982,6.3051,1.4516
BOOST,1837,0.70491,2.11164,0.427,charge,1,4.225,3.472,161.2,101,12.3121,29.259,0.6404,20.7457,5.7196,0.5015
BOOST,1837,0.70491,2.11164,0.4271,charge,2,12.68,3.4914,274.1,101,11.9511,18.1449,0.3851,13.1848,5.4232,1.1686
BOOST,1837,0.70491,2.11164,0.4272,charge,3,21.13,3.5003,300.5,101,11.7052,12.0502,0.2345,9.7051,2.3288,2.9787
BOOST,1837,0.70491,2.11164,0.3917,discharge,0,-2.114,3.4205,5066.3,101,13.1259,32.1743,0.8838,99.0111,7.4438,0.4305
BOOST,1837,0.70491,2.11164,0.3918,charge,0,1.056,3.4301,70.5,101,13.4749,31.6779,0.8292,47.9524,4.1003,0.2222
BOOST,1837,0.70491,2.11164,0.3917,discharge,1,-8.454,3.4223,635.4,101,13.0219,27.4197,0.657,55.0889,6.473,1.5623
BOOST,1837,0.70491,2.11164,0.3918,charge,1,4.225,3.4528,161.1,101,12.4435,30.066,0.6374,19.3515,5.1933,0.547
BOOST,1837,0.70491,2.11164,0.3919,charge,2,12.68,3.4674,243.7,101,12.2264,18.4022,0.3835,12.3205,5.2572,1.2121
BOOST,1837,0.70491,2.11164,0.392,charge,3,21.129,3.472,262.5,101,12.0839,13.7435,0.2945,9.732,4.6741,1.6987
BOOST,1837,0.70491,2.11164,0.3565,discharge,0,-2.114,3.3899,5069.0,101,12.9706,30.3394,0.8785,114.9161,7.6223,0.4323
BOOST,1837,0.70491,2.11164,0.3566,charge,0,1.056,3.4025,70.5,101,12.6309,34.2369,0.8927,55.2312,5.2198,0.2141
BOOST,1837,0.70491,2.11164,0.3565,discharge,1,-8.453,3.3926,635.4,101,13.0232,27.2317,0.6702,72.2095,7.8676,1.5868
BOOST,1837,0.70491,2.11164,0.3566,charge,1,4.225,3.435,161.1,101,12.4104,29.6417,0.6435,18.8874,4.9287,0.5613
BOOST,1837,0.70491,2.11164,0.3567,charge,2,12.678,3.4479,217.1,101,12.061,18.4237,0.3859,11.7438,5.1819,1.1369
BOOST,1837,0.70491,2.11164,0.3567,charge,3,21.129,3.4511,230.3,101,11.8776,13.7341,0.2919,9.2828,4.4917,1.6472
BOOST,1837,0.70491,2.11164,0.3213,discharge,0,-2.114,3.3351,5070.6,101,12.7276,30.5193,0.9106,132.9214,7.9367,0.3996
BOOST,1837,0.70491,2.11164,0.3213,charge,0,1.056,3.3511,70.5,101,12.8316,36.3834,0.9507,64.4689,5.9209,0.2318
BOOST,1837,0.70491,2.11164,0.3214,charge,1,4.225,3.3875,156.1,101,12.6572,29.3015,0.6524,25.567,4.8145,0.5777
BOOST,1837,0.70491,2.11164,0.3214,charge,2,12.679,3.3988,177.9,101,12.3129,19.6774,0.4061,13.2269,4.9504,1.4162
BOOST,1837,0.70491,2.11164,0.3215,charge,3,21.13,3.4021,183.7,101,12.1839,14.7454,0.3142,10.0322,4.3792,1.6901
BOOST,1875,0.69674,2.08716,1.0,discharge,0,-2.091,4.0753,99999.0,99,4.6323,54.0566,1.1962,46.5656,4.653,0.2653
BOOST,1875,0.69674,2.08716,1.0,charge,0,1.044,4.094,69.5,48,11.7519,6.5831,0.2387,98.1684,2.331,0.4922
BOOST,1875,0.69674,2.08716,0.9999,discharge,1,-8.357,4.084,638.6,101,12.77,34.4014,0.6405,22.7746,4.9211,1.0908
BOOST,1875,0.69674,2.08716,0.999,charge,1,1.846,4.1019,145.4,39,26.5264,26.7378,0.0975,0.01,3000.0,1.3288
BOOST,1875,0.69674,2.08716,0.9989,discharge,2,-16.715,4.0824,640.2,101,12.4833,24.2749,0.4568,17.6154,4.7472,1.9333
BOOST,1875,0.69674,2.08716,0.9953,charge,2,2.169,4.1036,223.3,45,44.5658,0.01,0.05,0.01,3000.0,1.1623
BOOST,1875,0.69674,2.08716,0.9951,discharge,3,-24.027,4.08,640.3,101,12.3455,19.1901,0.371,14.9809,4.0385,2.3475
BOOST,1875,0.69674,2.08716,0.9901,charge,3,2.207,4.1048,306.5,45,43.2554,0.01,0.05,0.01,2999.8878,1.0191
BOOST,1875,0.69674,2.08716,0.9552,discharge,0,-2.091,4.0195,4790.6,101,13.0937,37.2193,0.8494,51.8981,5.4108,0.3939
BOOST,1875,0.69674,2.08716,0.9553,charge,0,1.044,4.0288,70.4,100,12.9036,36.6907,0.8714,58.2404,5.4641,0.2211
BOOST,1875,0.69674,2.08716,0.9552,discharge,1,-8.358,4.0209,635.4,101,12.8646,29.0478,0.5679,24.3058,4.7955,1.2203
BOOST,1875,0.69674,2.08716,0.9553,charge,1,1.929,4.0461,161.1,101,23.0059,56.9374,0.2655,0.01,2999.9997,1.9143
BOOST,1875,0.69674,2.08716,0.9551,discharge,2,-16.716,4.0238,649.8,101,12.6971,21.6231,0.4251,18.046,4.83,2.2337
BOOST,1875,0.69674,2.08716,0.9553,charge,2,1.788,4.0599,281.1,101,78.4526,0.01,0.05,0.01,3000.0,0.9201
BOOST,1875,0.69674,2.08716,0.9551,discharge,3,-24.026,4.0302,647.6,101,12.374,17.9477,0.3593,15.3487,4.3439,2.2549
BOOST,1875,0.69674,2.08716,0.9553,charge,3,1.612,4.0684,385.9,101,81.7399,0.01,0.05,0.01,3000.0,0.9882
BOOST,1875,0.69674,2.08716,0.9204,discharge,0,-2.092,3.9461,4795.1,101,12.9261,33.7489,0.7759,43.5281,5.1216,0.3975
BOOST,1875,0.69674,2.08716,0.9204,charge,0,1.044,3.9536,70.4,101,12.7349,34.215,0.8019,48.9006,5.5139,0.2326
BOOST,1875,0.69674,2.08716,0.9204,discharge,1,-8.356,3.9482,635.4,101,12.753,26.7395,0.532,22.2646,4.9478,1.2438
BOOST,1875,0.69674,2.08716,0.9205,charge,1,3.654,3.9696,161.0,101,14.3513,48.9177,0.8061,0.01,3000.0,1.6895
BOOST,1875,0.69674,2.08716,0.9203,discharge,2,-16.715,3.9514,671.6,101,12.6179,19.8986,0.3993,17.1417,5.0531,2.1524
BOOST,1875,0.69674,2.08716,0.9205,charge,2,3.367,3.9879,281.1,101,44.6651,18.389,0.05,0.01,3000.0,1.4807
BOOST,1875,0.69674,2.08716,0.9202,discharge,3,-24.027,3.9578,671.2,101,12.4529,16.3264,0.3383,14.7918,4.5832,2.4724
BOOST,1875,0.69674,2.08716,0.9206,charge,3,3.116,4.0047,386.7,101,62.7377,0.01,0.05,0.01,2999.9994,1.2714
BOOST,1875,0.69674,2.08716,0.8508,discharge,0,-2.09,3.8446,5357.5,101,12.7536,30.4191,0.7125,37.1227,5.5642,0.3786
BOOST,1875,0.69674,2.08716,0.8508,charge,0,1.044,3.8493,70.4,100,12.5748,29.9422,0.7146,35.8779,4.7206,0.2154
BOOST,1875,0.69674,2.08716,0.8507,discharge,1,-8.358,3.8476,635.4,101,12.6481,24.46,0.5042,22.0869,5.5489,1.2001
BOOST,1875,0.69674,2.08716,0.8508,charge,1,4.178,3.8622,161.1,101,12.5275,30.3359,0.629,23.4193,6.0482,0.5849
BOOST,1875,0.69674,2.08716,0.8507,discharge,2,-16.716,3.8504,680.5,101,12.5424,18.6041,0.3872,17.5685,5.5295,1.9129
BOOST,1875,0.69674,2.08716,0.8509,charge,2,6.46,3.877,281.9,101,22.1077,27.942,0.1531,0.01,3000.0,2.6817
BOOST,1875,0.69674,2.08716,0.8506,discharge,3,-24.028,3.8558,715.8,101,12.4519,15.2331,0.3203,15.1502,4.8836,2.5162
BOOST,1875,0.69674,2.08716,0.851,charge,3,6.165,3.8911,387.6,101,40.5085,9.6589,0.05,0.01,3000.0,2.8244
BOOST,1875,0.69674,2.08716,0.7811,discharge,0,-2.09,3.7586,5401.8,101,12.5069,30.9096,0.727,39.8217,5.7926,0.3884
BOOST,1875,0.69674,2.08716,0.7812,charge,0,1.044,3.7649,70.5,101,13.3511,30.2379,0.7311,39.1868,5.0802,0.1975
BOOST,1875,0.69674,2.08716,0.7811,discharge,1,-8.358,3.7638,635.4,101,12.6833,24.2023,0.508,23.4962,5.4642,1.2288
BOOST,1875,0.69674,2.08716,0.7812,charge,1,4.178,3.7806,161.1,101,12.8333,29.345,0.6302,21.6797,5.1254,0.5543
BOOST,1875,0.69674,2.08716,0.781,discharge,2,-16.715,3.769,680.5,101,12.5666,18.1849,0.3861,17.7141,5.1812,2.1651
BOOST,1875,0.69674,2.08716,0.7812,charge,2,9.274,3.7993,281.0,101,15.4122,27.854,0.3008,0.01,2999.9991,2.4633
BOOST,1875,0.69674,2.08716,0.7809,discharge,3,-24.027,3.7763,754.5,101,12.4351,14.9573,0.3319,15.1592,4.8537,2.6835
BOOST,1875,0.69674,2.08716,0.7813,charge,3,9.059,3.8154,386.5,101,26.8771,15.6041,0.0617,0.01,3000.0,2.0931
BOOST,1875,0.69674,2.08716,0.7115,discharge,0,-2.091,3.6863,5444.0,101,12.7382,30.4261,0.7353,37.9099,5.6394,0.373
BOOST,1875,0.69674,2.08716,0.7115,charge,0,1.044,3.692,70.4,100,12.5449,29.6726,0.7259,37.956,5.0931,0.2035
BOOST,1875,0.69674,2.08716,0.7114,discharge,1,-8.357,3.6897,635.4,101,12.4411,23.9541,0.5205,22.9972,5.5364,1.1486
BOOST,1875,0.69674,2.08716,0.7115,charge,1,4.178,3.7074,160.7,101,12.3676,28.3754,0.6227,21.9143,5.1533,0.5471
BOOST,1875,0.69674,2.08716,0.7113,discharge,2,-16.715,3.6956,680.5,101,12.3781,18.0747,0.3999,17.205,5.3065,2.0007
BOOST,1875,0.69674,2.08716,0.7116,charge,2,12.136,3.7259,281.8,101,11.9561,11.5898,0.2401,15.6014,1.0474,1.695
BOOST,1875,0.69674,2.08716,0.7113,discharge,3,-24.027,3.7025,788.3,101,12.2183,14.8001,0.3339,15.1337,5.1826,2.6175
BOOST,1875,0.69674,2.08716,0.7117,charge,3,11.865,3.7436,387.5,101,20.1458,18.35,0.1229,0.01,3000.0,2.8657
BOOST,1875,0.69674,2.08716,0.6418,discharge,0,-2.092,3.6284,5481.7,101,13.008,32.3218,0.7733,41.0888,5.5522,0.3706
BOOST,1875,0.69674,2.08716,0.6418,charge,0,1.044,3.6343,70.5,101,12.8056,31.6482,0.7722,39.7082,4.9622,0.2075
BOOST,1875,0.69674,2.08716,0.6418,discharge,1,-8.358,3.6316,635.4,101,12.6083,25.3656,0.5382,25.0446,5.619,1.2162
BOOST,1875,0.69674,2.08716,0.6419,charge,1,4.178,3.6494,161.0,101,12.642,29.5938,0.636,21.5535,4.9151,0.5433
BOOST,1875,0.69674,2.08716,0.6417,discharge,2,-16.716,3.6355,680.4,101,12.6438,18.9699,0.4148,18.771,5.6882,2.2354
BOOST,1875,0.69674,2.08716,0.642,charge,2,12.535,3.6669,282.4,101,12.1182,19.7184,0.386,12.0872,4.5091,1.1467
BOOST,1875,0.69674,2.08716,0.6417,discharge,3,-24.026,3.6401,800.6,101,12.372,15.3365,0.3434,17.3468,5.7265,2.7641
BOOST,1875,0.69674,2.08716,0.642,charge,3,13.917,3.683,386.2,101,17.0573,20.127,0.1838,0.01,3000.0,3.1748
BOOST,1875,0.69674,2.08716,0.5722,discharge,0,-2.091,3.5728,5513.6,101,12.7554,33.1455,0.8101,46.7424,5.7596,0.3838
BOOST,1875,0.69674,2.08716,0.5722,charge,0,1.044,3.5794,70.4,101,12.7228,32.0749,0.7962,41.4474,4.8485,0.2236
BOOST,1875,0.69674,2.08716,0.5721,discharge,1,-8.357,3.5766,635.4,101,12.8032,25.6849,0.5606,28.1596,5.6376,1.3592
BOOST,1875,0.69674,2.08716,0.5722,charge,1,4.18,3.5966,161.0,101,12.6009,29.6422,0.645,22.7012,5.0878,0.5083
BOOST,1875,0.69674,2.08716,0.5721,discharge,2,-16.715,3.5815,680.5,101,12.6324,19.2036,0.4284,22.078,6.0386,2.3658
BOOST,1875,0.69674,2.08716,0.5723,charge,2,12.535,3.6184,281.6,101,12.0545,19.5283,0.3988,12.2109,4.7508,1.1896
BOOST,1875,0.69674,2.08716,0.572,discharge,3,-24.027,3.5875,800.8,101,12.4305,15.1253,0.3534,20.7484,5.8998,2.9206
BOOST,1875,0.69674,2.08716,0.5724,charge,3,16.219,3.6357,387.0,101,14.8837,19.9393,0.2659,0.01,3000.0,2.0637
BOOST,1875,0.69674,2.08716,0.5025,discharge,0,-2.09,3.5076,5544.2,101,12.9597,34.1486,0.8646,57.7085,5.7864,0.3944
BOOST,1875,0.69674,2.08716,0.5026,charge,0,1.044,3.5147,70.4,101,12.8936,34.3541,0.8621,45.8077,4.9181,0.2453
BOOST,1875,0.69674,2.08716,0.5025,discharge,1,-8.358,3.5115,635.4,101,13.0444,27.7523,0.6232,33.5717,5.9246,1.4588
BOOST,1875,0.69674,2.08716,0.5026,charge,1,4.178,3.5362,160.6,101,12.6499,30.955,0.6721,24.2029,5.3302,0.5718
BOOST,1875,0.69674,2.08716,0.5024,discharge,2,-16.716,3.5178,680.6,101,12.8271,19.9365,0.4598,28.8196,6.2081,2.6425
BOOST,1875,0.69674,2.08716,0.5027,charge,2,12.536,3.5611,281.8,101,12.1624,19.8412,0.4059,13.4321,5.0003,1.1369
BOOST,1875,0.69674,2.08716,0.5027,charge,3,17.979,3.5785,354.3,101,13.6488,17.6495,0.4468,3.2968,0.0966,1.6374
BOOST,1875,0.69674,2.08716,0.4329,discharge,0,-2.09,3.4416,5566.3,101,13.0219,34.2056,0.9301,89.9187,7.0203,0.4095
BOOST,1875,0.69674,2.08716,0.4329,charge,0,1.044,3.4491,70.4,101,13.618,33.3115,0.8832,48.9122,4.0645,0.2115
BOOST,1875,0.69674,2.08716,0.4328,discharge,1,-8.357,3.4436,635.4,101,12.8863,28.6845,0.6683,46.8447,6.1267,1.4883
BOOST,1875,0.69674,2.08716,0.433,charge,1,4.178,3.4705,160.9,101,12.4241,31.9622,0.6861,23.0063,5.4189,0.562
BOOST,1875,0.69674,2.08716,0.433,charge,2,12.537,3.4902,265.3,100,12.1663,19.6221,0.4094,14.0735,5.1738,1.3133
BOOST,1875,0.69674,2.08716,0.4331,charge,3,20.83,3.4981,291.4,101,11.5972,11.4747,0.2256,10.7788,1.561,3.0915
BOOST,1875,0.69674,2.08716,0.3981,discharge,0,-2.091,3.4159,5058.2,101,12.5764,31.5924,0.9131,105.1531,7.2608,0.4117
BOOST,1875,0.69674,2.08716,0.3981,charge,0,1.044,3.4279,70.5,101,12.7128,31.3071,0.8627,53.1246,4.115,0.2064
BOOST,1875,0.69674,2.08716,0.398,discharge,1,-8.357,3.4187,635.4,101,12.8178,28.5449,0.6901,54.689,6.3894,1.4158
BOOST,1875,0.69674,2.08716,0.3981,charge,1,4.18,3.4519,161.1,101,12.4682,31.4597,0.6884,20.8469,5.2623,0.5153
BOOST,1875,0.69674,2.08716,0.3982,charge,2,12.535,3.4676,242.0,101,12.0927,19.7229,0.4115,13.0508,5.0828,1.1971
BOOST,1875,0.69674,2.08716,0.3983,charge,3,20.894,3.4727,255.3,101,11.7657,13.5112,0.2675,9.951,2.5362,2.7041
BOOST,1875,0.69674,2.08716,0.3632,discharge,0,-2.09,3.386,5067.2,101,13.1304,30.4246,0.9097,125.0258,7.2998,0.3953
BOOST,1875,0.69674,2.08716,0.3633,charge,0,1.044,3.4007,70.5,101,12.7508,33.9953,0.9132,64.5069,4.9733,0.2289
BOOST,1875,0.69674,2.08716,0.3632,discharge,1,-8.358,3.3889,635.4,101,13.1571,28.027,0.6787,79.0369,7.9931,1.4905
BOOST,1875,0.69674,2.08716,0.3633,charge,1,4.178,3.4358,160.7,101,12.63,32.3157,0.7009,21.2021,5.0211,0.5275
BOOST,1875,0.69674,2.08716,0.3633,charge,2,12.537,3.4482,208.1,101,12.256,20.1383,0.4155,12.7909,4.9752,1.1704
BOOST,1875,0.69674,2.08716,0.3634,charge,3,20.894,3.4514,218.7,101,12.0221,14.7809,0.3034,9.8601,3.7642,1.5415
BOOST,1875,0.69674,2.08716,0.3284,discharge,0,-2.092,3.3264,5070.7,101,13.0497,30.4199,0.9494,137.3831,7.7643,0.4013
BOOST,1875,0.69674,2.08716,0.3284,charge,0,1.046,3.3424,70.5,101,13.576,36.9978,1.0115,70.0019,5.9919,0.2202
BOOST,1875,0.69674,2.08716,0.3285,charge,1,4.178,3.3807,155.0,101,12.5856,30.5056,0.6906,28.0421,4.8746,0.5703
BOOST,1875,0.69674,2.08716,0.3285,charge,2,12.536,3.3922,176.0,101,12.1304,20.8093,0.4367,14.3499,4.9723,1.2715
BOOST,1875,0.69674,2.08716,0.3286,charge,3,20.894,3.3955,183.6,101,11.9389,15.6472,0.3339,10.7277,4.2698,1.5431
BOOST_REST,5,0.99978,2.96355,1.0,discharge,0,-2.968,4.183,99999.0,101,9.1312,0.9062,0.4796,11.2286,11.7188,0.1548
BOOST_REST,5,0.99978,2.96355,1.0,charge,0,1.253,4.1845,70.4,74,10.3819,2.0886,0.36,0.01,2999.5404,0.1551
BOOST_REST,5,0.99978,2.96355,0.9999,discharge,1,-11.859,4.1828,634.4,101,9.0918,0.9308,0.5545,8.3737,9.2329,0.2417
BOOST_REST,5,0.99978,2.96355,0.9997,charge,1,1.254,4.1852,157.3,69,11.8979,0.01,2999.2538,0.01,2999.2553,0.0889
BOOST_REST,5,0.99978,2.96355,0.9995,discharge,2,-23.716,4.1819,634.6,101,9.0305,0.8176,0.4707,5.9761,6.4446,0.381
BOOST_REST,5,0.99978,2.96355,0.9993,charge,2,1.257,4.1842,275.4,73,12.6504,0.01,0.05,0.01,2999.8378,0.1134
BOOST_REST,5,0.99978,2.96355,0.999,discharge,3,-34.092,4.1809,634.5,101,8.9602,0.7386,0.4147,4.6437,4.9123,0.4405
BOOST_REST,5,0.99978,2.96355,0.999,charge,3,1.265,4.1842,382.2,74,12.5795,0.01,0.05,0.01,2999.9278,0.1462
BOOST_REST,5,0.99978,2.96355,0.9495,discharge,0,-2.966,4.103,4787.3,101,8.9859,0.8014,0.5805,6.5623,9.2163,0.125
BOOST_REST,5,0.99978,2.96355,0.9496,charge,0,1.481,4.1042,70.5,101,8.7787,0.8678,0.5771,6.4098,10.2312,0.1211
BOOST_REST,5,0.99978,2.96355,0.9494,discharge,1,-11.859,4.103,635.5,101,8.911,0.8001,0.5459,5.0357,7.1571,0.1778
BOOST_REST,5,0.99978,2.96355,0.9496,charge,1,5.929,4.1054,160.4,101,8.7644,0.8003,0.4783,5.8576,9.6896,0.1777
BOOST_REST,5,0.99978,2.96355,0.9493,discharge,2,-23.717,4.1032,680.9,100,8.8615,0.8427,0.5743,3.8807,6.68,0.3719
BOOST_REST,5,0.99978,2.96355,0.9496,charge,2,8.15,4.1065,280.5,101,11.486,0.01,0.05,0.01,2999.9993,0.1268
BOOST_REST,5,0.99978,2.96355,0.9493,discharge,3,-34.087,4.1035,702.5,101,8.7989,0.8119,0.5789,3.669,7.3418,0.4141
BOOST_REST,5,0.99978,2.96355,0.9496,charge,3,8.135,4.1065,385.5,101,11.5072,0.01,0.05,0.01,2999.9997,0.2017
BOOST_REST,5,0.99978,2.96355,0.9001,discharge,0,-2.964,4.082,4855.1,101,9.0021,0.8311,0.4812,6.2654,8.6853,0.1201
BOOST_REST,5,0.99978,2.96355,0.9002,charge,0,1.482,4.0833,70.5,101,8.952,0.8102,0.6387,5.2852,8.9847,0.1069
BOOST_REST,5,0.99978,2.96355,0.9,discharge,1,-11.859,4.082,635.5,101,8.9838,0.8009,0.4994,4.8437,6.9221,0.2268
BOOST_REST,5,0.99978,2.96355,0.9002,charge,1,5.929,4.0847,160.5,101,8.8965,0.7307,0.5012,4.0776,7.6055,0.1246
BOOST_REST,5,0.99978,2.96355,0.8999,discharge,2,-23.713,4.0821,680.9,101,8.9553,0.9222,0.6281,4.3051,8.7615,0.392
BOOST_REST,5,0.99978,2.96355,0.9002,charge,2,10.356,4.0858,280.3,101,11.035,0.01,0.05,0.01,2999.9975,0.1455
BOOST_REST,5,0.99978,2.96355,0.8999,discharge,3,-34.087,4.0824,725.0,101,8.868,0.8023,0.5219,4.5235,9.9236,0.4109
BOOST_REST,5,0.99978,2.96355,0.9003,charge,3,10.361,4.0867,385.5,101,10.9418,0.0101,0.05,0.01,2999.9986,0.1321
BOOST_REST,5,0.99978,2.96355,0.8013,discharge,0,-2.966,4.0295,5420.8,101,9.0051,0.8678,0.6263,11.5196,12.7304,0.1516
BOOST_REST,5,0.99978,2.96355,0.8013,charge,0,1.481,4.0315,70.5,101,8.8321,0.812,0.5034,7.7153,9.7798,0.1166
BOOST_REST,5,0.99978,2.96355,0.8012,discharge,1,-11.858,4.0296,635.5,101,8.9443,0.9036,0.6452,7.5845,8.4696,0.189
BOOST_REST,5,0.99978,2.96355,0.8014,charge,1,5.929,4.0337,160.4,101,8.7627,0.8224,0.6189,5.8331,9.5016,0.1453
BOOST_REST,5,0.99978,2.96355,0.8011,discharge,2,-23.714,4.0298,680.9,101,8.8756,1.0132,0.6612,6.2549,9.2886,0.3758
BOOST_REST,5,0.99978,2.96355,0.8015,charge,2,14.785,4.0349,280.4,100,10.2578,0.9247,0.2204,0.01,2999.9957,0.2527
BOOST_REST,5,0.99978,2.96355,0.8011,discharge,3,-34.089,4.0303,768.6,101,8.7663,0.872,0.5202,5.7841,9.0264,0.4635
BOOST_REST,5,0.99978,2.96355,0.8015,charge,3,14.807,4.0358,385.3,100,11.0966,0.0101,0.05,0.01,2999.9836,0.3073
BOOST_REST,5,0.99978,2.96355,0.7025,discharge,0,-2.964,3.9238,5464.8,101,8.9999,0.9461,0.8152,14.2132,16.421,0.1153
BOOST_REST,5,0.99978,2.96355,0.7025,charge,0,1.481,3.9261,70.5,101,8.8335,0.8019,0.7733,7.2203,9.6292,0.133
BOOST_REST,5,0.99978,2.96355,0.7024,discharge,1,-11.859,3.9238,635.6,101,8.8845,0.8322,0.5997,6.6313,6.9899,0.1795
BOOST_REST,5,0.99978,2.96355,0.7026,charge,1,5.929,3.9291,160.5,101,8.5869,0.7863,0.424,4.9373,8.3926,0.1527
BOOST_REST,5,0.99978,2.96355,0.7023,discharge,2,-23.714,3.9241,680.9,101,8.7978,0.9996,0.6212,4.8776,7.4696,0.4217
BOOST_REST,5,0.99978,2.96355,0.7027,charge,2,17.786,3.9305,280.6,101,8.4947,0.652,0.5445,6.1867,13.2911,0.2149
BOOST_REST,5,0.99978,2.96355,0.7022,discharge,3,-34.09,3.9247,802.0,101,8.684,0.8945,0.5883,4.6334,8.1953,0.5069
BOOST_REST,5,0.99978,2.96355,0.7028,charge,3,24.97,3.9311,385.4,101,9.8522,0.9292,0.2652,0.01,3000.0,0.4068
BOOST_REST,5,0.99978,2.96355,0.6036,discharge,0,-2.966,3.8355,5565.5,101,8.7581,0.7829,0.5989,10.2815,10.6395,0.0886
BOOST_REST,5,0.99978,2.96355,0.6037,charge,0,1.481,3.8364,70.5,101,8.7736,1.5488,1.045,12.1147,23.4791,0.1214
BOOST_REST,5,0.99978,2.96355,0.6036,discharge,1,-11.856,3.8335,635.5,101,8.7063,0.9085,0.5942,5.7495,8.6833,0.1987
BOOST_REST,5,0.99978,2.96355,0.6037,charge,1,5.929,3.8382,160.4,101,8.703,0.7258,0.441,9.8377,14.1012,0.1318
BOOST_REST,5,0.99978,2.96355,0.6035,discharge,2,-23.716,3.8314,680.9,101,8.6911,0.617,0.4548,5.2135,9.3752,0.2611
BOOST_REST,5,0.99978,2.96355,0.6039,charge,2,17.786,3.8395,280.5,101,8.5619,0.6305,0.4848,5.6625,8.2731,0.3003
BOOST_REST,5,0.99978,2.96355,0.6034,discharge,3,-34.089,3.8305,802.0,101,8.6021,0.5781,0.4566,5.4244,10.8837,0.297
BOOST_REST,5,0.99978,2.96355,0.6039,charge,3,29.642,3.8405,385.6,100,8.6666,4.1481,4.877,0.01,3000.0,1.8609
BOOST_REST,5,0.99978,2.96355,0.5048,discharge,0,-2.968,3.7331,5616.7,101,8.6517,0.5593,0.7366,8.3241,13.104,0.1262
BOOST_REST,5,0.99978,2.96355,0.5049,charge,0,1.482,3.7337,70.5,100,8.8829,0.646,0.6202,6.7744,11.1236,0.1244
BOOST_REST,5,0.99978,2.96355,0.5048,discharge,1,-11.859,3.7332,635.6,100,8.5601,0.5653,0.6068,6.5524,9.8638,0.1342
BOOST_REST,5,0.99978,2.96355,0.5049,charge,1,5.929,3.7359,160.3,100,8.4621,0.5742,0.5258,5.7136,8.8984,0.1377
BOOST_REST,5,0.99978,2.96355,0.5047,discharge,2,-23.714,3.7334,680.9,101,8.5326,0.6405,0.6588,5.6687,9.3961,0.3038
BOOST_REST,5,0.99978,2.96355,0.505,charge,2,17.784,3.7374,280.5,101,8.4361,0.7393,0.7182,6.0753,13.0636,0.2056
BOOST_REST,5,0.99978,2.96355,0.5046,discharge,3,-34.089,3.7338,802.0,100,8.465,0.6461,0.6324,5.4131,9.4989,0.3551
BOOST_REST,5,0.99978,2.96355,0.5052,charge,3,29.643,3.7381,385.5,101,8.3503,0.6445,0.59,6.3535,13.8664,0.2803
BOOST_REST,5,0.99978,2.96355,0.406,discharge,0,-2.966,3.6526,5618.7,101,8.7097,0.5351,0.5018,7.7073,12.5392,0.1299
BOOST_REST,5,0.99978,2.96355,0.4061,charge,0,1.483,3.654,70.5,101,8.4366,0.6951,0.5211,6.9848,12.4125,0.1209
BOOST_REST,5,0.99978,2.96355,0.406,discharge,1,-11.859,3.6527,635.6,101,8.7044,0.5174,0.5865,6.7237,10.6985,0.1244
BOOST_REST,5,0.99978,2.96355,0.4061,charge,1,5.931,3.6559,160.4,100,8.6749,0.4591,0.5507,5.7386,9.304,0.118
BOOST_REST,5,0.99978,2.96355,0.4059,discharge,2,-23.715,3.6529,680.9,101,8.6838,0.5493,0.6354,5.4843,8.9253,0.2473
BOOST_REST,5,0.99978,2.96355,0.4062,charge,2,17.783,3.6577,280.6,101,8.5739,0.6888,0.7506,5.196,11.3323,0.2256
BOOST_REST,5,0.99978,2.96355,0.4058,discharge,3,-34.089,3.6525,801.9,101,8.6098,0.5639,0.6154,5.0918,8.6793,0.3424
BOOST_REST,5,0.99978,2.96355,0.4063,charge,3,29.643,3.6588,385.9,101,8.4979,0.6149,0.6557,5.801,13.4838,0.2699
BOOST_REST,5,0.99978,2.96355,0.3072,discharge,0,-2.966,3.5933,5617.8,101,8.7827,0.5481,0.5748,7.9337,13.0817,0.0985
BOOST_REST,5,0.99978,2.96355,0.3073,charge,0,1.481,3.5946,70.5,101,8.7934,0.4652,0.7537,6.816,12.1337,0.1038
BOOST_REST,5,0.99978,2.96355,0.3072,discharge,1,-11.857,3.5933,635.5,101,8.8227,0.5079,0.6739,6.9711,11.302,0.1486
BOOST_REST,5,0.99978,2.96355,0.3073,charge,1,5.93,3.5962,160.4,101,8.7665,0.5073,0.6588,6.3242,10.8893,0.1246
BOOST_REST,5,0.99978,2.96355,0.307,discharge,2,-23.717,3.5928,680.9,101,8.7902,0.5784,0.7241,5.8482,9.9454,0.2417
BOOST_REST,5,0.99978,2.96355,0.3074,charge,2,17.786,3.5982,280.9,101,8.6982,0.6169,0.7775,4.9923,10.209,0.1919
BOOST_REST,5,0.99978,2.96355,0.307,discharge,3,-34.088,3.5921,801.8,101,8.7169,0.5469,0.5503,5.436,9.224,0.3004
BOOST_REST,5,0.99978,2.96355,0.3075,charge,3,29.641,3.5998,385.3,101,8.598,0.5622,0.5967,4.9131,10.7546,0.2612
BOOST_REST,5,0.99978,2.96355,0.2084,discharge,0,-2.966,3.505,5617.8,101,9.1155,0.5607,0.6419,8.1652,11.9599,0.0842
BOOST_REST,5,0.99978,2.96355,0.2085,charge,0,1.484,3.5059,70.5,101,9.3921,0.7804,0.9388,10.0977,18.8842,0.1103
BOOST_REST,5,0.99978,2.96355,0.2084,discharge,1,-11.859,3.5053,635.6,100,9.0477,0.5996,0.5582,7.5457,12.3696,0.1759
BOOST_REST,5,0.99978,2.96355,0.2085,charge,1,5.93,3.512,160.5,101,8.983,0.5655,0.6612,7.0465,11.9958,0.1269
BOOST_REST,5,0.99978,2.96355,0.2083,discharge,2,-23.714,3.5086,681.0,101,9.0268,0.4825,0.64,6.2513,8.7848,0.2673
BOOST_REST,5,0.99978,2.96355,0.2086,charge,2,17.786,3.5161,280.6,101,8.8526,0.472,0.4705,6.8897,12.0888,0.1869
BOOST_REST,5,0.99978,2.96355,0.2082,discharge,3,-34.089,3.5088,801.9,101,8.985,0.4978,0.7037,6.2949,9.5423,0.425
BOOST_REST,5,0.99978,2.96355,0.2087,charge,3,29.639,3.518,385.5,101,8.7889,0.4077,0.5029,5.5407,9.4923,0.2666
BOOST_REST,5,0.99978,2.96355,0.159,discharge,0,-2.966,3.4424,5075.3,101,9.2828,0.5343,0.4133,7.8487,10.3532,0.1089
BOOST_REST,5,0.99978,2.96355,0.159,charge,0,1.482,3.4439,70.6,101,9.4066,0.697,0.9601,9.8467,16.9501,0.1017
BOOST_REST,5,0.99978,2.96355,0.1589,discharge,1,-11.857,3.4428,635.6,101,9.314,0.6786,0.7389,5.6653,8.9907,0.1563
BOOST_REST,5,0.99978,2.96355,0.1591,charge,1,5.93,3.4477,160.5,101,9.1771,0.4832,0.5373,9.2631,15.7026,0.1051
BOOST_REST,5,0.99978,2.96355,0.1589,discharge,2,-23.714,3.4441,680.9,101,9.2609,0.7841,0.8567,7.165,13.6094,0.3824
BOOST_REST,5,0.99978,2.96355,0.1592,charge,2,17.783,3.4509,280.2,101,9.0016,0.3888,0.4648,7.8615,12.6087,0.2133
BOOST_REST,5,0.99978,2.96355,0.1588,discharge,3,-34.089,3.4439,801.9,101,9.2122,0.9017,0.9637,199.9999,478.9937,0.5274
BOOST_REST,5,0.99978,2.96355,0.1593,charge,3,29.643,3.4532,385.8,100,8.9067,0.3802,0.5611,6.5813,10.6049,0.2608
BOOST_REST,5,0.99978,2.96355,0.1096,discharge,0,-2.968,3.4062,5075.0,101,9.1656,0.495,0.2467,8.639,9.2554,0.1155
BOOST_REST,5,0.99978,2.96355,0.1096,charge,0,1.485,3.4092,70.6,101,9.2949,0.806,0.6494,6.7451,9.6104,0.117
BOOST_REST,5,0.99978,2.96355,0.1095,discharge,1,-11.858,3.4074,635.6,101,9.5466,0.8586,0.8651,18.134,27.8558,0.1747
BOOST_REST,5,0.99978,2.96355,0.1097,charge,1,5.928,3.4144,160.5,101,9.368,0.6041,0.5639,5.032,9.3033,0.121
BOOST_REST,5,0.99978,2.96355,0.1094,discharge,2,-23.715,3.4091,680.9,101,9.7941,53.0659,239.8174,199.9999,308.0639,1.3489
BOOST_REST,5,0.99978,2.96355,0.1098,charge,2,17.785,3.4162,280.6,101,9.2416,0.5329,0.6555,6.1071,13.8493,0.2037
BOOST_REST,5,0.99978,2.96355,0.1099,charge,3,29.642,3.4185,385.8,101,9.0138,0.4152,0.5451,6.6814,14.2481,0.2664
BOOST_REST,5,0.99978,2.96355,0.0602,discharge,0,-2.966,3.3548,5075.4,101,10.6298,0.9974,0.4483,23.5619,16.3933,0.1442
BOOST_REST,5,0.99978,2.96355,0.0603,charge,0,1.483,3.3586,70.6,101,10.5746,0.8654,0.5049,16.0396,13.4682,0.0875
BOOST_REST,5,0.99978,2.96355,0.0601,discharge,1,-11.856,3.3566,635.6,101,10.6648,0.597,0.1058,200.0,101.2987,2.5654
BOOST_REST,5,0.99978,2.96355,0.0603,charge,1,5.93,3.3669,160.5,101,10.3932,0.7385,0.5141,8.0972,7.3353,0.1277
BOOST_REST,5,0.99978,2.96355,0.0604,charge,2,17.784,3.3703,252.4,101,9.8715,0.9426,0.7429,4.9003,7.9152,0.2568
BOOST_REST,5,0.99978,2.96355,0.0605,charge,3,29.643,3.3719,267.4,101,9.6656,0.8438,0.7742,5.1012,11.5866,0.3708
BOOST_REST,40,0.99363,2.94533,1.0,discharge,0,-2.95,4.1825,99999.0,101,9.0935,1.0587,0.7805,12.2634,13.0164,0.1574
BOOST_REST,40,0.99363,2.94533,1.0,charge,0,1.264,4.1843,70.5,73,10.3811,2.1392,0.4555,0.01,3000.0,0.1222
BOOST_REST,40,0.99363,2.94533,0.9999,discharge,1,-11.783,4.1824,634.5,101,9.0279,0.955,0.5656,8.1886,8.5379,0.2486
BOOST_REST,40,0.99363,2.94533,0.9997,charge,1,1.262,4.1841,156.3,68,12.6794,0.0109,0.05,0.01,2990.7449,0.0934
BOOST_REST,40,0.99363,2.94533,0.9994,discharge,2,-23.569,4.1813,634.8,101,9.0816,0.8813,0.4775,5.8328,6.0207,0.388
BOOST_REST,40,0.99363,2.94533,0.999,charge,2,1.271,4.1844,272.8,73,12.3546,0.01,0.05,0.01,2963.4616,0.0988
BOOST_REST,40,0.99363,2.94533,0.9986,discharge,3,-33.879,4.1796,634.6,101,9.0777,0.8198,0.4529,4.562,4.8038,0.5607
BOOST_REST,40,0.99363,2.94533,0.9985,charge,3,1.271,4.1843,380.3,76,12.439,0.01,0.05,0.01,2999.9632,0.1144
BOOST_REST,40,0.99363,2.94533,0.9493,discharge,0,-2.945,4.1024,4787.4,101,8.9981,0.8305,0.5025,6.4368,8.593,0.1041
BOOST_REST,40,0.99363,2.94533,0.9494,charge,0,1.472,4.1037,70.5,101,8.941,0.8893,0.8225,6.5651,10.6144,0.122
BOOST_REST,40,0.99363,2.94533,0.9493,discharge,1,-11.785,4.1024,635.6,101,9.0216,0.7901,0.5275,4.9494,6.9106,0.2153
BOOST_REST,40,0.99363,2.94533,0.9494,charge,1,5.89,4.105,160.4,101,8.9676,0.8547,0.751,6.4755,10.8633,0.168
BOOST_REST,40,0.99363,2.94533,0.9492,discharge,2,-23.571,4.1025,680.9,101,8.9754,0.8702,0.5918,3.9129,6.735,0.3797
BOOST_REST,40,0.99363,2.94533,0.9494,charge,2,7.952,4.1061,280.3,101,11.8203,0.01,0.05,0.01,3000.0,0.1416
BOOST_REST,40,0.99363,2.94533,0.9491,discharge,3,-33.878,4.1029,701.0,101,8.9153,0.8383,0.575,3.741,7.3261,0.4487
BOOST_REST,40,0.99363,2.94533,0.9495,charge,3,7.924,4.1072,385.7,101,11.7251,0.01,0.05,0.01,2999.9999,0.199
BOOST_REST,40,0.99363,2.94533,0.9002,discharge,0,-2.948,4.0812,4853.2,101,8.6501,0.7597,0.4342,5.8354,8.1436,0.1383
BOOST_REST,40,0.99363,2.94533,0.9003,charge,0,1.472,4.0832,70.4,101,8.802,0.8379,0.5713,5.0029,8.1078,0.1307
BOOST_REST,40,0.99363,2.94533,0.9002,discharge,1,-11.787,4.0812,635.6,100,8.8475,0.7841,0.5175,4.7575,7.0426,0.2148
BOOST_REST,40,0.99363,2.94533,0.9003,charge,1,5.89,4.0846,160.3,101,8.7505,0.784,0.4841,4.1555,7.4413,0.1874
BOOST_REST,40,0.99363,2.94533,0.9001,discharge,2,-23.57,4.0813,680.9,101,8.8579,0.9012,0.6329,4.2516,8.5436,0.3732
BOOST_REST,40,0.99363,2.94533,0.9003,charge,2,10.336,4.085,280.5,101,6.663,4.4908,0.0804,0.01,2999.9966,0.6466
BOOST_REST,40,0.99363,2.94533,0.9,discharge,3,-33.878,4.0824,724.9,101,8.8185,0.8062,0.549,4.5868,9.9974,0.394
BOOST_REST,40,0.99363,2.94533,0.9003,charge,3,10.327,4.0866,385.5,101,8.0993,2.9117,0.05,0.01,3000.0,0.5793
BOOST_REST,40,0.99363,2.94533,0.802,discharge,0,-2.947,4.0293,5420.5,101,8.5675,0.859,0.4544,10.4905,11.2575,0.1419
BOOST_REST,40,0.99363,2.94533,0.8021,charge,0,1.47,4.032,70.5,101,8.1527,1.18,0.1675,7.4613,8.7335,0.1085
BOOST_REST,40,0.99363,2.94533,0.802,discharge,1,-11.785,4.0302,635.5,101,8.8293,0.8866,0.5556,7.5385,8.1952,0.2051
BOOST_REST,40,0.99363,2.94533,0.8021,charge,1,5.891,4.0332,160.4,101,8.804,0.8966,0.6468,5.9675,9.7818,0.1457
BOOST_REST,40,0.99363,2.94533,0.8019,discharge,2,-23.569,4.0304,681.0,101,8.8009,1.0427,0.6581,6.1385,9.0271,0.4075
BOOST_REST,40,0.99363,2.94533,0.8022,charge,2,14.76,4.0352,280.3,101,10.1284,1.0435,0.2656,0.01,3000.0,0.3025
BOOST_REST,40,0.99363,2.94533,0.8018,discharge,3,-33.88,4.0308,769.7,101,8.7101,0.8973,0.5406,5.7459,8.9377,0.4452
BOOST_REST,40,0.99363,2.94533,0.8023,charge,3,14.877,4.0362,385.8,101,11.0073,0.01,0.05,0.01,2999.9579,0.3184
BOOST_REST,40,0.99363,2.94533,0.7038,discharge,0,-2.948,3.9235,5466.1,101,8.6669,0.9492,0.47,12.2879,13.3942,0.1175
BOOST_REST,40,0.99363,2.94533,0.7039,charge,0,1.472,3.9258,70.5,101,8.4998,0.836,0.2942,6.9632,8.57,0.0944
BOOST_REST,40,0.99363,2.94533,0.7038,discharge,1,-11.788,3.9228,635.5,101,8.6209,0.8088,0.4485,6.5378,6.5516,0.2298
BOOST_REST,40,0.99363,2.94533,0.7039,charge,1,5.889,3.9286,160.4,101,8.5561,0.7626,0.5571,5.0374,8.7506,0.1491
BOOST_REST,40,0.99363,2.94533,0.7037,discharge,2,-23.569,3.924,680.9,100,8.6809,1.0275,0.6201,4.7282,7.2667,0.4494
BOOST_REST,40,0.99363,2.94533,0.704,charge,2,17.675,3.93,280.3,100,8.389,0.6696,0.5987,6.1473,13.2445,0.227
BOOST_REST,40,0.99363,2.94533,0.7036,discharge,3,-33.88,3.9245,801.8,101,8.5796,0.9204,0.6117,4.6185,8.3031,0.5083
BOOST_REST,40,0.99363,2.94533,0.7041,charge,3,25.247,3.9307,385.3,101,9.5259,1.1475,0.361,0.01,3000.0,0.5054
BOOST_REST,40,0.99363,2.94533,0.6056,discharge,0,-2.948,3.8348,5569.4,101,8.5877,0.789,0.5355,9.8396,10.3847,0.1115
BOOST_REST,40,0.99363,2.94533,0.6057,charge,0,1.472,3.835,70.5,101,9.1744,1.5707,1.1641,14.6121,29.6803,0.1098
BOOST_REST,40,0.99363,2.94533,0.6056,discharge,1,-11.785,3.8336,635.5,101,8.592,0.8777,0.5558,5.5153,8.1742,0.2136
BOOST_REST,40,0.99363,2.94533,0.6057,charge,1,5.891,3.8374,160.4,101,8.5056,0.7606,0.3918,9.29,13.2073,0.1196
BOOST_REST,40,0.99363,2.94533,0.6055,discharge,2,-23.569,3.8312,680.9,100,8.529,0.6235,0.4738,5.0442,9.0668,0.251
BOOST_REST,40,0.99363,2.94533,0.6058,charge,2,17.674,3.8389,280.4,101,8.4264,0.6372,0.5201,5.5287,8.1285,0.273
BOOST_REST,40,0.99363,2.94533,0.6054,discharge,3,-33.878,3.8304,801.8,100,8.5501,0.5839,0.4604,5.4269,10.7473,0.3496
BOOST_REST,40,0.99363,2.94533,0.6059,charge,3,29.459,3.8393,385.5,100,8.4142,0.4412,0.2623,4.3646,5.9639,1.2377
BOOST_REST,40,0.99363,2.94533,0.5074,discharge,0,-2.948,3.7341,5617.3,101,8.5759,0.5269,0.5332,8.1106,12.1993,0.1294
BOOST_REST,40,0.99363,2.94533,0.5075,charge,0,1.472,3.7354,70.5,101,8.0496,0.8682,0.1294,6.4797,9.5639,0.0911
BOOST_REST,40,0.99363,2.94533,0.5074,discharge,1,-11.786,3.7344,635.5,100,8.5353,0.5299,0.4826,6.4951,9.3474,0.1624
BOOST_REST,40,0.99363,2.94533,0.5075,charge,1,5.893,3.7371,160.3,101,8.5117,0.614,0.7907,5.9692,9.8535,0.1383
BOOST_REST,40,0.99363,2.94533,0.5073,discharge,2,-23.567,3.7344,680.9,101,8.5222,0.6555,0.7179,5.7461,9.4065,0.2761
BOOST_REST,40,0.99363,2.94533,0.5076,charge,2,17.672,3.7388,280.6,101,8.4048,0.8092,0.7709,6.0739,12.9882,0.235
BOOST_REST,40,0.99363,2.94533,0.5072,discharge,3,-33.88,3.7347,801.8,101,8.4865,0.6675,0.7088,5.6918,9.9847,0.3531
BOOST_REST,40,0.99363,2.94533,0.5077,charge,3,29.459,3.7403,385.6,101,8.3333,0.6863,0.6235,6.3957,13.7831,0.2783
