Repository: KikETs/ECM_HYBRID_BMS_JOINT

## Results

| Arm | Model | Size | Protocol | Result | Worst cell |
|---|---|---|---|---|---|
| SOP | 2RC table + trim (A8) | 4 effective coefficients, 2 EW states | leave-one-cell-out | usable current 69.6 % discharge, 59.5 % charge (τ = 10 s) | 59.9 % / 53.5 % (BOOST_REST) |
| SOH | dQ/dV ridge | 65 coefficients | leave-one-cell-out | RMSE 0.0094, bias −0.0005 | 0.0130 (BOOST_REST) |
| SOC | 2RC EKF, low-current gate | 3 states | leave-one-cell-out | **2.34 %p** over six sensor disturbances on estimated SOH (2.325 on true SOH), per cell 2.00–2.75 | 4.60 %p (BOOST_NEGPULSE_1S, current offset −0.10 A) |

The SOH arm was a 10,945-parameter CNN until the second audit round. Nested

File: analysis/uypydj_hppc_resistance.csv (part 27 of 225)
protocol,cycle,SOH,CAP_Ah,SOC,soc_group,direction,rate_rank,I_A,CRate_rated,tau_s,tau_actual_s,V_pre_V,V_tau_V,R_mOhm,file
CC,1275,0.8347,2.4819,0.5039,7,charge,3,24.815,8.272,2.0,2.0,3.6662,4.0679,16.1878,12-12-21_20.45_CC_protocol_HPPC_IN21700_30T_cycle_#1275.mat
CC,1275,0.8347,2.4819,0.5039,7,charge,3,24.815,8.272,10.0,9.9,3.6662,4.139,19.053,12-12-21_20.45_CC_protocol_HPPC_IN21700_30T_cycle_#1275.mat
CC,1275,0.8347,2.4819,0.4209,8,discharge,0,-2.482,0.827,2.0,2.0,3.5906,3.5374,21.4335,12-12-21_20.45_CC_protocol_HPPC_IN21700_30T_cycle_#1275.mat
CC,1275,0.8347,2.4819,0.4209,8,discharge,0,-2.482,0.827,10.0,9.9,3.5906,3.5224,27.4767,12-12-21_20.45_CC_protocol_HPPC_IN21700_30T_cycle_#1275.mat
CC,1275,0.8347,2.4819,0.421,8,charge,0,1.242,0.414,2.0,2.0,3.5921,3.6189,21.5729,12-12-21_20.45_CC_protocol_HPPC_IN21700_30T_cycle_#1275.mat
CC,1275,0.8347,2.4819,0.421,8,charge,0,1.242,0.414,10.0,9.9,3.5921,3.6254,26.8051,12-12-21_20.45_CC_protocol_HPPC_IN21700_30T_cycle_#1275.mat
CC,1275,0.8347,2.4819,0.4209,8,discharge,1,-9.926,3.309,2.0,2.0,3.5915,3.3867,20.6331,12-12-21_20.45_CC_protocol_HPPC_IN21700_30T_cycle_#1275.mat
CC,1275,0.8347,2.4819,0.4209,8,discharge,1,-9.926,3.309,10.0,9.9,3.5915,3.3324,26.1037,12-12-21_20.45_CC_protocol_HPPC_IN21700_30T_cycle_#1275.mat
CC,1275,0.8347,2.4819,0.421,8,charge,1,4.963,1.654,2.0,2.0,3.5979,3.6973,20.0274,12-12-21_20.45_CC_protocol_HPPC_IN21700_30T_cycle_#1275.mat
CC,1275,0.8347,2.4819,0.421,8,charge,1,4.963,1.654,10.0,9.9,3.5979,3.7207,24.7421,12-12-21_20.45_CC_protocol_HPPC_IN21700_30T_cycle_#1275.mat
CC,1275,0.8347,2.4819,0.4208,8,discharge,2,-19.853,6.618,2.0,1.9,3.5918,3.2131,19.0752,12-12-21_20.45_CC_protocol_HPPC_IN21700_30T_cycle_#1275.mat
CC,1275,0.8347,2.4819,0.4208,8,discharge,2,-19.853,6.618,10.0,9.91,3.5918,3.1091,24.3137,12-12-21_20.45_CC_protocol_HPPC_IN21700_30T_cycle_#1275.mat
CC,1275,0.8347,2.4819,0.4211,8,charge,2,14.888,4.963,2.0,2.0,3.6038,3.8679,17.7391,12-12-21_20.45_CC_protocol_HPPC_IN21700_30T_cycle_#1275.mat
CC,1275,0.8347,2.4819,0.4211,8,charge,2,14.888,4.963,10.0,9.9,3.6038,3.9166,21.0102,12-12-21_20.45_CC_protocol_HPPC_IN21700_30T_cycle_#1275.mat
CC,1275,0.8347,2.4819,0.4207,8,discharge,3,-28.538,9.513,2.0,2.0,3.5924,3.0723,18.2248,12-12-21_20.45_CC_protocol_HPPC_IN21700_30T_cycle_#1275.mat
CC,1275,0.8347,2.4819,0.4207,8,discharge,3,-28.538,9.513,10.0,9.9,3.5924,2.9209,23.53,12-12-21_20.45_CC_protocol_HPPC_IN21700_30T_cycle_#1275.mat
CC,1275,0.8347,2.4819,0.4212,8,charge,3,24.814,8.271,2.0,2.0,3.6086,4.0117,16.2449,12-12-21_20.45_CC_protocol_HPPC_IN21700_30T_cycle_#1275.mat
CC,1275,0.8347,2.4819,0.4212,8,charge,3,24.814,8.271,10.0,9.9,3.6086,4.0789,18.953,12-12-21_20.45_CC_protocol_HPPC_IN21700_30T_cycle_#1275.mat
CC,1275,0.8347,2.4819,0.3382,9,discharge,0,-2.48,0.827,2.0,1.9,3.5106,3.4489,24.876,12-12-21_20.45_CC_protocol_HPPC_IN21700_30T_cycle_#1275.mat
CC,1275,0.8347,2.4819,0.3382,9,discharge,0,-2.48,0.827,10.0,9.9,3.5106,3.4299,32.5364,12-12-21_20.45_CC_protocol_HPPC_IN21700_30T_cycle_#1275.mat
CC,1275,0.8347,2.4819,0.3382,9,charge,0,1.242,0.414,2.0,2.0,3.5131,3.5431,24.1468,12-12-21_20.45_CC_protocol_HPPC_IN21700_30T_cycle_#1275.mat
CC,1275,0.8347,2.4819,0.3382,9,charge,0,1.242,0.414,10.0,9.91,3.5131,3.5506,30.1835,12-12-21_20.45_CC_protocol_HPPC_IN21700_30T_cycle_#1275.mat
CC,1275,0.8347,2.4819,0.3381,9,discharge,1,-9.928,3.309,2.0,2.0,3.5117,3.2739,23.9522,12-12-21_20.45_CC_protocol_HPPC_IN21700_30T_cycle_#1275.mat
CC,1275,0.8347,2.4819,0.3381,9,discharge,1,-9.928,3.309,10.0,9.9,3.5117,3.2017,31.2245,12-12-21_20.45_CC_protocol_HPPC_IN21700_30T_cycle_#1275.mat
CC,1275,0.8347,2.4819,0.3383,9,charge,1,4.963,1.654,2.0,2.0,3.5198,3.6306,22.3239,12-12-21_20.45_CC_protocol_HPPC_IN21700_30T_cycle_#1275.mat
CC,1275,0.8347,2.4819,0.3383,9,charge,1,4.963,1.654,10.0,9.9,3.5198,3.6561,27.4616,12-12-21_20.45_CC_protocol_HPPC_IN21700_30T_cycle_#1275.mat
CC,1275,0.8347,2.4819,0.3381,9,discharge,2,-19.855,6.618,2.0,2.0,3.5138,3.0718,22.2614,12-12-21_20.45_CC_protocol_HPPC_IN21700_30T_cycle_#1275.mat
CC,1275,0.8347,2.4819,0.3381,9,discharge,2,-19.855,6.618,10.0,9.9,3.5138,2.9032,30.753,12-12-21_20.45_CC_protocol_HPPC_IN21700_30T_cycle_#1275.mat
CC,1275,0.8347,2.4819,0.3383,9,charge,2,14.889,4.963,2.0,1.9,3.5273,3.8074,18.8125,12-12-21_20.45_CC_protocol_HPPC_IN21700_30T_cycle_#1275.mat
CC,1275,0.8347,2.4819,0.3383,9,charge,2,14.889,4.963,10.0,9.9,3.5273,3.8645,22.6476,12-12-21_20.45_CC_protocol_HPPC_IN21700_30T_cycle_#1275.mat
CC,1275,0.8347,2.4819,0.338,9,discharge,3,-28.537,9.512,2.0,2.0,3.5155,2.9102,21.2111,12-12-21_20.45_CC_protocol_HPPC_IN21700_30T_cycle_#1275.mat
CC,1275,0.8347,2.4819,0.338,9,discharge,3,-28.537,9.512,10.0,9.9,3.5155,2.6163,31.51,12-12-21_20.45_CC_protocol_HPPC_IN21700_30T_cycle_#1275.mat
CC,1275,0.8347,2.4819,0.3384,9,charge,3,24.815,8.272,2.0,1.9,3.5331,3.9482,16.7278,12-12-21_20.45_CC_protocol_HPPC_IN21700_30T_cycle_#1275.mat
CC,1275,0.8347,2.4819,0.3384,9,charge,3,24.815,8.272,10.0,9.9,3.5331,4.0272,19.9113,12-12-21_20.45_CC_protocol_HPPC_IN21700_30T_cycle_#1275.mat
CC,1275,0.8347,2.4819,0.2968,10,discharge,0,-2.48,0.827,2.0,2.0,3.4635,3.3979,26.4495,12-12-21_20.45_CC_protocol_HPPC_IN21700_30T_cycle_#1275.mat
CC,1275,0.8347,2.4819,0.2968,10,discharge,0,-2.48,0.827,10.0,9.9,3.4635,3.3773,34.7553,12-12-21_20.45_CC_protocol_HPPC_IN21700_30T_cycle_#1275.mat
CC,1275,0.8347,2.4819,0.2969,10,charge,0,1.242,0.414,2.0,2.0,3.4657,3.4965,24.7947,12-12-21_20.45_CC_protocol_HPPC_IN21700_30T_cycle_#1275.mat
CC,1275,0.8347,2.4819,0.2969,10,charge,0,1.242,0.414,10.0,9.91,3.4657,3.5036,30.5104,12-12-21_20.45_CC_protocol_HPPC_IN21700_30T_cycle_#1275.mat
CC,1275,0.8347,2.4819,0.2968,10,discharge,1,-9.928,3.309,2.0,1.9,3.464,3.2124,25.3417,12-12-21_20.45_CC_protocol_HPPC_IN21700_30T_cycle_#1275.mat
CC,1275,0.8347,2.4819,0.2968,10,discharge,1,-9.928,3.309,10.0,9.9,3.464,3.1116,35.4945,12-12-21_20.45_CC_protocol_HPPC_IN21700_30T_cycle_#1275.mat
CC,1275,0.8347,2.4819,0.2969,10,charge,1,4.963,1.654,2.0,1.9,3.4714,3.5827,22.4241,12-12-21_20.45_CC_protocol_HPPC_IN21700_30T_cycle_#1275.mat
CC,1275,0.8347,2.4819,0.2969,10,charge,1,4.963,1.654,10.0,9.9,3.4714,3.6071,27.3401,12-12-21_20.45_CC_protocol_HPPC_IN21700_30T_cycle_#1275.mat
CC,1275,0.8347,2.4819,0.2967,10,discharge,2,-19.853,6.618,2.0,2.0,3.465,2.9892,23.9662,12-12-21_20.45_CC_protocol_HPPC_IN21700_30T_cycle_#1275.mat
CC,1275,0.8347,2.4819,0.2967,10,discharge,2,-19.853,6.618,10.0,9.9,3.465,2.7287,37.0876,12-12-21_20.45_CC_protocol_HPPC_IN21700_30T_cycle_#1275.mat
CC,1275,0.8347,2.4819,0.297,10,charge,2,14.889,4.963,2.0,2.0,3.4775,3.7564,18.7319,12-12-21_20.45_CC_protocol_HPPC_IN21700_30T_cycle_#1275.mat
CC,1275,0.8347,2.4819,0.297,10,charge,2,14.889,4.963,10.0,9.9,3.4775,3.8148,22.6543,12-12-21_20.45_CC_protocol_HPPC_IN21700_30T_cycle_#1275.mat
CC,1275,0.8347,2.4819,0.2966,10,discharge,3,-28.539,9.513,2.0,2.0,3.4658,2.8061,23.1157,12-12-21_20.45_CC_protocol_HPPC_IN21700_30T_cycle_#1275.mat
CC,1275,0.8347,2.4819,0.2966,10,discharge,3,-28.539,9.513,10.0,9.9,3.4658,2.4998,33.8484,12-12-21_20.45_CC_protocol_HPPC_IN21700_30T_cycle_#1275.mat
CC,1275,0.8347,2.4819,0.2971,10,charge,3,24.815,8.272,2.0,1.9,3.4824,3.8928,16.5384,12-12-21_20.45_CC_protocol_HPPC_IN21700_30T_cycle_#1275.mat
CC,1275,0.8347,2.4819,0.2971,10,charge,3,24.815,8.272,10.0,9.9,3.4824,3.9781,19.9758,12-12-21_20.45_CC_protocol_HPPC_IN21700_30T_cycle_#1275.mat
CC,1275,0.8347,2.4819,0.2555,11,discharge,0,-2.481,0.827,2.0,1.9,3.4248,3.3491,30.518,12-12-21_20.45_CC_protocol_HPPC_IN21700_30T_cycle_#1275.mat
CC,1275,0.8347,2.4819,0.2555,11,discharge,0,-2.481,0.827,10.0,9.9,3.4248,3.318,43.0558,12-12-21_20.45_CC_protocol_HPPC_IN21700_30T_cycle_#1275.mat
CC,1275,0.8347,2.4819,0.2555,11,charge,0,1.24,0.413,2.0,2.0,3.4281,3.4628,27.9839,12-12-21_20.45_CC_protocol_HPPC_IN21700_30T_cycle_#1275.mat
CC,1275,0.8347,2.4819,0.2555,11,charge,0,1.24,0.413,10.0,9.9,3.4281,3.4709,34.5161,12-12-21_20.45_CC_protocol_HPPC_IN21700_30T_cycle_#1275.mat
CC,1275,0.8347,2.4819,0.2554,11,discharge,1,-9.926,3.309,2.0,1.9,3.4249,3.1236,30.3537,12-12-21_20.45_CC_protocol_HPPC_IN21700_30T_cycle_#1275.mat
CC,1275,0.8347,2.4819,0.2554,11,discharge,1,-9.926,3.309,10.0,9.9,3.4249,2.9292,49.938,12-12-21_20.45_CC_protocol_HPPC_IN21700_30T_cycle_#1275.mat
CC,1275,0.8347,2.4819,0.2556,11,charge,1,4.963,1.654,2.0,2.0,3.4369,3.5551,23.8167,12-12-21_20.45_CC_protocol_HPPC_IN21700_30T_cycle_#1275.mat
CC,1275,0.8347,2.4819,0.2556,11,charge,1,4.963,1.654,10.0,9.9,3.4369,3.5744,27.7056,12-12-21_20.45_CC_protocol_HPPC_IN21700_30T_cycle_#1275.mat
CC,1275,0.8347,2.4819,0.2554,11,discharge,2,-19.855,6.618,2.0,1.9,3.4271,2.8492,29.106,12-12-21_20.45_CC_protocol_HPPC_IN21700_30T_cycle_#1275.mat
CC,1275,0.8347,2.4819,0.2554,11,discharge,2,-19.855,6.618,10.0,9.9,3.4271,2.4999,46.6986,12-12-21_20.45_CC_protocol_HPPC_IN21700_30T_cycle_#1275.mat
CC,1275,0.8347,2.4819,0.2556,11,charge,2,14.889,4.963,2.0,2.0,3.4444,3.7235,18.7454,12-12-21_20.45_CC_protocol_HPPC_IN21700_30T_cycle_#1275.mat
CC,1275,0.8347,2.4819,0.2556,11,charge,2,14.889,4.963,10.0,9.9,3.4444,3.7727,22.0498,12-12-21_20.45_CC_protocol_HPPC_IN21700_30T_cycle_#1275.mat
CC,1275,0.8347,2.4819,0.2553,11,discharge,3,-23.095,7.698,2.0,2.0,3.4285,2.6047,35.6701,12-12-21_20.45_CC_protocol_HPPC_IN21700_30T_cycle_#1275.mat
CC,1275,0.8347,2.4819,0.2553,11,discharge,3,-23.095,7.698,10.0,9.9,3.4285,2.4999,40.2078,12-12-21_20.45_CC_protocol_HPPC_IN21700_30T_cycle_#1275.mat
CC,1275,0.8347,2.4819,0.2557,11,charge,3,24.817,8.272,2.0,1.9,3.4469,3.861,16.6861,12-12-21_20.45_CC_protocol_HPPC_IN21700_30T_cycle_#1275.mat
CC,1275,0.8347,2.4819,0.2557,11,charge,3,24.817,8.272,10.0,9.9,3.4469,3.9402,19.8775,12-12-21_20.45_CC_protocol_HPPC_IN21700_30T_cycle_#1275.mat
CC,1275,0.8347,2.4819,0.2141,12,discharge,0,-2.481,0.827,2.0,2.0,3.3835,3.2903,37.5731,12-12-21_20.45_CC_protocol_HPPC_IN21700_30T_cycle_#1275.mat
CC,1275,0.8347,2.4819,0.2141,12,discharge,0,-2.481,0.827,10.0,9.9,3.3835,3.2301,61.8424,12-12-21_20.45_CC_protocol_HPPC_IN21700_30T_cycle_#1275.mat
CC,1275,0.8347,2.4819,0.2141,12,charge,0,1.242,0.414,2.0,1.9,3.3884,3.4276,31.5645,12-12-21_20.45_CC_protocol_HPPC_IN21700_30T_cycle_#1275.mat
CC,1275,0.8347,2.4819,0.2141,12,charge,0,1.242,0.414,10.0,9.9,3.3884,3.4405,41.9518,12-12-21_20.45_CC_protocol_HPPC_IN21700_30T_cycle_#1275.mat
CC,1275,0.8347,2.4819,0.214,12,discharge,1,-9.929,3.31,2.0,2.0,3.385,2.9998,38.797,12-12-21_20.45_CC_protocol_HPPC_IN21700_30T_cycle_#1275.mat
CC,1275,0.8347,2.4819,0.214,12,discharge,1,-9.929,3.31,10.0,9.9,3.385,2.64,75.0358,12-12-21_20.45_CC_protocol_HPPC_IN21700_30T_cycle_#1275.mat
CC,1275,0.8347,2.4819,0.2142,12,charge,1,4.965,1.655,2.0,2.0,3.4032,3.5279,25.1178,12-12-21_20.45_CC_protocol_HPPC_IN21700_30T_cycle_#1275.mat
CC,1275,0.8347,2.4819,0.2142,12,charge,1,4.965,1.655,10.0,9.9,3.4032,3.5518,29.9319,12-12-21_20.45_CC_protocol_HPPC_IN21700_30T_cycle_#1275.mat
CC,1275,0.8347,2.4819,0.214,12,discharge,2,-15.473,5.158,2.0,2.0,3.3901,2.6406,48.4392,12-12-21_20.45_CC_protocol_HPPC_IN21700_30T_cycle_#1275.mat
CC,1275,0.8347,2.4819,0.214,12,discharge,2,-15.473,5.158,10.0,9.9,3.3901,2.5,57.526,12-12-21_20.45_CC_protocol_HPPC_IN21700_30T_cycle_#1275.mat
CC,1275,0.8347,2.4819,0.2143,12,charge,2,14.889,4.963,2.0,1.9,3.4114,3.6987,19.2961,12-12-21_20.45_CC_protocol_HPPC_IN21700_30T_cycle_#1275.mat
CC,1275,0.8347,2.4819,0.2143,12,charge,2,14.889,4.963,10.0,9.9,3.4114,3.7432,22.2849,12-12-21_20.45_CC_protocol_HPPC_IN21700_30T_cycle_#1275.mat
CC,1275,0.8347,2.4819,0.2139,12,discharge,3,-14.699,4.9,2.0,2.0,3.3907,2.4994,60.6368,12-12-21_20.45_CC_protocol_HPPC_IN21700_30T_cycle_#1275.mat
CC,1275,0.8347,2.4819,0.2139,12,discharge,3,-14.699,4.9,10.0,9.9,3.3907,2.5,60.596,12-12-21_20.45_CC_protocol_HPPC_IN21700_30T_cycle_#1275.mat
CC,1275,0.8347,2.4819,0.2143,12,charge,3,24.815,8.272,2.0,2.0,3.4135,3.8366,17.0502,12-12-21_20.45_CC_protocol_HPPC_IN21700_30T_cycle_#1275.mat
CC,1275,0.8347,2.4819,0.2143,12,charge,3,24.815,8.272,10.0,9.9,3.4135,3.9051,19.8106,12-12-21_20.45_CC_protocol_HPPC_IN21700_30T_cycle_#1275.mat
CC,1312,0.82713,2.45938,1.0,0,discharge,0,-2.461,0.82,2.0,1.9,4.1194,4.0352,34.2207,12-18-21_10.45_CC_protocol_HPPC_IN21700_30T_cycle_#1312.mat
CC,1312,0.82713,2.45938,1.0,0,discharge,0,-2.461,0.82,10.0,9.7,4.1194,4.0101,44.4219,12-18-21_10.45_CC_protocol_HPPC_IN21700_30T_cycle_#1312.mat
CC,1312,0.82713,2.45938,1.0,0,charge,0,1.229,0.41,2.0,2.0,4.1342,4.1857,41.9108,12-18-21_10.45_CC_protocol_HPPC_IN21700_30T_cycle_#1312.mat
CC,1312,0.82713,2.45938,1.0,0,charge,0,1.229,0.41,10.0,9.9,4.1342,4.2001,53.6296,12-18-21_10.45_CC_protocol_HPPC_IN21700_30T_cycle_#1312.mat
CC,1312,0.82713,2.45938,0.9999,0,discharge,1,-9.837,3.279,2.0,2.0,4.1289,3.8258,30.8135,12-18-21_10.45_CC_protocol_HPPC_IN21700_30T_cycle_#1312.mat
CC,1312,0.82713,2.45938,0.9999,0,discharge,1,-9.837,3.279,10.0,9.9,4.1289,3.7904,34.4123,12-18-21_10.45_CC_protocol_HPPC_IN21700_30T_cycle_#1312.mat
CC,1312,0.82713,2.45938,1.0,0,charge,1,1.252,0.417,2.0,2.0,4.1412,4.2,46.9742,12-18-21_10.45_CC_protocol_HPPC_IN21700_30T_cycle_#1312.mat
CC,1312,0.82713,2.45938,1.0,0,charge,1,1.252,0.417,10.0,9.5,4.1412,4.2,46.9742,12-18-21_10.45_CC_protocol_HPPC_IN21700_30T_cycle_#1312.mat
CC,1312,0.82713,2.45938,0.9998,0,discharge,2,-19.671,6.557,2.0,2.0,4.1278,3.6329,25.1589,12-18-21_10.45_CC_protocol_HPPC_IN21700_30T_cycle_#1312.mat
CC,1312,0.82713,2.45938,0.9998,0,discharge,2,-19.671,6.557,10.0,9.9,4.1278,3.5827,27.7108,12-18-21_10.45_CC_protocol_HPPC_IN21700_30T_cycle_#1312.mat
CC,1312,0.82713,2.45938,1.0,0,charge,2,1.389,0.463,2.0,1.9,4.1477,4.2,37.6394,12-18-21_10.45_CC_protocol_HPPC_IN21700_30T_cycle_#1312.mat
CC,1312,0.82713,2.45938,0.9998,0,discharge,3,-28.278,9.426,2.0,1.9,4.1277,3.4931,22.4415,12-18-21_10.45_CC_protocol_HPPC_IN21700_30T_cycle_#1312.mat
CC,1312,0.82713,2.45938,0.9998,0,discharge,3,-28.278,9.426,10.0,9.9,4.1277,3.4237,24.8957,12-18-21_10.45_CC_protocol_HPPC_IN21700_30T_cycle_#1312.mat
CC,1312,0.82713,2.45938,0.9996,0,charge,3,1.475,0.492,2.0,2.0,4.1509,4.2,33.2926,12-18-21_10.45_CC_protocol_HPPC_IN21700_30T_cycle_#1312.mat
CC,1312,0.82713,2.45938,0.9585,1,discharge,0,-2.459,0.82,2.0,2.0,4.0852,4.004,33.0175,12-18-21_10.45_CC_protocol_HPPC_IN21700_30T_cycle_#1312.mat
CC,1312,0.82713,2.45938,0.9585,1,discharge,0,-2.459,0.82,10.0,9.9,4.0852,3.9887,39.2388,12-18-21_10.45_CC_protocol_HPPC_IN21700_30T_cycle_#1312.mat
CC,1312,0.82713,2.45938,0.9586,1,charge,0,1.228,0.409,2.0,1.9,4.0874,4.1281,33.1433,12-18-21_10.45_CC_protocol_HPPC_IN21700_30T_cycle_#1312.mat
CC,1312,0.82713,2.45938,0.9586,1,charge,0,1.228,0.409,10.0,9.9,4.0874,4.1378,41.0423,12-18-21_10.45_CC_protocol_HPPC_IN21700_30T_cycle_#1312.mat
CC,1312,0.82713,2.45938,0.9585,1,discharge,1,-9.835,3.278,2.0,2.0,4.0856,3.8136,27.656,12-18-21_10.45_CC_protocol_HPPC_IN21700_30T_cycle_#1312.mat
CC,1312,0.82713,2.45938,0.9585,1,discharge,1,-9.835,3.278,10.0,9.9,4.0856,3.7752,31.5604,12-18-21_10.45_CC_protocol_HPPC_IN21700_30T_cycle_#1312.mat
CC,1312,0.82713,2.45938,0.9586,1,charge,1,2.986,0.995,2.0,2.0,4.0915,4.2001,36.3649,12-18-21_10.45_CC_protocol_HPPC_IN21700_30T_cycle_#1312.mat
CC,1312,0.82713,2.45938,0.9586,1,charge,1,2.986,0.995,10.0,9.9,4.0915,4.2001,36.3649,12-18-21_10.45_CC_protocol_HPPC_IN21700_30T_cycle_#1312.mat
CC,1312,0.82713,2.45938,0.9584,1,discharge,2,-19.672,6.557,2.0,2.0,4.0864,3.6246,23.475,12-18-21_10.45_CC_protocol_HPPC_IN21700_30T_cycle_#1312.mat
CC,1312,0.82713,2.45938,0.9584,1,discharge,2,-19.672,6.557,10.0,9.9,4.0864,3.5611,26.7029,12-18-21_10.45_CC_protocol_HPPC_IN21700_30T_cycle_#1312.mat
CC,1312,0.82713,2.45938,0.9586,1,charge,2,2.861,0.954,2.0,1.9,4.0963,4.2,36.2511,12-18-21_10.45_CC_protocol_HPPC_IN21700_30T_cycle_#1312.mat
CC,1312,0.82713,2.45938,0.9586,1,charge,2,2.861,0.954,10.0,9.9,4.0963,4.2,36.2511,12-18-21_10.45_CC_protocol_HPPC_IN21700_30T_cycle_#1312.mat
CC,1312,0.82713,2.45938,0.9583,1,discharge,3,-28.276,9.425,2.0,2.0,4.0877,3.4819,21.4245,12-18-21_10.45_CC_protocol_HPPC_IN21700_30T_cycle_#1312.mat
CC,1312,0.82713,2.45938,0.9583,1,discharge,3,-28.276,9.425,10.0,9.9,4.0877,3.3952,24.4907,12-18-21_10.45_CC_protocol_HPPC_IN21700_30T_cycle_#1312.mat
CC,1312,0.82713,2.45938,0.9586,1,charge,3,2.672,0.891,2.0,2.0,4.1012,4.2001,37.0065,12-18-21_10.45_CC_protocol_HPPC_IN21700_30T_cycle_#1312.mat
CC,1312,0.82713,2.45938,0.9586,1,charge,3,2.672,0.891,10.0,9.9,4.1012,4.2001,37.0065,12-18-21_10.45_CC_protocol_HPPC_IN21700_30T_cycle_#1312.mat
CC,1312,0.82713,2.45938,0.9175,2,discharge,0,-2.459,0.82,2.0,2.0,4.0717,3.9993,29.4453,12-18-21_10.45_CC_protocol_HPPC_IN21700_30T_cycle_#1312.mat
CC,1312,0.82713,2.45938,0.9175,2,discharge,0,-2.459,0.82,10.0,9.9,4.0717,3.981,36.8879,12-18-21_10.45_CC_protocol_HPPC_IN21700_30T_cycle_#1312.mat
CC,1312,0.82713,2.45938,0.9176,2,charge,0,1.23,0.41,2.0,2.0,4.074,4.1098,29.1033,12-18-21_10.45_CC_protocol_HPPC_IN21700_30T_cycle_#1312.mat
CC,1312,0.82713,2.45938,0.9176,2,charge,0,1.23,0.41,10.0,9.9,4.074,4.1174,35.2817,12-18-21_10.45_CC_protocol_HPPC_IN21700_30T_cycle_#1312.mat
CC,1312,0.82713,2.45938,0.9175,2,discharge,1,-9.834,3.278,2.0,1.9,4.0722,3.8188,25.7672,12-18-21_10.45_CC_protocol_HPPC_IN21700_30T_cycle_#1312.mat
CC,1312,0.82713,2.45938,0.9175,2,discharge,1,-9.834,3.278,10.0,9.9,4.0722,3.7661,31.1261,12-18-21_10.45_CC_protocol_HPPC_IN21700_30T_cycle_#1312.mat
CC,1312,0.82713,2.45938,0.9176,2,charge,1,4.021,1.34,2.0,2.0,4.0777,4.2,30.4131,12-18-21_10.45_CC_protocol_HPPC_IN21700_30T_cycle_#1312.mat
CC,1312,0.82713,2.45938,0.9176,2,charge,1,4.021,1.34,10.0,9.9,4.0777,4.2,30.4131,12-18-21_10.45_CC_protocol_HPPC_IN21700_30T_cycle_#1312.mat
CC,1312,0.82713,2.45938,0.9174,2,discharge,2,-19.672,6.557,2.0,2.0,4.0731,3.6302,22.5142,12-18-21_10.45_CC_protocol_HPPC_IN21700_30T_cycle_#1312.mat
CC,1312,0.82713,2.45938,0.9174,2,discharge,2,-19.672,6.557,10.0,9.9,4.0731,3.5503,26.5758,12-18-21_10.45_CC_protocol_HPPC_IN21700_30T_cycle_#1312.mat
CC,1312,0.82713,2.45938,0.9176,2,charge,2,3.97,1.323,2.0,1.9,4.0809,4.2,30.0015,12-18-21_10.45_CC_protocol_HPPC_IN21700_30T_cycle_#1312.mat
CC,1312,0.82713,2.45938,0.9176,2,charge,2,3.97,1.323,10.0,9.9,4.0809,4.2001,30.0267,12-18-21_10.45_CC_protocol_HPPC_IN21700_30T_cycle_#1312.mat
CC,1312,0.82713,2.45938,0.9173,2,discharge,3,-28.279,9.426,2.0,2.0,4.0749,3.4899,20.6867,12-18-21_10.45_CC_protocol_HPPC_IN21700_30T_cycle_#1312.mat
CC,1312,0.82713,2.45938,0.9173,2,discharge,3,-28.279,9.426,10.0,9.9,4.0749,3.386,24.3608,12-18-21_10.45_CC_protocol_HPPC_IN21700_30T_cycle_#1312.mat
CC,1312,0.82713,2.45938,0.9176,2,charge,3,3.847,1.282,2.0,1.9,4.0838,4.2,30.2061,12-18-21_10.45_CC_protocol_HPPC_IN21700_30T_cycle_#1312.mat
CC,1312,0.82713,2.45938,0.9176,2,charge,3,3.847,1.282,10.0,9.9,4.0838,4.2003,30.2841,12-18-21_10.45_CC_protocol_HPPC_IN21700_30T_cycle_#1312.mat
CC,1312,0.82713,2.45938,0.8356,3,discharge,0,-2.458,0.819,2.0,1.9,3.9829,3.9228,24.4508,12-18-21_10.45_CC_protocol_HPPC_IN21700_30T_cycle_#1312.mat
CC,1312,0.82713,2.45938,0.8356,3,discharge,0,-2.458,0.819,10.0,9.9,3.9829,3.9024,32.7502,12-18-21_10.45_CC_protocol_HPPC_IN21700_30T_cycle_#1312.mat
CC,1312,0.82713,2.45938,0.8356,3,charge,0,1.227,0.409,2.0,2.0,3.986,4.0155,24.0345,12-18-21_10.45_CC_protocol_HPPC_IN21700_30T_cycle_#1312.mat
CC,1312,0.82713,2.45938,0.8356,3,charge,0,1.227,0.409,10.0,9.9,3.986,4.0244,31.2856,12-18-21_10.45_CC_protocol_HPPC_IN21700_30T_cycle_#1312.mat
CC,1312,0.82713,2.45938,0.8355,3,discharge,1,-9.835,3.278,2.0,2.0,3.9839,3.7557,23.2033,12-18-21_10.45_CC_protocol_HPPC_IN21700_30T_cycle_#1312.mat
CC,1312,0.82713,2.45938,0.8355,3,discharge,1,-9.835,3.278,10.0,9.9,3.9839,3.7004,28.8262,12-18-21_10.45_CC_protocol_HPPC_IN21700_30T_cycle_#1312.mat
CC,1312,0.82713,2.45938,0.8356,3,charge,1,4.918,1.639,2.0,2.0,3.9918,4.1076,23.5447,12-18-21_10.45_CC_protocol_HPPC_IN21700_30T_cycle_#1312.mat
CC,1312,0.82713,2.45938,0.8356,3,charge,1,4.918,1.639,10.0,9.9,3.9918,4.1384,29.807,12-18-21_10.45_CC_protocol_HPPC_IN21700_30T_cycle_#1312.mat
CC,1312,0.82713,2.45938,0.8354,3,discharge,2,-19.67,6.557,2.0,2.0,3.9863,3.5719,21.0676,12-18-21_10.45_CC_protocol_HPPC_IN21700_30T_cycle_#1312.mat
CC,1312,0.82713,2.45938,0.8354,3,discharge,2,-19.67,6.557,10.0,9.9,3.9863,3.4893,25.2669,12-18-21_10.45_CC_protocol_HPPC_IN21700_30T_cycle_#1312.mat
CC,1312,0.82713,2.45938,0.8357,3,charge,2,8.271,2.757,2.0,2.0,3.9989,4.2001,24.3274,12-18-21_10.45_CC_protocol_HPPC_IN21700_30T_cycle_#1312.mat
CC,1312,0.82713,2.45938,0.8357,3,charge,2,8.271,2.757,10.0,9.9,3.9989,4.2001,24.3274,12-18-21_10.45_CC_protocol_HPPC_IN21700_30T_cycle_#1312.mat
CC,1312,0.82713,2.45938,0.8353,3,discharge,3,-28.277,9.426,2.0,2.0,3.9881,3.4324,19.652,12-18-21_10.45_CC_protocol_HPPC_IN21700_30T_cycle_#1312.mat
CC,1312,0.82713,2.45938,0.8353,3,discharge,3,-28.277,9.426,10.0,9.9,3.9881,3.3248,23.4572,12-18-21_10.45_CC_protocol_HPPC_IN21700_30T_cycle_#1312.mat
CC,1312,0.82713,2.45938,0.8357,3,charge,3,8.154,2.718,2.0,2.0,4.0036,4.1999,24.0735,12-18-21_10.45_CC_protocol_HPPC_IN21700_30T_cycle_#1312.mat
CC,1312,0.82713,2.45938,0.8357,3,charge,3,8.154,2.718,10.0,9.9,4.0036,4.1999,24.0735,12-18-21_10.45_CC_protocol_HPPC_IN21700_30T_cycle_#1312.mat
CC,1312,0.82713,2.45938,0.7536,4,discharge,0,-2.458,0.819,2.0,2.0,3.9017,3.8445,23.27,12-18-21_10.45_CC_protocol_HPPC_IN21700_30T_cycle_#1312.mat
CC,1312,0.82713,2.45938,0.7536,4,discharge,0,-2.458,0.819,10.0,9.9,3.9017,3.8264,30.6334,12-18-21_10.45_CC_protocol_HPPC_IN21700_30T_cycle_#1312.mat
CC,1312,0.82713,2.45938,0.7536,4,charge,0,1.227,0.409,2.0,2.0,3.9035,3.9324,23.5495,12-18-21_10.45_CC_protocol_HPPC_IN21700_30T_cycle_#1312.mat
CC,1312,0.82713,2.45938,0.7536,4,charge,0,1.227,0.409,10.0,9.9,3.9035,3.94,29.7425,12-18-21_10.45_CC_protocol_HPPC_IN21700_30T_cycle_#1312.mat
CC,1312,0.82713,2.45938,0.7535,4,discharge,1,-9.836,3.279,2.0,2.0,3.9026,3.6873,21.8881,12-18-21_10.45_CC_protocol_HPPC_IN21700_30T_cycle_#1312.mat
CC,1312,0.82713,2.45938,0.7535,4,discharge,1,-9.836,3.279,10.0,9.9,3.9026,3.6359,27.1136,12-18-21_10.45_CC_protocol_HPPC_IN21700_30T_cycle_#1312.mat
CC,1312,0.82713,2.45938,0.7537,4,charge,1,4.92,1.64,2.0,1.9,3.9096,4.0158,21.5849,12-18-21_10.45_CC_protocol_HPPC_IN21700_30T_cycle_#1312.mat
CC,1312,0.82713,2.45938,0.7537,4,charge,1,4.92,1.64,10.0,9.9,3.9096,4.0411,26.7271,12-18-21_10.45_CC_protocol_HPPC_IN21700_30T_cycle_#1312.mat
CC,1312,0.82713,2.45938,0.7534,4,discharge,2,-19.671,6.557,2.0,2.0,3.9034,3.5121,19.8922,12-18-21_10.45_CC_protocol_HPPC_IN21700_30T_cycle_#1312.mat
CC,1312,0.82713,2.45938,0.7534,4,discharge,2,-19.671,6.557,10.0,9.9,3.9034,3.4301,24.0608,12-18-21_10.45_CC_protocol_HPPC_IN21700_30T_cycle_#1312.mat
CC,1312,0.82713,2.45938,0.7537,4,charge,2,13.832,4.611,2.0,2.0,3.9146,4.194,20.1995,12-18-21_10.45_CC_protocol_HPPC_IN21700_30T_cycle_#1312.mat
CC,1312,0.82713,2.45938,0.7537,4,charge,2,13.832,4.611,10.0,9.9,3.9146,4.1999,20.6261,12-18-21_10.45_CC_protocol_HPPC_IN21700_30T_cycle_#1312.mat
CC,1312,0.82713,2.45938,0.7536,4,discharge,3,-28.277,9.426,2.0,2.0,3.9073,3.3919,18.2268,12-18-21_10.45_CC_protocol_HPPC_IN21700_30T_cycle_#1312.mat
CC,1312,0.82713,2.45938,0.7536,4,discharge,3,-28.277,9.426,10.0,9.9,3.9073,3.2792,22.2124,12-18-21_10.45_CC_protocol_HPPC_IN21700_30T_cycle_#1312.mat
CC,1312,0.82713,2.45938,0.7536,4,charge,3,13.714,4.571,2.0,1.9,3.921,4.2001,20.3515,12-18-21_10.45_CC_protocol_HPPC_IN21700_30T_cycle_#1312.mat
CC,1312,0.82713,2.45938,0.7536,4,charge,3,13.714,4.571,10.0,9.9,3.921,4.2001,20.3515,12-18-21_10.45_CC_protocol_HPPC_IN21700_30T_cycle_#1312.mat
CC,1312,0.82713,2.45938,0.6716,5,discharge,0,-2.461,0.82,2.0,2.0,3.8129,3.7589,21.9468,12-18-21_10.45_CC_protocol_HPPC_IN21700_30T_cycle_#1312.mat
CC,1312,0.82713,2.45938,0.6716,5,discharge,0,-2.461,0.82,10.0,9.9,3.8129,3.7431,28.3682,12-18-21_10.45_CC_protocol_HPPC_IN21700_30T_cycle_#1312.mat
CC,1312,0.82713,2.45938,0.6716,5,charge,0,1.229,0.41,2.0,1.9,3.8143,3.8413,21.9673,12-18-21_10.45_CC_protocol_HPPC_IN21700_30T_cycle_#1312.mat
CC,1312,0.82713,2.45938,0.6716,5,charge,0,1.229,0.41,10.0,9.9,3.8143,3.8485,27.8252,12-18-21_10.45_CC_protocol_HPPC_IN21700_30T_cycle_#1312.mat
CC,1312,0.82713,2.45938,0.6716,5,discharge,1,-9.837,3.279,2.0,2.0,3.8137,3.6083,20.8801,12-18-21_10.45_CC_protocol_HPPC_IN21700_30T_cycle_#1312.mat
CC,1312,0.82713,2.45938,0.6716,5,discharge,1,-9.837,3.279,10.0,9.9,3.8137,3.558,25.9934,12-18-21_10.45_CC_protocol_HPPC_IN21700_30T_cycle_#1312.mat
CC,1312,0.82713,2.45938,0.6717,5,charge,1,4.918,1.639,2.0,1.9,3.8199,3.9216,20.6787,12-18-21_10.45_CC_protocol_HPPC_IN21700_30T_cycle_#1312.mat
CC,1312,0.82713,2.45938,0.6717,5,charge,1,4.918,1.639,10.0,9.9,3.8199,3.9451,25.457,12-18-21_10.45_CC_protocol_HPPC_IN21700_30T_cycle_#1312.mat
CC,1312,0.82713,2.45938,0.6715,5,discharge,2,-19.673,6.558,2.0,1.9,3.8144,3.4372,19.1735,12-18-21_10.45_CC_protocol_HPPC_IN21700_30T_cycle_#1312.mat
CC,1312,0.82713,2.45938,0.6715,5,discharge,2,-19.673,6.558,10.0,9.9,3.8144,3.3498,23.6161,12-18-21_10.45_CC_protocol_HPPC_IN21700_30T_cycle_#1312.mat
CC,1312,0.82713,2.45938,0.6718,5,charge,2,14.755,4.918,2.0,2.0,3.824,4.0976,18.5429,12-18-21_10.45_CC_protocol_HPPC_IN21700_30T_cycle_#1312.mat
CC,1312,0.82713,2.45938,0.6718,5,charge,2,14.755,4.918,10.0,9.9,3.824,4.1529,22.2907,12-18-21_10.45_CC_protocol_HPPC_IN21700_30T_cycle_#1312.mat
CC,1312,0.82713,2.45938,0.6714,5,discharge,3,-28.277,9.426,2.0,1.9,3.815,3.3034,18.0924,12-18-21_10.45_CC_protocol_HPPC_IN21700_30T_cycle_#1312.mat
CC,1312,0.82713,2.45938,0.6714,5,discharge,3,-28.277,9.426,10.0,9.9,3.815,3.184,22.315,12-18-21_10.45_CC_protocol_HPPC_IN21700_30T_cycle_#1312.mat
CC,1312,0.82713,2.45938,0.6719,5,charge,3,19.757,6.586,2.0,2.0,3.8278,4.2001,18.844,12-18-21_10.45_CC_protocol_HPPC_IN21700_30T_cycle_#1312.mat
CC,1312,0.82713,2.45938,0.6719,5,charge,3,19.757,6.586,10.0,9.9,3.8278,4.2,18.8389,12-18-21_10.45_CC_protocol_HPPC_IN21700_30T_cycle_#1312.mat
CC,1312,0.82713,2.45938,0.5897,6,discharge,0,-2.461,0.82,2.0,2.0,3.7285,3.6759,21.3769,12-18-21_10.45_CC_protocol_HPPC_IN21700_30T_cycle_#1312.mat
CC,1312,0.82713,2.45938,0.5897,6,discharge,0,-2.461,0.82,10.0,9.9,3.7285,3.66,27.8387,12-18-21_10.45_CC_protocol_HPPC_IN21700_30T_cycle_#1312.mat
CC,1312,0.82713,2.45938,0.5897,6,charge,0,1.229,0.41,2.0,1.9,3.7301,3.7564,21.4013,12-18-21_10.45_CC_protocol_HPPC_IN21700_30T_cycle_#1312.mat
CC,1312,0.82713,2.45938,0.5897,6,charge,0,1.229,0.41,10.0,9.9,3.7301,3.7639,27.5043,12-18-21_10.45_CC_protocol_HPPC_IN21700_30T_cycle_#1312.mat
CC,1312,0.82713,2.45938,0.5896,6,discharge,1,-9.835,3.278,2.0,2.0,3.7296,3.5286,20.4376,12-18-21_10.45_CC_protocol_HPPC_IN21700_30T_cycle_#1312.mat
CC,1312,0.82713,2.45938,0.5896,6,discharge,1,-9.835,3.278,10.0,9.9,3.7296,3.4755,25.8368,12-18-21_10.45_CC_protocol_HPPC_IN21700_30T_cycle_#1312.mat
CC,1312,0.82713,2.45938,0.5897,6,charge,1,4.918,1.639,2.0,2.0,3.7362,3.8358,20.2534,12-18-21_10.45_CC_protocol_HPPC_IN21700_30T_cycle_#1312.mat
CC,1312,0.82713,2.45938,0.5897,6,charge,1,4.918,1.639,10.0,9.9,3.7362,3.8601,25.1947,12-18-21_10.45_CC_protocol_HPPC_IN21700_30T_cycle_#1312.mat
CC,1312,0.82713,2.45938,0.5895,6,discharge,2,-19.669,6.556,2.0,2.0,3.7301,3.3577,18.9333,12-18-21_10.45_CC_protocol_HPPC_IN21700_30T_cycle_#1312.mat
CC,1312,0.82713,2.45938,0.5895,6,discharge,2,-19.669,6.556,10.0,9.9,3.7301,3.2686,23.4633,12-18-21_10.45_CC_protocol_HPPC_IN21700_30T_cycle_#1312.mat
CC,1312,0.82713,2.45938,0.5898,6,charge,2,14.754,4.918,2.0,2.0,3.7411,4.0079,18.0832,12-18-21_10.45_CC_protocol_HPPC_IN21700_30T_cycle_#1312.mat
CC,1312,0.82713,2.45938,0.5898,6,charge,2,14.754,4.918,10.0,9.9,3.7411,4.0603,21.6348,12-18-21_10.45_CC_protocol_HPPC_IN21700_30T_cycle_#1312.mat
CC,1312,0.82713,2.45938,0.5895,6,discharge,3,-28.278,9.426,2.0,2.0,3.7319,3.2241,17.9574,12-18-21_10.45_CC_protocol_HPPC_IN21700_30T_cycle_#1312.mat
CC,1312,0.82713,2.45938,0.5895,6,discharge,3,-28.278,9.426,10.0,9.9,3.7319,3.103,22.2399,12-18-21_10.45_CC_protocol_HPPC_IN21700_30T_cycle_#1312.mat
CC,1312,0.82713,2.45938,0.5899,6,charge,3,24.589,8.196,2.0,2.0,3.7451,4.1514,16.5236,12-18-21_10.45_CC_protocol_HPPC_IN21700_30T_cycle_#1312.mat
CC,1312,0.82713,2.45938,0.5899,6,charge,3,24.589,8.196,10.0,9.9,3.7451,4.2,18.5001,12-18-21_10.45_CC_protocol_HPPC_IN21700_30T_cycle_#1312.mat
CC,1312,0.82713,2.45938,0.5077,7,discharge,0,-2.461,0.82,2.0,2.0,3.6546,3.6011,21.7409,12-18-21_10.45_CC_protocol_HPPC_IN21700_30T_cycle_#1312.mat
CC,1312,0.82713,2.45938,0.5077,7,discharge,0,-2.461,0.82,10.0,9.9,3.6546,3.5862,27.7958,12-18-21_10.45_CC_protocol_HPPC_IN21700_30T_cycle_#1312.mat
CC,1312,0.82713,2.45938,0.5077,7,charge,0,1.229,0.41,2.0,2.0,3.6568,3.6829,21.2385,12-18-21_10.45_CC_protocol_HPPC_IN21700_30T_cycle_#1312.mat
CC,1312,0.82713,2.45938,0.5077,7,charge,0,1.229,0.41,10.0,9.9,3.6568,3.6896,26.6905,12-18-21_10.45_CC_protocol_HPPC_IN21700_30T_cycle_#1312.mat
CC,1312,0.82713,2.45938,0.5076,7,discharge,1,-9.835,3.278,2.0,2.0,3.6554,3.4508,20.8024,12-18-21_10.45_CC_protocol_HPPC_IN21700_30T_cycle_#1312.mat
CC,1312,0.82713,2.45938,0.5076,7,discharge,1,-9.835,3.278,10.0,9.9,3.6554,3.3993,26.0386,12-18-21_10.45_CC_protocol_HPPC_IN21700_30T_cycle_#1312.mat
CC,1312,0.82713,2.45938,0.5078,7,charge,1,4.92,1.64,2.0,1.9,3.6618,3.7625,20.4671,12-18-21_10.45_CC_protocol_HPPC_IN21700_30T_cycle_#1312.mat
CC,1312,0.82713,2.45938,0.5078,7,charge,1,4.92,1.64,10.0,9.9,3.6618,3.7862,25.284,12-18-21_10.45_CC_protocol_HPPC_IN21700_30T_cycle_#1312.mat
CC,1312,0.82713,2.45938,0.5075,7,discharge,2,-19.67,6.557,2.0,1.9,3.6563,3.2779,19.2374,12-18-21_10.45_CC_protocol_HPPC_IN21700_30T_cycle_#1312.mat
CC,1312,0.82713,2.45938,0.5075,7,discharge,2,-19.67,6.557,10.0,9.9,3.6563,3.1848,23.9705,12-18-21_10.45_CC_protocol_HPPC_IN21700_30T_cycle_#1312.mat
CC,1312,0.82713,2.45938,0.5079,7,charge,2,14.755,4.918,2.0,2.0,3.666,3.9368,18.3531,12-18-21_10.45_CC_protocol_HPPC_IN21700_30T_cycle_#1312.mat
CC,1312,0.82713,2.45938,0.5079,7,charge,2,14.755,4.918,10.0,9.9,3.666,3.987,21.7553,12-18-21_10.45_CC_protocol_HPPC_IN21700_30T_cycle_#1312.mat
CC,1312,0.82713,2.45938,0.5075,7,discharge,3,-28.278,9.426,2.0,2.0,3.6573,3.1378,18.3712,12-18-21_10.45_CC_protocol_HPPC_IN21700_30T_cycle_#1312.mat
CC,1312,0.82713,2.45938,0.5075,7,discharge,3,-28.278,9.426,10.0,9.9,3.6573,3.0102,22.8835,12-18-21_10.45_CC_protocol_HPPC_IN21700_30T_cycle_#1312.mat
CC,1312,0.82713,2.45938,0.5079,7,charge,3,24.591,8.197,2.0,2.0,3.6704,4.0812,16.7053,12-18-21_10.45_CC_protocol_HPPC_IN21700_30T_cycle_#1312.mat
CC,1312,0.82713,2.45938,0.5079,7,charge,3,24.591,8.197,10.0,9.9,3.6704,4.1533,19.6373,12-18-21_10.45_CC_protocol_HPPC_IN21700_30T_cycle_#1312.mat
CC,1312,0.82713,2.45938,0.4257,8,discharge,0,-2.459,0.82,2.0,1.9,3.5945,3.5389,22.6145,12-18-21_10.45_CC_protocol_HPPC_IN21700_30T_cycle_#1312.mat
CC,1312,0.82713,2.45938,0.4257,8,discharge,0,-2.459,0.82,10.0,9.9,3.5945,3.5228,29.1629,12-18-21_10.45_CC_protocol_HPPC_IN21700_30T_cycle_#1312.mat
CC,1312,0.82713,2.45938,0.4258,8,charge,0,1.229,0.41,2.0,2.0,3.5969,3.6242,22.2186,12-18-21_10.45_CC_protocol_HPPC_IN21700_30T_cycle_#1312.mat
CC,1312,0.82713,2.45938,0.4258,8,charge,0,1.229,0.41,10.0,9.9,3.5969,3.631,27.7529,12-18-21_10.45_CC_protocol_HPPC_IN21700_30T_cycle_#1312.mat
CC,1312,0.82713,2.45938,0.4257,8,discharge,1,-9.835,3.278,2.0,1.9,3.5955,3.3831,21.5966,12-18-21_10.45_CC_protocol_HPPC_IN21700_30T_cycle_#1312.mat
CC,1312,0.82713,2.45938,0.4257,8,discharge,1,-9.835,3.278,10.0,9.9,3.5955,3.3257,27.4329,12-18-21_10.45_CC_protocol_HPPC_IN21700_30T_cycle_#1312.mat
CC,1312,0.82713,2.45938,0.4258,8,charge,1,4.918,1.639,2.0,1.9,3.602,3.7058,21.1079,12-18-21_10.45_CC_protocol_HPPC_IN21700_30T_cycle_#1312.mat
CC,1312,0.82713,2.45938,0.4258,8,charge,1,4.918,1.639,10.0,9.9,3.602,3.7301,26.0493,12-18-21_10.45_CC_protocol_HPPC_IN21700_30T_cycle_#1312.mat
CC,1312,0.82713,2.45938,0.4256,8,discharge,2,-19.671,6.557,2.0,2.0,3.5965,3.2018,20.0651,12-18-21_10.45_CC_protocol_HPPC_IN21700_30T_cycle_#1312.mat
CC,1312,0.82713,2.45938,0.4256,8,discharge,2,-19.671,6.557,10.0,9.9,3.5965,3.0972,25.3825,12-18-21_10.45_CC_protocol_HPPC_IN21700_30T_cycle_#1312.mat
CC,1312,0.82713,2.45938,0.4259,8,charge,2,14.754,4.918,2.0,2.0,3.6081,3.8814,18.5238,12-18-21_10.45_CC_protocol_HPPC_IN21700_30T_cycle_#1312.mat
CC,1312,0.82713,2.45938,0.4259,8,charge,2,14.754,4.918,10.0,9.9,3.6081,3.931,21.8856,12-18-21_10.45_CC_protocol_HPPC_IN21700_30T_cycle_#1312.mat
CC,1312,0.82713,2.45938,0.4255,8,discharge,3,-28.277,9.426,2.0,2.0,3.5971,3.0616,18.9377,12-18-21_10.45_CC_protocol_HPPC_IN21700_30T_cycle_#1312.mat
CC,1312,0.82713,2.45938,0.4255,8,discharge,3,-28.277,9.426,10.0,9.9,3.5971,2.9068,24.4121,12-18-21_10.45_CC_protocol_HPPC_IN21700_30T_cycle_#1312.mat
CC,1312,0.82713,2.45938,0.4259,8,charge,3,24.591,8.197,2.0,2.0,3.6129,4.0246,16.7419,12-18-21_10.45_CC_protocol_HPPC_IN21700_30T_cycle_#1312.mat
CC,1312,0.82713,2.45938,0.4259,8,charge,3,24.591,8.197,10.0,9.9,3.6129,4.0926,19.5071,12-18-21_10.45_CC_protocol_HPPC_IN21700_30T_cycle_#1312.mat
CC,1312,0.82713,2.45938,0.3438,9,discharge,0,-2.459,0.82,2.0,2.0,3.5169,3.4536,25.7432,12-18-21_10.45_CC_protocol_HPPC_IN21700_30T_cycle_#1312.mat
CC,1312,0.82713,2.45938,0.3438,9,discharge,0,-2.459,0.82,10.0,9.9,3.5169,3.4345,33.5109,12-18-21_10.45_CC_protocol_HPPC_IN21700_30T_cycle_#1312.mat
CC,1312,0.82713,2.45938,0.3438,9,charge,0,1.228,0.409,2.0,2.0,3.5195,3.5499,24.7456,12-18-21_10.45_CC_protocol_HPPC_IN21700_30T_cycle_#1312.mat
CC,1312,0.82713,2.45938,0.3438,9,charge,0,1.228,0.409,10.0,9.9,3.5195,3.5576,31.0134,12-18-21_10.45_CC_protocol_HPPC_IN21700_30T_cycle_#1312.mat
CC,1312,0.82713,2.45938,0.3437,9,discharge,1,-9.836,3.279,2.0,1.9,3.5179,3.2775,24.4416,12-18-21_10.45_CC_protocol_HPPC_IN21700_30T_cycle_#1312.mat
CC,1312,0.82713,2.45938,0.3437,9,discharge,1,-9.836,3.279,10.0,9.9,3.5179,3.2034,31.9754,12-18-21_10.45_CC_protocol_HPPC_IN21700_30T_cycle_#1312.mat
CC,1312,0.82713,2.45938,0.3438,9,charge,1,4.92,1.64,2.0,2.0,3.5262,3.6398,23.0913,12-18-21_10.45_CC_protocol_HPPC_IN21700_30T_cycle_#1312.mat
CC,1312,0.82713,2.45938,0.3438,9,charge,1,4.92,1.64,10.0,9.9,3.5262,3.6655,28.3153,12-18-21_10.45_CC_protocol_HPPC_IN21700_30T_cycle_#1312.mat
CC,1312,0.82713,2.45938,0.3436,9,discharge,2,-19.671,6.557,2.0,1.9,3.5201,3.0757,22.5916,12-18-21_10.45_CC_protocol_HPPC_IN21700_30T_cycle_#1312.mat
CC,1312,0.82713,2.45938,0.3436,9,discharge,2,-19.671,6.557,10.0,9.9,3.5201,2.9064,31.1982,12-18-21_10.45_CC_protocol_HPPC_IN21700_30T_cycle_#1312.mat
CC,1312,0.82713,2.45938,0.3439,9,charge,2,14.755,4.918,2.0,2.0,3.534,3.8207,19.4307,12-18-21_10.45_CC_protocol_HPPC_IN21700_30T_cycle_#1312.mat
CC,1312,0.82713,2.45938,0.3439,9,charge,2,14.755,4.918,10.0,9.9,3.534,3.8772,23.2599,12-18-21_10.45_CC_protocol_HPPC_IN21700_30T_cycle_#1312.mat
CC,1312,0.82713,2.45938,0.3436,9,discharge,3,-28.278,9.426,2.0,1.9,3.5213,2.9152,21.4336,12-18-21_10.45_CC_protocol_HPPC_IN21700_30T_cycle_#1312.mat
CC,1312,0.82713,2.45938,0.3436,9,discharge,3,-28.278,9.426,10.0,9.9,3.5213,2.6228,31.7738,12-18-21_10.45_CC_protocol_HPPC_IN21700_30T_cycle_#1312.mat
CC,1312,0.82713,2.45938,0.344,9,charge,3,24.59,8.197,2.0,2.0,3.5394,3.9639,17.2631,12-18-21_10.45_CC_protocol_HPPC_IN21700_30T_cycle_#1312.mat
CC,1312,0.82713,2.45938,0.344,9,charge,3,24.59,8.197,10.0,9.9,3.5394,4.0415,20.4189,12-18-21_10.45_CC_protocol_HPPC_IN21700_30T_cycle_#1312.mat
CC,1312,0.82713,2.45938,0.3028,10,discharge,0,-2.461,0.82,2.0,1.9,3.4714,3.4038,27.4707,12-18-21_10.45_CC_protocol_HPPC_IN21700_30T_cycle_#1312.mat
CC,1312,0.82713,2.45938,0.3028,10,discharge,0,-2.461,0.82,10.0,9.9,3.4714,3.382,36.3296,12-18-21_10.45_CC_protocol_HPPC_IN21700_30T_cycle_#1312.mat
CC,1312,0.82713,2.45938,0.3028,10,charge,0,1.228,0.409,2.0,2.0,3.4731,3.5059,26.7036,12-18-21_10.45_CC_protocol_HPPC_IN21700_30T_cycle_#1312.mat
CC,1312,0.82713,2.45938,0.3028,10,charge,0,1.228,0.409,10.0,9.9,3.4731,3.5133,32.7282,12-18-21_10.45_CC_protocol_HPPC_IN21700_30T_cycle_#1312.mat
CC,1312,0.82713,2.45938,0.3027,10,discharge,1,-9.837,3.279,2.0,1.9,3.472,3.2132,26.3086,12-18-21_10.45_CC_protocol_HPPC_IN21700_30T_cycle_#1312.mat
CC,1312,0.82713,2.45938,0.3027,10,discharge,1,-9.837,3.279,10.0,9.9,3.472,3.1121,36.586,12-18-21_10.45_CC_protocol_HPPC_IN21700_30T_cycle_#1312.mat
CC,1312,0.82713,2.45938,0.3028,10,charge,1,4.919,1.64,2.0,2.0,3.4797,3.5961,23.6614,12-18-21_10.45_CC_protocol_HPPC_IN21700_30T_cycle_#1312.mat
CC,1312,0.82713,2.45938,0.3028,10,charge,1,4.919,1.64,10.0,9.9,3.4797,3.6211,28.7433,12-18-21_10.45_CC_protocol_HPPC_IN21700_30T_cycle_#1312.mat
CC,1312,0.82713,2.45938,0.3027,10,discharge,2,-19.672,6.557,2.0,2.0,3.4726,2.9872,24.6747,12-18-21_10.45_CC_protocol_HPPC_IN21700_30T_cycle_#1312.mat
CC,1312,0.82713,2.45938,0.3027,10,discharge,2,-19.672,6.557,10.0,9.9,3.4726,2.7332,37.5864,12-18-21_10.45_CC_protocol_HPPC_IN21700_30T_cycle_#1312.mat
CC,1312,0.82713,2.45938,0.3029,10,charge,2,14.753,4.918,2.0,2.0,3.4867,3.774,19.474,12-18-21_10.45_CC_protocol_HPPC_IN21700_30T_cycle_#1312.mat
CC,1312,0.82713,2.45938,0.3029,10,charge,2,14.753,4.918,10.0,9.9,3.4867,3.833,23.4732,12-18-21_10.45_CC_protocol_HPPC_IN21700_30T_cycle_#1312.mat
CC,1312,0.82713,2.45938,0.3026,10,discharge,3,-28.279,9.426,2.0,2.0,3.4736,2.8041,23.6748,12-18-21_10.45_CC_protocol_HPPC_IN21700_30T_cycle_#1312.mat
CC,1312,0.82713,2.45938,0.3026,10,discharge,3,-28.279,9.426,10.0,9.9,3.4736,2.4998,34.4354,12-18-21_10.45_CC_protocol_HPPC_IN21700_30T_cycle_#1312.mat
CC,1312,0.82713,2.45938,0.303,10,charge,3,24.591,8.197,2.0,2.0,3.4918,3.9149,17.2055,12-18-21_10.45_CC_protocol_HPPC_IN21700_30T_cycle_#1312.mat
CC,1312,0.82713,2.45938,0.303,10,charge,3,24.591,8.197,10.0,9.9,3.4918,3.9982,20.5929,12-18-21_10.45_CC_protocol_HPPC_IN21700_30T_cycle_#1312.mat
CC,1312,0.82713,2.45938,0.2618,11,discharge,0,-2.461,0.82,2.0,1.9,3.4311,3.3579,29.7464,12-18-21_10.45_CC_protocol_HPPC_IN21700_30T_cycle_#1312.mat
CC,1312,0.82713,2.45938,0.2618,11,discharge,0,-2.461,0.82,10.0,9.9,3.4311,3.3289,41.5312,12-18-21_10.45_CC_protocol_HPPC_IN21700_30T_cycle_#1312.mat
CC,1312,0.82713,2.45938,0.2618,11,charge,0,1.228,0.409,2.0,2.0,3.434,3.4678,27.5155,12-18-21_10.45_CC_protocol_HPPC_IN21700_30T_cycle_#1312.mat
CC,1312,0.82713,2.45938,0.2618,11,charge,0,1.228,0.409,10.0,9.9,3.434,3.4755,33.7838,12-18-21_10.45_CC_protocol_HPPC_IN21700_30T_cycle_#1312.mat
CC,1312,0.82713,2.45938,0.2617,11,discharge,1,-9.835,3.278,2.0,2.0,3.431,3.1392,29.6689,12-18-21_10.45_CC_protocol_HPPC_IN21700_30T_cycle_#1312.mat
CC,1312,0.82713,2.45938,0.2617,11,discharge,1,-9.835,3.278,10.0,9.9,3.431,2.9713,46.7403,12-18-21_10.45_CC_protocol_HPPC_IN21700_30T_cycle_#1312.mat
CC,1312,0.82713,2.45938,0.2619,11,charge,1,4.92,1.64,2.0,2.0,3.4423,3.5592,23.7611,12-18-21_10.45_CC_protocol_HPPC_IN21700_30T_cycle_#1312.mat
CC,1312,0.82713,2.45938,0.2619,11,charge,1,4.92,1.64,10.0,9.9,3.4423,3.5792,27.8263,12-18-21_10.45_CC_protocol_HPPC_IN21700_30T_cycle_#1312.mat
CC,1312,0.82713,2.45938,0.2616,11,discharge,2,-19.672,6.557,2.0,1.9,3.4336,2.8745,28.4211,12-18-21_10.45_CC_protocol_HPPC_IN21700_30T_cycle_#1312.mat
CC,1312,0.82713,2.45938,0.2616,11,discharge,2,-19.672,6.557,10.0,9.9,3.4336,2.4999,47.4634,12-18-21_10.45_CC_protocol_HPPC_IN21700_30T_cycle_#1312.mat
CC,1312,0.82713,2.45938,0.2619,11,charge,2,14.754,4.918,2.0,2.0,3.4501,3.733,19.1745,12-18-21_10.45_CC_protocol_HPPC_IN21700_30T_cycle_#1312.mat
CC,1312,0.82713,2.45938,0.2619,11,charge,2,14.754,4.918,10.0,9.9,3.4501,3.7842,22.6447,12-18-21_10.45_CC_protocol_HPPC_IN21700_30T_cycle_#1312.mat
CC,1312,0.82713,2.45938,0.2616,11,discharge,3,-24.142,8.047,2.0,2.0,3.4344,2.6294,33.3444,12-18-21_10.45_CC_protocol_HPPC_IN21700_30T_cycle_#1312.mat
CC,1312,0.82713,2.45938,0.2616,11,discharge,3,-24.142,8.047,10.0,9.9,3.4344,2.4999,38.7085,12-18-21_10.45_CC_protocol_HPPC_IN21700_30T_cycle_#1312.mat
CC,1312,0.82713,2.45938,0.262,11,charge,3,24.59,8.197,2.0,2.0,3.4532,3.8757,17.1818,12-18-21_10.45_CC_protocol_HPPC_IN21700_30T_cycle_#1312.mat
CC,1312,0.82713,2.45938,0.262,11,charge,3,24.59,8.197,10.0,9.9,3.4532,3.9558,20.4392,12-18-21_10.45_CC_protocol_HPPC_IN21700_30T_cycle_#1312.mat
CC,1312,0.82713,2.45938,0.2208,12,discharge,0,-2.459,0.82,2.0,2.0,3.3932,3.2995,38.1049,12-18-21_10.45_CC_protocol_HPPC_IN21700_30T_cycle_#1312.mat
CC,1312,0.82713,2.45938,0.2208,12,discharge,0,-2.459,0.82,10.0,9.9,3.3932,3.2427,61.2037,12-18-21_10.45_CC_protocol_HPPC_IN21700_30T_cycle_#1312.mat
