Repository: KikETs/ECM_HYBRID_BMS_JOINT

## Results

| Arm | Model | Size | Protocol | Result | Worst cell |
|---|---|---|---|---|---|
| SOP | 2RC table + trim (A8) | 4 effective coefficients, 2 EW states | leave-one-cell-out | usable current 69.6 % discharge, 59.5 % charge (τ = 10 s) | 59.9 % / 53.5 % (BOOST_REST) |
| SOH | dQ/dV ridge | 65 coefficients | leave-one-cell-out | RMSE 0.0094, bias −0.0005 | 0.0130 (BOOST_REST) |
| SOC | 2RC EKF, low-current gate | 3 states | leave-one-cell-out | **2.34 %p** over six sensor disturbances on estimated SOH (2.325 on true SOH), per cell 2.00–2.75 | 4.60 %p (BOOST_NEGPULSE_1S, current offset −0.10 A) |

The SOH arm was a 10,945-parameter CNN until the second audit round. Nested

File: analysis/uypydj_ecm.csv (part 28 of 80)
cell,cycle,SOH,CAP_Ah,SOC,direction,rate_rank,I_A,V_pre_V,rest_before_s,n_points,R0_mOhm,R1_mOhm,tau1_s,R2_mOhm,tau2_s,fit_rmse_mV
BOOST_REST,40,0.99363,2.94533,0.4092,discharge,0,-2.948,3.6531,5618.0,101,8.6274,0.648,1.1588,8.6298,15.8074,0.0905
BOOST_REST,40,0.99363,2.94533,0.4093,charge,0,1.47,3.6545,70.5,100,8.4871,0.904,1.5489,8.806,19.8463,0.1245
BOOST_REST,40,0.99363,2.94533,0.4092,discharge,1,-11.784,3.6533,635.5,100,8.5741,0.4749,0.6117,6.7847,10.6948,0.1554
BOOST_REST,40,0.99363,2.94533,0.4093,charge,1,5.891,3.6566,160.4,101,8.5232,0.4389,0.5669,5.7496,9.1999,0.1004
BOOST_REST,40,0.99363,2.94533,0.4091,discharge,2,-23.568,3.6535,680.9,101,8.5383,0.5258,0.6684,5.4941,8.7043,0.2586
BOOST_REST,40,0.99363,2.94533,0.4094,charge,2,17.675,3.6586,280.4,101,8.4604,0.7274,0.8914,5.1871,11.5483,0.2014
BOOST_REST,40,0.99363,2.94533,0.409,discharge,3,-33.88,3.6539,801.9,101,8.5034,0.6083,0.7332,5.3588,9.3161,0.3146
BOOST_REST,40,0.99363,2.94533,0.4095,charge,3,29.459,3.66,385.6,101,8.3706,0.6591,0.7188,5.9005,13.8527,0.2727
BOOST_REST,40,0.99363,2.94533,0.311,discharge,0,-2.948,3.5929,5618.0,100,8.661,0.6049,0.7004,8.6012,14.7947,0.1063
BOOST_REST,40,0.99363,2.94533,0.3111,charge,0,1.472,3.5941,70.5,101,8.6051,0.7017,1.1893,7.5357,15.065,0.1269
BOOST_REST,40,0.99363,2.94533,0.3109,discharge,1,-11.787,3.5928,635.5,100,8.6654,0.4598,0.585,6.9636,10.9267,0.1671
BOOST_REST,40,0.99363,2.94533,0.3111,charge,1,5.893,3.5952,160.4,101,8.7324,0.538,0.761,6.5531,11.5745,0.1304
BOOST_REST,40,0.99363,2.94533,0.3108,discharge,2,-23.569,3.5924,680.9,101,8.662,0.5734,0.7986,5.9656,10.0611,0.2573
BOOST_REST,40,0.99363,2.94533,0.3112,charge,2,17.672,3.5982,280.6,101,8.5306,0.5939,0.7601,4.8874,9.4015,0.2058
BOOST_REST,40,0.99363,2.94533,0.3108,discharge,3,-33.878,3.5918,801.8,100,8.5972,0.5582,0.633,5.7459,9.7564,0.3053
BOOST_REST,40,0.99363,2.94533,0.3113,charge,3,29.458,3.5999,385.3,100,8.4671,0.599,0.6891,4.9283,10.7456,0.2719
BOOST_REST,40,0.99363,2.94533,0.2128,discharge,0,-2.948,3.5031,5618.4,101,8.8035,0.499,0.3717,8.2621,11.4894,0.1192
BOOST_REST,40,0.99363,2.94533,0.2129,charge,0,1.472,3.5043,70.5,101,9.0724,0.8085,0.9224,9.3217,16.6247,0.1172
BOOST_REST,40,0.99363,2.94533,0.2128,discharge,1,-11.787,3.5029,635.5,101,8.8034,0.6185,0.6997,7.6265,12.4416,0.1678
BOOST_REST,40,0.99363,2.94533,0.2129,charge,1,5.893,3.5096,160.4,100,8.8675,0.5764,0.6792,7.1512,11.9079,0.1292
BOOST_REST,40,0.99363,2.94533,0.2126,discharge,2,-23.57,3.5067,680.9,101,8.8232,0.4895,0.6537,6.3273,8.7477,0.2881
BOOST_REST,40,0.99363,2.94533,0.213,charge,2,17.673,3.5143,280.5,101,8.6738,0.491,0.5385,7.4905,13.4301,0.1642
BOOST_REST,40,0.99363,2.94533,0.2126,discharge,3,-33.878,3.5064,801.9,101,8.7933,0.5781,0.8643,6.9536,11.045,0.4884
BOOST_REST,40,0.99363,2.94533,0.2131,charge,3,29.458,3.5164,385.7,101,8.5603,0.3941,0.4085,5.6706,9.2154,0.2519
BOOST_REST,40,0.99363,2.94533,0.1637,discharge,0,-2.946,3.4438,5075.7,101,8.9931,0.5259,0.3266,8.1655,10.4654,0.1252
BOOST_REST,40,0.99363,2.94533,0.1638,charge,0,1.472,3.4456,70.5,101,8.9815,0.7016,1.1986,9.7818,16.9666,0.0975
BOOST_REST,40,0.99363,2.94533,0.1636,discharge,1,-11.785,3.4441,635.5,101,9.0924,0.7061,0.797,6.0887,9.5168,0.1792
BOOST_REST,40,0.99363,2.94533,0.1638,charge,1,5.891,3.4487,160.4,101,9.1234,0.4923,0.56,8.6884,14.5252,0.0982
BOOST_REST,40,0.99363,2.94533,0.1635,discharge,2,-23.57,3.4449,680.9,101,9.1654,0.8117,0.9119,9.21,17.0149,0.3786
BOOST_REST,40,0.99363,2.94533,0.1639,charge,2,17.675,3.4526,280.4,101,8.963,0.4068,0.5969,7.9428,13.1419,0.1793
BOOST_REST,40,0.99363,2.94533,0.1635,discharge,3,-33.881,3.4452,801.8,100,9.1505,0.7767,0.7098,200.0,405.2844,0.6197
BOOST_REST,40,0.99363,2.94533,0.164,charge,3,29.458,3.4547,385.4,101,8.8673,0.3942,0.6075,6.8123,11.1571,0.2552
BOOST_REST,40,0.99363,2.94533,0.1146,discharge,0,-2.948,3.407,5075.2,101,9.5361,0.5579,0.5531,9.8974,10.4624,0.0822
BOOST_REST,40,0.99363,2.94533,0.1147,charge,0,1.473,3.4093,70.5,101,9.2145,0.889,0.4197,7.12,9.1909,0.1092
BOOST_REST,40,0.99363,2.94533,0.1146,discharge,1,-11.785,3.4074,635.6,100,9.6099,0.9535,0.8799,24.2596,34.2513,0.2042
BOOST_REST,40,0.99363,2.94533,0.1147,charge,1,5.892,3.4149,160.3,101,9.4044,0.6789,0.5395,5.18,9.0359,0.1414
BOOST_REST,40,0.99363,2.94533,0.1144,discharge,2,-23.568,3.4093,680.9,101,9.5246,0.3163,0.1164,200.0,194.888,1.7585
BOOST_REST,40,0.99363,2.94533,0.1148,charge,2,17.674,3.4179,280.7,100,9.2732,0.5906,0.7082,6.5628,15.1392,0.2173
BOOST_REST,40,0.99363,2.94533,0.1149,charge,3,29.456,3.4197,385.6,101,9.0582,0.4201,0.5433,7.125,14.9149,0.2492
BOOST_REST,40,0.99363,2.94533,0.0655,discharge,0,-2.946,3.3515,5075.2,101,10.6612,1.1026,0.4673,26.0627,17.268,0.136
BOOST_REST,40,0.99363,2.94533,0.0656,charge,0,1.475,3.355,70.5,100,10.5707,0.9688,0.5993,16.8009,13.3204,0.1195
BOOST_REST,40,0.99363,2.94533,0.0654,discharge,1,-11.784,3.3532,635.6,101,11.3769,199.9998,186.7688,199.9655,190.7306,2.4265
BOOST_REST,40,0.99363,2.94533,0.0656,charge,1,5.891,3.3633,160.5,101,10.3605,0.8144,0.5948,8.9972,7.7082,0.1461
BOOST_REST,40,0.99363,2.94533,0.0657,charge,2,17.674,3.3673,251.6,101,9.8432,1.0902,0.8494,5.0332,8.1167,0.2802
BOOST_REST,40,0.99363,2.94533,0.0658,charge,3,29.457,3.3691,266.7,101,9.5988,0.9476,0.7771,5.5419,12.6908,0.4037
BOOST_REST,76,0.98915,2.93203,1.0,discharge,0,-2.938,4.1807,99999.0,101,9.3197,1.0227,0.6534,12.0742,11.591,0.1515
BOOST_REST,76,0.98915,2.93203,1.0,charge,0,1.284,4.1826,70.4,86,10.2638,3.3976,0.7424,0.01,2999.9999,0.1635
BOOST_REST,76,0.98915,2.93203,0.9999,discharge,1,-11.742,4.1805,633.9,101,9.2207,1.0251,0.5607,8.1653,8.0825,0.2531
BOOST_REST,76,0.98915,2.93203,0.9999,charge,1,1.271,4.1842,158.7,69,12.4519,0.0692,0.05,0.01,2992.3751,0.0801
BOOST_REST,76,0.98915,2.93203,0.9997,discharge,2,-23.481,4.1803,634.8,101,9.1834,0.9236,0.4925,5.6946,5.755,0.4028
BOOST_REST,76,0.98915,2.93203,0.9992,charge,2,1.276,4.184,273.7,74,12.6274,0.01,0.05,0.01,2999.7851,0.0896
BOOST_REST,76,0.98915,2.93203,0.9989,discharge,3,-33.749,4.1787,634.6,101,9.135,0.9251,0.5273,4.4791,4.954,0.5569
BOOST_REST,76,0.98915,2.93203,0.9988,charge,3,1.276,4.1831,380.8,77,13.3324,0.01,0.05,0.01,2999.5562,0.1086
BOOST_REST,76,0.98915,2.93203,0.9498,discharge,0,-2.935,4.1023,4786.1,100,8.8897,0.9115,0.5731,6.4951,9.1056,0.1093
BOOST_REST,76,0.98915,2.93203,0.9499,charge,0,1.467,4.1036,70.5,101,8.4342,1.0744,0.1541,6.0196,7.7987,0.1059
BOOST_REST,76,0.98915,2.93203,0.9498,discharge,1,-11.74,4.1026,635.5,101,9.037,0.79,0.5282,4.8708,6.7532,0.2165
BOOST_REST,76,0.98915,2.93203,0.9499,charge,1,5.868,4.1049,160.5,101,7.3825,2.1251,0.0743,5.941,7.4653,0.2972
BOOST_REST,76,0.98915,2.93203,0.9497,discharge,2,-23.482,4.1024,680.5,101,9.068,0.8946,0.5872,3.9482,6.7599,0.3865
BOOST_REST,76,0.98915,2.93203,0.9499,charge,2,7.772,4.1064,280.4,100,7.78,4.2963,0.0521,0.01,3000.0,0.2256
BOOST_REST,76,0.98915,2.93203,0.9496,discharge,3,-33.751,4.1019,698.8,100,9.0066,0.8614,0.5712,3.8446,7.4835,0.4578
BOOST_REST,76,0.98915,2.93203,0.9499,charge,3,7.73,4.1074,385.7,101,9.6891,2.3283,0.05,0.01,2999.9997,0.4147
BOOST_REST,76,0.98915,2.93203,0.9009,discharge,0,-2.938,4.082,4849.9,101,8.9416,0.8204,0.4346,5.802,8.1513,0.1441
BOOST_REST,76,0.98915,2.93203,0.901,charge,0,1.466,4.0833,70.4,101,8.8065,0.91,0.4671,5.0362,7.903,0.1307
BOOST_REST,76,0.98915,2.93203,0.9009,discharge,1,-11.74,4.0821,635.5,101,9.0051,0.819,0.5436,4.804,7.2455,0.2081
BOOST_REST,76,0.98915,2.93203,0.901,charge,1,5.869,4.0847,160.4,101,8.9089,0.7258,0.4714,4.2603,7.3063,0.1251
BOOST_REST,76,0.98915,2.93203,0.9008,discharge,2,-23.48,4.0823,680.7,101,9.0157,0.9115,0.6751,4.3896,8.8886,0.3756
BOOST_REST,76,0.98915,2.93203,0.901,charge,2,10.149,4.0858,280.6,101,6.5342,4.7478,0.0784,0.01,3000.0,0.7477
BOOST_REST,76,0.98915,2.93203,0.9007,discharge,3,-33.753,4.0826,723.3,101,8.9198,0.8089,0.5455,4.7372,10.0787,0.407
BOOST_REST,76,0.98915,2.93203,0.901,charge,3,10.133,4.0869,385.6,101,8.0081,3.1861,0.05,0.01,2999.9596,0.7156
BOOST_REST,76,0.98915,2.93203,0.8031,discharge,0,-2.934,4.0301,5416.3,101,9.081,0.9604,0.9199,11.287,13.4774,0.1288
BOOST_REST,76,0.98915,2.93203,0.8032,charge,0,1.468,4.0318,70.4,101,8.9265,0.9062,0.8841,8.1199,10.9866,0.1321
BOOST_REST,76,0.98915,2.93203,0.8031,discharge,1,-11.74,4.0302,635.5,101,8.9257,0.8759,0.6093,7.694,8.3745,0.2076
BOOST_REST,76,0.98915,2.93203,0.8032,charge,1,5.871,4.034,160.5,101,8.7338,0.7862,0.5178,5.8344,8.6307,0.1344
BOOST_REST,76,0.98915,2.93203,0.803,discharge,2,-23.482,4.0304,680.8,100,8.8557,1.0398,0.641,6.1538,8.6975,0.4307
BOOST_REST,76,0.98915,2.93203,0.8032,charge,2,14.549,4.0346,280.4,101,5.7907,5.6038,0.1588,0.01,2999.9998,0.911
BOOST_REST,76,0.98915,2.93203,0.8029,discharge,3,-33.753,4.0307,767.1,101,8.7841,0.9065,0.5582,5.8067,8.811,0.4306
BOOST_REST,76,0.98915,2.93203,0.8032,charge,3,14.592,4.0362,385.7,101,6.9443,4.3075,0.0666,0.01,2999.9985,0.5872
BOOST_REST,76,0.98915,2.93203,0.7053,discharge,0,-2.936,3.9234,5460.9,101,8.7434,0.9215,0.426,12.165,13.0269,0.1335
BOOST_REST,76,0.98915,2.93203,0.7053,charge,0,1.466,3.9258,70.4,101,8.349,1.0681,0.304,7.2063,8.7725,0.1253
BOOST_REST,76,0.98915,2.93203,0.7052,discharge,1,-11.74,3.9236,635.5,101,8.8007,0.8133,0.5003,6.6256,6.608,0.1872
BOOST_REST,76,0.98915,2.93203,0.7054,charge,1,5.869,3.9279,160.4,101,8.6822,0.8303,0.4589,5.0919,8.477,0.148
BOOST_REST,76,0.98915,2.93203,0.7052,discharge,2,-23.479,3.9239,680.8,101,8.7635,1.0601,0.6354,4.7763,7.2643,0.4367
BOOST_REST,76,0.98915,2.93203,0.7054,charge,2,17.609,3.9302,280.4,101,7.2504,1.6267,0.0813,5.2059,8.7947,0.703
BOOST_REST,76,0.98915,2.93203,0.705,discharge,3,-33.754,3.9245,801.0,101,8.6704,0.9331,0.5983,4.6859,8.2056,0.5096
BOOST_REST,76,0.98915,2.93203,0.7055,charge,3,24.842,3.9307,385.9,101,5.5972,5.2613,0.1708,0.01,3000.0,1.3648
BOOST_REST,76,0.98915,2.93203,0.6075,discharge,0,-2.936,3.8346,5562.7,101,8.5841,0.7023,0.6659,10.0636,10.7241,0.1137
BOOST_REST,76,0.98915,2.93203,0.6075,charge,0,1.466,3.8364,70.5,101,8.6212,1.6058,1.202,11.4616,20.9165,0.1394
BOOST_REST,76,0.98915,2.93203,0.6074,discharge,1,-11.74,3.8344,635.5,101,8.6786,0.8871,0.542,5.6324,7.96,0.2161
BOOST_REST,76,0.98915,2.93203,0.6075,charge,1,5.871,3.838,160.5,101,8.6353,0.7566,0.4125,8.3784,11.342,0.1103
BOOST_REST,76,0.98915,2.93203,0.6073,discharge,2,-23.48,3.8325,680.8,100,8.6013,0.681,0.4717,5.1216,8.9131,0.2871
BOOST_REST,76,0.98915,2.93203,0.6076,charge,2,17.611,3.84,280.5,101,8.4747,0.7056,0.5056,5.5668,8.4704,0.2744
BOOST_REST,76,0.98915,2.93203,0.6072,discharge,3,-33.752,3.8319,801.4,101,8.5478,0.6131,0.4961,5.5077,10.7292,0.3365
BOOST_REST,76,0.98915,2.93203,0.6077,charge,3,29.345,3.8404,385.7,101,6.0255,2.7691,0.1096,4.5655,6.4608,1.1474
BOOST_REST,76,0.98915,2.93203,0.5096,discharge,0,-2.938,3.7342,5612.4,101,8.5157,0.5732,0.4515,8.1915,12.1297,0.1316
BOOST_REST,76,0.98915,2.93203,0.5097,charge,0,1.466,3.7355,70.5,101,8.6008,0.7323,1.1127,7.8389,14.4826,0.1165
BOOST_REST,76,0.98915,2.93203,0.5096,discharge,1,-11.738,3.7343,635.5,101,8.5527,0.5573,0.5697,6.6168,9.6703,0.1465
BOOST_REST,76,0.98915,2.93203,0.5097,charge,1,5.869,3.7373,160.4,101,8.5349,0.505,0.6005,5.8204,8.834,0.1174
BOOST_REST,76,0.98915,2.93203,0.5095,discharge,2,-23.478,3.7347,680.8,101,8.5615,0.6265,0.6894,5.7656,9.1774,0.2964
BOOST_REST,76,0.98915,2.93203,0.5098,charge,2,17.609,3.7389,280.3,101,8.4657,0.8427,0.906,6.2871,13.7367,0.201
BOOST_REST,76,0.98915,2.93203,0.5094,discharge,3,-33.751,3.7348,801.5,100,8.5226,0.6636,0.7279,5.7856,9.9628,0.3547
BOOST_REST,76,0.98915,2.93203,0.5099,charge,3,29.348,3.7405,385.5,101,7.2743,1.5069,0.0924,5.3256,8.9889,1.2358
BOOST_REST,76,0.98915,2.93203,0.4118,discharge,0,-2.938,3.653,5614.8,101,8.5343,0.5577,0.6194,8.1246,13.4022,0.1223
BOOST_REST,76,0.98915,2.93203,0.4118,charge,0,1.468,3.6544,70.6,101,8.5769,0.8742,1.4821,8.7421,19.194,0.1219
BOOST_REST,76,0.98915,2.93203,0.4117,discharge,1,-11.741,3.6533,635.6,101,8.6161,0.4875,0.7244,6.9698,11.102,0.1377
BOOST_REST,76,0.98915,2.93203,0.4119,charge,1,5.869,3.656,160.4,100,8.6367,0.4132,0.4711,5.7527,8.8706,0.1026
BOOST_REST,76,0.98915,2.93203,0.4116,discharge,2,-23.481,3.6528,680.7,101,8.5363,0.5226,0.6873,5.5633,8.6759,0.274
BOOST_REST,76,0.98915,2.93203,0.412,charge,2,17.608,3.6588,280.6,101,8.4608,0.7754,0.9619,5.2079,11.5951,0.2043
BOOST_REST,76,0.98915,2.93203,0.4116,discharge,3,-33.75,3.6539,801.4,101,8.5312,0.6136,0.7575,5.5055,9.436,0.3532
BOOST_REST,76,0.98915,2.93203,0.4121,charge,3,29.346,3.6602,385.7,101,8.3649,0.6952,0.7148,5.8927,13.5904,0.2786
BOOST_REST,76,0.98915,2.93203,0.314,discharge,0,-2.938,3.5922,5613.6,101,8.6305,0.62,0.7983,8.8679,15.2371,0.0842
BOOST_REST,76,0.98915,2.93203,0.314,charge,0,1.468,3.5936,70.5,100,8.6413,0.4413,0.613,6.8571,11.6692,0.0874
BOOST_REST,76,0.98915,2.93203,0.3139,discharge,1,-11.742,3.5925,635.5,101,8.7053,0.4744,0.6169,7.0567,10.9887,0.1559
BOOST_REST,76,0.98915,2.93203,0.314,charge,1,5.868,3.5957,160.5,101,8.6224,0.4928,0.6591,6.578,11.1807,0.0974
BOOST_REST,76,0.98915,2.93203,0.3138,discharge,2,-23.478,3.5913,680.8,100,8.6483,0.5616,0.7568,6.0383,9.8231,0.2586
BOOST_REST,76,0.98915,2.93203,0.3141,charge,2,17.61,3.5981,280.5,101,8.5782,0.6078,0.8576,4.9336,9.4409,0.2071
BOOST_REST,76,0.98915,2.93203,0.3137,discharge,3,-33.752,3.5911,801.3,101,8.6174,0.5614,0.6548,5.9932,10.0068,0.3077
BOOST_REST,76,0.98915,2.93203,0.3143,charge,3,29.349,3.6003,385.7,101,8.502,0.6349,0.7693,4.9967,10.9654,0.2621
BOOST_REST,76,0.98915,2.93203,0.2161,discharge,0,-2.938,3.5031,5615.3,101,8.9336,0.485,0.4662,8.6749,12.0465,0.1184
BOOST_REST,76,0.98915,2.93203,0.2162,charge,0,1.466,3.5048,70.5,100,8.8549,0.3806,0.1715,7.5224,10.6664,0.1025
BOOST_REST,76,0.98915,2.93203,0.2161,discharge,1,-11.74,3.5035,635.5,101,8.9315,0.6216,0.6818,7.6366,12.0751,0.1743
BOOST_REST,76,0.98915,2.93203,0.2162,charge,1,5.867,3.5102,160.5,100,8.8146,0.5783,0.6286,7.2333,11.8383,0.1399
BOOST_REST,76,0.98915,2.93203,0.216,discharge,2,-23.481,3.5064,680.7,101,8.8933,0.4685,0.5398,6.512,8.6971,0.3175
BOOST_REST,76,0.98915,2.93203,0.2163,charge,2,17.608,3.5144,280.5,101,8.7447,0.486,0.5763,7.6027,13.3339,0.1621
BOOST_REST,76,0.98915,2.93203,0.2159,discharge,3,-33.751,3.5068,801.4,101,8.9075,0.6581,0.9623,7.7999,12.765,0.4664
BOOST_REST,76,0.98915,2.93203,0.2164,charge,3,29.345,3.5165,385.6,100,8.6593,0.3623,0.4165,5.6979,8.9816,0.2339
BOOST_REST,76,0.98915,2.93203,0.1672,discharge,0,-2.936,3.4444,5073.7,101,8.9542,0.5541,0.9698,8.6218,11.7101,0.0832
BOOST_REST,76,0.98915,2.93203,0.1672,charge,0,1.465,3.4471,70.6,101,8.891,0.7337,0.5974,8.012,11.8461,0.1086
BOOST_REST,76,0.98915,2.93203,0.1671,discharge,1,-11.74,3.4457,635.5,101,9.1268,0.7157,0.7361,6.5628,9.8054,0.172
BOOST_REST,76,0.98915,2.93203,0.1673,charge,1,5.868,3.4512,160.3,101,8.9471,0.5671,0.4956,8.0363,13.1121,0.1333
BOOST_REST,76,0.98915,2.93203,0.1671,discharge,2,-23.482,3.447,680.7,101,9.1321,0.818,0.9488,10.4363,18.5095,0.3446
BOOST_REST,76,0.98915,2.93203,0.1674,charge,2,17.608,3.4535,280.6,101,8.9167,0.4795,0.6806,8.102,13.9463,0.1789
BOOST_REST,76,0.98915,2.93203,0.1669,discharge,3,-33.753,3.4465,801.4,101,9.0502,0.7409,0.6287,200.0,373.6148,0.7714
BOOST_REST,76,0.98915,2.93203,0.1675,charge,3,29.348,3.4562,386.0,101,8.781,0.4238,0.6812,6.956,11.6581,0.2507
BOOST_REST,76,0.98915,2.93203,0.1183,discharge,0,-2.937,3.4066,5073.1,101,9.5695,0.6189,0.4413,10.0099,10.0976,0.0855
BOOST_REST,76,0.98915,2.93203,0.1183,charge,0,1.467,3.4091,70.5,101,9.4848,0.6942,0.3975,7.3449,9.062,0.0836
BOOST_REST,76,0.98915,2.93203,0.1182,discharge,1,-11.74,3.4073,635.5,101,9.7268,1.0034,0.8373,25.4055,33.5416,0.2078
BOOST_REST,76,0.98915,2.93203,0.1184,charge,1,5.871,3.4151,160.6,101,9.5255,0.6701,0.5684,5.295,9.027,0.102
BOOST_REST,76,0.98915,2.93203,0.1181,discharge,2,-23.479,3.409,680.8,100,9.6267,0.3106,0.0944,200.0,176.3637,2.3243
BOOST_REST,76,0.98915,2.93203,0.1184,charge,2,17.61,3.4182,280.6,101,9.3432,0.6098,0.6851,6.7407,15.2785,0.2139
BOOST_REST,76,0.98915,2.93203,0.1186,charge,3,29.348,3.4201,384.9,101,9.1058,0.4282,0.5432,7.4251,15.4115,0.2369
BOOST_REST,76,0.98915,2.93203,0.0694,discharge,0,-2.934,3.35,5073.1,101,10.9693,1.2475,0.6671,28.4672,18.3796,0.1273
BOOST_REST,76,0.98915,2.93203,0.0694,charge,0,1.469,3.3537,70.6,101,10.8292,1.1862,0.6923,17.8954,14.4294,0.1053
BOOST_REST,76,0.98915,2.93203,0.0693,discharge,1,-11.74,3.3516,635.6,101,11.7217,200.0,171.7174,200.0,171.7326,2.5819
BOOST_REST,76,0.98915,2.93203,0.0694,charge,1,5.87,3.363,160.6,101,10.4244,0.8992,0.3891,9.1086,7.5992,0.1417
BOOST_REST,76,0.98915,2.93203,0.0695,charge,2,17.609,3.3682,244.8,101,9.9409,1.0954,0.8221,5.063,8.1971,0.2995
BOOST_REST,76,0.98915,2.93203,0.0696,charge,3,29.345,3.3693,253.9,101,9.6707,0.9543,0.774,5.8748,13.6469,0.4252
BOOST_REST,112,0.97716,2.89651,1.0,discharge,0,-2.9,4.179,99999.0,101,9.4531,1.1453,0.5378,12.2292,11.0738,0.1636
BOOST_REST,112,0.97716,2.89651,1.0,charge,0,1.3,4.1808,70.4,101,9.8134,5.0936,1.0616,0.01,2999.9999,0.2367
BOOST_REST,112,0.97716,2.89651,0.9999,discharge,1,-11.594,4.1786,633.2,101,9.4738,1.0799,0.6194,8.2377,7.979,0.2335
BOOST_REST,112,0.97716,2.89651,1.0,charge,1,1.283,4.1835,160.3,73,12.6123,0.3565,0.05,0.01,2999.5329,0.1134
BOOST_REST,112,0.97716,2.89651,0.9998,discharge,2,-23.18,4.1788,634.9,101,9.4063,0.9587,0.5071,5.7275,5.6249,0.3891
BOOST_REST,112,0.97716,2.89651,0.9995,charge,2,1.276,4.1835,274.3,74,13.0386,0.01,0.05,0.01,2999.6225,0.1074
BOOST_REST,112,0.97716,2.89651,0.9992,discharge,3,-33.323,4.1774,634.8,101,9.34,1.0209,0.5447,4.616,5.1908,0.6494
BOOST_REST,112,0.97716,2.89651,0.999,charge,3,1.275,4.1834,379.7,77,13.1238,0.01,0.05,0.01,2999.7781,0.1276
BOOST_REST,112,0.97716,2.89651,0.9506,discharge,0,-2.898,4.1022,4787.4,100,9.5146,0.8387,0.785,6.8342,9.3002,0.1285
BOOST_REST,112,0.97716,2.89651,0.9507,charge,0,1.448,4.1035,70.4,100,9.3524,0.9595,0.8186,7.0756,10.8492,0.1125
BOOST_REST,112,0.97716,2.89651,0.9506,discharge,1,-11.593,4.1023,635.5,101,9.3695,0.853,0.5287,5.0294,6.7267,0.2098
BOOST_REST,112,0.97716,2.89651,0.9507,charge,1,5.796,4.1051,160.3,101,6.4195,3.4648,0.1349,6.5139,8.1322,0.2995
BOOST_REST,112,0.97716,2.89651,0.9505,discharge,2,-23.18,4.1024,680.5,101,9.3588,0.9471,0.6599,4.1601,7.1913,0.3543
BOOST_REST,112,0.97716,2.89651,0.9507,charge,2,7.479,4.1057,280.1,101,7.0095,5.6433,0.0687,0.01,2999.9992,0.5398
BOOST_REST,112,0.97716,2.89651,0.9504,discharge,3,-33.319,4.1027,697.0,101,9.2672,0.8993,0.5777,4.209,8.039,0.4718
BOOST_REST,112,0.97716,2.89651,0.9507,charge,3,7.451,4.1077,385.3,101,9.4896,2.9475,0.05,0.01,3000.0,0.5916
BOOST_REST,112,0.97716,2.89651,0.9023,discharge,0,-2.9,4.0823,4849.5,101,9.2475,0.9143,0.6655,6.1057,9.0673,0.0971
BOOST_REST,112,0.97716,2.89651,0.9024,charge,0,1.448,4.0835,70.4,101,9.2141,0.6087,0.3007,5.113,7.3634,0.0987
BOOST_REST,112,0.97716,2.89651,0.9023,discharge,1,-11.594,4.0815,635.5,100,9.1512,0.8147,0.5182,4.9172,7.1125,0.2386
BOOST_REST,112,0.97716,2.89651,0.9024,charge,1,5.798,4.085,160.2,101,9.1366,0.7847,0.5654,4.5285,7.8662,0.1196
BOOST_REST,112,0.97716,2.89651,0.9022,discharge,2,-23.182,4.0823,680.9,101,9.1995,0.9474,0.6639,4.6439,9.0811,0.3494
BOOST_REST,112,0.97716,2.89651,0.9024,charge,2,9.837,4.0863,280.3,101,7.0333,4.5545,0.0752,0.01,3000.0,0.6289
BOOST_REST,112,0.97716,2.89651,0.9021,discharge,3,-33.323,4.0828,721.7,101,9.146,0.822,0.5654,5.2377,10.8147,0.4095
BOOST_REST,112,0.97716,2.89651,0.9024,charge,3,9.85,4.087,384.8,100,8.9059,2.5971,0.05,0.01,2999.9986,0.5146
BOOST_REST,112,0.97716,2.89651,0.8058,discharge,0,-2.898,4.0318,5416.7,101,8.9919,0.9535,0.4892,10.547,11.1015,0.1278
BOOST_REST,112,0.97716,2.89651,0.8058,charge,0,1.448,4.0328,70.4,101,9.5095,1.0097,0.6867,8.444,11.0995,0.1345
BOOST_REST,112,0.97716,2.89651,0.8057,discharge,1,-11.592,4.0311,635.5,101,8.9838,0.8945,0.5532,7.8823,8.2585,0.2278
BOOST_REST,112,0.97716,2.89651,0.8058,charge,1,5.794,4.0358,160.3,100,8.9519,0.9197,0.7705,6.2283,9.7924,0.1632
BOOST_REST,112,0.97716,2.89651,0.8056,discharge,2,-23.181,4.0322,680.8,101,9.0352,1.0581,0.6545,6.4319,8.8552,0.4242
BOOST_REST,112,0.97716,2.89651,0.8059,charge,2,14.109,4.0374,280.2,101,9.8291,1.7103,0.1042,0.01,2999.9993,0.252
BOOST_REST,112,0.97716,2.89651,0.8055,discharge,3,-33.323,4.0325,765.4,101,8.9479,0.8998,0.5328,6.124,8.8172,0.4687
BOOST_REST,112,0.97716,2.89651,0.8059,charge,3,14.118,4.0382,385.2,101,10.8131,0.6661,0.05,0.01,3000.0,0.3064
BOOST_REST,112,0.97716,2.89651,0.7092,discharge,0,-2.898,3.9249,5460.8,101,8.8982,1.0152,0.6714,12.4862,13.8235,0.0965
BOOST_REST,112,0.97716,2.89651,0.7092,charge,0,1.448,3.9271,70.4,101,8.8458,1.3406,1.2557,8.3688,13.4307,0.1362
BOOST_REST,112,0.97716,2.89651,0.7091,discharge,1,-11.593,3.9242,635.5,101,8.8201,0.8348,0.513,6.7653,6.6949,0.1822
BOOST_REST,112,0.97716,2.89651,0.7093,charge,1,5.796,3.9291,160.3,101,8.8976,0.8658,0.6749,5.4394,9.3395,0.1437
BOOST_REST,112,0.97716,2.89651,0.709,discharge,2,-23.181,3.9253,680.9,101,8.8863,1.0848,0.6895,4.9734,7.5507,0.4001
BOOST_REST,112,0.97716,2.89651,0.7093,charge,2,17.387,3.9315,280.2,101,8.5684,0.6864,0.5661,6.2517,12.3142,0.2246
BOOST_REST,112,0.97716,2.89651,0.7089,discharge,3,-33.321,3.9249,801.8,101,8.753,0.9561,0.6296,5.0204,8.6687,0.4711
BOOST_REST,112,0.97716,2.89651,0.7093,charge,3,24.308,3.9323,385.1,101,6.9125,4.1133,0.1415,0.01,3000.0,0.9947
BOOST_REST,112,0.97716,2.89651,0.6126,discharge,0,-2.898,3.8412,5563.2,101,8.775,0.9277,0.7357,10.9869,11.962,0.0967
BOOST_REST,112,0.97716,2.89651,0.6126,charge,0,1.448,3.8418,70.5,101,9.2064,1.2578,0.8347,9.4133,13.5627,0.129
BOOST_REST,112,0.97716,2.89651,0.6125,discharge,1,-11.593,3.8407,635.5,100,8.786,0.887,0.5825,5.969,7.7733,0.2146
BOOST_REST,112,0.97716,2.89651,0.6126,charge,1,5.794,3.8445,160.2,100,8.6781,0.8255,0.4734,7.5337,9.9074,0.1489
BOOST_REST,112,0.97716,2.89651,0.6124,discharge,2,-23.181,3.8385,680.8,101,8.6798,0.7424,0.4922,5.3506,8.7767,0.3247
BOOST_REST,112,0.97716,2.89651,0.6127,charge,2,17.383,3.8464,280.2,100,8.5963,0.7349,0.5502,5.472,8.7864,0.2661
BOOST_REST,112,0.97716,2.89651,0.6123,discharge,3,-33.323,3.8383,801.7,101,8.6576,0.6708,0.4987,5.8891,10.8583,0.3875
BOOST_REST,112,0.97716,2.89651,0.6128,charge,3,28.974,3.8477,385.3,101,7.2332,1.5653,0.0535,4.0245,4.7856,1.7761
BOOST_REST,112,0.97716,2.89651,0.516,discharge,0,-2.898,3.7389,5614.8,101,8.7782,0.6523,0.7198,8.7774,13.3994,0.1208
BOOST_REST,112,0.97716,2.89651,0.516,charge,0,1.45,3.74,70.4,101,8.1897,0.8758,0.1299,6.6513,9.3499,0.1039
BOOST_REST,112,0.97716,2.89651,0.5159,discharge,1,-11.593,3.7388,635.5,101,8.7241,0.5521,0.6554,6.7951,9.792,0.143
BOOST_REST,112,0.97716,2.89651,0.516,charge,1,5.796,3.7419,160.3,101,8.6669,0.5445,0.6163,6.0353,9.0597,0.1088
BOOST_REST,112,0.97716,2.89651,0.5158,discharge,2,-23.183,3.7392,680.8,100,8.6837,0.6343,0.6716,6.0018,9.2449,0.295
BOOST_REST,112,0.97716,2.89651,0.5161,charge,2,17.387,3.7438,280.1,101,8.5814,0.8598,0.8979,6.4551,13.5551,0.2169
BOOST_REST,112,0.97716,2.89651,0.5157,discharge,3,-33.322,3.7394,801.7,100,8.6549,0.6575,0.7201,6.1927,10.2574,0.3733
BOOST_REST,112,0.97716,2.89651,0.5162,charge,3,28.972,3.7454,385.2,101,8.4914,0.72,0.6661,6.679,13.6863,0.2691
BOOST_REST,112,0.97716,2.89651,0.4194,discharge,0,-2.9,3.6565,5617.7,100,8.7448,0.5662,0.846,8.5151,14.0111,0.1246
BOOST_REST,112,0.97716,2.89651,0.4194,charge,0,1.448,3.6578,70.5,101,8.7297,0.4238,0.5978,6.9678,11.36,0.0738
BOOST_REST,112,0.97716,2.89651,0.4193,discharge,1,-11.593,3.6565,635.5,100,8.6618,0.5206,0.61,7.0642,10.6528,0.1369
BOOST_REST,112,0.97716,2.89651,0.4194,charge,1,5.796,3.6602,160.2,101,8.618,0.4555,0.5249,5.9152,8.8791,0.1277
BOOST_REST,112,0.97716,2.89651,0.4192,discharge,2,-23.179,3.6568,680.8,101,8.7021,0.556,0.8026,5.8625,9.063,0.2268
BOOST_REST,112,0.97716,2.89651,0.4195,charge,2,17.387,3.6624,280.4,101,8.5949,0.7987,0.9872,5.4521,11.7793,0.2074
BOOST_REST,112,0.97716,2.89651,0.4191,discharge,3,-33.324,3.6564,801.8,101,8.6259,0.6387,0.7891,5.9466,9.9113,0.3601
BOOST_REST,112,0.97716,2.89651,0.4195,charge,3,28.974,3.6638,385.2,101,6.6298,2.2458,0.0938,5.0112,8.4586,1.0999
BOOST_REST,112,0.97716,2.89651,0.3227,discharge,0,-2.898,3.5954,5616.6,100,8.7364,0.594,0.6342,8.4957,13.5243,0.1156
BOOST_REST,112,0.97716,2.89651,0.3228,charge,0,1.448,3.5967,70.4,101,8.3568,0.6891,0.0624,6.3318,9.1214,0.1145
BOOST_REST,112,0.97716,2.89651,0.3227,discharge,1,-11.595,3.5949,635.5,100,8.7439,0.4934,0.614,7.2161,10.8684,0.1415
BOOST_REST,112,0.97716,2.89651,0.3229,charge,1,5.796,3.5983,160.3,101,8.8393,0.5424,0.7185,6.769,11.3042,0.1284
BOOST_REST,112,0.97716,2.89651,0.3226,discharge,2,-23.181,3.5954,680.9,101,8.7999,0.5636,0.7574,6.3242,9.928,0.2942
BOOST_REST,112,0.97716,2.89651,0.323,charge,2,17.387,3.6015,280.4,100,8.6899,0.6044,0.8222,5.0189,9.1763,0.2044
BOOST_REST,112,0.97716,2.89651,0.3225,discharge,3,-33.322,3.5954,801.8,101,8.7529,0.5802,0.6994,6.4872,10.5231,0.3199
BOOST_REST,112,0.97716,2.89651,0.3231,charge,3,28.974,3.6038,385.6,101,8.6115,0.6663,0.7996,5.2202,11.2336,0.2755
BOOST_REST,112,0.97716,2.89651,0.2262,discharge,0,-2.896,3.5092,5617.8,101,9.1534,0.5141,0.8984,9.379,13.7347,0.1103
BOOST_REST,112,0.97716,2.89651,0.2262,charge,0,1.45,3.5107,70.4,101,8.9505,0.478,0.544,8.2821,12.6347,0.1006
BOOST_REST,112,0.97716,2.89651,0.2261,discharge,1,-11.593,3.5093,635.5,101,9.0153,0.6732,0.7658,7.6532,12.0776,0.1813
BOOST_REST,112,0.97716,2.89651,0.2262,charge,1,5.796,3.5157,160.3,101,8.9723,0.6008,0.7435,7.9632,13.8329,0.1097
BOOST_REST,112,0.97716,2.89651,0.226,discharge,2,-23.179,3.5118,680.9,101,8.9889,0.4981,0.5851,6.922,9.4327,0.289
BOOST_REST,112,0.97716,2.89651,0.2263,charge,2,17.388,3.5202,280.0,101,8.8224,0.4263,0.4855,7.4226,11.9974,0.1671
BOOST_REST,112,0.97716,2.89651,0.2259,discharge,3,-33.322,3.5125,801.8,101,8.9861,0.5929,0.7662,8.4333,12.9783,0.4859
BOOST_REST,112,0.97716,2.89651,0.2264,charge,3,28.972,3.5227,385.1,101,8.7434,0.3732,0.5032,5.7137,8.6508,0.2576
BOOST_REST,112,0.97716,2.89651,0.1779,discharge,0,-2.898,3.4549,5075.4,101,9.2443,0.567,0.5523,9.0178,11.4626,0.1083
BOOST_REST,112,0.97716,2.89651,0.1779,charge,0,1.448,3.4566,70.5,101,9.3748,0.9497,1.5068,11.2983,21.0238,0.103
BOOST_REST,112,0.97716,2.89651,0.1778,discharge,1,-11.593,3.4553,635.5,101,9.3786,0.6808,0.7502,7.4591,10.4442,0.1867
BOOST_REST,112,0.97716,2.89651,0.1779,charge,1,5.795,3.4613,160.3,101,9.2152,0.5949,0.4995,7.983,12.5561,0.1224
BOOST_REST,112,0.97716,2.89651,0.1777,discharge,2,-23.181,3.4571,680.9,100,9.4272,0.7829,0.8765,10.4798,16.2065,0.4093
BOOST_REST,112,0.97716,2.89651,0.178,charge,2,17.388,3.4643,280.4,101,9.1708,0.5042,0.6578,7.968,13.0728,0.1948
BOOST_REST,112,0.97716,2.89651,0.1776,discharge,3,-33.322,3.4559,801.9,101,9.3475,0.7823,0.6458,200.0,341.0807,0.8388
BOOST_REST,112,0.97716,2.89651,0.1781,charge,3,28.973,3.4662,385.3,101,9.0596,0.4842,0.6719,7.0844,11.6315,0.2843
BOOST_REST,112,0.97716,2.89651,0.1295,discharge,0,-2.898,3.4112,5073.8,101,9.745,0.6168,0.5038,10.1103,10.3041,0.0877
BOOST_REST,112,0.97716,2.89651,0.1296,charge,0,1.45,3.4135,70.5,101,9.8678,0.9475,1.0817,8.6951,13.1267,0.1017
BOOST_REST,112,0.97716,2.89651,0.1295,discharge,1,-11.593,3.4116,635.5,101,9.8695,0.9999,0.8762,21.2462,27.9307,0.2389
BOOST_REST,112,0.97716,2.89651,0.1296,charge,1,5.796,3.4187,160.4,101,9.8089,0.6658,0.5841,5.6995,9.3939,0.1192
BOOST_REST,112,0.97716,2.89651,0.1294,discharge,2,-23.181,3.4134,680.8,101,9.7656,0.4602,0.1904,200.0,188.0857,1.3261
BOOST_REST,112,0.97716,2.89651,0.1297,charge,2,17.384,3.423,280.2,101,9.467,0.6101,0.6532,7.5218,16.0815,0.2206
BOOST_REST,112,0.97716,2.89651,0.1298,charge,3,28.972,3.4251,385.1,101,9.2425,0.4264,0.5379,7.6883,14.8048,0.2468
BOOST_REST,112,0.97716,2.89651,0.0813,discharge,0,-2.899,3.3608,5075.4,101,10.9125,1.314,0.5328,26.6146,17.6977,0.144
BOOST_REST,112,0.97716,2.89651,0.0813,charge,0,1.451,3.3644,70.5,101,10.4895,1.2107,0.3685,14.5683,11.2076,0.1074
BOOST_REST,112,0.97716,2.89651,0.0812,discharge,1,-11.593,3.3619,635.5,101,11.9564,200.0,139.3202,199.9996,296.7345,2.0895
BOOST_REST,112,0.97716,2.89651,0.0813,charge,1,5.794,3.3743,160.4,101,10.5124,0.9611,0.4734,8.2002,7.7594,0.1454
BOOST_REST,112,0.97716,2.89651,0.0814,charge,2,17.387,3.3806,258.8,101,9.9751,0.97,0.7495,5.3138,9.2526,0.3152
BOOST_REST,112,0.97716,2.89651,0.0816,charge,3,28.974,3.3819,277.8,100,9.7082,0.8169,0.7004,6.6074,14.8804,0.371
BOOST_REST,150,0.96752,2.86792,1.0,discharge,0,-2.869,4.1767,99999.0,101,9.8259,1.2469,0.5001,12.6027,10.6971,0.1635
BOOST_REST,150,0.96752,2.86792,1.0,charge,0,1.367,4.1788,70.4,101,10.173,5.4378,1.6061,0.01,3000.0,0.2702
BOOST_REST,150,0.96752,2.86792,0.9999,discharge,1,-11.477,4.1763,633.8,101,9.8556,1.1927,0.5819,8.2287,7.5307,0.2569
BOOST_REST,150,0.96752,2.86792,1.0,charge,1,1.337,4.1814,160.1,82,13.92,0.01,0.0735,0.01,1586.2407,0.3018
BOOST_REST,150,0.96752,2.86792,0.9998,discharge,2,-22.95,4.1765,634.7,101,9.8,1.0755,0.4916,5.5458,5.3339,0.44
BOOST_REST,150,0.96752,2.86792,0.9997,charge,2,1.351,4.1825,276.4,73,12.9685,0.01,1228.0942,0.01,1229.0015,0.2922
BOOST_REST,150,0.96752,2.86792,0.9994,discharge,3,-32.989,4.1756,635.1,101,9.7667,1.1201,0.5513,4.4478,5.1314,0.6871
BOOST_REST,150,0.96752,2.86792,0.9992,charge,3,1.33,4.1817,379.3,76,13.7517,0.01,0.05,0.01,2999.7451,0.1783
BOOST_REST,150,0.96752,2.86792,0.9513,discharge,0,-2.871,4.1021,4788.0,101,9.6254,1.0107,0.6358,6.8859,9.1247,0.0987
BOOST_REST,150,0.96752,2.86792,0.9513,charge,0,1.432,4.1031,70.5,101,9.5588,0.7894,0.3974,6.833,8.7726,0.0969
BOOST_REST,150,0.96752,2.86792,0.9512,discharge,1,-11.473,4.102,635.5,101,9.5378,0.9023,0.514,4.9833,6.567,0.2078
BOOST_REST,150,0.96752,2.86792,0.9514,charge,1,5.737,4.1049,160.3,101,9.3845,0.9404,0.4176,7.1746,9.6391,0.1714
BOOST_REST,150,0.96752,2.86792,0.9512,discharge,2,-22.949,4.1021,680.9,101,9.554,0.9615,0.6447,4.0913,7.0257,0.3668
BOOST_REST,150,0.96752,2.86792,0.9514,charge,2,7.294,4.1065,280.2,101,12.4714,0.3741,0.05,0.01,3000.0,0.1735
BOOST_REST,150,0.96752,2.86792,0.951,discharge,3,-32.99,4.1026,696.2,101,9.4621,0.9267,0.5758,4.1073,7.9279,0.4835
BOOST_REST,150,0.96752,2.86792,0.9514,charge,3,7.226,4.1076,385.3,101,12.8065,0.01,0.05,0.01,2999.9968,0.2327
BOOST_REST,150,0.96752,2.86792,0.9035,discharge,0,-2.87,4.0822,4848.4,101,9.3069,0.8547,0.437,5.8186,7.8108,0.1191
BOOST_REST,150,0.96752,2.86792,0.9035,charge,0,1.434,4.0834,70.4,101,9.077,0.9735,0.3683,5.1543,7.4386,0.1166
BOOST_REST,150,0.96752,2.86792,0.9034,discharge,1,-11.473,4.0823,635.6,100,9.3688,0.8354,0.5369,4.9165,7.1958,0.2243
BOOST_REST,150,0.96752,2.86792,0.9036,charge,1,5.736,4.0848,160.2,100,9.285,0.8259,0.6282,4.6666,7.9609,0.1553
BOOST_REST,150,0.96752,2.86792,0.9033,discharge,2,-22.95,4.0823,680.9,101,9.3195,0.9421,0.6269,4.5913,8.7455,0.3634
BOOST_REST,150,0.96752,2.86792,0.9036,charge,2,9.688,4.086,280.3,101,11.7773,0.01,0.05,0.01,3000.0,0.4406
BOOST_REST,150,0.96752,2.86792,0.9033,discharge,3,-32.988,4.0827,721.6,101,9.2686,0.8261,0.563,5.1063,10.4719,0.3914
BOOST_REST,150,0.96752,2.86792,0.9036,charge,3,9.663,4.0871,385.0,101,11.694,0.01,0.05,0.01,3000.0,0.3829
BOOST_REST,150,0.96752,2.86792,0.8078,discharge,0,-2.872,4.0323,5417.1,101,9.062,0.8925,0.4625,10.229,10.6861,0.1419
BOOST_REST,150,0.96752,2.86792,0.8079,charge,0,1.436,4.0341,70.5,101,9.0125,0.7962,0.5696,8.3217,10.4197,0.0896
BOOST_REST,150,0.96752,2.86792,0.8078,discharge,1,-11.477,4.0324,635.6,101,9.0464,0.9057,0.5862,7.9781,8.4249,0.2
BOOST_REST,150,0.96752,2.86792,0.808,charge,1,5.734,4.0361,160.4,101,8.9407,0.8382,0.576,6.1581,8.9444,0.1322
BOOST_REST,150,0.96752,2.86792,0.8077,discharge,2,-22.949,4.0319,680.9,101,8.9995,1.0487,0.6793,6.4088,8.7317,0.4313
BOOST_REST,150,0.96752,2.86792,0.808,charge,2,14.035,4.0377,280.3,101,10.6498,0.9281,0.2054,0.01,2999.9869,0.2532
BOOST_REST,150,0.96752,2.86792,0.8076,discharge,3,-32.99,4.033,766.5,101,8.9342,0.9034,0.5523,5.9922,8.5448,0.441
BOOST_REST,150,0.96752,2.86792,0.8081,charge,3,14.079,4.038,385.3,101,11.5131,0.01,0.05,0.01,3000.0,0.3736
BOOST_REST,150,0.96752,2.86792,0.7123,discharge,0,-2.869,3.9251,5463.4,101,9.0195,0.9197,0.5248,11.841,12.3412,0.1172
BOOST_REST,150,0.96752,2.86792,0.7123,charge,0,1.432,3.9274,70.5,101,8.9907,0.9111,0.9031,7.7588,10.0987,0.1235
BOOST_REST,150,0.96752,2.86792,0.7122,discharge,1,-11.475,3.9252,635.5,101,9.0181,0.8081,0.4445,6.8382,6.6197,0.2163
BOOST_REST,150,0.96752,2.86792,0.7123,charge,1,5.735,3.9303,160.3,101,8.811,0.8497,0.497,5.4811,8.4759,0.1386
BOOST_REST,150,0.96752,2.86792,0.7121,discharge,2,-22.951,3.9255,680.9,101,9.0204,1.0646,0.6541,4.9961,7.2906,0.404
BOOST_REST,150,0.96752,2.86792,0.7124,charge,2,17.211,3.9319,280.2,101,8.7399,0.6848,0.6087,6.4007,12.3139,0.221
BOOST_REST,150,0.96752,2.86792,0.712,discharge,3,-32.99,3.9259,801.9,101,8.9414,0.9453,0.6232,4.9814,8.377,0.4672
BOOST_REST,150,0.96752,2.86792,0.7125,charge,3,23.841,3.9327,385.2,101,10.2681,0.9537,0.2503,0.01,3000.0,0.3816
BOOST_REST,150,0.96752,2.86792,0.6166,discharge,0,-2.872,3.8441,5563.3,101,8.9778,0.8308,0.5649,10.7247,11.2685,0.0878
BOOST_REST,150,0.96752,2.86792,0.6167,charge,0,1.434,3.8453,70.5,101,9.0141,1.003,0.6338,8.8356,11.811,0.0901
BOOST_REST,150,0.96752,2.86792,0.6165,discharge,1,-11.475,3.8438,635.5,101,8.9852,0.8779,0.6234,6.3378,7.9197,0.1666
BOOST_REST,150,0.96752,2.86792,0.6167,charge,1,5.737,3.8476,160.3,101,8.9127,0.7673,0.5406,6.9725,9.3975,0.1442
BOOST_REST,150,0.96752,2.86792,0.6165,discharge,2,-22.949,3.8429,680.9,101,8.942,0.7671,0.5488,5.4731,8.5865,0.3365
BOOST_REST,150,0.96752,2.86792,0.6168,charge,2,17.213,3.8495,280.1,101,8.746,0.7387,0.5215,5.5713,9.228,0.2704
BOOST_REST,150,0.96752,2.86792,0.6164,discharge,3,-32.988,3.8428,802.1,101,8.8765,0.7136,0.5419,5.8682,10.4072,0.3687
BOOST_REST,150,0.96752,2.86792,0.6169,charge,3,28.686,3.8509,385.1,101,8.8299,3.8896,4.3626,0.01,2999.9986,2.0501
BOOST_REST,150,0.96752,2.86792,0.521,discharge,0,-2.871,3.741,5617.0,101,8.7869,0.7206,1.086,9.3115,14.958,0.0975
BOOST_REST,150,0.96752,2.86792,0.521,charge,0,1.435,3.7423,70.5,101,8.6716,0.7681,0.6697,7.5371,12.3107,0.1158
BOOST_REST,150,0.96752,2.86792,0.5209,discharge,1,-11.477,3.7412,635.5,101,8.7365,0.6063,0.6786,6.8171,9.9273,0.1345
BOOST_REST,150,0.96752,2.86792,0.5211,charge,1,5.737,3.7444,160.3,100,8.6312,0.6003,0.5456,6.1415,9.0528,0.1309
BOOST_REST,150,0.96752,2.86792,0.5208,discharge,2,-22.949,3.7415,681.0,101,8.716,0.6299,0.681,5.9806,9.1861,0.2845
BOOST_REST,150,0.96752,2.86792,0.5212,charge,2,17.211,3.7463,280.2,100,8.6185,0.8618,0.9039,6.6784,13.8713,0.2177
BOOST_REST,150,0.96752,2.86792,0.5208,discharge,3,-32.99,3.7416,802.1,101,8.6965,0.651,0.7861,6.1585,10.3055,0.317
BOOST_REST,150,0.96752,2.86792,0.5213,charge,3,28.686,3.7479,385.0,100,8.5211,0.7026,0.6792,6.6729,13.3766,0.2629
BOOST_REST,150,0.96752,2.86792,0.4253,discharge,0,-2.87,3.6577,5619.4,101,8.3111,0.5804,0.726,8.0733,12.747,0.0802
BOOST_REST,150,0.96752,2.86792,0.4254,charge,0,1.432,3.66,70.5,101,8.4649,0.7582,1.0774,8.5141,16.4298,0.1192
BOOST_REST,150,0.96752,2.86792,0.4253,discharge,1,-11.477,3.6587,635.5,101,8.6027,0.4825,0.538,6.9271,10.2195,0.1555
BOOST_REST,150,0.96752,2.86792,0.4254,charge,1,5.737,3.6623,160.3,100,8.5605,0.4419,0.6013,5.8931,8.9071,0.1247
BOOST_REST,150,0.96752,2.86792,0.4252,discharge,2,-22.948,3.6588,680.9,101,8.6481,0.5334,0.7284,5.776,8.6604,0.2467
BOOST_REST,150,0.96752,2.86792,0.4255,charge,2,17.211,3.6642,280.4,101,8.6043,0.8203,1.0467,5.5177,12.0336,0.1989
BOOST_REST,150,0.96752,2.86792,0.4251,discharge,3,-32.989,3.659,802.0,101,8.7194,0.6456,0.8243,5.917,9.7952,0.3524
BOOST_REST,150,0.96752,2.86792,0.4256,charge,3,28.687,3.6658,385.1,101,8.5766,0.7193,0.7924,6.1363,13.476,0.2733
BOOST_REST,150,0.96752,2.86792,0.3297,discharge,0,-2.871,3.5966,5618.7,101,8.8483,0.5543,0.4773,8.3492,12.709,0.1135
BOOST_REST,150,0.96752,2.86792,0.3298,charge,0,1.434,3.598,70.5,101,8.6192,0.5301,0.4658,6.7224,10.368,0.1186
BOOST_REST,150,0.96752,2.86792,0.3297,discharge,1,-11.475,3.5966,635.5,100,8.8889,0.5001,0.6532,7.2486,10.8338,0.144
BOOST_REST,150,0.96752,2.86792,0.3298,charge,1,5.737,3.6001,160.3,101,8.8862,0.5785,0.9753,7.1173,12.2945,0.122
BOOST_REST,150,0.96752,2.86792,0.3296,discharge,2,-22.949,3.5967,680.9,101,8.8872,0.5408,0.701,6.324,9.5843,0.2907
BOOST_REST,150,0.96752,2.86792,0.3299,charge,2,17.211,3.6003,280.2,101,8.9316,0.6122,0.824,5.1182,9.2046,0.2073
BOOST_REST,150,0.96752,2.86792,0.3295,discharge,3,-32.988,3.5969,802.0,101,8.8529,0.5639,0.6882,6.454,10.1811,0.311
BOOST_REST,150,0.96752,2.86792,0.33,charge,3,28.686,3.6056,385.1,101,8.6948,0.6655,0.7928,5.2232,10.9955,0.3042
BOOST_REST,150,0.96752,2.86792,0.2341,discharge,0,-2.872,3.5129,5618.9,101,9.1708,0.602,0.658,9.4775,13.4303,0.0857
BOOST_REST,150,0.96752,2.86792,0.2342,charge,0,1.436,3.5144,70.5,101,9.1632,0.508,0.5589,8.4066,12.8834,0.0828
BOOST_REST,150,0.96752,2.86792,0.2341,discharge,1,-11.475,3.5132,635.5,101,9.2222,0.6791,0.8522,7.6029,11.6488,0.1435
BOOST_REST,150,0.96752,2.86792,0.2342,charge,1,5.734,3.519,160.4,101,9.1149,0.602,0.7604,8.3798,14.1211,0.1156
BOOST_REST,150,0.96752,2.86792,0.234,discharge,2,-22.947,3.5151,680.9,101,9.201,0.5571,0.7198,7.2007,10.1725,0.2891
BOOST_REST,150,0.96752,2.86792,0.2343,charge,2,17.211,3.5234,280.2,101,9.0085,0.4244,0.5628,7.2732,11.3982,0.1679
BOOST_REST,150,0.96752,2.86792,0.2339,discharge,3,-32.986,3.5164,802.0,101,9.1705,0.6345,0.7763,9.0506,14.0104,0.4635
BOOST_REST,150,0.96752,2.86792,0.2344,charge,3,28.686,3.5264,385.2,101,8.9035,0.4092,0.5529,5.6819,8.647,0.2786
BOOST_REST,150,0.96752,2.86792,0.1863,discharge,0,-2.868,3.4608,5075.8,101,9.5008,0.4978,0.6971,9.1555,11.525,0.1288
BOOST_REST,150,0.96752,2.86792,0.1864,charge,0,1.434,3.4626,70.5,101,9.2826,0.6961,0.415,8.2253,11.4805,0.1028
BOOST_REST,150,0.96752,2.86792,0.1862,discharge,1,-11.477,3.4612,635.5,101,9.426,0.7176,0.7116,8.0398,11.2517,0.1659
BOOST_REST,150,0.96752,2.86792,0.1864,charge,1,5.737,3.4673,160.3,101,9.3134,0.6083,0.6713,8.3643,13.7469,0.1108
BOOST_REST,150,0.96752,2.86792,0.1861,discharge,2,-22.951,3.463,680.9,101,9.4263,0.7267,0.7947,10.8008,15.679,0.3808
BOOST_REST,150,0.96752,2.86792,0.1865,charge,2,17.21,3.4702,280.3,101,9.1818,0.5204,0.732,7.9939,13.3985,0.2129
BOOST_REST,150,0.96752,2.86792,0.186,discharge,3,-32.988,3.4626,802.0,101,9.3564,0.8006,0.6945,200.0,333.0289,0.7094
BOOST_REST,150,0.96752,2.86792,0.1866,charge,3,28.685,3.4722,385.2,101,9.0259,0.4721,0.644,7.0157,11.5834,0.2607
BOOST_REST,150,0.96752,2.86792,0.1385,discharge,0,-2.87,3.4149,5075.9,101,9.8743,0.6735,0.4141,10.2673,10.2191,0.1013
BOOST_REST,150,0.96752,2.86792,0.1385,charge,0,1.436,3.4172,70.5,100,10.0648,0.9813,1.1744,9.4801,14.31,0.0857
BOOST_REST,150,0.96752,2.86792,0.1384,discharge,1,-11.476,3.4153,635.6,101,9.9924,1.0107,0.7809,19.1661,23.4888,0.2332
BOOST_REST,150,0.96752,2.86792,0.1385,charge,1,5.739,3.4233,160.3,100,9.7747,0.7272,0.5626,6.3033,10.1099,0.1422
BOOST_REST,150,0.96752,2.86792,0.1383,discharge,2,-22.95,3.4173,680.9,101,9.9339,0.5699,0.2695,200.0,186.0999,1.0503
BOOST_REST,150,0.96752,2.86792,0.1387,charge,2,17.211,3.427,280.3,100,9.6071,0.5852,0.6445,7.6292,15.2216,0.2297
BOOST_REST,150,0.96752,2.86792,0.1388,charge,3,28.685,3.4291,385.4,101,9.364,0.4652,0.6909,7.7323,14.7282,0.4452
BOOST_REST,150,0.96752,2.86792,0.0907,discharge,0,-2.87,3.3632,5075.8,101,11.0291,1.379,0.489,26.0726,17.0358,0.1264
BOOST_REST,150,0.96752,2.86792,0.0907,charge,0,1.434,3.3667,70.5,101,11.0109,1.4351,0.9545,16.2074,14.3939,0.1128
BOOST_REST,150,0.96752,2.86792,0.0906,discharge,1,-11.477,3.3643,635.5,101,11.074,1.3192,0.2753,200.0,95.1432,1.0869
BOOST_REST,150,0.96752,2.86792,0.0907,charge,1,5.737,3.3765,160.4,101,10.6491,0.9857,0.4534,8.4226,7.9147,0.1477
BOOST_REST,150,0.96752,2.86792,0.0908,charge,2,17.21,3.3834,264.3,101,10.0539,0.973,0.7312,5.3793,9.1728,0.3317
BOOST_REST,150,0.96752,2.86792,0.0909,charge,3,28.687,3.3848,286.4,101,9.7716,0.8288,0.733,6.7517,15.1779,0.3515
BOOST_REST,187,0.95751,2.83824,1.0,discharge,0,-2.842,4.1732,99999.0,101,10.0258,1.3808,0.8214,13.2793,11.6567,0.1035
BOOST_REST,187,0.95751,2.83824,1.0,charge,0,1.418,4.1762,70.4,101,10.0544,7.255,2.7092,0.01,2.9359,0.3297
BOOST_REST,187,0.95751,2.83824,0.9999,discharge,1,-11.356,4.1728,634.7,101,10.087,1.2033,0.5395,8.1436,7.1484,0.2936
BOOST_REST,187,0.95751,2.83824,1.0,charge,1,1.314,4.179,160.3,101,16.0562,0.0113,0.05,0.01,2999.4065,0.0938
