Repository: KikETs/ECM_HYBRID_BMS_JOINT

## Results

| Arm | Model | Size | Protocol | Result | Worst cell |
|---|---|---|---|---|---|
| SOP | 2RC table + trim (A8) | 4 effective coefficients, 2 EW states | leave-one-cell-out | usable current 69.6 % discharge, 59.5 % charge (τ = 10 s) | 59.9 % / 53.5 % (BOOST_REST) |
| SOH | dQ/dV ridge | 65 coefficients | leave-one-cell-out | RMSE 0.0094, bias −0.0005 | 0.0130 (BOOST_REST) |
| SOC | 2RC EKF, low-current gate | 3 states | leave-one-cell-out | **2.34 %p** over six sensor disturbances on estimated SOH (2.325 on true SOH), per cell 2.00–2.75 | 4.60 %p (BOOST_NEGPULSE_1S, current offset −0.10 A) |

The SOH arm was a 10,945-parameter CNN until the second audit round. Nested

File: analysis/uypydj_hppc_resistance.csv (part 28 of 225)
protocol,cycle,SOH,CAP_Ah,SOC,soc_group,direction,rate_rank,I_A,CRate_rated,tau_s,tau_actual_s,V_pre_V,V_tau_V,R_mOhm,file
CC,1312,0.82713,2.45938,0.2208,12,charge,0,1.226,0.409,2.0,2.0,3.3979,3.4377,32.4527,12-18-21_10.45_CC_protocol_HPPC_IN21700_30T_cycle_#1312.mat
CC,1312,0.82713,2.45938,0.2208,12,charge,0,1.226,0.409,10.0,9.9,3.3979,3.4499,42.4005,12-18-21_10.45_CC_protocol_HPPC_IN21700_30T_cycle_#1312.mat
CC,1312,0.82713,2.45938,0.2207,12,discharge,1,-9.836,3.279,2.0,2.0,3.3945,3.0137,38.7157,12-18-21_10.45_CC_protocol_HPPC_IN21700_30T_cycle_#1312.mat
CC,1312,0.82713,2.45938,0.2207,12,discharge,1,-9.836,3.279,10.0,9.9,3.3945,2.6838,72.2565,12-18-21_10.45_CC_protocol_HPPC_IN21700_30T_cycle_#1312.mat
CC,1312,0.82713,2.45938,0.2209,12,charge,1,4.919,1.64,2.0,2.0,3.4123,3.5395,25.8573,12-18-21_10.45_CC_protocol_HPPC_IN21700_30T_cycle_#1312.mat
CC,1312,0.82713,2.45938,0.2209,12,charge,1,4.919,1.64,10.0,9.9,3.4123,3.5618,30.3905,12-18-21_10.45_CC_protocol_HPPC_IN21700_30T_cycle_#1312.mat
CC,1312,0.82713,2.45938,0.2207,12,discharge,2,-16.35,5.45,2.0,2.0,3.3989,2.6648,44.8991,12-18-21_10.45_CC_protocol_HPPC_IN21700_30T_cycle_#1312.mat
CC,1312,0.82713,2.45938,0.2207,12,discharge,2,-16.35,5.45,10.0,9.9,3.3989,2.4999,54.9847,12-18-21_10.45_CC_protocol_HPPC_IN21700_30T_cycle_#1312.mat
CC,1312,0.82713,2.45938,0.2209,12,charge,2,14.755,4.918,2.0,2.0,3.4207,3.7133,19.8306,12-18-21_10.45_CC_protocol_HPPC_IN21700_30T_cycle_#1312.mat
CC,1312,0.82713,2.45938,0.2209,12,charge,2,14.755,4.918,10.0,9.9,3.4207,3.7576,22.8329,12-18-21_10.45_CC_protocol_HPPC_IN21700_30T_cycle_#1312.mat
CC,1312,0.82713,2.45938,0.2206,12,discharge,3,-15.476,5.159,2.0,1.9,3.3999,2.4993,58.1933,12-18-21_10.45_CC_protocol_HPPC_IN21700_30T_cycle_#1312.mat
CC,1312,0.82713,2.45938,0.2206,12,discharge,3,-15.476,5.159,10.0,9.9,3.3999,2.5,58.1481,12-18-21_10.45_CC_protocol_HPPC_IN21700_30T_cycle_#1312.mat
CC,1312,0.82713,2.45938,0.221,12,charge,3,24.589,8.196,2.0,2.0,3.4226,3.8527,17.4916,12-18-21_10.45_CC_protocol_HPPC_IN21700_30T_cycle_#1312.mat
CC,1312,0.82713,2.45938,0.221,12,charge,3,24.589,8.196,10.0,9.9,3.4226,3.923,20.3506,12-18-21_10.45_CC_protocol_HPPC_IN21700_30T_cycle_#1312.mat
CC,1350,0.82108,2.44141,1.0,0,discharge,0,-2.442,0.814,2.0,1.9,4.1128,4.0293,34.1919,12-26-21_12.30_CC_protocol_HPPC_IN21700_30T_cycle_#1350.mat
CC,1350,0.82108,2.44141,1.0,0,discharge,0,-2.442,0.814,10.0,9.7,4.1128,4.0053,44.0195,12-26-21_12.30_CC_protocol_HPPC_IN21700_30T_cycle_#1350.mat
CC,1350,0.82108,2.44141,1.0,0,charge,0,1.22,0.407,2.0,2.0,4.1283,4.179,41.571,12-26-21_12.30_CC_protocol_HPPC_IN21700_30T_cycle_#1350.mat
CC,1350,0.82108,2.44141,1.0,0,charge,0,1.22,0.407,10.0,9.9,4.1283,4.1987,57.7238,12-26-21_12.30_CC_protocol_HPPC_IN21700_30T_cycle_#1350.mat
CC,1350,0.82108,2.44141,0.9999,0,discharge,1,-9.765,3.255,2.0,1.9,4.122,3.8213,30.7943,12-26-21_12.30_CC_protocol_HPPC_IN21700_30T_cycle_#1350.mat
CC,1350,0.82108,2.44141,0.9999,0,discharge,1,-9.765,3.255,10.0,9.9,4.122,3.7851,34.5015,12-26-21_12.30_CC_protocol_HPPC_IN21700_30T_cycle_#1350.mat
CC,1350,0.82108,2.44141,1.0,0,charge,1,1.364,0.455,2.0,1.9,4.1336,4.2,48.6875,12-26-21_12.30_CC_protocol_HPPC_IN21700_30T_cycle_#1350.mat
CC,1350,0.82108,2.44141,1.0,0,charge,1,1.364,0.455,10.0,9.9,4.1336,4.2,48.6875,12-26-21_12.30_CC_protocol_HPPC_IN21700_30T_cycle_#1350.mat
CC,1350,0.82108,2.44141,0.9998,0,discharge,2,-19.528,6.509,2.0,1.9,4.1206,3.6263,25.3124,12-26-21_12.30_CC_protocol_HPPC_IN21700_30T_cycle_#1350.mat
CC,1350,0.82108,2.44141,0.9998,0,discharge,2,-19.528,6.509,10.0,9.9,4.1206,3.5717,28.1084,12-26-21_12.30_CC_protocol_HPPC_IN21700_30T_cycle_#1350.mat
CC,1350,0.82108,2.44141,1.0,0,charge,2,1.278,0.426,2.0,2.0,4.1393,4.2,47.5035,12-26-21_12.30_CC_protocol_HPPC_IN21700_30T_cycle_#1350.mat
CC,1350,0.82108,2.44141,1.0,0,charge,2,1.278,0.426,10.0,9.9,4.1393,4.2,47.5035,12-26-21_12.30_CC_protocol_HPPC_IN21700_30T_cycle_#1350.mat
CC,1350,0.82108,2.44141,0.9998,0,discharge,3,-28.072,9.357,2.0,2.0,4.12,3.48,22.7985,12-26-21_12.30_CC_protocol_HPPC_IN21700_30T_cycle_#1350.mat
CC,1350,0.82108,2.44141,0.9998,0,discharge,3,-28.072,9.357,10.0,9.9,4.12,3.406,25.4346,12-26-21_12.30_CC_protocol_HPPC_IN21700_30T_cycle_#1350.mat
CC,1350,0.82108,2.44141,1.0,0,charge,3,1.285,0.428,2.0,2.0,4.1431,4.2,44.2905,12-26-21_12.30_CC_protocol_HPPC_IN21700_30T_cycle_#1350.mat
CC,1350,0.82108,2.44141,0.9593,1,discharge,0,-2.442,0.814,2.0,1.9,4.0829,4.0047,32.0203,12-26-21_12.30_CC_protocol_HPPC_IN21700_30T_cycle_#1350.mat
CC,1350,0.82108,2.44141,0.9593,1,discharge,0,-2.442,0.814,10.0,9.9,4.0829,3.9892,38.367,12-26-21_12.30_CC_protocol_HPPC_IN21700_30T_cycle_#1350.mat
CC,1350,0.82108,2.44141,0.9593,1,charge,0,1.221,0.407,2.0,2.0,4.085,4.1247,32.509,12-26-21_12.30_CC_protocol_HPPC_IN21700_30T_cycle_#1350.mat
CC,1350,0.82108,2.44141,0.9593,1,charge,0,1.221,0.407,10.0,9.9,4.085,4.1338,39.9607,12-26-21_12.30_CC_protocol_HPPC_IN21700_30T_cycle_#1350.mat
CC,1350,0.82108,2.44141,0.9592,1,discharge,1,-9.765,3.255,2.0,2.0,4.0832,3.8119,27.782,12-26-21_12.30_CC_protocol_HPPC_IN21700_30T_cycle_#1350.mat
CC,1350,0.82108,2.44141,0.9592,1,discharge,1,-9.765,3.255,10.0,9.9,4.0832,3.7707,32.0011,12-26-21_12.30_CC_protocol_HPPC_IN21700_30T_cycle_#1350.mat
CC,1350,0.82108,2.44141,0.9594,1,charge,1,3.06,1.02,2.0,1.9,4.0881,4.1999,36.5324,12-26-21_12.30_CC_protocol_HPPC_IN21700_30T_cycle_#1350.mat
CC,1350,0.82108,2.44141,0.9594,1,charge,1,3.06,1.02,10.0,9.9,4.0881,4.2,36.565,12-26-21_12.30_CC_protocol_HPPC_IN21700_30T_cycle_#1350.mat
CC,1350,0.82108,2.44141,0.9592,1,discharge,2,-19.527,6.509,2.0,2.0,4.084,3.6183,23.849,12-26-21_12.30_CC_protocol_HPPC_IN21700_30T_cycle_#1350.mat
CC,1350,0.82108,2.44141,0.9592,1,discharge,2,-19.527,6.509,10.0,9.9,4.084,3.5495,27.3724,12-26-21_12.30_CC_protocol_HPPC_IN21700_30T_cycle_#1350.mat
CC,1350,0.82108,2.44141,0.9594,1,charge,2,2.909,0.97,2.0,2.0,4.0938,4.2,36.5036,12-26-21_12.30_CC_protocol_HPPC_IN21700_30T_cycle_#1350.mat
CC,1350,0.82108,2.44141,0.9594,1,charge,2,2.909,0.97,10.0,9.9,4.0938,4.2,36.5036,12-26-21_12.30_CC_protocol_HPPC_IN21700_30T_cycle_#1350.mat
CC,1350,0.82108,2.44141,0.9591,1,discharge,3,-28.072,9.357,2.0,2.0,4.0844,3.4735,21.7619,12-26-21_12.30_CC_protocol_HPPC_IN21700_30T_cycle_#1350.mat
CC,1350,0.82108,2.44141,0.9591,1,discharge,3,-28.072,9.357,10.0,9.9,4.0844,3.3794,25.114,12-26-21_12.30_CC_protocol_HPPC_IN21700_30T_cycle_#1350.mat
CC,1350,0.82108,2.44141,0.9594,1,charge,3,2.722,0.907,2.0,2.0,4.0981,4.2,37.4371,12-26-21_12.30_CC_protocol_HPPC_IN21700_30T_cycle_#1350.mat
CC,1350,0.82108,2.44141,0.9594,1,charge,3,2.722,0.907,10.0,9.9,4.0981,4.2,37.4371,12-26-21_12.30_CC_protocol_HPPC_IN21700_30T_cycle_#1350.mat
CC,1350,0.82108,2.44141,0.9186,2,discharge,0,-2.442,0.814,2.0,2.0,4.0677,3.9937,30.3018,12-26-21_12.30_CC_protocol_HPPC_IN21700_30T_cycle_#1350.mat
CC,1350,0.82108,2.44141,0.9186,2,discharge,0,-2.442,0.814,10.0,9.9,4.0677,3.9734,38.6143,12-26-21_12.30_CC_protocol_HPPC_IN21700_30T_cycle_#1350.mat
CC,1350,0.82108,2.44141,0.9186,2,charge,0,1.221,0.407,2.0,1.9,4.0704,4.1067,29.7273,12-26-21_12.30_CC_protocol_HPPC_IN21700_30T_cycle_#1350.mat
CC,1350,0.82108,2.44141,0.9186,2,charge,0,1.221,0.407,10.0,9.9,4.0704,4.1151,36.6063,12-26-21_12.30_CC_protocol_HPPC_IN21700_30T_cycle_#1350.mat
CC,1350,0.82108,2.44141,0.9185,2,discharge,1,-9.765,3.255,2.0,2.0,4.0686,3.8086,26.6257,12-26-21_12.30_CC_protocol_HPPC_IN21700_30T_cycle_#1350.mat
CC,1350,0.82108,2.44141,0.9185,2,discharge,1,-9.765,3.255,10.0,9.9,4.0686,3.7534,32.2785,12-26-21_12.30_CC_protocol_HPPC_IN21700_30T_cycle_#1350.mat
CC,1350,0.82108,2.44141,0.9187,2,charge,1,4.035,1.345,2.0,1.9,4.0748,4.2,31.0247,12-26-21_12.30_CC_protocol_HPPC_IN21700_30T_cycle_#1350.mat
CC,1350,0.82108,2.44141,0.9187,2,charge,1,4.035,1.345,10.0,9.9,4.0748,4.2001,31.0494,12-26-21_12.30_CC_protocol_HPPC_IN21700_30T_cycle_#1350.mat
CC,1350,0.82108,2.44141,0.9185,2,discharge,2,-19.53,6.51,2.0,2.0,4.0697,3.6173,23.1644,12-26-21_12.30_CC_protocol_HPPC_IN21700_30T_cycle_#1350.mat
CC,1350,0.82108,2.44141,0.9185,2,discharge,2,-19.53,6.51,10.0,9.9,4.0697,3.5327,27.4962,12-26-21_12.30_CC_protocol_HPPC_IN21700_30T_cycle_#1350.mat
CC,1350,0.82108,2.44141,0.9187,2,charge,2,3.975,1.325,2.0,2.0,4.0783,4.2,30.6164,12-26-21_12.30_CC_protocol_HPPC_IN21700_30T_cycle_#1350.mat
CC,1350,0.82108,2.44141,0.9187,2,charge,2,3.975,1.325,10.0,9.9,4.0783,4.2,30.6164,12-26-21_12.30_CC_protocol_HPPC_IN21700_30T_cycle_#1350.mat
CC,1350,0.82108,2.44141,0.9184,2,discharge,3,-28.072,9.357,2.0,2.0,4.0717,3.4742,21.2846,12-26-21_12.30_CC_protocol_HPPC_IN21700_30T_cycle_#1350.mat
CC,1350,0.82108,2.44141,0.9184,2,discharge,3,-28.072,9.357,10.0,9.9,4.0717,3.3636,25.2244,12-26-21_12.30_CC_protocol_HPPC_IN21700_30T_cycle_#1350.mat
CC,1350,0.82108,2.44141,0.9187,2,charge,3,3.855,1.285,2.0,2.0,4.081,4.2001,30.8925,12-26-21_12.30_CC_protocol_HPPC_IN21700_30T_cycle_#1350.mat
CC,1350,0.82108,2.44141,0.9187,2,charge,3,3.855,1.285,10.0,9.9,4.081,4.2001,30.8925,12-26-21_12.30_CC_protocol_HPPC_IN21700_30T_cycle_#1350.mat
CC,1350,0.82108,2.44141,0.8372,3,discharge,0,-2.442,0.814,2.0,2.0,3.9698,3.908,25.3061,12-26-21_12.30_CC_protocol_HPPC_IN21700_30T_cycle_#1350.mat
CC,1350,0.82108,2.44141,0.8372,3,discharge,0,-2.442,0.814,10.0,9.9,3.9698,3.8875,33.7005,12-26-21_12.30_CC_protocol_HPPC_IN21700_30T_cycle_#1350.mat
CC,1350,0.82108,2.44141,0.8373,3,charge,0,1.221,0.407,2.0,2.0,3.973,4.003,24.566,12-26-21_12.30_CC_protocol_HPPC_IN21700_30T_cycle_#1350.mat
CC,1350,0.82108,2.44141,0.8373,3,charge,0,1.221,0.407,10.0,9.9,3.973,4.012,31.9358,12-26-21_12.30_CC_protocol_HPPC_IN21700_30T_cycle_#1350.mat
CC,1350,0.82108,2.44141,0.8372,3,discharge,1,-9.765,3.255,2.0,2.0,3.9712,3.7424,23.4309,12-26-21_12.30_CC_protocol_HPPC_IN21700_30T_cycle_#1350.mat
CC,1350,0.82108,2.44141,0.8372,3,discharge,1,-9.765,3.255,10.0,9.9,3.9712,3.6878,29.0223,12-26-21_12.30_CC_protocol_HPPC_IN21700_30T_cycle_#1350.mat
CC,1350,0.82108,2.44141,0.8373,3,charge,1,4.882,1.627,2.0,2.0,3.9791,4.0933,23.3901,12-26-21_12.30_CC_protocol_HPPC_IN21700_30T_cycle_#1350.mat
CC,1350,0.82108,2.44141,0.8373,3,charge,1,4.882,1.627,10.0,9.9,3.9791,4.1236,29.5961,12-26-21_12.30_CC_protocol_HPPC_IN21700_30T_cycle_#1350.mat
CC,1350,0.82108,2.44141,0.8371,3,discharge,2,-19.529,6.51,2.0,2.0,3.9726,3.5625,20.9995,12-26-21_12.30_CC_protocol_HPPC_IN21700_30T_cycle_#1350.mat
CC,1350,0.82108,2.44141,0.8371,3,discharge,2,-19.529,6.51,10.0,9.9,3.9726,3.4804,25.2035,12-26-21_12.30_CC_protocol_HPPC_IN21700_30T_cycle_#1350.mat
CC,1350,0.82108,2.44141,0.8374,3,charge,2,8.988,2.996,2.0,2.0,3.9849,4.2001,23.9438,12-26-21_12.30_CC_protocol_HPPC_IN21700_30T_cycle_#1350.mat
CC,1350,0.82108,2.44141,0.8374,3,charge,2,8.988,2.996,10.0,9.9,3.9849,4.2,23.9327,12-26-21_12.30_CC_protocol_HPPC_IN21700_30T_cycle_#1350.mat
CC,1350,0.82108,2.44141,0.837,3,discharge,3,-28.074,9.358,2.0,2.0,3.9743,3.4184,19.8012,12-26-21_12.30_CC_protocol_HPPC_IN21700_30T_cycle_#1350.mat
CC,1350,0.82108,2.44141,0.837,3,discharge,3,-28.074,9.358,10.0,9.9,3.9743,3.3099,23.666,12-26-21_12.30_CC_protocol_HPPC_IN21700_30T_cycle_#1350.mat
CC,1350,0.82108,2.44141,0.8374,3,charge,3,8.665,2.888,2.0,1.9,3.9896,4.2001,24.294,12-26-21_12.30_CC_protocol_HPPC_IN21700_30T_cycle_#1350.mat
CC,1350,0.82108,2.44141,0.8374,3,charge,3,8.665,2.888,10.0,9.9,3.9896,4.1999,24.2709,12-26-21_12.30_CC_protocol_HPPC_IN21700_30T_cycle_#1350.mat
CC,1350,0.82108,2.44141,0.7559,4,discharge,0,-2.442,0.814,2.0,2.0,3.8897,3.8299,24.4871,12-26-21_12.30_CC_protocol_HPPC_IN21700_30T_cycle_#1350.mat
CC,1350,0.82108,2.44141,0.7559,4,discharge,0,-2.442,0.814,10.0,9.9,3.8897,3.8113,32.1035,12-26-21_12.30_CC_protocol_HPPC_IN21700_30T_cycle_#1350.mat
CC,1350,0.82108,2.44141,0.7559,4,charge,0,1.221,0.407,2.0,1.9,3.892,3.9212,23.9187,12-26-21_12.30_CC_protocol_HPPC_IN21700_30T_cycle_#1350.mat
CC,1350,0.82108,2.44141,0.7559,4,charge,0,1.221,0.407,10.0,9.9,3.892,3.9291,30.3899,12-26-21_12.30_CC_protocol_HPPC_IN21700_30T_cycle_#1350.mat
CC,1350,0.82108,2.44141,0.7558,4,discharge,1,-9.765,3.255,2.0,2.0,3.8903,3.6688,22.6831,12-26-21_12.30_CC_protocol_HPPC_IN21700_30T_cycle_#1350.mat
CC,1350,0.82108,2.44141,0.7558,4,discharge,1,-9.765,3.255,10.0,9.9,3.8903,3.6172,27.9672,12-26-21_12.30_CC_protocol_HPPC_IN21700_30T_cycle_#1350.mat
CC,1350,0.82108,2.44141,0.7559,4,charge,1,4.884,1.628,2.0,2.0,3.8966,4.0086,22.9306,12-26-21_12.30_CC_protocol_HPPC_IN21700_30T_cycle_#1350.mat
CC,1350,0.82108,2.44141,0.7559,4,charge,1,4.884,1.628,10.0,9.9,3.8966,4.0356,28.4585,12-26-21_12.30_CC_protocol_HPPC_IN21700_30T_cycle_#1350.mat
CC,1350,0.82108,2.44141,0.7557,4,discharge,2,-19.528,6.509,2.0,1.9,3.8909,3.4927,20.3912,12-26-21_12.30_CC_protocol_HPPC_IN21700_30T_cycle_#1350.mat
CC,1350,0.82108,2.44141,0.7557,4,discharge,2,-19.528,6.509,10.0,9.9,3.8909,3.4069,24.7849,12-26-21_12.30_CC_protocol_HPPC_IN21700_30T_cycle_#1350.mat
CC,1350,0.82108,2.44141,0.756,4,charge,2,13.866,4.622,2.0,2.0,3.9027,4.1913,20.8135,12-26-21_12.30_CC_protocol_HPPC_IN21700_30T_cycle_#1350.mat
CC,1350,0.82108,2.44141,0.756,4,charge,2,13.866,4.622,10.0,9.9,3.9027,4.2,21.4409,12-26-21_12.30_CC_protocol_HPPC_IN21700_30T_cycle_#1350.mat
CC,1350,0.82108,2.44141,0.7557,4,discharge,3,-28.072,9.357,2.0,2.0,3.8923,3.3534,19.1971,12-26-21_12.30_CC_protocol_HPPC_IN21700_30T_cycle_#1350.mat
CC,1350,0.82108,2.44141,0.7557,4,discharge,3,-28.072,9.357,10.0,9.9,3.8923,3.2399,23.2402,12-26-21_12.30_CC_protocol_HPPC_IN21700_30T_cycle_#1350.mat
CC,1350,0.82108,2.44141,0.7561,4,charge,3,13.87,4.623,2.0,2.0,3.9066,4.2001,21.1608,12-26-21_12.30_CC_protocol_HPPC_IN21700_30T_cycle_#1350.mat
CC,1350,0.82108,2.44141,0.7561,4,charge,3,13.87,4.623,10.0,9.9,3.9066,4.2,21.1536,12-26-21_12.30_CC_protocol_HPPC_IN21700_30T_cycle_#1350.mat
CC,1350,0.82108,2.44141,0.6745,5,discharge,0,-2.444,0.815,2.0,2.0,3.7987,3.744,22.3813,12-26-21_12.30_CC_protocol_HPPC_IN21700_30T_cycle_#1350.mat
CC,1350,0.82108,2.44141,0.6745,5,discharge,0,-2.444,0.815,10.0,9.9,3.7987,3.7279,28.9689,12-26-21_12.30_CC_protocol_HPPC_IN21700_30T_cycle_#1350.mat
CC,1350,0.82108,2.44141,0.6745,5,charge,0,1.221,0.407,2.0,2.0,3.8009,3.8276,21.8655,12-26-21_12.30_CC_protocol_HPPC_IN21700_30T_cycle_#1350.mat
CC,1350,0.82108,2.44141,0.6745,5,charge,0,1.221,0.407,10.0,9.9,3.8009,3.8347,27.68,12-26-21_12.30_CC_protocol_HPPC_IN21700_30T_cycle_#1350.mat
CC,1350,0.82108,2.44141,0.6744,5,discharge,1,-9.766,3.255,2.0,2.0,3.7995,3.5927,21.1753,12-26-21_12.30_CC_protocol_HPPC_IN21700_30T_cycle_#1350.mat
CC,1350,0.82108,2.44141,0.6744,5,discharge,1,-9.766,3.255,10.0,9.9,3.7995,3.541,26.4691,12-26-21_12.30_CC_protocol_HPPC_IN21700_30T_cycle_#1350.mat
CC,1350,0.82108,2.44141,0.6746,5,charge,1,4.883,1.628,2.0,2.0,3.806,3.9089,21.0727,12-26-21_12.30_CC_protocol_HPPC_IN21700_30T_cycle_#1350.mat
CC,1350,0.82108,2.44141,0.6746,5,charge,1,4.883,1.628,10.0,9.9,3.806,3.932,25.8033,12-26-21_12.30_CC_protocol_HPPC_IN21700_30T_cycle_#1350.mat
CC,1350,0.82108,2.44141,0.6744,5,discharge,2,-19.529,6.51,2.0,1.9,3.8008,3.422,19.3968,12-26-21_12.30_CC_protocol_HPPC_IN21700_30T_cycle_#1350.mat
CC,1350,0.82108,2.44141,0.6744,5,discharge,2,-19.529,6.51,10.0,9.9,3.8008,3.3326,23.9746,12-26-21_12.30_CC_protocol_HPPC_IN21700_30T_cycle_#1350.mat
CC,1350,0.82108,2.44141,0.6746,5,charge,2,14.647,4.882,2.0,2.0,3.8112,4.084,18.625,12-26-21_12.30_CC_protocol_HPPC_IN21700_30T_cycle_#1350.mat
CC,1350,0.82108,2.44141,0.6746,5,charge,2,14.647,4.882,10.0,9.9,3.8112,4.137,22.2435,12-26-21_12.30_CC_protocol_HPPC_IN21700_30T_cycle_#1350.mat
CC,1350,0.82108,2.44141,0.6743,5,discharge,3,-28.072,9.357,2.0,1.9,3.8017,3.2893,18.2531,12-26-21_12.30_CC_protocol_HPPC_IN21700_30T_cycle_#1350.mat
CC,1350,0.82108,2.44141,0.6743,5,discharge,3,-28.072,9.357,10.0,9.9,3.8017,3.1673,22.599,12-26-21_12.30_CC_protocol_HPPC_IN21700_30T_cycle_#1350.mat
CC,1350,0.82108,2.44141,0.6747,5,charge,3,20.602,6.867,2.0,2.0,3.8153,4.2001,18.6778,12-26-21_12.30_CC_protocol_HPPC_IN21700_30T_cycle_#1350.mat
CC,1350,0.82108,2.44141,0.6747,5,charge,3,20.602,6.867,10.0,9.9,3.8153,4.2001,18.6778,12-26-21_12.30_CC_protocol_HPPC_IN21700_30T_cycle_#1350.mat
CC,1350,0.82108,2.44141,0.5931,6,discharge,0,-2.443,0.814,2.0,2.0,3.7144,3.6588,22.7626,12-26-21_12.30_CC_protocol_HPPC_IN21700_30T_cycle_#1350.mat
CC,1350,0.82108,2.44141,0.5931,6,discharge,0,-2.443,0.814,10.0,9.9,3.7144,3.6424,29.4768,12-26-21_12.30_CC_protocol_HPPC_IN21700_30T_cycle_#1350.mat
CC,1350,0.82108,2.44141,0.5931,6,charge,0,1.221,0.407,2.0,2.0,3.717,3.7441,22.2022,12-26-21_12.30_CC_protocol_HPPC_IN21700_30T_cycle_#1350.mat
CC,1350,0.82108,2.44141,0.5931,6,charge,0,1.221,0.407,10.0,9.9,3.717,3.7517,28.4286,12-26-21_12.30_CC_protocol_HPPC_IN21700_30T_cycle_#1350.mat
CC,1350,0.82108,2.44141,0.593,6,discharge,1,-9.766,3.255,2.0,2.0,3.7156,3.5045,21.616,12-26-21_12.30_CC_protocol_HPPC_IN21700_30T_cycle_#1350.mat
CC,1350,0.82108,2.44141,0.593,6,discharge,1,-9.766,3.255,10.0,9.9,3.7156,3.4501,27.1864,12-26-21_12.30_CC_protocol_HPPC_IN21700_30T_cycle_#1350.mat
CC,1350,0.82108,2.44141,0.5932,6,charge,1,4.883,1.628,2.0,2.0,3.7218,3.8276,21.6679,12-26-21_12.30_CC_protocol_HPPC_IN21700_30T_cycle_#1350.mat
CC,1350,0.82108,2.44141,0.5932,6,charge,1,4.883,1.628,10.0,9.9,3.7218,3.8526,26.7879,12-26-21_12.30_CC_protocol_HPPC_IN21700_30T_cycle_#1350.mat
CC,1350,0.82108,2.44141,0.593,6,discharge,2,-19.53,6.51,2.0,2.0,3.7169,3.3277,19.9283,12-26-21_12.30_CC_protocol_HPPC_IN21700_30T_cycle_#1350.mat
CC,1350,0.82108,2.44141,0.593,6,discharge,2,-19.53,6.51,10.0,9.9,3.7169,3.236,24.6237,12-26-21_12.30_CC_protocol_HPPC_IN21700_30T_cycle_#1350.mat
CC,1350,0.82108,2.44141,0.5933,6,charge,2,14.647,4.882,2.0,2.0,3.7279,4.006,18.9868,12-26-21_12.30_CC_protocol_HPPC_IN21700_30T_cycle_#1350.mat
CC,1350,0.82108,2.44141,0.5933,6,charge,2,14.647,4.882,10.0,9.9,3.7279,4.059,22.6053,12-26-21_12.30_CC_protocol_HPPC_IN21700_30T_cycle_#1350.mat
CC,1350,0.82108,2.44141,0.5929,6,discharge,3,-28.071,9.357,2.0,2.0,3.7183,3.1896,18.8344,12-26-21_12.30_CC_protocol_HPPC_IN21700_30T_cycle_#1350.mat
CC,1350,0.82108,2.44141,0.5929,6,discharge,3,-28.071,9.357,10.0,9.9,3.7183,3.0637,23.3194,12-26-21_12.30_CC_protocol_HPPC_IN21700_30T_cycle_#1350.mat
CC,1350,0.82108,2.44141,0.5933,6,charge,3,24.41,8.137,2.0,2.0,3.7323,4.153,17.2347,12-26-21_12.30_CC_protocol_HPPC_IN21700_30T_cycle_#1350.mat
CC,1350,0.82108,2.44141,0.5933,6,charge,3,24.41,8.137,10.0,9.9,3.7323,4.2,19.1602,12-26-21_12.30_CC_protocol_HPPC_IN21700_30T_cycle_#1350.mat
CC,1350,0.82108,2.44141,0.5117,7,discharge,0,-2.443,0.814,2.0,2.0,3.6454,3.5896,22.8436,12-26-21_12.30_CC_protocol_HPPC_IN21700_30T_cycle_#1350.mat
CC,1350,0.82108,2.44141,0.5117,7,discharge,0,-2.443,0.814,10.0,9.9,3.6454,3.5744,29.0662,12-26-21_12.30_CC_protocol_HPPC_IN21700_30T_cycle_#1350.mat
CC,1350,0.82108,2.44141,0.5118,7,charge,0,1.221,0.407,2.0,2.0,3.6475,3.6747,22.2823,12-26-21_12.30_CC_protocol_HPPC_IN21700_30T_cycle_#1350.mat
CC,1350,0.82108,2.44141,0.5118,7,charge,0,1.221,0.407,10.0,9.9,3.6475,3.6816,27.9348,12-26-21_12.30_CC_protocol_HPPC_IN21700_30T_cycle_#1350.mat
CC,1350,0.82108,2.44141,0.5117,7,discharge,1,-9.763,3.254,2.0,2.0,3.6462,3.4352,21.6115,12-26-21_12.30_CC_protocol_HPPC_IN21700_30T_cycle_#1350.mat
CC,1350,0.82108,2.44141,0.5117,7,discharge,1,-9.763,3.254,10.0,9.9,3.6462,3.3827,26.9888,12-26-21_12.30_CC_protocol_HPPC_IN21700_30T_cycle_#1350.mat
CC,1350,0.82108,2.44141,0.5118,7,charge,1,4.884,1.628,2.0,2.0,3.6526,3.7571,21.396,12-26-21_12.30_CC_protocol_HPPC_IN21700_30T_cycle_#1350.mat
CC,1350,0.82108,2.44141,0.5118,7,charge,1,4.884,1.628,10.0,9.9,3.6526,3.7804,26.1665,12-26-21_12.30_CC_protocol_HPPC_IN21700_30T_cycle_#1350.mat
CC,1350,0.82108,2.44141,0.5116,7,discharge,2,-19.528,6.509,2.0,1.9,3.6473,3.2606,19.8023,12-26-21_12.30_CC_protocol_HPPC_IN21700_30T_cycle_#1350.mat
CC,1350,0.82108,2.44141,0.5116,7,discharge,2,-19.528,6.509,10.0,9.9,3.6473,3.1651,24.6927,12-26-21_12.30_CC_protocol_HPPC_IN21700_30T_cycle_#1350.mat
CC,1350,0.82108,2.44141,0.5119,7,charge,2,14.648,4.883,2.0,2.0,3.6578,3.9322,18.7329,12-26-21_12.30_CC_protocol_HPPC_IN21700_30T_cycle_#1350.mat
CC,1350,0.82108,2.44141,0.5119,7,charge,2,14.648,4.883,10.0,9.9,3.6578,3.9817,22.1122,12-26-21_12.30_CC_protocol_HPPC_IN21700_30T_cycle_#1350.mat
CC,1350,0.82108,2.44141,0.5115,7,discharge,3,-28.071,9.357,2.0,2.0,3.6482,3.1214,18.7667,12-26-21_12.30_CC_protocol_HPPC_IN21700_30T_cycle_#1350.mat
CC,1350,0.82108,2.44141,0.5115,7,discharge,3,-28.071,9.357,10.0,9.9,3.6482,2.9896,23.4619,12-26-21_12.30_CC_protocol_HPPC_IN21700_30T_cycle_#1350.mat
CC,1350,0.82108,2.44141,0.512,7,charge,3,24.412,8.137,2.0,2.0,3.6619,4.0758,16.9548,12-26-21_12.30_CC_protocol_HPPC_IN21700_30T_cycle_#1350.mat
CC,1350,0.82108,2.44141,0.512,7,charge,3,24.412,8.137,10.0,9.9,3.6619,4.1466,19.855,12-26-21_12.30_CC_protocol_HPPC_IN21700_30T_cycle_#1350.mat
CC,1350,0.82108,2.44141,0.4303,8,discharge,0,-2.443,0.814,2.0,1.9,3.5844,3.5244,24.563,12-26-21_12.30_CC_protocol_HPPC_IN21700_30T_cycle_#1350.mat
CC,1350,0.82108,2.44141,0.4303,8,discharge,0,-2.443,0.814,10.0,9.9,3.5844,3.5072,31.6044,12-26-21_12.30_CC_protocol_HPPC_IN21700_30T_cycle_#1350.mat
CC,1350,0.82108,2.44141,0.4304,8,charge,0,1.221,0.407,2.0,1.9,3.5866,3.6158,23.9227,12-26-21_12.30_CC_protocol_HPPC_IN21700_30T_cycle_#1350.mat
CC,1350,0.82108,2.44141,0.4304,8,charge,0,1.221,0.407,10.0,9.9,3.5866,3.6231,29.9033,12-26-21_12.30_CC_protocol_HPPC_IN21700_30T_cycle_#1350.mat
CC,1350,0.82108,2.44141,0.4303,8,discharge,1,-9.764,3.255,2.0,2.0,3.5847,3.3581,23.2072,12-26-21_12.30_CC_protocol_HPPC_IN21700_30T_cycle_#1350.mat
CC,1350,0.82108,2.44141,0.4303,8,discharge,1,-9.764,3.255,10.0,9.9,3.5847,3.2985,29.3112,12-26-21_12.30_CC_protocol_HPPC_IN21700_30T_cycle_#1350.mat
CC,1350,0.82108,2.44141,0.4304,8,charge,1,4.882,1.627,2.0,1.9,3.5918,3.7027,22.7161,12-26-21_12.30_CC_protocol_HPPC_IN21700_30T_cycle_#1350.mat
CC,1350,0.82108,2.44141,0.4304,8,charge,1,4.882,1.627,10.0,9.9,3.5918,3.7285,28.0008,12-26-21_12.30_CC_protocol_HPPC_IN21700_30T_cycle_#1350.mat
CC,1350,0.82108,2.44141,0.4302,8,discharge,2,-19.528,6.509,2.0,1.9,3.5866,3.1726,21.2003,12-26-21_12.30_CC_protocol_HPPC_IN21700_30T_cycle_#1350.mat
CC,1350,0.82108,2.44141,0.4302,8,discharge,2,-19.528,6.509,10.0,9.9,3.5866,3.0568,27.1303,12-26-21_12.30_CC_protocol_HPPC_IN21700_30T_cycle_#1350.mat
CC,1350,0.82108,2.44141,0.4305,8,charge,2,14.649,4.883,2.0,2.0,3.5995,3.8853,19.5099,12-26-21_12.30_CC_protocol_HPPC_IN21700_30T_cycle_#1350.mat
CC,1350,0.82108,2.44141,0.4305,8,charge,2,14.649,4.883,10.0,9.9,3.5995,3.9357,22.9504,12-26-21_12.30_CC_protocol_HPPC_IN21700_30T_cycle_#1350.mat
CC,1350,0.82108,2.44141,0.4302,8,discharge,3,-28.072,9.357,2.0,2.0,3.5871,3.024,20.0591,12-26-21_12.30_CC_protocol_HPPC_IN21700_30T_cycle_#1350.mat
CC,1350,0.82108,2.44141,0.4302,8,discharge,3,-28.072,9.357,10.0,9.9,3.5871,2.8524,26.172,12-26-21_12.30_CC_protocol_HPPC_IN21700_30T_cycle_#1350.mat
CC,1350,0.82108,2.44141,0.4306,8,charge,3,24.413,8.138,2.0,1.9,3.6052,4.03,17.4006,12-26-21_12.30_CC_protocol_HPPC_IN21700_30T_cycle_#1350.mat
CC,1350,0.82108,2.44141,0.4306,8,charge,3,24.413,8.138,10.0,9.9,3.6052,4.1001,20.272,12-26-21_12.30_CC_protocol_HPPC_IN21700_30T_cycle_#1350.mat
CC,1350,0.82108,2.44141,0.349,9,discharge,0,-2.441,0.814,2.0,2.0,3.5038,3.4359,27.8165,12-26-21_12.30_CC_protocol_HPPC_IN21700_30T_cycle_#1350.mat
CC,1350,0.82108,2.44141,0.349,9,discharge,0,-2.441,0.814,10.0,9.9,3.5038,3.4153,36.2556,12-26-21_12.30_CC_protocol_HPPC_IN21700_30T_cycle_#1350.mat
CC,1350,0.82108,2.44141,0.349,9,charge,0,1.22,0.407,2.0,1.9,3.5064,3.5386,26.3891,12-26-21_12.30_CC_protocol_HPPC_IN21700_30T_cycle_#1350.mat
CC,1350,0.82108,2.44141,0.349,9,charge,0,1.22,0.407,10.0,9.9,3.5064,3.547,33.2732,12-26-21_12.30_CC_protocol_HPPC_IN21700_30T_cycle_#1350.mat
CC,1350,0.82108,2.44141,0.3489,9,discharge,1,-9.766,3.255,2.0,1.9,3.505,3.2513,25.9789,12-26-21_12.30_CC_protocol_HPPC_IN21700_30T_cycle_#1350.mat
CC,1350,0.82108,2.44141,0.3489,9,discharge,1,-9.766,3.255,10.0,9.9,3.505,3.1689,34.4167,12-26-21_12.30_CC_protocol_HPPC_IN21700_30T_cycle_#1350.mat
CC,1350,0.82108,2.44141,0.349,9,charge,1,4.882,1.627,2.0,1.9,3.5137,3.6314,24.11,12-26-21_12.30_CC_protocol_HPPC_IN21700_30T_cycle_#1350.mat
CC,1350,0.82108,2.44141,0.349,9,charge,1,4.882,1.627,10.0,9.9,3.5137,3.6587,29.7022,12-26-21_12.30_CC_protocol_HPPC_IN21700_30T_cycle_#1350.mat
CC,1350,0.82108,2.44141,0.3489,9,discharge,2,-19.529,6.51,2.0,1.9,3.5072,3.0421,23.8159,12-26-21_12.30_CC_protocol_HPPC_IN21700_30T_cycle_#1350.mat
CC,1350,0.82108,2.44141,0.3489,9,discharge,2,-19.529,6.51,10.0,9.9,3.5072,2.8484,33.7344,12-26-21_12.30_CC_protocol_HPPC_IN21700_30T_cycle_#1350.mat
CC,1350,0.82108,2.44141,0.3491,9,charge,2,14.648,4.883,2.0,2.0,3.5216,3.8143,19.9823,12-26-21_12.30_CC_protocol_HPPC_IN21700_30T_cycle_#1350.mat
CC,1350,0.82108,2.44141,0.3491,9,charge,2,14.648,4.883,10.0,9.9,3.5216,3.8713,23.8736,12-26-21_12.30_CC_protocol_HPPC_IN21700_30T_cycle_#1350.mat
CC,1350,0.82108,2.44141,0.3488,9,discharge,3,-28.071,9.357,2.0,2.0,3.5092,2.8725,22.6818,12-26-21_12.30_CC_protocol_HPPC_IN21700_30T_cycle_#1350.mat
CC,1350,0.82108,2.44141,0.3488,9,discharge,3,-28.071,9.357,10.0,9.9,3.5092,2.5442,34.3771,12-26-21_12.30_CC_protocol_HPPC_IN21700_30T_cycle_#1350.mat
CC,1350,0.82108,2.44141,0.3492,9,charge,3,24.412,8.137,2.0,2.0,3.5278,3.9557,17.5283,12-26-21_12.30_CC_protocol_HPPC_IN21700_30T_cycle_#1350.mat
CC,1350,0.82108,2.44141,0.3492,9,charge,3,24.412,8.137,10.0,9.9,3.5278,4.0342,20.7439,12-26-21_12.30_CC_protocol_HPPC_IN21700_30T_cycle_#1350.mat
CC,1350,0.82108,2.44141,0.3083,10,discharge,0,-2.441,0.814,2.0,2.0,3.4583,3.3841,30.3999,12-26-21_12.30_CC_protocol_HPPC_IN21700_30T_cycle_#1350.mat
CC,1350,0.82108,2.44141,0.3083,10,discharge,0,-2.441,0.814,10.0,9.9,3.4583,3.36,40.2737,12-26-21_12.30_CC_protocol_HPPC_IN21700_30T_cycle_#1350.mat
CC,1350,0.82108,2.44141,0.3083,10,charge,0,1.22,0.407,2.0,1.9,3.4606,3.4951,28.2671,12-26-21_12.30_CC_protocol_HPPC_IN21700_30T_cycle_#1350.mat
CC,1350,0.82108,2.44141,0.3083,10,charge,0,1.22,0.407,10.0,9.9,3.4606,3.5027,34.4941,12-26-21_12.30_CC_protocol_HPPC_IN21700_30T_cycle_#1350.mat
CC,1350,0.82108,2.44141,0.3082,10,discharge,1,-9.764,3.255,2.0,2.0,3.4586,3.1767,28.8705,12-26-21_12.30_CC_protocol_HPPC_IN21700_30T_cycle_#1350.mat
CC,1350,0.82108,2.44141,0.3082,10,discharge,1,-9.764,3.255,10.0,9.9,3.4586,3.0562,41.2114,12-26-21_12.30_CC_protocol_HPPC_IN21700_30T_cycle_#1350.mat
CC,1350,0.82108,2.44141,0.3084,10,charge,1,4.882,1.627,2.0,2.0,3.4669,3.5895,25.1116,12-26-21_12.30_CC_protocol_HPPC_IN21700_30T_cycle_#1350.mat
CC,1350,0.82108,2.44141,0.3084,10,charge,1,4.882,1.627,10.0,9.9,3.4669,3.614,30.1299,12-26-21_12.30_CC_protocol_HPPC_IN21700_30T_cycle_#1350.mat
CC,1350,0.82108,2.44141,0.3082,10,discharge,2,-19.53,6.51,2.0,2.0,3.4598,2.9351,26.8664,12-26-21_12.30_CC_protocol_HPPC_IN21700_30T_cycle_#1350.mat
CC,1350,0.82108,2.44141,0.3082,10,discharge,2,-19.53,6.51,10.0,9.9,3.4598,2.6271,42.637,12-26-21_12.30_CC_protocol_HPPC_IN21700_30T_cycle_#1350.mat
CC,1350,0.82108,2.44141,0.3085,10,charge,2,14.647,4.882,2.0,2.0,3.4745,3.7699,20.168,12-26-21_12.30_CC_protocol_HPPC_IN21700_30T_cycle_#1350.mat
CC,1350,0.82108,2.44141,0.3085,10,charge,2,14.647,4.882,10.0,9.9,3.4745,3.8292,24.2166,12-26-21_12.30_CC_protocol_HPPC_IN21700_30T_cycle_#1350.mat
CC,1350,0.82108,2.44141,0.3081,10,discharge,3,-28.071,9.357,2.0,2.0,3.4602,2.7354,25.8202,12-26-21_12.30_CC_protocol_HPPC_IN21700_30T_cycle_#1350.mat
CC,1350,0.82108,2.44141,0.3081,10,discharge,3,-28.071,9.357,10.0,9.9,3.4602,2.4999,34.2097,12-26-21_12.30_CC_protocol_HPPC_IN21700_30T_cycle_#1350.mat
CC,1350,0.82108,2.44141,0.3085,10,charge,3,24.413,8.138,2.0,2.0,3.4794,3.914,17.802,12-26-21_12.30_CC_protocol_HPPC_IN21700_30T_cycle_#1350.mat
CC,1350,0.82108,2.44141,0.3085,10,charge,3,24.413,8.138,10.0,9.9,3.4794,3.9987,21.2715,12-26-21_12.30_CC_protocol_HPPC_IN21700_30T_cycle_#1350.mat
CC,1350,0.82108,2.44141,0.2676,11,discharge,0,-2.442,0.814,2.0,2.0,3.4214,3.337,34.5661,12-26-21_12.30_CC_protocol_HPPC_IN21700_30T_cycle_#1350.mat
CC,1350,0.82108,2.44141,0.2676,11,discharge,0,-2.442,0.814,10.0,9.9,3.4214,3.3002,49.6375,12-26-21_12.30_CC_protocol_HPPC_IN21700_30T_cycle_#1350.mat
CC,1350,0.82108,2.44141,0.2677,11,charge,0,1.219,0.406,2.0,2.0,3.4249,3.4627,31.0065,12-26-21_12.30_CC_protocol_HPPC_IN21700_30T_cycle_#1350.mat
CC,1350,0.82108,2.44141,0.2677,11,charge,0,1.219,0.406,10.0,9.9,3.4249,3.4716,38.3069,12-26-21_12.30_CC_protocol_HPPC_IN21700_30T_cycle_#1350.mat
CC,1350,0.82108,2.44141,0.2676,11,discharge,1,-9.765,3.255,2.0,2.0,3.4215,3.0897,33.9785,12-26-21_12.30_CC_protocol_HPPC_IN21700_30T_cycle_#1350.mat
CC,1350,0.82108,2.44141,0.2676,11,discharge,1,-9.765,3.255,10.0,9.9,3.4215,2.8708,56.3953,12-26-21_12.30_CC_protocol_HPPC_IN21700_30T_cycle_#1350.mat
CC,1350,0.82108,2.44141,0.2677,11,charge,1,4.883,1.628,2.0,2.0,3.4346,3.5599,25.6589,12-26-21_12.30_CC_protocol_HPPC_IN21700_30T_cycle_#1350.mat
CC,1350,0.82108,2.44141,0.2677,11,charge,1,4.883,1.628,10.0,9.9,3.4346,3.5802,29.8159,12-26-21_12.30_CC_protocol_HPPC_IN21700_30T_cycle_#1350.mat
CC,1350,0.82108,2.44141,0.2675,11,discharge,2,-19.527,6.509,2.0,1.9,3.4247,2.804,31.7868,12-26-21_12.30_CC_protocol_HPPC_IN21700_30T_cycle_#1350.mat
CC,1350,0.82108,2.44141,0.2675,11,discharge,2,-19.527,6.509,10.0,9.9,3.4247,2.4999,47.3601,12-26-21_12.30_CC_protocol_HPPC_IN21700_30T_cycle_#1350.mat
CC,1350,0.82108,2.44141,0.2677,11,charge,2,14.648,4.883,2.0,1.9,3.4426,3.7319,19.7501,12-26-21_12.30_CC_protocol_HPPC_IN21700_30T_cycle_#1350.mat
CC,1350,0.82108,2.44141,0.2677,11,charge,2,14.648,4.883,10.0,9.9,3.4426,3.7823,23.1909,12-26-21_12.30_CC_protocol_HPPC_IN21700_30T_cycle_#1350.mat
CC,1350,0.82108,2.44141,0.2674,11,discharge,3,-20.943,6.981,2.0,2.0,3.425,2.5499,41.7848,12-26-21_12.30_CC_protocol_HPPC_IN21700_30T_cycle_#1350.mat
CC,1350,0.82108,2.44141,0.2674,11,discharge,3,-20.943,6.981,10.0,9.9,3.425,2.4999,44.1723,12-26-21_12.30_CC_protocol_HPPC_IN21700_30T_cycle_#1350.mat
CC,1350,0.82108,2.44141,0.2678,11,charge,3,24.412,8.137,2.0,2.0,3.4451,3.873,17.5283,12-26-21_12.30_CC_protocol_HPPC_IN21700_30T_cycle_#1350.mat
CC,1350,0.82108,2.44141,0.2678,11,charge,3,24.412,8.137,10.0,9.9,3.4451,3.9503,20.6947,12-26-21_12.30_CC_protocol_HPPC_IN21700_30T_cycle_#1350.mat
CC,1350,0.82108,2.44141,0.2269,12,discharge,0,-2.443,0.814,2.0,1.9,3.379,3.2792,40.8514,12-26-21_12.30_CC_protocol_HPPC_IN21700_30T_cycle_#1350.mat
CC,1350,0.82108,2.44141,0.2269,12,discharge,0,-2.443,0.814,10.0,9.9,3.379,3.2066,70.569,12-26-21_12.30_CC_protocol_HPPC_IN21700_30T_cycle_#1350.mat
CC,1350,0.82108,2.44141,0.227,12,charge,0,1.22,0.407,2.0,2.0,3.3845,3.427,34.8218,12-26-21_12.30_CC_protocol_HPPC_IN21700_30T_cycle_#1350.mat
CC,1350,0.82108,2.44141,0.227,12,charge,0,1.22,0.407,10.0,9.9,3.3845,3.4412,46.4564,12-26-21_12.30_CC_protocol_HPPC_IN21700_30T_cycle_#1350.mat
CC,1350,0.82108,2.44141,0.2269,12,discharge,1,-9.766,3.255,2.0,2.0,3.3811,2.9665,42.4517,12-26-21_12.30_CC_protocol_HPPC_IN21700_30T_cycle_#1350.mat
CC,1350,0.82108,2.44141,0.2269,12,discharge,1,-9.766,3.255,10.0,9.9,3.3811,2.5822,81.8009,12-26-21_12.30_CC_protocol_HPPC_IN21700_30T_cycle_#1350.mat
CC,1350,0.82108,2.44141,0.227,12,charge,1,4.884,1.628,2.0,2.0,3.4013,3.5352,27.4161,12-26-21_12.30_CC_protocol_HPPC_IN21700_30T_cycle_#1350.mat
CC,1350,0.82108,2.44141,0.227,12,charge,1,4.884,1.628,10.0,9.9,3.4013,3.5609,32.6781,12-26-21_12.30_CC_protocol_HPPC_IN21700_30T_cycle_#1350.mat
CC,1350,0.82108,2.44141,0.2268,12,discharge,2,-13.869,4.623,2.0,2.0,3.3865,2.5894,57.4735,12-26-21_12.30_CC_protocol_HPPC_IN21700_30T_cycle_#1350.mat
CC,1350,0.82108,2.44141,0.2268,12,discharge,2,-13.869,4.623,10.0,9.9,3.3865,2.5,63.9195,12-26-21_12.30_CC_protocol_HPPC_IN21700_30T_cycle_#1350.mat
CC,1350,0.82108,2.44141,0.2271,12,charge,2,14.647,4.882,2.0,1.9,3.4096,3.7147,20.8302,12-26-21_12.30_CC_protocol_HPPC_IN21700_30T_cycle_#1350.mat
CC,1350,0.82108,2.44141,0.2271,12,charge,2,14.647,4.882,10.0,9.9,3.4096,3.7611,23.9981,12-26-21_12.30_CC_protocol_HPPC_IN21700_30T_cycle_#1350.mat
CC,1350,0.82108,2.44141,0.2267,12,discharge,3,-13.212,4.404,2.0,2.0,3.3873,2.4995,67.1965,12-26-21_12.30_CC_protocol_HPPC_IN21700_30T_cycle_#1350.mat
CC,1350,0.82108,2.44141,0.2267,12,discharge,3,-13.212,4.404,10.0,9.9,3.3873,2.5,67.1586,12-26-21_12.30_CC_protocol_HPPC_IN21700_30T_cycle_#1350.mat
CC,1350,0.82108,2.44141,0.2272,12,charge,3,24.412,8.137,2.0,1.9,3.4116,3.8571,18.2492,12-26-21_12.30_CC_protocol_HPPC_IN21700_30T_cycle_#1350.mat
CC,1350,0.82108,2.44141,0.2272,12,charge,3,24.412,8.137,10.0,9.9,3.4116,3.928,21.1535,12-26-21_12.30_CC_protocol_HPPC_IN21700_30T_cycle_#1350.mat
CC,1425,0.80602,2.39661,1.0,0,discharge,0,-2.396,0.799,2.0,2.0,4.1083,4.0141,39.3122,01-13-22_08.46_CC_protocol_HPPC_IN21700_30T_cycle_#1425.mat
CC,1425,0.80602,2.39661,1.0,0,discharge,0,-2.396,0.799,10.0,9.7,4.1083,3.9888,49.8706,01-13-22_08.46_CC_protocol_HPPC_IN21700_30T_cycle_#1425.mat
CC,1425,0.80602,2.39661,1.0,0,charge,0,1.198,0.399,2.0,2.0,4.1232,4.1803,47.6787,01-13-22_08.46_CC_protocol_HPPC_IN21700_30T_cycle_#1425.mat
CC,1425,0.80602,2.39661,1.0,0,charge,0,1.198,0.399,10.0,9.9,4.1232,4.2,64.1283,01-13-22_08.46_CC_protocol_HPPC_IN21700_30T_cycle_#1425.mat
CC,1425,0.80602,2.39661,0.9999,0,discharge,1,-9.586,3.195,2.0,2.0,4.1175,3.7936,33.7903,01-13-22_08.46_CC_protocol_HPPC_IN21700_30T_cycle_#1425.mat
CC,1425,0.80602,2.39661,0.9999,0,discharge,1,-9.586,3.195,10.0,9.9,4.1175,3.7568,37.6294,01-13-22_08.46_CC_protocol_HPPC_IN21700_30T_cycle_#1425.mat
CC,1425,0.80602,2.39661,1.0,0,charge,1,1.248,0.416,2.0,1.9,4.1294,4.2001,56.628,01-13-22_08.46_CC_protocol_HPPC_IN21700_30T_cycle_#1425.mat
CC,1425,0.80602,2.39661,1.0,0,charge,1,1.248,0.416,10.0,9.9,4.1294,4.2,56.5479,01-13-22_08.46_CC_protocol_HPPC_IN21700_30T_cycle_#1425.mat
CC,1425,0.80602,2.39661,0.9998,0,discharge,2,-19.172,6.391,2.0,2.0,4.1161,3.5905,27.415,01-13-22_08.46_CC_protocol_HPPC_IN21700_30T_cycle_#1425.mat
CC,1425,0.80602,2.39661,0.9998,0,discharge,2,-19.172,6.391,10.0,9.9,4.1161,3.5326,30.435,01-13-22_08.46_CC_protocol_HPPC_IN21700_30T_cycle_#1425.mat
CC,1425,0.80602,2.39661,1.0,0,charge,2,1.355,0.452,2.0,2.0,4.1369,4.2,46.5648,01-13-22_08.46_CC_protocol_HPPC_IN21700_30T_cycle_#1425.mat
CC,1425,0.80602,2.39661,0.9998,0,discharge,3,-27.559,9.186,2.0,2.0,4.1157,3.4399,24.5219,01-13-22_08.46_CC_protocol_HPPC_IN21700_30T_cycle_#1425.mat
CC,1425,0.80602,2.39661,0.9998,0,discharge,3,-27.559,9.186,10.0,9.9,4.1157,3.3587,27.4683,01-13-22_08.46_CC_protocol_HPPC_IN21700_30T_cycle_#1425.mat
CC,1425,0.80602,2.39661,1.0,0,charge,3,1.538,0.513,2.0,2.0,4.1417,4.2,37.9187,01-13-22_08.46_CC_protocol_HPPC_IN21700_30T_cycle_#1425.mat
CC,1425,0.80602,2.39661,0.96,1,discharge,0,-2.396,0.799,2.0,2.0,4.0805,3.9938,36.1793,01-13-22_08.46_CC_protocol_HPPC_IN21700_30T_cycle_#1425.mat
CC,1425,0.80602,2.39661,0.96,1,discharge,0,-2.396,0.799,10.0,9.9,4.0805,3.9759,43.6488,01-13-22_08.46_CC_protocol_HPPC_IN21700_30T_cycle_#1425.mat
CC,1425,0.80602,2.39661,0.96,1,charge,0,1.199,0.4,2.0,1.9,4.0828,4.1266,36.5243,01-13-22_08.46_CC_protocol_HPPC_IN21700_30T_cycle_#1425.mat
CC,1425,0.80602,2.39661,0.96,1,charge,0,1.199,0.4,10.0,9.9,4.0828,4.1373,45.447,01-13-22_08.46_CC_protocol_HPPC_IN21700_30T_cycle_#1425.mat
CC,1425,0.80602,2.39661,0.9599,1,discharge,1,-9.585,3.195,2.0,2.0,4.081,3.7948,29.8576,01-13-22_08.46_CC_protocol_HPPC_IN21700_30T_cycle_#1425.mat
CC,1425,0.80602,2.39661,0.9599,1,discharge,1,-9.585,3.195,10.0,9.9,4.081,3.7488,34.6565,01-13-22_08.46_CC_protocol_HPPC_IN21700_30T_cycle_#1425.mat
CC,1425,0.80602,2.39661,0.9601,1,charge,1,2.83,0.943,2.0,1.9,4.0871,4.2,39.8996,01-13-22_08.46_CC_protocol_HPPC_IN21700_30T_cycle_#1425.mat
CC,1425,0.80602,2.39661,0.9601,1,charge,1,2.83,0.943,10.0,9.9,4.0871,4.2,39.8996,01-13-22_08.46_CC_protocol_HPPC_IN21700_30T_cycle_#1425.mat
CC,1425,0.80602,2.39661,0.9599,1,discharge,2,-19.17,6.39,2.0,2.0,4.0818,3.6,25.133,01-13-22_08.46_CC_protocol_HPPC_IN21700_30T_cycle_#1425.mat
CC,1425,0.80602,2.39661,0.9599,1,discharge,2,-19.17,6.39,10.0,9.9,4.0818,3.5252,29.035,01-13-22_08.46_CC_protocol_HPPC_IN21700_30T_cycle_#1425.mat
CC,1425,0.80602,2.39661,0.9601,1,charge,2,2.712,0.904,2.0,2.0,4.0912,4.2001,40.1475,01-13-22_08.46_CC_protocol_HPPC_IN21700_30T_cycle_#1425.mat
CC,1425,0.80602,2.39661,0.9601,1,charge,2,2.712,0.904,10.0,9.9,4.0912,4.2001,40.1475,01-13-22_08.46_CC_protocol_HPPC_IN21700_30T_cycle_#1425.mat
CC,1425,0.80602,2.39661,0.9598,1,discharge,3,-27.559,9.186,2.0,2.0,4.0833,3.4541,22.831,01-13-22_08.46_CC_protocol_HPPC_IN21700_30T_cycle_#1425.mat
CC,1425,0.80602,2.39661,0.9598,1,discharge,3,-27.559,9.186,10.0,9.9,4.0833,3.3538,26.4705,01-13-22_08.46_CC_protocol_HPPC_IN21700_30T_cycle_#1425.mat
CC,1425,0.80602,2.39661,0.9601,1,charge,3,2.542,0.847,2.0,2.0,4.0967,4.2001,40.675,01-13-22_08.46_CC_protocol_HPPC_IN21700_30T_cycle_#1425.mat
CC,1425,0.80602,2.39661,0.9601,1,charge,3,2.542,0.847,10.0,9.9,4.0967,4.2002,40.7144,01-13-22_08.46_CC_protocol_HPPC_IN21700_30T_cycle_#1425.mat
CC,1425,0.80602,2.39661,0.9201,2,discharge,0,-2.397,0.799,2.0,2.0,4.0616,3.9803,33.9231,01-13-22_08.46_CC_protocol_HPPC_IN21700_30T_cycle_#1425.mat
CC,1425,0.80602,2.39661,0.9201,2,discharge,0,-2.397,0.799,10.0,9.9,4.0616,3.9569,43.6869,01-13-22_08.46_CC_protocol_HPPC_IN21700_30T_cycle_#1425.mat
CC,1425,0.80602,2.39661,0.9201,2,charge,0,1.199,0.4,2.0,2.0,4.065,4.1056,33.8559,01-13-22_08.46_CC_protocol_HPPC_IN21700_30T_cycle_#1425.mat
CC,1425,0.80602,2.39661,0.9201,2,charge,0,1.199,0.4,10.0,9.9,4.065,4.1156,42.1948,01-13-22_08.46_CC_protocol_HPPC_IN21700_30T_cycle_#1425.mat
CC,1425,0.80602,2.39661,0.92,2,discharge,1,-9.585,3.195,2.0,2.0,4.0629,3.7839,29.1095,01-13-22_08.46_CC_protocol_HPPC_IN21700_30T_cycle_#1425.mat
CC,1425,0.80602,2.39661,0.92,2,discharge,1,-9.585,3.195,10.0,9.9,4.0629,3.7247,35.2861,01-13-22_08.46_CC_protocol_HPPC_IN21700_30T_cycle_#1425.mat
CC,1425,0.80602,2.39661,0.9201,2,charge,1,3.698,1.233,2.0,2.0,4.0709,4.2001,34.9406,01-13-22_08.46_CC_protocol_HPPC_IN21700_30T_cycle_#1425.mat
CC,1425,0.80602,2.39661,0.9201,2,charge,1,3.698,1.233,10.0,9.9,4.0709,4.2001,34.9406,01-13-22_08.46_CC_protocol_HPPC_IN21700_30T_cycle_#1425.mat
CC,1425,0.80602,2.39661,0.9199,2,discharge,2,-19.171,6.39,2.0,2.0,4.0644,3.5859,24.9596,01-13-22_08.46_CC_protocol_HPPC_IN21700_30T_cycle_#1425.mat
CC,1425,0.80602,2.39661,0.9199,2,discharge,2,-19.171,6.39,10.0,9.9,4.0644,3.4963,29.6333,01-13-22_08.46_CC_protocol_HPPC_IN21700_30T_cycle_#1425.mat
CC,1425,0.80602,2.39661,0.9202,2,charge,2,3.632,1.211,2.0,2.0,4.0746,4.2,34.5293,01-13-22_08.46_CC_protocol_HPPC_IN21700_30T_cycle_#1425.mat
CC,1425,0.80602,2.39661,0.9202,2,charge,2,3.632,1.211,10.0,9.9,4.0746,4.2,34.5293,01-13-22_08.46_CC_protocol_HPPC_IN21700_30T_cycle_#1425.mat
CC,1425,0.80602,2.39661,0.9199,2,discharge,3,-27.559,9.186,2.0,2.0,4.0663,3.438,22.7984,01-13-22_08.46_CC_protocol_HPPC_IN21700_30T_cycle_#1425.mat
CC,1425,0.80602,2.39661,0.9199,2,discharge,3,-27.559,9.186,10.0,9.9,4.0663,3.3211,27.0402,01-13-22_08.46_CC_protocol_HPPC_IN21700_30T_cycle_#1425.mat
CC,1425,0.80602,2.39661,0.9202,2,charge,3,3.502,1.167,2.0,1.9,4.0785,4.2001,34.725,01-13-22_08.46_CC_protocol_HPPC_IN21700_30T_cycle_#1425.mat
CC,1425,0.80602,2.39661,0.9202,2,charge,3,3.502,1.167,10.0,9.9,4.0785,4.2,34.6964,01-13-22_08.46_CC_protocol_HPPC_IN21700_30T_cycle_#1425.mat
CC,1425,0.80602,2.39661,0.8402,3,discharge,0,-2.396,0.799,2.0,2.0,3.9573,3.8892,28.4188,01-13-22_08.46_CC_protocol_HPPC_IN21700_30T_cycle_#1425.mat
CC,1425,0.80602,2.39661,0.8402,3,discharge,0,-2.396,0.799,10.0,9.9,3.9573,3.8674,37.5162,01-13-22_08.46_CC_protocol_HPPC_IN21700_30T_cycle_#1425.mat
CC,1425,0.80602,2.39661,0.8402,3,charge,0,1.197,0.399,2.0,2.0,3.9608,3.9939,27.6502,01-13-22_08.46_CC_protocol_HPPC_IN21700_30T_cycle_#1425.mat
CC,1425,0.80602,2.39661,0.8402,3,charge,0,1.197,0.399,10.0,9.9,3.9608,4.0035,35.6695,01-13-22_08.46_CC_protocol_HPPC_IN21700_30T_cycle_#1425.mat
CC,1425,0.80602,2.39661,0.8401,3,discharge,1,-9.586,3.195,2.0,2.0,3.9588,3.7123,25.7146,01-13-22_08.46_CC_protocol_HPPC_IN21700_30T_cycle_#1425.mat
CC,1425,0.80602,2.39661,0.8401,3,discharge,1,-9.586,3.195,10.0,9.9,3.9588,3.6563,31.5564,01-13-22_08.46_CC_protocol_HPPC_IN21700_30T_cycle_#1425.mat
CC,1425,0.80602,2.39661,0.8402,3,charge,1,4.793,1.598,2.0,2.0,3.9674,4.0916,25.9139,01-13-22_08.46_CC_protocol_HPPC_IN21700_30T_cycle_#1425.mat
