Repository: KikETs/ECM_HYBRID_BMS_JOINT

## Results

| Arm | Model | Size | Protocol | Result | Worst cell |
|---|---|---|---|---|---|
| SOP | 2RC table + trim (A8) | 4 effective coefficients, 2 EW states | leave-one-cell-out | usable current 69.6 % discharge, 59.5 % charge (τ = 10 s) | 59.9 % / 53.5 % (BOOST_REST) |
| SOH | dQ/dV ridge | 65 coefficients | leave-one-cell-out | RMSE 0.0094, bias −0.0005 | 0.0130 (BOOST_REST) |
| SOC | 2RC EKF, low-current gate | 3 states | leave-one-cell-out | **2.34 %p** over six sensor disturbances on estimated SOH (2.325 on true SOH), per cell 2.00–2.75 | 4.60 %p (BOOST_NEGPULSE_1S, current offset −0.10 A) |

The SOH arm was a 10,945-parameter CNN until the second audit round. Nested

File: analysis/uypydj_ecm.csv (part 29 of 80)
cell,cycle,SOH,CAP_Ah,SOC,direction,rate_rank,I_A,V_pre_V,rest_before_s,n_points,R0_mOhm,R1_mOhm,tau1_s,R2_mOhm,tau2_s,fit_rmse_mV
BOOST_REST,187,0.95751,2.83824,0.9998,discharge,2,-22.713,4.1734,634.2,101,10.0414,1.1397,0.4954,5.506,5.2991,0.4742
BOOST_REST,187,0.95751,2.83824,1.0,charge,2,1.284,4.1814,280.2,81,14.5656,0.01,0.05,0.01,2999.5583,0.1297
BOOST_REST,187,0.95751,2.83824,0.9997,discharge,3,-32.652,4.1739,634.8,101,10.0086,1.1966,0.5761,4.5256,5.3844,0.6733
BOOST_REST,187,0.95751,2.83824,0.9997,charge,3,1.283,4.182,382.1,77,14.1199,0.01,0.05,0.01,2999.6926,0.1525
BOOST_REST,187,0.95751,2.83824,0.9523,discharge,0,-2.842,4.1008,4788.1,100,9.4314,0.9184,0.5223,6.7665,8.3962,0.1457
BOOST_REST,187,0.95751,2.83824,0.9524,charge,0,1.421,4.1022,70.5,101,10.2296,0.9217,0.6457,7.3089,10.2347,0.0966
BOOST_REST,187,0.95751,2.83824,0.9523,discharge,1,-11.358,4.1017,635.6,101,9.6899,0.9188,0.5461,5.0176,6.6153,0.1983
BOOST_REST,187,0.95751,2.83824,0.9524,charge,1,5.677,4.1047,160.4,101,9.6154,1.0104,0.5476,7.6123,10.3515,0.1837
BOOST_REST,187,0.95751,2.83824,0.9522,discharge,2,-22.715,4.1018,680.9,101,9.8358,1.0142,0.6088,4.2346,7.0594,0.3968
BOOST_REST,187,0.95751,2.83824,0.9521,discharge,3,-32.652,4.1022,676.8,101,9.8711,0.9545,0.5583,4.3976,8.228,0.5157
BOOST_REST,187,0.95751,2.83824,0.905,discharge,0,-2.843,4.0821,4809.3,101,9.8622,0.9916,0.9709,6.31,9.6794,0.095
BOOST_REST,187,0.95751,2.83824,0.9051,charge,0,1.417,4.0833,70.5,101,9.4936,0.9415,0.4872,5.4227,7.6765,0.142
BOOST_REST,187,0.95751,2.83824,0.905,discharge,1,-11.358,4.0813,635.6,101,9.6249,0.879,0.5447,5.0955,7.2385,0.2359
BOOST_REST,187,0.95751,2.83824,0.9051,charge,1,5.677,4.0848,160.3,101,9.574,0.8891,0.5727,4.882,7.8882,0.1427
BOOST_REST,187,0.95751,2.83824,0.9049,discharge,2,-22.714,4.0823,680.9,100,9.6626,0.9736,0.6365,4.824,8.9594,0.3517
BOOST_REST,187,0.95751,2.83824,0.9052,charge,2,8.006,4.0861,280.1,101,12.3419,0.01,3000.0,0.01,3000.0,3.3319
BOOST_REST,187,0.95751,2.83824,0.9048,discharge,3,-32.653,4.0826,704.1,101,9.5789,0.8501,0.5261,5.4729,10.7307,0.4468
BOOST_REST,187,0.95751,2.83824,0.8104,discharge,0,-2.842,4.033,5373.4,101,9.4081,0.9187,0.6816,11.0567,11.7776,0.1483
BOOST_REST,187,0.95751,2.83824,0.8104,charge,0,1.419,4.035,70.5,101,9.3334,0.9283,0.7624,8.3196,10.1361,0.116
BOOST_REST,187,0.95751,2.83824,0.8103,discharge,1,-11.36,4.0334,635.6,101,9.3807,0.916,0.592,8.1711,8.4084,0.2117
BOOST_REST,187,0.95751,2.83824,0.8105,charge,1,5.679,4.0366,160.4,101,9.3624,0.9025,0.6431,6.4539,9.1565,0.1603
BOOST_REST,187,0.95751,2.83824,0.8102,discharge,2,-22.715,4.0336,681.0,101,9.3416,1.0661,0.6629,6.7104,8.8706,0.4171
BOOST_REST,187,0.95751,2.83824,0.8105,charge,2,12.322,4.0392,280.6,100,12.2008,0.01,0.05,0.01,3000.0,4.5947
BOOST_REST,187,0.95751,2.83824,0.8101,discharge,3,-32.652,4.0343,749.6,101,9.2587,0.8947,0.5402,6.3467,8.683,0.4643
BOOST_REST,187,0.95751,2.83824,0.7157,discharge,0,-2.84,3.9264,5422.0,101,9.1345,0.8987,0.4862,11.7366,12.3496,0.1465
BOOST_REST,187,0.95751,2.83824,0.7158,charge,0,1.421,3.9278,70.5,101,9.5439,1.1243,0.8857,8.3789,11.6833,0.1248
BOOST_REST,187,0.95751,2.83824,0.7157,discharge,1,-11.358,3.9265,635.6,101,9.1025,0.8116,0.4715,6.9561,6.8005,0.21
BOOST_REST,187,0.95751,2.83824,0.7158,charge,1,5.677,3.9314,160.4,101,8.9977,0.7822,0.5661,5.6816,8.5906,0.124
BOOST_REST,187,0.95751,2.83824,0.7156,discharge,2,-22.715,3.9267,681.0,101,9.1138,1.074,0.7063,5.1821,7.6025,0.3982
BOOST_REST,187,0.95751,2.83824,0.7159,charge,2,17.036,3.9332,280.3,101,8.767,0.7473,0.5854,6.5409,12.0762,0.3586
BOOST_REST,187,0.95751,2.83824,0.7155,discharge,3,-32.651,3.9272,802.0,101,9.0099,0.9335,0.6091,5.2356,8.5362,0.4923
BOOST_REST,187,0.95751,2.83824,0.6211,discharge,0,-2.842,3.8484,5546.9,101,8.9192,0.8047,0.5628,10.8839,11.8339,0.1349
BOOST_REST,187,0.95751,2.83824,0.6211,charge,0,1.419,3.8501,70.5,101,8.745,1.2034,0.8208,8.9298,12.8532,0.1249
BOOST_REST,187,0.95751,2.83824,0.621,discharge,1,-11.36,3.8484,635.6,100,8.9286,0.8466,0.5856,6.5695,7.9144,0.1959
BOOST_REST,187,0.95751,2.83824,0.6212,charge,1,5.677,3.8514,160.3,101,8.9901,0.8279,0.6085,6.675,9.4628,0.1492
BOOST_REST,187,0.95751,2.83824,0.6209,discharge,2,-22.713,3.8478,681.0,101,8.9022,0.8104,0.6028,5.6726,8.7472,0.322
BOOST_REST,187,0.95751,2.83824,0.6213,charge,2,17.036,3.8542,280.2,100,8.7222,0.7158,0.5649,5.498,9.3321,0.2342
BOOST_REST,187,0.95751,2.83824,0.6208,discharge,3,-32.652,3.8477,801.9,101,8.9009,0.731,0.5506,6.1595,10.4908,0.4092
BOOST_REST,187,0.95751,2.83824,0.6213,charge,3,28.392,3.8556,385.6,101,8.7962,3.5615,3.467,0.01,2999.9995,2.9804
BOOST_REST,187,0.95751,2.83824,0.5264,discharge,0,-2.842,3.7456,5615.1,101,9.0864,0.5736,0.8898,8.8106,12.6543,0.1164
BOOST_REST,187,0.95751,2.83824,0.5265,charge,0,1.418,3.7468,70.5,101,8.9371,0.7665,0.9373,7.6274,12.1225,0.1298
BOOST_REST,187,0.95751,2.83824,0.5264,discharge,1,-11.357,3.7457,635.5,101,8.9865,0.6006,0.7196,6.974,9.8938,0.152
BOOST_REST,187,0.95751,2.83824,0.5265,charge,1,5.678,3.749,160.4,101,8.9324,0.5404,0.6758,6.4037,9.2007,0.1284
BOOST_REST,187,0.95751,2.83824,0.5263,discharge,2,-22.716,3.7459,680.9,101,8.9383,0.6352,0.7064,6.258,9.3819,0.2797
BOOST_REST,187,0.95751,2.83824,0.5266,charge,2,17.037,3.7511,280.3,101,8.8171,0.8422,0.854,6.8449,13.2253,0.2225
BOOST_REST,187,0.95751,2.83824,0.5262,discharge,3,-32.651,3.746,801.8,100,8.8995,0.6172,0.69,6.4524,10.112,0.3588
BOOST_REST,187,0.95751,2.83824,0.5267,charge,3,28.394,3.7529,385.2,100,8.7098,0.6896,0.6056,6.6828,12.3374,0.3094
BOOST_REST,187,0.95751,2.83824,0.4318,discharge,0,-2.84,3.6606,5619.1,101,8.5857,0.5838,0.4849,8.1281,11.7864,0.0959
BOOST_REST,187,0.95751,2.83824,0.4318,charge,0,1.419,3.6619,70.5,101,9.4256,1.1892,1.6911,14.6052,35.2248,0.1248
BOOST_REST,187,0.95751,2.83824,0.4317,discharge,1,-11.36,3.6608,635.5,101,8.8646,0.5056,0.6718,7.2186,10.3877,0.1115
BOOST_REST,187,0.95751,2.83824,0.4319,charge,1,5.677,3.6652,160.3,101,8.7628,0.4973,0.4373,6.159,8.7559,0.1304
BOOST_REST,187,0.95751,2.83824,0.4316,discharge,2,-22.712,3.6617,681.0,101,8.9232,0.5545,0.7906,6.0895,8.9248,0.2755
BOOST_REST,187,0.95751,2.83824,0.432,charge,2,17.034,3.6674,280.2,101,8.7955,0.8125,0.9871,5.6912,11.4459,0.2251
BOOST_REST,187,0.95751,2.83824,0.4315,discharge,3,-32.652,3.662,801.9,101,8.8775,0.652,0.8381,6.3061,10.0919,0.3501
BOOST_REST,187,0.95751,2.83824,0.432,charge,3,28.392,3.6691,385.3,101,8.704,0.7286,0.7859,6.2674,13.0393,0.2884
BOOST_REST,187,0.95751,2.83824,0.3371,discharge,0,-2.842,3.5988,5619.0,101,8.9867,0.6238,0.8682,9.1156,14.56,0.0789
BOOST_REST,187,0.95751,2.83824,0.3372,charge,0,1.419,3.6001,70.5,101,9.09,1.2089,2.232,15.9238,41.9196,0.0982
BOOST_REST,187,0.95751,2.83824,0.3371,discharge,1,-11.358,3.5989,635.5,101,8.9567,0.4954,0.5773,7.389,10.6789,0.1486
BOOST_REST,187,0.95751,2.83824,0.3372,charge,1,5.675,3.6026,160.2,101,8.8791,0.5276,0.7008,6.9069,10.8844,0.1302
BOOST_REST,187,0.95751,2.83824,0.337,discharge,2,-22.714,3.5991,680.9,101,8.9583,0.5581,0.7534,6.5465,9.7565,0.2759
BOOST_REST,187,0.95751,2.83824,0.3373,charge,2,17.036,3.6049,280.3,101,8.8671,0.6755,0.9191,5.3091,9.7003,0.2121
BOOST_REST,187,0.95751,2.83824,0.3369,discharge,3,-32.654,3.5987,802.0,101,8.8751,0.5819,0.7189,6.8057,10.5077,0.3154
BOOST_REST,187,0.95751,2.83824,0.3374,charge,3,28.391,3.6081,385.5,101,8.7393,0.6947,0.8331,5.4595,11.4005,0.2973
BOOST_REST,187,0.95751,2.83824,0.2425,discharge,0,-2.842,3.5182,5619.2,101,9.3519,0.6409,0.6494,9.7031,13.4994,0.108
BOOST_REST,187,0.95751,2.83824,0.2425,charge,0,1.419,3.5198,70.5,100,9.355,1.1992,1.7917,14.992,32.9353,0.1129
BOOST_REST,187,0.95751,2.83824,0.2424,discharge,1,-11.359,3.5176,635.5,101,9.3264,0.6394,0.6924,7.6361,10.7675,0.1753
BOOST_REST,187,0.95751,2.83824,0.2426,charge,1,5.677,3.5239,160.4,101,9.3292,0.586,0.6802,8.4021,13.5055,0.105
BOOST_REST,187,0.95751,2.83824,0.2423,discharge,2,-22.714,3.5199,680.9,101,9.3962,0.5765,0.6308,7.728,10.5951,0.3183
BOOST_REST,187,0.95751,2.83824,0.2426,charge,2,17.036,3.5285,280.2,101,9.2055,0.4328,0.526,7.0967,10.6415,0.1746
BOOST_REST,187,0.95751,2.83824,0.2422,discharge,3,-32.65,3.5212,802.0,101,9.3931,0.666,0.7603,10.8447,16.5878,0.4307
BOOST_REST,187,0.95751,2.83824,0.2427,charge,3,28.39,3.5316,385.4,101,9.1197,0.4689,0.6552,5.7744,8.8628,0.2965
BOOST_REST,187,0.95751,2.83824,0.1951,discharge,0,-2.843,3.4688,5075.9,101,9.6629,0.6459,0.6227,9.7965,12.0,0.0819
BOOST_REST,187,0.95751,2.83824,0.1952,charge,0,1.421,3.47,70.6,101,10.1589,1.1123,1.2863,12.8741,23.4171,0.1278
BOOST_REST,187,0.95751,2.83824,0.1951,discharge,1,-11.36,3.4692,635.6,101,9.7308,0.7326,0.7206,8.9396,11.9671,0.1954
BOOST_REST,187,0.95751,2.83824,0.1952,charge,1,5.679,3.4755,160.3,101,9.5892,0.6042,0.644,8.3663,12.8236,0.1196
BOOST_REST,187,0.95751,2.83824,0.195,discharge,2,-22.716,3.4711,680.9,101,9.7338,0.7459,0.7939,12.4796,16.9065,0.3978
BOOST_REST,187,0.95751,2.83824,0.1953,charge,2,17.035,3.4788,280.4,101,9.4767,0.5783,0.7686,8.0984,13.4379,0.2106
BOOST_REST,187,0.95751,2.83824,0.1949,discharge,3,-32.652,3.4711,801.8,101,9.6628,0.7913,0.6363,200.0,296.1688,0.856
BOOST_REST,187,0.95751,2.83824,0.1954,charge,3,28.391,3.4809,386.0,101,9.3172,0.4937,0.6234,7.0478,11.3402,0.2707
BOOST_REST,187,0.95751,2.83824,0.1478,discharge,0,-2.84,3.4202,5075.7,101,10.189,0.5946,0.4394,10.8882,10.6209,0.1295
BOOST_REST,187,0.95751,2.83824,0.1479,charge,0,1.421,3.4224,70.5,101,10.1387,1.2677,1.4478,10.7568,17.0064,0.1115
BOOST_REST,187,0.95751,2.83824,0.1478,discharge,1,-11.358,3.4205,635.6,101,10.1692,1.0156,0.792,18.4979,21.57,0.2221
BOOST_REST,187,0.95751,2.83824,0.1479,charge,1,5.676,3.4277,160.4,101,10.0713,0.7374,0.6482,7.045,10.8195,0.1455
BOOST_REST,187,0.95751,2.83824,0.1477,discharge,2,-22.713,3.4223,680.8,101,10.0743,0.6626,0.3245,200.0,186.1657,0.8274
BOOST_REST,187,0.95751,2.83824,0.148,charge,2,17.032,3.4322,280.3,100,9.7316,0.6147,0.6587,7.7505,14.2056,0.2263
BOOST_REST,187,0.95751,2.83824,0.1481,charge,3,28.389,3.4346,385.3,101,9.4492,0.4778,0.5485,7.477,13.0699,0.3073
BOOST_REST,187,0.95751,2.83824,0.1005,discharge,0,-2.841,3.3679,5075.8,100,11.1305,1.3127,0.5783,25.1687,16.8585,0.1455
BOOST_REST,187,0.95751,2.83824,0.1006,charge,0,1.42,3.3711,70.5,101,10.6088,1.4577,0.3652,14.3253,11.4165,0.1217
BOOST_REST,187,0.95751,2.83824,0.1004,discharge,1,-11.358,3.3688,635.6,101,11.0662,1.4092,0.3857,200.0,102.7359,0.7396
BOOST_REST,187,0.95751,2.83824,0.1006,charge,1,5.676,3.3807,160.4,101,10.5285,1.0087,0.3517,8.354,7.7337,0.1595
BOOST_REST,187,0.95751,2.83824,0.1007,charge,2,17.036,3.3877,269.9,101,10.1129,0.9679,0.707,5.6741,9.4636,0.3431
BOOST_REST,187,0.95751,2.83824,0.1008,charge,3,28.391,3.3895,292.1,101,9.9318,0.8186,0.7194,7.1775,15.3675,0.3562
BOOST_REST,225,0.94743,2.80837,1.0,discharge,0,-2.812,4.1714,99999.0,101,10.6917,1.4081,0.6411,13.2811,10.838,0.1732
BOOST_REST,225,0.94743,2.80837,1.0,charge,0,1.402,4.1737,70.4,100,10.7079,9.3778,4.1815,0.01,6.0405,0.3218
BOOST_REST,225,0.94743,2.80837,0.9999,discharge,1,-11.239,4.1708,635.2,101,10.5073,1.2931,0.4816,8.004,6.753,0.321
BOOST_REST,225,0.94743,2.80837,1.0,charge,1,1.399,4.1765,160.3,101,16.8745,0.0111,0.05,0.01,2988.7358,0.1104
BOOST_REST,225,0.94743,2.80837,0.9998,discharge,2,-22.474,4.1706,635.3,101,10.415,1.2062,0.4795,5.3131,5.1203,0.5124
BOOST_REST,225,0.94743,2.80837,1.0,charge,2,1.292,4.1791,280.4,96,16.2645,0.01,0.05,0.01,2999.9987,0.1126
BOOST_REST,225,0.94743,2.80837,0.9997,discharge,3,-32.305,4.1708,634.3,101,10.3416,1.2433,0.5496,4.3686,5.3114,0.7548
BOOST_REST,225,0.94743,2.80837,1.0,charge,3,1.281,4.1808,385.4,80,15.0637,0.01,0.05,0.01,2999.6097,0.1358
BOOST_REST,225,0.94743,2.80837,0.9531,discharge,0,-2.811,4.1003,4788.4,101,9.9425,0.9887,0.7245,7.0678,9.1665,0.1228
BOOST_REST,225,0.94743,2.80837,0.9532,charge,0,1.404,4.1024,70.5,101,10.0886,1.156,0.8777,7.5498,10.6529,0.1406
BOOST_REST,225,0.94743,2.80837,0.9531,discharge,1,-11.237,4.1007,635.6,101,10.0152,0.9304,0.4856,4.9751,6.2584,0.2459
BOOST_REST,225,0.94743,2.80837,0.9532,charge,1,5.619,4.1044,160.3,100,9.9922,1.0273,0.6339,7.9648,10.5698,0.1653
BOOST_REST,225,0.94743,2.80837,0.953,discharge,2,-22.474,4.1014,681.0,101,10.0025,1.0277,0.5848,4.1387,6.8901,0.4181
BOOST_REST,225,0.94743,2.80837,0.9533,charge,2,6.886,4.106,280.5,101,13.6684,0.01,0.05,0.01,2999.5084,0.2326
BOOST_REST,225,0.94743,2.80837,0.9529,discharge,3,-32.302,4.1017,693.7,101,9.9075,0.9575,0.5484,4.2266,8.0126,0.5076
BOOST_REST,225,0.94743,2.80837,0.9533,charge,3,6.814,4.1074,385.5,101,13.6092,0.01,0.05,0.01,2999.7342,0.3257
BOOST_REST,225,0.94743,2.80837,0.9063,discharge,0,-2.812,4.0822,4846.3,101,9.7281,0.9757,0.531,6.0069,8.2097,0.1261
BOOST_REST,225,0.94743,2.80837,0.9064,charge,0,1.405,4.0833,70.5,100,9.5351,1.0181,0.5127,5.3782,7.7331,0.121
BOOST_REST,225,0.94743,2.80837,0.9063,discharge,1,-11.236,4.0816,635.6,100,9.6954,0.8981,0.5497,5.0276,7.2086,0.2308
BOOST_REST,225,0.94743,2.80837,0.9064,charge,1,5.619,4.0848,160.2,101,9.7099,0.9593,0.8075,4.9625,8.5998,0.237
BOOST_REST,225,0.94743,2.80837,0.9062,discharge,2,-22.472,4.0823,680.9,101,9.8224,0.9802,0.6359,4.8125,8.9327,0.3867
BOOST_REST,225,0.94743,2.80837,0.9065,charge,2,9.103,4.0862,280.0,101,12.5025,0.01,0.05,0.01,2999.9997,0.597
BOOST_REST,225,0.94743,2.80837,0.9061,discharge,3,-32.304,4.0825,717.4,101,9.8151,0.8722,0.5355,5.3776,10.5036,0.4385
BOOST_REST,225,0.94743,2.80837,0.9065,charge,3,9.086,4.0874,385.3,101,12.3972,0.01,0.05,0.01,3000.0,0.9316
BOOST_REST,225,0.94743,2.80837,0.8127,discharge,0,-2.812,4.0335,5412.5,101,9.4991,1.0421,0.6546,11.2566,11.694,0.1063
BOOST_REST,225,0.94743,2.80837,0.8127,charge,0,1.405,4.0348,70.5,101,10.0605,0.8777,0.72,8.523,10.0282,0.121
BOOST_REST,225,0.94743,2.80837,0.8126,discharge,1,-11.237,4.0339,635.6,101,9.5805,0.9179,0.5825,8.385,8.4492,0.2485
BOOST_REST,225,0.94743,2.80837,0.8128,charge,1,5.617,4.0371,160.4,101,9.5805,0.9182,0.6394,6.63,9.1408,0.1566
BOOST_REST,225,0.94743,2.80837,0.8125,discharge,2,-22.475,4.0343,680.9,101,9.5582,1.0523,0.6641,6.7088,8.5358,0.4194
BOOST_REST,225,0.94743,2.80837,0.8129,charge,2,13.03,4.0391,280.3,101,11.9872,0.3662,0.0524,0.01,3000.0,0.0853
BOOST_REST,225,0.94743,2.80837,0.8124,discharge,3,-32.303,4.0347,759.3,101,9.4737,0.8943,0.526,6.2573,8.2959,0.4573
BOOST_REST,225,0.94743,2.80837,0.8129,charge,3,13.128,4.0411,385.4,101,12.1067,0.01,0.0554,0.01,2999.9967,0.8709
BOOST_REST,225,0.94743,2.80837,0.719,discharge,0,-2.811,3.926,5455.4,101,9.3113,0.9649,0.5453,11.7694,12.3126,0.1041
BOOST_REST,225,0.94743,2.80837,0.7191,charge,0,1.405,3.928,70.5,101,9.3463,1.0981,0.9603,8.3602,11.3653,0.1456
BOOST_REST,225,0.94743,2.80837,0.719,discharge,1,-11.239,3.926,635.6,101,9.3324,0.8272,0.5344,7.0514,6.9869,0.1678
BOOST_REST,225,0.94743,2.80837,0.7191,charge,1,5.619,3.931,160.3,101,9.1236,0.8618,0.4983,5.9386,8.584,0.1617
BOOST_REST,225,0.94743,2.80837,0.7189,discharge,2,-22.475,3.9256,680.9,101,9.3218,1.0569,0.7307,5.2502,7.5875,0.3387
BOOST_REST,225,0.94743,2.80837,0.7192,charge,2,16.855,3.933,280.4,100,9.0192,0.7191,0.593,6.74,11.9519,0.2443
BOOST_REST,225,0.94743,2.80837,0.7188,discharge,3,-32.305,3.9267,801.8,101,9.2514,0.9298,0.6141,5.279,8.4705,0.4663
BOOST_REST,225,0.94743,2.80837,0.7193,charge,3,22.78,3.9338,385.5,101,10.9196,0.7723,0.174,0.01,3000.0,0.2896
BOOST_REST,225,0.94743,2.80837,0.6254,discharge,0,-2.813,3.8488,5557.7,100,8.997,0.7849,0.4951,10.7338,11.466,0.1371
BOOST_REST,225,0.94743,2.80837,0.6255,charge,0,1.404,3.851,70.6,101,9.0141,0.9972,0.435,8.0297,9.8842,0.1044
BOOST_REST,225,0.94743,2.80837,0.6253,discharge,1,-11.239,3.8494,635.5,101,9.2431,0.8262,0.591,6.8833,8.0833,0.1867
BOOST_REST,225,0.94743,2.80837,0.6255,charge,1,5.617,3.8534,160.4,101,9.1373,0.8074,0.5992,6.5652,9.1372,0.1271
BOOST_REST,225,0.94743,2.80837,0.6253,discharge,2,-22.475,3.8482,680.9,101,9.1819,0.8071,0.6058,5.8181,8.5138,0.3374
BOOST_REST,225,0.94743,2.80837,0.6256,charge,2,16.855,3.8554,280.6,101,9.0116,0.7183,0.564,5.6478,9.4396,0.2353
BOOST_REST,225,0.94743,2.80837,0.6252,discharge,3,-32.303,3.8488,801.9,101,9.1638,0.7401,0.6059,6.2077,10.2283,0.3599
BOOST_REST,225,0.94743,2.80837,0.6257,charge,3,28.09,3.8569,385.3,101,8.9938,3.5668,3.4549,0.01,2999.9974,2.355
BOOST_REST,225,0.94743,2.80837,0.5317,discharge,0,-2.811,3.749,5614.1,101,9.0472,0.6957,0.6675,9.1468,12.8005,0.1106
BOOST_REST,225,0.94743,2.80837,0.5318,charge,0,1.403,3.7496,70.5,101,9.3593,0.7178,0.755,7.7025,11.4649,0.1296
BOOST_REST,225,0.94743,2.80837,0.5317,discharge,1,-11.238,3.749,635.5,101,9.0059,0.6389,0.6361,6.9874,9.6853,0.1626
BOOST_REST,225,0.94743,2.80837,0.5318,charge,1,5.62,3.7517,160.2,101,9.0913,0.5901,0.6104,6.6833,9.5581,0.0993
BOOST_REST,225,0.94743,2.80837,0.5316,discharge,2,-22.473,3.7492,680.9,101,8.9979,0.6083,0.6438,6.1911,9.0301,0.289
BOOST_REST,225,0.94743,2.80837,0.5319,charge,2,16.855,3.7547,280.2,101,8.8704,0.8365,0.8756,6.9611,13.1005,0.2171
BOOST_REST,225,0.94743,2.80837,0.5315,discharge,3,-32.305,3.7491,802.1,101,8.956,0.6083,0.6923,6.3896,9.9596,0.37
BOOST_REST,225,0.94743,2.80837,0.5321,charge,3,28.089,3.7565,385.7,101,8.7739,0.6712,0.6572,6.633,11.999,0.2605
BOOST_REST,225,0.94743,2.80837,0.4381,discharge,0,-2.811,3.6632,5619.0,101,8.7902,0.5477,0.6653,8.3569,12.3736,0.0809
BOOST_REST,225,0.94743,2.80837,0.4382,charge,0,1.402,3.6651,70.5,101,8.8583,0.5794,1.0806,7.9439,13.7249,0.093
BOOST_REST,225,0.94743,2.80837,0.4381,discharge,1,-11.239,3.6637,635.5,101,8.9387,0.5133,0.7215,7.2407,10.4933,0.1551
BOOST_REST,225,0.94743,2.80837,0.4382,charge,1,5.617,3.6675,160.3,101,8.8545,0.4512,0.6672,6.1871,8.9455,0.1298
BOOST_REST,225,0.94743,2.80837,0.438,discharge,2,-22.475,3.6647,680.9,101,8.9456,0.5538,0.7525,6.0335,8.7395,0.2748
BOOST_REST,225,0.94743,2.80837,0.4383,charge,2,16.855,3.6691,280.4,101,8.8408,0.8828,1.1008,5.9222,12.4689,0.1995
BOOST_REST,225,0.94743,2.80837,0.4379,discharge,3,-32.303,3.6644,802.1,101,8.8807,0.6545,0.8381,6.2115,9.9006,0.3663
BOOST_REST,225,0.94743,2.80837,0.4384,charge,3,28.089,3.6715,385.3,101,8.7204,0.7414,0.8455,6.3628,13.4139,0.2656
BOOST_REST,225,0.94743,2.80837,0.3445,discharge,0,-2.811,3.6001,5619.1,101,9.2948,0.6114,1.1969,9.5489,15.6236,0.1074
BOOST_REST,225,0.94743,2.80837,0.3445,charge,0,1.404,3.6016,70.5,101,8.6294,0.8156,0.101,6.8814,9.6361,0.1192
BOOST_REST,225,0.94743,2.80837,0.3444,discharge,1,-11.239,3.6004,635.6,101,9.2254,0.4934,0.643,7.5298,10.7555,0.1704
BOOST_REST,225,0.94743,2.80837,0.3446,charge,1,5.618,3.6043,160.3,101,9.1491,0.5464,0.8269,7.3077,11.785,0.1196
BOOST_REST,225,0.94743,2.80837,0.3443,discharge,2,-22.476,3.5999,681.0,101,9.1912,0.5372,0.7487,6.63,9.5727,0.2763
BOOST_REST,225,0.94743,2.80837,0.3447,charge,2,16.855,3.6073,280.4,101,9.0738,0.6437,0.8768,5.4711,9.5853,0.2436
BOOST_REST,225,0.94743,2.80837,0.3442,discharge,3,-32.303,3.601,802.0,101,9.1823,0.577,0.7553,6.8957,10.4373,0.327
BOOST_REST,225,0.94743,2.80837,0.3448,charge,3,28.088,3.6098,385.5,101,9.0064,0.6936,0.8851,5.571,11.3628,0.2606
BOOST_REST,225,0.94743,2.80837,0.2508,discharge,0,-2.813,3.5225,5619.2,101,9.5236,0.541,0.4537,9.3901,12.3027,0.1188
BOOST_REST,225,0.94743,2.80837,0.2509,charge,0,1.406,3.524,70.5,101,9.348,0.6705,0.4122,7.9931,11.4068,0.1165
BOOST_REST,225,0.94743,2.80837,0.2508,discharge,1,-11.236,3.5227,635.6,101,9.6148,0.6224,0.8214,7.9128,11.0668,0.1311
BOOST_REST,225,0.94743,2.80837,0.2509,charge,1,5.617,3.5276,160.2,100,9.4945,0.5798,0.6932,8.3615,13.1335,0.128
BOOST_REST,225,0.94743,2.80837,0.2507,discharge,2,-22.474,3.5238,680.9,101,9.5708,0.6198,0.7083,7.9334,10.9782,0.3127
BOOST_REST,225,0.94743,2.80837,0.251,charge,2,16.854,3.5324,280.4,101,9.3275,0.4617,0.5048,6.9739,10.3856,0.1946
BOOST_REST,225,0.94743,2.80837,0.2506,discharge,3,-32.305,3.5246,802.1,101,9.547,0.7372,0.8116,11.8883,18.6683,0.4519
BOOST_REST,225,0.94743,2.80837,0.2511,charge,3,28.09,3.5355,385.3,101,9.2548,0.4771,0.647,5.7598,8.9051,0.2989
BOOST_REST,225,0.94743,2.80837,0.204,discharge,0,-2.813,3.4745,5076.2,101,9.8101,0.57,0.3501,9.4944,10.8708,0.1202
BOOST_REST,225,0.94743,2.80837,0.2041,charge,0,1.405,3.4764,70.5,101,9.8928,0.7748,0.8307,9.2835,13.6608,0.1036
BOOST_REST,225,0.94743,2.80837,0.204,discharge,1,-11.241,3.4751,635.6,101,9.9215,0.7842,0.7225,9.3893,12.4581,0.1801
BOOST_REST,225,0.94743,2.80837,0.2041,charge,1,5.617,3.4814,160.4,101,9.7696,0.69,0.7151,8.3987,13.2083,0.1275
BOOST_REST,225,0.94743,2.80837,0.2038,discharge,2,-22.475,3.4768,680.9,101,9.9,0.7146,0.69,13.2002,16.8927,0.4149
BOOST_REST,225,0.94743,2.80837,0.2042,charge,2,16.856,3.4852,280.6,101,9.6095,0.5739,0.6343,8.0683,13.279,0.2556
BOOST_REST,225,0.94743,2.80837,0.2038,discharge,3,-32.303,3.4772,802.0,100,9.8421,0.7909,0.5904,199.9999,281.414,0.8422
BOOST_REST,225,0.94743,2.80837,0.2043,charge,3,28.089,3.4875,385.2,101,9.4595,0.4598,0.5494,6.8669,10.7897,0.2525
BOOST_REST,225,0.94743,2.80837,0.1572,discharge,0,-2.811,3.4257,5075.6,101,10.3596,0.6769,0.4655,11.4484,11.1302,0.1335
BOOST_REST,225,0.94743,2.80837,0.1573,charge,0,1.402,3.428,70.5,101,10.2418,0.8061,0.3479,8.9562,10.281,0.0901
BOOST_REST,225,0.94743,2.80837,0.1571,discharge,1,-11.239,3.4263,635.5,101,10.3618,1.0198,0.6634,18.0823,19.4788,0.2685
BOOST_REST,225,0.94743,2.80837,0.1573,charge,1,5.619,3.4342,160.5,101,10.1229,0.7555,0.5768,7.2708,10.5298,0.139
BOOST_REST,225,0.94743,2.80837,0.1571,discharge,2,-22.474,3.4283,681.0,101,10.2918,0.777,0.3549,200.0,181.2892,0.67
BOOST_REST,225,0.94743,2.80837,0.1574,charge,2,16.856,3.438,280.2,101,9.9229,0.6195,0.6297,7.5857,13.3075,0.237
BOOST_REST,225,0.94743,2.80837,0.1575,charge,3,28.091,3.44,385.4,100,9.6418,0.4908,0.5585,7.3092,12.5822,0.2889
BOOST_REST,225,0.94743,2.80837,0.1104,discharge,0,-2.811,3.37,5075.4,100,10.9711,1.4774,0.4322,24.7019,15.9176,0.1336
BOOST_REST,225,0.94743,2.80837,0.1104,charge,0,1.404,3.3741,70.5,101,11.1257,1.4115,0.6257,14.9068,12.2481,0.1198
BOOST_REST,225,0.94743,2.80837,0.1103,discharge,1,-11.239,3.3717,635.6,101,11.3527,1.6098,0.4327,200.0,101.7545,0.6299
BOOST_REST,225,0.94743,2.80837,0.1105,charge,1,5.617,3.3835,160.4,101,10.809,1.0391,0.3999,8.6582,7.9041,0.168
BOOST_REST,225,0.94743,2.80837,0.1105,charge,2,16.854,3.3907,273.2,100,10.2057,0.9653,0.6614,5.7866,9.2175,0.3635
BOOST_REST,225,0.94743,2.80837,0.1106,charge,3,28.09,3.3924,302.2,101,9.8927,0.8442,0.7147,7.1887,15.011,0.3821
BOOST_REST,262,0.93814,2.78084,1.0,discharge,0,-2.783,4.1685,99999.0,101,11.196,1.4881,0.6533,13.3322,10.3943,0.1385
BOOST_REST,262,0.93814,2.78084,1.0,charge,0,1.389,4.1708,70.4,100,11.0393,1.1502,0.2749,13.5166,8.6078,0.1371
BOOST_REST,262,0.93814,2.78084,0.9999,discharge,1,-11.127,4.1679,635.5,101,10.9738,1.3657,0.446,8.0083,6.4508,0.3678
BOOST_REST,262,0.93814,2.78084,1.0,charge,1,1.479,4.1741,160.5,101,17.5855,0.01,0.05,0.01,2999.8166,0.1167
BOOST_REST,262,0.93814,2.78084,0.9998,discharge,2,-22.257,4.1677,636.3,101,10.8529,1.2952,0.4449,5.4031,5.1356,0.5853
BOOST_REST,262,0.93814,2.78084,1.0,charge,2,1.349,4.1766,280.4,101,17.4308,0.01,0.05,0.01,2999.9999,0.1751
BOOST_REST,262,0.93814,2.78084,0.9998,discharge,3,-31.988,4.167,634.9,101,10.7423,1.3055,0.5105,4.6296,5.5623,0.837
BOOST_REST,262,0.93814,2.78084,1.0,charge,3,1.282,4.1784,385.6,95,16.9257,0.0101,0.05,0.01,2996.9318,0.1637
BOOST_REST,262,0.93814,2.78084,0.9536,discharge,0,-2.782,4.0995,4787.0,101,10.244,1.0385,0.3938,7.045,7.709,0.152
BOOST_REST,262,0.93814,2.78084,0.9537,charge,0,1.391,4.1016,70.4,101,10.4751,1.2388,0.5089,7.4777,8.9496,0.1387
BOOST_REST,262,0.93814,2.78084,0.9536,discharge,1,-11.126,4.1004,635.5,101,10.5289,1.0324,0.4495,5.1847,6.2403,0.2591
BOOST_REST,262,0.93814,2.78084,0.9537,charge,1,5.564,4.1029,160.5,101,9.5199,1.9112,0.1429,7.6628,8.0523,0.3461
BOOST_REST,262,0.93814,2.78084,0.9535,discharge,2,-22.253,4.1006,680.8,100,10.4943,1.0616,0.5585,4.3989,6.9657,0.4152
BOOST_REST,262,0.93814,2.78084,0.9537,charge,2,6.567,4.1058,280.5,101,10.3385,4.0509,0.05,0.01,2999.9999,0.501
BOOST_REST,262,0.93814,2.78084,0.9534,discharge,3,-31.99,4.1011,690.6,101,10.3601,1.0044,0.5118,4.7091,8.5088,0.5435
BOOST_REST,262,0.93814,2.78084,0.9537,charge,3,6.483,4.1072,385.6,101,12.7563,1.6017,0.05,0.01,3000.0,0.4704
BOOST_REST,262,0.93814,2.78084,0.9073,discharge,0,-2.783,4.0818,4842.3,101,10.2754,0.9786,0.6946,6.4746,8.7401,0.1203
BOOST_REST,262,0.93814,2.78084,0.9073,charge,0,1.391,4.0822,70.4,100,10.8317,0.9727,0.7195,5.7159,8.1401,0.1315
BOOST_REST,262,0.93814,2.78084,0.9072,discharge,1,-11.128,4.082,635.5,100,10.241,0.9527,0.5895,5.326,7.4367,0.2076
BOOST_REST,262,0.93814,2.78084,0.9074,charge,1,5.564,4.0846,160.4,101,9.5561,1.244,0.1726,4.9737,6.3272,0.249
BOOST_REST,262,0.93814,2.78084,0.9071,discharge,2,-22.255,4.0821,680.8,101,10.1527,1.0052,0.6026,5.1276,9.0488,0.3727
BOOST_REST,262,0.93814,2.78084,0.9074,charge,2,8.766,4.0863,280.4,101,7.7767,5.2271,0.076,0.01,3000.0,0.5888
BOOST_REST,262,0.93814,2.78084,0.9071,discharge,3,-31.99,4.0823,714.3,100,10.0389,0.8652,0.5007,5.878,10.8521,0.4147
BOOST_REST,262,0.93814,2.78084,0.9074,charge,3,8.719,4.0874,385.3,101,9.6465,3.3053,0.05,0.01,3000.0,0.7108
BOOST_REST,262,0.93814,2.78084,0.8146,discharge,0,-2.783,4.0325,5409.2,101,9.631,0.9818,0.5816,11.0339,11.069,0.1043
BOOST_REST,262,0.93814,2.78084,0.8146,charge,0,1.391,4.0345,70.4,100,9.4423,1.0526,0.5375,8.5708,9.6831,0.1458
BOOST_REST,262,0.93814,2.78084,0.8145,discharge,1,-11.128,4.0329,635.6,101,9.6848,0.9553,0.6007,8.5338,8.5339,0.1949
BOOST_REST,262,0.93814,2.78084,0.8146,charge,1,5.562,4.0369,160.4,101,9.5363,0.9249,0.5721,6.6605,8.7574,0.1635
BOOST_REST,262,0.93814,2.78084,0.8144,discharge,2,-22.255,4.0332,680.9,101,9.6731,1.0639,0.6748,6.9938,8.7649,0.4117
BOOST_REST,262,0.93814,2.78084,0.8147,charge,2,12.878,4.0383,280.6,101,8.8467,3.7331,0.081,0.01,3000.0,0.5799
BOOST_REST,262,0.93814,2.78084,0.8143,discharge,3,-31.988,4.0337,758.5,101,9.5846,0.886,0.5241,6.6429,8.5469,0.4354
BOOST_REST,262,0.93814,2.78084,0.8147,charge,3,12.91,4.0405,385.9,101,9.9866,2.3947,0.05,0.01,2999.9995,0.6282
BOOST_REST,262,0.93814,2.78084,0.7219,discharge,0,-2.784,3.9251,5453.5,101,9.3211,1.0616,0.722,12.443,13.4063,0.1054
BOOST_REST,262,0.93814,2.78084,0.7219,charge,0,1.389,3.928,70.5,100,9.4949,0.7821,0.3844,7.9476,8.7969,0.0932
BOOST_REST,262,0.93814,2.78084,0.7218,discharge,1,-11.13,3.9259,635.5,101,9.5994,0.8097,0.4915,7.2416,6.9902,0.2101
BOOST_REST,262,0.93814,2.78084,0.722,charge,1,5.564,3.9311,160.5,101,9.4823,0.8408,0.6346,6.329,9.2503,0.1258
BOOST_REST,262,0.93814,2.78084,0.7217,discharge,2,-22.255,3.9262,680.9,101,9.6092,1.0461,0.7032,5.5588,7.7093,0.4092
BOOST_REST,262,0.93814,2.78084,0.722,charge,2,16.691,3.9329,280.2,101,8.2447,1.507,0.0915,6.1387,8.6492,0.6934
BOOST_REST,262,0.93814,2.78084,0.7216,discharge,3,-31.988,3.9266,801.7,101,9.5002,0.9279,0.5945,5.7755,8.8546,0.5032
BOOST_REST,262,0.93814,2.78084,0.722,charge,3,22.0,3.934,385.4,101,6.6438,5.476,0.1271,0.01,3000.0,1.8231
BOOST_REST,262,0.93814,2.78084,0.6291,discharge,0,-2.784,3.8508,5549.9,101,9.6042,0.8858,0.7938,11.5803,13.1997,0.135
BOOST_REST,262,0.93814,2.78084,0.6292,charge,0,1.391,3.8514,70.5,101,10.0117,1.1994,0.925,9.1998,13.1453,0.1285
BOOST_REST,262,0.93814,2.78084,0.6291,discharge,1,-11.128,3.8506,635.5,101,9.4766,0.8126,0.5577,7.169,8.1294,0.1922
BOOST_REST,262,0.93814,2.78084,0.6292,charge,1,5.564,3.8548,160.5,101,9.4308,0.7796,0.6649,6.6784,9.2308,0.1405
BOOST_REST,262,0.93814,2.78084,0.629,discharge,2,-22.253,3.8502,680.9,101,9.469,0.8175,0.6222,6.228,8.8138,0.3735
BOOST_REST,262,0.93814,2.78084,0.6293,charge,2,16.688,3.8571,280.6,101,9.2591,0.7766,0.6942,5.9406,10.1347,0.2123
BOOST_REST,262,0.93814,2.78084,0.6289,discharge,3,-31.988,3.8502,801.8,101,9.3993,0.7377,0.5591,6.8154,10.5533,0.4229
BOOST_REST,262,0.93814,2.78084,0.6293,charge,3,27.814,3.8583,385.7,101,6.5274,2.6256,0.0834,3.3715,2.8205,2.632
BOOST_REST,262,0.93814,2.78084,0.5364,discharge,0,-2.781,3.7516,5608.1,101,9.311,0.5812,0.5213,9.039,11.279,0.1336
BOOST_REST,262,0.93814,2.78084,0.5365,charge,0,1.39,3.7531,70.5,101,9.0953,0.9058,0.7536,8.3587,12.439,0.118
BOOST_REST,262,0.93814,2.78084,0.5363,discharge,1,-11.127,3.7518,635.6,101,9.3299,0.6224,0.6048,7.2426,9.4503,0.1803
BOOST_REST,262,0.93814,2.78084,0.5365,charge,1,5.562,3.7553,160.4,101,9.2952,0.6375,0.7752,7.0417,9.8136,0.1441
BOOST_REST,262,0.93814,2.78084,0.5363,discharge,2,-22.253,3.751,680.8,101,9.267,0.6428,0.6883,6.6381,9.3748,0.2762
BOOST_REST,262,0.93814,2.78084,0.5366,charge,2,16.69,3.7577,280.3,100,9.1669,0.8362,0.8211,7.059,12.3051,0.2276
BOOST_REST,262,0.93814,2.78084,0.5362,discharge,3,-31.988,3.7517,801.7,101,9.2603,0.6027,0.6483,6.9617,10.2159,0.361
BOOST_REST,262,0.93814,2.78084,0.5366,charge,3,27.814,3.7595,385.4,101,7.9677,1.504,0.0877,5.9791,8.3934,1.0759
BOOST_REST,262,0.93814,2.78084,0.4437,discharge,0,-2.784,3.6648,5616.7,101,9.1996,0.5577,0.4044,8.4912,11.5956,0.1295
BOOST_REST,262,0.93814,2.78084,0.4437,charge,0,1.392,3.6663,70.5,100,9.2847,0.5117,0.9125,7.9182,12.406,0.0785
BOOST_REST,262,0.93814,2.78084,0.4436,discharge,1,-11.13,3.6643,635.6,101,9.2078,0.4999,0.6147,7.4308,10.0395,0.1641
BOOST_REST,262,0.93814,2.78084,0.4438,charge,1,5.564,3.6688,160.4,101,9.169,0.5243,0.5988,6.5498,9.1779,0.1338
BOOST_REST,262,0.93814,2.78084,0.4435,discharge,2,-22.253,3.6646,680.8,101,9.2163,0.5583,0.7183,6.4153,8.8095,0.2813
BOOST_REST,262,0.93814,2.78084,0.4439,charge,2,16.69,3.6713,280.4,101,9.1212,0.8379,1.0006,6.0976,11.5746,0.2272
BOOST_REST,262,0.93814,2.78084,0.4434,discharge,3,-31.989,3.6656,801.8,101,9.2205,0.64,0.8321,6.8051,10.2232,0.327
BOOST_REST,262,0.93814,2.78084,0.4439,charge,3,27.816,3.6732,385.6,101,9.0196,0.7356,0.7939,6.5258,12.6403,0.2739
BOOST_REST,262,0.93814,2.78084,0.3509,discharge,0,-2.783,3.6003,5617.1,101,9.0146,0.591,0.6651,8.9057,12.7292,0.0805
BOOST_REST,262,0.93814,2.78084,0.351,charge,0,1.39,3.6025,70.5,101,9.2384,0.5699,0.8834,7.7794,12.1848,0.1241
BOOST_REST,262,0.93814,2.78084,0.3509,discharge,1,-11.128,3.6011,635.5,101,9.3359,0.5263,0.7265,7.7948,10.9736,0.1652
BOOST_REST,262,0.93814,2.78084,0.351,charge,1,5.564,3.6052,160.5,101,9.2806,0.5573,0.8988,7.3459,11.4202,0.1223
BOOST_REST,262,0.93814,2.78084,0.3508,discharge,2,-22.253,3.6015,680.9,101,9.315,0.5651,0.7463,6.9517,9.7659,0.2741
BOOST_REST,262,0.93814,2.78084,0.3511,charge,2,16.69,3.6084,280.5,101,9.1694,0.6601,0.8584,5.6103,9.4937,0.2069
BOOST_REST,262,0.93814,2.78084,0.3507,discharge,3,-31.988,3.6019,801.8,101,9.2747,0.5765,0.7138,7.4613,10.8649,0.3577
BOOST_REST,262,0.93814,2.78084,0.3512,charge,3,27.814,3.611,385.3,101,9.0952,0.7185,0.8912,5.7711,11.4197,0.2711
BOOST_REST,262,0.93814,2.78084,0.2582,discharge,0,-2.785,3.5255,5617.4,101,9.7597,0.7995,1.3173,11.807,18.256,0.1075
BOOST_REST,262,0.93814,2.78084,0.2583,charge,0,1.388,3.527,70.5,101,9.5882,1.2185,2.0271,10.367,20.7552,0.1114
BOOST_REST,262,0.93814,2.78084,0.2582,discharge,1,-11.128,3.5256,635.5,101,9.6574,0.6133,0.6729,8.1625,10.8021,0.1823
BOOST_REST,262,0.93814,2.78084,0.2583,charge,1,5.564,3.5305,160.5,101,9.5707,0.5776,0.6258,8.3022,12.6435,0.104
BOOST_REST,262,0.93814,2.78084,0.2581,discharge,2,-22.253,3.5264,680.8,100,9.7903,0.6264,0.6919,8.6831,11.5952,0.3123
BOOST_REST,262,0.93814,2.78084,0.2584,charge,2,16.69,3.535,280.5,100,9.5867,0.4831,0.6083,7.0641,10.3913,0.1904
BOOST_REST,262,0.93814,2.78084,0.258,discharge,3,-31.988,3.5268,801.5,101,9.8118,0.746,0.8061,15.1759,22.9798,0.4042
BOOST_REST,262,0.93814,2.78084,0.2585,charge,3,27.815,3.5383,385.8,100,9.4953,0.5109,0.6669,5.9071,8.9852,0.3031
BOOST_REST,262,0.93814,2.78084,0.2119,discharge,0,-2.781,3.479,5075.0,101,10.2132,0.5794,0.4512,10.3468,11.6795,0.1138
BOOST_REST,262,0.93814,2.78084,0.2119,charge,0,1.389,3.4808,70.5,101,10.2063,0.8338,1.0793,9.9031,14.8031,0.1098
BOOST_REST,262,0.93814,2.78084,0.2118,discharge,1,-11.128,3.4792,635.5,101,10.2212,0.7663,0.6794,9.9509,12.3611,0.2203
BOOST_REST,262,0.93814,2.78084,0.2119,charge,1,5.564,3.4858,160.4,101,10.0379,0.6351,0.5275,8.0388,11.5139,0.1332
BOOST_REST,262,0.93814,2.78084,0.2117,discharge,2,-22.255,3.4812,680.9,101,10.1746,0.7469,0.6127,15.44,18.6384,0.439
BOOST_REST,262,0.93814,2.78084,0.212,charge,2,16.688,3.4899,280.5,100,9.8628,0.5921,0.5903,8.1354,12.8664,0.2429
BOOST_REST,262,0.93814,2.78084,0.2116,discharge,3,-31.988,3.4815,801.7,100,10.1057,0.7214,0.4345,200.0,248.8704,1.2296
BOOST_REST,262,0.93814,2.78084,0.2121,charge,3,27.817,3.4925,385.5,101,9.7071,0.4616,0.5278,6.8697,10.3215,0.2668
BOOST_REST,262,0.93814,2.78084,0.1655,discharge,0,-2.783,3.4299,5075.4,101,10.5941,0.864,0.4592,12.2041,11.3704,0.0829
BOOST_REST,262,0.93814,2.78084,0.1655,charge,0,1.391,3.4324,70.5,101,10.6343,0.9805,0.7883,10.5115,13.3135,0.0847
BOOST_REST,262,0.93814,2.78084,0.1654,discharge,1,-11.127,3.4304,635.5,101,10.7241,1.0886,0.6463,19.9871,20.1164,0.293
BOOST_REST,262,0.93814,2.78084,0.1656,charge,1,5.564,3.4383,160.4,100,10.4973,0.791,0.6024,7.582,10.3711,0.145
BOOST_REST,262,0.93814,2.78084,0.1653,discharge,2,-22.252,3.4324,680.8,101,10.6507,0.8022,0.3145,200.0,166.8517,0.8696
BOOST_REST,262,0.93814,2.78084,0.1657,charge,2,16.688,3.4425,280.5,101,10.2042,0.6708,0.5662,7.6724,12.537,0.3008
BOOST_REST,262,0.93814,2.78084,0.1658,charge,3,27.815,3.4452,385.7,101,9.8944,0.5463,0.596,7.5136,12.416,0.3261
BOOST_REST,262,0.93814,2.78084,0.1191,discharge,0,-2.78,3.3675,5075.2,99,2.0301,7.3966,0.1906,23.561,14.5262,0.2836
BOOST_REST,262,0.93814,2.78084,0.1192,charge,0,1.393,3.3935,70.0,97,2.486,13.1595,9.438,2.1487,0.1105,0.1211
BOOST_REST,262,0.93814,2.78084,0.1191,discharge,1,-11.127,3.3792,635.3,101,0.8717,12.5952,0.3064,200.0,105.077,2.546
BOOST_REST,262,0.93814,2.78084,0.1192,charge,1,5.564,3.4002,157.4,100,1.6666,9.2135,0.2286,9.2917,8.9123,0.838
BOOST_REST,262,0.93814,2.78084,0.0997,charge,0,17.825,3.3443,40.4,101,11.4364,1.248,0.217,6.1715,5.3906,0.6836
BOOST_REST,262,0.93814,2.78084,0.0998,charge,1,27.817,3.3694,258.5,101,10.7439,1.0879,0.7366,6.297,12.0769,0.5608
BOOST_REST,300,0.9312,2.76026,1.0,discharge,0,-2.764,4.1673,99999.0,100,11.3144,1.6468,0.3709,12.9787,9.1271,0.1609
BOOST_REST,300,0.9312,2.76026,1.0,charge,0,1.383,4.1696,70.4,101,11.1348,1.4648,0.2643,14.7641,9.3842,0.1437
BOOST_REST,300,0.9312,2.76026,0.9999,discharge,1,-11.052,4.1663,635.5,101,11.2248,1.4689,0.3934,7.8704,6.0954,0.3876
BOOST_REST,300,0.9312,2.76026,1.0,charge,1,1.498,4.1728,160.3,101,18.2285,0.01,0.05,0.01,2999.9488,0.1647
BOOST_REST,300,0.9312,2.76026,0.9998,discharge,2,-22.104,4.1662,636.6,100,11.1452,1.3435,0.4241,5.263,4.9598,0.6091
BOOST_REST,300,0.9312,2.76026,1.0,charge,2,1.361,4.1755,280.4,101,18.0596,0.01,0.05,0.01,2999.9453,0.1453
BOOST_REST,300,0.9312,2.76026,0.9997,discharge,3,-31.77,4.1654,635.1,101,10.9675,1.3477,0.4616,4.5201,5.414,0.8735
BOOST_REST,300,0.9312,2.76026,1.0,charge,3,1.284,4.1773,385.3,98,17.7564,0.01,0.05,0.01,2999.9109,0.2371
BOOST_REST,300,0.9312,2.76026,0.9539,discharge,0,-2.763,4.1001,4786.9,100,10.7475,1.1517,0.3593,7.087,7.6637,0.1499
BOOST_REST,300,0.9312,2.76026,0.954,charge,0,1.381,4.1015,70.4,101,10.8253,1.2929,0.8915,8.1968,11.1043,0.1444
BOOST_REST,300,0.9312,2.76026,0.9539,discharge,1,-11.049,4.1001,635.5,101,10.7589,1.0633,0.4658,5.1172,6.1506,0.2453
BOOST_REST,300,0.9312,2.76026,0.954,charge,1,5.522,4.1034,160.2,101,9.0089,2.4515,0.0943,7.6859,7.5536,0.3944
BOOST_REST,300,0.9312,2.76026,0.9538,discharge,2,-22.103,4.1001,680.7,101,10.6122,1.0972,0.4922,4.3346,6.7565,0.5047
BOOST_REST,300,0.9312,2.76026,0.954,charge,2,6.421,4.1054,280.3,101,10.1188,4.6619,0.05,0.01,3000.0,0.5646
BOOST_REST,300,0.9312,2.76026,0.9537,discharge,3,-31.77,4.1008,689.7,101,10.5,1.0034,0.489,4.6078,8.3261,0.5615
BOOST_REST,300,0.9312,2.76026,0.954,charge,3,6.375,4.1071,385.0,101,12.6881,1.9338,0.05,0.01,3000.0,0.557
BOOST_REST,300,0.9312,2.76026,0.9079,discharge,0,-2.764,4.0817,4841.7,100,10.4755,1.0587,0.5628,6.4551,8.1569,0.1109
BOOST_REST,300,0.9312,2.76026,0.908,charge,0,1.383,4.0831,70.4,100,10.4,0.9426,0.3304,5.8255,7.4677,0.096
BOOST_REST,300,0.9312,2.76026,0.9079,discharge,1,-11.053,4.081,635.6,100,10.474,0.9905,0.5284,5.3775,7.1954,0.2156
BOOST_REST,300,0.9312,2.76026,0.908,charge,1,5.526,4.0848,160.4,101,10.2674,1.0293,0.3686,5.2503,7.0637,0.2148
BOOST_REST,300,0.9312,2.76026,0.9078,discharge,2,-22.102,4.0812,680.9,100,10.4357,1.0263,0.5392,5.1428,8.6902,0.4475
BOOST_REST,300,0.9312,2.76026,0.908,charge,2,8.428,4.0863,280.3,101,8.5201,5.0024,0.0659,0.01,2999.9993,0.3966
BOOST_REST,300,0.9312,2.76026,0.9077,discharge,3,-31.767,4.0826,711.6,101,10.3728,0.8984,0.4729,5.902,10.7095,0.458
BOOST_REST,300,0.9312,2.76026,0.908,charge,3,8.396,4.0876,385.4,101,10.4771,2.9492,0.05,0.01,3000.0,0.6822
BOOST_REST,300,0.9312,2.76026,0.8159,discharge,0,-2.764,4.0315,5405.8,101,9.7137,1.0727,0.7286,11.8412,12.0365,0.0993
BOOST_REST,300,0.9312,2.76026,0.8159,charge,0,1.383,4.0342,70.4,100,9.9843,0.8707,0.348,8.6927,9.2013,0.0922
BOOST_REST,300,0.9312,2.76026,0.8158,discharge,1,-11.053,4.0327,635.6,101,9.9771,0.9654,0.5496,8.7257,8.4287,0.2227
BOOST_REST,300,0.9312,2.76026,0.8159,charge,1,5.525,4.037,160.5,101,9.8078,0.9358,0.5269,6.8453,8.5809,0.1427
BOOST_REST,300,0.9312,2.76026,0.8157,discharge,2,-22.104,4.033,680.8,100,9.9689,1.0446,0.6542,7.0247,8.4574,0.3913
BOOST_REST,300,0.9312,2.76026,0.8159,charge,2,12.459,4.0393,280.4,101,7.0723,5.8601,0.1189,0.01,3000.0,1.2661
BOOST_REST,300,0.9312,2.76026,0.8156,discharge,3,-31.77,4.0336,754.8,101,9.8527,0.8824,0.5138,6.6315,8.3028,0.4906
BOOST_REST,300,0.9312,2.76026,0.8159,charge,3,12.499,4.0405,385.3,101,8.3673,4.4251,0.05,0.01,2999.9998,0.476
BOOST_REST,300,0.9312,2.76026,0.7238,discharge,0,-2.764,3.9254,5450.4,101,9.5481,0.8945,0.5428,11.5731,11.9676,0.1382
BOOST_REST,300,0.9312,2.76026,0.7238,charge,0,1.381,3.9275,70.4,101,9.4878,0.8308,0.6204,8.1251,9.4531,0.0921
BOOST_REST,300,0.9312,2.76026,0.7237,discharge,1,-11.052,3.9256,635.5,100,9.663,0.8011,0.5496,7.2352,7.1948,0.1868
BOOST_REST,300,0.9312,2.76026,0.7238,charge,1,5.526,3.9306,160.3,101,9.4612,0.8717,0.5929,6.379,8.9293,0.1441
BOOST_REST,300,0.9312,2.76026,0.7236,discharge,2,-22.102,3.9258,680.8,101,9.7134,1.015,0.6715,5.5827,7.5939,0.4006
BOOST_REST,300,0.9312,2.76026,0.7239,charge,2,16.574,3.9318,280.3,100,7.7252,2.1707,0.0694,6.183,8.3752,0.7252
BOOST_REST,300,0.9312,2.76026,0.7236,discharge,3,-31.767,3.9261,801.2,101,9.6413,0.9181,0.6202,5.8169,8.9338,0.4594
BOOST_REST,300,0.9312,2.76026,0.7239,charge,3,21.761,3.9337,385.1,100,6.2058,6.0653,0.135,0.01,3000.0,2.2728
BOOST_REST,300,0.9312,2.76026,0.6317,discharge,0,-2.764,3.851,5548.1,101,9.6848,0.7743,0.7025,11.0612,12.361,0.1453
BOOST_REST,300,0.9312,2.76026,0.6317,charge,0,1.382,3.8527,70.5,100,9.5761,1.1496,1.2039,9.1325,13.6372,0.1339
BOOST_REST,300,0.9312,2.76026,0.6316,discharge,1,-11.05,3.851,635.5,100,9.6399,0.7838,0.6594,7.3323,8.4484,0.17
BOOST_REST,300,0.9312,2.76026,0.6318,charge,1,5.523,3.8551,160.4,101,9.5309,0.7917,0.6851,6.5927,9.1003,0.1328
BOOST_REST,300,0.9312,2.76026,0.6315,discharge,2,-22.102,3.8507,680.8,101,9.571,0.8026,0.6093,6.2692,8.6527,0.3677
BOOST_REST,300,0.9312,2.76026,0.6318,charge,2,16.576,3.8573,280.5,101,9.3179,0.7695,0.5695,5.8708,9.6565,0.2571
BOOST_REST,300,0.9312,2.76026,0.6315,discharge,3,-31.768,3.8507,801.7,101,9.4908,0.7439,0.5848,6.8128,10.4117,0.4195
BOOST_REST,300,0.9312,2.76026,0.6319,charge,3,27.624,3.8588,385.2,101,6.0933,3.1368,0.0953,3.3622,2.8149,2.8558
BOOST_REST,300,0.9312,2.76026,0.5396,discharge,0,-2.762,3.7538,5607.2,100,9.0333,0.6272,0.5563,9.2457,11.4178,0.1349
BOOST_REST,300,0.9312,2.76026,0.5397,charge,0,1.381,3.7551,70.5,101,9.9778,1.1184,1.389,11.3498,20.8743,0.1126
BOOST_REST,300,0.9312,2.76026,0.5395,discharge,1,-11.052,3.7547,635.6,101,9.3134,0.6637,0.6468,7.4005,9.6485,0.1559
BOOST_REST,300,0.9312,2.76026,0.5397,charge,1,5.524,3.7584,160.4,101,9.2591,0.622,0.7095,7.0967,9.6639,0.1259
BOOST_REST,300,0.9312,2.76026,0.5394,discharge,2,-22.101,3.7547,680.9,101,9.2864,0.6328,0.6582,6.5815,9.126,0.3147
BOOST_REST,300,0.9312,2.76026,0.5398,charge,2,16.575,3.7607,280.2,100,9.1592,0.835,0.8722,6.946,12.11,0.2181
BOOST_REST,300,0.9312,2.76026,0.5394,discharge,3,-31.77,3.754,801.8,101,9.2312,0.6168,0.6593,6.9095,10.1259,0.3862
BOOST_REST,300,0.9312,2.76026,0.5398,charge,3,27.625,3.7619,385.5,101,7.3661,2.1275,0.0765,5.8694,8.0745,1.1147
BOOST_REST,300,0.9312,2.76026,0.4475,discharge,0,-2.764,3.666,5616.5,101,9.4767,0.5571,0.6562,8.9521,12.5994,0.1181
