Repository: KikETs/ECM_HYBRID_BMS_JOINT

## Results

| Arm | Model | Size | Protocol | Result | Worst cell |
|---|---|---|---|---|---|
| SOP | 2RC table + trim (A8) | 4 effective coefficients, 2 EW states | leave-one-cell-out | usable current 69.6 % discharge, 59.5 % charge (τ = 10 s) | 59.9 % / 53.5 % (BOOST_REST) |
| SOH | dQ/dV ridge | 65 coefficients | leave-one-cell-out | RMSE 0.0094, bias −0.0005 | 0.0130 (BOOST_REST) |
| SOC | 2RC EKF, low-current gate | 3 states | leave-one-cell-out | **2.34 %p** over six sensor disturbances on estimated SOH (2.325 on true SOH), per cell 2.00–2.75 | 4.60 %p (BOOST_NEGPULSE_1S, current offset −0.10 A) |

The SOH arm was a 10,945-parameter CNN until the second audit round. Nested

File: analysis/uypydj_hppc_resistance.csv (part 29 of 225)
protocol,cycle,SOH,CAP_Ah,SOC,soc_group,direction,rate_rank,I_A,CRate_rated,tau_s,tau_actual_s,V_pre_V,V_tau_V,R_mOhm,file
CC,1425,0.80602,2.39661,0.8402,3,charge,1,4.793,1.598,10.0,9.9,3.9674,4.1237,32.6114,01-13-22_08.46_CC_protocol_HPPC_IN21700_30T_cycle_#1425.mat
CC,1425,0.80602,2.39661,0.8401,3,discharge,2,-19.173,6.391,2.0,2.0,3.9603,3.5259,22.6569,01-13-22_08.46_CC_protocol_HPPC_IN21700_30T_cycle_#1425.mat
CC,1425,0.80602,2.39661,0.8401,3,discharge,2,-19.173,6.391,10.0,9.9,3.9603,3.4407,27.1006,01-13-22_08.46_CC_protocol_HPPC_IN21700_30T_cycle_#1425.mat
CC,1425,0.80602,2.39661,0.8403,3,charge,2,8.631,2.877,2.0,2.0,3.9736,4.2,26.2307,01-13-22_08.46_CC_protocol_HPPC_IN21700_30T_cycle_#1425.mat
CC,1425,0.80602,2.39661,0.8403,3,charge,2,8.631,2.877,10.0,9.9,3.9736,4.1999,26.2191,01-13-22_08.46_CC_protocol_HPPC_IN21700_30T_cycle_#1425.mat
CC,1425,0.80602,2.39661,0.84,3,discharge,3,-27.557,9.186,2.0,2.0,3.9621,3.3854,20.9275,01-13-22_08.46_CC_protocol_HPPC_IN21700_30T_cycle_#1425.mat
CC,1425,0.80602,2.39661,0.84,3,discharge,3,-27.557,9.186,10.0,9.9,3.9621,3.273,25.0064,01-13-22_08.46_CC_protocol_HPPC_IN21700_30T_cycle_#1425.mat
CC,1425,0.80602,2.39661,0.8404,3,charge,3,8.561,2.854,2.0,2.0,3.9784,4.2,25.8848,01-13-22_08.46_CC_protocol_HPPC_IN21700_30T_cycle_#1425.mat
CC,1425,0.80602,2.39661,0.8404,3,charge,3,8.561,2.854,10.0,9.9,3.9784,4.1999,25.8731,01-13-22_08.46_CC_protocol_HPPC_IN21700_30T_cycle_#1425.mat
CC,1425,0.80602,2.39661,0.7603,4,discharge,0,-2.397,0.799,2.0,2.0,3.8754,3.8106,27.0349,01-13-22_08.46_CC_protocol_HPPC_IN21700_30T_cycle_#1425.mat
CC,1425,0.80602,2.39661,0.7603,4,discharge,0,-2.397,0.799,10.0,9.9,3.8754,3.7913,35.087,01-13-22_08.46_CC_protocol_HPPC_IN21700_30T_cycle_#1425.mat
CC,1425,0.80602,2.39661,0.7603,4,charge,0,1.199,0.4,2.0,2.0,3.8777,3.9097,26.6867,01-13-22_08.46_CC_protocol_HPPC_IN21700_30T_cycle_#1425.mat
CC,1425,0.80602,2.39661,0.7603,4,charge,0,1.199,0.4,10.0,9.9,3.8777,3.9181,33.6919,01-13-22_08.46_CC_protocol_HPPC_IN21700_30T_cycle_#1425.mat
CC,1425,0.80602,2.39661,0.7602,4,discharge,1,-9.587,3.196,2.0,2.0,3.8761,3.6402,24.607,01-13-22_08.46_CC_protocol_HPPC_IN21700_30T_cycle_#1425.mat
CC,1425,0.80602,2.39661,0.7602,4,discharge,1,-9.587,3.196,10.0,9.9,3.8761,3.5877,30.0833,01-13-22_08.46_CC_protocol_HPPC_IN21700_30T_cycle_#1425.mat
CC,1425,0.80602,2.39661,0.7604,4,charge,1,4.793,1.598,2.0,2.0,3.8834,4.0036,25.0772,01-13-22_08.46_CC_protocol_HPPC_IN21700_30T_cycle_#1425.mat
CC,1425,0.80602,2.39661,0.7604,4,charge,1,4.793,1.598,10.0,9.9,3.8834,4.0334,31.2943,01-13-22_08.46_CC_protocol_HPPC_IN21700_30T_cycle_#1425.mat
CC,1425,0.80602,2.39661,0.7601,4,discharge,2,-19.172,6.391,2.0,2.0,3.8762,3.4558,21.9278,01-13-22_08.46_CC_protocol_HPPC_IN21700_30T_cycle_#1425.mat
CC,1425,0.80602,2.39661,0.7601,4,discharge,2,-19.172,6.391,10.0,9.9,3.8762,3.3686,26.4761,01-13-22_08.46_CC_protocol_HPPC_IN21700_30T_cycle_#1425.mat
CC,1425,0.80602,2.39661,0.7604,4,charge,2,13.215,4.405,2.0,2.0,3.8891,4.1971,23.3068,01-13-22_08.46_CC_protocol_HPPC_IN21700_30T_cycle_#1425.mat
CC,1425,0.80602,2.39661,0.7604,4,charge,2,13.215,4.405,10.0,9.9,3.8891,4.2,23.5263,01-13-22_08.46_CC_protocol_HPPC_IN21700_30T_cycle_#1425.mat
CC,1425,0.80602,2.39661,0.7601,4,discharge,3,-27.558,9.186,2.0,2.0,3.8772,3.3148,20.4079,01-13-22_08.46_CC_protocol_HPPC_IN21700_30T_cycle_#1425.mat
CC,1425,0.80602,2.39661,0.7601,4,discharge,3,-27.558,9.186,10.0,9.9,3.8772,3.1957,24.7297,01-13-22_08.46_CC_protocol_HPPC_IN21700_30T_cycle_#1425.mat
CC,1425,0.80602,2.39661,0.7605,4,charge,3,13.194,4.398,2.0,2.0,3.8936,4.2001,23.2303,01-13-22_08.46_CC_protocol_HPPC_IN21700_30T_cycle_#1425.mat
CC,1425,0.80602,2.39661,0.7605,4,charge,3,13.194,4.398,10.0,9.9,3.8936,4.2,23.2227,01-13-22_08.46_CC_protocol_HPPC_IN21700_30T_cycle_#1425.mat
CC,1425,0.80602,2.39661,0.6804,5,discharge,0,-2.397,0.799,2.0,2.0,3.7868,3.7272,24.8696,01-13-22_08.46_CC_protocol_HPPC_IN21700_30T_cycle_#1425.mat
CC,1425,0.80602,2.39661,0.6804,5,discharge,0,-2.397,0.799,10.0,9.9,3.7868,3.7095,32.2554,01-13-22_08.46_CC_protocol_HPPC_IN21700_30T_cycle_#1425.mat
CC,1425,0.80602,2.39661,0.6805,5,charge,0,1.197,0.399,2.0,2.0,3.7901,3.8197,24.7244,01-13-22_08.46_CC_protocol_HPPC_IN21700_30T_cycle_#1425.mat
CC,1425,0.80602,2.39661,0.6805,5,charge,0,1.197,0.399,10.0,9.9,3.7901,3.8275,31.2396,01-13-22_08.46_CC_protocol_HPPC_IN21700_30T_cycle_#1425.mat
CC,1425,0.80602,2.39661,0.6804,5,discharge,1,-9.586,3.195,2.0,2.0,3.7888,3.5641,23.4409,01-13-22_08.46_CC_protocol_HPPC_IN21700_30T_cycle_#1425.mat
CC,1425,0.80602,2.39661,0.6804,5,discharge,1,-9.586,3.195,10.0,9.9,3.7888,3.5084,29.2516,01-13-22_08.46_CC_protocol_HPPC_IN21700_30T_cycle_#1425.mat
CC,1425,0.80602,2.39661,0.6805,5,charge,1,4.793,1.598,2.0,2.0,3.796,3.9088,23.5348,01-13-22_08.46_CC_protocol_HPPC_IN21700_30T_cycle_#1425.mat
CC,1425,0.80602,2.39661,0.6805,5,charge,1,4.793,1.598,10.0,9.9,3.796,3.9335,28.6883,01-13-22_08.46_CC_protocol_HPPC_IN21700_30T_cycle_#1425.mat
CC,1425,0.80602,2.39661,0.6803,5,discharge,2,-19.173,6.391,2.0,1.9,3.7902,3.3856,21.1026,01-13-22_08.46_CC_protocol_HPPC_IN21700_30T_cycle_#1425.mat
CC,1425,0.80602,2.39661,0.6803,5,discharge,2,-19.173,6.391,10.0,9.9,3.7902,3.2905,26.0627,01-13-22_08.46_CC_protocol_HPPC_IN21700_30T_cycle_#1425.mat
CC,1425,0.80602,2.39661,0.6806,5,charge,2,14.377,4.792,2.0,2.0,3.801,4.0935,20.345,01-13-22_08.46_CC_protocol_HPPC_IN21700_30T_cycle_#1425.mat
CC,1425,0.80602,2.39661,0.6806,5,charge,2,14.377,4.792,10.0,9.9,3.801,4.1469,24.0593,01-13-22_08.46_CC_protocol_HPPC_IN21700_30T_cycle_#1425.mat
CC,1425,0.80602,2.39661,0.6802,5,discharge,3,-27.559,9.186,2.0,2.0,3.7916,3.2453,19.8229,01-13-22_08.46_CC_protocol_HPPC_IN21700_30T_cycle_#1425.mat
CC,1425,0.80602,2.39661,0.6802,5,discharge,3,-27.559,9.186,10.0,9.9,3.7916,3.1186,24.4203,01-13-22_08.46_CC_protocol_HPPC_IN21700_30T_cycle_#1425.mat
CC,1425,0.80602,2.39661,0.6806,5,charge,3,19.443,6.481,2.0,2.0,3.8057,4.2001,20.2849,01-13-22_08.46_CC_protocol_HPPC_IN21700_30T_cycle_#1425.mat
CC,1425,0.80602,2.39661,0.6806,5,charge,3,19.443,6.481,10.0,9.9,3.8057,4.2,20.2798,01-13-22_08.46_CC_protocol_HPPC_IN21700_30T_cycle_#1425.mat
CC,1425,0.80602,2.39661,0.6005,6,discharge,0,-2.397,0.799,2.0,2.0,3.7046,3.6433,25.5768,01-13-22_08.46_CC_protocol_HPPC_IN21700_30T_cycle_#1425.mat
CC,1425,0.80602,2.39661,0.6005,6,discharge,0,-2.397,0.799,10.0,9.9,3.7046,3.6256,32.962,01-13-22_08.46_CC_protocol_HPPC_IN21700_30T_cycle_#1425.mat
CC,1425,0.80602,2.39661,0.6006,6,charge,0,1.199,0.4,2.0,1.9,3.7073,3.7373,25.0209,01-13-22_08.46_CC_protocol_HPPC_IN21700_30T_cycle_#1425.mat
CC,1425,0.80602,2.39661,0.6006,6,charge,0,1.199,0.4,10.0,9.9,3.7073,3.7454,31.7765,01-13-22_08.46_CC_protocol_HPPC_IN21700_30T_cycle_#1425.mat
CC,1425,0.80602,2.39661,0.6005,6,discharge,1,-9.585,3.195,2.0,2.0,3.7059,3.4782,23.7569,01-13-22_08.46_CC_protocol_HPPC_IN21700_30T_cycle_#1425.mat
CC,1425,0.80602,2.39661,0.6005,6,discharge,1,-9.585,3.195,10.0,9.9,3.7059,3.4215,29.6726,01-13-22_08.46_CC_protocol_HPPC_IN21700_30T_cycle_#1425.mat
CC,1425,0.80602,2.39661,0.6006,6,charge,1,4.793,1.598,2.0,1.9,3.7136,3.8273,23.7216,01-13-22_08.46_CC_protocol_HPPC_IN21700_30T_cycle_#1425.mat
CC,1425,0.80602,2.39661,0.6006,6,charge,1,4.793,1.598,10.0,9.9,3.7136,3.8541,29.313,01-13-22_08.46_CC_protocol_HPPC_IN21700_30T_cycle_#1425.mat
CC,1425,0.80602,2.39661,0.6004,6,discharge,2,-19.172,6.391,2.0,1.9,3.7074,3.2964,21.4375,01-13-22_08.46_CC_protocol_HPPC_IN21700_30T_cycle_#1425.mat
CC,1425,0.80602,2.39661,0.6004,6,discharge,2,-19.172,6.391,10.0,9.9,3.7074,3.1982,26.5596,01-13-22_08.46_CC_protocol_HPPC_IN21700_30T_cycle_#1425.mat
CC,1425,0.80602,2.39661,0.6007,6,charge,2,14.377,4.792,2.0,2.0,3.7195,4.0147,20.5328,01-13-22_08.46_CC_protocol_HPPC_IN21700_30T_cycle_#1425.mat
CC,1425,0.80602,2.39661,0.6007,6,charge,2,14.377,4.792,10.0,9.9,3.7195,4.0691,24.3166,01-13-22_08.46_CC_protocol_HPPC_IN21700_30T_cycle_#1425.mat
CC,1425,0.80602,2.39661,0.6003,6,discharge,3,-27.56,9.187,2.0,2.0,3.7084,3.1522,20.1814,01-13-22_08.46_CC_protocol_HPPC_IN21700_30T_cycle_#1425.mat
CC,1425,0.80602,2.39661,0.6003,6,discharge,3,-27.56,9.187,10.0,9.9,3.7084,3.0196,24.9927,01-13-22_08.46_CC_protocol_HPPC_IN21700_30T_cycle_#1425.mat
CC,1425,0.80602,2.39661,0.6008,6,charge,3,23.912,7.971,2.0,2.0,3.7236,4.1659,18.497,01-13-22_08.46_CC_protocol_HPPC_IN21700_30T_cycle_#1425.mat
CC,1425,0.80602,2.39661,0.6008,6,charge,3,23.912,7.971,10.0,9.9,3.7236,4.2,19.9231,01-13-22_08.46_CC_protocol_HPPC_IN21700_30T_cycle_#1425.mat
CC,1425,0.80602,2.39661,0.5207,7,discharge,0,-2.397,0.799,2.0,2.0,3.639,3.5772,25.7844,01-13-22_08.46_CC_protocol_HPPC_IN21700_30T_cycle_#1425.mat
CC,1425,0.80602,2.39661,0.5207,7,discharge,0,-2.397,0.799,10.0,9.9,3.639,3.5605,32.752,01-13-22_08.46_CC_protocol_HPPC_IN21700_30T_cycle_#1425.mat
CC,1425,0.80602,2.39661,0.5207,7,charge,0,1.199,0.4,2.0,2.0,3.6412,3.6714,25.1919,01-13-22_08.46_CC_protocol_HPPC_IN21700_30T_cycle_#1425.mat
CC,1425,0.80602,2.39661,0.5207,7,charge,0,1.199,0.4,10.0,9.9,3.6412,3.6789,31.4481,01-13-22_08.46_CC_protocol_HPPC_IN21700_30T_cycle_#1425.mat
CC,1425,0.80602,2.39661,0.5206,7,discharge,1,-9.584,3.195,2.0,2.0,3.6393,3.4112,23.7996,01-13-22_08.46_CC_protocol_HPPC_IN21700_30T_cycle_#1425.mat
CC,1425,0.80602,2.39661,0.5206,7,discharge,1,-9.584,3.195,10.0,9.9,3.6393,3.3551,29.653,01-13-22_08.46_CC_protocol_HPPC_IN21700_30T_cycle_#1425.mat
CC,1425,0.80602,2.39661,0.5207,7,charge,1,4.793,1.598,2.0,2.0,3.647,3.761,23.7862,01-13-22_08.46_CC_protocol_HPPC_IN21700_30T_cycle_#1425.mat
CC,1425,0.80602,2.39661,0.5207,7,charge,1,4.793,1.598,10.0,9.9,3.647,3.7854,28.8773,01-13-22_08.46_CC_protocol_HPPC_IN21700_30T_cycle_#1425.mat
CC,1425,0.80602,2.39661,0.5205,7,discharge,2,-19.173,6.391,2.0,2.0,3.6412,3.2267,21.6189,01-13-22_08.46_CC_protocol_HPPC_IN21700_30T_cycle_#1425.mat
CC,1425,0.80602,2.39661,0.5205,7,discharge,2,-19.173,6.391,10.0,9.9,3.6412,3.127,26.819,01-13-22_08.46_CC_protocol_HPPC_IN21700_30T_cycle_#1425.mat
CC,1425,0.80602,2.39661,0.5208,7,charge,2,14.379,4.793,2.0,2.0,3.6529,3.9447,20.2935,01-13-22_08.46_CC_protocol_HPPC_IN21700_30T_cycle_#1425.mat
CC,1425,0.80602,2.39661,0.5208,7,charge,2,14.379,4.793,10.0,9.9,3.6529,3.995,23.7916,01-13-22_08.46_CC_protocol_HPPC_IN21700_30T_cycle_#1425.mat
CC,1425,0.80602,2.39661,0.5204,7,discharge,3,-27.558,9.186,2.0,1.9,3.6423,3.0884,20.0994,01-13-22_08.46_CC_protocol_HPPC_IN21700_30T_cycle_#1425.mat
CC,1425,0.80602,2.39661,0.5204,7,discharge,3,-27.558,9.186,10.0,9.9,3.6423,2.9439,25.3429,01-13-22_08.46_CC_protocol_HPPC_IN21700_30T_cycle_#1425.mat
CC,1425,0.80602,2.39661,0.5209,7,charge,3,23.965,7.988,2.0,2.0,3.6574,4.0916,18.1181,01-13-22_08.46_CC_protocol_HPPC_IN21700_30T_cycle_#1425.mat
CC,1425,0.80602,2.39661,0.5209,7,charge,3,23.965,7.988,10.0,9.9,3.6574,4.1625,21.0766,01-13-22_08.46_CC_protocol_HPPC_IN21700_30T_cycle_#1425.mat
CC,1425,0.80602,2.39661,0.4408,8,discharge,0,-2.395,0.798,2.0,2.0,3.5765,3.51,27.7685,01-13-22_08.46_CC_protocol_HPPC_IN21700_30T_cycle_#1425.mat
CC,1425,0.80602,2.39661,0.4408,8,discharge,0,-2.395,0.798,10.0,9.9,3.5765,3.4912,35.6188,01-13-22_08.46_CC_protocol_HPPC_IN21700_30T_cycle_#1425.mat
CC,1425,0.80602,2.39661,0.4408,8,charge,0,1.199,0.4,2.0,2.0,3.5798,3.6128,27.5275,01-13-22_08.46_CC_protocol_HPPC_IN21700_30T_cycle_#1425.mat
CC,1425,0.80602,2.39661,0.4408,8,charge,0,1.199,0.4,10.0,9.9,3.5798,3.6207,34.1175,01-13-22_08.46_CC_protocol_HPPC_IN21700_30T_cycle_#1425.mat
CC,1425,0.80602,2.39661,0.4407,8,discharge,1,-9.585,3.195,2.0,2.0,3.5785,3.3301,25.916,01-13-22_08.46_CC_protocol_HPPC_IN21700_30T_cycle_#1425.mat
CC,1425,0.80602,2.39661,0.4407,8,discharge,1,-9.585,3.195,10.0,9.9,3.5785,3.2645,32.7602,01-13-22_08.46_CC_protocol_HPPC_IN21700_30T_cycle_#1425.mat
CC,1425,0.80602,2.39661,0.4408,8,charge,1,4.793,1.598,2.0,2.0,3.5865,3.7081,25.3714,01-13-22_08.46_CC_protocol_HPPC_IN21700_30T_cycle_#1425.mat
CC,1425,0.80602,2.39661,0.4408,8,charge,1,4.793,1.598,10.0,9.9,3.5865,3.7348,30.9422,01-13-22_08.46_CC_protocol_HPPC_IN21700_30T_cycle_#1425.mat
CC,1425,0.80602,2.39661,0.4406,8,discharge,2,-19.172,6.391,2.0,2.0,3.5802,3.1326,23.3465,01-13-22_08.46_CC_protocol_HPPC_IN21700_30T_cycle_#1425.mat
CC,1425,0.80602,2.39661,0.4406,8,discharge,2,-19.172,6.391,10.0,9.9,3.5802,3.0065,29.9238,01-13-22_08.46_CC_protocol_HPPC_IN21700_30T_cycle_#1425.mat
CC,1425,0.80602,2.39661,0.4409,8,charge,2,14.379,4.793,2.0,2.0,3.5948,3.8988,21.1419,01-13-22_08.46_CC_protocol_HPPC_IN21700_30T_cycle_#1425.mat
CC,1425,0.80602,2.39661,0.4409,8,charge,2,14.379,4.793,10.0,9.9,3.5948,3.9508,24.7583,01-13-22_08.46_CC_protocol_HPPC_IN21700_30T_cycle_#1425.mat
CC,1425,0.80602,2.39661,0.4406,8,discharge,3,-27.558,9.186,2.0,2.0,3.582,2.9807,21.8194,01-13-22_08.46_CC_protocol_HPPC_IN21700_30T_cycle_#1425.mat
CC,1425,0.80602,2.39661,0.4406,8,discharge,3,-27.558,9.186,10.0,9.9,3.582,2.7883,28.8011,01-13-22_08.46_CC_protocol_HPPC_IN21700_30T_cycle_#1425.mat
CC,1425,0.80602,2.39661,0.441,8,charge,3,23.965,7.988,2.0,2.0,3.6015,4.0482,18.6397,01-13-22_08.46_CC_protocol_HPPC_IN21700_30T_cycle_#1425.mat
CC,1425,0.80602,2.39661,0.441,8,charge,3,23.965,7.988,10.0,9.9,3.6015,4.1176,21.5356,01-13-22_08.46_CC_protocol_HPPC_IN21700_30T_cycle_#1425.mat
CC,1425,0.80602,2.39661,0.3609,9,discharge,0,-2.395,0.798,2.0,2.0,3.4963,3.4201,31.8163,01-13-22_08.46_CC_protocol_HPPC_IN21700_30T_cycle_#1425.mat
CC,1425,0.80602,2.39661,0.3609,9,discharge,0,-2.395,0.798,10.0,9.9,3.4963,3.3966,41.6284,01-13-22_08.46_CC_protocol_HPPC_IN21700_30T_cycle_#1425.mat
CC,1425,0.80602,2.39661,0.3609,9,charge,0,1.197,0.399,2.0,2.0,3.4984,3.5353,30.8374,01-13-22_08.46_CC_protocol_HPPC_IN21700_30T_cycle_#1425.mat
CC,1425,0.80602,2.39661,0.3609,9,charge,0,1.197,0.399,10.0,9.9,3.4984,3.5443,38.3587,01-13-22_08.46_CC_protocol_HPPC_IN21700_30T_cycle_#1425.mat
CC,1425,0.80602,2.39661,0.3608,9,discharge,1,-9.584,3.195,2.0,1.9,3.4978,3.2193,29.0576,01-13-22_08.46_CC_protocol_HPPC_IN21700_30T_cycle_#1425.mat
CC,1425,0.80602,2.39661,0.3608,9,discharge,1,-9.584,3.195,10.0,9.9,3.4978,3.1231,39.0948,01-13-22_08.46_CC_protocol_HPPC_IN21700_30T_cycle_#1425.mat
CC,1425,0.80602,2.39661,0.361,9,charge,1,4.793,1.598,2.0,1.9,3.5068,3.6352,26.7919,01-13-22_08.46_CC_protocol_HPPC_IN21700_30T_cycle_#1425.mat
CC,1425,0.80602,2.39661,0.361,9,charge,1,4.793,1.598,10.0,9.9,3.5068,3.6644,32.8847,01-13-22_08.46_CC_protocol_HPPC_IN21700_30T_cycle_#1425.mat
CC,1425,0.80602,2.39661,0.3607,9,discharge,2,-19.173,6.391,2.0,1.9,3.5,2.9968,26.2452,01-13-22_08.46_CC_protocol_HPPC_IN21700_30T_cycle_#1425.mat
CC,1425,0.80602,2.39661,0.3607,9,discharge,2,-19.173,6.391,10.0,9.9,3.5,2.7732,37.9075,01-13-22_08.46_CC_protocol_HPPC_IN21700_30T_cycle_#1425.mat
CC,1425,0.80602,2.39661,0.361,9,charge,2,14.376,4.792,2.0,2.0,3.5159,3.8251,21.5081,01-13-22_08.46_CC_protocol_HPPC_IN21700_30T_cycle_#1425.mat
CC,1425,0.80602,2.39661,0.361,9,charge,2,14.376,4.792,10.0,9.9,3.5159,3.8837,25.5843,01-13-22_08.46_CC_protocol_HPPC_IN21700_30T_cycle_#1425.mat
CC,1425,0.80602,2.39661,0.3607,9,discharge,3,-27.558,9.186,2.0,2.0,3.5026,2.8181,24.8385,01-13-22_08.46_CC_protocol_HPPC_IN21700_30T_cycle_#1425.mat
CC,1425,0.80602,2.39661,0.3607,9,discharge,3,-27.558,9.186,10.0,9.9,3.5026,2.4998,36.3887,01-13-22_08.46_CC_protocol_HPPC_IN21700_30T_cycle_#1425.mat
CC,1425,0.80602,2.39661,0.3611,9,charge,3,23.965,7.988,2.0,2.0,3.5225,3.9696,18.6564,01-13-22_08.46_CC_protocol_HPPC_IN21700_30T_cycle_#1425.mat
CC,1425,0.80602,2.39661,0.3611,9,charge,3,23.965,7.988,10.0,9.9,3.5225,4.0497,21.9987,01-13-22_08.46_CC_protocol_HPPC_IN21700_30T_cycle_#1425.mat
CC,1425,0.80602,2.39661,0.321,10,discharge,0,-2.395,0.798,2.0,2.0,3.453,3.3702,34.5706,01-13-22_08.46_CC_protocol_HPPC_IN21700_30T_cycle_#1425.mat
CC,1425,0.80602,2.39661,0.321,10,discharge,0,-2.395,0.798,10.0,9.9,3.453,3.3415,46.5534,01-13-22_08.46_CC_protocol_HPPC_IN21700_30T_cycle_#1425.mat
CC,1425,0.80602,2.39661,0.321,10,charge,0,1.199,0.4,2.0,2.0,3.4554,3.4939,32.1208,01-13-22_08.46_CC_protocol_HPPC_IN21700_30T_cycle_#1425.mat
CC,1425,0.80602,2.39661,0.321,10,charge,0,1.199,0.4,10.0,9.9,3.4554,3.5022,39.0456,01-13-22_08.46_CC_protocol_HPPC_IN21700_30T_cycle_#1425.mat
CC,1425,0.80602,2.39661,0.3209,10,discharge,1,-9.585,3.195,2.0,1.9,3.4534,3.1463,32.0383,01-13-22_08.46_CC_protocol_HPPC_IN21700_30T_cycle_#1425.mat
CC,1425,0.80602,2.39661,0.3209,10,discharge,1,-9.585,3.195,10.0,9.9,3.4534,2.9997,47.3324,01-13-22_08.46_CC_protocol_HPPC_IN21700_30T_cycle_#1425.mat
CC,1425,0.80602,2.39661,0.321,10,charge,1,4.795,1.598,2.0,1.9,3.4624,3.5945,27.5513,01-13-22_08.46_CC_protocol_HPPC_IN21700_30T_cycle_#1425.mat
CC,1425,0.80602,2.39661,0.321,10,charge,1,4.795,1.598,10.0,9.9,3.4624,3.6201,32.8905,01-13-22_08.46_CC_protocol_HPPC_IN21700_30T_cycle_#1425.mat
CC,1425,0.80602,2.39661,0.3208,10,discharge,2,-19.173,6.391,2.0,2.0,3.4544,2.8847,29.7137,01-13-22_08.46_CC_protocol_HPPC_IN21700_30T_cycle_#1425.mat
CC,1425,0.80602,2.39661,0.3208,10,discharge,2,-19.173,6.391,10.0,9.9,3.4544,2.5382,47.7859,01-13-22_08.46_CC_protocol_HPPC_IN21700_30T_cycle_#1425.mat
CC,1425,0.80602,2.39661,0.3211,10,charge,2,14.379,4.793,2.0,2.0,3.4706,3.7813,21.6079,01-13-22_08.46_CC_protocol_HPPC_IN21700_30T_cycle_#1425.mat
CC,1425,0.80602,2.39661,0.3211,10,charge,2,14.379,4.793,10.0,9.9,3.4706,3.8415,25.7946,01-13-22_08.46_CC_protocol_HPPC_IN21700_30T_cycle_#1425.mat
CC,1425,0.80602,2.39661,0.3208,10,discharge,3,-26.222,8.741,2.0,2.0,3.4559,2.6738,29.8261,01-13-22_08.46_CC_protocol_HPPC_IN21700_30T_cycle_#1425.mat
CC,1425,0.80602,2.39661,0.3208,10,discharge,3,-26.222,8.741,10.0,9.9,3.4559,2.4999,36.4579,01-13-22_08.46_CC_protocol_HPPC_IN21700_30T_cycle_#1425.mat
CC,1425,0.80602,2.39661,0.3212,10,charge,3,23.964,7.988,2.0,2.0,3.4759,3.9295,18.9284,01-13-22_08.46_CC_protocol_HPPC_IN21700_30T_cycle_#1425.mat
CC,1425,0.80602,2.39661,0.3212,10,charge,3,23.964,7.988,10.0,9.9,3.4759,4.0153,22.5088,01-13-22_08.46_CC_protocol_HPPC_IN21700_30T_cycle_#1425.mat
CC,1425,0.80602,2.39661,0.281,11,discharge,0,-2.395,0.798,2.0,2.0,3.4177,3.3226,39.7044,01-13-22_08.46_CC_protocol_HPPC_IN21700_30T_cycle_#1425.mat
CC,1425,0.80602,2.39661,0.281,11,discharge,0,-2.395,0.798,10.0,9.9,3.4177,3.2759,59.2017,01-13-22_08.46_CC_protocol_HPPC_IN21700_30T_cycle_#1425.mat
CC,1425,0.80602,2.39661,0.281,11,charge,0,1.198,0.399,2.0,2.0,3.4212,3.464,35.7202,01-13-22_08.46_CC_protocol_HPPC_IN21700_30T_cycle_#1425.mat
CC,1425,0.80602,2.39661,0.281,11,charge,0,1.198,0.399,10.0,9.9,3.4212,3.4741,44.1496,01-13-22_08.46_CC_protocol_HPPC_IN21700_30T_cycle_#1425.mat
CC,1425,0.80602,2.39661,0.2809,11,discharge,1,-9.587,3.196,2.0,2.0,3.4188,3.0512,38.3448,01-13-22_08.46_CC_protocol_HPPC_IN21700_30T_cycle_#1425.mat
CC,1425,0.80602,2.39661,0.2809,11,discharge,1,-9.587,3.196,10.0,9.9,3.4188,2.8037,64.1618,01-13-22_08.46_CC_protocol_HPPC_IN21700_30T_cycle_#1425.mat
CC,1425,0.80602,2.39661,0.2811,11,charge,1,4.792,1.597,2.0,2.0,3.4329,3.568,28.1916,01-13-22_08.46_CC_protocol_HPPC_IN21700_30T_cycle_#1425.mat
CC,1425,0.80602,2.39661,0.2811,11,charge,1,4.792,1.597,10.0,9.9,3.4329,3.5894,32.6572,01-13-22_08.46_CC_protocol_HPPC_IN21700_30T_cycle_#1425.mat
CC,1425,0.80602,2.39661,0.2809,11,discharge,2,-19.057,6.352,2.0,2.0,3.4216,2.7397,35.7821,01-13-22_08.46_CC_protocol_HPPC_IN21700_30T_cycle_#1425.mat
CC,1425,0.80602,2.39661,0.2809,11,discharge,2,-19.057,6.352,10.0,9.9,3.4216,2.4999,48.3654,01-13-22_08.46_CC_protocol_HPPC_IN21700_30T_cycle_#1425.mat
CC,1425,0.80602,2.39661,0.2812,11,charge,2,14.378,4.793,2.0,1.9,3.4413,3.7472,21.2756,01-13-22_08.46_CC_protocol_HPPC_IN21700_30T_cycle_#1425.mat
CC,1425,0.80602,2.39661,0.2812,11,charge,2,14.378,4.793,10.0,9.9,3.4413,3.798,24.8087,01-13-22_08.46_CC_protocol_HPPC_IN21700_30T_cycle_#1425.mat
CC,1425,0.80602,2.39661,0.2808,11,discharge,3,-18.687,6.229,2.0,2.0,3.4222,2.4988,49.414,01-13-22_08.46_CC_protocol_HPPC_IN21700_30T_cycle_#1425.mat
CC,1425,0.80602,2.39661,0.2808,11,discharge,3,-18.687,6.229,10.0,9.9,3.4222,2.4999,49.3552,01-13-22_08.46_CC_protocol_HPPC_IN21700_30T_cycle_#1425.mat
CC,1425,0.80602,2.39661,0.2812,11,charge,3,23.965,7.988,2.0,2.0,3.4438,3.8919,18.6981,01-13-22_08.46_CC_protocol_HPPC_IN21700_30T_cycle_#1425.mat
CC,1425,0.80602,2.39661,0.2812,11,charge,3,23.965,7.988,10.0,9.9,3.4438,3.9687,21.9028,01-13-22_08.46_CC_protocol_HPPC_IN21700_30T_cycle_#1425.mat
CC,1425,0.80602,2.39661,0.2411,12,discharge,0,-2.397,0.799,2.0,2.0,3.3752,3.2622,47.1403,01-13-22_08.46_CC_protocol_HPPC_IN21700_30T_cycle_#1425.mat
CC,1425,0.80602,2.39661,0.2411,12,discharge,0,-2.397,0.799,10.0,9.9,3.3752,3.1765,82.8918,01-13-22_08.46_CC_protocol_HPPC_IN21700_30T_cycle_#1425.mat
CC,1425,0.80602,2.39661,0.2411,12,charge,0,1.196,0.399,2.0,2.0,3.3813,3.4279,38.9469,01-13-22_08.46_CC_protocol_HPPC_IN21700_30T_cycle_#1425.mat
CC,1425,0.80602,2.39661,0.2411,12,charge,0,1.196,0.399,10.0,9.9,3.3813,3.4437,52.1521,01-13-22_08.46_CC_protocol_HPPC_IN21700_30T_cycle_#1425.mat
CC,1425,0.80602,2.39661,0.241,12,discharge,1,-9.585,3.195,2.0,2.0,3.3766,2.9353,46.0397,01-13-22_08.46_CC_protocol_HPPC_IN21700_30T_cycle_#1425.mat
CC,1425,0.80602,2.39661,0.241,12,discharge,1,-9.585,3.195,10.0,9.9,3.3766,2.5332,87.9898,01-13-22_08.46_CC_protocol_HPPC_IN21700_30T_cycle_#1425.mat
CC,1425,0.80602,2.39661,0.2411,12,charge,1,4.795,1.598,2.0,2.0,3.4002,3.5436,29.9068,01-13-22_08.46_CC_protocol_HPPC_IN21700_30T_cycle_#1425.mat
CC,1425,0.80602,2.39661,0.2411,12,charge,1,4.795,1.598,10.0,9.9,3.4002,3.5712,35.6629,01-13-22_08.46_CC_protocol_HPPC_IN21700_30T_cycle_#1425.mat
CC,1425,0.80602,2.39661,0.2409,12,discharge,2,-12.702,4.234,2.0,1.9,3.3838,2.5696,64.1001,01-13-22_08.46_CC_protocol_HPPC_IN21700_30T_cycle_#1425.mat
CC,1425,0.80602,2.39661,0.2409,12,discharge,2,-12.702,4.234,10.0,9.9,3.3838,2.5,69.5796,01-13-22_08.46_CC_protocol_HPPC_IN21700_30T_cycle_#1425.mat
CC,1425,0.80602,2.39661,0.2412,12,charge,2,14.377,4.792,2.0,2.0,3.4085,3.7321,22.5082,01-13-22_08.46_CC_protocol_HPPC_IN21700_30T_cycle_#1425.mat
CC,1425,0.80602,2.39661,0.2412,12,charge,2,14.377,4.792,10.0,9.9,3.4085,3.7792,25.7842,01-13-22_08.46_CC_protocol_HPPC_IN21700_30T_cycle_#1425.mat
CC,1425,0.80602,2.39661,0.2409,12,discharge,3,-12.203,4.068,2.0,1.9,3.3841,2.4994,72.4986,01-13-22_08.46_CC_protocol_HPPC_IN21700_30T_cycle_#1425.mat
CC,1425,0.80602,2.39661,0.2409,12,discharge,3,-12.203,4.068,10.0,9.9,3.3841,2.5,72.4494,01-13-22_08.46_CC_protocol_HPPC_IN21700_30T_cycle_#1425.mat
CC,1425,0.80602,2.39661,0.2413,12,charge,3,23.965,7.988,2.0,2.0,3.4107,3.8786,19.5243,01-13-22_08.46_CC_protocol_HPPC_IN21700_30T_cycle_#1425.mat
CC,1425,0.80602,2.39661,0.2413,12,charge,3,23.965,7.988,10.0,9.9,3.4107,3.9491,22.4661,01-13-22_08.46_CC_protocol_HPPC_IN21700_30T_cycle_#1425.mat
CC,1462,0.80131,2.38261,1.0,0,discharge,0,-2.382,0.794,2.0,2.0,4.1062,4.006,42.0655,01-18-22_07.34_CC_protocol_HPPC_IN21700_30T_cycle_#1462.mat
CC,1462,0.80131,2.38261,1.0,0,discharge,0,-2.382,0.794,10.0,9.7,4.1062,3.9793,53.2746,01-18-22_07.34_CC_protocol_HPPC_IN21700_30T_cycle_#1462.mat
CC,1462,0.80131,2.38261,1.0,0,charge,0,1.193,0.398,2.0,2.0,4.1216,4.181,49.7863,01-18-22_07.34_CC_protocol_HPPC_IN21700_30T_cycle_#1462.mat
CC,1462,0.80131,2.38261,1.0,0,charge,0,1.193,0.398,10.0,9.9,4.1216,4.2,65.7112,01-18-22_07.34_CC_protocol_HPPC_IN21700_30T_cycle_#1462.mat
CC,1462,0.80131,2.38261,0.9999,0,discharge,1,-9.532,3.177,2.0,2.0,4.1149,3.7795,35.186,01-18-22_07.34_CC_protocol_HPPC_IN21700_30T_cycle_#1462.mat
CC,1462,0.80131,2.38261,0.9999,0,discharge,1,-9.532,3.177,10.0,9.9,4.1149,3.7415,39.1725,01-18-22_07.34_CC_protocol_HPPC_IN21700_30T_cycle_#1462.mat
CC,1462,0.80131,2.38261,1.0,0,charge,1,1.25,0.417,2.0,2.0,4.1279,4.2,57.6985,01-18-22_07.34_CC_protocol_HPPC_IN21700_30T_cycle_#1462.mat
CC,1462,0.80131,2.38261,1.0,0,charge,1,1.25,0.417,10.0,9.0,4.1279,4.1999,57.6184,01-18-22_07.34_CC_protocol_HPPC_IN21700_30T_cycle_#1462.mat
CC,1462,0.80131,2.38261,0.9998,0,discharge,2,-19.067,6.356,2.0,2.0,4.1135,3.5734,28.3264,01-18-22_07.34_CC_protocol_HPPC_IN21700_30T_cycle_#1462.mat
CC,1462,0.80131,2.38261,0.9998,0,discharge,2,-19.067,6.356,10.0,9.9,4.1135,3.5127,31.5099,01-18-22_07.34_CC_protocol_HPPC_IN21700_30T_cycle_#1462.mat
CC,1462,0.80131,2.38261,1.0001,0,charge,2,1.489,0.496,2.0,2.0,4.1353,4.2001,43.5221,01-18-22_07.34_CC_protocol_HPPC_IN21700_30T_cycle_#1462.mat
CC,1462,0.80131,2.38261,0.9998,0,discharge,3,-27.404,9.135,2.0,2.0,4.1132,3.4213,25.2481,01-18-22_07.34_CC_protocol_HPPC_IN21700_30T_cycle_#1462.mat
CC,1462,0.80131,2.38261,0.9998,0,discharge,3,-27.404,9.135,10.0,9.9,4.1132,3.3358,28.3681,01-18-22_07.34_CC_protocol_HPPC_IN21700_30T_cycle_#1462.mat
CC,1462,0.80131,2.38261,0.9994,0,charge,3,1.589,0.53,2.0,2.0,4.1393,4.2001,38.2558,01-18-22_07.34_CC_protocol_HPPC_IN21700_30T_cycle_#1462.mat
CC,1462,0.80131,2.38261,0.9596,1,discharge,0,-2.382,0.794,2.0,2.0,4.0791,3.989,37.8269,01-18-22_07.34_CC_protocol_HPPC_IN21700_30T_cycle_#1462.mat
CC,1462,0.80131,2.38261,0.9596,1,discharge,0,-2.382,0.794,10.0,9.9,4.0791,3.9695,46.0137,01-18-22_07.34_CC_protocol_HPPC_IN21700_30T_cycle_#1462.mat
CC,1462,0.80131,2.38261,0.9597,1,charge,0,1.193,0.398,2.0,2.0,4.0815,4.1276,38.6324,01-18-22_07.34_CC_protocol_HPPC_IN21700_30T_cycle_#1462.mat
CC,1462,0.80131,2.38261,0.9597,1,charge,0,1.193,0.398,10.0,9.9,4.0815,4.1385,47.7667,01-18-22_07.34_CC_protocol_HPPC_IN21700_30T_cycle_#1462.mat
CC,1462,0.80131,2.38261,0.9596,1,discharge,1,-9.532,3.177,2.0,2.0,4.0796,3.7851,30.8956,01-18-22_07.34_CC_protocol_HPPC_IN21700_30T_cycle_#1462.mat
CC,1462,0.80131,2.38261,0.9596,1,discharge,1,-9.532,3.177,10.0,9.9,4.0796,3.7359,36.0571,01-18-22_07.34_CC_protocol_HPPC_IN21700_30T_cycle_#1462.mat
CC,1462,0.80131,2.38261,0.9597,1,charge,1,2.715,0.905,2.0,2.0,4.0861,4.1999,41.9153,01-18-22_07.34_CC_protocol_HPPC_IN21700_30T_cycle_#1462.mat
CC,1462,0.80131,2.38261,0.9597,1,charge,1,2.715,0.905,10.0,9.9,4.0861,4.1999,41.9153,01-18-22_07.34_CC_protocol_HPPC_IN21700_30T_cycle_#1462.mat
CC,1462,0.80131,2.38261,0.9595,1,discharge,2,-19.065,6.355,2.0,2.0,4.0802,3.579,26.289,01-18-22_07.34_CC_protocol_HPPC_IN21700_30T_cycle_#1462.mat
CC,1462,0.80131,2.38261,0.9595,1,discharge,2,-19.065,6.355,10.0,9.9,4.0802,3.499,30.4852,01-18-22_07.34_CC_protocol_HPPC_IN21700_30T_cycle_#1462.mat
CC,1462,0.80131,2.38261,0.9597,1,charge,2,2.487,0.829,2.0,1.9,4.0903,4.2001,44.1407,01-18-22_07.34_CC_protocol_HPPC_IN21700_30T_cycle_#1462.mat
CC,1462,0.80131,2.38261,0.9597,1,charge,2,2.487,0.829,10.0,9.9,4.0903,4.2,44.1005,01-18-22_07.34_CC_protocol_HPPC_IN21700_30T_cycle_#1462.mat
CC,1462,0.80131,2.38261,0.9594,1,discharge,3,-27.405,9.135,2.0,2.0,4.082,3.4207,24.1306,01-18-22_07.34_CC_protocol_HPPC_IN21700_30T_cycle_#1462.mat
CC,1462,0.80131,2.38261,0.9594,1,discharge,3,-27.405,9.135,10.0,9.9,4.082,3.3128,28.0679,01-18-22_07.34_CC_protocol_HPPC_IN21700_30T_cycle_#1462.mat
CC,1462,0.80131,2.38261,0.9597,1,charge,3,2.257,0.752,2.0,2.0,4.0963,4.2001,45.9821,01-18-22_07.34_CC_protocol_HPPC_IN21700_30T_cycle_#1462.mat
CC,1462,0.80131,2.38261,0.9597,1,charge,3,2.257,0.752,10.0,9.9,4.0963,4.2001,45.9821,01-18-22_07.34_CC_protocol_HPPC_IN21700_30T_cycle_#1462.mat
CC,1462,0.80131,2.38261,0.9199,2,discharge,0,-2.385,0.795,2.0,2.0,4.0565,3.9711,35.8116,01-18-22_07.34_CC_protocol_HPPC_IN21700_30T_cycle_#1462.mat
CC,1462,0.80131,2.38261,0.9199,2,discharge,0,-2.385,0.795,10.0,9.9,4.0565,3.9458,46.4209,01-18-22_07.34_CC_protocol_HPPC_IN21700_30T_cycle_#1462.mat
CC,1462,0.80131,2.38261,0.92,2,charge,0,1.191,0.397,2.0,2.0,4.0605,4.1029,35.5914,01-18-22_07.34_CC_protocol_HPPC_IN21700_30T_cycle_#1462.mat
CC,1462,0.80131,2.38261,0.92,2,charge,0,1.191,0.397,10.0,9.9,4.0605,4.1142,45.0768,01-18-22_07.34_CC_protocol_HPPC_IN21700_30T_cycle_#1462.mat
CC,1462,0.80131,2.38261,0.9199,2,discharge,1,-9.533,3.178,2.0,2.0,4.0579,3.7686,30.3472,01-18-22_07.34_CC_protocol_HPPC_IN21700_30T_cycle_#1462.mat
CC,1462,0.80131,2.38261,0.9199,2,discharge,1,-9.533,3.178,10.0,9.9,4.0579,3.7072,36.788,01-18-22_07.34_CC_protocol_HPPC_IN21700_30T_cycle_#1462.mat
CC,1462,0.80131,2.38261,0.92,2,charge,1,3.588,1.196,2.0,2.0,4.0674,4.2,36.9545,01-18-22_07.34_CC_protocol_HPPC_IN21700_30T_cycle_#1462.mat
CC,1462,0.80131,2.38261,0.92,2,charge,1,3.588,1.196,10.0,9.9,4.0674,4.2,36.9545,01-18-22_07.34_CC_protocol_HPPC_IN21700_30T_cycle_#1462.mat
CC,1462,0.80131,2.38261,0.9198,2,discharge,2,-19.064,6.355,2.0,1.9,4.0597,3.5694,25.7186,01-18-22_07.34_CC_protocol_HPPC_IN21700_30T_cycle_#1462.mat
CC,1462,0.80131,2.38261,0.9198,2,discharge,2,-19.064,6.355,10.0,9.9,4.0597,3.4747,30.6861,01-18-22_07.34_CC_protocol_HPPC_IN21700_30T_cycle_#1462.mat
CC,1462,0.80131,2.38261,0.92,2,charge,2,3.51,1.17,2.0,2.0,4.072,4.2,36.462,01-18-22_07.34_CC_protocol_HPPC_IN21700_30T_cycle_#1462.mat
CC,1462,0.80131,2.38261,0.92,2,charge,2,3.51,1.17,10.0,9.9,4.072,4.2,36.462,01-18-22_07.34_CC_protocol_HPPC_IN21700_30T_cycle_#1462.mat
CC,1462,0.80131,2.38261,0.9197,2,discharge,3,-27.405,9.135,2.0,1.9,4.0626,3.4199,23.4519,01-18-22_07.34_CC_protocol_HPPC_IN21700_30T_cycle_#1462.mat
CC,1462,0.80131,2.38261,0.9197,2,discharge,3,-27.405,9.135,10.0,9.9,4.0626,3.296,27.973,01-18-22_07.34_CC_protocol_HPPC_IN21700_30T_cycle_#1462.mat
CC,1462,0.80131,2.38261,0.92,2,charge,3,3.381,1.127,2.0,1.9,4.0756,4.2,36.7895,01-18-22_07.34_CC_protocol_HPPC_IN21700_30T_cycle_#1462.mat
CC,1462,0.80131,2.38261,0.92,2,charge,3,3.381,1.127,10.0,9.9,4.0756,4.2,36.7895,01-18-22_07.34_CC_protocol_HPPC_IN21700_30T_cycle_#1462.mat
CC,1462,0.80131,2.38261,0.8405,3,discharge,0,-2.384,0.795,2.0,1.9,3.9491,3.8783,29.693,01-18-22_07.34_CC_protocol_HPPC_IN21700_30T_cycle_#1462.mat
CC,1462,0.80131,2.38261,0.8405,3,discharge,0,-2.384,0.795,10.0,9.9,3.9491,3.8553,39.339,01-18-22_07.34_CC_protocol_HPPC_IN21700_30T_cycle_#1462.mat
CC,1462,0.80131,2.38261,0.8405,3,charge,0,1.191,0.397,2.0,2.0,3.9525,3.9876,29.4686,01-18-22_07.34_CC_protocol_HPPC_IN21700_30T_cycle_#1462.mat
CC,1462,0.80131,2.38261,0.8405,3,charge,0,1.191,0.397,10.0,9.9,3.9525,3.9973,37.6123,01-18-22_07.34_CC_protocol_HPPC_IN21700_30T_cycle_#1462.mat
CC,1462,0.80131,2.38261,0.8404,3,discharge,1,-9.533,3.178,2.0,1.9,3.9506,3.6971,26.5932,01-18-22_07.34_CC_protocol_HPPC_IN21700_30T_cycle_#1462.mat
CC,1462,0.80131,2.38261,0.8404,3,discharge,1,-9.533,3.178,10.0,9.9,3.9506,3.6386,32.7301,01-18-22_07.34_CC_protocol_HPPC_IN21700_30T_cycle_#1462.mat
CC,1462,0.80131,2.38261,0.8405,3,charge,1,4.766,1.589,2.0,2.0,3.9594,4.0889,27.1739,01-18-22_07.34_CC_protocol_HPPC_IN21700_30T_cycle_#1462.mat
CC,1462,0.80131,2.38261,0.8405,3,charge,1,4.766,1.589,10.0,9.9,3.9594,4.1215,34.0146,01-18-22_07.34_CC_protocol_HPPC_IN21700_30T_cycle_#1462.mat
CC,1462,0.80131,2.38261,0.8404,3,discharge,2,-19.064,6.355,2.0,1.9,3.9522,3.5081,23.2952,01-18-22_07.34_CC_protocol_HPPC_IN21700_30T_cycle_#1462.mat
CC,1462,0.80131,2.38261,0.8404,3,discharge,2,-19.064,6.355,10.0,9.9,3.9522,3.4187,27.9847,01-18-22_07.34_CC_protocol_HPPC_IN21700_30T_cycle_#1462.mat
CC,1462,0.80131,2.38261,0.8406,3,charge,2,8.57,2.857,2.0,2.0,3.9651,4.2,27.4092,01-18-22_07.34_CC_protocol_HPPC_IN21700_30T_cycle_#1462.mat
CC,1462,0.80131,2.38261,0.8406,3,charge,2,8.57,2.857,10.0,9.9,3.9651,4.2,27.4092,01-18-22_07.34_CC_protocol_HPPC_IN21700_30T_cycle_#1462.mat
CC,1462,0.80131,2.38261,0.8403,3,discharge,3,-27.404,9.135,2.0,2.0,3.9542,3.3636,21.5516,01-18-22_07.34_CC_protocol_HPPC_IN21700_30T_cycle_#1462.mat
CC,1462,0.80131,2.38261,0.8403,3,discharge,3,-27.404,9.135,10.0,9.9,3.9542,3.2478,25.7773,01-18-22_07.34_CC_protocol_HPPC_IN21700_30T_cycle_#1462.mat
CC,1462,0.80131,2.38261,0.8407,3,charge,3,8.495,2.832,2.0,1.9,3.9712,4.2002,26.9583,01-18-22_07.34_CC_protocol_HPPC_IN21700_30T_cycle_#1462.mat
CC,1462,0.80131,2.38261,0.8407,3,charge,3,8.495,2.832,10.0,9.9,3.9712,4.2,26.9348,01-18-22_07.34_CC_protocol_HPPC_IN21700_30T_cycle_#1462.mat
CC,1462,0.80131,2.38261,0.761,4,discharge,0,-2.382,0.794,2.0,2.0,3.8662,3.7984,28.4587,01-18-22_07.34_CC_protocol_HPPC_IN21700_30T_cycle_#1462.mat
CC,1462,0.80131,2.38261,0.761,4,discharge,0,-2.382,0.794,10.0,9.9,3.8662,3.7786,36.7696,01-18-22_07.34_CC_protocol_HPPC_IN21700_30T_cycle_#1462.mat
CC,1462,0.80131,2.38261,0.7611,4,charge,0,1.194,0.398,2.0,2.0,3.8686,3.9022,28.1525,01-18-22_07.34_CC_protocol_HPPC_IN21700_30T_cycle_#1462.mat
CC,1462,0.80131,2.38261,0.7611,4,charge,0,1.194,0.398,10.0,9.9,3.8686,3.9109,35.442,01-18-22_07.34_CC_protocol_HPPC_IN21700_30T_cycle_#1462.mat
CC,1462,0.80131,2.38261,0.761,4,discharge,1,-9.532,3.177,2.0,1.9,3.8669,3.6232,25.5657,01-18-22_07.34_CC_protocol_HPPC_IN21700_30T_cycle_#1462.mat
CC,1462,0.80131,2.38261,0.761,4,discharge,1,-9.532,3.177,10.0,9.9,3.8669,3.5681,31.3461,01-18-22_07.34_CC_protocol_HPPC_IN21700_30T_cycle_#1462.mat
CC,1462,0.80131,2.38261,0.7611,4,charge,1,4.766,1.589,2.0,2.0,3.8744,4.0004,26.4345,01-18-22_07.34_CC_protocol_HPPC_IN21700_30T_cycle_#1462.mat
CC,1462,0.80131,2.38261,0.7611,4,charge,1,4.766,1.589,10.0,9.9,3.8744,4.0307,32.7914,01-18-22_07.34_CC_protocol_HPPC_IN21700_30T_cycle_#1462.mat
CC,1462,0.80131,2.38261,0.7609,4,discharge,2,-19.066,6.355,2.0,2.0,3.8662,3.4343,22.6529,01-18-22_07.34_CC_protocol_HPPC_IN21700_30T_cycle_#1462.mat
CC,1462,0.80131,2.38261,0.7609,4,discharge,2,-19.066,6.355,10.0,9.9,3.8662,3.344,27.3891,01-18-22_07.34_CC_protocol_HPPC_IN21700_30T_cycle_#1462.mat
CC,1462,0.80131,2.38261,0.7612,4,charge,2,13.025,4.342,2.0,2.0,3.8797,4.1991,24.5221,01-18-22_07.34_CC_protocol_HPPC_IN21700_30T_cycle_#1462.mat
CC,1462,0.80131,2.38261,0.7612,4,charge,2,13.025,4.342,10.0,9.9,3.8797,4.2,24.5912,01-18-22_07.34_CC_protocol_HPPC_IN21700_30T_cycle_#1462.mat
CC,1462,0.80131,2.38261,0.7609,4,discharge,3,-27.404,9.135,2.0,2.0,3.8679,3.2909,21.0553,01-18-22_07.34_CC_protocol_HPPC_IN21700_30T_cycle_#1462.mat
CC,1462,0.80131,2.38261,0.7609,4,discharge,3,-27.404,9.135,10.0,9.9,3.8679,3.167,25.5766,01-18-22_07.34_CC_protocol_HPPC_IN21700_30T_cycle_#1462.mat
CC,1462,0.80131,2.38261,0.7613,4,charge,3,12.988,4.329,2.0,1.9,3.8844,4.2001,24.3071,01-18-22_07.34_CC_protocol_HPPC_IN21700_30T_cycle_#1462.mat
CC,1462,0.80131,2.38261,0.7613,4,charge,3,12.988,4.329,10.0,9.9,3.8844,4.2,24.2994,01-18-22_07.34_CC_protocol_HPPC_IN21700_30T_cycle_#1462.mat
CC,1462,0.80131,2.38261,0.6816,5,discharge,0,-2.383,0.794,2.0,2.0,3.7792,3.7153,26.8161,01-18-22_07.34_CC_protocol_HPPC_IN21700_30T_cycle_#1462.mat
CC,1462,0.80131,2.38261,0.6816,5,discharge,0,-2.383,0.794,10.0,9.9,3.7792,3.6966,34.6636,01-18-22_07.34_CC_protocol_HPPC_IN21700_30T_cycle_#1462.mat
CC,1462,0.80131,2.38261,0.6816,5,charge,0,1.193,0.398,2.0,1.9,3.782,3.8134,26.3246,01-18-22_07.34_CC_protocol_HPPC_IN21700_30T_cycle_#1462.mat
CC,1462,0.80131,2.38261,0.6816,5,charge,0,1.193,0.398,10.0,9.9,3.782,3.8218,33.3669,01-18-22_07.34_CC_protocol_HPPC_IN21700_30T_cycle_#1462.mat
CC,1462,0.80131,2.38261,0.6816,5,discharge,1,-9.533,3.178,2.0,2.0,3.7807,3.5455,24.673,01-18-22_07.34_CC_protocol_HPPC_IN21700_30T_cycle_#1462.mat
CC,1462,0.80131,2.38261,0.6816,5,discharge,1,-9.533,3.178,10.0,9.9,3.7807,3.4878,30.7258,01-18-22_07.34_CC_protocol_HPPC_IN21700_30T_cycle_#1462.mat
CC,1462,0.80131,2.38261,0.6817,5,charge,1,4.765,1.588,2.0,2.0,3.7882,3.9069,24.9103,01-18-22_07.34_CC_protocol_HPPC_IN21700_30T_cycle_#1462.mat
CC,1462,0.80131,2.38261,0.6817,5,charge,1,4.765,1.588,10.0,9.9,3.7882,3.9328,30.3456,01-18-22_07.34_CC_protocol_HPPC_IN21700_30T_cycle_#1462.mat
CC,1462,0.80131,2.38261,0.6815,5,discharge,2,-19.065,6.355,2.0,2.0,3.7817,3.3608,22.0771,01-18-22_07.34_CC_protocol_HPPC_IN21700_30T_cycle_#1462.mat
CC,1462,0.80131,2.38261,0.6815,5,discharge,2,-19.065,6.355,10.0,9.9,3.7817,3.265,27.102,01-18-22_07.34_CC_protocol_HPPC_IN21700_30T_cycle_#1462.mat
CC,1462,0.80131,2.38261,0.6817,5,charge,2,14.299,4.766,2.0,2.0,3.7946,4.0973,21.1693,01-18-22_07.34_CC_protocol_HPPC_IN21700_30T_cycle_#1462.mat
CC,1462,0.80131,2.38261,0.6817,5,charge,2,14.299,4.766,10.0,9.9,3.7946,4.1514,24.9528,01-18-22_07.34_CC_protocol_HPPC_IN21700_30T_cycle_#1462.mat
CC,1462,0.80131,2.38261,0.6814,5,discharge,3,-27.404,9.135,2.0,1.9,3.784,3.2234,20.4569,01-18-22_07.34_CC_protocol_HPPC_IN21700_30T_cycle_#1462.mat
CC,1462,0.80131,2.38261,0.6814,5,discharge,3,-27.404,9.135,10.0,9.9,3.784,3.0893,25.3503,01-18-22_07.34_CC_protocol_HPPC_IN21700_30T_cycle_#1462.mat
CC,1462,0.80131,2.38261,0.6818,5,charge,3,18.975,6.325,2.0,2.0,3.7998,4.2001,21.0962,01-18-22_07.34_CC_protocol_HPPC_IN21700_30T_cycle_#1462.mat
CC,1462,0.80131,2.38261,0.6818,5,charge,3,18.975,6.325,10.0,9.9,3.7998,4.2,21.0909,01-18-22_07.34_CC_protocol_HPPC_IN21700_30T_cycle_#1462.mat
CC,1462,0.80131,2.38261,0.6022,6,discharge,0,-2.385,0.795,2.0,2.0,3.6967,3.6316,27.3013,01-18-22_07.34_CC_protocol_HPPC_IN21700_30T_cycle_#1462.mat
CC,1462,0.80131,2.38261,0.6022,6,discharge,0,-2.385,0.795,10.0,9.9,3.6967,3.6129,35.1436,01-18-22_07.34_CC_protocol_HPPC_IN21700_30T_cycle_#1462.mat
CC,1462,0.80131,2.38261,0.6022,6,charge,0,1.193,0.398,2.0,2.0,3.699,3.7318,27.4868,01-18-22_07.34_CC_protocol_HPPC_IN21700_30T_cycle_#1462.mat
CC,1462,0.80131,2.38261,0.6022,6,charge,0,1.193,0.398,10.0,9.9,3.699,3.7404,34.6937,01-18-22_07.34_CC_protocol_HPPC_IN21700_30T_cycle_#1462.mat
CC,1462,0.80131,2.38261,0.6021,6,discharge,1,-9.531,3.177,2.0,1.9,3.6983,3.4612,24.8759,01-18-22_07.34_CC_protocol_HPPC_IN21700_30T_cycle_#1462.mat
CC,1462,0.80131,2.38261,0.6021,6,discharge,1,-9.531,3.177,10.0,9.9,3.6983,3.4015,31.1395,01-18-22_07.34_CC_protocol_HPPC_IN21700_30T_cycle_#1462.mat
CC,1462,0.80131,2.38261,0.6022,6,charge,1,4.765,1.588,2.0,2.0,3.7062,3.8267,25.2875,01-18-22_07.34_CC_protocol_HPPC_IN21700_30T_cycle_#1462.mat
CC,1462,0.80131,2.38261,0.6022,6,charge,1,4.765,1.588,10.0,9.9,3.7062,3.8538,30.9746,01-18-22_07.34_CC_protocol_HPPC_IN21700_30T_cycle_#1462.mat
CC,1462,0.80131,2.38261,0.602,6,discharge,2,-19.067,6.356,2.0,2.0,3.7,3.2716,22.4681,01-18-22_07.34_CC_protocol_HPPC_IN21700_30T_cycle_#1462.mat
CC,1462,0.80131,2.38261,0.602,6,discharge,2,-19.067,6.356,10.0,9.9,3.7,3.1726,27.6604,01-18-22_07.34_CC_protocol_HPPC_IN21700_30T_cycle_#1462.mat
CC,1462,0.80131,2.38261,0.6023,6,charge,2,14.299,4.766,2.0,2.0,3.7127,4.019,21.4211,01-18-22_07.34_CC_protocol_HPPC_IN21700_30T_cycle_#1462.mat
CC,1462,0.80131,2.38261,0.6023,6,charge,2,14.299,4.766,10.0,9.9,3.7127,4.0742,25.2815,01-18-22_07.34_CC_protocol_HPPC_IN21700_30T_cycle_#1462.mat
CC,1462,0.80131,2.38261,0.602,6,discharge,3,-27.404,9.135,2.0,2.0,3.7019,3.1269,20.9823,01-18-22_07.34_CC_protocol_HPPC_IN21700_30T_cycle_#1462.mat
CC,1462,0.80131,2.38261,0.602,6,discharge,3,-27.404,9.135,10.0,9.9,3.7019,2.9893,26.0035,01-18-22_07.34_CC_protocol_HPPC_IN21700_30T_cycle_#1462.mat
CC,1462,0.80131,2.38261,0.6024,6,charge,3,23.499,7.833,2.0,2.0,3.7181,4.1728,19.3498,01-18-22_07.34_CC_protocol_HPPC_IN21700_30T_cycle_#1462.mat
CC,1462,0.80131,2.38261,0.6024,6,charge,3,23.499,7.833,10.0,9.9,3.7181,4.1999,20.503,01-18-22_07.34_CC_protocol_HPPC_IN21700_30T_cycle_#1462.mat
CC,1462,0.80131,2.38261,0.5227,7,discharge,0,-2.383,0.794,2.0,1.9,3.6334,3.5676,27.6146,01-18-22_07.34_CC_protocol_HPPC_IN21700_30T_cycle_#1462.mat
CC,1462,0.80131,2.38261,0.5227,7,discharge,0,-2.383,0.794,10.0,9.9,3.6334,3.5492,35.3366,01-18-22_07.34_CC_protocol_HPPC_IN21700_30T_cycle_#1462.mat
CC,1462,0.80131,2.38261,0.5228,7,charge,0,1.192,0.397,2.0,2.0,3.636,3.6684,27.1721,01-18-22_07.34_CC_protocol_HPPC_IN21700_30T_cycle_#1462.mat
CC,1462,0.80131,2.38261,0.5228,7,charge,0,1.192,0.397,10.0,9.9,3.636,3.6764,33.8812,01-18-22_07.34_CC_protocol_HPPC_IN21700_30T_cycle_#1462.mat
CC,1462,0.80131,2.38261,0.5227,7,discharge,1,-9.531,3.177,2.0,1.9,3.6347,3.3934,25.3182,01-18-22_07.34_CC_protocol_HPPC_IN21700_30T_cycle_#1462.mat
CC,1462,0.80131,2.38261,0.5227,7,discharge,1,-9.531,3.177,10.0,9.9,3.6347,3.3331,31.6451,01-18-22_07.34_CC_protocol_HPPC_IN21700_30T_cycle_#1462.mat
CC,1462,0.80131,2.38261,0.5228,7,charge,1,4.767,1.589,2.0,2.0,3.6421,3.7636,25.4888,01-18-22_07.34_CC_protocol_HPPC_IN21700_30T_cycle_#1462.mat
CC,1462,0.80131,2.38261,0.5228,7,charge,1,4.767,1.589,10.0,9.9,3.6421,3.7889,30.7963,01-18-22_07.34_CC_protocol_HPPC_IN21700_30T_cycle_#1462.mat
CC,1462,0.80131,2.38261,0.5226,7,discharge,2,-19.066,6.355,2.0,2.0,3.6359,3.2017,22.7735,01-18-22_07.34_CC_protocol_HPPC_IN21700_30T_cycle_#1462.mat
CC,1462,0.80131,2.38261,0.5226,7,discharge,2,-19.066,6.355,10.0,9.9,3.6359,3.0965,28.2912,01-18-22_07.34_CC_protocol_HPPC_IN21700_30T_cycle_#1462.mat
