Repository: KikETs/ECM_HYBRID_BMS_JOINT

## Results

| Arm | Model | Size | Protocol | Result | Worst cell |
|---|---|---|---|---|---|
| SOP | 2RC table + trim (A8) | 4 effective coefficients, 2 EW states | leave-one-cell-out | usable current 69.6 % discharge, 59.5 % charge (τ = 10 s) | 59.9 % / 53.5 % (BOOST_REST) |
| SOH | dQ/dV ridge | 65 coefficients | leave-one-cell-out | RMSE 0.0094, bias −0.0005 | 0.0130 (BOOST_REST) |
| SOC | 2RC EKF, low-current gate | 3 states | leave-one-cell-out | **2.34 %p** over six sensor disturbances on estimated SOH (2.325 on true SOH), per cell 2.00–2.75 | 4.60 %p (BOOST_NEGPULSE_1S, current offset −0.10 A) |

The SOH arm was a 10,945-parameter CNN until the second audit round. Nested

File: analysis/uypydj_ecm.csv (part 30 of 80)
cell,cycle,SOH,CAP_Ah,SOC,direction,rate_rank,I_A,V_pre_V,rest_before_s,n_points,R0_mOhm,R1_mOhm,tau1_s,R2_mOhm,tau2_s,fit_rmse_mV
BOOST_REST,300,0.9312,2.76026,0.4476,charge,0,1.381,3.6673,70.5,101,9.4688,0.6627,1.0559,8.2,13.058,0.125
BOOST_REST,300,0.9312,2.76026,0.4475,discharge,1,-11.052,3.6662,635.5,100,9.4499,0.5109,0.6641,7.4803,10.0124,0.161
BOOST_REST,300,0.9312,2.76026,0.4476,charge,1,5.526,3.67,160.4,101,9.3482,0.4691,0.491,6.6284,8.9326,0.1132
BOOST_REST,300,0.9312,2.76026,0.4474,discharge,2,-22.103,3.6657,680.8,100,9.3931,0.5768,0.7603,6.4728,8.8884,0.2825
BOOST_REST,300,0.9312,2.76026,0.4477,charge,2,16.575,3.6726,280.5,101,9.3049,0.896,1.1269,6.3908,12.4483,0.2119
BOOST_REST,300,0.9312,2.76026,0.4473,discharge,3,-31.768,3.6668,801.8,101,9.3824,0.6371,0.7885,6.8154,10.0559,0.3847
BOOST_REST,300,0.9312,2.76026,0.4478,charge,3,27.626,3.6746,385.2,101,8.6622,0.9621,0.1962,5.724,8.8525,0.9184
BOOST_REST,300,0.9312,2.76026,0.3554,discharge,0,-2.763,3.6016,5617.0,101,9.4327,0.6258,0.6988,9.1559,13.1078,0.0791
BOOST_REST,300,0.9312,2.76026,0.3555,charge,0,1.381,3.6031,70.5,101,8.9292,0.8073,0.1102,7.2434,9.7952,0.1018
BOOST_REST,300,0.9312,2.76026,0.3554,discharge,1,-11.052,3.6018,635.5,101,9.4794,0.5642,0.7302,7.8988,11.0525,0.1496
BOOST_REST,300,0.9312,2.76026,0.3555,charge,1,5.524,3.6059,160.4,101,9.4328,0.5343,0.8,7.4682,11.3372,0.11
BOOST_REST,300,0.9312,2.76026,0.3553,discharge,2,-22.103,3.6013,680.9,101,9.4192,0.5458,0.7166,6.9702,9.5582,0.2866
BOOST_REST,300,0.9312,2.76026,0.3556,charge,2,16.575,3.6093,280.5,101,9.2942,0.6508,0.8654,5.6964,9.4413,0.2123
BOOST_REST,300,0.9312,2.76026,0.3552,discharge,3,-31.769,3.6026,801.7,100,9.3983,0.5767,0.727,7.4585,10.7311,0.3742
BOOST_REST,300,0.9312,2.76026,0.3557,charge,3,27.626,3.6119,385.3,101,9.1732,0.6868,0.7946,5.6615,10.608,0.2916
BOOST_REST,300,0.9312,2.76026,0.2633,discharge,0,-2.763,3.5271,5617.3,101,9.9264,0.6829,0.6438,10.4235,13.7535,0.0876
BOOST_REST,300,0.9312,2.76026,0.2634,charge,0,1.383,3.5286,70.5,101,9.9382,0.6114,0.6186,7.9895,10.9364,0.1176
BOOST_REST,300,0.9312,2.76026,0.2633,discharge,1,-11.051,3.5273,635.6,101,10.0143,0.6381,0.7188,8.4633,10.9928,0.1752
BOOST_REST,300,0.9312,2.76026,0.2634,charge,1,5.525,3.532,160.5,101,9.8968,0.5929,0.5782,8.2314,12.0988,0.1128
BOOST_REST,300,0.9312,2.76026,0.2632,discharge,2,-22.102,3.5278,680.9,101,9.9702,0.6637,0.6582,8.9565,11.7965,0.3462
BOOST_REST,300,0.9312,2.76026,0.2635,charge,2,16.576,3.5364,280.3,101,9.7502,0.4839,0.5511,7.0472,10.2227,0.1832
BOOST_REST,300,0.9312,2.76026,0.2631,discharge,3,-31.77,3.5282,801.7,101,9.9573,0.7978,0.8001,16.9856,25.8513,0.4622
BOOST_REST,300,0.9312,2.76026,0.2636,charge,3,27.625,3.5396,385.3,101,9.6179,0.5129,0.6335,5.936,8.9608,0.2984
BOOST_REST,300,0.9312,2.76026,0.2173,discharge,0,-2.764,3.482,5075.0,101,10.2807,0.6367,0.4117,10.466,11.6592,0.1322
BOOST_REST,300,0.9312,2.76026,0.2173,charge,0,1.382,3.4837,70.5,101,10.1538,0.8318,0.5795,8.6888,11.2912,0.1113
BOOST_REST,300,0.9312,2.76026,0.2172,discharge,1,-11.052,3.4815,635.6,101,10.2551,0.8129,0.7092,10.3518,12.7832,0.1883
BOOST_REST,300,0.9312,2.76026,0.2174,charge,1,5.525,3.4887,160.3,101,10.1249,0.688,0.5616,8.0321,11.7271,0.1307
BOOST_REST,300,0.9312,2.76026,0.2171,discharge,2,-22.102,3.4841,680.9,101,10.2599,0.7486,0.6359,16.6995,19.8601,0.3991
BOOST_REST,300,0.9312,2.76026,0.2174,charge,2,16.575,3.4929,280.4,101,9.9381,0.5696,0.6107,8.129,12.9142,0.2303
BOOST_REST,300,0.9312,2.76026,0.2171,discharge,3,-31.77,3.4845,801.6,101,10.1068,0.7354,0.3847,200.0,242.2721,1.3105
BOOST_REST,300,0.9312,2.76026,0.2176,charge,3,27.623,3.4955,385.2,101,9.7135,0.4578,0.5038,6.7388,10.0332,0.2659
BOOST_REST,300,0.9312,2.76026,0.1712,discharge,0,-2.764,3.4336,5075.0,101,10.7766,0.796,0.4025,12.5355,11.2559,0.1347
BOOST_REST,300,0.9312,2.76026,0.1713,charge,0,1.38,3.436,70.5,101,10.8691,0.8495,0.6288,10.1091,11.549,0.0875
BOOST_REST,300,0.9312,2.76026,0.1712,discharge,1,-11.053,3.4335,635.6,101,10.8292,1.134,0.5589,20.7859,19.6368,0.3278
BOOST_REST,300,0.9312,2.76026,0.1713,charge,1,5.525,3.4421,160.5,101,10.6631,0.8095,0.4298,7.6059,9.8442,0.1329
BOOST_REST,300,0.9312,2.76026,0.1711,discharge,2,-22.103,3.436,680.9,101,10.8145,0.9154,0.2987,200.0,159.5316,0.8653
BOOST_REST,300,0.9312,2.76026,0.1714,charge,2,16.576,3.4465,280.5,101,10.3848,0.709,0.6082,7.6875,12.5852,0.2732
BOOST_REST,300,0.9312,2.76026,0.1715,charge,3,27.624,3.4494,385.6,101,10.0144,0.5584,0.515,7.3574,11.9561,0.368
BOOST_REST,300,0.9312,2.76026,0.1252,discharge,0,-2.764,3.3748,5074.6,101,11.8564,1.6875,0.3668,26.2692,15.3323,0.165
BOOST_REST,300,0.9312,2.76026,0.1253,charge,0,1.381,3.3783,70.5,100,11.4162,1.7831,0.2575,14.9273,10.6057,0.1329
BOOST_REST,300,0.9312,2.76026,0.1252,discharge,1,-11.054,3.3759,635.5,101,12.0348,1.9871,0.4573,200.0,94.5844,0.6109
BOOST_REST,300,0.9312,2.76026,0.1253,charge,1,5.525,3.3876,160.4,101,11.4446,1.1735,0.3369,9.4089,8.0053,0.1673
BOOST_REST,300,0.9312,2.76026,0.1254,charge,2,16.575,3.3954,271.6,101,10.7514,1.0004,0.6365,6.2664,9.1805,0.3725
BOOST_REST,300,0.9312,2.76026,0.1255,charge,3,27.625,3.3972,299.6,100,10.3519,0.862,0.6397,7.2943,13.5652,0.4402
BOOST_REST,337,0.92178,2.73233,1.0,discharge,0,-2.736,4.1642,99999.0,101,11.853,1.819,0.4557,13.3224,9.1471,0.1285
BOOST_REST,337,0.92178,2.73233,1.0,charge,0,1.367,4.1667,70.4,101,11.9633,1.8388,0.5492,17.4237,12.189,0.1339
BOOST_REST,337,0.92178,2.73233,0.9999,discharge,1,-10.941,4.1635,635.5,100,11.7219,1.6097,0.3301,7.9848,5.8476,0.3973
BOOST_REST,337,0.92178,2.73233,1.0,charge,1,1.56,4.1701,160.4,101,19.2515,0.01,3000.0,0.01,3000.0,0.1458
BOOST_REST,337,0.92178,2.73233,0.9998,discharge,2,-21.879,4.1624,637.4,101,11.6137,1.4443,0.3851,5.6202,5.2119,0.723
BOOST_REST,337,0.92178,2.73233,1.0,charge,2,1.422,4.173,280.6,101,19.0825,0.01,2999.9999,0.01,2999.9999,0.2276
BOOST_REST,337,0.92178,2.73233,0.9997,discharge,3,-31.45,4.1633,635.9,101,11.4991,1.3878,0.4399,5.2044,6.0262,0.8204
BOOST_REST,337,0.92178,2.73233,1.0,charge,3,1.326,4.1751,385.5,101,18.8605,0.01,2999.9999,0.01,2999.9999,0.1912
BOOST_REST,337,0.92178,2.73233,0.9544,discharge,0,-2.738,4.0992,4787.9,101,11.2425,1.271,0.3442,7.3888,7.4309,0.1512
BOOST_REST,337,0.92178,2.73233,0.9545,charge,0,1.367,4.1009,70.5,101,10.6318,1.6696,0.2099,7.6595,7.6834,0.1339
BOOST_REST,337,0.92178,2.73233,0.9543,discharge,1,-10.942,4.0995,635.5,101,11.3045,1.1618,0.3866,5.4315,6.0223,0.3129
BOOST_REST,337,0.92178,2.73233,0.9545,charge,1,5.47,4.1029,160.5,101,11.2118,1.005,0.2814,7.512,6.9074,0.2998
BOOST_REST,337,0.92178,2.73233,0.9543,discharge,2,-21.88,4.0988,680.8,101,11.1477,1.1697,0.4658,4.9044,7.2254,0.5661
BOOST_REST,337,0.92178,2.73233,0.9546,charge,2,6.146,4.1051,280.6,101,15.4569,0.01,0.05,0.01,3000.0,0.8146
BOOST_REST,337,0.92178,2.73233,0.9542,discharge,3,-31.449,4.1002,687.3,101,11.0234,1.0278,0.4275,5.5765,9.0102,0.5289
BOOST_REST,337,0.92178,2.73233,0.9545,charge,3,6.06,4.1069,385.4,101,15.3815,0.01,0.05,0.01,3000.0,0.7748
BOOST_REST,337,0.92178,2.73233,0.9088,discharge,0,-2.734,4.0817,4839.2,101,10.8292,1.0773,0.457,6.6707,7.7733,0.1299
BOOST_REST,337,0.92178,2.73233,0.9089,charge,0,1.369,4.083,70.4,100,10.6458,0.9556,0.3548,5.9508,7.1878,0.0968
BOOST_REST,337,0.92178,2.73233,0.9088,discharge,1,-10.94,4.0817,635.6,100,10.7749,1.0409,0.4653,5.6544,7.1494,0.259
BOOST_REST,337,0.92178,2.73233,0.9089,charge,1,5.47,4.0846,160.5,101,10.6643,1.0548,0.5082,5.4337,7.5559,0.1792
BOOST_REST,337,0.92178,2.73233,0.9087,discharge,2,-21.88,4.0818,680.9,101,10.6891,1.0499,0.5215,5.7583,9.2662,0.4788
BOOST_REST,337,0.92178,2.73233,0.909,charge,2,8.249,4.0854,280.6,101,13.9074,0.01,0.05,0.01,3000.0,0.2846
BOOST_REST,337,0.92178,2.73233,0.9086,discharge,3,-31.448,4.0824,710.8,101,10.6051,0.8849,0.4211,6.8967,11.2857,0.4222
BOOST_REST,337,0.92178,2.73233,0.909,charge,3,8.103,4.0876,385.6,101,13.8877,0.01,0.05,0.01,3000.0,0.3763
BOOST_REST,337,0.92178,2.73233,0.8177,discharge,0,-2.736,4.0315,5404.8,101,10.3698,1.0785,0.4684,12.1258,11.3386,0.1479
BOOST_REST,337,0.92178,2.73233,0.8177,charge,0,1.367,4.0336,70.5,101,9.866,1.2022,0.2084,8.7249,8.2755,0.135
BOOST_REST,337,0.92178,2.73233,0.8176,discharge,1,-10.94,4.0319,635.6,101,10.4351,0.9756,0.5454,9.1446,8.4397,0.2583
BOOST_REST,337,0.92178,2.73233,0.8178,charge,1,5.472,4.0366,160.4,100,10.2828,1.0514,0.7294,7.3777,9.5588,0.158
BOOST_REST,337,0.92178,2.73233,0.8175,discharge,2,-21.88,4.0323,680.9,101,10.3801,1.0722,0.6038,7.6682,8.6893,0.4388
BOOST_REST,337,0.92178,2.73233,0.8178,charge,2,11.977,4.0388,280.6,101,12.8628,0.6163,0.05,0.01,3000.0,0.2409
BOOST_REST,337,0.92178,2.73233,0.8175,discharge,3,-31.449,4.0327,751.5,101,10.2813,0.8673,0.4739,7.5152,8.6732,0.395
BOOST_REST,337,0.92178,2.73233,0.8178,charge,3,11.92,4.0403,385.7,101,13.4091,0.01,0.05,0.01,2999.4683,0.2883
BOOST_REST,337,0.92178,2.73233,0.7265,discharge,0,-2.734,3.9252,5446.6,101,9.9055,1.0033,0.5782,12.1062,12.1662,0.1232
BOOST_REST,337,0.92178,2.73233,0.7266,charge,0,1.369,3.9275,70.5,101,9.8868,0.8404,0.4344,8.2759,8.948,0.0944
BOOST_REST,337,0.92178,2.73233,0.7265,discharge,1,-10.94,3.9256,635.6,100,10.0364,0.8636,0.6265,7.5841,7.4536,0.1577
BOOST_REST,337,0.92178,2.73233,0.7266,charge,1,5.468,3.9306,160.4,101,9.8465,0.8926,0.623,6.7378,9.2195,0.135
BOOST_REST,337,0.92178,2.73233,0.7264,discharge,2,-21.88,3.925,680.9,100,9.9091,1.0073,0.6415,6.0551,7.8128,0.4264
BOOST_REST,337,0.92178,2.73233,0.7267,charge,2,16.408,3.9329,280.6,101,9.6461,0.7747,0.6535,7.3955,11.8803,0.2747
BOOST_REST,337,0.92178,2.73233,0.7263,discharge,3,-31.449,3.9261,801.9,101,9.8226,0.9044,0.6004,6.6332,9.4971,0.4266
BOOST_REST,337,0.92178,2.73233,0.7268,charge,3,21.237,3.9341,385.4,101,11.2721,1.2642,0.05,0.01,3000.0,0.2253
BOOST_REST,337,0.92178,2.73233,0.6354,discharge,0,-2.736,3.8522,5546.9,101,9.8126,0.8244,0.4391,10.7426,11.0804,0.1333
BOOST_REST,337,0.92178,2.73233,0.6354,charge,0,1.369,3.8539,70.5,101,9.8495,0.7628,0.5772,8.0951,9.5712,0.0956
BOOST_REST,337,0.92178,2.73233,0.6353,discharge,1,-10.94,3.8515,635.6,101,9.8646,0.7912,0.5558,7.6834,8.4149,0.2063
BOOST_REST,337,0.92178,2.73233,0.6354,charge,1,5.472,3.8564,160.4,101,9.8674,0.9013,0.8304,6.9249,9.7402,0.151
BOOST_REST,337,0.92178,2.73233,0.6352,discharge,2,-21.879,3.8518,680.9,101,9.934,0.8231,0.6498,6.9926,9.3341,0.3531
BOOST_REST,337,0.92178,2.73233,0.6356,charge,2,16.41,3.8586,280.7,101,9.6868,0.7964,0.623,6.14,9.7349,0.2636
BOOST_REST,337,0.92178,2.73233,0.6351,discharge,3,-31.446,3.8519,801.9,100,9.85,0.7119,0.5132,7.9311,11.0668,0.4041
BOOST_REST,337,0.92178,2.73233,0.6356,charge,3,27.182,3.8601,385.4,101,9.5846,3.0192,1.952,0.01,1.95,2.4304
BOOST_REST,337,0.92178,2.73233,0.5442,discharge,0,-2.734,3.7576,5604.3,101,9.742,0.8192,0.8057,10.5029,13.129,0.093
BOOST_REST,337,0.92178,2.73233,0.5443,charge,0,1.367,3.7591,70.5,101,9.8263,0.9421,1.2205,9.5331,14.37,0.1346
BOOST_REST,337,0.92178,2.73233,0.5442,discharge,1,-10.942,3.7578,635.5,101,9.8206,0.6736,0.7185,7.9572,9.8379,0.1604
BOOST_REST,337,0.92178,2.73233,0.5443,charge,1,5.47,3.7618,160.4,100,9.5911,0.6297,0.4049,7.143,8.5292,0.1299
BOOST_REST,337,0.92178,2.73233,0.5441,discharge,2,-21.878,3.7578,680.9,100,9.7481,0.6881,0.6999,7.3613,9.7284,0.2852
BOOST_REST,337,0.92178,2.73233,0.5444,charge,2,16.41,3.7643,280.4,101,9.5771,0.886,0.8597,7.1976,11.7786,0.2229
BOOST_REST,337,0.92178,2.73233,0.544,discharge,3,-31.447,3.7579,801.9,101,9.6826,0.61,0.6382,8.0126,10.8346,0.3272
BOOST_REST,337,0.92178,2.73233,0.5445,charge,3,27.347,3.7662,385.6,101,9.418,0.7243,0.6201,6.7914,10.6063,0.3289
BOOST_REST,337,0.92178,2.73233,0.453,discharge,0,-2.736,3.6679,5618.6,101,9.5349,0.6306,0.6268,9.0906,12.1805,0.1223
BOOST_REST,337,0.92178,2.73233,0.4531,charge,0,1.367,3.6687,70.5,101,9.9802,0.8662,1.0801,9.2509,15.4547,0.1259
BOOST_REST,337,0.92178,2.73233,0.453,discharge,1,-10.941,3.6681,635.5,101,9.5653,0.5612,0.6538,7.8209,10.149,0.1422
BOOST_REST,337,0.92178,2.73233,0.4531,charge,1,5.468,3.6723,160.4,101,9.413,0.5235,0.4619,6.7474,8.6851,0.1324
BOOST_REST,337,0.92178,2.73233,0.4529,discharge,2,-21.875,3.6683,680.9,101,9.6428,0.6127,0.8061,7.0652,9.4087,0.2721
BOOST_REST,337,0.92178,2.73233,0.4532,charge,2,16.408,3.6749,280.5,101,9.5211,0.9698,1.1344,6.8129,12.9267,0.2131
BOOST_REST,337,0.92178,2.73233,0.4528,discharge,3,-31.449,3.6685,801.9,101,9.6841,0.62,0.72,7.8105,10.6309,0.3566
BOOST_REST,337,0.92178,2.73233,0.4533,charge,3,27.346,3.6768,386.0,101,9.4842,0.7727,0.8049,6.9431,12.3639,0.2883
BOOST_REST,337,0.92178,2.73233,0.3619,discharge,0,-2.734,3.6029,5618.1,100,9.9566,0.5577,0.7264,9.576,12.9565,0.1292
BOOST_REST,337,0.92178,2.73233,0.362,charge,0,1.369,3.6037,70.5,101,9.8831,0.8696,0.098,7.5206,9.7428,0.0942
BOOST_REST,337,0.92178,2.73233,0.3618,discharge,1,-10.939,3.603,635.6,101,9.9339,0.5687,0.7579,8.3546,11.0905,0.1548
BOOST_REST,337,0.92178,2.73233,0.362,charge,1,5.47,3.6074,160.4,101,9.8313,0.5783,0.7916,7.7166,11.0466,0.1317
BOOST_REST,337,0.92178,2.73233,0.3617,discharge,2,-21.881,3.6033,680.9,101,9.9013,0.5622,0.7058,7.7143,10.0286,0.3009
BOOST_REST,337,0.92178,2.73233,0.3621,charge,2,16.406,3.6109,280.5,101,9.7304,0.7277,0.9696,6.1115,9.9309,0.2225
BOOST_REST,337,0.92178,2.73233,0.3617,discharge,3,-31.449,3.6038,801.8,101,9.838,0.5736,0.6594,8.8328,11.7855,0.3519
BOOST_REST,337,0.92178,2.73233,0.3621,charge,3,27.347,3.6136,385.7,101,9.5925,0.7354,0.8153,6.0705,10.7422,0.335
BOOST_REST,337,0.92178,2.73233,0.2707,discharge,0,-2.734,3.5305,5618.4,101,10.1923,0.7249,0.8182,10.7345,13.8893,0.0902
BOOST_REST,337,0.92178,2.73233,0.2708,charge,0,1.367,3.532,70.5,101,9.5298,0.9236,0.103,7.6245,9.167,0.1187
BOOST_REST,337,0.92178,2.73233,0.2707,discharge,1,-10.938,3.5305,635.6,101,10.1321,0.6304,0.5617,8.8734,10.8271,0.2048
BOOST_REST,337,0.92178,2.73233,0.2708,charge,1,5.469,3.5351,160.5,101,10.0357,0.612,0.5717,8.2826,11.8104,0.1118
BOOST_REST,337,0.92178,2.73233,0.2706,discharge,2,-21.878,3.5307,680.9,101,10.1107,0.6631,0.6697,9.9899,12.7168,0.3298
BOOST_REST,337,0.92178,2.73233,0.2709,charge,2,16.407,3.5393,280.5,101,9.8783,0.5399,0.6515,7.1855,10.2526,0.2079
BOOST_REST,337,0.92178,2.73233,0.2705,discharge,3,-31.445,3.5307,801.9,101,10.1457,0.7538,0.6742,20.263,27.9262,0.4878
BOOST_REST,337,0.92178,2.73233,0.271,charge,3,27.346,3.5426,385.6,101,9.8633,0.5664,0.6828,6.1549,9.0042,0.329
BOOST_REST,337,0.92178,2.73233,0.2251,discharge,0,-2.736,3.4863,5075.7,101,10.6824,0.842,0.6878,11.9038,13.5717,0.0939
BOOST_REST,337,0.92178,2.73233,0.2252,charge,0,1.367,3.4881,70.5,101,10.539,0.9024,0.718,9.2376,11.8835,0.1194
BOOST_REST,337,0.92178,2.73233,0.2251,discharge,1,-10.943,3.4867,635.5,101,10.7434,0.8478,0.6204,11.0323,12.5219,0.2149
BOOST_REST,337,0.92178,2.73233,0.2252,charge,1,5.467,3.4929,160.5,101,10.531,0.7798,0.6288,8.4925,12.0318,0.1452
BOOST_REST,337,0.92178,2.73233,0.225,discharge,2,-21.88,3.4882,680.9,101,10.702,0.8047,0.5751,20.9006,23.4665,0.4673
BOOST_REST,337,0.92178,2.73233,0.2253,charge,2,16.407,3.4967,280.6,101,10.3605,0.6352,0.5732,8.3198,12.4412,0.2534
BOOST_REST,337,0.92178,2.73233,0.2249,discharge,3,-31.449,3.4885,801.8,101,10.5302,0.6487,0.2319,200.0,208.0765,2.2187
BOOST_REST,337,0.92178,2.73233,0.2254,charge,3,27.345,3.5003,385.6,101,10.1152,0.4865,0.4994,6.8596,9.5409,0.2954
BOOST_REST,337,0.92178,2.73233,0.1796,discharge,0,-2.734,3.4381,5075.6,101,11.1121,0.9437,0.3963,13.6159,12.0557,0.1275
BOOST_REST,337,0.92178,2.73233,0.1796,charge,0,1.364,3.4397,70.5,101,11.4473,1.0723,0.6015,10.3697,11.5263,0.1151
BOOST_REST,337,0.92178,2.73233,0.1795,discharge,1,-10.941,3.4384,635.5,101,11.1683,1.167,0.6018,21.6831,19.862,0.3108
BOOST_REST,337,0.92178,2.73233,0.1796,charge,1,5.468,3.4462,160.5,101,10.8046,0.9234,0.4289,7.8968,9.8486,0.1474
BOOST_REST,337,0.92178,2.73233,0.1794,discharge,2,-21.879,3.4401,680.9,101,10.9405,0.9383,0.2502,200.0,152.7344,1.1425
BOOST_REST,337,0.92178,2.73233,0.1797,charge,2,16.407,3.4508,280.6,101,10.5305,0.7186,0.5278,7.7756,11.7777,0.3003
BOOST_REST,337,0.92178,2.73233,0.1798,charge,3,27.344,3.453,385.8,101,10.1715,0.605,0.6087,7.6949,11.9923,0.3402
BOOST_REST,337,0.92178,2.73233,0.134,discharge,0,-2.736,3.3794,5075.2,101,12.4115,1.8147,0.4024,27.5033,15.6809,0.1404
BOOST_REST,337,0.92178,2.73233,0.134,charge,0,1.369,3.383,70.5,101,12.2155,1.5947,0.3803,15.4286,10.9574,0.0943
BOOST_REST,337,0.92178,2.73233,0.1339,discharge,1,-10.941,3.3797,635.6,101,12.3003,2.1747,0.4194,200.0,91.6675,0.6933
BOOST_REST,337,0.92178,2.73233,0.1341,charge,1,5.472,3.3922,160.5,101,11.7652,1.2823,0.327,9.5678,7.9117,0.1949
BOOST_REST,337,0.92178,2.73233,0.1342,charge,2,16.41,3.3999,269.8,101,11.0841,1.0464,0.6028,6.6807,9.4342,0.3892
BOOST_REST,337,0.92178,2.73233,0.1342,charge,3,27.347,3.4009,295.8,101,10.7283,0.89,0.6405,7.8822,13.8037,0.4723
BOOST_REST,375,0.9129,2.70603,1.0,discharge,0,-2.71,4.1618,99999.0,101,11.8136,1.8894,0.3328,13.0021,8.6069,0.1856
BOOST_REST,375,0.9129,2.70603,1.0,charge,0,1.353,4.1644,70.4,101,11.9666,2.1149,0.649,18.2341,13.2968,0.1523
BOOST_REST,375,0.9129,2.70603,0.9999,discharge,1,-10.838,4.1609,635.5,101,11.8959,1.6932,0.3353,7.844,5.7406,0.4151
BOOST_REST,375,0.9129,2.70603,1.0,charge,1,1.662,4.1677,160.3,101,19.444,0.01,2999.9999,0.01,2999.9999,0.3149
BOOST_REST,375,0.9129,2.70603,0.9998,discharge,2,-21.675,4.1605,638.6,101,11.8591,1.5369,0.3503,5.5128,5.0665,0.7584
BOOST_REST,375,0.9129,2.70603,1.0,charge,2,1.494,4.1707,280.3,101,19.623,0.01,2999.9999,0.01,2999.9999,0.3902
BOOST_REST,375,0.9129,2.70603,0.9997,discharge,3,-31.155,4.1607,636.9,101,11.7262,1.4472,0.3952,5.1194,5.9077,0.944
BOOST_REST,375,0.9129,2.70603,1.0,charge,3,1.412,4.1728,385.2,101,19.2767,0.01,2999.9416,0.01,2999.9416,0.3992
BOOST_REST,375,0.9129,2.70603,0.9548,discharge,0,-2.71,4.0986,4788.4,101,11.5674,1.3921,0.3113,7.4865,7.1953,0.1468
BOOST_REST,375,0.9129,2.70603,0.9549,charge,0,1.353,4.0993,70.4,101,12.2346,1.4219,0.5619,8.1555,8.9029,0.1426
BOOST_REST,375,0.9129,2.70603,0.9548,discharge,1,-10.837,4.0988,635.5,101,11.609,1.2694,0.3585,5.4574,5.8796,0.3603
BOOST_REST,375,0.9129,2.70603,0.9549,charge,1,5.42,4.1016,160.3,101,9.6261,2.842,0.0725,6.9387,5.1275,0.4811
BOOST_REST,375,0.9129,2.70603,0.9547,discharge,2,-21.675,4.099,680.4,101,11.4799,1.226,0.4121,4.8844,6.9581,0.6387
BOOST_REST,375,0.9129,2.70603,0.9549,charge,2,5.921,4.1046,280.2,101,11.5403,4.6234,0.05,0.01,3000.0,0.5507
BOOST_REST,375,0.9129,2.70603,0.9546,discharge,3,-31.154,4.0995,685.4,101,11.3056,1.0844,0.3962,5.5566,8.8584,0.6174
BOOST_REST,375,0.9129,2.70603,0.9549,charge,3,5.815,4.1064,385.2,101,14.6833,1.4637,0.05,0.01,3000.0,0.4864
BOOST_REST,375,0.9129,2.70603,0.9097,discharge,0,-2.71,4.0813,4837.0,101,11.1787,1.1427,0.2987,6.8306,7.2427,0.1541
BOOST_REST,375,0.9129,2.70603,0.9097,charge,0,1.353,4.0826,70.4,101,11.2381,1.101,0.6001,6.2459,7.8168,0.1281
BOOST_REST,375,0.9129,2.70603,0.9096,discharge,1,-10.838,4.0813,635.5,101,11.1492,1.1386,0.3955,5.7981,6.962,0.3032
BOOST_REST,375,0.9129,2.70603,0.9098,charge,1,5.417,4.0836,160.2,101,11.2601,1.1519,0.5138,5.6927,7.7187,0.189
BOOST_REST,375,0.9129,2.70603,0.9095,discharge,2,-21.674,4.0814,680.8,101,11.102,1.1051,0.5044,5.8978,9.2806,0.4696
BOOST_REST,375,0.9129,2.70603,0.9095,discharge,3,-31.155,4.0813,681.0,101,10.9025,0.9026,0.3778,6.8832,10.9094,0.4526
BOOST_REST,375,0.9129,2.70603,0.8194,discharge,0,-2.71,4.0302,5362.8,101,10.457,1.0426,0.6222,11.9867,11.2477,0.1115
BOOST_REST,375,0.9129,2.70603,0.8194,charge,0,1.355,4.0321,70.3,101,9.9638,1.2284,0.3208,9.0491,8.9966,0.1272
BOOST_REST,375,0.9129,2.70603,0.8194,discharge,1,-10.835,4.0305,635.5,101,10.3974,1.0074,0.5551,9.1153,8.5043,0.2185
BOOST_REST,375,0.9129,2.70603,0.8195,charge,1,5.418,4.0351,160.3,101,10.275,0.9551,0.5967,7.2188,8.6366,0.1551
BOOST_REST,375,0.9129,2.70603,0.8193,discharge,2,-21.671,4.0308,680.9,101,10.4433,1.0695,0.6076,7.6959,8.7092,0.4046
BOOST_REST,375,0.9129,2.70603,0.8196,charge,2,11.914,4.0375,280.3,101,13.6371,0.01,0.05,0.01,3000.0,0.1163
BOOST_REST,375,0.9129,2.70603,0.8192,discharge,3,-31.153,4.0313,751.9,101,10.4655,0.868,0.4549,7.5273,8.5598,0.4293
BOOST_REST,375,0.9129,2.70603,0.8196,charge,3,11.871,4.0384,385.3,101,13.6146,0.01,0.05,0.01,3000.0,0.6144
BOOST_REST,375,0.9129,2.70603,0.7291,discharge,0,-2.71,3.9244,5445.2,101,10.36,0.8736,0.6142,11.982,11.8438,0.1524
BOOST_REST,375,0.9129,2.70603,0.7291,charge,0,1.355,3.9264,70.4,101,10.2358,1.2621,1.0647,9.3639,12.1651,0.1373
BOOST_REST,375,0.9129,2.70603,0.7291,discharge,1,-10.837,3.9246,635.5,101,10.2679,0.8693,0.5166,7.6921,7.3622,0.1945
BOOST_REST,375,0.9129,2.70603,0.7292,charge,1,5.417,3.9297,160.3,101,10.1407,0.9562,0.7342,7.0727,9.7045,0.1587
BOOST_REST,375,0.9129,2.70603,0.729,discharge,2,-21.673,3.9247,680.8,100,10.2552,1.0041,0.6633,6.2446,7.9766,0.3909
BOOST_REST,375,0.9129,2.70603,0.7293,charge,2,16.251,3.932,280.2,101,9.932,0.7839,0.6019,7.497,11.4475,0.2487
BOOST_REST,375,0.9129,2.70603,0.7289,discharge,3,-31.154,3.9251,801.7,101,10.1601,0.8813,0.6013,6.8569,9.5927,0.5254
BOOST_REST,375,0.9129,2.70603,0.7294,charge,3,20.654,3.9334,385.3,100,12.7791,0.1427,0.05,0.01,3000.0,0.189
BOOST_REST,375,0.9129,2.70603,0.6388,discharge,0,-2.71,3.8524,5541.9,101,10.0874,0.9473,0.8187,11.5069,13.0313,0.0884
BOOST_REST,375,0.9129,2.70603,0.6389,charge,0,1.353,3.8533,70.5,101,10.4242,1.1638,0.8522,9.2374,12.7725,0.1292
BOOST_REST,375,0.9129,2.70603,0.6387,discharge,1,-10.839,3.8524,635.5,101,10.0509,0.7954,0.5983,7.8684,8.6589,0.1696
BOOST_REST,375,0.9129,2.70603,0.6389,charge,1,5.419,3.8566,160.3,101,9.9616,0.8546,0.7607,6.7731,9.2148,0.1537
BOOST_REST,375,0.9129,2.70603,0.6387,discharge,2,-21.673,3.8521,680.9,101,10.0004,0.8156,0.624,7.04,9.1595,0.3685
BOOST_REST,375,0.9129,2.70603,0.639,charge,2,16.251,3.8589,280.3,101,9.7846,0.81,0.7075,6.22,10.1246,0.2445
BOOST_REST,375,0.9129,2.70603,0.6386,discharge,3,-31.154,3.8514,801.7,100,9.8755,0.7155,0.5258,7.8986,10.8336,0.4158
BOOST_REST,375,0.9129,2.70603,0.6391,charge,3,26.987,3.8603,385.1,101,9.6145,3.0787,2.0262,0.01,2.0297,2.445
BOOST_REST,375,0.9129,2.70603,0.5485,discharge,0,-2.71,3.7611,5604.1,101,9.8116,0.9292,0.9755,11.4792,14.9295,0.0985
BOOST_REST,375,0.9129,2.70603,0.5485,charge,0,1.353,3.7625,70.5,101,9.8469,0.8009,0.9035,9.2563,12.6578,0.104
BOOST_REST,375,0.9129,2.70603,0.5484,discharge,1,-10.836,3.7611,635.5,101,9.8862,0.6832,0.6067,8.1263,9.5695,0.2034
BOOST_REST,375,0.9129,2.70603,0.5486,charge,1,5.419,3.7644,160.2,101,9.9713,0.6561,0.6726,7.4491,9.2381,0.1282
BOOST_REST,375,0.9129,2.70603,0.5483,discharge,2,-21.673,3.7609,680.9,101,9.9503,0.7046,0.7061,7.5281,9.6908,0.3235
BOOST_REST,375,0.9129,2.70603,0.5487,charge,2,16.25,3.7675,280.3,101,9.7993,0.9246,0.905,7.2317,11.7857,0.2303
BOOST_REST,375,0.9129,2.70603,0.5483,discharge,3,-31.151,3.7605,801.7,101,9.8871,0.6341,0.6157,8.1466,10.6943,0.3252
BOOST_REST,375,0.9129,2.70603,0.5488,charge,3,27.088,3.7696,385.1,101,9.6673,0.7279,0.6793,6.8044,10.579,0.3188
BOOST_REST,375,0.9129,2.70603,0.4582,discharge,0,-2.71,3.6681,5617.5,100,9.6787,0.6058,0.6254,9.4342,12.235,0.1274
BOOST_REST,375,0.9129,2.70603,0.4582,charge,0,1.351,3.6697,70.5,100,10.3023,1.1804,1.4638,11.4991,21.5621,0.1223
BOOST_REST,375,0.9129,2.70603,0.4581,discharge,1,-10.838,3.6689,635.5,101,9.9185,0.5954,0.6833,8.0135,10.1934,0.1341
BOOST_REST,375,0.9129,2.70603,0.4583,charge,1,5.418,3.6734,160.2,101,9.7586,0.5309,0.4847,7.1016,9.006,0.1194
BOOST_REST,375,0.9129,2.70603,0.458,discharge,2,-21.673,3.6692,680.9,101,9.9128,0.6252,0.7688,7.2031,9.3567,0.293
BOOST_REST,375,0.9129,2.70603,0.4584,charge,2,16.253,3.6761,280.4,101,9.7648,0.9554,1.1207,7.0064,12.6648,0.208
BOOST_REST,375,0.9129,2.70603,0.458,discharge,3,-31.154,3.6696,801.7,101,9.8612,0.6171,0.7032,7.8916,10.568,0.3778
BOOST_REST,375,0.9129,2.70603,0.4584,charge,3,27.089,3.6783,385.4,101,9.6301,0.7775,0.8257,7.0734,12.2827,0.2834
BOOST_REST,375,0.9129,2.70603,0.3679,discharge,0,-2.71,3.6032,5617.1,101,9.8997,0.6048,0.321,9.3251,11.8803,0.1298
BOOST_REST,375,0.9129,2.70603,0.3679,charge,0,1.353,3.6047,70.5,101,10.0968,0.9333,1.5969,9.6838,16.834,0.1136
BOOST_REST,375,0.9129,2.70603,0.3678,discharge,1,-10.836,3.6035,635.5,101,9.9949,0.5753,0.6102,8.2839,10.5978,0.1873
BOOST_REST,375,0.9129,2.70603,0.368,charge,1,5.418,3.6078,160.3,101,9.9289,0.5358,0.587,7.6931,10.5479,0.1073
BOOST_REST,375,0.9129,2.70603,0.3677,discharge,2,-21.673,3.6037,680.9,101,9.9791,0.5821,0.7128,7.775,10.0295,0.3201
BOOST_REST,375,0.9129,2.70603,0.368,charge,2,16.253,3.6115,280.3,101,9.7739,0.6476,0.7443,6.0846,9.0944,0.2755
BOOST_REST,375,0.9129,2.70603,0.3676,discharge,3,-31.154,3.6041,801.7,101,9.9103,0.5876,0.6725,8.9171,11.8702,0.3607
BOOST_REST,375,0.9129,2.70603,0.3681,charge,3,27.089,3.6134,385.2,101,9.6912,0.7418,0.8405,6.1467,10.7368,0.3201
BOOST_REST,375,0.9129,2.70603,0.2776,discharge,0,-2.71,3.5318,5617.4,101,10.5609,0.7375,0.3387,10.4312,12.0828,0.1318
BOOST_REST,375,0.9129,2.70603,0.2776,charge,0,1.353,3.5334,70.5,101,10.6585,0.8182,0.9378,9.5854,14.326,0.1174
BOOST_REST,375,0.9129,2.70603,0.2775,discharge,1,-10.836,3.5311,635.5,101,10.6861,0.6784,0.5107,9.3748,10.8902,0.2065
BOOST_REST,375,0.9129,2.70603,0.2777,charge,1,5.419,3.5367,160.4,101,10.5832,0.6833,0.5456,8.4463,11.7218,0.1247
BOOST_REST,375,0.9129,2.70603,0.2774,discharge,2,-21.67,3.5321,680.8,101,10.5504,0.6806,0.5635,10.7524,13.0097,0.3722
BOOST_REST,375,0.9129,2.70603,0.2777,charge,2,16.254,3.5407,280.3,101,10.2286,0.5635,0.487,7.2338,9.9151,0.2585
BOOST_REST,375,0.9129,2.70603,0.2773,discharge,3,-31.154,3.5319,801.7,101,10.4624,0.7795,0.6538,24.9597,33.6439,0.5212
BOOST_REST,375,0.9129,2.70603,0.2778,charge,3,27.09,3.544,385.2,101,10.1051,0.5842,0.7389,6.3056,9.2525,0.351
BOOST_REST,375,0.9129,2.70603,0.2324,discharge,0,-2.71,3.4896,5075.2,101,10.7692,0.8083,0.3144,11.3508,11.5592,0.1313
BOOST_REST,375,0.9129,2.70603,0.2325,charge,0,1.353,3.4914,70.5,101,10.8534,0.9788,0.8829,9.7032,12.994,0.1165
BOOST_REST,375,0.9129,2.70603,0.2324,discharge,1,-10.84,3.489,635.5,101,10.8295,0.8595,0.4948,11.437,12.1434,0.2684
BOOST_REST,375,0.9129,2.70603,0.2325,charge,1,5.417,3.4961,160.5,101,10.6099,0.8081,0.3751,8.122,10.5949,0.1645
BOOST_REST,375,0.9129,2.70603,0.2323,discharge,2,-21.674,3.4908,680.8,101,10.8752,0.8299,0.4991,22.6428,24.1875,0.548
BOOST_REST,375,0.9129,2.70603,0.2326,charge,2,16.252,3.5005,280.7,101,10.5311,0.6251,0.5435,8.0939,11.7633,0.2591
BOOST_REST,375,0.9129,2.70603,0.2322,discharge,3,-31.155,3.4917,801.7,101,10.7098,0.6735,0.2097,200.0,197.3225,2.4335
BOOST_REST,375,0.9129,2.70603,0.2327,charge,3,27.089,3.5038,385.5,101,10.2613,0.5063,0.4864,6.7938,9.3425,0.324
BOOST_REST,375,0.9129,2.70603,0.1873,discharge,0,-2.71,3.4415,5074.7,100,11.2537,1.1185,0.3059,14.098,11.798,0.1476
BOOST_REST,375,0.9129,2.70603,0.1873,charge,0,1.353,3.4437,70.5,101,11.1711,1.1245,0.471,10.1688,10.2919,0.1201
BOOST_REST,375,0.9129,2.70603,0.1872,discharge,1,-10.838,3.4418,635.5,101,11.4032,1.2279,0.4878,22.6489,19.1066,0.3988
BOOST_REST,375,0.9129,2.70603,0.1873,charge,1,5.416,3.4499,160.4,101,11.0595,0.9351,0.4006,8.1371,9.6718,0.154
BOOST_REST,375,0.9129,2.70603,0.1871,discharge,2,-21.673,3.4435,680.9,100,11.2222,1.0258,0.2458,200.0,144.3859,1.2062
BOOST_REST,375,0.9129,2.70603,0.1874,charge,2,16.252,3.4539,280.4,101,10.8108,0.7796,0.5739,7.8801,11.8215,0.3263
BOOST_REST,375,0.9129,2.70603,0.1875,charge,3,27.09,3.4577,385.0,101,10.3277,0.6235,0.5421,7.576,11.4501,0.4003
BOOST_REST,375,0.9129,2.70603,0.1421,discharge,0,-2.709,3.3824,5074.8,101,12.3708,2.103,0.2959,27.9152,15.1249,0.1841
BOOST_REST,375,0.9129,2.70603,0.1422,charge,0,1.353,3.3853,70.5,100,12.6662,1.9383,0.4135,16.3437,11.369,0.122
BOOST_REST,375,0.9129,2.70603,0.1421,discharge,1,-10.837,3.3834,635.5,101,12.666,190.4871,83.5278,2.5341,0.3943,0.7337
BOOST_REST,375,0.9129,2.70603,0.1422,charge,1,5.418,3.3951,160.4,101,12.1443,1.4317,0.3262,10.0653,7.9894,0.223
BOOST_REST,375,0.9129,2.70603,0.1423,charge,2,16.254,3.4027,269.6,101,11.2717,1.0763,0.5666,6.7874,8.9627,0.441
BOOST_REST,375,0.9129,2.70603,0.1424,charge,3,27.09,3.4037,294.6,101,10.8638,0.9346,0.6129,7.7174,12.8396,0.5062
BOOST_REST,412,0.90105,2.67088,1.0,discharge,0,-2.678,4.1583,99999.0,101,12.6288,2.0961,0.308,13.2277,8.109,0.1907
BOOST_REST,412,0.90105,2.67088,1.0,charge,0,1.337,4.1609,70.4,101,12.6812,2.2071,0.4199,17.425,11.0436,0.1407
BOOST_REST,412,0.90105,2.67088,0.9999,discharge,1,-10.7,4.1573,635.6,101,12.5828,1.8239,0.3189,8.0633,5.6884,0.4087
BOOST_REST,412,0.90105,2.67088,1.0,charge,1,1.724,4.1633,160.4,101,21.3534,0.01,0.05,0.01,2999.984,0.1936
BOOST_REST,412,0.90105,2.67088,0.9998,discharge,2,-21.401,4.156,639.7,101,12.3067,1.6217,0.336,6.0593,5.4482,0.8162
BOOST_REST,412,0.90105,2.67088,1.0,charge,2,1.604,4.1664,280.4,101,21.0346,0.01,2999.8418,0.01,2999.9177,0.2584
BOOST_REST,412,0.90105,2.67088,0.9998,discharge,3,-30.762,4.1568,638.4,101,12.1149,1.432,0.3518,6.0201,6.3082,0.8978
BOOST_REST,412,0.90105,2.67088,1.0,charge,3,1.523,4.1692,385.4,101,20.3076,0.01,2999.9648,0.01,2999.9647,0.3519
BOOST_REST,412,0.90105,2.67088,0.9554,discharge,0,-2.675,4.0875,4790.6,99,2.0244,7.3631,0.1853,7.7721,7.1429,0.2739
BOOST_REST,412,0.90105,2.67088,0.9555,charge,0,1.339,4.111,70.0,97,2.4608,2.0952,0.1383,7.6239,6.793,0.1613
BOOST_REST,412,0.90105,2.67088,0.9554,discharge,1,-10.697,4.098,635.3,101,1.0114,12.4072,0.296,6.3354,8.0653,2.4374
BOOST_REST,412,0.90105,2.67088,0.9555,charge,1,5.349,4.1108,157.3,100,1.6684,9.7578,0.2383,8.6818,8.5336,0.908
BOOST_REST,412,0.90105,2.67088,0.9554,discharge,2,-21.397,4.0981,679.3,101,1.085,12.182,0.2895,6.5656,10.6058,4.7714
BOOST_REST,412,0.90105,2.67088,0.9554,charge,2,6.748,4.1031,273.9,101,4.0667,12.6029,0.1489,0.01,3000.0,3.5349
BOOST_REST,412,0.90105,2.67088,0.9552,discharge,3,-30.762,4.0986,693.0,101,11.7934,1.0779,0.3171,6.6873,9.0683,0.5705
BOOST_REST,412,0.90105,2.67088,0.9555,charge,3,5.531,4.1059,385.5,101,15.3339,1.7306,0.05,0.01,3000.0,0.5176
BOOST_REST,412,0.90105,2.67088,0.9108,discharge,0,-2.679,4.0807,4834.9,101,11.819,1.2259,0.3745,7.3579,7.3314,0.157
BOOST_REST,412,0.90105,2.67088,0.9109,charge,0,1.337,4.0814,70.5,101,12.4471,1.0993,0.2576,6.5364,6.7891,0.1117
BOOST_REST,412,0.90105,2.67088,0.9108,discharge,1,-10.701,4.081,635.6,101,11.7779,1.2667,0.3842,6.3601,7.1204,0.3122
BOOST_REST,412,0.90105,2.67088,0.9109,charge,1,5.349,4.0844,160.4,101,10.6923,1.9257,0.1268,5.8179,5.9846,0.3311
BOOST_REST,412,0.90105,2.67088,0.9107,discharge,2,-21.399,4.0811,680.8,101,11.6899,1.1659,0.4197,6.8816,9.6253,0.5363
BOOST_REST,412,0.90105,2.67088,0.9109,charge,2,7.403,4.0861,280.4,101,9.9649,5.4587,0.05,0.01,3000.0,0.3882
BOOST_REST,412,0.90105,2.67088,0.9106,discharge,3,-30.759,4.0816,703.2,101,11.5101,0.9082,0.317,8.1837,11.0815,0.3556
BOOST_REST,412,0.90105,2.67088,0.9109,charge,3,7.353,4.0877,385.6,101,12.9447,2.371,0.05,0.01,3000.0,0.6278
BOOST_REST,412,0.90105,2.67088,0.8217,discharge,0,-2.679,4.0292,5398.3,101,10.9861,1.1416,0.5043,12.6464,11.0497,0.1303
BOOST_REST,412,0.90105,2.67088,0.8217,charge,0,1.339,4.0313,70.5,101,11.0945,1.1907,0.8218,10.0152,10.6136,0.1313
BOOST_REST,412,0.90105,2.67088,0.8216,discharge,1,-10.701,4.0297,635.6,101,11.0223,1.0495,0.4985,9.7446,8.4979,0.2547
BOOST_REST,412,0.90105,2.67088,0.8218,charge,1,5.349,4.0346,160.4,101,10.8287,1.0437,0.476,7.5922,8.4303,0.1561
BOOST_REST,412,0.90105,2.67088,0.8215,discharge,2,-21.397,4.0301,680.9,101,10.9578,1.0643,0.5503,8.4802,8.785,0.4486
BOOST_REST,412,0.90105,2.67088,0.8218,charge,2,11.381,4.0365,280.4,101,10.7473,3.6444,0.0548,0.01,3000.0,0.3623
BOOST_REST,412,0.90105,2.67088,0.8215,discharge,3,-30.761,4.0307,747.2,101,10.7961,0.8503,0.3836,8.4992,8.6877,0.3987
BOOST_REST,412,0.90105,2.67088,0.8218,charge,3,11.351,4.039,385.4,101,11.97,2.2428,0.05,0.01,2999.9999,0.621
BOOST_REST,412,0.90105,2.67088,0.7325,discharge,0,-2.677,3.9247,5442.8,101,10.3782,1.009,0.4728,12.1789,11.7213,0.1574
BOOST_REST,412,0.90105,2.67088,0.7326,charge,0,1.337,3.9262,70.4,101,10.9242,1.2489,0.828,9.5725,11.6846,0.1236
BOOST_REST,412,0.90105,2.67088,0.7325,discharge,1,-10.701,3.925,635.6,101,10.4915,0.8774,0.4696,8.0518,7.3944,0.2234
BOOST_REST,412,0.90105,2.67088,0.7326,charge,1,5.349,3.9301,160.5,101,10.4632,0.9717,0.7457,7.2622,9.5878,0.1504
BOOST_REST,412,0.90105,2.67088,0.7324,discharge,2,-21.401,3.9251,680.9,101,10.601,1.0422,0.6387,7.021,8.4749,0.4076
BOOST_REST,412,0.90105,2.67088,0.7327,charge,2,16.049,3.9327,280.4,101,10.3366,0.851,0.6696,8.0195,11.7484,0.2627
BOOST_REST,412,0.90105,2.67088,0.7323,discharge,3,-30.758,3.9248,802.0,101,10.5219,0.8497,0.4858,7.9471,9.7365,0.4581
BOOST_REST,412,0.90105,2.67088,0.7327,charge,3,19.534,3.9341,385.5,101,9.8213,3.8137,0.0693,0.01,2999.9823,0.8367
BOOST_REST,412,0.90105,2.67088,0.6434,discharge,0,-2.676,3.8539,5533.5,101,10.5381,0.9322,0.6059,11.7608,12.383,0.1566
BOOST_REST,412,0.90105,2.67088,0.6434,charge,0,1.337,3.8556,70.4,101,10.54,1.2231,1.1818,9.7595,13.7196,0.1095
BOOST_REST,412,0.90105,2.67088,0.6433,discharge,1,-10.699,3.8538,635.6,100,10.5446,0.8013,0.5835,8.4019,8.8029,0.2152
BOOST_REST,412,0.90105,2.67088,0.6435,charge,1,5.348,3.8583,160.5,101,10.474,0.8599,0.7506,7.0,8.9851,0.1406
BOOST_REST,412,0.90105,2.67088,0.6432,discharge,2,-21.399,3.8536,680.9,101,10.4792,0.8223,0.5843,7.985,9.682,0.3818
BOOST_REST,412,0.90105,2.67088,0.6435,charge,2,16.049,3.8607,280.4,101,10.2261,0.8522,0.6349,6.5093,9.7554,0.2874
BOOST_REST,412,0.90105,2.67088,0.6432,discharge,3,-30.757,3.8537,802.1,101,10.3817,0.6832,0.4604,9.354,11.4806,0.3629
BOOST_REST,412,0.90105,2.67088,0.6436,charge,3,25.713,3.8622,385.3,101,10.3829,2.8127,1.3615,0.01,3000.0,2.058
BOOST_REST,412,0.90105,2.67088,0.5542,discharge,0,-2.677,3.7653,5596.1,101,10.4823,0.7975,1.0474,11.6006,13.8054,0.1118
BOOST_REST,412,0.90105,2.67088,0.5543,charge,0,1.339,3.7668,70.5,101,10.1631,1.0359,0.854,9.9699,13.3237,0.1224
BOOST_REST,412,0.90105,2.67088,0.5541,discharge,1,-10.701,3.7654,635.6,101,10.325,0.732,0.7082,8.7996,9.9876,0.1365
BOOST_REST,412,0.90105,2.67088,0.5543,charge,1,5.349,3.7695,160.5,101,10.1986,0.7189,0.7031,7.5865,8.9529,0.138
BOOST_REST,412,0.90105,2.67088,0.5541,discharge,2,-21.395,3.7645,680.8,101,10.2023,0.7149,0.6242,8.3112,9.9304,0.3469
BOOST_REST,412,0.90105,2.67088,0.5544,charge,2,16.049,3.7722,280.4,101,10.0573,0.927,0.809,7.2681,11.015,0.2402
BOOST_REST,412,0.90105,2.67088,0.554,discharge,3,-30.759,3.7654,801.8,101,10.1547,0.6093,0.5371,9.2842,11.0736,0.2964
BOOST_REST,412,0.90105,2.67088,0.5545,charge,3,26.749,3.7742,385.8,101,9.8958,0.7616,0.6529,7.0414,10.2482,0.3218
BOOST_REST,412,0.90105,2.67088,0.4651,discharge,0,-2.677,3.6717,5618.2,100,10.2065,0.7146,0.6288,9.8162,12.0626,0.1024
BOOST_REST,412,0.90105,2.67088,0.4651,charge,0,1.337,3.6733,70.5,101,10.0299,0.6919,0.3083,8.1394,9.8957,0.1072
BOOST_REST,412,0.90105,2.67088,0.465,discharge,1,-10.699,3.6717,635.6,101,10.2987,0.6214,0.6308,8.4546,10.0757,0.1419
BOOST_REST,412,0.90105,2.67088,0.4651,charge,1,5.348,3.6762,160.4,101,10.208,0.5971,0.555,7.4199,9.0004,0.1373
BOOST_REST,412,0.90105,2.67088,0.4649,discharge,2,-21.399,3.6722,680.9,101,10.317,0.6233,0.6575,7.9973,9.6163,0.3138
BOOST_REST,412,0.90105,2.67088,0.4652,charge,2,16.047,3.6793,280.5,101,10.1518,0.9711,1.0589,7.3328,12.1506,0.2305
BOOST_REST,412,0.90105,2.67088,0.4648,discharge,3,-30.758,3.6725,801.9,101,10.2476,0.5802,0.5709,9.0826,10.8943,0.3616
BOOST_REST,412,0.90105,2.67088,0.4653,charge,3,26.747,3.6817,385.6,101,10.0098,0.801,0.7921,7.5048,11.9206,0.3153
BOOST_REST,412,0.90105,2.67088,0.3759,discharge,0,-2.677,3.6054,5618.4,101,10.3826,0.6528,0.371,9.8438,11.8862,0.1208
BOOST_REST,412,0.90105,2.67088,0.3759,charge,0,1.337,3.607,70.5,101,10.5105,0.4182,0.2993,7.9481,9.677,0.0862
BOOST_REST,412,0.90105,2.67088,0.3758,discharge,1,-10.699,3.6055,635.5,101,10.4682,0.6228,0.6616,8.8591,10.7741,0.1481
BOOST_REST,412,0.90105,2.67088,0.376,charge,1,5.348,3.6102,160.5,101,10.4026,0.5927,0.6122,8.0591,10.5504,0.104
BOOST_REST,412,0.90105,2.67088,0.3758,discharge,2,-21.399,3.6059,680.8,101,10.4488,0.6049,0.622,8.7304,10.4533,0.3127
BOOST_REST,412,0.90105,2.67088,0.3761,charge,2,16.048,3.6139,280.5,101,10.292,0.7504,0.9219,6.5513,9.7496,0.238
BOOST_REST,412,0.90105,2.67088,0.3757,discharge,3,-30.761,3.6062,801.9,101,10.3808,0.5615,0.5518,10.515,12.5512,0.3236
BOOST_REST,412,0.90105,2.67088,0.3762,charge,3,26.748,3.6168,385.7,101,10.1371,0.8244,0.9149,6.6937,11.1715,0.3234
BOOST_REST,412,0.90105,2.67088,0.2867,discharge,0,-2.678,3.5348,5618.3,101,10.6532,0.6989,0.3815,10.7896,11.9291,0.1584
BOOST_REST,412,0.90105,2.67088,0.2868,charge,0,1.339,3.5373,70.6,101,10.5454,0.8648,0.3472,8.4137,10.3244,0.1065
BOOST_REST,412,0.90105,2.67088,0.2867,discharge,1,-10.701,3.535,635.6,101,10.8755,0.7198,0.471,10.0144,11.1174,0.2362
BOOST_REST,412,0.90105,2.67088,0.2868,charge,1,5.346,3.5404,160.4,101,10.8442,0.7554,0.7161,8.8683,12.2798,0.1442
BOOST_REST,412,0.90105,2.67088,0.2866,discharge,2,-21.4,3.5355,680.9,101,10.874,0.7105,0.4931,12.3209,13.9337,0.409
BOOST_REST,412,0.90105,2.67088,0.2869,charge,2,16.047,3.5444,280.5,101,10.5348,0.5765,0.5356,7.4106,9.7087,0.2358
BOOST_REST,412,0.90105,2.67088,0.2865,discharge,3,-30.76,3.5349,802.1,101,10.6943,0.7442,0.5516,28.0147,33.6952,0.5054
BOOST_REST,412,0.90105,2.67088,0.287,charge,3,26.747,3.5475,385.2,101,10.2078,0.6315,0.7427,6.4723,9.0701,0.3434
BOOST_REST,412,0.90105,2.67088,0.2421,discharge,0,-2.677,3.495,5075.5,101,11.401,0.9631,0.4303,12.3556,12.4139,0.1091
BOOST_REST,412,0.90105,2.67088,0.2422,charge,0,1.337,3.4968,70.6,101,11.3875,1.1405,1.0283,10.2943,13.6973,0.1219
BOOST_REST,412,0.90105,2.67088,0.2421,discharge,1,-10.699,3.4943,635.5,101,11.3862,0.9338,0.4265,12.3941,12.1467,0.2781
BOOST_REST,412,0.90105,2.67088,0.2422,charge,1,5.35,3.5013,160.4,101,11.2417,0.815,0.4016,8.5308,10.5632,0.1484
BOOST_REST,412,0.90105,2.67088,0.242,discharge,2,-21.399,3.4951,680.9,101,11.4088,0.91,0.4872,30.2606,30.4813,0.5436
BOOST_REST,412,0.90105,2.67088,0.2423,charge,2,16.048,3.5059,280.4,101,10.9514,0.6704,0.5093,8.2616,11.1884,0.2741
BOOST_REST,412,0.90105,2.67088,0.2419,discharge,3,-30.76,3.4965,801.9,101,11.1311,0.6226,0.1388,200.0,172.9909,3.3143
BOOST_REST,412,0.90105,2.67088,0.2424,charge,3,26.75,3.5091,385.5,101,10.5018,0.5545,0.5054,6.9524,8.9841,0.3511
BOOST_REST,412,0.90105,2.67088,0.1975,discharge,0,-2.677,3.4472,5075.8,101,12.1792,1.2164,0.3667,15.3311,12.1225,0.1617
BOOST_REST,412,0.90105,2.67088,0.1976,charge,0,1.337,3.4489,70.6,101,12.5274,1.2036,0.3138,10.4712,9.7299,0.094
BOOST_REST,412,0.90105,2.67088,0.1975,discharge,1,-10.701,3.4474,635.5,101,12.1708,1.4654,0.4046,25.008,19.1108,0.4426
BOOST_REST,412,0.90105,2.67088,0.1976,charge,1,5.348,3.4555,160.5,101,11.9069,1.033,0.3637,8.5773,9.4127,0.1792
BOOST_REST,412,0.90105,2.67088,0.1974,discharge,2,-21.401,3.449,680.9,101,12.9983,199.9996,257.2155,199.9999,252.5085,3.4136
BOOST_REST,412,0.90105,2.67088,0.1977,charge,2,16.048,3.4605,280.6,101,11.3282,0.833,0.4613,8.0929,10.9039,0.3885
BOOST_REST,412,0.90105,2.67088,0.1978,charge,3,26.748,3.4635,380.5,101,10.6509,0.6608,0.5416,7.8553,10.9398,0.3777
BOOST_REST,412,0.90105,2.67088,0.153,discharge,0,-2.677,3.3896,5075.3,101,12.899,2.4341,0.2959,28.9058,15.271,0.1917
BOOST_REST,412,0.90105,2.67088,0.153,charge,0,1.337,3.3931,70.5,101,12.8105,1.9885,0.3058,15.7722,10.2718,0.1184
BOOST_REST,412,0.90105,2.67088,0.1529,discharge,1,-10.701,3.3904,635.5,101,13.1364,2.6387,0.3938,200.0,86.1582,0.7329
BOOST_REST,412,0.90105,2.67088,0.1531,charge,1,5.351,3.402,160.5,101,12.4983,1.595,0.3105,10.1387,7.964,0.2134
BOOST_REST,412,0.90105,2.67088,0.1531,charge,2,16.048,3.4095,267.5,101,11.5638,1.1289,0.4675,7.1723,8.9247,0.5062
BOOST_REST,412,0.90105,2.67088,0.1532,charge,3,26.748,3.4111,295.7,101,11.0475,0.9368,0.5809,8.1612,12.5479,0.5198
BOOST_REST,450,0.89044,2.63943,1.0,discharge,0,-2.644,4.1579,99999.0,101,12.7428,2.5308,0.3165,13.5794,8.1619,0.1894
BOOST_REST,450,0.89044,2.63943,1.0,charge,0,1.321,4.1605,70.4,101,12.3563,2.9662,0.2822,17.3348,10.061,0.1424
BOOST_REST,450,0.89044,2.63943,0.9999,discharge,1,-10.564,4.157,635.5,101,12.6722,2.1637,0.2497,7.9202,5.322,0.4986
BOOST_REST,450,0.89044,2.63943,1.0,charge,1,1.666,4.1642,160.1,101,12.8394,8.7726,0.05,0.01,2240.0099,0.2298
BOOST_REST,450,0.89044,2.63943,0.9998,discharge,2,-21.133,4.1567,639.1,101,12.5133,1.8255,0.28,5.6796,5.0009,0.8854
