Repository: KikETs/ECM_HYBRID_BMS_JOINT

## Results

| Arm | Model | Size | Protocol | Result | Worst cell |
|---|---|---|---|---|---|
| SOP | 2RC table + trim (A8) | 4 effective coefficients, 2 EW states | leave-one-cell-out | usable current 69.6 % discharge, 59.5 % charge (τ = 10 s) | 59.9 % / 53.5 % (BOOST_REST) |
| SOH | dQ/dV ridge | 65 coefficients | leave-one-cell-out | RMSE 0.0094, bias −0.0005 | 0.0130 (BOOST_REST) |
| SOC | 2RC EKF, low-current gate | 3 states | leave-one-cell-out | **2.34 %p** over six sensor disturbances on estimated SOH (2.325 on true SOH), per cell 2.00–2.75 | 4.60 %p (BOOST_NEGPULSE_1S, current offset −0.10 A) |

The SOH arm was a 10,945-parameter CNN until the second audit round. Nested

File: analysis/uypydj_hppc_resistance.csv (part 30 of 225)
protocol,cycle,SOH,CAP_Ah,SOC,soc_group,direction,rate_rank,I_A,CRate_rated,tau_s,tau_actual_s,V_pre_V,V_tau_V,R_mOhm,file
CC,1462,0.80131,2.38261,0.5229,7,charge,2,14.3,4.767,2.0,2.0,3.6482,3.9533,21.3357,01-18-22_07.34_CC_protocol_HPPC_IN21700_30T_cycle_#1462.mat
CC,1462,0.80131,2.38261,0.5229,7,charge,2,14.3,4.767,10.0,9.9,3.6482,4.0041,24.8881,01-18-22_07.34_CC_protocol_HPPC_IN21700_30T_cycle_#1462.mat
CC,1462,0.80131,2.38261,0.5225,7,discharge,3,-27.405,9.135,2.0,2.0,3.6366,3.057,21.1494,01-18-22_07.34_CC_protocol_HPPC_IN21700_30T_cycle_#1462.mat
CC,1462,0.80131,2.38261,0.5225,7,discharge,3,-27.405,9.135,10.0,9.9,3.6366,2.9065,26.6411,01-18-22_07.34_CC_protocol_HPPC_IN21700_30T_cycle_#1462.mat
CC,1462,0.80131,2.38261,0.523,7,charge,3,23.832,7.944,2.0,2.0,3.6527,4.1032,18.9032,01-18-22_07.34_CC_protocol_HPPC_IN21700_30T_cycle_#1462.mat
CC,1462,0.80131,2.38261,0.523,7,charge,3,23.832,7.944,10.0,9.9,3.6527,4.1745,21.8949,01-18-22_07.34_CC_protocol_HPPC_IN21700_30T_cycle_#1462.mat
CC,1462,0.80131,2.38261,0.4433,8,discharge,0,-2.383,0.794,2.0,1.9,3.572,3.5011,29.7512,01-18-22_07.34_CC_protocol_HPPC_IN21700_30T_cycle_#1462.mat
CC,1462,0.80131,2.38261,0.4433,8,discharge,0,-2.383,0.794,10.0,9.9,3.572,3.4805,38.3954,01-18-22_07.34_CC_protocol_HPPC_IN21700_30T_cycle_#1462.mat
CC,1462,0.80131,2.38261,0.4433,8,charge,0,1.193,0.398,2.0,2.0,3.5739,3.6093,29.683,01-18-22_07.34_CC_protocol_HPPC_IN21700_30T_cycle_#1462.mat
CC,1462,0.80131,2.38261,0.4433,8,charge,0,1.193,0.398,10.0,9.9,3.5739,3.6176,36.6426,01-18-22_07.34_CC_protocol_HPPC_IN21700_30T_cycle_#1462.mat
CC,1462,0.80131,2.38261,0.4432,8,discharge,1,-9.531,3.177,2.0,2.0,3.5732,3.3114,27.4671,01-18-22_07.34_CC_protocol_HPPC_IN21700_30T_cycle_#1462.mat
CC,1462,0.80131,2.38261,0.4432,8,discharge,1,-9.531,3.177,10.0,9.9,3.5732,3.2413,34.8217,01-18-22_07.34_CC_protocol_HPPC_IN21700_30T_cycle_#1462.mat
CC,1462,0.80131,2.38261,0.4434,8,charge,1,4.765,1.588,2.0,2.0,3.5817,3.7098,26.8813,01-18-22_07.34_CC_protocol_HPPC_IN21700_30T_cycle_#1462.mat
CC,1462,0.80131,2.38261,0.4434,8,charge,1,4.765,1.588,10.0,9.9,3.5817,3.7374,32.673,01-18-22_07.34_CC_protocol_HPPC_IN21700_30T_cycle_#1462.mat
CC,1462,0.80131,2.38261,0.4432,8,discharge,2,-19.067,6.356,2.0,1.9,3.575,3.1096,24.4087,01-18-22_07.34_CC_protocol_HPPC_IN21700_30T_cycle_#1462.mat
CC,1462,0.80131,2.38261,0.4432,8,discharge,2,-19.067,6.356,10.0,9.9,3.575,2.9706,31.6987,01-18-22_07.34_CC_protocol_HPPC_IN21700_30T_cycle_#1462.mat
CC,1462,0.80131,2.38261,0.4434,8,charge,2,14.297,4.766,2.0,2.0,3.5902,3.9055,22.0536,01-18-22_07.34_CC_protocol_HPPC_IN21700_30T_cycle_#1462.mat
CC,1462,0.80131,2.38261,0.4434,8,charge,2,14.297,4.766,10.0,9.9,3.5902,3.9587,25.7746,01-18-22_07.34_CC_protocol_HPPC_IN21700_30T_cycle_#1462.mat
CC,1462,0.80131,2.38261,0.4431,8,discharge,3,-27.405,9.135,2.0,1.9,3.5769,2.9542,22.7221,01-18-22_07.34_CC_protocol_HPPC_IN21700_30T_cycle_#1462.mat
CC,1462,0.80131,2.38261,0.4431,8,discharge,3,-27.405,9.135,10.0,9.9,3.5769,2.74,30.5382,01-18-22_07.34_CC_protocol_HPPC_IN21700_30T_cycle_#1462.mat
CC,1462,0.80131,2.38261,0.4435,8,charge,3,23.831,7.944,2.0,2.0,3.5977,4.0574,19.29,01-18-22_07.34_CC_protocol_HPPC_IN21700_30T_cycle_#1462.mat
CC,1462,0.80131,2.38261,0.4435,8,charge,3,23.831,7.944,10.0,9.9,3.5977,4.1279,22.2483,01-18-22_07.34_CC_protocol_HPPC_IN21700_30T_cycle_#1462.mat
CC,1462,0.80131,2.38261,0.3639,9,discharge,0,-2.383,0.794,2.0,2.0,3.4896,3.4067,34.7837,01-18-22_07.34_CC_protocol_HPPC_IN21700_30T_cycle_#1462.mat
CC,1462,0.80131,2.38261,0.3639,9,discharge,0,-2.383,0.794,10.0,9.9,3.4896,3.3805,45.7769,01-18-22_07.34_CC_protocol_HPPC_IN21700_30T_cycle_#1462.mat
CC,1462,0.80131,2.38261,0.3639,9,charge,0,1.192,0.397,2.0,2.0,3.4926,3.5318,32.8804,01-18-22_07.34_CC_protocol_HPPC_IN21700_30T_cycle_#1462.mat
CC,1462,0.80131,2.38261,0.3639,9,charge,0,1.192,0.397,10.0,9.9,3.4926,3.5414,40.9327,01-18-22_07.34_CC_protocol_HPPC_IN21700_30T_cycle_#1462.mat
CC,1462,0.80131,2.38261,0.3638,9,discharge,1,-9.531,3.177,2.0,1.9,3.4911,3.1925,31.3284,01-18-22_07.34_CC_protocol_HPPC_IN21700_30T_cycle_#1462.mat
CC,1462,0.80131,2.38261,0.3638,9,discharge,1,-9.531,3.177,10.0,9.9,3.4911,3.0824,42.8798,01-18-22_07.34_CC_protocol_HPPC_IN21700_30T_cycle_#1462.mat
CC,1462,0.80131,2.38261,0.3639,9,charge,1,4.767,1.589,2.0,2.0,3.501,3.6383,28.804,01-18-22_07.34_CC_protocol_HPPC_IN21700_30T_cycle_#1462.mat
CC,1462,0.80131,2.38261,0.3639,9,charge,1,4.767,1.589,10.0,9.9,3.501,3.6677,34.9718,01-18-22_07.34_CC_protocol_HPPC_IN21700_30T_cycle_#1462.mat
CC,1462,0.80131,2.38261,0.3637,9,discharge,2,-19.064,6.355,2.0,1.9,3.4935,2.9576,28.1106,01-18-22_07.34_CC_protocol_HPPC_IN21700_30T_cycle_#1462.mat
CC,1462,0.80131,2.38261,0.3637,9,discharge,2,-19.064,6.355,10.0,9.9,3.4935,2.7062,41.2977,01-18-22_07.34_CC_protocol_HPPC_IN21700_30T_cycle_#1462.mat
CC,1462,0.80131,2.38261,0.364,9,charge,2,14.3,4.767,2.0,1.9,3.5109,3.8308,22.3706,01-18-22_07.34_CC_protocol_HPPC_IN21700_30T_cycle_#1462.mat
CC,1462,0.80131,2.38261,0.364,9,charge,2,14.3,4.767,10.0,9.9,3.5109,3.8922,26.6643,01-18-22_07.34_CC_protocol_HPPC_IN21700_30T_cycle_#1462.mat
CC,1462,0.80131,2.38261,0.3637,9,discharge,3,-27.405,9.135,2.0,2.0,3.4964,2.7702,26.4988,01-18-22_07.34_CC_protocol_HPPC_IN21700_30T_cycle_#1462.mat
CC,1462,0.80131,2.38261,0.3637,9,discharge,3,-27.405,9.135,10.0,9.9,3.4964,2.4998,36.3656,01-18-22_07.34_CC_protocol_HPPC_IN21700_30T_cycle_#1462.mat
CC,1462,0.80131,2.38261,0.3641,9,charge,3,23.832,7.944,2.0,2.0,3.5185,3.9799,19.3605,01-18-22_07.34_CC_protocol_HPPC_IN21700_30T_cycle_#1462.mat
CC,1462,0.80131,2.38261,0.3641,9,charge,3,23.832,7.944,10.0,9.9,3.5185,4.0614,22.7803,01-18-22_07.34_CC_protocol_HPPC_IN21700_30T_cycle_#1462.mat
CC,1462,0.80131,2.38261,0.3241,10,discharge,0,-2.383,0.794,2.0,2.0,3.4479,3.3603,36.7542,01-18-22_07.34_CC_protocol_HPPC_IN21700_30T_cycle_#1462.mat
CC,1462,0.80131,2.38261,0.3241,10,discharge,0,-2.383,0.794,10.0,9.9,3.4479,3.3281,50.2643,01-18-22_07.34_CC_protocol_HPPC_IN21700_30T_cycle_#1462.mat
CC,1462,0.80131,2.38261,0.3242,10,charge,0,1.192,0.397,2.0,1.9,3.4506,3.4909,33.8002,01-18-22_07.34_CC_protocol_HPPC_IN21700_30T_cycle_#1462.mat
CC,1462,0.80131,2.38261,0.3242,10,charge,0,1.192,0.397,10.0,9.9,3.4506,3.4997,41.1809,01-18-22_07.34_CC_protocol_HPPC_IN21700_30T_cycle_#1462.mat
CC,1462,0.80131,2.38261,0.3241,10,discharge,1,-9.534,3.178,2.0,2.0,3.4483,3.1179,34.656,01-18-22_07.34_CC_protocol_HPPC_IN21700_30T_cycle_#1462.mat
CC,1462,0.80131,2.38261,0.3241,10,discharge,1,-9.534,3.178,10.0,9.9,3.4483,2.9547,51.7742,01-18-22_07.34_CC_protocol_HPPC_IN21700_30T_cycle_#1462.mat
CC,1462,0.80131,2.38261,0.3242,10,charge,1,4.765,1.588,2.0,2.0,3.4583,3.5968,29.0649,01-18-22_07.34_CC_protocol_HPPC_IN21700_30T_cycle_#1462.mat
CC,1462,0.80131,2.38261,0.3242,10,charge,1,4.765,1.588,10.0,9.9,3.4583,3.6222,34.3952,01-18-22_07.34_CC_protocol_HPPC_IN21700_30T_cycle_#1462.mat
CC,1462,0.80131,2.38261,0.324,10,discharge,2,-19.064,6.355,2.0,2.0,3.4494,2.8458,31.6618,01-18-22_07.34_CC_protocol_HPPC_IN21700_30T_cycle_#1462.mat
CC,1462,0.80131,2.38261,0.324,10,discharge,2,-19.064,6.355,10.0,9.9,3.4494,2.5,49.8007,01-18-22_07.34_CC_protocol_HPPC_IN21700_30T_cycle_#1462.mat
CC,1462,0.80131,2.38261,0.3243,10,charge,2,14.299,4.766,2.0,2.0,3.4678,3.7869,22.3162,01-18-22_07.34_CC_protocol_HPPC_IN21700_30T_cycle_#1462.mat
CC,1462,0.80131,2.38261,0.3243,10,charge,2,14.299,4.766,10.0,9.9,3.4678,3.8474,26.5473,01-18-22_07.34_CC_protocol_HPPC_IN21700_30T_cycle_#1462.mat
CC,1462,0.80131,2.38261,0.324,10,discharge,3,-24.203,8.068,2.0,2.0,3.4511,2.6255,34.1115,01-18-22_07.34_CC_protocol_HPPC_IN21700_30T_cycle_#1462.mat
CC,1462,0.80131,2.38261,0.324,10,discharge,3,-24.203,8.068,10.0,9.9,3.4511,2.5,39.2968,01-18-22_07.34_CC_protocol_HPPC_IN21700_30T_cycle_#1462.mat
CC,1462,0.80131,2.38261,0.3244,10,charge,3,23.829,7.943,2.0,2.0,3.4719,3.9376,19.5434,01-18-22_07.34_CC_protocol_HPPC_IN21700_30T_cycle_#1462.mat
CC,1462,0.80131,2.38261,0.3244,10,charge,3,23.829,7.943,10.0,9.9,3.4719,4.0244,23.186,01-18-22_07.34_CC_protocol_HPPC_IN21700_30T_cycle_#1462.mat
CC,1462,0.80131,2.38261,0.2844,11,discharge,0,-2.383,0.794,2.0,1.9,3.4133,3.3108,43.0094,01-18-22_07.34_CC_protocol_HPPC_IN21700_30T_cycle_#1462.mat
CC,1462,0.80131,2.38261,0.2844,11,discharge,0,-2.383,0.794,10.0,9.9,3.4133,3.2522,67.5982,01-18-22_07.34_CC_protocol_HPPC_IN21700_30T_cycle_#1462.mat
CC,1462,0.80131,2.38261,0.2845,11,charge,0,1.192,0.397,2.0,2.0,3.4179,3.4634,38.1647,01-18-22_07.34_CC_protocol_HPPC_IN21700_30T_cycle_#1462.mat
CC,1462,0.80131,2.38261,0.2845,11,charge,0,1.192,0.397,10.0,9.9,3.4179,3.4748,47.7269,01-18-22_07.34_CC_protocol_HPPC_IN21700_30T_cycle_#1462.mat
CC,1462,0.80131,2.38261,0.2844,11,discharge,1,-9.533,3.178,2.0,1.9,3.4144,3.0252,40.8257,01-18-22_07.34_CC_protocol_HPPC_IN21700_30T_cycle_#1462.mat
CC,1462,0.80131,2.38261,0.2844,11,discharge,1,-9.533,3.178,10.0,9.9,3.4144,2.7477,69.9345,01-18-22_07.34_CC_protocol_HPPC_IN21700_30T_cycle_#1462.mat
CC,1462,0.80131,2.38261,0.2845,11,charge,1,4.767,1.589,2.0,2.0,3.4297,3.5726,29.9788,01-18-22_07.34_CC_protocol_HPPC_IN21700_30T_cycle_#1462.mat
CC,1462,0.80131,2.38261,0.2845,11,charge,1,4.767,1.589,10.0,9.9,3.4297,3.5948,34.6361,01-18-22_07.34_CC_protocol_HPPC_IN21700_30T_cycle_#1462.mat
CC,1462,0.80131,2.38261,0.2843,11,discharge,2,-17.707,5.902,2.0,2.0,3.4178,2.693,40.933,01-18-22_07.34_CC_protocol_HPPC_IN21700_30T_cycle_#1462.mat
CC,1462,0.80131,2.38261,0.2843,11,discharge,2,-17.707,5.902,10.0,9.9,3.4178,2.5,51.8326,01-18-22_07.34_CC_protocol_HPPC_IN21700_30T_cycle_#1462.mat
CC,1462,0.80131,2.38261,0.2846,11,charge,2,14.3,4.767,2.0,1.9,3.439,3.757,22.2378,01-18-22_07.34_CC_protocol_HPPC_IN21700_30T_cycle_#1462.mat
CC,1462,0.80131,2.38261,0.2846,11,charge,2,14.3,4.767,10.0,9.9,3.439,3.8086,25.8462,01-18-22_07.34_CC_protocol_HPPC_IN21700_30T_cycle_#1462.mat
CC,1462,0.80131,2.38261,0.2842,11,discharge,3,-17.11,5.703,2.0,2.0,3.4187,2.4993,53.7347,01-18-22_07.34_CC_protocol_HPPC_IN21700_30T_cycle_#1462.mat
CC,1462,0.80131,2.38261,0.2842,11,discharge,3,-17.11,5.703,10.0,9.9,3.4187,2.5,53.6937,01-18-22_07.34_CC_protocol_HPPC_IN21700_30T_cycle_#1462.mat
CC,1462,0.80131,2.38261,0.2846,11,charge,3,23.832,7.944,2.0,2.0,3.4416,3.9046,19.4277,01-18-22_07.34_CC_protocol_HPPC_IN21700_30T_cycle_#1462.mat
CC,1462,0.80131,2.38261,0.2846,11,charge,3,23.832,7.944,10.0,9.9,3.4416,3.9817,22.6628,01-18-22_07.34_CC_protocol_HPPC_IN21700_30T_cycle_#1462.mat
CC,1462,0.80131,2.38261,0.2447,12,discharge,0,-2.383,0.794,2.0,1.9,3.3693,3.2526,48.9698,01-18-22_07.34_CC_protocol_HPPC_IN21700_30T_cycle_#1462.mat
CC,1462,0.80131,2.38261,0.2447,12,discharge,0,-2.383,0.794,10.0,9.9,3.3693,3.1544,90.1767,01-18-22_07.34_CC_protocol_HPPC_IN21700_30T_cycle_#1462.mat
CC,1462,0.80131,2.38261,0.2447,12,charge,0,1.192,0.397,2.0,1.9,3.3759,3.4242,40.5031,01-18-22_07.34_CC_protocol_HPPC_IN21700_30T_cycle_#1462.mat
CC,1462,0.80131,2.38261,0.2447,12,charge,0,1.192,0.397,10.0,9.9,3.3759,3.4417,55.1782,01-18-22_07.34_CC_protocol_HPPC_IN21700_30T_cycle_#1462.mat
CC,1462,0.80131,2.38261,0.2447,12,discharge,1,-9.534,3.178,2.0,2.0,3.3715,2.9187,47.4957,01-18-22_07.34_CC_protocol_HPPC_IN21700_30T_cycle_#1462.mat
CC,1462,0.80131,2.38261,0.2447,12,discharge,1,-9.534,3.178,10.0,9.9,3.3715,2.5136,89.9879,01-18-22_07.34_CC_protocol_HPPC_IN21700_30T_cycle_#1462.mat
CC,1462,0.80131,2.38261,0.2448,12,charge,1,4.766,1.589,2.0,2.0,3.3964,3.5432,30.7983,01-18-22_07.34_CC_protocol_HPPC_IN21700_30T_cycle_#1462.mat
CC,1462,0.80131,2.38261,0.2448,12,charge,1,4.766,1.589,10.0,9.9,3.3964,3.5724,36.9244,01-18-22_07.34_CC_protocol_HPPC_IN21700_30T_cycle_#1462.mat
CC,1462,0.80131,2.38261,0.2446,12,discharge,2,-12.069,4.023,2.0,2.0,3.379,2.5294,70.3952,01-18-22_07.34_CC_protocol_HPPC_IN21700_30T_cycle_#1462.mat
CC,1462,0.80131,2.38261,0.2446,12,discharge,2,-12.069,4.023,10.0,9.9,3.379,2.5,72.8312,01-18-22_07.34_CC_protocol_HPPC_IN21700_30T_cycle_#1462.mat
CC,1462,0.80131,2.38261,0.2448,12,charge,2,14.299,4.766,2.0,2.0,3.4045,3.7391,23.4002,01-18-22_07.34_CC_protocol_HPPC_IN21700_30T_cycle_#1462.mat
CC,1462,0.80131,2.38261,0.2448,12,charge,2,14.299,4.766,10.0,9.9,3.4045,3.788,26.8201,01-18-22_07.34_CC_protocol_HPPC_IN21700_30T_cycle_#1462.mat
CC,1462,0.80131,2.38261,0.2445,12,discharge,3,-11.462,3.821,2.0,1.9,3.3802,2.4995,76.8365,01-18-22_07.34_CC_protocol_HPPC_IN21700_30T_cycle_#1462.mat
CC,1462,0.80131,2.38261,0.2445,12,discharge,3,-11.462,3.821,10.0,9.9,3.3802,2.5,76.7929,01-18-22_07.34_CC_protocol_HPPC_IN21700_30T_cycle_#1462.mat
CC,1462,0.80131,2.38261,0.2449,12,charge,3,23.831,7.944,2.0,2.0,3.4074,3.8906,20.2761,01-18-22_07.34_CC_protocol_HPPC_IN21700_30T_cycle_#1462.mat
CC,1462,0.80131,2.38261,0.2449,12,charge,3,23.831,7.944,10.0,9.9,3.4074,3.9622,23.2806,01-18-22_07.34_CC_protocol_HPPC_IN21700_30T_cycle_#1462.mat
CC,1537,0.78499,2.33409,1.0,0,discharge,0,-2.333,0.778,2.0,1.9,4.1004,3.9945,45.3883,02-01-22_04.06_CC_protocol_HPPC_IN21700_30T_cycle_#1537.mat
CC,1537,0.78499,2.33409,1.0,0,discharge,0,-2.333,0.778,10.0,9.7,4.1004,3.9624,59.1462,02-01-22_04.06_CC_protocol_HPPC_IN21700_30T_cycle_#1537.mat
CC,1537,0.78499,2.33409,1.0,0,charge,0,1.167,0.389,2.0,1.9,4.1164,4.1807,55.0938,02-01-22_04.06_CC_protocol_HPPC_IN21700_30T_cycle_#1537.mat
CC,1537,0.78499,2.33409,1.0,0,charge,0,1.167,0.389,10.0,9.9,4.1164,4.2,71.6305,02-01-22_04.06_CC_protocol_HPPC_IN21700_30T_cycle_#1537.mat
CC,1537,0.78499,2.33409,0.9999,0,discharge,1,-9.334,3.111,2.0,2.0,4.1102,3.7566,37.883,02-01-22_04.06_CC_protocol_HPPC_IN21700_30T_cycle_#1537.mat
CC,1537,0.78499,2.33409,0.9999,0,discharge,1,-9.334,3.111,10.0,9.9,4.1102,3.7156,42.2756,02-01-22_04.06_CC_protocol_HPPC_IN21700_30T_cycle_#1537.mat
CC,1537,0.78499,2.33409,1.0,0,charge,1,1.39,0.463,2.0,2.0,4.1242,4.2001,54.6024,02-01-22_04.06_CC_protocol_HPPC_IN21700_30T_cycle_#1537.mat
CC,1537,0.78499,2.33409,0.9999,0,discharge,2,-18.665,6.222,2.0,2.0,4.1081,3.5445,30.1956,02-01-22_04.06_CC_protocol_HPPC_IN21700_30T_cycle_#1537.mat
CC,1537,0.78499,2.33409,0.9999,0,discharge,2,-18.665,6.222,10.0,9.9,4.1081,3.4785,33.7316,02-01-22_04.06_CC_protocol_HPPC_IN21700_30T_cycle_#1537.mat
CC,1537,0.78499,2.33409,0.9997,0,charge,2,1.721,0.574,2.0,2.0,4.1314,4.2,39.8698,02-01-22_04.06_CC_protocol_HPPC_IN21700_30T_cycle_#1537.mat
CC,1537,0.78499,2.33409,0.9994,0,discharge,3,-26.833,8.944,2.0,2.0,4.1082,3.3737,27.373,02-01-22_04.06_CC_protocol_HPPC_IN21700_30T_cycle_#1537.mat
CC,1537,0.78499,2.33409,0.9994,0,discharge,3,-26.833,8.944,10.0,9.9,4.1082,3.2804,30.8501,02-01-22_04.06_CC_protocol_HPPC_IN21700_30T_cycle_#1537.mat
CC,1537,0.78499,2.33409,0.997,0,charge,3,1.757,0.586,2.0,2.0,4.1306,4.1999,39.4512,02-01-22_04.06_CC_protocol_HPPC_IN21700_30T_cycle_#1537.mat
CC,1537,0.78499,2.33409,0.958,1,discharge,0,-2.331,0.777,2.0,2.0,4.0755,3.9724,44.2356,02-01-22_04.06_CC_protocol_HPPC_IN21700_30T_cycle_#1537.mat
CC,1537,0.78499,2.33409,0.958,1,discharge,0,-2.331,0.777,10.0,9.9,4.0755,3.9465,55.3482,02-01-22_04.06_CC_protocol_HPPC_IN21700_30T_cycle_#1537.mat
CC,1537,0.78499,2.33409,0.9581,1,charge,0,1.166,0.389,2.0,2.0,4.0786,4.1315,45.3727,02-01-22_04.06_CC_protocol_HPPC_IN21700_30T_cycle_#1537.mat
CC,1537,0.78499,2.33409,0.9581,1,charge,0,1.166,0.389,10.0,9.9,4.0786,4.1456,57.4663,02-01-22_04.06_CC_protocol_HPPC_IN21700_30T_cycle_#1537.mat
CC,1537,0.78499,2.33409,0.958,1,discharge,1,-9.334,3.111,2.0,1.9,4.076,3.7513,34.7868,02-01-22_04.06_CC_protocol_HPPC_IN21700_30T_cycle_#1537.mat
CC,1537,0.78499,2.33409,0.958,1,discharge,1,-9.334,3.111,10.0,9.9,4.076,3.6907,41.2792,02-01-22_04.06_CC_protocol_HPPC_IN21700_30T_cycle_#1537.mat
CC,1537,0.78499,2.33409,0.9581,1,charge,1,2.296,0.765,2.0,2.0,4.0834,4.1999,50.7294,02-01-22_04.06_CC_protocol_HPPC_IN21700_30T_cycle_#1537.mat
CC,1537,0.78499,2.33409,0.9581,1,charge,1,2.296,0.765,10.0,9.9,4.0834,4.1999,50.7294,02-01-22_04.06_CC_protocol_HPPC_IN21700_30T_cycle_#1537.mat
CC,1537,0.78499,2.33409,0.9579,1,discharge,2,-18.664,6.221,2.0,2.0,4.0771,3.5378,28.8952,02-01-22_04.06_CC_protocol_HPPC_IN21700_30T_cycle_#1537.mat
CC,1537,0.78499,2.33409,0.9579,1,discharge,2,-18.664,6.221,10.0,9.9,4.0771,3.4481,33.7012,02-01-22_04.06_CC_protocol_HPPC_IN21700_30T_cycle_#1537.mat
CC,1537,0.78499,2.33409,0.9581,1,charge,2,2.185,0.728,2.0,1.9,4.0886,4.2,50.9933,02-01-22_04.06_CC_protocol_HPPC_IN21700_30T_cycle_#1537.mat
CC,1537,0.78499,2.33409,0.9581,1,charge,2,2.185,0.728,10.0,9.9,4.0886,4.2,50.9933,02-01-22_04.06_CC_protocol_HPPC_IN21700_30T_cycle_#1537.mat
CC,1537,0.78499,2.33409,0.9579,1,discharge,3,-26.831,8.944,2.0,2.0,4.0784,3.3806,26.0072,02-01-22_04.06_CC_protocol_HPPC_IN21700_30T_cycle_#1537.mat
CC,1537,0.78499,2.33409,0.9579,1,discharge,3,-26.831,8.944,10.0,9.9,4.0784,3.2642,30.3455,02-01-22_04.06_CC_protocol_HPPC_IN21700_30T_cycle_#1537.mat
CC,1537,0.78499,2.33409,0.9581,1,charge,3,2.01,0.67,2.0,1.9,4.0939,4.1999,52.7258,02-01-22_04.06_CC_protocol_HPPC_IN21700_30T_cycle_#1537.mat
CC,1537,0.78499,2.33409,0.9581,1,charge,3,2.01,0.67,10.0,9.9,4.0939,4.2,52.7756,02-01-22_04.06_CC_protocol_HPPC_IN21700_30T_cycle_#1537.mat
CC,1537,0.78499,2.33409,0.9192,2,discharge,0,-2.333,0.778,2.0,2.0,4.0442,3.9502,40.2863,02-01-22_04.06_CC_protocol_HPPC_IN21700_30T_cycle_#1537.mat
CC,1537,0.78499,2.33409,0.9192,2,discharge,0,-2.333,0.778,10.0,9.9,4.0442,3.921,52.8008,02-01-22_04.06_CC_protocol_HPPC_IN21700_30T_cycle_#1537.mat
CC,1537,0.78499,2.33409,0.9192,2,charge,0,1.168,0.389,2.0,2.0,4.0487,4.0959,40.4213,02-01-22_04.06_CC_protocol_HPPC_IN21700_30T_cycle_#1537.mat
CC,1537,0.78499,2.33409,0.9192,2,charge,0,1.168,0.389,10.0,9.9,4.0487,4.1098,52.3251,02-01-22_04.06_CC_protocol_HPPC_IN21700_30T_cycle_#1537.mat
CC,1537,0.78499,2.33409,0.9191,2,discharge,1,-9.334,3.111,2.0,2.0,4.0458,3.7363,33.158,02-01-22_04.06_CC_protocol_HPPC_IN21700_30T_cycle_#1537.mat
CC,1537,0.78499,2.33409,0.9191,2,discharge,1,-9.334,3.111,10.0,9.9,4.0458,3.671,40.1538,02-01-22_04.06_CC_protocol_HPPC_IN21700_30T_cycle_#1537.mat
CC,1537,0.78499,2.33409,0.9192,2,charge,1,3.388,1.129,2.0,2.0,4.0578,4.2,41.9729,02-01-22_04.06_CC_protocol_HPPC_IN21700_30T_cycle_#1537.mat
CC,1537,0.78499,2.33409,0.9192,2,charge,1,3.388,1.129,10.0,9.9,4.0578,4.2,41.9729,02-01-22_04.06_CC_protocol_HPPC_IN21700_30T_cycle_#1537.mat
CC,1537,0.78499,2.33409,0.919,2,discharge,2,-18.665,6.222,2.0,2.0,4.0477,3.5284,27.8221,02-01-22_04.06_CC_protocol_HPPC_IN21700_30T_cycle_#1537.mat
CC,1537,0.78499,2.33409,0.919,2,discharge,2,-18.665,6.222,10.0,9.9,4.0477,3.4317,33.0029,02-01-22_04.06_CC_protocol_HPPC_IN21700_30T_cycle_#1537.mat
CC,1537,0.78499,2.33409,0.9193,2,charge,2,3.3,1.1,2.0,2.0,4.0653,4.2,40.8231,02-01-22_04.06_CC_protocol_HPPC_IN21700_30T_cycle_#1537.mat
CC,1537,0.78499,2.33409,0.9193,2,charge,2,3.3,1.1,10.0,9.9,4.0653,4.2,40.8231,02-01-22_04.06_CC_protocol_HPPC_IN21700_30T_cycle_#1537.mat
CC,1537,0.78499,2.33409,0.919,2,discharge,3,-26.833,8.944,2.0,1.9,4.0509,3.3784,25.0624,02-01-22_04.06_CC_protocol_HPPC_IN21700_30T_cycle_#1537.mat
CC,1537,0.78499,2.33409,0.919,2,discharge,3,-26.833,8.944,10.0,9.9,4.0509,3.2494,29.8699,02-01-22_04.06_CC_protocol_HPPC_IN21700_30T_cycle_#1537.mat
CC,1537,0.78499,2.33409,0.9193,2,charge,3,3.163,1.054,2.0,1.9,4.07,4.2,41.1054,02-01-22_04.06_CC_protocol_HPPC_IN21700_30T_cycle_#1537.mat
CC,1537,0.78499,2.33409,0.9193,2,charge,3,3.163,1.054,10.0,9.9,4.07,4.2,41.1054,02-01-22_04.06_CC_protocol_HPPC_IN21700_30T_cycle_#1537.mat
CC,1537,0.78499,2.33409,0.8414,3,discharge,0,-2.333,0.778,2.0,2.0,3.9344,3.8559,33.6419,02-01-22_04.06_CC_protocol_HPPC_IN21700_30T_cycle_#1537.mat
CC,1537,0.78499,2.33409,0.8414,3,discharge,0,-2.333,0.778,10.0,9.9,3.9344,3.8322,43.7987,02-01-22_04.06_CC_protocol_HPPC_IN21700_30T_cycle_#1537.mat
CC,1537,0.78499,2.33409,0.8414,3,charge,0,1.166,0.389,2.0,2.0,3.9378,3.9766,33.2876,02-01-22_04.06_CC_protocol_HPPC_IN21700_30T_cycle_#1537.mat
CC,1537,0.78499,2.33409,0.8414,3,charge,0,1.166,0.389,10.0,9.9,3.9378,3.9873,42.4674,02-01-22_04.06_CC_protocol_HPPC_IN21700_30T_cycle_#1537.mat
CC,1537,0.78499,2.33409,0.8413,3,discharge,1,-9.334,3.111,2.0,2.0,3.9358,3.6628,29.2485,02-01-22_04.06_CC_protocol_HPPC_IN21700_30T_cycle_#1537.mat
CC,1537,0.78499,2.33409,0.8413,3,discharge,1,-9.334,3.111,10.0,9.9,3.9358,3.6037,35.5804,02-01-22_04.06_CC_protocol_HPPC_IN21700_30T_cycle_#1537.mat
CC,1537,0.78499,2.33409,0.8414,3,charge,1,4.667,1.556,2.0,2.0,3.9452,4.0868,30.3381,02-01-22_04.06_CC_protocol_HPPC_IN21700_30T_cycle_#1537.mat
CC,1537,0.78499,2.33409,0.8414,3,charge,1,4.667,1.556,10.0,9.9,3.9452,4.1208,37.6227,02-01-22_04.06_CC_protocol_HPPC_IN21700_30T_cycle_#1537.mat
CC,1537,0.78499,2.33409,0.8413,3,discharge,2,-18.666,6.222,2.0,1.9,3.9375,3.4692,25.0884,02-01-22_04.06_CC_protocol_HPPC_IN21700_30T_cycle_#1537.mat
CC,1537,0.78499,2.33409,0.8413,3,discharge,2,-18.666,6.222,10.0,9.9,3.9375,3.3754,30.1136,02-01-22_04.06_CC_protocol_HPPC_IN21700_30T_cycle_#1537.mat
CC,1537,0.78499,2.33409,0.8415,3,charge,2,8.243,2.748,2.0,1.9,3.9524,4.2,30.0362,02-01-22_04.06_CC_protocol_HPPC_IN21700_30T_cycle_#1537.mat
CC,1537,0.78499,2.33409,0.8415,3,charge,2,8.243,2.748,10.0,9.9,3.9524,4.2,30.0362,02-01-22_04.06_CC_protocol_HPPC_IN21700_30T_cycle_#1537.mat
CC,1537,0.78499,2.33409,0.8412,3,discharge,3,-26.832,8.944,2.0,2.0,3.9397,3.3198,23.103,02-01-22_04.06_CC_protocol_HPPC_IN21700_30T_cycle_#1537.mat
CC,1537,0.78499,2.33409,0.8412,3,discharge,3,-26.832,8.944,10.0,9.9,3.9397,3.1984,27.6275,02-01-22_04.06_CC_protocol_HPPC_IN21700_30T_cycle_#1537.mat
CC,1537,0.78499,2.33409,0.8416,3,charge,3,8.059,2.686,2.0,2.0,3.9585,4.2002,29.9924,02-01-22_04.06_CC_protocol_HPPC_IN21700_30T_cycle_#1537.mat
CC,1537,0.78499,2.33409,0.8416,3,charge,3,8.059,2.686,10.0,9.9,3.9585,4.2002,29.9924,02-01-22_04.06_CC_protocol_HPPC_IN21700_30T_cycle_#1537.mat
CC,1537,0.78499,2.33409,0.7636,4,discharge,0,-2.333,0.778,2.0,2.0,3.8484,3.773,32.3134,02-01-22_04.06_CC_protocol_HPPC_IN21700_30T_cycle_#1537.mat
CC,1537,0.78499,2.33409,0.7636,4,discharge,0,-2.333,0.778,10.0,9.9,3.8484,3.7517,41.4417,02-01-22_04.06_CC_protocol_HPPC_IN21700_30T_cycle_#1537.mat
CC,1537,0.78499,2.33409,0.7636,4,charge,0,1.165,0.388,2.0,2.0,3.8508,3.8881,32.0089,02-01-22_04.06_CC_protocol_HPPC_IN21700_30T_cycle_#1537.mat
CC,1537,0.78499,2.33409,0.7636,4,charge,0,1.165,0.388,10.0,9.9,3.8508,3.8974,39.9897,02-01-22_04.06_CC_protocol_HPPC_IN21700_30T_cycle_#1537.mat
CC,1537,0.78499,2.33409,0.7635,4,discharge,1,-9.332,3.111,2.0,1.9,3.8496,3.5863,28.2132,02-01-22_04.06_CC_protocol_HPPC_IN21700_30T_cycle_#1537.mat
CC,1537,0.78499,2.33409,0.7635,4,discharge,1,-9.332,3.111,10.0,9.9,3.8496,3.5267,34.5995,02-01-22_04.06_CC_protocol_HPPC_IN21700_30T_cycle_#1537.mat
CC,1537,0.78499,2.33409,0.7636,4,charge,1,4.666,1.555,2.0,2.0,3.8575,3.9956,29.5965,02-01-22_04.06_CC_protocol_HPPC_IN21700_30T_cycle_#1537.mat
CC,1537,0.78499,2.33409,0.7636,4,charge,1,4.666,1.555,10.0,9.9,3.8575,4.0261,36.133,02-01-22_04.06_CC_protocol_HPPC_IN21700_30T_cycle_#1537.mat
CC,1537,0.78499,2.33409,0.7635,4,discharge,2,-18.667,6.222,2.0,2.0,3.8501,3.39,24.6478,02-01-22_04.06_CC_protocol_HPPC_IN21700_30T_cycle_#1537.mat
CC,1537,0.78499,2.33409,0.7635,4,discharge,2,-18.667,6.222,10.0,9.9,3.8501,3.2939,29.7959,02-01-22_04.06_CC_protocol_HPPC_IN21700_30T_cycle_#1537.mat
CC,1537,0.78499,2.33409,0.7637,4,charge,2,12.521,4.174,2.0,1.9,3.8644,4.2,26.803,02-01-22_04.06_CC_protocol_HPPC_IN21700_30T_cycle_#1537.mat
CC,1537,0.78499,2.33409,0.7637,4,charge,2,12.521,4.174,10.0,9.9,3.8644,4.2001,26.811,02-01-22_04.06_CC_protocol_HPPC_IN21700_30T_cycle_#1537.mat
CC,1537,0.78499,2.33409,0.7634,4,discharge,3,-26.833,8.944,2.0,2.0,3.8504,3.2432,22.6289,02-01-22_04.06_CC_protocol_HPPC_IN21700_30T_cycle_#1537.mat
CC,1537,0.78499,2.33409,0.7634,4,discharge,3,-26.833,8.944,10.0,9.9,3.8504,3.1119,27.5221,02-01-22_04.06_CC_protocol_HPPC_IN21700_30T_cycle_#1537.mat
CC,1537,0.78499,2.33409,0.7638,4,charge,3,12.481,4.16,2.0,2.0,3.8698,4.2001,26.4642,02-01-22_04.06_CC_protocol_HPPC_IN21700_30T_cycle_#1537.mat
CC,1537,0.78499,2.33409,0.7638,4,charge,3,12.481,4.16,10.0,9.9,3.8698,4.2,26.4562,02-01-22_04.06_CC_protocol_HPPC_IN21700_30T_cycle_#1537.mat
CC,1537,0.78499,2.33409,0.6858,5,discharge,0,-2.333,0.778,2.0,2.0,3.764,3.6926,30.5978,02-01-22_04.06_CC_protocol_HPPC_IN21700_30T_cycle_#1537.mat
CC,1537,0.78499,2.33409,0.6858,5,discharge,0,-2.333,0.778,10.0,9.9,3.764,3.6716,39.5972,02-01-22_04.06_CC_protocol_HPPC_IN21700_30T_cycle_#1537.mat
CC,1537,0.78499,2.33409,0.6858,5,charge,0,1.167,0.389,2.0,2.0,3.7672,3.8023,30.0745,02-01-22_04.06_CC_protocol_HPPC_IN21700_30T_cycle_#1537.mat
CC,1537,0.78499,2.33409,0.6858,5,charge,0,1.167,0.389,10.0,9.9,3.7672,3.8117,38.1287,02-01-22_04.06_CC_protocol_HPPC_IN21700_30T_cycle_#1537.mat
CC,1537,0.78499,2.33409,0.6858,5,discharge,1,-9.334,3.111,2.0,1.9,3.7653,3.5128,27.0511,02-01-22_04.06_CC_protocol_HPPC_IN21700_30T_cycle_#1537.mat
CC,1537,0.78499,2.33409,0.6858,5,discharge,1,-9.334,3.111,10.0,9.9,3.7653,3.4496,33.8219,02-01-22_04.06_CC_protocol_HPPC_IN21700_30T_cycle_#1537.mat
CC,1537,0.78499,2.33409,0.6859,5,charge,1,4.666,1.555,2.0,2.0,3.7744,3.905,27.9903,02-01-22_04.06_CC_protocol_HPPC_IN21700_30T_cycle_#1537.mat
CC,1537,0.78499,2.33409,0.6859,5,charge,1,4.666,1.555,10.0,9.9,3.7744,3.933,33.9913,02-01-22_04.06_CC_protocol_HPPC_IN21700_30T_cycle_#1537.mat
CC,1537,0.78499,2.33409,0.6857,5,discharge,2,-18.667,6.222,2.0,2.0,3.768,3.3198,24.0103,02-01-22_04.06_CC_protocol_HPPC_IN21700_30T_cycle_#1537.mat
CC,1537,0.78499,2.33409,0.6857,5,discharge,2,-18.667,6.222,10.0,9.9,3.768,3.2186,29.4316,02-01-22_04.06_CC_protocol_HPPC_IN21700_30T_cycle_#1537.mat
CC,1537,0.78499,2.33409,0.686,5,charge,2,13.999,4.666,2.0,2.0,3.7818,4.1052,23.1017,02-01-22_04.06_CC_protocol_HPPC_IN21700_30T_cycle_#1537.mat
CC,1537,0.78499,2.33409,0.686,5,charge,2,13.999,4.666,10.0,9.9,3.7818,4.1607,27.0662,02-01-22_04.06_CC_protocol_HPPC_IN21700_30T_cycle_#1537.mat
CC,1537,0.78499,2.33409,0.6856,5,discharge,3,-26.832,8.944,2.0,2.0,3.7703,3.1738,22.2309,02-01-22_04.06_CC_protocol_HPPC_IN21700_30T_cycle_#1537.mat
CC,1537,0.78499,2.33409,0.6856,5,discharge,3,-26.832,8.944,10.0,9.9,3.7703,3.0354,27.3889,02-01-22_04.06_CC_protocol_HPPC_IN21700_30T_cycle_#1537.mat
CC,1537,0.78499,2.33409,0.6861,5,charge,3,17.536,5.845,2.0,1.9,3.7885,4.2001,23.4717,02-01-22_04.06_CC_protocol_HPPC_IN21700_30T_cycle_#1537.mat
CC,1537,0.78499,2.33409,0.6861,5,charge,3,17.536,5.845,10.0,9.9,3.7885,4.2,23.466,02-01-22_04.06_CC_protocol_HPPC_IN21700_30T_cycle_#1537.mat
CC,1537,0.78499,2.33409,0.6081,6,discharge,0,-2.334,0.778,2.0,1.9,3.6836,3.6106,31.2808,02-01-22_04.06_CC_protocol_HPPC_IN21700_30T_cycle_#1537.mat
CC,1537,0.78499,2.33409,0.6081,6,discharge,0,-2.334,0.778,10.0,9.9,3.6836,3.5895,40.3222,02-01-22_04.06_CC_protocol_HPPC_IN21700_30T_cycle_#1537.mat
CC,1537,0.78499,2.33409,0.6081,6,charge,0,1.167,0.389,2.0,1.9,3.6867,3.7227,30.8457,02-01-22_04.06_CC_protocol_HPPC_IN21700_30T_cycle_#1537.mat
CC,1537,0.78499,2.33409,0.6081,6,charge,0,1.167,0.389,10.0,9.9,3.6867,3.7325,39.2426,02-01-22_04.06_CC_protocol_HPPC_IN21700_30T_cycle_#1537.mat
CC,1537,0.78499,2.33409,0.608,6,discharge,1,-9.333,3.111,2.0,2.0,3.6854,3.4237,28.0397,02-01-22_04.06_CC_protocol_HPPC_IN21700_30T_cycle_#1537.mat
CC,1537,0.78499,2.33409,0.608,6,discharge,1,-9.333,3.111,10.0,9.9,3.6854,3.3617,34.6826,02-01-22_04.06_CC_protocol_HPPC_IN21700_30T_cycle_#1537.mat
CC,1537,0.78499,2.33409,0.6081,6,charge,1,4.666,1.555,2.0,2.0,3.6942,3.8285,28.7821,02-01-22_04.06_CC_protocol_HPPC_IN21700_30T_cycle_#1537.mat
CC,1537,0.78499,2.33409,0.6081,6,charge,1,4.666,1.555,10.0,9.9,3.6942,3.8574,34.9757,02-01-22_04.06_CC_protocol_HPPC_IN21700_30T_cycle_#1537.mat
CC,1537,0.78499,2.33409,0.6079,6,discharge,2,-18.666,6.222,2.0,2.0,3.6868,3.2272,24.6223,02-01-22_04.06_CC_protocol_HPPC_IN21700_30T_cycle_#1537.mat
CC,1537,0.78499,2.33409,0.6079,6,discharge,2,-18.666,6.222,10.0,9.9,3.6868,3.122,30.2582,02-01-22_04.06_CC_protocol_HPPC_IN21700_30T_cycle_#1537.mat
CC,1537,0.78499,2.33409,0.6082,6,charge,2,14.001,4.667,2.0,2.0,3.7017,4.0315,23.5555,02-01-22_04.06_CC_protocol_HPPC_IN21700_30T_cycle_#1537.mat
CC,1537,0.78499,2.33409,0.6082,6,charge,2,14.001,4.667,10.0,9.9,3.7017,4.0881,27.598,02-01-22_04.06_CC_protocol_HPPC_IN21700_30T_cycle_#1537.mat
CC,1537,0.78499,2.33409,0.6078,6,discharge,3,-26.833,8.944,2.0,2.0,3.6898,3.078,22.8003,02-01-22_04.06_CC_protocol_HPPC_IN21700_30T_cycle_#1537.mat
CC,1537,0.78499,2.33409,0.6078,6,discharge,3,-26.833,8.944,10.0,9.9,3.6898,2.9323,28.2302,02-01-22_04.06_CC_protocol_HPPC_IN21700_30T_cycle_#1537.mat
CC,1537,0.78499,2.33409,0.6083,6,charge,3,22.087,7.362,2.0,2.0,3.7081,4.1899,21.8137,02-01-22_04.06_CC_protocol_HPPC_IN21700_30T_cycle_#1537.mat
CC,1537,0.78499,2.33409,0.6083,6,charge,3,22.087,7.362,10.0,9.9,3.7081,4.1999,22.2665,02-01-22_04.06_CC_protocol_HPPC_IN21700_30T_cycle_#1537.mat
CC,1537,0.78499,2.33409,0.5303,7,discharge,0,-2.332,0.777,2.0,1.9,3.624,3.5504,31.5663,02-01-22_04.06_CC_protocol_HPPC_IN21700_30T_cycle_#1537.mat
CC,1537,0.78499,2.33409,0.5303,7,discharge,0,-2.332,0.777,10.0,9.9,3.624,3.5297,40.4443,02-01-22_04.06_CC_protocol_HPPC_IN21700_30T_cycle_#1537.mat
CC,1537,0.78499,2.33409,0.5303,7,charge,0,1.167,0.389,2.0,2.0,3.6268,3.6643,32.1337,02-01-22_04.06_CC_protocol_HPPC_IN21700_30T_cycle_#1537.mat
CC,1537,0.78499,2.33409,0.5303,7,charge,0,1.167,0.389,10.0,9.9,3.6268,3.6733,39.8458,02-01-22_04.06_CC_protocol_HPPC_IN21700_30T_cycle_#1537.mat
CC,1537,0.78499,2.33409,0.5302,7,discharge,1,-9.334,3.111,2.0,2.0,3.6263,3.3607,28.4539,02-01-22_04.06_CC_protocol_HPPC_IN21700_30T_cycle_#1537.mat
CC,1537,0.78499,2.33409,0.5302,7,discharge,1,-9.334,3.111,10.0,9.9,3.6263,3.2964,35.3424,02-01-22_04.06_CC_protocol_HPPC_IN21700_30T_cycle_#1537.mat
CC,1537,0.78499,2.33409,0.5303,7,charge,1,4.666,1.555,2.0,2.0,3.6344,3.7686,28.7625,02-01-22_04.06_CC_protocol_HPPC_IN21700_30T_cycle_#1537.mat
CC,1537,0.78499,2.33409,0.5303,7,charge,1,4.666,1.555,10.0,9.9,3.6344,3.7956,34.5493,02-01-22_04.06_CC_protocol_HPPC_IN21700_30T_cycle_#1537.mat
CC,1537,0.78499,2.33409,0.5301,7,discharge,2,-18.665,6.222,2.0,2.0,3.6278,3.1624,24.9344,02-01-22_04.06_CC_protocol_HPPC_IN21700_30T_cycle_#1537.mat
CC,1537,0.78499,2.33409,0.5301,7,discharge,2,-18.665,6.222,10.0,9.9,3.6278,3.0479,31.0688,02-01-22_04.06_CC_protocol_HPPC_IN21700_30T_cycle_#1537.mat
CC,1537,0.78499,2.33409,0.5304,7,charge,2,13.999,4.666,2.0,2.0,3.6417,3.9678,23.2945,02-01-22_04.06_CC_protocol_HPPC_IN21700_30T_cycle_#1537.mat
CC,1537,0.78499,2.33409,0.5304,7,charge,2,13.999,4.666,10.0,9.9,3.6417,4.0198,27.0091,02-01-22_04.06_CC_protocol_HPPC_IN21700_30T_cycle_#1537.mat
CC,1537,0.78499,2.33409,0.5301,7,discharge,3,-26.833,8.944,2.0,1.9,3.6295,3.0169,22.8301,02-01-22_04.06_CC_protocol_HPPC_IN21700_30T_cycle_#1537.mat
CC,1537,0.78499,2.33409,0.5301,7,discharge,3,-26.833,8.944,10.0,9.9,3.6295,2.8512,29.0053,02-01-22_04.06_CC_protocol_HPPC_IN21700_30T_cycle_#1537.mat
CC,1537,0.78499,2.33409,0.5305,7,charge,3,23.331,7.777,2.0,2.0,3.6479,4.1207,20.2649,02-01-22_04.06_CC_protocol_HPPC_IN21700_30T_cycle_#1537.mat
CC,1537,0.78499,2.33409,0.5305,7,charge,3,23.331,7.777,10.0,9.9,3.6479,4.192,23.3209,02-01-22_04.06_CC_protocol_HPPC_IN21700_30T_cycle_#1537.mat
CC,1537,0.78499,2.33409,0.4525,8,discharge,0,-2.334,0.778,2.0,2.0,3.5621,3.4784,35.8612,02-01-22_04.06_CC_protocol_HPPC_IN21700_30T_cycle_#1537.mat
CC,1537,0.78499,2.33409,0.4525,8,discharge,0,-2.334,0.778,10.0,9.9,3.5621,3.454,46.3153,02-01-22_04.06_CC_protocol_HPPC_IN21700_30T_cycle_#1537.mat
CC,1537,0.78499,2.33409,0.4525,8,charge,0,1.167,0.389,2.0,1.9,3.565,3.6054,34.6187,02-01-22_04.06_CC_protocol_HPPC_IN21700_30T_cycle_#1537.mat
CC,1537,0.78499,2.33409,0.4525,8,charge,0,1.167,0.389,10.0,9.9,3.565,3.6153,43.102,02-01-22_04.06_CC_protocol_HPPC_IN21700_30T_cycle_#1537.mat
CC,1537,0.78499,2.33409,0.4524,8,discharge,1,-9.333,3.111,2.0,2.0,3.5629,3.2708,31.2965,02-01-22_04.06_CC_protocol_HPPC_IN21700_30T_cycle_#1537.mat
CC,1537,0.78499,2.33409,0.4524,8,discharge,1,-9.333,3.111,10.0,9.9,3.5629,3.1892,40.0394,02-01-22_04.06_CC_protocol_HPPC_IN21700_30T_cycle_#1537.mat
CC,1537,0.78499,2.33409,0.4526,8,charge,1,4.666,1.555,2.0,1.9,3.5727,3.7165,30.8187,02-01-22_04.06_CC_protocol_HPPC_IN21700_30T_cycle_#1537.mat
CC,1537,0.78499,2.33409,0.4526,8,charge,1,4.666,1.555,10.0,9.9,3.5727,3.7473,37.4196,02-01-22_04.06_CC_protocol_HPPC_IN21700_30T_cycle_#1537.mat
CC,1537,0.78499,2.33409,0.4523,8,discharge,2,-18.666,6.222,2.0,2.0,3.5659,3.054,27.4242,02-01-22_04.06_CC_protocol_HPPC_IN21700_30T_cycle_#1537.mat
CC,1537,0.78499,2.33409,0.4523,8,discharge,2,-18.666,6.222,10.0,9.9,3.5659,2.8966,35.8566,02-01-22_04.06_CC_protocol_HPPC_IN21700_30T_cycle_#1537.mat
CC,1537,0.78499,2.33409,0.4526,8,charge,2,13.999,4.666,2.0,2.0,3.5836,3.9224,24.2017,02-01-22_04.06_CC_protocol_HPPC_IN21700_30T_cycle_#1537.mat
CC,1537,0.78499,2.33409,0.4526,8,charge,2,13.999,4.666,10.0,9.9,3.5836,3.9781,28.1806,02-01-22_04.06_CC_protocol_HPPC_IN21700_30T_cycle_#1537.mat
CC,1537,0.78499,2.33409,0.4523,8,discharge,3,-26.834,8.945,2.0,2.0,3.5688,2.8906,25.2739,02-01-22_04.06_CC_protocol_HPPC_IN21700_30T_cycle_#1537.mat
CC,1537,0.78499,2.33409,0.4523,8,discharge,3,-26.834,8.945,10.0,9.9,3.5688,2.6495,34.2588,02-01-22_04.06_CC_protocol_HPPC_IN21700_30T_cycle_#1537.mat
CC,1537,0.78499,2.33409,0.4527,8,charge,3,23.334,7.778,2.0,2.0,3.5926,4.078,20.8023,02-01-22_04.06_CC_protocol_HPPC_IN21700_30T_cycle_#1537.mat
CC,1537,0.78499,2.33409,0.4527,8,charge,3,23.334,7.778,10.0,9.9,3.5926,4.1503,23.9007,02-01-22_04.06_CC_protocol_HPPC_IN21700_30T_cycle_#1537.mat
CC,1537,0.78499,2.33409,0.3747,9,discharge,0,-2.334,0.778,2.0,1.9,3.4807,3.3879,39.7652,02-01-22_04.06_CC_protocol_HPPC_IN21700_30T_cycle_#1537.mat
CC,1537,0.78499,2.33409,0.3747,9,discharge,0,-2.334,0.778,10.0,9.9,3.4807,3.3551,53.8201,02-01-22_04.06_CC_protocol_HPPC_IN21700_30T_cycle_#1537.mat
CC,1537,0.78499,2.33409,0.3748,9,charge,0,1.167,0.389,2.0,2.0,3.4838,3.5279,37.7957,02-01-22_04.06_CC_protocol_HPPC_IN21700_30T_cycle_#1537.mat
CC,1537,0.78499,2.33409,0.3748,9,charge,0,1.167,0.389,10.0,9.9,3.4838,3.5387,47.0518,02-01-22_04.06_CC_protocol_HPPC_IN21700_30T_cycle_#1537.mat
CC,1537,0.78499,2.33409,0.3747,9,discharge,1,-9.335,3.112,2.0,2.0,3.4827,3.151,35.5329,02-01-22_04.06_CC_protocol_HPPC_IN21700_30T_cycle_#1537.mat
CC,1537,0.78499,2.33409,0.3747,9,discharge,1,-9.335,3.112,10.0,9.9,3.4827,3.0219,49.3626,02-01-22_04.06_CC_protocol_HPPC_IN21700_30T_cycle_#1537.mat
CC,1537,0.78499,2.33409,0.3748,9,charge,1,4.666,1.555,2.0,2.0,3.4935,3.6427,31.9774,02-01-22_04.06_CC_protocol_HPPC_IN21700_30T_cycle_#1537.mat
CC,1537,0.78499,2.33409,0.3748,9,charge,1,4.666,1.555,10.0,9.9,3.4935,3.6738,38.6429,02-01-22_04.06_CC_protocol_HPPC_IN21700_30T_cycle_#1537.mat
CC,1537,0.78499,2.33409,0.3746,9,discharge,2,-18.666,6.222,2.0,2.0,3.4845,2.9004,31.2922,02-01-22_04.06_CC_protocol_HPPC_IN21700_30T_cycle_#1537.mat
CC,1537,0.78499,2.33409,0.3746,9,discharge,2,-18.666,6.222,10.0,9.9,3.4845,2.6272,45.9284,02-01-22_04.06_CC_protocol_HPPC_IN21700_30T_cycle_#1537.mat
CC,1537,0.78499,2.33409,0.3749,9,charge,2,13.999,4.666,2.0,2.0,3.5054,3.8441,24.1946,02-01-22_04.06_CC_protocol_HPPC_IN21700_30T_cycle_#1537.mat
CC,1537,0.78499,2.33409,0.3749,9,charge,2,13.999,4.666,10.0,9.9,3.5054,3.9063,28.6378,02-01-22_04.06_CC_protocol_HPPC_IN21700_30T_cycle_#1537.mat
CC,1537,0.78499,2.33409,0.3745,9,discharge,3,-26.826,8.942,2.0,2.0,3.4889,2.7114,28.9831,02-01-22_04.06_CC_protocol_HPPC_IN21700_30T_cycle_#1537.mat
CC,1537,0.78499,2.33409,0.3745,9,discharge,3,-26.826,8.942,10.0,9.9,3.4889,2.5,36.8635,02-01-22_04.06_CC_protocol_HPPC_IN21700_30T_cycle_#1537.mat
CC,1537,0.78499,2.33409,0.3749,9,charge,3,23.332,7.777,2.0,2.0,3.5138,3.997,20.7098,02-01-22_04.06_CC_protocol_HPPC_IN21700_30T_cycle_#1537.mat
CC,1537,0.78499,2.33409,0.3749,9,charge,3,23.332,7.777,10.0,9.9,3.5138,4.0804,24.2842,02-01-22_04.06_CC_protocol_HPPC_IN21700_30T_cycle_#1537.mat
CC,1537,0.78499,2.33409,0.3358,10,discharge,0,-2.334,0.778,2.0,2.0,3.4419,3.3382,44.4359,02-01-22_04.06_CC_protocol_HPPC_IN21700_30T_cycle_#1537.mat
CC,1537,0.78499,2.33409,0.3358,10,discharge,0,-2.334,0.778,10.0,9.9,3.4419,3.2941,63.3329,02-01-22_04.06_CC_protocol_HPPC_IN21700_30T_cycle_#1537.mat
CC,1537,0.78499,2.33409,0.3359,10,charge,0,1.167,0.389,2.0,2.0,3.4451,3.4923,40.4421,02-01-22_04.06_CC_protocol_HPPC_IN21700_30T_cycle_#1537.mat
CC,1537,0.78499,2.33409,0.3359,10,charge,0,1.167,0.389,10.0,9.9,3.4451,3.503,49.6101,02-01-22_04.06_CC_protocol_HPPC_IN21700_30T_cycle_#1537.mat
CC,1537,0.78499,2.33409,0.3358,10,discharge,1,-9.335,3.112,2.0,2.0,3.4426,3.0709,39.8175,02-01-22_04.06_CC_protocol_HPPC_IN21700_30T_cycle_#1537.mat
CC,1537,0.78499,2.33409,0.3358,10,discharge,1,-9.335,3.112,10.0,9.9,3.4426,2.8761,60.6849,02-01-22_04.06_CC_protocol_HPPC_IN21700_30T_cycle_#1537.mat
CC,1537,0.78499,2.33409,0.3359,10,charge,1,4.667,1.556,2.0,2.0,3.4545,3.6073,32.744,02-01-22_04.06_CC_protocol_HPPC_IN21700_30T_cycle_#1537.mat
CC,1537,0.78499,2.33409,0.3359,10,charge,1,4.667,1.556,10.0,9.9,3.4545,3.6341,38.4871,02-01-22_04.06_CC_protocol_HPPC_IN21700_30T_cycle_#1537.mat
CC,1537,0.78499,2.33409,0.3357,10,discharge,2,-18.666,6.222,2.0,2.0,3.4442,2.7807,35.5459,02-01-22_04.06_CC_protocol_HPPC_IN21700_30T_cycle_#1537.mat
CC,1537,0.78499,2.33409,0.3357,10,discharge,2,-18.666,6.222,10.0,9.9,3.4442,2.5,50.5839,02-01-22_04.06_CC_protocol_HPPC_IN21700_30T_cycle_#1537.mat
CC,1537,0.78499,2.33409,0.336,10,charge,2,14.0,4.667,2.0,2.0,3.4652,3.8055,24.3071,02-01-22_04.06_CC_protocol_HPPC_IN21700_30T_cycle_#1537.mat
CC,1537,0.78499,2.33409,0.336,10,charge,2,14.0,4.667,10.0,9.9,3.4652,3.8672,28.7143,02-01-22_04.06_CC_protocol_HPPC_IN21700_30T_cycle_#1537.mat
CC,1537,0.78499,2.33409,0.3357,10,discharge,3,-21.144,7.048,2.0,2.0,3.4466,2.5513,42.343,02-01-22_04.06_CC_protocol_HPPC_IN21700_30T_cycle_#1537.mat
CC,1537,0.78499,2.33409,0.3357,10,discharge,3,-21.144,7.048,10.0,9.9,3.4466,2.5,44.7692,02-01-22_04.06_CC_protocol_HPPC_IN21700_30T_cycle_#1537.mat
CC,1537,0.78499,2.33409,0.3361,10,charge,3,23.332,7.777,2.0,2.0,3.4691,3.9607,21.0698,02-01-22_04.06_CC_protocol_HPPC_IN21700_30T_cycle_#1537.mat
CC,1537,0.78499,2.33409,0.3361,10,charge,3,23.332,7.777,10.0,9.9,3.4691,4.0488,24.8457,02-01-22_04.06_CC_protocol_HPPC_IN21700_30T_cycle_#1537.mat
CC,1537,0.78499,2.33409,0.2969,11,discharge,0,-2.334,0.778,2.0,2.0,3.4086,3.291,50.3921,02-01-22_04.06_CC_protocol_HPPC_IN21700_30T_cycle_#1537.mat
CC,1537,0.78499,2.33409,0.2969,11,discharge,0,-2.334,0.778,10.0,9.9,3.4086,3.2151,82.9155,02-01-22_04.06_CC_protocol_HPPC_IN21700_30T_cycle_#1537.mat
CC,1537,0.78499,2.33409,0.297,11,charge,0,1.167,0.389,2.0,2.0,3.4141,3.4648,43.4522,02-01-22_04.06_CC_protocol_HPPC_IN21700_30T_cycle_#1537.mat
CC,1537,0.78499,2.33409,0.297,11,charge,0,1.167,0.389,10.0,9.9,3.4141,3.4787,55.3651,02-01-22_04.06_CC_protocol_HPPC_IN21700_30T_cycle_#1537.mat
CC,1537,0.78499,2.33409,0.2969,11,discharge,1,-9.335,3.112,2.0,2.0,3.4099,2.9805,45.9994,02-01-22_04.06_CC_protocol_HPPC_IN21700_30T_cycle_#1537.mat
CC,1537,0.78499,2.33409,0.2969,11,discharge,1,-9.335,3.112,10.0,9.9,3.4099,2.6934,76.755,02-01-22_04.06_CC_protocol_HPPC_IN21700_30T_cycle_#1537.mat
CC,1537,0.78499,2.33409,0.297,11,charge,1,4.665,1.555,2.0,2.0,3.429,3.5824,32.8796,02-01-22_04.06_CC_protocol_HPPC_IN21700_30T_cycle_#1537.mat
CC,1537,0.78499,2.33409,0.297,11,charge,1,4.665,1.555,10.0,9.9,3.429,3.6065,38.0452,02-01-22_04.06_CC_protocol_HPPC_IN21700_30T_cycle_#1537.mat
CC,1537,0.78499,2.33409,0.2968,11,discharge,2,-16.079,5.36,2.0,1.9,3.4136,2.6611,46.8002,02-01-22_04.06_CC_protocol_HPPC_IN21700_30T_cycle_#1537.mat
CC,1537,0.78499,2.33409,0.2968,11,discharge,2,-16.079,5.36,10.0,9.9,3.4136,2.4999,56.8257,02-01-22_04.06_CC_protocol_HPPC_IN21700_30T_cycle_#1537.mat
CC,1537,0.78499,2.33409,0.2971,11,charge,2,13.999,4.666,2.0,2.0,3.438,3.7761,24.1517,02-01-22_04.06_CC_protocol_HPPC_IN21700_30T_cycle_#1537.mat
CC,1537,0.78499,2.33409,0.2971,11,charge,2,13.999,4.666,10.0,9.9,3.438,3.8283,27.8806,02-01-22_04.06_CC_protocol_HPPC_IN21700_30T_cycle_#1537.mat
CC,1537,0.78499,2.33409,0.2967,11,discharge,3,-15.645,5.215,2.0,2.0,3.4163,2.4994,58.6066,02-01-22_04.06_CC_protocol_HPPC_IN21700_30T_cycle_#1537.mat
CC,1537,0.78499,2.33409,0.2967,11,discharge,3,-15.645,5.215,10.0,9.9,3.4163,2.5,58.5682,02-01-22_04.06_CC_protocol_HPPC_IN21700_30T_cycle_#1537.mat
