Repository: KikETs/ECM_HYBRID_BMS_JOINT

## Results

| Arm | Model | Size | Protocol | Result | Worst cell |
|---|---|---|---|---|---|
| SOP | 2RC table + trim (A8) | 4 effective coefficients, 2 EW states | leave-one-cell-out | usable current 69.6 % discharge, 59.5 % charge (τ = 10 s) | 59.9 % / 53.5 % (BOOST_REST) |
| SOH | dQ/dV ridge | 65 coefficients | leave-one-cell-out | RMSE 0.0094, bias −0.0005 | 0.0130 (BOOST_REST) |
| SOC | 2RC EKF, low-current gate | 3 states | leave-one-cell-out | **2.34 %p** over six sensor disturbances on estimated SOH (2.325 on true SOH), per cell 2.00–2.75 | 4.60 %p (BOOST_NEGPULSE_1S, current offset −0.10 A) |

The SOH arm was a 10,945-parameter CNN until the second audit round. Nested

File: analysis/uypydj_ecm.csv (part 31 of 80)
cell,cycle,SOH,CAP_Ah,SOC,direction,rate_rank,I_A,V_pre_V,rest_before_s,n_points,R0_mOhm,R1_mOhm,tau1_s,R2_mOhm,tau2_s,fit_rmse_mV
BOOST_REST,450,0.89044,2.63943,1.0,charge,2,1.535,4.1674,279.9,101,21.3852,0.01,2999.9097,0.01,2999.9102,0.4076
BOOST_REST,450,0.89044,2.63943,0.9997,discharge,3,-30.38,4.1564,637.8,101,12.3363,1.574,0.3253,5.4338,5.9082,1.0706
BOOST_REST,450,0.89044,2.63943,1.0,charge,3,1.441,4.1697,385.1,101,21.2066,0.01,3000.0,0.01,3000.0,0.6111
BOOST_REST,450,0.89044,2.63943,0.9559,discharge,0,-2.642,4.0974,4790.5,101,12.3156,1.6267,0.2688,7.9055,6.9051,0.1884
BOOST_REST,450,0.89044,2.63943,0.956,charge,0,1.319,4.0989,70.4,101,12.2991,1.5996,0.3665,8.2423,7.43,0.14
BOOST_REST,450,0.89044,2.63943,0.9559,discharge,1,-10.566,4.0977,635.4,101,12.2474,1.5296,0.307,5.6617,5.6407,0.3756
BOOST_REST,450,0.89044,2.63943,0.956,charge,1,5.283,4.1014,160.2,101,7.892,5.099,0.1133,6.3377,3.5299,0.8029
BOOST_REST,450,0.89044,2.63943,0.9558,discharge,2,-21.135,4.0978,679.6,101,12.0702,1.3865,0.3655,5.1899,7.0423,0.6382
BOOST_REST,450,0.89044,2.63943,0.956,charge,2,5.549,4.1038,280.0,101,10.534,6.8683,0.05,0.01,2999.9909,0.6039
BOOST_REST,450,0.89044,2.63943,0.9557,discharge,3,-30.38,4.0986,683.2,101,11.8368,1.1542,0.3347,5.9448,8.7296,0.6314
BOOST_REST,450,0.89044,2.63943,0.956,charge,3,5.482,4.1051,384.9,101,13.7056,3.6772,0.05,0.01,2999.9761,0.8795
BOOST_REST,450,0.89044,2.63943,0.9119,discharge,0,-2.643,4.0806,4836.0,101,11.9376,1.1924,0.4659,7.4661,7.7507,0.1293
BOOST_REST,450,0.89044,2.63943,0.9119,charge,0,1.322,4.0821,70.5,101,11.0455,1.7569,0.1454,6.5099,6.3957,0.1072
BOOST_REST,450,0.89044,2.63943,0.9118,discharge,1,-10.568,4.0801,635.5,101,11.7686,1.3023,0.3677,6.1344,6.8133,0.3258
BOOST_REST,450,0.89044,2.63943,0.912,charge,1,5.285,4.0842,160.2,101,11.7296,1.3138,0.3615,6.0624,7.0831,0.2066
BOOST_REST,450,0.89044,2.63943,0.9117,discharge,2,-21.133,4.08,681.0,101,11.7442,1.23,0.3899,6.2898,8.8886,0.5801
BOOST_REST,450,0.89044,2.63943,0.912,charge,2,7.295,4.086,280.2,100,12.1459,3.5189,0.05,0.01,2999.9999,0.5645
BOOST_REST,450,0.89044,2.63943,0.9116,discharge,3,-30.377,4.0815,703.0,101,11.6103,0.9933,0.3101,7.3499,10.4774,0.5149
BOOST_REST,450,0.89044,2.63943,0.912,charge,3,7.188,4.0876,385.2,101,14.4334,1.2376,0.05,0.01,2999.9999,0.4488
BOOST_REST,450,0.89044,2.63943,0.8238,discharge,0,-2.644,4.0287,5399.3,101,11.1733,1.1891,0.5686,12.6186,11.2891,0.1204
BOOST_REST,450,0.89044,2.63943,0.8239,charge,0,1.321,4.0308,70.5,101,10.8487,1.2202,0.369,9.4579,9.0217,0.1149
BOOST_REST,450,0.89044,2.63943,0.8238,discharge,1,-10.567,4.0291,635.5,101,11.2212,1.0343,0.508,9.6182,8.6007,0.2867
BOOST_REST,450,0.89044,2.63943,0.8239,charge,1,5.283,4.0341,160.2,101,11.0571,1.0043,0.5244,7.6443,8.4399,0.1546
BOOST_REST,450,0.89044,2.63943,0.8237,discharge,2,-21.133,4.0296,681.0,101,11.1052,1.0461,0.5042,8.1415,8.4331,0.4661
BOOST_REST,450,0.89044,2.63943,0.824,charge,2,11.23,4.036,280.1,101,14.3976,0.2274,0.05,0.01,3000.0,0.2491
BOOST_REST,450,0.89044,2.63943,0.8236,discharge,3,-30.378,4.0301,747.8,101,10.9653,0.859,0.3997,8.0757,8.5575,0.4226
BOOST_REST,450,0.89044,2.63943,0.824,charge,3,11.207,4.0385,385.0,101,14.4234,0.01,0.05,0.01,2999.9986,0.2869
BOOST_REST,450,0.89044,2.63943,0.7357,discharge,0,-2.644,3.9252,5444.8,101,10.4792,1.0581,0.6649,12.0896,12.2558,0.1058
BOOST_REST,450,0.89044,2.63943,0.7358,charge,0,1.321,3.9273,70.5,101,10.4564,1.0987,0.9744,9.2433,11.0748,0.1319
BOOST_REST,450,0.89044,2.63943,0.7357,discharge,1,-10.566,3.9254,635.5,101,10.6094,0.8603,0.5265,8.0863,7.6923,0.2149
BOOST_REST,450,0.89044,2.63943,0.7358,charge,1,5.283,3.9305,160.2,101,10.5196,0.9078,0.6365,7.2354,8.9346,0.1444
BOOST_REST,450,0.89044,2.63943,0.7356,discharge,2,-21.132,3.9256,681.0,101,10.7217,1.0163,0.6519,6.7969,8.1831,0.4171
BOOST_REST,450,0.89044,2.63943,0.7359,charge,2,15.849,3.9329,280.1,101,10.4555,0.8339,0.6215,7.9687,11.4521,0.2753
BOOST_REST,450,0.89044,2.63943,0.7355,discharge,3,-30.379,3.9259,802.2,101,10.6967,0.8666,0.5244,7.5324,9.4934,0.4323
BOOST_REST,450,0.89044,2.63943,0.736,charge,3,19.331,3.9345,385.0,100,13.7423,0.01,0.05,0.01,2999.9889,0.3257
BOOST_REST,450,0.89044,2.63943,0.6477,discharge,0,-2.64,3.8548,5535.6,101,10.2399,0.7588,0.4632,10.7446,10.8692,0.1445
BOOST_REST,450,0.89044,2.63943,0.6477,charge,0,1.319,3.8574,70.4,101,10.435,0.7265,0.4246,8.2459,9.2443,0.1
BOOST_REST,450,0.89044,2.63943,0.6476,discharge,1,-10.566,3.8557,635.5,101,10.5349,0.7684,0.4839,8.336,8.6144,0.22
BOOST_REST,450,0.89044,2.63943,0.6478,charge,1,5.283,3.8601,160.3,101,10.4531,0.8437,0.7191,6.768,8.5652,0.1649
BOOST_REST,450,0.89044,2.63943,0.6476,discharge,2,-21.134,3.8555,681.0,101,10.5295,0.8307,0.6525,7.6874,9.4778,0.3508
BOOST_REST,450,0.89044,2.63943,0.6479,charge,2,15.849,3.8627,280.2,101,10.2637,0.844,0.6822,6.4376,10.0266,0.2283
BOOST_REST,450,0.89044,2.63943,0.6475,discharge,3,-30.379,3.8556,802.2,101,10.3846,0.7273,0.5086,8.6708,10.9803,0.3924
BOOST_REST,450,0.89044,2.63943,0.6479,charge,3,25.603,3.8641,384.9,101,7.6279,2.5585,0.0734,3.0047,1.5015,2.2843
BOOST_REST,450,0.89044,2.63943,0.5596,discharge,0,-2.643,3.7707,5600.0,101,10.4804,0.9149,0.8331,11.9154,13.8371,0.0913
BOOST_REST,450,0.89044,2.63943,0.5597,charge,0,1.319,3.7716,70.5,101,10.9522,1.1968,1.247,11.3612,16.8124,0.1302
BOOST_REST,450,0.89044,2.63943,0.5596,discharge,1,-10.565,3.7707,635.5,101,10.5092,0.7359,0.611,8.9117,9.6798,0.1663
BOOST_REST,450,0.89044,2.63943,0.5597,charge,1,5.283,3.7751,160.2,101,10.4228,0.6483,0.487,7.5806,8.507,0.1239
BOOST_REST,450,0.89044,2.63943,0.5595,discharge,2,-21.133,3.7709,681.0,101,10.5479,0.7546,0.644,8.2186,9.6588,0.3359
BOOST_REST,450,0.89044,2.63943,0.5598,charge,2,15.848,3.7777,280.1,101,10.3604,0.9115,0.798,7.1304,10.5638,0.2505
BOOST_REST,450,0.89044,2.63943,0.5594,discharge,3,-30.379,3.7708,802.2,101,10.5027,0.6585,0.5187,9.0084,10.6618,0.3584
BOOST_REST,450,0.89044,2.63943,0.5599,charge,3,26.416,3.7798,385.2,101,10.2448,0.7499,0.6391,6.889,9.9546,0.3406
BOOST_REST,450,0.89044,2.63943,0.4716,discharge,0,-2.644,3.6752,5620.5,101,10.2838,0.7606,0.7231,10.4541,13.13,0.1162
BOOST_REST,450,0.89044,2.63943,0.4716,charge,0,1.321,3.6767,70.5,101,10.199,0.8248,0.6305,8.7225,11.3791,0.1269
BOOST_REST,450,0.89044,2.63943,0.4715,discharge,1,-10.567,3.6755,635.5,101,10.294,0.6195,0.5631,8.2618,9.7054,0.1838
BOOST_REST,450,0.89044,2.63943,0.4716,charge,1,5.285,3.6798,160.2,101,10.2223,0.5891,0.566,7.775,9.6544,0.112
BOOST_REST,450,0.89044,2.63943,0.4714,discharge,2,-21.133,3.6758,681.0,100,10.2169,0.6325,0.5939,7.5503,9.055,0.3209
BOOST_REST,450,0.89044,2.63943,0.4717,charge,2,15.848,3.6829,280.0,101,10.0627,0.8519,0.902,7.1988,11.0978,0.2294
BOOST_REST,450,0.89044,2.63943,0.4714,discharge,3,-30.379,3.6753,802.2,101,10.092,0.6117,0.5956,8.3098,10.356,0.3885
BOOST_REST,450,0.89044,2.63943,0.4718,charge,3,26.414,3.6852,384.7,101,9.8638,0.7899,0.7736,7.3172,11.5662,0.3282
BOOST_REST,450,0.89044,2.63943,0.3835,discharge,0,-2.642,3.607,5620.9,101,10.8007,0.6304,0.7628,10.2977,12.853,0.1248
BOOST_REST,450,0.89044,2.63943,0.3835,charge,0,1.319,3.6079,70.5,101,11.175,0.5906,0.24,8.3538,10.2799,0.085
BOOST_REST,450,0.89044,2.63943,0.3835,discharge,1,-10.567,3.6073,635.5,101,10.7645,0.629,0.5358,8.713,10.293,0.1964
BOOST_REST,450,0.89044,2.63943,0.3836,charge,1,5.282,3.6119,160.2,101,10.7154,0.6135,0.6334,8.3248,10.9312,0.1472
BOOST_REST,450,0.89044,2.63943,0.3834,discharge,2,-21.134,3.6076,681.0,100,10.7694,0.5894,0.53,8.4159,9.847,0.3473
BOOST_REST,450,0.89044,2.63943,0.3837,charge,2,15.849,3.6156,280.2,101,10.4589,0.6797,0.7129,6.6232,9.2108,0.2484
BOOST_REST,450,0.89044,2.63943,0.3833,discharge,3,-30.378,3.608,802.2,101,10.4697,0.6061,0.5663,9.9682,12.2874,0.3583
BOOST_REST,450,0.89044,2.63943,0.3838,charge,3,26.415,3.6184,385.1,101,10.2003,0.7446,0.8079,6.524,10.3268,0.3487
BOOST_REST,450,0.89044,2.63943,0.2954,discharge,0,-2.642,3.5384,5620.6,101,10.9121,0.8663,0.6725,11.6009,13.7397,0.0892
BOOST_REST,450,0.89044,2.63943,0.2955,charge,0,1.319,3.54,70.4,100,10.8389,0.741,0.3382,8.3254,10.2099,0.0903
BOOST_REST,450,0.89044,2.63943,0.2954,discharge,1,-10.567,3.5386,635.5,101,10.9827,0.7687,0.4677,10.0585,11.1663,0.2217
BOOST_REST,450,0.89044,2.63943,0.2955,charge,1,5.285,3.5433,160.3,101,10.8891,0.7119,0.4544,8.3459,10.9726,0.1128
BOOST_REST,450,0.89044,2.63943,0.2953,discharge,2,-21.132,3.5385,681.0,101,11.0373,0.7164,0.4402,12.223,13.6112,0.3929
BOOST_REST,450,0.89044,2.63943,0.2956,charge,2,15.85,3.5474,280.0,101,10.7809,0.6083,0.4939,7.4288,9.8043,0.2604
BOOST_REST,450,0.89044,2.63943,0.2952,discharge,3,-30.38,3.5385,802.1,101,11.0445,0.799,0.5261,30.3711,36.5502,0.5645
BOOST_REST,450,0.89044,2.63943,0.2957,charge,3,26.415,3.5507,385.0,101,10.6584,0.5925,0.5886,6.5338,8.8248,0.3957
BOOST_REST,450,0.89044,2.63943,0.2514,discharge,0,-2.643,3.4995,5077.2,101,10.9817,0.8997,0.2366,11.8521,11.275,0.1362
BOOST_REST,450,0.89044,2.63943,0.2515,charge,0,1.319,3.5019,70.5,101,11.2643,1.0661,0.7754,9.9791,12.5085,0.1094
BOOST_REST,450,0.89044,2.63943,0.2513,discharge,1,-10.568,3.4996,635.5,100,11.2345,0.9242,0.3874,12.48,12.0129,0.3068
BOOST_REST,450,0.89044,2.63943,0.2515,charge,1,5.283,3.5054,160.3,101,11.2519,0.88,0.4972,8.4729,10.7316,0.1514
BOOST_REST,450,0.89044,2.63943,0.2513,discharge,2,-21.132,3.5009,681.0,101,11.2573,0.9151,0.4596,25.1631,25.0287,0.539
BOOST_REST,450,0.89044,2.63943,0.2516,charge,2,15.848,3.5107,280.2,101,10.8818,0.6912,0.5003,7.9042,10.8165,0.2873
BOOST_REST,450,0.89044,2.63943,0.2512,discharge,3,-30.379,3.5005,802.1,101,10.9931,0.7688,0.2109,200.0,184.5594,2.1234
BOOST_REST,450,0.89044,2.63943,0.2517,charge,3,26.413,3.5142,384.8,101,10.5777,0.5694,0.5162,6.8248,9.124,0.3449
BOOST_REST,450,0.89044,2.63943,0.2074,discharge,0,-2.643,3.4531,5076.8,100,11.7163,1.273,0.4102,15.5466,12.5744,0.1204
BOOST_REST,450,0.89044,2.63943,0.2074,charge,0,1.319,3.4553,70.5,101,11.7853,1.2039,0.5181,11.0415,10.8777,0.1094
BOOST_REST,450,0.89044,2.63943,0.2073,discharge,1,-10.568,3.4534,635.5,101,11.8735,1.4256,0.4385,23.6583,18.2066,0.3917
BOOST_REST,450,0.89044,2.63943,0.2075,charge,1,5.281,3.4612,160.3,101,11.4811,1.1379,0.2726,8.5473,8.9095,0.22
BOOST_REST,450,0.89044,2.63943,0.2072,discharge,2,-21.134,3.4548,680.9,101,11.7539,1.2566,0.2503,200.0,136.2876,1.3072
BOOST_REST,450,0.89044,2.63943,0.2075,charge,2,15.848,3.4664,280.2,101,11.2671,0.8686,0.4447,7.8159,10.4267,0.3786
BOOST_REST,450,0.89044,2.63943,0.2076,charge,3,26.415,3.4702,383.7,101,10.8257,0.6775,0.4946,7.5475,10.5025,0.4077
BOOST_REST,450,0.89044,2.63943,0.1633,discharge,0,-2.643,3.3953,5077.1,101,12.3801,2.2381,0.3378,27.663,14.9927,0.168
BOOST_REST,450,0.89044,2.63943,0.1634,charge,0,1.321,3.3985,70.5,100,12.8856,1.962,0.2559,15.4983,9.9692,0.0983
BOOST_REST,450,0.89044,2.63943,0.1633,discharge,1,-10.567,3.3966,635.6,101,12.7072,2.4915,0.3968,120.9455,55.7702,0.723
BOOST_REST,450,0.89044,2.63943,0.1634,charge,1,5.284,3.4079,160.3,101,12.2022,1.5442,0.3266,10.3289,8.0305,0.2202
BOOST_REST,450,0.89044,2.63943,0.1635,charge,2,15.849,3.4153,276.7,101,11.5484,1.1227,0.4793,7.2411,8.7659,0.4765
BOOST_REST,450,0.89044,2.63943,0.1636,charge,3,26.414,3.4184,311.1,101,11.1008,0.9399,0.5902,7.8345,11.7738,0.5315
BOOST_REST,487,0.868,2.57292,1.0,discharge,0,-2.573,4.147,99999.0,99,2.6821,8.8354,0.2308,13.9277,7.6321,0.3151
BOOST_REST,487,0.868,2.57292,1.0,charge,0,1.284,4.1596,69.5,101,10.9438,4.5153,0.1942,17.4218,9.2454,0.154
BOOST_REST,487,0.868,2.57292,0.9999,discharge,1,-10.284,4.1558,635.4,101,10.8915,3.9932,0.1572,7.7604,4.6302,0.7694
BOOST_REST,487,0.868,2.57292,1.0,charge,1,1.651,4.1632,161.1,101,22.2912,0.01,0.05,0.01,3000.0,0.1433
BOOST_REST,487,0.868,2.57292,0.9998,discharge,2,-20.568,4.1553,639.5,101,10.8723,3.3189,0.1395,5.0484,3.7638,1.3754
BOOST_REST,487,0.868,2.57292,1.0,charge,2,1.53,4.1665,281.7,101,21.9054,0.01,0.05,0.01,2999.9999,0.1638
BOOST_REST,487,0.868,2.57292,0.9998,discharge,3,-29.565,4.1552,638.1,101,10.775,2.9357,0.1392,4.2057,3.9458,1.9039
BOOST_REST,487,0.868,2.57292,1.0,charge,3,1.448,4.1686,386.4,101,21.7058,0.01,0.05,0.01,3000.0,0.174
BOOST_REST,487,0.868,2.57292,0.9571,discharge,0,-2.57,4.0958,4786.6,101,10.8373,3.235,0.1586,8.1035,6.1844,0.1994
BOOST_REST,487,0.868,2.57292,0.9572,charge,0,1.286,4.0975,70.4,101,10.6343,3.2775,0.1603,8.7333,6.9791,0.132
BOOST_REST,487,0.868,2.57292,0.9571,discharge,1,-10.284,4.096,635.4,101,10.7455,3.03,0.1393,5.3159,4.5589,0.6213
BOOST_REST,487,0.868,2.57292,0.9572,charge,1,5.144,4.0998,161.1,101,10.6816,2.6175,0.0871,6.8816,3.604,0.6973
BOOST_REST,487,0.868,2.57292,0.957,discharge,2,-20.567,4.0954,679.7,101,10.6481,2.6532,0.1327,4.1447,4.7503,1.2044
BOOST_REST,487,0.868,2.57292,0.9572,charge,2,5.452,4.1025,281.8,101,17.8856,0.01,0.05,0.01,3000.0,0.3354
BOOST_REST,487,0.868,2.57292,0.9569,discharge,3,-29.564,4.0968,683.4,100,10.6092,2.3498,0.1343,4.059,5.7159,1.5216
BOOST_REST,487,0.868,2.57292,0.9572,charge,3,5.349,4.1048,386.5,101,17.7976,0.01,0.05,0.01,2999.8813,0.3031
BOOST_REST,487,0.868,2.57292,0.9143,discharge,0,-2.571,4.0789,4831.3,101,10.5457,2.6306,0.1539,7.4982,6.4824,0.1936
BOOST_REST,487,0.868,2.57292,0.9143,charge,0,1.286,4.0803,70.3,101,10.6639,2.5419,0.1593,6.8136,6.198,0.1063
BOOST_REST,487,0.868,2.57292,0.9142,discharge,1,-10.284,4.0791,635.4,101,10.6347,2.4336,0.1499,5.58,5.4305,0.6085
BOOST_REST,487,0.868,2.57292,0.9143,charge,1,5.142,4.0825,161.0,101,10.6147,2.4671,0.1556,6.5246,6.4888,0.3215
BOOST_REST,487,0.868,2.57292,0.9141,discharge,2,-20.567,4.0794,680.6,101,10.6469,2.1702,0.159,4.8945,6.2375,1.0847
BOOST_REST,487,0.868,2.57292,0.9144,charge,2,7.224,4.0839,281.6,101,16.0715,0.01,0.05,0.01,3000.0,0.3338
BOOST_REST,487,0.868,2.57292,0.9141,discharge,3,-29.565,4.0798,704.0,101,10.5299,1.9433,0.1431,5.0609,7.3569,1.3356
BOOST_REST,487,0.868,2.57292,0.9144,charge,3,7.153,4.0864,386.9,101,15.8822,0.01,0.05,0.01,3000.0,0.3536
BOOST_REST,487,0.868,2.57292,0.8286,discharge,0,-2.571,4.028,5390.9,101,10.2567,1.6575,0.2605,10.9313,9.7245,0.1598
BOOST_REST,487,0.868,2.57292,0.8286,charge,0,1.286,4.0299,70.4,101,10.1938,1.5981,0.1807,8.5625,7.9549,0.1054
BOOST_REST,487,0.868,2.57292,0.8285,discharge,1,-10.282,4.0286,635.4,101,10.285,1.5694,0.2011,8.7258,7.5655,0.48
BOOST_REST,487,0.868,2.57292,0.8287,charge,1,5.142,4.033,160.8,101,10.1984,1.5165,0.2027,6.9762,6.9753,0.2548
BOOST_REST,487,0.868,2.57292,0.8285,discharge,2,-20.567,4.0281,680.4,101,10.1816,1.5207,0.2001,7.028,6.7754,0.9308
BOOST_REST,487,0.868,2.57292,0.8287,charge,2,11.482,4.0356,281.7,101,13.9242,0.3999,0.05,0.01,3000.0,0.158
BOOST_REST,487,0.868,2.57292,0.8284,discharge,3,-29.564,4.0295,752.9,101,10.16,1.4095,0.2042,6.5318,6.921,1.1313
BOOST_REST,487,0.868,2.57292,0.8287,charge,3,11.455,4.0375,386.6,101,14.1838,0.01,0.05,0.01,2999.9999,0.2784
BOOST_REST,487,0.868,2.57292,0.7429,discharge,0,-2.573,3.9278,5443.4,101,10.0743,1.2937,0.3527,10.8695,10.6048,0.1411
BOOST_REST,487,0.868,2.57292,0.7429,charge,0,1.286,3.9297,70.5,101,9.8439,1.2702,0.1913,8.4159,8.3456,0.1117
BOOST_REST,487,0.868,2.57292,0.7428,discharge,1,-10.284,3.9274,635.4,101,9.9335,1.2315,0.2421,7.8476,7.1854,0.4028
BOOST_REST,487,0.868,2.57292,0.743,charge,1,5.142,3.9319,161.1,101,10.1492,1.1585,0.3011,7.086,7.8456,0.2048
BOOST_REST,487,0.868,2.57292,0.7427,discharge,2,-20.568,3.9283,680.4,101,10.0247,1.212,0.2946,5.998,6.271,0.781
BOOST_REST,487,0.868,2.57292,0.7431,charge,2,15.425,3.9352,281.8,101,9.8441,1.0918,0.3195,7.1264,9.5073,0.5468
BOOST_REST,487,0.868,2.57292,0.7427,discharge,3,-29.565,3.9286,800.5,101,9.9795,1.1866,0.327,5.7885,7.0539,1.0356
BOOST_REST,487,0.868,2.57292,0.7431,charge,3,19.756,3.9365,386.7,101,12.6075,0.7359,0.0515,0.01,3000.0,0.1603
BOOST_REST,487,0.868,2.57292,0.6572,discharge,0,-2.571,3.8605,5535.7,101,9.9161,1.1397,0.3473,10.2118,10.7834,0.1204
BOOST_REST,487,0.868,2.57292,0.6572,charge,0,1.286,3.8612,70.4,101,10.5885,1.0289,0.2543,7.7319,8.4518,0.0886
BOOST_REST,487,0.868,2.57292,0.6571,discharge,1,-10.282,3.8606,635.4,101,9.954,1.0502,0.3096,7.9544,8.1742,0.3323
BOOST_REST,487,0.868,2.57292,0.6573,charge,1,5.142,3.8647,160.8,101,9.8733,1.0167,0.2751,6.4366,7.4185,0.174
BOOST_REST,487,0.868,2.57292,0.6571,discharge,2,-20.566,3.8608,680.5,101,9.9384,1.0571,0.3229,6.4995,7.315,0.684
BOOST_REST,487,0.868,2.57292,0.6573,charge,2,15.425,3.8666,281.3,101,9.8105,1.0067,0.3838,5.8125,8.526,0.4725
BOOST_REST,487,0.868,2.57292,0.657,discharge,3,-29.564,3.8607,800.6,101,9.8676,1.0413,0.3385,6.5426,8.2646,0.9321
BOOST_REST,487,0.868,2.57292,0.6574,charge,3,25.674,3.869,386.7,101,9.7905,3.2012,2.0313,0.01,2.0134,2.3523
BOOST_REST,487,0.868,2.57292,0.5715,discharge,0,-2.571,3.7802,5597.8,101,9.7822,1.0686,0.3118,10.5959,11.1664,0.1352
BOOST_REST,487,0.868,2.57292,0.5715,charge,0,1.286,3.782,70.4,101,9.6203,1.0239,0.2171,8.5492,9.3216,0.1052
BOOST_REST,487,0.868,2.57292,0.5714,discharge,1,-10.284,3.7805,635.4,101,9.8843,0.9768,0.31,8.3923,8.5896,0.3301
BOOST_REST,487,0.868,2.57292,0.5716,charge,1,5.142,3.7848,161.1,101,9.7827,0.9572,0.3065,7.4354,8.3964,0.1681
BOOST_REST,487,0.868,2.57292,0.5714,discharge,2,-20.565,3.7809,680.5,101,9.8867,0.9711,0.3333,7.0368,7.6718,0.6407
BOOST_REST,487,0.868,2.57292,0.5716,charge,2,15.425,3.7875,281.1,101,9.727,0.9462,0.3953,6.2408,8.2814,0.4789
BOOST_REST,487,0.868,2.57292,0.5713,discharge,3,-29.564,3.781,800.6,101,9.7884,0.978,0.3214,6.9467,8.1883,0.8893
BOOST_REST,487,0.868,2.57292,0.5718,charge,3,25.709,3.7897,386.6,101,9.6116,0.8929,0.4198,5.9915,8.7955,0.6643
BOOST_REST,487,0.868,2.57292,0.4858,discharge,0,-2.57,3.6845,5611.8,101,9.7688,1.0045,0.2367,9.5466,10.3224,0.1173
BOOST_REST,487,0.868,2.57292,0.4858,charge,0,1.286,3.6859,70.4,101,9.8283,0.8802,0.2701,8.1952,9.408,0.0987
BOOST_REST,487,0.868,2.57292,0.4858,discharge,1,-10.284,3.6847,635.4,101,9.863,0.9208,0.2958,7.7914,8.5015,0.3167
BOOST_REST,487,0.868,2.57292,0.4859,charge,1,5.142,3.6888,160.9,101,9.7816,0.8983,0.2702,7.8842,9.1465,0.1657
BOOST_REST,487,0.868,2.57292,0.4856,discharge,2,-20.567,3.6849,680.4,101,9.8324,0.9057,0.2924,6.6169,7.4493,0.6219
BOOST_REST,487,0.868,2.57292,0.486,charge,2,15.425,3.6919,281.3,101,9.741,0.901,0.4079,6.9875,9.2072,0.4736
BOOST_REST,487,0.868,2.57292,0.4856,discharge,3,-29.564,3.6851,801.1,101,9.8189,0.8931,0.3226,6.6331,8.1336,0.8482
BOOST_REST,487,0.868,2.57292,0.486,charge,3,25.708,3.6941,387.5,101,9.5993,0.8779,0.4046,6.6729,9.4173,0.6619
BOOST_REST,487,0.868,2.57292,0.4001,discharge,0,-2.571,3.6112,5608.8,101,9.5726,0.9874,0.2212,8.8456,10.0873,0.1221
BOOST_REST,487,0.868,2.57292,0.4001,charge,0,1.286,3.6135,70.4,101,9.6073,1.0753,0.128,7.3761,8.7371,0.093
BOOST_REST,487,0.868,2.57292,0.4001,discharge,1,-10.284,3.6115,635.4,101,9.879,0.9523,0.2453,7.6572,8.8506,0.3588
BOOST_REST,487,0.868,2.57292,0.4002,charge,1,5.142,3.6164,161.0,101,9.8743,0.9163,0.2219,7.3474,9.1466,0.1734
BOOST_REST,487,0.868,2.57292,0.4,discharge,2,-20.567,3.6128,680.6,101,9.941,0.9066,0.2394,7.1075,8.262,0.6109
BOOST_REST,487,0.868,2.57292,0.4003,charge,2,15.425,3.6191,281.9,101,9.843,0.8224,0.2806,6.3449,8.3064,0.4524
BOOST_REST,487,0.868,2.57292,0.3999,discharge,3,-29.564,3.6128,801.0,101,9.9024,0.9007,0.2859,7.7108,9.7199,0.8788
BOOST_REST,487,0.868,2.57292,0.4004,charge,3,25.708,3.6224,387.6,101,9.6763,0.8265,0.3448,6.0627,8.7174,0.7407
BOOST_REST,487,0.868,2.57292,0.3144,discharge,0,-2.571,3.5459,5609.9,101,10.1783,1.2353,0.2405,10.1824,10.7155,0.1399
BOOST_REST,487,0.868,2.57292,0.3145,charge,0,1.286,3.5475,70.5,101,9.9637,1.2893,0.1541,8.0219,9.2192,0.0956
BOOST_REST,487,0.868,2.57292,0.3144,discharge,1,-10.284,3.5461,635.4,101,10.123,1.2695,0.1782,9.248,9.4991,0.406
BOOST_REST,487,0.868,2.57292,0.3145,charge,1,5.142,3.5509,161.0,101,10.0709,1.1738,0.1932,7.4621,9.19,0.2074
BOOST_REST,487,0.868,2.57292,0.3143,discharge,2,-20.567,3.5464,680.5,101,10.0956,1.1983,0.1712,9.9472,10.3002,0.7367
BOOST_REST,487,0.868,2.57292,0.3146,charge,2,15.427,3.5549,281.1,101,9.9149,1.013,0.1772,6.5844,8.4961,0.481
BOOST_REST,487,0.868,2.57292,0.3142,discharge,3,-29.563,3.5468,800.2,101,10.1386,1.1686,0.2579,14.4845,16.9501,1.1717
BOOST_REST,487,0.868,2.57292,0.3146,charge,3,25.708,3.5579,387.3,101,9.8327,0.8704,0.2174,5.9688,8.1137,0.745
BOOST_REST,487,0.868,2.57292,0.2717,discharge,0,-2.571,3.5099,5071.8,101,10.2758,1.6155,0.1806,11.4768,10.5332,0.1535
BOOST_REST,487,0.868,2.57292,0.2717,charge,0,1.286,3.5116,70.4,101,10.2032,1.6301,0.1509,9.0499,9.3345,0.105
BOOST_REST,487,0.868,2.57292,0.2716,discharge,1,-10.284,3.5102,635.4,101,10.366,1.5959,0.1938,11.8121,10.6998,0.4921
BOOST_REST,487,0.868,2.57292,0.2717,charge,1,5.142,3.5157,160.9,101,10.1711,1.486,0.1548,7.8491,8.6078,0.2282
BOOST_REST,487,0.868,2.57292,0.2715,discharge,2,-20.566,3.5108,680.4,101,10.3298,1.5796,0.1913,16.7001,15.3245,0.978
BOOST_REST,487,0.868,2.57292,0.2718,charge,2,15.425,3.5203,281.8,101,10.0758,1.2408,0.161,6.7526,8.4718,0.5735
BOOST_REST,487,0.868,2.57292,0.2714,discharge,3,-29.563,3.5112,800.8,101,10.3483,1.6018,0.2854,62.1523,63.5673,1.6418
BOOST_REST,487,0.868,2.57292,0.2719,charge,3,25.708,3.5238,387.6,101,9.9494,1.0007,0.1789,6.1006,8.1018,0.8076
BOOST_REST,487,0.868,2.57292,0.2288,discharge,0,-2.571,3.4657,5069.7,100,10.5078,2.2586,0.1811,14.6504,10.9122,0.165
BOOST_REST,487,0.868,2.57292,0.2289,charge,0,1.286,3.4679,70.4,101,10.4646,2.0582,0.1813,10.4618,8.9342,0.1103
BOOST_REST,487,0.868,2.57292,0.2288,discharge,1,-10.284,3.466,635.4,101,10.6297,2.2933,0.2087,19.6886,14.0329,0.6619
BOOST_REST,487,0.868,2.57292,0.2289,charge,1,5.142,3.4734,160.8,100,10.3929,1.9548,0.1514,8.6133,8.2103,0.2633
BOOST_REST,487,0.868,2.57292,0.2287,discharge,2,-20.567,3.4674,680.4,101,10.6854,2.2366,0.2437,61.1975,43.5509,1.3247
BOOST_REST,487,0.868,2.57292,0.229,charge,2,15.425,3.4786,281.2,101,10.2773,1.492,0.1578,6.8905,7.9614,0.6664
BOOST_REST,487,0.868,2.57292,0.2291,charge,3,25.707,3.4826,387.9,101,10.0442,1.175,0.1857,6.3855,8.3476,0.9215
BOOST_REST,487,0.868,2.57292,0.186,discharge,0,-2.571,3.4113,5071.0,101,10.9468,3.3403,0.2176,24.4077,13.258,0.2203
BOOST_REST,487,0.868,2.57292,0.186,charge,0,1.286,3.4143,70.4,101,10.8783,3.053,0.1865,14.7217,9.4624,0.1153
BOOST_REST,487,0.868,2.57292,0.1859,discharge,1,-10.284,3.4113,635.4,101,11.0361,3.4845,0.2548,63.2846,30.7357,0.9823
BOOST_REST,487,0.868,2.57292,0.1861,charge,1,5.142,3.4225,160.8,101,10.7946,2.587,0.1729,10.1955,7.5168,0.3112
BOOST_REST,487,0.868,2.57292,0.1861,charge,2,15.425,3.4303,281.8,101,10.4346,1.8266,0.164,6.956,7.1133,0.7814
BOOST_REST,487,0.868,2.57292,0.1862,charge,3,25.708,3.433,342.2,101,10.2382,1.3918,0.2012,6.4609,8.1753,1.1111
BOOST_REST,525,0.86722,2.57062,1.0,discharge,0,-2.573,4.144,99999.0,98,2.5631,9.3968,0.2321,13.6566,7.3948,0.3334
BOOST_REST,525,0.86722,2.57062,1.0,charge,0,1.284,4.1562,69.5,101,11.8757,4.8705,0.1914,17.4376,9.077,0.146
BOOST_REST,525,0.86722,2.57062,0.9999,discharge,1,-10.284,4.1532,635.5,101,11.0785,4.3495,0.1517,7.7205,4.6073,0.7915
BOOST_REST,525,0.86722,2.57062,1.0,charge,1,1.708,4.1606,160.5,101,23.0715,0.0128,0.05,0.0111,2996.5365,0.1355
BOOST_REST,525,0.86722,2.57062,0.9998,discharge,2,-20.568,4.1526,640.3,100,11.146,3.5492,0.1404,5.3396,4.1018,1.4149
BOOST_REST,525,0.86722,2.57062,1.0,charge,2,1.584,4.164,281.5,101,22.7416,0.01,0.05,0.01,3000.0,0.2498
BOOST_REST,525,0.86722,2.57062,0.9998,discharge,3,-29.567,4.1525,638.8,101,11.0574,3.112,0.1414,4.8744,4.7563,2.0032
BOOST_REST,525,0.86722,2.57062,1.0,charge,3,1.505,4.1662,386.5,101,22.4843,0.01,2999.9969,0.01,3000.0,0.2307
BOOST_REST,525,0.86722,2.57062,0.9571,discharge,0,-2.572,4.0962,4789.3,101,10.8947,3.4867,0.1586,7.9237,6.1002,0.2063
BOOST_REST,525,0.86722,2.57062,0.9572,charge,0,1.286,4.0976,70.4,101,10.9116,3.3837,0.1655,8.4318,6.8145,0.1193
BOOST_REST,525,0.86722,2.57062,0.9571,discharge,1,-10.284,4.0963,635.4,100,10.9071,3.1313,0.1417,5.5115,4.7152,0.6325
BOOST_REST,525,0.86722,2.57062,0.9572,charge,1,5.144,4.0993,161.1,101,10.8748,2.7345,0.0899,6.5319,3.3077,0.677
BOOST_REST,525,0.86722,2.57062,0.957,discharge,2,-20.568,4.0965,679.6,101,10.8279,2.7557,0.1399,4.6547,5.3456,1.2237
BOOST_REST,525,0.86722,2.57062,0.9572,charge,2,5.405,4.1026,281.3,101,18.0232,0.01,0.05,0.01,2999.904,0.2581
BOOST_REST,525,0.86722,2.57062,0.9569,discharge,3,-29.568,4.0964,683.1,101,10.6897,2.4347,0.1352,5.0234,6.8494,1.5367
BOOST_REST,525,0.86722,2.57062,0.9572,charge,3,5.261,4.1041,387.5,101,18.2349,0.01,0.05,0.01,2999.91,0.422
BOOST_REST,525,0.86722,2.57062,0.9143,discharge,0,-2.571,4.0795,4831.4,101,10.8172,2.932,0.1561,7.7443,6.4568,0.1847
BOOST_REST,525,0.86722,2.57062,0.9143,charge,0,1.286,4.0811,70.4,101,10.8963,2.8796,0.1506,6.891,6.0766,0.1192
BOOST_REST,525,0.86722,2.57062,0.9142,discharge,1,-10.286,4.0798,635.5,101,10.95,2.7138,0.1472,6.0241,5.5965,0.6223
BOOST_REST,525,0.86722,2.57062,0.9143,charge,1,5.144,4.0835,161.1,101,10.8041,2.7765,0.1454,6.223,5.9211,0.3243
BOOST_REST,525,0.86722,2.57062,0.9141,discharge,2,-20.569,4.08,680.6,101,10.8537,2.4772,0.1446,5.5874,6.741,1.1902
BOOST_REST,525,0.86722,2.57062,0.9144,charge,2,6.93,4.0856,281.2,101,16.509,0.01,0.05,0.01,3000.0,0.3775
BOOST_REST,525,0.86722,2.57062,0.9141,discharge,3,-29.567,4.0807,701.1,101,10.8232,2.1254,0.1392,6.2817,8.5121,1.3167
BOOST_REST,525,0.86722,2.57062,0.9144,charge,3,6.842,4.0874,386.6,101,16.461,0.01,0.05,0.01,3000.0,0.4709
BOOST_REST,525,0.86722,2.57062,0.8286,discharge,0,-2.573,4.0257,5389.8,101,10.1081,1.8611,0.194,11.2094,8.9402,0.1728
BOOST_REST,525,0.86722,2.57062,0.8286,charge,0,1.286,4.0283,70.5,100,10.5197,1.7751,0.1912,9.0268,7.8697,0.1062
BOOST_REST,525,0.86722,2.57062,0.8285,discharge,1,-10.286,4.027,635.5,101,10.4643,1.7826,0.1958,9.0695,7.5417,0.5301
BOOST_REST,525,0.86722,2.57062,0.8286,charge,1,5.144,4.031,160.8,101,10.5283,1.7127,0.1987,7.4375,7.1322,0.2756
BOOST_REST,525,0.86722,2.57062,0.8284,discharge,2,-20.566,4.0274,680.8,101,10.4565,1.6169,0.1936,7.5405,7.0558,0.9611
BOOST_REST,525,0.86722,2.57062,0.8287,charge,2,11.163,4.0347,281.8,101,13.6596,1.1561,0.05,0.01,2999.9985,0.2846
BOOST_REST,525,0.86722,2.57062,0.8284,discharge,3,-29.567,4.028,749.8,101,10.3307,1.4953,0.1785,7.3136,7.3678,1.1793
BOOST_REST,525,0.86722,2.57062,0.8287,charge,3,11.168,4.0366,386.8,100,14.6286,0.01,0.05,0.01,3000.0,0.1589
BOOST_REST,525,0.86722,2.57062,0.7428,discharge,0,-2.571,3.9251,5442.1,101,10.4321,1.5312,0.2179,10.7925,9.4688,0.1666
BOOST_REST,525,0.86722,2.57062,0.7429,charge,0,1.286,3.9271,70.4,101,10.1844,1.587,0.1602,8.7609,8.2798,0.0992
BOOST_REST,525,0.86722,2.57062,0.7428,discharge,1,-10.284,3.9253,635.5,101,10.3721,1.3715,0.2264,8.0231,7.1396,0.4222
BOOST_REST,525,0.86722,2.57062,0.7429,charge,1,5.144,3.9304,161.3,100,10.2584,1.3411,0.2552,7.2393,7.5626,0.2325
BOOST_REST,525,0.86722,2.57062,0.7427,discharge,2,-20.567,3.9257,680.6,101,10.3337,1.3443,0.2433,6.4286,6.5263,0.8823
BOOST_REST,525,0.86722,2.57062,0.743,charge,2,15.427,3.9331,282.0,100,10.1881,1.2077,0.2959,7.3706,9.3568,0.5968
BOOST_REST,525,0.86722,2.57062,0.7427,discharge,3,-29.567,3.926,801.3,101,10.2166,1.34,0.2472,6.7226,7.7913,1.2151
BOOST_REST,525,0.86722,2.57062,0.743,charge,3,19.038,3.9348,387.4,101,12.5113,1.4278,0.05,0.01,2999.9989,0.5825
BOOST_REST,525,0.86722,2.57062,0.6572,discharge,0,-2.573,3.8581,5532.3,101,10.1405,1.259,0.252,10.106,10.1044,0.1429
BOOST_REST,525,0.86722,2.57062,0.6572,charge,0,1.286,3.8598,70.5,101,10.0699,1.2603,0.2355,7.9534,8.5598,0.1007
BOOST_REST,525,0.86722,2.57062,0.6571,discharge,1,-10.284,3.8582,635.5,101,10.1829,1.1715,0.2316,8.1536,8.0038,0.3852
BOOST_REST,525,0.86722,2.57062,0.6572,charge,1,5.144,3.8627,161.2,101,10.0453,1.1516,0.2226,6.4293,6.9504,0.2067
BOOST_REST,525,0.86722,2.57062,0.657,discharge,2,-20.568,3.8583,680.6,101,10.1617,1.1603,0.2655,7.0891,7.6718,0.7751
BOOST_REST,525,0.86722,2.57062,0.6573,charge,2,15.426,3.8651,281.2,101,10.0242,1.1201,0.3349,5.9441,8.3175,0.5482
BOOST_REST,525,0.86722,2.57062,0.6569,discharge,3,-29.567,3.8585,800.9,101,10.1058,1.1097,0.2884,7.7122,9.277,0.999
BOOST_REST,525,0.86722,2.57062,0.6574,charge,3,25.204,3.8668,387.4,101,10.3106,2.9755,1.5707,0.01,3000.0,2.012
BOOST_REST,525,0.86722,2.57062,0.5714,discharge,0,-2.571,3.7789,5596.9,101,9.9692,1.1206,0.3562,10.818,11.3978,0.1257
BOOST_REST,525,0.86722,2.57062,0.5715,charge,0,1.286,3.7806,70.4,101,9.9362,1.0806,0.2547,8.7118,9.4904,0.0967
BOOST_REST,525,0.86722,2.57062,0.5714,discharge,1,-10.286,3.7791,635.4,101,10.0547,1.0725,0.2531,8.6968,8.5572,0.3618
BOOST_REST,525,0.86722,2.57062,0.5715,charge,1,5.142,3.7835,160.8,100,10.0241,1.0129,0.2561,7.3325,7.7696,0.1843
BOOST_REST,525,0.86722,2.57062,0.5713,discharge,2,-20.567,3.7793,680.6,100,10.1522,1.0609,0.2694,7.5682,7.8214,0.7433
BOOST_REST,525,0.86722,2.57062,0.5716,charge,2,15.426,3.7857,281.4,101,10.1166,1.0565,0.4058,6.3532,8.3155,0.5384
BOOST_REST,525,0.86722,2.57062,0.5712,discharge,3,-29.567,3.7794,800.8,101,10.0988,1.0617,0.2775,8.0203,9.0043,0.9939
BOOST_REST,525,0.86722,2.57062,0.5717,charge,3,25.71,3.7876,386.7,101,9.9502,0.9891,0.3567,6.1652,8.5167,0.7562
BOOST_REST,525,0.86722,2.57062,0.4857,discharge,0,-2.571,3.6838,5608.4,101,10.212,1.0201,0.2923,9.9275,10.6062,0.1188
BOOST_REST,525,0.86722,2.57062,0.4858,charge,0,1.286,3.6854,70.4,101,9.8799,1.1334,0.1592,8.4576,9.3512,0.1125
BOOST_REST,525,0.86722,2.57062,0.4857,discharge,1,-10.284,3.6839,635.5,100,10.1375,1.0248,0.2399,8.0951,8.4505,0.359
BOOST_REST,525,0.86722,2.57062,0.4858,charge,1,5.144,3.6884,160.9,101,10.0579,1.0151,0.2513,7.9715,8.852,0.1969
BOOST_REST,525,0.86722,2.57062,0.4856,discharge,2,-20.569,3.6843,680.9,101,10.1086,0.995,0.2328,7.1778,7.6488,0.6814
BOOST_REST,525,0.86722,2.57062,0.4859,charge,2,15.426,3.6917,281.2,101,10.0053,0.9869,0.335,6.9143,8.5291,0.5494
BOOST_REST,525,0.86722,2.57062,0.4855,discharge,3,-29.567,3.6844,800.8,101,10.0847,0.9553,0.2695,7.5674,8.7037,0.9046
BOOST_REST,525,0.86722,2.57062,0.486,charge,3,25.711,3.6941,385.9,101,9.9081,0.9362,0.3785,6.7096,9.0274,0.7843
BOOST_REST,525,0.86722,2.57062,0.4,discharge,0,-2.571,3.6106,5611.5,100,9.7805,1.0943,0.2242,9.208,10.1909,0.1313
BOOST_REST,525,0.86722,2.57062,0.4001,charge,0,1.286,3.6129,70.4,101,9.779,1.0813,0.1405,7.6686,8.671,0.093
BOOST_REST,525,0.86722,2.57062,0.4,discharge,1,-10.284,3.6114,635.5,101,10.0573,1.0214,0.2135,7.8997,8.6262,0.3587
BOOST_REST,525,0.86722,2.57062,0.4001,charge,1,5.144,3.616,161.2,101,9.9949,0.9887,0.2415,7.7014,9.2304,0.1843
BOOST_REST,525,0.86722,2.57062,0.3999,discharge,2,-20.57,3.611,680.6,101,10.0449,1.0156,0.2103,7.5049,8.2287,0.6943
BOOST_REST,525,0.86722,2.57062,0.4002,charge,2,15.427,3.6197,281.2,101,10.0029,0.957,0.2243,6.454,7.7974,0.5243
BOOST_REST,525,0.86722,2.57062,0.3998,discharge,3,-29.568,3.6121,801.2,101,10.2121,1.0318,0.2309,8.7217,10.2021,1.0079
BOOST_REST,525,0.86722,2.57062,0.4003,charge,3,25.71,3.6224,387.4,101,10.0548,0.9339,0.2772,6.1101,8.0503,0.8706
BOOST_REST,525,0.86722,2.57062,0.3143,discharge,0,-2.571,3.544,5611.2,101,10.3748,1.4727,0.1536,10.1645,10.0853,0.1443
BOOST_REST,525,0.86722,2.57062,0.3144,charge,0,1.286,3.5455,70.4,101,10.3459,1.446,0.1358,7.7813,8.4711,0.0965
BOOST_REST,525,0.86722,2.57062,0.3143,discharge,1,-10.284,3.5435,635.5,101,10.3864,1.4265,0.1708,9.549,9.6239,0.4399
BOOST_REST,525,0.86722,2.57062,0.3144,charge,1,5.144,3.5488,161.1,101,10.3823,1.3409,0.1737,7.6833,9.2188,0.2076
BOOST_REST,525,0.86722,2.57062,0.3142,discharge,2,-20.568,3.5443,680.7,101,10.3987,1.3663,0.1571,11.0288,11.3566,0.7606
BOOST_REST,525,0.86722,2.57062,0.3145,charge,2,15.426,3.5521,281.2,101,10.2503,1.1608,0.1444,6.975,8.5335,0.51
BOOST_REST,525,0.86722,2.57062,0.3141,discharge,3,-29.567,3.5437,801.3,101,10.3451,1.3697,0.2085,19.6562,22.5322,1.2483
BOOST_REST,525,0.86722,2.57062,0.3146,charge,3,25.712,3.556,387.2,101,10.085,0.9952,0.156,6.1608,7.568,0.8224
BOOST_REST,525,0.86722,2.57062,0.2715,discharge,0,-2.571,3.509,5072.4,101,10.4611,1.8304,0.1659,11.6409,10.3774,0.1655
BOOST_REST,525,0.86722,2.57062,0.2715,charge,0,1.286,3.5106,70.5,101,10.4983,1.6319,0.1779,8.7325,8.7851,0.1075
BOOST_REST,525,0.86722,2.57062,0.2714,discharge,1,-10.284,3.5092,635.4,101,10.5457,1.7294,0.1806,12.1267,10.7231,0.5153
BOOST_REST,525,0.86722,2.57062,0.2715,charge,1,5.144,3.5139,160.7,101,10.5703,1.5642,0.178,7.6905,8.5899,0.2346
BOOST_REST,525,0.86722,2.57062,0.2713,discharge,2,-20.568,3.5088,680.6,101,10.4091,1.694,0.1734,18.7618,16.9224,0.9675
BOOST_REST,525,0.86722,2.57062,0.2716,charge,2,15.427,3.5191,281.8,101,10.2511,1.3107,0.1535,7.0517,8.7937,0.5808
BOOST_REST,525,0.86722,2.57062,0.2713,discharge,3,-29.567,3.5098,801.2,101,10.47,1.6217,0.2323,200.0,197.5609,1.5986
BOOST_REST,525,0.86722,2.57062,0.2717,charge,3,25.71,3.5226,386.6,101,10.0928,1.0489,0.1641,6.3424,7.9956,0.8085
BOOST_REST,525,0.86722,2.57062,0.2286,discharge,0,-2.571,3.4653,5072.2,101,10.8886,2.5084,0.1827,15.3645,11.1073,0.1846
BOOST_REST,525,0.86722,2.57062,0.2286,charge,0,1.286,3.4672,70.5,101,10.7332,2.3646,0.1571,10.4896,8.5354,0.1025
BOOST_REST,525,0.86722,2.57062,0.2286,discharge,1,-10.284,3.4653,635.4,101,10.9082,2.5281,0.1939,20.9203,14.2963,0.6823
BOOST_REST,525,0.86722,2.57062,0.2287,charge,1,5.142,3.4728,160.8,101,10.7551,2.1252,0.1563,8.5713,8.041,0.2843
BOOST_REST,525,0.86722,2.57062,0.2285,discharge,2,-20.569,3.4665,680.6,101,10.9765,2.446,0.2294,98.3767,67.8482,1.3786
BOOST_REST,525,0.86722,2.57062,0.2288,charge,2,15.427,3.4782,281.3,101,10.5373,1.6886,0.1464,6.9844,8.0573,0.717
BOOST_REST,525,0.86722,2.57062,0.2288,charge,3,25.71,3.4824,386.6,101,10.2969,1.2909,0.157,6.7013,8.4767,0.9652
BOOST_REST,525,0.86722,2.57062,0.1858,discharge,0,-2.571,3.4096,5071.6,101,11.1408,3.6459,0.2101,25.4972,13.2459,0.2279
BOOST_REST,525,0.86722,2.57062,0.1858,charge,0,1.286,3.4127,70.3,101,10.8724,3.399,0.1634,15.0427,8.9987,0.1188
BOOST_REST,525,0.86722,2.57062,0.1857,discharge,1,-10.284,3.4096,635.4,101,11.1971,3.7801,0.2542,66.7096,31.0342,1.0159
BOOST_REST,525,0.86722,2.57062,0.1858,charge,1,5.144,3.4212,160.8,101,10.9359,2.8094,0.1662,10.4149,7.3457,0.3386
BOOST_REST,525,0.86722,2.57062,0.1859,charge,2,15.428,3.4294,281.9,101,10.5868,1.9908,0.1621,6.8614,6.8255,0.8392
BOOST_REST,525,0.86722,2.57062,0.186,charge,3,25.712,3.4321,335.6,101,10.4439,1.4988,0.2104,6.731,8.5282,1.2082
BOOST_REST,562,0.86055,2.55085,1.0,discharge,0,-2.551,4.1411,99999.0,99,2.6125,10.1796,0.2238,13.9703,7.2158,0.3027
BOOST_REST,562,0.86055,2.55085,1.0,charge,0,1.276,4.1538,69.5,101,12.4446,5.3187,0.2064,17.9862,8.9757,0.1624
BOOST_REST,562,0.86055,2.55085,0.9999,discharge,1,-10.208,4.1507,635.4,101,11.6729,4.6936,0.1584,7.9969,4.6895,0.7929
BOOST_REST,562,0.86055,2.55085,1.0,charge,1,1.715,4.1584,160.9,101,24.2681,0.01,0.05,0.01,2999.9999,0.2066
BOOST_REST,562,0.86055,2.55085,0.9998,discharge,2,-20.418,4.1501,640.4,101,11.5453,3.9429,0.1459,5.9921,4.6357,1.466
BOOST_REST,562,0.86055,2.55085,1.0,charge,2,1.591,4.1618,281.6,101,24.0287,0.01,0.05,0.01,2999.9997,0.232
BOOST_REST,562,0.86055,2.55085,0.9998,discharge,3,-29.351,4.149,639.0,101,11.431,3.3782,0.1337,6.0221,5.5658,1.8773
BOOST_REST,562,0.86055,2.55085,1.0,charge,3,1.498,4.1644,386.5,101,23.7837,0.01,0.05,0.01,3000.0,0.2046
BOOST_REST,562,0.86055,2.55085,0.9574,discharge,0,-2.551,4.0952,4787.6,101,11.6568,3.8913,0.1639,8.4415,6.079,0.2127
BOOST_REST,562,0.86055,2.55085,0.9575,charge,0,1.278,4.0959,70.4,101,12.092,4.002,0.1601,8.8932,6.5083,0.1316
BOOST_REST,562,0.86055,2.55085,0.9574,discharge,1,-10.209,4.0954,635.4,101,11.4967,3.6492,0.1405,6.0059,4.897,0.7014
BOOST_REST,562,0.86055,2.55085,0.9575,charge,1,5.084,4.0986,160.7,101,11.5399,5.8298,1.8712,2.7375,0.0678,0.7069
BOOST_REST,562,0.86055,2.55085,0.9573,discharge,2,-20.418,4.0956,677.7,101,11.3934,3.1525,0.133,5.5886,6.0854,1.3184
BOOST_REST,562,0.86055,2.55085,0.9575,charge,2,5.02,4.1023,282.0,101,19.4773,0.01,2999.999,0.01,2999.999,0.2767
BOOST_REST,562,0.86055,2.55085,0.9572,discharge,3,-29.351,4.0964,678.8,101,11.3823,2.6216,0.1218,6.5785,7.9167,1.4157
BOOST_REST,562,0.86055,2.55085,0.9575,charge,3,4.888,4.1046,387.3,101,19.5325,0.01,2999.9996,0.01,2999.9996,0.3679
BOOST_REST,562,0.86055,2.55085,0.9149,discharge,0,-2.553,4.0793,4827.3,101,11.3031,3.2202,0.1528,8.2348,6.4225,0.2118
BOOST_REST,562,0.86055,2.55085,0.9149,charge,0,1.276,4.0809,70.3,101,11.3043,3.1107,0.1467,7.1697,5.8858,0.1148
BOOST_REST,562,0.86055,2.55085,0.9148,discharge,1,-10.209,4.0787,635.4,101,11.3254,2.9623,0.1492,6.5822,5.857,0.6595
BOOST_REST,562,0.86055,2.55085,0.915,charge,1,5.107,4.0833,160.7,101,11.2304,3.0622,0.1442,6.4913,5.8581,0.3586
BOOST_REST,562,0.86055,2.55085,0.9148,discharge,2,-20.418,4.0797,680.4,101,11.2591,2.6873,0.1389,6.6564,7.5256,1.1864
BOOST_REST,562,0.86055,2.55085,0.915,charge,2,6.587,4.0856,281.0,101,17.3704,0.01,0.05,0.01,2999.9995,0.3847
BOOST_REST,562,0.86055,2.55085,0.9147,discharge,3,-29.352,4.0804,697.4,101,11.1363,2.3081,0.1224,7.8817,9.3254,1.2212
BOOST_REST,562,0.86055,2.55085,0.915,charge,3,6.481,4.0873,387.2,101,17.3902,0.01,0.05,0.01,2999.9995,0.3735
BOOST_REST,562,0.86055,2.55085,0.8298,discharge,0,-2.551,4.0252,5383.2,101,11.0073,2.051,0.203,12.0329,9.176,0.1748
BOOST_REST,562,0.86055,2.55085,0.8298,charge,0,1.278,4.0272,70.4,101,10.8232,2.0516,0.1687,9.4528,7.6604,0.1101
BOOST_REST,562,0.86055,2.55085,0.8298,discharge,1,-10.209,4.0257,635.4,101,10.9779,1.9849,0.187,9.7262,7.6105,0.5383
BOOST_REST,562,0.86055,2.55085,0.8299,charge,1,5.106,4.0308,160.9,101,10.899,1.9146,0.1841,7.7945,7.0157,0.2899
BOOST_REST,562,0.86055,2.55085,0.8297,discharge,2,-20.418,4.0261,680.6,101,10.9607,1.8041,0.1744,8.5082,7.433,0.9853
BOOST_REST,562,0.86055,2.55085,0.8299,charge,2,10.524,4.0339,281.7,101,15.4125,0.3771,0.05,0.01,2999.9997,0.1724
BOOST_REST,562,0.86055,2.55085,0.8296,discharge,3,-29.351,4.026,743.0,101,10.7874,1.6501,0.1449,8.6636,7.8463,1.0794
BOOST_REST,562,0.86055,2.55085,0.83,charge,3,10.459,4.0353,387.1,101,15.7453,0.01,0.05,0.01,2999.9999,0.2353
BOOST_REST,562,0.86055,2.55085,0.7447,discharge,0,-2.553,3.9248,5432.1,101,10.799,1.5552,0.261,11.2555,9.7434,0.1563
BOOST_REST,562,0.86055,2.55085,0.7448,charge,0,1.276,3.9266,70.5,101,10.4812,1.674,0.1349,8.7619,7.7243,0.1131
BOOST_REST,562,0.86055,2.55085,0.7447,discharge,1,-10.209,3.9249,635.4,101,10.7464,1.4798,0.2106,8.4484,7.1634,0.4324
BOOST_REST,562,0.86055,2.55085,0.7448,charge,1,5.105,3.9302,160.9,101,10.5892,1.4736,0.2221,7.4343,7.3079,0.2633
BOOST_REST,562,0.86055,2.55085,0.7446,discharge,2,-20.418,3.925,680.6,101,10.7206,1.4556,0.2278,7.2682,7.0517,0.9245
BOOST_REST,562,0.86055,2.55085,0.7449,charge,2,15.311,3.9331,281.5,101,10.5567,1.3322,0.2715,7.6989,9.1659,0.6628
BOOST_REST,562,0.86055,2.55085,0.7445,discharge,3,-29.35,3.9247,800.4,101,10.62,1.3488,0.2255,8.1606,8.693,1.1007
BOOST_REST,562,0.86055,2.55085,0.7449,charge,3,18.149,3.9346,387.1,101,13.8705,0.7606,0.05,0.01,2999.9996,0.3404
BOOST_REST,562,0.86055,2.55085,0.6597,discharge,0,-2.551,3.858,5518.1,101,10.596,1.3091,0.2391,10.2963,9.7125,0.1382
BOOST_REST,562,0.86055,2.55085,0.6597,charge,0,1.278,3.8596,70.4,101,10.5992,1.331,0.215,8.2612,8.4013,0.1005
BOOST_REST,562,0.86055,2.55085,0.6596,discharge,1,-10.208,3.8582,635.4,101,10.5924,1.3078,0.2154,8.6631,8.0983,0.4079
BOOST_REST,562,0.86055,2.55085,0.6598,charge,1,5.105,3.8626,160.9,101,10.5125,1.2406,0.2064,6.6336,6.7808,0.2193
BOOST_REST,562,0.86055,2.55085,0.6595,discharge,2,-20.418,3.858,680.4,101,10.5727,1.2663,0.2398,8.0952,8.3126,0.8052
BOOST_REST,562,0.86055,2.55085,0.6598,charge,2,15.315,3.8652,281.6,101,10.4607,1.2127,0.3072,6.2494,8.1011,0.6012
BOOST_REST,562,0.86055,2.55085,0.6595,discharge,3,-29.351,3.8581,800.8,101,10.5008,1.1851,0.2141,9.4457,10.255,0.9685
BOOST_REST,562,0.86055,2.55085,0.6599,charge,3,23.877,3.867,387.1,101,11.2375,2.7391,1.0006,0.01,3000.0,1.5519
BOOST_REST,562,0.86055,2.55085,0.5746,discharge,0,-2.553,3.7795,5582.0,101,10.5902,1.2383,0.2458,10.965,10.4964,0.1345
BOOST_REST,562,0.86055,2.55085,0.5746,charge,0,1.278,3.7812,70.3,101,10.2925,1.2474,0.2082,8.9535,8.9585,0.1065
BOOST_REST,562,0.86055,2.55085,0.5745,discharge,1,-10.209,3.7795,635.5,101,10.5518,1.1771,0.2251,9.2837,8.6621,0.3797
BOOST_REST,562,0.86055,2.55085,0.5747,charge,1,5.106,3.7841,161.0,101,10.4736,1.1409,0.2375,7.5625,7.5521,0.2073
BOOST_REST,562,0.86055,2.55085,0.5744,discharge,2,-20.419,3.779,680.6,101,10.5151,1.1663,0.2434,8.5777,8.4231,0.7987
