Repository: KikETs/ECM_HYBRID_BMS_JOINT

## Results

| Arm | Model | Size | Protocol | Result | Worst cell |
|---|---|---|---|---|---|
| SOP | 2RC table + trim (A8) | 4 effective coefficients, 2 EW states | leave-one-cell-out | usable current 69.6 % discharge, 59.5 % charge (τ = 10 s) | 59.9 % / 53.5 % (BOOST_REST) |
| SOH | dQ/dV ridge | 65 coefficients | leave-one-cell-out | RMSE 0.0094, bias −0.0005 | 0.0130 (BOOST_REST) |
| SOC | 2RC EKF, low-current gate | 3 states | leave-one-cell-out | **2.34 %p** over six sensor disturbances on estimated SOH (2.325 on true SOH), per cell 2.00–2.75 | 4.60 %p (BOOST_NEGPULSE_1S, current offset −0.10 A) |

The SOH arm was a 10,945-parameter CNN until the second audit round. Nested

File: analysis/uypydj_hppc_resistance.csv (part 31 of 225)
protocol,cycle,SOH,CAP_Ah,SOC,soc_group,direction,rate_rank,I_A,CRate_rated,tau_s,tau_actual_s,V_pre_V,V_tau_V,R_mOhm,file
CC,1537,0.78499,2.33409,0.2971,11,charge,3,23.334,7.778,2.0,2.0,3.4408,3.9268,20.828,02-01-22_04.06_CC_protocol_HPPC_IN21700_30T_cycle_#1537.mat
CC,1537,0.78499,2.33409,0.2971,11,charge,3,23.334,7.778,10.0,9.9,3.4408,4.0046,24.1622,02-01-22_04.06_CC_protocol_HPPC_IN21700_30T_cycle_#1537.mat
CC,1537,0.78499,2.33409,0.258,12,discharge,0,-2.334,0.778,2.0,2.0,3.3648,3.2301,57.722,02-01-22_04.06_CC_protocol_HPPC_IN21700_30T_cycle_#1537.mat
CC,1537,0.78499,2.33409,0.258,12,discharge,0,-2.334,0.778,10.0,9.9,3.3648,3.1107,108.8876,02-01-22_04.06_CC_protocol_HPPC_IN21700_30T_cycle_#1537.mat
CC,1537,0.78499,2.33409,0.2581,12,charge,0,1.167,0.389,2.0,2.0,3.3734,3.4292,47.8026,02-01-22_04.06_CC_protocol_HPPC_IN21700_30T_cycle_#1537.mat
CC,1537,0.78499,2.33409,0.2581,12,charge,0,1.167,0.389,10.0,9.9,3.3734,3.4494,65.1075,02-01-22_04.06_CC_protocol_HPPC_IN21700_30T_cycle_#1537.mat
CC,1537,0.78499,2.33409,0.258,12,discharge,1,-9.335,3.112,2.0,2.0,3.3679,2.8798,52.2854,02-01-22_04.06_CC_protocol_HPPC_IN21700_30T_cycle_#1537.mat
CC,1537,0.78499,2.33409,0.258,12,discharge,1,-9.335,3.112,10.0,9.9,3.3679,2.4999,92.9804,02-01-22_04.06_CC_protocol_HPPC_IN21700_30T_cycle_#1537.mat
CC,1537,0.78499,2.33409,0.2581,12,charge,1,4.666,1.555,2.0,2.0,3.397,3.5597,34.8663,02-01-22_04.06_CC_protocol_HPPC_IN21700_30T_cycle_#1537.mat
CC,1537,0.78499,2.33409,0.2581,12,charge,1,4.666,1.555,10.0,9.9,3.397,3.5914,41.6595,02-01-22_04.06_CC_protocol_HPPC_IN21700_30T_cycle_#1537.mat
CC,1537,0.78499,2.33409,0.2579,12,discharge,2,-10.904,3.635,2.0,2.0,3.3763,2.4963,80.7043,02-01-22_04.06_CC_protocol_HPPC_IN21700_30T_cycle_#1537.mat
CC,1537,0.78499,2.33409,0.2579,12,discharge,2,-10.904,3.635,10.0,9.9,3.3763,2.4999,80.3742,02-01-22_04.06_CC_protocol_HPPC_IN21700_30T_cycle_#1537.mat
CC,1537,0.78499,2.33409,0.2582,12,charge,2,14.0,4.667,2.0,1.9,3.4052,3.7619,25.4786,02-01-22_04.06_CC_protocol_HPPC_IN21700_30T_cycle_#1537.mat
CC,1537,0.78499,2.33409,0.2582,12,charge,2,14.0,4.667,10.0,9.9,3.4052,3.8149,29.2643,02-01-22_04.06_CC_protocol_HPPC_IN21700_30T_cycle_#1537.mat
CC,1537,0.78499,2.33409,0.2579,12,discharge,3,-10.565,3.522,2.0,2.0,3.3774,2.4995,83.0951,02-01-22_04.06_CC_protocol_HPPC_IN21700_30T_cycle_#1537.mat
CC,1537,0.78499,2.33409,0.2579,12,discharge,3,-10.565,3.522,10.0,9.9,3.3774,2.4999,83.0573,02-01-22_04.06_CC_protocol_HPPC_IN21700_30T_cycle_#1537.mat
CC,1537,0.78499,2.33409,0.2583,12,charge,3,23.335,7.778,2.0,2.0,3.4074,3.9179,21.877,02-01-22_04.06_CC_protocol_HPPC_IN21700_30T_cycle_#1537.mat
CC,1537,0.78499,2.33409,0.2583,12,charge,3,23.335,7.778,10.0,9.9,3.4074,3.9914,25.0268,02-01-22_04.06_CC_protocol_HPPC_IN21700_30T_cycle_#1537.mat
CC,1575,0.77766,2.31228,1.0,0,discharge,0,-2.313,0.771,2.0,2.0,4.0978,3.9809,50.5339,02-09-22_13.16_CC_protocol_HPPC_IN21700_30T_cycle_#1575.mat
CC,1575,0.77766,2.31228,1.0,0,discharge,0,-2.313,0.771,10.0,9.7,4.0978,3.9462,65.5341,02-09-22_13.16_CC_protocol_HPPC_IN21700_30T_cycle_#1575.mat
CC,1575,0.77766,2.31228,1.0,0,charge,0,1.155,0.385,2.0,2.0,4.1143,4.1838,60.1653,02-09-22_13.16_CC_protocol_HPPC_IN21700_30T_cycle_#1575.mat
CC,1575,0.77766,2.31228,0.9999,0,discharge,1,-9.25,3.083,2.0,1.9,4.107,3.7353,40.1829,02-09-22_13.16_CC_protocol_HPPC_IN21700_30T_cycle_#1575.mat
CC,1575,0.77766,2.31228,0.9999,0,discharge,1,-9.25,3.083,10.0,9.9,4.107,3.688,45.2963,02-09-22_13.16_CC_protocol_HPPC_IN21700_30T_cycle_#1575.mat
CC,1575,0.77766,2.31228,1.0,0,charge,1,1.56,0.52,2.0,1.9,4.122,4.2002,50.1362,02-09-22_13.16_CC_protocol_HPPC_IN21700_30T_cycle_#1575.mat
CC,1575,0.77766,2.31228,0.9998,0,discharge,2,-18.5,6.167,2.0,2.0,4.1051,3.5153,31.8811,02-09-22_13.16_CC_protocol_HPPC_IN21700_30T_cycle_#1575.mat
CC,1575,0.77766,2.31228,0.9998,0,discharge,2,-18.5,6.167,10.0,9.9,4.1051,3.444,35.7351,02-09-22_13.16_CC_protocol_HPPC_IN21700_30T_cycle_#1575.mat
CC,1575,0.77766,2.31228,0.9991,0,charge,2,1.813,0.604,2.0,1.9,4.1261,4.2,40.7679,02-09-22_13.16_CC_protocol_HPPC_IN21700_30T_cycle_#1575.mat
CC,1575,0.77766,2.31228,0.9989,0,discharge,3,-26.592,8.864,2.0,1.9,4.1033,3.3584,28.0122,02-09-22_13.16_CC_protocol_HPPC_IN21700_30T_cycle_#1575.mat
CC,1575,0.77766,2.31228,0.9989,0,discharge,3,-26.592,8.864,10.0,9.9,4.1033,3.2587,31.7614,02-09-22_13.16_CC_protocol_HPPC_IN21700_30T_cycle_#1575.mat
CC,1575,0.77766,2.31228,0.9966,0,charge,3,1.788,0.596,2.0,2.0,4.1278,4.2001,40.4249,02-09-22_13.16_CC_protocol_HPPC_IN21700_30T_cycle_#1575.mat
CC,1575,0.77766,2.31228,0.958,1,discharge,0,-2.313,0.771,2.0,2.0,4.0736,3.9654,46.769,02-09-22_13.16_CC_protocol_HPPC_IN21700_30T_cycle_#1575.mat
CC,1575,0.77766,2.31228,0.958,1,discharge,0,-2.313,0.771,10.0,9.9,4.0736,3.9359,59.5202,02-09-22_13.16_CC_protocol_HPPC_IN21700_30T_cycle_#1575.mat
CC,1575,0.77766,2.31228,0.958,1,charge,0,1.156,0.385,2.0,2.0,4.0769,4.1327,48.2866,02-09-22_13.16_CC_protocol_HPPC_IN21700_30T_cycle_#1575.mat
CC,1575,0.77766,2.31228,0.958,1,charge,0,1.156,0.385,10.0,9.9,4.0769,4.1484,61.8726,02-09-22_13.16_CC_protocol_HPPC_IN21700_30T_cycle_#1575.mat
CC,1575,0.77766,2.31228,0.958,1,discharge,1,-9.249,3.083,2.0,2.0,4.074,3.7337,36.7928,02-09-22_13.16_CC_protocol_HPPC_IN21700_30T_cycle_#1575.mat
CC,1575,0.77766,2.31228,0.958,1,discharge,1,-9.249,3.083,10.0,9.9,4.074,3.6704,43.6367,02-09-22_13.16_CC_protocol_HPPC_IN21700_30T_cycle_#1575.mat
CC,1575,0.77766,2.31228,0.9581,1,charge,1,2.152,0.717,2.0,2.0,4.0819,4.1999,54.8276,02-09-22_13.16_CC_protocol_HPPC_IN21700_30T_cycle_#1575.mat
CC,1575,0.77766,2.31228,0.9581,1,charge,1,2.152,0.717,10.0,9.9,4.0819,4.1999,54.8276,02-09-22_13.16_CC_protocol_HPPC_IN21700_30T_cycle_#1575.mat
CC,1575,0.77766,2.31228,0.9579,1,discharge,2,-18.501,6.167,2.0,2.0,4.075,3.5158,30.2254,02-09-22_13.16_CC_protocol_HPPC_IN21700_30T_cycle_#1575.mat
CC,1575,0.77766,2.31228,0.9579,1,discharge,2,-18.501,6.167,10.0,9.9,4.075,3.4207,35.3657,02-09-22_13.16_CC_protocol_HPPC_IN21700_30T_cycle_#1575.mat
CC,1575,0.77766,2.31228,0.9581,1,charge,2,2.057,0.686,2.0,2.0,4.0871,4.2,54.8804,02-09-22_13.16_CC_protocol_HPPC_IN21700_30T_cycle_#1575.mat
CC,1575,0.77766,2.31228,0.9581,1,charge,2,2.057,0.686,10.0,9.9,4.0871,4.2,54.8804,02-09-22_13.16_CC_protocol_HPPC_IN21700_30T_cycle_#1575.mat
CC,1575,0.77766,2.31228,0.9578,1,discharge,3,-26.592,8.864,2.0,2.0,4.0775,3.3542,27.1999,02-09-22_13.16_CC_protocol_HPPC_IN21700_30T_cycle_#1575.mat
CC,1575,0.77766,2.31228,0.9578,1,discharge,3,-26.592,8.864,10.0,9.9,4.0775,3.2327,31.769,02-09-22_13.16_CC_protocol_HPPC_IN21700_30T_cycle_#1575.mat
CC,1575,0.77766,2.31228,0.9581,1,charge,3,1.889,0.63,2.0,2.0,4.0922,4.2001,57.1353,02-09-22_13.16_CC_protocol_HPPC_IN21700_30T_cycle_#1575.mat
CC,1575,0.77766,2.31228,0.9581,1,charge,3,1.889,0.63,10.0,9.9,4.0922,4.2001,57.1353,02-09-22_13.16_CC_protocol_HPPC_IN21700_30T_cycle_#1575.mat
CC,1575,0.77766,2.31228,0.9195,2,discharge,0,-2.313,0.771,2.0,2.0,4.035,3.936,42.7979,02-09-22_13.16_CC_protocol_HPPC_IN21700_30T_cycle_#1575.mat
CC,1575,0.77766,2.31228,0.9195,2,discharge,0,-2.313,0.771,10.0,9.9,4.035,3.9045,56.4154,02-09-22_13.16_CC_protocol_HPPC_IN21700_30T_cycle_#1575.mat
CC,1575,0.77766,2.31228,0.9195,2,charge,0,1.156,0.385,2.0,2.0,4.04,4.09,43.2638,02-09-22_13.16_CC_protocol_HPPC_IN21700_30T_cycle_#1575.mat
CC,1575,0.77766,2.31228,0.9195,2,charge,0,1.156,0.385,10.0,9.9,4.04,4.1056,56.7621,02-09-22_13.16_CC_protocol_HPPC_IN21700_30T_cycle_#1575.mat
CC,1575,0.77766,2.31228,0.9194,2,discharge,1,-9.25,3.083,2.0,2.0,4.0366,3.715,34.7668,02-09-22_13.16_CC_protocol_HPPC_IN21700_30T_cycle_#1575.mat
CC,1575,0.77766,2.31228,0.9194,2,discharge,1,-9.25,3.083,10.0,9.9,4.0366,3.6471,42.1072,02-09-22_13.16_CC_protocol_HPPC_IN21700_30T_cycle_#1575.mat
CC,1575,0.77766,2.31228,0.9195,2,charge,1,3.344,1.115,2.0,2.0,4.0497,4.1999,44.9109,02-09-22_13.16_CC_protocol_HPPC_IN21700_30T_cycle_#1575.mat
CC,1575,0.77766,2.31228,0.9195,2,charge,1,3.344,1.115,10.0,9.9,4.0497,4.1999,44.9109,02-09-22_13.16_CC_protocol_HPPC_IN21700_30T_cycle_#1575.mat
CC,1575,0.77766,2.31228,0.9194,2,discharge,2,-18.499,6.166,2.0,2.0,4.0387,3.503,28.9583,02-09-22_13.16_CC_protocol_HPPC_IN21700_30T_cycle_#1575.mat
CC,1575,0.77766,2.31228,0.9194,2,discharge,2,-18.499,6.166,10.0,9.9,4.0387,3.4033,34.3478,02-09-22_13.16_CC_protocol_HPPC_IN21700_30T_cycle_#1575.mat
CC,1575,0.77766,2.31228,0.9196,2,charge,2,3.271,1.09,2.0,2.0,4.0584,4.1999,43.2576,02-09-22_13.16_CC_protocol_HPPC_IN21700_30T_cycle_#1575.mat
CC,1575,0.77766,2.31228,0.9196,2,charge,2,3.271,1.09,10.0,9.9,4.0584,4.1999,43.2576,02-09-22_13.16_CC_protocol_HPPC_IN21700_30T_cycle_#1575.mat
CC,1575,0.77766,2.31228,0.9193,2,discharge,3,-26.59,8.863,2.0,2.0,4.0418,3.348,26.0925,02-09-22_13.16_CC_protocol_HPPC_IN21700_30T_cycle_#1575.mat
CC,1575,0.77766,2.31228,0.9193,2,discharge,3,-26.59,8.863,10.0,9.9,4.0418,3.2197,30.9176,02-09-22_13.16_CC_protocol_HPPC_IN21700_30T_cycle_#1575.mat
CC,1575,0.77766,2.31228,0.9196,2,charge,3,3.139,1.046,2.0,1.9,4.0646,4.2,43.1306,02-09-22_13.16_CC_protocol_HPPC_IN21700_30T_cycle_#1575.mat
CC,1575,0.77766,2.31228,0.9196,2,charge,3,3.139,1.046,10.0,9.9,4.0646,4.2,43.1306,02-09-22_13.16_CC_protocol_HPPC_IN21700_30T_cycle_#1575.mat
CC,1575,0.77766,2.31228,0.8424,3,discharge,0,-2.313,0.771,2.0,2.0,3.926,3.8422,36.2237,02-09-22_13.16_CC_protocol_HPPC_IN21700_30T_cycle_#1575.mat
CC,1575,0.77766,2.31228,0.8424,3,discharge,0,-2.313,0.771,10.0,9.9,3.926,3.8172,47.0303,02-09-22_13.16_CC_protocol_HPPC_IN21700_30T_cycle_#1575.mat
CC,1575,0.77766,2.31228,0.8424,3,charge,0,1.156,0.385,2.0,2.0,3.9297,3.9713,35.9893,02-09-22_13.16_CC_protocol_HPPC_IN21700_30T_cycle_#1575.mat
CC,1575,0.77766,2.31228,0.8424,3,charge,0,1.156,0.385,10.0,9.9,3.9297,3.9827,45.8517,02-09-22_13.16_CC_protocol_HPPC_IN21700_30T_cycle_#1575.mat
CC,1575,0.77766,2.31228,0.8424,3,discharge,1,-9.251,3.084,2.0,1.9,3.9265,3.6388,31.0997,02-09-22_13.16_CC_protocol_HPPC_IN21700_30T_cycle_#1575.mat
CC,1575,0.77766,2.31228,0.8424,3,discharge,1,-9.251,3.084,10.0,9.9,3.9265,3.5753,37.9639,02-09-22_13.16_CC_protocol_HPPC_IN21700_30T_cycle_#1575.mat
CC,1575,0.77766,2.31228,0.8424,3,charge,1,4.625,1.542,2.0,1.9,3.9367,4.0895,33.0393,02-09-22_13.16_CC_protocol_HPPC_IN21700_30T_cycle_#1575.mat
CC,1575,0.77766,2.31228,0.8424,3,charge,1,4.625,1.542,10.0,9.9,3.9367,4.1254,40.8018,02-09-22_13.16_CC_protocol_HPPC_IN21700_30T_cycle_#1575.mat
CC,1575,0.77766,2.31228,0.8423,3,discharge,2,-18.499,6.166,2.0,1.9,3.9292,3.4343,26.7528,02-09-22_13.16_CC_protocol_HPPC_IN21700_30T_cycle_#1575.mat
CC,1575,0.77766,2.31228,0.8423,3,discharge,2,-18.499,6.166,10.0,9.9,3.9292,3.3354,32.099,02-09-22_13.16_CC_protocol_HPPC_IN21700_30T_cycle_#1575.mat
CC,1575,0.77766,2.31228,0.8425,3,charge,2,7.798,2.599,2.0,2.0,3.9452,4.2,32.6759,02-09-22_13.16_CC_protocol_HPPC_IN21700_30T_cycle_#1575.mat
CC,1575,0.77766,2.31228,0.8425,3,charge,2,7.798,2.599,10.0,9.9,3.9452,4.2,32.6759,02-09-22_13.16_CC_protocol_HPPC_IN21700_30T_cycle_#1575.mat
CC,1575,0.77766,2.31228,0.8422,3,discharge,3,-26.591,8.864,2.0,1.9,3.9312,3.2821,24.4105,02-09-22_13.16_CC_protocol_HPPC_IN21700_30T_cycle_#1575.mat
CC,1575,0.77766,2.31228,0.8422,3,discharge,3,-26.591,8.864,10.0,9.9,3.9312,3.1517,29.3144,02-09-22_13.16_CC_protocol_HPPC_IN21700_30T_cycle_#1575.mat
CC,1575,0.77766,2.31228,0.8426,3,charge,3,7.67,2.557,2.0,1.9,3.9517,4.2,32.3741,02-09-22_13.16_CC_protocol_HPPC_IN21700_30T_cycle_#1575.mat
CC,1575,0.77766,2.31228,0.8426,3,charge,3,7.67,2.557,10.0,9.9,3.9517,4.2001,32.3872,02-09-22_13.16_CC_protocol_HPPC_IN21700_30T_cycle_#1575.mat
CC,1575,0.77766,2.31228,0.7653,4,discharge,0,-2.314,0.771,2.0,2.0,3.8365,3.7567,34.4902,02-09-22_13.16_CC_protocol_HPPC_IN21700_30T_cycle_#1575.mat
CC,1575,0.77766,2.31228,0.7653,4,discharge,0,-2.314,0.771,10.0,9.9,3.8365,3.7341,44.2581,02-09-22_13.16_CC_protocol_HPPC_IN21700_30T_cycle_#1575.mat
CC,1575,0.77766,2.31228,0.7654,4,charge,0,1.155,0.385,2.0,2.0,3.8392,3.8788,34.2738,02-09-22_13.16_CC_protocol_HPPC_IN21700_30T_cycle_#1575.mat
CC,1575,0.77766,2.31228,0.7654,4,charge,0,1.155,0.385,10.0,9.9,3.8392,3.8887,42.8423,02-09-22_13.16_CC_protocol_HPPC_IN21700_30T_cycle_#1575.mat
CC,1575,0.77766,2.31228,0.7653,4,discharge,1,-9.251,3.084,2.0,1.9,3.8372,3.5631,29.6295,02-09-22_13.16_CC_protocol_HPPC_IN21700_30T_cycle_#1575.mat
CC,1575,0.77766,2.31228,0.7653,4,discharge,1,-9.251,3.084,10.0,9.9,3.8372,3.5014,36.2992,02-09-22_13.16_CC_protocol_HPPC_IN21700_30T_cycle_#1575.mat
CC,1575,0.77766,2.31228,0.7654,4,charge,1,4.626,1.542,2.0,1.9,3.8466,3.9909,31.1906,02-09-22_13.16_CC_protocol_HPPC_IN21700_30T_cycle_#1575.mat
CC,1575,0.77766,2.31228,0.7654,4,charge,1,4.626,1.542,10.0,9.9,3.8466,4.0221,37.9345,02-09-22_13.16_CC_protocol_HPPC_IN21700_30T_cycle_#1575.mat
CC,1575,0.77766,2.31228,0.7652,4,discharge,2,-18.499,6.166,2.0,2.0,3.8392,3.3632,25.7311,02-09-22_13.16_CC_protocol_HPPC_IN21700_30T_cycle_#1575.mat
CC,1575,0.77766,2.31228,0.7652,4,discharge,2,-18.499,6.166,10.0,9.9,3.8392,3.2636,31.1152,02-09-22_13.16_CC_protocol_HPPC_IN21700_30T_cycle_#1575.mat
CC,1575,0.77766,2.31228,0.7655,4,charge,2,12.411,4.137,2.0,2.0,3.8532,4.2,27.943,02-09-22_13.16_CC_protocol_HPPC_IN21700_30T_cycle_#1575.mat
CC,1575,0.77766,2.31228,0.7655,4,charge,2,12.411,4.137,10.0,9.9,3.8532,4.2,27.943,02-09-22_13.16_CC_protocol_HPPC_IN21700_30T_cycle_#1575.mat
CC,1575,0.77766,2.31228,0.7651,4,discharge,3,-26.593,8.864,2.0,1.9,3.8405,3.2186,23.3859,02-09-22_13.16_CC_protocol_HPPC_IN21700_30T_cycle_#1575.mat
CC,1575,0.77766,2.31228,0.7651,4,discharge,3,-26.593,8.864,10.0,9.9,3.8405,3.0806,28.5752,02-09-22_13.16_CC_protocol_HPPC_IN21700_30T_cycle_#1575.mat
CC,1575,0.77766,2.31228,0.7655,4,charge,3,12.403,4.134,2.0,2.0,3.86,4.2001,27.4208,02-09-22_13.16_CC_protocol_HPPC_IN21700_30T_cycle_#1575.mat
CC,1575,0.77766,2.31228,0.7655,4,charge,3,12.403,4.134,10.0,9.9,3.86,4.2,27.4127,02-09-22_13.16_CC_protocol_HPPC_IN21700_30T_cycle_#1575.mat
CC,1575,0.77766,2.31228,0.6882,5,discharge,0,-2.314,0.771,2.0,2.0,3.7539,3.6771,33.195,02-09-22_13.16_CC_protocol_HPPC_IN21700_30T_cycle_#1575.mat
CC,1575,0.77766,2.31228,0.6882,5,discharge,0,-2.314,0.771,10.0,9.9,3.7539,3.6545,42.9633,02-09-22_13.16_CC_protocol_HPPC_IN21700_30T_cycle_#1575.mat
CC,1575,0.77766,2.31228,0.6883,5,charge,0,1.155,0.385,2.0,2.0,3.7572,3.7952,32.8862,02-09-22_13.16_CC_protocol_HPPC_IN21700_30T_cycle_#1575.mat
CC,1575,0.77766,2.31228,0.6883,5,charge,0,1.155,0.385,10.0,9.9,3.7572,3.8053,41.627,02-09-22_13.16_CC_protocol_HPPC_IN21700_30T_cycle_#1575.mat
CC,1575,0.77766,2.31228,0.6882,5,discharge,1,-9.251,3.084,2.0,1.9,3.7557,3.4841,29.3584,02-09-22_13.16_CC_protocol_HPPC_IN21700_30T_cycle_#1575.mat
CC,1575,0.77766,2.31228,0.6882,5,discharge,1,-9.251,3.084,10.0,9.9,3.7557,3.4174,36.5682,02-09-22_13.16_CC_protocol_HPPC_IN21700_30T_cycle_#1575.mat
CC,1575,0.77766,2.31228,0.6883,5,charge,1,4.626,1.542,2.0,2.0,3.7644,3.9076,30.9535,02-09-22_13.16_CC_protocol_HPPC_IN21700_30T_cycle_#1575.mat
CC,1575,0.77766,2.31228,0.6883,5,charge,1,4.626,1.542,10.0,9.9,3.7644,3.9376,37.4381,02-09-22_13.16_CC_protocol_HPPC_IN21700_30T_cycle_#1575.mat
CC,1575,0.77766,2.31228,0.6881,5,discharge,2,-18.501,6.167,2.0,2.0,3.758,3.2805,25.8094,02-09-22_13.16_CC_protocol_HPPC_IN21700_30T_cycle_#1575.mat
CC,1575,0.77766,2.31228,0.6881,5,discharge,2,-18.501,6.167,10.0,9.9,3.758,3.1738,31.5767,02-09-22_13.16_CC_protocol_HPPC_IN21700_30T_cycle_#1575.mat
CC,1575,0.77766,2.31228,0.6884,5,charge,2,13.871,4.624,2.0,1.9,3.7732,4.1169,24.7783,02-09-22_13.16_CC_protocol_HPPC_IN21700_30T_cycle_#1575.mat
CC,1575,0.77766,2.31228,0.6884,5,charge,2,13.871,4.624,10.0,9.9,3.7732,4.1756,29.0102,02-09-22_13.16_CC_protocol_HPPC_IN21700_30T_cycle_#1575.mat
CC,1575,0.77766,2.31228,0.6881,5,discharge,3,-26.591,8.864,2.0,2.0,3.7596,3.1292,23.7073,02-09-22_13.16_CC_protocol_HPPC_IN21700_30T_cycle_#1575.mat
CC,1575,0.77766,2.31228,0.6881,5,discharge,3,-26.591,8.864,10.0,9.9,3.7596,2.9843,29.1565,02-09-22_13.16_CC_protocol_HPPC_IN21700_30T_cycle_#1575.mat
CC,1575,0.77766,2.31228,0.6884,5,charge,3,16.82,5.607,2.0,2.0,3.7802,4.2001,24.9643,02-09-22_13.16_CC_protocol_HPPC_IN21700_30T_cycle_#1575.mat
CC,1575,0.77766,2.31228,0.6884,5,charge,3,16.82,5.607,10.0,9.9,3.7802,4.2001,24.9643,02-09-22_13.16_CC_protocol_HPPC_IN21700_30T_cycle_#1575.mat
CC,1575,0.77766,2.31228,0.6112,6,discharge,0,-2.312,0.771,2.0,2.0,3.6754,3.5966,34.086,02-09-22_13.16_CC_protocol_HPPC_IN21700_30T_cycle_#1575.mat
CC,1575,0.77766,2.31228,0.6112,6,discharge,0,-2.312,0.771,10.0,9.9,3.6754,3.5749,43.4726,02-09-22_13.16_CC_protocol_HPPC_IN21700_30T_cycle_#1575.mat
CC,1575,0.77766,2.31228,0.6112,6,charge,0,1.155,0.385,2.0,2.0,3.6787,3.7177,33.7662,02-09-22_13.16_CC_protocol_HPPC_IN21700_30T_cycle_#1575.mat
CC,1575,0.77766,2.31228,0.6112,6,charge,0,1.155,0.385,10.0,9.9,3.6787,3.7279,42.5974,02-09-22_13.16_CC_protocol_HPPC_IN21700_30T_cycle_#1575.mat
CC,1575,0.77766,2.31228,0.6111,6,discharge,1,-9.251,3.084,2.0,1.9,3.6767,3.4043,29.4471,02-09-22_13.16_CC_protocol_HPPC_IN21700_30T_cycle_#1575.mat
CC,1575,0.77766,2.31228,0.6111,6,discharge,1,-9.251,3.084,10.0,9.9,3.6767,3.3385,36.5602,02-09-22_13.16_CC_protocol_HPPC_IN21700_30T_cycle_#1575.mat
CC,1575,0.77766,2.31228,0.6112,6,charge,1,4.626,1.542,2.0,2.0,3.6866,3.8289,30.7589,02-09-22_13.16_CC_protocol_HPPC_IN21700_30T_cycle_#1575.mat
CC,1575,0.77766,2.31228,0.6112,6,charge,1,4.626,1.542,10.0,9.9,3.6866,3.8585,37.1571,02-09-22_13.16_CC_protocol_HPPC_IN21700_30T_cycle_#1575.mat
CC,1575,0.77766,2.31228,0.611,6,discharge,2,-18.5,6.167,2.0,2.0,3.6797,3.2021,25.8162,02-09-22_13.16_CC_protocol_HPPC_IN21700_30T_cycle_#1575.mat
CC,1575,0.77766,2.31228,0.611,6,discharge,2,-18.5,6.167,10.0,9.9,3.6797,3.0932,31.7027,02-09-22_13.16_CC_protocol_HPPC_IN21700_30T_cycle_#1575.mat
CC,1575,0.77766,2.31228,0.6113,6,charge,2,13.874,4.625,2.0,1.9,3.6945,4.0351,24.5495,02-09-22_13.16_CC_protocol_HPPC_IN21700_30T_cycle_#1575.mat
CC,1575,0.77766,2.31228,0.6113,6,charge,2,13.874,4.625,10.0,9.9,3.6945,4.0935,28.7588,02-09-22_13.16_CC_protocol_HPPC_IN21700_30T_cycle_#1575.mat
CC,1575,0.77766,2.31228,0.611,6,discharge,3,-26.591,8.864,2.0,2.0,3.6813,3.0524,23.6509,02-09-22_13.16_CC_protocol_HPPC_IN21700_30T_cycle_#1575.mat
CC,1575,0.77766,2.31228,0.611,6,discharge,3,-26.591,8.864,10.0,9.9,3.6813,2.9031,29.2655,02-09-22_13.16_CC_protocol_HPPC_IN21700_30T_cycle_#1575.mat
CC,1575,0.77766,2.31228,0.6114,6,charge,3,21.556,7.185,2.0,2.0,3.7006,4.1958,22.9727,02-09-22_13.16_CC_protocol_HPPC_IN21700_30T_cycle_#1575.mat
CC,1575,0.77766,2.31228,0.6114,6,charge,3,21.556,7.185,10.0,9.9,3.7006,4.2,23.1676,02-09-22_13.16_CC_protocol_HPPC_IN21700_30T_cycle_#1575.mat
CC,1575,0.77766,2.31228,0.5341,7,discharge,0,-2.314,0.771,2.0,2.0,3.6186,3.5359,35.739,02-09-22_13.16_CC_protocol_HPPC_IN21700_30T_cycle_#1575.mat
CC,1575,0.77766,2.31228,0.5341,7,discharge,0,-2.314,0.771,10.0,9.9,3.6186,3.5134,45.4624,02-09-22_13.16_CC_protocol_HPPC_IN21700_30T_cycle_#1575.mat
CC,1575,0.77766,2.31228,0.5341,7,charge,0,1.155,0.385,2.0,1.9,3.6217,3.6621,34.9753,02-09-22_13.16_CC_protocol_HPPC_IN21700_30T_cycle_#1575.mat
CC,1575,0.77766,2.31228,0.5341,7,charge,0,1.155,0.385,10.0,9.9,3.6217,3.6722,43.7192,02-09-22_13.16_CC_protocol_HPPC_IN21700_30T_cycle_#1575.mat
CC,1575,0.77766,2.31228,0.534,7,discharge,1,-9.249,3.083,2.0,2.0,3.6195,3.3334,30.9314,02-09-22_13.16_CC_protocol_HPPC_IN21700_30T_cycle_#1575.mat
CC,1575,0.77766,2.31228,0.534,7,discharge,1,-9.249,3.083,10.0,9.9,3.6195,3.2637,38.4669,02-09-22_13.16_CC_protocol_HPPC_IN21700_30T_cycle_#1575.mat
CC,1575,0.77766,2.31228,0.5341,7,charge,1,4.626,1.542,2.0,2.0,3.6292,3.7756,31.6445,02-09-22_13.16_CC_protocol_HPPC_IN21700_30T_cycle_#1575.mat
CC,1575,0.77766,2.31228,0.5341,7,charge,1,4.626,1.542,10.0,9.9,3.6292,3.8042,37.8264,02-09-22_13.16_CC_protocol_HPPC_IN21700_30T_cycle_#1575.mat
CC,1575,0.77766,2.31228,0.534,7,discharge,2,-18.499,6.166,2.0,2.0,3.6217,3.1246,26.8717,02-09-22_13.16_CC_protocol_HPPC_IN21700_30T_cycle_#1575.mat
CC,1575,0.77766,2.31228,0.534,7,discharge,2,-18.499,6.166,10.0,9.9,3.6217,3.0009,33.5586,02-09-22_13.16_CC_protocol_HPPC_IN21700_30T_cycle_#1575.mat
CC,1575,0.77766,2.31228,0.5342,7,charge,2,13.873,4.624,2.0,2.0,3.6371,3.984,25.0054,02-09-22_13.16_CC_protocol_HPPC_IN21700_30T_cycle_#1575.mat
CC,1575,0.77766,2.31228,0.5342,7,charge,2,13.873,4.624,10.0,9.9,3.6371,4.0369,28.8186,02-09-22_13.16_CC_protocol_HPPC_IN21700_30T_cycle_#1575.mat
CC,1575,0.77766,2.31228,0.5339,7,discharge,3,-26.591,8.864,2.0,2.0,3.6235,2.9678,24.6587,02-09-22_13.16_CC_protocol_HPPC_IN21700_30T_cycle_#1575.mat
CC,1575,0.77766,2.31228,0.5339,7,discharge,3,-26.591,8.864,10.0,9.9,3.6235,2.7924,31.2549,02-09-22_13.16_CC_protocol_HPPC_IN21700_30T_cycle_#1575.mat
CC,1575,0.77766,2.31228,0.5343,7,charge,3,23.124,7.708,2.0,1.9,3.6441,4.1404,21.4625,02-09-22_13.16_CC_protocol_HPPC_IN21700_30T_cycle_#1575.mat
CC,1575,0.77766,2.31228,0.5343,7,charge,3,23.124,7.708,10.0,9.9,3.6441,4.2,24.04,02-09-22_13.16_CC_protocol_HPPC_IN21700_30T_cycle_#1575.mat
CC,1575,0.77766,2.31228,0.457,8,discharge,0,-2.314,0.771,2.0,2.0,3.5543,3.4643,38.8987,02-09-22_13.16_CC_protocol_HPPC_IN21700_30T_cycle_#1575.mat
CC,1575,0.77766,2.31228,0.457,8,discharge,0,-2.314,0.771,10.0,9.9,3.5543,3.4371,50.6548,02-09-22_13.16_CC_protocol_HPPC_IN21700_30T_cycle_#1575.mat
CC,1575,0.77766,2.31228,0.457,8,charge,0,1.155,0.385,2.0,2.0,3.5575,3.6011,37.7424,02-09-22_13.16_CC_protocol_HPPC_IN21700_30T_cycle_#1575.mat
CC,1575,0.77766,2.31228,0.457,8,charge,0,1.155,0.385,10.0,9.9,3.5575,3.6118,47.0048,02-09-22_13.16_CC_protocol_HPPC_IN21700_30T_cycle_#1575.mat
CC,1575,0.77766,2.31228,0.457,8,discharge,1,-9.251,3.084,2.0,2.0,3.5562,3.2467,33.4555,02-09-22_13.16_CC_protocol_HPPC_IN21700_30T_cycle_#1575.mat
CC,1575,0.77766,2.31228,0.457,8,discharge,1,-9.251,3.084,10.0,9.9,3.5562,3.1575,43.0976,02-09-22_13.16_CC_protocol_HPPC_IN21700_30T_cycle_#1575.mat
CC,1575,0.77766,2.31228,0.4571,8,charge,1,4.626,1.542,2.0,2.0,3.566,3.7185,32.9644,02-09-22_13.16_CC_protocol_HPPC_IN21700_30T_cycle_#1575.mat
CC,1575,0.77766,2.31228,0.4571,8,charge,1,4.626,1.542,10.0,9.9,3.566,3.7494,39.6438,02-09-22_13.16_CC_protocol_HPPC_IN21700_30T_cycle_#1575.mat
CC,1575,0.77766,2.31228,0.4569,8,discharge,2,-18.5,6.167,2.0,2.0,3.5586,3.0242,28.8865,02-09-22_13.16_CC_protocol_HPPC_IN21700_30T_cycle_#1575.mat
CC,1575,0.77766,2.31228,0.4569,8,discharge,2,-18.5,6.167,10.0,9.9,3.5586,2.8541,38.0811,02-09-22_13.16_CC_protocol_HPPC_IN21700_30T_cycle_#1575.mat
CC,1575,0.77766,2.31228,0.4571,8,charge,2,13.874,4.625,2.0,2.0,3.5775,3.9269,25.1838,02-09-22_13.16_CC_protocol_HPPC_IN21700_30T_cycle_#1575.mat
CC,1575,0.77766,2.31228,0.4571,8,charge,2,13.874,4.625,10.0,9.9,3.5775,3.9841,29.3066,02-09-22_13.16_CC_protocol_HPPC_IN21700_30T_cycle_#1575.mat
CC,1575,0.77766,2.31228,0.4568,8,discharge,3,-26.591,8.864,2.0,2.0,3.5623,2.8596,26.4262,02-09-22_13.16_CC_protocol_HPPC_IN21700_30T_cycle_#1575.mat
CC,1575,0.77766,2.31228,0.4568,8,discharge,3,-26.591,8.864,10.0,9.9,3.5623,2.6021,36.11,02-09-22_13.16_CC_protocol_HPPC_IN21700_30T_cycle_#1575.mat
CC,1575,0.77766,2.31228,0.4572,8,charge,3,23.123,7.708,2.0,1.9,3.5874,4.0811,21.351,02-09-22_13.16_CC_protocol_HPPC_IN21700_30T_cycle_#1575.mat
CC,1575,0.77766,2.31228,0.4572,8,charge,3,23.123,7.708,10.0,9.9,3.5874,4.1567,24.6205,02-09-22_13.16_CC_protocol_HPPC_IN21700_30T_cycle_#1575.mat
CC,1575,0.77766,2.31228,0.3799,9,discharge,0,-2.314,0.771,2.0,2.0,3.4726,3.3681,45.1599,02-09-22_13.16_CC_protocol_HPPC_IN21700_30T_cycle_#1575.mat
CC,1575,0.77766,2.31228,0.3799,9,discharge,0,-2.314,0.771,10.0,9.9,3.4726,3.3289,62.1003,02-09-22_13.16_CC_protocol_HPPC_IN21700_30T_cycle_#1575.mat
CC,1575,0.77766,2.31228,0.3799,9,charge,0,1.155,0.385,2.0,2.0,3.476,3.5248,42.2511,02-09-22_13.16_CC_protocol_HPPC_IN21700_30T_cycle_#1575.mat
CC,1575,0.77766,2.31228,0.3799,9,charge,0,1.155,0.385,10.0,9.9,3.476,3.5371,52.9004,02-09-22_13.16_CC_protocol_HPPC_IN21700_30T_cycle_#1575.mat
CC,1575,0.77766,2.31228,0.3799,9,discharge,1,-9.25,3.083,2.0,1.9,3.4745,3.1153,38.8329,02-09-22_13.16_CC_protocol_HPPC_IN21700_30T_cycle_#1575.mat
CC,1575,0.77766,2.31228,0.3799,9,discharge,1,-9.25,3.083,10.0,9.9,3.4745,2.9601,55.6114,02-09-22_13.16_CC_protocol_HPPC_IN21700_30T_cycle_#1575.mat
CC,1575,0.77766,2.31228,0.38,9,charge,1,4.626,1.542,2.0,2.0,3.4866,3.6482,34.9307,02-09-22_13.16_CC_protocol_HPPC_IN21700_30T_cycle_#1575.mat
CC,1575,0.77766,2.31228,0.38,9,charge,1,4.626,1.542,10.0,9.9,3.4866,3.681,42.0206,02-09-22_13.16_CC_protocol_HPPC_IN21700_30T_cycle_#1575.mat
CC,1575,0.77766,2.31228,0.3798,9,discharge,2,-18.5,6.167,2.0,2.0,3.4773,2.8424,34.3189,02-09-22_13.16_CC_protocol_HPPC_IN21700_30T_cycle_#1575.mat
CC,1575,0.77766,2.31228,0.3798,9,discharge,2,-18.5,6.167,10.0,9.9,3.4773,2.5317,51.1135,02-09-22_13.16_CC_protocol_HPPC_IN21700_30T_cycle_#1575.mat
CC,1575,0.77766,2.31228,0.38,9,charge,2,13.875,4.625,2.0,2.0,3.5002,3.8577,25.7658,02-09-22_13.16_CC_protocol_HPPC_IN21700_30T_cycle_#1575.mat
CC,1575,0.77766,2.31228,0.38,9,charge,2,13.875,4.625,10.0,9.9,3.5002,3.922,30.4,02-09-22_13.16_CC_protocol_HPPC_IN21700_30T_cycle_#1575.mat
CC,1575,0.77766,2.31228,0.3797,9,discharge,3,-24.732,8.244,2.0,1.9,3.4809,2.6498,33.6042,02-09-22_13.16_CC_protocol_HPPC_IN21700_30T_cycle_#1575.mat
CC,1575,0.77766,2.31228,0.3797,9,discharge,3,-24.732,8.244,10.0,9.9,3.4809,2.4999,39.6652,02-09-22_13.16_CC_protocol_HPPC_IN21700_30T_cycle_#1575.mat
CC,1575,0.77766,2.31228,0.3801,9,charge,3,23.124,7.708,2.0,1.9,3.5079,4.015,21.9296,02-09-22_13.16_CC_protocol_HPPC_IN21700_30T_cycle_#1575.mat
CC,1575,0.77766,2.31228,0.3801,9,charge,3,23.124,7.708,10.0,9.9,3.5079,4.1023,25.7049,02-09-22_13.16_CC_protocol_HPPC_IN21700_30T_cycle_#1575.mat
CC,1575,0.77766,2.31228,0.3414,10,discharge,0,-2.312,0.771,2.0,1.9,3.4358,3.3258,47.5799,02-09-22_13.16_CC_protocol_HPPC_IN21700_30T_cycle_#1575.mat
CC,1575,0.77766,2.31228,0.3414,10,discharge,0,-2.312,0.771,10.0,9.9,3.4358,3.2704,71.5429,02-09-22_13.16_CC_protocol_HPPC_IN21700_30T_cycle_#1575.mat
CC,1575,0.77766,2.31228,0.3414,10,charge,0,1.155,0.385,2.0,2.0,3.4393,3.4897,43.6439,02-09-22_13.16_CC_protocol_HPPC_IN21700_30T_cycle_#1575.mat
CC,1575,0.77766,2.31228,0.3414,10,charge,0,1.155,0.385,10.0,9.9,3.4393,3.5018,54.1219,02-09-22_13.16_CC_protocol_HPPC_IN21700_30T_cycle_#1575.mat
CC,1575,0.77766,2.31228,0.3413,10,discharge,1,-9.25,3.083,2.0,2.0,3.4366,3.0415,42.7149,02-09-22_13.16_CC_protocol_HPPC_IN21700_30T_cycle_#1575.mat
CC,1575,0.77766,2.31228,0.3413,10,discharge,1,-9.25,3.083,10.0,9.9,3.4366,2.8278,65.8184,02-09-22_13.16_CC_protocol_HPPC_IN21700_30T_cycle_#1575.mat
CC,1575,0.77766,2.31228,0.3414,10,charge,1,4.625,1.542,2.0,2.0,3.45,3.6089,34.3538,02-09-22_13.16_CC_protocol_HPPC_IN21700_30T_cycle_#1575.mat
CC,1575,0.77766,2.31228,0.3414,10,charge,1,4.625,1.542,10.0,9.9,3.45,3.6362,40.256,02-09-22_13.16_CC_protocol_HPPC_IN21700_30T_cycle_#1575.mat
CC,1575,0.77766,2.31228,0.3413,10,discharge,2,-18.494,6.165,2.0,1.9,3.4385,2.7523,37.1039,02-09-22_13.16_CC_protocol_HPPC_IN21700_30T_cycle_#1575.mat
CC,1575,0.77766,2.31228,0.3413,10,discharge,2,-18.494,6.165,10.0,9.9,3.4385,2.4999,50.7516,02-09-22_13.16_CC_protocol_HPPC_IN21700_30T_cycle_#1575.mat
CC,1575,0.77766,2.31228,0.3415,10,charge,2,13.873,4.624,2.0,1.9,3.4606,3.8088,25.0991,02-09-22_13.16_CC_protocol_HPPC_IN21700_30T_cycle_#1575.mat
CC,1575,0.77766,2.31228,0.3415,10,charge,2,13.873,4.624,10.0,9.9,3.4606,3.8713,29.6043,02-09-22_13.16_CC_protocol_HPPC_IN21700_30T_cycle_#1575.mat
CC,1575,0.77766,2.31228,0.3412,10,discharge,3,-19.592,6.531,2.0,2.0,3.4411,2.5107,47.4888,02-09-22_13.16_CC_protocol_HPPC_IN21700_30T_cycle_#1575.mat
CC,1575,0.77766,2.31228,0.3412,10,discharge,3,-19.592,6.531,10.0,9.9,3.4411,2.4999,48.04,02-09-22_13.16_CC_protocol_HPPC_IN21700_30T_cycle_#1575.mat
CC,1575,0.77766,2.31228,0.3416,10,charge,3,23.123,7.708,2.0,2.0,3.464,3.9656,21.6927,02-09-22_13.16_CC_protocol_HPPC_IN21700_30T_cycle_#1575.mat
CC,1575,0.77766,2.31228,0.3416,10,charge,3,23.123,7.708,10.0,9.9,3.464,4.0534,25.4898,02-09-22_13.16_CC_protocol_HPPC_IN21700_30T_cycle_#1575.mat
CC,1575,0.77766,2.31228,0.3029,11,discharge,0,-2.314,0.771,2.0,1.9,3.4035,3.2746,55.702,02-09-22_13.16_CC_protocol_HPPC_IN21700_30T_cycle_#1575.mat
CC,1575,0.77766,2.31228,0.3029,11,discharge,0,-2.314,0.771,10.0,9.9,3.4035,3.1751,98.6993,02-09-22_13.16_CC_protocol_HPPC_IN21700_30T_cycle_#1575.mat
CC,1575,0.77766,2.31228,0.3029,11,charge,0,1.157,0.386,2.0,2.0,3.4099,3.4662,48.6519,02-09-22_13.16_CC_protocol_HPPC_IN21700_30T_cycle_#1575.mat
CC,1575,0.77766,2.31228,0.3029,11,charge,0,1.157,0.386,10.0,9.9,3.4099,3.4829,63.0833,02-09-22_13.16_CC_protocol_HPPC_IN21700_30T_cycle_#1575.mat
CC,1575,0.77766,2.31228,0.3028,11,discharge,1,-9.252,3.084,2.0,1.9,3.4049,2.9436,49.859,02-09-22_13.16_CC_protocol_HPPC_IN21700_30T_cycle_#1575.mat
CC,1575,0.77766,2.31228,0.3028,11,discharge,1,-9.252,3.084,10.0,9.9,3.4049,2.6046,86.4993,02-09-22_13.16_CC_protocol_HPPC_IN21700_30T_cycle_#1575.mat
CC,1575,0.77766,2.31228,0.3029,11,charge,1,4.628,1.543,2.0,2.0,3.4276,3.5946,36.0824,02-09-22_13.16_CC_protocol_HPPC_IN21700_30T_cycle_#1575.mat
CC,1575,0.77766,2.31228,0.3029,11,charge,1,4.628,1.543,10.0,9.9,3.4276,3.6208,41.7432,02-09-22_13.16_CC_protocol_HPPC_IN21700_30T_cycle_#1575.mat
CC,1575,0.77766,2.31228,0.3027,11,discharge,2,-14.131,4.71,2.0,2.0,3.4099,2.5954,57.6392,02-09-22_13.16_CC_protocol_HPPC_IN21700_30T_cycle_#1575.mat
CC,1575,0.77766,2.31228,0.3027,11,discharge,2,-14.131,4.71,10.0,9.9,3.4099,2.5,64.3903,02-09-22_13.16_CC_protocol_HPPC_IN21700_30T_cycle_#1575.mat
CC,1575,0.77766,2.31228,0.303,11,charge,2,13.873,4.624,2.0,1.9,3.4357,3.7923,25.7046,02-09-22_13.16_CC_protocol_HPPC_IN21700_30T_cycle_#1575.mat
CC,1575,0.77766,2.31228,0.303,11,charge,2,13.873,4.624,10.0,9.9,3.4357,3.8469,29.6403,02-09-22_13.16_CC_protocol_HPPC_IN21700_30T_cycle_#1575.mat
CC,1575,0.77766,2.31228,0.3026,11,discharge,3,-13.815,4.605,2.0,2.0,3.4117,2.4995,66.0297,02-09-22_13.16_CC_protocol_HPPC_IN21700_30T_cycle_#1575.mat
CC,1575,0.77766,2.31228,0.3026,11,discharge,3,-13.815,4.605,10.0,9.9,3.4117,2.5,65.9935,02-09-22_13.16_CC_protocol_HPPC_IN21700_30T_cycle_#1575.mat
CC,1575,0.77766,2.31228,0.3031,11,charge,3,23.122,7.707,2.0,2.0,3.4376,3.9493,22.1304,02-09-22_13.16_CC_protocol_HPPC_IN21700_30T_cycle_#1575.mat
CC,1575,0.77766,2.31228,0.3031,11,charge,3,23.122,7.707,10.0,9.9,3.4376,4.0274,25.5082,02-09-22_13.16_CC_protocol_HPPC_IN21700_30T_cycle_#1575.mat
CC,1575,0.77766,2.31228,0.2643,12,discharge,0,-2.312,0.771,2.0,2.0,3.3564,3.2133,61.8891,02-09-22_13.16_CC_protocol_HPPC_IN21700_30T_cycle_#1575.mat
CC,1575,0.77766,2.31228,0.2643,12,discharge,0,-2.312,0.771,10.0,9.9,3.3564,3.0795,119.7561,02-09-22_13.16_CC_protocol_HPPC_IN21700_30T_cycle_#1575.mat
CC,1575,0.77766,2.31228,0.2643,12,charge,0,1.155,0.385,2.0,2.0,3.3654,3.4241,50.8313,02-09-22_13.16_CC_protocol_HPPC_IN21700_30T_cycle_#1575.mat
CC,1575,0.77766,2.31228,0.2643,12,charge,0,1.155,0.385,10.0,9.9,3.3654,3.4468,70.4884,02-09-22_13.16_CC_protocol_HPPC_IN21700_30T_cycle_#1575.mat
CC,1575,0.77766,2.31228,0.2643,12,discharge,1,-9.251,3.084,2.0,2.0,3.3586,2.8552,54.4157,02-09-22_13.16_CC_protocol_HPPC_IN21700_30T_cycle_#1575.mat
CC,1575,0.77766,2.31228,0.2643,12,discharge,1,-9.251,3.084,10.0,9.9,3.3586,2.4999,92.8224,02-09-22_13.16_CC_protocol_HPPC_IN21700_30T_cycle_#1575.mat
CC,1575,0.77766,2.31228,0.2644,12,charge,1,4.626,1.542,2.0,2.0,3.39,3.5608,36.9225,02-09-22_13.16_CC_protocol_HPPC_IN21700_30T_cycle_#1575.mat
CC,1575,0.77766,2.31228,0.2644,12,charge,1,4.626,1.542,10.0,9.9,3.39,3.5966,44.6616,02-09-22_13.16_CC_protocol_HPPC_IN21700_30T_cycle_#1575.mat
CC,1575,0.77766,2.31228,0.2642,12,discharge,2,-9.998,3.333,2.0,2.0,3.3681,2.4991,86.913,02-09-22_13.16_CC_protocol_HPPC_IN21700_30T_cycle_#1575.mat
CC,1575,0.77766,2.31228,0.2642,12,discharge,2,-9.998,3.333,10.0,9.9,3.3681,2.5,86.823,02-09-22_13.16_CC_protocol_HPPC_IN21700_30T_cycle_#1575.mat
CC,1575,0.77766,2.31228,0.2644,12,charge,2,13.872,4.624,2.0,2.0,3.3979,3.7714,26.9247,02-09-22_13.16_CC_protocol_HPPC_IN21700_30T_cycle_#1575.mat
CC,1575,0.77766,2.31228,0.2644,12,charge,2,13.872,4.624,10.0,9.9,3.3979,3.8264,30.8896,02-09-22_13.16_CC_protocol_HPPC_IN21700_30T_cycle_#1575.mat
CC,1575,0.77766,2.31228,0.2641,12,discharge,3,-9.77,3.257,2.0,2.0,3.3695,2.4996,89.036,02-09-22_13.16_CC_protocol_HPPC_IN21700_30T_cycle_#1575.mat
CC,1575,0.77766,2.31228,0.2641,12,discharge,3,-9.77,3.257,10.0,9.9,3.3695,2.5,88.9951,02-09-22_13.16_CC_protocol_HPPC_IN21700_30T_cycle_#1575.mat
CC,1575,0.77766,2.31228,0.2645,12,charge,3,23.122,7.707,2.0,2.0,3.4002,3.9286,22.8527,02-09-22_13.16_CC_protocol_HPPC_IN21700_30T_cycle_#1575.mat
CC,1575,0.77766,2.31228,0.2645,12,charge,3,23.122,7.707,10.0,9.9,3.4002,4.0041,26.118,02-09-22_13.16_CC_protocol_HPPC_IN21700_30T_cycle_#1575.mat
CC,1612,0.76788,2.28323,1.0,0,discharge,0,-2.283,0.761,2.0,2.0,4.0941,3.9732,52.9566,02-14-22_22.37_CC_protocol_HPPC_IN21700_30T_cycle_#1612.mat
CC,1612,0.76788,2.28323,1.0,0,discharge,0,-2.283,0.761,10.0,9.7,4.0941,3.9354,69.5138,02-14-22_22.37_CC_protocol_HPPC_IN21700_30T_cycle_#1612.mat
CC,1612,0.76788,2.28323,1.0,0,charge,0,1.139,0.38,2.0,2.0,4.1113,4.1832,63.0978,02-14-22_22.37_CC_protocol_HPPC_IN21700_30T_cycle_#1612.mat
CC,1612,0.76788,2.28323,0.9999,0,discharge,1,-9.13,3.043,2.0,2.0,4.1039,3.7198,42.0724,02-14-22_22.37_CC_protocol_HPPC_IN21700_30T_cycle_#1612.mat
CC,1612,0.76788,2.28323,0.9999,0,discharge,1,-9.13,3.043,10.0,9.9,4.1039,3.6716,47.352,02-14-22_22.37_CC_protocol_HPPC_IN21700_30T_cycle_#1612.mat
CC,1612,0.76788,2.28323,0.9999,0,discharge,2,-18.256,6.085,2.0,2.0,4.1021,3.4984,33.0686,02-14-22_22.37_CC_protocol_HPPC_IN21700_30T_cycle_#1612.mat
CC,1612,0.76788,2.28323,0.9999,0,discharge,2,-18.256,6.085,10.0,9.9,4.1021,3.423,37.1987,02-14-22_22.37_CC_protocol_HPPC_IN21700_30T_cycle_#1612.mat
CC,1612,0.76788,2.28323,0.9983,0,discharge,3,-26.245,8.748,2.0,2.0,4.1005,3.3368,29.0989,02-14-22_22.37_CC_protocol_HPPC_IN21700_30T_cycle_#1612.mat
CC,1612,0.76788,2.28323,0.9983,0,discharge,3,-26.245,8.748,10.0,9.9,4.1005,3.235,32.9777,02-14-22_22.37_CC_protocol_HPPC_IN21700_30T_cycle_#1612.mat
CC,1612,0.76788,2.28323,0.9574,1,discharge,0,-2.283,0.761,2.0,2.0,4.0703,3.9549,50.5409,02-14-22_22.37_CC_protocol_HPPC_IN21700_30T_cycle_#1612.mat
CC,1612,0.76788,2.28323,0.9574,1,discharge,0,-2.283,0.761,10.0,9.9,4.0703,3.9208,65.4754,02-14-22_22.37_CC_protocol_HPPC_IN21700_30T_cycle_#1612.mat
CC,1612,0.76788,2.28323,0.9575,1,charge,0,1.14,0.38,2.0,2.0,4.0741,4.1335,52.1098,02-14-22_22.37_CC_protocol_HPPC_IN21700_30T_cycle_#1612.mat
CC,1612,0.76788,2.28323,0.9575,1,charge,0,1.14,0.38,10.0,9.9,4.0741,4.1519,68.2516,02-14-22_22.37_CC_protocol_HPPC_IN21700_30T_cycle_#1612.mat
CC,1612,0.76788,2.28323,0.9574,1,discharge,1,-9.13,3.043,2.0,1.9,4.071,3.7186,38.5989,02-14-22_22.37_CC_protocol_HPPC_IN21700_30T_cycle_#1612.mat
CC,1612,0.76788,2.28323,0.9574,1,discharge,1,-9.13,3.043,10.0,9.9,4.071,3.6477,46.3647,02-14-22_22.37_CC_protocol_HPPC_IN21700_30T_cycle_#1612.mat
CC,1612,0.76788,2.28323,0.9575,1,charge,1,2.013,0.671,2.0,2.0,4.0796,4.2,59.8142,02-14-22_22.37_CC_protocol_HPPC_IN21700_30T_cycle_#1612.mat
CC,1612,0.76788,2.28323,0.9575,1,charge,1,2.013,0.671,10.0,9.9,4.0796,4.2,59.8142,02-14-22_22.37_CC_protocol_HPPC_IN21700_30T_cycle_#1612.mat
CC,1612,0.76788,2.28323,0.9573,1,discharge,2,-18.257,6.086,2.0,2.0,4.0725,3.4936,31.7084,02-14-22_22.37_CC_protocol_HPPC_IN21700_30T_cycle_#1612.mat
CC,1612,0.76788,2.28323,0.9573,1,discharge,2,-18.257,6.086,10.0,9.9,4.0725,3.3933,37.2022,02-14-22_22.37_CC_protocol_HPPC_IN21700_30T_cycle_#1612.mat
CC,1612,0.76788,2.28323,0.9575,1,charge,2,1.918,0.639,2.0,2.0,4.0851,4.1999,59.8415,02-14-22_22.37_CC_protocol_HPPC_IN21700_30T_cycle_#1612.mat
CC,1612,0.76788,2.28323,0.9575,1,charge,2,1.918,0.639,10.0,9.9,4.0851,4.1999,59.8415,02-14-22_22.37_CC_protocol_HPPC_IN21700_30T_cycle_#1612.mat
CC,1612,0.76788,2.28323,0.9572,1,discharge,3,-26.244,8.748,2.0,2.0,4.0752,3.3298,28.4027,02-14-22_22.37_CC_protocol_HPPC_IN21700_30T_cycle_#1612.mat
CC,1612,0.76788,2.28323,0.9572,1,discharge,3,-26.244,8.748,10.0,9.9,4.0752,3.2028,33.2419,02-14-22_22.37_CC_protocol_HPPC_IN21700_30T_cycle_#1612.mat
CC,1612,0.76788,2.28323,0.9575,1,charge,3,1.756,0.585,2.0,2.0,4.0902,4.2001,62.5712,02-14-22_22.37_CC_protocol_HPPC_IN21700_30T_cycle_#1612.mat
CC,1612,0.76788,2.28323,0.9575,1,charge,3,1.756,0.585,10.0,9.9,4.0902,4.2001,62.5712,02-14-22_22.37_CC_protocol_HPPC_IN21700_30T_cycle_#1612.mat
CC,1612,0.76788,2.28323,0.9194,2,discharge,0,-2.282,0.761,2.0,2.0,4.0253,3.9212,45.6259,02-14-22_22.37_CC_protocol_HPPC_IN21700_30T_cycle_#1612.mat
CC,1612,0.76788,2.28323,0.9194,2,discharge,0,-2.282,0.761,10.0,9.9,4.0253,3.8873,60.4839,02-14-22_22.37_CC_protocol_HPPC_IN21700_30T_cycle_#1612.mat
CC,1612,0.76788,2.28323,0.9194,2,charge,0,1.141,0.381,2.0,1.9,4.0305,4.0826,45.6417,02-14-22_22.37_CC_protocol_HPPC_IN21700_30T_cycle_#1612.mat
CC,1612,0.76788,2.28323,0.9194,2,charge,0,1.141,0.381,10.0,9.9,4.0305,4.1006,61.4104,02-14-22_22.37_CC_protocol_HPPC_IN21700_30T_cycle_#1612.mat
CC,1612,0.76788,2.28323,0.9193,2,discharge,1,-9.13,3.043,2.0,2.0,4.027,3.6944,36.4302,02-14-22_22.37_CC_protocol_HPPC_IN21700_30T_cycle_#1612.mat
CC,1612,0.76788,2.28323,0.9193,2,discharge,1,-9.13,3.043,10.0,9.9,4.027,3.6242,44.1193,02-14-22_22.37_CC_protocol_HPPC_IN21700_30T_cycle_#1612.mat
CC,1612,0.76788,2.28323,0.9194,2,charge,1,3.308,1.103,2.0,2.0,4.041,4.2001,48.0897,02-14-22_22.37_CC_protocol_HPPC_IN21700_30T_cycle_#1612.mat
CC,1612,0.76788,2.28323,0.9194,2,charge,1,3.308,1.103,10.0,9.9,4.041,4.2,48.0595,02-14-22_22.37_CC_protocol_HPPC_IN21700_30T_cycle_#1612.mat
CC,1612,0.76788,2.28323,0.9193,2,discharge,2,-18.257,6.086,2.0,2.0,4.0289,3.479,30.12,02-14-22_22.37_CC_protocol_HPPC_IN21700_30T_cycle_#1612.mat
CC,1612,0.76788,2.28323,0.9193,2,discharge,2,-18.257,6.086,10.0,9.9,4.0289,3.3766,35.7288,02-14-22_22.37_CC_protocol_HPPC_IN21700_30T_cycle_#1612.mat
CC,1612,0.76788,2.28323,0.9195,2,charge,2,3.217,1.072,2.0,2.0,4.0498,4.2,46.6866,02-14-22_22.37_CC_protocol_HPPC_IN21700_30T_cycle_#1612.mat
CC,1612,0.76788,2.28323,0.9195,2,charge,2,3.217,1.072,10.0,9.9,4.0498,4.2,46.6866,02-14-22_22.37_CC_protocol_HPPC_IN21700_30T_cycle_#1612.mat
CC,1612,0.76788,2.28323,0.9192,2,discharge,3,-26.245,8.748,2.0,2.0,4.0324,3.3221,27.0642,02-14-22_22.37_CC_protocol_HPPC_IN21700_30T_cycle_#1612.mat
CC,1612,0.76788,2.28323,0.9192,2,discharge,3,-26.245,8.748,10.0,9.9,4.0324,3.1907,32.0709,02-14-22_22.37_CC_protocol_HPPC_IN21700_30T_cycle_#1612.mat
CC,1612,0.76788,2.28323,0.9195,2,charge,3,3.073,1.024,2.0,2.0,4.0577,4.2,46.302,02-14-22_22.37_CC_protocol_HPPC_IN21700_30T_cycle_#1612.mat
CC,1612,0.76788,2.28323,0.9195,2,charge,3,3.073,1.024,10.0,9.9,4.0577,4.2,46.302,02-14-22_22.37_CC_protocol_HPPC_IN21700_30T_cycle_#1612.mat
CC,1612,0.76788,2.28323,0.8433,3,discharge,0,-2.284,0.761,2.0,2.0,3.9178,3.8278,39.4097,02-14-22_22.37_CC_protocol_HPPC_IN21700_30T_cycle_#1612.mat
CC,1612,0.76788,2.28323,0.8433,3,discharge,0,-2.284,0.761,10.0,9.9,3.9178,3.801,51.1451,02-14-22_22.37_CC_protocol_HPPC_IN21700_30T_cycle_#1612.mat
CC,1612,0.76788,2.28323,0.8434,3,charge,0,1.141,0.38,2.0,2.0,3.9218,3.9666,39.2535,02-14-22_22.37_CC_protocol_HPPC_IN21700_30T_cycle_#1612.mat
CC,1612,0.76788,2.28323,0.8434,3,charge,0,1.141,0.38,10.0,9.9,3.9218,3.9792,50.2935,02-14-22_22.37_CC_protocol_HPPC_IN21700_30T_cycle_#1612.mat
CC,1612,0.76788,2.28323,0.8433,3,discharge,1,-9.128,3.043,2.0,2.0,3.9193,3.616,33.2271,02-14-22_22.37_CC_protocol_HPPC_IN21700_30T_cycle_#1612.mat
CC,1612,0.76788,2.28323,0.8433,3,discharge,1,-9.128,3.043,10.0,9.9,3.9193,3.5516,40.2822,02-14-22_22.37_CC_protocol_HPPC_IN21700_30T_cycle_#1612.mat
CC,1612,0.76788,2.28323,0.8434,3,charge,1,4.565,1.522,2.0,2.0,3.9293,4.0924,35.7276,02-14-22_22.37_CC_protocol_HPPC_IN21700_30T_cycle_#1612.mat
CC,1612,0.76788,2.28323,0.8434,3,charge,1,4.565,1.522,10.0,9.9,3.9293,4.1284,43.6135,02-14-22_22.37_CC_protocol_HPPC_IN21700_30T_cycle_#1612.mat
CC,1612,0.76788,2.28323,0.8432,3,discharge,2,-18.257,6.086,2.0,2.0,3.921,3.4071,28.1481,02-14-22_22.37_CC_protocol_HPPC_IN21700_30T_cycle_#1612.mat
CC,1612,0.76788,2.28323,0.8432,3,discharge,2,-18.257,6.086,10.0,9.9,3.921,3.3068,33.6419,02-14-22_22.37_CC_protocol_HPPC_IN21700_30T_cycle_#1612.mat
