Repository: KikETs/ECM_HYBRID_BMS_JOINT

## Results

| Arm | Model | Size | Protocol | Result | Worst cell |
|---|---|---|---|---|---|
| SOP | 2RC table + trim (A8) | 4 effective coefficients, 2 EW states | leave-one-cell-out | usable current 69.6 % discharge, 59.5 % charge (τ = 10 s) | 59.9 % / 53.5 % (BOOST_REST) |
| SOH | dQ/dV ridge | 65 coefficients | leave-one-cell-out | RMSE 0.0094, bias −0.0005 | 0.0130 (BOOST_REST) |
| SOC | 2RC EKF, low-current gate | 3 states | leave-one-cell-out | **2.34 %p** over six sensor disturbances on estimated SOH (2.325 on true SOH), per cell 2.00–2.75 | 4.60 %p (BOOST_NEGPULSE_1S, current offset −0.10 A) |

The SOH arm was a 10,945-parameter CNN until the second audit round. Nested

File: analysis/uypydj_ecm.csv (part 32 of 80)
cell,cycle,SOH,CAP_Ah,SOC,direction,rate_rank,I_A,V_pre_V,rest_before_s,n_points,R0_mOhm,R1_mOhm,tau1_s,R2_mOhm,tau2_s,fit_rmse_mV
BOOST_REST,562,0.86055,2.55085,0.5748,charge,2,15.313,3.787,281.5,101,10.4465,1.1615,0.3516,6.5829,8.0115,0.6057
BOOST_REST,562,0.86055,2.55085,0.5744,discharge,3,-29.35,3.7799,800.5,101,10.4306,1.1365,0.224,9.5858,9.8449,0.9686
BOOST_REST,562,0.86055,2.55085,0.5748,charge,3,25.523,3.7892,386.5,101,10.2668,1.0719,0.3216,6.5158,8.2147,0.8512
BOOST_REST,562,0.86055,2.55085,0.4895,discharge,0,-2.551,3.6847,5610.3,101,10.5496,1.1901,0.289,10.6022,10.937,0.1387
BOOST_REST,562,0.86055,2.55085,0.4896,charge,0,1.278,3.6864,70.5,101,10.3502,1.2251,0.1599,8.6322,8.8673,0.1017
BOOST_REST,562,0.86055,2.55085,0.4895,discharge,1,-10.209,3.685,635.4,101,10.5088,1.1732,0.2177,8.663,8.5475,0.3833
BOOST_REST,562,0.86055,2.55085,0.4896,charge,1,5.106,3.6897,160.9,101,10.3894,1.1448,0.1843,8.1518,8.3618,0.2024
BOOST_REST,562,0.86055,2.55085,0.4894,discharge,2,-20.418,3.6852,680.5,101,10.5199,1.1053,0.2167,8.0982,8.1806,0.7268
BOOST_REST,562,0.86055,2.55085,0.4897,charge,2,15.313,3.6924,281.2,101,10.467,1.081,0.3139,7.1694,8.281,0.5818
BOOST_REST,562,0.86055,2.55085,0.4893,discharge,3,-29.351,3.6856,800.7,101,10.446,1.0589,0.211,9.09,9.5536,0.9321
BOOST_REST,562,0.86055,2.55085,0.4898,charge,3,25.524,3.6948,387.3,101,10.3231,1.0337,0.3518,7.0529,8.7257,0.8552
BOOST_REST,562,0.86055,2.55085,0.4044,discharge,0,-2.551,3.6109,5610.2,101,10.1874,1.3541,0.1519,9.6061,9.7463,0.1319
BOOST_REST,562,0.86055,2.55085,0.4045,charge,0,1.278,3.6133,70.4,101,10.21,1.4474,0.1106,8.0466,8.4586,0.1013
BOOST_REST,562,0.86055,2.55085,0.4044,discharge,1,-10.209,3.6118,635.4,101,10.5626,1.2752,0.1664,8.5638,8.6757,0.4112
BOOST_REST,562,0.86055,2.55085,0.4045,charge,1,5.104,3.6165,161.0,101,10.5038,1.2415,0.161,7.9734,8.7695,0.2167
BOOST_REST,562,0.86055,2.55085,0.4043,discharge,2,-20.419,3.6115,680.5,100,10.4952,1.1972,0.1622,8.591,8.7561,0.7424
BOOST_REST,562,0.86055,2.55085,0.4046,charge,2,15.315,3.6205,281.7,101,10.4215,1.0684,0.1936,6.7049,7.5192,0.579
BOOST_REST,562,0.86055,2.55085,0.4042,discharge,3,-29.35,3.6125,800.7,101,10.5327,1.1087,0.1839,10.6188,11.3569,0.9599
BOOST_REST,562,0.86055,2.55085,0.4047,charge,3,25.522,3.6235,386.5,101,10.3291,1.0179,0.2565,6.3643,7.7325,0.9454
BOOST_REST,562,0.86055,2.55085,0.3194,discharge,0,-2.551,3.5441,5610.1,101,10.511,1.66,0.1467,10.7399,10.1267,0.1503
BOOST_REST,562,0.86055,2.55085,0.3194,charge,0,1.277,3.5455,70.5,101,11.3554,1.6296,0.182,8.3392,8.8753,0.111
BOOST_REST,562,0.86055,2.55085,0.3193,discharge,1,-10.209,3.5449,635.4,101,10.7368,1.6778,0.1599,10.3298,9.7782,0.4565
BOOST_REST,562,0.86055,2.55085,0.3194,charge,1,5.106,3.5497,161.0,101,10.7155,1.5396,0.1548,7.9073,8.8384,0.2373
BOOST_REST,562,0.86055,2.55085,0.3192,discharge,2,-20.418,3.545,680.4,101,10.761,1.5336,0.1511,12.9686,12.6015,0.8304
BOOST_REST,562,0.86055,2.55085,0.3195,charge,2,15.313,3.5532,281.6,101,10.5979,1.3132,0.1474,7.2733,8.3313,0.5353
BOOST_REST,562,0.86055,2.55085,0.3191,discharge,3,-29.35,3.5451,801.2,101,10.7188,1.4513,0.1825,26.3686,27.2203,1.1898
BOOST_REST,562,0.86055,2.55085,0.3196,charge,3,25.522,3.5573,387.4,101,10.4282,1.0903,0.1491,6.426,7.2067,0.8789
BOOST_REST,562,0.86055,2.55085,0.2768,discharge,0,-2.553,3.5099,5069.4,101,10.9939,2.0278,0.1707,12.2847,10.2825,0.1578
BOOST_REST,562,0.86055,2.55085,0.2769,charge,0,1.276,3.5114,70.5,101,10.818,2.1254,0.1299,9.0078,8.3492,0.1153
BOOST_REST,562,0.86055,2.55085,0.2768,discharge,1,-10.208,3.5101,635.4,101,10.9897,2.0395,0.1637,13.2469,10.9326,0.5464
BOOST_REST,562,0.86055,2.55085,0.2769,charge,1,5.106,3.5157,160.7,101,10.7944,1.9036,0.1477,8.0038,8.2877,0.2571
BOOST_REST,562,0.86055,2.55085,0.2767,discharge,2,-20.418,3.5102,680.5,101,10.9263,1.9449,0.1673,24.6249,20.9738,1.0335
BOOST_REST,562,0.86055,2.55085,0.277,charge,2,15.315,3.5203,281.7,101,10.7246,1.5176,0.1457,7.4114,8.5659,0.6473
BOOST_REST,562,0.86055,2.55085,0.2766,discharge,3,-29.351,3.5107,800.9,100,10.8,1.7842,0.1371,200.0,164.7021,2.2521
BOOST_REST,562,0.86055,2.55085,0.2771,charge,3,25.522,3.5242,387.3,101,10.5218,1.2161,0.1378,6.6895,7.6037,0.8719
BOOST_REST,562,0.86055,2.55085,0.2343,discharge,0,-2.549,3.4666,5069.5,101,11.2553,2.6275,0.189,15.9765,11.062,0.1831
BOOST_REST,562,0.86055,2.55085,0.2343,charge,0,1.278,3.4689,70.5,101,10.9362,2.5983,0.1628,10.7871,8.5015,0.12
BOOST_REST,562,0.86055,2.55085,0.2342,discharge,1,-10.209,3.4669,635.4,101,11.2411,2.763,0.1918,22.6508,14.7801,0.7243
BOOST_REST,562,0.86055,2.55085,0.2344,charge,1,5.105,3.4742,161.0,101,11.0895,2.3277,0.1615,8.8389,7.9611,0.2853
BOOST_REST,562,0.86055,2.55085,0.2342,discharge,2,-20.42,3.467,680.7,101,11.1448,2.6914,0.2016,200.0,129.7815,1.5212
BOOST_REST,562,0.86055,2.55085,0.2344,charge,2,15.315,3.4798,281.6,101,10.8626,1.8269,0.1474,7.3098,7.9694,0.7471
BOOST_REST,562,0.86055,2.55085,0.2345,charge,3,25.523,3.4841,386.0,101,10.63,1.3465,0.1613,7.0885,8.2816,1.0108
BOOST_REST,562,0.86055,2.55085,0.1917,discharge,0,-2.551,3.4108,5071.0,101,11.2281,3.9892,0.2184,26.3942,13.0896,0.251
BOOST_REST,562,0.86055,2.55085,0.1918,charge,0,1.277,3.4147,70.5,101,11.4623,3.637,0.2033,15.7652,9.2757,0.1307
BOOST_REST,562,0.86055,2.55085,0.1917,discharge,1,-10.209,3.4122,635.4,101,11.6948,4.1276,0.2612,75.9227,33.6716,1.0335
BOOST_REST,562,0.86055,2.55085,0.1918,charge,1,5.106,3.4231,161.0,101,11.3529,3.1089,0.1716,10.679,7.275,0.3464
BOOST_REST,562,0.86055,2.55085,0.1919,charge,2,15.313,3.4314,280.7,101,11.0791,2.1124,0.1684,7.163,6.8937,0.8949
BOOST_REST,562,0.86055,2.55085,0.192,charge,3,25.523,3.435,323.5,101,10.8373,1.6419,0.1897,7.1999,8.468,1.302
BOOST_REST,600,0.85242,2.52674,1.0,discharge,0,-2.529,4.1394,99999.0,99,2.7567,10.6364,0.2334,14.2594,7.1534,0.3227
BOOST_REST,600,0.85242,2.52674,1.0,charge,0,1.266,4.153,69.4,101,11.7363,6.0096,0.2077,18.4222,8.8304,0.1764
BOOST_REST,600,0.85242,2.52674,0.9999,discharge,1,-10.117,4.1491,635.5,101,11.8097,5.1008,0.1581,8.0392,4.5967,0.8467
BOOST_REST,600,0.85242,2.52674,1.0,charge,1,1.716,4.1568,160.7,101,25.1833,0.01,0.05,0.01,2999.9995,0.2044
BOOST_REST,600,0.85242,2.52674,0.9998,discharge,2,-20.228,4.1483,640.6,101,11.6359,4.2857,0.1382,6.0657,4.6309,1.5478
BOOST_REST,600,0.85242,2.52674,1.0,charge,2,1.59,4.1605,281.7,101,24.8472,0.01,0.05,0.01,2999.999,0.1829
BOOST_REST,600,0.85242,2.52674,0.9998,discharge,3,-29.079,4.1482,639.1,101,11.5976,3.6222,0.1349,6.1874,5.7301,1.8631
BOOST_REST,600,0.85242,2.52674,1.0,charge,3,1.5,4.1629,387.1,101,24.7446,0.01,0.05,0.01,2999.9998,0.2047
BOOST_REST,600,0.85242,2.52674,0.9578,discharge,0,-2.529,4.0945,4787.9,101,11.643,4.4283,0.16,8.7471,5.9477,0.2161
BOOST_REST,600,0.85242,2.52674,0.9579,charge,0,1.266,4.0962,70.4,101,11.4568,4.5098,0.1561,9.1725,6.417,0.1418
BOOST_REST,600,0.85242,2.52674,0.9578,discharge,1,-10.117,4.0947,635.4,101,11.5767,4.111,0.139,6.1467,4.8473,0.7444
BOOST_REST,600,0.85242,2.52674,0.9579,charge,1,4.955,4.0989,161.0,101,11.6605,5.795,1.5179,3.0585,0.0664,0.6556
BOOST_REST,600,0.85242,2.52674,0.9577,discharge,2,-20.231,4.0949,676.8,101,11.5973,3.4335,0.1329,5.7871,6.2418,1.3342
BOOST_REST,600,0.85242,2.52674,0.9579,charge,2,4.857,4.1019,281.7,100,20.2129,0.01,2999.9656,0.01,2999.9751,0.3682
BOOST_REST,600,0.85242,2.52674,0.9576,discharge,3,-29.079,4.0957,677.4,101,11.5397,2.8456,0.1217,6.8773,8.1384,1.3451
BOOST_REST,600,0.85242,2.52674,0.9579,charge,3,4.723,4.1043,386.6,101,20.2752,0.01,2999.9997,0.01,2999.9997,0.384
BOOST_REST,600,0.85242,2.52674,0.9157,discharge,0,-2.529,4.0788,4826.1,101,11.4448,3.5925,0.1525,8.6038,6.4041,0.2139
BOOST_REST,600,0.85242,2.52674,0.9157,charge,0,1.266,4.0805,70.4,101,11.4036,3.5018,0.1438,7.4654,5.809,0.1218
BOOST_REST,600,0.85242,2.52674,0.9156,discharge,1,-10.115,4.0783,635.5,101,11.4384,3.3222,0.1494,6.7767,5.8643,0.6697
BOOST_REST,600,0.85242,2.52674,0.9158,charge,1,5.059,4.0831,161.0,101,11.3821,3.3897,0.1442,6.7376,5.8401,0.3671
BOOST_REST,600,0.85242,2.52674,0.9155,discharge,2,-20.23,4.0793,680.6,100,11.3932,2.9319,0.13,6.8753,7.505,1.2265
BOOST_REST,600,0.85242,2.52674,0.9158,charge,2,6.371,4.0854,281.6,101,17.9891,0.01,0.05,0.01,2999.8815,0.3932
BOOST_REST,600,0.85242,2.52674,0.9155,discharge,3,-29.08,4.08,695.6,101,11.3079,2.486,0.1151,8.1891,9.3846,1.1896
BOOST_REST,600,0.85242,2.52674,0.9158,charge,3,6.258,4.0872,387.3,101,18.0251,0.01,0.05,0.01,3000.0,0.3727
BOOST_REST,600,0.85242,2.52674,0.8314,discharge,0,-2.527,4.0236,5384.5,100,11.1222,2.2785,0.1718,12.093,8.9307,0.1764
BOOST_REST,600,0.85242,2.52674,0.8314,charge,0,1.264,4.0257,70.4,101,10.8513,2.3654,0.1422,9.4484,7.2772,0.1172
BOOST_REST,600,0.85242,2.52674,0.8313,discharge,1,-10.117,4.0242,635.4,101,11.1304,2.1877,0.1636,9.8661,7.4931,0.582
BOOST_REST,600,0.85242,2.52674,0.8315,charge,1,5.055,4.0293,161.0,101,11.0524,2.1475,0.1671,7.8922,6.8129,0.2945
BOOST_REST,600,0.85242,2.52674,0.8313,discharge,2,-20.23,4.0246,680.6,101,11.0785,1.9975,0.1542,8.716,7.3808,1.0249
BOOST_REST,600,0.85242,2.52674,0.8316,charge,2,10.313,4.0325,281.5,101,16.2399,0.01,0.05,0.01,3000.0,0.2737
BOOST_REST,600,0.85242,2.52674,0.8312,discharge,3,-29.081,4.0254,741.6,101,10.9884,1.7938,0.1341,8.9721,7.9179,1.0842
BOOST_REST,600,0.85242,2.52674,0.8315,charge,3,10.265,4.0348,387.1,100,16.0911,0.01,0.05,0.01,3000.0,0.3591
BOOST_REST,600,0.85242,2.52674,0.7471,discharge,0,-2.529,3.924,5431.8,100,10.8552,1.7334,0.1959,11.0317,9.094,0.1633
BOOST_REST,600,0.85242,2.52674,0.7472,charge,0,1.266,3.926,70.5,101,10.8788,1.6918,0.228,9.268,8.5121,0.1104
BOOST_REST,600,0.85242,2.52674,0.7471,discharge,1,-10.115,3.9243,635.5,101,10.8644,1.6756,0.1794,8.5994,7.1193,0.4795
BOOST_REST,600,0.85242,2.52674,0.7472,charge,1,5.057,3.9294,160.9,101,10.7491,1.6432,0.1756,7.5531,7.0328,0.2625
BOOST_REST,600,0.85242,2.52674,0.747,discharge,2,-20.23,3.9245,680.4,101,10.8653,1.5865,0.1955,7.4928,7.0416,0.9786
BOOST_REST,600,0.85242,2.52674,0.7473,charge,2,15.172,3.9325,281.5,101,10.6853,1.468,0.2264,7.6847,8.6822,0.7189
BOOST_REST,600,0.85242,2.52674,0.747,discharge,3,-29.08,3.924,800.9,101,10.7543,1.4677,0.1956,8.4646,8.6959,1.1758
BOOST_REST,600,0.85242,2.52674,0.7474,charge,3,17.755,3.9344,387.1,100,14.9561,0.01,0.05,0.01,3000.0,0.2704
BOOST_REST,600,0.85242,2.52674,0.6629,discharge,0,-2.528,3.8578,5518.7,101,10.7103,1.5444,0.2127,10.4971,9.8288,0.1574
BOOST_REST,600,0.85242,2.52674,0.6629,charge,0,1.264,3.8595,70.5,100,10.5175,1.521,0.1253,7.987,7.4664,0.112
BOOST_REST,600,0.85242,2.52674,0.6628,discharge,1,-10.117,3.8579,635.4,101,10.7416,1.4232,0.182,8.8137,8.0505,0.4439
BOOST_REST,600,0.85242,2.52674,0.663,charge,1,5.055,3.8624,160.9,101,10.6326,1.3943,0.166,6.7033,6.5593,0.225
BOOST_REST,600,0.85242,2.52674,0.6627,discharge,2,-20.23,3.8579,680.4,100,10.7242,1.3838,0.1969,8.3056,8.2203,0.851
BOOST_REST,600,0.85242,2.52674,0.663,charge,2,15.172,3.8651,281.6,101,10.6151,1.3119,0.2573,6.3004,7.8004,0.6469
BOOST_REST,600,0.85242,2.52674,0.6627,discharge,3,-29.078,3.858,800.6,101,10.6431,1.2917,0.1895,9.7538,10.2174,1.0005
BOOST_REST,600,0.85242,2.52674,0.6631,charge,3,23.331,3.8669,387.2,101,11.5062,2.7917,0.828,0.01,3000.0,1.5916
BOOST_REST,600,0.85242,2.52674,0.5786,discharge,0,-2.529,3.78,5578.4,101,10.7406,1.3659,0.2356,11.2357,10.6208,0.1439
BOOST_REST,600,0.85242,2.52674,0.5786,charge,0,1.264,3.7816,70.5,100,10.6567,1.3155,0.164,9.0641,8.7534,0.0994
BOOST_REST,600,0.85242,2.52674,0.5785,discharge,1,-10.115,3.7801,635.4,101,10.6999,1.3169,0.1932,9.521,8.6259,0.4183
BOOST_REST,600,0.85242,2.52674,0.5787,charge,1,5.058,3.7848,160.9,101,10.5908,1.2933,0.1706,7.6687,7.3224,0.2318
BOOST_REST,600,0.85242,2.52674,0.5784,discharge,2,-20.231,3.7803,680.5,101,10.6922,1.2692,0.208,8.8211,8.3583,0.829
BOOST_REST,600,0.85242,2.52674,0.5788,charge,2,15.173,3.7879,281.0,101,10.603,1.2317,0.3013,6.598,7.6524,0.6417
BOOST_REST,600,0.85242,2.52674,0.5784,discharge,3,-29.08,3.7807,800.5,100,10.5794,1.2254,0.1979,9.8661,9.7409,0.9805
BOOST_REST,600,0.85242,2.52674,0.5788,charge,3,25.287,3.7895,388.0,101,10.4716,1.1045,0.2881,6.4836,7.7866,0.8671
BOOST_REST,600,0.85242,2.52674,0.4943,discharge,0,-2.529,3.6858,5609.6,101,10.281,1.4126,0.1819,10.4781,10.0227,0.1505
BOOST_REST,600,0.85242,2.52674,0.4943,charge,0,1.266,3.6874,70.5,100,11.2274,1.3553,0.1969,9.2186,9.5746,0.1
BOOST_REST,600,0.85242,2.52674,0.4942,discharge,1,-10.117,3.6868,635.4,101,10.6848,1.3105,0.1933,8.9225,8.4626,0.4038
BOOST_REST,600,0.85242,2.52674,0.4944,charge,1,5.057,3.6916,160.9,101,10.5776,1.283,0.1778,8.4305,8.4935,0.2231
BOOST_REST,600,0.85242,2.52674,0.4941,discharge,2,-20.232,3.6872,680.4,101,10.6471,1.2309,0.1858,8.3312,8.1,0.7933
BOOST_REST,600,0.85242,2.52674,0.4945,charge,2,15.172,3.695,281.1,101,10.5519,1.1746,0.2604,7.2158,7.9265,0.6426
BOOST_REST,600,0.85242,2.52674,0.4941,discharge,3,-29.079,3.6874,801.0,101,10.5721,1.1856,0.1798,9.4241,9.5644,0.964
BOOST_REST,600,0.85242,2.52674,0.4945,charge,3,25.286,3.6976,387.4,101,10.4313,1.0996,0.2835,7.0309,8.197,0.9625
BOOST_REST,600,0.85242,2.52674,0.41,discharge,0,-2.529,3.6121,5610.5,101,10.7256,1.4131,0.1724,9.9086,9.8122,0.1322
BOOST_REST,600,0.85242,2.52674,0.4101,charge,0,1.266,3.6138,70.5,101,10.4835,1.5219,0.1279,8.2702,8.5511,0.1009
BOOST_REST,600,0.85242,2.52674,0.41,discharge,1,-10.115,3.6116,635.4,101,10.6899,1.3867,0.1654,8.7725,8.6744,0.4443
BOOST_REST,600,0.85242,2.52674,0.4101,charge,1,5.055,3.6173,161.0,101,10.662,1.3747,0.159,8.1931,8.8948,0.2144
BOOST_REST,600,0.85242,2.52674,0.4099,discharge,2,-20.231,3.6119,680.6,101,10.677,1.302,0.1592,8.9828,9.0089,0.7671
BOOST_REST,600,0.85242,2.52674,0.4102,charge,2,15.172,3.6212,281.4,101,10.5601,1.1932,0.1629,6.8597,7.4151,0.591
BOOST_REST,600,0.85242,2.52674,0.4098,discharge,3,-29.08,3.6128,800.7,101,10.639,1.2557,0.1566,11.2017,11.6416,0.9976
BOOST_REST,600,0.85242,2.52674,0.4102,charge,3,25.287,3.6241,387.4,101,10.5049,1.0841,0.2254,6.5061,7.5626,1.0005
BOOST_REST,600,0.85242,2.52674,0.3257,discharge,0,-2.529,3.5453,5608.1,101,10.7879,1.9448,0.1576,11.1034,10.1213,0.16
BOOST_REST,600,0.85242,2.52674,0.3257,charge,0,1.266,3.547,70.5,101,10.8353,1.7438,0.157,8.3462,8.2992,0.1065
BOOST_REST,600,0.85242,2.52674,0.3256,discharge,1,-10.115,3.5456,635.5,101,10.9352,1.8208,0.1534,10.7723,9.8267,0.4908
BOOST_REST,600,0.85242,2.52674,0.3258,charge,1,5.057,3.5505,160.9,101,10.8729,1.6965,0.1522,8.0374,8.7126,0.2422
BOOST_REST,600,0.85242,2.52674,0.3256,discharge,2,-20.23,3.5456,680.5,101,10.8954,1.687,0.1479,13.8302,12.9912,0.8557
BOOST_REST,600,0.85242,2.52674,0.3259,charge,2,15.172,3.5548,281.7,101,10.6671,1.4626,0.1307,7.3594,8.1737,0.6031
BOOST_REST,600,0.85242,2.52674,0.3255,discharge,3,-29.078,3.5456,800.9,101,10.8496,1.601,0.166,29.1973,28.8679,1.2502
BOOST_REST,600,0.85242,2.52674,0.3259,charge,3,25.286,3.5575,386.3,101,10.5835,1.2167,0.1391,6.5594,7.1622,0.9063
BOOST_REST,600,0.85242,2.52674,0.2836,discharge,0,-2.527,3.5104,5070.4,101,10.9393,2.3363,0.1422,12.5115,9.8832,0.1727
BOOST_REST,600,0.85242,2.52674,0.2836,charge,0,1.266,3.5123,70.5,101,10.9578,2.2922,0.1558,9.3487,8.4998,0.1205
BOOST_REST,600,0.85242,2.52674,0.2835,discharge,1,-10.115,3.5107,635.4,100,11.1638,2.1958,0.1698,13.9574,11.0835,0.5525
BOOST_REST,600,0.85242,2.52674,0.2836,charge,1,5.057,3.5164,161.0,101,10.9884,2.0771,0.1462,8.1859,8.1245,0.2575
BOOST_REST,600,0.85242,2.52674,0.2834,discharge,2,-20.231,3.511,680.4,101,11.1139,2.103,0.1714,27.249,22.4647,1.0909
BOOST_REST,600,0.85242,2.52674,0.2837,charge,2,15.171,3.5215,281.7,101,10.8424,1.684,0.1364,7.4658,8.3363,0.668
BOOST_REST,600,0.85242,2.52674,0.2834,discharge,3,-29.079,3.5115,800.9,101,10.9606,1.9051,0.128,200.0,155.3226,2.5053
BOOST_REST,600,0.85242,2.52674,0.2838,charge,3,25.287,3.5253,388.0,101,10.6594,1.3351,0.1302,6.789,7.4938,0.9119
BOOST_REST,600,0.85242,2.52674,0.2414,discharge,0,-2.527,3.4678,5070.6,101,11.2838,2.9781,0.1902,16.6404,11.0193,0.1972
BOOST_REST,600,0.85242,2.52674,0.2415,charge,0,1.265,3.4699,70.5,100,11.3023,2.9179,0.1672,10.9718,8.1859,0.1221
BOOST_REST,600,0.85242,2.52674,0.2414,discharge,1,-10.117,3.4682,635.4,101,11.3754,3.0222,0.1922,24.0965,15.074,0.7533
BOOST_REST,600,0.85242,2.52674,0.2415,charge,1,5.059,3.4756,161.2,101,11.1943,2.5869,0.1516,9.0853,7.7933,0.3092
BOOST_REST,600,0.85242,2.52674,0.2413,discharge,2,-20.23,3.4689,680.5,101,11.4017,2.8189,0.2019,200.0,123.896,1.5837
BOOST_REST,600,0.85242,2.52674,0.2416,charge,2,15.172,3.4815,281.6,101,10.985,1.9995,0.1445,7.3927,7.7713,0.781
BOOST_REST,600,0.85242,2.52674,0.2416,charge,3,25.288,3.4854,385.5,101,10.7516,1.4954,0.1469,7.1543,8.0778,1.0476
BOOST_REST,600,0.85242,2.52674,0.1993,discharge,0,-2.53,3.4132,5069.5,101,11.7012,4.2774,0.2266,27.6565,13.2413,0.2639
BOOST_REST,600,0.85242,2.52674,0.1993,charge,0,1.264,3.4164,70.5,101,11.6158,3.9611,0.1964,16.3282,9.2195,0.1329
BOOST_REST,600,0.85242,2.52674,0.1992,discharge,1,-10.117,3.4139,635.4,101,11.8523,4.3977,0.2609,76.3011,32.8124,1.1084
BOOST_REST,600,0.85242,2.52674,0.1993,charge,1,5.057,3.4251,161.0,101,11.4257,3.4378,0.1749,11.046,7.2685,0.3455
BOOST_REST,600,0.85242,2.52674,0.1994,charge,2,15.172,3.4343,280.1,101,11.141,2.3234,0.1547,7.3233,6.768,0.9065
BOOST_REST,600,0.85242,2.52674,0.1995,charge,3,25.287,3.4367,321.8,101,10.9647,1.8134,0.1794,7.2864,8.2135,1.322
BOOST_REST,637,0.84206,2.49603,1.0,discharge,0,-2.499,4.1362,99999.0,99,2.7927,11.5789,0.2352,14.6955,6.8781,0.3386
BOOST_REST,637,0.84206,2.49603,1.0,charge,0,1.248,4.1504,69.5,101,12.4132,6.6392,0.211,18.7392,8.3732,0.1678
BOOST_REST,637,0.84206,2.49603,0.9999,discharge,1,-9.992,4.1461,635.4,101,12.3538,5.6412,0.1645,8.3932,4.6819,0.8152
BOOST_REST,637,0.84206,2.49603,1.0,charge,1,1.706,4.1543,160.9,101,26.7931,0.01,0.05,0.01,2999.7775,0.1959
BOOST_REST,637,0.84206,2.49603,0.9998,discharge,2,-19.986,4.1454,640.8,101,12.2061,4.6161,0.1407,6.8019,5.0708,1.5123
BOOST_REST,637,0.84206,2.49603,1.0,charge,2,1.586,4.1581,281.4,101,26.4235,0.01,0.05,0.01,2999.8606,0.2127
BOOST_REST,637,0.84206,2.49603,0.9998,discharge,3,-28.727,4.1453,639.3,101,12.0013,3.9032,0.1231,7.2668,6.0565,1.7251
BOOST_REST,637,0.84206,2.49603,1.0,charge,3,1.496,4.1608,387.8,101,26.2195,0.01,0.05,0.01,2999.8212,0.2207
BOOST_REST,637,0.84206,2.49603,0.9583,discharge,0,-2.499,4.0933,4789.4,101,12.0142,5.0606,0.1713,9.2721,5.9553,0.2369
BOOST_REST,637,0.84206,2.49603,0.9584,charge,0,1.248,4.0952,70.4,101,12.0585,4.9611,0.159,9.4637,6.0662,0.1296
BOOST_REST,637,0.84206,2.49603,0.9583,discharge,1,-9.991,4.0936,635.4,101,12.0074,4.6078,0.1444,6.6322,5.082,0.7457
BOOST_REST,637,0.84206,2.49603,0.9584,charge,1,4.726,4.0981,161.2,101,12.5804,5.755,1.0911,3.2821,0.0652,0.525
BOOST_REST,637,0.84206,2.49603,0.9582,discharge,2,-19.983,4.0939,675.4,101,12.0231,3.7279,0.1309,6.7546,6.8399,1.3116
BOOST_REST,637,0.84206,2.49603,0.9584,charge,2,4.613,4.1012,281.7,101,21.4214,0.01,0.05,0.01,3000.0,0.3526
BOOST_REST,637,0.84206,2.49603,0.9581,discharge,3,-28.726,4.0947,675.4,101,11.9188,3.077,0.112,8.1483,8.4175,1.1858
BOOST_REST,637,0.84206,2.49603,0.9584,charge,3,4.479,4.1039,388.0,101,21.4593,0.01,0.05,0.01,3000.0,0.4175
BOOST_REST,637,0.84206,2.49603,0.9167,discharge,0,-2.499,4.0781,4823.7,101,11.7925,4.1236,0.1543,9.2328,6.4951,0.2226
BOOST_REST,637,0.84206,2.49603,0.9167,charge,0,1.248,4.08,70.4,101,11.6552,4.0274,0.1343,7.8346,5.6691,0.1375
BOOST_REST,637,0.84206,2.49603,0.9166,discharge,1,-9.992,4.0785,635.4,101,11.8878,3.7844,0.1442,7.4156,6.0797,0.7421
BOOST_REST,637,0.84206,2.49603,0.9168,charge,1,4.996,4.0819,160.7,101,12.0088,3.7962,0.1499,7.1678,5.9216,0.3743
BOOST_REST,637,0.84206,2.49603,0.9166,discharge,2,-19.985,4.0786,680.5,101,11.8906,3.1391,0.1307,8.0643,8.2167,1.1712
BOOST_REST,637,0.84206,2.49603,0.9168,charge,2,6.026,4.0852,281.7,101,19.0622,0.01,2999.9542,0.01,2999.963,0.3456
BOOST_REST,637,0.84206,2.49603,0.9165,discharge,3,-28.727,4.0795,692.4,101,11.7462,2.6156,0.1048,9.4768,9.4754,1.066
BOOST_REST,637,0.84206,2.49603,0.9168,charge,3,5.924,4.0871,387.1,100,19.0699,0.01,2999.9968,0.01,2999.9968,0.3566
BOOST_REST,637,0.84206,2.49603,0.8334,discharge,0,-2.499,4.0221,5378.2,101,11.5729,2.5535,0.1829,12.69,8.9226,0.1983
BOOST_REST,637,0.84206,2.49603,0.8335,charge,0,1.25,4.0242,70.4,101,11.4675,2.5508,0.159,10.0809,7.6087,0.1215
BOOST_REST,637,0.84206,2.49603,0.8334,discharge,1,-9.992,4.0227,635.4,101,11.4879,2.4882,0.1503,10.5058,7.5874,0.6269
BOOST_REST,637,0.84206,2.49603,0.8335,charge,1,4.997,4.0281,161.3,101,11.4119,2.4438,0.154,8.1786,6.5943,0.3165
BOOST_REST,637,0.84206,2.49603,0.8333,discharge,2,-19.986,4.0233,680.4,101,11.4852,2.1904,0.1367,9.6311,7.6285,1.0213
BOOST_REST,637,0.84206,2.49603,0.8336,charge,2,9.853,4.0315,281.7,101,17.0989,0.01,0.05,0.01,2999.999,0.2194
BOOST_REST,637,0.84206,2.49603,0.8332,discharge,3,-28.726,4.0241,738.0,101,11.4086,1.8788,0.1213,10.1081,8.0798,0.9528
BOOST_REST,637,0.84206,2.49603,0.8336,charge,3,9.788,4.033,387.2,101,17.0613,0.01,0.05,0.01,3000.0,0.3838
BOOST_REST,637,0.84206,2.49603,0.7502,discharge,0,-2.499,3.9231,5427.3,101,10.9423,1.9344,0.1744,11.4357,8.9363,0.1739
BOOST_REST,637,0.84206,2.49603,0.7502,charge,0,1.248,3.9259,70.6,101,11.0706,1.998,0.1363,9.303,7.7616,0.1127
BOOST_REST,637,0.84206,2.49603,0.7501,discharge,1,-9.992,3.9241,635.4,101,11.2464,1.8799,0.1705,9.1257,7.2149,0.5052
BOOST_REST,637,0.84206,2.49603,0.7502,charge,1,4.997,3.9294,160.9,100,11.2204,1.7971,0.1826,7.8357,6.9718,0.2684
BOOST_REST,637,0.84206,2.49603,0.75,discharge,2,-19.986,3.9243,680.6,100,11.2222,1.7576,0.1689,8.3627,7.3671,1.007
BOOST_REST,637,0.84206,2.49603,0.7503,charge,2,14.989,3.9326,281.0,100,10.9933,1.5087,0.1344,6.9751,6.3007,0.9261
BOOST_REST,637,0.84206,2.49603,0.7499,discharge,3,-28.726,3.9247,800.7,101,11.143,1.5782,0.1581,9.7531,9.0311,1.0744
BOOST_REST,637,0.84206,2.49603,0.7504,charge,3,16.848,3.9346,387.1,101,15.7502,0.01,0.05,0.01,2999.9999,0.3651
BOOST_REST,637,0.84206,2.49603,0.6669,discharge,0,-2.499,3.8582,5510.6,101,10.9535,1.7597,0.1591,10.6492,9.2113,0.1586
BOOST_REST,637,0.84206,2.49603,0.6669,charge,0,1.25,3.86,70.5,101,11.0342,1.7202,0.1611,8.5543,7.98,0.1114
BOOST_REST,637,0.84206,2.49603,0.6668,discharge,1,-9.992,3.8585,635.4,100,11.1256,1.6162,0.1624,9.3462,8.1235,0.4529
BOOST_REST,637,0.84206,2.49603,0.667,charge,1,4.995,3.8631,160.9,101,11.0943,1.5108,0.1649,6.9447,6.4344,0.2365
BOOST_REST,637,0.84206,2.49603,0.6668,discharge,2,-19.986,3.8584,680.6,101,11.1197,1.5154,0.181,9.3924,8.8096,0.8834
BOOST_REST,637,0.84206,2.49603,0.667,charge,2,14.99,3.8659,281.6,101,10.9703,1.4735,0.224,6.6016,7.5726,0.7255
BOOST_REST,637,0.84206,2.49603,0.6667,discharge,3,-28.727,3.8586,800.9,101,10.9595,1.4122,0.1431,11.1807,10.5816,0.93
BOOST_REST,637,0.84206,2.49603,0.6671,charge,3,22.152,3.8677,387.2,101,12.2895,2.7229,0.5456,0.01,3000.0,1.3267
BOOST_REST,637,0.84206,2.49603,0.5836,discharge,0,-2.499,3.7817,5571.3,101,11.0011,1.6125,0.2011,11.4632,10.1293,0.1691
BOOST_REST,637,0.84206,2.49603,0.5837,charge,0,1.25,3.7834,70.5,101,11.1077,1.5451,0.1542,9.5058,8.9389,0.1039
BOOST_REST,637,0.84206,2.49603,0.5835,discharge,1,-9.99,3.7819,635.4,101,11.0796,1.4853,0.1729,10.1186,8.7196,0.43
BOOST_REST,637,0.84206,2.49603,0.5837,charge,1,4.998,3.7869,161.0,101,10.9609,1.4415,0.1617,7.888,7.1324,0.2225
BOOST_REST,637,0.84206,2.49603,0.5835,discharge,2,-19.986,3.7822,680.4,101,11.0192,1.431,0.1766,9.791,8.7259,0.8639
BOOST_REST,637,0.84206,2.49603,0.5838,charge,2,14.989,3.79,281.6,101,10.9047,1.3879,0.239,6.8164,7.26,0.7285
BOOST_REST,637,0.84206,2.49603,0.5834,discharge,3,-28.726,3.7824,800.8,101,10.9197,1.3307,0.1542,11.2661,10.1371,0.9507
BOOST_REST,637,0.84206,2.49603,0.5838,charge,3,24.98,3.7916,387.1,101,10.6671,0.968,0.0862,5.4594,4.3003,2.1254
BOOST_REST,637,0.84206,2.49603,0.5004,discharge,0,-2.499,3.6887,5609.3,101,10.6875,1.5867,0.1796,11.0012,9.9555,0.1532
BOOST_REST,637,0.84206,2.49603,0.5004,charge,0,1.248,3.6905,70.5,101,11.5961,1.483,0.1664,9.4311,9.0912,0.0965
BOOST_REST,637,0.84206,2.49603,0.5003,discharge,1,-9.992,3.69,635.4,101,11.0447,1.4792,0.1614,9.4803,8.4268,0.4504
BOOST_REST,637,0.84206,2.49603,0.5004,charge,1,4.996,3.6947,160.9,101,10.9273,1.4655,0.1542,8.6555,8.1291,0.2234
BOOST_REST,637,0.84206,2.49603,0.5002,discharge,2,-19.986,3.6901,680.6,101,11.0543,1.3706,0.1714,9.3137,8.5488,0.8027
BOOST_REST,637,0.84206,2.49603,0.5005,charge,2,14.988,3.6982,281.4,101,10.8726,1.3502,0.208,7.4639,7.5257,0.7127
BOOST_REST,637,0.84206,2.49603,0.5001,discharge,3,-28.727,3.6902,800.8,101,10.956,1.2654,0.1576,10.8645,10.1071,0.932
BOOST_REST,637,0.84206,2.49603,0.5006,charge,3,24.981,3.7011,387.0,100,10.7773,1.21,0.2559,7.3508,7.8245,0.999
BOOST_REST,637,0.84206,2.49603,0.4171,discharge,0,-2.499,3.6141,5609.0,101,11.1009,1.6819,0.1697,10.3798,9.7312,0.144
BOOST_REST,637,0.84206,2.49603,0.4171,charge,0,1.248,3.6157,70.5,101,10.9384,1.7378,0.1075,8.4625,8.3029,0.0973
BOOST_REST,637,0.84206,2.49603,0.417,discharge,1,-9.992,3.6143,635.4,101,11.1067,1.5941,0.1547,9.393,8.8147,0.4417
BOOST_REST,637,0.84206,2.49603,0.4172,charge,1,4.998,3.6193,160.9,101,11.017,1.5534,0.1502,8.3981,8.5598,0.2254
BOOST_REST,637,0.84206,2.49603,0.4169,discharge,2,-19.983,3.6146,680.5,101,11.0381,1.5116,0.1403,10.1541,9.6047,0.7945
BOOST_REST,637,0.84206,2.49603,0.4172,charge,2,14.989,3.6235,281.4,101,10.9413,1.3233,0.16,7.1789,7.3229,0.6222
BOOST_REST,637,0.84206,2.49603,0.4169,discharge,3,-28.726,3.6148,800.9,101,11.0095,1.3509,0.1402,13.0656,12.464,0.9225
BOOST_REST,637,0.84206,2.49603,0.4173,charge,3,24.98,3.6265,387.7,100,10.853,1.1791,0.2056,6.8386,7.2963,1.0333
BOOST_REST,637,0.84206,2.49603,0.3338,discharge,0,-2.499,3.5473,5612.4,101,11.2222,2.1566,0.1479,11.5502,9.8449,0.1635
BOOST_REST,637,0.84206,2.49603,0.3338,charge,0,1.248,3.5489,70.5,101,11.2528,2.0523,0.1257,8.638,8.1037,0.09
BOOST_REST,637,0.84206,2.49603,0.3337,discharge,1,-9.992,3.5475,635.4,101,11.3133,2.027,0.1515,11.6239,10.0373,0.5048
BOOST_REST,637,0.84206,2.49603,0.3339,charge,1,4.998,3.5526,161.0,101,11.1562,1.9898,0.1416,8.3307,8.4843,0.2503
BOOST_REST,637,0.84206,2.49603,0.3337,discharge,2,-19.986,3.5476,680.7,101,11.2312,1.9249,0.1408,16.0095,14.1523,0.895
BOOST_REST,637,0.84206,2.49603,0.334,charge,2,14.99,3.5571,281.6,101,11.0704,1.6122,0.1288,7.6388,7.9237,0.6287
BOOST_REST,637,0.84206,2.49603,0.3336,discharge,3,-28.727,3.5469,800.0,101,11.1887,1.7386,0.147,36.0645,32.1836,1.1797
BOOST_REST,637,0.84206,2.49603,0.334,charge,3,24.981,3.5609,386.9,101,10.934,1.3136,0.1373,6.8735,6.9321,0.9823
BOOST_REST,637,0.84206,2.49603,0.2922,discharge,0,-2.499,3.5128,5071.3,101,11.4211,2.6033,0.1731,13.4594,10.3417,0.185
BOOST_REST,637,0.84206,2.49603,0.2922,charge,0,1.25,3.5146,70.5,101,11.307,2.5333,0.14,9.5958,8.1046,0.1164
BOOST_REST,637,0.84206,2.49603,0.2921,discharge,1,-9.992,3.5123,635.5,101,11.3835,2.5422,0.157,15.0333,11.2574,0.6148
BOOST_REST,637,0.84206,2.49603,0.2922,charge,1,4.997,3.5183,161.3,101,11.5248,2.2937,0.1483,8.5704,8.0471,0.2659
BOOST_REST,637,0.84206,2.49603,0.292,discharge,2,-19.984,3.5132,680.4,101,11.4284,2.3811,0.1639,33.6372,26.1668,1.1375
BOOST_REST,637,0.84206,2.49603,0.2923,charge,2,14.989,3.5241,281.6,101,11.1746,1.8858,0.1314,7.7467,8.0471,0.722
BOOST_REST,637,0.84206,2.49603,0.2919,discharge,3,-28.726,3.5136,800.4,101,11.2838,1.9883,0.1019,200.0,137.4169,3.1403
BOOST_REST,637,0.84206,2.49603,0.2924,charge,3,24.979,3.5282,386.3,101,11.0014,1.4453,0.1304,7.1145,7.2403,0.9785
BOOST_REST,637,0.84206,2.49603,0.2505,discharge,0,-2.499,3.4712,5068.7,101,11.6919,3.316,0.1855,17.2221,10.8006,0.2033
BOOST_REST,637,0.84206,2.49603,0.2506,charge,0,1.25,3.4735,70.5,101,11.3161,3.2987,0.1554,11.4875,8.217,0.1208
BOOST_REST,637,0.84206,2.49603,0.2505,discharge,1,-9.992,3.4715,635.4,101,11.7477,3.3212,0.1927,25.9667,15.5032,0.78
BOOST_REST,637,0.84206,2.49603,0.2506,charge,1,4.995,3.4789,161.0,101,11.5385,2.8811,0.1576,9.4367,7.7045,0.3082
BOOST_REST,637,0.84206,2.49603,0.2504,discharge,2,-19.984,3.4713,680.5,101,11.6023,3.0311,0.1653,200.0,113.2492,1.993
BOOST_REST,637,0.84206,2.49603,0.2507,charge,2,14.989,3.4842,282.2,101,11.3999,2.1579,0.1449,7.733,7.6573,0.8245
BOOST_REST,637,0.84206,2.49603,0.2508,charge,3,24.982,3.4895,381.6,101,11.0223,1.6359,0.1411,7.4873,7.7898,1.1235
BOOST_REST,637,0.84206,2.49603,0.2089,discharge,0,-2.5,3.4174,5071.2,101,11.9655,4.6961,0.22,28.2292,12.9803,0.2576
BOOST_REST,637,0.84206,2.49603,0.2089,charge,0,1.248,3.42,70.5,101,12.5147,4.2917,0.1989,16.4416,8.9116,0.1355
BOOST_REST,637,0.84206,2.49603,0.2088,discharge,1,-9.992,3.4182,635.4,101,12.2254,4.7162,0.2569,81.678,34.0064,1.0989
BOOST_REST,637,0.84206,2.49603,0.209,charge,1,4.997,3.4293,161.2,101,11.7794,3.6969,0.1708,11.2558,7.1222,0.3836
BOOST_REST,637,0.84206,2.49603,0.2091,charge,2,14.989,3.4385,279.2,101,11.4546,2.4969,0.1539,7.6558,6.7689,0.9474
BOOST_REST,637,0.84206,2.49603,0.2091,charge,3,24.982,3.4416,315.9,100,11.2163,1.9502,0.1626,7.6423,7.9343,1.4032
BOOST_REST,675,0.83263,2.46808,1.0,discharge,0,-2.47,4.1346,99999.0,99,2.4966,12.0897,0.2493,15.118,6.9598,0.3385
BOOST_REST,675,0.83263,2.46808,1.0,charge,0,1.234,4.1497,69.4,100,12.2887,7.2165,0.203,19.2437,8.1791,0.1804
BOOST_REST,675,0.83263,2.46808,0.9999,discharge,1,-9.88,4.1453,635.5,101,12.2008,6.1919,0.165,8.4276,4.5587,0.8916
BOOST_REST,675,0.83263,2.46808,1.0,charge,1,1.674,4.1538,161.1,101,27.6071,0.01,0.05,0.01,2999.9991,0.2255
BOOST_REST,675,0.83263,2.46808,0.9998,discharge,2,-19.759,4.1445,640.7,101,12.1958,4.9456,0.1427,6.6881,4.9776,1.5866
BOOST_REST,675,0.83263,2.46808,1.0,charge,2,1.551,4.1577,281.8,101,27.2864,0.01,0.05,0.01,2999.9979,0.2313
BOOST_REST,675,0.83263,2.46808,0.9998,discharge,3,-28.403,4.1445,639.2,101,12.0163,4.1652,0.1269,7.1575,6.1299,1.7896
BOOST_REST,675,0.83263,2.46808,1.0,charge,3,1.462,4.1607,386.4,101,26.9087,0.01,0.05,0.01,2999.8341,0.2505
BOOST_REST,675,0.83263,2.46808,0.9588,discharge,0,-2.471,4.0928,4788.2,101,12.0892,5.495,0.1743,9.6359,5.9177,0.2456
BOOST_REST,675,0.83263,2.46808,0.9588,charge,0,1.234,4.0946,70.4,101,12.0413,5.5306,0.1695,9.9455,6.3038,0.1286
BOOST_REST,675,0.83263,2.46808,0.9588,discharge,1,-9.88,4.0929,635.4,101,12.129,4.8966,0.1501,6.6508,4.9886,0.7691
BOOST_REST,675,0.83263,2.46808,0.9589,charge,1,4.61,4.0977,160.7,101,12.7699,3.5112,0.0662,5.959,0.9664,0.4973
BOOST_REST,675,0.83263,2.46808,0.9587,discharge,2,-19.758,4.0926,674.9,101,12.039,4.0165,0.1313,6.6763,6.7842,1.3083
BOOST_REST,675,0.83263,2.46808,0.9589,charge,2,4.487,4.1009,282.0,101,22.0909,0.01,0.05,0.01,3000.0,0.3759
BOOST_REST,675,0.83263,2.46808,0.9586,discharge,3,-28.404,4.0942,674.7,101,11.8959,3.3815,0.1093,8.0971,8.4741,1.2801
BOOST_REST,675,0.83263,2.46808,0.9589,charge,3,4.343,4.1038,387.3,101,22.1601,0.01,0.05,0.01,3000.0,0.366
BOOST_REST,675,0.83263,2.46808,0.9176,discharge,0,-2.472,4.0774,4821.8,101,11.9619,4.3964,0.1621,9.6512,6.5208,0.2203
BOOST_REST,675,0.83263,2.46808,0.9177,charge,0,1.234,4.0792,70.3,100,11.806,4.4656,0.1429,8.1681,5.742,0.1384
BOOST_REST,675,0.83263,2.46808,0.9176,discharge,1,-9.88,4.0776,635.4,101,12.0607,3.9885,0.1484,7.4786,6.0268,0.7174
BOOST_REST,675,0.83263,2.46808,0.9177,charge,1,4.939,4.0821,160.7,101,11.8454,4.2216,0.1457,7.4854,5.9034,0.3822
BOOST_REST,675,0.83263,2.46808,0.9175,discharge,2,-19.757,4.078,680.8,100,11.9618,3.3577,0.1295,7.9901,8.0734,1.1928
BOOST_REST,675,0.83263,2.46808,0.9177,charge,2,5.871,4.0847,281.0,101,19.653,0.01,2999.9996,0.01,2999.9996,0.4258
BOOST_REST,675,0.83263,2.46808,0.9174,discharge,3,-28.404,4.078,691.5,101,11.7529,2.8363,0.1057,9.458,9.5252,1.0921
BOOST_REST,675,0.83263,2.46808,0.9177,charge,3,5.76,4.0868,386.7,101,19.6684,0.01,2999.9175,0.01,2999.9175,0.4736
BOOST_REST,675,0.83263,2.46808,0.8353,discharge,0,-2.47,4.0207,5380.7,101,11.4692,2.9109,0.1544,12.6648,8.756,0.1945
BOOST_REST,675,0.83263,2.46808,0.8354,charge,0,1.234,4.022,70.4,101,12.1792,2.8772,0.1636,10.3426,7.9764,0.1177
BOOST_REST,675,0.83263,2.46808,0.8353,discharge,1,-9.88,4.0214,635.5,101,11.6429,2.6711,0.148,10.5731,7.6083,0.6291
BOOST_REST,675,0.83263,2.46808,0.8354,charge,1,4.94,4.0268,160.8,101,11.4899,2.6646,0.1425,8.2195,6.4339,0.3268
BOOST_REST,675,0.83263,2.46808,0.8352,discharge,2,-19.757,4.0218,680.8,101,11.5844,2.3613,0.1317,9.6753,7.6406,1.0354
BOOST_REST,675,0.83263,2.46808,0.8355,charge,2,9.73,4.0302,281.2,101,17.4489,0.01,0.05,0.01,3000.0,0.3296
BOOST_REST,675,0.83263,2.46808,0.8351,discharge,3,-28.405,4.0226,738.3,101,11.4727,2.0421,0.1161,10.1428,8.0943,1.0437
BOOST_REST,675,0.83263,2.46808,0.8354,charge,3,9.66,4.0327,386.6,101,17.3291,0.01,2999.9948,0.01,2999.9948,0.3702
BOOST_REST,675,0.83263,2.46808,0.753,discharge,0,-2.471,3.9226,5430.2,101,10.8749,2.2091,0.1474,11.3816,8.7277,0.1821
BOOST_REST,675,0.83263,2.46808,0.753,charge,0,1.234,3.9254,70.5,101,11.3706,2.099,0.1764,9.6816,8.277,0.1068
BOOST_REST,675,0.83263,2.46808,0.7529,discharge,1,-9.879,3.9236,635.5,101,11.2969,2.057,0.1504,9.1872,7.2022,0.5178
BOOST_REST,675,0.83263,2.46808,0.753,charge,1,4.939,3.9291,160.8,101,11.2494,1.9776,0.1569,7.9994,6.8511,0.2857
BOOST_REST,675,0.83263,2.46808,0.7529,discharge,2,-19.759,3.9239,680.6,101,11.3136,1.8841,0.1564,8.456,7.3942,1.0245
BOOST_REST,675,0.83263,2.46808,0.7531,charge,2,14.82,3.9323,280.8,101,11.0403,1.6366,0.113,6.7971,5.7564,1.0592
BOOST_REST,675,0.83263,2.46808,0.7528,discharge,3,-28.404,3.9243,800.8,101,11.1539,1.7456,0.142,9.7176,8.8987,1.1534
BOOST_REST,675,0.83263,2.46808,0.7532,charge,3,16.569,3.9344,386.6,101,16.0281,0.01,0.05,0.01,3000.0,0.3245
BOOST_REST,675,0.83263,2.46808,0.6706,discharge,0,-2.474,3.8585,5510.3,101,11.1109,1.9104,0.1727,10.6278,9.246,0.1634
BOOST_REST,675,0.83263,2.46808,0.6707,charge,0,1.234,3.8603,70.6,101,11.1458,1.7505,0.129,8.5004,7.6405,0.1034
BOOST_REST,675,0.83263,2.46808,0.6706,discharge,1,-9.879,3.8588,635.5,101,11.2538,1.7286,0.1595,9.4586,8.207,0.4638
BOOST_REST,675,0.83263,2.46808,0.6707,charge,1,4.94,3.8627,160.9,101,11.2524,1.6936,0.1493,7.0034,6.3743,0.245
BOOST_REST,675,0.83263,2.46808,0.6705,discharge,2,-19.758,3.8588,680.6,101,11.1833,1.6549,0.1565,9.3785,8.6148,0.9244
BOOST_REST,675,0.83263,2.46808,0.6708,charge,2,14.818,3.8662,281.1,101,11.0356,1.596,0.1922,6.592,7.3491,0.7482
BOOST_REST,675,0.83263,2.46808,0.6704,discharge,3,-28.404,3.8587,801.5,101,11.0413,1.5239,0.1374,11.0949,10.3976,0.9953
BOOST_REST,675,0.83263,2.46808,0.6709,charge,3,21.809,3.8674,386.6,101,12.526,2.7346,0.5014,0.01,3000.0,1.3406
BOOST_REST,675,0.83263,2.46808,0.5883,discharge,0,-2.471,3.783,5571.2,101,11.0459,1.8253,0.1683,11.5175,10.0148,0.1588
BOOST_REST,675,0.83263,2.46808,0.5883,charge,0,1.234,3.7848,70.6,101,10.9201,1.8248,0.127,9.4093,8.5117,0.1098
BOOST_REST,675,0.83263,2.46808,0.5883,discharge,1,-9.88,3.7832,635.5,100,11.1596,1.6427,0.1595,10.1589,8.5767,0.454
BOOST_REST,675,0.83263,2.46808,0.5884,charge,1,4.938,3.7881,160.9,101,11.0472,1.6154,0.1463,8.0003,7.1011,0.23
BOOST_REST,675,0.83263,2.46808,0.5882,discharge,2,-19.759,3.7835,680.4,101,11.1031,1.5735,0.1644,9.825,8.5767,0.8843
BOOST_REST,675,0.83263,2.46808,0.5885,charge,2,14.819,3.7915,281.3,101,10.9593,1.5118,0.1927,6.7983,6.9349,0.7431
BOOST_REST,675,0.83263,2.46808,0.5881,discharge,3,-28.405,3.7831,801.4,101,11.0098,1.4228,0.1477,11.2211,9.9849,1.0041
BOOST_REST,675,0.83263,2.46808,0.5886,charge,3,24.699,3.794,386.7,101,10.7443,5.3333,4.0026,1.0089,0.0722,2.2393
BOOST_REST,675,0.83263,2.46808,0.506,discharge,0,-2.47,3.6922,5609.8,101,11.1083,1.7383,0.1668,11.2699,9.9067,0.1458
BOOST_REST,675,0.83263,2.46808,0.506,charge,0,1.234,3.6938,70.5,101,10.9863,1.8277,0.1139,9.4357,8.6571,0.1022
BOOST_REST,675,0.83263,2.46808,0.5059,discharge,1,-9.881,3.6925,635.4,101,11.1395,1.6307,0.1559,9.6852,8.3955,0.4479
BOOST_REST,675,0.83263,2.46808,0.506,charge,1,4.939,3.6976,160.8,101,10.9962,1.6439,0.1547,8.8971,8.2309,0.2445
BOOST_REST,675,0.83263,2.46808,0.5059,discharge,2,-19.757,3.6927,680.6,101,11.0418,1.5725,0.1486,9.3529,8.3553,0.851
BOOST_REST,675,0.83263,2.46808,0.5061,charge,2,14.818,3.7012,282.0,101,10.9801,1.4351,0.1888,7.5474,7.4319,0.7249
BOOST_REST,675,0.83263,2.46808,0.5058,discharge,3,-28.406,3.693,801.3,101,10.9839,1.4322,0.1493,10.8538,9.9653,0.9674
BOOST_REST,675,0.83263,2.46808,0.5062,charge,3,24.7,3.704,386.6,101,10.856,1.2831,0.2129,7.3051,7.5373,1.0674
BOOST_REST,675,0.83263,2.46808,0.4236,discharge,0,-2.471,3.6157,5611.7,101,11.0514,1.9616,0.1422,10.5662,9.5782,0.1577
BOOST_REST,675,0.83263,2.46808,0.4237,charge,0,1.234,3.6174,70.5,101,11.0973,1.7842,0.1429,8.7369,8.5316,0.1005
BOOST_REST,675,0.83263,2.46808,0.4236,discharge,1,-9.88,3.6159,635.4,101,11.0818,1.8748,0.1362,9.5271,8.6956,0.4771
BOOST_REST,675,0.83263,2.46808,0.4237,charge,1,4.939,3.6208,161.0,101,11.1514,1.7229,0.1524,8.582,8.6515,0.244
BOOST_REST,675,0.83263,2.46808,0.4235,discharge,2,-19.759,3.6161,680.7,101,11.1262,1.6301,0.1344,10.2698,9.6046,0.8022
BOOST_REST,675,0.83263,2.46808,0.4238,charge,2,14.82,3.6251,281.3,101,10.9146,1.5325,0.1315,7.3542,7.3005,0.6472
BOOST_REST,675,0.83263,2.46808,0.4234,discharge,3,-28.406,3.6156,801.1,101,11.0926,1.4422,0.1371,13.2386,12.6018,0.9344
BOOST_REST,675,0.83263,2.46808,0.4239,charge,3,24.699,3.6283,387.6,101,10.8771,1.2958,0.167,6.962,7.1796,1.0681
BOOST_REST,675,0.83263,2.46808,0.3413,discharge,0,-2.471,3.5486,5611.9,101,11.2235,2.436,0.1472,11.8918,9.7919,0.1708
BOOST_REST,675,0.83263,2.46808,0.3414,charge,0,1.234,3.5495,70.5,101,11.8957,2.2379,0.1363,8.8968,8.0861,0.1066
BOOST_REST,675,0.83263,2.46808,0.3413,discharge,1,-9.879,3.5488,635.4,101,11.3611,2.2596,0.1434,11.9887,9.9958,0.5273
BOOST_REST,675,0.83263,2.46808,0.3414,charge,1,4.94,3.554,161.1,101,11.2672,2.1686,0.1409,8.4282,8.3577,0.258
BOOST_REST,675,0.83263,2.46808,0.3412,discharge,2,-19.759,3.5489,680.6,101,11.3038,2.0836,0.1393,16.3925,14.1281,0.9153
BOOST_REST,675,0.83263,2.46808,0.3415,charge,2,14.819,3.5587,281.5,101,11.1275,1.7631,0.1259,7.6917,7.8751,0.6331
BOOST_REST,675,0.83263,2.46808,0.3411,discharge,3,-28.404,3.5491,800.9,100,11.2781,1.8723,0.1435,35.2159,30.7073,1.2153
BOOST_REST,675,0.83263,2.46808,0.3416,charge,3,24.7,3.5624,388.3,101,10.9372,1.4801,0.1207,6.9596,6.9249,0.9792
BOOST_REST,675,0.83263,2.46808,0.3002,discharge,0,-2.471,3.5142,5071.5,101,11.4765,2.8315,0.1571,13.7065,9.9321,0.1726
BOOST_REST,675,0.83263,2.46808,0.3002,charge,0,1.234,3.5153,70.4,101,12.0012,2.8401,0.1441,10.0777,8.3238,0.1033
BOOST_REST,675,0.83263,2.46808,0.3001,discharge,1,-9.879,3.5143,635.5,101,11.4846,2.7781,0.1563,15.6081,11.2789,0.6283
BOOST_REST,675,0.83263,2.46808,0.3002,charge,1,4.94,3.5205,161.1,101,11.3791,2.5439,0.1379,8.729,7.7881,0.2893
BOOST_REST,675,0.83263,2.46808,0.3,discharge,2,-19.758,3.5147,680.5,101,11.4978,2.5517,0.1618,33.4639,25.2548,1.1675
BOOST_REST,675,0.83263,2.46808,0.3003,charge,2,14.82,3.5258,281.2,101,11.2377,2.0454,0.1372,7.782,7.9391,0.7267
BOOST_REST,675,0.83263,2.46808,0.3,discharge,3,-28.403,3.515,801.4,100,11.3023,2.2331,0.1149,200.0,136.5362,2.6348
BOOST_REST,675,0.83263,2.46808,0.3004,charge,3,24.698,3.5293,385.7,101,11.1203,1.5516,0.1291,7.1789,7.2837,0.9756
BOOST_REST,675,0.83263,2.46808,0.259,discharge,0,-2.47,3.4733,5073.2,101,11.7622,3.5305,0.1868,17.6997,10.58,0.2165
BOOST_REST,675,0.83263,2.46808,0.259,charge,0,1.236,3.4756,70.5,101,11.3442,3.569,0.1423,11.7926,8.0223,0.1168
BOOST_REST,675,0.83263,2.46808,0.2589,discharge,1,-9.879,3.4735,635.5,101,11.7782,3.5434,0.1926,26.731,15.4577,0.7919
BOOST_REST,675,0.83263,2.46808,0.2591,charge,1,4.94,3.4811,161.1,101,11.5722,3.0992,0.1544,9.702,7.5675,0.3238
BOOST_REST,675,0.83263,2.46808,0.2588,discharge,2,-19.759,3.474,680.6,101,11.6616,3.3218,0.1773,200.0,112.423,1.812
BOOST_REST,675,0.83263,2.46808,0.2591,charge,2,14.82,3.4874,281.3,100,11.3705,2.3424,0.1355,7.6948,7.2915,0.8466
BOOST_REST,675,0.83263,2.46808,0.2592,charge,3,24.699,3.4921,381.1,101,11.0912,1.7674,0.1393,7.486,7.6878,1.1493
BOOST_REST,675,0.83263,2.46808,0.2178,discharge,0,-2.469,3.4199,5071.9,101,12.0762,4.8807,0.2294,29.2307,13.1279,0.2633
BOOST_REST,675,0.83263,2.46808,0.2179,charge,0,1.234,3.4232,70.5,101,11.8952,4.5721,0.1685,16.9026,8.6488,0.1241
BOOST_REST,675,0.83263,2.46808,0.2178,discharge,1,-9.88,3.4207,635.4,101,12.1804,5.0122,0.2618,77.295,31.8235,1.0834
BOOST_REST,675,0.83263,2.46808,0.2179,charge,1,4.938,3.432,161.0,101,11.9289,3.8299,0.1746,11.7129,7.1591,0.3647
