Repository: KikETs/ECM_HYBRID_BMS_JOINT

## Results

| Arm | Model | Size | Protocol | Result | Worst cell |
|---|---|---|---|---|---|
| SOP | 2RC table + trim (A8) | 4 effective coefficients, 2 EW states | leave-one-cell-out | usable current 69.6 % discharge, 59.5 % charge (τ = 10 s) | 59.9 % / 53.5 % (BOOST_REST) |
| SOH | dQ/dV ridge | 65 coefficients | leave-one-cell-out | RMSE 0.0094, bias −0.0005 | 0.0130 (BOOST_REST) |
| SOC | 2RC EKF, low-current gate | 3 states | leave-one-cell-out | **2.34 %p** over six sensor disturbances on estimated SOH (2.325 on true SOH), per cell 2.00–2.75 | 4.60 %p (BOOST_NEGPULSE_1S, current offset −0.10 A) |

The SOH arm was a 10,945-parameter CNN until the second audit round. Nested

File: analysis/uypydj_hppc_resistance.csv (part 32 of 225)
protocol,cycle,SOH,CAP_Ah,SOC,soc_group,direction,rate_rank,I_A,CRate_rated,tau_s,tau_actual_s,V_pre_V,V_tau_V,R_mOhm,file
CC,1612,0.76788,2.28323,0.8435,3,charge,2,7.514,2.505,2.0,2.0,3.9386,4.2001,34.8036,02-14-22_22.37_CC_protocol_HPPC_IN21700_30T_cycle_#1612.mat
CC,1612,0.76788,2.28323,0.8435,3,charge,2,7.514,2.505,10.0,9.9,3.9386,4.2,34.7902,02-14-22_22.37_CC_protocol_HPPC_IN21700_30T_cycle_#1612.mat
CC,1612,0.76788,2.28323,0.8431,3,discharge,3,-26.246,8.749,2.0,2.0,3.9236,3.2518,25.5963,02-14-22_22.37_CC_protocol_HPPC_IN21700_30T_cycle_#1612.mat
CC,1612,0.76788,2.28323,0.8431,3,discharge,3,-26.246,8.749,10.0,9.9,3.9236,3.1199,30.6218,02-14-22_22.37_CC_protocol_HPPC_IN21700_30T_cycle_#1612.mat
CC,1612,0.76788,2.28323,0.8435,3,charge,3,7.358,2.453,2.0,1.9,3.9447,4.2001,34.7096,02-14-22_22.37_CC_protocol_HPPC_IN21700_30T_cycle_#1612.mat
CC,1612,0.76788,2.28323,0.8435,3,charge,3,7.358,2.453,10.0,9.9,3.9447,4.2,34.696,02-14-22_22.37_CC_protocol_HPPC_IN21700_30T_cycle_#1612.mat
CC,1612,0.76788,2.28323,0.7672,4,discharge,0,-2.282,0.761,2.0,2.0,3.8264,3.7413,37.2984,02-14-22_22.37_CC_protocol_HPPC_IN21700_30T_cycle_#1612.mat
CC,1612,0.76788,2.28323,0.7672,4,discharge,0,-2.282,0.761,10.0,9.9,3.8264,3.717,47.9488,02-14-22_22.37_CC_protocol_HPPC_IN21700_30T_cycle_#1612.mat
CC,1612,0.76788,2.28323,0.7673,4,charge,0,1.141,0.38,2.0,2.0,3.8295,3.8719,37.1539,02-14-22_22.37_CC_protocol_HPPC_IN21700_30T_cycle_#1612.mat
CC,1612,0.76788,2.28323,0.7673,4,charge,0,1.141,0.38,10.0,9.9,3.8295,3.8828,46.7052,02-14-22_22.37_CC_protocol_HPPC_IN21700_30T_cycle_#1612.mat
CC,1612,0.76788,2.28323,0.7672,4,discharge,1,-9.128,3.043,2.0,2.0,3.8282,3.5389,31.6937,02-14-22_22.37_CC_protocol_HPPC_IN21700_30T_cycle_#1612.mat
CC,1612,0.76788,2.28323,0.7672,4,discharge,1,-9.128,3.043,10.0,9.9,3.8282,3.4751,38.6832,02-14-22_22.37_CC_protocol_HPPC_IN21700_30T_cycle_#1612.mat
CC,1612,0.76788,2.28323,0.7673,4,charge,1,4.565,1.522,2.0,2.0,3.8374,3.9909,33.6269,02-14-22_22.37_CC_protocol_HPPC_IN21700_30T_cycle_#1612.mat
CC,1612,0.76788,2.28323,0.7673,4,charge,1,4.565,1.522,10.0,9.9,3.8374,4.0223,40.5056,02-14-22_22.37_CC_protocol_HPPC_IN21700_30T_cycle_#1612.mat
CC,1612,0.76788,2.28323,0.7671,4,discharge,2,-18.256,6.085,2.0,1.9,3.8292,3.3384,26.8843,02-14-22_22.37_CC_protocol_HPPC_IN21700_30T_cycle_#1612.mat
CC,1612,0.76788,2.28323,0.7671,4,discharge,2,-18.256,6.085,10.0,9.9,3.8292,3.232,32.7125,02-14-22_22.37_CC_protocol_HPPC_IN21700_30T_cycle_#1612.mat
CC,1612,0.76788,2.28323,0.7674,4,charge,2,12.031,4.01,2.0,2.0,3.8457,4.2001,29.4572,02-14-22_22.37_CC_protocol_HPPC_IN21700_30T_cycle_#1612.mat
CC,1612,0.76788,2.28323,0.7674,4,charge,2,12.031,4.01,10.0,9.9,3.8457,4.2,29.4489,02-14-22_22.37_CC_protocol_HPPC_IN21700_30T_cycle_#1612.mat
CC,1612,0.76788,2.28323,0.767,4,discharge,3,-26.244,8.748,2.0,2.0,3.8307,3.1861,24.5618,02-14-22_22.37_CC_protocol_HPPC_IN21700_30T_cycle_#1612.mat
CC,1612,0.76788,2.28323,0.767,4,discharge,3,-26.244,8.748,10.0,9.9,3.8307,3.0462,29.8925,02-14-22_22.37_CC_protocol_HPPC_IN21700_30T_cycle_#1612.mat
CC,1612,0.76788,2.28323,0.7675,4,charge,3,12.012,4.004,2.0,2.0,3.8524,4.2001,28.9461,02-14-22_22.37_CC_protocol_HPPC_IN21700_30T_cycle_#1612.mat
CC,1612,0.76788,2.28323,0.7675,4,charge,3,12.012,4.004,10.0,9.9,3.8524,4.2,28.9377,02-14-22_22.37_CC_protocol_HPPC_IN21700_30T_cycle_#1612.mat
CC,1612,0.76788,2.28323,0.6912,5,discharge,0,-2.284,0.761,2.0,2.0,3.7437,3.6626,35.5094,02-14-22_22.37_CC_protocol_HPPC_IN21700_30T_cycle_#1612.mat
CC,1612,0.76788,2.28323,0.6912,5,discharge,0,-2.284,0.761,10.0,9.9,3.7437,3.6383,46.1491,02-14-22_22.37_CC_protocol_HPPC_IN21700_30T_cycle_#1612.mat
CC,1612,0.76788,2.28323,0.6912,5,charge,0,1.141,0.38,2.0,1.9,3.7481,3.7887,35.5859,02-14-22_22.37_CC_protocol_HPPC_IN21700_30T_cycle_#1612.mat
CC,1612,0.76788,2.28323,0.6912,5,charge,0,1.141,0.38,10.0,9.9,3.7481,3.8002,45.6657,02-14-22_22.37_CC_protocol_HPPC_IN21700_30T_cycle_#1612.mat
CC,1612,0.76788,2.28323,0.6911,5,discharge,1,-9.128,3.043,2.0,2.0,3.7468,3.4612,31.2873,02-14-22_22.37_CC_protocol_HPPC_IN21700_30T_cycle_#1612.mat
CC,1612,0.76788,2.28323,0.6911,5,discharge,1,-9.128,3.043,10.0,9.9,3.7468,3.3934,38.7148,02-14-22_22.37_CC_protocol_HPPC_IN21700_30T_cycle_#1612.mat
CC,1612,0.76788,2.28323,0.6912,5,charge,1,4.565,1.522,2.0,2.0,3.7568,3.9075,33.0149,02-14-22_22.37_CC_protocol_HPPC_IN21700_30T_cycle_#1612.mat
CC,1612,0.76788,2.28323,0.6912,5,charge,1,4.565,1.522,10.0,9.9,3.7568,3.939,39.9159,02-14-22_22.37_CC_protocol_HPPC_IN21700_30T_cycle_#1612.mat
CC,1612,0.76788,2.28323,0.691,5,discharge,2,-18.255,6.085,2.0,1.9,3.7494,3.2566,26.9953,02-14-22_22.37_CC_protocol_HPPC_IN21700_30T_cycle_#1612.mat
CC,1612,0.76788,2.28323,0.691,5,discharge,2,-18.255,6.085,10.0,9.9,3.7494,3.1434,33.1964,02-14-22_22.37_CC_protocol_HPPC_IN21700_30T_cycle_#1612.mat
CC,1612,0.76788,2.28323,0.6913,5,charge,2,13.694,4.565,2.0,1.9,3.7658,4.1241,26.1647,02-14-22_22.37_CC_protocol_HPPC_IN21700_30T_cycle_#1612.mat
CC,1612,0.76788,2.28323,0.6913,5,charge,2,13.694,4.565,10.0,9.9,3.7658,4.1839,30.5316,02-14-22_22.37_CC_protocol_HPPC_IN21700_30T_cycle_#1612.mat
CC,1612,0.76788,2.28323,0.691,5,discharge,3,-26.244,8.748,2.0,2.0,3.7521,3.0997,24.859,02-14-22_22.37_CC_protocol_HPPC_IN21700_30T_cycle_#1612.mat
CC,1612,0.76788,2.28323,0.691,5,discharge,3,-26.244,8.748,10.0,9.9,3.7521,2.9511,30.5213,02-14-22_22.37_CC_protocol_HPPC_IN21700_30T_cycle_#1612.mat
CC,1612,0.76788,2.28323,0.6914,5,charge,3,16.118,5.373,2.0,2.0,3.7736,4.2002,26.4673,02-14-22_22.37_CC_protocol_HPPC_IN21700_30T_cycle_#1612.mat
CC,1612,0.76788,2.28323,0.6914,5,charge,3,16.118,5.373,10.0,9.9,3.7736,4.2001,26.4611,02-14-22_22.37_CC_protocol_HPPC_IN21700_30T_cycle_#1612.mat
CC,1612,0.76788,2.28323,0.6151,6,discharge,0,-2.284,0.761,2.0,2.0,3.6688,3.5839,37.1716,02-14-22_22.37_CC_protocol_HPPC_IN21700_30T_cycle_#1612.mat
CC,1612,0.76788,2.28323,0.6151,6,discharge,0,-2.284,0.761,10.0,9.9,3.6688,3.5604,47.4606,02-14-22_22.37_CC_protocol_HPPC_IN21700_30T_cycle_#1612.mat
CC,1612,0.76788,2.28323,0.6151,6,charge,0,1.141,0.38,2.0,2.0,3.6722,3.7143,36.9072,02-14-22_22.37_CC_protocol_HPPC_IN21700_30T_cycle_#1612.mat
CC,1612,0.76788,2.28323,0.6151,6,charge,0,1.141,0.38,10.0,9.9,3.6722,3.7254,46.638,02-14-22_22.37_CC_protocol_HPPC_IN21700_30T_cycle_#1612.mat
CC,1612,0.76788,2.28323,0.615,6,discharge,1,-9.13,3.043,2.0,2.0,3.6709,3.381,31.7518,02-14-22_22.37_CC_protocol_HPPC_IN21700_30T_cycle_#1612.mat
CC,1612,0.76788,2.28323,0.615,6,discharge,1,-9.13,3.043,10.0,9.9,3.6709,3.3135,39.1448,02-14-22_22.37_CC_protocol_HPPC_IN21700_30T_cycle_#1612.mat
CC,1612,0.76788,2.28323,0.6152,6,charge,1,4.565,1.522,2.0,1.9,3.6806,3.8314,33.0372,02-14-22_22.37_CC_protocol_HPPC_IN21700_30T_cycle_#1612.mat
CC,1612,0.76788,2.28323,0.6152,6,charge,1,4.565,1.522,10.0,9.9,3.6806,3.863,39.9601,02-14-22_22.37_CC_protocol_HPPC_IN21700_30T_cycle_#1612.mat
CC,1612,0.76788,2.28323,0.615,6,discharge,2,-18.257,6.086,2.0,2.0,3.6732,3.1749,27.2936,02-14-22_22.37_CC_protocol_HPPC_IN21700_30T_cycle_#1612.mat
CC,1612,0.76788,2.28323,0.615,6,discharge,2,-18.257,6.086,10.0,9.9,3.6732,3.0615,33.505,02-14-22_22.37_CC_protocol_HPPC_IN21700_30T_cycle_#1612.mat
CC,1612,0.76788,2.28323,0.6152,6,charge,2,13.694,4.565,2.0,2.0,3.6892,4.0465,26.0917,02-14-22_22.37_CC_protocol_HPPC_IN21700_30T_cycle_#1612.mat
CC,1612,0.76788,2.28323,0.6152,6,charge,2,13.694,4.565,10.0,9.9,3.6892,4.1042,30.3052,02-14-22_22.37_CC_protocol_HPPC_IN21700_30T_cycle_#1612.mat
CC,1612,0.76788,2.28323,0.6149,6,discharge,3,-26.245,8.748,2.0,2.0,3.6759,3.0225,24.8962,02-14-22_22.37_CC_protocol_HPPC_IN21700_30T_cycle_#1612.mat
CC,1612,0.76788,2.28323,0.6149,6,discharge,3,-26.245,8.748,10.0,9.9,3.6759,2.8681,30.7792,02-14-22_22.37_CC_protocol_HPPC_IN21700_30T_cycle_#1612.mat
CC,1612,0.76788,2.28323,0.6153,6,charge,3,20.526,6.842,2.0,2.0,3.6968,4.2002,24.525,02-14-22_22.37_CC_protocol_HPPC_IN21700_30T_cycle_#1612.mat
CC,1612,0.76788,2.28323,0.6153,6,charge,3,20.526,6.842,10.0,9.9,3.6968,4.2001,24.5201,02-14-22_22.37_CC_protocol_HPPC_IN21700_30T_cycle_#1612.mat
CC,1612,0.76788,2.28323,0.539,7,discharge,0,-2.282,0.761,2.0,2.0,3.6135,3.526,38.3419,02-14-22_22.37_CC_protocol_HPPC_IN21700_30T_cycle_#1612.mat
CC,1612,0.76788,2.28323,0.539,7,discharge,0,-2.282,0.761,10.0,9.9,3.6135,3.5015,49.0776,02-14-22_22.37_CC_protocol_HPPC_IN21700_30T_cycle_#1612.mat
CC,1612,0.76788,2.28323,0.5391,7,charge,0,1.141,0.38,2.0,2.0,3.616,3.6602,38.7413,02-14-22_22.37_CC_protocol_HPPC_IN21700_30T_cycle_#1612.mat
CC,1612,0.76788,2.28323,0.5391,7,charge,0,1.141,0.38,10.0,9.9,3.616,3.6711,48.2952,02-14-22_22.37_CC_protocol_HPPC_IN21700_30T_cycle_#1612.mat
CC,1612,0.76788,2.28323,0.539,7,discharge,1,-9.129,3.043,2.0,2.0,3.6153,3.3132,33.0942,02-14-22_22.37_CC_protocol_HPPC_IN21700_30T_cycle_#1612.mat
CC,1612,0.76788,2.28323,0.539,7,discharge,1,-9.129,3.043,10.0,9.9,3.6153,3.2386,41.2664,02-14-22_22.37_CC_protocol_HPPC_IN21700_30T_cycle_#1612.mat
CC,1612,0.76788,2.28323,0.5391,7,charge,1,4.565,1.522,2.0,2.0,3.6249,3.7805,34.0884,02-14-22_22.37_CC_protocol_HPPC_IN21700_30T_cycle_#1612.mat
CC,1612,0.76788,2.28323,0.5391,7,charge,1,4.565,1.522,10.0,9.9,3.6249,3.8106,40.6826,02-14-22_22.37_CC_protocol_HPPC_IN21700_30T_cycle_#1612.mat
CC,1612,0.76788,2.28323,0.5389,7,discharge,2,-18.257,6.086,2.0,2.0,3.6169,3.0977,28.4384,02-14-22_22.37_CC_protocol_HPPC_IN21700_30T_cycle_#1612.mat
CC,1612,0.76788,2.28323,0.5389,7,discharge,2,-18.257,6.086,10.0,9.9,3.6169,2.9667,35.6137,02-14-22_22.37_CC_protocol_HPPC_IN21700_30T_cycle_#1612.mat
CC,1612,0.76788,2.28323,0.5392,7,charge,2,13.694,4.565,2.0,1.9,3.6338,3.9939,26.2962,02-14-22_22.37_CC_protocol_HPPC_IN21700_30T_cycle_#1612.mat
CC,1612,0.76788,2.28323,0.5392,7,charge,2,13.694,4.565,10.0,9.9,3.6338,4.0493,30.3418,02-14-22_22.37_CC_protocol_HPPC_IN21700_30T_cycle_#1612.mat
CC,1612,0.76788,2.28323,0.5388,7,discharge,3,-26.244,8.748,2.0,2.0,3.619,2.9378,25.9564,02-14-22_22.37_CC_protocol_HPPC_IN21700_30T_cycle_#1612.mat
CC,1612,0.76788,2.28323,0.5388,7,discharge,3,-26.244,8.748,10.0,9.9,3.619,2.7533,32.9866,02-14-22_22.37_CC_protocol_HPPC_IN21700_30T_cycle_#1612.mat
CC,1612,0.76788,2.28323,0.5392,7,charge,3,22.821,7.607,2.0,2.0,3.6415,4.1565,22.5669,02-14-22_22.37_CC_protocol_HPPC_IN21700_30T_cycle_#1612.mat
CC,1612,0.76788,2.28323,0.5392,7,charge,3,22.821,7.607,10.0,9.9,3.6415,4.2,24.4731,02-14-22_22.37_CC_protocol_HPPC_IN21700_30T_cycle_#1612.mat
CC,1612,0.76788,2.28323,0.463,8,discharge,0,-2.284,0.761,2.0,1.9,3.5485,3.452,42.2504,02-14-22_22.37_CC_protocol_HPPC_IN21700_30T_cycle_#1612.mat
CC,1612,0.76788,2.28323,0.463,8,discharge,0,-2.284,0.761,10.0,9.9,3.5485,3.4197,56.3923,02-14-22_22.37_CC_protocol_HPPC_IN21700_30T_cycle_#1612.mat
CC,1612,0.76788,2.28323,0.463,8,charge,0,1.141,0.38,2.0,2.0,3.5523,3.5995,41.3708,02-14-22_22.37_CC_protocol_HPPC_IN21700_30T_cycle_#1612.mat
CC,1612,0.76788,2.28323,0.463,8,charge,0,1.141,0.38,10.0,9.9,3.5523,3.6118,52.1518,02-14-22_22.37_CC_protocol_HPPC_IN21700_30T_cycle_#1612.mat
CC,1612,0.76788,2.28323,0.4629,8,discharge,1,-9.128,3.043,2.0,2.0,3.5507,3.2209,36.1294,02-14-22_22.37_CC_protocol_HPPC_IN21700_30T_cycle_#1612.mat
CC,1612,0.76788,2.28323,0.4629,8,discharge,1,-9.128,3.043,10.0,9.9,3.5507,3.1223,46.931,02-14-22_22.37_CC_protocol_HPPC_IN21700_30T_cycle_#1612.mat
CC,1612,0.76788,2.28323,0.463,8,charge,1,4.564,1.521,2.0,2.0,3.5623,3.7239,35.4037,02-14-22_22.37_CC_protocol_HPPC_IN21700_30T_cycle_#1612.mat
CC,1612,0.76788,2.28323,0.463,8,charge,1,4.564,1.521,10.0,9.9,3.5623,3.7566,42.5676,02-14-22_22.37_CC_protocol_HPPC_IN21700_30T_cycle_#1612.mat
CC,1612,0.76788,2.28323,0.4628,8,discharge,2,-18.255,6.085,2.0,2.0,3.5535,2.9896,30.8902,02-14-22_22.37_CC_protocol_HPPC_IN21700_30T_cycle_#1612.mat
CC,1612,0.76788,2.28323,0.4628,8,discharge,2,-18.255,6.085,10.0,9.9,3.5535,2.8059,40.9532,02-14-22_22.37_CC_protocol_HPPC_IN21700_30T_cycle_#1612.mat
CC,1612,0.76788,2.28323,0.4631,8,charge,2,13.695,4.565,2.0,2.0,3.5745,3.9392,26.6302,02-14-22_22.37_CC_protocol_HPPC_IN21700_30T_cycle_#1612.mat
CC,1612,0.76788,2.28323,0.4631,8,charge,2,13.695,4.565,10.0,9.9,3.5745,3.9984,30.9529,02-14-22_22.37_CC_protocol_HPPC_IN21700_30T_cycle_#1612.mat
CC,1612,0.76788,2.28323,0.4628,8,discharge,3,-26.245,8.748,2.0,2.0,3.5577,2.8205,28.0892,02-14-22_22.37_CC_protocol_HPPC_IN21700_30T_cycle_#1612.mat
CC,1612,0.76788,2.28323,0.4628,8,discharge,3,-26.245,8.748,10.0,9.9,3.5577,2.5446,38.6016,02-14-22_22.37_CC_protocol_HPPC_IN21700_30T_cycle_#1612.mat
CC,1612,0.76788,2.28323,0.4632,8,charge,3,22.822,7.607,2.0,1.9,3.5853,4.0971,22.4257,02-14-22_22.37_CC_protocol_HPPC_IN21700_30T_cycle_#1612.mat
CC,1612,0.76788,2.28323,0.4632,8,charge,3,22.822,7.607,10.0,9.9,3.5853,4.1741,25.7997,02-14-22_22.37_CC_protocol_HPPC_IN21700_30T_cycle_#1612.mat
CC,1612,0.76788,2.28323,0.3869,9,discharge,0,-2.282,0.761,2.0,2.0,3.468,3.356,49.0755,02-14-22_22.37_CC_protocol_HPPC_IN21700_30T_cycle_#1612.mat
CC,1612,0.76788,2.28323,0.3869,9,discharge,0,-2.282,0.761,10.0,9.9,3.468,3.3102,69.1438,02-14-22_22.37_CC_protocol_HPPC_IN21700_30T_cycle_#1612.mat
CC,1612,0.76788,2.28323,0.3869,9,charge,0,1.141,0.38,2.0,1.9,3.4714,3.5233,45.4904,02-14-22_22.37_CC_protocol_HPPC_IN21700_30T_cycle_#1612.mat
CC,1612,0.76788,2.28323,0.3869,9,charge,0,1.141,0.38,10.0,9.9,3.4714,3.5375,57.9367,02-14-22_22.37_CC_protocol_HPPC_IN21700_30T_cycle_#1612.mat
CC,1612,0.76788,2.28323,0.3868,9,discharge,1,-9.129,3.043,2.0,2.0,3.4701,3.0874,41.9223,02-14-22_22.37_CC_protocol_HPPC_IN21700_30T_cycle_#1612.mat
CC,1612,0.76788,2.28323,0.3868,9,discharge,1,-9.129,3.043,10.0,9.9,3.4701,2.9235,59.8764,02-14-22_22.37_CC_protocol_HPPC_IN21700_30T_cycle_#1612.mat
CC,1612,0.76788,2.28323,0.387,9,charge,1,4.567,1.522,2.0,2.0,3.4824,3.6532,37.402,02-14-22_22.37_CC_protocol_HPPC_IN21700_30T_cycle_#1612.mat
CC,1612,0.76788,2.28323,0.387,9,charge,1,4.567,1.522,10.0,9.9,3.4824,3.6875,44.9131,02-14-22_22.37_CC_protocol_HPPC_IN21700_30T_cycle_#1612.mat
CC,1612,0.76788,2.28323,0.3868,9,discharge,2,-18.256,6.085,2.0,2.0,3.473,2.8117,36.2237,02-14-22_22.37_CC_protocol_HPPC_IN21700_30T_cycle_#1612.mat
CC,1612,0.76788,2.28323,0.3868,9,discharge,2,-18.256,6.085,10.0,9.9,3.473,2.4999,53.303,02-14-22_22.37_CC_protocol_HPPC_IN21700_30T_cycle_#1612.mat
CC,1612,0.76788,2.28323,0.387,9,charge,2,13.694,4.565,2.0,2.0,3.498,3.8687,27.0702,02-14-22_22.37_CC_protocol_HPPC_IN21700_30T_cycle_#1612.mat
CC,1612,0.76788,2.28323,0.387,9,charge,2,13.694,4.565,10.0,9.9,3.498,3.9347,31.8899,02-14-22_22.37_CC_protocol_HPPC_IN21700_30T_cycle_#1612.mat
CC,1612,0.76788,2.28323,0.3867,9,discharge,3,-23.149,7.716,2.0,1.9,3.4778,2.6157,37.2413,02-14-22_22.37_CC_protocol_HPPC_IN21700_30T_cycle_#1612.mat
CC,1612,0.76788,2.28323,0.3867,9,discharge,3,-23.149,7.716,10.0,9.9,3.4778,2.5,42.2394,02-14-22_22.37_CC_protocol_HPPC_IN21700_30T_cycle_#1612.mat
CC,1612,0.76788,2.28323,0.3871,9,charge,3,22.821,7.607,2.0,1.9,3.5056,4.0296,22.9613,02-14-22_22.37_CC_protocol_HPPC_IN21700_30T_cycle_#1612.mat
CC,1612,0.76788,2.28323,0.3871,9,charge,3,22.821,7.607,10.0,9.9,3.5056,4.1189,26.8744,02-14-22_22.37_CC_protocol_HPPC_IN21700_30T_cycle_#1612.mat
CC,1612,0.76788,2.28323,0.3488,10,discharge,0,-2.284,0.761,2.0,1.9,3.4328,3.3147,51.7053,02-14-22_22.37_CC_protocol_HPPC_IN21700_30T_cycle_#1612.mat
CC,1612,0.76788,2.28323,0.3488,10,discharge,0,-2.284,0.761,10.0,9.9,3.4328,3.248,80.9071,02-14-22_22.37_CC_protocol_HPPC_IN21700_30T_cycle_#1612.mat
CC,1612,0.76788,2.28323,0.3489,10,charge,0,1.141,0.38,2.0,2.0,3.4369,3.491,47.4187,02-14-22_22.37_CC_protocol_HPPC_IN21700_30T_cycle_#1612.mat
CC,1612,0.76788,2.28323,0.3489,10,charge,0,1.141,0.38,10.0,9.9,3.4369,3.5049,59.6021,02-14-22_22.37_CC_protocol_HPPC_IN21700_30T_cycle_#1612.mat
CC,1612,0.76788,2.28323,0.3488,10,discharge,1,-9.128,3.043,2.0,1.9,3.4338,3.0226,45.0472,02-14-22_22.37_CC_protocol_HPPC_IN21700_30T_cycle_#1612.mat
CC,1612,0.76788,2.28323,0.3488,10,discharge,1,-9.128,3.043,10.0,9.9,3.4338,2.7919,70.3205,02-14-22_22.37_CC_protocol_HPPC_IN21700_30T_cycle_#1612.mat
CC,1612,0.76788,2.28323,0.3489,10,charge,1,4.565,1.522,2.0,2.0,3.4487,3.6165,36.7612,02-14-22_22.37_CC_protocol_HPPC_IN21700_30T_cycle_#1612.mat
CC,1612,0.76788,2.28323,0.3489,10,charge,1,4.565,1.522,10.0,9.9,3.4487,3.6453,43.0706,02-14-22_22.37_CC_protocol_HPPC_IN21700_30T_cycle_#1612.mat
CC,1612,0.76788,2.28323,0.3487,10,discharge,2,-18.247,6.082,2.0,1.9,3.4361,2.7225,39.1078,02-14-22_22.37_CC_protocol_HPPC_IN21700_30T_cycle_#1612.mat
CC,1612,0.76788,2.28323,0.3487,10,discharge,2,-18.247,6.082,10.0,9.9,3.4361,2.4999,51.3071,02-14-22_22.37_CC_protocol_HPPC_IN21700_30T_cycle_#1612.mat
CC,1612,0.76788,2.28323,0.349,10,charge,2,13.693,4.564,2.0,2.0,3.4599,3.8241,26.5975,02-14-22_22.37_CC_protocol_HPPC_IN21700_30T_cycle_#1612.mat
CC,1612,0.76788,2.28323,0.349,10,charge,2,13.693,4.564,10.0,9.9,3.4599,3.8862,31.1327,02-14-22_22.37_CC_protocol_HPPC_IN21700_30T_cycle_#1612.mat
CC,1612,0.76788,2.28323,0.3487,10,discharge,3,-18.34,6.113,2.0,2.0,3.438,2.4991,51.1941,02-14-22_22.37_CC_protocol_HPPC_IN21700_30T_cycle_#1612.mat
CC,1612,0.76788,2.28323,0.3487,10,discharge,3,-18.34,6.113,10.0,9.9,3.438,2.4999,51.1505,02-14-22_22.37_CC_protocol_HPPC_IN21700_30T_cycle_#1612.mat
CC,1612,0.76788,2.28323,0.349,10,charge,3,22.822,7.607,2.0,2.0,3.4633,3.9829,22.7675,02-14-22_22.37_CC_protocol_HPPC_IN21700_30T_cycle_#1612.mat
CC,1612,0.76788,2.28323,0.349,10,charge,3,22.822,7.607,10.0,9.9,3.4633,4.0712,26.6366,02-14-22_22.37_CC_protocol_HPPC_IN21700_30T_cycle_#1612.mat
CC,1612,0.76788,2.28323,0.3108,11,discharge,0,-2.282,0.761,2.0,2.0,3.4013,3.2644,59.986,02-14-22_22.37_CC_protocol_HPPC_IN21700_30T_cycle_#1612.mat
CC,1612,0.76788,2.28323,0.3108,11,discharge,0,-2.282,0.761,10.0,9.9,3.4013,3.1571,107.002,02-14-22_22.37_CC_protocol_HPPC_IN21700_30T_cycle_#1612.mat
CC,1612,0.76788,2.28323,0.3108,11,charge,0,1.141,0.38,2.0,1.9,3.4085,3.4663,50.6751,02-14-22_22.37_CC_protocol_HPPC_IN21700_30T_cycle_#1612.mat
CC,1612,0.76788,2.28323,0.3108,11,charge,0,1.141,0.38,10.0,9.9,3.4085,3.4857,67.6837,02-14-22_22.37_CC_protocol_HPPC_IN21700_30T_cycle_#1612.mat
CC,1612,0.76788,2.28323,0.3107,11,discharge,1,-9.129,3.043,2.0,1.9,3.4021,2.9304,51.6728,02-14-22_22.37_CC_protocol_HPPC_IN21700_30T_cycle_#1612.mat
CC,1612,0.76788,2.28323,0.3107,11,discharge,1,-9.129,3.043,10.0,9.9,3.4021,2.5904,88.9183,02-14-22_22.37_CC_protocol_HPPC_IN21700_30T_cycle_#1612.mat
CC,1612,0.76788,2.28323,0.3109,11,charge,1,4.564,1.521,2.0,2.0,3.4278,3.6033,38.4489,02-14-22_22.37_CC_protocol_HPPC_IN21700_30T_cycle_#1612.mat
CC,1612,0.76788,2.28323,0.3109,11,charge,1,4.564,1.521,10.0,9.9,3.4278,3.6311,44.5394,02-14-22_22.37_CC_protocol_HPPC_IN21700_30T_cycle_#1612.mat
CC,1612,0.76788,2.28323,0.3107,11,discharge,2,-13.503,4.501,2.0,2.0,3.4085,2.5783,61.4826,02-14-22_22.37_CC_protocol_HPPC_IN21700_30T_cycle_#1612.mat
CC,1612,0.76788,2.28323,0.3107,11,discharge,2,-13.503,4.501,10.0,9.9,3.4085,2.5,67.2813,02-14-22_22.37_CC_protocol_HPPC_IN21700_30T_cycle_#1612.mat
CC,1612,0.76788,2.28323,0.3109,11,charge,2,13.694,4.565,2.0,2.0,3.4361,3.8083,27.1798,02-14-22_22.37_CC_protocol_HPPC_IN21700_30T_cycle_#1612.mat
CC,1612,0.76788,2.28323,0.3109,11,charge,2,13.694,4.565,10.0,9.9,3.4361,3.8633,31.1961,02-14-22_22.37_CC_protocol_HPPC_IN21700_30T_cycle_#1612.mat
CC,1612,0.76788,2.28323,0.3106,11,discharge,3,-13.26,4.42,2.0,2.0,3.4098,2.4995,68.6501,02-14-22_22.37_CC_protocol_HPPC_IN21700_30T_cycle_#1612.mat
CC,1612,0.76788,2.28323,0.3106,11,discharge,3,-13.26,4.42,10.0,9.9,3.4098,2.4999,68.6199,02-14-22_22.37_CC_protocol_HPPC_IN21700_30T_cycle_#1612.mat
CC,1612,0.76788,2.28323,0.311,11,charge,3,22.821,7.607,2.0,2.0,3.4388,3.9668,23.1366,02-14-22_22.37_CC_protocol_HPPC_IN21700_30T_cycle_#1612.mat
CC,1612,0.76788,2.28323,0.311,11,charge,3,22.821,7.607,10.0,9.9,3.4388,4.0456,26.5895,02-14-22_22.37_CC_protocol_HPPC_IN21700_30T_cycle_#1612.mat
CC,1612,0.76788,2.28323,0.2728,12,discharge,0,-2.282,0.761,2.0,1.9,3.3544,3.2094,63.5352,02-14-22_22.37_CC_protocol_HPPC_IN21700_30T_cycle_#1612.mat
CC,1612,0.76788,2.28323,0.2728,12,discharge,0,-2.282,0.761,10.0,9.9,3.3544,3.0643,127.1142,02-14-22_22.37_CC_protocol_HPPC_IN21700_30T_cycle_#1612.mat
CC,1612,0.76788,2.28323,0.2728,12,charge,0,1.141,0.38,2.0,2.0,3.3634,3.426,54.869,02-14-22_22.37_CC_protocol_HPPC_IN21700_30T_cycle_#1612.mat
CC,1612,0.76788,2.28323,0.2728,12,charge,0,1.141,0.38,10.0,9.9,3.3634,3.4509,76.6938,02-14-22_22.37_CC_protocol_HPPC_IN21700_30T_cycle_#1612.mat
CC,1612,0.76788,2.28323,0.2727,12,discharge,1,-9.13,3.043,2.0,1.9,3.3573,2.8567,54.8302,02-14-22_22.37_CC_protocol_HPPC_IN21700_30T_cycle_#1612.mat
CC,1612,0.76788,2.28323,0.2727,12,discharge,1,-9.13,3.043,10.0,9.9,3.3573,2.5,93.8992,02-14-22_22.37_CC_protocol_HPPC_IN21700_30T_cycle_#1612.mat
CC,1612,0.76788,2.28323,0.2728,12,charge,1,4.564,1.521,2.0,2.0,3.3899,3.5689,39.2157,02-14-22_22.37_CC_protocol_HPPC_IN21700_30T_cycle_#1612.mat
CC,1612,0.76788,2.28323,0.2728,12,charge,1,4.564,1.521,10.0,9.9,3.3899,3.6066,47.4751,02-14-22_22.37_CC_protocol_HPPC_IN21700_30T_cycle_#1612.mat
CC,1612,0.76788,2.28323,0.2726,12,discharge,2,-9.649,3.216,2.0,2.0,3.3666,2.4991,89.901,02-14-22_22.37_CC_protocol_HPPC_IN21700_30T_cycle_#1612.mat
CC,1612,0.76788,2.28323,0.2726,12,discharge,2,-9.649,3.216,10.0,9.9,3.3666,2.5,89.8078,02-14-22_22.37_CC_protocol_HPPC_IN21700_30T_cycle_#1612.mat
CC,1612,0.76788,2.28323,0.2729,12,charge,2,13.696,4.565,2.0,1.9,3.3981,3.7841,28.1834,02-14-22_22.37_CC_protocol_HPPC_IN21700_30T_cycle_#1612.mat
CC,1612,0.76788,2.28323,0.2729,12,charge,2,13.696,4.565,10.0,9.9,3.3981,3.8432,32.4985,02-14-22_22.37_CC_protocol_HPPC_IN21700_30T_cycle_#1612.mat
CC,1612,0.76788,2.28323,0.2726,12,discharge,3,-9.435,3.145,2.0,2.0,3.3681,2.4995,92.0576,02-14-22_22.37_CC_protocol_HPPC_IN21700_30T_cycle_#1612.mat
CC,1612,0.76788,2.28323,0.2726,12,discharge,3,-9.435,3.145,10.0,9.9,3.3681,2.4999,92.0152,02-14-22_22.37_CC_protocol_HPPC_IN21700_30T_cycle_#1612.mat
CC,1612,0.76788,2.28323,0.273,12,charge,3,22.821,7.607,2.0,2.0,3.3997,3.9463,23.9516,02-14-22_22.37_CC_protocol_HPPC_IN21700_30T_cycle_#1612.mat
CC,1612,0.76788,2.28323,0.273,12,charge,3,22.821,7.607,10.0,9.9,3.3997,4.0235,27.3345,02-14-22_22.37_CC_protocol_HPPC_IN21700_30T_cycle_#1612.mat
CC,1650,0.75634,2.2489,1.0,0,discharge,0,-2.25,0.75,2.0,2.0,4.0937,3.9588,59.9636,02-28-22_10.52_CC_protocol_HPPC_IN21700_30T_cycle_#1650.mat
CC,1650,0.75634,2.2489,1.0,0,discharge,0,-2.25,0.75,10.0,9.7,4.0937,3.911,81.2108,02-28-22_10.52_CC_protocol_HPPC_IN21700_30T_cycle_#1650.mat
CC,1650,0.75634,2.2489,0.9999,0,discharge,1,-8.994,2.998,2.0,2.0,4.103,3.6916,45.7436,02-28-22_10.52_CC_protocol_HPPC_IN21700_30T_cycle_#1650.mat
CC,1650,0.75634,2.2489,0.9999,0,discharge,1,-8.994,2.998,10.0,9.9,4.103,3.6361,51.9147,02-28-22_10.52_CC_protocol_HPPC_IN21700_30T_cycle_#1650.mat
CC,1650,0.75634,2.2489,0.9988,0,discharge,2,-17.989,5.996,2.0,1.9,4.0999,3.4636,35.3716,02-28-22_10.52_CC_protocol_HPPC_IN21700_30T_cycle_#1650.mat
CC,1650,0.75634,2.2489,0.9988,0,discharge,2,-17.989,5.996,10.0,9.9,4.0999,3.377,40.1857,02-28-22_10.52_CC_protocol_HPPC_IN21700_30T_cycle_#1650.mat
CC,1650,0.75634,2.2489,0.9956,0,discharge,3,-25.859,8.62,2.0,2.0,4.096,3.2918,31.0994,02-28-22_10.52_CC_protocol_HPPC_IN21700_30T_cycle_#1650.mat
CC,1650,0.75634,2.2489,0.9956,0,discharge,3,-25.859,8.62,10.0,9.9,4.096,3.1814,35.3687,02-28-22_10.52_CC_protocol_HPPC_IN21700_30T_cycle_#1650.mat
CC,1650,0.75634,2.2489,0.9536,1,discharge,0,-2.249,0.75,2.0,2.0,4.0653,3.9452,53.3896,02-28-22_10.52_CC_protocol_HPPC_IN21700_30T_cycle_#1650.mat
CC,1650,0.75634,2.2489,0.9536,1,discharge,0,-2.249,0.75,10.0,9.9,4.0653,3.9066,70.549,02-28-22_10.52_CC_protocol_HPPC_IN21700_30T_cycle_#1650.mat
CC,1650,0.75634,2.2489,0.9536,1,charge,0,1.124,0.375,2.0,1.9,4.0696,4.1315,55.0614,02-28-22_10.52_CC_protocol_HPPC_IN21700_30T_cycle_#1650.mat
CC,1650,0.75634,2.2489,0.9536,1,charge,0,1.124,0.375,10.0,9.9,4.0696,4.1538,74.8977,02-28-22_10.52_CC_protocol_HPPC_IN21700_30T_cycle_#1650.mat
CC,1650,0.75634,2.2489,0.9536,1,discharge,1,-8.993,2.998,2.0,2.0,4.0665,3.6988,40.8878,02-28-22_10.52_CC_protocol_HPPC_IN21700_30T_cycle_#1650.mat
CC,1650,0.75634,2.2489,0.9536,1,discharge,1,-8.993,2.998,10.0,9.9,4.0665,3.6255,49.0387,02-28-22_10.52_CC_protocol_HPPC_IN21700_30T_cycle_#1650.mat
CC,1650,0.75634,2.2489,0.9537,1,charge,1,1.91,0.637,2.0,1.9,4.0767,4.2,64.5415,02-28-22_10.52_CC_protocol_HPPC_IN21700_30T_cycle_#1650.mat
CC,1650,0.75634,2.2489,0.9537,1,charge,1,1.91,0.637,10.0,9.9,4.0767,4.2,64.5415,02-28-22_10.52_CC_protocol_HPPC_IN21700_30T_cycle_#1650.mat
CC,1650,0.75634,2.2489,0.9535,1,discharge,2,-17.989,5.996,2.0,1.9,4.0686,3.4755,32.9701,02-28-22_10.52_CC_protocol_HPPC_IN21700_30T_cycle_#1650.mat
CC,1650,0.75634,2.2489,0.9535,1,discharge,2,-17.989,5.996,10.0,9.9,4.0686,3.3666,39.0238,02-28-22_10.52_CC_protocol_HPPC_IN21700_30T_cycle_#1650.mat
CC,1650,0.75634,2.2489,0.9537,1,charge,2,1.83,0.61,2.0,2.0,4.0814,4.2,64.7981,02-28-22_10.52_CC_protocol_HPPC_IN21700_30T_cycle_#1650.mat
CC,1650,0.75634,2.2489,0.9537,1,charge,2,1.83,0.61,10.0,9.9,4.0814,4.2,64.7981,02-28-22_10.52_CC_protocol_HPPC_IN21700_30T_cycle_#1650.mat
CC,1650,0.75634,2.2489,0.9534,1,discharge,3,-25.857,8.619,2.0,2.0,4.072,3.3073,29.5742,02-28-22_10.52_CC_protocol_HPPC_IN21700_30T_cycle_#1650.mat
CC,1650,0.75634,2.2489,0.9534,1,discharge,3,-25.857,8.619,10.0,9.9,4.072,3.1765,34.6328,02-28-22_10.52_CC_protocol_HPPC_IN21700_30T_cycle_#1650.mat
CC,1650,0.75634,2.2489,0.9537,1,charge,3,1.69,0.563,2.0,2.0,4.0866,4.2,67.0966,02-28-22_10.52_CC_protocol_HPPC_IN21700_30T_cycle_#1650.mat
CC,1650,0.75634,2.2489,0.9537,1,charge,3,1.69,0.563,10.0,9.9,4.0866,4.1999,67.0375,02-28-22_10.52_CC_protocol_HPPC_IN21700_30T_cycle_#1650.mat
CC,1650,0.75634,2.2489,0.9161,2,discharge,0,-2.25,0.75,2.0,2.0,4.0139,3.9089,46.6729,02-28-22_10.52_CC_protocol_HPPC_IN21700_30T_cycle_#1650.mat
CC,1650,0.75634,2.2489,0.9161,2,discharge,0,-2.25,0.75,10.0,9.9,4.0139,3.8733,62.4972,02-28-22_10.52_CC_protocol_HPPC_IN21700_30T_cycle_#1650.mat
CC,1650,0.75634,2.2489,0.9162,2,charge,0,1.124,0.375,2.0,2.0,4.0201,4.0738,47.7716,02-28-22_10.52_CC_protocol_HPPC_IN21700_30T_cycle_#1650.mat
CC,1650,0.75634,2.2489,0.9162,2,charge,0,1.124,0.375,10.0,9.9,4.0201,4.0926,64.496,02-28-22_10.52_CC_protocol_HPPC_IN21700_30T_cycle_#1650.mat
CC,1650,0.75634,2.2489,0.9161,2,discharge,1,-8.993,2.998,2.0,2.0,4.0162,3.6713,38.3516,02-28-22_10.52_CC_protocol_HPPC_IN21700_30T_cycle_#1650.mat
CC,1650,0.75634,2.2489,0.9161,2,discharge,1,-8.993,2.998,10.0,9.9,4.0162,3.5979,46.5134,02-28-22_10.52_CC_protocol_HPPC_IN21700_30T_cycle_#1650.mat
CC,1650,0.75634,2.2489,0.9162,2,charge,1,3.259,1.086,2.0,1.9,4.0313,4.2001,51.7966,02-28-22_10.52_CC_protocol_HPPC_IN21700_30T_cycle_#1650.mat
CC,1650,0.75634,2.2489,0.9162,2,charge,1,3.259,1.086,10.0,9.9,4.0313,4.2,51.7659,02-28-22_10.52_CC_protocol_HPPC_IN21700_30T_cycle_#1650.mat
CC,1650,0.75634,2.2489,0.916,2,discharge,2,-17.988,5.996,2.0,2.0,4.0181,3.4456,31.8268,02-28-22_10.52_CC_protocol_HPPC_IN21700_30T_cycle_#1650.mat
CC,1650,0.75634,2.2489,0.916,2,discharge,2,-17.988,5.996,10.0,9.9,4.0181,3.3388,37.7641,02-28-22_10.52_CC_protocol_HPPC_IN21700_30T_cycle_#1650.mat
CC,1650,0.75634,2.2489,0.9163,2,charge,2,3.087,1.029,2.0,2.0,4.0419,4.2001,51.2455,02-28-22_10.52_CC_protocol_HPPC_IN21700_30T_cycle_#1650.mat
CC,1650,0.75634,2.2489,0.9163,2,charge,2,3.087,1.029,10.0,9.9,4.0419,4.2,51.2131,02-28-22_10.52_CC_protocol_HPPC_IN21700_30T_cycle_#1650.mat
CC,1650,0.75634,2.2489,0.916,2,discharge,3,-25.859,8.62,2.0,1.9,4.0218,3.2789,28.7289,02-28-22_10.52_CC_protocol_HPPC_IN21700_30T_cycle_#1650.mat
CC,1650,0.75634,2.2489,0.916,2,discharge,3,-25.859,8.62,10.0,9.9,4.0218,3.1387,34.1506,02-28-22_10.52_CC_protocol_HPPC_IN21700_30T_cycle_#1650.mat
CC,1650,0.75634,2.2489,0.9163,2,charge,3,2.841,0.947,2.0,2.0,4.0507,4.2,52.5538,02-28-22_10.52_CC_protocol_HPPC_IN21700_30T_cycle_#1650.mat
CC,1650,0.75634,2.2489,0.9163,2,charge,3,2.841,0.947,10.0,9.9,4.0507,4.2,52.5538,02-28-22_10.52_CC_protocol_HPPC_IN21700_30T_cycle_#1650.mat
CC,1650,0.75634,2.2489,0.8412,3,discharge,0,-2.248,0.749,2.0,2.0,3.9082,3.8116,42.9754,02-28-22_10.52_CC_protocol_HPPC_IN21700_30T_cycle_#1650.mat
CC,1650,0.75634,2.2489,0.8412,3,discharge,0,-2.248,0.749,10.0,9.9,3.9082,3.7828,55.7879,02-28-22_10.52_CC_protocol_HPPC_IN21700_30T_cycle_#1650.mat
CC,1650,0.75634,2.2489,0.8412,3,charge,0,1.124,0.375,2.0,2.0,3.9113,3.9609,44.132,02-28-22_10.52_CC_protocol_HPPC_IN21700_30T_cycle_#1650.mat
CC,1650,0.75634,2.2489,0.8412,3,charge,0,1.124,0.375,10.0,9.9,3.9113,3.9752,56.8556,02-28-22_10.52_CC_protocol_HPPC_IN21700_30T_cycle_#1650.mat
CC,1650,0.75634,2.2489,0.8411,3,discharge,1,-8.993,2.998,2.0,2.0,3.9099,3.5934,35.194,02-28-22_10.52_CC_protocol_HPPC_IN21700_30T_cycle_#1650.mat
CC,1650,0.75634,2.2489,0.8411,3,discharge,1,-8.993,2.998,10.0,9.9,3.9099,3.5263,42.6554,02-28-22_10.52_CC_protocol_HPPC_IN21700_30T_cycle_#1650.mat
CC,1650,0.75634,2.2489,0.8412,3,charge,1,4.498,1.499,2.0,2.0,3.9216,4.0938,38.2871,02-28-22_10.52_CC_protocol_HPPC_IN21700_30T_cycle_#1650.mat
CC,1650,0.75634,2.2489,0.8412,3,charge,1,4.498,1.499,10.0,9.9,3.9216,4.1322,46.825,02-28-22_10.52_CC_protocol_HPPC_IN21700_30T_cycle_#1650.mat
CC,1650,0.75634,2.2489,0.841,3,discharge,2,-17.989,5.996,2.0,2.0,3.912,3.3807,29.5347,02-28-22_10.52_CC_protocol_HPPC_IN21700_30T_cycle_#1650.mat
CC,1650,0.75634,2.2489,0.841,3,discharge,2,-17.989,5.996,10.0,9.9,3.912,3.2765,35.3271,02-28-22_10.52_CC_protocol_HPPC_IN21700_30T_cycle_#1650.mat
CC,1650,0.75634,2.2489,0.8413,3,charge,2,7.175,2.392,2.0,2.0,3.9304,4.2,37.5733,02-28-22_10.52_CC_protocol_HPPC_IN21700_30T_cycle_#1650.mat
CC,1650,0.75634,2.2489,0.8413,3,charge,2,7.175,2.392,10.0,9.9,3.9304,4.2,37.5733,02-28-22_10.52_CC_protocol_HPPC_IN21700_30T_cycle_#1650.mat
CC,1650,0.75634,2.2489,0.841,3,discharge,3,-25.859,8.62,2.0,2.0,3.9145,3.2249,26.6677,02-28-22_10.52_CC_protocol_HPPC_IN21700_30T_cycle_#1650.mat
CC,1650,0.75634,2.2489,0.841,3,discharge,3,-25.859,8.62,10.0,9.9,3.9145,3.0889,31.927,02-28-22_10.52_CC_protocol_HPPC_IN21700_30T_cycle_#1650.mat
CC,1650,0.75634,2.2489,0.8414,3,charge,3,7.063,2.354,2.0,1.9,3.9385,4.2001,37.0381,02-28-22_10.52_CC_protocol_HPPC_IN21700_30T_cycle_#1650.mat
CC,1650,0.75634,2.2489,0.8414,3,charge,3,7.063,2.354,10.0,9.9,3.9385,4.2,37.0239,02-28-22_10.52_CC_protocol_HPPC_IN21700_30T_cycle_#1650.mat
CC,1650,0.75634,2.2489,0.7662,4,discharge,0,-2.25,0.75,2.0,2.0,3.8167,3.7287,39.1163,02-28-22_10.52_CC_protocol_HPPC_IN21700_30T_cycle_#1650.mat
CC,1650,0.75634,2.2489,0.7662,4,discharge,0,-2.25,0.75,10.0,9.9,3.8167,3.7031,50.4956,02-28-22_10.52_CC_protocol_HPPC_IN21700_30T_cycle_#1650.mat
CC,1650,0.75634,2.2489,0.7663,4,charge,0,1.124,0.375,2.0,2.0,3.8201,3.8639,38.9645,02-28-22_10.52_CC_protocol_HPPC_IN21700_30T_cycle_#1650.mat
CC,1650,0.75634,2.2489,0.7663,4,charge,0,1.124,0.375,10.0,9.9,3.8201,3.8756,49.3728,02-28-22_10.52_CC_protocol_HPPC_IN21700_30T_cycle_#1650.mat
CC,1650,0.75634,2.2489,0.7662,4,discharge,1,-8.993,2.998,2.0,2.0,3.8181,3.5232,32.7933,02-28-22_10.52_CC_protocol_HPPC_IN21700_30T_cycle_#1650.mat
CC,1650,0.75634,2.2489,0.7662,4,discharge,1,-8.993,2.998,10.0,9.9,3.8181,3.4565,40.2104,02-28-22_10.52_CC_protocol_HPPC_IN21700_30T_cycle_#1650.mat
CC,1650,0.75634,2.2489,0.7663,4,charge,1,4.495,1.498,2.0,2.0,3.8285,3.9864,35.1256,02-28-22_10.52_CC_protocol_HPPC_IN21700_30T_cycle_#1650.mat
CC,1650,0.75634,2.2489,0.7663,4,charge,1,4.495,1.498,10.0,9.9,3.8285,4.0182,42.1996,02-28-22_10.52_CC_protocol_HPPC_IN21700_30T_cycle_#1650.mat
CC,1650,0.75634,2.2489,0.7661,4,discharge,2,-17.988,5.996,2.0,2.0,3.821,3.3172,28.0076,02-28-22_10.52_CC_protocol_HPPC_IN21700_30T_cycle_#1650.mat
CC,1650,0.75634,2.2489,0.7661,4,discharge,2,-17.988,5.996,10.0,9.9,3.821,3.2099,33.9726,02-28-22_10.52_CC_protocol_HPPC_IN21700_30T_cycle_#1650.mat
CC,1650,0.75634,2.2489,0.7664,4,charge,2,11.795,3.932,2.0,2.0,3.8376,4.2001,30.7334,02-28-22_10.52_CC_protocol_HPPC_IN21700_30T_cycle_#1650.mat
CC,1650,0.75634,2.2489,0.7664,4,charge,2,11.795,3.932,10.0,9.9,3.8376,4.2,30.7249,02-28-22_10.52_CC_protocol_HPPC_IN21700_30T_cycle_#1650.mat
CC,1650,0.75634,2.2489,0.766,4,discharge,3,-25.858,8.619,2.0,2.0,3.8233,3.1517,25.9726,02-28-22_10.52_CC_protocol_HPPC_IN21700_30T_cycle_#1650.mat
CC,1650,0.75634,2.2489,0.766,4,discharge,3,-25.858,8.619,10.0,9.9,3.8233,3.0068,31.5763,02-28-22_10.52_CC_protocol_HPPC_IN21700_30T_cycle_#1650.mat
CC,1650,0.75634,2.2489,0.7664,4,charge,3,11.474,3.825,2.0,2.0,3.8444,4.2,30.9918,02-28-22_10.52_CC_protocol_HPPC_IN21700_30T_cycle_#1650.mat
CC,1650,0.75634,2.2489,0.7664,4,charge,3,11.474,3.825,10.0,9.9,3.8444,4.2,30.9918,02-28-22_10.52_CC_protocol_HPPC_IN21700_30T_cycle_#1650.mat
CC,1650,0.75634,2.2489,0.6913,5,discharge,0,-2.25,0.75,2.0,1.9,3.7344,3.6454,39.5591,02-28-22_10.52_CC_protocol_HPPC_IN21700_30T_cycle_#1650.mat
CC,1650,0.75634,2.2489,0.6913,5,discharge,0,-2.25,0.75,10.0,9.9,3.7344,3.6175,51.9602,02-28-22_10.52_CC_protocol_HPPC_IN21700_30T_cycle_#1650.mat
CC,1650,0.75634,2.2489,0.6913,5,charge,0,1.124,0.375,2.0,2.0,3.7377,3.7835,40.7473,02-28-22_10.52_CC_protocol_HPPC_IN21700_30T_cycle_#1650.mat
CC,1650,0.75634,2.2489,0.6913,5,charge,0,1.124,0.375,10.0,9.9,3.7377,3.7963,52.1352,02-28-22_10.52_CC_protocol_HPPC_IN21700_30T_cycle_#1650.mat
CC,1650,0.75634,2.2489,0.6912,5,discharge,1,-8.995,2.998,2.0,2.0,3.7373,3.435,33.6068,02-28-22_10.52_CC_protocol_HPPC_IN21700_30T_cycle_#1650.mat
CC,1650,0.75634,2.2489,0.6912,5,discharge,1,-8.995,2.998,10.0,9.9,3.7373,3.3634,41.5666,02-28-22_10.52_CC_protocol_HPPC_IN21700_30T_cycle_#1650.mat
CC,1650,0.75634,2.2489,0.6914,5,charge,1,4.497,1.499,2.0,2.0,3.7481,3.9091,35.7993,02-28-22_10.52_CC_protocol_HPPC_IN21700_30T_cycle_#1650.mat
CC,1650,0.75634,2.2489,0.6914,5,charge,1,4.497,1.499,10.0,9.9,3.7481,3.9428,43.2926,02-28-22_10.52_CC_protocol_HPPC_IN21700_30T_cycle_#1650.mat
CC,1650,0.75634,2.2489,0.6912,5,discharge,2,-17.988,5.996,2.0,2.0,3.7404,3.2251,28.6469,02-28-22_10.52_CC_protocol_HPPC_IN21700_30T_cycle_#1650.mat
CC,1650,0.75634,2.2489,0.6912,5,discharge,2,-17.988,5.996,10.0,9.9,3.7404,3.1103,35.0289,02-28-22_10.52_CC_protocol_HPPC_IN21700_30T_cycle_#1650.mat
CC,1650,0.75634,2.2489,0.6914,5,charge,2,13.492,4.497,2.0,2.0,3.7581,4.133,27.7868,02-28-22_10.52_CC_protocol_HPPC_IN21700_30T_cycle_#1650.mat
CC,1650,0.75634,2.2489,0.6914,5,charge,2,13.492,4.497,10.0,9.9,3.7581,4.1926,32.2043,02-28-22_10.52_CC_protocol_HPPC_IN21700_30T_cycle_#1650.mat
CC,1650,0.75634,2.2489,0.6911,5,discharge,3,-25.859,8.62,2.0,2.0,3.7436,3.0705,26.0296,02-28-22_10.52_CC_protocol_HPPC_IN21700_30T_cycle_#1650.mat
CC,1650,0.75634,2.2489,0.6911,5,discharge,3,-25.859,8.62,10.0,9.9,3.7436,2.919,31.8883,02-28-22_10.52_CC_protocol_HPPC_IN21700_30T_cycle_#1650.mat
CC,1650,0.75634,2.2489,0.6915,5,charge,3,15.461,5.154,2.0,2.0,3.7669,4.2001,28.0189,02-28-22_10.52_CC_protocol_HPPC_IN21700_30T_cycle_#1650.mat
CC,1650,0.75634,2.2489,0.6915,5,charge,3,15.461,5.154,10.0,9.9,3.7669,4.2,28.0124,02-28-22_10.52_CC_protocol_HPPC_IN21700_30T_cycle_#1650.mat
CC,1650,0.75634,2.2489,0.6163,6,discharge,0,-2.25,0.75,2.0,2.0,3.6634,3.5752,39.1983,02-28-22_10.52_CC_protocol_HPPC_IN21700_30T_cycle_#1650.mat
CC,1650,0.75634,2.2489,0.6163,6,discharge,0,-2.25,0.75,10.0,9.9,3.6634,3.5503,50.2644,02-28-22_10.52_CC_protocol_HPPC_IN21700_30T_cycle_#1650.mat
CC,1650,0.75634,2.2489,0.6164,6,charge,0,1.124,0.375,2.0,2.0,3.6669,3.7106,38.8928,02-28-22_10.52_CC_protocol_HPPC_IN21700_30T_cycle_#1650.mat
CC,1650,0.75634,2.2489,0.6164,6,charge,0,1.124,0.375,10.0,9.9,3.6669,3.7224,49.3948,02-28-22_10.52_CC_protocol_HPPC_IN21700_30T_cycle_#1650.mat
CC,1650,0.75634,2.2489,0.6163,6,discharge,1,-8.993,2.998,2.0,2.0,3.6657,3.368,33.1035,02-28-22_10.52_CC_protocol_HPPC_IN21700_30T_cycle_#1650.mat
CC,1650,0.75634,2.2489,0.6163,6,discharge,1,-8.993,2.998,10.0,9.9,3.6657,3.2981,40.8762,02-28-22_10.52_CC_protocol_HPPC_IN21700_30T_cycle_#1650.mat
CC,1650,0.75634,2.2489,0.6164,6,charge,1,4.497,1.499,2.0,2.0,3.6757,3.8324,34.8424,02-28-22_10.52_CC_protocol_HPPC_IN21700_30T_cycle_#1650.mat
CC,1650,0.75634,2.2489,0.6164,6,charge,1,4.497,1.499,10.0,9.9,3.6757,3.8642,41.9131,02-28-22_10.52_CC_protocol_HPPC_IN21700_30T_cycle_#1650.mat
CC,1650,0.75634,2.2489,0.6162,6,discharge,2,-17.988,5.996,2.0,2.0,3.6683,3.1586,28.3356,02-28-22_10.52_CC_protocol_HPPC_IN21700_30T_cycle_#1650.mat
CC,1650,0.75634,2.2489,0.6162,6,discharge,2,-17.988,5.996,10.0,9.9,3.6683,3.042,34.8177,02-28-22_10.52_CC_protocol_HPPC_IN21700_30T_cycle_#1650.mat
CC,1650,0.75634,2.2489,0.6165,6,charge,2,13.49,4.497,2.0,2.0,3.6851,4.0553,27.4426,02-28-22_10.52_CC_protocol_HPPC_IN21700_30T_cycle_#1650.mat
CC,1650,0.75634,2.2489,0.6165,6,charge,2,13.49,4.497,10.0,9.9,3.6851,4.1138,31.7791,02-28-22_10.52_CC_protocol_HPPC_IN21700_30T_cycle_#1650.mat
CC,1650,0.75634,2.2489,0.6161,6,discharge,3,-25.858,8.619,2.0,2.0,3.6708,2.9896,26.3439,02-28-22_10.52_CC_protocol_HPPC_IN21700_30T_cycle_#1650.mat
CC,1650,0.75634,2.2489,0.6161,6,discharge,3,-25.858,8.619,10.0,9.9,3.6708,2.8304,32.5006,02-28-22_10.52_CC_protocol_HPPC_IN21700_30T_cycle_#1650.mat
CC,1650,0.75634,2.2489,0.6165,6,charge,3,19.255,6.418,2.0,2.0,3.6934,4.2001,26.3152,02-28-22_10.52_CC_protocol_HPPC_IN21700_30T_cycle_#1650.mat
CC,1650,0.75634,2.2489,0.6165,6,charge,3,19.255,6.418,10.0,9.9,3.6934,4.2,26.31,02-28-22_10.52_CC_protocol_HPPC_IN21700_30T_cycle_#1650.mat
CC,1650,0.75634,2.2489,0.5414,7,discharge,0,-2.25,0.75,2.0,2.0,3.6076,3.5116,42.6667,02-28-22_10.52_CC_protocol_HPPC_IN21700_30T_cycle_#1650.mat
CC,1650,0.75634,2.2489,0.5414,7,discharge,0,-2.25,0.75,10.0,9.9,3.6076,3.4834,55.2,02-28-22_10.52_CC_protocol_HPPC_IN21700_30T_cycle_#1650.mat
CC,1650,0.75634,2.2489,0.5414,7,charge,0,1.124,0.375,2.0,2.0,3.6113,3.6588,42.2711,02-28-22_10.52_CC_protocol_HPPC_IN21700_30T_cycle_#1650.mat
CC,1650,0.75634,2.2489,0.5414,7,charge,0,1.124,0.375,10.0,9.9,3.6113,3.6712,53.306,02-28-22_10.52_CC_protocol_HPPC_IN21700_30T_cycle_#1650.mat
CC,1650,0.75634,2.2489,0.5413,7,discharge,1,-8.993,2.998,2.0,2.0,3.6097,3.29,35.5483,02-28-22_10.52_CC_protocol_HPPC_IN21700_30T_cycle_#1650.mat
CC,1650,0.75634,2.2489,0.5413,7,discharge,1,-8.993,2.998,10.0,9.9,3.6097,3.209,44.5549,02-28-22_10.52_CC_protocol_HPPC_IN21700_30T_cycle_#1650.mat
CC,1650,0.75634,2.2489,0.5414,7,charge,1,4.497,1.499,2.0,2.0,3.6201,3.7859,36.8674,02-28-22_10.52_CC_protocol_HPPC_IN21700_30T_cycle_#1650.mat
CC,1650,0.75634,2.2489,0.5414,7,charge,1,4.497,1.499,10.0,9.9,3.6201,3.8181,44.0274,02-28-22_10.52_CC_protocol_HPPC_IN21700_30T_cycle_#1650.mat
CC,1650,0.75634,2.2489,0.5412,7,discharge,2,-17.988,5.996,2.0,1.9,3.6116,3.073,29.9422,02-28-22_10.52_CC_protocol_HPPC_IN21700_30T_cycle_#1650.mat
CC,1650,0.75634,2.2489,0.5412,7,discharge,2,-17.988,5.996,10.0,9.9,3.6116,2.9303,37.8753,02-28-22_10.52_CC_protocol_HPPC_IN21700_30T_cycle_#1650.mat
CC,1650,0.75634,2.2489,0.5415,7,charge,2,13.492,4.497,2.0,1.9,3.6293,4.0049,27.8387,02-28-22_10.52_CC_protocol_HPPC_IN21700_30T_cycle_#1650.mat
CC,1650,0.75634,2.2489,0.5415,7,charge,2,13.492,4.497,10.0,9.9,3.6293,4.0621,32.0783,02-28-22_10.52_CC_protocol_HPPC_IN21700_30T_cycle_#1650.mat
CC,1650,0.75634,2.2489,0.5412,7,discharge,3,-25.859,8.62,2.0,1.9,3.6139,2.9123,27.1318,02-28-22_10.52_CC_protocol_HPPC_IN21700_30T_cycle_#1650.mat
CC,1650,0.75634,2.2489,0.5412,7,discharge,3,-25.859,8.62,10.0,9.9,3.6139,2.7141,34.7964,02-28-22_10.52_CC_protocol_HPPC_IN21700_30T_cycle_#1650.mat
CC,1650,0.75634,2.2489,0.5416,7,charge,3,22.29,7.43,2.0,2.0,3.6387,4.1701,23.8403,02-28-22_10.52_CC_protocol_HPPC_IN21700_30T_cycle_#1650.mat
CC,1650,0.75634,2.2489,0.5416,7,charge,3,22.29,7.43,10.0,9.9,3.6387,4.2,25.1817,02-28-22_10.52_CC_protocol_HPPC_IN21700_30T_cycle_#1650.mat
CC,1650,0.75634,2.2489,0.4664,8,discharge,0,-2.25,0.75,2.0,2.0,3.5425,3.4404,45.3737,02-28-22_10.52_CC_protocol_HPPC_IN21700_30T_cycle_#1650.mat
CC,1650,0.75634,2.2489,0.4664,8,discharge,0,-2.25,0.75,10.0,9.9,3.5425,3.406,60.6613,02-28-22_10.52_CC_protocol_HPPC_IN21700_30T_cycle_#1650.mat
CC,1650,0.75634,2.2489,0.4664,8,charge,0,1.123,0.374,2.0,2.0,3.546,3.5961,44.5968,02-28-22_10.52_CC_protocol_HPPC_IN21700_30T_cycle_#1650.mat
CC,1650,0.75634,2.2489,0.4664,8,charge,0,1.123,0.374,10.0,9.9,3.546,3.6097,56.7029,02-28-22_10.52_CC_protocol_HPPC_IN21700_30T_cycle_#1650.mat
