Repository: KikETs/ECM_HYBRID_BMS_JOINT

## Results

| Arm | Model | Size | Protocol | Result | Worst cell |
|---|---|---|---|---|---|
| SOP | 2RC table + trim (A8) | 4 effective coefficients, 2 EW states | leave-one-cell-out | usable current 69.6 % discharge, 59.5 % charge (τ = 10 s) | 59.9 % / 53.5 % (BOOST_REST) |
| SOH | dQ/dV ridge | 65 coefficients | leave-one-cell-out | RMSE 0.0094, bias −0.0005 | 0.0130 (BOOST_REST) |
| SOC | 2RC EKF, low-current gate | 3 states | leave-one-cell-out | **2.34 %p** over six sensor disturbances on estimated SOH (2.325 on true SOH), per cell 2.00–2.75 | 4.60 %p (BOOST_NEGPULSE_1S, current offset −0.10 A) |

The SOH arm was a 10,945-parameter CNN until the second audit round. Nested

File: analysis/uypydj_ecm.csv (part 33 of 80)
cell,cycle,SOH,CAP_Ah,SOC,direction,rate_rank,I_A,V_pre_V,rest_before_s,n_points,R0_mOhm,R1_mOhm,tau1_s,R2_mOhm,tau2_s,fit_rmse_mV
BOOST_REST,675,0.83263,2.46808,0.218,charge,2,14.821,3.4417,280.5,101,11.3802,2.7821,0.1484,7.7819,6.5528,0.9466
BOOST_REST,675,0.83263,2.46808,0.218,charge,3,24.699,3.445,319.3,101,11.3208,2.0355,0.1636,7.643,7.7354,1.4243
BOOST_REST,712,0.82042,2.43188,1.0,discharge,0,-2.434,4.1343,99999.0,99,2.9702,13.2929,0.2546,15.7221,6.7224,0.3451
BOOST_REST,712,0.82042,2.43188,1.0,charge,0,1.216,4.1477,69.5,101,13.4128,8.2844,0.2213,20.4621,8.2304,0.1944
BOOST_REST,712,0.82042,2.43188,0.9999,discharge,1,-9.734,4.1441,635.4,101,12.5974,6.9902,0.171,8.7937,4.6136,0.896
BOOST_REST,712,0.82042,2.43188,1.0,charge,1,1.602,4.153,160.8,100,29.3567,0.01,0.05,0.01,3000.0,0.2049
BOOST_REST,712,0.82042,2.43188,0.9998,discharge,2,-19.469,4.1433,640.0,101,12.5621,5.4534,0.138,7.2791,5.2058,1.6152
BOOST_REST,712,0.82042,2.43188,1.0,charge,2,1.475,4.1564,281.7,101,29.5823,0.01,0.05,0.01,3000.0,0.2211
BOOST_REST,712,0.82042,2.43188,0.9998,discharge,3,-27.987,4.1433,638.6,101,12.3967,4.5015,0.1214,7.9305,6.2659,1.6308
BOOST_REST,712,0.82042,2.43188,1.0,charge,3,1.385,4.1603,387.5,100,28.6781,0.01,0.05,0.01,2999.9331,0.2011
BOOST_REST,712,0.82042,2.43188,0.9594,discharge,0,-2.434,4.0921,4786.0,101,12.4767,6.1119,0.1751,10.0889,5.7674,0.2401
BOOST_REST,712,0.82042,2.43188,0.9595,charge,0,1.216,4.0941,70.3,101,12.1834,6.2735,0.1622,10.4002,6.0065,0.144
BOOST_REST,712,0.82042,2.43188,0.9594,discharge,1,-9.733,4.0924,635.4,101,12.4011,5.5084,0.1521,7.0565,5.0971,0.8123
BOOST_REST,712,0.82042,2.43188,0.9595,charge,1,4.387,4.0973,160.7,100,13.5331,3.6763,0.0639,6.2297,0.6864,0.3887
BOOST_REST,712,0.82042,2.43188,0.9593,discharge,2,-19.468,4.0928,673.2,101,12.3214,4.421,0.1287,7.3832,7.1098,1.2997
BOOST_REST,712,0.82042,2.43188,0.9595,charge,2,4.281,4.1005,281.7,101,23.2508,0.01,0.05,0.01,2999.9998,0.4297
BOOST_REST,712,0.82042,2.43188,0.9592,discharge,3,-27.988,4.0937,672.9,101,12.1953,3.5411,0.1064,8.8527,8.4727,1.1719
BOOST_REST,712,0.82042,2.43188,0.9595,charge,3,4.159,4.1036,387.4,101,23.1882,0.01,0.05,0.01,2999.9998,0.3902
BOOST_REST,712,0.82042,2.43188,0.9189,discharge,0,-2.434,4.077,4821.4,100,12.2546,4.5199,0.1623,9.9971,6.5546,0.2314
BOOST_REST,712,0.82042,2.43188,0.9189,charge,0,1.216,4.0789,70.3,101,12.0519,4.5803,0.1561,8.4443,5.7898,0.1373
BOOST_REST,712,0.82042,2.43188,0.9188,discharge,1,-9.735,4.0774,635.4,100,12.1702,4.4276,0.1448,7.8962,6.0643,0.7465
BOOST_REST,712,0.82042,2.43188,0.9189,charge,1,4.868,4.0819,161.1,101,11.9418,4.7302,0.1521,7.8915,5.9401,0.4046
BOOST_REST,712,0.82042,2.43188,0.9187,discharge,2,-19.468,4.0774,680.6,101,12.1522,3.7878,0.1235,8.8241,8.3461,1.1875
BOOST_REST,712,0.82042,2.43188,0.919,charge,2,5.563,4.0838,281.7,101,20.8911,0.01,0.05,0.01,2999.9999,0.4195
BOOST_REST,712,0.82042,2.43188,0.9187,discharge,3,-27.986,4.0783,688.7,101,12.0665,3.1367,0.0989,10.3614,9.4613,1.016
BOOST_REST,712,0.82042,2.43188,0.919,charge,3,5.434,4.0868,387.4,101,20.8354,0.01,0.05,0.01,3000.0,0.4779
BOOST_REST,712,0.82042,2.43188,0.8377,discharge,0,-2.434,4.02,5374.2,101,11.9218,3.2241,0.1519,13.1617,8.8014,0.2002
BOOST_REST,712,0.82042,2.43188,0.8378,charge,0,1.216,4.0212,70.4,101,12.59,3.179,0.1432,10.5347,7.556,0.1281
BOOST_REST,712,0.82042,2.43188,0.8377,discharge,1,-9.735,4.0205,635.4,100,11.899,3.0365,0.1393,11.0404,7.6242,0.6391
BOOST_REST,712,0.82042,2.43188,0.8378,charge,1,4.866,4.0263,160.7,101,11.816,3.0011,0.1413,8.4637,6.3286,0.3431
BOOST_REST,712,0.82042,2.43188,0.8376,discharge,2,-19.468,4.0212,680.5,101,11.8731,2.6105,0.1258,10.4118,7.804,0.981
BOOST_REST,712,0.82042,2.43188,0.8379,charge,2,9.328,4.0298,281.8,101,17.9934,0.26,0.05,0.01,2999.998,0.1982
BOOST_REST,712,0.82042,2.43188,0.8376,discharge,3,-27.988,4.0213,734.9,100,11.6712,2.2603,0.1044,10.9731,8.1385,0.9548
BOOST_REST,712,0.82042,2.43188,0.8379,charge,3,9.294,4.0325,387.3,101,18.0221,0.01,0.05,0.01,3000.0,0.4158
BOOST_REST,712,0.82042,2.43188,0.7566,discharge,0,-2.434,3.9242,5423.6,101,11.5049,2.2913,0.1683,11.7913,9.0284,0.1765
BOOST_REST,712,0.82042,2.43188,0.7566,charge,0,1.216,3.9261,70.5,101,11.3668,2.305,0.1349,9.6135,7.6754,0.1146
BOOST_REST,712,0.82042,2.43188,0.7566,discharge,1,-9.736,3.9244,635.4,100,11.4795,2.1277,0.1402,9.4854,7.1889,0.536
BOOST_REST,712,0.82042,2.43188,0.7567,charge,1,4.868,3.929,160.8,100,11.5369,2.1279,0.1599,8.1574,6.7499,0.2815
BOOST_REST,712,0.82042,2.43188,0.7565,discharge,2,-19.468,3.9248,680.4,101,11.3959,2.0117,0.1485,8.9891,7.5536,0.9977
BOOST_REST,712,0.82042,2.43188,0.7567,charge,2,14.601,3.9331,281.7,101,11.1572,1.6521,0.0978,6.6033,4.9961,1.2798
BOOST_REST,712,0.82042,2.43188,0.7564,discharge,3,-27.986,3.9251,799.9,101,11.3344,1.7822,0.1326,10.421,8.9447,1.0893
BOOST_REST,712,0.82042,2.43188,0.7568,charge,3,16.037,3.9353,386.6,101,16.504,0.01,0.05,0.01,3000.0,0.4521
BOOST_REST,712,0.82042,2.43188,0.6755,discharge,0,-2.434,3.8598,5505.8,101,11.5463,2.0708,0.1477,10.8634,8.98,0.1587
BOOST_REST,712,0.82042,2.43188,0.6755,charge,0,1.216,3.8614,70.5,100,11.4205,2.1395,0.1108,8.6909,7.5231,0.1198
BOOST_REST,712,0.82042,2.43188,0.6754,discharge,1,-9.734,3.86,635.4,101,11.6025,1.9404,0.1486,9.9264,8.2542,0.4853
BOOST_REST,712,0.82042,2.43188,0.6755,charge,1,4.869,3.8646,160.7,100,11.3799,1.9973,0.1343,7.19,6.2135,0.2486
BOOST_REST,712,0.82042,2.43188,0.6754,discharge,2,-19.468,3.86,680.4,101,11.4496,1.8844,0.1399,10.227,8.9491,0.944
BOOST_REST,712,0.82042,2.43188,0.6756,charge,2,14.602,3.8677,281.9,101,11.3267,1.7807,0.1729,6.8567,7.1964,0.7903
BOOST_REST,712,0.82042,2.43188,0.6753,discharge,3,-27.986,3.8601,800.5,101,11.3525,1.6477,0.1215,12.1565,10.5916,0.9154
BOOST_REST,712,0.82042,2.43188,0.6757,charge,3,20.819,3.8697,386.6,101,13.155,2.716,0.333,0.01,2999.9999,1.117
BOOST_REST,712,0.82042,2.43188,0.5944,discharge,0,-2.434,3.7857,5561.3,101,11.2782,1.9572,0.149,11.7052,9.7924,0.1588
BOOST_REST,712,0.82042,2.43188,0.5944,charge,0,1.216,3.7875,70.5,100,11.25,1.8359,0.1428,9.6214,8.4617,0.1067
BOOST_REST,712,0.82042,2.43188,0.5943,discharge,1,-9.733,3.7859,635.4,101,11.3263,1.7898,0.1502,10.6288,8.7296,0.4838
BOOST_REST,712,0.82042,2.43188,0.5944,charge,1,4.866,3.791,160.9,101,11.1671,1.7899,0.1491,8.1562,7.0401,0.2319
BOOST_REST,712,0.82042,2.43188,0.5942,discharge,2,-19.468,3.7855,680.4,101,11.1896,1.6919,0.1507,10.4591,8.7793,0.9076
BOOST_REST,712,0.82042,2.43188,0.5945,charge,2,14.601,3.7935,282.2,101,11.1583,1.6178,0.1894,6.9457,6.8478,0.7543
BOOST_REST,712,0.82042,2.43188,0.5941,discharge,3,-27.988,3.7865,800.9,100,11.086,1.5323,0.1297,11.9124,10.0085,0.9735
BOOST_REST,712,0.82042,2.43188,0.5945,charge,3,24.336,3.7968,386.7,101,11.6531,5.3186,3.2013,0.01,3.2064,3.3468
BOOST_REST,712,0.82042,2.43188,0.5132,discharge,0,-2.434,3.6961,5603.5,100,11.3095,2.1117,0.1555,11.7903,9.8696,0.157
BOOST_REST,712,0.82042,2.43188,0.5133,charge,0,1.216,3.698,70.5,101,11.0766,2.0755,0.1069,9.7399,8.4053,0.1043
BOOST_REST,712,0.82042,2.43188,0.5132,discharge,1,-9.734,3.6963,635.4,101,11.492,1.8237,0.1494,10.237,8.4448,0.4672
BOOST_REST,712,0.82042,2.43188,0.5133,charge,1,4.866,3.7016,161.1,101,11.3815,1.8391,0.1487,9.1855,8.1112,0.2482
BOOST_REST,712,0.82042,2.43188,0.5131,discharge,2,-19.469,3.6966,680.6,101,11.3693,1.7572,0.1391,10.1875,8.6348,0.875
BOOST_REST,712,0.82042,2.43188,0.5134,charge,2,14.602,3.7054,281.4,101,11.2579,1.6275,0.1596,7.7687,7.1648,0.7398
BOOST_REST,712,0.82042,2.43188,0.513,discharge,3,-27.988,3.6969,800.8,101,11.2626,1.6016,0.1252,11.9398,10.1778,0.9543
BOOST_REST,712,0.82042,2.43188,0.5134,charge,3,24.337,3.7085,387.4,101,11.086,1.4488,0.1735,7.5517,7.1824,1.1497
BOOST_REST,712,0.82042,2.43188,0.4321,discharge,0,-2.434,3.6188,5610.8,101,11.4333,2.0752,0.1545,11.0066,9.5377,0.1551
BOOST_REST,712,0.82042,2.43188,0.4322,charge,0,1.216,3.6205,70.5,101,11.3238,1.9912,0.1365,9.065,8.5212,0.101
BOOST_REST,712,0.82042,2.43188,0.4321,discharge,1,-9.734,3.619,635.4,101,11.3155,2.052,0.1439,10.0658,8.8434,0.479
BOOST_REST,712,0.82042,2.43188,0.4322,charge,1,4.866,3.6241,160.8,101,11.287,1.9489,0.1356,8.775,8.4237,0.245
BOOST_REST,712,0.82042,2.43188,0.432,discharge,2,-19.468,3.6193,680.6,100,11.3255,1.7718,0.1265,11.0362,9.8405,0.819
BOOST_REST,712,0.82042,2.43188,0.4322,charge,2,14.602,3.6283,282.3,101,11.1478,1.636,0.1344,7.6216,7.2719,0.6733
BOOST_REST,712,0.82042,2.43188,0.4319,discharge,3,-27.99,3.6196,801.2,101,11.1737,1.6341,0.1183,14.1933,12.6791,0.9378
BOOST_REST,712,0.82042,2.43188,0.4323,charge,3,24.337,3.6315,387.6,100,10.9944,1.4113,0.1499,7.1781,6.9374,1.1366
BOOST_REST,712,0.82042,2.43188,0.351,discharge,0,-2.434,3.5512,5609.6,101,11.6138,2.6779,0.1495,12.3717,9.6161,0.1752
BOOST_REST,712,0.82042,2.43188,0.351,charge,0,1.216,3.553,70.5,101,11.4869,2.6229,0.1391,9.2337,7.907,0.1026
BOOST_REST,712,0.82042,2.43188,0.3509,discharge,1,-9.735,3.5514,635.4,101,11.682,2.5435,0.1459,12.7551,10.1159,0.574
BOOST_REST,712,0.82042,2.43188,0.351,charge,1,4.866,3.557,161.0,101,11.5652,2.4377,0.1448,8.7524,8.2131,0.2701
BOOST_REST,712,0.82042,2.43188,0.3509,discharge,2,-19.469,3.5516,680.5,101,11.5622,2.367,0.1346,18.1916,14.843,0.9718
BOOST_REST,712,0.82042,2.43188,0.3511,charge,2,14.602,3.5618,281.8,101,11.4282,1.9732,0.1217,7.9575,7.6965,0.6665
BOOST_REST,712,0.82042,2.43188,0.3508,discharge,3,-27.987,3.5518,800.9,101,11.5509,2.0677,0.1319,39.3756,31.7699,1.16
BOOST_REST,712,0.82042,2.43188,0.3512,charge,3,24.337,3.5656,387.8,101,11.2258,1.625,0.1147,7.2587,6.7643,1.0616
BOOST_REST,712,0.82042,2.43188,0.3104,discharge,0,-2.434,3.517,5070.7,101,11.6769,3.1485,0.1574,14.2467,9.8286,0.1954
BOOST_REST,712,0.82042,2.43188,0.3105,charge,0,1.216,3.5191,70.5,101,11.4366,3.1966,0.1335,10.363,8.0605,0.1185
BOOST_REST,712,0.82042,2.43188,0.3104,discharge,1,-9.736,3.5175,635.5,101,11.8064,2.9862,0.1615,16.4912,11.4235,0.6663
BOOST_REST,712,0.82042,2.43188,0.3105,charge,1,4.868,3.5237,160.9,101,11.5539,2.8408,0.1407,9.0553,7.7399,0.2986
BOOST_REST,712,0.82042,2.43188,0.3103,discharge,2,-19.468,3.5175,680.6,101,11.7281,2.7248,0.1593,36.3664,26.1935,1.1802
BOOST_REST,712,0.82042,2.43188,0.3106,charge,2,14.601,3.5289,281.7,101,11.3687,2.2978,0.1273,7.9764,7.6892,0.7671
BOOST_REST,712,0.82042,2.43188,0.3102,discharge,3,-27.986,3.5181,800.7,101,11.5053,2.3246,0.1127,200.0,129.1516,2.4995
BOOST_REST,712,0.82042,2.43188,0.3106,charge,3,24.336,3.5334,386.8,101,11.2246,1.6876,0.1268,7.4012,7.0904,1.0365
BOOST_REST,712,0.82042,2.43188,0.2699,discharge,0,-2.434,3.4773,5070.7,101,11.9525,3.9167,0.1823,18.3636,10.5286,0.2191
BOOST_REST,712,0.82042,2.43188,0.2699,charge,0,1.216,3.4796,70.5,101,11.8426,3.8676,0.1624,12.3631,8.2291,0.1233
BOOST_REST,712,0.82042,2.43188,0.2698,discharge,1,-9.734,3.4777,635.4,100,12.0973,3.8586,0.1939,27.8381,15.438,0.809
BOOST_REST,712,0.82042,2.43188,0.2699,charge,1,4.868,3.4854,160.8,101,11.8574,3.4024,0.159,10.0718,7.4625,0.3219
BOOST_REST,712,0.82042,2.43188,0.2697,discharge,2,-19.469,3.4775,680.6,101,11.9294,3.5317,0.1676,200.0,106.4075,1.9432
BOOST_REST,712,0.82042,2.43188,0.27,charge,2,14.602,3.4918,281.2,101,11.6482,2.5732,0.1329,7.988,7.1903,0.9075
BOOST_REST,712,0.82042,2.43188,0.2701,charge,3,24.337,3.4967,380.0,101,11.3644,1.9149,0.1311,7.7534,7.4562,1.2189
BOOST_REST,712,0.82042,2.43188,0.2293,discharge,0,-2.434,3.4251,5069.3,101,12.3449,5.2069,0.2297,29.3032,12.691,0.2725
BOOST_REST,712,0.82042,2.43188,0.2293,charge,0,1.216,3.4286,70.4,101,12.2855,4.7225,0.193,17.3901,8.7642,0.1388
BOOST_REST,712,0.82042,2.43188,0.2292,discharge,1,-9.736,3.4259,635.4,101,12.4582,5.2539,0.262,76.0949,30.7342,1.1054
BOOST_REST,712,0.82042,2.43188,0.2294,charge,1,4.868,3.4374,161.2,101,12.0484,4.1772,0.171,11.9902,7.0575,0.3989
BOOST_REST,712,0.82042,2.43188,0.2294,charge,2,14.601,3.4469,280.1,101,11.7479,2.8291,0.1514,8.0805,6.5516,0.9697
BOOST_REST,712,0.82042,2.43188,0.2295,charge,3,24.338,3.4504,321.2,100,11.4369,2.2226,0.1554,7.8905,7.4827,1.4849
BOOST_REST,750,0.81105,2.40411,1.0,discharge,0,-2.408,4.1328,99999.0,99,3.2146,13.5564,0.2601,16.0378,6.6186,0.2967
BOOST_REST,750,0.81105,2.40411,1.0,charge,0,1.204,4.147,69.5,101,12.509,9.0041,0.2243,20.854,8.0618,0.1911
BOOST_REST,750,0.81105,2.40411,0.9999,discharge,1,-9.632,4.1423,635.4,101,12.6923,7.3346,0.176,8.8115,4.5597,0.892
BOOST_REST,750,0.81105,2.40411,1.0,charge,1,1.6,4.1516,160.8,101,30.2592,0.01,0.0501,0.01,2999.987,0.225
BOOST_REST,750,0.81105,2.40411,0.9999,discharge,2,-19.264,4.1417,640.3,101,12.5316,5.8328,0.1457,7.2683,5.2615,1.5405
BOOST_REST,750,0.81105,2.40411,1.0,charge,2,1.494,4.1557,280.9,100,29.6672,0.01,0.05,0.01,2999.9999,0.2711
BOOST_REST,750,0.81105,2.40411,0.9998,discharge,3,-27.693,4.1412,638.9,101,12.2888,4.8392,0.1231,7.9667,6.4057,1.6501
BOOST_REST,750,0.81105,2.40411,1.0,charge,3,1.401,4.1588,386.4,101,29.4218,0.01,0.05,0.01,2999.9999,0.2804
BOOST_REST,750,0.81105,2.40411,0.9598,discharge,0,-2.41,4.0913,4788.6,100,12.3337,6.4158,0.1837,10.3129,5.7385,0.2317
BOOST_REST,750,0.81105,2.40411,0.9599,charge,0,1.204,4.0923,70.4,101,13.0392,6.3842,0.1802,10.6765,6.1856,0.1491
BOOST_REST,750,0.81105,2.40411,0.9598,discharge,1,-9.633,4.0914,635.5,101,12.3533,5.6677,0.1542,7.0765,5.049,0.7965
BOOST_REST,750,0.81105,2.40411,0.9599,charge,1,4.375,4.0966,160.9,101,13.3418,3.8683,0.0659,6.4606,0.7508,0.422
BOOST_REST,750,0.81105,2.40411,0.9597,discharge,2,-19.265,4.0918,673.6,101,12.2197,4.6145,0.1305,7.3502,7.1049,1.2901
BOOST_REST,750,0.81105,2.40411,0.9599,charge,2,4.261,4.1,281.8,101,23.4777,0.01,0.05,0.01,2999.9998,0.4036
BOOST_REST,750,0.81105,2.40411,0.9596,discharge,3,-27.694,4.0927,673.1,101,12.1593,3.6762,0.1099,8.8707,8.6389,1.1306
BOOST_REST,750,0.81105,2.40411,0.9599,charge,3,4.121,4.1031,387.4,101,23.5232,0.01,0.05,0.01,2999.9999,0.4324
BOOST_REST,750,0.81105,2.40411,0.9197,discharge,0,-2.408,4.0758,4821.2,101,12.3716,5.4354,0.169,10.8025,6.6496,0.2254
BOOST_REST,750,0.81105,2.40411,0.9197,charge,0,1.204,4.0777,70.4,101,12.1152,5.5189,0.152,9.0485,5.6823,0.1475
BOOST_REST,750,0.81105,2.40411,0.9196,discharge,1,-9.631,4.076,635.5,101,12.3882,4.9563,0.1463,8.213,6.1324,0.7779
BOOST_REST,750,0.81105,2.40411,0.9198,charge,1,4.817,4.081,161.0,101,12.3491,5.105,0.1568,8.3689,5.9849,0.4206
BOOST_REST,750,0.81105,2.40411,0.9196,discharge,2,-19.265,4.0762,680.6,101,12.4542,3.9144,0.1261,9.0381,8.434,1.1812
BOOST_REST,750,0.81105,2.40411,0.9198,charge,2,5.426,4.0839,281.6,100,21.4011,0.01,0.05,0.01,2999.9998,0.4242
BOOST_REST,750,0.81105,2.40411,0.9195,discharge,3,-27.694,4.0765,687.6,101,12.1035,3.3629,0.0992,10.5699,9.5913,1.0116
BOOST_REST,750,0.81105,2.40411,0.9198,charge,3,5.302,4.0862,387.0,101,21.4667,0.01,0.05,0.01,2999.9999,0.4012
BOOST_REST,750,0.81105,2.40411,0.8394,discharge,0,-2.406,4.0175,5375.5,101,11.9324,3.4226,0.1439,13.0893,8.5913,0.2059
BOOST_REST,750,0.81105,2.40411,0.8395,charge,0,1.202,4.0194,70.4,101,11.7472,3.4806,0.1334,10.5303,7.3497,0.1233
BOOST_REST,750,0.81105,2.40411,0.8394,discharge,1,-9.632,4.018,635.4,101,11.9148,3.1757,0.1392,11.1066,7.6726,0.628
BOOST_REST,750,0.81105,2.40411,0.8395,charge,1,4.817,4.0237,161.0,101,11.7881,3.1515,0.1393,8.5344,6.2248,0.3505
BOOST_REST,750,0.81105,2.40411,0.8393,discharge,2,-19.265,4.0186,680.6,101,11.795,2.7673,0.1252,10.4078,7.7676,0.9916
BOOST_REST,750,0.81105,2.40411,0.8396,charge,2,9.398,4.0273,281.5,101,18.3754,0.01,0.05,0.01,2999.9974,0.3079
BOOST_REST,750,0.81105,2.40411,0.8392,discharge,3,-27.694,4.0196,737.1,101,11.7124,2.3104,0.105,10.9412,8.134,0.9644
BOOST_REST,750,0.81105,2.40411,0.8396,charge,3,9.386,4.03,388.0,100,18.1113,0.01,0.05,0.01,2999.9999,0.4115
BOOST_REST,750,0.81105,2.40411,0.7592,discharge,0,-2.408,3.9213,5426.8,101,11.4457,2.8653,0.1345,11.8226,8.4903,0.1958
BOOST_REST,750,0.81105,2.40411,0.7592,charge,0,1.204,3.9241,70.5,101,11.7891,2.7867,0.14,10.1341,7.878,0.1152
BOOST_REST,750,0.81105,2.40411,0.7591,discharge,1,-9.63,3.9224,635.5,101,11.7432,2.5749,0.1365,9.7783,7.3387,0.5525
BOOST_REST,750,0.81105,2.40411,0.7592,charge,1,4.817,3.9279,160.9,101,11.7296,2.4519,0.1403,8.5066,6.6889,0.2871
BOOST_REST,750,0.81105,2.40411,0.759,discharge,2,-19.263,3.9228,680.4,101,11.7541,2.2541,0.1352,9.3754,7.7023,1.0378
BOOST_REST,750,0.81105,2.40411,0.7593,charge,2,14.449,3.9314,281.5,101,11.4974,1.7024,0.0685,6.0182,3.6351,1.7334
BOOST_REST,750,0.81105,2.40411,0.759,discharge,3,-27.695,3.9231,798.6,101,11.6095,2.0084,0.1194,10.8663,9.1204,1.0786
BOOST_REST,750,0.81105,2.40411,0.7594,charge,3,15.559,3.9339,387.5,101,17.1023,0.01,0.05,0.01,2999.9933,0.5781
BOOST_REST,750,0.81105,2.40411,0.6789,discharge,0,-2.408,3.8587,5502.2,100,11.5963,2.2875,0.1531,10.9001,8.9976,0.1692
BOOST_REST,750,0.81105,2.40411,0.6789,charge,0,1.206,3.8604,70.6,101,11.6061,2.1807,0.1521,8.9087,7.7676,0.0983
BOOST_REST,750,0.81105,2.40411,0.6788,discharge,1,-9.631,3.8589,635.5,101,11.5894,2.1586,0.133,10.0264,8.2263,0.5035
BOOST_REST,750,0.81105,2.40411,0.6789,charge,1,4.816,3.8637,161.1,101,11.4232,2.1326,0.1269,7.2754,6.1348,0.2636
BOOST_REST,750,0.81105,2.40411,0.6787,discharge,2,-19.266,3.8589,680.6,101,11.4604,2.0367,0.132,10.2763,8.8745,0.9622
BOOST_REST,750,0.81105,2.40411,0.679,charge,2,14.448,3.8667,281.3,100,11.3374,1.9264,0.1558,6.8115,7.0028,0.7999
BOOST_REST,750,0.81105,2.40411,0.6787,discharge,3,-27.694,3.8583,800.5,101,11.3429,1.7572,0.1164,12.0976,10.4612,0.9488
BOOST_REST,750,0.81105,2.40411,0.6791,charge,3,20.721,3.8679,386.6,101,13.2095,2.8235,0.3486,0.01,2999.7264,1.2452
BOOST_REST,750,0.81105,2.40411,0.5986,discharge,0,-2.408,3.785,5566.3,101,11.5121,2.1874,0.148,11.9677,9.7336,0.1647
BOOST_REST,750,0.81105,2.40411,0.5986,charge,0,1.204,3.7868,70.5,101,11.2997,2.3072,0.129,9.7895,8.2963,0.1153
BOOST_REST,750,0.81105,2.40411,0.5986,discharge,1,-9.632,3.7845,635.4,101,11.4298,2.1359,0.1324,10.8571,8.6199,0.5117
BOOST_REST,750,0.81105,2.40411,0.5987,charge,1,4.817,3.7904,161.0,101,11.4406,2.0602,0.1312,8.4263,6.9895,0.243
BOOST_REST,750,0.81105,2.40411,0.5985,discharge,2,-19.265,3.7855,680.7,101,11.5079,1.9381,0.1359,10.7652,8.7723,0.9282
BOOST_REST,750,0.81105,2.40411,0.5988,charge,2,14.447,3.794,281.8,101,11.2482,1.9462,0.1464,7.0995,6.6183,0.7992
BOOST_REST,750,0.81105,2.40411,0.5984,discharge,3,-27.692,3.7858,800.3,101,11.4456,1.693,0.1228,12.3661,10.1099,0.94
BOOST_REST,750,0.81105,2.40411,0.5988,charge,3,24.08,3.7966,387.3,101,11.0748,4.8587,2.6538,1.1045,0.05,2.8824
BOOST_REST,750,0.81105,2.40411,0.5183,discharge,0,-2.408,3.6958,5603.1,101,11.0958,2.3074,0.1334,11.8748,9.5338,0.1704
BOOST_REST,750,0.81105,2.40411,0.5184,charge,0,1.204,3.6976,70.5,101,11.931,2.191,0.1212,9.9789,8.4113,0.1059
BOOST_REST,750,0.81105,2.40411,0.5183,discharge,1,-9.632,3.6969,635.5,101,11.4229,2.1662,0.1319,10.423,8.3442,0.5126
BOOST_REST,750,0.81105,2.40411,0.5184,charge,1,4.818,3.702,160.9,101,11.3887,2.0762,0.1373,9.2698,7.8945,0.2622
BOOST_REST,750,0.81105,2.40411,0.5182,discharge,2,-19.265,3.6972,680.7,101,11.4208,1.9398,0.1345,10.332,8.602,0.8858
BOOST_REST,750,0.81105,2.40411,0.5185,charge,2,14.45,3.7061,281.6,101,11.2643,1.8,0.1438,7.8608,7.0928,0.7602
BOOST_REST,750,0.81105,2.40411,0.5181,discharge,3,-27.692,3.6967,800.4,101,11.329,1.6954,0.1237,12.0198,10.159,0.9698
BOOST_REST,750,0.81105,2.40411,0.5186,charge,3,24.08,3.7082,387.5,101,11.1368,1.5604,0.1544,7.5238,7.0054,1.1663
BOOST_REST,750,0.81105,2.40411,0.4381,discharge,0,-2.408,3.6192,5609.9,101,11.3272,2.3966,0.1372,11.2733,9.3772,0.1535
BOOST_REST,750,0.81105,2.40411,0.4381,charge,0,1.204,3.6207,70.5,101,11.3468,2.3561,0.1104,8.9293,7.8129,0.1029
BOOST_REST,750,0.81105,2.40411,0.438,discharge,1,-9.633,3.6194,635.5,101,11.4556,2.4059,0.1276,10.3837,8.754,0.5284
BOOST_REST,750,0.81105,2.40411,0.4381,charge,1,4.818,3.6246,160.7,100,11.5047,2.2397,0.1337,8.9867,8.2952,0.2662
BOOST_REST,750,0.81105,2.40411,0.438,discharge,2,-19.266,3.6195,680.5,101,11.5635,2.1527,0.1223,11.7784,10.2223,0.8552
BOOST_REST,750,0.81105,2.40411,0.4382,charge,2,14.448,3.6281,281.7,101,11.4976,1.9694,0.1166,7.9578,7.3015,0.7022
BOOST_REST,750,0.81105,2.40411,0.4378,discharge,3,-27.692,3.6195,800.3,101,11.6058,1.9571,0.1102,15.6746,13.4596,0.939
BOOST_REST,750,0.81105,2.40411,0.4383,charge,3,24.083,3.6321,387.5,101,11.4175,1.6951,0.1172,7.5041,6.8453,1.1352
BOOST_REST,750,0.81105,2.40411,0.3578,discharge,0,-2.408,3.5497,5612.6,101,11.3651,3.0098,0.1493,12.8381,9.4786,0.179
BOOST_REST,750,0.81105,2.40411,0.3578,charge,0,1.204,3.5516,70.5,101,12.2097,2.9031,0.1372,9.5994,7.9384,0.1123
BOOST_REST,750,0.81105,2.40411,0.3577,discharge,1,-9.632,3.5507,635.4,101,11.8021,2.8048,0.1527,13.4591,10.2518,0.594
BOOST_REST,750,0.81105,2.40411,0.3579,charge,1,4.818,3.5564,161.0,101,11.6656,2.7117,0.1438,8.9065,8.0015,0.2861
BOOST_REST,750,0.81105,2.40411,0.3577,discharge,2,-19.265,3.5508,680.5,101,11.6459,2.6102,0.1397,19.3764,15.3438,0.9822
BOOST_REST,750,0.81105,2.40411,0.3579,charge,2,14.448,3.5613,281.9,101,11.4985,2.2083,0.1186,8.0915,7.6897,0.7181
BOOST_REST,750,0.81105,2.40411,0.3576,discharge,3,-27.692,3.5505,800.7,101,11.5228,2.3442,0.1316,41.7818,32.6835,1.2075
BOOST_REST,750,0.81105,2.40411,0.358,charge,3,24.082,3.5654,386.4,101,11.2839,1.7822,0.1137,7.4017,6.8503,1.039
BOOST_REST,750,0.81105,2.40411,0.3177,discharge,0,-2.41,3.5162,5071.1,101,11.6893,3.3635,0.1651,14.7288,9.6951,0.1955
BOOST_REST,750,0.81105,2.40411,0.3177,charge,0,1.202,3.5181,70.6,101,11.5779,3.3334,0.1347,10.5354,7.6938,0.119
BOOST_REST,750,0.81105,2.40411,0.3176,discharge,1,-9.63,3.5158,635.4,100,11.7113,3.1792,0.1612,17.1895,11.4262,0.667
BOOST_REST,750,0.81105,2.40411,0.3177,charge,1,4.819,3.5229,161.0,101,11.6458,2.9489,0.1495,9.3448,7.6753,0.3124
BOOST_REST,750,0.81105,2.40411,0.3175,discharge,2,-19.267,3.5167,680.7,101,11.6727,2.9534,0.1642,37.5025,26.1046,1.2201
BOOST_REST,750,0.81105,2.40411,0.3178,charge,2,14.449,3.5286,281.7,101,11.4438,2.363,0.1326,8.006,7.5617,0.7942
BOOST_REST,750,0.81105,2.40411,0.3175,discharge,3,-27.694,3.5174,800.8,101,11.5114,2.5219,0.1207,200.0,126.0324,2.2986
BOOST_REST,750,0.81105,2.40411,0.3179,charge,3,24.081,3.5326,387.3,101,11.2995,1.8253,0.1225,7.4931,7.114,1.0844
BOOST_REST,750,0.81105,2.40411,0.2775,discharge,0,-2.41,3.4759,5069.6,101,12.1644,4.295,0.1991,19.7991,10.7266,0.2326
BOOST_REST,750,0.81105,2.40411,0.2775,charge,0,1.204,3.4784,70.5,101,11.9122,4.1665,0.1549,13.0059,7.9557,0.1207
BOOST_REST,750,0.81105,2.40411,0.2774,discharge,1,-9.632,3.4765,635.5,101,12.2306,4.2353,0.1988,30.3507,15.9708,0.8721
BOOST_REST,750,0.81105,2.40411,0.2776,charge,1,4.817,3.4837,161.1,101,12.1107,3.7383,0.1596,10.5693,7.4017,0.3316
BOOST_REST,750,0.81105,2.40411,0.2774,discharge,2,-19.265,3.4767,680.5,101,12.0561,3.8371,0.174,200.0,101.5427,2.0017
BOOST_REST,750,0.81105,2.40411,0.2777,charge,2,14.447,3.4912,281.6,101,11.7724,2.7812,0.1361,8.0748,6.9971,0.9242
BOOST_REST,750,0.81105,2.40411,0.2777,charge,3,24.081,3.4964,377.9,101,11.4736,2.0666,0.1326,7.8278,7.4095,1.2751
BOOST_REST,750,0.81105,2.40411,0.2374,discharge,0,-2.409,3.4231,5071.9,100,12.227,5.636,0.2334,31.1111,12.8697,0.2826
BOOST_REST,750,0.81105,2.40411,0.2374,charge,0,1.205,3.4266,70.4,101,12.3653,4.989,0.205,18.4723,8.7237,0.1426
BOOST_REST,750,0.81105,2.40411,0.2373,discharge,1,-9.633,3.424,635.5,101,12.446,5.5132,0.2587,76.6369,29.824,1.1925
BOOST_REST,750,0.81105,2.40411,0.2374,charge,1,4.816,3.4359,161.4,101,12.0477,4.4321,0.1762,12.6563,7.0609,0.4024
BOOST_REST,750,0.81105,2.40411,0.2375,charge,2,14.448,3.4463,280.5,101,11.7235,3.0096,0.1515,8.2389,6.3565,0.992
BOOST_REST,750,0.81105,2.40411,0.2376,charge,3,24.08,3.4501,319.6,101,11.4947,2.323,0.16,7.9076,7.3542,1.516
BOOST_REST,787,0.79809,2.36569,1.0,discharge,0,-2.368,4.1294,99999.0,99,3.2538,14.571,0.2672,16.5494,6.471,0.3313
BOOST_REST,787,0.79809,2.36569,1.0,charge,0,1.185,4.1445,69.5,100,13.2073,9.7708,0.2367,21.5918,7.7958,0.1984
BOOST_REST,787,0.79809,2.36569,0.9999,discharge,1,-9.478,4.1396,635.5,100,12.8758,8.2796,0.1748,9.2047,4.5796,0.9196
BOOST_REST,787,0.79809,2.36569,1.0,charge,1,1.575,4.1494,160.7,101,32.1385,0.01,0.0501,0.01,3000.0,0.2558
BOOST_REST,787,0.79809,2.36569,0.9999,discharge,2,-18.955,4.1389,640.3,100,12.8101,6.4163,0.1415,8.0026,5.5135,1.5352
BOOST_REST,787,0.79809,2.36569,1.0,charge,2,1.465,4.1528,281.6,101,32.2496,0.01,0.05,0.01,2921.7554,0.3054
BOOST_REST,787,0.79809,2.36569,0.9998,discharge,3,-27.247,4.1387,638.9,101,12.7643,5.0972,0.1181,8.9276,6.526,1.4743
BOOST_REST,787,0.79809,2.36569,1.0,charge,3,1.374,4.1571,386.6,101,31.245,0.01,0.05,0.01,3000.0,0.3168
BOOST_REST,787,0.79809,2.36569,0.9605,discharge,0,-2.368,4.0899,4788.2,101,12.8344,7.1685,0.1887,11.0117,5.8074,0.2517
BOOST_REST,787,0.79809,2.36569,0.9605,charge,0,1.184,4.0918,70.3,100,12.5995,7.4611,0.1805,11.1421,5.9492,0.1471
BOOST_REST,787,0.79809,2.36569,0.9604,discharge,1,-9.478,4.0903,635.5,100,12.7775,6.3453,0.1577,7.5906,5.174,0.8154
BOOST_REST,787,0.79809,2.36569,0.9606,charge,1,4.141,4.0955,160.9,101,14.4119,3.7107,0.0591,7.1328,0.5086,0.3116
BOOST_REST,787,0.79809,2.36569,0.9604,discharge,2,-18.955,4.0905,672.0,101,12.6647,5.0073,0.1294,8.344,7.5488,1.2366
BOOST_REST,787,0.79809,2.36569,0.9606,charge,2,4.03,4.0992,281.9,101,25.0231,0.01,0.05,0.01,2999.9988,0.4584
BOOST_REST,787,0.79809,2.36569,0.9603,discharge,3,-27.249,4.0907,671.3,101,12.4536,4.006,0.1003,9.8979,8.5569,1.0685
BOOST_REST,787,0.79809,2.36569,0.9606,charge,3,3.904,4.1025,387.2,101,24.9871,0.01,0.05,0.01,2999.9999,0.5119
BOOST_REST,787,0.79809,2.36569,0.921,discharge,0,-2.37,4.0746,4820.2,101,12.7996,5.9888,0.1758,11.6294,6.7772,0.2346
BOOST_REST,787,0.79809,2.36569,0.921,charge,0,1.185,4.0766,70.3,101,12.5625,6.1051,0.1525,9.5199,5.5786,0.1431
BOOST_REST,787,0.79809,2.36569,0.9209,discharge,1,-9.479,4.0749,635.5,101,12.7889,5.4533,0.1495,8.9215,6.3386,0.7994
BOOST_REST,787,0.79809,2.36569,0.9211,charge,1,4.738,4.0802,161.1,101,12.651,5.6105,0.1495,8.4545,5.2708,0.3894
BOOST_REST,787,0.79809,2.36569,0.9209,discharge,2,-18.955,4.0744,680.5,101,12.6419,4.3946,0.1214,10.1408,8.7247,1.1812
BOOST_REST,787,0.79809,2.36569,0.9211,charge,2,5.148,4.0832,281.8,101,22.6949,0.01,0.05,0.01,3000.0,0.467
BOOST_REST,787,0.79809,2.36569,0.9208,discharge,3,-27.247,4.0764,685.6,101,12.6708,3.4328,0.0996,11.6915,9.5227,0.866
BOOST_REST,787,0.79809,2.36569,0.9211,charge,3,5.042,4.0856,387.4,101,22.6966,0.01,0.05,0.01,3000.0,0.4739
BOOST_REST,787,0.79809,2.36569,0.842,discharge,0,-2.368,4.0151,5375.5,101,12.2352,3.9277,0.1456,13.7096,8.617,0.1991
BOOST_REST,787,0.79809,2.36569,0.8421,charge,0,1.185,4.0173,70.3,101,12.0726,3.9214,0.1234,10.9988,7.1877,0.1242
BOOST_REST,787,0.79809,2.36569,0.842,discharge,1,-9.479,4.0158,635.4,101,12.3279,3.5578,0.137,11.77,7.7582,0.6584
BOOST_REST,787,0.79809,2.36569,0.8421,charge,1,4.74,4.0218,160.8,101,12.1717,3.5932,0.1395,8.925,6.1529,0.3551
BOOST_REST,787,0.79809,2.36569,0.8419,discharge,2,-18.955,4.0164,680.6,100,12.2883,2.9603,0.122,11.3363,7.9699,0.9551
BOOST_REST,787,0.79809,2.36569,0.8422,charge,2,9.014,4.0256,281.8,100,19.3492,0.01,0.05,0.01,3000.0,0.4101
BOOST_REST,787,0.79809,2.36569,0.8418,discharge,3,-27.247,4.0174,733.8,101,12.0898,2.5129,0.0993,12.0095,8.2055,0.8266
BOOST_REST,787,0.79809,2.36569,0.8422,charge,3,8.96,4.0284,387.3,101,19.163,0.01,2999.9999,0.01,3000.0,0.4318
BOOST_REST,787,0.79809,2.36569,0.763,discharge,0,-2.366,3.9216,5425.0,101,12.1193,2.9801,0.1554,12.3247,8.8811,0.1864
BOOST_REST,787,0.79809,2.36569,0.7631,charge,0,1.184,3.9237,70.4,101,11.9238,3.0693,0.1326,10.3787,7.791,0.1244
BOOST_REST,787,0.79809,2.36569,0.763,discharge,1,-9.477,3.9221,635.5,100,12.0596,2.8832,0.1304,10.272,7.3778,0.5785
BOOST_REST,787,0.79809,2.36569,0.7631,charge,1,4.739,3.9275,161.1,101,11.9414,2.8731,0.1305,8.807,6.6086,0.3175
BOOST_REST,787,0.79809,2.36569,0.7629,discharge,2,-18.956,3.9222,680.6,100,12.0476,2.525,0.1254,10.322,8.0259,1.0303
BOOST_REST,787,0.79809,2.36569,0.7632,charge,2,14.218,3.9311,280.7,101,13.2136,5.9526,2.4623,0.01,2.4764,3.0171
BOOST_REST,787,0.79809,2.36569,0.7628,discharge,3,-27.248,3.9226,796.1,100,11.9494,2.1577,0.112,12.0278,9.2598,0.9686
BOOST_REST,787,0.79809,2.36569,0.7632,charge,3,14.867,3.933,387.5,101,17.9602,0.01,0.05,0.01,2999.9998,0.52
BOOST_REST,787,0.79809,2.36569,0.684,discharge,0,-2.368,3.8589,5498.5,101,11.9625,2.6103,0.151,11.4344,9.1155,0.1684
BOOST_REST,787,0.79809,2.36569,0.6841,charge,0,1.185,3.8598,70.4,101,12.5475,2.6101,0.1268,9.3716,7.9877,0.0984
BOOST_REST,787,0.79809,2.36569,0.684,discharge,1,-9.479,3.8591,635.4,100,11.9148,2.4682,0.1325,10.6048,8.3174,0.5306
BOOST_REST,787,0.79809,2.36569,0.6841,charge,1,4.742,3.864,161.0,101,11.7538,2.4483,0.1258,7.5252,6.0513,0.2795
BOOST_REST,787,0.79809,2.36569,0.6839,discharge,2,-18.955,3.8592,680.5,101,11.8373,2.2376,0.1268,11.3495,9.2809,0.9354
BOOST_REST,787,0.79809,2.36569,0.6842,charge,2,14.217,3.867,281.3,101,11.6011,2.2349,0.1409,7.1355,6.882,0.8489
BOOST_REST,787,0.79809,2.36569,0.6838,discharge,3,-27.247,3.8593,801.0,101,11.6812,1.9396,0.1076,13.3726,10.6377,0.844
BOOST_REST,787,0.79809,2.36569,0.6843,charge,3,19.755,3.8692,386.7,101,13.9789,2.7717,0.2313,0.01,2999.9999,0.7892
BOOST_REST,787,0.79809,2.36569,0.6051,discharge,0,-2.37,3.7862,5556.3,100,11.6518,2.363,0.1441,12.0934,9.3958,0.1656
BOOST_REST,787,0.79809,2.36569,0.6051,charge,0,1.187,3.7881,70.4,101,11.6173,2.3499,0.1316,9.9959,8.1692,0.1096
BOOST_REST,787,0.79809,2.36569,0.605,discharge,1,-9.478,3.7866,635.5,101,11.743,2.3454,0.1355,11.3911,8.7265,0.517
BOOST_REST,787,0.79809,2.36569,0.6051,charge,1,4.739,3.7919,161.2,100,11.6432,2.3085,0.1302,8.633,6.8683,0.2541
BOOST_REST,787,0.79809,2.36569,0.6049,discharge,2,-18.955,3.7868,680.6,101,11.7602,2.1895,0.1243,11.7457,9.0777,0.9367
BOOST_REST,787,0.79809,2.36569,0.6052,charge,2,14.218,3.7948,281.3,101,11.6442,2.126,0.1436,7.3477,6.4696,0.8418
BOOST_REST,787,0.79809,2.36569,0.6049,discharge,3,-27.247,3.7864,801.0,101,11.64,1.937,0.1058,13.5806,10.2662,0.8758
BOOST_REST,787,0.79809,2.36569,0.6053,charge,3,23.635,3.7982,386.7,101,12.2966,4.8261,1.8876,0.01,1.8878,3.7024
BOOST_REST,787,0.79809,2.36569,0.5261,discharge,0,-2.368,3.6991,5596.7,101,11.9297,2.4821,0.1533,12.577,9.7479,0.1716
BOOST_REST,787,0.79809,2.36569,0.5261,charge,0,1.184,3.7009,70.4,101,11.5605,2.663,0.1167,10.2804,8.2392,0.1091
BOOST_REST,787,0.79809,2.36569,0.526,discharge,1,-9.48,3.6995,635.5,101,11.8505,2.3883,0.1346,11.1058,8.5014,0.5342
BOOST_REST,787,0.79809,2.36569,0.5262,charge,1,4.739,3.7049,160.8,101,11.8094,2.2753,0.138,9.6182,7.8239,0.2656
BOOST_REST,787,0.79809,2.36569,0.526,discharge,2,-18.955,3.6997,680.6,101,11.7199,2.2117,0.1288,11.381,8.983,0.9083
BOOST_REST,787,0.79809,2.36569,0.5262,charge,2,14.218,3.7089,281.2,101,11.5666,2.0595,0.1331,8.141,6.8933,0.799
BOOST_REST,787,0.79809,2.36569,0.5259,discharge,3,-27.249,3.6992,801.0,100,11.6241,1.8987,0.1139,13.3249,10.3998,0.9138
BOOST_REST,787,0.79809,2.36569,0.5263,charge,3,23.693,3.712,387.5,101,11.3985,1.7592,0.1394,7.834,6.7611,1.2035
BOOST_REST,787,0.79809,2.36569,0.4471,discharge,0,-2.37,3.6212,5611.1,101,11.6588,2.5242,0.1472,11.7126,9.2543,0.166
BOOST_REST,787,0.79809,2.36569,0.4472,charge,0,1.185,3.6231,70.4,101,11.5037,2.6611,0.1362,9.4531,8.2077,0.1147
BOOST_REST,787,0.79809,2.36569,0.447,discharge,1,-9.479,3.6216,635.5,100,11.7551,2.3693,0.142,10.8722,8.8438,0.5294
BOOST_REST,787,0.79809,2.36569,0.4472,charge,1,4.739,3.627,160.9,101,11.597,2.3835,0.1395,9.2083,8.2244,0.2611
BOOST_REST,787,0.79809,2.36569,0.447,discharge,2,-18.955,3.622,680.6,101,11.7109,2.1427,0.1269,12.5117,10.4558,0.8369
BOOST_REST,787,0.79809,2.36569,0.4472,charge,2,14.217,3.6314,281.3,101,11.4867,2.0487,0.1166,8.1315,7.1304,0.7296
BOOST_REST,787,0.79809,2.36569,0.4469,discharge,3,-27.247,3.6212,801.0,101,11.6593,2.0018,0.1077,16.5441,13.3681,0.8656
BOOST_REST,787,0.79809,2.36569,0.4473,charge,3,23.694,3.6342,387.6,101,11.5883,1.7309,0.1245,7.7552,6.733,1.1685
BOOST_REST,787,0.79809,2.36569,0.3681,discharge,0,-2.368,3.5524,5612.7,101,12.1529,3.264,0.146,13.5042,9.3754,0.1891
BOOST_REST,787,0.79809,2.36569,0.3682,charge,0,1.185,3.5541,70.5,100,12.1655,3.1513,0.1533,9.9731,7.7822,0.1178
BOOST_REST,787,0.79809,2.36569,0.3681,discharge,1,-9.479,3.5527,635.5,101,12.1694,3.1087,0.1545,14.389,10.3733,0.6037
BOOST_REST,787,0.79809,2.36569,0.3682,charge,1,4.739,3.5584,160.8,101,11.973,3.0832,0.1452,9.2731,7.9074,0.299
BOOST_REST,787,0.79809,2.36569,0.368,discharge,2,-18.955,3.5528,680.5,101,12.0087,2.8431,0.1361,21.699,16.1996,1.0303
BOOST_REST,787,0.79809,2.36569,0.3683,charge,2,14.218,3.5637,281.9,101,11.7843,2.4763,0.1217,8.4011,7.5358,0.7376
BOOST_REST,787,0.79809,2.36569,0.3679,discharge,3,-27.249,3.5531,801.1,101,11.9612,2.4431,0.1279,47.2955,34.0389,1.0857
BOOST_REST,787,0.79809,2.36569,0.3684,charge,3,23.694,3.5678,387.5,101,11.6133,1.928,0.108,7.7324,6.6622,1.0819
BOOST_REST,787,0.79809,2.36569,0.3286,discharge,0,-2.37,3.5173,5071.2,101,11.7425,3.7205,0.1574,15.5199,9.6388,0.1974
BOOST_REST,787,0.79809,2.36569,0.3287,charge,0,1.185,3.5201,70.4,101,11.9195,3.6107,0.1551,11.013,7.5614,0.1156
BOOST_REST,787,0.79809,2.36569,0.3286,discharge,1,-9.479,3.5184,635.4,101,12.1003,3.5577,0.171,18.5727,11.7327,0.6985
BOOST_REST,787,0.79809,2.36569,0.3287,charge,1,4.74,3.525,160.7,100,11.935,3.3224,0.1519,9.6799,7.4624,0.3119
BOOST_REST,787,0.79809,2.36569,0.3285,discharge,2,-18.955,3.5186,680.7,101,12.0108,3.2157,0.1677,43.0981,28.268,1.2133
BOOST_REST,787,0.79809,2.36569,0.3288,charge,2,14.217,3.5309,281.4,101,11.6185,2.7445,0.1316,8.2961,7.3716,0.8352
BOOST_REST,787,0.79809,2.36569,0.3284,discharge,3,-27.249,3.5192,800.9,100,11.8112,2.6668,0.1179,200.0,115.637,2.3809
BOOST_REST,787,0.79809,2.36569,0.3289,charge,3,23.692,3.5355,386.7,101,11.4931,2.0058,0.121,7.7874,6.9321,1.1378
BOOST_REST,787,0.79809,2.36569,0.2892,discharge,0,-2.368,3.4782,5071.2,101,12.4245,4.6967,0.1924,20.6522,10.5771,0.2399
BOOST_REST,787,0.79809,2.36569,0.2892,charge,0,1.185,3.4808,70.4,101,12.485,4.527,0.1788,13.8085,8.2157,0.1324
BOOST_REST,787,0.79809,2.36569,0.2891,discharge,1,-9.479,3.4789,635.5,101,12.5294,4.6109,0.1989,32.1641,16.0859,0.9184
BOOST_REST,787,0.79809,2.36569,0.2892,charge,1,4.74,3.4872,161.2,101,12.3384,4.0316,0.1592,10.9918,7.2768,0.3504
BOOST_REST,787,0.79809,2.36569,0.289,discharge,2,-18.954,3.4794,680.7,101,12.3892,4.0398,0.1674,200.0,94.789,2.1906
BOOST_REST,787,0.79809,2.36569,0.2893,charge,2,14.217,3.4943,281.2,101,12.049,3.0513,0.1393,8.383,6.8677,0.9604
BOOST_REST,787,0.79809,2.36569,0.2894,charge,3,23.692,3.4996,374.0,101,11.7399,2.2821,0.1288,8.1746,7.2684,1.2871
BOOST_REST,787,0.79809,2.36569,0.2496,discharge,0,-2.368,3.4264,5073.3,101,12.7479,5.9336,0.2351,32.0777,12.567,0.2901
BOOST_REST,787,0.79809,2.36569,0.2497,charge,0,1.185,3.4303,70.4,101,12.3232,5.7559,0.1938,19.2242,8.7022,0.1424
BOOST_REST,787,0.79809,2.36569,0.2496,discharge,1,-9.479,3.4276,635.5,101,12.8415,5.9679,0.2634,80.2659,30.0134,1.2191
BOOST_REST,787,0.79809,2.36569,0.2497,charge,1,4.74,3.4396,161.1,101,12.4627,4.7982,0.1837,13.1484,7.0097,0.4162
BOOST_REST,787,0.79809,2.36569,0.2498,charge,2,14.217,3.4503,278.5,101,12.028,3.3069,0.1477,8.546,6.236,1.0399
BOOST_REST,787,0.79809,2.36569,0.2499,charge,3,23.693,3.4538,316.3,101,11.8382,2.5246,0.1536,8.2733,7.2151,1.6043
BOOST_REST,825,0.77219,2.28892,1.0,discharge,0,-2.286,4.129,99999.0,99,3.2563,16.3198,0.3076,17.0268,6.326,0.3215
BOOST_REST,825,0.77219,2.28892,1.0,charge,0,1.145,4.1426,69.5,101,12.1895,12.0121,0.282,23.3078,8.1729,0.1768
BOOST_REST,825,0.77219,2.28892,0.9999,discharge,1,-9.147,4.1374,635.5,101,12.1161,9.752,0.1994,8.2567,3.9802,0.9232
BOOST_REST,825,0.77219,2.28892,1.0,charge,1,1.567,4.147,161.0,101,33.8341,0.01,0.05,0.01,3000.0,0.1332
BOOST_REST,825,0.77219,2.28892,0.9999,discharge,2,-18.292,4.1364,641.0,101,11.9781,7.5595,0.1582,5.2427,3.6779,1.6175
BOOST_REST,825,0.77219,2.28892,1.0,charge,2,1.476,4.1504,281.7,101,33.6155,0.01,0.05,0.01,3000.0,0.2618
BOOST_REST,825,0.77219,2.28892,0.9998,discharge,3,-26.293,4.1362,639.7,101,11.9276,6.2431,0.1424,4.5113,4.3526,2.2446
BOOST_REST,825,0.77219,2.28892,1.0,charge,3,1.413,4.1542,386.2,101,32.4344,0.01,0.0501,0.01,2998.5651,0.2936
BOOST_REST,825,0.77219,2.28892,0.9619,discharge,0,-2.286,4.0875,4787.8,101,12.1697,9.0671,0.2237,12.8359,6.1984,0.2661
BOOST_REST,825,0.77219,2.28892,0.9619,charge,0,1.145,4.09,70.4,101,11.8463,9.2315,0.2196,13.0133,6.2794,0.1512
BOOST_REST,825,0.77219,2.28892,0.9618,discharge,1,-9.145,4.0877,635.4,101,12.0168,8.1641,0.1777,6.6001,4.1504,0.8311
BOOST_REST,825,0.77219,2.28892,0.9619,charge,1,3.87,4.0944,160.7,101,13.9226,3.5809,0.0615,9.7992,0.375,0.2578
BOOST_REST,825,0.77219,2.28892,0.9617,discharge,2,-18.293,4.0883,670.3,101,12.077,6.4552,0.1487,4.9304,4.9946,1.4348
BOOST_REST,825,0.77219,2.28892,0.962,charge,2,3.735,4.0989,281.7,101,27.0755,0.01,0.05,0.01,2999.9987,0.5209
BOOST_REST,825,0.77219,2.28892,0.9617,discharge,3,-26.292,4.0893,669.1,101,11.8659,5.4645,0.1288,4.9939,6.3951,1.8011
BOOST_REST,825,0.77219,2.28892,0.962,charge,3,3.591,4.1018,387.0,101,27.3539,0.01,0.05,0.01,2999.9982,0.482
BOOST_REST,825,0.77219,2.28892,0.9238,discharge,0,-2.286,4.0691,4817.9,101,11.9368,7.8555,0.1872,12.2315,6.4829,0.2374
BOOST_REST,825,0.77219,2.28892,0.9238,charge,0,1.143,4.0708,70.4,101,12.0018,8.081,0.1938,11.0301,6.4886,0.1687
BOOST_REST,825,0.77219,2.28892,0.9237,discharge,1,-9.145,4.0695,635.4,101,12.1321,6.8167,0.1647,7.0276,5.1087,0.7641
BOOST_REST,825,0.77219,2.28892,0.9238,charge,1,4.571,4.075,161.1,101,12.0401,7.2072,0.1691,10.0238,5.6246,0.4006
BOOST_REST,825,0.77219,2.28892,0.9236,discharge,2,-18.292,4.0698,680.2,101,11.9008,5.5711,0.1336,5.9101,6.0944,1.3219
BOOST_REST,825,0.77219,2.28892,0.9239,charge,2,5.026,4.0786,281.0,101,24.1638,0.01,0.05,0.01,2999.9998,0.5714
BOOST_REST,825,0.77219,2.28892,0.9236,discharge,3,-26.293,4.0714,685.9,101,11.8526,4.6129,0.1195,6.0674,7.3676,1.5727
BOOST_REST,825,0.77219,2.28892,0.9239,charge,3,4.916,4.0807,387.2,101,24.2757,0.01,0.05,0.01,2999.9998,0.5983
BOOST_REST,825,0.77219,2.28892,0.8475,discharge,0,-2.286,4.0112,5372.8,101,11.4561,4.5941,0.1485,12.071,8.3334,0.1999
BOOST_REST,825,0.77219,2.28892,0.8476,charge,0,1.143,4.013,70.3,101,11.1851,4.6609,0.1442,10.3297,7.3668,0.1262
BOOST_REST,825,0.77219,2.28892,0.8475,discharge,1,-9.147,4.0119,635.4,101,11.4325,4.2495,0.1366,9.6623,7.1003,0.5931
BOOST_REST,825,0.77219,2.28892,0.8476,charge,1,4.573,4.0169,161.0,101,11.4168,4.2864,0.1431,8.4358,6.1437,0.3106
BOOST_REST,825,0.77219,2.28892,0.8474,discharge,2,-18.292,4.0128,680.5,101,11.3943,3.64,0.1244,7.969,6.5789,1.0887
BOOST_REST,825,0.77219,2.28892,0.8477,charge,2,9.523,4.0207,281.8,101,16.1885,2.6518,0.05,0.01,2999.9999,0.773
BOOST_REST,825,0.77219,2.28892,0.8474,discharge,3,-26.291,4.0137,744.7,101,11.3176,3.1507,0.1157,7.4555,6.6573,1.4457
BOOST_REST,825,0.77219,2.28892,0.8477,charge,3,9.489,4.0234,386.5,101,18.622,0.01,3000.0,0.01,3000.0,0.5458
BOOST_REST,825,0.77219,2.28892,0.7713,discharge,0,-2.286,3.9209,5435.2,101,11.3037,3.6151,0.1418,11.0843,8.556,0.1834
BOOST_REST,825,0.77219,2.28892,0.7714,charge,0,1.144,3.9229,70.5,101,11.1006,3.5227,0.122,10.0204,7.9194,0.1135
BOOST_REST,825,0.77219,2.28892,0.7713,discharge,1,-9.145,3.9213,635.4,101,11.3417,3.3854,0.1325,9.0265,7.0466,0.5091
BOOST_REST,825,0.77219,2.28892,0.7714,charge,1,4.573,3.9263,161.0,101,11.2893,3.3055,0.1326,8.8816,6.9578,0.281
BOOST_REST,825,0.77219,2.28892,0.7712,discharge,2,-18.293,3.9218,680.4,101,11.2883,3.0418,0.1235,7.4589,6.3366,1.0348
BOOST_REST,825,0.77219,2.28892,0.7715,charge,2,13.718,3.9287,281.1,101,11.2873,2.8028,0.1249,7.5182,6.8644,0.7538
BOOST_REST,825,0.77219,2.28892,0.7712,discharge,3,-26.294,3.922,800.4,101,11.1728,2.7736,0.1224,7.1533,6.6957,1.5124
BOOST_REST,825,0.77219,2.28892,0.7715,charge,3,15.628,3.9318,386.4,101,16.1252,1.0445,0.05,0.01,2999.9996,0.6874
BOOST_REST,825,0.77219,2.28892,0.6951,discharge,0,-2.286,3.8623,5514.5,101,11.0407,3.1253,0.1305,10.0801,8.6428,0.1458
BOOST_REST,825,0.77219,2.28892,0.6952,charge,0,1.143,3.864,70.5,101,10.8293,3.1927,0.1237,8.86,8.1454,0.1113
BOOST_REST,825,0.77219,2.28892,0.6951,discharge,1,-9.145,3.8627,635.4,101,11.0774,2.9608,0.1271,9.1323,7.8593,0.482
BOOST_REST,825,0.77219,2.28892,0.6952,charge,1,4.573,3.8664,161.0,101,11.2217,2.7964,0.1228,7.3039,6.4068,0.2229
