Repository: KikETs/ECM_HYBRID_BMS_JOINT

## Results

| Arm | Model | Size | Protocol | Result | Worst cell |
|---|---|---|---|---|---|
| SOP | 2RC table + trim (A8) | 4 effective coefficients, 2 EW states | leave-one-cell-out | usable current 69.6 % discharge, 59.5 % charge (τ = 10 s) | 59.9 % / 53.5 % (BOOST_REST) |
| SOH | dQ/dV ridge | 65 coefficients | leave-one-cell-out | RMSE 0.0094, bias −0.0005 | 0.0130 (BOOST_REST) |
| SOC | 2RC EKF, low-current gate | 3 states | leave-one-cell-out | **2.34 %p** over six sensor disturbances on estimated SOH (2.325 on true SOH), per cell 2.00–2.75 | 4.60 %p (BOOST_NEGPULSE_1S, current offset −0.10 A) |

The SOH arm was a 10,945-parameter CNN until the second audit round. Nested

File: analysis/uypydj_hppc_resistance.csv (part 33 of 225)
protocol,cycle,SOH,CAP_Ah,SOC,soc_group,direction,rate_rank,I_A,CRate_rated,tau_s,tau_actual_s,V_pre_V,V_tau_V,R_mOhm,file
CC,1650,0.75634,2.2489,0.4664,8,discharge,1,-8.993,2.998,2.0,2.0,3.545,3.2039,37.9274,02-28-22_10.52_CC_protocol_HPPC_IN21700_30T_cycle_#1650.mat
CC,1650,0.75634,2.2489,0.4664,8,discharge,1,-8.993,2.998,10.0,9.9,3.545,3.0985,49.647,02-28-22_10.52_CC_protocol_HPPC_IN21700_30T_cycle_#1650.mat
CC,1650,0.75634,2.2489,0.4665,8,charge,1,4.499,1.5,2.0,1.9,3.5567,3.7238,37.1449,02-28-22_10.52_CC_protocol_HPPC_IN21700_30T_cycle_#1650.mat
CC,1650,0.75634,2.2489,0.4665,8,charge,1,4.499,1.5,10.0,9.9,3.5567,3.7589,44.9473,02-28-22_10.52_CC_protocol_HPPC_IN21700_30T_cycle_#1650.mat
CC,1650,0.75634,2.2489,0.4663,8,discharge,2,-17.99,5.997,2.0,2.0,3.5481,2.9688,32.2012,02-28-22_10.52_CC_protocol_HPPC_IN21700_30T_cycle_#1650.mat
CC,1650,0.75634,2.2489,0.4663,8,discharge,2,-17.99,5.997,10.0,9.9,3.5481,2.7774,42.8405,02-28-22_10.52_CC_protocol_HPPC_IN21700_30T_cycle_#1650.mat
CC,1650,0.75634,2.2489,0.4666,8,charge,2,13.491,4.497,2.0,2.0,3.5702,3.9435,27.6703,02-28-22_10.52_CC_protocol_HPPC_IN21700_30T_cycle_#1650.mat
CC,1650,0.75634,2.2489,0.4666,8,charge,2,13.491,4.497,10.0,9.9,3.5702,4.005,32.2289,02-28-22_10.52_CC_protocol_HPPC_IN21700_30T_cycle_#1650.mat
CC,1650,0.75634,2.2489,0.4662,8,discharge,3,-25.86,8.62,2.0,2.0,3.5527,2.7973,29.2111,02-28-22_10.52_CC_protocol_HPPC_IN21700_30T_cycle_#1650.mat
CC,1650,0.75634,2.2489,0.4662,8,discharge,3,-25.86,8.62,10.0,9.9,3.5527,2.5115,40.263,02-28-22_10.52_CC_protocol_HPPC_IN21700_30T_cycle_#1650.mat
CC,1650,0.75634,2.2489,0.4666,8,charge,3,22.484,7.495,2.0,1.9,3.5823,4.1078,23.3722,02-28-22_10.52_CC_protocol_HPPC_IN21700_30T_cycle_#1650.mat
CC,1650,0.75634,2.2489,0.4666,8,charge,3,22.484,7.495,10.0,9.9,3.5823,4.1877,26.9258,02-28-22_10.52_CC_protocol_HPPC_IN21700_30T_cycle_#1650.mat
CC,1650,0.75634,2.2489,0.3915,9,discharge,0,-2.251,0.75,2.0,2.0,3.4619,3.3427,52.966,02-28-22_10.52_CC_protocol_HPPC_IN21700_30T_cycle_#1650.mat
CC,1650,0.75634,2.2489,0.3915,9,discharge,0,-2.251,0.75,10.0,9.9,3.4619,3.2882,77.1828,02-28-22_10.52_CC_protocol_HPPC_IN21700_30T_cycle_#1650.mat
CC,1650,0.75634,2.2489,0.3915,9,charge,0,1.123,0.374,2.0,2.0,3.466,3.5216,49.4926,02-28-22_10.52_CC_protocol_HPPC_IN21700_30T_cycle_#1650.mat
CC,1650,0.75634,2.2489,0.3915,9,charge,0,1.123,0.374,10.0,9.9,3.466,3.5371,63.29,02-28-22_10.52_CC_protocol_HPPC_IN21700_30T_cycle_#1650.mat
CC,1650,0.75634,2.2489,0.3914,9,discharge,1,-8.994,2.998,2.0,2.0,3.4644,3.063,44.6302,02-28-22_10.52_CC_protocol_HPPC_IN21700_30T_cycle_#1650.mat
CC,1650,0.75634,2.2489,0.3914,9,discharge,1,-8.994,2.998,10.0,9.9,3.4644,2.8851,64.4103,02-28-22_10.52_CC_protocol_HPPC_IN21700_30T_cycle_#1650.mat
CC,1650,0.75634,2.2489,0.3915,9,charge,1,4.497,1.499,2.0,2.0,3.4786,3.6564,39.5392,02-28-22_10.52_CC_protocol_HPPC_IN21700_30T_cycle_#1650.mat
CC,1650,0.75634,2.2489,0.3915,9,charge,1,4.497,1.499,10.0,9.9,3.4786,3.6922,47.5004,02-28-22_10.52_CC_protocol_HPPC_IN21700_30T_cycle_#1650.mat
CC,1650,0.75634,2.2489,0.3914,9,discharge,2,-17.988,5.996,2.0,2.0,3.4677,2.7814,38.1532,02-28-22_10.52_CC_protocol_HPPC_IN21700_30T_cycle_#1650.mat
CC,1650,0.75634,2.2489,0.3914,9,discharge,2,-17.988,5.996,10.0,9.9,3.4677,2.5,53.797,02-28-22_10.52_CC_protocol_HPPC_IN21700_30T_cycle_#1650.mat
CC,1650,0.75634,2.2489,0.3916,9,charge,2,13.491,4.497,2.0,2.0,3.4939,3.8778,28.456,02-28-22_10.52_CC_protocol_HPPC_IN21700_30T_cycle_#1650.mat
CC,1650,0.75634,2.2489,0.3916,9,charge,2,13.491,4.497,10.0,9.9,3.4939,3.9459,33.5038,02-28-22_10.52_CC_protocol_HPPC_IN21700_30T_cycle_#1650.mat
CC,1650,0.75634,2.2489,0.3913,9,discharge,3,-21.5,7.167,2.0,2.0,3.4728,2.5717,41.9116,02-28-22_10.52_CC_protocol_HPPC_IN21700_30T_cycle_#1650.mat
CC,1650,0.75634,2.2489,0.3913,9,discharge,3,-21.5,7.167,10.0,9.9,3.4728,2.5,45.2465,02-28-22_10.52_CC_protocol_HPPC_IN21700_30T_cycle_#1650.mat
CC,1650,0.75634,2.2489,0.3917,9,charge,3,22.485,7.495,2.0,2.0,3.5013,4.0436,24.1183,02-28-22_10.52_CC_protocol_HPPC_IN21700_30T_cycle_#1650.mat
CC,1650,0.75634,2.2489,0.3917,9,charge,3,22.485,7.495,10.0,9.9,3.5013,4.133,28.0943,02-28-22_10.52_CC_protocol_HPPC_IN21700_30T_cycle_#1650.mat
CC,1650,0.75634,2.2489,0.354,10,discharge,0,-2.251,0.75,2.0,2.0,3.4291,3.3049,55.1853,02-28-22_10.52_CC_protocol_HPPC_IN21700_30T_cycle_#1650.mat
CC,1650,0.75634,2.2489,0.354,10,discharge,0,-2.251,0.75,10.0,9.9,3.4291,3.2308,88.1098,02-28-22_10.52_CC_protocol_HPPC_IN21700_30T_cycle_#1650.mat
CC,1650,0.75634,2.2489,0.354,10,charge,0,1.123,0.374,2.0,2.0,3.4344,3.4907,50.1202,02-28-22_10.52_CC_protocol_HPPC_IN21700_30T_cycle_#1650.mat
CC,1650,0.75634,2.2489,0.354,10,charge,0,1.123,0.374,10.0,9.9,3.4344,3.5067,64.3639,02-28-22_10.52_CC_protocol_HPPC_IN21700_30T_cycle_#1650.mat
CC,1650,0.75634,2.2489,0.3539,10,discharge,1,-8.996,2.999,2.0,1.9,3.4308,3.0086,46.9335,02-28-22_10.52_CC_protocol_HPPC_IN21700_30T_cycle_#1650.mat
CC,1650,0.75634,2.2489,0.3539,10,discharge,1,-8.996,2.999,10.0,9.9,3.4308,2.7699,73.4684,02-28-22_10.52_CC_protocol_HPPC_IN21700_30T_cycle_#1650.mat
CC,1650,0.75634,2.2489,0.3541,10,charge,1,4.498,1.499,2.0,1.9,3.447,3.6198,38.4137,02-28-22_10.52_CC_protocol_HPPC_IN21700_30T_cycle_#1650.mat
CC,1650,0.75634,2.2489,0.3541,10,charge,1,4.498,1.499,10.0,9.9,3.447,3.6511,45.3717,02-28-22_10.52_CC_protocol_HPPC_IN21700_30T_cycle_#1650.mat
CC,1650,0.75634,2.2489,0.3539,10,discharge,2,-17.711,5.904,2.0,2.0,3.4337,2.6966,41.6182,02-28-22_10.52_CC_protocol_HPPC_IN21700_30T_cycle_#1650.mat
CC,1650,0.75634,2.2489,0.3539,10,discharge,2,-17.711,5.904,10.0,9.9,3.4337,2.5,52.7186,02-28-22_10.52_CC_protocol_HPPC_IN21700_30T_cycle_#1650.mat
CC,1650,0.75634,2.2489,0.3541,10,charge,2,13.491,4.497,2.0,2.0,3.4589,3.8324,27.6851,02-28-22_10.52_CC_protocol_HPPC_IN21700_30T_cycle_#1650.mat
CC,1650,0.75634,2.2489,0.3541,10,charge,2,13.491,4.497,10.0,9.9,3.4589,3.8944,32.2808,02-28-22_10.52_CC_protocol_HPPC_IN21700_30T_cycle_#1650.mat
CC,1650,0.75634,2.2489,0.3538,10,discharge,3,-17.482,5.827,2.0,2.0,3.4366,2.4993,53.6151,02-28-22_10.52_CC_protocol_HPPC_IN21700_30T_cycle_#1650.mat
CC,1650,0.75634,2.2489,0.3538,10,discharge,3,-17.482,5.827,10.0,9.9,3.4366,2.5,53.5751,02-28-22_10.52_CC_protocol_HPPC_IN21700_30T_cycle_#1650.mat
CC,1650,0.75634,2.2489,0.3542,10,charge,3,22.485,7.495,2.0,2.0,3.4633,3.9934,23.5757,02-28-22_10.52_CC_protocol_HPPC_IN21700_30T_cycle_#1650.mat
CC,1650,0.75634,2.2489,0.3542,10,charge,3,22.485,7.495,10.0,9.9,3.4633,4.0816,27.4983,02-28-22_10.52_CC_protocol_HPPC_IN21700_30T_cycle_#1650.mat
CC,1650,0.75634,2.2489,0.3165,11,discharge,0,-2.249,0.75,2.0,2.0,3.398,3.2565,62.9252,02-28-22_10.52_CC_protocol_HPPC_IN21700_30T_cycle_#1650.mat
CC,1650,0.75634,2.2489,0.3165,11,discharge,0,-2.249,0.75,10.0,9.9,3.398,3.1391,115.1332,02-28-22_10.52_CC_protocol_HPPC_IN21700_30T_cycle_#1650.mat
CC,1650,0.75634,2.2489,0.3165,11,charge,0,1.125,0.375,2.0,1.9,3.4053,3.4662,54.1237,02-28-22_10.52_CC_protocol_HPPC_IN21700_30T_cycle_#1650.mat
CC,1650,0.75634,2.2489,0.3165,11,charge,0,1.125,0.375,10.0,9.9,3.4053,3.4888,74.209,02-28-22_10.52_CC_protocol_HPPC_IN21700_30T_cycle_#1650.mat
CC,1650,0.75634,2.2489,0.3165,11,discharge,1,-8.994,2.998,2.0,1.9,3.3998,2.9254,52.7457,02-28-22_10.52_CC_protocol_HPPC_IN21700_30T_cycle_#1650.mat
CC,1650,0.75634,2.2489,0.3165,11,discharge,1,-8.994,2.998,10.0,9.9,3.3998,2.584,90.7039,02-28-22_10.52_CC_protocol_HPPC_IN21700_30T_cycle_#1650.mat
CC,1650,0.75634,2.2489,0.3166,11,charge,1,4.497,1.499,2.0,2.0,3.4274,3.607,39.9413,02-28-22_10.52_CC_protocol_HPPC_IN21700_30T_cycle_#1650.mat
CC,1650,0.75634,2.2489,0.3166,11,charge,1,4.497,1.499,10.0,9.9,3.4274,3.6369,46.5908,02-28-22_10.52_CC_protocol_HPPC_IN21700_30T_cycle_#1650.mat
CC,1650,0.75634,2.2489,0.3164,11,discharge,2,-12.884,4.295,2.0,2.0,3.4066,2.5669,65.1739,02-28-22_10.52_CC_protocol_HPPC_IN21700_30T_cycle_#1650.mat
CC,1650,0.75634,2.2489,0.3164,11,discharge,2,-12.884,4.295,10.0,9.9,3.4066,2.5,70.3663,02-28-22_10.52_CC_protocol_HPPC_IN21700_30T_cycle_#1650.mat
CC,1650,0.75634,2.2489,0.3167,11,charge,2,13.491,4.497,2.0,2.0,3.4365,3.8217,28.5524,02-28-22_10.52_CC_protocol_HPPC_IN21700_30T_cycle_#1650.mat
CC,1650,0.75634,2.2489,0.3167,11,charge,2,13.491,4.497,10.0,9.9,3.4365,3.8781,32.7329,02-28-22_10.52_CC_protocol_HPPC_IN21700_30T_cycle_#1650.mat
CC,1650,0.75634,2.2489,0.3163,11,discharge,3,-12.603,4.201,2.0,2.0,3.4088,2.4995,72.1495,02-28-22_10.52_CC_protocol_HPPC_IN21700_30T_cycle_#1650.mat
CC,1650,0.75634,2.2489,0.3163,11,discharge,3,-12.603,4.201,10.0,9.9,3.4088,2.5,72.1098,02-28-22_10.52_CC_protocol_HPPC_IN21700_30T_cycle_#1650.mat
CC,1650,0.75634,2.2489,0.3167,11,charge,3,22.485,7.495,2.0,2.0,3.4393,3.9836,24.2072,02-28-22_10.52_CC_protocol_HPPC_IN21700_30T_cycle_#1650.mat
CC,1650,0.75634,2.2489,0.3167,11,charge,3,22.485,7.495,10.0,9.9,3.4393,4.0633,27.7518,02-28-22_10.52_CC_protocol_HPPC_IN21700_30T_cycle_#1650.mat
CC,1650,0.75634,2.2489,0.279,12,discharge,0,-2.249,0.75,2.0,2.0,3.3486,3.1992,66.4325,02-28-22_10.52_CC_protocol_HPPC_IN21700_30T_cycle_#1650.mat
CC,1650,0.75634,2.2489,0.279,12,discharge,0,-2.249,0.75,10.0,9.9,3.3486,3.0547,130.6861,02-28-22_10.52_CC_protocol_HPPC_IN21700_30T_cycle_#1650.mat
CC,1650,0.75634,2.2489,0.2791,12,charge,0,1.125,0.375,2.0,2.0,3.3591,3.4222,56.0889,02-28-22_10.52_CC_protocol_HPPC_IN21700_30T_cycle_#1650.mat
CC,1650,0.75634,2.2489,0.2791,12,charge,0,1.125,0.375,10.0,9.9,3.3591,3.4492,80.0889,02-28-22_10.52_CC_protocol_HPPC_IN21700_30T_cycle_#1650.mat
CC,1650,0.75634,2.2489,0.279,12,discharge,1,-8.994,2.998,2.0,2.0,3.352,2.8431,56.5847,02-28-22_10.52_CC_protocol_HPPC_IN21700_30T_cycle_#1650.mat
CC,1650,0.75634,2.2489,0.279,12,discharge,1,-8.994,2.998,10.0,9.9,3.352,2.4999,94.7452,02-28-22_10.52_CC_protocol_HPPC_IN21700_30T_cycle_#1650.mat
CC,1650,0.75634,2.2489,0.2791,12,charge,1,4.497,1.499,2.0,2.0,3.3848,3.5698,41.1431,02-28-22_10.52_CC_protocol_HPPC_IN21700_30T_cycle_#1650.mat
CC,1650,0.75634,2.2489,0.2791,12,charge,1,4.497,1.499,10.0,9.9,3.3848,3.612,50.5282,02-28-22_10.52_CC_protocol_HPPC_IN21700_30T_cycle_#1650.mat
CC,1650,0.75634,2.2489,0.2789,12,discharge,2,-9.515,3.172,2.0,2.0,3.3616,2.4991,90.6454,02-28-22_10.52_CC_protocol_HPPC_IN21700_30T_cycle_#1650.mat
CC,1650,0.75634,2.2489,0.2789,12,discharge,2,-9.515,3.172,10.0,9.9,3.3616,2.5,90.5508,02-28-22_10.52_CC_protocol_HPPC_IN21700_30T_cycle_#1650.mat
CC,1650,0.75634,2.2489,0.2792,12,charge,2,13.491,4.497,2.0,1.9,3.3941,3.7909,29.4122,02-28-22_10.52_CC_protocol_HPPC_IN21700_30T_cycle_#1650.mat
CC,1650,0.75634,2.2489,0.2792,12,charge,2,13.491,4.497,10.0,9.9,3.3941,3.8535,34.0523,02-28-22_10.52_CC_protocol_HPPC_IN21700_30T_cycle_#1650.mat
CC,1650,0.75634,2.2489,0.2789,12,discharge,3,-9.307,3.102,2.0,2.0,3.3627,2.4996,92.7317,02-28-22_10.52_CC_protocol_HPPC_IN21700_30T_cycle_#1650.mat
CC,1650,0.75634,2.2489,0.2789,12,discharge,3,-9.307,3.102,10.0,9.9,3.3627,2.5,92.6887,02-28-22_10.52_CC_protocol_HPPC_IN21700_30T_cycle_#1650.mat
CC,1650,0.75634,2.2489,0.2792,12,charge,3,22.485,7.495,2.0,2.0,3.3966,3.9556,24.861,02-28-22_10.52_CC_protocol_HPPC_IN21700_30T_cycle_#1650.mat
CC,1650,0.75634,2.2489,0.2792,12,charge,3,22.485,7.495,10.0,9.9,3.3966,4.0352,28.4012,02-28-22_10.52_CC_protocol_HPPC_IN21700_30T_cycle_#1650.mat
CC,1687,0.74655,2.21981,1.0,0,discharge,0,-2.22,0.74,2.0,2.0,4.0882,3.9555,59.7855,03-06-22_01.46_CC_protocol_HPPC_IN21700_30T_cycle_#1687.mat
CC,1687,0.74655,2.21981,1.0,0,discharge,0,-2.22,0.74,10.0,9.7,4.0882,3.9063,81.9517,03-06-22_01.46_CC_protocol_HPPC_IN21700_30T_cycle_#1687.mat
CC,1687,0.74655,2.21981,0.9999,0,discharge,1,-8.88,2.96,2.0,1.9,4.0979,3.6857,46.4189,03-06-22_01.46_CC_protocol_HPPC_IN21700_30T_cycle_#1687.mat
CC,1687,0.74655,2.21981,0.9999,0,discharge,1,-8.88,2.96,10.0,9.9,4.0979,3.6225,53.536,03-06-22_01.46_CC_protocol_HPPC_IN21700_30T_cycle_#1687.mat
CC,1687,0.74655,2.21981,0.999,0,discharge,2,-17.758,5.919,2.0,2.0,4.0955,3.4484,36.4399,03-06-22_01.46_CC_protocol_HPPC_IN21700_30T_cycle_#1687.mat
CC,1687,0.74655,2.21981,0.999,0,discharge,2,-17.758,5.919,10.0,9.9,4.0955,3.3588,41.4855,03-06-22_01.46_CC_protocol_HPPC_IN21700_30T_cycle_#1687.mat
CC,1687,0.74655,2.21981,0.9959,0,discharge,3,-25.526,8.509,2.0,1.9,4.0913,3.2832,31.6579,03-06-22_01.46_CC_protocol_HPPC_IN21700_30T_cycle_#1687.mat
CC,1687,0.74655,2.21981,0.9959,0,discharge,3,-25.526,8.509,10.0,9.9,4.0913,3.1638,36.3355,03-06-22_01.46_CC_protocol_HPPC_IN21700_30T_cycle_#1687.mat
CC,1687,0.74655,2.21981,0.9545,1,discharge,0,-2.22,0.74,2.0,1.9,4.0591,3.9352,55.8158,03-06-22_01.46_CC_protocol_HPPC_IN21700_30T_cycle_#1687.mat
CC,1687,0.74655,2.21981,0.9545,1,discharge,0,-2.22,0.74,10.0,9.9,4.0591,3.89,76.178,03-06-22_01.46_CC_protocol_HPPC_IN21700_30T_cycle_#1687.mat
CC,1687,0.74655,2.21981,0.9545,1,charge,0,1.11,0.37,2.0,2.0,4.065,4.1302,58.7387,03-06-22_01.46_CC_protocol_HPPC_IN21700_30T_cycle_#1687.mat
CC,1687,0.74655,2.21981,0.9545,1,charge,0,1.11,0.37,10.0,9.9,4.065,4.1551,81.1712,03-06-22_01.46_CC_protocol_HPPC_IN21700_30T_cycle_#1687.mat
CC,1687,0.74655,2.21981,0.9545,1,discharge,1,-8.879,2.96,2.0,2.0,4.0594,3.6785,42.9009,03-06-22_01.46_CC_protocol_HPPC_IN21700_30T_cycle_#1687.mat
CC,1687,0.74655,2.21981,0.9545,1,discharge,1,-8.879,2.96,10.0,9.9,4.0594,3.5996,51.7874,03-06-22_01.46_CC_protocol_HPPC_IN21700_30T_cycle_#1687.mat
CC,1687,0.74655,2.21981,0.9546,1,charge,1,1.813,0.604,2.0,2.0,4.0722,4.2,70.4831,03-06-22_01.46_CC_protocol_HPPC_IN21700_30T_cycle_#1687.mat
CC,1687,0.74655,2.21981,0.9546,1,charge,1,1.813,0.604,10.0,9.9,4.0722,4.2,70.4831,03-06-22_01.46_CC_protocol_HPPC_IN21700_30T_cycle_#1687.mat
CC,1687,0.74655,2.21981,0.9544,1,discharge,2,-17.757,5.919,2.0,2.0,4.0625,3.4451,34.7694,03-06-22_01.46_CC_protocol_HPPC_IN21700_30T_cycle_#1687.mat
CC,1687,0.74655,2.21981,0.9544,1,discharge,2,-17.757,5.919,10.0,9.9,4.0625,3.3336,41.0486,03-06-22_01.46_CC_protocol_HPPC_IN21700_30T_cycle_#1687.mat
CC,1687,0.74655,2.21981,0.9546,1,charge,2,1.731,0.577,2.0,1.9,4.0789,4.2002,70.0913,03-06-22_01.46_CC_protocol_HPPC_IN21700_30T_cycle_#1687.mat
CC,1687,0.74655,2.21981,0.9546,1,charge,2,1.731,0.577,10.0,9.9,4.0789,4.2,69.9757,03-06-22_01.46_CC_protocol_HPPC_IN21700_30T_cycle_#1687.mat
CC,1687,0.74655,2.21981,0.9543,1,discharge,3,-25.525,8.508,2.0,1.9,4.0661,3.2794,30.8208,03-06-22_01.46_CC_protocol_HPPC_IN21700_30T_cycle_#1687.mat
CC,1687,0.74655,2.21981,0.9543,1,discharge,3,-25.525,8.508,10.0,9.9,4.0661,3.1379,36.3643,03-06-22_01.46_CC_protocol_HPPC_IN21700_30T_cycle_#1687.mat
CC,1687,0.74655,2.21981,0.9546,1,charge,3,1.59,0.53,2.0,2.0,4.0841,4.2,72.8977,03-06-22_01.46_CC_protocol_HPPC_IN21700_30T_cycle_#1687.mat
CC,1687,0.74655,2.21981,0.9546,1,charge,3,1.59,0.53,10.0,9.9,4.0841,4.2,72.8977,03-06-22_01.46_CC_protocol_HPPC_IN21700_30T_cycle_#1687.mat
CC,1687,0.74655,2.21981,0.9175,2,discharge,0,-2.22,0.74,2.0,1.9,3.9995,3.8874,50.5,03-06-22_01.46_CC_protocol_HPPC_IN21700_30T_cycle_#1687.mat
CC,1687,0.74655,2.21981,0.9175,2,discharge,0,-2.22,0.74,10.0,9.9,3.9995,3.8464,68.9702,03-06-22_01.46_CC_protocol_HPPC_IN21700_30T_cycle_#1687.mat
CC,1687,0.74655,2.21981,0.9175,2,charge,0,1.112,0.371,2.0,2.0,4.0046,4.0633,52.7878,03-06-22_01.46_CC_protocol_HPPC_IN21700_30T_cycle_#1687.mat
CC,1687,0.74655,2.21981,0.9175,2,charge,0,1.112,0.371,10.0,9.9,4.0046,4.085,72.3022,03-06-22_01.46_CC_protocol_HPPC_IN21700_30T_cycle_#1687.mat
CC,1687,0.74655,2.21981,0.9175,2,discharge,1,-8.878,2.959,2.0,2.0,4.0012,3.646,40.0104,03-06-22_01.46_CC_protocol_HPPC_IN21700_30T_cycle_#1687.mat
CC,1687,0.74655,2.21981,0.9175,2,discharge,1,-8.878,2.959,10.0,9.9,4.0012,3.57,48.5711,03-06-22_01.46_CC_protocol_HPPC_IN21700_30T_cycle_#1687.mat
CC,1687,0.74655,2.21981,0.9176,2,charge,1,3.371,1.124,2.0,2.0,4.0171,4.1999,54.2256,03-06-22_01.46_CC_protocol_HPPC_IN21700_30T_cycle_#1687.mat
CC,1687,0.74655,2.21981,0.9176,2,charge,1,3.371,1.124,10.0,9.9,4.0171,4.1999,54.2256,03-06-22_01.46_CC_protocol_HPPC_IN21700_30T_cycle_#1687.mat
CC,1687,0.74655,2.21981,0.9174,2,discharge,2,-17.758,5.919,2.0,2.0,4.0033,3.4223,32.7176,03-06-22_01.46_CC_protocol_HPPC_IN21700_30T_cycle_#1687.mat
CC,1687,0.74655,2.21981,0.9174,2,discharge,2,-17.758,5.919,10.0,9.9,4.0033,3.3132,38.8614,03-06-22_01.46_CC_protocol_HPPC_IN21700_30T_cycle_#1687.mat
CC,1687,0.74655,2.21981,0.9176,2,charge,2,3.244,1.081,2.0,2.0,4.0282,4.2,52.956,03-06-22_01.46_CC_protocol_HPPC_IN21700_30T_cycle_#1687.mat
CC,1687,0.74655,2.21981,0.9176,2,charge,2,3.244,1.081,10.0,9.9,4.0282,4.2,52.956,03-06-22_01.46_CC_protocol_HPPC_IN21700_30T_cycle_#1687.mat
CC,1687,0.74655,2.21981,0.9173,2,discharge,3,-25.526,8.509,2.0,2.0,4.0071,3.2604,29.2525,03-06-22_01.46_CC_protocol_HPPC_IN21700_30T_cycle_#1687.mat
CC,1687,0.74655,2.21981,0.9173,2,discharge,3,-25.526,8.509,10.0,9.9,4.0071,3.1231,34.6314,03-06-22_01.46_CC_protocol_HPPC_IN21700_30T_cycle_#1687.mat
CC,1687,0.74655,2.21981,0.9177,2,charge,3,3.092,1.031,2.0,2.0,4.0373,4.2001,52.6503,03-06-22_01.46_CC_protocol_HPPC_IN21700_30T_cycle_#1687.mat
CC,1687,0.74655,2.21981,0.9177,2,charge,3,3.092,1.031,10.0,9.9,4.0373,4.2001,52.6503,03-06-22_01.46_CC_protocol_HPPC_IN21700_30T_cycle_#1687.mat
CC,1687,0.74655,2.21981,0.8435,3,discharge,0,-2.22,0.74,2.0,1.9,3.8976,3.7963,45.6306,03-06-22_01.46_CC_protocol_HPPC_IN21700_30T_cycle_#1687.mat
CC,1687,0.74655,2.21981,0.8435,3,discharge,0,-2.22,0.74,10.0,9.9,3.8976,3.764,60.1802,03-06-22_01.46_CC_protocol_HPPC_IN21700_30T_cycle_#1687.mat
CC,1687,0.74655,2.21981,0.8436,3,charge,0,1.11,0.37,2.0,2.0,3.9016,3.9533,46.5892,03-06-22_01.46_CC_protocol_HPPC_IN21700_30T_cycle_#1687.mat
CC,1687,0.74655,2.21981,0.8436,3,charge,0,1.11,0.37,10.0,9.9,3.9016,3.9694,61.0976,03-06-22_01.46_CC_protocol_HPPC_IN21700_30T_cycle_#1687.mat
CC,1687,0.74655,2.21981,0.8435,3,discharge,1,-8.879,2.96,2.0,2.0,3.8993,3.5663,37.5059,03-06-22_01.46_CC_protocol_HPPC_IN21700_30T_cycle_#1687.mat
CC,1687,0.74655,2.21981,0.8435,3,discharge,1,-8.879,2.96,10.0,9.9,3.8993,3.4947,45.5702,03-06-22_01.46_CC_protocol_HPPC_IN21700_30T_cycle_#1687.mat
CC,1687,0.74655,2.21981,0.8436,3,charge,1,4.438,1.479,2.0,2.0,3.911,4.0963,41.754,03-06-22_01.46_CC_protocol_HPPC_IN21700_30T_cycle_#1687.mat
CC,1687,0.74655,2.21981,0.8436,3,charge,1,4.438,1.479,10.0,9.9,3.911,4.1376,51.0602,03-06-22_01.46_CC_protocol_HPPC_IN21700_30T_cycle_#1687.mat
CC,1687,0.74655,2.21981,0.8434,3,discharge,2,-17.757,5.919,2.0,2.0,3.9014,3.342,31.5031,03-06-22_01.46_CC_protocol_HPPC_IN21700_30T_cycle_#1687.mat
CC,1687,0.74655,2.21981,0.8434,3,discharge,2,-17.757,5.919,10.0,9.9,3.9014,3.2303,37.7935,03-06-22_01.46_CC_protocol_HPPC_IN21700_30T_cycle_#1687.mat
CC,1687,0.74655,2.21981,0.8437,3,charge,2,6.677,2.226,2.0,2.0,3.922,4.2,41.6342,03-06-22_01.46_CC_protocol_HPPC_IN21700_30T_cycle_#1687.mat
CC,1687,0.74655,2.21981,0.8437,3,charge,2,6.677,2.226,10.0,9.9,3.922,4.2,41.6342,03-06-22_01.46_CC_protocol_HPPC_IN21700_30T_cycle_#1687.mat
CC,1687,0.74655,2.21981,0.8434,3,discharge,3,-25.524,8.508,2.0,2.0,3.9043,3.1877,28.0755,03-06-22_01.46_CC_protocol_HPPC_IN21700_30T_cycle_#1687.mat
CC,1687,0.74655,2.21981,0.8434,3,discharge,3,-25.524,8.508,10.0,9.9,3.9043,3.0449,33.6703,03-06-22_01.46_CC_protocol_HPPC_IN21700_30T_cycle_#1687.mat
CC,1687,0.74655,2.21981,0.8437,3,charge,3,6.744,2.248,2.0,2.0,3.9302,4.2001,40.0208,03-06-22_01.46_CC_protocol_HPPC_IN21700_30T_cycle_#1687.mat
CC,1687,0.74655,2.21981,0.8437,3,charge,3,6.744,2.248,10.0,9.9,3.9302,4.2001,40.0208,03-06-22_01.46_CC_protocol_HPPC_IN21700_30T_cycle_#1687.mat
CC,1687,0.74655,2.21981,0.7696,4,discharge,0,-2.218,0.739,2.0,2.0,3.8035,3.7067,43.639,03-06-22_01.46_CC_protocol_HPPC_IN21700_30T_cycle_#1687.mat
CC,1687,0.74655,2.21981,0.7696,4,discharge,0,-2.218,0.739,10.0,9.9,3.8035,3.6773,56.893,03-06-22_01.46_CC_protocol_HPPC_IN21700_30T_cycle_#1687.mat
CC,1687,0.74655,2.21981,0.7696,4,charge,0,1.111,0.37,2.0,2.0,3.8065,3.856,44.5384,03-06-22_01.46_CC_protocol_HPPC_IN21700_30T_cycle_#1687.mat
CC,1687,0.74655,2.21981,0.7696,4,charge,0,1.111,0.37,10.0,9.9,3.8065,3.87,57.1351,03-06-22_01.46_CC_protocol_HPPC_IN21700_30T_cycle_#1687.mat
CC,1687,0.74655,2.21981,0.7695,4,discharge,1,-8.878,2.959,2.0,2.0,3.8058,3.4883,35.7614,03-06-22_01.46_CC_protocol_HPPC_IN21700_30T_cycle_#1687.mat
CC,1687,0.74655,2.21981,0.7695,4,discharge,1,-8.878,2.959,10.0,9.9,3.8058,3.4158,43.9273,03-06-22_01.46_CC_protocol_HPPC_IN21700_30T_cycle_#1687.mat
CC,1687,0.74655,2.21981,0.7696,4,charge,1,4.439,1.48,2.0,2.0,3.8169,3.9891,38.789,03-06-22_01.46_CC_protocol_HPPC_IN21700_30T_cycle_#1687.mat
CC,1687,0.74655,2.21981,0.7696,4,charge,1,4.439,1.48,10.0,9.9,3.8169,4.0238,46.6054,03-06-22_01.46_CC_protocol_HPPC_IN21700_30T_cycle_#1687.mat
CC,1687,0.74655,2.21981,0.7694,4,discharge,2,-17.756,5.919,2.0,1.9,3.8086,3.2775,29.911,03-06-22_01.46_CC_protocol_HPPC_IN21700_30T_cycle_#1687.mat
CC,1687,0.74655,2.21981,0.7694,4,discharge,2,-17.756,5.919,10.0,9.9,3.8086,3.1598,36.5398,03-06-22_01.46_CC_protocol_HPPC_IN21700_30T_cycle_#1687.mat
CC,1687,0.74655,2.21981,0.7697,4,charge,2,11.232,3.744,2.0,2.0,3.8272,4.2001,33.1998,03-06-22_01.46_CC_protocol_HPPC_IN21700_30T_cycle_#1687.mat
CC,1687,0.74655,2.21981,0.7697,4,charge,2,11.232,3.744,10.0,9.9,3.8272,4.2,33.1909,03-06-22_01.46_CC_protocol_HPPC_IN21700_30T_cycle_#1687.mat
CC,1687,0.74655,2.21981,0.7693,4,discharge,3,-25.524,8.508,2.0,2.0,3.8116,3.1186,27.1509,03-06-22_01.46_CC_protocol_HPPC_IN21700_30T_cycle_#1687.mat
CC,1687,0.74655,2.21981,0.7693,4,discharge,3,-25.524,8.508,10.0,9.9,3.8116,2.9689,33.016,03-06-22_01.46_CC_protocol_HPPC_IN21700_30T_cycle_#1687.mat
CC,1687,0.74655,2.21981,0.7696,5,charge,0,9.485,3.162,2.0,2.0,3.8642,4.2001,35.4146,03-06-22_01.46_CC_protocol_HPPC_IN21700_30T_cycle_#1687.mat
CC,1687,0.74655,2.21981,0.7696,5,charge,0,9.485,3.162,10.0,9.9,3.8642,4.2,35.404,03-06-22_01.46_CC_protocol_HPPC_IN21700_30T_cycle_#1687.mat
CC,1687,0.74655,2.21981,0.6956,6,discharge,0,-2.218,0.739,2.0,1.9,3.7396,3.6417,44.1329,03-06-22_01.46_CC_protocol_HPPC_IN21700_30T_cycle_#1687.mat
CC,1687,0.74655,2.21981,0.6956,6,discharge,0,-2.218,0.739,10.0,9.9,3.7396,3.6103,58.2879,03-06-22_01.46_CC_protocol_HPPC_IN21700_30T_cycle_#1687.mat
CC,1687,0.74655,2.21981,0.6956,6,charge,0,1.11,0.37,2.0,2.0,3.7439,3.7939,45.0613,03-06-22_01.46_CC_protocol_HPPC_IN21700_30T_cycle_#1687.mat
CC,1687,0.74655,2.21981,0.6956,6,charge,0,1.11,0.37,10.0,9.9,3.7439,3.8091,58.7599,03-06-22_01.46_CC_protocol_HPPC_IN21700_30T_cycle_#1687.mat
CC,1687,0.74655,2.21981,0.6955,6,discharge,1,-8.879,2.96,2.0,2.0,3.7417,3.4207,36.1548,03-06-22_01.46_CC_protocol_HPPC_IN21700_30T_cycle_#1687.mat
CC,1687,0.74655,2.21981,0.6955,6,discharge,1,-8.879,2.96,10.0,9.9,3.7417,3.3456,44.6134,03-06-22_01.46_CC_protocol_HPPC_IN21700_30T_cycle_#1687.mat
CC,1687,0.74655,2.21981,0.6956,6,charge,1,4.44,1.48,2.0,2.0,3.7539,3.9293,39.5081,03-06-22_01.46_CC_protocol_HPPC_IN21700_30T_cycle_#1687.mat
CC,1687,0.74655,2.21981,0.6956,6,charge,1,4.44,1.48,10.0,9.9,3.7539,3.9657,47.707,03-06-22_01.46_CC_protocol_HPPC_IN21700_30T_cycle_#1687.mat
CC,1687,0.74655,2.21981,0.6954,6,discharge,2,-17.757,5.919,2.0,2.0,3.7444,3.2058,30.3317,03-06-22_01.46_CC_protocol_HPPC_IN21700_30T_cycle_#1687.mat
CC,1687,0.74655,2.21981,0.6954,6,discharge,2,-17.757,5.919,10.0,9.9,3.7444,3.0879,36.9713,03-06-22_01.46_CC_protocol_HPPC_IN21700_30T_cycle_#1687.mat
CC,1687,0.74655,2.21981,0.6957,6,charge,2,13.317,4.439,2.0,2.0,3.7632,4.1601,29.804,03-06-22_01.46_CC_protocol_HPPC_IN21700_30T_cycle_#1687.mat
CC,1687,0.74655,2.21981,0.6957,6,charge,2,13.317,4.439,10.0,9.9,3.7632,4.2,32.8002,03-06-22_01.46_CC_protocol_HPPC_IN21700_30T_cycle_#1687.mat
CC,1687,0.74655,2.21981,0.6954,6,discharge,3,-25.525,8.508,2.0,1.9,3.747,3.052,27.2282,03-06-22_01.46_CC_protocol_HPPC_IN21700_30T_cycle_#1687.mat
CC,1687,0.74655,2.21981,0.6954,6,discharge,3,-25.525,8.508,10.0,9.9,3.747,2.8949,33.383,03-06-22_01.46_CC_protocol_HPPC_IN21700_30T_cycle_#1687.mat
CC,1687,0.74655,2.21981,0.6958,6,charge,3,13.978,4.659,2.0,2.0,3.7724,4.2001,30.5981,03-06-22_01.46_CC_protocol_HPPC_IN21700_30T_cycle_#1687.mat
CC,1687,0.74655,2.21981,0.6958,6,charge,3,13.978,4.659,10.0,9.9,3.7724,4.2,30.5909,03-06-22_01.46_CC_protocol_HPPC_IN21700_30T_cycle_#1687.mat
CC,1687,0.74655,2.21981,0.6216,7,discharge,0,-2.22,0.74,2.0,1.9,3.6606,3.5656,42.7889,03-06-22_01.46_CC_protocol_HPPC_IN21700_30T_cycle_#1687.mat
CC,1687,0.74655,2.21981,0.6216,7,discharge,0,-2.22,0.74,10.0,9.9,3.6606,3.5364,55.9409,03-06-22_01.46_CC_protocol_HPPC_IN21700_30T_cycle_#1687.mat
CC,1687,0.74655,2.21981,0.6216,7,charge,0,1.11,0.37,2.0,1.9,3.6643,3.7121,43.0786,03-06-22_01.46_CC_protocol_HPPC_IN21700_30T_cycle_#1687.mat
CC,1687,0.74655,2.21981,0.6216,7,charge,0,1.11,0.37,10.0,9.9,3.6643,3.7261,55.6957,03-06-22_01.46_CC_protocol_HPPC_IN21700_30T_cycle_#1687.mat
CC,1687,0.74655,2.21981,0.6215,7,discharge,1,-8.879,2.96,2.0,2.0,3.6629,3.3471,35.5683,03-06-22_01.46_CC_protocol_HPPC_IN21700_30T_cycle_#1687.mat
CC,1687,0.74655,2.21981,0.6215,7,discharge,1,-8.879,2.96,10.0,9.9,3.6629,3.2725,43.9704,03-06-22_01.46_CC_protocol_HPPC_IN21700_30T_cycle_#1687.mat
CC,1687,0.74655,2.21981,0.6216,7,charge,1,4.439,1.48,2.0,2.0,3.6738,3.8432,38.1617,03-06-22_01.46_CC_protocol_HPPC_IN21700_30T_cycle_#1687.mat
CC,1687,0.74655,2.21981,0.6216,7,charge,1,4.439,1.48,10.0,9.9,3.6738,3.8779,45.9788,03-06-22_01.46_CC_protocol_HPPC_IN21700_30T_cycle_#1687.mat
CC,1687,0.74655,2.21981,0.6215,7,discharge,2,-17.757,5.919,2.0,1.9,3.6647,3.1366,29.7404,03-06-22_01.46_CC_protocol_HPPC_IN21700_30T_cycle_#1687.mat
CC,1687,0.74655,2.21981,0.6215,7,discharge,2,-17.757,5.919,10.0,9.9,3.6647,3.012,36.7573,03-06-22_01.46_CC_protocol_HPPC_IN21700_30T_cycle_#1687.mat
CC,1687,0.74655,2.21981,0.6217,7,charge,2,13.319,4.44,2.0,2.0,3.6836,4.0698,28.9962,03-06-22_01.46_CC_protocol_HPPC_IN21700_30T_cycle_#1687.mat
CC,1687,0.74655,2.21981,0.6217,7,charge,2,13.319,4.44,10.0,9.9,3.6836,4.1301,33.5235,03-06-22_01.46_CC_protocol_HPPC_IN21700_30T_cycle_#1687.mat
CC,1687,0.74655,2.21981,0.6214,7,discharge,3,-25.525,8.508,2.0,2.0,3.6683,2.9782,27.0362,03-06-22_01.46_CC_protocol_HPPC_IN21700_30T_cycle_#1687.mat
CC,1687,0.74655,2.21981,0.6214,7,discharge,3,-25.525,8.508,10.0,9.9,3.6683,2.8183,33.3007,03-06-22_01.46_CC_protocol_HPPC_IN21700_30T_cycle_#1687.mat
CC,1687,0.74655,2.21981,0.6218,7,charge,3,18.496,6.165,2.0,2.0,3.6923,4.2002,27.46,03-06-22_01.46_CC_protocol_HPPC_IN21700_30T_cycle_#1687.mat
CC,1687,0.74655,2.21981,0.6218,7,charge,3,18.496,6.165,10.0,9.9,3.6923,4.2001,27.4546,03-06-22_01.46_CC_protocol_HPPC_IN21700_30T_cycle_#1687.mat
CC,1687,0.74655,2.21981,0.5476,8,discharge,0,-2.218,0.739,2.0,2.0,3.6021,3.5001,45.9812,03-06-22_01.46_CC_protocol_HPPC_IN21700_30T_cycle_#1687.mat
CC,1687,0.74655,2.21981,0.5476,8,discharge,0,-2.218,0.739,10.0,9.9,3.6021,3.4681,60.4066,03-06-22_01.46_CC_protocol_HPPC_IN21700_30T_cycle_#1687.mat
CC,1687,0.74655,2.21981,0.5476,8,charge,0,1.109,0.37,2.0,1.9,3.6068,3.6573,45.516,03-06-22_01.46_CC_protocol_HPPC_IN21700_30T_cycle_#1687.mat
CC,1687,0.74655,2.21981,0.5476,8,charge,0,1.109,0.37,10.0,9.9,3.6068,3.6724,59.1257,03-06-22_01.46_CC_protocol_HPPC_IN21700_30T_cycle_#1687.mat
CC,1687,0.74655,2.21981,0.5475,8,discharge,1,-8.879,2.96,2.0,2.0,3.605,3.269,37.8421,03-06-22_01.46_CC_protocol_HPPC_IN21700_30T_cycle_#1687.mat
CC,1687,0.74655,2.21981,0.5475,8,discharge,1,-8.879,2.96,10.0,9.9,3.605,3.1814,47.7081,03-06-22_01.46_CC_protocol_HPPC_IN21700_30T_cycle_#1687.mat
CC,1687,0.74655,2.21981,0.5477,8,charge,1,4.44,1.48,2.0,2.0,3.6166,3.793,39.7324,03-06-22_01.46_CC_protocol_HPPC_IN21700_30T_cycle_#1687.mat
CC,1687,0.74655,2.21981,0.5477,8,charge,1,4.44,1.48,10.0,9.9,3.6166,3.8278,47.5708,03-06-22_01.46_CC_protocol_HPPC_IN21700_30T_cycle_#1687.mat
CC,1687,0.74655,2.21981,0.5475,8,discharge,2,-17.757,5.919,2.0,2.0,3.6071,3.043,31.7678,03-06-22_01.46_CC_protocol_HPPC_IN21700_30T_cycle_#1687.mat
CC,1687,0.74655,2.21981,0.5475,8,discharge,2,-17.757,5.919,10.0,9.9,3.6071,2.8962,40.0349,03-06-22_01.46_CC_protocol_HPPC_IN21700_30T_cycle_#1687.mat
CC,1687,0.74655,2.21981,0.5477,8,charge,2,13.316,4.439,2.0,2.0,3.6273,4.0213,29.5885,03-06-22_01.46_CC_protocol_HPPC_IN21700_30T_cycle_#1687.mat
CC,1687,0.74655,2.21981,0.5477,8,charge,2,13.316,4.439,10.0,9.9,3.6273,4.0794,33.9516,03-06-22_01.46_CC_protocol_HPPC_IN21700_30T_cycle_#1687.mat
CC,1687,0.74655,2.21981,0.5474,8,discharge,3,-25.525,8.508,2.0,2.0,3.6099,2.8788,28.6425,03-06-22_01.46_CC_protocol_HPPC_IN21700_30T_cycle_#1687.mat
CC,1687,0.74655,2.21981,0.5474,8,discharge,3,-25.525,8.508,10.0,9.9,3.6099,2.6758,36.5955,03-06-22_01.46_CC_protocol_HPPC_IN21700_30T_cycle_#1687.mat
CC,1687,0.74655,2.21981,0.5478,8,charge,3,21.101,7.034,2.0,2.0,3.6369,4.1882,26.1267,03-06-22_01.46_CC_protocol_HPPC_IN21700_30T_cycle_#1687.mat
CC,1687,0.74655,2.21981,0.5478,8,charge,3,21.101,7.034,10.0,9.9,3.6369,4.2,26.6859,03-06-22_01.46_CC_protocol_HPPC_IN21700_30T_cycle_#1687.mat
CC,1687,0.74655,2.21981,0.4736,9,discharge,0,-2.22,0.74,2.0,2.0,3.5357,3.4256,49.5857,03-06-22_01.46_CC_protocol_HPPC_IN21700_30T_cycle_#1687.mat
CC,1687,0.74655,2.21981,0.4736,9,discharge,0,-2.22,0.74,10.0,9.9,3.5357,3.3853,67.7355,03-06-22_01.46_CC_protocol_HPPC_IN21700_30T_cycle_#1687.mat
CC,1687,0.74655,2.21981,0.4736,9,charge,0,1.109,0.37,2.0,1.9,3.5401,3.593,47.6834,03-06-22_01.46_CC_protocol_HPPC_IN21700_30T_cycle_#1687.mat
CC,1687,0.74655,2.21981,0.4736,9,charge,0,1.109,0.37,10.0,9.9,3.5401,3.6096,62.6465,03-06-22_01.46_CC_protocol_HPPC_IN21700_30T_cycle_#1687.mat
CC,1687,0.74655,2.21981,0.4735,9,discharge,1,-8.879,2.96,2.0,1.9,3.5383,3.1803,40.3203,03-06-22_01.46_CC_protocol_HPPC_IN21700_30T_cycle_#1687.mat
CC,1687,0.74655,2.21981,0.4735,9,discharge,1,-8.879,2.96,10.0,9.9,3.5383,3.06,53.8693,03-06-22_01.46_CC_protocol_HPPC_IN21700_30T_cycle_#1687.mat
CC,1687,0.74655,2.21981,0.4737,9,charge,1,4.439,1.48,2.0,2.0,3.5516,3.7311,40.4352,03-06-22_01.46_CC_protocol_HPPC_IN21700_30T_cycle_#1687.mat
CC,1687,0.74655,2.21981,0.4737,9,charge,1,4.439,1.48,10.0,9.9,3.5516,3.7675,48.6349,03-06-22_01.46_CC_protocol_HPPC_IN21700_30T_cycle_#1687.mat
CC,1687,0.74655,2.21981,0.4735,9,discharge,2,-17.757,5.919,2.0,2.0,3.5418,2.9338,34.24,03-06-22_01.46_CC_protocol_HPPC_IN21700_30T_cycle_#1687.mat
CC,1687,0.74655,2.21981,0.4735,9,discharge,2,-17.757,5.919,10.0,9.9,3.5418,2.7279,45.8354,03-06-22_01.46_CC_protocol_HPPC_IN21700_30T_cycle_#1687.mat
CC,1687,0.74655,2.21981,0.4737,9,charge,2,13.317,4.439,2.0,2.0,3.5667,3.9574,29.3384,03-06-22_01.46_CC_protocol_HPPC_IN21700_30T_cycle_#1687.mat
CC,1687,0.74655,2.21981,0.4737,9,charge,2,13.317,4.439,10.0,9.9,3.5667,4.022,34.1894,03-06-22_01.46_CC_protocol_HPPC_IN21700_30T_cycle_#1687.mat
CC,1687,0.74655,2.21981,0.4734,9,discharge,3,-25.523,8.508,2.0,2.0,3.5472,2.7601,30.8389,03-06-22_01.46_CC_protocol_HPPC_IN21700_30T_cycle_#1687.mat
CC,1687,0.74655,2.21981,0.4734,9,discharge,3,-25.523,8.508,10.0,9.9,3.5472,2.4999,41.0336,03-06-22_01.46_CC_protocol_HPPC_IN21700_30T_cycle_#1687.mat
CC,1687,0.74655,2.21981,0.4738,9,charge,3,22.194,7.398,2.0,1.9,3.5793,4.121,24.4075,03-06-22_01.46_CC_protocol_HPPC_IN21700_30T_cycle_#1687.mat
CC,1687,0.74655,2.21981,0.4738,9,charge,3,22.194,7.398,10.0,9.9,3.5793,4.2001,27.9715,03-06-22_01.46_CC_protocol_HPPC_IN21700_30T_cycle_#1687.mat
CC,1687,0.74655,2.21981,0.3996,10,discharge,0,-2.219,0.74,2.0,2.0,3.456,3.33,56.79,03-06-22_01.46_CC_protocol_HPPC_IN21700_30T_cycle_#1687.mat
CC,1687,0.74655,2.21981,0.3996,10,discharge,0,-2.219,0.74,10.0,9.9,3.456,3.2653,85.9512,03-06-22_01.46_CC_protocol_HPPC_IN21700_30T_cycle_#1687.mat
CC,1687,0.74655,2.21981,0.3997,10,charge,0,1.111,0.37,2.0,2.0,3.46,3.5192,53.2614,03-06-22_01.46_CC_protocol_HPPC_IN21700_30T_cycle_#1687.mat
CC,1687,0.74655,2.21981,0.3997,10,charge,0,1.111,0.37,10.0,9.9,3.46,3.5373,69.5457,03-06-22_01.46_CC_protocol_HPPC_IN21700_30T_cycle_#1687.mat
CC,1687,0.74655,2.21981,0.3996,10,discharge,1,-8.88,2.96,2.0,1.9,3.4582,3.0446,46.5787,03-06-22_01.46_CC_protocol_HPPC_IN21700_30T_cycle_#1687.mat
CC,1687,0.74655,2.21981,0.3996,10,discharge,1,-8.88,2.96,10.0,9.9,3.4582,2.8479,68.7306,03-06-22_01.46_CC_protocol_HPPC_IN21700_30T_cycle_#1687.mat
CC,1687,0.74655,2.21981,0.3997,10,charge,1,4.439,1.48,2.0,2.0,3.474,3.6603,41.9651,03-06-22_01.46_CC_protocol_HPPC_IN21700_30T_cycle_#1687.mat
CC,1687,0.74655,2.21981,0.3997,10,charge,1,4.439,1.48,10.0,9.9,3.474,3.6985,50.5699,03-06-22_01.46_CC_protocol_HPPC_IN21700_30T_cycle_#1687.mat
CC,1687,0.74655,2.21981,0.3995,10,discharge,2,-17.758,5.919,2.0,2.0,3.4618,2.7518,39.982,03-06-22_01.46_CC_protocol_HPPC_IN21700_30T_cycle_#1687.mat
CC,1687,0.74655,2.21981,0.3995,10,discharge,2,-17.758,5.919,10.0,9.9,3.4618,2.4999,54.1671,03-06-22_01.46_CC_protocol_HPPC_IN21700_30T_cycle_#1687.mat
CC,1687,0.74655,2.21981,0.3997,10,charge,2,13.319,4.44,2.0,2.0,3.4901,3.8889,29.9422,03-06-22_01.46_CC_protocol_HPPC_IN21700_30T_cycle_#1687.mat
CC,1687,0.74655,2.21981,0.3997,10,charge,2,13.319,4.44,10.0,9.9,3.4901,3.9596,35.2504,03-06-22_01.46_CC_protocol_HPPC_IN21700_30T_cycle_#1687.mat
CC,1687,0.74655,2.21981,0.3994,10,discharge,3,-20.039,6.68,2.0,1.9,3.4672,2.5502,45.7608,03-06-22_01.46_CC_protocol_HPPC_IN21700_30T_cycle_#1687.mat
CC,1687,0.74655,2.21981,0.3994,10,discharge,3,-20.039,6.68,10.0,9.9,3.4672,2.5,48.2659,03-06-22_01.46_CC_protocol_HPPC_IN21700_30T_cycle_#1687.mat
CC,1687,0.74655,2.21981,0.3998,10,charge,3,22.197,7.399,2.0,1.9,3.4965,4.0565,25.2286,03-06-22_01.46_CC_protocol_HPPC_IN21700_30T_cycle_#1687.mat
CC,1687,0.74655,2.21981,0.3998,10,charge,3,22.197,7.399,10.0,9.9,3.4965,4.1512,29.495,03-06-22_01.46_CC_protocol_HPPC_IN21700_30T_cycle_#1687.mat
CC,1687,0.74655,2.21981,0.3626,11,discharge,0,-2.219,0.74,2.0,2.0,3.4253,3.2918,60.1731,03-06-22_01.46_CC_protocol_HPPC_IN21700_30T_cycle_#1687.mat
CC,1687,0.74655,2.21981,0.3626,11,discharge,0,-2.219,0.74,10.0,9.9,3.4253,3.2019,100.6941,03-06-22_01.46_CC_protocol_HPPC_IN21700_30T_cycle_#1687.mat
CC,1687,0.74655,2.21981,0.3627,11,charge,0,1.111,0.37,2.0,2.0,3.4307,3.4912,54.4505,03-06-22_01.46_CC_protocol_HPPC_IN21700_30T_cycle_#1687.mat
CC,1687,0.74655,2.21981,0.3627,11,charge,0,1.111,0.37,10.0,9.9,3.4307,3.5103,71.6407,03-06-22_01.46_CC_protocol_HPPC_IN21700_30T_cycle_#1687.mat
CC,1687,0.74655,2.21981,0.3626,11,discharge,1,-8.879,2.96,2.0,2.0,3.4264,2.9769,50.6245,03-06-22_01.46_CC_protocol_HPPC_IN21700_30T_cycle_#1687.mat
CC,1687,0.74655,2.21981,0.3626,11,discharge,1,-8.879,2.96,10.0,9.9,3.4264,2.7293,78.5102,03-06-22_01.46_CC_protocol_HPPC_IN21700_30T_cycle_#1687.mat
CC,1687,0.74655,2.21981,0.3627,11,charge,1,4.439,1.48,2.0,2.0,3.4457,3.6292,41.3363,03-06-22_01.46_CC_protocol_HPPC_IN21700_30T_cycle_#1687.mat
CC,1687,0.74655,2.21981,0.3627,11,charge,1,4.439,1.48,10.0,9.9,3.4457,3.662,48.725,03-06-22_01.46_CC_protocol_HPPC_IN21700_30T_cycle_#1687.mat
CC,1687,0.74655,2.21981,0.3625,11,discharge,2,-16.528,5.509,2.0,2.0,3.43,2.6644,46.3214,03-06-22_01.46_CC_protocol_HPPC_IN21700_30T_cycle_#1687.mat
CC,1687,0.74655,2.21981,0.3625,11,discharge,2,-16.528,5.509,10.0,9.9,3.43,2.4999,56.2742,03-06-22_01.46_CC_protocol_HPPC_IN21700_30T_cycle_#1687.mat
CC,1687,0.74655,2.21981,0.3627,11,charge,2,13.317,4.439,2.0,2.0,3.4574,3.8493,29.4285,03-06-22_01.46_CC_protocol_HPPC_IN21700_30T_cycle_#1687.mat
CC,1687,0.74655,2.21981,0.3627,11,charge,2,13.317,4.439,10.0,9.9,3.4574,3.913,34.2119,03-06-22_01.46_CC_protocol_HPPC_IN21700_30T_cycle_#1687.mat
CC,1687,0.74655,2.21981,0.3625,11,discharge,3,-16.206,5.402,2.0,1.9,3.4325,2.4993,57.5836,03-06-22_01.46_CC_protocol_HPPC_IN21700_30T_cycle_#1687.mat
CC,1687,0.74655,2.21981,0.3625,11,discharge,3,-16.206,5.402,10.0,9.9,3.4325,2.5,57.5404,03-06-22_01.46_CC_protocol_HPPC_IN21700_30T_cycle_#1687.mat
CC,1687,0.74655,2.21981,0.3628,11,charge,3,22.196,7.399,2.0,2.0,3.4609,4.0137,24.9054,03-06-22_01.46_CC_protocol_HPPC_IN21700_30T_cycle_#1687.mat
CC,1687,0.74655,2.21981,0.3628,11,charge,3,22.196,7.399,10.0,9.9,3.4609,4.1025,28.9061,03-06-22_01.46_CC_protocol_HPPC_IN21700_30T_cycle_#1687.mat
CC,1687,0.74655,2.21981,0.3256,12,discharge,0,-2.219,0.74,2.0,2.0,3.3938,3.2482,65.6211,03-06-22_01.46_CC_protocol_HPPC_IN21700_30T_cycle_#1687.mat
CC,1687,0.74655,2.21981,0.3256,12,discharge,0,-2.219,0.74,10.0,9.9,3.3938,3.1198,123.4902,03-06-22_01.46_CC_protocol_HPPC_IN21700_30T_cycle_#1687.mat
CC,1687,0.74655,2.21981,0.3257,12,charge,0,1.109,0.37,2.0,2.0,3.4033,3.467,57.4236,03-06-22_01.46_CC_protocol_HPPC_IN21700_30T_cycle_#1687.mat
CC,1687,0.74655,2.21981,0.3257,12,charge,0,1.109,0.37,10.0,9.9,3.4033,3.4917,79.6899,03-06-22_01.46_CC_protocol_HPPC_IN21700_30T_cycle_#1687.mat
CC,1687,0.74655,2.21981,0.3256,12,discharge,1,-8.88,2.96,2.0,1.9,3.3964,2.9139,54.3374,03-06-22_01.46_CC_protocol_HPPC_IN21700_30T_cycle_#1687.mat
CC,1687,0.74655,2.21981,0.3256,12,discharge,1,-8.88,2.96,10.0,9.9,3.3964,2.5646,93.6743,03-06-22_01.46_CC_protocol_HPPC_IN21700_30T_cycle_#1687.mat
CC,1687,0.74655,2.21981,0.3257,12,charge,1,4.44,1.48,2.0,2.0,3.4267,3.6143,42.2561,03-06-22_01.46_CC_protocol_HPPC_IN21700_30T_cycle_#1687.mat
CC,1687,0.74655,2.21981,0.3257,12,charge,1,4.44,1.48,10.0,9.9,3.4267,3.6469,49.5991,03-06-22_01.46_CC_protocol_HPPC_IN21700_30T_cycle_#1687.mat
CC,1687,0.74655,2.21981,0.3255,12,discharge,2,-12.302,4.101,2.0,2.0,3.4041,2.5533,69.1595,03-06-22_01.46_CC_protocol_HPPC_IN21700_30T_cycle_#1687.mat
CC,1687,0.74655,2.21981,0.3255,12,discharge,2,-12.302,4.101,10.0,9.9,3.4041,2.5,73.4921,03-06-22_01.46_CC_protocol_HPPC_IN21700_30T_cycle_#1687.mat
CC,1687,0.74655,2.21981,0.3258,12,charge,2,13.318,4.439,2.0,1.9,3.4362,3.8349,29.9369,03-06-22_01.46_CC_protocol_HPPC_IN21700_30T_cycle_#1687.mat
CC,1687,0.74655,2.21981,0.3258,12,charge,2,13.318,4.439,10.0,9.9,3.4362,3.8949,34.4421,03-06-22_01.46_CC_protocol_HPPC_IN21700_30T_cycle_#1687.mat
CC,1687,0.74655,2.21981,0.3254,12,discharge,3,-12.029,4.01,2.0,2.0,3.4056,2.4995,75.3263,03-06-22_01.46_CC_protocol_HPPC_IN21700_30T_cycle_#1687.mat
CC,1687,0.74655,2.21981,0.3254,12,discharge,3,-12.029,4.01,10.0,9.9,3.4056,2.5,75.2847,03-06-22_01.46_CC_protocol_HPPC_IN21700_30T_cycle_#1687.mat
CC,1687,0.74655,2.21981,0.3258,12,charge,3,22.195,7.398,2.0,2.0,3.4388,4.0022,25.3841,03-06-22_01.46_CC_protocol_HPPC_IN21700_30T_cycle_#1687.mat
CC,1687,0.74655,2.21981,0.3258,12,charge,3,22.195,7.398,10.0,9.9,3.4388,4.0834,29.0426,03-06-22_01.46_CC_protocol_HPPC_IN21700_30T_cycle_#1687.mat
CC,1687,0.74655,2.21981,0.2887,13,discharge,0,-2.219,0.74,2.0,2.0,3.3418,3.1866,69.9477,03-06-22_01.46_CC_protocol_HPPC_IN21700_30T_cycle_#1687.mat
CC,1687,0.74655,2.21981,0.2887,13,discharge,0,-2.219,0.74,10.0,9.9,3.3418,3.032,139.625,03-06-22_01.46_CC_protocol_HPPC_IN21700_30T_cycle_#1687.mat
CC,1687,0.74655,2.21981,0.2887,13,charge,0,1.109,0.37,2.0,1.9,3.3534,3.4185,58.6857,03-06-22_01.46_CC_protocol_HPPC_IN21700_30T_cycle_#1687.mat
CC,1687,0.74655,2.21981,0.2887,13,charge,0,1.109,0.37,10.0,9.9,3.3534,3.4502,87.2622,03-06-22_01.46_CC_protocol_HPPC_IN21700_30T_cycle_#1687.mat
CC,1687,0.74655,2.21981,0.2886,13,discharge,1,-8.88,2.96,2.0,2.0,3.3448,2.8261,58.4089,03-06-22_01.46_CC_protocol_HPPC_IN21700_30T_cycle_#1687.mat
CC,1687,0.74655,2.21981,0.2886,13,discharge,1,-8.88,2.96,10.0,9.9,3.3448,2.4999,95.141,03-06-22_01.46_CC_protocol_HPPC_IN21700_30T_cycle_#1687.mat
CC,1687,0.74655,2.21981,0.2887,13,charge,1,4.439,1.48,2.0,2.0,3.3808,3.5756,43.8828,03-06-22_01.46_CC_protocol_HPPC_IN21700_30T_cycle_#1687.mat
CC,1687,0.74655,2.21981,0.2887,13,charge,1,4.439,1.48,10.0,9.9,3.3808,3.6223,54.4029,03-06-22_01.46_CC_protocol_HPPC_IN21700_30T_cycle_#1687.mat
CC,1687,0.74655,2.21981,0.2885,13,discharge,2,-8.842,2.947,2.0,2.0,3.3552,2.4992,96.814,03-06-22_01.46_CC_protocol_HPPC_IN21700_30T_cycle_#1687.mat
CC,1687,0.74655,2.21981,0.2885,13,discharge,2,-8.842,2.947,10.0,9.9,3.3552,2.4999,96.7348,03-06-22_01.46_CC_protocol_HPPC_IN21700_30T_cycle_#1687.mat
CC,1687,0.74655,2.21981,0.2888,13,charge,2,13.317,4.439,2.0,2.0,3.3896,3.8086,31.4635,03-06-22_01.46_CC_protocol_HPPC_IN21700_30T_cycle_#1687.mat
CC,1687,0.74655,2.21981,0.2888,13,charge,2,13.317,4.439,10.0,9.9,3.3896,3.8747,36.4271,03-06-22_01.46_CC_protocol_HPPC_IN21700_30T_cycle_#1687.mat
CC,1687,0.74655,2.21981,0.2885,13,discharge,3,-8.669,2.89,2.0,1.9,3.3572,2.4996,98.9284,03-06-22_01.46_CC_protocol_HPPC_IN21700_30T_cycle_#1687.mat
CC,1687,0.74655,2.21981,0.2885,13,discharge,3,-8.669,2.89,10.0,9.9,3.3572,2.5,98.8822,03-06-22_01.46_CC_protocol_HPPC_IN21700_30T_cycle_#1687.mat
