Repository: KikETs/ECM_HYBRID_BMS_JOINT

## Results

| Arm | Model | Size | Protocol | Result | Worst cell |
|---|---|---|---|---|---|
| SOP | 2RC table + trim (A8) | 4 effective coefficients, 2 EW states | leave-one-cell-out | usable current 69.6 % discharge, 59.5 % charge (τ = 10 s) | 59.9 % / 53.5 % (BOOST_REST) |
| SOH | dQ/dV ridge | 65 coefficients | leave-one-cell-out | RMSE 0.0094, bias −0.0005 | 0.0130 (BOOST_REST) |
| SOC | 2RC EKF, low-current gate | 3 states | leave-one-cell-out | **2.34 %p** over six sensor disturbances on estimated SOH (2.325 on true SOH), per cell 2.00–2.75 | 4.60 %p (BOOST_NEGPULSE_1S, current offset −0.10 A) |

The SOH arm was a 10,945-parameter CNN until the second audit round. Nested

File: analysis/uypydj_ecm.csv (part 34 of 80)
cell,cycle,SOH,CAP_Ah,SOC,direction,rate_rank,I_A,V_pre_V,rest_before_s,n_points,R0_mOhm,R1_mOhm,tau1_s,R2_mOhm,tau2_s,fit_rmse_mV
BOOST_REST,825,0.77219,2.28892,0.695,discharge,2,-18.292,3.863,680.4,101,11.0974,2.5981,0.1239,7.9298,7.1266,0.97
BOOST_REST,825,0.77219,2.28892,0.6952,charge,2,13.72,3.8692,281.7,101,11.0079,2.473,0.1277,6.1168,6.72,0.7603
BOOST_REST,825,0.77219,2.28892,0.6949,discharge,3,-26.293,3.8625,800.3,101,10.9809,2.3452,0.1243,7.7273,7.4943,1.3751
BOOST_REST,825,0.77219,2.28892,0.6953,charge,3,21.097,3.8718,387.2,101,11.6204,2.5424,0.7834,1.4133,0.05,1.056
BOOST_REST,825,0.77219,2.28892,0.6189,discharge,0,-2.284,3.7957,5582.2,101,11.1911,2.9964,0.1355,11.4141,9.3728,0.1553
BOOST_REST,825,0.77219,2.28892,0.6189,charge,0,1.143,3.7974,70.4,101,11.0836,2.9327,0.1377,9.9982,8.7693,0.1052
BOOST_REST,825,0.77219,2.28892,0.6188,discharge,1,-9.147,3.7961,635.4,101,11.1857,2.8621,0.1324,9.9125,8.0114,0.4915
BOOST_REST,825,0.77219,2.28892,0.619,charge,1,4.571,3.801,161.0,101,11.0203,2.8451,0.122,8.6572,7.3647,0.2397
BOOST_REST,825,0.77219,2.28892,0.6188,discharge,2,-18.293,3.7964,680.5,101,11.1472,2.6016,0.1268,8.5886,7.2742,0.9745
BOOST_REST,825,0.77219,2.28892,0.619,charge,2,13.719,3.8047,281.2,101,11.0027,2.4192,0.1203,6.4369,6.2653,0.7099
BOOST_REST,825,0.77219,2.28892,0.6187,discharge,3,-26.292,3.7967,800.9,101,11.0658,2.3866,0.1262,8.2674,7.5588,1.3573
BOOST_REST,825,0.77219,2.28892,0.6191,charge,3,22.864,3.8075,387.4,101,10.9007,1.921,0.1042,5.3035,5.3751,1.1097
BOOST_REST,825,0.77219,2.28892,0.5427,discharge,0,-2.286,3.7109,5609.0,101,11.075,2.9521,0.1404,12.1302,9.6751,0.1697
BOOST_REST,825,0.77219,2.28892,0.5427,charge,0,1.143,3.7127,70.4,101,10.9157,2.9239,0.1212,10.3323,8.6792,0.1108
BOOST_REST,825,0.77219,2.28892,0.5426,discharge,1,-9.145,3.7114,635.4,101,11.0903,2.8107,0.1368,10.3724,8.3244,0.5181
BOOST_REST,825,0.77219,2.28892,0.5427,charge,1,4.573,3.7164,160.9,101,10.9124,2.828,0.128,9.6153,8.4185,0.2614
BOOST_REST,825,0.77219,2.28892,0.5425,discharge,2,-18.294,3.7119,680.4,101,11.0841,2.4596,0.1266,8.586,7.0181,0.8572
BOOST_REST,825,0.77219,2.28892,0.5428,charge,2,13.718,3.7205,282.0,101,10.8964,2.2908,0.1192,7.6918,7.2485,0.6199
BOOST_REST,825,0.77219,2.28892,0.5425,discharge,3,-26.293,3.7122,800.8,101,10.9408,2.2863,0.1243,8.1919,7.2812,1.3067
BOOST_REST,825,0.77219,2.28892,0.5429,charge,3,22.866,3.7235,387.3,101,10.7204,1.9562,0.1171,6.4505,6.626,0.9789
BOOST_REST,825,0.77219,2.28892,0.4665,discharge,0,-2.286,3.6214,5612.3,101,10.9875,3.1726,0.1447,11.3041,9.0628,0.1571
BOOST_REST,825,0.77219,2.28892,0.4665,charge,0,1.143,3.6231,70.4,101,11.0437,3.1272,0.1354,9.6117,8.3364,0.1151
BOOST_REST,825,0.77219,2.28892,0.4664,discharge,1,-9.145,3.6218,635.4,101,11.1618,3.0366,0.139,8.7671,7.1905,0.5223
BOOST_REST,825,0.77219,2.28892,0.4665,charge,1,4.573,3.6268,161.0,101,11.1105,2.9452,0.1349,9.8359,9.0925,0.2484
BOOST_REST,825,0.77219,2.28892,0.4663,discharge,2,-18.293,3.6222,680.4,100,11.1845,2.7451,0.1325,8.2274,7.6286,1.0481
BOOST_REST,825,0.77219,2.28892,0.4666,charge,2,13.72,3.6302,281.2,101,11.0215,2.4914,0.1161,8.4601,8.2707,0.6088
BOOST_REST,825,0.77219,2.28892,0.4663,discharge,3,-26.292,3.6221,800.3,101,11.1803,2.4887,0.1433,9.7844,10.5335,1.4985
BOOST_REST,825,0.77219,2.28892,0.4667,charge,3,22.865,3.6341,387.3,100,10.8473,2.0626,0.1049,7.1907,7.4034,0.9607
BOOST_REST,825,0.77219,2.28892,0.3902,discharge,0,-2.286,3.5579,5612.1,101,11.2508,3.5119,0.1505,12.2326,9.1769,0.1592
BOOST_REST,825,0.77219,2.28892,0.3903,charge,0,1.145,3.5595,70.5,101,10.9576,3.6423,0.1418,8.1838,6.8615,0.1173
BOOST_REST,825,0.77219,2.28892,0.3902,discharge,1,-9.145,3.5581,635.5,101,11.2283,3.4763,0.155,12.6233,10.4327,0.5324
BOOST_REST,825,0.77219,2.28892,0.3903,charge,1,4.573,3.5629,160.6,101,11.1477,3.3753,0.1386,7.8727,8.0217,0.2669
BOOST_REST,825,0.77219,2.28892,0.3901,discharge,2,-18.292,3.5575,680.5,101,11.1524,3.013,0.1263,15.5866,13.5979,0.7375
BOOST_REST,825,0.77219,2.28892,0.3904,charge,2,13.719,3.567,281.9,101,10.9931,2.6986,0.1141,7.7612,8.7791,0.591
BOOST_REST,825,0.77219,2.28892,0.3901,discharge,3,-26.293,3.5582,800.9,101,11.0971,2.8097,0.1345,25.8777,25.5438,1.3518
BOOST_REST,825,0.77219,2.28892,0.3905,charge,3,22.863,3.5699,386.5,101,10.8401,2.1387,0.0987,7.0007,8.0152,0.8243
BOOST_REST,825,0.77219,2.28892,0.3521,discharge,0,-2.286,3.5275,5070.9,101,11.2512,3.7768,0.1712,15.2418,10.0699,0.1762
BOOST_REST,825,0.77219,2.28892,0.3522,charge,0,1.143,3.5294,70.4,101,11.0196,3.7447,0.1539,10.4528,7.619,0.1152
BOOST_REST,825,0.77219,2.28892,0.3521,discharge,1,-9.147,3.5272,635.4,101,11.1472,3.6648,0.1637,16.9379,11.3651,0.6224
BOOST_REST,825,0.77219,2.28892,0.3522,charge,1,4.573,3.5342,160.8,101,11.0689,3.4861,0.1457,8.0818,6.9569,0.2873
BOOST_REST,825,0.77219,2.28892,0.352,discharge,2,-18.292,3.5281,680.4,101,11.1593,3.2877,0.1501,22.2179,15.6283,1.0868
BOOST_REST,825,0.77219,2.28892,0.3523,charge,2,13.717,3.5394,281.8,101,10.964,2.8462,0.1267,7.1465,8.105,0.6582
BOOST_REST,825,0.77219,2.28892,0.3519,discharge,3,-26.294,3.5286,800.5,101,11.2417,3.0918,0.1665,41.5941,31.6029,1.9025
BOOST_REST,825,0.77219,2.28892,0.3523,charge,3,22.866,3.5431,386.4,101,10.9055,2.2676,0.1077,6.7588,8.2216,0.9066
BOOST_REST,825,0.77219,2.28892,0.314,discharge,0,-2.286,3.489,5069.5,101,11.4951,4.799,0.1848,20.7492,11.0757,0.2156
BOOST_REST,825,0.77219,2.28892,0.3141,charge,0,1.143,3.4916,70.4,101,11.2706,4.7056,0.1591,14.6048,8.585,0.1289
BOOST_REST,825,0.77219,2.28892,0.314,discharge,1,-9.145,3.4896,635.4,101,11.5683,4.6552,0.1936,26.1263,13.7964,0.8392
BOOST_REST,825,0.77219,2.28892,0.3141,charge,1,4.571,3.4983,160.7,101,11.4084,4.1772,0.1561,10.8863,7.1326,0.3141
BOOST_REST,825,0.77219,2.28892,0.3139,discharge,2,-18.291,3.4904,680.4,101,11.6012,4.2623,0.2049,42.461,23.3975,1.7155
BOOST_REST,825,0.77219,2.28892,0.3142,charge,2,13.72,3.5058,281.1,101,11.2427,3.3155,0.1392,6.9515,6.5567,0.8821
BOOST_REST,825,0.77219,2.28892,0.3139,discharge,3,-26.294,3.4915,801.0,101,11.5736,3.8781,0.2145,200.0,114.2602,3.5877
BOOST_REST,825,0.77219,2.28892,0.3142,charge,3,22.866,3.511,387.0,101,11.0186,2.5489,0.1228,6.5221,7.723,1.1656
BOOST_REST,825,0.77219,2.28892,0.2759,discharge,0,-2.286,3.4337,5071.9,101,11.644,5.7194,0.2253,31.0242,13.3415,0.2469
BOOST_REST,825,0.77219,2.28892,0.276,charge,0,1.145,3.4371,70.4,101,11.4682,5.4177,0.2039,21.1588,10.1786,0.1363
BOOST_REST,825,0.77219,2.28892,0.2759,discharge,1,-9.145,3.4349,635.5,101,11.809,5.5136,0.2455,46.4185,19.5499,1.0295
BOOST_REST,825,0.77219,2.28892,0.276,charge,1,4.571,3.4465,161.0,101,11.4895,4.763,0.1795,14.8512,7.9394,0.3756
BOOST_REST,825,0.77219,2.28892,0.2758,discharge,2,-18.292,3.4357,680.5,101,11.6724,5.0776,0.2383,200.0,85.688,2.9936
BOOST_REST,825,0.77219,2.28892,0.2761,charge,2,13.719,3.4585,281.9,101,11.2307,3.4568,0.1412,7.8395,5.5487,0.8988
BOOST_REST,825,0.77219,2.28892,0.2761,charge,3,22.865,3.4654,368.2,101,11.0188,2.6868,0.1479,6.4906,6.508,1.4831
BOOST_REST,862,0.77213,2.28875,1.0,discharge,0,-2.288,4.1259,99999.0,99,3.2512,16.8644,0.3069,16.6005,6.1317,0.3114
BOOST_REST,862,0.77213,2.28875,1.0,charge,0,1.144,4.1394,69.4,101,13.3191,12.4354,0.2766,23.1964,7.9729,0.1824
BOOST_REST,862,0.77213,2.28875,0.9999,discharge,1,-9.151,4.135,635.4,101,12.4528,10.2146,0.2043,8.3347,4.1583,0.9468
BOOST_REST,862,0.77213,2.28875,1.0,charge,1,1.592,4.1446,160.8,101,34.8071,0.01,0.05,0.01,2999.9935,0.2311
BOOST_REST,862,0.77213,2.28875,0.9999,discharge,2,-18.303,4.1341,641.3,101,12.4512,7.8347,0.1663,6.1235,4.7388,1.7554
BOOST_REST,862,0.77213,2.28875,1.0,charge,2,1.499,4.149,281.2,101,34.0413,0.01,0.05,0.01,2999.9969,0.3232
BOOST_REST,862,0.77213,2.28875,0.9998,discharge,3,-26.312,4.1336,640.1,101,12.2517,6.5223,0.1466,6.5317,6.5375,2.1416
BOOST_REST,862,0.77213,2.28875,1.0,charge,3,1.428,4.1521,386.6,101,33.5611,0.01,0.05,0.01,2999.9968,0.3027
BOOST_REST,862,0.77213,2.28875,0.9618,discharge,0,-2.288,4.0882,4790.1,101,12.4589,9.8427,0.2221,12.6142,5.9543,0.2634
BOOST_REST,862,0.77213,2.28875,0.9619,charge,0,1.143,4.0903,70.4,101,12.5125,9.7936,0.2249,12.3056,6.0711,0.1608
BOOST_REST,862,0.77213,2.28875,0.9618,discharge,1,-9.151,4.0885,635.4,101,12.6393,8.4694,0.186,7.2686,4.6392,0.8496
BOOST_REST,862,0.77213,2.28875,0.9619,charge,1,3.792,4.0944,161.0,101,15.0221,12.8316,0.236,0.01,2999.9844,0.3645
BOOST_REST,862,0.77213,2.28875,0.9617,discharge,2,-18.304,4.0888,669.7,101,12.1517,7.0467,0.1502,6.4068,6.3598,1.4409
BOOST_REST,862,0.77213,2.28875,0.9619,charge,2,3.68,4.0984,281.1,101,27.6189,0.01,0.05,0.01,2999.9994,0.5105
BOOST_REST,862,0.77213,2.28875,0.9617,discharge,3,-26.311,4.09,668.6,101,12.1967,5.6701,0.1274,7.8425,9.0724,1.6413
BOOST_REST,862,0.77213,2.28875,0.9619,charge,3,3.531,4.1012,385.8,101,27.9941,0.01,0.05,0.01,3000.0,0.5046
BOOST_REST,862,0.77213,2.28875,0.9237,discharge,0,-2.288,4.0711,4817.5,101,12.3571,8.1951,0.1985,13.2025,6.8044,0.2574
BOOST_REST,862,0.77213,2.28875,0.9237,charge,0,1.144,4.0735,70.3,101,12.1976,8.2164,0.1985,11.1287,6.0049,0.1545
BOOST_REST,862,0.77213,2.28875,0.9237,discharge,1,-9.151,4.0717,635.4,101,0.5085,19.9017,0.3427,9.2122,9.5109,2.9837
BOOST_REST,862,0.77213,2.28875,0.9238,charge,1,4.577,4.0776,156.9,101,12.1299,7.1838,0.148,8.1491,3.4733,0.571
BOOST_REST,862,0.77213,2.28875,0.9236,discharge,2,-18.303,4.0721,680.1,101,12.2869,5.8326,0.1377,7.6486,7.5108,1.3551
BOOST_REST,862,0.77213,2.28875,0.9238,charge,2,4.848,4.0813,280.4,101,24.4988,0.01,0.05,0.01,2999.9999,0.7111
BOOST_REST,862,0.77213,2.28875,0.9235,discharge,3,-26.312,4.0729,683.7,101,12.1245,4.8447,0.1189,9.2942,10.2172,1.4897
BOOST_REST,862,0.77213,2.28875,0.9238,charge,3,4.753,4.0842,386.2,101,24.3788,0.01,0.05,0.01,2999.9999,0.7589
BOOST_REST,862,0.77213,2.28875,0.8475,discharge,0,-2.288,4.0085,5374.0,101,11.7935,4.9302,0.1512,12.6425,8.0898,0.1985
BOOST_REST,862,0.77213,2.28875,0.8475,charge,0,1.143,4.0104,70.3,101,11.5842,4.9762,0.143,10.8722,7.3631,0.1274
BOOST_REST,862,0.77213,2.28875,0.8474,discharge,1,-9.153,4.0094,635.3,101,11.9102,4.5067,0.1464,10.298,7.283,0.6148
BOOST_REST,862,0.77213,2.28875,0.8475,charge,1,4.577,4.0145,160.4,101,11.672,4.6829,0.144,8.8698,6.0918,0.3641
BOOST_REST,862,0.77213,2.28875,0.8473,discharge,2,-18.303,4.0098,680.5,101,11.7113,3.9457,0.1246,9.2341,7.4035,1.1401
BOOST_REST,862,0.77213,2.28875,0.8476,charge,2,9.195,4.0184,280.4,101,17.2971,2.4651,0.05,0.01,2999.9966,0.7793
BOOST_REST,862,0.77213,2.28875,0.8473,discharge,3,-26.312,4.0109,740.5,101,11.6421,3.4014,0.1144,9.8294,8.4785,1.3842
BOOST_REST,862,0.77213,2.28875,0.8476,charge,3,9.172,4.0214,385.5,101,19.4865,0.01,2999.9999,0.01,2999.9999,0.7543
BOOST_REST,862,0.77213,2.28875,0.7712,discharge,0,-2.288,3.9175,5431.6,101,11.596,4.0366,0.1357,11.348,8.2983,0.1833
BOOST_REST,862,0.77213,2.28875,0.7712,charge,0,1.143,3.9195,70.3,101,11.5288,3.875,0.1278,10.1126,7.6353,0.1145
BOOST_REST,862,0.77213,2.28875,0.7711,discharge,1,-9.153,3.918,635.4,101,11.6922,3.7561,0.1332,9.4278,7.0785,0.5522
BOOST_REST,862,0.77213,2.28875,0.7713,charge,1,4.577,3.9229,160.7,101,11.5963,3.7208,0.1316,8.8306,6.5563,0.2986
BOOST_REST,862,0.77213,2.28875,0.771,discharge,2,-18.304,3.9184,680.4,101,11.7188,3.2856,0.1281,8.6102,7.2761,1.1183
BOOST_REST,862,0.77213,2.28875,0.7713,charge,2,13.73,3.9263,279.8,101,11.4801,2.8739,0.0928,6.5308,4.5096,1.3031
BOOST_REST,862,0.77213,2.28875,0.771,discharge,3,-26.312,3.9186,799.6,101,11.5831,2.9776,0.125,9.7915,9.154,1.503
BOOST_REST,862,0.77213,2.28875,0.7714,charge,3,15.099,3.929,385.7,101,17.1902,0.7673,0.05,0.01,3000.0,0.7703
BOOST_REST,862,0.77213,2.28875,0.6949,discharge,0,-2.288,3.8589,5508.1,101,11.4505,3.4363,0.1381,10.5051,8.5868,0.1714
BOOST_REST,862,0.77213,2.28875,0.6949,charge,0,1.143,3.8599,70.3,101,11.9492,3.4064,0.1337,9.0947,7.9726,0.1067
BOOST_REST,862,0.77213,2.28875,0.6949,discharge,1,-9.153,3.8593,635.4,101,11.5245,3.186,0.1335,9.7856,8.0833,0.5163
BOOST_REST,862,0.77213,2.28875,0.695,charge,1,4.575,3.8638,160.7,101,11.3724,3.1436,0.123,7.247,5.9248,0.2318
BOOST_REST,862,0.77213,2.28875,0.6948,discharge,2,-18.305,3.8595,680.4,101,11.4372,2.876,0.1266,9.2907,8.1661,1.0263
BOOST_REST,862,0.77213,2.28875,0.695,charge,2,13.729,3.8668,280.5,101,11.2835,2.73,0.1306,6.2574,6.5231,0.8318
BOOST_REST,862,0.77213,2.28875,0.6947,discharge,3,-26.312,3.8592,800.3,101,11.3498,2.5393,0.1261,10.5901,10.0398,1.3793
BOOST_REST,862,0.77213,2.28875,0.6951,charge,3,20.295,3.8689,385.4,101,12.484,1.4828,0.05,2.3591,0.5048,0.7789
BOOST_REST,862,0.77213,2.28875,0.6186,discharge,0,-2.288,3.7917,5572.7,101,11.4961,3.3914,0.134,11.7044,8.9985,0.1701
BOOST_REST,862,0.77213,2.28875,0.6187,charge,0,1.145,3.7936,70.4,101,11.1506,3.4969,0.1199,10.2879,8.5165,0.1094
BOOST_REST,862,0.77213,2.28875,0.6186,discharge,1,-9.151,3.792,635.4,101,11.5031,3.2283,0.1298,10.531,8.1227,0.5186
BOOST_REST,862,0.77213,2.28875,0.6187,charge,1,4.575,3.7971,160.4,101,11.392,3.1978,0.1245,8.7236,6.9622,0.2649
BOOST_REST,862,0.77213,2.28875,0.6185,discharge,2,-18.304,3.7916,680.5,101,11.4511,2.9087,0.128,9.8914,8.1556,1.052
BOOST_REST,862,0.77213,2.28875,0.6188,charge,2,13.728,3.8009,280.5,101,11.3374,2.7146,0.1248,6.5663,6.0746,0.7783
BOOST_REST,862,0.77213,2.28875,0.6185,discharge,3,-26.312,3.7927,800.3,101,11.4595,2.6021,0.1306,11.0212,9.8443,1.3788
BOOST_REST,862,0.77213,2.28875,0.6189,charge,3,22.879,3.8036,384.6,101,11.1681,1.8608,0.0636,4.6606,3.1332,2.1816
BOOST_REST,862,0.77213,2.28875,0.5424,discharge,0,-2.29,3.7072,5607.6,101,11.4383,3.3398,0.1421,12.2956,9.2474,0.1614
BOOST_REST,862,0.77213,2.28875,0.5424,charge,0,1.143,3.709,70.4,101,11.1846,3.4806,0.1363,10.6776,8.7986,0.1036
BOOST_REST,862,0.77213,2.28875,0.5424,discharge,1,-9.153,3.7069,635.4,101,11.3862,3.1669,0.1425,10.8343,8.4314,0.5393
BOOST_REST,862,0.77213,2.28875,0.5424,charge,1,4.577,3.7128,160.7,101,11.3397,3.1596,0.1347,10.164,8.5356,0.2919
BOOST_REST,862,0.77213,2.28875,0.5422,discharge,2,-18.305,3.7081,680.4,101,11.4034,2.8066,0.126,9.7378,7.8223,0.9205
BOOST_REST,862,0.77213,2.28875,0.5425,charge,2,13.729,3.7172,280.0,101,11.2584,2.5377,0.1183,7.6933,6.6215,0.6653
BOOST_REST,862,0.77213,2.28875,0.5422,discharge,3,-26.312,3.7086,800.3,101,11.3201,2.5171,0.1265,10.5734,9.2213,1.3018
BOOST_REST,862,0.77213,2.28875,0.5426,charge,3,22.878,3.7205,385.5,101,11.1409,2.1072,0.1187,6.6601,6.3491,1.1127
BOOST_REST,862,0.77213,2.28875,0.4661,discharge,0,-2.288,3.6195,5615.4,101,11.1171,3.6246,0.1393,11.8294,8.7982,0.1806
BOOST_REST,862,0.77213,2.28875,0.4661,charge,0,1.143,3.6219,70.4,101,11.4754,3.5193,0.1367,10.1959,8.2901,0.1119
BOOST_REST,862,0.77213,2.28875,0.4661,discharge,1,-9.153,3.6206,635.4,101,11.5841,3.4145,0.1401,9.5151,7.297,0.5361
BOOST_REST,862,0.77213,2.28875,0.4662,charge,1,4.575,3.6258,160.8,101,11.4785,3.3765,0.1389,10.1714,8.6839,0.2934
BOOST_REST,862,0.77213,2.28875,0.466,discharge,2,-18.304,3.621,680.4,101,11.5974,3.065,0.1412,9.5606,8.4164,1.0869
BOOST_REST,862,0.77213,2.28875,0.4662,charge,2,13.73,3.6303,280.5,101,11.3687,2.7728,0.1223,8.5987,7.7926,0.6944
BOOST_REST,862,0.77213,2.28875,0.4659,discharge,3,-26.311,3.6203,800.3,101,11.4885,2.7864,0.1351,13.0994,12.9845,1.5283
BOOST_REST,862,0.77213,2.28875,0.4663,charge,3,22.879,3.6338,385.5,101,11.3019,2.2068,0.1126,7.3397,6.9519,1.0158
BOOST_REST,862,0.77213,2.28875,0.3899,discharge,0,-2.288,3.5536,5612.7,101,11.2242,4.126,0.1484,12.3301,8.666,0.1876
BOOST_REST,862,0.77213,2.28875,0.3899,charge,0,1.143,3.5557,70.3,101,11.5485,4.0515,0.1503,8.2583,6.7994,0.1048
BOOST_REST,862,0.77213,2.28875,0.3898,discharge,1,-9.153,3.5546,635.4,101,11.6384,3.9344,0.1526,13.3267,10.6765,0.6
BOOST_REST,862,0.77213,2.28875,0.3899,charge,1,4.577,3.5586,160.4,101,11.7135,3.7631,0.1471,8.2864,8.0619,0.2758
BOOST_REST,862,0.77213,2.28875,0.3897,discharge,2,-18.305,3.5539,680.4,101,11.5375,3.4112,0.1336,19.163,16.5037,0.837
BOOST_REST,862,0.77213,2.28875,0.39,charge,2,13.729,3.5634,280.5,101,11.4315,2.9474,0.1174,8.3861,8.6967,0.6223
BOOST_REST,862,0.77213,2.28875,0.3897,discharge,3,-26.312,3.5536,800.3,101,11.5059,3.0296,0.1378,45.748,42.1246,1.3304
BOOST_REST,862,0.77213,2.28875,0.3901,charge,3,22.88,3.5667,385.5,101,11.2175,2.3212,0.0995,7.4508,7.5143,0.8611
BOOST_REST,862,0.77213,2.28875,0.3517,discharge,0,-2.288,3.5238,5072.0,101,11.1781,4.2959,0.1633,15.4199,9.6893,0.2022
BOOST_REST,862,0.77213,2.28875,0.3518,charge,0,1.143,3.5265,70.3,101,11.3962,4.1396,0.1567,9.9737,7.0133,0.1219
BOOST_REST,862,0.77213,2.28875,0.3517,discharge,1,-9.153,3.5249,635.4,101,11.6418,4.155,0.1685,18.1331,11.7863,0.6374
BOOST_REST,862,0.77213,2.28875,0.3518,charge,1,4.575,3.5311,160.4,101,11.5736,4.0309,0.1541,8.0533,7.0361,0.2871
BOOST_REST,862,0.77213,2.28875,0.3516,discharge,2,-18.305,3.525,680.4,101,11.7116,3.788,0.1442,28.2706,19.064,1.0055
BOOST_REST,862,0.77213,2.28875,0.3518,charge,2,13.729,3.5362,280.6,101,11.5033,3.2865,0.1221,7.8431,8.3854,0.7044
BOOST_REST,862,0.77213,2.28875,0.3515,discharge,3,-26.31,3.5253,800.9,101,11.7306,3.5888,0.1561,163.5129,118.691,1.8025
BOOST_REST,862,0.77213,2.28875,0.3519,charge,3,22.881,3.5399,385.4,101,11.4289,2.5692,0.1028,7.3996,7.96,0.8678
BOOST_REST,862,0.77213,2.28875,0.3136,discharge,0,-2.288,3.4868,5071.3,101,12.0996,5.261,0.1993,21.53,10.999,0.2328
BOOST_REST,862,0.77213,2.28875,0.3136,charge,0,1.143,3.4884,70.3,101,12.6337,5.0837,0.1763,14.7766,8.4139,0.1218
BOOST_REST,862,0.77213,2.28875,0.3135,discharge,1,-9.151,3.4873,635.4,101,12.0966,5.0566,0.203,27.4637,13.8572,0.8499
BOOST_REST,862,0.77213,2.28875,0.3137,charge,1,4.575,3.4959,160.5,101,11.8085,4.6793,0.1628,10.2198,6.5041,0.3359
BOOST_REST,862,0.77213,2.28875,0.3135,discharge,2,-18.305,3.488,680.4,101,12.002,4.6432,0.205,54.4606,28.7641,1.7889
BOOST_REST,862,0.77213,2.28875,0.3137,charge,2,13.728,3.503,280.5,101,11.7129,3.5995,0.1416,7.2614,7.0495,0.9021
BOOST_REST,862,0.77213,2.28875,0.3138,charge,3,22.878,3.5088,385.5,101,11.3482,2.7296,0.1186,7.2163,8.1039,1.1212
BOOST_REST,862,0.77213,2.28875,0.2755,discharge,0,-2.29,3.4307,5072.5,101,12.0848,6.2457,0.2351,31.2733,12.6649,0.2704
BOOST_REST,862,0.77213,2.28875,0.2755,charge,0,1.143,3.4335,70.4,101,12.5256,5.9553,0.2075,21.8389,10.0187,0.1325
BOOST_REST,862,0.77213,2.28875,0.2754,discharge,1,-9.151,3.4321,635.4,101,12.2163,6.0988,0.2541,48.3995,19.4234,1.0697
BOOST_REST,862,0.77213,2.28875,0.2755,charge,1,4.575,3.4438,160.4,101,11.8236,5.2767,0.1806,15.0905,7.5777,0.3935
BOOST_REST,862,0.77213,2.28875,0.2753,discharge,2,-18.305,3.4337,680.4,101,12.0468,5.2624,0.204,200.0,76.9258,4.1234
BOOST_REST,862,0.77213,2.28875,0.2756,charge,2,13.729,3.4567,280.5,101,11.609,3.8313,0.1522,7.7069,5.4256,1.0565
BOOST_REST,862,0.77213,2.28875,0.2757,charge,3,22.878,3.4637,355.9,101,11.4683,2.8853,0.1574,6.9915,7.0851,1.5422
BOOST_REST,900,0.77165,2.28734,1.0,discharge,0,-2.29,4.1242,99999.0,99,3.4944,17.563,0.3206,16.9205,6.0014,0.3165
BOOST_REST,900,0.77165,2.28734,1.0,charge,0,1.143,4.1387,69.5,101,12.6419,13.2949,0.2841,23.8439,7.7328,0.1949
BOOST_REST,900,0.77165,2.28734,0.9999,discharge,1,-9.155,4.1335,635.5,101,12.6372,10.8208,0.2118,8.4557,4.1171,0.9536
BOOST_REST,900,0.77165,2.28734,1.0,charge,1,1.565,4.1434,160.8,101,36.17,0.01,0.05,0.01,3000.0,0.2121
BOOST_REST,900,0.77165,2.28734,0.9998,discharge,2,-18.312,4.1324,641.0,101,12.6584,8.286,0.1714,6.3324,4.9123,1.7691
BOOST_REST,900,0.77165,2.28734,1.0,charge,2,1.462,4.148,281.3,101,35.6014,0.01,0.05,0.01,2964.567,0.3231
BOOST_REST,900,0.77165,2.28734,0.9998,discharge,3,-26.321,4.1319,639.6,101,12.4118,6.9618,0.1554,7.1523,7.2535,2.0218
BOOST_REST,900,0.77165,2.28734,1.0,charge,3,1.38,4.1516,386.5,101,35.0988,0.01,0.05,0.01,2998.5881,0.3105
BOOST_REST,900,0.77165,2.28734,0.9618,discharge,0,-2.288,4.0865,4789.4,101,12.286,9.9961,0.2313,13.0313,6.0532,0.2708
BOOST_REST,900,0.77165,2.28734,0.9619,charge,0,1.144,4.0896,70.3,101,12.3295,10.1473,0.2234,12.3615,5.9026,0.162
BOOST_REST,900,0.77165,2.28734,0.9618,discharge,1,-9.154,4.0877,635.4,101,12.6323,8.5986,0.1924,7.4164,4.7132,0.8531
BOOST_REST,900,0.77165,2.28734,0.9619,charge,1,3.813,4.0937,160.8,101,14.5828,2.2251,0.05,11.0822,0.282,0.2179
BOOST_REST,900,0.77165,2.28734,0.9617,discharge,2,-18.312,4.0882,670.0,101,12.3147,6.9062,0.1526,6.6676,6.5343,1.5112
BOOST_REST,900,0.77165,2.28734,0.9619,charge,2,3.712,4.0979,281.3,101,27.519,0.01,0.05,0.01,2999.9985,0.4979
BOOST_REST,900,0.77165,2.28734,0.9616,discharge,3,-26.323,4.0895,668.9,101,12.2927,5.5675,0.1326,8.4126,9.6567,1.5698
BOOST_REST,900,0.77165,2.28734,0.9619,charge,3,3.58,4.1015,386.9,101,27.5326,0.01,0.05,0.01,2999.9993,0.5291
BOOST_REST,900,0.77165,2.28734,0.9237,discharge,0,-2.288,4.0693,4816.7,101,12.075,8.6286,0.2044,13.5726,6.7171,0.2718
BOOST_REST,900,0.77165,2.28734,0.9237,charge,0,1.146,4.0723,70.3,101,12.4024,8.7974,0.2084,11.8178,6.3752,0.1768
BOOST_REST,900,0.77165,2.28734,0.9236,discharge,1,-9.155,4.0707,635.5,101,12.572,7.5898,0.1726,8.2689,5.58,0.8341
BOOST_REST,900,0.77165,2.28734,0.9237,charge,1,4.577,4.0767,160.8,101,12.2401,7.1363,0.1388,7.9559,2.5777,0.6754
BOOST_REST,900,0.77165,2.28734,0.9236,discharge,2,-18.31,4.0712,679.3,101,12.4295,6.1067,0.1398,8.0855,7.6738,1.4013
BOOST_REST,900,0.77165,2.28734,0.9238,charge,2,4.702,4.0807,281.1,101,25.38,0.01,0.05,0.01,2999.9994,0.554
BOOST_REST,900,0.77165,2.28734,0.9235,discharge,3,-26.322,4.0727,682.0,101,12.3215,5.0577,0.121,10.1884,10.793,1.5416
BOOST_REST,900,0.77165,2.28734,0.9238,charge,3,4.59,4.0839,386.4,101,25.3043,0.01,0.05,0.01,2999.9996,0.5745
BOOST_REST,900,0.77165,2.28734,0.8474,discharge,0,-2.29,4.0051,5372.7,101,11.9586,5.5297,0.1593,13.5192,8.2338,0.2262
BOOST_REST,900,0.77165,2.28734,0.8474,charge,0,1.146,4.0075,70.3,101,11.7083,5.3993,0.1568,11.386,7.1442,0.1278
BOOST_REST,900,0.77165,2.28734,0.8473,discharge,1,-9.155,4.0061,635.5,101,12.0487,5.0773,0.1485,10.666,7.1166,0.6827
BOOST_REST,900,0.77165,2.28734,0.8475,charge,1,4.579,4.0116,160.8,101,11.9599,5.1842,0.1493,9.3803,6.111,0.3781
BOOST_REST,900,0.77165,2.28734,0.8473,discharge,2,-18.311,4.0068,680.7,101,11.9654,4.3263,0.1327,9.6159,7.4596,1.143
BOOST_REST,900,0.77165,2.28734,0.8475,charge,2,8.917,4.0161,281.3,101,18.1899,2.4481,0.05,0.01,2999.9971,0.8892
BOOST_REST,900,0.77165,2.28734,0.8472,discharge,3,-26.322,4.0077,736.9,101,11.8592,3.7109,0.1167,10.5456,8.8316,1.4771
BOOST_REST,900,0.77165,2.28734,0.8475,charge,3,8.899,4.0185,386.6,101,20.399,0.01,0.05,0.01,3000.0,0.6856
BOOST_REST,900,0.77165,2.28734,0.7711,discharge,0,-2.288,3.9149,5428.8,101,11.778,4.0935,0.1495,11.5824,8.3384,0.1787
BOOST_REST,900,0.77165,2.28734,0.7711,charge,0,1.146,3.9168,70.4,101,11.7027,4.0558,0.1432,10.3912,7.7103,0.1252
BOOST_REST,900,0.77165,2.28734,0.771,discharge,1,-9.157,3.9153,635.4,101,11.9616,3.8885,0.1401,9.5862,7.0377,0.5729
BOOST_REST,900,0.77165,2.28734,0.7712,charge,1,4.577,3.9204,160.6,101,11.7984,3.9642,0.1366,8.9932,6.5064,0.3075
BOOST_REST,900,0.77165,2.28734,0.771,discharge,2,-18.311,3.9156,680.6,101,11.8815,3.6162,0.1289,8.998,7.4788,1.1721
BOOST_REST,900,0.77165,2.28734,0.7712,charge,2,13.733,3.9239,280.7,101,11.6984,2.9234,0.08,6.0025,3.3027,1.6968
BOOST_REST,900,0.77165,2.28734,0.7709,discharge,3,-26.323,3.9158,798.0,101,11.9117,3.2648,0.1236,10.8318,9.9259,1.5346
BOOST_REST,900,0.77165,2.28734,0.7713,charge,3,14.523,3.9268,386.6,101,18.8113,0.01,0.05,0.01,3000.0,0.5608
BOOST_REST,900,0.77165,2.28734,0.6948,discharge,0,-2.288,3.8561,5501.8,101,11.6833,3.8725,0.1369,10.8709,8.4807,0.1736
BOOST_REST,900,0.77165,2.28734,0.6948,charge,0,1.144,3.8578,70.4,101,11.4496,3.9071,0.1245,9.4002,7.7126,0.1164
BOOST_REST,900,0.77165,2.28734,0.6947,discharge,1,-9.157,3.8565,635.4,101,11.7212,3.6247,0.1316,10.0859,7.9524,0.5406
BOOST_REST,900,0.77165,2.28734,0.6949,charge,1,4.577,3.8613,160.5,101,11.601,3.5211,0.1256,7.4925,5.8249,0.249
BOOST_REST,900,0.77165,2.28734,0.6946,discharge,2,-18.312,3.8568,680.5,101,11.6545,3.255,0.1267,9.7805,8.3035,1.0789
BOOST_REST,900,0.77165,2.28734,0.6949,charge,2,13.735,3.8635,280.8,101,11.5943,3.0715,0.1319,6.4425,6.5235,0.8653
BOOST_REST,900,0.77165,2.28734,0.6946,discharge,3,-26.322,3.8571,801.0,101,11.6225,2.8496,0.1243,11.5658,10.6183,1.4207
BOOST_REST,900,0.77165,2.28734,0.695,charge,3,19.632,3.8666,386.7,101,13.1575,1.6335,0.05,2.1991,0.3082,0.5121
BOOST_REST,900,0.77165,2.28734,0.6185,discharge,0,-2.29,3.7879,5563.5,100,11.4879,3.5077,0.144,11.9689,9.0199,0.166
BOOST_REST,900,0.77165,2.28734,0.6185,charge,0,1.146,3.7898,70.5,101,11.3521,3.5609,0.1328,10.4335,8.3919,0.1171
BOOST_REST,900,0.77165,2.28734,0.6184,discharge,1,-9.155,3.7884,635.4,101,11.5144,3.3242,0.1421,10.7116,8.1171,0.5159
BOOST_REST,900,0.77165,2.28734,0.6186,charge,1,4.577,3.7937,161.0,101,11.428,3.2266,0.137,8.8578,6.9043,0.2487
BOOST_REST,900,0.77165,2.28734,0.6184,discharge,2,-18.311,3.7888,680.6,101,11.5366,2.9189,0.1351,10.1174,8.2318,1.0521
BOOST_REST,900,0.77165,2.28734,0.6186,charge,2,13.734,3.7975,282.0,101,11.3234,2.7733,0.1309,6.6103,6.01,0.8165
BOOST_REST,900,0.77165,2.28734,0.6183,discharge,3,-26.321,3.789,800.4,101,11.3653,2.682,0.1327,11.3359,9.943,1.4064
BOOST_REST,900,0.77165,2.28734,0.6187,charge,3,22.888,3.8003,386.5,101,11.0864,1.9795,0.0706,4.8113,3.3167,2.0913
BOOST_REST,900,0.77165,2.28734,0.5422,discharge,0,-2.288,3.7025,5612.6,101,11.3879,3.6929,0.148,12.7342,9.2368,0.1809
BOOST_REST,900,0.77165,2.28734,0.5422,charge,0,1.144,3.7051,70.4,100,11.4472,3.7592,0.1274,10.6716,8.1409,0.1075
BOOST_REST,900,0.77165,2.28734,0.5421,discharge,1,-9.155,3.7037,635.4,101,11.7137,3.4999,0.1416,11.1397,8.2956,0.5799
BOOST_REST,900,0.77165,2.28734,0.5422,charge,1,4.578,3.7092,160.7,101,11.5382,3.5372,0.1419,10.4052,8.3799,0.2887
BOOST_REST,900,0.77165,2.28734,0.5421,discharge,2,-18.311,3.7043,680.6,101,11.6404,3.1131,0.125,10.0847,7.8249,0.988
BOOST_REST,900,0.77165,2.28734,0.5423,charge,2,13.734,3.7138,280.6,101,11.4878,2.8266,0.1203,7.8586,6.5332,0.693
BOOST_REST,900,0.77165,2.28734,0.542,discharge,3,-26.323,3.7046,800.6,101,11.5445,2.818,0.1234,11.3333,9.6013,1.396
BOOST_REST,900,0.77165,2.28734,0.5424,charge,3,22.889,3.7172,385.6,101,11.3986,2.3226,0.1181,6.7974,6.2673,1.148
BOOST_REST,900,0.77165,2.28734,0.4659,discharge,0,-2.288,3.6177,5614.0,101,11.5474,3.8743,0.1474,12.2204,8.7877,0.1604
BOOST_REST,900,0.77165,2.28734,0.4659,charge,0,1.144,3.6197,70.4,101,11.3734,3.9216,0.1326,10.4199,8.0128,0.1163
BOOST_REST,900,0.77165,2.28734,0.4658,discharge,1,-9.155,3.6175,635.5,101,11.5766,3.6409,0.1456,9.737,7.2588,0.5803
BOOST_REST,900,0.77165,2.28734,0.466,charge,1,4.577,3.6238,160.8,101,11.6457,3.491,0.1459,10.374,8.6261,0.281
BOOST_REST,900,0.77165,2.28734,0.4658,discharge,2,-18.312,3.6187,680.6,101,11.6996,3.1821,0.1444,10.0319,8.7012,1.1212
BOOST_REST,900,0.77165,2.28734,0.466,charge,2,13.736,3.6285,281.4,101,11.3795,2.937,0.1209,8.7304,7.6933,0.7108
BOOST_REST,900,0.77165,2.28734,0.4657,discharge,3,-26.324,3.6188,801.6,101,11.5185,2.916,0.1394,14.1261,13.7242,1.5069
BOOST_REST,900,0.77165,2.28734,0.4661,charge,3,22.89,3.6321,385.5,101,11.2433,2.35,0.1111,7.3586,6.7251,1.0669
BOOST_REST,900,0.77165,2.28734,0.3896,discharge,0,-2.29,3.5517,5614.4,101,11.7953,4.5249,0.1663,13.2039,8.9653,0.1958
BOOST_REST,900,0.77165,2.28734,0.3896,charge,0,1.145,3.5532,70.4,101,11.5097,4.7184,0.1621,8.732,6.9836,0.1219
BOOST_REST,900,0.77165,2.28734,0.3896,discharge,1,-9.157,3.5521,635.5,101,11.8334,4.3448,0.1575,14.4042,10.942,0.6276
BOOST_REST,900,0.77165,2.28734,0.3897,charge,1,4.577,3.5569,160.7,101,11.7834,4.1715,0.151,8.6296,8.1238,0.2752
BOOST_REST,900,0.77165,2.28734,0.3895,discharge,2,-18.311,3.5511,680.5,101,11.7723,3.7241,0.1373,21.1435,17.4261,0.8561
BOOST_REST,900,0.77165,2.28734,0.3897,charge,2,13.734,3.5614,281.3,101,11.6006,3.2747,0.1175,8.6389,8.6019,0.659
BOOST_REST,900,0.77165,2.28734,0.3894,discharge,3,-26.323,3.5517,800.5,101,11.679,3.4085,0.1392,53.6397,46.597,1.4663
BOOST_REST,900,0.77165,2.28734,0.3898,charge,3,22.889,3.565,386.5,101,11.3888,2.5826,0.0991,7.6534,7.4152,0.8822
BOOST_REST,900,0.77165,2.28734,0.3515,discharge,0,-2.288,3.521,5072.4,101,11.8882,4.9789,0.1728,16.8371,9.8611,0.2143
BOOST_REST,900,0.77165,2.28734,0.3515,charge,0,1.145,3.523,70.4,101,11.6919,4.9022,0.1638,10.6137,6.8618,0.1216
BOOST_REST,900,0.77165,2.28734,0.3514,discharge,1,-9.155,3.5214,635.4,101,11.8944,4.7373,0.1681,19.3094,11.5959,0.7041
BOOST_REST,900,0.77165,2.28734,0.3515,charge,1,4.577,3.5281,160.8,101,11.7434,4.5376,0.158,8.3457,6.8988,0.3161
BOOST_REST,900,0.77165,2.28734,0.3513,discharge,2,-18.31,3.5216,680.5,101,11.8956,4.035,0.1549,29.4106,18.7211,1.1624
BOOST_REST,900,0.77165,2.28734,0.3516,charge,2,13.734,3.5335,281.4,101,11.5544,3.526,0.1252,8.0514,8.4468,0.7316
BOOST_REST,900,0.77165,2.28734,0.3513,discharge,3,-26.322,3.5212,801.1,101,11.7139,3.7358,0.1655,148.2197,102.5244,2.003
BOOST_REST,900,0.77165,2.28734,0.3517,charge,3,22.888,3.5367,386.6,101,11.4144,2.6132,0.1049,7.5871,7.9916,0.9186
BOOST_REST,900,0.77165,2.28734,0.3133,discharge,0,-2.288,3.4822,5072.0,101,11.9378,5.4257,0.2054,22.1664,10.9376,0.2312
BOOST_REST,900,0.77165,2.28734,0.3133,charge,0,1.143,3.4848,70.4,101,11.8178,5.2598,0.1714,15.2768,8.2943,0.1326
BOOST_REST,900,0.77165,2.28734,0.3132,discharge,1,-9.157,3.483,635.4,101,12.0689,5.3195,0.208,28.2261,13.6259,0.9094
BOOST_REST,900,0.77165,2.28734,0.3134,charge,1,4.577,3.4922,160.6,101,11.8598,4.8299,0.1684,10.5403,6.3238,0.338
BOOST_REST,900,0.77165,2.28734,0.3132,discharge,2,-18.31,3.4831,680.6,101,12.0669,4.9747,0.2113,57.9961,29.379,1.9433
BOOST_REST,900,0.77165,2.28734,0.3134,charge,2,13.736,3.5005,281.3,101,11.7311,3.9195,0.1466,7.428,7.06,0.9751
BOOST_REST,900,0.77165,2.28734,0.3135,charge,3,22.888,3.5055,386.8,101,11.6072,2.8396,0.1206,7.4856,8.2393,1.13
BOOST_REST,900,0.77165,2.28734,0.2751,discharge,0,-2.288,3.4253,5072.6,101,12.3647,6.9686,0.2416,33.5837,12.8606,0.2858
BOOST_REST,900,0.77165,2.28734,0.2752,charge,0,1.145,3.429,70.4,101,11.9784,6.722,0.2129,23.0899,9.9036,0.1519
BOOST_REST,900,0.77165,2.28734,0.2751,discharge,1,-9.155,3.426,635.5,101,12.4417,6.6917,0.2569,51.4666,19.4576,1.1841
BOOST_REST,900,0.77165,2.28734,0.2752,charge,1,4.579,3.4392,160.8,101,12.1684,5.7849,0.1915,15.9637,7.6215,0.4131
BOOST_REST,900,0.77165,2.28734,0.2753,charge,2,13.733,3.4528,280.8,101,12.0085,4.1327,0.16,7.8642,5.3725,1.0959
BOOST_REST,900,0.77165,2.28734,0.2754,charge,3,22.888,3.4605,346.4,101,11.6643,3.238,0.1509,7.1795,7.0391,1.6758
BOOST_REST,937,0.76327,2.26247,1.0,discharge,0,-2.263,4.1214,99999.0,99,3.7104,18.7674,0.3313,17.5365,5.8751,0.2963
BOOST_REST,937,0.76327,2.26247,1.0,charge,0,1.132,4.1364,69.5,101,12.9831,14.6653,0.2962,24.5613,7.6273,0.207
BOOST_REST,937,0.76327,2.26247,0.9999,discharge,1,-9.05,4.1308,635.4,101,13.0605,11.6648,0.2129,8.9344,4.2363,1.0475
BOOST_REST,937,0.76327,2.26247,1.0,charge,1,1.538,4.1412,160.7,101,38.2329,0.01,0.05,0.01,3000.0,0.1326
BOOST_REST,937,0.76327,2.26247,0.9998,discharge,2,-18.1,4.1298,640.9,101,12.9393,8.9873,0.1726,7.4888,5.6931,1.7499
BOOST_REST,937,0.76327,2.26247,1.0,charge,2,1.433,4.1461,281.1,101,37.6296,0.01,0.05,0.01,3000.0,0.3261
BOOST_REST,937,0.76327,2.26247,0.9998,discharge,3,-26.02,4.1295,639.5,101,12.8122,7.2573,0.1452,8.7783,7.5653,1.8228
BOOST_REST,937,0.76327,2.26247,1.0,charge,3,1.343,4.15,387.2,101,37.2606,0.01,0.05,0.01,2979.4769,0.3261
BOOST_REST,937,0.76327,2.26247,0.9623,discharge,0,-2.262,4.0859,4788.8,101,12.9118,10.9547,0.2406,13.5725,5.9527,0.2784
BOOST_REST,937,0.76327,2.26247,0.9623,charge,0,1.132,4.0884,70.3,101,12.6375,10.9468,0.2285,12.9315,5.7331,0.1819
BOOST_REST,937,0.76327,2.26247,0.9622,discharge,1,-9.05,4.0854,635.4,101,12.7656,9.4042,0.1917,8.0118,4.9575,0.915
BOOST_REST,937,0.76327,2.26247,0.9623,charge,1,3.648,4.0927,161.0,101,15.6392,13.7814,0.2082,0.01,2999.9949,0.2821
BOOST_REST,937,0.76327,2.26247,0.9621,discharge,2,-18.102,4.0868,668.5,101,12.6931,7.3664,0.1592,8.1938,7.6845,1.3388
BOOST_REST,937,0.76327,2.26247,0.9624,charge,2,3.541,4.097,280.9,101,29.1017,0.01,0.05,0.01,2999.9978,0.5288
BOOST_REST,937,0.76327,2.26247,0.9621,discharge,3,-26.02,4.0875,667.3,101,12.4897,5.949,0.1246,10.1693,9.8082,1.3423
BOOST_REST,937,0.76327,2.26247,0.9624,charge,3,3.398,4.101,387.1,101,29.1497,0.01,0.05,0.01,2999.994,0.5165
BOOST_REST,937,0.76327,2.26247,0.9246,discharge,0,-2.263,4.0685,4814.6,101,12.8326,9.3875,0.2083,14.2063,6.6166,0.2629
BOOST_REST,937,0.76327,2.26247,0.9246,charge,0,1.132,4.0706,70.3,101,12.9309,9.4164,0.2222,12.3693,6.3271,0.1739
BOOST_REST,937,0.76327,2.26247,0.9245,discharge,1,-9.05,4.069,635.4,101,13.0146,8.135,0.1812,9.0593,5.9137,0.832
BOOST_REST,937,0.76327,2.26247,0.9246,charge,1,4.523,4.0753,160.7,101,12.7156,7.1227,0.1315,7.9465,1.9243,0.7031
BOOST_REST,937,0.76327,2.26247,0.9244,discharge,2,-18.101,4.0696,678.5,101,12.7554,6.5553,0.1446,9.8197,8.7035,1.3512
BOOST_REST,937,0.76327,2.26247,0.9247,charge,2,4.505,4.0794,281.0,101,26.7805,0.01,0.05,0.01,2999.8464,0.576
BOOST_REST,937,0.76327,2.26247,0.9244,discharge,3,-26.021,4.0714,680.1,101,12.6627,5.3174,0.1166,12.0826,10.8624,1.2245
BOOST_REST,937,0.76327,2.26247,0.9247,charge,3,4.382,4.0828,387.3,101,26.7601,0.01,0.05,0.01,3000.0,0.5959
BOOST_REST,937,0.76327,2.26247,0.8491,discharge,0,-2.263,4.0025,5369.1,101,12.3666,6.1049,0.1669,14.2411,8.1865,0.2179
BOOST_REST,937,0.76327,2.26247,0.8492,charge,0,1.133,4.0046,70.3,101,12.3221,5.8964,0.1691,11.9613,7.0516,0.1338
BOOST_REST,937,0.76327,2.26247,0.8491,discharge,1,-9.05,4.0034,635.5,101,12.4061,5.5373,0.1493,11.4292,7.2196,0.7138
BOOST_REST,937,0.76327,2.26247,0.8492,charge,1,4.523,4.0092,160.6,101,12.4316,5.5676,0.1598,9.8516,6.08,0.3834
BOOST_REST,937,0.76327,2.26247,0.849,discharge,2,-18.102,4.0042,680.4,101,12.2944,4.6874,0.13,10.9857,8.0314,1.1744
BOOST_REST,937,0.76327,2.26247,0.8493,charge,2,8.577,4.0138,281.0,101,19.3083,2.4168,0.05,0.01,2999.973,0.8931
BOOST_REST,937,0.76327,2.26247,0.8489,discharge,3,-26.019,4.0044,733.7,101,12.2747,3.8264,0.1151,12.2733,9.2193,1.1714
BOOST_REST,937,0.76327,2.26247,0.8493,charge,3,8.548,4.0172,387.2,101,21.3899,0.01,0.05,0.01,3000.0,0.6352
BOOST_REST,937,0.76327,2.26247,0.7737,discharge,0,-2.263,3.9132,5424.3,101,12.2259,4.8385,0.1513,12.1525,8.1404,0.1921
BOOST_REST,937,0.76327,2.26247,0.7738,charge,0,1.134,3.915,70.5,101,11.9423,4.9461,0.1439,10.7815,7.5064,0.1241
BOOST_REST,937,0.76327,2.26247,0.7737,discharge,1,-9.05,3.9137,635.4,101,12.2928,4.5953,0.1397,10.2607,7.1293,0.6093
BOOST_REST,937,0.76327,2.26247,0.7738,charge,1,4.524,3.9188,161.0,101,12.1924,4.6187,0.1402,9.3631,6.3932,0.3396
BOOST_REST,937,0.76327,2.26247,0.7736,discharge,2,-18.101,3.9139,680.2,101,12.319,4.0953,0.1318,10.6065,8.4335,1.2092
BOOST_REST,937,0.76327,2.26247,0.7739,charge,2,13.574,3.9227,281.6,101,12.1714,5.4847,2.1152,2.9727,0.0678,1.8369
BOOST_REST,937,0.76327,2.26247,0.7735,discharge,3,-26.019,3.9143,793.9,101,12.1241,3.4564,0.1175,12.7709,10.5792,1.2922
BOOST_REST,937,0.76327,2.26247,0.7739,charge,3,14.11,3.9248,387.3,101,19.506,0.01,0.05,0.01,3000.0,0.7363
BOOST_REST,937,0.76327,2.26247,0.6983,discharge,0,-2.263,3.8546,5496.5,101,12.0989,4.2809,0.1466,11.4816,8.539,0.1872
BOOST_REST,937,0.76327,2.26247,0.6983,charge,0,1.132,3.8563,70.4,101,11.8511,4.3064,0.1322,9.7964,7.6624,0.1139
BOOST_REST,937,0.76327,2.26247,0.6982,discharge,1,-9.05,3.8549,635.4,101,12.0563,4.0202,0.1355,10.8015,8.1285,0.5751
BOOST_REST,937,0.76327,2.26247,0.6983,charge,1,4.524,3.8598,160.7,101,11.9572,3.9422,0.13,7.7043,5.6672,0.2604
BOOST_REST,937,0.76327,2.26247,0.6982,discharge,2,-18.1,3.8554,680.6,101,12.0346,3.52,0.1273,11.2934,9.1454,1.1024
BOOST_REST,937,0.76327,2.26247,0.6984,charge,2,13.575,3.8632,281.0,101,11.8714,3.3701,0.1304,6.7738,6.4521,0.8791
BOOST_REST,937,0.76327,2.26247,0.6981,discharge,3,-26.02,3.8549,800.8,101,11.841,3.1038,0.1141,13.7339,11.4152,1.1826
BOOST_REST,937,0.76327,2.26247,0.6985,charge,3,18.75,3.8656,387.2,101,14.0936,3.7435,0.1257,0.01,3000.0,0.6264
BOOST_REST,937,0.76327,2.26247,0.6229,discharge,0,-2.26,3.7857,5557.8,101,11.4343,3.9211,0.1372,12.4447,8.8538,0.1832
BOOST_REST,937,0.76327,2.26247,0.6229,charge,0,1.132,3.7884,70.5,101,11.7271,3.8082,0.1474,10.852,8.2999,0.1033
BOOST_REST,937,0.76327,2.26247,0.6228,discharge,1,-9.05,3.7869,635.4,101,11.8983,3.5807,0.1438,11.3307,8.1985,0.5465
BOOST_REST,937,0.76327,2.26247,0.6229,charge,1,4.526,3.7925,161.0,101,11.6817,3.5975,0.1323,9.0897,6.6516,0.2758
BOOST_REST,937,0.76327,2.26247,0.6227,discharge,2,-18.1,3.7874,680.5,101,11.8634,3.2295,0.134,11.5091,8.9393,1.0852
BOOST_REST,937,0.76327,2.26247,0.623,charge,2,13.577,3.7966,281.7,101,11.6779,3.128,0.1281,6.9263,5.9069,0.8697
BOOST_REST,937,0.76327,2.26247,0.6227,discharge,3,-26.02,3.7877,800.5,101,11.8815,2.9986,0.1216,13.7353,10.9167,1.2493
BOOST_REST,937,0.76327,2.26247,0.6231,charge,3,22.506,3.7997,387.3,101,11.6835,4.3054,1.8285,1.9161,0.0515,2.4002
BOOST_REST,937,0.76327,2.26247,0.5475,discharge,0,-2.263,3.7026,5599.3,101,11.9218,4.1911,0.1549,13.453,9.3048,0.1841
BOOST_REST,937,0.76327,2.26247,0.5475,charge,0,1.131,3.7048,70.4,101,11.8612,4.0301,0.1533,11.1458,7.9947,0.1183
BOOST_REST,937,0.76327,2.26247,0.5474,discharge,1,-9.05,3.7034,635.4,101,11.9976,3.9489,0.1486,11.8856,8.4218,0.5714
BOOST_REST,937,0.76327,2.26247,0.5475,charge,1,4.524,3.7091,161.0,101,11.9611,3.8479,0.1443,10.7649,8.1941,0.2959
BOOST_REST,937,0.76327,2.26247,0.5473,discharge,2,-18.102,3.7039,680.4,101,11.9821,3.4169,0.1301,11.3712,8.4367,1.0379
BOOST_REST,937,0.76327,2.26247,0.5476,charge,2,13.575,3.7138,281.2,101,11.7777,3.1804,0.1234,8.118,6.3554,0.7106
BOOST_REST,937,0.76327,2.26247,0.5473,discharge,3,-26.02,3.7042,800.8,101,11.9304,2.9721,0.1231,13.3354,10.4351,1.1897
BOOST_REST,937,0.76327,2.26247,0.5477,charge,3,22.626,3.7175,387.5,101,11.6194,2.6381,0.1132,7.1865,6.1389,1.2111
BOOST_REST,937,0.76327,2.26247,0.472,discharge,0,-2.263,3.6191,5608.1,101,11.8401,4.3061,0.15,12.7223,8.6978,0.1923
BOOST_REST,937,0.76327,2.26247,0.4721,charge,0,1.132,3.6209,70.4,101,11.7895,4.1223,0.1439,10.6205,7.7561,0.1194
BOOST_REST,937,0.76327,2.26247,0.472,discharge,1,-9.05,3.6188,635.4,101,11.895,3.9303,0.1511,10.4005,7.4757,0.587
BOOST_REST,937,0.76327,2.26247,0.4721,charge,1,4.526,3.6244,161.1,101,12.1009,3.7992,0.1527,10.8172,8.6034,0.2903
BOOST_REST,937,0.76327,2.26247,0.4719,discharge,2,-18.102,3.6192,680.6,101,11.896,3.4693,0.1487,11.4917,9.5152,1.1255
BOOST_REST,937,0.76327,2.26247,0.4722,charge,2,13.575,3.6301,281.1,101,11.7329,3.0952,0.1229,9.0243,7.4429,0.7385
BOOST_REST,937,0.76327,2.26247,0.4719,discharge,3,-26.02,3.6201,800.9,101,11.77,3.1442,0.1314,16.5228,14.4165,1.3118
BOOST_REST,937,0.76327,2.26247,0.4723,charge,3,22.626,3.6342,387.2,101,11.5909,2.619,0.1089,7.6901,6.4312,1.0824
BOOST_REST,937,0.76327,2.26247,0.3966,discharge,0,-2.261,3.5523,5608.1,101,12.1696,5.0376,0.1723,14.055,9.0681,0.1873
BOOST_REST,937,0.76327,2.26247,0.3967,charge,0,1.133,3.5532,70.4,101,12.598,5.0158,0.1716,8.9928,6.7211,0.1199
BOOST_REST,937,0.76327,2.26247,0.3966,discharge,1,-9.05,3.5527,635.4,101,12.3212,4.6485,0.1671,15.7096,11.2967,0.6089
BOOST_REST,937,0.76327,2.26247,0.3967,charge,1,4.524,3.5577,161.1,101,12.0833,4.6496,0.154,9.041,7.978,0.3124
BOOST_REST,937,0.76327,2.26247,0.3965,discharge,2,-18.101,3.5524,680.5,101,12.0852,4.1313,0.1411,25.1898,19.7307,0.9231
BOOST_REST,937,0.76327,2.26247,0.3967,charge,2,13.577,3.5617,281.8,101,11.9807,3.607,0.1235,9.1142,8.4304,0.6725
BOOST_REST,937,0.76327,2.26247,0.3964,discharge,3,-26.02,3.5524,800.4,101,12.0075,3.6274,0.1345,63.2378,49.3274,1.2915
BOOST_REST,937,0.76327,2.26247,0.3968,charge,3,22.624,3.5663,387.2,101,11.7185,2.7914,0.105,8.0594,7.0542,0.8644
BOOST_REST,937,0.76327,2.26247,0.3589,discharge,0,-2.263,3.5213,5070.7,101,12.1542,5.3387,0.1851,17.467,9.7369,0.2044
BOOST_REST,937,0.76327,2.26247,0.3589,charge,0,1.132,3.5235,70.4,101,11.9961,5.225,0.1758,11.3024,7.13,0.1298
BOOST_REST,937,0.76327,2.26247,0.3588,discharge,1,-9.05,3.5218,635.4,101,12.1645,5.0509,0.175,20.099,11.4822,0.7317
BOOST_REST,937,0.76327,2.26247,0.359,charge,1,4.525,3.5287,161.0,101,12.0696,4.8,0.1647,8.614,6.7186,0.3437
BOOST_REST,937,0.76327,2.26247,0.3588,discharge,2,-18.102,3.522,680.5,101,12.1234,4.3357,0.1618,32.8309,19.9932,1.2223
BOOST_REST,937,0.76327,2.26247,0.359,charge,2,13.575,3.5346,281.0,101,11.8064,3.7562,0.1282,8.4697,8.3524,0.7677
