Repository: KikETs/ECM_HYBRID_BMS_JOINT

## Results

| Arm | Model | Size | Protocol | Result | Worst cell |
|---|---|---|---|---|---|
| SOP | 2RC table + trim (A8) | 4 effective coefficients, 2 EW states | leave-one-cell-out | usable current 69.6 % discharge, 59.5 % charge (τ = 10 s) | 59.9 % / 53.5 % (BOOST_REST) |
| SOH | dQ/dV ridge | 65 coefficients | leave-one-cell-out | RMSE 0.0094, bias −0.0005 | 0.0130 (BOOST_REST) |
| SOC | 2RC EKF, low-current gate | 3 states | leave-one-cell-out | **2.34 %p** over six sensor disturbances on estimated SOH (2.325 on true SOH), per cell 2.00–2.75 | 4.60 %p (BOOST_NEGPULSE_1S, current offset −0.10 A) |

The SOH arm was a 10,945-parameter CNN until the second audit round. Nested

File: analysis/uypydj_hppc_resistance.csv (part 34 of 225)
protocol,cycle,SOH,CAP_Ah,SOC,soc_group,direction,rate_rank,I_A,CRate_rated,tau_s,tau_actual_s,V_pre_V,V_tau_V,R_mOhm,file
CC,1687,0.74655,2.21981,0.2889,13,charge,3,22.198,7.399,2.0,2.0,3.3922,3.9774,26.3627,03-06-22_01.46_CC_protocol_HPPC_IN21700_30T_cycle_#1687.mat
CC,1687,0.74655,2.21981,0.2889,13,charge,3,22.198,7.399,10.0,9.9,3.3922,4.0609,30.1243,03-06-22_01.46_CC_protocol_HPPC_IN21700_30T_cycle_#1687.mat
CC,1725,0.73707,2.1916,1.0,0,discharge,0,-2.19,0.73,2.0,2.0,4.0851,3.9455,63.7356,03-16-22_08.23_CC_protocol_HPPC_IN21700_30T_cycle_#1725.mat
CC,1725,0.73707,2.1916,1.0,0,discharge,0,-2.19,0.73,10.0,9.7,4.0851,3.8882,89.8964,03-16-22_08.23_CC_protocol_HPPC_IN21700_30T_cycle_#1725.mat
CC,1725,0.73707,2.1916,0.9999,0,discharge,1,-8.767,2.922,2.0,2.0,4.0941,3.6593,49.5956,03-16-22_08.23_CC_protocol_HPPC_IN21700_30T_cycle_#1725.mat
CC,1725,0.73707,2.1916,0.9999,0,discharge,1,-8.767,2.922,10.0,9.9,4.0941,3.589,57.6144,03-16-22_08.23_CC_protocol_HPPC_IN21700_30T_cycle_#1725.mat
CC,1725,0.73707,2.1916,0.9983,0,discharge,2,-17.534,5.845,2.0,2.0,4.0907,3.4139,38.5993,03-16-22_08.23_CC_protocol_HPPC_IN21700_30T_cycle_#1725.mat
CC,1725,0.73707,2.1916,0.9983,0,discharge,2,-17.534,5.845,10.0,9.9,4.0907,3.3127,44.3709,03-16-22_08.23_CC_protocol_HPPC_IN21700_30T_cycle_#1725.mat
CC,1725,0.73707,2.1916,0.9942,0,discharge,3,-25.205,8.402,2.0,2.0,4.0873,3.2381,33.6917,03-16-22_08.23_CC_protocol_HPPC_IN21700_30T_cycle_#1725.mat
CC,1725,0.73707,2.1916,0.9942,0,discharge,3,-25.205,8.402,10.0,9.9,4.0873,3.1115,38.7145,03-16-22_08.23_CC_protocol_HPPC_IN21700_30T_cycle_#1725.mat
CC,1725,0.73707,2.1916,0.9525,1,discharge,0,-2.19,0.73,2.0,2.0,4.0491,3.9225,57.8082,03-16-22_08.23_CC_protocol_HPPC_IN21700_30T_cycle_#1725.mat
CC,1725,0.73707,2.1916,0.9525,1,discharge,0,-2.19,0.73,10.0,9.9,4.0491,3.8756,79.2237,03-16-22_08.23_CC_protocol_HPPC_IN21700_30T_cycle_#1725.mat
CC,1725,0.73707,2.1916,0.9525,1,charge,0,1.096,0.365,2.0,2.0,4.0558,4.1213,59.7464,03-16-22_08.23_CC_protocol_HPPC_IN21700_30T_cycle_#1725.mat
CC,1725,0.73707,2.1916,0.9525,1,charge,0,1.096,0.365,10.0,9.9,4.0558,4.1486,84.6484,03-16-22_08.23_CC_protocol_HPPC_IN21700_30T_cycle_#1725.mat
CC,1725,0.73707,2.1916,0.9524,1,discharge,1,-8.767,2.922,2.0,2.0,4.0506,3.6652,43.9608,03-16-22_08.23_CC_protocol_HPPC_IN21700_30T_cycle_#1725.mat
CC,1725,0.73707,2.1916,0.9524,1,discharge,1,-8.767,2.922,10.0,9.9,4.0506,3.582,53.451,03-16-22_08.23_CC_protocol_HPPC_IN21700_30T_cycle_#1725.mat
CC,1725,0.73707,2.1916,0.9525,1,charge,1,1.881,0.627,2.0,1.9,4.0658,4.2,71.3261,03-16-22_08.23_CC_protocol_HPPC_IN21700_30T_cycle_#1725.mat
CC,1725,0.73707,2.1916,0.9525,1,charge,1,1.881,0.627,10.0,9.9,4.0658,4.1999,71.2729,03-16-22_08.23_CC_protocol_HPPC_IN21700_30T_cycle_#1725.mat
CC,1725,0.73707,2.1916,0.9524,1,discharge,2,-17.532,5.844,2.0,1.9,4.0526,3.4344,35.2612,03-16-22_08.23_CC_protocol_HPPC_IN21700_30T_cycle_#1725.mat
CC,1725,0.73707,2.1916,0.9524,1,discharge,2,-17.532,5.844,10.0,9.9,4.0526,3.315,42.0716,03-16-22_08.23_CC_protocol_HPPC_IN21700_30T_cycle_#1725.mat
CC,1725,0.73707,2.1916,0.9526,1,charge,2,1.809,0.603,2.0,2.0,4.0725,4.2,70.4887,03-16-22_08.23_CC_protocol_HPPC_IN21700_30T_cycle_#1725.mat
CC,1725,0.73707,2.1916,0.9526,1,charge,2,1.809,0.603,10.0,9.9,4.0725,4.2,70.4887,03-16-22_08.23_CC_protocol_HPPC_IN21700_30T_cycle_#1725.mat
CC,1725,0.73707,2.1916,0.9523,1,discharge,3,-25.203,8.401,2.0,2.0,4.0568,3.2546,31.8295,03-16-22_08.23_CC_protocol_HPPC_IN21700_30T_cycle_#1725.mat
CC,1725,0.73707,2.1916,0.9523,1,discharge,3,-25.203,8.401,10.0,9.9,4.0568,3.1125,37.4678,03-16-22_08.23_CC_protocol_HPPC_IN21700_30T_cycle_#1725.mat
CC,1725,0.73707,2.1916,0.9526,1,charge,3,1.606,0.535,2.0,2.0,4.0779,4.2,76.0416,03-16-22_08.23_CC_protocol_HPPC_IN21700_30T_cycle_#1725.mat
CC,1725,0.73707,2.1916,0.9526,1,charge,3,1.606,0.535,10.0,9.9,4.0779,4.2,76.0416,03-16-22_08.23_CC_protocol_HPPC_IN21700_30T_cycle_#1725.mat
CC,1725,0.73707,2.1916,0.9159,2,discharge,0,-2.191,0.73,2.0,2.0,3.9813,3.8639,53.5926,03-16-22_08.23_CC_protocol_HPPC_IN21700_30T_cycle_#1725.mat
CC,1725,0.73707,2.1916,0.9159,2,discharge,0,-2.191,0.73,10.0,9.9,3.9813,3.8216,72.9024,03-16-22_08.23_CC_protocol_HPPC_IN21700_30T_cycle_#1725.mat
CC,1725,0.73707,2.1916,0.916,2,charge,0,1.096,0.365,2.0,1.9,3.9883,4.048,54.4658,03-16-22_08.23_CC_protocol_HPPC_IN21700_30T_cycle_#1725.mat
CC,1725,0.73707,2.1916,0.916,2,charge,0,1.096,0.365,10.0,9.9,3.9883,4.0727,77.0003,03-16-22_08.23_CC_protocol_HPPC_IN21700_30T_cycle_#1725.mat
CC,1725,0.73707,2.1916,0.9159,2,discharge,1,-8.765,2.922,2.0,1.9,3.9838,3.6182,41.7109,03-16-22_08.23_CC_protocol_HPPC_IN21700_30T_cycle_#1725.mat
CC,1725,0.73707,2.1916,0.9159,2,discharge,1,-8.765,2.922,10.0,9.9,3.9838,3.5353,51.1688,03-16-22_08.23_CC_protocol_HPPC_IN21700_30T_cycle_#1725.mat
CC,1725,0.73707,2.1916,0.916,2,charge,1,3.478,1.159,2.0,2.0,4.0007,4.2001,57.3252,03-16-22_08.23_CC_protocol_HPPC_IN21700_30T_cycle_#1725.mat
CC,1725,0.73707,2.1916,0.916,2,charge,1,3.478,1.159,10.0,9.9,4.0007,4.2,57.2965,03-16-22_08.23_CC_protocol_HPPC_IN21700_30T_cycle_#1725.mat
CC,1725,0.73707,2.1916,0.9158,2,discharge,2,-17.533,5.844,2.0,2.0,3.9862,3.3847,34.3067,03-16-22_08.23_CC_protocol_HPPC_IN21700_30T_cycle_#1725.mat
CC,1725,0.73707,2.1916,0.9158,2,discharge,2,-17.533,5.844,10.0,9.9,3.9862,3.2706,40.8145,03-16-22_08.23_CC_protocol_HPPC_IN21700_30T_cycle_#1725.mat
CC,1725,0.73707,2.1916,0.9161,2,charge,2,3.312,1.104,2.0,2.0,4.013,4.2,56.4614,03-16-22_08.23_CC_protocol_HPPC_IN21700_30T_cycle_#1725.mat
CC,1725,0.73707,2.1916,0.9161,2,charge,2,3.312,1.104,10.0,9.9,4.013,4.2,56.4614,03-16-22_08.23_CC_protocol_HPPC_IN21700_30T_cycle_#1725.mat
CC,1725,0.73707,2.1916,0.9158,2,discharge,3,-25.203,8.401,2.0,1.9,3.9903,3.2218,30.4924,03-16-22_08.23_CC_protocol_HPPC_IN21700_30T_cycle_#1725.mat
CC,1725,0.73707,2.1916,0.9158,2,discharge,3,-25.203,8.401,10.0,9.9,3.9903,3.0759,36.2814,03-16-22_08.23_CC_protocol_HPPC_IN21700_30T_cycle_#1725.mat
CC,1725,0.73707,2.1916,0.9161,2,charge,3,3.135,1.045,2.0,2.0,4.0233,4.2001,56.3901,03-16-22_08.23_CC_protocol_HPPC_IN21700_30T_cycle_#1725.mat
CC,1725,0.73707,2.1916,0.9161,2,charge,3,3.135,1.045,10.0,9.9,4.0233,4.2001,56.3901,03-16-22_08.23_CC_protocol_HPPC_IN21700_30T_cycle_#1725.mat
CC,1725,0.73707,2.1916,0.8429,3,discharge,0,-2.192,0.731,2.0,2.0,3.8818,3.7765,48.0361,03-16-22_08.23_CC_protocol_HPPC_IN21700_30T_cycle_#1725.mat
CC,1725,0.73707,2.1916,0.8429,3,discharge,0,-2.192,0.731,10.0,9.9,3.8818,3.7427,63.4551,03-16-22_08.23_CC_protocol_HPPC_IN21700_30T_cycle_#1725.mat
CC,1725,0.73707,2.1916,0.8429,3,charge,0,1.096,0.365,2.0,2.0,3.8865,3.9402,49.0142,03-16-22_08.23_CC_protocol_HPPC_IN21700_30T_cycle_#1725.mat
CC,1725,0.73707,2.1916,0.8429,3,charge,0,1.096,0.365,10.0,9.9,3.8865,3.9575,64.8047,03-16-22_08.23_CC_protocol_HPPC_IN21700_30T_cycle_#1725.mat
CC,1725,0.73707,2.1916,0.8428,3,discharge,1,-8.767,2.922,2.0,2.0,3.8848,3.5454,38.7134,03-16-22_08.23_CC_protocol_HPPC_IN21700_30T_cycle_#1725.mat
CC,1725,0.73707,2.1916,0.8428,3,discharge,1,-8.767,2.922,10.0,9.9,3.8848,3.4713,47.1655,03-16-22_08.23_CC_protocol_HPPC_IN21700_30T_cycle_#1725.mat
CC,1725,0.73707,2.1916,0.8429,3,charge,1,4.384,1.461,2.0,2.0,3.8969,4.0861,43.1559,03-16-22_08.23_CC_protocol_HPPC_IN21700_30T_cycle_#1725.mat
CC,1725,0.73707,2.1916,0.8429,3,charge,1,4.384,1.461,10.0,9.9,3.8969,4.1306,53.3063,03-16-22_08.23_CC_protocol_HPPC_IN21700_30T_cycle_#1725.mat
CC,1725,0.73707,2.1916,0.8428,3,discharge,2,-17.532,5.844,2.0,2.0,3.8861,3.3263,31.9302,03-16-22_08.23_CC_protocol_HPPC_IN21700_30T_cycle_#1725.mat
CC,1725,0.73707,2.1916,0.8428,3,discharge,2,-17.532,5.844,10.0,9.9,3.8861,3.2127,38.4098,03-16-22_08.23_CC_protocol_HPPC_IN21700_30T_cycle_#1725.mat
CC,1725,0.73707,2.1916,0.843,3,charge,2,6.922,2.307,2.0,2.0,3.9086,4.2,42.0952,03-16-22_08.23_CC_protocol_HPPC_IN21700_30T_cycle_#1725.mat
CC,1725,0.73707,2.1916,0.843,3,charge,2,6.922,2.307,10.0,9.9,3.9086,4.2,42.0952,03-16-22_08.23_CC_protocol_HPPC_IN21700_30T_cycle_#1725.mat
CC,1725,0.73707,2.1916,0.8427,3,discharge,3,-25.203,8.401,2.0,1.9,3.8912,3.1717,28.5482,03-16-22_08.23_CC_protocol_HPPC_IN21700_30T_cycle_#1725.mat
CC,1725,0.73707,2.1916,0.8427,3,discharge,3,-25.203,8.401,10.0,9.9,3.8912,3.0222,34.48,03-16-22_08.23_CC_protocol_HPPC_IN21700_30T_cycle_#1725.mat
CC,1725,0.73707,2.1916,0.8431,3,charge,3,6.798,2.266,2.0,2.0,3.9187,4.2001,41.3945,03-16-22_08.23_CC_protocol_HPPC_IN21700_30T_cycle_#1725.mat
CC,1725,0.73707,2.1916,0.8431,3,charge,3,6.798,2.266,10.0,9.9,3.9187,4.2001,41.3945,03-16-22_08.23_CC_protocol_HPPC_IN21700_30T_cycle_#1725.mat
CC,1725,0.73707,2.1916,0.7698,4,discharge,0,-2.191,0.73,2.0,1.9,3.7903,3.6881,46.6539,03-16-22_08.23_CC_protocol_HPPC_IN21700_30T_cycle_#1725.mat
CC,1725,0.73707,2.1916,0.7698,4,discharge,0,-2.191,0.73,10.0,9.9,3.7903,3.654,62.2204,03-16-22_08.23_CC_protocol_HPPC_IN21700_30T_cycle_#1725.mat
CC,1725,0.73707,2.1916,0.7699,4,charge,0,1.096,0.365,2.0,1.9,3.7946,3.8462,47.0889,03-16-22_08.23_CC_protocol_HPPC_IN21700_30T_cycle_#1725.mat
CC,1725,0.73707,2.1916,0.7699,4,charge,0,1.096,0.365,10.0,9.9,3.7946,3.863,62.4201,03-16-22_08.23_CC_protocol_HPPC_IN21700_30T_cycle_#1725.mat
CC,1725,0.73707,2.1916,0.7698,4,discharge,1,-8.766,2.922,2.0,2.0,3.7923,3.4587,38.0574,03-16-22_08.23_CC_protocol_HPPC_IN21700_30T_cycle_#1725.mat
CC,1725,0.73707,2.1916,0.7698,4,discharge,1,-8.766,2.922,10.0,9.9,3.7923,3.3805,46.9786,03-16-22_08.23_CC_protocol_HPPC_IN21700_30T_cycle_#1725.mat
CC,1725,0.73707,2.1916,0.7699,4,charge,1,4.382,1.461,2.0,2.0,3.8052,3.9883,41.7808,03-16-22_08.23_CC_protocol_HPPC_IN21700_30T_cycle_#1725.mat
CC,1725,0.73707,2.1916,0.7699,4,charge,1,4.382,1.461,10.0,9.9,3.8052,4.026,50.3834,03-16-22_08.23_CC_protocol_HPPC_IN21700_30T_cycle_#1725.mat
CC,1725,0.73707,2.1916,0.7697,4,discharge,2,-17.533,5.844,2.0,2.0,3.796,3.2377,31.8428,03-16-22_08.23_CC_protocol_HPPC_IN21700_30T_cycle_#1725.mat
CC,1725,0.73707,2.1916,0.7697,4,discharge,2,-17.533,5.844,10.0,9.9,3.796,3.1171,38.7213,03-16-22_08.23_CC_protocol_HPPC_IN21700_30T_cycle_#1725.mat
CC,1725,0.73707,2.1916,0.77,4,charge,2,10.78,3.593,2.0,2.0,3.8158,4.2,35.6401,03-16-22_08.23_CC_protocol_HPPC_IN21700_30T_cycle_#1725.mat
CC,1725,0.73707,2.1916,0.77,4,charge,2,10.78,3.593,10.0,9.9,3.8158,4.2,35.6401,03-16-22_08.23_CC_protocol_HPPC_IN21700_30T_cycle_#1725.mat
CC,1725,0.73707,2.1916,0.7696,4,discharge,3,-25.204,8.401,2.0,2.0,3.7999,3.078,28.6423,03-16-22_08.23_CC_protocol_HPPC_IN21700_30T_cycle_#1725.mat
CC,1725,0.73707,2.1916,0.7696,4,discharge,3,-25.204,8.401,10.0,9.9,3.7999,2.9234,34.7762,03-16-22_08.23_CC_protocol_HPPC_IN21700_30T_cycle_#1725.mat
CC,1725,0.73707,2.1916,0.77,4,charge,3,10.667,3.556,2.0,2.0,3.8265,4.2001,35.0239,03-16-22_08.23_CC_protocol_HPPC_IN21700_30T_cycle_#1725.mat
CC,1725,0.73707,2.1916,0.77,4,charge,3,10.667,3.556,10.0,9.9,3.8265,4.2,35.0145,03-16-22_08.23_CC_protocol_HPPC_IN21700_30T_cycle_#1725.mat
CC,1725,0.73707,2.1916,0.6968,5,discharge,0,-2.191,0.73,2.0,2.0,3.71,3.6081,46.5148,03-16-22_08.23_CC_protocol_HPPC_IN21700_30T_cycle_#1725.mat
CC,1725,0.73707,2.1916,0.6968,5,discharge,0,-2.191,0.73,10.0,9.9,3.71,3.5757,61.3046,03-16-22_08.23_CC_protocol_HPPC_IN21700_30T_cycle_#1725.mat
CC,1725,0.73707,2.1916,0.6968,5,charge,0,1.095,0.365,2.0,2.0,3.7144,3.7655,46.6454,03-16-22_08.23_CC_protocol_HPPC_IN21700_30T_cycle_#1725.mat
CC,1725,0.73707,2.1916,0.6968,5,charge,0,1.095,0.365,10.0,9.9,3.7144,3.7817,61.4331,03-16-22_08.23_CC_protocol_HPPC_IN21700_30T_cycle_#1725.mat
CC,1725,0.73707,2.1916,0.6967,5,discharge,1,-8.767,2.922,2.0,2.0,3.7132,3.3828,37.6864,03-16-22_08.23_CC_protocol_HPPC_IN21700_30T_cycle_#1725.mat
CC,1725,0.73707,2.1916,0.6967,5,discharge,1,-8.767,2.922,10.0,9.9,3.7132,3.3036,46.7201,03-16-22_08.23_CC_protocol_HPPC_IN21700_30T_cycle_#1725.mat
CC,1725,0.73707,2.1916,0.6968,5,charge,1,4.382,1.461,2.0,1.9,3.7258,3.9036,40.5751,03-16-22_08.23_CC_protocol_HPPC_IN21700_30T_cycle_#1725.mat
CC,1725,0.73707,2.1916,0.6968,5,charge,1,4.382,1.461,10.0,9.9,3.7258,3.9432,49.612,03-16-22_08.23_CC_protocol_HPPC_IN21700_30T_cycle_#1725.mat
CC,1725,0.73707,2.1916,0.6966,5,discharge,2,-17.534,5.845,2.0,2.0,3.7173,3.1648,31.5102,03-16-22_08.23_CC_protocol_HPPC_IN21700_30T_cycle_#1725.mat
CC,1725,0.73707,2.1916,0.6966,5,discharge,2,-17.534,5.845,10.0,9.9,3.7173,3.0418,38.5252,03-16-22_08.23_CC_protocol_HPPC_IN21700_30T_cycle_#1725.mat
CC,1725,0.73707,2.1916,0.6969,5,charge,2,13.148,4.383,2.0,2.0,3.7381,4.1423,30.7423,03-16-22_08.23_CC_protocol_HPPC_IN21700_30T_cycle_#1725.mat
CC,1725,0.73707,2.1916,0.6969,5,charge,2,13.148,4.383,10.0,9.9,3.7381,4.2,35.1308,03-16-22_08.23_CC_protocol_HPPC_IN21700_30T_cycle_#1725.mat
CC,1725,0.73707,2.1916,0.6966,5,discharge,3,-25.203,8.401,2.0,2.0,3.7216,3.0084,28.2982,03-16-22_08.23_CC_protocol_HPPC_IN21700_30T_cycle_#1725.mat
CC,1725,0.73707,2.1916,0.6966,5,discharge,3,-25.203,8.401,10.0,9.9,3.7216,2.8513,34.5316,03-16-22_08.23_CC_protocol_HPPC_IN21700_30T_cycle_#1725.mat
CC,1725,0.73707,2.1916,0.697,5,charge,3,14.453,4.818,2.0,2.0,3.7491,4.2001,31.2046,03-16-22_08.23_CC_protocol_HPPC_IN21700_30T_cycle_#1725.mat
CC,1725,0.73707,2.1916,0.697,5,charge,3,14.453,4.818,10.0,9.9,3.7491,4.2001,31.2046,03-16-22_08.23_CC_protocol_HPPC_IN21700_30T_cycle_#1725.mat
CC,1725,0.73707,2.1916,0.6237,6,discharge,0,-2.191,0.73,2.0,2.0,3.6464,3.5406,48.2951,03-16-22_08.23_CC_protocol_HPPC_IN21700_30T_cycle_#1725.mat
CC,1725,0.73707,2.1916,0.6237,6,discharge,0,-2.191,0.73,10.0,9.9,3.6464,3.5076,63.3587,03-16-22_08.23_CC_protocol_HPPC_IN21700_30T_cycle_#1725.mat
CC,1725,0.73707,2.1916,0.6238,6,charge,0,1.097,0.366,2.0,2.0,3.6503,3.7034,48.3827,03-16-22_08.23_CC_protocol_HPPC_IN21700_30T_cycle_#1725.mat
CC,1725,0.73707,2.1916,0.6238,6,charge,0,1.097,0.366,10.0,9.9,3.6503,3.7194,62.9613,03-16-22_08.23_CC_protocol_HPPC_IN21700_30T_cycle_#1725.mat
CC,1725,0.73707,2.1916,0.6237,6,discharge,1,-8.766,2.922,2.0,1.9,3.6488,3.31,38.6506,03-16-22_08.23_CC_protocol_HPPC_IN21700_30T_cycle_#1725.mat
CC,1725,0.73707,2.1916,0.6237,6,discharge,1,-8.766,2.922,10.0,9.9,3.6488,3.2244,48.416,03-16-22_08.23_CC_protocol_HPPC_IN21700_30T_cycle_#1725.mat
CC,1725,0.73707,2.1916,0.6238,6,charge,1,4.382,1.461,2.0,2.0,3.6605,3.8441,41.8949,03-16-22_08.23_CC_protocol_HPPC_IN21700_30T_cycle_#1725.mat
CC,1725,0.73707,2.1916,0.6238,6,charge,1,4.382,1.461,10.0,9.9,3.6605,3.8809,50.2921,03-16-22_08.23_CC_protocol_HPPC_IN21700_30T_cycle_#1725.mat
CC,1725,0.73707,2.1916,0.6236,6,discharge,2,-17.534,5.845,2.0,2.0,3.6516,3.0823,32.4683,03-16-22_08.23_CC_protocol_HPPC_IN21700_30T_cycle_#1725.mat
CC,1725,0.73707,2.1916,0.6236,6,discharge,2,-17.534,5.845,10.0,9.9,3.6516,2.9508,39.9681,03-16-22_08.23_CC_protocol_HPPC_IN21700_30T_cycle_#1725.mat
CC,1725,0.73707,2.1916,0.6239,6,charge,2,13.149,4.383,2.0,2.0,3.6717,4.0808,31.1126,03-16-22_08.23_CC_protocol_HPPC_IN21700_30T_cycle_#1725.mat
CC,1725,0.73707,2.1916,0.6239,6,charge,2,13.149,4.383,10.0,9.9,3.6717,4.1418,35.7518,03-16-22_08.23_CC_protocol_HPPC_IN21700_30T_cycle_#1725.mat
CC,1725,0.73707,2.1916,0.6236,6,discharge,3,-25.204,8.401,2.0,2.0,3.6549,2.9208,29.1263,03-16-22_08.23_CC_protocol_HPPC_IN21700_30T_cycle_#1725.mat
CC,1725,0.73707,2.1916,0.6236,6,discharge,3,-25.204,8.401,10.0,9.9,3.6549,2.7479,35.9864,03-16-22_08.23_CC_protocol_HPPC_IN21700_30T_cycle_#1725.mat
CC,1725,0.73707,2.1916,0.6239,6,charge,3,17.417,5.806,2.0,1.9,3.6818,4.2002,29.764,03-16-22_08.23_CC_protocol_HPPC_IN21700_30T_cycle_#1725.mat
CC,1725,0.73707,2.1916,0.6239,6,charge,3,17.417,5.806,10.0,9.9,3.6818,4.2,29.7525,03-16-22_08.23_CC_protocol_HPPC_IN21700_30T_cycle_#1725.mat
CC,1725,0.73707,2.1916,0.5507,7,discharge,0,-2.191,0.73,2.0,2.0,3.5926,3.4827,50.1689,03-16-22_08.23_CC_protocol_HPPC_IN21700_30T_cycle_#1725.mat
CC,1725,0.73707,2.1916,0.5507,7,discharge,0,-2.191,0.73,10.0,9.9,3.5926,3.4454,67.1962,03-16-22_08.23_CC_protocol_HPPC_IN21700_30T_cycle_#1725.mat
CC,1725,0.73707,2.1916,0.5507,7,charge,0,1.095,0.365,2.0,1.9,3.5969,3.6506,49.0187,03-16-22_08.23_CC_protocol_HPPC_IN21700_30T_cycle_#1725.mat
CC,1725,0.73707,2.1916,0.5507,7,charge,0,1.095,0.365,10.0,9.9,3.5969,3.6683,65.1757,03-16-22_08.23_CC_protocol_HPPC_IN21700_30T_cycle_#1725.mat
CC,1725,0.73707,2.1916,0.5506,7,discharge,1,-8.767,2.922,2.0,1.9,3.5952,3.2439,40.0693,03-16-22_08.23_CC_protocol_HPPC_IN21700_30T_cycle_#1725.mat
CC,1725,0.73707,2.1916,0.5506,7,discharge,1,-8.767,2.922,10.0,9.9,3.5952,3.1433,51.5438,03-16-22_08.23_CC_protocol_HPPC_IN21700_30T_cycle_#1725.mat
CC,1725,0.73707,2.1916,0.5507,7,charge,1,4.383,1.461,2.0,2.0,3.6071,3.7928,42.3663,03-16-22_08.23_CC_protocol_HPPC_IN21700_30T_cycle_#1725.mat
CC,1725,0.73707,2.1916,0.5507,7,charge,1,4.383,1.461,10.0,9.9,3.6071,3.8299,50.8304,03-16-22_08.23_CC_protocol_HPPC_IN21700_30T_cycle_#1725.mat
CC,1725,0.73707,2.1916,0.5506,7,discharge,2,-17.532,5.844,2.0,1.9,3.5978,3.0142,33.2877,03-16-22_08.23_CC_protocol_HPPC_IN21700_30T_cycle_#1725.mat
CC,1725,0.73707,2.1916,0.5506,7,discharge,2,-17.532,5.844,10.0,9.9,3.5978,2.8521,42.5337,03-16-22_08.23_CC_protocol_HPPC_IN21700_30T_cycle_#1725.mat
CC,1725,0.73707,2.1916,0.5508,7,charge,2,13.148,4.383,2.0,2.0,3.62,4.0256,30.8488,03-16-22_08.23_CC_protocol_HPPC_IN21700_30T_cycle_#1725.mat
CC,1725,0.73707,2.1916,0.5508,7,charge,2,13.148,4.383,10.0,9.9,3.62,4.085,35.3666,03-16-22_08.23_CC_protocol_HPPC_IN21700_30T_cycle_#1725.mat
CC,1725,0.73707,2.1916,0.5505,7,discharge,3,-25.204,8.401,2.0,2.0,3.601,2.8466,29.9318,03-16-22_08.23_CC_protocol_HPPC_IN21700_30T_cycle_#1725.mat
CC,1725,0.73707,2.1916,0.5505,7,discharge,3,-25.204,8.401,10.0,9.9,3.601,2.6312,38.478,03-16-22_08.23_CC_protocol_HPPC_IN21700_30T_cycle_#1725.mat
CC,1725,0.73707,2.1916,0.5509,7,charge,3,20.506,6.835,2.0,2.0,3.6307,4.1939,27.4651,03-16-22_08.23_CC_protocol_HPPC_IN21700_30T_cycle_#1725.mat
CC,1725,0.73707,2.1916,0.5509,7,charge,3,20.506,6.835,10.0,9.9,3.6307,4.2,27.7626,03-16-22_08.23_CC_protocol_HPPC_IN21700_30T_cycle_#1725.mat
CC,1725,0.73707,2.1916,0.4776,8,discharge,0,-2.191,0.73,2.0,2.0,3.5259,3.4047,55.3248,03-16-22_08.23_CC_protocol_HPPC_IN21700_30T_cycle_#1725.mat
CC,1725,0.73707,2.1916,0.4776,8,discharge,0,-2.191,0.73,10.0,9.9,3.5259,3.3538,78.5594,03-16-22_08.23_CC_protocol_HPPC_IN21700_30T_cycle_#1725.mat
CC,1725,0.73707,2.1916,0.4777,8,charge,0,1.096,0.365,2.0,2.0,3.5309,3.59,53.9381,03-16-22_08.23_CC_protocol_HPPC_IN21700_30T_cycle_#1725.mat
CC,1725,0.73707,2.1916,0.4777,8,charge,0,1.096,0.365,10.0,9.9,3.5309,3.6101,72.2826,03-16-22_08.23_CC_protocol_HPPC_IN21700_30T_cycle_#1725.mat
CC,1725,0.73707,2.1916,0.4776,8,discharge,1,-8.766,2.922,2.0,2.0,3.5287,3.1354,44.8681,03-16-22_08.23_CC_protocol_HPPC_IN21700_30T_cycle_#1725.mat
CC,1725,0.73707,2.1916,0.4776,8,discharge,1,-8.766,2.922,10.0,9.9,3.5287,3.0011,60.1891,03-16-22_08.23_CC_protocol_HPPC_IN21700_30T_cycle_#1725.mat
CC,1725,0.73707,2.1916,0.4777,8,charge,1,4.382,1.461,2.0,2.0,3.5453,3.7383,44.0408,03-16-22_08.23_CC_protocol_HPPC_IN21700_30T_cycle_#1725.mat
CC,1725,0.73707,2.1916,0.4777,8,charge,1,4.382,1.461,10.0,9.9,3.5453,3.7783,53.1684,03-16-22_08.23_CC_protocol_HPPC_IN21700_30T_cycle_#1725.mat
CC,1725,0.73707,2.1916,0.4775,8,discharge,2,-17.533,5.844,2.0,2.0,3.5329,2.8782,37.341,03-16-22_08.23_CC_protocol_HPPC_IN21700_30T_cycle_#1725.mat
CC,1725,0.73707,2.1916,0.4775,8,discharge,2,-17.533,5.844,10.0,9.9,3.5329,2.6466,50.5504,03-16-22_08.23_CC_protocol_HPPC_IN21700_30T_cycle_#1725.mat
CC,1725,0.73707,2.1916,0.4778,8,charge,2,13.151,4.384,2.0,2.0,3.562,3.9757,31.4577,03-16-22_08.23_CC_protocol_HPPC_IN21700_30T_cycle_#1725.mat
CC,1725,0.73707,2.1916,0.4778,8,charge,2,13.151,4.384,10.0,9.9,3.562,4.0428,36.56,03-16-22_08.23_CC_protocol_HPPC_IN21700_30T_cycle_#1725.mat
CC,1725,0.73707,2.1916,0.4774,8,discharge,3,-25.199,8.4,2.0,1.9,3.539,2.7018,33.2235,03-16-22_08.23_CC_protocol_HPPC_IN21700_30T_cycle_#1725.mat
CC,1725,0.73707,2.1916,0.4774,8,discharge,3,-25.199,8.4,10.0,9.9,3.539,2.4999,41.2358,03-16-22_08.23_CC_protocol_HPPC_IN21700_30T_cycle_#1725.mat
CC,1725,0.73707,2.1916,0.4778,8,charge,3,21.916,7.305,2.0,1.9,3.5748,4.1459,26.0586,03-16-22_08.23_CC_protocol_HPPC_IN21700_30T_cycle_#1725.mat
CC,1725,0.73707,2.1916,0.4778,8,charge,3,21.916,7.305,10.0,9.9,3.5748,4.2,28.5271,03-16-22_08.23_CC_protocol_HPPC_IN21700_30T_cycle_#1725.mat
CC,1725,0.73707,2.1916,0.4046,9,discharge,0,-2.191,0.73,2.0,2.0,3.4479,3.3143,60.9823,03-16-22_08.23_CC_protocol_HPPC_IN21700_30T_cycle_#1725.mat
CC,1725,0.73707,2.1916,0.4046,9,discharge,0,-2.191,0.73,10.0,9.9,3.4479,3.2338,97.7269,03-16-22_08.23_CC_protocol_HPPC_IN21700_30T_cycle_#1725.mat
CC,1725,0.73707,2.1916,0.4046,9,charge,0,1.097,0.366,2.0,2.0,3.4526,3.515,56.8669,03-16-22_08.23_CC_protocol_HPPC_IN21700_30T_cycle_#1725.mat
CC,1725,0.73707,2.1916,0.4046,9,charge,0,1.097,0.366,10.0,9.9,3.4526,3.5362,76.187,03-16-22_08.23_CC_protocol_HPPC_IN21700_30T_cycle_#1725.mat
CC,1725,0.73707,2.1916,0.4045,9,discharge,1,-8.766,2.922,2.0,2.0,3.4503,3.0109,50.1278,03-16-22_08.23_CC_protocol_HPPC_IN21700_30T_cycle_#1725.mat
CC,1725,0.73707,2.1916,0.4045,9,discharge,1,-8.766,2.922,10.0,9.9,3.4503,2.8062,73.4804,03-16-22_08.23_CC_protocol_HPPC_IN21700_30T_cycle_#1725.mat
CC,1725,0.73707,2.1916,0.4046,9,charge,1,4.383,1.461,2.0,2.0,3.4679,3.6617,44.2123,03-16-22_08.23_CC_protocol_HPPC_IN21700_30T_cycle_#1725.mat
CC,1725,0.73707,2.1916,0.4046,9,charge,1,4.383,1.461,10.0,9.9,3.4679,3.7025,53.5201,03-16-22_08.23_CC_protocol_HPPC_IN21700_30T_cycle_#1725.mat
CC,1725,0.73707,2.1916,0.4045,9,discharge,2,-17.53,5.843,2.0,2.0,3.4543,2.7195,41.9167,03-16-22_08.23_CC_protocol_HPPC_IN21700_30T_cycle_#1725.mat
CC,1725,0.73707,2.1916,0.4045,9,discharge,2,-17.53,5.843,10.0,9.9,3.4543,2.4999,54.4438,03-16-22_08.23_CC_protocol_HPPC_IN21700_30T_cycle_#1725.mat
CC,1725,0.73707,2.1916,0.4047,9,charge,2,13.15,4.383,2.0,2.0,3.4842,3.8955,31.2776,03-16-22_08.23_CC_protocol_HPPC_IN21700_30T_cycle_#1725.mat
CC,1725,0.73707,2.1916,0.4047,9,charge,2,13.15,4.383,10.0,9.9,3.4842,3.9682,36.8061,03-16-22_08.23_CC_protocol_HPPC_IN21700_30T_cycle_#1725.mat
CC,1725,0.73707,2.1916,0.4044,9,discharge,3,-18.704,6.235,2.0,1.9,3.4591,2.5174,50.3475,03-16-22_08.23_CC_protocol_HPPC_IN21700_30T_cycle_#1725.mat
CC,1725,0.73707,2.1916,0.4044,9,discharge,3,-18.704,6.235,10.0,9.9,3.4591,2.4999,51.2831,03-16-22_08.23_CC_protocol_HPPC_IN21700_30T_cycle_#1725.mat
CC,1725,0.73707,2.1916,0.4048,9,charge,3,21.918,7.306,2.0,2.0,3.4911,4.067,26.2752,03-16-22_08.23_CC_protocol_HPPC_IN21700_30T_cycle_#1725.mat
CC,1725,0.73707,2.1916,0.4048,9,charge,3,21.918,7.306,10.0,9.9,3.4911,4.161,30.5639,03-16-22_08.23_CC_protocol_HPPC_IN21700_30T_cycle_#1725.mat
CC,1725,0.73707,2.1916,0.368,10,discharge,0,-2.191,0.73,2.0,1.9,3.4186,3.2735,66.2345,03-16-22_08.23_CC_protocol_HPPC_IN21700_30T_cycle_#1725.mat
CC,1725,0.73707,2.1916,0.368,10,discharge,0,-2.191,0.73,10.0,9.9,3.4186,3.1527,121.3767,03-16-22_08.23_CC_protocol_HPPC_IN21700_30T_cycle_#1725.mat
CC,1725,0.73707,2.1916,0.3681,10,charge,0,1.096,0.365,2.0,2.0,3.4259,3.4926,60.8799,03-16-22_08.23_CC_protocol_HPPC_IN21700_30T_cycle_#1725.mat
CC,1725,0.73707,2.1916,0.3681,10,charge,0,1.096,0.365,10.0,9.9,3.4259,3.5174,83.5159,03-16-22_08.23_CC_protocol_HPPC_IN21700_30T_cycle_#1725.mat
CC,1725,0.73707,2.1916,0.368,10,discharge,1,-8.766,2.922,2.0,2.0,3.42,2.941,54.6423,03-16-22_08.23_CC_protocol_HPPC_IN21700_30T_cycle_#1725.mat
CC,1725,0.73707,2.1916,0.368,10,discharge,1,-8.766,2.922,10.0,9.9,3.42,2.668,85.785,03-16-22_08.23_CC_protocol_HPPC_IN21700_30T_cycle_#1725.mat
CC,1725,0.73707,2.1916,0.3681,10,charge,1,4.384,1.461,2.0,2.0,3.4432,3.6399,44.8657,03-16-22_08.23_CC_protocol_HPPC_IN21700_30T_cycle_#1725.mat
CC,1725,0.73707,2.1916,0.3681,10,charge,1,4.384,1.461,10.0,9.9,3.4432,3.6766,53.2366,03-16-22_08.23_CC_protocol_HPPC_IN21700_30T_cycle_#1725.mat
CC,1725,0.73707,2.1916,0.3679,10,discharge,2,-14.683,4.894,2.0,1.9,3.4247,2.6305,54.0898,03-16-22_08.23_CC_protocol_HPPC_IN21700_30T_cycle_#1725.mat
CC,1725,0.73707,2.1916,0.3679,10,discharge,2,-14.683,4.894,10.0,9.9,3.4247,2.4999,62.9844,03-16-22_08.23_CC_protocol_HPPC_IN21700_30T_cycle_#1725.mat
CC,1725,0.73707,2.1916,0.3682,10,charge,2,13.149,4.383,2.0,1.9,3.4546,3.8682,31.4549,03-16-22_08.23_CC_protocol_HPPC_IN21700_30T_cycle_#1725.mat
CC,1725,0.73707,2.1916,0.3682,10,charge,2,13.149,4.383,10.0,9.9,3.4546,3.9358,36.5959,03-16-22_08.23_CC_protocol_HPPC_IN21700_30T_cycle_#1725.mat
CC,1725,0.73707,2.1916,0.3679,10,discharge,3,-14.361,4.787,2.0,1.9,3.4279,2.4994,64.6543,03-16-22_08.23_CC_protocol_HPPC_IN21700_30T_cycle_#1725.mat
CC,1725,0.73707,2.1916,0.3679,10,discharge,3,-14.361,4.787,10.0,9.9,3.4279,2.5,64.6125,03-16-22_08.23_CC_protocol_HPPC_IN21700_30T_cycle_#1725.mat
CC,1725,0.73707,2.1916,0.3682,10,charge,3,21.917,7.306,2.0,2.0,3.4586,4.0413,26.5867,03-16-22_08.23_CC_protocol_HPPC_IN21700_30T_cycle_#1725.mat
CC,1725,0.73707,2.1916,0.3682,10,charge,3,21.917,7.306,10.0,9.9,3.4586,4.1306,30.6611,03-16-22_08.23_CC_protocol_HPPC_IN21700_30T_cycle_#1725.mat
CC,1725,0.73707,2.1916,0.3315,11,discharge,0,-2.191,0.73,2.0,1.9,3.3885,3.2383,68.5563,03-16-22_08.23_CC_protocol_HPPC_IN21700_30T_cycle_#1725.mat
CC,1725,0.73707,2.1916,0.3315,11,discharge,0,-2.191,0.73,10.0,9.9,3.3885,3.0899,136.291,03-16-22_08.23_CC_protocol_HPPC_IN21700_30T_cycle_#1725.mat
CC,1725,0.73707,2.1916,0.3315,11,charge,0,1.097,0.366,2.0,1.9,3.3991,3.4652,60.2333,03-16-22_08.23_CC_protocol_HPPC_IN21700_30T_cycle_#1725.mat
CC,1725,0.73707,2.1916,0.3315,11,charge,0,1.097,0.366,10.0,9.9,3.3991,3.4953,87.6617,03-16-22_08.23_CC_protocol_HPPC_IN21700_30T_cycle_#1725.mat
CC,1725,0.73707,2.1916,0.3315,11,discharge,1,-8.768,2.923,2.0,2.0,3.3908,2.8856,57.6193,03-16-22_08.23_CC_protocol_HPPC_IN21700_30T_cycle_#1725.mat
CC,1725,0.73707,2.1916,0.3315,11,discharge,1,-8.768,2.923,10.0,9.9,3.3908,2.5224,99.0431,03-16-22_08.23_CC_protocol_HPPC_IN21700_30T_cycle_#1725.mat
CC,1725,0.73707,2.1916,0.3316,11,charge,1,4.382,1.461,2.0,2.0,3.4248,3.6215,44.8923,03-16-22_08.23_CC_protocol_HPPC_IN21700_30T_cycle_#1725.mat
CC,1725,0.73707,2.1916,0.3316,11,charge,1,4.382,1.461,10.0,9.9,3.4248,3.6578,53.1769,03-16-22_08.23_CC_protocol_HPPC_IN21700_30T_cycle_#1725.mat
CC,1725,0.73707,2.1916,0.3314,11,discharge,2,-11.387,3.796,2.0,1.9,3.3996,2.5488,74.7168,03-16-22_08.23_CC_protocol_HPPC_IN21700_30T_cycle_#1725.mat
CC,1725,0.73707,2.1916,0.3314,11,discharge,2,-11.387,3.796,10.0,9.9,3.3996,2.5001,78.9936,03-16-22_08.23_CC_protocol_HPPC_IN21700_30T_cycle_#1725.mat
CC,1725,0.73707,2.1916,0.3316,11,charge,2,13.148,4.383,2.0,2.0,3.4337,3.8507,31.7159,03-16-22_08.23_CC_protocol_HPPC_IN21700_30T_cycle_#1725.mat
CC,1725,0.73707,2.1916,0.3316,11,charge,2,13.148,4.383,10.0,9.9,3.4337,3.9121,36.3858,03-16-22_08.23_CC_protocol_HPPC_IN21700_30T_cycle_#1725.mat
CC,1725,0.73707,2.1916,0.3313,11,discharge,3,-11.215,3.738,2.0,2.0,3.4015,2.4996,80.4191,03-16-22_08.23_CC_protocol_HPPC_IN21700_30T_cycle_#1725.mat
CC,1725,0.73707,2.1916,0.3313,11,discharge,3,-11.215,3.738,10.0,9.9,3.4015,2.5,80.3834,03-16-22_08.23_CC_protocol_HPPC_IN21700_30T_cycle_#1725.mat
CC,1725,0.73707,2.1916,0.3317,11,charge,3,21.916,7.305,2.0,2.0,3.4365,4.0192,26.5879,03-16-22_08.23_CC_protocol_HPPC_IN21700_30T_cycle_#1725.mat
CC,1725,0.73707,2.1916,0.3317,11,charge,3,21.916,7.305,10.0,9.9,3.4365,4.1019,30.3614,03-16-22_08.23_CC_protocol_HPPC_IN21700_30T_cycle_#1725.mat
CC,1725,0.73707,2.1916,0.295,12,discharge,0,-2.189,0.73,2.0,2.0,3.3304,3.1704,73.0861,03-16-22_08.23_CC_protocol_HPPC_IN21700_30T_cycle_#1725.mat
CC,1725,0.73707,2.1916,0.295,12,discharge,0,-2.189,0.73,10.0,9.9,3.3304,3.005,148.6388,03-16-22_08.23_CC_protocol_HPPC_IN21700_30T_cycle_#1725.mat
CC,1725,0.73707,2.1916,0.295,12,charge,0,1.097,0.366,2.0,2.0,3.3439,3.413,62.9842,03-16-22_08.23_CC_protocol_HPPC_IN21700_30T_cycle_#1725.mat
CC,1725,0.73707,2.1916,0.295,12,charge,0,1.097,0.366,10.0,9.9,3.3439,3.4476,94.5219,03-16-22_08.23_CC_protocol_HPPC_IN21700_30T_cycle_#1725.mat
CC,1725,0.73707,2.1916,0.2949,12,discharge,1,-8.763,2.921,2.0,2.0,3.3344,2.8021,60.744,03-16-22_08.23_CC_protocol_HPPC_IN21700_30T_cycle_#1725.mat
CC,1725,0.73707,2.1916,0.2949,12,discharge,1,-8.763,2.921,10.0,9.9,3.3344,2.5,95.2185,03-16-22_08.23_CC_protocol_HPPC_IN21700_30T_cycle_#1725.mat
CC,1725,0.73707,2.1916,0.295,12,charge,1,4.384,1.461,2.0,1.9,3.3716,3.5762,46.6697,03-16-22_08.23_CC_protocol_HPPC_IN21700_30T_cycle_#1725.mat
CC,1725,0.73707,2.1916,0.295,12,charge,1,4.384,1.461,10.0,9.9,3.3716,3.631,59.1697,03-16-22_08.23_CC_protocol_HPPC_IN21700_30T_cycle_#1725.mat
CC,1725,0.73707,2.1916,0.2949,12,discharge,2,-7.86,2.62,2.0,2.0,3.344,2.4994,107.4596,03-16-22_08.23_CC_protocol_HPPC_IN21700_30T_cycle_#1725.mat
CC,1725,0.73707,2.1916,0.2949,12,discharge,2,-7.86,2.62,10.0,9.9,3.344,2.5001,107.3705,03-16-22_08.23_CC_protocol_HPPC_IN21700_30T_cycle_#1725.mat
CC,1725,0.73707,2.1916,0.2951,12,charge,2,13.149,4.383,2.0,2.0,3.3803,3.8268,33.957,03-16-22_08.23_CC_protocol_HPPC_IN21700_30T_cycle_#1725.mat
CC,1725,0.73707,2.1916,0.2951,12,charge,2,13.149,4.383,10.0,9.9,3.3803,3.9004,39.5543,03-16-22_08.23_CC_protocol_HPPC_IN21700_30T_cycle_#1725.mat
CC,1725,0.73707,2.1916,0.2948,12,discharge,3,-7.552,2.517,2.0,1.9,3.3458,2.4996,112.0528,03-16-22_08.23_CC_protocol_HPPC_IN21700_30T_cycle_#1725.mat
CC,1725,0.73707,2.1916,0.2948,12,discharge,3,-7.552,2.517,10.0,9.9,3.3458,2.5,111.9998,03-16-22_08.23_CC_protocol_HPPC_IN21700_30T_cycle_#1725.mat
CC,1725,0.73707,2.1916,0.2952,12,charge,3,21.917,7.306,2.0,1.9,3.3815,4.0025,28.3342,03-16-22_08.23_CC_protocol_HPPC_IN21700_30T_cycle_#1725.mat
CC,1725,0.73707,2.1916,0.2952,12,charge,3,21.917,7.306,10.0,9.9,3.3815,4.0949,32.5501,03-16-22_08.23_CC_protocol_HPPC_IN21700_30T_cycle_#1725.mat
CC,1762,0.7304,2.17177,1.0,0,discharge,0,-2.17,0.723,2.0,2.0,4.0821,3.9398,65.573,03-22-22_00.01_CC_protocol_HPPC_IN21700_30T_cycle_#1762.mat
CC,1762,0.7304,2.17177,1.0,0,discharge,0,-2.17,0.723,10.0,9.7,4.0821,3.8757,95.1108,03-22-22_00.01_CC_protocol_HPPC_IN21700_30T_cycle_#1762.mat
CC,1762,0.7304,2.17177,0.9999,0,discharge,1,-8.688,2.896,2.0,2.0,4.091,3.6468,51.1303,03-22-22_00.01_CC_protocol_HPPC_IN21700_30T_cycle_#1762.mat
CC,1762,0.7304,2.17177,0.9999,0,discharge,1,-8.688,2.896,10.0,9.9,4.091,3.5689,60.0971,03-22-22_00.01_CC_protocol_HPPC_IN21700_30T_cycle_#1762.mat
CC,1762,0.7304,2.17177,0.9977,0,discharge,2,-17.375,5.792,2.0,2.0,4.0877,3.398,39.695,03-22-22_00.01_CC_protocol_HPPC_IN21700_30T_cycle_#1762.mat
CC,1762,0.7304,2.17177,0.9977,0,discharge,2,-17.375,5.792,10.0,9.9,4.0877,3.2892,45.9568,03-22-22_00.01_CC_protocol_HPPC_IN21700_30T_cycle_#1762.mat
CC,1762,0.7304,2.17177,0.9932,0,discharge,3,-24.975,8.325,2.0,2.0,4.0842,3.2217,34.5345,03-22-22_00.01_CC_protocol_HPPC_IN21700_30T_cycle_#1762.mat
CC,1762,0.7304,2.17177,0.9932,0,discharge,3,-24.975,8.325,10.0,9.9,4.0842,3.0888,39.8559,03-22-22_00.01_CC_protocol_HPPC_IN21700_30T_cycle_#1762.mat
CC,1762,0.7304,2.17177,0.9515,1,discharge,0,-2.172,0.724,2.0,2.0,4.0402,3.9046,62.4252,03-22-22_00.01_CC_protocol_HPPC_IN21700_30T_cycle_#1762.mat
CC,1762,0.7304,2.17177,0.9515,1,discharge,0,-2.172,0.724,10.0,9.9,4.0402,3.8501,87.515,03-22-22_00.01_CC_protocol_HPPC_IN21700_30T_cycle_#1762.mat
CC,1762,0.7304,2.17177,0.9515,1,charge,0,1.086,0.362,2.0,1.9,4.0479,4.117,63.6104,03-22-22_00.01_CC_protocol_HPPC_IN21700_30T_cycle_#1762.mat
CC,1762,0.7304,2.17177,0.9515,1,charge,0,1.086,0.362,10.0,9.9,4.0479,4.1515,95.3696,03-22-22_00.01_CC_protocol_HPPC_IN21700_30T_cycle_#1762.mat
CC,1762,0.7304,2.17177,0.9514,1,discharge,1,-8.688,2.896,2.0,2.0,4.0417,3.6329,47.0518,03-22-22_00.01_CC_protocol_HPPC_IN21700_30T_cycle_#1762.mat
CC,1762,0.7304,2.17177,0.9514,1,discharge,1,-8.688,2.896,10.0,9.9,4.0417,3.5413,57.5947,03-22-22_00.01_CC_protocol_HPPC_IN21700_30T_cycle_#1762.mat
CC,1762,0.7304,2.17177,0.9515,1,charge,1,1.737,0.579,2.0,2.0,4.0594,4.2,80.9302,03-22-22_00.01_CC_protocol_HPPC_IN21700_30T_cycle_#1762.mat
CC,1762,0.7304,2.17177,0.9515,1,charge,1,1.737,0.579,10.0,9.9,4.0594,4.2,80.9302,03-22-22_00.01_CC_protocol_HPPC_IN21700_30T_cycle_#1762.mat
CC,1762,0.7304,2.17177,0.9514,1,discharge,2,-17.376,5.792,2.0,2.0,4.0441,3.3874,37.7935,03-22-22_00.01_CC_protocol_HPPC_IN21700_30T_cycle_#1762.mat
CC,1762,0.7304,2.17177,0.9514,1,discharge,2,-17.376,5.792,10.0,9.9,4.0441,3.2634,44.9298,03-22-22_00.01_CC_protocol_HPPC_IN21700_30T_cycle_#1762.mat
CC,1762,0.7304,2.17177,0.9516,1,charge,2,1.646,0.549,2.0,2.0,4.0677,4.2,80.3913,03-22-22_00.01_CC_protocol_HPPC_IN21700_30T_cycle_#1762.mat
CC,1762,0.7304,2.17177,0.9516,1,charge,2,1.646,0.549,10.0,9.9,4.0677,4.2,80.3913,03-22-22_00.01_CC_protocol_HPPC_IN21700_30T_cycle_#1762.mat
CC,1762,0.7304,2.17177,0.9513,1,discharge,3,-24.976,8.325,2.0,2.0,4.0491,3.2117,33.5282,03-22-22_00.01_CC_protocol_HPPC_IN21700_30T_cycle_#1762.mat
CC,1762,0.7304,2.17177,0.9513,1,discharge,3,-24.976,8.325,10.0,9.9,4.0491,3.0632,39.4739,03-22-22_00.01_CC_protocol_HPPC_IN21700_30T_cycle_#1762.mat
CC,1762,0.7304,2.17177,0.9516,1,charge,3,1.51,0.503,2.0,2.0,4.0743,4.2,83.234,03-22-22_00.01_CC_protocol_HPPC_IN21700_30T_cycle_#1762.mat
CC,1762,0.7304,2.17177,0.9516,1,charge,3,1.51,0.503,10.0,9.9,4.0743,4.1999,83.1678,03-22-22_00.01_CC_protocol_HPPC_IN21700_30T_cycle_#1762.mat
CC,1762,0.7304,2.17177,0.9153,2,discharge,0,-2.17,0.723,2.0,2.0,3.9708,3.8479,56.6281,03-22-22_00.01_CC_protocol_HPPC_IN21700_30T_cycle_#1762.mat
CC,1762,0.7304,2.17177,0.9153,2,discharge,0,-2.17,0.723,10.0,9.9,3.9708,3.8018,77.8694,03-22-22_00.01_CC_protocol_HPPC_IN21700_30T_cycle_#1762.mat
CC,1762,0.7304,2.17177,0.9153,2,charge,0,1.086,0.362,2.0,2.0,3.9774,4.0405,58.1031,03-22-22_00.01_CC_protocol_HPPC_IN21700_30T_cycle_#1762.mat
CC,1762,0.7304,2.17177,0.9153,2,charge,0,1.086,0.362,10.0,9.9,3.9774,4.0673,82.7808,03-22-22_00.01_CC_protocol_HPPC_IN21700_30T_cycle_#1762.mat
CC,1762,0.7304,2.17177,0.9152,2,discharge,1,-8.688,2.896,2.0,2.0,3.9727,3.5929,43.715,03-22-22_00.01_CC_protocol_HPPC_IN21700_30T_cycle_#1762.mat
CC,1762,0.7304,2.17177,0.9152,2,discharge,1,-8.688,2.896,10.0,9.9,3.9727,3.5088,53.3949,03-22-22_00.01_CC_protocol_HPPC_IN21700_30T_cycle_#1762.mat
CC,1762,0.7304,2.17177,0.9153,2,charge,1,3.455,1.152,2.0,2.0,3.9896,4.2,60.8973,03-22-22_00.01_CC_protocol_HPPC_IN21700_30T_cycle_#1762.mat
CC,1762,0.7304,2.17177,0.9153,2,charge,1,3.455,1.152,10.0,9.9,3.9896,4.2,60.8973,03-22-22_00.01_CC_protocol_HPPC_IN21700_30T_cycle_#1762.mat
CC,1762,0.7304,2.17177,0.9152,2,discharge,2,-17.376,5.792,2.0,2.0,3.9753,3.3593,35.4512,03-22-22_00.01_CC_protocol_HPPC_IN21700_30T_cycle_#1762.mat
CC,1762,0.7304,2.17177,0.9152,2,discharge,2,-17.376,5.792,10.0,9.9,3.9753,3.2411,42.2537,03-22-22_00.01_CC_protocol_HPPC_IN21700_30T_cycle_#1762.mat
CC,1762,0.7304,2.17177,0.9154,2,charge,2,3.288,1.096,2.0,2.0,4.0039,4.2001,59.6679,03-22-22_00.01_CC_protocol_HPPC_IN21700_30T_cycle_#1762.mat
CC,1762,0.7304,2.17177,0.9154,2,charge,2,3.288,1.096,10.0,9.9,4.0039,4.2002,59.6983,03-22-22_00.01_CC_protocol_HPPC_IN21700_30T_cycle_#1762.mat
CC,1762,0.7304,2.17177,0.9151,2,discharge,3,-24.976,8.325,2.0,2.0,3.9798,3.1923,31.5303,03-22-22_00.01_CC_protocol_HPPC_IN21700_30T_cycle_#1762.mat
CC,1762,0.7304,2.17177,0.9151,2,discharge,3,-24.976,8.325,10.0,9.9,3.9798,3.0473,37.3358,03-22-22_00.01_CC_protocol_HPPC_IN21700_30T_cycle_#1762.mat
CC,1762,0.7304,2.17177,0.9154,2,charge,3,3.114,1.038,2.0,2.0,4.0145,4.2,59.5716,03-22-22_00.01_CC_protocol_HPPC_IN21700_30T_cycle_#1762.mat
CC,1762,0.7304,2.17177,0.9154,2,charge,3,3.114,1.038,10.0,9.9,4.0145,4.2,59.5716,03-22-22_00.01_CC_protocol_HPPC_IN21700_30T_cycle_#1762.mat
CC,1762,0.7304,2.17177,0.8429,3,discharge,0,-2.17,0.723,2.0,2.0,3.8717,3.7578,52.4788,03-22-22_00.01_CC_protocol_HPPC_IN21700_30T_cycle_#1762.mat
CC,1762,0.7304,2.17177,0.8429,3,discharge,0,-2.17,0.723,10.0,9.9,3.8717,3.7195,70.1253,03-22-22_00.01_CC_protocol_HPPC_IN21700_30T_cycle_#1762.mat
CC,1762,0.7304,2.17177,0.8429,3,charge,0,1.086,0.362,2.0,2.0,3.8758,3.934,53.5862,03-22-22_00.01_CC_protocol_HPPC_IN21700_30T_cycle_#1762.mat
CC,1762,0.7304,2.17177,0.8429,3,charge,0,1.086,0.362,10.0,9.9,3.8758,3.9541,72.0928,03-22-22_00.01_CC_protocol_HPPC_IN21700_30T_cycle_#1762.mat
CC,1762,0.7304,2.17177,0.8428,3,discharge,1,-8.688,2.896,2.0,1.9,3.8739,3.5166,41.1233,03-22-22_00.01_CC_protocol_HPPC_IN21700_30T_cycle_#1762.mat
CC,1762,0.7304,2.17177,0.8428,3,discharge,1,-8.688,2.896,10.0,9.9,3.8739,3.4332,50.7222,03-22-22_00.01_CC_protocol_HPPC_IN21700_30T_cycle_#1762.mat
CC,1762,0.7304,2.17177,0.8429,3,charge,1,4.343,1.448,2.0,2.0,3.8859,4.0903,47.0621,03-22-22_00.01_CC_protocol_HPPC_IN21700_30T_cycle_#1762.mat
CC,1762,0.7304,2.17177,0.8429,3,charge,1,4.343,1.448,10.0,9.9,3.8859,4.1394,58.3671,03-22-22_00.01_CC_protocol_HPPC_IN21700_30T_cycle_#1762.mat
CC,1762,0.7304,2.17177,0.8428,3,discharge,2,-17.374,5.791,2.0,1.9,3.8749,3.2884,33.7573,03-22-22_00.01_CC_protocol_HPPC_IN21700_30T_cycle_#1762.mat
CC,1762,0.7304,2.17177,0.8428,3,discharge,2,-17.374,5.791,10.0,9.9,3.8749,3.1634,40.952,03-22-22_00.01_CC_protocol_HPPC_IN21700_30T_cycle_#1762.mat
CC,1762,0.7304,2.17177,0.843,3,charge,2,6.448,2.149,2.0,2.0,3.8992,4.2,46.6508,03-22-22_00.01_CC_protocol_HPPC_IN21700_30T_cycle_#1762.mat
CC,1762,0.7304,2.17177,0.843,3,charge,2,6.448,2.149,10.0,9.9,3.8992,4.2,46.6508,03-22-22_00.01_CC_protocol_HPPC_IN21700_30T_cycle_#1762.mat
CC,1762,0.7304,2.17177,0.8427,3,discharge,3,-24.977,8.326,2.0,2.0,3.8801,3.1198,30.44,03-22-22_00.01_CC_protocol_HPPC_IN21700_30T_cycle_#1762.mat
CC,1762,0.7304,2.17177,0.8427,3,discharge,3,-24.977,8.326,10.0,9.9,3.8801,2.9668,36.5656,03-22-22_00.01_CC_protocol_HPPC_IN21700_30T_cycle_#1762.mat
CC,1762,0.7304,2.17177,0.8431,3,charge,3,6.274,2.091,2.0,1.9,3.9104,4.2001,46.1762,03-22-22_00.01_CC_protocol_HPPC_IN21700_30T_cycle_#1762.mat
CC,1762,0.7304,2.17177,0.8431,3,charge,3,6.274,2.091,10.0,9.9,3.9104,4.1999,46.1443,03-22-22_00.01_CC_protocol_HPPC_IN21700_30T_cycle_#1762.mat
CC,1762,0.7304,2.17177,0.7705,4,discharge,0,-2.172,0.724,2.0,2.0,3.7788,3.6693,50.4028,03-22-22_00.01_CC_protocol_HPPC_IN21700_30T_cycle_#1762.mat
CC,1762,0.7304,2.17177,0.7705,4,discharge,0,-2.172,0.724,10.0,9.9,3.7788,3.6316,67.756,03-22-22_00.01_CC_protocol_HPPC_IN21700_30T_cycle_#1762.mat
CC,1762,0.7304,2.17177,0.7705,4,charge,0,1.088,0.363,2.0,2.0,3.7843,3.8403,51.4801,03-22-22_00.01_CC_protocol_HPPC_IN21700_30T_cycle_#1762.mat
CC,1762,0.7304,2.17177,0.7705,4,charge,0,1.088,0.363,10.0,9.9,3.7843,3.8593,68.9465,03-22-22_00.01_CC_protocol_HPPC_IN21700_30T_cycle_#1762.mat
CC,1762,0.7304,2.17177,0.7704,4,discharge,1,-8.688,2.896,2.0,2.0,3.7827,3.4315,40.4236,03-22-22_00.01_CC_protocol_HPPC_IN21700_30T_cycle_#1762.mat
CC,1762,0.7304,2.17177,0.7704,4,discharge,1,-8.688,2.896,10.0,9.9,3.7827,3.3472,50.1266,03-22-22_00.01_CC_protocol_HPPC_IN21700_30T_cycle_#1762.mat
CC,1762,0.7304,2.17177,0.7706,4,charge,1,4.343,1.448,2.0,2.0,3.7964,3.9905,44.6957,03-22-22_00.01_CC_protocol_HPPC_IN21700_30T_cycle_#1762.mat
CC,1762,0.7304,2.17177,0.7706,4,charge,1,4.343,1.448,10.0,9.9,3.7964,4.0318,54.2059,03-22-22_00.01_CC_protocol_HPPC_IN21700_30T_cycle_#1762.mat
CC,1762,0.7304,2.17177,0.7704,4,discharge,2,-17.376,5.792,2.0,2.0,3.7865,3.2064,33.3851,03-22-22_00.01_CC_protocol_HPPC_IN21700_30T_cycle_#1762.mat
CC,1762,0.7304,2.17177,0.7704,4,discharge,2,-17.376,5.792,10.0,9.9,3.7865,3.0798,40.671,03-22-22_00.01_CC_protocol_HPPC_IN21700_30T_cycle_#1762.mat
CC,1762,0.7304,2.17177,0.7706,4,charge,2,10.274,3.425,2.0,2.0,3.8092,4.2001,38.0475,03-22-22_00.01_CC_protocol_HPPC_IN21700_30T_cycle_#1762.mat
CC,1762,0.7304,2.17177,0.7706,4,charge,2,10.274,3.425,10.0,9.9,3.8092,4.2,38.0378,03-22-22_00.01_CC_protocol_HPPC_IN21700_30T_cycle_#1762.mat
CC,1762,0.7304,2.17177,0.7703,4,discharge,3,-24.976,8.325,2.0,2.0,3.7911,3.0459,29.8366,03-22-22_00.01_CC_protocol_HPPC_IN21700_30T_cycle_#1762.mat
CC,1762,0.7304,2.17177,0.7703,4,discharge,3,-24.976,8.325,10.0,9.9,3.7911,2.8879,36.1627,03-22-22_00.01_CC_protocol_HPPC_IN21700_30T_cycle_#1762.mat
CC,1762,0.7304,2.17177,0.7707,4,charge,3,10.178,3.393,2.0,2.0,3.8197,4.2,37.3649,03-22-22_00.01_CC_protocol_HPPC_IN21700_30T_cycle_#1762.mat
CC,1762,0.7304,2.17177,0.7707,4,charge,3,10.178,3.393,10.0,9.9,3.8197,4.2,37.3649,03-22-22_00.01_CC_protocol_HPPC_IN21700_30T_cycle_#1762.mat
CC,1762,0.7304,2.17177,0.6981,5,discharge,0,-2.172,0.724,2.0,2.0,3.7015,3.5944,49.3026,03-22-22_00.01_CC_protocol_HPPC_IN21700_30T_cycle_#1762.mat
