Repository: KikETs/ECM_HYBRID_BMS_JOINT

## Results

| Arm | Model | Size | Protocol | Result | Worst cell |
|---|---|---|---|---|---|
| SOP | 2RC table + trim (A8) | 4 effective coefficients, 2 EW states | leave-one-cell-out | usable current 69.6 % discharge, 59.5 % charge (τ = 10 s) | 59.9 % / 53.5 % (BOOST_REST) |
| SOH | dQ/dV ridge | 65 coefficients | leave-one-cell-out | RMSE 0.0094, bias −0.0005 | 0.0130 (BOOST_REST) |
| SOC | 2RC EKF, low-current gate | 3 states | leave-one-cell-out | **2.34 %p** over six sensor disturbances on estimated SOH (2.325 on true SOH), per cell 2.00–2.75 | 4.60 %p (BOOST_NEGPULSE_1S, current offset −0.10 A) |

The SOH arm was a 10,945-parameter CNN until the second audit round. Nested

File: analysis/uypydj_ecm.csv (part 35 of 80)
cell,cycle,SOH,CAP_Ah,SOC,direction,rate_rank,I_A,V_pre_V,rest_before_s,n_points,R0_mOhm,R1_mOhm,tau1_s,R2_mOhm,tau2_s,fit_rmse_mV
BOOST_REST,937,0.76327,2.26247,0.3587,discharge,3,-26.022,3.5226,800.8,101,11.9972,3.9114,0.1657,193.1404,123.4128,1.8504
BOOST_REST,937,0.76327,2.26247,0.3591,charge,3,22.626,3.5387,387.2,101,11.7347,2.6815,0.1086,8.0005,7.6855,0.8811
BOOST_REST,937,0.76327,2.26247,0.3212,discharge,0,-2.263,3.4826,5070.2,101,12.4923,6.3076,0.2121,23.4485,10.6946,0.2502
BOOST_REST,937,0.76327,2.26247,0.3212,charge,0,1.131,3.4856,70.4,101,12.3345,6.1715,0.1965,16.2105,8.3913,0.141
BOOST_REST,937,0.76327,2.26247,0.3212,discharge,1,-9.051,3.4836,635.4,101,12.6621,5.9864,0.2156,30.2022,13.7958,0.9714
BOOST_REST,937,0.76327,2.26247,0.3213,charge,1,4.524,3.4931,160.7,101,12.2691,5.5488,0.1721,10.9471,6.2229,0.3573
BOOST_REST,937,0.76327,2.26247,0.3211,discharge,2,-18.101,3.4843,680.5,101,12.5105,5.4294,0.2205,71.6046,34.6259,1.8565
BOOST_REST,937,0.76327,2.26247,0.3213,charge,2,13.573,3.5016,281.0,101,12.1108,4.2862,0.1462,7.8583,7.114,1.0113
BOOST_REST,937,0.76327,2.26247,0.3214,charge,3,22.627,3.5076,384.9,101,11.8624,3.105,0.1199,8.0184,8.0726,1.1086
BOOST_REST,937,0.76327,2.26247,0.2835,discharge,0,-2.263,3.4282,5071.6,101,12.6749,7.43,0.246,33.8786,12.5045,0.3015
BOOST_REST,937,0.76327,2.26247,0.2835,charge,0,1.132,3.4318,70.4,101,12.5285,6.9821,0.2178,23.2386,9.5784,0.1533
BOOST_REST,937,0.76327,2.26247,0.2834,discharge,1,-9.05,3.4297,635.4,101,12.7942,7.0537,0.2591,52.2333,19.0729,1.2198
BOOST_REST,937,0.76327,2.26247,0.2836,charge,1,4.523,3.4416,161.0,101,12.5881,6.1381,0.1973,16.0194,7.3888,0.4164
BOOST_REST,937,0.76327,2.26247,0.2836,charge,2,13.575,3.4569,281.2,101,12.1387,4.4329,0.1585,7.9951,5.3427,1.1809
BOOST_REST,937,0.76327,2.26247,0.2837,charge,3,22.626,3.4638,343.6,101,11.9694,3.3585,0.1545,7.6719,7.2755,1.6728
BOOST_REST,975,0.75267,2.23107,1.0,discharge,0,-2.228,4.1216,99999.0,99,3.6005,19.1678,0.349,19.3525,6.1732,0.3071
BOOST_REST,975,0.75267,2.23107,1.0,charge,0,1.118,4.1363,69.5,101,12.5443,15.1654,0.3176,26.5696,7.8081,0.2186
BOOST_REST,975,0.75267,2.23107,0.9999,discharge,1,-8.923,4.1305,635.4,101,12.5396,12.09,0.2313,8.7502,3.8647,0.9358
BOOST_REST,975,0.75267,2.23107,1.0,charge,1,1.494,4.1419,160.7,101,37.9304,0.9719,0.05,0.01,3000.0,0.2893
BOOST_REST,975,0.75267,2.23107,0.9999,discharge,2,-17.842,4.1285,640.7,101,12.3581,9.3047,0.1778,5.7519,4.0766,1.7888
BOOST_REST,975,0.75267,2.23107,1.0,charge,2,1.387,4.1471,281.8,101,38.1818,0.01,0.05,0.01,2977.4611,0.3529
BOOST_REST,975,0.75267,2.23107,0.9998,discharge,3,-25.651,4.1292,639.2,101,12.3858,7.6652,0.16,5.4876,5.4771,2.3474
BOOST_REST,975,0.75267,2.23107,1.0,charge,3,1.296,4.151,386.8,101,37.8364,0.01,0.05,0.01,2999.1656,0.3664
BOOST_REST,975,0.75267,2.23107,0.9628,discharge,0,-2.23,4.0826,4789.4,101,12.3149,11.6759,0.2472,14.1392,5.8675,0.2847
BOOST_REST,975,0.75267,2.23107,0.9628,charge,0,1.116,4.0852,70.4,101,12.3571,11.8347,0.2555,14.8917,6.4282,0.1799
BOOST_REST,975,0.75267,2.23107,0.9627,discharge,1,-8.925,4.0823,635.4,101,12.2461,9.9509,0.1971,7.3224,4.4296,0.8725
BOOST_REST,975,0.75267,2.23107,0.9629,charge,1,3.552,4.0904,161.2,101,15.3588,15.5131,0.2353,0.01,2999.9996,0.3187
BOOST_REST,975,0.75267,2.23107,0.9627,discharge,2,-17.844,4.0835,667.7,101,12.3288,7.6424,0.1575,5.8781,5.5815,1.4598
BOOST_REST,975,0.75267,2.23107,0.9629,charge,2,3.406,4.0958,281.7,101,30.6104,0.01,0.05,0.01,2999.993,0.5658
BOOST_REST,975,0.75267,2.23107,0.9626,discharge,3,-25.651,4.0848,666.2,101,12.1178,6.394,0.1384,6.3428,7.4191,1.8077
BOOST_REST,975,0.75267,2.23107,0.9629,charge,3,3.243,4.1004,386.3,101,30.7295,0.01,0.05,0.01,2999.9924,0.5511
BOOST_REST,975,0.75267,2.23107,0.9256,discharge,0,-2.229,4.0622,4813.9,101,12.1676,9.1888,0.2147,12.9245,6.444,0.2214
BOOST_REST,975,0.75267,2.23107,0.9257,charge,0,1.115,4.0639,70.3,101,11.9956,9.3376,0.2244,11.7595,6.3331,0.1571
BOOST_REST,975,0.75267,2.23107,0.9256,discharge,1,-8.923,4.0627,635.4,101,12.1515,8.1712,0.1835,7.695,5.3003,0.8176
BOOST_REST,975,0.75267,2.23107,0.9257,charge,1,4.463,4.0682,160.8,101,12.0429,8.5783,0.1795,10.9333,5.3659,0.546
BOOST_REST,975,0.75267,2.23107,0.9255,discharge,2,-17.845,4.0625,680.3,101,12.1291,6.6058,0.1439,6.802,6.5398,1.3245
BOOST_REST,975,0.75267,2.23107,0.9257,charge,2,4.766,4.0718,281.4,101,26.9134,0.01,0.05,0.01,2999.7332,0.6704
BOOST_REST,975,0.75267,2.23107,0.9254,discharge,3,-25.651,4.0644,684.3,101,12.1464,5.6034,0.128,7.434,8.1148,1.7193
BOOST_REST,975,0.75267,2.23107,0.9257,charge,3,4.547,4.0761,386.6,101,27.2644,0.01,0.05,0.01,2999.9994,0.7282
BOOST_REST,975,0.75267,2.23107,0.8513,discharge,0,-2.23,4.0003,5374.7,101,11.9393,6.269,0.1704,14.089,8.1908,0.2026
BOOST_REST,975,0.75267,2.23107,0.8513,charge,0,1.116,4.0024,70.4,101,11.8927,6.19,0.1733,12.4308,7.6051,0.1268
BOOST_REST,975,0.75267,2.23107,0.8512,discharge,1,-8.923,4.0012,635.4,101,11.9706,5.7283,0.1531,10.8584,6.8695,0.6513
BOOST_REST,975,0.75267,2.23107,0.8513,charge,1,4.462,4.0072,161.2,101,11.8917,5.8569,0.1578,10.0641,6.1205,0.3407
BOOST_REST,975,0.75267,2.23107,0.8512,discharge,2,-17.846,4.002,680.7,101,11.9008,4.8588,0.1351,8.8535,6.4615,1.2194
BOOST_REST,975,0.75267,2.23107,0.8514,charge,2,8.762,4.0116,281.9,101,17.9771,3.5399,0.05,0.01,2999.9909,0.9036
BOOST_REST,975,0.75267,2.23107,0.8511,discharge,3,-25.651,4.003,737.8,101,11.8091,4.2307,0.1257,8.7167,7.0725,1.6911
BOOST_REST,975,0.75267,2.23107,0.8514,charge,3,8.701,4.015,387.4,101,21.2674,0.01,0.05,0.01,3000.0,0.6916
BOOST_REST,975,0.75267,2.23107,0.7769,discharge,0,-2.228,3.9126,5427.1,101,11.5072,4.7623,0.1478,11.8315,8.1455,0.1817
BOOST_REST,975,0.75267,2.23107,0.7769,charge,0,1.116,3.9145,70.5,101,11.3939,4.6888,0.152,11.0596,8.0108,0.1215
BOOST_REST,975,0.75267,2.23107,0.7769,discharge,1,-8.923,3.9124,635.5,101,11.509,4.3581,0.1437,9.5614,6.823,0.5855
BOOST_REST,975,0.75267,2.23107,0.777,charge,1,4.46,3.9183,161.2,101,11.4624,4.3701,0.1393,9.5384,6.6365,0.3154
BOOST_REST,975,0.75267,2.23107,0.7768,discharge,2,-17.846,3.9129,680.5,101,11.5508,3.8031,0.1372,8.2359,6.6778,1.1187
BOOST_REST,975,0.75267,2.23107,0.7771,charge,2,13.383,3.9221,281.3,101,11.3101,3.5443,0.1148,7.1626,5.1352,1.0991
BOOST_REST,975,0.75267,2.23107,0.7768,discharge,3,-25.651,3.9133,799.5,101,11.4425,3.3846,0.1298,8.3401,7.4705,1.6105
BOOST_REST,975,0.75267,2.23107,0.7771,charge,3,14.909,3.9247,387.6,101,18.0791,0.3955,0.05,0.01,2999.9978,0.5454
BOOST_REST,975,0.75267,2.23107,0.7026,discharge,0,-2.23,3.8549,5509.9,101,11.6271,4.4625,0.1534,11.4453,8.6733,0.1701
BOOST_REST,975,0.75267,2.23107,0.7026,charge,0,1.116,3.8567,70.5,101,11.4062,4.4555,0.1514,9.9302,7.9365,0.1125
BOOST_REST,975,0.75267,2.23107,0.7025,discharge,1,-8.923,3.8553,635.4,101,11.6105,4.1694,0.1408,10.1373,7.691,0.5452
BOOST_REST,975,0.75267,2.23107,0.7026,charge,1,4.461,3.8603,161.1,101,11.4465,4.152,0.133,8.196,6.1984,0.2715
BOOST_REST,975,0.75267,2.23107,0.7024,discharge,2,-17.845,3.8558,680.6,101,11.5862,3.6981,0.137,9.0699,7.4271,1.0322
BOOST_REST,975,0.75267,2.23107,0.7027,charge,2,13.383,3.8636,281.9,101,11.4331,3.563,0.1302,6.6827,6.5231,0.8476
BOOST_REST,975,0.75267,2.23107,0.7024,discharge,3,-25.651,3.8554,801.3,101,11.5099,3.2723,0.1266,9.2823,8.2289,1.5186
BOOST_REST,975,0.75267,2.23107,0.7028,charge,3,19.218,3.866,387.6,101,13.1097,1.8485,0.05,2.4295,0.3119,0.4829
BOOST_REST,975,0.75267,2.23107,0.6282,discharge,0,-2.23,3.7867,5566.2,101,11.6307,4.0734,0.1568,12.6737,9.0927,0.1673
BOOST_REST,975,0.75267,2.23107,0.6283,charge,0,1.116,3.7887,70.5,101,11.1933,4.15,0.1369,10.9288,8.1634,0.1069
BOOST_REST,975,0.75267,2.23107,0.6282,discharge,1,-8.922,3.7873,635.5,101,11.4767,3.9544,0.1444,10.7963,7.7897,0.5662
BOOST_REST,975,0.75267,2.23107,0.6283,charge,1,4.46,3.792,161.1,101,11.5444,3.8948,0.1421,9.8542,7.4306,0.2737
BOOST_REST,975,0.75267,2.23107,0.6281,discharge,2,-17.843,3.7881,680.7,101,11.4761,3.4761,0.1353,9.6391,7.4783,1.0511
BOOST_REST,975,0.75267,2.23107,0.6284,charge,2,13.383,3.7971,282.4,101,11.2825,3.2879,0.1264,7.0203,6.0205,0.7949
BOOST_REST,975,0.75267,2.23107,0.628,discharge,3,-25.65,3.7876,800.9,101,11.3061,3.1476,0.1338,9.615,8.1026,1.4036
BOOST_REST,975,0.75267,2.23107,0.6284,charge,3,22.304,3.8006,386.5,101,10.9878,2.4782,0.0779,4.8494,3.287,2.0393
BOOST_REST,975,0.75267,2.23107,0.5539,discharge,0,-2.228,3.7035,5607.9,101,11.4336,4.3634,0.1482,13.368,9.1461,0.1806
BOOST_REST,975,0.75267,2.23107,0.5539,charge,0,1.116,3.7054,70.4,101,11.2134,4.3341,0.1384,11.489,8.241,0.1162
BOOST_REST,975,0.75267,2.23107,0.5538,discharge,1,-8.923,3.704,635.5,101,11.5401,4.0611,0.1482,11.323,7.9467,0.5787
BOOST_REST,975,0.75267,2.23107,0.5539,charge,1,4.462,3.7098,160.9,101,11.4833,3.9759,0.1486,10.9568,8.3317,0.2923
BOOST_REST,975,0.75267,2.23107,0.5538,discharge,2,-17.847,3.7047,680.5,101,11.5324,3.5673,0.1328,9.5481,7.0553,1.0498
BOOST_REST,975,0.75267,2.23107,0.554,charge,2,13.381,3.7144,281.0,101,11.4353,3.2791,0.1271,8.4124,6.9948,0.6723
BOOST_REST,975,0.75267,2.23107,0.5537,discharge,3,-25.65,3.7049,800.8,101,11.4954,3.2064,0.1329,9.7314,8.0343,1.5887
BOOST_REST,975,0.75267,2.23107,0.5541,charge,3,22.304,3.7182,386.6,101,11.263,2.7517,0.1113,6.9156,6.349,1.0854
BOOST_REST,975,0.75267,2.23107,0.4795,discharge,0,-2.23,3.62,5611.7,101,11.4796,4.4721,0.1564,12.9,8.796,0.1848
BOOST_REST,975,0.75267,2.23107,0.4796,charge,0,1.116,3.6218,70.4,101,11.4279,4.4614,0.1508,10.5903,7.9204,0.1244
BOOST_REST,975,0.75267,2.23107,0.4795,discharge,1,-8.923,3.6206,635.4,101,11.5832,4.2217,0.1535,10.2213,7.4145,0.6178
BOOST_REST,975,0.75267,2.23107,0.4796,charge,1,4.462,3.6259,161.1,101,11.4539,4.1643,0.147,10.8793,8.7933,0.2858
BOOST_REST,975,0.75267,2.23107,0.4794,discharge,2,-17.844,3.6209,680.5,101,11.51,3.7905,0.1422,10.0741,8.5008,1.1803
BOOST_REST,975,0.75267,2.23107,0.4797,charge,2,13.383,3.6307,281.8,101,11.3612,3.3629,0.1233,9.3293,8.149,0.6673
BOOST_REST,975,0.75267,2.23107,0.4793,discharge,3,-25.651,3.6208,800.9,101,11.4609,3.3682,0.1437,12.5439,12.0109,1.6553
BOOST_REST,975,0.75267,2.23107,0.4797,charge,3,22.304,3.6347,386.7,101,11.2057,2.7176,0.109,7.7047,7.0752,0.9519
BOOST_REST,975,0.75267,2.23107,0.4052,discharge,0,-2.23,3.5542,5611.3,101,11.6468,4.9347,0.1724,14.673,9.3281,0.1926
BOOST_REST,975,0.75267,2.23107,0.4053,charge,0,1.116,3.556,70.5,101,11.4301,5.0069,0.177,9.8128,7.2562,0.1196
BOOST_REST,975,0.75267,2.23107,0.4052,discharge,1,-8.923,3.5547,635.4,101,11.7279,4.8555,0.1682,15.7377,10.9439,0.6395
BOOST_REST,975,0.75267,2.23107,0.4053,charge,1,4.462,3.56,161.1,101,11.6788,4.7266,0.1575,9.0614,7.7838,0.2997
BOOST_REST,975,0.75267,2.23107,0.4051,discharge,2,-17.845,3.5546,680.5,101,11.7733,4.3022,0.1494,20.3069,15.4765,1.016
BOOST_REST,975,0.75267,2.23107,0.4054,charge,2,13.383,3.565,281.8,101,11.5522,3.8857,0.1261,8.8022,8.8016,0.668
BOOST_REST,975,0.75267,2.23107,0.4051,discharge,3,-25.65,3.5546,800.8,101,11.7997,3.9617,0.1519,34.5201,28.1162,1.7394
BOOST_REST,975,0.75267,2.23107,0.4054,charge,3,22.305,3.5687,386.8,101,11.3869,3.0447,0.1083,7.8675,8.1158,0.8381
BOOST_REST,975,0.75267,2.23107,0.3681,discharge,0,-2.23,3.5216,5072.5,101,11.794,5.4732,0.1895,18.9579,10.345,0.2029
BOOST_REST,975,0.75267,2.23107,0.3681,charge,0,1.116,3.524,70.5,101,11.5559,5.45,0.1695,12.8941,7.7064,0.1329
BOOST_REST,975,0.75267,2.23107,0.368,discharge,1,-8.923,3.5223,635.5,101,11.8484,5.2465,0.1862,21.0422,11.8043,0.7577
BOOST_REST,975,0.75267,2.23107,0.3681,charge,1,4.462,3.5293,161.2,101,11.8092,5.036,0.1685,9.7242,6.8985,0.3229
BOOST_REST,975,0.75267,2.23107,0.3679,discharge,2,-17.844,3.5226,680.5,101,11.7503,4.6782,0.1774,28.0154,16.8939,1.4104
BOOST_REST,975,0.75267,2.23107,0.3682,charge,2,13.384,3.5366,281.8,101,11.5181,3.9977,0.1359,8.0453,7.9807,0.7839
BOOST_REST,975,0.75267,2.23107,0.3679,discharge,3,-25.651,3.5235,800.8,101,11.7338,4.2477,0.1864,56.4668,36.7977,2.4035
BOOST_REST,975,0.75267,2.23107,0.3683,charge,3,22.306,3.5415,387.6,101,11.3504,3.0541,0.1133,7.6215,8.3612,0.9707
BOOST_REST,975,0.75267,2.23107,0.3309,discharge,0,-2.228,3.4822,5073.4,101,11.8109,6.0108,0.2119,24.878,11.6742,0.2259
BOOST_REST,975,0.75267,2.23107,0.3309,charge,0,1.116,3.4854,70.5,101,11.541,5.8313,0.1915,17.5339,9.0424,0.1393
BOOST_REST,975,0.75267,2.23107,0.3309,discharge,1,-8.923,3.4833,635.4,101,11.9191,5.741,0.221,30.1438,14.1498,0.9305
BOOST_REST,975,0.75267,2.23107,0.3309,charge,1,4.46,3.4928,160.8,101,11.8594,5.2187,0.1824,12.559,7.1744,0.3189
BOOST_REST,975,0.75267,2.23107,0.3308,discharge,2,-17.846,3.4842,680.7,101,11.8949,5.1884,0.2249,48.8137,24.4634,1.9591
BOOST_REST,975,0.75267,2.23107,0.331,charge,2,13.385,3.503,281.2,101,11.5957,4.0331,0.1573,7.6878,6.5389,0.9461
BOOST_REST,975,0.75267,2.23107,0.3307,discharge,3,-25.65,3.4855,801.3,101,11.7138,4.6476,0.2085,200.0,102.3192,4.1609
BOOST_REST,975,0.75267,2.23107,0.3311,charge,3,22.306,3.5094,386.4,101,11.217,3.218,0.1308,7.2923,7.9059,1.2271
BOOST_REST,975,0.75267,2.23107,0.2937,discharge,0,-2.228,3.428,5070.7,101,12.1928,7.2043,0.2464,36.2481,13.8709,0.2722
BOOST_REST,975,0.75267,2.23107,0.2937,charge,0,1.116,3.4318,70.5,101,11.9939,6.9044,0.2238,25.2103,10.629,0.1346
BOOST_REST,975,0.75267,2.23107,0.2937,discharge,1,-8.923,3.4298,635.4,100,12.2543,6.987,0.2567,51.2093,19.4742,1.1191
BOOST_REST,975,0.75267,2.23107,0.2938,charge,1,4.463,3.4431,161.1,101,12.0084,6.1256,0.2014,17.5676,8.26,0.4051
BOOST_REST,975,0.75267,2.23107,0.2936,discharge,2,-17.844,3.4317,680.5,101,12.0957,6.2004,0.2314,200.0,76.9036,3.7902
BOOST_REST,975,0.75267,2.23107,0.2939,charge,2,13.385,3.4587,281.8,101,11.6646,4.5523,0.15,8.613,5.3961,0.9865
BOOST_REST,975,0.75267,2.23107,0.2939,charge,3,22.304,3.4673,358.7,101,11.5491,3.5334,0.1493,7.1231,6.5551,1.6359
BOOST_REST,1012,0.74315,2.20285,1.0,discharge,0,-2.2,4.1195,99999.0,99,3.8147,19.7799,0.3625,19.5993,6.0264,0.2779
BOOST_REST,1012,0.74315,2.20285,1.0,charge,0,1.098,4.1342,69.4,101,12.5655,16.0319,0.3183,26.7991,7.6503,0.2058
BOOST_REST,1012,0.74315,2.20285,0.9999,discharge,1,-8.799,4.1282,635.4,101,12.5902,12.6694,0.2308,8.9026,3.7893,0.9803
BOOST_REST,1012,0.74315,2.20285,1.0,charge,1,1.504,4.1389,161.1,101,36.58,4.0955,0.05,0.01,3000.0,0.4495
BOOST_REST,1012,0.74315,2.20285,0.9999,discharge,2,-17.6,4.1273,641.1,101,12.4742,9.7666,0.182,5.8944,4.1427,1.793
BOOST_REST,1012,0.74315,2.20285,1.0,charge,2,1.402,4.1451,281.8,101,39.1915,0.01,0.05,0.01,2975.4725,0.3707
BOOST_REST,1012,0.74315,2.20285,0.9998,discharge,3,-25.302,4.1272,639.6,101,12.4496,8.0499,0.17,5.7188,5.7195,2.1619
BOOST_REST,1012,0.74315,2.20285,1.0,charge,3,1.315,4.1491,387.3,101,38.7417,0.01,0.05,0.01,2999.2458,0.3916
BOOST_REST,1012,0.74315,2.20285,0.9633,discharge,0,-2.203,4.0819,4788.7,101,12.4167,11.7745,0.2546,14.4031,5.7866,0.2823
BOOST_REST,1012,0.74315,2.20285,0.9633,charge,0,1.1,4.0845,70.4,101,12.4268,12.0169,0.2641,15.2077,6.4331,0.1688
BOOST_REST,1012,0.74315,2.20285,0.9633,discharge,1,-8.8,4.0822,635.4,101,12.3617,10.1301,0.2027,7.4821,4.4634,0.8989
BOOST_REST,1012,0.74315,2.20285,0.9634,charge,1,3.525,4.0897,161.1,101,15.3061,15.9988,0.2492,0.01,2999.9995,0.3695
BOOST_REST,1012,0.74315,2.20285,0.9632,discharge,2,-17.599,4.0828,668.1,101,12.3311,7.8386,0.1597,6.0721,5.697,1.4493
BOOST_REST,1012,0.74315,2.20285,0.9634,charge,2,3.377,4.0952,281.9,101,31.054,0.01,0.05,0.01,2999.9999,0.6593
BOOST_REST,1012,0.74315,2.20285,0.9631,discharge,3,-25.301,4.0843,666.4,101,12.294,6.6613,0.1404,6.7018,7.6547,1.8002
BOOST_REST,1012,0.74315,2.20285,0.9634,charge,3,3.091,4.1002,387.4,101,32.3073,0.01,0.05,0.01,2999.9999,0.6271
BOOST_REST,1012,0.74315,2.20285,0.9266,discharge,0,-2.201,4.0594,4812.6,101,12.6729,10.1689,0.2298,13.2511,6.2019,0.2508
BOOST_REST,1012,0.74315,2.20285,0.9267,charge,0,1.098,4.0603,70.4,101,13.2643,10.5254,0.2323,12.3574,6.3922,0.1639
BOOST_REST,1012,0.74315,2.20285,0.9266,discharge,1,-8.8,4.0601,635.4,101,12.5003,9.0862,0.1885,7.9446,5.3444,0.8416
BOOST_REST,1012,0.74315,2.20285,0.9267,charge,1,4.399,4.0657,160.8,101,12.2895,9.0802,0.168,10.213,3.6755,0.7963
BOOST_REST,1012,0.74315,2.20285,0.9265,discharge,2,-17.602,4.0601,679.9,101,12.3898,7.1453,0.1481,7.0931,6.6572,1.364
BOOST_REST,1012,0.74315,2.20285,0.9267,charge,2,4.615,4.0704,281.9,101,28.0953,0.01,0.05,0.01,3000.0,0.7041
BOOST_REST,1012,0.74315,2.20285,0.9265,discharge,3,-25.302,4.062,683.0,101,12.4042,5.8357,0.1303,7.8519,8.3882,1.7507
BOOST_REST,1012,0.74315,2.20285,0.9267,charge,3,4.456,4.0743,386.8,101,28.2247,0.01,0.05,0.01,2999.9998,0.7459
BOOST_REST,1012,0.74315,2.20285,0.8533,discharge,0,-2.201,3.9977,5374.1,101,11.927,6.5818,0.178,14.5279,8.2415,0.2253
BOOST_REST,1012,0.74315,2.20285,0.8533,charge,0,1.1,3.9999,70.4,101,11.8224,6.5406,0.1671,12.7605,7.5425,0.1284
BOOST_REST,1012,0.74315,2.20285,0.8533,discharge,1,-8.8,3.9978,635.5,101,11.9438,5.9221,0.1574,11.0797,6.7982,0.6509
BOOST_REST,1012,0.74315,2.20285,0.8534,charge,1,4.401,4.0048,161.1,101,11.9239,6.0932,0.1671,10.3734,6.1503,0.351
BOOST_REST,1012,0.74315,2.20285,0.8532,discharge,2,-17.602,3.9996,680.5,101,11.9545,5.0068,0.1369,9.0368,6.4357,1.2349
BOOST_REST,1012,0.74315,2.20285,0.8534,charge,2,8.7,4.0093,281.9,101,18.0413,3.893,0.05,0.01,2999.9776,0.8622
BOOST_REST,1012,0.74315,2.20285,0.8531,discharge,3,-25.301,4.0005,738.9,101,11.7407,4.5874,0.1296,8.9946,7.1498,1.6952
BOOST_REST,1012,0.74315,2.20285,0.8535,charge,3,8.627,4.0129,387.4,101,21.6935,0.01,0.05,0.01,3000.0,0.6778
BOOST_REST,1012,0.74315,2.20285,0.78,discharge,0,-2.201,3.9107,5427.7,101,11.7597,5.3287,0.1537,12.2166,7.9214,0.1943
BOOST_REST,1012,0.74315,2.20285,0.78,charge,0,1.1,3.9126,70.4,101,11.8183,5.2178,0.1462,11.4056,7.8251,0.116
BOOST_REST,1012,0.74315,2.20285,0.7799,discharge,1,-8.8,3.9112,635.5,101,11.9975,4.9673,0.1505,9.9377,6.8013,0.6091
BOOST_REST,1012,0.74315,2.20285,0.78,charge,1,4.401,3.916,161.1,101,12.1056,4.9464,0.148,9.9719,6.6268,0.3161
BOOST_REST,1012,0.74315,2.20285,0.7798,discharge,2,-17.6,3.9116,680.7,101,12.0538,4.4131,0.1409,8.6888,6.8019,1.1675
BOOST_REST,1012,0.74315,2.20285,0.7801,charge,2,13.199,3.9205,282.0,101,11.7289,3.7256,0.0866,6.1405,2.9191,1.7913
BOOST_REST,1012,0.74315,2.20285,0.7798,discharge,3,-25.302,3.912,796.9,101,11.8936,3.9013,0.1305,8.9627,7.7713,1.7112
BOOST_REST,1012,0.74315,2.20285,0.7802,charge,3,14.14,3.9233,387.5,101,19.2223,0.3556,0.05,0.01,3000.0,0.6004
BOOST_REST,1012,0.74315,2.20285,0.7066,discharge,0,-2.201,3.854,5501.3,101,11.6297,4.7964,0.1498,11.5194,8.208,0.1851
BOOST_REST,1012,0.74315,2.20285,0.7067,charge,0,1.1,3.8551,70.5,101,12.1814,4.6714,0.1502,10.1588,7.8027,0.1114
BOOST_REST,1012,0.74315,2.20285,0.7066,discharge,1,-8.8,3.8545,635.4,101,11.763,4.4168,0.1462,10.3655,7.6189,0.5731
BOOST_REST,1012,0.74315,2.20285,0.7067,charge,1,4.398,3.8593,161.1,101,11.7427,4.2794,0.1404,8.3354,6.092,0.2518
BOOST_REST,1012,0.74315,2.20285,0.7065,discharge,2,-17.601,3.855,680.7,101,11.7922,3.832,0.1382,9.3298,7.4492,1.0862
BOOST_REST,1012,0.74315,2.20285,0.7068,charge,2,13.201,3.8629,281.9,101,11.5149,3.7994,0.1335,6.7844,6.4256,0.8734
BOOST_REST,1012,0.74315,2.20285,0.7064,discharge,3,-25.302,3.8547,801.2,101,11.567,3.4941,0.1284,9.6336,8.3383,1.5743
BOOST_REST,1012,0.74315,2.20285,0.7068,charge,3,18.883,3.8654,387.7,101,13.2256,1.9138,0.05,2.5879,0.292,0.4695
BOOST_REST,1012,0.74315,2.20285,0.6333,discharge,0,-2.201,3.787,5563.7,101,11.5189,4.2408,0.1598,12.7989,8.9038,0.1733
BOOST_REST,1012,0.74315,2.20285,0.6333,charge,0,1.1,3.7889,70.5,101,11.4717,4.1925,0.1566,11.3587,8.5383,0.1061
BOOST_REST,1012,0.74315,2.20285,0.6333,discharge,1,-8.8,3.7877,635.5,101,11.6265,4.0158,0.1495,10.9685,7.7293,0.5817
BOOST_REST,1012,0.74315,2.20285,0.6334,charge,1,4.399,3.7932,161.1,101,11.479,4.0196,0.1417,9.9402,7.1823,0.2795
BOOST_REST,1012,0.74315,2.20285,0.6332,discharge,2,-17.6,3.7885,680.6,101,11.587,3.74,0.1433,9.9669,7.5566,1.0458
BOOST_REST,1012,0.74315,2.20285,0.6334,charge,2,13.2,3.7978,281.8,101,11.4738,3.538,0.1325,7.1328,5.9658,0.7925
BOOST_REST,1012,0.74315,2.20285,0.6331,discharge,3,-25.3,3.7887,800.6,101,11.6127,3.4117,0.1333,10.1186,8.2758,1.4641
BOOST_REST,1012,0.74315,2.20285,0.6335,charge,3,21.999,3.8013,387.6,101,11.4253,2.3877,0.0681,4.5278,2.4401,2.2697
BOOST_REST,1012,0.74315,2.20285,0.56,discharge,0,-2.201,3.7038,5606.0,101,11.2796,4.6623,0.1588,13.7357,8.9775,0.1919
BOOST_REST,1012,0.74315,2.20285,0.56,charge,0,1.099,3.7066,70.5,101,11.3913,4.6713,0.1376,11.7917,8.0952,0.1217
BOOST_REST,1012,0.74315,2.20285,0.5599,discharge,1,-8.8,3.7053,635.5,101,11.7484,4.3205,0.1537,11.6848,7.9124,0.5879
BOOST_REST,1012,0.74315,2.20285,0.56,charge,1,4.399,3.7111,161.1,101,11.6763,4.2547,0.1502,11.219,8.1757,0.2957
BOOST_REST,1012,0.74315,2.20285,0.5598,discharge,2,-17.601,3.706,680.6,101,11.7111,3.7777,0.1379,9.8625,7.0789,1.0707
BOOST_REST,1012,0.74315,2.20285,0.5601,charge,2,13.201,3.7154,281.9,101,11.5892,3.5291,0.1271,8.5521,6.8117,0.7181
BOOST_REST,1012,0.74315,2.20285,0.5598,discharge,3,-25.301,3.7064,801.2,101,11.6427,3.4046,0.1442,10.1761,8.2165,1.5601
BOOST_REST,1012,0.74315,2.20285,0.5602,charge,3,22.0,3.72,386.5,101,11.3074,3.0054,0.1141,7.0188,6.2139,1.1153
BOOST_REST,1012,0.74315,2.20285,0.4866,discharge,0,-2.201,3.6222,5610.4,101,11.5676,4.529,0.1637,13.0618,8.5996,0.18
BOOST_REST,1012,0.74315,2.20285,0.4867,charge,0,1.1,3.6239,70.5,101,11.5759,4.6051,0.1669,10.9203,8.1738,0.11
BOOST_REST,1012,0.74315,2.20285,0.4866,discharge,1,-8.8,3.6229,635.4,101,11.6649,4.3002,0.1602,10.3731,7.3679,0.6081
BOOST_REST,1012,0.74315,2.20285,0.4867,charge,1,4.401,3.6281,161.2,101,11.6257,4.1858,0.1582,11.3727,9.005,0.2865
BOOST_REST,1012,0.74315,2.20285,0.4865,discharge,2,-17.601,3.6232,680.5,101,11.6267,3.8513,0.1515,10.2871,8.5068,1.1885
BOOST_REST,1012,0.74315,2.20285,0.4867,charge,2,13.2,3.6333,282.0,101,11.4655,3.4668,0.13,9.5645,8.0144,0.675
BOOST_REST,1012,0.74315,2.20285,0.4864,discharge,3,-25.302,3.6233,801.2,101,11.6165,3.5963,0.1461,13.097,12.1196,1.6939
BOOST_REST,1012,0.74315,2.20285,0.4868,charge,3,22.001,3.6376,386.7,101,11.4164,2.9275,0.1116,7.8558,6.8642,1.0198
BOOST_REST,1012,0.74315,2.20285,0.4133,discharge,0,-2.201,3.5559,5613.3,101,11.8691,5.3899,0.184,15.1579,9.334,0.1995
BOOST_REST,1012,0.74315,2.20285,0.4133,charge,0,1.1,3.5568,70.5,101,12.4375,5.3778,0.1857,9.8788,7.2774,0.1238
BOOST_REST,1012,0.74315,2.20285,0.4132,discharge,1,-8.8,3.5563,635.5,101,11.8675,5.1192,0.1728,16.2312,11.0097,0.647
BOOST_REST,1012,0.74315,2.20285,0.4133,charge,1,4.401,3.5617,161.1,101,11.7502,5.0281,0.1632,9.2352,7.8764,0.2898
BOOST_REST,1012,0.74315,2.20285,0.4132,discharge,2,-17.602,3.5564,680.7,101,11.8228,4.4391,0.1503,20.7655,15.6197,0.9561
BOOST_REST,1012,0.74315,2.20285,0.4134,charge,2,13.199,3.5665,281.4,101,11.6083,3.9926,0.1313,9.154,8.9073,0.6766
BOOST_REST,1012,0.74315,2.20285,0.4131,discharge,3,-25.301,3.5563,801.2,101,11.8496,3.8957,0.156,32.6675,26.3142,1.5967
BOOST_REST,1012,0.74315,2.20285,0.4135,charge,3,22.002,3.5705,387.7,101,11.4575,3.1167,0.1076,8.101,7.9563,0.8746
BOOST_REST,1012,0.74315,2.20285,0.3766,discharge,0,-2.201,3.5243,5073.0,101,11.7967,5.5839,0.1906,18.7419,9.9141,0.2208
BOOST_REST,1012,0.74315,2.20285,0.3767,charge,0,1.1,3.5267,70.5,101,11.6109,5.5323,0.1677,12.7003,7.3852,0.1202
BOOST_REST,1012,0.74315,2.20285,0.3766,discharge,1,-8.8,3.5249,635.4,101,11.8538,5.3289,0.1885,20.7361,11.4212,0.7634
BOOST_REST,1012,0.74315,2.20285,0.3767,charge,1,4.4,3.5326,160.7,101,11.6864,5.103,0.167,9.4579,6.5998,0.3364
BOOST_REST,1012,0.74315,2.20285,0.3765,discharge,2,-17.602,3.5255,680.6,101,11.8358,4.6719,0.177,26.8011,15.9417,1.3641
BOOST_REST,1012,0.74315,2.20285,0.3767,charge,2,13.201,3.5391,281.2,101,11.5356,4.0788,0.1409,8.3201,8.2574,0.7625
BOOST_REST,1012,0.74315,2.20285,0.3764,discharge,3,-25.301,3.5261,800.8,101,11.7128,4.2769,0.1866,47.2037,30.3296,2.2652
BOOST_REST,1012,0.74315,2.20285,0.3768,charge,3,22.0,3.5438,386.8,101,11.3045,3.1767,0.1121,7.8484,8.3186,0.9543
BOOST_REST,1012,0.74315,2.20285,0.34,discharge,0,-2.201,3.4863,5071.5,101,12.2081,6.5623,0.2206,25.0708,11.2107,0.2361
BOOST_REST,1012,0.74315,2.20285,0.34,charge,0,1.1,3.4893,70.5,101,11.8867,6.5382,0.1952,17.8328,8.8612,0.1363
BOOST_REST,1012,0.74315,2.20285,0.3399,discharge,1,-8.8,3.4873,635.4,101,12.1636,6.3917,0.2228,29.8801,13.5046,0.911
BOOST_REST,1012,0.74315,2.20285,0.34,charge,1,4.398,3.4975,161.0,101,11.9937,5.8035,0.1779,12.4162,6.7176,0.3585
BOOST_REST,1012,0.74315,2.20285,0.3398,discharge,2,-17.602,3.4881,680.6,101,12.2217,5.6455,0.2212,45.8214,22.171,2.0045
BOOST_REST,1012,0.74315,2.20285,0.3401,charge,2,13.201,3.5066,281.9,101,11.8445,4.6272,0.1608,7.8764,6.7705,0.9506
BOOST_REST,1012,0.74315,2.20285,0.3398,discharge,3,-25.301,3.4894,801.1,101,12.1804,5.0131,0.2222,200.0,101.3421,3.7136
BOOST_REST,1012,0.74315,2.20285,0.3402,charge,3,22.0,3.5139,388.0,101,11.5549,3.5327,0.128,7.6218,8.0915,1.2221
BOOST_REST,1012,0.74315,2.20285,0.3033,discharge,0,-2.199,3.4348,5072.2,101,12.2617,7.3545,0.2525,34.7429,13.1367,0.27
BOOST_REST,1012,0.74315,2.20285,0.3033,charge,0,1.1,3.4387,70.5,101,11.9192,7.1804,0.2208,24.8414,10.384,0.1398
BOOST_REST,1012,0.74315,2.20285,0.3032,discharge,1,-8.8,3.4359,635.4,101,12.3029,7.0365,0.2573,47.1735,17.8716,1.1204
BOOST_REST,1012,0.74315,2.20285,0.3033,charge,1,4.398,3.4496,160.8,101,12.0068,6.3378,0.1975,17.2437,7.9281,0.4108
BOOST_REST,1012,0.74315,2.20285,0.3032,discharge,2,-17.601,3.4387,680.7,101,12.3048,6.3878,0.2623,200.0,80.9968,2.9343
BOOST_REST,1012,0.74315,2.20285,0.3034,charge,2,13.201,3.465,282.0,101,11.8181,4.6507,0.1589,8.4197,5.328,1.0549
BOOST_REST,1012,0.74315,2.20285,0.3035,charge,3,22.0,3.4742,367.3,101,11.5892,3.6547,0.1548,7.2638,6.9003,1.6143
BOOST_REST,1050,0.74967,2.22217,1.0,discharge,0,-2.223,4.1175,99999.0,99,3.6531,19.9935,0.355,18.1874,5.7112,0.3252
BOOST_REST,1050,0.74967,2.22217,1.0,charge,0,1.114,4.1315,69.4,101,13.7224,15.9124,0.3328,26.357,7.7317,0.195
BOOST_REST,1050,0.74967,2.22217,0.9999,discharge,1,-8.899,4.1259,635.5,101,12.7383,12.7984,0.2342,8.9816,4.0434,1.0301
BOOST_REST,1050,0.74967,2.22217,1.0,charge,1,1.561,4.1366,160.8,100,36.3664,4.2743,0.05,0.01,3000.0,0.4307
BOOST_REST,1050,0.74967,2.22217,0.9999,discharge,2,-17.796,4.1254,641.5,101,12.7506,9.8961,0.1874,6.89,5.1149,1.9131
BOOST_REST,1050,0.74967,2.22217,1.0,charge,2,1.457,4.1425,281.4,101,39.5125,0.01,0.05,0.01,2977.3533,0.3853
BOOST_REST,1050,0.74967,2.22217,0.9998,discharge,3,-25.584,4.1252,640.1,101,12.724,8.1133,0.1653,8.1144,7.8389,2.3523
BOOST_REST,1050,0.74967,2.22217,1.0,charge,3,1.357,4.1468,387.5,101,39.2416,0.01,0.05,0.01,2999.9984,0.343
BOOST_REST,1050,0.74967,2.22217,0.9629,discharge,0,-2.224,4.0831,4788.7,100,12.7855,12.0537,0.2602,14.5283,5.954,0.301
BOOST_REST,1050,0.74967,2.22217,0.9629,charge,0,1.112,4.0859,70.3,101,12.2153,12.3626,0.2505,14.0364,5.8449,0.1608
BOOST_REST,1050,0.74967,2.22217,0.9629,discharge,1,-8.899,4.0828,635.4,101,12.6597,10.3697,0.2103,8.3731,4.8877,0.9315
BOOST_REST,1050,0.74967,2.22217,0.963,charge,1,3.54,4.0904,161.2,100,15.6025,15.3701,0.2184,0.01,2999.9995,0.3025
BOOST_REST,1050,0.74967,2.22217,0.9628,discharge,2,-17.796,4.0842,667.8,101,12.6469,8.0832,0.168,7.6285,6.7564,1.547
BOOST_REST,1050,0.74967,2.22217,0.963,charge,2,3.417,4.0952,281.8,101,30.6887,0.01,0.05,0.01,2999.9999,0.5945
BOOST_REST,1050,0.74967,2.22217,0.9627,discharge,3,-25.584,4.0848,666.5,101,12.4619,6.6846,0.1433,9.6739,10.0435,1.7434
BOOST_REST,1050,0.74967,2.22217,0.963,charge,3,3.262,4.0995,386.9,101,30.8279,0.01,0.05,0.01,2999.9999,0.6032
BOOST_REST,1050,0.74967,2.22217,0.9258,discharge,0,-2.224,4.0629,4815.7,101,12.8479,10.7983,0.2302,15.2717,6.5213,0.2719
BOOST_REST,1050,0.74967,2.22217,0.9259,charge,0,1.112,4.0651,70.4,101,12.5419,11.252,0.2381,13.6065,6.5266,0.1856
BOOST_REST,1050,0.74967,2.22217,0.9258,discharge,1,-8.899,4.0636,635.4,101,12.9418,9.6565,0.198,9.3506,5.716,0.8985
BOOST_REST,1050,0.74967,2.22217,0.9259,charge,1,4.393,4.0702,161.2,101,12.8354,8.004,0.135,8.8443,1.5128,0.7177
BOOST_REST,1050,0.74967,2.22217,0.9257,discharge,2,-17.797,4.0641,677.4,101,12.6598,7.4293,0.1548,8.9153,7.5577,1.4501
BOOST_REST,1050,0.74967,2.22217,0.9259,charge,2,4.423,4.0749,281.3,101,28.2981,0.01,0.05,0.01,3000.0,0.6545
BOOST_REST,1050,0.74967,2.22217,0.9256,discharge,3,-25.584,4.0665,679.9,101,12.4899,6.1832,0.1401,11.2974,10.819,1.5948
BOOST_REST,1050,0.74967,2.22217,0.9259,charge,3,4.295,4.0788,387.9,101,28.2351,0.01,0.05,0.01,2999.9999,0.6366
BOOST_REST,1050,0.74967,2.22217,0.8517,discharge,0,-2.224,3.9916,5370.8,101,12.4105,6.7995,0.183,15.333,8.1703,0.2096
BOOST_REST,1050,0.74967,2.22217,0.8517,charge,0,1.112,3.9939,70.4,101,11.9788,7.0229,0.1743,13.1261,7.2259,0.1387
BOOST_REST,1050,0.74967,2.22217,0.8516,discharge,1,-8.901,3.9927,635.5,101,12.3598,6.3225,0.1664,11.44,6.7596,0.6965
BOOST_REST,1050,0.74967,2.22217,0.8517,charge,1,4.45,3.999,161.2,101,11.998,6.732,0.1697,11.0376,6.3593,0.4184
BOOST_REST,1050,0.74967,2.22217,0.8516,discharge,2,-17.797,3.9935,680.5,101,12.3147,5.3159,0.1434,10.0953,7.1264,1.3442
BOOST_REST,1050,0.74967,2.22217,0.8518,charge,2,8.612,4.004,281.9,101,18.6937,4.0809,0.05,0.01,2999.9262,0.9001
BOOST_REST,1050,0.74967,2.22217,0.8515,discharge,3,-25.584,3.9947,736.1,101,12.1986,4.618,0.1377,11.482,9.0845,1.6508
BOOST_REST,1050,0.74967,2.22217,0.8518,charge,3,8.559,4.0081,387.7,101,22.4254,0.01,0.05,0.01,3000.0,0.7195
BOOST_REST,1050,0.74967,2.22217,0.7775,discharge,0,-2.224,3.9048,5421.9,101,12.0162,5.1791,0.163,12.1502,7.9553,0.1958
BOOST_REST,1050,0.74967,2.22217,0.7775,charge,0,1.112,3.9065,70.4,101,11.7203,5.2579,0.1442,10.8747,7.2026,0.1286
BOOST_REST,1050,0.74967,2.22217,0.7775,discharge,1,-8.898,3.9046,635.4,101,11.7989,4.9297,0.1519,9.9437,6.7852,0.6181
BOOST_REST,1050,0.74967,2.22217,0.7776,charge,1,4.45,3.9105,161.2,101,11.892,4.8141,0.1534,9.4441,6.296,0.342
BOOST_REST,1050,0.74967,2.22217,0.7774,discharge,2,-17.798,3.9058,680.8,101,11.9497,4.3773,0.1445,9.5321,7.5741,1.2741
BOOST_REST,1050,0.74967,2.22217,0.7776,charge,2,13.349,3.9145,282.0,101,11.6902,3.7863,0.0975,6.5915,3.6604,1.6278
BOOST_REST,1050,0.74967,2.22217,0.7773,discharge,3,-25.583,3.9062,799.0,101,11.9558,3.971,0.1351,11.6504,10.2053,1.6714
BOOST_REST,1050,0.74967,2.22217,0.7777,charge,3,14.201,3.9177,386.7,101,18.4726,1.4191,0.05,0.01,3000.0,1.1869
BOOST_REST,1050,0.74967,2.22217,0.7034,discharge,0,-2.224,3.8478,5500.4,101,11.9553,5.1841,0.1686,12.2294,8.5212,0.1846
BOOST_REST,1050,0.74967,2.22217,0.7034,charge,0,1.112,3.8497,70.5,101,11.7217,5.1831,0.1515,10.4065,7.5304,0.1146
BOOST_REST,1050,0.74967,2.22217,0.7033,discharge,1,-8.899,3.8485,635.5,101,12.0523,4.7623,0.1531,11.0472,7.763,0.5863
BOOST_REST,1050,0.74967,2.22217,0.7034,charge,1,4.45,3.8528,161.1,101,12.1893,4.5877,0.1472,8.3083,5.75,0.2693
BOOST_REST,1050,0.74967,2.22217,0.7032,discharge,2,-17.798,3.849,680.6,101,12.0117,4.1873,0.1397,10.6506,8.2073,1.1883
BOOST_REST,1050,0.74967,2.22217,0.7035,charge,2,13.347,3.8564,282.0,101,11.8689,4.0514,0.1422,6.8449,6.3259,0.8918
BOOST_REST,1050,0.74967,2.22217,0.7032,discharge,3,-25.584,3.8495,800.7,101,11.8747,3.7598,0.1338,12.6762,10.6625,1.5772
BOOST_REST,1050,0.74967,2.22217,0.7036,charge,3,18.504,3.8599,387.6,101,14.0349,4.3473,0.1255,0.01,2999.9776,0.5629
BOOST_REST,1050,0.74967,2.22217,0.6292,discharge,0,-2.224,3.7794,5557.8,101,11.8672,4.7776,0.1617,13.3288,8.879,0.19
BOOST_REST,1050,0.74967,2.22217,0.6292,charge,0,1.112,3.7808,70.5,101,12.2317,4.6853,0.1595,11.7236,8.3071,0.11
BOOST_REST,1050,0.74967,2.22217,0.6292,discharge,1,-8.899,3.7801,635.4,101,11.8878,4.4111,0.1541,11.6064,7.8242,0.6107
BOOST_REST,1050,0.74967,2.22217,0.6293,charge,1,4.45,3.7851,161.2,101,11.7811,4.4849,0.1502,9.8874,6.8247,0.2823
BOOST_REST,1050,0.74967,2.22217,0.6291,discharge,2,-17.797,3.7807,680.5,101,11.7923,3.9311,0.1427,10.9769,8.0986,1.1679
BOOST_REST,1050,0.74967,2.22217,0.6294,charge,2,13.347,3.7904,281.2,101,11.6584,3.6684,0.1367,7.1496,5.901,0.8632
BOOST_REST,1050,0.74967,2.22217,0.629,discharge,3,-25.584,3.7812,800.9,101,11.7255,3.5386,0.1373,12.4083,9.9261,1.5749
BOOST_REST,1050,0.74967,2.22217,0.6294,charge,3,22.228,3.7941,387.5,101,11.5092,2.4782,0.0621,4.4158,2.0024,2.3405
BOOST_REST,1050,0.74967,2.22217,0.555,discharge,0,-2.224,3.6964,5600.3,101,11.9841,5.0605,0.1678,14.1809,9.0321,0.1918
BOOST_REST,1050,0.74967,2.22217,0.5551,charge,0,1.112,3.6978,70.5,101,12.5175,4.9839,0.163,12.1439,8.1728,0.1265
BOOST_REST,1050,0.74967,2.22217,0.555,discharge,1,-8.899,3.6973,635.4,101,12.0219,4.7623,0.1576,12.029,7.8737,0.6396
BOOST_REST,1050,0.74967,2.22217,0.5551,charge,1,4.449,3.7034,161.1,101,11.9257,4.6895,0.1552,11.5272,8.0917,0.3262
BOOST_REST,1050,0.74967,2.22217,0.5549,discharge,2,-17.796,3.698,680.6,101,12.036,4.1121,0.1448,10.934,7.7554,1.1514
BOOST_REST,1050,0.74967,2.22217,0.5552,charge,2,13.347,3.7087,281.3,101,11.7904,3.8456,0.129,8.4461,6.3964,0.7783
BOOST_REST,1050,0.74967,2.22217,0.5549,discharge,3,-25.584,3.6985,800.3,101,11.9214,3.7166,0.141,12.6464,9.9845,1.6273
BOOST_REST,1050,0.74967,2.22217,0.5552,charge,3,22.245,3.7132,386.9,101,11.6902,3.1382,0.1186,7.1358,6.1081,1.214
BOOST_REST,1050,0.74967,2.22217,0.4809,discharge,0,-2.222,3.6154,5610.5,101,11.9751,5.2233,0.1728,13.7565,8.6507,0.1875
BOOST_REST,1050,0.74967,2.22217,0.4809,charge,0,1.112,3.6172,70.5,101,11.9296,5.2106,0.1544,11.2062,7.5941,0.1206
BOOST_REST,1050,0.74967,2.22217,0.4808,discharge,1,-8.899,3.6162,635.4,101,11.9554,4.9629,0.1619,11.1216,7.3973,0.6519
BOOST_REST,1050,0.74967,2.22217,0.4809,charge,1,4.45,3.6219,161.2,101,11.9226,4.8103,0.1613,11.4852,8.5111,0.3223
BOOST_REST,1050,0.74967,2.22217,0.4808,discharge,2,-17.796,3.6167,680.6,100,11.9834,4.2976,0.1535,11.4628,8.9004,1.2654
BOOST_REST,1050,0.74967,2.22217,0.481,charge,2,13.347,3.6273,281.9,101,11.6962,3.9315,0.1319,9.5566,7.6935,0.7267
BOOST_REST,1050,0.74967,2.22217,0.4807,discharge,3,-25.584,3.617,800.8,101,11.9602,3.752,0.155,16.6478,14.6146,1.6847
BOOST_REST,1050,0.74967,2.22217,0.4811,charge,3,22.245,3.6317,387.8,101,11.5823,3.0934,0.1135,7.7994,6.5222,1.0438
BOOST_REST,1050,0.74967,2.22217,0.4068,discharge,0,-2.224,3.5476,5608.8,101,12.2238,5.9238,0.1842,15.2874,8.8493,0.2058
BOOST_REST,1050,0.74967,2.22217,0.4068,charge,0,1.112,3.5492,70.4,101,12.041,6.0502,0.1921,10.1133,7.0923,0.1224
BOOST_REST,1050,0.74967,2.22217,0.4067,discharge,1,-8.899,3.548,635.5,101,12.226,5.6551,0.1818,16.4978,10.7704,0.7172
BOOST_REST,1050,0.74967,2.22217,0.4068,charge,1,4.449,3.5538,161.2,101,11.9709,5.6277,0.1736,9.742,8.0132,0.3222
BOOST_REST,1050,0.74967,2.22217,0.4066,discharge,2,-17.797,3.5482,680.6,101,12.2441,4.8535,0.1646,23.9249,17.5876,1.1366
BOOST_REST,1050,0.74967,2.22217,0.4069,charge,2,13.348,3.5588,282.1,101,11.8897,4.3636,0.1377,9.4086,8.59,0.6799
BOOST_REST,1050,0.74967,2.22217,0.4066,discharge,3,-25.584,3.5475,801.1,101,12.0749,4.3396,0.1594,51.5645,39.2392,1.7744
BOOST_REST,1050,0.74967,2.22217,0.407,charge,3,22.246,3.5633,387.4,101,11.7072,3.3814,0.1117,8.2629,7.52,0.9465
BOOST_REST,1050,0.74967,2.22217,0.3697,discharge,0,-2.224,3.5163,5070.3,101,12.2291,6.4473,0.2051,19.4986,9.9649,0.2278
BOOST_REST,1050,0.74967,2.22217,0.3697,charge,0,1.114,3.5186,70.4,101,12.1362,6.3224,0.1973,12.5296,7.2981,0.1353
BOOST_REST,1050,0.74967,2.22217,0.3696,discharge,1,-8.901,3.5163,635.5,101,12.2352,6.0467,0.1989,22.3456,11.9511,0.7986
BOOST_REST,1050,0.74967,2.22217,0.3697,charge,1,4.45,3.5236,161.1,101,12.301,5.8223,0.18,9.5014,6.7173,0.3383
BOOST_REST,1050,0.74967,2.22217,0.3696,discharge,2,-17.796,3.5171,680.6,101,12.2765,5.1925,0.1819,33.4,19.4255,1.3691
BOOST_REST,1050,0.74967,2.22217,0.3698,charge,2,13.347,3.5301,282.0,100,11.9558,4.5224,0.1404,8.6921,8.2837,0.7957
BOOST_REST,1050,0.74967,2.22217,0.3695,discharge,3,-25.584,3.5179,801.3,101,12.0982,4.741,0.1873,111.6197,69.6548,2.3482
BOOST_REST,1050,0.74967,2.22217,0.3699,charge,3,22.245,3.5358,387.6,101,11.7748,3.3298,0.1171,8.1619,8.0646,0.932
BOOST_REST,1050,0.74967,2.22217,0.3326,discharge,0,-2.222,3.4783,5071.2,101,12.2763,6.8912,0.2249,25.5782,11.1538,0.243
BOOST_REST,1050,0.74967,2.22217,0.3326,charge,0,1.11,3.4815,70.5,101,11.9488,6.85,0.1988,17.5114,8.5028,0.1394
BOOST_REST,1050,0.74967,2.22217,0.3325,discharge,1,-8.899,3.4795,635.4,101,12.4716,6.6472,0.227,31.3025,13.6363,1.0051
BOOST_REST,1050,0.74967,2.22217,0.3327,charge,1,4.449,3.4898,160.8,101,12.209,6.1774,0.1898,11.8065,6.3984,0.3732
BOOST_REST,1050,0.74967,2.22217,0.3325,discharge,2,-17.797,3.4803,680.5,101,12.5053,6.0321,0.2257,57.1649,26.7116,2.0726
BOOST_REST,1050,0.74967,2.22217,0.3327,charge,2,13.348,3.4999,279.9,101,12.0616,4.9268,0.1557,8.013,7.0265,1.0128
BOOST_REST,1050,0.74967,2.22217,0.3324,discharge,3,-25.584,3.4814,800.8,101,12.3384,5.1124,0.1816,200.0,89.0233,4.7407
BOOST_REST,1050,0.74967,2.22217,0.3328,charge,3,22.244,3.5066,386.5,101,11.7981,3.7287,0.1258,7.9897,8.2192,1.1639
BOOST_REST,1050,0.74967,2.22217,0.2955,discharge,0,-2.224,3.4226,5071.2,101,12.5982,8.3565,0.256,36.4552,12.7952,0.3094
BOOST_REST,1050,0.74967,2.22217,0.2955,charge,0,1.112,3.4263,70.5,101,12.6348,7.9347,0.2369,26.5258,10.4787,0.1529
BOOST_REST,1050,0.74967,2.22217,0.2955,discharge,1,-8.901,3.4246,635.4,101,12.7653,7.887,0.2709,51.4241,18.2369,1.2427
BOOST_REST,1050,0.74967,2.22217,0.2956,charge,1,4.451,3.4379,161.1,101,12.3818,7.0543,0.2071,17.998,7.7541,0.4273
BOOST_REST,1050,0.74967,2.22217,0.2954,discharge,2,-17.798,3.4272,680.4,101,12.5438,6.8174,0.2291,200.0,71.2129,4.0149
BOOST_REST,1050,0.74967,2.22217,0.2956,charge,2,13.347,3.4552,281.2,101,12.1328,5.2241,0.1741,8.4773,5.3261,1.1317
BOOST_REST,1050,0.74967,2.22217,0.2957,charge,3,22.245,3.4648,349.4,101,11.9233,4.0353,0.1523,7.5461,6.9839,1.7209
BOOST_REST,1125,0.73773,2.18677,1.0,discharge,0,-2.191,4.1119,99999.0,99,3.3579,21.8675,0.3867,19.6495,5.7621,0.3368
BOOST_REST,1125,0.73773,2.18677,1.0,charge,0,1.094,4.1272,69.5,101,14.0105,17.5416,0.3489,28.2956,7.5295,0.208
BOOST_REST,1125,0.73773,2.18677,0.9999,discharge,1,-8.754,4.1217,635.4,101,13.0844,13.9162,0.2514,9.2623,4.0286,1.0252
BOOST_REST,1125,0.73773,2.18677,1.0,charge,1,1.54,4.1335,160.8,101,36.4864,6.7402,0.05,0.01,3000.0,0.5235
BOOST_REST,1125,0.73773,2.18677,0.9999,discharge,2,-17.508,4.1198,641.8,101,12.8918,10.696,0.2,7.414,5.496,1.9346
BOOST_REST,1125,0.73773,2.18677,1.0,charge,2,1.444,4.1384,281.8,101,42.7044,0.01,0.05,0.01,3000.0,0.3862
BOOST_REST,1125,0.73773,2.18677,0.9998,discharge,3,-25.168,4.1204,640.3,101,12.8014,8.8122,0.1756,9.3882,8.9128,2.1098
BOOST_REST,1125,0.73773,2.18677,1.0,charge,3,1.348,4.1441,386.5,100,41.5132,0.01,0.05,0.01,2998.8466,0.4361
BOOST_REST,1125,0.73773,2.18677,0.9635,discharge,0,-2.189,4.0799,4788.9,100,13.0285,12.8781,0.2714,15.1559,5.8952,0.3023
BOOST_REST,1125,0.73773,2.18677,0.9635,charge,0,1.094,4.0822,70.4,101,12.7564,13.1013,0.2724,14.783,5.8869,0.1823
BOOST_REST,1125,0.73773,2.18677,0.9635,discharge,1,-8.754,4.0801,635.4,100,12.8565,11.0409,0.2178,8.8139,4.9886,0.9538
BOOST_REST,1125,0.73773,2.18677,0.9636,charge,1,3.447,4.0872,161.2,101,15.6627,17.0785,0.2293,0.01,3000.0,0.3142
BOOST_REST,1125,0.73773,2.18677,0.9634,discharge,2,-17.509,4.0806,667.3,101,12.8018,8.6179,0.1712,8.3655,7.083,1.5535
BOOST_REST,1125,0.73773,2.18677,0.9636,charge,2,3.272,4.0924,282.0,101,32.9018,0.01,0.05,0.01,2999.9971,0.5876
BOOST_REST,1125,0.73773,2.18677,0.9633,discharge,3,-25.168,4.0822,665.3,101,12.7697,7.2347,0.1506,11.2343,10.924,1.7824
BOOST_REST,1125,0.73773,2.18677,0.9636,charge,3,3.031,4.0964,386.6,101,34.2061,0.01,0.05,0.01,3000.0,0.6677
BOOST_REST,1125,0.73773,2.18677,0.927,discharge,0,-2.189,4.0552,4813.4,101,13.1397,11.2344,0.247,14.9306,6.3895,0.2653
BOOST_REST,1125,0.73773,2.18677,0.9271,charge,0,1.094,4.0565,70.4,101,13.494,11.5793,0.2511,13.4359,6.2045,0.1685
BOOST_REST,1125,0.73773,2.18677,0.927,discharge,1,-8.754,4.0559,635.4,101,13.0086,9.9833,0.2096,9.6854,5.8827,0.8359
BOOST_REST,1125,0.73773,2.18677,0.9271,charge,1,4.376,4.0622,161.1,101,12.6854,9.4814,0.1677,9.8866,2.7418,0.8206
BOOST_REST,1125,0.73773,2.18677,0.9269,discharge,2,-17.508,4.056,679.3,101,12.8171,7.897,0.1606,9.5996,7.8543,1.494
BOOST_REST,1125,0.73773,2.18677,0.9271,charge,2,4.486,4.0674,282.0,101,29.5761,0.01,0.05,0.01,2999.9999,0.7413
BOOST_REST,1125,0.73773,2.18677,0.9268,discharge,3,-25.167,4.0581,681.7,101,12.7203,6.5668,0.1394,12.5852,11.352,1.6925
