Repository: KikETs/ECM_HYBRID_BMS_JOINT

## Results

| Arm | Model | Size | Protocol | Result | Worst cell |
|---|---|---|---|---|---|
| SOP | 2RC table + trim (A8) | 4 effective coefficients, 2 EW states | leave-one-cell-out | usable current 69.6 % discharge, 59.5 % charge (τ = 10 s) | 59.9 % / 53.5 % (BOOST_REST) |
| SOH | dQ/dV ridge | 65 coefficients | leave-one-cell-out | RMSE 0.0094, bias −0.0005 | 0.0130 (BOOST_REST) |
| SOC | 2RC EKF, low-current gate | 3 states | leave-one-cell-out | **2.34 %p** over six sensor disturbances on estimated SOH (2.325 on true SOH), per cell 2.00–2.75 | 4.60 %p (BOOST_NEGPULSE_1S, current offset −0.10 A) |

The SOH arm was a 10,945-parameter CNN until the second audit round. Nested

File: analysis/uypydj_hppc_resistance.csv (part 35 of 225)
protocol,cycle,SOH,CAP_Ah,SOC,soc_group,direction,rate_rank,I_A,CRate_rated,tau_s,tau_actual_s,V_pre_V,V_tau_V,R_mOhm,file
CC,1762,0.7304,2.17177,0.6981,5,discharge,0,-2.172,0.724,10.0,9.9,3.7015,3.5585,65.8288,03-22-22_00.01_CC_protocol_HPPC_IN21700_30T_cycle_#1762.mat
CC,1762,0.7304,2.17177,0.6981,5,charge,0,1.086,0.362,2.0,2.0,3.7056,3.7605,50.5478,03-22-22_00.01_CC_protocol_HPPC_IN21700_30T_cycle_#1762.mat
CC,1762,0.7304,2.17177,0.6981,5,charge,0,1.086,0.362,10.0,9.9,3.7056,3.7788,67.3971,03-22-22_00.01_CC_protocol_HPPC_IN21700_30T_cycle_#1762.mat
CC,1762,0.7304,2.17177,0.698,5,discharge,1,-8.688,2.896,2.0,2.0,3.7051,3.3598,39.7426,03-22-22_00.01_CC_protocol_HPPC_IN21700_30T_cycle_#1762.mat
CC,1762,0.7304,2.17177,0.698,5,discharge,1,-8.688,2.896,10.0,9.9,3.7051,3.2755,49.4452,03-22-22_00.01_CC_protocol_HPPC_IN21700_30T_cycle_#1762.mat
CC,1762,0.7304,2.17177,0.6982,5,charge,1,4.343,1.448,2.0,2.0,3.7187,3.9088,43.7736,03-22-22_00.01_CC_protocol_HPPC_IN21700_30T_cycle_#1762.mat
CC,1762,0.7304,2.17177,0.6982,5,charge,1,4.343,1.448,10.0,9.9,3.7187,3.9506,53.3987,03-22-22_00.01_CC_protocol_HPPC_IN21700_30T_cycle_#1762.mat
CC,1762,0.7304,2.17177,0.698,5,discharge,2,-17.374,5.791,2.0,2.0,3.7091,3.1267,33.5214,03-22-22_00.01_CC_protocol_HPPC_IN21700_30T_cycle_#1762.mat
CC,1762,0.7304,2.17177,0.698,5,discharge,2,-17.374,5.791,10.0,9.9,3.7091,2.9976,40.952,03-22-22_00.01_CC_protocol_HPPC_IN21700_30T_cycle_#1762.mat
CC,1762,0.7304,2.17177,0.6982,5,charge,2,13.031,4.344,2.0,2.0,3.7317,4.1618,33.0059,03-22-22_00.01_CC_protocol_HPPC_IN21700_30T_cycle_#1762.mat
CC,1762,0.7304,2.17177,0.6982,5,charge,2,13.031,4.344,10.0,9.9,3.7317,4.2,35.9374,03-22-22_00.01_CC_protocol_HPPC_IN21700_30T_cycle_#1762.mat
CC,1762,0.7304,2.17177,0.6979,5,discharge,3,-24.977,8.326,2.0,2.0,3.7129,2.9625,30.0436,03-22-22_00.01_CC_protocol_HPPC_IN21700_30T_cycle_#1762.mat
CC,1762,0.7304,2.17177,0.6979,5,discharge,3,-24.977,8.326,10.0,9.9,3.7129,2.7998,36.5576,03-22-22_00.01_CC_protocol_HPPC_IN21700_30T_cycle_#1762.mat
CC,1762,0.7304,2.17177,0.6983,5,charge,3,13.248,4.416,2.0,2.0,3.7452,4.2001,34.3373,03-22-22_00.01_CC_protocol_HPPC_IN21700_30T_cycle_#1762.mat
CC,1762,0.7304,2.17177,0.6983,5,charge,3,13.248,4.416,10.0,9.9,3.7452,4.2,34.3297,03-22-22_00.01_CC_protocol_HPPC_IN21700_30T_cycle_#1762.mat
CC,1762,0.7304,2.17177,0.6257,6,discharge,0,-2.171,0.724,2.0,2.0,3.6395,3.5268,51.9235,03-22-22_00.01_CC_protocol_HPPC_IN21700_30T_cycle_#1762.mat
CC,1762,0.7304,2.17177,0.6257,6,discharge,0,-2.171,0.724,10.0,9.9,3.6395,3.4886,69.5232,03-22-22_00.01_CC_protocol_HPPC_IN21700_30T_cycle_#1762.mat
CC,1762,0.7304,2.17177,0.6257,6,charge,0,1.086,0.362,2.0,2.0,3.6438,3.7006,52.3117,03-22-22_00.01_CC_protocol_HPPC_IN21700_30T_cycle_#1762.mat
CC,1762,0.7304,2.17177,0.6257,6,charge,0,1.086,0.362,10.0,9.9,3.6438,3.7195,69.7182,03-22-22_00.01_CC_protocol_HPPC_IN21700_30T_cycle_#1762.mat
CC,1762,0.7304,2.17177,0.6257,6,discharge,1,-8.688,2.896,2.0,2.0,3.6414,3.2837,41.1694,03-22-22_00.01_CC_protocol_HPPC_IN21700_30T_cycle_#1762.mat
CC,1762,0.7304,2.17177,0.6257,6,discharge,1,-8.688,2.896,10.0,9.9,3.6414,3.1934,51.5624,03-22-22_00.01_CC_protocol_HPPC_IN21700_30T_cycle_#1762.mat
CC,1762,0.7304,2.17177,0.6258,6,charge,1,4.345,1.448,2.0,2.0,3.655,3.8497,44.8143,03-22-22_00.01_CC_protocol_HPPC_IN21700_30T_cycle_#1762.mat
CC,1762,0.7304,2.17177,0.6258,6,charge,1,4.345,1.448,10.0,9.9,3.655,3.8901,54.1132,03-22-22_00.01_CC_protocol_HPPC_IN21700_30T_cycle_#1762.mat
CC,1762,0.7304,2.17177,0.6256,6,discharge,2,-17.376,5.792,2.0,1.9,3.6453,3.0578,33.811,03-22-22_00.01_CC_protocol_HPPC_IN21700_30T_cycle_#1762.mat
CC,1762,0.7304,2.17177,0.6256,6,discharge,2,-17.376,5.792,10.0,9.9,3.6453,2.916,41.9717,03-22-22_00.01_CC_protocol_HPPC_IN21700_30T_cycle_#1762.mat
CC,1762,0.7304,2.17177,0.6258,6,charge,2,13.031,4.344,2.0,2.0,3.6677,4.094,32.7143,03-22-22_00.01_CC_protocol_HPPC_IN21700_30T_cycle_#1762.mat
CC,1762,0.7304,2.17177,0.6258,6,charge,2,13.031,4.344,10.0,9.9,3.6677,4.1572,37.5643,03-22-22_00.01_CC_protocol_HPPC_IN21700_30T_cycle_#1762.mat
CC,1762,0.7304,2.17177,0.6255,6,discharge,3,-24.974,8.325,2.0,2.0,3.6494,2.8932,30.2795,03-22-22_00.01_CC_protocol_HPPC_IN21700_30T_cycle_#1762.mat
CC,1762,0.7304,2.17177,0.6255,6,discharge,3,-24.974,8.325,10.0,9.9,3.6494,2.7143,37.4429,03-22-22_00.01_CC_protocol_HPPC_IN21700_30T_cycle_#1762.mat
CC,1762,0.7304,2.17177,0.6259,6,charge,3,16.488,5.496,2.0,1.9,3.6791,4.2001,31.5987,03-22-22_00.01_CC_protocol_HPPC_IN21700_30T_cycle_#1762.mat
CC,1762,0.7304,2.17177,0.6259,6,charge,3,16.488,5.496,10.0,9.9,3.6791,4.2,31.5927,03-22-22_00.01_CC_protocol_HPPC_IN21700_30T_cycle_#1762.mat
CC,1762,0.7304,2.17177,0.5533,7,discharge,0,-2.171,0.724,2.0,2.0,3.5863,3.4693,53.8997,03-22-22_00.01_CC_protocol_HPPC_IN21700_30T_cycle_#1762.mat
CC,1762,0.7304,2.17177,0.5533,7,discharge,0,-2.171,0.724,10.0,9.9,3.5863,3.4256,74.0314,03-22-22_00.01_CC_protocol_HPPC_IN21700_30T_cycle_#1762.mat
CC,1762,0.7304,2.17177,0.5533,7,charge,0,1.088,0.363,2.0,2.0,3.591,3.6493,53.5944,03-22-22_00.01_CC_protocol_HPPC_IN21700_30T_cycle_#1762.mat
CC,1762,0.7304,2.17177,0.5533,7,charge,0,1.088,0.363,10.0,9.9,3.591,3.6694,72.0721,03-22-22_00.01_CC_protocol_HPPC_IN21700_30T_cycle_#1762.mat
CC,1762,0.7304,2.17177,0.5532,7,discharge,1,-8.689,2.896,2.0,2.0,3.5891,3.2122,43.3782,03-22-22_00.01_CC_protocol_HPPC_IN21700_30T_cycle_#1762.mat
CC,1762,0.7304,2.17177,0.5532,7,discharge,1,-8.689,2.896,10.0,9.9,3.5891,3.1037,55.8657,03-22-22_00.01_CC_protocol_HPPC_IN21700_30T_cycle_#1762.mat
CC,1762,0.7304,2.17177,0.5534,7,charge,1,4.345,1.448,2.0,1.9,3.6037,3.8004,45.2746,03-22-22_00.01_CC_protocol_HPPC_IN21700_30T_cycle_#1762.mat
CC,1762,0.7304,2.17177,0.5534,7,charge,1,4.345,1.448,10.0,9.9,3.6037,3.8441,55.3331,03-22-22_00.01_CC_protocol_HPPC_IN21700_30T_cycle_#1762.mat
CC,1762,0.7304,2.17177,0.5532,7,discharge,2,-17.375,5.792,2.0,2.0,3.5914,2.9689,35.8273,03-22-22_00.01_CC_protocol_HPPC_IN21700_30T_cycle_#1762.mat
CC,1762,0.7304,2.17177,0.5532,7,discharge,2,-17.375,5.792,10.0,9.9,3.5914,2.798,45.6633,03-22-22_00.01_CC_protocol_HPPC_IN21700_30T_cycle_#1762.mat
CC,1762,0.7304,2.17177,0.5534,7,charge,2,13.031,4.344,2.0,1.9,3.6182,4.0467,32.8831,03-22-22_00.01_CC_protocol_HPPC_IN21700_30T_cycle_#1762.mat
CC,1762,0.7304,2.17177,0.5534,7,charge,2,13.031,4.344,10.0,9.9,3.6182,4.1115,37.8559,03-22-22_00.01_CC_protocol_HPPC_IN21700_30T_cycle_#1762.mat
CC,1762,0.7304,2.17177,0.5531,7,discharge,3,-24.977,8.326,2.0,2.0,3.5961,2.798,31.9534,03-22-22_00.01_CC_protocol_HPPC_IN21700_30T_cycle_#1762.mat
CC,1762,0.7304,2.17177,0.5531,7,discharge,3,-24.977,8.326,10.0,9.9,3.5961,2.5649,41.286,03-22-22_00.01_CC_protocol_HPPC_IN21700_30T_cycle_#1762.mat
CC,1762,0.7304,2.17177,0.5535,7,charge,3,18.744,6.248,2.0,2.0,3.6308,4.2002,30.3777,03-22-22_00.01_CC_protocol_HPPC_IN21700_30T_cycle_#1762.mat
CC,1762,0.7304,2.17177,0.5535,7,charge,3,18.744,6.248,10.0,9.9,3.6308,4.2,30.3671,03-22-22_00.01_CC_protocol_HPPC_IN21700_30T_cycle_#1762.mat
CC,1762,0.7304,2.17177,0.4809,8,discharge,0,-2.172,0.724,2.0,1.9,3.5186,3.394,57.3533,03-22-22_00.01_CC_protocol_HPPC_IN21700_30T_cycle_#1762.mat
CC,1762,0.7304,2.17177,0.4809,8,discharge,0,-2.172,0.724,10.0,9.9,3.5186,3.3328,85.5236,03-22-22_00.01_CC_protocol_HPPC_IN21700_30T_cycle_#1762.mat
CC,1762,0.7304,2.17177,0.4809,8,charge,0,1.086,0.362,2.0,2.0,3.524,3.5857,56.8349,03-22-22_00.01_CC_protocol_HPPC_IN21700_30T_cycle_#1762.mat
CC,1762,0.7304,2.17177,0.4809,8,charge,0,1.086,0.362,10.0,9.9,3.524,3.6089,78.2056,03-22-22_00.01_CC_protocol_HPPC_IN21700_30T_cycle_#1762.mat
CC,1762,0.7304,2.17177,0.4808,8,discharge,1,-8.686,2.895,2.0,2.0,3.5219,3.1174,46.5676,03-22-22_00.01_CC_protocol_HPPC_IN21700_30T_cycle_#1762.mat
CC,1762,0.7304,2.17177,0.4808,8,discharge,1,-8.686,2.895,10.0,9.9,3.5219,2.9767,62.7655,03-22-22_00.01_CC_protocol_HPPC_IN21700_30T_cycle_#1762.mat
CC,1762,0.7304,2.17177,0.481,8,charge,1,4.345,1.448,2.0,2.0,3.5393,3.7392,46.0122,03-22-22_00.01_CC_protocol_HPPC_IN21700_30T_cycle_#1762.mat
CC,1762,0.7304,2.17177,0.481,8,charge,1,4.345,1.448,10.0,9.9,3.5393,3.7827,56.0249,03-22-22_00.01_CC_protocol_HPPC_IN21700_30T_cycle_#1762.mat
CC,1762,0.7304,2.17177,0.4808,8,discharge,2,-17.374,5.791,2.0,2.0,3.5269,2.8509,38.9087,03-22-22_00.01_CC_protocol_HPPC_IN21700_30T_cycle_#1762.mat
CC,1762,0.7304,2.17177,0.4808,8,discharge,2,-17.374,5.791,10.0,9.9,3.5269,2.6127,52.6189,03-22-22_00.01_CC_protocol_HPPC_IN21700_30T_cycle_#1762.mat
CC,1762,0.7304,2.17177,0.481,8,charge,2,13.03,4.343,2.0,2.0,3.5598,3.9904,33.0468,03-22-22_00.01_CC_protocol_HPPC_IN21700_30T_cycle_#1762.mat
CC,1762,0.7304,2.17177,0.481,8,charge,2,13.03,4.343,10.0,9.9,3.5598,4.0612,38.4804,03-22-22_00.01_CC_protocol_HPPC_IN21700_30T_cycle_#1762.mat
CC,1762,0.7304,2.17177,0.4807,8,discharge,3,-24.769,8.256,2.0,2.0,3.5341,2.6579,35.3749,03-22-22_00.01_CC_protocol_HPPC_IN21700_30T_cycle_#1762.mat
CC,1762,0.7304,2.17177,0.4807,8,discharge,3,-24.769,8.256,10.0,9.9,3.5341,2.5,41.7498,03-22-22_00.01_CC_protocol_HPPC_IN21700_30T_cycle_#1762.mat
CC,1762,0.7304,2.17177,0.4811,8,charge,3,21.174,7.058,2.0,2.0,3.5733,4.1707,28.2138,03-22-22_00.01_CC_protocol_HPPC_IN21700_30T_cycle_#1762.mat
CC,1762,0.7304,2.17177,0.4811,8,charge,3,21.174,7.058,10.0,9.9,3.5733,4.2,29.5976,03-22-22_00.01_CC_protocol_HPPC_IN21700_30T_cycle_#1762.mat
CC,1762,0.7304,2.17177,0.4085,9,discharge,0,-2.171,0.724,2.0,2.0,3.4423,3.2963,67.2625,03-22-22_00.01_CC_protocol_HPPC_IN21700_30T_cycle_#1762.mat
CC,1762,0.7304,2.17177,0.4085,9,discharge,0,-2.171,0.724,10.0,9.9,3.4423,3.1939,114.4384,03-22-22_00.01_CC_protocol_HPPC_IN21700_30T_cycle_#1762.mat
CC,1762,0.7304,2.17177,0.4085,9,charge,0,1.087,0.362,2.0,2.0,3.4483,3.5166,62.8046,03-22-22_00.01_CC_protocol_HPPC_IN21700_30T_cycle_#1762.mat
CC,1762,0.7304,2.17177,0.4085,9,charge,0,1.087,0.362,10.0,9.9,3.4483,3.5439,87.908,03-22-22_00.01_CC_protocol_HPPC_IN21700_30T_cycle_#1762.mat
CC,1762,0.7304,2.17177,0.4085,9,discharge,1,-8.69,2.897,2.0,2.0,3.4448,2.9758,53.9713,03-22-22_00.01_CC_protocol_HPPC_IN21700_30T_cycle_#1762.mat
CC,1762,0.7304,2.17177,0.4085,9,discharge,1,-8.69,2.897,10.0,9.9,3.4448,2.7491,80.0594,03-22-22_00.01_CC_protocol_HPPC_IN21700_30T_cycle_#1762.mat
CC,1762,0.7304,2.17177,0.4086,9,charge,1,4.344,1.448,2.0,2.0,3.4657,3.6753,48.2471,03-22-22_00.01_CC_protocol_HPPC_IN21700_30T_cycle_#1762.mat
CC,1762,0.7304,2.17177,0.4086,9,charge,1,4.344,1.448,10.0,9.9,3.4657,3.7212,58.8127,03-22-22_00.01_CC_protocol_HPPC_IN21700_30T_cycle_#1762.mat
CC,1762,0.7304,2.17177,0.4084,9,discharge,2,-17.002,5.667,2.0,2.0,3.4495,2.6756,45.5182,03-22-22_00.01_CC_protocol_HPPC_IN21700_30T_cycle_#1762.mat
CC,1762,0.7304,2.17177,0.4084,9,discharge,2,-17.002,5.667,10.0,9.9,3.4495,2.5,55.8464,03-22-22_00.01_CC_protocol_HPPC_IN21700_30T_cycle_#1762.mat
CC,1762,0.7304,2.17177,0.4087,9,charge,2,13.031,4.344,2.0,2.0,3.4819,3.9202,33.6352,03-22-22_00.01_CC_protocol_HPPC_IN21700_30T_cycle_#1762.mat
CC,1762,0.7304,2.17177,0.4087,9,charge,2,13.031,4.344,10.0,9.9,3.4819,3.9971,39.5365,03-22-22_00.01_CC_protocol_HPPC_IN21700_30T_cycle_#1762.mat
CC,1762,0.7304,2.17177,0.4083,9,discharge,3,-16.948,5.649,2.0,2.0,3.4546,2.4993,56.3665,03-22-22_00.01_CC_protocol_HPPC_IN21700_30T_cycle_#1762.mat
CC,1762,0.7304,2.17177,0.4083,9,discharge,3,-16.948,5.649,10.0,9.9,3.4546,2.5,56.3252,03-22-22_00.01_CC_protocol_HPPC_IN21700_30T_cycle_#1762.mat
CC,1762,0.7304,2.17177,0.4087,9,charge,3,21.719,7.24,2.0,1.9,3.4884,4.096,27.9755,03-22-22_00.01_CC_protocol_HPPC_IN21700_30T_cycle_#1762.mat
CC,1762,0.7304,2.17177,0.4087,9,charge,3,21.719,7.24,10.0,9.9,3.4884,4.1972,32.635,03-22-22_00.01_CC_protocol_HPPC_IN21700_30T_cycle_#1762.mat
CC,1762,0.7304,2.17177,0.3723,10,discharge,0,-2.171,0.724,2.0,1.9,3.4146,3.267,67.9934,03-22-22_00.01_CC_protocol_HPPC_IN21700_30T_cycle_#1762.mat
CC,1762,0.7304,2.17177,0.3723,10,discharge,0,-2.171,0.724,10.0,9.9,3.4146,3.1357,128.478,03-22-22_00.01_CC_protocol_HPPC_IN21700_30T_cycle_#1762.mat
CC,1762,0.7304,2.17177,0.3723,10,charge,0,1.086,0.362,2.0,1.9,3.4225,3.49,62.1719,03-22-22_00.01_CC_protocol_HPPC_IN21700_30T_cycle_#1762.mat
CC,1762,0.7304,2.17177,0.3723,10,charge,0,1.086,0.362,10.0,9.9,3.4225,3.52,89.8038,03-22-22_00.01_CC_protocol_HPPC_IN21700_30T_cycle_#1762.mat
CC,1762,0.7304,2.17177,0.3723,10,discharge,1,-8.69,2.897,2.0,2.0,3.4156,2.9263,56.3055,03-22-22_00.01_CC_protocol_HPPC_IN21700_30T_cycle_#1762.mat
CC,1762,0.7304,2.17177,0.3723,10,discharge,1,-8.69,2.897,10.0,9.9,3.4156,2.6474,88.3994,03-22-22_00.01_CC_protocol_HPPC_IN21700_30T_cycle_#1762.mat
CC,1762,0.7304,2.17177,0.3724,10,charge,1,4.345,1.448,2.0,1.9,3.4427,3.647,47.025,03-22-22_00.01_CC_protocol_HPPC_IN21700_30T_cycle_#1762.mat
CC,1762,0.7304,2.17177,0.3724,10,charge,1,4.345,1.448,10.0,9.9,3.4427,3.69,56.9225,03-22-22_00.01_CC_protocol_HPPC_IN21700_30T_cycle_#1762.mat
CC,1762,0.7304,2.17177,0.3722,10,discharge,2,-13.991,4.664,2.0,2.0,3.4219,2.6003,58.7235,03-22-22_00.01_CC_protocol_HPPC_IN21700_30T_cycle_#1762.mat
CC,1762,0.7304,2.17177,0.3722,10,discharge,2,-13.991,4.664,10.0,9.9,3.4219,2.5,65.8924,03-22-22_00.01_CC_protocol_HPPC_IN21700_30T_cycle_#1762.mat
CC,1762,0.7304,2.17177,0.3724,10,charge,2,13.031,4.344,2.0,2.0,3.4545,3.8891,33.3512,03-22-22_00.01_CC_protocol_HPPC_IN21700_30T_cycle_#1762.mat
CC,1762,0.7304,2.17177,0.3724,10,charge,2,13.031,4.344,10.0,9.9,3.4545,3.9578,38.6233,03-22-22_00.01_CC_protocol_HPPC_IN21700_30T_cycle_#1762.mat
CC,1762,0.7304,2.17177,0.3721,10,discharge,3,-13.734,4.578,2.0,2.0,3.4247,2.4995,67.3657,03-22-22_00.01_CC_protocol_HPPC_IN21700_30T_cycle_#1762.mat
CC,1762,0.7304,2.17177,0.3721,10,discharge,3,-13.734,4.578,10.0,9.9,3.4247,2.5,67.3293,03-22-22_00.01_CC_protocol_HPPC_IN21700_30T_cycle_#1762.mat
CC,1762,0.7304,2.17177,0.3725,10,charge,3,21.718,7.239,2.0,2.0,3.4585,4.0647,27.9123,03-22-22_00.01_CC_protocol_HPPC_IN21700_30T_cycle_#1762.mat
CC,1762,0.7304,2.17177,0.3725,10,charge,3,21.718,7.239,10.0,9.9,3.4585,4.1561,32.1208,03-22-22_00.01_CC_protocol_HPPC_IN21700_30T_cycle_#1762.mat
CC,1762,0.7304,2.17177,0.3361,11,discharge,0,-2.173,0.724,2.0,1.9,3.3847,3.2309,70.7842,03-22-22_00.01_CC_protocol_HPPC_IN21700_30T_cycle_#1762.mat
CC,1762,0.7304,2.17177,0.3361,11,discharge,0,-2.173,0.724,10.0,9.9,3.3847,3.0743,142.8571,03-22-22_00.01_CC_protocol_HPPC_IN21700_30T_cycle_#1762.mat
CC,1762,0.7304,2.17177,0.3361,11,charge,0,1.085,0.362,2.0,2.0,3.3969,3.4667,64.3081,03-22-22_00.01_CC_protocol_HPPC_IN21700_30T_cycle_#1762.mat
CC,1762,0.7304,2.17177,0.3361,11,charge,0,1.085,0.362,10.0,9.9,3.3969,3.5003,95.2644,03-22-22_00.01_CC_protocol_HPPC_IN21700_30T_cycle_#1762.mat
CC,1762,0.7304,2.17177,0.3361,11,discharge,1,-8.689,2.896,2.0,2.0,3.3874,2.8772,58.7206,03-22-22_00.01_CC_protocol_HPPC_IN21700_30T_cycle_#1762.mat
CC,1762,0.7304,2.17177,0.3361,11,discharge,1,-8.689,2.896,10.0,9.9,3.3874,2.5077,101.2476,03-22-22_00.01_CC_protocol_HPPC_IN21700_30T_cycle_#1762.mat
CC,1762,0.7304,2.17177,0.3362,11,charge,1,4.344,1.448,2.0,2.0,3.4252,3.631,47.3746,03-22-22_00.01_CC_protocol_HPPC_IN21700_30T_cycle_#1762.mat
CC,1762,0.7304,2.17177,0.3362,11,charge,1,4.344,1.448,10.0,9.9,3.4252,3.6719,56.7897,03-22-22_00.01_CC_protocol_HPPC_IN21700_30T_cycle_#1762.mat
CC,1762,0.7304,2.17177,0.336,11,discharge,2,-11.016,3.672,2.0,2.0,3.3972,2.5237,79.2938,03-22-22_00.01_CC_protocol_HPPC_IN21700_30T_cycle_#1762.mat
CC,1762,0.7304,2.17177,0.336,11,discharge,2,-11.016,3.672,10.0,9.9,3.3972,2.4999,81.4542,03-22-22_00.01_CC_protocol_HPPC_IN21700_30T_cycle_#1762.mat
CC,1762,0.7304,2.17177,0.3362,11,charge,2,13.031,4.344,2.0,1.9,3.4335,3.8672,33.2822,03-22-22_00.01_CC_protocol_HPPC_IN21700_30T_cycle_#1762.mat
CC,1762,0.7304,2.17177,0.3362,11,charge,2,13.031,4.344,10.0,9.9,3.4335,3.9343,38.4314,03-22-22_00.01_CC_protocol_HPPC_IN21700_30T_cycle_#1762.mat
CC,1762,0.7304,2.17177,0.3359,11,discharge,3,-10.944,3.648,2.0,1.9,3.3993,2.4995,82.2223,03-22-22_00.01_CC_protocol_HPPC_IN21700_30T_cycle_#1762.mat
CC,1762,0.7304,2.17177,0.3359,11,discharge,3,-10.944,3.648,10.0,9.9,3.3993,2.4999,82.1858,03-22-22_00.01_CC_protocol_HPPC_IN21700_30T_cycle_#1762.mat
CC,1762,0.7304,2.17177,0.3363,11,charge,3,21.718,7.239,2.0,1.9,3.4367,4.0397,27.765,03-22-22_00.01_CC_protocol_HPPC_IN21700_30T_cycle_#1762.mat
CC,1762,0.7304,2.17177,0.3363,11,charge,3,21.718,7.239,10.0,9.9,3.4367,4.1275,31.8077,03-22-22_00.01_CC_protocol_HPPC_IN21700_30T_cycle_#1762.mat
CC,1762,0.7304,2.17177,0.2999,12,discharge,0,-2.171,0.724,2.0,2.0,3.3211,3.1591,74.62,03-22-22_00.01_CC_protocol_HPPC_IN21700_30T_cycle_#1762.mat
CC,1762,0.7304,2.17177,0.2999,12,discharge,0,-2.171,0.724,10.0,9.9,3.3211,2.9896,152.6946,03-22-22_00.01_CC_protocol_HPPC_IN21700_30T_cycle_#1762.mat
CC,1762,0.7304,2.17177,0.2999,12,charge,0,1.087,0.362,2.0,1.9,3.3361,3.4057,64.0235,03-22-22_00.01_CC_protocol_HPPC_IN21700_30T_cycle_#1762.mat
CC,1762,0.7304,2.17177,0.2999,12,charge,0,1.087,0.362,10.0,9.9,3.3361,3.4459,101.0027,03-22-22_00.01_CC_protocol_HPPC_IN21700_30T_cycle_#1762.mat
CC,1762,0.7304,2.17177,0.2999,12,discharge,1,-8.684,2.895,2.0,2.0,3.3251,2.793,61.2771,03-22-22_00.01_CC_protocol_HPPC_IN21700_30T_cycle_#1762.mat
CC,1762,0.7304,2.17177,0.2999,12,discharge,1,-8.684,2.895,10.0,9.9,3.3251,2.5,95.0193,03-22-22_00.01_CC_protocol_HPPC_IN21700_30T_cycle_#1762.mat
CC,1762,0.7304,2.17177,0.3,12,charge,1,4.344,1.448,2.0,2.0,3.3644,3.5805,49.7422,03-22-22_00.01_CC_protocol_HPPC_IN21700_30T_cycle_#1762.mat
CC,1762,0.7304,2.17177,0.3,12,charge,1,4.344,1.448,10.0,9.9,3.3644,3.6396,63.3459,03-22-22_00.01_CC_protocol_HPPC_IN21700_30T_cycle_#1762.mat
CC,1762,0.7304,2.17177,0.2998,12,discharge,2,-7.637,2.546,2.0,2.0,3.3354,2.4993,109.4787,03-22-22_00.01_CC_protocol_HPPC_IN21700_30T_cycle_#1762.mat
CC,1762,0.7304,2.17177,0.2998,12,discharge,2,-7.637,2.546,10.0,9.9,3.3354,2.4999,109.4002,03-22-22_00.01_CC_protocol_HPPC_IN21700_30T_cycle_#1762.mat
CC,1762,0.7304,2.17177,0.3001,12,charge,2,13.032,4.344,2.0,2.0,3.3737,3.837,35.551,03-22-22_00.01_CC_protocol_HPPC_IN21700_30T_cycle_#1762.mat
CC,1762,0.7304,2.17177,0.3001,12,charge,2,13.032,4.344,10.0,9.9,3.3737,3.9172,41.705,03-22-22_00.01_CC_protocol_HPPC_IN21700_30T_cycle_#1762.mat
CC,1762,0.7304,2.17177,0.2997,12,discharge,3,-7.455,2.485,2.0,2.0,3.3375,2.4996,112.3959,03-22-22_00.01_CC_protocol_HPPC_IN21700_30T_cycle_#1762.mat
CC,1762,0.7304,2.17177,0.2997,12,discharge,3,-7.455,2.485,10.0,9.9,3.3375,2.5,112.3422,03-22-22_00.01_CC_protocol_HPPC_IN21700_30T_cycle_#1762.mat
CC,1762,0.7304,2.17177,0.3001,12,charge,3,21.717,7.239,2.0,1.9,3.3761,4.0176,29.5391,03-22-22_00.01_CC_protocol_HPPC_IN21700_30T_cycle_#1762.mat
CC,1762,0.7304,2.17177,0.3001,12,charge,3,21.717,7.239,10.0,9.9,3.3761,4.1157,34.0563,03-22-22_00.01_CC_protocol_HPPC_IN21700_30T_cycle_#1762.mat
CC,1800,0.71932,2.13884,1.0,0,discharge,0,-2.142,0.714,2.0,2.0,4.08,3.9342,68.0609,03-28-22_15.54_CC_protocol_HPPC_IN21700_30T_cycle_#1800.mat
CC,1800,0.71932,2.13884,1.0,0,discharge,0,-2.142,0.714,10.0,9.7,4.08,3.861,102.2314,03-28-22_15.54_CC_protocol_HPPC_IN21700_30T_cycle_#1800.mat
CC,1800,0.71932,2.13884,0.9997,0,discharge,1,-8.568,2.856,2.0,2.0,4.0885,3.6272,53.8374,03-28-22_15.54_CC_protocol_HPPC_IN21700_30T_cycle_#1800.mat
CC,1800,0.71932,2.13884,0.9997,0,discharge,1,-8.568,2.856,10.0,9.9,4.0885,3.536,64.4811,03-28-22_15.54_CC_protocol_HPPC_IN21700_30T_cycle_#1800.mat
CC,1800,0.71932,2.13884,0.9967,0,discharge,2,-17.133,5.711,2.0,2.0,4.0837,3.3613,42.1642,03-28-22_15.54_CC_protocol_HPPC_IN21700_30T_cycle_#1800.mat
CC,1800,0.71932,2.13884,0.9967,0,discharge,2,-17.133,5.711,10.0,9.9,4.0837,3.2373,49.4017,03-28-22_15.54_CC_protocol_HPPC_IN21700_30T_cycle_#1800.mat
CC,1800,0.71932,2.13884,0.9911,0,discharge,3,-24.628,8.209,2.0,2.0,4.0802,3.1741,36.7915,03-28-22_15.54_CC_protocol_HPPC_IN21700_30T_cycle_#1800.mat
CC,1800,0.71932,2.13884,0.9911,0,discharge,3,-24.628,8.209,10.0,9.9,4.0802,3.0284,42.7075,03-28-22_15.54_CC_protocol_HPPC_IN21700_30T_cycle_#1800.mat
CC,1800,0.71932,2.13884,0.9487,1,discharge,0,-2.142,0.714,2.0,2.0,4.0277,3.8884,65.0205,03-28-22_15.54_CC_protocol_HPPC_IN21700_30T_cycle_#1800.mat
CC,1800,0.71932,2.13884,0.9487,1,discharge,0,-2.142,0.714,10.0,9.9,4.0277,3.828,93.2132,03-28-22_15.54_CC_protocol_HPPC_IN21700_30T_cycle_#1800.mat
CC,1800,0.71932,2.13884,0.9488,1,charge,0,1.071,0.357,2.0,1.9,4.036,4.1068,66.1188,03-28-22_15.54_CC_protocol_HPPC_IN21700_30T_cycle_#1800.mat
CC,1800,0.71932,2.13884,0.9488,1,charge,0,1.071,0.357,10.0,9.9,4.036,4.1458,102.5402,03-28-22_15.54_CC_protocol_HPPC_IN21700_30T_cycle_#1800.mat
CC,1800,0.71932,2.13884,0.9487,1,discharge,1,-8.566,2.855,2.0,2.0,4.0293,3.6088,49.0877,03-28-22_15.54_CC_protocol_HPPC_IN21700_30T_cycle_#1800.mat
CC,1800,0.71932,2.13884,0.9487,1,discharge,1,-8.566,2.855,10.0,9.9,4.0293,3.5098,60.6446,03-28-22_15.54_CC_protocol_HPPC_IN21700_30T_cycle_#1800.mat
CC,1800,0.71932,2.13884,0.9488,1,charge,1,1.754,0.585,2.0,2.0,4.0508,4.2002,85.1719,03-28-22_15.54_CC_protocol_HPPC_IN21700_30T_cycle_#1800.mat
CC,1800,0.71932,2.13884,0.9488,1,charge,1,1.754,0.585,10.0,9.9,4.0508,4.2001,85.1149,03-28-22_15.54_CC_protocol_HPPC_IN21700_30T_cycle_#1800.mat
CC,1800,0.71932,2.13884,0.9486,1,discharge,2,-17.133,5.711,2.0,2.0,4.032,3.3571,39.3918,03-28-22_15.54_CC_protocol_HPPC_IN21700_30T_cycle_#1800.mat
CC,1800,0.71932,2.13884,0.9486,1,discharge,2,-17.133,5.711,10.0,9.9,4.032,3.2256,47.0671,03-28-22_15.54_CC_protocol_HPPC_IN21700_30T_cycle_#1800.mat
CC,1800,0.71932,2.13884,0.9489,1,charge,2,1.662,0.554,2.0,2.0,4.061,4.2,83.6442,03-28-22_15.54_CC_protocol_HPPC_IN21700_30T_cycle_#1800.mat
CC,1800,0.71932,2.13884,0.9489,1,charge,2,1.662,0.554,10.0,9.9,4.061,4.2,83.6442,03-28-22_15.54_CC_protocol_HPPC_IN21700_30T_cycle_#1800.mat
CC,1800,0.71932,2.13884,0.9486,1,discharge,3,-24.627,8.209,2.0,2.0,4.0372,3.1781,34.8845,03-28-22_15.54_CC_protocol_HPPC_IN21700_30T_cycle_#1800.mat
CC,1800,0.71932,2.13884,0.9486,1,discharge,3,-24.627,8.209,10.0,9.9,4.0372,3.024,41.1418,03-28-22_15.54_CC_protocol_HPPC_IN21700_30T_cycle_#1800.mat
CC,1800,0.71932,2.13884,0.9489,1,charge,3,1.526,0.509,2.0,2.0,4.0679,4.2,86.5747,03-28-22_15.54_CC_protocol_HPPC_IN21700_30T_cycle_#1800.mat
CC,1800,0.71932,2.13884,0.9489,1,charge,3,1.526,0.509,10.0,9.9,4.0679,4.2,86.5747,03-28-22_15.54_CC_protocol_HPPC_IN21700_30T_cycle_#1800.mat
CC,1800,0.71932,2.13884,0.913,2,discharge,0,-2.14,0.713,2.0,2.0,3.9577,3.8309,59.2385,03-28-22_15.54_CC_protocol_HPPC_IN21700_30T_cycle_#1800.mat
CC,1800,0.71932,2.13884,0.913,2,discharge,0,-2.14,0.713,10.0,9.9,3.9577,3.7811,82.5041,03-28-22_15.54_CC_protocol_HPPC_IN21700_30T_cycle_#1800.mat
CC,1800,0.71932,2.13884,0.9131,2,charge,0,1.071,0.357,2.0,2.0,3.9644,4.0296,60.9061,03-28-22_15.54_CC_protocol_HPPC_IN21700_30T_cycle_#1800.mat
CC,1800,0.71932,2.13884,0.9131,2,charge,0,1.071,0.357,10.0,9.9,3.9644,4.0593,88.6502,03-28-22_15.54_CC_protocol_HPPC_IN21700_30T_cycle_#1800.mat
CC,1800,0.71932,2.13884,0.913,2,discharge,1,-8.566,2.855,2.0,2.0,3.9598,3.5692,45.5968,03-28-22_15.54_CC_protocol_HPPC_IN21700_30T_cycle_#1800.mat
CC,1800,0.71932,2.13884,0.913,2,discharge,1,-8.566,2.855,10.0,9.9,3.9598,3.4795,56.0679,03-28-22_15.54_CC_protocol_HPPC_IN21700_30T_cycle_#1800.mat
CC,1800,0.71932,2.13884,0.9131,2,charge,1,3.484,1.161,2.0,2.0,3.9781,4.2004,63.8005,03-28-22_15.54_CC_protocol_HPPC_IN21700_30T_cycle_#1800.mat
CC,1800,0.71932,2.13884,0.9131,2,charge,1,3.484,1.161,10.0,9.9,3.9781,4.2,63.6857,03-28-22_15.54_CC_protocol_HPPC_IN21700_30T_cycle_#1800.mat
CC,1800,0.71932,2.13884,0.9129,2,discharge,2,-17.135,5.712,2.0,2.0,3.9625,3.3307,36.8719,03-28-22_15.54_CC_protocol_HPPC_IN21700_30T_cycle_#1800.mat
CC,1800,0.71932,2.13884,0.9129,2,discharge,2,-17.135,5.712,10.0,9.9,3.9625,3.2065,44.1202,03-28-22_15.54_CC_protocol_HPPC_IN21700_30T_cycle_#1800.mat
CC,1800,0.71932,2.13884,0.9132,2,charge,2,3.294,1.098,2.0,2.0,3.9916,4.2,63.2685,03-28-22_15.54_CC_protocol_HPPC_IN21700_30T_cycle_#1800.mat
CC,1800,0.71932,2.13884,0.9132,2,charge,2,3.294,1.098,10.0,9.9,3.9916,4.2,63.2685,03-28-22_15.54_CC_protocol_HPPC_IN21700_30T_cycle_#1800.mat
CC,1800,0.71932,2.13884,0.9129,2,discharge,3,-24.629,8.21,2.0,2.0,3.9674,3.1613,32.7297,03-28-22_15.54_CC_protocol_HPPC_IN21700_30T_cycle_#1800.mat
CC,1800,0.71932,2.13884,0.9129,2,discharge,3,-24.629,8.21,10.0,9.9,3.9674,3.0115,38.812,03-28-22_15.54_CC_protocol_HPPC_IN21700_30T_cycle_#1800.mat
CC,1800,0.71932,2.13884,0.9132,2,charge,3,3.123,1.041,2.0,2.0,4.005,4.2001,62.466,03-28-22_15.54_CC_protocol_HPPC_IN21700_30T_cycle_#1800.mat
CC,1800,0.71932,2.13884,0.9132,2,charge,3,3.123,1.041,10.0,9.9,4.005,4.2,62.434,03-28-22_15.54_CC_protocol_HPPC_IN21700_30T_cycle_#1800.mat
CC,1800,0.71932,2.13884,0.8417,3,discharge,0,-2.143,0.714,2.0,2.0,3.8588,3.7385,56.1441,03-28-22_15.54_CC_protocol_HPPC_IN21700_30T_cycle_#1800.mat
CC,1800,0.71932,2.13884,0.8417,3,discharge,0,-2.143,0.714,10.0,9.9,3.8588,3.6945,76.679,03-28-22_15.54_CC_protocol_HPPC_IN21700_30T_cycle_#1800.mat
CC,1800,0.71932,2.13884,0.8417,3,charge,0,1.071,0.357,2.0,2.0,3.8634,3.9252,57.73,03-28-22_15.54_CC_protocol_HPPC_IN21700_30T_cycle_#1800.mat
CC,1800,0.71932,2.13884,0.8417,3,charge,0,1.071,0.357,10.0,9.9,3.8634,3.9487,79.6824,03-28-22_15.54_CC_protocol_HPPC_IN21700_30T_cycle_#1800.mat
CC,1800,0.71932,2.13884,0.8416,3,discharge,1,-8.567,2.856,2.0,2.0,3.8614,3.4854,43.8899,03-28-22_15.54_CC_protocol_HPPC_IN21700_30T_cycle_#1800.mat
CC,1800,0.71932,2.13884,0.8416,3,discharge,1,-8.567,2.856,10.0,9.9,3.8614,3.3973,54.1736,03-28-22_15.54_CC_protocol_HPPC_IN21700_30T_cycle_#1800.mat
CC,1800,0.71932,2.13884,0.8417,3,charge,1,4.283,1.428,2.0,2.0,3.8749,4.0896,50.1237,03-28-22_15.54_CC_protocol_HPPC_IN21700_30T_cycle_#1800.mat
CC,1800,0.71932,2.13884,0.8417,3,charge,1,4.283,1.428,10.0,9.9,3.8749,4.1427,62.5204,03-28-22_15.54_CC_protocol_HPPC_IN21700_30T_cycle_#1800.mat
CC,1800,0.71932,2.13884,0.8415,3,discharge,2,-17.132,5.711,2.0,1.9,3.8636,3.2545,35.5534,03-28-22_15.54_CC_protocol_HPPC_IN21700_30T_cycle_#1800.mat
CC,1800,0.71932,2.13884,0.8415,3,discharge,2,-17.132,5.711,10.0,9.9,3.8636,3.1214,43.3224,03-28-22_15.54_CC_protocol_HPPC_IN21700_30T_cycle_#1800.mat
CC,1800,0.71932,2.13884,0.8418,3,charge,2,6.201,2.067,2.0,2.0,3.8884,4.2,50.2532,03-28-22_15.54_CC_protocol_HPPC_IN21700_30T_cycle_#1800.mat
CC,1800,0.71932,2.13884,0.8418,3,charge,2,6.201,2.067,10.0,9.9,3.8884,4.2,50.2532,03-28-22_15.54_CC_protocol_HPPC_IN21700_30T_cycle_#1800.mat
CC,1800,0.71932,2.13884,0.8415,3,discharge,3,-24.628,8.209,2.0,2.0,3.8686,3.0829,31.9027,03-28-22_15.54_CC_protocol_HPPC_IN21700_30T_cycle_#1800.mat
CC,1800,0.71932,2.13884,0.8415,3,discharge,3,-24.628,8.209,10.0,9.9,3.8686,2.9248,38.3222,03-28-22_15.54_CC_protocol_HPPC_IN21700_30T_cycle_#1800.mat
CC,1800,0.71932,2.13884,0.8418,3,charge,3,6.023,2.008,2.0,1.9,3.9016,4.2001,49.5567,03-28-22_15.54_CC_protocol_HPPC_IN21700_30T_cycle_#1800.mat
CC,1800,0.71932,2.13884,0.8418,3,charge,3,6.023,2.008,10.0,9.9,3.9016,4.2,49.5401,03-28-22_15.54_CC_protocol_HPPC_IN21700_30T_cycle_#1800.mat
CC,1800,0.71932,2.13884,0.7703,4,discharge,0,-2.141,0.714,2.0,2.0,3.768,3.6519,54.2371,03-28-22_15.54_CC_protocol_HPPC_IN21700_30T_cycle_#1800.mat
CC,1800,0.71932,2.13884,0.7703,4,discharge,0,-2.141,0.714,10.0,9.9,3.768,3.6089,74.325,03-28-22_15.54_CC_protocol_HPPC_IN21700_30T_cycle_#1800.mat
CC,1800,0.71932,2.13884,0.7703,4,charge,0,1.07,0.357,2.0,2.0,3.7734,3.8326,55.3116,03-28-22_15.54_CC_protocol_HPPC_IN21700_30T_cycle_#1800.mat
CC,1800,0.71932,2.13884,0.7703,4,charge,0,1.07,0.357,10.0,9.9,3.7734,3.855,76.2403,03-28-22_15.54_CC_protocol_HPPC_IN21700_30T_cycle_#1800.mat
CC,1800,0.71932,2.13884,0.7702,4,discharge,1,-8.567,2.856,2.0,2.0,3.7719,3.4055,42.7708,03-28-22_15.54_CC_protocol_HPPC_IN21700_30T_cycle_#1800.mat
CC,1800,0.71932,2.13884,0.7702,4,discharge,1,-8.567,2.856,10.0,9.9,3.7719,3.3142,53.4284,03-28-22_15.54_CC_protocol_HPPC_IN21700_30T_cycle_#1800.mat
CC,1800,0.71932,2.13884,0.7703,4,charge,1,4.283,1.428,2.0,2.0,3.787,3.9908,47.5835,03-28-22_15.54_CC_protocol_HPPC_IN21700_30T_cycle_#1800.mat
CC,1800,0.71932,2.13884,0.7703,4,charge,1,4.283,1.428,10.0,9.9,3.787,4.0364,58.2302,03-28-22_15.54_CC_protocol_HPPC_IN21700_30T_cycle_#1800.mat
CC,1800,0.71932,2.13884,0.7701,4,discharge,2,-17.131,5.71,2.0,1.9,3.7762,3.1796,34.8258,03-28-22_15.54_CC_protocol_HPPC_IN21700_30T_cycle_#1800.mat
CC,1800,0.71932,2.13884,0.7701,4,discharge,2,-17.131,5.71,10.0,9.9,3.7762,3.0433,42.7821,03-28-22_15.54_CC_protocol_HPPC_IN21700_30T_cycle_#1800.mat
CC,1800,0.71932,2.13884,0.7704,4,charge,2,9.799,3.266,2.0,2.0,3.8014,4.2001,40.6862,03-28-22_15.54_CC_protocol_HPPC_IN21700_30T_cycle_#1800.mat
CC,1800,0.71932,2.13884,0.7704,4,charge,2,9.799,3.266,10.0,9.9,3.8014,4.2,40.676,03-28-22_15.54_CC_protocol_HPPC_IN21700_30T_cycle_#1800.mat
CC,1800,0.71932,2.13884,0.7701,4,discharge,3,-24.629,8.21,2.0,2.0,3.782,3.0141,31.1787,03-28-22_15.54_CC_protocol_HPPC_IN21700_30T_cycle_#1800.mat
CC,1800,0.71932,2.13884,0.7701,4,discharge,3,-24.629,8.21,10.0,9.9,3.782,2.8533,37.7076,03-28-22_15.54_CC_protocol_HPPC_IN21700_30T_cycle_#1800.mat
CC,1800,0.71932,2.13884,0.7705,4,charge,3,9.682,3.227,2.0,2.0,3.8143,4.2,39.836,03-28-22_15.54_CC_protocol_HPPC_IN21700_30T_cycle_#1800.mat
CC,1800,0.71932,2.13884,0.7705,4,charge,3,9.682,3.227,10.0,9.9,3.8143,4.1999,39.8257,03-28-22_15.54_CC_protocol_HPPC_IN21700_30T_cycle_#1800.mat
CC,1800,0.71932,2.13884,0.6989,5,discharge,0,-2.143,0.714,2.0,2.0,3.6915,3.5731,55.2522,03-28-22_15.54_CC_protocol_HPPC_IN21700_30T_cycle_#1800.mat
CC,1800,0.71932,2.13884,0.6989,5,discharge,0,-2.143,0.714,10.0,9.9,3.6915,3.53,75.3652,03-28-22_15.54_CC_protocol_HPPC_IN21700_30T_cycle_#1800.mat
CC,1800,0.71932,2.13884,0.6989,5,charge,0,1.07,0.357,2.0,2.0,3.6967,3.7568,56.1472,03-28-22_15.54_CC_protocol_HPPC_IN21700_30T_cycle_#1800.mat
CC,1800,0.71932,2.13884,0.6989,5,charge,0,1.07,0.357,10.0,9.9,3.6967,3.7797,77.5411,03-28-22_15.54_CC_protocol_HPPC_IN21700_30T_cycle_#1800.mat
CC,1800,0.71932,2.13884,0.6988,5,discharge,1,-8.567,2.856,2.0,1.9,3.695,3.3268,42.9784,03-28-22_15.54_CC_protocol_HPPC_IN21700_30T_cycle_#1800.mat
CC,1800,0.71932,2.13884,0.6988,5,discharge,1,-8.567,2.856,10.0,9.9,3.695,3.23,54.2774,03-28-22_15.54_CC_protocol_HPPC_IN21700_30T_cycle_#1800.mat
CC,1800,0.71932,2.13884,0.6989,5,charge,1,4.283,1.428,2.0,2.0,3.7103,3.9162,48.0704,03-28-22_15.54_CC_protocol_HPPC_IN21700_30T_cycle_#1800.mat
CC,1800,0.71932,2.13884,0.6989,5,charge,1,4.283,1.428,10.0,9.9,3.7103,3.963,58.9966,03-28-22_15.54_CC_protocol_HPPC_IN21700_30T_cycle_#1800.mat
CC,1800,0.71932,2.13884,0.6988,5,discharge,2,-17.132,5.711,2.0,2.0,3.6988,3.0898,35.5475,03-28-22_15.54_CC_protocol_HPPC_IN21700_30T_cycle_#1800.mat
CC,1800,0.71932,2.13884,0.6988,5,discharge,2,-17.132,5.711,10.0,9.9,3.6988,2.9552,43.4042,03-28-22_15.54_CC_protocol_HPPC_IN21700_30T_cycle_#1800.mat
CC,1800,0.71932,2.13884,0.699,5,charge,2,12.545,4.182,2.0,1.9,3.7256,4.1736,35.7114,03-28-22_15.54_CC_protocol_HPPC_IN21700_30T_cycle_#1800.mat
CC,1800,0.71932,2.13884,0.699,5,charge,2,12.545,4.182,10.0,9.9,3.7256,4.2001,37.8238,03-28-22_15.54_CC_protocol_HPPC_IN21700_30T_cycle_#1800.mat
CC,1800,0.71932,2.13884,0.6987,5,discharge,3,-24.629,8.21,2.0,1.9,3.7051,2.9313,31.4182,03-28-22_15.54_CC_protocol_HPPC_IN21700_30T_cycle_#1800.mat
CC,1800,0.71932,2.13884,0.6987,5,discharge,3,-24.629,8.21,10.0,9.9,3.7051,2.7592,38.4059,03-28-22_15.54_CC_protocol_HPPC_IN21700_30T_cycle_#1800.mat
CC,1800,0.71932,2.13884,0.6991,5,charge,3,12.416,4.139,2.0,2.0,3.74,4.2001,37.057,03-28-22_15.54_CC_protocol_HPPC_IN21700_30T_cycle_#1800.mat
CC,1800,0.71932,2.13884,0.6991,5,charge,3,12.416,4.139,10.0,9.9,3.74,4.2,37.049,03-28-22_15.54_CC_protocol_HPPC_IN21700_30T_cycle_#1800.mat
CC,1800,0.71932,2.13884,0.6275,6,discharge,0,-2.143,0.714,2.0,2.0,3.633,3.5122,56.3669,03-28-22_15.54_CC_protocol_HPPC_IN21700_30T_cycle_#1800.mat
CC,1800,0.71932,2.13884,0.6275,6,discharge,0,-2.143,0.714,10.0,9.9,3.633,3.467,77.4579,03-28-22_15.54_CC_protocol_HPPC_IN21700_30T_cycle_#1800.mat
CC,1800,0.71932,2.13884,0.6275,6,charge,0,1.072,0.357,2.0,1.9,3.6377,3.6976,55.8717,03-28-22_15.54_CC_protocol_HPPC_IN21700_30T_cycle_#1800.mat
CC,1800,0.71932,2.13884,0.6275,6,charge,0,1.072,0.357,10.0,9.9,3.6377,3.7216,78.2576,03-28-22_15.54_CC_protocol_HPPC_IN21700_30T_cycle_#1800.mat
CC,1800,0.71932,2.13884,0.6275,6,discharge,1,-8.567,2.856,2.0,1.9,3.6359,3.2616,43.6924,03-28-22_15.54_CC_protocol_HPPC_IN21700_30T_cycle_#1800.mat
CC,1800,0.71932,2.13884,0.6275,6,discharge,1,-8.567,2.856,10.0,9.9,3.6359,3.1584,55.7391,03-28-22_15.54_CC_protocol_HPPC_IN21700_30T_cycle_#1800.mat
CC,1800,0.71932,2.13884,0.6275,6,charge,1,4.285,1.428,2.0,2.0,3.6501,3.8562,48.098,03-28-22_15.54_CC_protocol_HPPC_IN21700_30T_cycle_#1800.mat
CC,1800,0.71932,2.13884,0.6275,6,charge,1,4.285,1.428,10.0,9.9,3.6501,3.9009,58.5298,03-28-22_15.54_CC_protocol_HPPC_IN21700_30T_cycle_#1800.mat
CC,1800,0.71932,2.13884,0.6274,6,discharge,2,-17.131,5.71,2.0,2.0,3.6394,3.0229,35.9874,03-28-22_15.54_CC_protocol_HPPC_IN21700_30T_cycle_#1800.mat
CC,1800,0.71932,2.13884,0.6274,6,discharge,2,-17.131,5.71,10.0,9.9,3.6394,2.8781,44.4399,03-28-22_15.54_CC_protocol_HPPC_IN21700_30T_cycle_#1800.mat
CC,1800,0.71932,2.13884,0.6276,6,charge,2,12.851,4.284,2.0,2.0,3.6643,4.11,34.6821,03-28-22_15.54_CC_protocol_HPPC_IN21700_30T_cycle_#1800.mat
CC,1800,0.71932,2.13884,0.6276,6,charge,2,12.851,4.284,10.0,9.9,3.6643,4.1758,39.8024,03-28-22_15.54_CC_protocol_HPPC_IN21700_30T_cycle_#1800.mat
CC,1800,0.71932,2.13884,0.6273,6,discharge,3,-24.627,8.209,2.0,2.0,3.6439,2.8612,31.7822,03-28-22_15.54_CC_protocol_HPPC_IN21700_30T_cycle_#1800.mat
CC,1800,0.71932,2.13884,0.6273,6,discharge,3,-24.627,8.209,10.0,9.9,3.6439,2.6744,39.3674,03-28-22_15.54_CC_protocol_HPPC_IN21700_30T_cycle_#1800.mat
CC,1800,0.71932,2.13884,0.6277,6,charge,3,15.392,5.131,2.0,2.0,3.6771,4.2001,33.9787,03-28-22_15.54_CC_protocol_HPPC_IN21700_30T_cycle_#1800.mat
CC,1800,0.71932,2.13884,0.6277,6,charge,3,15.392,5.131,10.0,9.9,3.6771,4.2,33.9722,03-28-22_15.54_CC_protocol_HPPC_IN21700_30T_cycle_#1800.mat
CC,1800,0.71932,2.13884,0.5561,7,discharge,0,-2.143,0.714,2.0,2.0,3.5807,3.4541,59.0788,03-28-22_15.54_CC_protocol_HPPC_IN21700_30T_cycle_#1800.mat
CC,1800,0.71932,2.13884,0.5561,7,discharge,0,-2.143,0.714,10.0,9.9,3.5807,3.4005,84.0917,03-28-22_15.54_CC_protocol_HPPC_IN21700_30T_cycle_#1800.mat
CC,1800,0.71932,2.13884,0.5562,7,charge,0,1.07,0.357,2.0,1.9,3.5861,3.6484,58.2189,03-28-22_15.54_CC_protocol_HPPC_IN21700_30T_cycle_#1800.mat
CC,1800,0.71932,2.13884,0.5562,7,charge,0,1.07,0.357,10.0,9.9,3.5861,3.6742,82.3288,03-28-22_15.54_CC_protocol_HPPC_IN21700_30T_cycle_#1800.mat
CC,1800,0.71932,2.13884,0.5561,7,discharge,1,-8.567,2.856,2.0,2.0,3.5837,3.1846,46.5852,03-28-22_15.54_CC_protocol_HPPC_IN21700_30T_cycle_#1800.mat
CC,1800,0.71932,2.13884,0.5561,7,discharge,1,-8.567,2.856,10.0,9.9,3.5837,3.0643,60.6273,03-28-22_15.54_CC_protocol_HPPC_IN21700_30T_cycle_#1800.mat
CC,1800,0.71932,2.13884,0.5562,7,charge,1,4.285,1.428,2.0,1.9,3.6003,3.8089,48.6803,03-28-22_15.54_CC_protocol_HPPC_IN21700_30T_cycle_#1800.mat
CC,1800,0.71932,2.13884,0.5562,7,charge,1,4.285,1.428,10.0,9.9,3.6003,3.8578,60.0919,03-28-22_15.54_CC_protocol_HPPC_IN21700_30T_cycle_#1800.mat
CC,1800,0.71932,2.13884,0.556,7,discharge,2,-17.132,5.711,2.0,2.0,3.5873,2.9367,37.9757,03-28-22_15.54_CC_protocol_HPPC_IN21700_30T_cycle_#1800.mat
CC,1800,0.71932,2.13884,0.556,7,discharge,2,-17.132,5.711,10.0,9.9,3.5873,2.7555,48.5524,03-28-22_15.54_CC_protocol_HPPC_IN21700_30T_cycle_#1800.mat
CC,1800,0.71932,2.13884,0.5562,7,charge,2,12.85,4.283,2.0,2.0,3.6167,4.0662,34.9805,03-28-22_15.54_CC_protocol_HPPC_IN21700_30T_cycle_#1800.mat
CC,1800,0.71932,2.13884,0.5562,7,charge,2,12.85,4.283,10.0,9.9,3.6167,4.1329,40.1712,03-28-22_15.54_CC_protocol_HPPC_IN21700_30T_cycle_#1800.mat
CC,1800,0.71932,2.13884,0.5559,7,discharge,3,-24.628,8.209,2.0,2.0,3.5919,2.7635,33.6365,03-28-22_15.54_CC_protocol_HPPC_IN21700_30T_cycle_#1800.mat
CC,1800,0.71932,2.13884,0.5559,7,discharge,3,-24.628,8.209,10.0,9.9,3.5919,2.5194,43.548,03-28-22_15.54_CC_protocol_HPPC_IN21700_30T_cycle_#1800.mat
CC,1800,0.71932,2.13884,0.5563,7,charge,3,17.372,5.791,2.0,2.0,3.6303,4.2001,32.7999,03-28-22_15.54_CC_protocol_HPPC_IN21700_30T_cycle_#1800.mat
CC,1800,0.71932,2.13884,0.5563,7,charge,3,17.372,5.791,10.0,9.9,3.6303,4.2,32.7942,03-28-22_15.54_CC_protocol_HPPC_IN21700_30T_cycle_#1800.mat
CC,1800,0.71932,2.13884,0.4847,8,discharge,0,-2.143,0.714,2.0,2.0,3.5135,3.3774,63.5061,03-28-22_15.54_CC_protocol_HPPC_IN21700_30T_cycle_#1800.mat
CC,1800,0.71932,2.13884,0.4847,8,discharge,0,-2.143,0.714,10.0,9.9,3.5135,3.3048,97.3823,03-28-22_15.54_CC_protocol_HPPC_IN21700_30T_cycle_#1800.mat
CC,1800,0.71932,2.13884,0.4848,8,charge,0,1.07,0.357,2.0,1.9,3.5192,3.5849,61.3904,03-28-22_15.54_CC_protocol_HPPC_IN21700_30T_cycle_#1800.mat
CC,1800,0.71932,2.13884,0.4848,8,charge,0,1.07,0.357,10.0,9.9,3.5192,3.6151,89.6094,03-28-22_15.54_CC_protocol_HPPC_IN21700_30T_cycle_#1800.mat
CC,1800,0.71932,2.13884,0.4847,8,discharge,1,-8.567,2.856,2.0,2.0,3.5161,3.0857,50.2387,03-28-22_15.54_CC_protocol_HPPC_IN21700_30T_cycle_#1800.mat
CC,1800,0.71932,2.13884,0.4847,8,discharge,1,-8.567,2.856,10.0,9.9,3.5161,2.9298,68.4362,03-28-22_15.54_CC_protocol_HPPC_IN21700_30T_cycle_#1800.mat
CC,1800,0.71932,2.13884,0.4848,8,charge,1,4.283,1.428,2.0,1.9,3.5383,3.7501,49.4513,03-28-22_15.54_CC_protocol_HPPC_IN21700_30T_cycle_#1800.mat
CC,1800,0.71932,2.13884,0.4848,8,charge,1,4.283,1.428,10.0,9.9,3.5383,3.8017,61.4989,03-28-22_15.54_CC_protocol_HPPC_IN21700_30T_cycle_#1800.mat
CC,1800,0.71932,2.13884,0.4846,8,discharge,2,-17.133,5.711,2.0,2.0,3.5227,2.819,41.0728,03-28-22_15.54_CC_protocol_HPPC_IN21700_30T_cycle_#1800.mat
CC,1800,0.71932,2.13884,0.4846,8,discharge,2,-17.133,5.711,10.0,9.9,3.5227,2.5684,55.6995,03-28-22_15.54_CC_protocol_HPPC_IN21700_30T_cycle_#1800.mat
CC,1800,0.71932,2.13884,0.4849,8,charge,2,12.851,4.284,2.0,1.9,3.5595,4.0063,34.7677,03-28-22_15.54_CC_protocol_HPPC_IN21700_30T_cycle_#1800.mat
CC,1800,0.71932,2.13884,0.4849,8,charge,2,12.851,4.284,10.0,9.9,3.5595,4.0823,40.6817,03-28-22_15.54_CC_protocol_HPPC_IN21700_30T_cycle_#1800.mat
CC,1800,0.71932,2.13884,0.4846,8,discharge,3,-23.625,7.875,2.0,2.0,3.5306,2.6324,38.019,03-28-22_15.54_CC_protocol_HPPC_IN21700_30T_cycle_#1800.mat
CC,1800,0.71932,2.13884,0.4846,8,discharge,3,-23.625,7.875,10.0,9.9,3.5306,2.5,43.6233,03-28-22_15.54_CC_protocol_HPPC_IN21700_30T_cycle_#1800.mat
CC,1800,0.71932,2.13884,0.4849,8,charge,3,19.94,6.647,2.0,1.9,3.5727,4.187,30.8074,03-28-22_15.54_CC_protocol_HPPC_IN21700_30T_cycle_#1800.mat
CC,1800,0.71932,2.13884,0.4849,8,charge,3,19.94,6.647,10.0,9.9,3.5727,4.2,31.4594,03-28-22_15.54_CC_protocol_HPPC_IN21700_30T_cycle_#1800.mat
CC,1800,0.71932,2.13884,0.4133,9,discharge,0,-2.141,0.714,2.0,2.0,3.4398,3.2948,67.7222,03-28-22_15.54_CC_protocol_HPPC_IN21700_30T_cycle_#1800.mat
CC,1800,0.71932,2.13884,0.4133,9,discharge,0,-2.141,0.714,10.0,9.9,3.4398,3.187,118.0702,03-28-22_15.54_CC_protocol_HPPC_IN21700_30T_cycle_#1800.mat
CC,1800,0.71932,2.13884,0.4134,9,charge,0,1.07,0.357,2.0,2.0,3.4464,3.5143,63.4757,03-28-22_15.54_CC_protocol_HPPC_IN21700_30T_cycle_#1800.mat
CC,1800,0.71932,2.13884,0.4134,9,charge,0,1.07,0.357,10.0,9.9,3.4464,3.5439,91.1471,03-28-22_15.54_CC_protocol_HPPC_IN21700_30T_cycle_#1800.mat
CC,1800,0.71932,2.13884,0.4133,9,discharge,1,-8.567,2.856,2.0,2.0,3.4418,2.9736,54.6509,03-28-22_15.54_CC_protocol_HPPC_IN21700_30T_cycle_#1800.mat
CC,1800,0.71932,2.13884,0.4133,9,discharge,1,-8.567,2.856,10.0,9.9,3.4418,2.7542,80.2605,03-28-22_15.54_CC_protocol_HPPC_IN21700_30T_cycle_#1800.mat
CC,1800,0.71932,2.13884,0.4134,9,charge,1,4.285,1.428,2.0,2.0,3.4646,3.6796,50.1809,03-28-22_15.54_CC_protocol_HPPC_IN21700_30T_cycle_#1800.mat
CC,1800,0.71932,2.13884,0.4134,9,charge,1,4.285,1.428,10.0,9.9,3.4646,3.7298,61.8975,03-28-22_15.54_CC_protocol_HPPC_IN21700_30T_cycle_#1800.mat
CC,1800,0.71932,2.13884,0.4132,9,discharge,2,-16.52,5.507,2.0,2.0,3.4474,2.6651,47.3547,03-28-22_15.54_CC_protocol_HPPC_IN21700_30T_cycle_#1800.mat
CC,1800,0.71932,2.13884,0.4132,9,discharge,2,-16.52,5.507,10.0,9.9,3.4474,2.5,57.3487,03-28-22_15.54_CC_protocol_HPPC_IN21700_30T_cycle_#1800.mat
CC,1800,0.71932,2.13884,0.4135,9,charge,2,12.849,4.283,2.0,2.0,3.4828,3.9384,35.458,03-28-22_15.54_CC_protocol_HPPC_IN21700_30T_cycle_#1800.mat
