Repository: KikETs/ECM_HYBRID_BMS_JOINT

## Results

| Arm | Model | Size | Protocol | Result | Worst cell |
|---|---|---|---|---|---|
| SOP | 2RC table + trim (A8) | 4 effective coefficients, 2 EW states | leave-one-cell-out | usable current 69.6 % discharge, 59.5 % charge (τ = 10 s) | 59.9 % / 53.5 % (BOOST_REST) |
| SOH | dQ/dV ridge | 65 coefficients | leave-one-cell-out | RMSE 0.0094, bias −0.0005 | 0.0130 (BOOST_REST) |
| SOC | 2RC EKF, low-current gate | 3 states | leave-one-cell-out | **2.34 %p** over six sensor disturbances on estimated SOH (2.325 on true SOH), per cell 2.00–2.75 | 4.60 %p (BOOST_NEGPULSE_1S, current offset −0.10 A) |

The SOH arm was a 10,945-parameter CNN until the second audit round. Nested

File: analysis/uypydj_ecm.csv (part 36 of 80)
cell,cycle,SOH,CAP_Ah,SOC,direction,rate_rank,I_A,V_pre_V,rest_before_s,n_points,R0_mOhm,R1_mOhm,tau1_s,R2_mOhm,tau2_s,fit_rmse_mV
BOOST_REST,1125,0.73773,2.18677,0.9271,charge,3,4.332,4.0717,387.7,101,29.6341,0.01,0.05,0.01,2999.9999,0.7358
BOOST_REST,1125,0.73773,2.18677,0.8541,discharge,0,-2.191,3.9829,5369.4,101,12.255,7.5448,0.2011,16.3257,8.2941,0.227
BOOST_REST,1125,0.73773,2.18677,0.8541,charge,0,1.094,3.9854,70.4,101,12.4313,7.1969,0.192,14.1389,7.4363,0.1342
BOOST_REST,1125,0.73773,2.18677,0.854,discharge,1,-8.754,3.984,635.4,101,12.4457,6.7304,0.1744,12.0241,6.6941,0.7217
BOOST_REST,1125,0.73773,2.18677,0.8541,charge,1,4.376,3.991,161.2,101,12.3087,6.9521,0.1864,11.7582,6.4777,0.4115
BOOST_REST,1125,0.73773,2.18677,0.8539,discharge,2,-17.508,3.9848,680.7,101,12.3243,5.7294,0.1497,10.6177,7.1056,1.3587
BOOST_REST,1125,0.73773,2.18677,0.8542,charge,2,8.677,3.9962,281.4,101,18.3732,5.1262,0.05,0.01,3000.0,0.4916
BOOST_REST,1125,0.73773,2.18677,0.8539,discharge,3,-25.166,3.9862,738.9,101,12.2625,4.9355,0.1393,12.351,9.2843,1.771
BOOST_REST,1125,0.73773,2.18677,0.8542,charge,3,8.618,4.0004,387.7,101,23.1673,0.01,0.05,0.01,2999.9999,0.7738
BOOST_REST,1125,0.73773,2.18677,0.7811,discharge,0,-2.189,3.8978,5427.9,101,12.4123,6.2792,0.1804,12.973,7.7829,0.2074
BOOST_REST,1125,0.73773,2.18677,0.7811,charge,0,1.094,3.8989,70.5,101,13.1824,6.1622,0.1784,11.8266,7.5591,0.1034
BOOST_REST,1125,0.73773,2.18677,0.7811,discharge,1,-8.752,3.8987,635.5,101,12.4351,5.8227,0.1644,10.6717,6.8316,0.6708
BOOST_REST,1125,0.73773,2.18677,0.7812,charge,1,4.379,3.9041,161.1,101,12.2911,5.8558,0.1645,10.0101,6.1889,0.3638
BOOST_REST,1125,0.73773,2.18677,0.781,discharge,2,-17.507,3.8992,680.7,101,12.4111,5.0541,0.1516,10.5521,7.9995,1.3267
BOOST_REST,1125,0.73773,2.18677,0.7812,charge,2,13.132,3.9084,282.0,101,12.0659,4.151,0.0938,6.3608,2.703,1.8867
BOOST_REST,1125,0.73773,2.18677,0.781,discharge,3,-25.168,3.8998,796.4,101,12.277,4.4564,0.1397,13.4072,11.1609,1.6848
BOOST_REST,1125,0.73773,2.18677,0.7813,charge,3,13.737,3.9118,387.5,101,19.1574,1.8359,0.05,0.01,2999.9861,1.1618
BOOST_REST,1125,0.73773,2.18677,0.7082,discharge,0,-2.191,3.841,5500.2,101,12.1941,5.7261,0.1783,13.247,8.5503,0.2069
BOOST_REST,1125,0.73773,2.18677,0.7082,charge,0,1.094,3.843,70.6,101,12.0363,5.5954,0.1608,11.2578,7.5414,0.1242
BOOST_REST,1125,0.73773,2.18677,0.7081,discharge,1,-8.754,3.8418,635.4,101,12.2473,5.2552,0.1629,11.7086,7.6756,0.6356
BOOST_REST,1125,0.73773,2.18677,0.7082,charge,1,4.377,3.8471,160.8,101,12.1427,5.1722,0.1565,8.9814,5.7936,0.2842
BOOST_REST,1125,0.73773,2.18677,0.7081,discharge,2,-17.506,3.8424,680.5,101,12.1305,4.6608,0.1531,11.4604,8.413,1.2134
BOOST_REST,1125,0.73773,2.18677,0.7083,charge,2,13.132,3.8513,281.4,101,11.944,4.4872,0.1457,7.2325,6.1736,0.9656
BOOST_REST,1125,0.73773,2.18677,0.708,discharge,3,-25.168,3.843,800.9,101,12.0284,4.0918,0.142,13.8916,11.0593,1.6227
BOOST_REST,1125,0.73773,2.18677,0.7084,charge,3,18.076,3.8543,387.4,101,14.2469,4.8816,0.1291,0.01,2999.9763,0.6084
BOOST_REST,1125,0.73773,2.18677,0.6352,discharge,0,-2.189,3.7705,5556.5,101,12.2147,5.6755,0.1843,14.5445,8.7904,0.1829
BOOST_REST,1125,0.73773,2.18677,0.6352,charge,0,1.094,3.772,70.4,101,12.6397,5.6868,0.1722,12.6378,8.0891,0.1192
BOOST_REST,1125,0.73773,2.18677,0.6352,discharge,1,-8.754,3.7715,635.4,101,12.2803,5.3127,0.1661,12.6055,7.9073,0.689
BOOST_REST,1125,0.73773,2.18677,0.6353,charge,1,4.377,3.7777,161.1,101,12.1138,5.2919,0.1603,10.9205,6.9314,0.3095
BOOST_REST,1125,0.73773,2.18677,0.6351,discharge,2,-17.509,3.7723,680.5,101,12.2033,4.6699,0.1505,12.0138,8.2372,1.2531
BOOST_REST,1125,0.73773,2.18677,0.6354,charge,2,13.131,3.7829,281.2,101,12.133,4.3399,0.146,7.8439,5.9135,0.8857
BOOST_REST,1125,0.73773,2.18677,0.635,discharge,3,-25.167,3.7722,800.8,101,12.1166,4.1271,0.1412,14.1571,10.588,1.5847
BOOST_REST,1125,0.73773,2.18677,0.5623,discharge,0,-2.189,3.6879,5595.9,101,12.2302,5.6684,0.1791,14.9467,8.7203,0.208
BOOST_REST,1125,0.73773,2.18677,0.5623,charge,0,1.092,3.69,70.5,101,11.9492,5.7612,0.1598,12.7817,7.8355,0.1172
BOOST_REST,1125,0.73773,2.18677,0.5622,discharge,1,-8.752,3.6882,635.4,101,12.1539,5.3045,0.1678,12.4322,7.5935,0.6524
BOOST_REST,1125,0.73773,2.18677,0.5623,charge,1,4.377,3.6953,161.1,101,12.1645,5.248,0.1673,12.2704,8.0286,0.3349
BOOST_REST,1125,0.73773,2.18677,0.5621,discharge,2,-17.508,3.6897,680.5,101,12.1837,4.6075,0.1541,11.671,7.9756,1.2643
BOOST_REST,1125,0.73773,2.18677,0.5624,charge,2,13.132,3.7003,282.1,101,12.0777,4.2724,0.1475,9.043,6.5429,0.7873
BOOST_REST,1125,0.73773,2.18677,0.5621,discharge,3,-25.167,3.6896,800.3,101,11.9942,4.1491,0.1467,14.425,11.0588,1.7456
BOOST_REST,1125,0.73773,2.18677,0.5625,charge,3,21.886,3.7061,387.8,101,11.8016,3.5179,0.125,7.5957,6.0959,1.2377
BOOST_REST,1125,0.73773,2.18677,0.4893,discharge,0,-2.191,3.612,5613.4,101,12.2322,6.056,0.1906,14.6867,8.5182,0.2067
BOOST_REST,1125,0.73773,2.18677,0.4893,charge,0,1.094,3.6137,70.6,101,12.3342,5.8794,0.1813,11.5326,7.4597,0.126
BOOST_REST,1125,0.73773,2.18677,0.4893,discharge,1,-8.755,3.6128,635.4,101,12.3397,5.7704,0.1802,12.7585,8.1404,0.7302
BOOST_REST,1125,0.73773,2.18677,0.4894,charge,1,4.377,3.6187,161.2,101,12.1586,5.7482,0.1767,12.0326,8.5089,0.3216
BOOST_REST,1125,0.73773,2.18677,0.4892,discharge,2,-17.509,3.6132,680.6,101,12.3353,5.0438,0.1627,14.2838,10.5864,1.3439
BOOST_REST,1125,0.73773,2.18677,0.4894,charge,2,13.132,3.6237,281.3,101,12.194,4.5171,0.1398,10.1346,7.6304,0.7517
BOOST_REST,1125,0.73773,2.18677,0.4891,discharge,3,-25.166,3.6136,800.9,101,12.207,4.4865,0.1555,21.6242,17.1372,1.7322
BOOST_REST,1125,0.73773,2.18677,0.4895,charge,3,21.886,3.6294,387.5,101,11.9253,3.6683,0.1169,8.3246,6.4553,1.0842
BOOST_REST,1125,0.73773,2.18677,0.4163,discharge,0,-2.189,3.5426,5611.8,101,12.4451,6.7381,0.2046,17.8487,9.0896,0.2267
BOOST_REST,1125,0.73773,2.18677,0.4164,charge,0,1.094,3.5448,70.5,101,12.1845,6.7993,0.1948,12.0483,7.1456,0.1257
BOOST_REST,1125,0.73773,2.18677,0.4163,discharge,1,-8.752,3.5437,635.5,101,12.4573,6.3928,0.1972,19.0828,10.6724,0.7931
BOOST_REST,1125,0.73773,2.18677,0.4164,charge,1,4.378,3.5503,160.8,101,12.3734,6.1827,0.1851,10.4817,7.3771,0.3609
BOOST_REST,1125,0.73773,2.18677,0.4162,discharge,2,-17.508,3.5441,680.5,101,12.4091,5.5189,0.1838,26.5717,16.8167,1.4284
BOOST_REST,1125,0.73773,2.18677,0.4165,charge,2,13.132,3.5567,281.8,101,12.0997,4.8756,0.1444,9.7353,8.2072,0.7995
BOOST_REST,1125,0.73773,2.18677,0.4162,discharge,3,-25.167,3.5444,801.3,101,12.2862,4.8303,0.1735,51.8792,33.7904,1.9537
BOOST_REST,1125,0.73773,2.18677,0.4165,charge,3,21.887,3.562,387.8,101,11.8655,3.7838,0.1201,8.723,7.471,1.0227
BOOST_REST,1125,0.73773,2.18677,0.3799,discharge,0,-2.191,3.5099,5070.9,100,12.1296,7.1759,0.223,21.6491,9.9344,0.2345
BOOST_REST,1125,0.73773,2.18677,0.3799,charge,0,1.094,3.5126,70.5,100,12.2328,6.7937,0.2088,14.6185,7.6216,0.1406
BOOST_REST,1125,0.73773,2.18677,0.3798,discharge,1,-8.755,3.511,635.4,101,12.5244,6.7403,0.2138,25.1206,11.9781,0.9035
BOOST_REST,1125,0.73773,2.18677,0.38,charge,1,4.376,3.5195,161.2,101,12.4784,6.4091,0.1919,11.15,6.6094,0.3613
BOOST_REST,1125,0.73773,2.18677,0.3797,discharge,2,-17.508,3.5113,680.6,101,12.5861,6.0469,0.2022,37.9836,19.6655,1.7425
BOOST_REST,1125,0.73773,2.18677,0.38,charge,2,13.132,3.5276,282.0,101,12.0962,5.3995,0.1558,9.2122,7.7932,0.9191
BOOST_REST,1125,0.73773,2.18677,0.3797,discharge,3,-25.169,3.5123,801.1,101,12.5588,5.5372,0.2104,148.9737,81.0662,2.4757
BOOST_REST,1125,0.73773,2.18677,0.3801,charge,3,21.886,3.534,386.6,101,12.1593,4.0144,0.1236,8.7304,7.8289,1.0815
BOOST_REST,1125,0.73773,2.18677,0.3434,discharge,0,-2.188,3.4694,5073.0,101,12.6819,8.3991,0.2487,29.3605,11.1494,0.2914
BOOST_REST,1125,0.73773,2.18677,0.3434,charge,0,1.094,3.4729,70.5,101,12.6682,8.0168,0.2271,20.5313,8.8081,0.1378
BOOST_REST,1125,0.73773,2.18677,0.3433,discharge,1,-8.754,3.4707,635.5,101,12.8718,7.7845,0.2466,35.5821,13.8323,1.0989
BOOST_REST,1125,0.73773,2.18677,0.3435,charge,1,4.377,3.4828,161.1,101,12.5352,7.2328,0.2029,13.8568,6.6737,0.4206
BOOST_REST,1125,0.73773,2.18677,0.3433,discharge,2,-17.51,3.4719,680.5,101,12.6759,6.9969,0.2456,69.1968,29.5269,2.2926
BOOST_REST,1125,0.73773,2.18677,0.3435,charge,2,13.132,3.4946,282.1,101,12.3213,5.5854,0.1734,8.686,6.6147,1.0905
BOOST_REST,1125,0.73773,2.18677,0.3436,charge,3,21.885,3.5025,381.7,101,12.0912,4.1728,0.138,8.5059,7.8429,1.3196
BOOST_REST,1125,0.73773,2.18677,0.3069,discharge,0,-2.189,3.4144,5071.3,100,12.9173,8.9734,0.2835,40.095,13.0455,0.32
BOOST_REST,1125,0.73773,2.18677,0.3069,charge,0,1.094,3.4185,70.5,101,12.7591,8.5529,0.2574,28.8907,10.5092,0.151
BOOST_REST,1125,0.73773,2.18677,0.3069,discharge,1,-8.752,3.4169,635.4,101,13.0595,8.3918,0.2849,56.3276,18.5497,1.2831
BOOST_REST,1125,0.73773,2.18677,0.307,charge,1,4.378,3.4305,160.8,101,12.7841,7.5414,0.2276,19.6314,7.8565,0.4569
BOOST_REST,1125,0.73773,2.18677,0.3071,charge,2,13.131,3.4511,282.2,101,12.1368,5.6907,0.1762,9.2502,5.2073,1.1809
BOOST_REST,1125,0.73773,2.18677,0.3071,charge,3,21.885,3.4611,341.4,101,12.0402,4.4311,0.1647,8.0729,6.7703,1.8194
BOOST_REST,1162,0.72517,2.14954,1.0,discharge,0,-2.149,4.1102,99999.0,99,3.6671,22.8216,0.3786,19.5952,5.5067,0.3303
BOOST_REST,1162,0.72517,2.14954,1.0,charge,0,1.074,4.1256,69.4,101,13.7959,18.3031,0.3572,27.8542,7.4319,0.2185
BOOST_REST,1162,0.72517,2.14954,0.9999,discharge,1,-8.599,4.1194,635.4,101,13.7192,14.4374,0.251,10.4749,4.5849,1.1111
BOOST_REST,1162,0.72517,2.14954,1.0,charge,1,1.568,4.1305,161.0,101,36.4186,7.961,0.05,0.01,3000.0,0.6
BOOST_REST,1162,0.72517,2.14954,0.9999,discharge,2,-17.203,4.1181,642.6,101,13.5183,10.9463,0.1952,10.767,7.1306,1.7105
BOOST_REST,1162,0.72517,2.14954,1.0001,charge,2,1.477,4.1363,281.7,101,43.165,0.01,0.05,0.01,3000.0,0.3757
BOOST_REST,1162,0.72517,2.14954,0.9998,discharge,3,-24.727,4.1178,641.0,101,13.4494,8.827,0.1575,13.1531,8.4285,1.4725
BOOST_REST,1162,0.72517,2.14954,1.0,charge,3,1.312,4.1423,386.5,101,44.02,0.01,0.05,0.01,3000.0,0.3615
BOOST_REST,1162,0.72517,2.14954,0.9641,discharge,0,-2.151,4.0789,4788.5,101,13.8976,14.6711,0.2889,16.6923,5.9661,0.3238
BOOST_REST,1162,0.72517,2.14954,0.9642,charge,0,1.074,4.0815,70.3,101,13.7312,14.8392,0.2887,15.7503,5.7961,0.1764
BOOST_REST,1162,0.72517,2.14954,0.9641,discharge,1,-8.601,4.0792,635.4,101,13.841,12.3868,0.2318,10.9461,5.8775,1.0233
BOOST_REST,1162,0.72517,2.14954,0.9642,charge,1,3.164,4.0868,161.0,101,17.8461,17.9508,0.1745,0.01,2999.9935,0.4516
BOOST_REST,1162,0.72517,2.14954,0.964,discharge,2,-17.205,4.0798,664.5,101,13.5553,9.515,0.1753,12.9726,9.1825,1.4097
BOOST_REST,1162,0.72517,2.14954,0.9642,charge,2,3.039,4.0912,281.7,101,35.817,0.01,0.05,0.01,2999.9997,0.5455
BOOST_REST,1162,0.72517,2.14954,0.964,discharge,3,-24.726,4.0817,662.7,101,13.3774,7.6129,0.1373,15.6325,10.3486,1.2935
BOOST_REST,1162,0.72517,2.14954,0.9642,charge,3,2.862,4.0963,387.5,101,36.2601,0.01,0.05,0.01,2999.9999,0.5852
BOOST_REST,1162,0.72517,2.14954,0.9283,discharge,0,-2.15,4.053,4811.2,101,13.1401,11.8477,0.2512,16.1226,6.4526,0.2874
BOOST_REST,1162,0.72517,2.14954,0.9283,charge,0,1.074,4.055,70.3,101,14.2053,12.0082,0.2527,13.9253,6.0998,0.1734
BOOST_REST,1162,0.72517,2.14954,0.9283,discharge,1,-8.599,4.0546,635.4,101,13.5236,10.355,0.2075,11.6287,6.5833,0.9457
BOOST_REST,1162,0.72517,2.14954,0.9284,charge,1,4.301,4.061,160.8,101,13.1627,9.4873,0.1638,10.105,2.4373,0.8271
BOOST_REST,1162,0.72517,2.14954,0.9282,discharge,2,-17.203,4.0538,679.0,101,13.2016,8.1348,0.1582,13.7064,9.6127,1.2644
BOOST_REST,1162,0.72517,2.14954,0.9284,charge,2,4.388,4.0665,281.1,101,30.442,0.01,0.05,0.01,2999.9999,0.6817
BOOST_REST,1162,0.72517,2.14954,0.9281,discharge,3,-24.728,4.0567,681.4,101,13.1036,6.5237,0.1261,16.1333,10.4971,1.1941
BOOST_REST,1162,0.72517,2.14954,0.9284,charge,3,4.251,4.0711,387.3,101,30.3401,0.01,0.05,0.01,2999.9999,0.654
BOOST_REST,1162,0.72517,2.14954,0.8566,discharge,0,-2.151,3.9774,5365.4,101,13.3203,8.4366,0.2075,17.6421,8.1878,0.2471
BOOST_REST,1162,0.72517,2.14954,0.8567,charge,0,1.077,3.9798,70.4,101,12.9846,8.4906,0.1992,15.0554,7.208,0.1435
BOOST_REST,1162,0.72517,2.14954,0.8566,discharge,1,-8.599,3.9784,635.4,101,13.2337,7.6902,0.1802,13.5849,7.0129,0.7954
BOOST_REST,1162,0.72517,2.14954,0.8567,charge,1,4.302,3.9856,160.7,101,13.1384,7.9559,0.1931,12.5337,6.335,0.4415
BOOST_REST,1162,0.72517,2.14954,0.8565,discharge,2,-17.204,3.9794,680.5,101,13.2676,6.2922,0.157,14.423,8.8107,1.2334
BOOST_REST,1162,0.72517,2.14954,0.8568,charge,2,8.103,3.9916,281.1,101,20.5014,5.2325,0.05,0.01,2999.9989,0.9092
BOOST_REST,1162,0.72517,2.14954,0.8564,discharge,3,-24.726,3.9809,733.1,101,12.9479,5.3876,0.1251,17.073,10.0827,1.1546
BOOST_REST,1162,0.72517,2.14954,0.8568,charge,3,8.037,3.9964,386.4,101,25.3405,0.01,0.05,0.01,3000.0,0.8939
BOOST_REST,1162,0.72517,2.14954,0.785,discharge,0,-2.15,3.8945,5417.5,101,12.9602,6.9936,0.1896,13.7912,7.883,0.2192
BOOST_REST,1162,0.72517,2.14954,0.785,charge,0,1.075,3.8965,70.4,101,12.7877,6.8477,0.1802,12.0289,7.0266,0.1236
BOOST_REST,1162,0.72517,2.14954,0.7849,discharge,1,-8.601,3.8955,635.4,101,13.0522,6.2582,0.1739,12.0501,7.3637,0.6843
BOOST_REST,1162,0.72517,2.14954,0.785,charge,1,4.301,3.9001,161.0,101,13.1263,6.269,0.1781,10.15,5.9993,0.3859
BOOST_REST,1162,0.72517,2.14954,0.7848,discharge,2,-17.202,3.8963,680.5,101,12.8471,5.4131,0.151,14.4317,10.1607,1.2335
BOOST_REST,1162,0.72517,2.14954,0.7851,charge,2,12.901,3.9053,281.6,101,12.63,4.0746,0.0894,6.371,2.1414,1.9351
BOOST_REST,1162,0.72517,2.14954,0.7848,discharge,3,-24.727,3.8969,794.0,101,12.5925,4.5444,0.1253,18.0219,12.1284,1.0757
BOOST_REST,1162,0.72517,2.14954,0.7852,charge,3,13.247,3.9092,387.4,101,20.0866,1.8789,0.05,0.01,2999.9636,1.1548
BOOST_REST,1162,0.72517,2.14954,0.7133,discharge,0,-2.151,3.8376,5492.9,101,12.9778,6.8782,0.1888,14.4385,8.3612,0.2083
BOOST_REST,1162,0.72517,2.14954,0.7133,charge,0,1.077,3.8389,70.5,101,13.706,6.6295,0.1828,12.1556,7.3455,0.1255
BOOST_REST,1162,0.72517,2.14954,0.7132,discharge,1,-8.601,3.8384,635.4,101,12.9706,6.2777,0.1744,13.5499,8.1909,0.6485
BOOST_REST,1162,0.72517,2.14954,0.7133,charge,1,4.302,3.8443,160.6,100,12.7379,6.1388,0.1627,9.3552,5.3917,0.3317
BOOST_REST,1162,0.72517,2.14954,0.7131,discharge,2,-17.203,3.8394,680.5,101,12.8091,5.2249,0.1495,15.5967,10.3881,1.23
BOOST_REST,1162,0.72517,2.14954,0.7134,charge,2,12.901,3.8486,281.0,101,12.6698,4.9948,0.1482,7.8803,6.0861,1.0109
BOOST_REST,1162,0.72517,2.14954,0.7131,discharge,3,-24.728,3.8401,800.6,101,12.7065,4.3513,0.1258,19.2994,12.3842,1.0805
BOOST_REST,1162,0.72517,2.14954,0.7135,charge,3,16.683,3.8522,387.2,101,15.9587,4.8957,0.0818,0.01,3000.0,0.408
BOOST_REST,1162,0.72517,2.14954,0.6416,discharge,0,-2.151,3.7675,5540.5,101,12.7728,6.2433,0.1824,15.377,8.5958,0.2188
BOOST_REST,1162,0.72517,2.14954,0.6416,charge,0,1.077,3.7689,70.5,101,13.4322,6.1905,0.1838,13.3396,7.949,0.1235
BOOST_REST,1162,0.72517,2.14954,0.6415,discharge,1,-8.601,3.7685,635.4,101,12.845,5.8056,0.1729,14.0694,8.2516,0.7022
BOOST_REST,1162,0.72517,2.14954,0.6417,charge,1,4.301,3.7751,160.7,101,12.7243,5.7265,0.1698,11.2008,6.5419,0.3342
BOOST_REST,1162,0.72517,2.14954,0.6415,discharge,2,-17.203,3.7688,680.5,101,12.7064,4.9825,0.1523,15.5187,9.8868,1.2002
BOOST_REST,1162,0.72517,2.14954,0.6417,charge,2,12.902,3.7808,281.1,101,12.516,4.7759,0.1464,8.2625,5.6967,0.9863
BOOST_REST,1162,0.72517,2.14954,0.6414,discharge,3,-24.727,3.7705,800.7,101,12.5902,4.3766,0.1292,19.0247,11.8685,1.0851
BOOST_REST,1162,0.72517,2.14954,0.6418,charge,3,20.199,3.7854,386.5,101,13.1543,4.6024,1.0166,2.8131,0.0554,1.8842
BOOST_REST,1162,0.72517,2.14954,0.5699,discharge,0,-2.151,3.6863,5583.0,101,12.7925,6.4411,0.1867,16.0204,8.7367,0.2146
BOOST_REST,1162,0.72517,2.14954,0.5699,charge,0,1.077,3.6879,70.4,101,13.3137,6.3317,0.1833,13.577,7.8153,0.1132
BOOST_REST,1162,0.72517,2.14954,0.5699,discharge,1,-8.601,3.6876,635.4,101,12.8721,5.9613,0.1747,13.969,7.9505,0.7177
BOOST_REST,1162,0.72517,2.14954,0.57,charge,1,4.301,3.6943,160.6,101,12.8708,5.8347,0.1797,12.6899,7.6629,0.3436
BOOST_REST,1162,0.72517,2.14954,0.5698,discharge,2,-17.203,3.6884,680.5,101,12.748,5.1986,0.1559,15.0501,9.4316,1.2516
BOOST_REST,1162,0.72517,2.14954,0.57,charge,2,12.901,3.7007,281.6,101,12.6081,4.8015,0.1456,9.4704,6.1856,0.8849
BOOST_REST,1162,0.72517,2.14954,0.5697,discharge,3,-24.727,3.6891,800.6,101,12.6756,4.4309,0.1348,19.3192,12.1865,1.2371
BOOST_REST,1162,0.72517,2.14954,0.5701,charge,3,21.503,3.7061,387.5,101,12.3976,3.8494,0.118,8.1279,5.396,1.2456
BOOST_REST,1162,0.72517,2.14954,0.4982,discharge,0,-2.151,3.6114,5609.3,101,12.8177,6.8431,0.1972,15.6426,8.3464,0.2179
BOOST_REST,1162,0.72517,2.14954,0.4983,charge,0,1.075,3.6129,70.4,101,13.3329,6.7948,0.1967,12.5815,7.7422,0.1286
BOOST_REST,1162,0.72517,2.14954,0.4982,discharge,1,-8.601,3.6126,635.4,101,12.9257,6.3888,0.1879,14.1141,8.3309,0.7683
BOOST_REST,1162,0.72517,2.14954,0.4983,charge,1,4.302,3.6189,160.6,101,12.7401,6.3573,0.1798,12.6266,8.1606,0.3791
BOOST_REST,1162,0.72517,2.14954,0.4981,discharge,2,-17.205,3.6133,680.3,101,12.9574,5.4257,0.1698,18.307,12.2888,1.2957
BOOST_REST,1162,0.72517,2.14954,0.4984,charge,2,12.903,3.6252,281.8,101,12.6255,5.0048,0.1436,10.5464,7.0802,0.7964
BOOST_REST,1162,0.72517,2.14954,0.4981,discharge,3,-24.727,3.6139,800.6,101,12.6943,4.7106,0.14,27.5368,17.7815,1.2285
BOOST_REST,1162,0.72517,2.14954,0.4985,charge,3,21.503,3.631,387.3,101,12.5215,3.876,0.1219,8.9296,5.9822,1.1237
BOOST_REST,1162,0.72517,2.14954,0.4266,discharge,0,-2.151,3.5433,5609.4,101,13.0155,7.589,0.2231,18.6623,9.0107,0.2385
BOOST_REST,1162,0.72517,2.14954,0.4266,charge,0,1.074,3.5454,70.5,101,13.0036,7.4874,0.2069,12.4921,7.1068,0.1338
BOOST_REST,1162,0.72517,2.14954,0.4265,discharge,1,-8.601,3.5446,635.4,101,13.0645,7.088,0.2032,20.6039,10.8902,0.8456
BOOST_REST,1162,0.72517,2.14954,0.4266,charge,1,4.301,3.551,161.0,101,12.9497,6.9785,0.1931,11.053,7.3916,0.3827
BOOST_REST,1162,0.72517,2.14954,0.4265,discharge,2,-17.203,3.5449,680.5,101,12.9436,6.0752,0.1813,34.369,20.1474,1.4472
BOOST_REST,1162,0.72517,2.14954,0.4267,charge,2,12.903,3.5578,281.7,101,12.6882,5.3779,0.1485,10.5277,7.9258,0.8661
BOOST_REST,1162,0.72517,2.14954,0.4264,discharge,3,-24.726,3.5455,800.7,100,12.8818,5.0834,0.1605,72.8929,40.3183,1.498
BOOST_REST,1162,0.72517,2.14954,0.4268,charge,3,21.503,3.5638,386.5,101,12.554,4.0061,0.1217,9.4881,6.7823,0.9689
BOOST_REST,1162,0.72517,2.14954,0.3907,discharge,0,-2.151,3.511,5070.1,101,13.1866,8.1342,0.2372,22.9817,9.799,0.2728
BOOST_REST,1162,0.72517,2.14954,0.3908,charge,0,1.076,3.5136,70.4,101,13.1037,7.9659,0.2195,15.1297,7.2765,0.1406
BOOST_REST,1162,0.72517,2.14954,0.3907,discharge,1,-8.599,3.512,635.4,101,13.1226,7.6946,0.2248,27.2357,12.2331,0.9136
BOOST_REST,1162,0.72517,2.14954,0.3908,charge,1,4.302,3.5206,160.6,101,12.9689,7.3871,0.2046,11.3834,6.4786,0.3978
BOOST_REST,1162,0.72517,2.14954,0.3906,discharge,2,-17.205,3.5118,680.6,101,13.0245,6.5324,0.1991,47.4733,22.8693,1.7032
BOOST_REST,1162,0.72517,2.14954,0.3908,charge,2,12.903,3.5289,281.1,101,12.7215,5.7118,0.1612,9.9993,7.8244,0.9209
BOOST_REST,1162,0.72517,2.14954,0.3906,discharge,3,-24.727,3.513,800.5,101,12.9123,5.6116,0.1811,171.4038,80.5423,1.8324
BOOST_REST,1162,0.72517,2.14954,0.3909,charge,3,21.502,3.5358,386.5,101,12.6001,4.1396,0.1279,9.5335,7.3103,0.9877
BOOST_REST,1162,0.72517,2.14954,0.3549,discharge,0,-2.151,3.4714,5071.5,101,13.071,9.0387,0.2596,29.6845,10.7307,0.2928
BOOST_REST,1162,0.72517,2.14954,0.3549,charge,0,1.076,3.4757,70.4,101,12.8872,8.9569,0.2296,20.1524,8.1817,0.1572
BOOST_REST,1162,0.72517,2.14954,0.3548,discharge,1,-8.601,3.4734,635.4,100,13.4023,8.4298,0.2478,37.0682,13.6858,1.1507
BOOST_REST,1162,0.72517,2.14954,0.355,charge,1,4.301,3.4845,161.0,101,13.3225,7.8282,0.2107,13.7266,6.3338,0.421
BOOST_REST,1162,0.72517,2.14954,0.3548,discharge,2,-17.203,3.4745,680.5,100,13.2989,7.2843,0.2397,83.7485,33.2825,2.0487
BOOST_REST,1162,0.72517,2.14954,0.355,charge,2,12.903,3.4971,281.0,101,12.8611,6.0246,0.1718,9.3022,6.7669,1.171
BOOST_REST,1162,0.72517,2.14954,0.3551,charge,3,21.503,3.5052,376.0,101,12.593,4.4505,0.1372,9.4454,7.5735,1.245
BOOST_REST,1162,0.72517,2.14954,0.3191,discharge,0,-2.151,3.4199,5070.1,101,13.6126,10.1502,0.2956,40.8669,12.4571,0.339
BOOST_REST,1162,0.72517,2.14954,0.3191,charge,0,1.074,3.4242,70.5,101,13.2384,9.7413,0.2647,29.3346,10.038,0.1582
BOOST_REST,1162,0.72517,2.14954,0.319,discharge,1,-8.601,3.4222,635.4,101,13.752,9.371,0.2909,58.5766,18.0318,1.3613
BOOST_REST,1162,0.72517,2.14954,0.3191,charge,1,4.301,3.4372,160.7,101,13.2466,8.5118,0.2281,19.2082,7.149,0.4595
BOOST_REST,1162,0.72517,2.14954,0.3192,charge,2,12.902,3.4575,281.2,101,12.9893,6.2118,0.1807,9.4399,5.2948,1.3294
BOOST_REST,1162,0.72517,2.14954,0.3192,charge,3,21.503,3.4665,331.4,101,12.7633,4.847,0.1622,9.0822,6.9861,1.7795
BOOST_REST,1200,0.718,2.1283,1.0,discharge,0,-2.129,4.108,99999.0,99,3.8244,23.1478,0.3858,19.8441,5.5383,0.3565
BOOST_REST,1200,0.718,2.1283,1.0,charge,0,1.065,4.1231,69.5,101,13.6181,18.5423,0.3611,28.6602,7.2563,0.2233
BOOST_REST,1200,0.718,2.1283,0.9999,discharge,1,-8.52,4.1166,635.4,101,13.7577,15.4343,0.2666,10.5775,4.5868,1.057
BOOST_REST,1200,0.718,2.1283,1.0,charge,1,1.526,4.1286,160.8,101,37.8598,8.9881,0.05,0.01,3000.0,0.6415
BOOST_REST,1200,0.718,2.1283,0.9999,discharge,2,-17.04,4.1155,642.2,101,13.7431,11.811,0.2038,11.5996,7.829,1.8791
BOOST_REST,1200,0.718,2.1283,1.0,charge,2,1.389,4.1352,281.4,101,46.6755,0.01,0.05,0.01,2999.9997,0.4168
BOOST_REST,1200,0.718,2.1283,0.9998,discharge,3,-24.494,4.1157,640.1,101,13.6863,9.5043,0.1632,15.0955,9.7514,1.6447
BOOST_REST,1200,0.718,2.1283,1.0,charge,3,1.249,4.1412,386.6,96,47.123,0.01,0.0501,0.01,2999.9911,0.4237
BOOST_REST,1200,0.718,2.1283,0.9645,discharge,0,-2.129,4.0772,4788.7,101,13.9264,15.0321,0.2976,17.1274,6.0477,0.312
BOOST_REST,1200,0.718,2.1283,0.9645,charge,0,1.065,4.0799,70.4,101,13.9089,15.1412,0.2989,16.0613,5.735,0.1812
BOOST_REST,1200,0.718,2.1283,0.9644,discharge,1,-8.52,4.0775,635.4,101,13.783,12.771,0.2379,11.0672,5.8095,1.0159
BOOST_REST,1200,0.718,2.1283,0.9645,charge,1,3.143,4.0852,160.8,101,17.8239,18.7242,0.1814,0.01,2999.9955,0.4564
BOOST_REST,1200,0.718,2.1283,0.9644,discharge,2,-17.038,4.0785,664.8,101,13.6028,9.8363,0.1791,13.5925,9.747,1.5666
BOOST_REST,1200,0.718,2.1283,0.9646,charge,2,3.007,4.0907,281.3,101,36.3755,0.01,0.05,0.01,2967.0414,0.6618
BOOST_REST,1200,0.718,2.1283,0.9643,discharge,3,-24.494,4.0802,662.9,101,13.4782,7.8344,0.1422,17.3648,11.6947,1.4265
BOOST_REST,1200,0.718,2.1283,0.9646,charge,3,2.827,4.0958,387.7,101,36.8843,0.01,0.05,0.01,3000.0,0.6382
BOOST_REST,1200,0.718,2.1283,0.929,discharge,0,-2.129,4.0509,4809.5,101,13.6186,12.134,0.2514,16.0116,6.3475,0.2928
BOOST_REST,1200,0.718,2.1283,0.929,charge,0,1.065,4.0527,70.4,101,13.5461,12.4101,0.2568,13.9002,5.9744,0.1619
BOOST_REST,1200,0.718,2.1283,0.9289,discharge,1,-8.518,4.0515,635.4,100,13.5651,10.6184,0.2128,11.7491,6.4978,0.9552
BOOST_REST,1200,0.718,2.1283,0.929,charge,1,4.26,4.0577,160.1,101,13.3064,10.2105,0.181,10.5981,2.9926,0.7779
BOOST_REST,1200,0.718,2.1283,0.9289,discharge,2,-17.04,4.0514,679.7,100,13.4763,8.2503,0.169,14.4196,10.254,1.2886
BOOST_REST,1200,0.718,2.1283,0.9291,charge,2,4.42,4.0632,280.8,101,30.9694,0.01,0.05,0.01,2999.9965,0.6814
BOOST_REST,1200,0.718,2.1283,0.9288,discharge,3,-24.493,4.0533,682.7,101,13.3296,6.592,0.1324,17.7651,11.717,1.2856
BOOST_REST,1200,0.718,2.1283,0.9291,charge,3,4.283,4.0679,386.7,101,30.8617,0.01,0.05,0.01,2999.9956,0.669
BOOST_REST,1200,0.718,2.1283,0.858,discharge,0,-2.129,3.9738,5371.8,101,13.4305,8.6927,0.2125,17.9552,8.08,0.2497
BOOST_REST,1200,0.718,2.1283,0.858,charge,0,1.065,3.9762,70.2,101,13.3005,8.7429,0.2143,15.7323,7.5296,0.1406
BOOST_REST,1200,0.718,2.1283,0.8579,discharge,1,-8.52,3.9749,635.4,101,13.2692,8.0282,0.1945,13.8026,6.9877,0.7409
BOOST_REST,1200,0.718,2.1283,0.858,charge,1,4.258,3.9824,160.8,101,13.1655,8.2629,0.1973,12.8697,6.3326,0.4746
BOOST_REST,1200,0.718,2.1283,0.8579,discharge,2,-17.039,3.9759,680.4,101,13.2246,6.6718,0.1605,14.875,9.0445,1.4082
BOOST_REST,1200,0.718,2.1283,0.8581,charge,2,8.074,3.9884,281.4,101,20.434,5.7873,0.05,0.01,2999.9991,0.668
BOOST_REST,1200,0.718,2.1283,0.8578,discharge,3,-24.494,3.9774,734.0,101,13.0919,5.5706,0.133,18.5356,11.0282,1.2916
BOOST_REST,1200,0.718,2.1283,0.8581,charge,3,7.982,3.9935,385.8,101,25.8797,0.01,0.05,0.01,3000.0,0.8493
BOOST_REST,1200,0.718,2.1283,0.787,discharge,0,-2.129,3.8908,5423.2,101,12.4342,7.283,0.185,13.8635,7.6462,0.2236
BOOST_REST,1200,0.718,2.1283,0.787,charge,0,1.065,3.8938,70.5,101,12.5891,7.2479,0.1768,12.2035,6.9561,0.1369
BOOST_REST,1200,0.718,2.1283,0.7869,discharge,1,-8.52,3.8928,635.5,101,12.9549,6.6697,0.1844,12.2636,7.3704,0.6848
BOOST_REST,1200,0.718,2.1283,0.7871,charge,1,4.258,3.8982,160.5,101,12.8765,6.6521,0.1782,10.2968,5.9295,0.391
BOOST_REST,1200,0.718,2.1283,0.7869,discharge,2,-17.04,3.8935,680.5,101,12.9433,5.6478,0.1592,14.9798,10.5012,1.3072
BOOST_REST,1200,0.718,2.1283,0.7871,charge,2,12.776,3.9029,281.4,101,12.5237,4.4613,0.0917,6.5023,2.1295,1.9405
BOOST_REST,1200,0.718,2.1283,0.7868,discharge,3,-24.494,3.8943,793.6,101,12.7319,4.7638,0.1291,19.8587,13.3863,1.2353
BOOST_REST,1200,0.718,2.1283,0.7872,charge,3,13.057,3.9069,386.7,101,20.5447,1.9185,0.05,0.01,2999.9712,1.299
BOOST_REST,1200,0.718,2.1283,0.716,discharge,0,-2.129,3.8346,5494.4,101,12.8491,7.4425,0.191,15.0009,8.3981,0.216
BOOST_REST,1200,0.718,2.1283,0.716,charge,0,1.064,3.8369,70.5,101,12.9169,7.1146,0.1807,12.5374,7.2437,0.1184
BOOST_REST,1200,0.718,2.1283,0.7159,discharge,1,-8.521,3.8356,635.4,101,13.124,6.472,0.1757,13.7931,8.0607,0.6911
BOOST_REST,1200,0.718,2.1283,0.716,charge,1,4.26,3.8417,160.9,101,12.8933,6.4063,0.1755,9.7578,5.5268,0.3007
BOOST_REST,1200,0.718,2.1283,0.7159,discharge,2,-17.039,3.8356,680.6,101,12.8476,5.5383,0.1574,16.2254,10.6612,1.2998
BOOST_REST,1200,0.718,2.1283,0.7161,charge,2,12.778,3.8463,281.5,101,12.7964,5.2744,0.1565,8.1162,6.0998,1.009
BOOST_REST,1200,0.718,2.1283,0.7158,discharge,3,-24.494,3.8372,801.4,101,12.8323,4.6195,0.1312,21.1491,13.5139,1.1947
BOOST_REST,1200,0.718,2.1283,0.7162,charge,3,16.376,3.8502,387.9,101,16.2018,5.1658,0.0791,0.01,2999.9993,0.4205
BOOST_REST,1200,0.718,2.1283,0.645,discharge,0,-2.129,3.7636,5541.5,101,12.8966,6.5867,0.1953,16.1444,8.776,0.2189
BOOST_REST,1200,0.718,2.1283,0.645,charge,0,1.067,3.766,70.4,101,12.7249,6.6312,0.1862,13.6033,7.7789,0.1225
BOOST_REST,1200,0.718,2.1283,0.645,discharge,1,-8.52,3.765,635.5,101,12.9455,6.1289,0.1793,14.4806,8.2253,0.7031
BOOST_REST,1200,0.718,2.1283,0.6451,charge,1,4.26,3.7717,161.2,101,12.7354,6.1465,0.1713,11.5957,6.602,0.3469
BOOST_REST,1200,0.718,2.1283,0.6449,discharge,2,-17.04,3.7653,680.6,101,12.8047,5.2791,0.159,15.9992,9.9763,1.278
BOOST_REST,1200,0.718,2.1283,0.6451,charge,2,12.779,3.7776,281.3,101,12.6099,5.0667,0.1497,8.6029,5.7592,0.955
BOOST_REST,1200,0.718,2.1283,0.6448,discharge,3,-24.493,3.7671,801.0,101,12.6693,4.5334,0.1361,20.188,12.5359,1.1681
BOOST_REST,1200,0.718,2.1283,0.6452,charge,3,20.082,3.7824,385.8,101,13.0689,2.9625,0.0625,4.8114,1.056,1.979
BOOST_REST,1200,0.718,2.1283,0.574,discharge,0,-2.129,3.6833,5586.6,101,12.7765,6.8132,0.1982,16.4451,8.7317,0.2192
BOOST_REST,1200,0.718,2.1283,0.574,charge,0,1.067,3.6857,70.4,101,12.7465,6.7241,0.1915,13.8166,7.746,0.1356
BOOST_REST,1200,0.718,2.1283,0.574,discharge,1,-8.52,3.6846,635.5,101,13.0414,6.3536,0.185,14.2934,7.9451,0.7378
BOOST_REST,1200,0.718,2.1283,0.5741,charge,1,4.258,3.6915,161.1,101,12.873,6.4495,0.1804,13.1061,7.653,0.3848
BOOST_REST,1200,0.718,2.1283,0.5739,discharge,2,-17.038,3.6846,680.6,101,13.039,5.6302,0.1638,16.2894,10.0986,1.3196
BOOST_REST,1200,0.718,2.1283,0.5741,charge,2,12.778,3.6983,281.9,101,12.8637,5.3513,0.1511,9.908,6.2901,0.9136
BOOST_REST,1200,0.718,2.1283,0.5738,discharge,3,-24.492,3.6861,801.0,101,12.8173,4.8136,0.1403,21.7674,13.5725,1.3084
BOOST_REST,1200,0.718,2.1283,0.5742,charge,3,21.3,3.7037,386.6,101,12.4669,4.0406,0.1104,7.9995,4.7539,1.6437
BOOST_REST,1200,0.718,2.1283,0.503,discharge,0,-2.129,3.61,5611.5,101,13.1028,7.172,0.2067,16.3513,8.3987,0.2227
BOOST_REST,1200,0.718,2.1283,0.503,charge,0,1.064,3.612,70.5,101,12.83,7.1813,0.1912,12.5778,7.1373,0.1434
BOOST_REST,1200,0.718,2.1283,0.503,discharge,1,-8.522,3.6111,635.4,101,13.0041,6.7602,0.1957,15.1469,8.6375,0.7964
BOOST_REST,1200,0.718,2.1283,0.5031,charge,1,4.26,3.6176,160.9,101,12.9967,6.6109,0.1887,12.8346,8.058,0.3844
BOOST_REST,1200,0.718,2.1283,0.5029,discharge,2,-17.04,3.612,680.6,101,12.9723,5.783,0.1745,19.9889,13.0398,1.3798
BOOST_REST,1200,0.718,2.1283,0.5031,charge,2,12.779,3.6244,281.4,101,12.7193,5.2598,0.1482,10.7762,7.0761,0.8053
BOOST_REST,1200,0.718,2.1283,0.5028,discharge,3,-24.493,3.6129,800.8,101,12.7889,4.9312,0.1466,30.9402,19.4287,1.3259
BOOST_REST,1200,0.718,2.1283,0.5032,charge,3,21.299,3.6306,387.9,101,12.5739,4.0815,0.1227,9.1781,6.0201,1.1593
BOOST_REST,1200,0.718,2.1283,0.432,discharge,0,-2.129,3.5415,5612.3,101,13.066,7.59,0.2234,19.5184,9.0063,0.2497
BOOST_REST,1200,0.718,2.1283,0.432,charge,0,1.064,3.5436,70.3,101,12.7867,7.609,0.208,13.2478,7.0597,0.1434
BOOST_REST,1200,0.718,2.1283,0.432,discharge,1,-8.52,3.5429,635.4,101,13.0225,7.0894,0.2132,21.3653,10.8238,0.8754
BOOST_REST,1200,0.718,2.1283,0.4321,charge,1,4.258,3.5499,160.9,101,12.7775,6.9966,0.1987,11.5897,7.2132,0.3954
BOOST_REST,1200,0.718,2.1283,0.4319,discharge,2,-17.038,3.5426,680.6,101,12.9247,6.1235,0.1907,34.7609,19.6074,1.5419
BOOST_REST,1200,0.718,2.1283,0.4321,charge,2,12.778,3.5573,281.3,101,12.6245,5.5535,0.1547,10.6487,7.7512,0.924
BOOST_REST,1200,0.718,2.1283,0.4318,discharge,3,-24.492,3.5436,800.9,101,12.8737,5.3811,0.1644,72.0001,37.9076,1.585
BOOST_REST,1200,0.718,2.1283,0.4322,charge,3,21.298,3.5638,387.7,101,12.6546,4.2587,0.1272,9.7778,6.864,1.0112
BOOST_REST,1200,0.718,2.1283,0.3965,discharge,0,-2.131,3.5084,5072.4,101,13.3357,8.644,0.2443,24.3858,9.7639,0.2651
BOOST_REST,1200,0.718,2.1283,0.3966,charge,0,1.065,3.5113,70.5,101,13.1009,8.5297,0.2191,16.2743,7.3535,0.1525
BOOST_REST,1200,0.718,2.1283,0.3965,discharge,1,-8.52,3.5095,635.4,101,13.3462,8.0625,0.2296,28.6851,12.1766,0.9869
BOOST_REST,1200,0.718,2.1283,0.3966,charge,1,4.26,3.5188,160.9,101,13.1589,7.7513,0.2056,12.3289,6.5209,0.4089
BOOST_REST,1200,0.718,2.1283,0.3964,discharge,2,-17.038,3.5103,680.6,101,13.2297,6.9045,0.2107,50.265,23.2163,1.752
BOOST_REST,1200,0.718,2.1283,0.3966,charge,2,12.778,3.5278,281.3,101,12.8563,6.0309,0.1631,10.2349,7.4707,1.0266
BOOST_REST,1200,0.718,2.1283,0.3964,discharge,3,-24.493,3.5109,801.0,101,13.0166,5.8923,0.1845,156.6403,69.9788,1.9922
BOOST_REST,1200,0.718,2.1283,0.3967,charge,3,21.299,3.5352,387.1,101,12.62,4.486,0.1281,9.799,7.2115,1.1438
BOOST_REST,1200,0.718,2.1283,0.361,discharge,0,-2.129,3.4693,5071.3,101,13.3328,9.1729,0.2625,30.7002,10.6741,0.2889
BOOST_REST,1200,0.718,2.1283,0.361,charge,0,1.064,3.4732,70.4,101,12.9331,8.9671,0.2365,21.1245,8.2245,0.1585
BOOST_REST,1200,0.718,2.1283,0.361,discharge,1,-8.52,3.4708,635.5,101,13.3923,8.5352,0.258,38.3955,13.837,1.1686
BOOST_REST,1200,0.718,2.1283,0.3611,charge,1,4.26,3.4832,160.5,101,13.0983,7.9548,0.2155,14.4317,6.4249,0.4434
BOOST_REST,1200,0.718,2.1283,0.3609,discharge,2,-17.04,3.4722,680.6,101,13.3484,7.2732,0.2464,80.6319,31.4046,2.1603
BOOST_REST,1200,0.718,2.1283,0.3611,charge,2,12.78,3.4957,282.0,101,12.8152,6.1033,0.1822,9.6131,6.6271,1.1577
BOOST_REST,1200,0.718,2.1283,0.3612,charge,3,21.298,3.5048,377.6,101,12.6644,4.6006,0.1425,9.6828,7.4291,1.3518
BOOST_REST,1200,0.718,2.1283,0.3255,discharge,0,-2.129,3.4165,5072.8,101,13.7762,10.6517,0.305,42.7128,12.4233,0.3299
BOOST_REST,1200,0.718,2.1283,0.3255,charge,0,1.065,3.4203,70.4,101,14.1993,10.2884,0.2751,30.6952,9.9903,0.1623
BOOST_REST,1200,0.718,2.1283,0.3255,discharge,1,-8.521,3.4193,635.5,101,13.8863,9.8921,0.2955,60.3056,17.8219,1.4117
BOOST_REST,1200,0.718,2.1283,0.3256,charge,1,4.258,3.4349,161.2,101,13.4076,9.025,0.2352,20.1613,7.2,0.4967
BOOST_REST,1200,0.718,2.1283,0.3257,charge,2,12.777,3.4567,281.2,101,13.0798,6.5921,0.187,9.9611,5.3172,1.3495
BOOST_REST,1200,0.718,2.1283,0.3257,charge,3,21.299,3.4653,329.5,101,12.9632,5.0784,0.1638,9.4086,6.8072,1.8068
BOOST_REST,1237,0.70998,2.10453,1.0,discharge,0,-2.107,4.1043,99999.0,99,3.7004,23.8612,0.3979,20.3839,5.4553,0.3115
BOOST_REST,1237,0.70998,2.10453,1.0,charge,0,1.055,4.1207,69.5,101,13.8609,19.823,0.3754,29.6064,7.2539,0.2276
BOOST_REST,1237,0.70998,2.10453,0.9999,discharge,1,-8.428,4.1142,635.4,101,14.0169,15.6533,0.2705,11.0678,4.7498,1.1211
BOOST_REST,1237,0.70998,2.10453,1.0,charge,1,1.551,4.1261,160.8,101,37.2858,10.4173,0.05,0.01,3000.0,0.6855
BOOST_REST,1237,0.70998,2.10453,0.9999,discharge,2,-16.855,4.113,642.8,101,13.9301,11.9688,0.2053,12.935,8.2792,1.781
BOOST_REST,1237,0.70998,2.10453,1.0,charge,2,1.417,4.1327,281.4,101,47.5257,0.01,0.05,0.01,2999.9998,0.4471
BOOST_REST,1237,0.70998,2.10453,0.9998,discharge,3,-24.23,4.1132,640.8,101,13.7086,9.6384,0.1608,16.1756,9.4379,1.5701
BOOST_REST,1237,0.70998,2.10453,1.0,charge,3,1.26,4.1396,387.3,101,47.9868,0.01,0.05,0.01,2999.9995,0.3863
BOOST_REST,1237,0.70998,2.10453,0.9649,discharge,0,-2.107,4.0757,4787.4,101,14.1749,15.8176,0.3067,18.0083,6.1033,0.3252
BOOST_REST,1237,0.70998,2.10453,0.9649,charge,0,1.055,4.0784,70.3,101,13.8159,16.0293,0.3084,16.6617,5.6891,0.1944
BOOST_REST,1237,0.70998,2.10453,0.9648,discharge,1,-8.428,4.076,635.5,101,14.0843,13.2711,0.2393,11.9902,6.0354,1.0737
BOOST_REST,1237,0.70998,2.10453,0.9649,charge,1,3.082,4.0837,161.0,101,18.263,19.5063,0.1812,0.01,2999.9935,0.4988
BOOST_REST,1237,0.70998,2.10453,0.9647,discharge,2,-16.855,4.0767,664.3,101,13.808,10.2105,0.1858,15.4544,10.32,1.4206
BOOST_REST,1237,0.70998,2.10453,0.965,charge,2,2.951,4.0891,281.4,101,37.6084,0.01,0.05,0.01,2999.9996,0.6497
BOOST_REST,1237,0.70998,2.10453,0.9647,discharge,3,-24.231,4.0789,662.6,101,13.659,8.0694,0.1399,18.7132,11.1918,1.5643
BOOST_REST,1237,0.70998,2.10453,0.965,charge,3,2.78,4.0942,387.1,101,38.0795,0.01,0.05,0.01,3000.0,0.6268
BOOST_REST,1237,0.70998,2.10453,0.9298,discharge,0,-2.109,4.0471,4810.5,101,13.4178,12.3599,0.2606,16.42,6.4592,0.2992
BOOST_REST,1237,0.70998,2.10453,0.9298,charge,0,1.055,4.05,70.5,101,13.5843,12.5999,0.2666,14.061,5.8906,0.1811
BOOST_REST,1237,0.70998,2.10453,0.9297,discharge,1,-8.428,4.0485,635.4,101,13.7197,10.8883,0.2195,12.7211,6.8911,0.9348
BOOST_REST,1237,0.70998,2.10453,0.9298,charge,1,4.212,4.0549,160.6,101,13.3987,10.9297,0.2025,11.1715,3.619,0.6807
BOOST_REST,1237,0.70998,2.10453,0.9296,discharge,2,-16.855,4.0482,680.1,101,13.5875,8.7812,0.168,16.3433,10.7396,1.3175
BOOST_REST,1237,0.70998,2.10453,0.9299,charge,2,4.305,4.0602,281.4,101,32.4888,0.01,0.05,0.01,2999.9988,0.7133
BOOST_REST,1237,0.70998,2.10453,0.9296,discharge,3,-24.229,4.0497,681.6,101,13.5702,7.1936,0.1304,19.8107,11.4684,1.4858
BOOST_REST,1237,0.70998,2.10453,0.9299,charge,3,4.068,4.065,385.9,101,33.2035,0.01,0.05,0.01,2999.999,0.7037
BOOST_REST,1237,0.70998,2.10453,0.8595,discharge,0,-2.107,3.9676,5369.5,101,13.465,9.3689,0.2193,18.5199,7.977,0.2529
BOOST_REST,1237,0.70998,2.10453,0.8596,charge,0,1.053,3.9694,70.3,101,14.1167,9.2467,0.2167,16.1643,7.2467,0.1437
BOOST_REST,1237,0.70998,2.10453,0.8595,discharge,1,-8.429,3.9689,635.4,101,13.5831,8.3819,0.1971,14.4423,7.044,0.8134
BOOST_REST,1237,0.70998,2.10453,0.8596,charge,1,4.214,3.9764,160.9,101,13.3931,8.7694,0.2075,13.3845,6.3409,0.4766
BOOST_REST,1237,0.70998,2.10453,0.8594,discharge,2,-16.853,3.97,680.6,101,13.4318,7.0274,0.1656,16.3782,9.5525,1.3595
BOOST_REST,1237,0.70998,2.10453,0.8596,charge,2,8.014,3.9829,281.3,101,20.7539,6.3495,0.05,0.01,3000.0,0.4885
BOOST_REST,1237,0.70998,2.10453,0.8593,discharge,3,-24.229,3.9717,734.3,101,13.2219,5.8395,0.1314,20.0194,10.9846,1.347
BOOST_REST,1237,0.70998,2.10453,0.8597,charge,3,7.922,3.9883,386.7,101,26.7351,0.01,0.05,0.01,3000.0,0.8572
BOOST_REST,1237,0.70998,2.10453,0.7893,discharge,0,-2.107,3.8877,5420.6,101,13.1232,7.5952,0.1971,14.2902,7.6793,0.2213
BOOST_REST,1237,0.70998,2.10453,0.7893,charge,0,1.053,3.8896,70.5,101,12.9501,7.5458,0.1924,12.4478,6.8871,0.1348
BOOST_REST,1237,0.70998,2.10453,0.7892,discharge,1,-8.428,3.8888,635.4,101,13.0816,7.0121,0.1885,12.914,7.5328,0.7093
BOOST_REST,1237,0.70998,2.10453,0.7893,charge,1,4.212,3.8942,160.8,101,13.0343,7.0212,0.1904,10.4418,5.8993,0.3787
BOOST_REST,1237,0.70998,2.10453,0.7892,discharge,2,-16.855,3.8897,680.6,101,13.0274,5.9678,0.1619,16.5513,11.1274,1.3079
BOOST_REST,1237,0.70998,2.10453,0.7894,charge,2,12.641,3.8989,281.4,101,12.7481,4.5989,0.0944,6.7035,2.0967,1.9748
BOOST_REST,1237,0.70998,2.10453,0.7891,discharge,3,-24.228,3.8905,794.1,101,12.8695,4.9298,0.1279,21.3709,13.3626,1.1926
BOOST_REST,1237,0.70998,2.10453,0.7895,charge,3,12.847,3.9023,387.1,101,20.813,2.3757,0.05,0.01,3000.0,1.3233
BOOST_REST,1237,0.70998,2.10453,0.719,discharge,0,-2.107,3.8301,5493.9,101,13.1586,7.4166,0.1937,15.4446,8.1939,0.2382
BOOST_REST,1237,0.70998,2.10453,0.7191,charge,0,1.054,3.8322,70.5,101,13.0795,7.2404,0.1927,12.9666,7.1658,0.1287
BOOST_REST,1237,0.70998,2.10453,0.719,discharge,1,-8.429,3.8311,635.4,101,13.1739,6.8196,0.181,14.5464,8.1311,0.7318
BOOST_REST,1237,0.70998,2.10453,0.7191,charge,1,4.212,3.8376,161.0,101,13.0475,6.7377,0.1742,10.1702,5.5006,0.3477
BOOST_REST,1237,0.70998,2.10453,0.7189,discharge,2,-16.854,3.8321,680.5,101,13.1691,5.8195,0.1622,17.9056,11.1823,1.2602
BOOST_REST,1237,0.70998,2.10453,0.7192,charge,2,12.642,3.8425,281.6,101,12.9873,5.6343,0.158,8.5381,6.0307,1.0478
BOOST_REST,1237,0.70998,2.10453,0.7189,discharge,3,-24.232,3.8323,800.9,101,12.9112,4.9333,0.1298,22.7408,13.3658,1.2457
BOOST_REST,1237,0.70998,2.10453,0.7192,charge,3,15.935,3.8466,387.0,101,16.7152,5.4709,0.0769,0.01,3000.0,0.5133
BOOST_REST,1237,0.70998,2.10453,0.6488,discharge,0,-2.11,3.7586,5534.4,101,12.9853,7.0221,0.2035,16.6497,8.693,0.2251
BOOST_REST,1237,0.70998,2.10453,0.6489,charge,0,1.054,3.761,70.5,101,12.8233,6.8086,0.1895,13.8805,7.4297,0.1339
BOOST_REST,1237,0.70998,2.10453,0.6488,discharge,1,-8.428,3.76,635.4,101,13.0279,6.4332,0.1871,15.1647,8.2859,0.7406
BOOST_REST,1237,0.70998,2.10453,0.6489,charge,1,4.214,3.7669,160.7,101,12.8841,6.3935,0.1801,12.0044,6.593,0.3686
BOOST_REST,1237,0.70998,2.10453,0.6487,discharge,2,-16.855,3.7605,680.5,101,12.8705,5.5426,0.1621,17.1575,10.2705,1.2578
BOOST_REST,1237,0.70998,2.10453,0.649,charge,2,12.642,3.7723,281.4,101,12.7516,5.3217,0.1552,9.013,5.7681,0.9894
BOOST_REST,1237,0.70998,2.10453,0.6487,discharge,3,-24.23,3.7624,800.5,101,12.7808,4.6531,0.1371,21.3468,12.4297,1.1248
BOOST_REST,1237,0.70998,2.10453,0.649,charge,3,19.547,3.7784,386.9,101,13.6017,3.003,0.0604,5.0056,0.9365,1.8807
BOOST_REST,1237,0.70998,2.10453,0.5786,discharge,0,-2.107,3.678,5580.0,101,13.2908,7.3261,0.2073,17.1134,8.5514,0.2197
BOOST_REST,1237,0.70998,2.10453,0.5786,charge,0,1.053,3.6796,70.6,101,13.8038,7.3671,0.2028,14.5223,7.9484,0.1387
BOOST_REST,1237,0.70998,2.10453,0.5785,discharge,1,-8.429,3.6794,635.4,101,13.1893,6.8855,0.1904,15.0469,8.031,0.7859
BOOST_REST,1237,0.70998,2.10453,0.5787,charge,1,4.214,3.6867,160.9,101,13.0639,6.8864,0.1906,13.5187,7.5846,0.3797
BOOST_REST,1237,0.70998,2.10453,0.5785,discharge,2,-16.856,3.6798,680.5,101,13.1297,5.8552,0.1687,17.7299,10.6287,1.3084
BOOST_REST,1237,0.70998,2.10453,0.5787,charge,2,12.641,3.6937,281.6,101,12.9562,5.5108,0.1554,10.2658,6.2656,0.9097
BOOST_REST,1237,0.70998,2.10453,0.5784,discharge,3,-24.232,3.6816,800.8,101,13.0311,4.9529,0.1404,23.7556,13.8423,1.2251
BOOST_REST,1237,0.70998,2.10453,0.5788,charge,3,21.066,3.7001,387.2,101,12.752,3.97,0.102,7.8784,3.8447,2.5117
BOOST_REST,1237,0.70998,2.10453,0.5084,discharge,0,-2.107,3.6068,5606.3,101,13.0637,7.6946,0.2121,17.1138,8.3554,0.2404
BOOST_REST,1237,0.70998,2.10453,0.5084,charge,0,1.055,3.6089,70.5,101,13.0698,7.4915,0.2137,13.1338,7.29,0.1392
BOOST_REST,1237,0.70998,2.10453,0.5083,discharge,1,-8.428,3.6083,635.5,101,13.1888,7.0502,0.2061,16.2897,8.9476,0.8056
BOOST_REST,1237,0.70998,2.10453,0.5084,charge,1,4.214,3.6148,160.9,101,13.137,6.9195,0.1966,13.1882,7.9791,0.3837
