Repository: KikETs/ECM_HYBRID_BMS_JOINT

## Results

| Arm | Model | Size | Protocol | Result | Worst cell |
|---|---|---|---|---|---|
| SOP | 2RC table + trim (A8) | 4 effective coefficients, 2 EW states | leave-one-cell-out | usable current 69.6 % discharge, 59.5 % charge (τ = 10 s) | 59.9 % / 53.5 % (BOOST_REST) |
| SOH | dQ/dV ridge | 65 coefficients | leave-one-cell-out | RMSE 0.0094, bias −0.0005 | 0.0130 (BOOST_REST) |
| SOC | 2RC EKF, low-current gate | 3 states | leave-one-cell-out | **2.34 %p** over six sensor disturbances on estimated SOH (2.325 on true SOH), per cell 2.00–2.75 | 4.60 %p (BOOST_NEGPULSE_1S, current offset −0.10 A) |

The SOH arm was a 10,945-parameter CNN until the second audit round. Nested

File: analysis/uypydj_hppc_resistance.csv (part 36 of 225)
protocol,cycle,SOH,CAP_Ah,SOC,soc_group,direction,rate_rank,I_A,CRate_rated,tau_s,tau_actual_s,V_pre_V,V_tau_V,R_mOhm,file
CC,1800,0.71932,2.13884,0.4135,9,charge,2,12.849,4.283,10.0,9.9,3.4828,4.0188,41.7153,03-28-22_15.54_CC_protocol_HPPC_IN21700_30T_cycle_#1800.mat
CC,1800,0.71932,2.13884,0.4132,9,discharge,3,-16.181,5.394,2.0,2.0,3.4528,2.4995,58.9148,03-28-22_15.54_CC_protocol_HPPC_IN21700_30T_cycle_#1800.mat
CC,1800,0.71932,2.13884,0.4132,9,discharge,3,-16.181,5.394,10.0,9.9,3.4528,2.5,58.8839,03-28-22_15.54_CC_protocol_HPPC_IN21700_30T_cycle_#1800.mat
CC,1800,0.71932,2.13884,0.4135,9,charge,3,21.418,7.139,2.0,2.0,3.4894,4.1228,29.5733,03-28-22_15.54_CC_protocol_HPPC_IN21700_30T_cycle_#1800.mat
CC,1800,0.71932,2.13884,0.4135,9,charge,3,21.418,7.139,10.0,9.9,3.4894,4.2,33.1777,03-28-22_15.54_CC_protocol_HPPC_IN21700_30T_cycle_#1800.mat
CC,1800,0.71932,2.13884,0.3776,10,discharge,0,-2.143,0.715,2.0,2.0,3.4121,3.2557,72.9648,03-28-22_15.54_CC_protocol_HPPC_IN21700_30T_cycle_#1800.mat
CC,1800,0.71932,2.13884,0.3776,10,discharge,0,-2.143,0.715,10.0,9.9,3.4121,3.1156,138.3252,03-28-22_15.54_CC_protocol_HPPC_IN21700_30T_cycle_#1800.mat
CC,1800,0.71932,2.13884,0.3777,10,charge,0,1.07,0.357,2.0,2.0,3.4212,3.4931,67.2025,03-28-22_15.54_CC_protocol_HPPC_IN21700_30T_cycle_#1800.mat
CC,1800,0.71932,2.13884,0.3777,10,charge,0,1.07,0.357,10.0,9.9,3.4212,3.5267,98.6073,03-28-22_15.54_CC_protocol_HPPC_IN21700_30T_cycle_#1800.mat
CC,1800,0.71932,2.13884,0.3776,10,discharge,1,-8.567,2.856,2.0,2.0,3.4138,2.9153,58.1877,03-28-22_15.54_CC_protocol_HPPC_IN21700_30T_cycle_#1800.mat
CC,1800,0.71932,2.13884,0.3776,10,discharge,1,-8.567,2.856,10.0,9.9,3.4138,2.6312,91.3495,03-28-22_15.54_CC_protocol_HPPC_IN21700_30T_cycle_#1800.mat
CC,1800,0.71932,2.13884,0.3777,10,charge,1,4.283,1.428,2.0,2.0,3.443,3.6593,50.5043,03-28-22_15.54_CC_protocol_HPPC_IN21700_30T_cycle_#1800.mat
CC,1800,0.71932,2.13884,0.3777,10,charge,1,4.283,1.428,10.0,9.9,3.443,3.7059,61.3851,03-28-22_15.54_CC_protocol_HPPC_IN21700_30T_cycle_#1800.mat
CC,1800,0.71932,2.13884,0.3775,10,discharge,2,-13.425,4.475,2.0,2.0,3.4202,2.5896,61.8696,03-28-22_15.54_CC_protocol_HPPC_IN21700_30T_cycle_#1800.mat
CC,1800,0.71932,2.13884,0.3775,10,discharge,2,-13.425,4.475,10.0,9.9,3.4202,2.4999,68.5512,03-28-22_15.54_CC_protocol_HPPC_IN21700_30T_cycle_#1800.mat
CC,1800,0.71932,2.13884,0.3778,10,charge,2,12.851,4.284,2.0,1.9,3.4553,3.9071,35.1568,03-28-22_15.54_CC_protocol_HPPC_IN21700_30T_cycle_#1800.mat
CC,1800,0.71932,2.13884,0.3778,10,charge,2,12.851,4.284,10.0,9.9,3.4553,3.9818,40.9696,03-28-22_15.54_CC_protocol_HPPC_IN21700_30T_cycle_#1800.mat
CC,1800,0.71932,2.13884,0.3774,10,discharge,3,-13.195,4.398,2.0,2.0,3.4236,2.4994,70.0417,03-28-22_15.54_CC_protocol_HPPC_IN21700_30T_cycle_#1800.mat
CC,1800,0.71932,2.13884,0.3774,10,discharge,3,-13.195,4.398,10.0,9.9,3.4236,2.4999,70.0038,03-28-22_15.54_CC_protocol_HPPC_IN21700_30T_cycle_#1800.mat
CC,1800,0.71932,2.13884,0.3778,10,charge,3,21.416,7.139,2.0,2.0,3.4587,4.0892,29.4406,03-28-22_15.54_CC_protocol_HPPC_IN21700_30T_cycle_#1800.mat
CC,1800,0.71932,2.13884,0.3778,10,charge,3,21.416,7.139,10.0,9.9,3.4587,4.183,33.8205,03-28-22_15.54_CC_protocol_HPPC_IN21700_30T_cycle_#1800.mat
CC,1800,0.71932,2.13884,0.3419,11,discharge,0,-2.143,0.714,2.0,2.0,3.3833,3.2232,74.7084,03-28-22_15.54_CC_protocol_HPPC_IN21700_30T_cycle_#1800.mat
CC,1800,0.71932,2.13884,0.3419,11,discharge,0,-2.143,0.714,10.0,9.9,3.3833,3.0649,148.5768,03-28-22_15.54_CC_protocol_HPPC_IN21700_30T_cycle_#1800.mat
CC,1800,0.71932,2.13884,0.342,11,charge,0,1.072,0.357,2.0,2.0,3.3962,3.4686,67.5436,03-28-22_15.54_CC_protocol_HPPC_IN21700_30T_cycle_#1800.mat
CC,1800,0.71932,2.13884,0.342,11,charge,0,1.072,0.357,10.0,9.9,3.3962,3.5064,102.8081,03-28-22_15.54_CC_protocol_HPPC_IN21700_30T_cycle_#1800.mat
CC,1800,0.71932,2.13884,0.3419,11,discharge,1,-8.567,2.856,2.0,2.0,3.3861,2.8684,60.4296,03-28-22_15.54_CC_protocol_HPPC_IN21700_30T_cycle_#1800.mat
CC,1800,0.71932,2.13884,0.3419,11,discharge,1,-8.567,2.856,10.0,9.9,3.3861,2.5,103.4318,03-28-22_15.54_CC_protocol_HPPC_IN21700_30T_cycle_#1800.mat
CC,1800,0.71932,2.13884,0.342,11,charge,1,4.284,1.428,2.0,2.0,3.4254,3.6433,50.8589,03-28-22_15.54_CC_protocol_HPPC_IN21700_30T_cycle_#1800.mat
CC,1800,0.71932,2.13884,0.342,11,charge,1,4.284,1.428,10.0,9.9,3.4254,3.69,61.7589,03-28-22_15.54_CC_protocol_HPPC_IN21700_30T_cycle_#1800.mat
CC,1800,0.71932,2.13884,0.3418,11,discharge,2,-10.415,3.472,2.0,2.0,3.3963,2.5103,85.0696,03-28-22_15.54_CC_protocol_HPPC_IN21700_30T_cycle_#1800.mat
CC,1800,0.71932,2.13884,0.3418,11,discharge,2,-10.415,3.472,10.0,9.9,3.3963,2.5,86.0586,03-28-22_15.54_CC_protocol_HPPC_IN21700_30T_cycle_#1800.mat
CC,1800,0.71932,2.13884,0.3421,11,charge,2,12.851,4.284,2.0,2.0,3.435,3.894,35.7171,03-28-22_15.54_CC_protocol_HPPC_IN21700_30T_cycle_#1800.mat
CC,1800,0.71932,2.13884,0.3421,11,charge,2,12.851,4.284,10.0,9.9,3.435,3.9637,41.1408,03-28-22_15.54_CC_protocol_HPPC_IN21700_30T_cycle_#1800.mat
CC,1800,0.71932,2.13884,0.3418,11,discharge,3,-10.206,3.402,2.0,2.0,3.3981,2.4996,88.0364,03-28-22_15.54_CC_protocol_HPPC_IN21700_30T_cycle_#1800.mat
CC,1800,0.71932,2.13884,0.3418,11,discharge,3,-10.206,3.402,10.0,9.9,3.3981,2.5,87.9973,03-28-22_15.54_CC_protocol_HPPC_IN21700_30T_cycle_#1800.mat
CC,1800,0.71932,2.13884,0.3422,11,charge,3,21.416,7.139,2.0,2.0,3.4368,4.0744,29.7721,03-28-22_15.54_CC_protocol_HPPC_IN21700_30T_cycle_#1800.mat
CC,1800,0.71932,2.13884,0.3422,11,charge,3,21.416,7.139,10.0,9.9,3.4368,4.1631,33.9139,03-28-22_15.54_CC_protocol_HPPC_IN21700_30T_cycle_#1800.mat
CC,1800,0.71932,2.13884,0.3063,12,discharge,0,-2.141,0.714,2.0,2.0,3.3182,3.1506,78.2702,03-28-22_15.54_CC_protocol_HPPC_IN21700_30T_cycle_#1800.mat
CC,1800,0.71932,2.13884,0.3063,12,discharge,0,-2.141,0.714,10.0,9.9,3.3182,2.9693,162.9384,03-28-22_15.54_CC_protocol_HPPC_IN21700_30T_cycle_#1800.mat
CC,1800,0.71932,2.13884,0.3063,12,charge,0,1.07,0.357,2.0,2.0,3.3353,3.4103,70.1066,03-28-22_15.54_CC_protocol_HPPC_IN21700_30T_cycle_#1800.mat
CC,1800,0.71932,2.13884,0.3063,12,charge,0,1.07,0.357,10.0,9.9,3.3353,3.455,111.8901,03-28-22_15.54_CC_protocol_HPPC_IN21700_30T_cycle_#1800.mat
CC,1800,0.71932,2.13884,0.3062,12,discharge,1,-8.561,2.854,2.0,2.0,3.3231,2.7839,62.9818,03-28-22_15.54_CC_protocol_HPPC_IN21700_30T_cycle_#1800.mat
CC,1800,0.71932,2.13884,0.3062,12,discharge,1,-8.561,2.854,10.0,9.9,3.3231,2.5,96.1431,03-28-22_15.54_CC_protocol_HPPC_IN21700_30T_cycle_#1800.mat
CC,1800,0.71932,2.13884,0.3063,12,charge,1,4.285,1.428,2.0,2.0,3.3652,3.5913,52.7667,03-28-22_15.54_CC_protocol_HPPC_IN21700_30T_cycle_#1800.mat
CC,1800,0.71932,2.13884,0.3063,12,charge,1,4.285,1.428,10.0,9.9,3.3652,3.6563,67.9362,03-28-22_15.54_CC_protocol_HPPC_IN21700_30T_cycle_#1800.mat
CC,1800,0.71932,2.13884,0.3061,12,discharge,2,-7.29,2.43,2.0,2.0,3.3332,2.4993,114.3849,03-28-22_15.54_CC_protocol_HPPC_IN21700_30T_cycle_#1800.mat
CC,1800,0.71932,2.13884,0.3061,12,discharge,2,-7.29,2.43,10.0,9.9,3.3332,2.4999,114.3026,03-28-22_15.54_CC_protocol_HPPC_IN21700_30T_cycle_#1800.mat
CC,1800,0.71932,2.13884,0.3064,12,charge,2,12.852,4.284,2.0,2.0,3.374,3.857,37.5817,03-28-22_15.54_CC_protocol_HPPC_IN21700_30T_cycle_#1800.mat
CC,1800,0.71932,2.13884,0.3064,12,charge,2,12.852,4.284,10.0,9.9,3.374,3.942,44.1955,03-28-22_15.54_CC_protocol_HPPC_IN21700_30T_cycle_#1800.mat
CC,1800,0.71932,2.13884,0.3061,12,discharge,3,-7.152,2.384,2.0,1.9,3.3357,2.4996,116.8962,03-28-22_15.54_CC_protocol_HPPC_IN21700_30T_cycle_#1800.mat
CC,1800,0.71932,2.13884,0.3061,12,discharge,3,-7.152,2.384,10.0,9.9,3.3357,2.5,116.8403,03-28-22_15.54_CC_protocol_HPPC_IN21700_30T_cycle_#1800.mat
CC,1800,0.71932,2.13884,0.3065,12,charge,3,21.417,7.139,2.0,2.0,3.3768,4.0449,31.1948,03-28-22_15.54_CC_protocol_HPPC_IN21700_30T_cycle_#1800.mat
CC,1800,0.71932,2.13884,0.3065,12,charge,3,21.417,7.139,10.0,9.9,3.3768,4.1439,35.8173,03-28-22_15.54_CC_protocol_HPPC_IN21700_30T_cycle_#1800.mat
CC,1837,0.70882,2.10759,1.0,0,discharge,0,-2.11,0.703,2.0,2.0,4.0754,3.9265,70.5687,04-04-22_01.36_CC_protocol_HPPC_IN21700_30T_cycle_#1837.mat
CC,1837,0.70882,2.10759,1.0,0,discharge,0,-2.11,0.703,10.0,9.7,4.0754,3.8423,110.4739,04-04-22_01.36_CC_protocol_HPPC_IN21700_30T_cycle_#1837.mat
CC,1837,0.70882,2.10759,0.9994,0,discharge,1,-8.439,2.813,2.0,2.0,4.0841,3.6136,55.7511,04-04-22_01.36_CC_protocol_HPPC_IN21700_30T_cycle_#1837.mat
CC,1837,0.70882,2.10759,0.9994,0,discharge,1,-8.439,2.813,10.0,9.9,4.0841,3.5094,68.0981,04-04-22_01.36_CC_protocol_HPPC_IN21700_30T_cycle_#1837.mat
CC,1837,0.70882,2.10759,0.9963,0,discharge,2,-16.875,5.625,2.0,2.0,4.0798,3.3461,43.4785,04-04-22_01.36_CC_protocol_HPPC_IN21700_30T_cycle_#1837.mat
CC,1837,0.70882,2.10759,0.9963,0,discharge,2,-16.875,5.625,10.0,9.9,4.0798,3.2122,51.4133,04-04-22_01.36_CC_protocol_HPPC_IN21700_30T_cycle_#1837.mat
CC,1837,0.70882,2.10759,0.9907,0,discharge,3,-24.257,8.086,2.0,2.0,4.0768,3.1521,38.121,04-04-22_01.36_CC_protocol_HPPC_IN21700_30T_cycle_#1837.mat
CC,1837,0.70882,2.10759,0.9907,0,discharge,3,-24.257,8.086,10.0,9.9,4.0768,2.9992,44.4243,04-04-22_01.36_CC_protocol_HPPC_IN21700_30T_cycle_#1837.mat
CC,1837,0.70882,2.10759,0.9486,1,discharge,0,-2.108,0.703,2.0,2.0,4.0139,3.8709,67.8239,04-04-22_01.36_CC_protocol_HPPC_IN21700_30T_cycle_#1837.mat
CC,1837,0.70882,2.10759,0.9486,1,discharge,0,-2.108,0.703,10.0,9.9,4.0139,3.8038,99.649,04-04-22_01.36_CC_protocol_HPPC_IN21700_30T_cycle_#1837.mat
CC,1837,0.70882,2.10759,0.9486,1,charge,0,1.056,0.352,2.0,1.9,4.0233,4.0959,68.724,04-04-22_01.36_CC_protocol_HPPC_IN21700_30T_cycle_#1837.mat
CC,1837,0.70882,2.10759,0.9486,1,charge,0,1.056,0.352,10.0,9.9,4.0233,4.1404,110.8482,04-04-22_01.36_CC_protocol_HPPC_IN21700_30T_cycle_#1837.mat
CC,1837,0.70882,2.10759,0.9485,1,discharge,1,-8.437,2.812,2.0,2.0,4.0157,3.5835,51.2249,04-04-22_01.36_CC_protocol_HPPC_IN21700_30T_cycle_#1837.mat
CC,1837,0.70882,2.10759,0.9485,1,discharge,1,-8.437,2.812,10.0,9.9,4.0157,3.4769,63.8593,04-04-22_01.36_CC_protocol_HPPC_IN21700_30T_cycle_#1837.mat
CC,1837,0.70882,2.10759,0.9486,1,charge,1,1.763,0.588,2.0,2.0,4.0396,4.2,90.9864,04-04-22_01.36_CC_protocol_HPPC_IN21700_30T_cycle_#1837.mat
CC,1837,0.70882,2.10759,0.9486,1,charge,1,1.763,0.588,10.0,9.9,4.0396,4.2,90.9864,04-04-22_01.36_CC_protocol_HPPC_IN21700_30T_cycle_#1837.mat
CC,1837,0.70882,2.10759,0.9485,1,discharge,2,-16.875,5.625,2.0,2.0,4.0186,3.326,41.043,04-04-22_01.36_CC_protocol_HPPC_IN21700_30T_cycle_#1837.mat
CC,1837,0.70882,2.10759,0.9485,1,discharge,2,-16.875,5.625,10.0,9.9,4.0186,3.188,49.2207,04-04-22_01.36_CC_protocol_HPPC_IN21700_30T_cycle_#1837.mat
CC,1837,0.70882,2.10759,0.9487,1,charge,2,1.652,0.551,2.0,2.0,4.0525,4.2,89.2965,04-04-22_01.36_CC_protocol_HPPC_IN21700_30T_cycle_#1837.mat
CC,1837,0.70882,2.10759,0.9487,1,charge,2,1.652,0.551,10.0,9.9,4.0525,4.2,89.2965,04-04-22_01.36_CC_protocol_HPPC_IN21700_30T_cycle_#1837.mat
CC,1837,0.70882,2.10759,0.9484,1,discharge,3,-24.258,8.086,2.0,2.0,4.0241,3.1451,36.2355,04-04-22_01.36_CC_protocol_HPPC_IN21700_30T_cycle_#1837.mat
CC,1837,0.70882,2.10759,0.9484,1,discharge,3,-24.258,8.086,10.0,9.9,4.0241,2.9866,42.7694,04-04-22_01.36_CC_protocol_HPPC_IN21700_30T_cycle_#1837.mat
CC,1837,0.70882,2.10759,0.9487,1,charge,3,1.496,0.499,2.0,2.0,4.0607,4.2002,93.2736,04-04-22_01.36_CC_protocol_HPPC_IN21700_30T_cycle_#1837.mat
CC,1837,0.70882,2.10759,0.9487,1,charge,3,1.496,0.499,10.0,9.9,4.0607,4.2002,93.2736,04-04-22_01.36_CC_protocol_HPPC_IN21700_30T_cycle_#1837.mat
CC,1837,0.70882,2.10759,0.9134,2,discharge,0,-2.109,0.703,2.0,1.9,3.9439,3.8154,60.9409,04-04-22_01.36_CC_protocol_HPPC_IN21700_30T_cycle_#1837.mat
CC,1837,0.70882,2.10759,0.9134,2,discharge,0,-2.109,0.703,10.0,9.9,3.9439,3.7582,88.0679,04-04-22_01.36_CC_protocol_HPPC_IN21700_30T_cycle_#1837.mat
CC,1837,0.70882,2.10759,0.9135,2,charge,0,1.056,0.352,2.0,2.0,3.9516,4.0195,64.2749,04-04-22_01.36_CC_protocol_HPPC_IN21700_30T_cycle_#1837.mat
CC,1837,0.70882,2.10759,0.9135,2,charge,0,1.056,0.352,10.0,9.9,3.9516,4.0532,96.1757,04-04-22_01.36_CC_protocol_HPPC_IN21700_30T_cycle_#1837.mat
CC,1837,0.70882,2.10759,0.9134,2,discharge,1,-8.438,2.813,2.0,2.0,3.9468,3.5436,47.7861,04-04-22_01.36_CC_protocol_HPPC_IN21700_30T_cycle_#1837.mat
CC,1837,0.70882,2.10759,0.9134,2,discharge,1,-8.438,2.813,10.0,9.9,3.9468,3.4474,59.1874,04-04-22_01.36_CC_protocol_HPPC_IN21700_30T_cycle_#1837.mat
CC,1837,0.70882,2.10759,0.9135,2,charge,1,3.431,1.144,2.0,2.0,3.9661,4.199,67.8751,04-04-22_01.36_CC_protocol_HPPC_IN21700_30T_cycle_#1837.mat
CC,1837,0.70882,2.10759,0.9135,2,charge,1,3.431,1.144,10.0,9.9,3.9661,4.2,68.1666,04-04-22_01.36_CC_protocol_HPPC_IN21700_30T_cycle_#1837.mat
CC,1837,0.70882,2.10759,0.9133,2,discharge,2,-16.875,5.625,2.0,2.0,3.9495,3.3002,38.477,04-04-22_01.36_CC_protocol_HPPC_IN21700_30T_cycle_#1837.mat
CC,1837,0.70882,2.10759,0.9133,2,discharge,2,-16.875,5.625,10.0,9.9,3.9495,3.1698,46.2044,04-04-22_01.36_CC_protocol_HPPC_IN21700_30T_cycle_#1837.mat
CC,1837,0.70882,2.10759,0.9135,2,charge,2,3.22,1.073,2.0,2.0,3.9818,4.2,67.7682,04-04-22_01.36_CC_protocol_HPPC_IN21700_30T_cycle_#1837.mat
CC,1837,0.70882,2.10759,0.9135,2,charge,2,3.22,1.073,10.0,9.9,3.9818,4.2,67.7682,04-04-22_01.36_CC_protocol_HPPC_IN21700_30T_cycle_#1837.mat
CC,1837,0.70882,2.10759,0.9133,2,discharge,3,-24.258,8.086,2.0,2.0,3.9551,3.1282,34.0877,04-04-22_01.36_CC_protocol_HPPC_IN21700_30T_cycle_#1837.mat
CC,1837,0.70882,2.10759,0.9133,2,discharge,3,-24.258,8.086,10.0,9.9,3.9551,2.9743,40.432,04-04-22_01.36_CC_protocol_HPPC_IN21700_30T_cycle_#1837.mat
CC,1837,0.70882,2.10759,0.9136,2,charge,3,3.029,1.01,2.0,2.0,3.9962,4.2,67.294,04-04-22_01.36_CC_protocol_HPPC_IN21700_30T_cycle_#1837.mat
CC,1837,0.70882,2.10759,0.9136,2,charge,3,3.029,1.01,10.0,9.9,3.9962,4.2,67.294,04-04-22_01.36_CC_protocol_HPPC_IN21700_30T_cycle_#1837.mat
CC,1837,0.70882,2.10759,0.8431,3,discharge,0,-2.109,0.703,2.0,2.0,3.8441,3.7186,59.5182,04-04-22_01.36_CC_protocol_HPPC_IN21700_30T_cycle_#1837.mat
CC,1837,0.70882,2.10759,0.8431,3,discharge,0,-2.109,0.703,10.0,9.9,3.8441,3.6691,82.9935,04-04-22_01.36_CC_protocol_HPPC_IN21700_30T_cycle_#1837.mat
CC,1837,0.70882,2.10759,0.8431,3,charge,0,1.056,0.352,2.0,2.0,3.8493,3.9138,61.068,04-04-22_01.36_CC_protocol_HPPC_IN21700_30T_cycle_#1837.mat
CC,1837,0.70882,2.10759,0.8431,3,charge,0,1.056,0.352,10.0,9.9,3.8493,3.9411,86.9154,04-04-22_01.36_CC_protocol_HPPC_IN21700_30T_cycle_#1837.mat
CC,1837,0.70882,2.10759,0.8431,3,discharge,1,-8.438,2.813,2.0,2.0,3.8469,3.4575,46.1495,04-04-22_01.36_CC_protocol_HPPC_IN21700_30T_cycle_#1837.mat
CC,1837,0.70882,2.10759,0.8431,3,discharge,1,-8.438,2.813,10.0,9.9,3.8469,3.3614,57.5387,04-04-22_01.36_CC_protocol_HPPC_IN21700_30T_cycle_#1837.mat
CC,1837,0.70882,2.10759,0.8432,3,charge,1,4.217,1.406,2.0,2.0,3.8624,4.0851,52.8063,04-04-22_01.36_CC_protocol_HPPC_IN21700_30T_cycle_#1837.mat
CC,1837,0.70882,2.10759,0.8432,3,charge,1,4.217,1.406,10.0,9.9,3.8624,4.1416,66.2035,04-04-22_01.36_CC_protocol_HPPC_IN21700_30T_cycle_#1837.mat
CC,1837,0.70882,2.10759,0.843,3,discharge,2,-16.876,5.625,2.0,2.0,3.8498,3.2172,37.4852,04-04-22_01.36_CC_protocol_HPPC_IN21700_30T_cycle_#1837.mat
CC,1837,0.70882,2.10759,0.843,3,discharge,2,-16.876,5.625,10.0,9.9,3.8498,3.0814,45.5321,04-04-22_01.36_CC_protocol_HPPC_IN21700_30T_cycle_#1837.mat
CC,1837,0.70882,2.10759,0.8432,3,charge,2,6.059,2.02,2.0,2.0,3.8761,4.2002,53.4863,04-04-22_01.36_CC_protocol_HPPC_IN21700_30T_cycle_#1837.mat
CC,1837,0.70882,2.10759,0.8432,3,charge,2,6.059,2.02,10.0,9.9,3.8761,4.2001,53.4698,04-04-22_01.36_CC_protocol_HPPC_IN21700_30T_cycle_#1837.mat
CC,1837,0.70882,2.10759,0.8429,3,discharge,3,-24.258,8.086,2.0,2.0,3.8551,3.0476,33.288,04-04-22_01.36_CC_protocol_HPPC_IN21700_30T_cycle_#1837.mat
CC,1837,0.70882,2.10759,0.8429,3,discharge,3,-24.258,8.086,10.0,9.9,3.8551,2.8859,39.9538,04-04-22_01.36_CC_protocol_HPPC_IN21700_30T_cycle_#1837.mat
CC,1837,0.70882,2.10759,0.8433,3,charge,3,5.855,1.952,2.0,2.0,3.889,4.2001,53.1377,04-04-22_01.36_CC_protocol_HPPC_IN21700_30T_cycle_#1837.mat
CC,1837,0.70882,2.10759,0.8433,3,charge,3,5.855,1.952,10.0,9.9,3.889,4.2001,53.1377,04-04-22_01.36_CC_protocol_HPPC_IN21700_30T_cycle_#1837.mat
CC,1837,0.70882,2.10759,0.7728,4,discharge,0,-2.111,0.704,2.0,2.0,3.7571,3.6348,57.9429,04-04-22_01.36_CC_protocol_HPPC_IN21700_30T_cycle_#1837.mat
CC,1837,0.70882,2.10759,0.7728,4,discharge,0,-2.111,0.704,10.0,9.9,3.7571,3.5856,81.2527,04-04-22_01.36_CC_protocol_HPPC_IN21700_30T_cycle_#1837.mat
CC,1837,0.70882,2.10759,0.7728,4,charge,0,1.056,0.352,2.0,1.9,3.7633,3.8248,58.2221,04-04-22_01.36_CC_protocol_HPPC_IN21700_30T_cycle_#1837.mat
CC,1837,0.70882,2.10759,0.7728,4,charge,0,1.056,0.352,10.0,9.9,3.7633,3.8523,84.2564,04-04-22_01.36_CC_protocol_HPPC_IN21700_30T_cycle_#1837.mat
CC,1837,0.70882,2.10759,0.7728,4,discharge,1,-8.438,2.813,2.0,2.0,3.7614,3.3797,45.238,04-04-22_01.36_CC_protocol_HPPC_IN21700_30T_cycle_#1837.mat
CC,1837,0.70882,2.10759,0.7728,4,discharge,1,-8.438,2.813,10.0,9.9,3.7614,3.2808,56.9593,04-04-22_01.36_CC_protocol_HPPC_IN21700_30T_cycle_#1837.mat
CC,1837,0.70882,2.10759,0.7729,4,charge,1,4.217,1.406,2.0,1.9,3.7777,3.9904,50.4363,04-04-22_01.36_CC_protocol_HPPC_IN21700_30T_cycle_#1837.mat
CC,1837,0.70882,2.10759,0.7729,4,charge,1,4.217,1.406,10.0,9.9,3.7777,4.0439,63.1225,04-04-22_01.36_CC_protocol_HPPC_IN21700_30T_cycle_#1837.mat
CC,1837,0.70882,2.10759,0.7727,4,discharge,2,-16.875,5.625,2.0,2.0,3.7665,3.1446,36.8533,04-04-22_01.36_CC_protocol_HPPC_IN21700_30T_cycle_#1837.mat
CC,1837,0.70882,2.10759,0.7727,4,discharge,2,-16.875,5.625,10.0,9.9,3.7665,3.0072,44.9956,04-04-22_01.36_CC_protocol_HPPC_IN21700_30T_cycle_#1837.mat
CC,1837,0.70882,2.10759,0.7729,4,charge,2,9.204,3.068,2.0,2.0,3.7948,4.2001,44.0357,04-04-22_01.36_CC_protocol_HPPC_IN21700_30T_cycle_#1837.mat
CC,1837,0.70882,2.10759,0.7729,4,charge,2,9.204,3.068,10.0,9.9,3.7948,4.2001,44.0357,04-04-22_01.36_CC_protocol_HPPC_IN21700_30T_cycle_#1837.mat
CC,1837,0.70882,2.10759,0.7726,4,discharge,3,-24.259,8.086,2.0,2.0,3.7731,2.9827,32.5817,04-04-22_01.36_CC_protocol_HPPC_IN21700_30T_cycle_#1837.mat
CC,1837,0.70882,2.10759,0.7726,4,discharge,3,-24.259,8.086,10.0,9.9,3.7731,2.8196,39.305,04-04-22_01.36_CC_protocol_HPPC_IN21700_30T_cycle_#1837.mat
CC,1837,0.70882,2.10759,0.773,4,charge,3,9.064,3.021,2.0,2.0,3.8093,4.2002,43.1281,04-04-22_01.36_CC_protocol_HPPC_IN21700_30T_cycle_#1837.mat
CC,1837,0.70882,2.10759,0.773,4,charge,3,9.064,3.021,10.0,9.9,3.8093,4.2002,43.1281,04-04-22_01.36_CC_protocol_HPPC_IN21700_30T_cycle_#1837.mat
CC,1837,0.70882,2.10759,0.7025,5,discharge,0,-2.109,0.703,2.0,2.0,3.6821,3.5584,58.6617,04-04-22_01.36_CC_protocol_HPPC_IN21700_30T_cycle_#1837.mat
CC,1837,0.70882,2.10759,0.7025,5,discharge,0,-2.109,0.703,10.0,9.9,3.6821,3.5085,82.3256,04-04-22_01.36_CC_protocol_HPPC_IN21700_30T_cycle_#1837.mat
CC,1837,0.70882,2.10759,0.7025,5,charge,0,1.054,0.351,2.0,2.0,3.6885,3.7521,60.3358,04-04-22_01.36_CC_protocol_HPPC_IN21700_30T_cycle_#1837.mat
CC,1837,0.70882,2.10759,0.7025,5,charge,0,1.054,0.351,10.0,9.9,3.6885,3.7793,86.1398,04-04-22_01.36_CC_protocol_HPPC_IN21700_30T_cycle_#1837.mat
CC,1837,0.70882,2.10759,0.7025,5,discharge,1,-8.438,2.813,2.0,2.0,3.6865,3.2987,45.9582,04-04-22_01.36_CC_protocol_HPPC_IN21700_30T_cycle_#1837.mat
CC,1837,0.70882,2.10759,0.7025,5,discharge,1,-8.438,2.813,10.0,9.9,3.6865,3.1974,57.9633,04-04-22_01.36_CC_protocol_HPPC_IN21700_30T_cycle_#1837.mat
CC,1837,0.70882,2.10759,0.7026,5,charge,1,4.219,1.406,2.0,2.0,3.7034,3.9202,51.3841,04-04-22_01.36_CC_protocol_HPPC_IN21700_30T_cycle_#1837.mat
CC,1837,0.70882,2.10759,0.7026,5,charge,1,4.219,1.406,10.0,9.9,3.7034,3.9726,63.8036,04-04-22_01.36_CC_protocol_HPPC_IN21700_30T_cycle_#1837.mat
CC,1837,0.70882,2.10759,0.7024,5,discharge,2,-16.874,5.625,2.0,2.0,3.6914,3.06,37.4185,04-04-22_01.36_CC_protocol_HPPC_IN21700_30T_cycle_#1837.mat
CC,1837,0.70882,2.10759,0.7024,5,discharge,2,-16.874,5.625,10.0,9.9,3.6914,2.9209,45.662,04-04-22_01.36_CC_protocol_HPPC_IN21700_30T_cycle_#1837.mat
CC,1837,0.70882,2.10759,0.7026,5,charge,2,11.719,3.906,2.0,2.0,3.7205,4.191,40.1485,04-04-22_01.36_CC_protocol_HPPC_IN21700_30T_cycle_#1837.mat
CC,1837,0.70882,2.10759,0.7026,5,charge,2,11.719,3.906,10.0,9.9,3.7205,4.2002,40.9335,04-04-22_01.36_CC_protocol_HPPC_IN21700_30T_cycle_#1837.mat
CC,1837,0.70882,2.10759,0.7023,5,discharge,3,-24.259,8.086,2.0,1.9,3.6976,2.9013,32.8249,04-04-22_01.36_CC_protocol_HPPC_IN21700_30T_cycle_#1837.mat
CC,1837,0.70882,2.10759,0.7023,5,discharge,3,-24.259,8.086,10.0,9.9,3.6976,2.7248,40.1006,04-04-22_01.36_CC_protocol_HPPC_IN21700_30T_cycle_#1837.mat
CC,1837,0.70882,2.10759,0.7027,5,charge,3,11.509,3.836,2.0,2.0,3.7366,4.2,40.2641,04-04-22_01.36_CC_protocol_HPPC_IN21700_30T_cycle_#1837.mat
CC,1837,0.70882,2.10759,0.7027,5,charge,3,11.509,3.836,10.0,9.9,3.7366,4.2,40.2641,04-04-22_01.36_CC_protocol_HPPC_IN21700_30T_cycle_#1837.mat
CC,1837,0.70882,2.10759,0.6322,6,discharge,0,-2.109,0.703,2.0,2.0,3.6269,3.5008,59.7942,04-04-22_01.36_CC_protocol_HPPC_IN21700_30T_cycle_#1837.mat
CC,1837,0.70882,2.10759,0.6322,6,discharge,0,-2.109,0.703,10.0,9.9,3.6269,3.4483,84.6887,04-04-22_01.36_CC_protocol_HPPC_IN21700_30T_cycle_#1837.mat
CC,1837,0.70882,2.10759,0.6322,6,charge,0,1.056,0.352,2.0,2.0,3.6323,3.696,60.3277,04-04-22_01.36_CC_protocol_HPPC_IN21700_30T_cycle_#1837.mat
CC,1837,0.70882,2.10759,0.6322,6,charge,0,1.056,0.352,10.0,9.9,3.6323,3.7233,86.1824,04-04-22_01.36_CC_protocol_HPPC_IN21700_30T_cycle_#1837.mat
CC,1837,0.70882,2.10759,0.6321,6,discharge,1,-8.438,2.813,2.0,2.0,3.6292,3.2383,46.3283,04-04-22_01.36_CC_protocol_HPPC_IN21700_30T_cycle_#1837.mat
CC,1837,0.70882,2.10759,0.6321,6,discharge,1,-8.438,2.813,10.0,9.9,3.6292,3.1304,59.1163,04-04-22_01.36_CC_protocol_HPPC_IN21700_30T_cycle_#1837.mat
CC,1837,0.70882,2.10759,0.6322,6,charge,1,4.219,1.406,2.0,2.0,3.646,3.8611,50.9812,04-04-22_01.36_CC_protocol_HPPC_IN21700_30T_cycle_#1837.mat
CC,1837,0.70882,2.10759,0.6322,6,charge,1,4.219,1.406,10.0,9.9,3.646,3.9114,62.9029,04-04-22_01.36_CC_protocol_HPPC_IN21700_30T_cycle_#1837.mat
CC,1837,0.70882,2.10759,0.6321,6,discharge,2,-16.876,5.625,2.0,1.9,3.6339,3.0047,37.2837,04-04-22_01.36_CC_protocol_HPPC_IN21700_30T_cycle_#1837.mat
CC,1837,0.70882,2.10759,0.6321,6,discharge,2,-16.876,5.625,10.0,9.9,3.6339,2.8498,46.4624,04-04-22_01.36_CC_protocol_HPPC_IN21700_30T_cycle_#1837.mat
CC,1837,0.70882,2.10759,0.6323,6,charge,2,12.656,4.219,2.0,2.0,3.6613,4.1248,36.6229,04-04-22_01.36_CC_protocol_HPPC_IN21700_30T_cycle_#1837.mat
CC,1837,0.70882,2.10759,0.6323,6,charge,2,12.656,4.219,10.0,9.9,3.6613,4.1942,42.1065,04-04-22_01.36_CC_protocol_HPPC_IN21700_30T_cycle_#1837.mat
CC,1837,0.70882,2.10759,0.632,6,discharge,3,-24.259,8.086,2.0,2.0,3.639,2.8348,33.1506,04-04-22_01.36_CC_protocol_HPPC_IN21700_30T_cycle_#1837.mat
CC,1837,0.70882,2.10759,0.632,6,discharge,3,-24.259,8.086,10.0,9.9,3.639,2.6412,41.1311,04-04-22_01.36_CC_protocol_HPPC_IN21700_30T_cycle_#1837.mat
CC,1837,0.70882,2.10759,0.6324,6,charge,3,14.019,4.673,2.0,2.0,3.6764,4.2001,37.3564,04-04-22_01.36_CC_protocol_HPPC_IN21700_30T_cycle_#1837.mat
CC,1837,0.70882,2.10759,0.6324,6,charge,3,14.019,4.673,10.0,9.9,3.6764,4.2,37.3493,04-04-22_01.36_CC_protocol_HPPC_IN21700_30T_cycle_#1837.mat
CC,1837,0.70882,2.10759,0.5619,7,discharge,0,-2.111,0.704,2.0,2.0,3.5723,3.4378,63.7139,04-04-22_01.36_CC_protocol_HPPC_IN21700_30T_cycle_#1837.mat
CC,1837,0.70882,2.10759,0.5619,7,discharge,0,-2.111,0.704,10.0,9.9,3.5723,3.3729,94.4576,04-04-22_01.36_CC_protocol_HPPC_IN21700_30T_cycle_#1837.mat
CC,1837,0.70882,2.10759,0.5619,7,charge,0,1.056,0.352,2.0,2.0,3.5785,3.6459,63.8318,04-04-22_01.36_CC_protocol_HPPC_IN21700_30T_cycle_#1837.mat
CC,1837,0.70882,2.10759,0.5619,7,charge,0,1.056,0.352,10.0,9.9,3.5785,3.6767,93.0012,04-04-22_01.36_CC_protocol_HPPC_IN21700_30T_cycle_#1837.mat
CC,1837,0.70882,2.10759,0.5618,7,discharge,1,-8.438,2.813,2.0,2.0,3.5758,3.1555,49.8092,04-04-22_01.36_CC_protocol_HPPC_IN21700_30T_cycle_#1837.mat
CC,1837,0.70882,2.10759,0.5618,7,discharge,1,-8.438,2.813,10.0,9.9,3.5758,3.0235,65.4523,04-04-22_01.36_CC_protocol_HPPC_IN21700_30T_cycle_#1837.mat
CC,1837,0.70882,2.10759,0.5619,7,charge,1,4.219,1.406,2.0,2.0,3.5955,3.8192,53.0195,04-04-22_01.36_CC_protocol_HPPC_IN21700_30T_cycle_#1837.mat
CC,1837,0.70882,2.10759,0.5619,7,charge,1,4.219,1.406,10.0,9.9,3.5955,3.8737,65.9367,04-04-22_01.36_CC_protocol_HPPC_IN21700_30T_cycle_#1837.mat
CC,1837,0.70882,2.10759,0.5617,7,discharge,2,-16.875,5.625,2.0,2.0,3.5803,2.8974,40.4681,04-04-22_01.36_CC_protocol_HPPC_IN21700_30T_cycle_#1837.mat
CC,1837,0.70882,2.10759,0.5617,7,discharge,2,-16.875,5.625,10.0,9.9,3.5803,2.7013,52.0889,04-04-22_01.36_CC_protocol_HPPC_IN21700_30T_cycle_#1837.mat
CC,1837,0.70882,2.10759,0.562,7,charge,2,12.656,4.219,2.0,2.0,3.6152,4.0929,37.7449,04-04-22_01.36_CC_protocol_HPPC_IN21700_30T_cycle_#1837.mat
CC,1837,0.70882,2.10759,0.562,7,charge,2,12.656,4.219,10.0,9.9,3.6152,4.1653,43.4655,04-04-22_01.36_CC_protocol_HPPC_IN21700_30T_cycle_#1837.mat
CC,1837,0.70882,2.10759,0.5617,7,discharge,3,-24.26,8.087,2.0,2.0,3.5866,2.7243,35.5441,04-04-22_01.36_CC_protocol_HPPC_IN21700_30T_cycle_#1837.mat
CC,1837,0.70882,2.10759,0.5617,7,discharge,3,-24.26,8.087,10.0,9.9,3.5866,2.4998,44.798,04-04-22_01.36_CC_protocol_HPPC_IN21700_30T_cycle_#1837.mat
CC,1837,0.70882,2.10759,0.5621,7,charge,3,15.874,5.291,2.0,2.0,3.6304,4.2,35.8826,04-04-22_01.36_CC_protocol_HPPC_IN21700_30T_cycle_#1837.mat
CC,1837,0.70882,2.10759,0.5621,7,charge,3,15.874,5.291,10.0,9.9,3.6304,4.1999,35.8763,04-04-22_01.36_CC_protocol_HPPC_IN21700_30T_cycle_#1837.mat
CC,1837,0.70882,2.10759,0.4916,8,discharge,0,-2.109,0.703,2.0,2.0,3.506,3.365,66.8532,04-04-22_01.36_CC_protocol_HPPC_IN21700_30T_cycle_#1837.mat
CC,1837,0.70882,2.10759,0.4916,8,discharge,0,-2.109,0.703,10.0,9.9,3.506,3.2809,106.728,04-04-22_01.36_CC_protocol_HPPC_IN21700_30T_cycle_#1837.mat
CC,1837,0.70882,2.10759,0.4916,8,charge,0,1.056,0.352,2.0,1.9,3.5132,3.5812,64.4122,04-04-22_01.36_CC_protocol_HPPC_IN21700_30T_cycle_#1837.mat
CC,1837,0.70882,2.10759,0.4916,8,charge,0,1.056,0.352,10.0,9.9,3.5132,3.6167,98.0392,04-04-22_01.36_CC_protocol_HPPC_IN21700_30T_cycle_#1837.mat
CC,1837,0.70882,2.10759,0.4915,8,discharge,1,-8.438,2.813,2.0,2.0,3.5096,3.0654,52.6434,04-04-22_01.36_CC_protocol_HPPC_IN21700_30T_cycle_#1837.mat
CC,1837,0.70882,2.10759,0.4915,8,discharge,1,-8.438,2.813,10.0,9.9,3.5096,2.9022,71.9847,04-04-22_01.36_CC_protocol_HPPC_IN21700_30T_cycle_#1837.mat
CC,1837,0.70882,2.10759,0.4916,8,charge,1,4.219,1.406,2.0,2.0,3.534,3.7576,52.9971,04-04-22_01.36_CC_protocol_HPPC_IN21700_30T_cycle_#1837.mat
CC,1837,0.70882,2.10759,0.4916,8,charge,1,4.219,1.406,10.0,9.9,3.534,3.8145,66.4834,04-04-22_01.36_CC_protocol_HPPC_IN21700_30T_cycle_#1837.mat
CC,1837,0.70882,2.10759,0.4915,8,discharge,2,-16.876,5.625,2.0,2.0,3.5165,2.7956,42.7175,04-04-22_01.36_CC_protocol_HPPC_IN21700_30T_cycle_#1837.mat
CC,1837,0.70882,2.10759,0.4915,8,discharge,2,-16.876,5.625,10.0,9.9,3.5165,2.538,57.9817,04-04-22_01.36_CC_protocol_HPPC_IN21700_30T_cycle_#1837.mat
CC,1837,0.70882,2.10759,0.4917,8,charge,2,12.658,4.219,2.0,2.0,3.5577,4.027,37.0754,04-04-22_01.36_CC_protocol_HPPC_IN21700_30T_cycle_#1837.mat
CC,1837,0.70882,2.10759,0.4917,8,charge,2,12.658,4.219,10.0,9.9,3.5577,4.1068,43.3797,04-04-22_01.36_CC_protocol_HPPC_IN21700_30T_cycle_#1837.mat
CC,1837,0.70882,2.10759,0.4914,8,discharge,3,-22.336,7.445,2.0,2.0,3.5253,2.6072,41.104,04-04-22_01.36_CC_protocol_HPPC_IN21700_30T_cycle_#1837.mat
CC,1837,0.70882,2.10759,0.4914,8,discharge,3,-22.336,7.445,10.0,9.9,3.5253,2.5,45.9035,04-04-22_01.36_CC_protocol_HPPC_IN21700_30T_cycle_#1837.mat
CC,1837,0.70882,2.10759,0.4917,8,charge,3,18.35,6.117,2.0,2.0,3.5712,4.2001,34.2725,04-04-22_01.36_CC_protocol_HPPC_IN21700_30T_cycle_#1837.mat
CC,1837,0.70882,2.10759,0.4917,8,charge,3,18.35,6.117,10.0,9.9,3.5712,4.2,34.267,04-04-22_01.36_CC_protocol_HPPC_IN21700_30T_cycle_#1837.mat
CC,1837,0.70882,2.10759,0.4213,9,discharge,0,-2.109,0.703,2.0,2.0,3.4354,3.286,70.8325,04-04-22_01.36_CC_protocol_HPPC_IN21700_30T_cycle_#1837.mat
CC,1837,0.70882,2.10759,0.4213,9,discharge,0,-2.109,0.703,10.0,9.9,3.4354,3.1643,128.5321,04-04-22_01.36_CC_protocol_HPPC_IN21700_30T_cycle_#1837.mat
CC,1837,0.70882,2.10759,0.4213,9,charge,0,1.056,0.352,2.0,2.0,3.4438,3.5145,66.9761,04-04-22_01.36_CC_protocol_HPPC_IN21700_30T_cycle_#1837.mat
CC,1837,0.70882,2.10759,0.4213,9,charge,0,1.056,0.352,10.0,9.9,3.4438,3.5501,100.701,04-04-22_01.36_CC_protocol_HPPC_IN21700_30T_cycle_#1837.mat
CC,1837,0.70882,2.10759,0.4212,9,discharge,1,-8.438,2.813,2.0,1.9,3.4386,2.971,55.416,04-04-22_01.36_CC_protocol_HPPC_IN21700_30T_cycle_#1837.mat
CC,1837,0.70882,2.10759,0.4212,9,discharge,1,-8.438,2.813,10.0,9.9,3.4386,2.7407,82.7092,04-04-22_01.36_CC_protocol_HPPC_IN21700_30T_cycle_#1837.mat
CC,1837,0.70882,2.10759,0.4213,9,charge,1,4.219,1.406,2.0,2.0,3.4639,3.6852,52.4519,04-04-22_01.36_CC_protocol_HPPC_IN21700_30T_cycle_#1837.mat
CC,1837,0.70882,2.10759,0.4213,9,charge,1,4.219,1.406,10.0,9.9,3.4639,3.7402,65.4879,04-04-22_01.36_CC_protocol_HPPC_IN21700_30T_cycle_#1837.mat
CC,1837,0.70882,2.10759,0.4211,9,discharge,2,-16.356,5.452,2.0,2.0,3.4438,2.6657,47.5728,04-04-22_01.36_CC_protocol_HPPC_IN21700_30T_cycle_#1837.mat
CC,1837,0.70882,2.10759,0.4211,9,discharge,2,-16.356,5.452,10.0,9.9,3.4438,2.4999,57.7097,04-04-22_01.36_CC_protocol_HPPC_IN21700_30T_cycle_#1837.mat
CC,1837,0.70882,2.10759,0.4214,9,charge,2,12.656,4.219,2.0,2.0,3.4814,3.9487,36.9232,04-04-22_01.36_CC_protocol_HPPC_IN21700_30T_cycle_#1837.mat
CC,1837,0.70882,2.10759,0.4214,9,charge,2,12.656,4.219,10.0,9.9,3.4814,4.0328,43.5683,04-04-22_01.36_CC_protocol_HPPC_IN21700_30T_cycle_#1837.mat
CC,1837,0.70882,2.10759,0.4211,9,discharge,3,-15.724,5.241,2.0,2.0,3.4492,2.4993,60.4108,04-04-22_01.36_CC_protocol_HPPC_IN21700_30T_cycle_#1837.mat
CC,1837,0.70882,2.10759,0.4211,9,discharge,3,-15.724,5.241,10.0,9.9,3.4492,2.4999,60.3727,04-04-22_01.36_CC_protocol_HPPC_IN21700_30T_cycle_#1837.mat
CC,1837,0.70882,2.10759,0.4214,9,charge,3,21.083,7.028,2.0,2.0,3.4884,4.1442,31.1056,04-04-22_01.36_CC_protocol_HPPC_IN21700_30T_cycle_#1837.mat
CC,1837,0.70882,2.10759,0.4214,9,charge,3,21.083,7.028,10.0,9.9,3.4884,4.2,33.7523,04-04-22_01.36_CC_protocol_HPPC_IN21700_30T_cycle_#1837.mat
CC,1837,0.70882,2.10759,0.3861,10,discharge,0,-2.109,0.703,2.0,2.0,3.4095,3.2505,75.3805,04-04-22_01.36_CC_protocol_HPPC_IN21700_30T_cycle_#1837.mat
CC,1837,0.70882,2.10759,0.3861,10,discharge,0,-2.109,0.703,10.0,9.9,3.4095,3.1019,145.8304,04-04-22_01.36_CC_protocol_HPPC_IN21700_30T_cycle_#1837.mat
CC,1837,0.70882,2.10759,0.3861,10,charge,0,1.056,0.352,2.0,2.0,3.4211,3.4945,69.5339,04-04-22_01.36_CC_protocol_HPPC_IN21700_30T_cycle_#1837.mat
CC,1837,0.70882,2.10759,0.3861,10,charge,0,1.056,0.352,10.0,9.9,3.4211,3.5345,107.4271,04-04-22_01.36_CC_protocol_HPPC_IN21700_30T_cycle_#1837.mat
CC,1837,0.70882,2.10759,0.3861,10,discharge,1,-8.438,2.813,2.0,2.0,3.4115,2.9088,59.5757,04-04-22_01.36_CC_protocol_HPPC_IN21700_30T_cycle_#1837.mat
CC,1837,0.70882,2.10759,0.3861,10,discharge,1,-8.438,2.813,10.0,9.9,3.4115,2.6202,93.7781,04-04-22_01.36_CC_protocol_HPPC_IN21700_30T_cycle_#1837.mat
CC,1837,0.70882,2.10759,0.3862,10,charge,1,4.219,1.406,2.0,2.0,3.4444,3.6702,53.5223,04-04-22_01.36_CC_protocol_HPPC_IN21700_30T_cycle_#1837.mat
CC,1837,0.70882,2.10759,0.3862,10,charge,1,4.219,1.406,10.0,9.9,3.4444,3.7235,66.1563,04-04-22_01.36_CC_protocol_HPPC_IN21700_30T_cycle_#1837.mat
CC,1837,0.70882,2.10759,0.386,10,discharge,2,-12.973,4.324,2.0,2.0,3.4185,2.5834,64.3722,04-04-22_01.36_CC_protocol_HPPC_IN21700_30T_cycle_#1837.mat
CC,1837,0.70882,2.10759,0.386,10,discharge,2,-12.973,4.324,10.0,9.9,3.4185,2.4999,70.8086,04-04-22_01.36_CC_protocol_HPPC_IN21700_30T_cycle_#1837.mat
CC,1837,0.70882,2.10759,0.3862,10,charge,2,12.656,4.219,2.0,2.0,3.4573,3.9319,37.5,04-04-22_01.36_CC_protocol_HPPC_IN21700_30T_cycle_#1837.mat
CC,1837,0.70882,2.10759,0.3862,10,charge,2,12.656,4.219,10.0,9.9,3.4573,4.0089,43.5841,04-04-22_01.36_CC_protocol_HPPC_IN21700_30T_cycle_#1837.mat
CC,1837,0.70882,2.10759,0.3859,10,discharge,3,-12.741,4.247,2.0,2.0,3.4222,2.4995,72.4197,04-04-22_01.36_CC_protocol_HPPC_IN21700_30T_cycle_#1837.mat
CC,1837,0.70882,2.10759,0.3859,10,discharge,3,-12.741,4.247,10.0,9.9,3.4222,2.5,72.3805,04-04-22_01.36_CC_protocol_HPPC_IN21700_30T_cycle_#1837.mat
CC,1837,0.70882,2.10759,0.3863,10,charge,3,21.092,7.031,2.0,2.0,3.4615,4.1175,31.1018,04-04-22_01.36_CC_protocol_HPPC_IN21700_30T_cycle_#1837.mat
CC,1837,0.70882,2.10759,0.3863,10,charge,3,21.092,7.031,10.0,9.9,3.4615,4.2001,35.018,04-04-22_01.36_CC_protocol_HPPC_IN21700_30T_cycle_#1837.mat
CC,1837,0.70882,2.10759,0.351,11,discharge,0,-2.109,0.703,2.0,2.0,3.3798,3.2179,76.7553,04-04-22_01.36_CC_protocol_HPPC_IN21700_30T_cycle_#1837.mat
CC,1837,0.70882,2.10759,0.351,11,discharge,0,-2.109,0.703,10.0,9.9,3.3798,3.0555,153.7477,04-04-22_01.36_CC_protocol_HPPC_IN21700_30T_cycle_#1837.mat
CC,1837,0.70882,2.10759,0.351,11,charge,0,1.056,0.352,2.0,1.9,3.3948,3.4668,68.2012,04-04-22_01.36_CC_protocol_HPPC_IN21700_30T_cycle_#1837.mat
CC,1837,0.70882,2.10759,0.351,11,charge,0,1.056,0.352,10.0,9.9,3.3948,3.5123,111.3006,04-04-22_01.36_CC_protocol_HPPC_IN21700_30T_cycle_#1837.mat
CC,1837,0.70882,2.10759,0.3509,11,discharge,1,-8.438,2.813,2.0,2.0,3.3828,2.8715,60.5942,04-04-22_01.36_CC_protocol_HPPC_IN21700_30T_cycle_#1837.mat
CC,1837,0.70882,2.10759,0.3509,11,discharge,1,-8.438,2.813,10.0,9.9,3.3828,2.4998,104.6444,04-04-22_01.36_CC_protocol_HPPC_IN21700_30T_cycle_#1837.mat
CC,1837,0.70882,2.10759,0.351,11,charge,1,4.219,1.406,2.0,2.0,3.4262,3.6503,53.1206,04-04-22_01.36_CC_protocol_HPPC_IN21700_30T_cycle_#1837.mat
CC,1837,0.70882,2.10759,0.351,11,charge,1,4.219,1.406,10.0,9.9,3.4262,3.7034,65.7074,04-04-22_01.36_CC_protocol_HPPC_IN21700_30T_cycle_#1837.mat
CC,1837,0.70882,2.10759,0.3508,11,discharge,2,-10.49,3.497,2.0,2.0,3.3943,2.5237,82.9933,04-04-22_01.36_CC_protocol_HPPC_IN21700_30T_cycle_#1837.mat
CC,1837,0.70882,2.10759,0.3508,11,discharge,2,-10.49,3.497,10.0,9.9,3.3943,2.5,85.2526,04-04-22_01.36_CC_protocol_HPPC_IN21700_30T_cycle_#1837.mat
CC,1837,0.70882,2.10759,0.351,11,charge,2,12.656,4.219,2.0,2.0,3.4364,3.9085,37.3025,04-04-22_01.36_CC_protocol_HPPC_IN21700_30T_cycle_#1837.mat
CC,1837,0.70882,2.10759,0.351,11,charge,2,12.656,4.219,10.0,9.9,3.4364,3.9824,43.1416,04-04-22_01.36_CC_protocol_HPPC_IN21700_30T_cycle_#1837.mat
CC,1837,0.70882,2.10759,0.3508,11,discharge,3,-10.327,3.442,2.0,2.0,3.3963,2.4995,86.8403,04-04-22_01.36_CC_protocol_HPPC_IN21700_30T_cycle_#1837.mat
CC,1837,0.70882,2.10759,0.3508,11,discharge,3,-10.327,3.442,10.0,9.9,3.3963,2.5,86.7919,04-04-22_01.36_CC_protocol_HPPC_IN21700_30T_cycle_#1837.mat
CC,1837,0.70882,2.10759,0.3511,11,charge,3,21.092,7.031,2.0,2.0,3.4392,4.0912,30.9122,04-04-22_01.36_CC_protocol_HPPC_IN21700_30T_cycle_#1837.mat
CC,1837,0.70882,2.10759,0.3511,11,charge,3,21.092,7.031,10.0,9.9,3.4392,4.1829,35.2598,04-04-22_01.36_CC_protocol_HPPC_IN21700_30T_cycle_#1837.mat
CC,1837,0.70882,2.10759,0.3158,12,discharge,0,-2.109,0.703,2.0,2.0,3.3089,3.1418,79.2168,04-04-22_01.36_CC_protocol_HPPC_IN21700_30T_cycle_#1837.mat
CC,1837,0.70882,2.10759,0.3158,12,discharge,0,-2.109,0.703,10.0,9.9,3.3089,2.9588,165.9714,04-04-22_01.36_CC_protocol_HPPC_IN21700_30T_cycle_#1837.mat
CC,1837,0.70882,2.10759,0.3158,12,charge,0,1.056,0.352,2.0,1.9,3.3285,3.4025,70.1023,04-04-22_01.36_CC_protocol_HPPC_IN21700_30T_cycle_#1837.mat
CC,1837,0.70882,2.10759,0.3158,12,charge,0,1.056,0.352,10.0,9.9,3.3285,3.4546,119.4581,04-04-22_01.36_CC_protocol_HPPC_IN21700_30T_cycle_#1837.mat
CC,1837,0.70882,2.10759,0.3157,12,discharge,1,-8.432,2.811,2.0,2.0,3.314,2.7788,63.4717,04-04-22_01.36_CC_protocol_HPPC_IN21700_30T_cycle_#1837.mat
CC,1837,0.70882,2.10759,0.3157,12,discharge,1,-8.432,2.811,10.0,9.9,3.314,2.5,96.5359,04-04-22_01.36_CC_protocol_HPPC_IN21700_30T_cycle_#1837.mat
CC,1837,0.70882,2.10759,0.3159,12,charge,1,4.219,1.406,2.0,2.0,3.3588,3.5936,55.6556,04-04-22_01.36_CC_protocol_HPPC_IN21700_30T_cycle_#1837.mat
CC,1837,0.70882,2.10759,0.3159,12,charge,1,4.219,1.406,10.0,9.9,3.3588,3.6678,73.2436,04-04-22_01.36_CC_protocol_HPPC_IN21700_30T_cycle_#1837.mat
CC,1837,0.70882,2.10759,0.3157,12,discharge,2,-7.109,2.37,2.0,1.9,3.3244,2.4992,116.0847,04-04-22_01.36_CC_protocol_HPPC_IN21700_30T_cycle_#1837.mat
CC,1837,0.70882,2.10759,0.3157,12,discharge,2,-7.109,2.37,10.0,9.9,3.3244,2.5,115.9722,04-04-22_01.36_CC_protocol_HPPC_IN21700_30T_cycle_#1837.mat
CC,1837,0.70882,2.10759,0.3159,12,charge,2,12.656,4.219,2.0,1.9,3.3677,3.8687,39.586,04-04-22_01.36_CC_protocol_HPPC_IN21700_30T_cycle_#1837.mat
CC,1837,0.70882,2.10759,0.3159,12,charge,2,12.656,4.219,10.0,9.9,3.3677,3.9669,47.3451,04-04-22_01.36_CC_protocol_HPPC_IN21700_30T_cycle_#1837.mat
CC,1837,0.70882,2.10759,0.3156,12,discharge,3,-6.97,2.323,2.0,2.0,3.3269,2.4997,118.6784,04-04-22_01.36_CC_protocol_HPPC_IN21700_30T_cycle_#1837.mat
CC,1837,0.70882,2.10759,0.3156,12,discharge,3,-6.97,2.323,10.0,9.9,3.3269,2.5,118.6353,04-04-22_01.36_CC_protocol_HPPC_IN21700_30T_cycle_#1837.mat
CC,1837,0.70882,2.10759,0.316,12,charge,3,21.094,7.031,2.0,2.0,3.3706,4.0679,33.0568,04-04-22_01.36_CC_protocol_HPPC_IN21700_30T_cycle_#1837.mat
CC,1837,0.70882,2.10759,0.316,12,charge,3,21.094,7.031,10.0,9.9,3.3706,4.1748,38.1246,04-04-22_01.36_CC_protocol_HPPC_IN21700_30T_cycle_#1837.mat
CC,1875,0.7009,2.08406,1.0,0,discharge,0,-2.086,0.695,2.0,1.9,4.0723,3.9217,72.1852,04-10-22_11.54_CC_protocol_HPPC_IN21700_30T_cycle_#1875.mat
CC,1875,0.7009,2.08406,1.0,0,discharge,0,-2.086,0.695,10.0,9.7,4.0723,3.8188,121.507,04-10-22_11.54_CC_protocol_HPPC_IN21700_30T_cycle_#1875.mat
CC,1875,0.7009,2.08406,0.9992,0,discharge,1,-8.35,2.783,2.0,1.9,4.0798,3.5956,57.9887,04-10-22_11.54_CC_protocol_HPPC_IN21700_30T_cycle_#1875.mat
CC,1875,0.7009,2.08406,0.9992,0,discharge,1,-8.35,2.783,10.0,9.9,4.0798,3.4647,73.6656,04-10-22_11.54_CC_protocol_HPPC_IN21700_30T_cycle_#1875.mat
CC,1875,0.7009,2.08406,0.9955,0,discharge,2,-16.698,5.566,2.0,2.0,4.075,3.3107,45.7719,04-10-22_11.54_CC_protocol_HPPC_IN21700_30T_cycle_#1875.mat
CC,1875,0.7009,2.08406,0.9955,0,discharge,2,-16.698,5.566,10.0,9.9,4.075,3.1599,54.803,04-10-22_11.54_CC_protocol_HPPC_IN21700_30T_cycle_#1875.mat
CC,1875,0.7009,2.08406,0.9895,0,discharge,3,-24.002,8.001,2.0,2.0,4.071,3.1198,39.63,04-10-22_11.54_CC_protocol_HPPC_IN21700_30T_cycle_#1875.mat
CC,1875,0.7009,2.08406,0.9895,0,discharge,3,-24.002,8.001,10.0,9.9,4.071,2.9569,46.417,04-10-22_11.54_CC_protocol_HPPC_IN21700_30T_cycle_#1875.mat
CC,1875,0.7009,2.08406,0.9479,1,discharge,0,-2.089,0.696,2.0,2.0,3.9994,3.856,68.6584,04-10-22_11.54_CC_protocol_HPPC_IN21700_30T_cycle_#1875.mat
CC,1875,0.7009,2.08406,0.9479,1,discharge,0,-2.089,0.696,10.0,9.9,3.9994,3.7843,102.9876,04-10-22_11.54_CC_protocol_HPPC_IN21700_30T_cycle_#1875.mat
CC,1875,0.7009,2.08406,0.9479,1,charge,0,1.043,0.348,2.0,1.9,4.009,4.0814,69.4351,04-10-22_11.54_CC_protocol_HPPC_IN21700_30T_cycle_#1875.mat
CC,1875,0.7009,2.08406,0.9479,1,charge,0,1.043,0.348,10.0,9.9,4.009,4.1292,115.2776,04-10-22_11.54_CC_protocol_HPPC_IN21700_30T_cycle_#1875.mat
CC,1875,0.7009,2.08406,0.9478,1,discharge,1,-8.348,2.783,2.0,2.0,4.001,3.5614,52.6593,04-10-22_11.54_CC_protocol_HPPC_IN21700_30T_cycle_#1875.mat
CC,1875,0.7009,2.08406,0.9478,1,discharge,1,-8.348,2.783,10.0,9.9,4.001,3.4477,66.2793,04-10-22_11.54_CC_protocol_HPPC_IN21700_30T_cycle_#1875.mat
CC,1875,0.7009,2.08406,0.9479,1,charge,1,1.841,0.614,2.0,1.9,4.0267,4.2,94.1592,04-10-22_11.54_CC_protocol_HPPC_IN21700_30T_cycle_#1875.mat
CC,1875,0.7009,2.08406,0.9479,1,charge,1,1.841,0.614,10.0,9.9,4.0267,4.1999,94.1049,04-10-22_11.54_CC_protocol_HPPC_IN21700_30T_cycle_#1875.mat
CC,1875,0.7009,2.08406,0.9477,1,discharge,2,-16.697,5.566,2.0,1.9,4.0039,3.2987,42.2351,04-10-22_11.54_CC_protocol_HPPC_IN21700_30T_cycle_#1875.mat
CC,1875,0.7009,2.08406,0.9477,1,discharge,2,-16.697,5.566,10.0,9.9,4.0039,3.1474,51.2966,04-10-22_11.54_CC_protocol_HPPC_IN21700_30T_cycle_#1875.mat
CC,1875,0.7009,2.08406,0.948,1,charge,2,1.665,0.555,2.0,2.0,4.0428,4.2,94.4258,04-10-22_11.54_CC_protocol_HPPC_IN21700_30T_cycle_#1875.mat
