Repository: KikETs/ECM_HYBRID_BMS_JOINT

## Results

| Arm | Model | Size | Protocol | Result | Worst cell |
|---|---|---|---|---|---|
| SOP | 2RC table + trim (A8) | 4 effective coefficients, 2 EW states | leave-one-cell-out | usable current 69.6 % discharge, 59.5 % charge (τ = 10 s) | 59.9 % / 53.5 % (BOOST_REST) |
| SOH | dQ/dV ridge | 65 coefficients | leave-one-cell-out | RMSE 0.0094, bias −0.0005 | 0.0130 (BOOST_REST) |
| SOC | 2RC EKF, low-current gate | 3 states | leave-one-cell-out | **2.34 %p** over six sensor disturbances on estimated SOH (2.325 on true SOH), per cell 2.00–2.75 | 4.60 %p (BOOST_NEGPULSE_1S, current offset −0.10 A) |

The SOH arm was a 10,945-parameter CNN until the second audit round. Nested

File: analysis/uypydj_ecm.csv (part 37 of 80)
cell,cycle,SOH,CAP_Ah,SOC,direction,rate_rank,I_A,V_pre_V,rest_before_s,n_points,R0_mOhm,R1_mOhm,tau1_s,R2_mOhm,tau2_s,fit_rmse_mV
BOOST_REST,1237,0.70998,2.10453,0.5082,discharge,2,-16.853,3.6093,680.6,101,13.1618,5.9541,0.1818,22.4173,13.9901,1.3185
BOOST_REST,1237,0.70998,2.10453,0.5085,charge,2,12.642,3.6218,281.6,101,12.8326,5.4854,0.1538,11.1037,6.9693,0.8351
BOOST_REST,1237,0.70998,2.10453,0.5082,discharge,3,-24.231,3.6103,800.5,101,12.8646,5.0493,0.1477,32.7795,19.0559,1.3332
BOOST_REST,1237,0.70998,2.10453,0.5086,charge,3,21.068,3.6286,386.2,101,12.5318,4.3536,0.1318,9.5595,5.9516,1.1122
BOOST_REST,1237,0.70998,2.10453,0.4381,discharge,0,-2.107,3.5369,5609.1,101,13.382,8.8726,0.2372,21.5025,8.982,0.2765
BOOST_REST,1237,0.70998,2.10453,0.4382,charge,0,1.052,3.5394,70.5,101,13.3543,8.6336,0.2233,14.6792,7.0208,0.1368
BOOST_REST,1237,0.70998,2.10453,0.4381,discharge,1,-8.428,3.5385,635.4,101,13.4299,8.2057,0.2228,23.9818,11.0639,0.9644
BOOST_REST,1237,0.70998,2.10453,0.4382,charge,1,4.212,3.5464,161.0,101,13.3005,8.0385,0.2075,12.4581,6.9551,0.4226
BOOST_REST,1237,0.70998,2.10453,0.438,discharge,2,-16.854,3.5393,680.5,101,13.3511,6.9521,0.1977,40.5623,20.6762,1.6408
BOOST_REST,1237,0.70998,2.10453,0.4382,charge,2,12.643,3.5547,281.3,101,13.1353,6.132,0.1684,11.1989,7.6155,0.9565
BOOST_REST,1237,0.70998,2.10453,0.4379,discharge,3,-24.23,3.5406,800.9,101,13.193,5.7819,0.1679,75.1605,35.3728,1.6472
BOOST_REST,1237,0.70998,2.10453,0.4383,charge,3,21.069,3.5621,386.8,101,12.9392,4.5558,0.1334,10.3157,6.7622,1.0389
BOOST_REST,1237,0.70998,2.10453,0.403,discharge,0,-2.109,3.5047,5072.1,101,13.4787,9.2628,0.2553,25.8867,9.7241,0.2944
BOOST_REST,1237,0.70998,2.10453,0.4031,charge,0,1.055,3.5077,70.4,101,13.17,9.1834,0.2321,17.4158,7.4269,0.1661
BOOST_REST,1237,0.70998,2.10453,0.403,discharge,1,-8.428,3.5053,635.5,101,13.4428,8.5216,0.2422,30.9974,12.4508,1.0464
BOOST_REST,1237,0.70998,2.10453,0.4031,charge,1,4.212,3.5158,160.8,101,13.4233,8.0926,0.2176,13.1634,6.5785,0.4169
BOOST_REST,1237,0.70998,2.10453,0.4029,discharge,2,-16.855,3.5069,680.6,101,13.3773,7.2255,0.222,54.0759,23.4982,1.6678
BOOST_REST,1237,0.70998,2.10453,0.4031,charge,2,12.642,3.5255,281.6,101,12.9995,6.3059,0.1702,10.6368,7.2767,1.0767
BOOST_REST,1237,0.70998,2.10453,0.4028,discharge,3,-24.229,3.5085,800.5,101,13.1626,6.0222,0.1846,125.7236,51.6526,1.869
BOOST_REST,1237,0.70998,2.10453,0.4032,charge,3,21.068,3.5337,386.9,101,12.7367,4.6664,0.1361,10.2046,7.0548,1.1403
BOOST_REST,1237,0.70998,2.10453,0.3679,discharge,0,-2.107,3.4646,5071.5,101,13.5528,10.9181,0.2853,34.1541,10.7818,0.3346
BOOST_REST,1237,0.70998,2.10453,0.3679,charge,0,1.054,3.4693,70.5,101,13.7406,10.4352,0.2691,23.4749,8.4165,0.1654
BOOST_REST,1237,0.70998,2.10453,0.3678,discharge,1,-8.429,3.4666,635.4,101,13.944,9.581,0.2722,42.5109,14.1715,1.1972
BOOST_REST,1237,0.70998,2.10453,0.368,charge,1,4.212,3.4803,161.0,101,13.5041,9.0591,0.2275,15.5309,6.3937,0.4649
BOOST_REST,1237,0.70998,2.10453,0.3678,discharge,2,-16.854,3.4683,680.4,101,13.768,8.0874,0.2463,96.5655,34.6044,2.2557
BOOST_REST,1237,0.70998,2.10453,0.368,charge,2,12.641,3.4944,281.5,101,13.2849,6.7308,0.1838,10.2259,6.478,1.2368
BOOST_REST,1237,0.70998,2.10453,0.3681,charge,3,21.069,3.5033,367.1,101,13.0758,4.9562,0.1482,10.2523,7.223,1.3375
BOOST_REST,1237,0.70998,2.10453,0.3328,discharge,0,-2.107,3.4128,5069.4,101,14.0736,11.2811,0.316,45.2522,12.5134,0.3662
BOOST_REST,1237,0.70998,2.10453,0.3328,charge,0,1.054,3.4175,70.5,101,13.6421,10.873,0.2891,31.9409,9.7688,0.1711
BOOST_REST,1237,0.70998,2.10453,0.3327,discharge,1,-8.428,3.4155,635.4,101,14.0103,10.4675,0.3066,63.7885,17.9996,1.4228
BOOST_REST,1237,0.70998,2.10453,0.3328,charge,1,4.214,3.432,160.9,101,13.7024,9.4159,0.2473,21.1122,7.1708,0.4991
BOOST_REST,1237,0.70998,2.10453,0.3329,charge,2,12.642,3.4551,281.1,101,13.2454,6.9125,0.1909,10.5212,5.2983,1.4025
BOOST_REST,1237,0.70998,2.10453,0.333,charge,3,21.068,3.4639,323.8,101,13.0583,5.379,0.1664,9.8854,6.6105,1.8153
BOOST_REST,1275,0.70165,2.07983,1.0,discharge,0,-2.082,4.1033,99999.0,99,4.3685,26.4166,0.4253,21.8071,5.3249,0.3272
BOOST_REST,1275,0.70165,2.07983,1.0,charge,0,1.04,4.1196,69.5,101,14.617,22.3151,0.4092,32.2613,7.1272,0.2328
BOOST_REST,1275,0.70165,2.07983,0.9999,discharge,1,-8.33,4.1128,635.4,101,14.3767,17.3163,0.2783,11.8835,4.8342,1.2155
BOOST_REST,1275,0.70165,2.07983,1.0,charge,1,1.428,4.1258,160.9,101,40.8625,11.1417,0.05,0.01,3000.0,0.6577
BOOST_REST,1275,0.70165,2.07983,0.9999,discharge,2,-16.659,4.1111,641.4,101,14.194,12.96,0.2131,14.6104,8.7806,1.8336
BOOST_REST,1275,0.70165,2.07983,1.0,charge,2,1.312,4.1321,281.3,101,51.796,0.01,0.05,0.01,3000.0,0.4442
BOOST_REST,1275,0.70165,2.07983,0.9998,discharge,3,-23.948,4.1121,639.5,101,14.0066,10.2388,0.1632,17.6483,9.3427,1.7314
BOOST_REST,1275,0.70165,2.07983,1.0,charge,3,1.322,4.1399,386.1,77,45.5007,0.01,0.0501,0.01,2999.9751,0.4361
BOOST_REST,1275,0.70165,2.07983,0.9653,discharge,0,-2.083,4.0742,4789.9,101,14.2959,16.7259,0.3139,18.8084,6.0168,0.3429
BOOST_REST,1275,0.70165,2.07983,0.9653,charge,0,1.04,4.0769,70.5,101,14.0334,17.0088,0.3128,17.2516,5.5639,0.1969
BOOST_REST,1275,0.70165,2.07983,0.9652,discharge,1,-8.33,4.0745,635.4,101,14.1962,13.8874,0.2497,12.7112,6.1841,1.0925
BOOST_REST,1275,0.70165,2.07983,0.9653,charge,1,3.01,4.0823,160.6,101,18.5453,20.5911,0.1871,0.01,2999.993,0.5609
BOOST_REST,1275,0.70165,2.07983,0.9652,discharge,2,-16.658,4.0745,663.8,101,13.9282,10.7169,0.1902,16.8868,10.6321,1.4698
BOOST_REST,1275,0.70165,2.07983,0.9654,charge,2,2.853,4.0872,281.4,101,39.559,0.01,0.05,0.01,2999.9998,0.6175
BOOST_REST,1275,0.70165,2.07983,0.9651,discharge,3,-23.948,4.0775,661.5,101,13.8235,8.6873,0.1429,20.2756,11.0606,1.6931
BOOST_REST,1275,0.70165,2.07983,0.9654,charge,3,2.604,4.0928,387.3,101,41.198,0.01,0.05,0.01,2999.9999,0.6633
BOOST_REST,1275,0.70165,2.07983,0.9306,discharge,0,-2.082,4.0453,4808.3,101,14.1615,13.9272,0.2799,17.3478,6.5521,0.2912
BOOST_REST,1275,0.70165,2.07983,0.9306,charge,0,1.04,4.0475,70.4,101,14.0228,13.9407,0.2782,14.6755,5.6545,0.1595
BOOST_REST,1275,0.70165,2.07983,0.9305,discharge,1,-8.329,4.0458,635.4,101,14.0694,12.0417,0.2273,13.8478,7.1249,0.9791
BOOST_REST,1275,0.70165,2.07983,0.9306,charge,1,4.163,4.0524,161.0,101,13.7162,11.0447,0.1803,11.1022,2.2913,0.8123
BOOST_REST,1275,0.70165,2.07983,0.9304,discharge,2,-16.66,4.0456,679.1,101,13.8917,9.3381,0.1733,18.1141,11.1539,1.3289
BOOST_REST,1275,0.70165,2.07983,0.9307,charge,2,4.216,4.0577,281.4,101,33.77,0.01,0.05,0.01,2999.9998,0.6998
BOOST_REST,1275,0.70165,2.07983,0.9304,discharge,3,-23.947,4.0472,681.4,101,13.6654,7.4976,0.1318,20.9392,11.2396,1.6227
BOOST_REST,1275,0.70165,2.07983,0.9307,charge,3,4.063,4.0625,386.9,101,33.8607,0.01,0.05,0.01,3000.0,0.7639
BOOST_REST,1275,0.70165,2.07983,0.8611,discharge,0,-2.082,3.9636,5366.0,101,13.7873,9.7409,0.2324,19.1112,8.0568,0.26
BOOST_REST,1275,0.70165,2.07983,0.8612,charge,0,1.042,3.966,70.3,101,13.5421,9.6625,0.2201,16.5035,7.0375,0.1544
BOOST_REST,1275,0.70165,2.07983,0.8611,discharge,1,-8.33,3.965,635.4,101,13.6653,8.7922,0.2016,14.915,7.0548,0.8305
BOOST_REST,1275,0.70165,2.07983,0.8612,charge,1,4.165,3.9724,161.0,101,13.5179,9.1804,0.2175,13.8629,6.3873,0.4518
BOOST_REST,1275,0.70165,2.07983,0.861,discharge,2,-16.661,3.966,680.5,101,13.507,7.3152,0.1725,17.3651,9.833,1.3929
BOOST_REST,1275,0.70165,2.07983,0.8613,charge,2,7.969,3.9791,281.5,101,20.5661,7.1671,0.05,0.01,3000.0,0.4466
BOOST_REST,1275,0.70165,2.07983,0.861,discharge,3,-23.948,3.9671,735.4,101,13.2455,6.043,0.1387,20.9587,11.0281,1.2764
BOOST_REST,1275,0.70165,2.07983,0.8613,charge,3,7.902,3.9848,387.0,101,27.2451,0.01,0.05,0.01,2999.938,0.9014
BOOST_REST,1275,0.70165,2.07983,0.7917,discharge,0,-2.082,3.8844,5424.8,101,13.5906,8.6909,0.2123,15.2201,7.6787,0.2242
BOOST_REST,1275,0.70165,2.07983,0.7918,charge,0,1.042,3.8866,70.4,101,13.3892,8.5907,0.2061,13.2167,6.8217,0.1374
BOOST_REST,1275,0.70165,2.07983,0.7917,discharge,1,-8.33,3.8855,635.5,101,13.6237,8.0642,0.1918,13.8809,7.6025,0.8038
BOOST_REST,1275,0.70165,2.07983,0.7918,charge,1,4.165,3.8911,160.9,101,13.4281,8.1607,0.1987,10.9681,5.7805,0.3976
BOOST_REST,1275,0.70165,2.07983,0.7916,discharge,2,-16.66,3.8863,680.7,101,13.4638,6.5786,0.1663,18.5963,11.8354,1.3165
BOOST_REST,1275,0.70165,2.07983,0.7918,charge,2,12.261,3.8962,281.3,101,13.2723,5.0077,0.0952,6.6153,1.5176,1.7704
BOOST_REST,1275,0.70165,2.07983,0.7916,discharge,3,-23.947,3.8872,790.0,101,13.1914,5.4822,0.1295,23.513,13.5275,1.3542
BOOST_REST,1275,0.70165,2.07983,0.7919,charge,3,12.229,3.8998,386.8,101,22.2924,2.2724,0.05,0.01,3000.0,1.4473
BOOST_REST,1275,0.70165,2.07983,0.7223,discharge,0,-2.083,3.8263,5483.9,101,13.4439,7.7994,0.2108,16.3073,8.3968,0.2335
BOOST_REST,1275,0.70165,2.07983,0.7223,charge,0,1.04,3.8279,70.5,101,13.9382,7.728,0.1993,13.7404,7.4333,0.1266
BOOST_REST,1275,0.70165,2.07983,0.7223,discharge,1,-8.329,3.8275,635.4,101,13.3786,7.1883,0.1908,15.2525,8.2026,0.7652
BOOST_REST,1275,0.70165,2.07983,0.7224,charge,1,4.165,3.834,160.8,101,13.2813,7.1518,0.1883,10.6982,5.5633,0.3574
BOOST_REST,1275,0.70165,2.07983,0.7222,discharge,2,-16.661,3.8287,680.5,101,13.4187,6.0492,0.1715,19.1674,11.5347,1.2369
BOOST_REST,1275,0.70165,2.07983,0.7224,charge,2,12.494,3.8395,281.7,101,13.1353,5.9708,0.1644,8.9675,6.0455,1.0583
BOOST_REST,1275,0.70165,2.07983,0.7221,discharge,3,-23.946,3.8297,800.8,101,13.047,5.1737,0.1322,23.7329,13.2138,1.281
BOOST_REST,1275,0.70165,2.07983,0.7225,charge,3,15.595,3.8442,387.2,101,17.0507,5.7721,0.0785,0.01,3000.0,0.5311
BOOST_REST,1275,0.70165,2.07983,0.6529,discharge,0,-2.081,3.7549,5532.5,101,13.0721,7.4118,0.2042,17.3365,8.6397,0.2271
BOOST_REST,1275,0.70165,2.07983,0.6529,charge,0,1.042,3.7566,70.5,101,13.7879,7.1162,0.2014,14.4324,7.5512,0.1238
BOOST_REST,1275,0.70165,2.07983,0.6529,discharge,1,-8.329,3.7563,635.5,101,13.2007,6.9676,0.1902,15.8578,8.2686,0.7957
BOOST_REST,1275,0.70165,2.07983,0.653,charge,1,4.164,3.7635,160.9,101,13.1475,6.9705,0.1884,12.5368,6.5615,0.3802
BOOST_REST,1275,0.70165,2.07983,0.6528,discharge,2,-16.66,3.7574,680.5,101,13.2201,6.1558,0.1677,18.7781,10.7075,1.2827
BOOST_REST,1275,0.70165,2.07983,0.653,charge,2,12.496,3.7695,281.6,101,13.0971,5.9324,0.1639,9.6631,5.8716,1.0002
BOOST_REST,1275,0.70165,2.07983,0.6527,discharge,3,-23.947,3.7589,800.6,101,13.116,5.1994,0.1368,23.4884,12.6766,1.2559
BOOST_REST,1275,0.70165,2.07983,0.6531,charge,3,18.691,3.7757,387.8,101,14.2874,3.2878,0.0637,5.1535,0.7122,1.5387
BOOST_REST,1275,0.70165,2.07983,0.5835,discharge,0,-2.081,3.6749,5572.1,101,13.4446,7.8869,0.2197,17.8326,8.5716,0.2198
BOOST_REST,1275,0.70165,2.07983,0.5835,charge,0,1.043,3.6773,70.4,101,13.1231,7.9409,0.2023,14.5255,7.3207,0.1432
BOOST_REST,1275,0.70165,2.07983,0.5834,discharge,1,-8.329,3.6765,635.5,101,13.3625,7.3509,0.202,15.8002,8.174,0.7871
BOOST_REST,1275,0.70165,2.07983,0.5835,charge,1,4.165,3.6838,160.8,101,13.2039,7.3962,0.1962,13.9765,7.5111,0.4095
BOOST_REST,1275,0.70165,2.07983,0.5834,discharge,2,-16.657,3.6777,680.6,101,13.293,6.2619,0.1743,19.2566,11.1728,1.3329
BOOST_REST,1275,0.70165,2.07983,0.5836,charge,2,12.496,3.6913,281.6,101,13.0423,5.9204,0.16,10.7173,6.2483,0.9612
BOOST_REST,1275,0.70165,2.07983,0.5833,discharge,3,-23.947,3.6782,800.8,101,13.0585,5.294,0.1474,25.4488,14.0783,1.1723
BOOST_REST,1275,0.70165,2.07983,0.5837,charge,3,20.826,3.6972,388.1,101,12.8396,4.0911,0.0938,7.8575,3.2327,3.1618
BOOST_REST,1275,0.70165,2.07983,0.5141,discharge,0,-2.083,3.6049,5603.3,101,13.2552,7.9663,0.2199,17.8403,8.2666,0.2422
BOOST_REST,1275,0.70165,2.07983,0.5141,charge,0,1.041,3.6071,70.5,101,12.9246,8.0841,0.2123,13.6624,7.2589,0.1521
BOOST_REST,1275,0.70165,2.07983,0.514,discharge,1,-8.33,3.6067,635.4,101,13.2059,7.4961,0.2141,17.3731,9.1539,0.7891
BOOST_REST,1275,0.70165,2.07983,0.5141,charge,1,4.165,3.6132,161.2,101,13.1795,7.3465,0.2027,13.5992,7.8574,0.3924
BOOST_REST,1275,0.70165,2.07983,0.514,discharge,2,-16.661,3.6075,680.6,101,13.1952,6.4469,0.19,24.6777,14.5938,1.3372
BOOST_REST,1275,0.70165,2.07983,0.5142,charge,2,12.496,3.621,281.4,101,12.961,5.9711,0.1578,11.5383,6.8906,0.8837
BOOST_REST,1275,0.70165,2.07983,0.5139,discharge,3,-23.948,3.6079,800.9,101,13.0791,5.5446,0.148,35.8233,19.0864,1.3978
BOOST_REST,1275,0.70165,2.07983,0.5142,charge,3,20.825,3.6283,388.1,101,12.9063,4.7887,0.131,10.2166,5.9866,1.1498
BOOST_REST,1275,0.70165,2.07983,0.4447,discharge,0,-2.082,3.5337,5608.8,101,13.2113,9.4563,0.2438,22.7685,8.8356,0.2763
BOOST_REST,1275,0.70165,2.07983,0.4447,charge,0,1.041,3.5372,70.5,101,13.4639,9.3751,0.242,15.9853,7.2959,0.1417
BOOST_REST,1275,0.70165,2.07983,0.4446,discharge,1,-8.33,3.5365,635.4,101,13.7459,8.6718,0.2368,25.914,11.3016,0.9877
BOOST_REST,1275,0.70165,2.07983,0.4447,charge,1,4.165,3.5448,160.9,101,13.4502,8.5831,0.2161,13.2134,6.8213,0.4326
BOOST_REST,1275,0.70165,2.07983,0.4445,discharge,2,-16.659,3.5374,680.6,101,13.5404,7.3621,0.2105,43.1558,20.5924,1.6811
BOOST_REST,1275,0.70165,2.07983,0.4448,charge,2,12.495,3.5538,281.6,101,13.2868,6.532,0.1709,11.6087,7.4026,1.0308
BOOST_REST,1275,0.70165,2.07983,0.4445,discharge,3,-23.947,3.5389,800.7,101,13.3964,6.027,0.1698,69.4808,30.1872,1.6245
BOOST_REST,1275,0.70165,2.07983,0.4448,charge,3,20.826,3.5612,387.2,101,12.9905,4.9772,0.1353,10.7969,6.6876,1.1149
BOOST_REST,1275,0.70165,2.07983,0.4099,discharge,0,-2.083,3.5026,5071.0,101,13.5719,9.6749,0.2663,27.3956,9.8409,0.2945
BOOST_REST,1275,0.70165,2.07983,0.41,charge,0,1.04,3.5058,70.5,101,13.2587,9.5427,0.2448,18.3919,7.5092,0.1511
BOOST_REST,1275,0.70165,2.07983,0.4099,discharge,1,-8.329,3.5042,635.4,101,13.5905,8.9045,0.2474,32.6968,12.5271,1.0872
BOOST_REST,1275,0.70165,2.07983,0.41,charge,1,4.165,3.5142,160.9,101,13.4196,8.5108,0.2204,13.9214,6.503,0.4352
BOOST_REST,1275,0.70165,2.07983,0.4098,discharge,2,-16.659,3.5049,680.5,101,13.4665,7.467,0.2222,54.0122,22.2186,1.7828
BOOST_REST,1275,0.70165,2.07983,0.4101,charge,2,12.496,3.5247,281.3,101,13.1382,6.5843,0.1788,11.0771,7.1251,1.1014
BOOST_REST,1275,0.70165,2.07983,0.4101,charge,3,20.824,3.5344,386.2,101,13.0411,5.1366,0.1399,10.8466,6.9595,1.2138
BOOST_REST,1275,0.70165,2.07983,0.3752,discharge,0,-2.083,3.4623,5071.5,101,13.8839,11.089,0.2935,35.6589,10.7806,0.3455
BOOST_REST,1275,0.70165,2.07983,0.3753,charge,0,1.042,3.4667,70.5,101,13.6882,10.8003,0.2731,24.7673,8.4474,0.167
BOOST_REST,1275,0.70165,2.07983,0.3752,discharge,1,-8.33,3.4644,635.4,101,14.0846,10.1159,0.2784,44.4173,14.0208,1.2896
BOOST_REST,1275,0.70165,2.07983,0.3753,charge,1,4.165,3.4787,160.8,101,13.655,9.6103,0.2373,16.4703,6.4321,0.4915
BOOST_REST,1275,0.70165,2.07983,0.3751,discharge,2,-16.66,3.4654,680.5,101,14.0512,8.3943,0.2587,100.5419,34.3297,2.2243
BOOST_REST,1275,0.70165,2.07983,0.3754,charge,2,12.494,3.494,281.3,101,13.4846,7.1034,0.1924,10.7945,6.4138,1.2694
BOOST_REST,1275,0.70165,2.07983,0.3754,charge,3,20.825,3.5035,364.4,101,13.2318,5.2815,0.1537,10.7344,7.0493,1.3558
BOOST_REST,1275,0.70165,2.07983,0.3405,discharge,0,-2.083,3.41,5069.2,101,13.774,11.8536,0.3277,47.0098,12.4289,0.3619
BOOST_REST,1275,0.70165,2.07983,0.3406,charge,0,1.042,3.415,70.5,101,14.4057,11.4454,0.2968,33.5042,9.8352,0.1791
BOOST_REST,1275,0.70165,2.07983,0.3405,discharge,1,-8.329,3.4137,635.5,101,14.3239,10.7401,0.3156,65.3561,17.8009,1.435
BOOST_REST,1275,0.70165,2.07983,0.3406,charge,1,4.165,3.4311,161.3,101,13.7542,9.8693,0.2564,21.9802,7.1462,0.5363
BOOST_REST,1275,0.70165,2.07983,0.3406,charge,2,12.496,3.4551,279.6,101,13.3967,7.1989,0.1964,11.0942,5.3448,1.3969
BOOST_REST,1275,0.70165,2.07983,0.3407,charge,3,20.826,3.4649,322.5,101,13.0867,5.6601,0.1703,10.3546,6.4626,1.8534
BOOST_REST,1312,0.6905,2.04679,1.0,discharge,0,-2.047,4.1023,99999.0,99,4.1335,27.1117,0.4596,22.8372,5.5031,0.3007
BOOST_REST,1312,0.6905,2.04679,1.0,charge,0,1.023,4.1176,69.4,101,14.1702,23.5689,0.4408,34.7628,7.481,0.2225
BOOST_REST,1312,0.6905,2.04679,0.9999,discharge,1,-8.188,4.1109,635.5,101,13.3996,17.516,0.2892,10.2516,3.884,1.0782
BOOST_REST,1312,0.6905,2.04679,1.0,charge,1,1.44,4.1239,161.2,101,37.7315,15.162,0.05,0.01,3000.0,0.5646
BOOST_REST,1312,0.6905,2.04679,0.9999,discharge,2,-16.376,4.1091,641.9,101,13.253,13.2504,0.2253,7.9883,5.2068,2.003
BOOST_REST,1312,0.6905,2.04679,1.0,charge,2,1.343,4.1314,282.1,101,51.135,0.01,0.05,0.01,3000.0,0.4414
BOOST_REST,1312,0.6905,2.04679,0.9998,discharge,3,-23.541,4.11,640.3,101,13.1981,10.9252,0.1964,9.5594,8.2082,2.5385
BOOST_REST,1312,0.6905,2.04679,1.0,charge,3,1.258,4.1372,387.7,97,49.9655,0.01,0.05,0.01,2999.999,0.4369
BOOST_REST,1312,0.6905,2.04679,0.9659,discharge,0,-2.047,4.0691,4789.5,101,13.4349,17.5001,0.331,18.0756,5.7332,0.2998
BOOST_REST,1312,0.6905,2.04679,0.9659,charge,0,1.023,4.0716,70.4,101,13.4279,18.1285,0.3485,18.7813,6.3311,0.1866
BOOST_REST,1312,0.6905,2.04679,0.9658,discharge,1,-8.189,4.0697,635.4,101,13.3738,14.4184,0.2524,10.1695,4.924,1.0331
BOOST_REST,1312,0.6905,2.04679,0.9659,charge,1,3.067,4.0772,160.8,101,16.9176,23.1641,0.2395,0.01,3000.0,0.5609
BOOST_REST,1312,0.6905,2.04679,0.9658,discharge,2,-16.375,4.0703,665.3,101,13.192,11.1394,0.1965,9.0623,6.3849,1.7416
BOOST_REST,1312,0.6905,2.04679,0.966,charge,2,2.932,4.083,281.1,101,39.9331,0.01,0.05,0.01,2999.9987,0.6535
BOOST_REST,1312,0.6905,2.04679,0.9657,discharge,3,-23.54,4.0729,663.5,101,13.2798,9.1384,0.176,11.0074,9.2827,2.1038
BOOST_REST,1312,0.6905,2.04679,0.966,charge,3,2.752,4.0883,385.5,101,40.6235,0.01,0.05,0.01,2999.9995,0.6875
BOOST_REST,1312,0.6905,2.04679,0.9317,discharge,0,-2.045,4.0401,4811.2,101,12.7818,14.4877,0.2879,15.5216,6.3624,0.2936
BOOST_REST,1312,0.6905,2.04679,0.9318,charge,0,1.023,4.043,70.4,101,13.0781,14.5446,0.2804,14.1166,5.5857,0.1564
BOOST_REST,1312,0.6905,2.04679,0.9317,discharge,1,-8.19,4.0413,635.5,101,13.2111,12.2422,0.234,11.4123,6.1532,0.9078
BOOST_REST,1312,0.6905,2.04679,0.9318,charge,1,4.095,4.0474,160.8,101,13.0614,13.5235,0.2532,12.8,5.2063,0.5147
BOOST_REST,1312,0.6905,2.04679,0.9316,discharge,2,-16.377,4.0403,680.3,101,12.919,9.7373,0.1895,10.5034,7.2711,1.433
BOOST_REST,1312,0.6905,2.04679,0.9319,charge,2,4.431,4.0521,281.2,101,33.3982,0.01,0.05,0.01,2999.9987,0.7984
BOOST_REST,1312,0.6905,2.04679,0.9316,discharge,3,-23.54,4.0424,685.2,101,12.9661,8.0853,0.1639,12.3076,9.5529,2.043
BOOST_REST,1312,0.6905,2.04679,0.9319,charge,3,4.281,4.0554,387.7,101,33.7966,0.01,0.05,0.01,3000.0,0.7665
BOOST_REST,1312,0.6905,2.04679,0.8635,discharge,0,-2.047,3.9611,5373.9,101,12.9435,9.9656,0.2372,18.7054,8.1312,0.2603
BOOST_REST,1312,0.6905,2.04679,0.8636,charge,0,1.023,3.9638,70.4,101,12.5424,10.0285,0.2219,17.1045,7.5808,0.1455
BOOST_REST,1312,0.6905,2.04679,0.8635,discharge,1,-8.188,3.9623,635.5,101,12.945,8.8936,0.2079,13.3307,6.4155,0.7652
BOOST_REST,1312,0.6905,2.04679,0.8636,charge,1,4.093,3.97,160.9,101,12.8008,9.3926,0.221,14.2805,6.5653,0.4352
BOOST_REST,1312,0.6905,2.04679,0.8634,discharge,2,-16.375,3.9636,680.4,101,12.8624,7.5029,0.1795,11.3184,6.6266,1.5323
BOOST_REST,1312,0.6905,2.04679,0.8636,charge,2,8.249,3.9764,282.1,101,18.482,8.6344,0.0758,0.01,2999.9709,0.642
BOOST_REST,1312,0.6905,2.04679,0.8633,discharge,3,-23.538,3.9652,741.3,101,12.7599,6.5556,0.1662,12.4918,8.4184,2.1501
BOOST_REST,1312,0.6905,2.04679,0.8637,charge,3,8.149,3.9809,387.0,101,26.8962,0.01,0.05,0.01,3000.0,0.9688
BOOST_REST,1312,0.6905,2.04679,0.7953,discharge,0,-2.047,3.8836,5426.3,100,12.6898,8.4759,0.2161,14.7292,7.6893,0.2278
BOOST_REST,1312,0.6905,2.04679,0.7953,charge,0,1.025,3.8857,70.4,101,12.4403,8.5331,0.2004,13.3634,7.1767,0.1346
BOOST_REST,1312,0.6905,2.04679,0.7952,discharge,1,-8.188,3.8848,635.5,101,12.743,7.7568,0.1986,12.0936,6.8153,0.7371
BOOST_REST,1312,0.6905,2.04679,0.7953,charge,1,4.095,3.8907,160.8,101,12.7344,7.8399,0.203,11.3106,6.1924,0.3655
BOOST_REST,1312,0.6905,2.04679,0.7952,discharge,2,-16.375,3.8857,680.5,101,12.6727,6.6859,0.1749,11.2812,7.4821,1.4008
BOOST_REST,1312,0.6905,2.04679,0.7954,charge,2,12.282,3.8955,281.4,101,12.3684,5.667,0.1144,7.1546,2.6563,1.9286
BOOST_REST,1312,0.6905,2.04679,0.7951,discharge,3,-23.539,3.8866,796.4,101,12.5725,5.8584,0.1616,13.1285,9.7486,1.9269
BOOST_REST,1312,0.6905,2.04679,0.7955,charge,3,12.828,3.8995,386.9,101,19.6747,3.7677,0.05,0.01,3000.0,1.4716
BOOST_REST,1312,0.6905,2.04679,0.7271,discharge,0,-2.047,3.8264,5498.3,101,12.6178,7.958,0.212,16.0391,8.3755,0.2216
BOOST_REST,1312,0.6905,2.04679,0.7271,charge,0,1.023,3.8288,70.5,101,12.4027,7.9035,0.1997,13.8165,7.5654,0.1267
BOOST_REST,1312,0.6905,2.04679,0.727,discharge,1,-8.189,3.8277,635.4,101,12.7028,7.3054,0.1974,13.4697,7.3712,0.7386
BOOST_REST,1312,0.6905,2.04679,0.7271,charge,1,4.095,3.8342,160.6,101,12.5392,7.3926,0.1892,11.2589,6.0725,0.345
BOOST_REST,1312,0.6905,2.04679,0.7269,discharge,2,-16.376,3.8288,680.6,101,12.5461,6.3817,0.1739,12.3393,7.703,1.396
BOOST_REST,1312,0.6905,2.04679,0.7272,charge,2,12.282,3.8395,281.6,101,12.3626,6.3085,0.1659,8.6891,6.2217,1.0026
BOOST_REST,1312,0.6905,2.04679,0.7269,discharge,3,-23.54,3.8298,801.0,101,12.5475,5.5745,0.1669,14.0454,9.8143,1.9516
BOOST_REST,1312,0.6905,2.04679,0.7272,charge,3,16.217,3.844,387.0,101,15.4112,6.5478,0.1143,0.01,3000.0,0.3752
BOOST_REST,1312,0.6905,2.04679,0.6588,discharge,0,-2.048,3.7548,5546.8,101,12.7187,7.8145,0.2221,17.5454,8.7337,0.2183
BOOST_REST,1312,0.6905,2.04679,0.6589,charge,0,1.025,3.7572,70.5,101,12.37,7.874,0.2012,14.7037,7.6503,0.1465
BOOST_REST,1312,0.6905,2.04679,0.6588,discharge,1,-8.189,3.7563,635.5,101,12.5995,7.3282,0.198,14.4145,7.6039,0.7658
BOOST_REST,1312,0.6905,2.04679,0.6589,charge,1,4.095,3.7629,161.0,101,12.7057,7.3498,0.1994,13.3765,7.3444,0.3724
BOOST_REST,1312,0.6905,2.04679,0.6587,discharge,2,-16.376,3.7571,680.6,101,12.584,6.257,0.1768,12.9786,7.7127,1.3864
BOOST_REST,1312,0.6905,2.04679,0.6589,charge,2,12.281,3.7702,280.8,101,12.387,6.0751,0.1656,9.5473,6.116,0.9282
BOOST_REST,1312,0.6905,2.04679,0.6587,discharge,3,-23.539,3.7589,800.9,101,12.4865,5.5768,0.1676,14.7402,9.916,1.9755
BOOST_REST,1312,0.6905,2.04679,0.659,charge,3,19.744,3.7758,386.3,101,12.5569,3.8068,0.0763,5.189,1.2692,2.14
BOOST_REST,1312,0.6905,2.04679,0.5906,discharge,0,-2.046,3.6764,5592.6,101,12.7106,8.0086,0.219,18.0413,8.6424,0.2259
BOOST_REST,1312,0.6905,2.04679,0.5906,charge,0,1.024,3.6786,70.5,101,12.3975,8.0803,0.2111,15.1537,7.803,0.1455
BOOST_REST,1312,0.6905,2.04679,0.5905,discharge,1,-8.189,3.6772,635.4,101,12.5281,7.4839,0.2021,14.4501,7.4484,0.7656
BOOST_REST,1312,0.6905,2.04679,0.5906,charge,1,4.095,3.6845,161.0,101,12.7889,7.483,0.2071,14.5901,8.1341,0.3913
BOOST_REST,1312,0.6905,2.04679,0.5905,discharge,2,-16.376,3.6786,680.6,100,12.581,6.4718,0.1906,13.7006,8.3172,1.4319
BOOST_REST,1312,0.6905,2.04679,0.5907,charge,2,12.28,3.6919,282.3,101,12.5802,6.0321,0.1679,10.7912,6.7852,0.877
BOOST_REST,1312,0.6905,2.04679,0.5904,discharge,3,-23.539,3.6805,800.9,100,12.5679,5.7158,0.1768,16.8627,11.571,2.108
BOOST_REST,1312,0.6905,2.04679,0.5908,charge,3,20.469,3.6983,387.2,101,12.2437,5.0635,0.1423,8.9567,6.2979,1.3012
BOOST_REST,1312,0.6905,2.04679,0.5224,discharge,0,-2.048,3.6058,5610.5,101,12.7209,8.3482,0.2294,18.1851,8.3744,0.242
BOOST_REST,1312,0.6905,2.04679,0.5224,charge,0,1.023,3.608,70.5,101,12.5705,8.4188,0.2257,14.174,7.6179,0.1215
BOOST_REST,1312,0.6905,2.04679,0.5223,discharge,1,-8.19,3.6077,635.4,101,12.7934,7.8662,0.2206,16.5018,8.7678,0.8671
BOOST_REST,1312,0.6905,2.04679,0.5224,charge,1,4.095,3.6142,160.9,101,12.6464,7.8412,0.2071,14.0981,8.1739,0.3984
BOOST_REST,1312,0.6905,2.04679,0.5223,discharge,2,-16.375,3.6086,680.6,101,12.7058,6.8258,0.2016,18.9639,12.066,1.6127
BOOST_REST,1312,0.6905,2.04679,0.5225,charge,2,12.282,3.6218,281.4,100,12.5089,6.2308,0.1686,11.6668,7.559,0.8682
BOOST_REST,1312,0.6905,2.04679,0.5222,discharge,3,-23.54,3.6098,800.7,101,12.6232,5.932,0.1838,24.5812,16.0819,2.0999
BOOST_REST,1312,0.6905,2.04679,0.5225,charge,3,20.469,3.6288,386.2,101,12.2404,5.0721,0.1458,9.6782,6.6961,1.1494
BOOST_REST,1312,0.6905,2.04679,0.4541,discharge,0,-2.048,3.5362,5607.1,101,12.9304,9.3005,0.2547,24.1869,9.4586,0.2676
BOOST_REST,1312,0.6905,2.04679,0.4542,charge,0,1.025,3.5392,70.5,101,12.5499,9.3537,0.2395,17.1264,7.6806,0.1457
BOOST_REST,1312,0.6905,2.04679,0.4541,discharge,1,-8.189,3.5374,635.5,101,12.8051,8.7399,0.2407,25.6445,11.0966,0.9519
BOOST_REST,1312,0.6905,2.04679,0.4542,charge,1,4.095,3.5471,160.8,101,12.7055,8.5883,0.22,13.5252,6.9449,0.4247
BOOST_REST,1312,0.6905,2.04679,0.454,discharge,2,-16.374,3.5392,680.5,101,12.9707,7.343,0.2231,31.2891,15.4154,1.7729
BOOST_REST,1312,0.6905,2.04679,0.4542,charge,2,12.283,3.5564,281.4,101,12.53,6.7082,0.1765,11.1724,7.7099,0.9635
BOOST_REST,1312,0.6905,2.04679,0.4539,discharge,3,-23.54,3.5402,800.9,101,12.7849,6.4334,0.21,43.7673,22.3441,2.5431
BOOST_REST,1312,0.6905,2.04679,0.4543,charge,3,20.469,3.5633,386.0,101,12.3235,5.2529,0.1447,10.0565,7.5278,1.2347
BOOST_REST,1312,0.6905,2.04679,0.42,discharge,0,-2.047,3.5026,5069.7,101,12.6143,9.8915,0.2688,29.2307,10.213,0.2958
BOOST_REST,1312,0.6905,2.04679,0.4201,charge,0,1.023,3.5068,70.5,100,12.8008,9.7384,0.2542,20.9366,8.2435,0.1351
BOOST_REST,1312,0.6905,2.04679,0.42,discharge,1,-8.189,3.5048,635.4,101,12.9999,9.1779,0.2563,31.7565,11.8258,1.0741
BOOST_REST,1312,0.6905,2.04679,0.4201,charge,1,4.093,3.5168,161.0,101,12.8235,8.8169,0.2265,15.1568,6.7703,0.4348
BOOST_REST,1312,0.6905,2.04679,0.4199,discharge,2,-16.376,3.5063,680.6,101,13.0282,7.8569,0.241,38.812,16.0817,2.1542
BOOST_REST,1312,0.6905,2.04679,0.4201,charge,2,12.281,3.5285,282.1,101,12.6342,6.9584,0.1868,10.7201,7.1257,1.0868
BOOST_REST,1312,0.6905,2.04679,0.4199,discharge,3,-23.539,3.5086,800.9,100,12.9857,6.9199,0.2468,73.7617,33.2518,3.0854
BOOST_REST,1312,0.6905,2.04679,0.4202,charge,3,20.469,3.537,386.9,101,12.4893,5.2842,0.1539,9.87,7.5715,1.2845
BOOST_REST,1312,0.6905,2.04679,0.3859,discharge,0,-2.047,3.4635,5069.0,101,13.2529,10.5977,0.2976,36.8612,11.505,0.3003
BOOST_REST,1312,0.6905,2.04679,0.3859,charge,0,1.023,3.4677,70.5,101,12.9751,10.4845,0.2675,26.8763,9.2966,0.1658
BOOST_REST,1312,0.6905,2.04679,0.3858,discharge,1,-8.189,3.4655,635.4,100,13.1817,9.8871,0.2863,40.7887,13.2218,1.1408
BOOST_REST,1312,0.6905,2.04679,0.3859,charge,1,4.093,3.4807,160.9,101,12.9378,9.2801,0.245,18.2362,7.0325,0.4652
BOOST_REST,1312,0.6905,2.04679,0.3858,discharge,2,-16.376,3.4677,680.5,101,13.2943,8.5077,0.2799,64.1306,23.7131,2.6891
BOOST_REST,1312,0.6905,2.04679,0.386,charge,2,12.28,3.4978,280.8,101,12.7726,7.1085,0.1976,10.5671,6.2257,1.194
BOOST_REST,1312,0.6905,2.04679,0.3861,charge,3,20.469,3.5087,380.1,101,12.4703,5.567,0.1621,9.6601,7.2867,1.5179
BOOST_REST,1312,0.6905,2.04679,0.3518,discharge,0,-2.047,3.4141,5072.7,101,13.4317,11.5717,0.3186,47.613,13.1685,0.3314
BOOST_REST,1312,0.6905,2.04679,0.3518,charge,0,1.023,3.4185,70.5,101,13.1093,11.0906,0.2861,34.1392,10.2142,0.177
BOOST_REST,1312,0.6905,2.04679,0.3517,discharge,1,-8.189,3.4169,635.4,100,13.4441,10.6434,0.3146,57.7589,16.4486,1.358
BOOST_REST,1312,0.6905,2.04679,0.3518,charge,1,4.095,3.4339,160.6,100,13.085,9.9113,0.2607,23.669,7.958,0.4827
BOOST_REST,1312,0.6905,2.04679,0.3519,charge,2,12.28,3.4585,281.5,101,12.6818,7.3738,0.1981,11.5351,5.432,1.2517
BOOST_REST,1312,0.6905,2.04679,0.352,charge,3,20.467,3.4711,340.6,101,12.5477,5.8432,0.1815,9.5255,6.415,1.8876
BOOST_REST,1350,0.69008,2.04553,1.0,discharge,0,-2.049,4.0997,99999.0,99,4.3704,27.5188,0.4708,22.0937,5.4146,0.3212
BOOST_REST,1350,0.69008,2.04553,1.0,charge,0,1.025,4.1157,69.4,101,13.9116,23.7101,0.4387,34.0558,7.2889,0.2319
BOOST_REST,1350,0.69008,2.04553,0.9999,discharge,1,-8.198,4.1085,635.5,101,13.8144,17.8241,0.2969,10.7371,4.2103,1.1066
BOOST_REST,1350,0.69008,2.04553,1.0,charge,1,1.476,4.1217,160.6,101,37.2489,15.8639,0.05,0.01,3000.0,0.4945
BOOST_REST,1350,0.69008,2.04553,0.9999,discharge,2,-16.397,4.1076,642.5,101,13.6692,13.4968,0.2336,10.2162,6.8951,2.0863
BOOST_REST,1350,0.69008,2.04553,1.0,charge,2,1.393,4.1284,280.6,100,51.4584,0.01,0.05,0.01,2999.9999,0.4696
BOOST_REST,1350,0.69008,2.04553,0.9998,discharge,3,-23.572,4.1077,641.0,101,13.4377,11.0374,0.1974,14.7291,11.3903,2.2206
BOOST_REST,1350,0.69008,2.04553,1.0,charge,3,1.268,4.1347,385.7,101,51.556,0.01,0.05,0.01,3000.0,0.4378
BOOST_REST,1350,0.69008,2.04553,0.9658,discharge,0,-2.05,4.0691,4790.5,101,13.7137,17.8676,0.3357,19.2439,5.9073,0.322
BOOST_REST,1350,0.69008,2.04553,0.9658,charge,0,1.025,4.0718,70.4,101,13.5776,18.1921,0.3366,18.6605,5.79,0.188
BOOST_REST,1350,0.69008,2.04553,0.9658,discharge,1,-8.198,4.0696,635.4,101,13.7079,14.7156,0.2624,11.4145,5.3134,1.0533
BOOST_REST,1350,0.69008,2.04553,0.9659,charge,1,3.035,4.0772,160.5,101,17.4957,22.9981,0.2248,0.01,3000.0,0.5895
BOOST_REST,1350,0.69008,2.04553,0.9657,discharge,2,-16.397,4.0704,664.9,101,13.4491,11.4678,0.2096,11.815,8.1091,1.6997
BOOST_REST,1350,0.69008,2.04553,0.9659,charge,2,2.916,4.0828,281.0,101,40.2198,0.01,0.05,0.01,2999.9998,0.7416
BOOST_REST,1350,0.69008,2.04553,0.9657,discharge,3,-23.571,4.0729,663.4,101,13.384,9.3789,0.1736,16.7418,12.5551,2.0076
BOOST_REST,1350,0.69008,2.04553,0.9659,charge,3,2.751,4.088,386.1,101,40.7488,0.01,0.05,0.01,2999.9996,0.7022
BOOST_REST,1350,0.69008,2.04553,0.9317,discharge,0,-2.05,4.0395,4812.0,101,13.4245,14.9518,0.292,17.1849,6.6314,0.3037
BOOST_REST,1350,0.69008,2.04553,0.9317,charge,0,1.025,4.0417,70.3,101,13.5773,14.9417,0.2954,14.903,5.7716,0.1672
BOOST_REST,1350,0.69008,2.04553,0.9316,discharge,1,-8.199,4.0397,635.5,101,13.2313,12.9317,0.2401,12.88,6.5359,0.8867
BOOST_REST,1350,0.69008,2.04553,0.9317,charge,1,4.099,4.0466,160.6,101,13.3807,13.1652,0.2369,12.0931,3.7974,0.6098
BOOST_REST,1350,0.69008,2.04553,0.9315,discharge,2,-16.395,4.0396,680.3,101,13.3906,9.973,0.1948,13.4607,8.8237,1.602
BOOST_REST,1350,0.69008,2.04553,0.9318,charge,2,4.345,4.0514,281.6,101,34.2245,0.01,0.05,0.01,2999.9994,0.824
BOOST_REST,1350,0.69008,2.04553,0.9315,discharge,3,-23.571,4.0402,684.3,101,13.2711,8.2819,0.1706,18.4286,12.9166,1.6429
BOOST_REST,1350,0.69008,2.04553,0.9318,charge,3,4.196,4.0558,385.5,101,34.388,0.01,0.05,0.01,2999.999,0.7694
BOOST_REST,1350,0.69008,2.04553,0.8633,discharge,0,-2.051,3.9511,5373.8,101,12.7025,10.3878,0.2406,18.7417,7.7204,0.2725
BOOST_REST,1350,0.69008,2.04553,0.8634,charge,0,1.025,3.9539,70.3,101,13.8263,10.3533,0.2365,17.3559,7.4424,0.1389
BOOST_REST,1350,0.69008,2.04553,0.8633,discharge,1,-8.196,3.9527,635.5,101,13.0518,9.3891,0.2108,13.7994,6.4837,0.8417
BOOST_REST,1350,0.69008,2.04553,0.8634,charge,1,4.099,3.9612,161.0,101,13.1417,9.7413,0.2281,14.5698,6.5501,0.4517
BOOST_REST,1350,0.69008,2.04553,0.8632,discharge,2,-16.397,3.954,680.6,101,13.0063,7.9554,0.1881,13.3004,7.85,1.6367
BOOST_REST,1350,0.69008,2.04553,0.8635,charge,2,8.325,3.9678,281.1,101,18.693,9.2134,0.0853,0.01,3000.0,0.7138
BOOST_REST,1350,0.69008,2.04553,0.8632,discharge,3,-23.57,3.9566,742.2,101,13.0419,6.7783,0.1681,17.409,11.3678,1.9826
BOOST_REST,1350,0.69008,2.04553,0.8635,charge,3,8.215,3.9739,387.4,101,27.5342,0.01,0.05,0.01,2999.9982,0.9827
BOOST_REST,1350,0.69008,2.04553,0.795,discharge,0,-2.051,3.8774,5432.0,101,13.0108,8.9782,0.2263,15.1924,7.6794,0.2208
BOOST_REST,1350,0.69008,2.04553,0.795,charge,0,1.025,3.8789,70.4,101,13.4763,8.9235,0.2181,13.4388,7.0601,0.1309
BOOST_REST,1350,0.69008,2.04553,0.795,discharge,1,-8.199,3.8786,635.5,101,12.9671,8.2666,0.2024,12.9513,7.0586,0.7761
BOOST_REST,1350,0.69008,2.04553,0.7951,charge,1,4.097,3.8844,160.7,101,12.8386,8.4425,0.2059,11.0502,5.7746,0.3782
BOOST_REST,1350,0.69008,2.04553,0.7949,discharge,2,-16.397,3.8796,680.5,101,12.9876,7.0314,0.1823,13.6987,8.9167,1.5293
BOOST_REST,1350,0.69008,2.04553,0.7951,charge,2,12.299,3.8893,281.1,101,12.534,5.9236,0.1199,7.1211,2.3963,1.923
BOOST_REST,1350,0.69008,2.04553,0.7949,discharge,3,-23.571,3.8805,795.8,101,12.8326,6.1446,0.1687,19.1308,13.5251,1.6864
BOOST_REST,1350,0.69008,2.04553,0.7952,charge,3,12.689,3.8937,386.5,101,20.3589,3.7983,0.05,0.01,3000.0,1.5803
BOOST_REST,1350,0.69008,2.04553,0.7267,discharge,0,-2.05,3.8187,5497.1,101,12.9801,8.5233,0.2257,17.0074,8.5016,0.2322
BOOST_REST,1350,0.69008,2.04553,0.7267,charge,0,1.025,3.8212,70.4,101,12.5629,8.5379,0.2014,14.3522,7.3459,0.1417
BOOST_REST,1350,0.69008,2.04553,0.7267,discharge,1,-8.199,3.8201,635.4,101,12.9171,7.8759,0.2058,14.5167,7.5975,0.7663
BOOST_REST,1350,0.69008,2.04553,0.7267,charge,1,4.099,3.827,160.7,101,12.8583,7.9109,0.2006,11.5616,5.9478,0.3684
BOOST_REST,1350,0.69008,2.04553,0.7266,discharge,2,-16.396,3.8215,680.6,101,12.8422,6.8491,0.1841,14.8017,8.9645,1.5279
BOOST_REST,1350,0.69008,2.04553,0.7268,charge,2,12.298,3.833,281.0,101,12.6718,6.6724,0.1743,8.9965,6.1171,1.0652
BOOST_REST,1350,0.69008,2.04553,0.7265,discharge,3,-23.572,3.8229,800.7,101,12.8573,5.8923,0.1734,19.5694,12.9221,1.6818
BOOST_REST,1350,0.69008,2.04553,0.7269,charge,3,15.856,3.838,386.1,101,16.0188,6.8205,0.103,0.01,2999.9292,0.4916
BOOST_REST,1350,0.69008,2.04553,0.6584,discharge,0,-2.049,3.7448,5543.5,101,12.2946,8.6283,0.2234,18.146,8.5121,0.2305
BOOST_REST,1350,0.69008,2.04553,0.6584,charge,0,1.025,3.7474,70.5,101,13.4816,8.3911,0.2163,15.5945,7.86,0.1366
BOOST_REST,1350,0.69008,2.04553,0.6583,discharge,1,-8.196,3.7474,635.5,101,12.9626,7.7386,0.2039,15.23,7.653,0.7881
BOOST_REST,1350,0.69008,2.04553,0.6584,charge,1,4.101,3.7549,161.1,100,12.7434,7.8819,0.2022,13.4863,6.9363,0.3923
BOOST_REST,1350,0.69008,2.04553,0.6583,discharge,2,-16.397,3.7482,680.7,101,12.8338,6.6793,0.1829,14.9758,8.6645,1.516
BOOST_REST,1350,0.69008,2.04553,0.6585,charge,2,12.298,3.762,281.7,101,12.6349,6.4573,0.1668,9.8759,6.0384,1.0335
BOOST_REST,1350,0.69008,2.04553,0.6582,discharge,3,-23.573,3.7498,801.3,100,12.7929,5.8438,0.1717,19.5345,12.4308,1.8645
BOOST_REST,1350,0.69008,2.04553,0.6585,charge,3,19.277,3.7682,386.4,101,13.1831,3.889,0.074,5.376,1.0256,1.9448
BOOST_REST,1350,0.69008,2.04553,0.5901,discharge,0,-2.049,3.6677,5585.4,101,12.9438,8.6604,0.2289,18.2839,8.365,0.2461
BOOST_REST,1350,0.69008,2.04553,0.5901,charge,0,1.025,3.6701,70.4,101,12.8041,8.5647,0.2197,15.2412,7.5898,0.1354
BOOST_REST,1350,0.69008,2.04553,0.59,discharge,1,-8.198,3.6694,635.5,101,12.9931,7.9259,0.2104,15.2314,7.6707,0.8376
BOOST_REST,1350,0.69008,2.04553,0.5901,charge,1,4.099,3.677,160.8,101,12.8269,8.0508,0.2064,14.7452,7.837,0.4173
BOOST_REST,1350,0.69008,2.04553,0.5899,discharge,2,-16.397,3.671,680.7,101,12.9685,6.8483,0.192,16.1504,9.6362,1.5622
BOOST_REST,1350,0.69008,2.04553,0.5902,charge,2,12.298,3.6849,280.9,101,12.5983,6.5708,0.1694,11.0515,6.5862,0.9519
BOOST_REST,1350,0.69008,2.04553,0.5899,discharge,3,-23.572,3.6724,801.0,101,12.7859,6.0267,0.1784,22.6777,14.6682,1.931
BOOST_REST,1350,0.69008,2.04553,0.5902,charge,3,20.496,3.6921,386.4,100,12.4421,5.1044,0.1348,8.6748,5.0173,1.6077
BOOST_REST,1350,0.69008,2.04553,0.5217,discharge,0,-2.051,3.598,5612.3,101,13.0609,9.1666,0.2444,19.0945,8.2713,0.2523
BOOST_REST,1350,0.69008,2.04553,0.5218,charge,0,1.025,3.6003,70.5,101,12.8281,9.2438,0.2339,14.464,7.1939,0.148
BOOST_REST,1350,0.69008,2.04553,0.5217,discharge,1,-8.198,3.5998,635.5,101,13.0926,8.5384,0.2306,17.983,9.0206,0.8772
BOOST_REST,1350,0.69008,2.04553,0.5218,charge,1,4.099,3.6072,161.0,101,12.9118,8.584,0.2207,14.3302,7.9699,0.4114
BOOST_REST,1350,0.69008,2.04553,0.5216,discharge,2,-16.397,3.6003,680.5,101,13.0087,7.3116,0.2034,22.4217,13.3391,1.7044
BOOST_REST,1350,0.69008,2.04553,0.5218,charge,2,12.296,3.6153,281.0,101,12.8011,6.698,0.1747,11.9828,7.4165,0.9054
BOOST_REST,1350,0.69008,2.04553,0.5216,discharge,3,-23.571,3.6026,801.3,101,12.9182,6.2999,0.1851,33.0838,19.8242,1.9638
BOOST_REST,1350,0.69008,2.04553,0.5219,charge,3,20.495,3.6227,386.5,101,12.5287,5.3555,0.1415,10.1337,6.4801,1.2828
BOOST_REST,1350,0.69008,2.04553,0.4534,discharge,0,-2.051,3.5276,5609.3,101,13.194,10.1777,0.2719,25.4035,9.4448,0.2842
BOOST_REST,1350,0.69008,2.04553,0.4534,charge,0,1.025,3.5305,70.5,101,13.1113,10.176,0.2528,17.7729,7.5759,0.1565
BOOST_REST,1350,0.69008,2.04553,0.4534,discharge,1,-8.198,3.5298,635.5,101,13.2147,9.4547,0.2565,27.4617,11.332,0.9895
BOOST_REST,1350,0.69008,2.04553,0.4535,charge,1,4.099,3.5393,160.6,101,13.1207,9.2019,0.2352,14.1728,6.8854,0.4315
BOOST_REST,1350,0.69008,2.04553,0.4533,discharge,2,-16.397,3.5311,680.7,101,13.2284,7.9608,0.2308,36.5523,17.0111,1.9814
BOOST_REST,1350,0.69008,2.04553,0.4535,charge,2,12.299,3.5497,281.2,100,12.859,7.1646,0.183,11.4822,7.4385,1.054
BOOST_REST,1350,0.69008,2.04553,0.4532,discharge,3,-23.572,3.5328,800.7,101,13.0308,6.8703,0.2083,56.9507,26.5898,2.3684
BOOST_REST,1350,0.69008,2.04553,0.4536,charge,3,20.496,3.5584,386.4,101,12.551,5.565,0.1489,10.5496,7.2586,1.3115
BOOST_REST,1350,0.69008,2.04553,0.4192,discharge,0,-2.049,3.4948,5072.6,101,13.0197,10.8349,0.2843,30.9657,10.2688,0.3017
BOOST_REST,1350,0.69008,2.04553,0.4193,charge,0,1.023,3.4994,70.5,101,12.9103,10.8922,0.2655,21.6397,8.1881,0.1492
BOOST_REST,1350,0.69008,2.04553,0.4192,discharge,1,-8.199,3.4974,635.4,101,13.4744,9.9861,0.268,34.6763,12.2947,1.1307
BOOST_REST,1350,0.69008,2.04553,0.4193,charge,1,4.099,3.5096,160.8,101,13.1264,9.7371,0.2378,15.5822,6.6583,0.4611
BOOST_REST,1350,0.69008,2.04553,0.4192,discharge,2,-16.396,3.4987,680.6,101,13.364,8.4771,0.2536,47.8851,19.1397,2.1446
BOOST_REST,1350,0.69008,2.04553,0.4194,charge,2,12.297,3.5219,281.5,101,12.8437,7.5003,0.1903,11.088,6.9676,1.166
BOOST_REST,1350,0.69008,2.04553,0.4191,discharge,3,-23.571,3.5009,800.7,101,13.162,7.3127,0.2331,104.1388,43.027,2.7706
BOOST_REST,1350,0.69008,2.04553,0.4194,charge,3,20.496,3.5322,386.4,101,12.6786,5.6265,0.1588,10.4229,7.3701,1.3939
BOOST_REST,1350,0.69008,2.04553,0.3851,discharge,0,-2.051,3.4553,5071.1,101,13.5221,11.8225,0.318,39.4813,11.5392,0.3148
BOOST_REST,1350,0.69008,2.04553,0.3851,charge,0,1.025,3.4598,70.4,101,13.2439,11.4702,0.284,28.4602,9.24,0.1712
BOOST_REST,1350,0.69008,2.04553,0.385,discharge,1,-8.199,3.4574,635.4,101,13.6025,10.711,0.2905,44.1933,13.3619,1.3145
BOOST_REST,1350,0.69008,2.04553,0.3852,charge,1,4.099,3.4733,160.7,101,13.2897,10.1741,0.2557,18.6193,6.7964,0.4937
BOOST_REST,1350,0.69008,2.04553,0.385,discharge,2,-16.396,3.4599,680.7,101,13.638,9.1832,0.2878,85.1763,29.6092,2.7866
BOOST_REST,1350,0.69008,2.04553,0.3852,charge,2,12.298,3.4919,281.8,101,13.1068,7.6188,0.2034,10.9223,6.1893,1.2495
BOOST_REST,1350,0.69008,2.04553,0.3853,charge,3,20.496,3.5035,368.2,101,12.6773,5.9389,0.1647,10.2062,7.1198,1.5796
BOOST_REST,1350,0.69008,2.04553,0.3509,discharge,0,-2.049,3.4019,5072.5,101,13.771,12.6063,0.3383,50.0623,12.8516,0.3596
BOOST_REST,1350,0.69008,2.04553,0.351,charge,0,1.025,3.4067,70.5,101,13.5505,12.2197,0.3125,36.5035,10.3403,0.182
BOOST_REST,1350,0.69008,2.04553,0.3509,discharge,1,-8.197,3.4052,635.5,101,13.8903,11.4397,0.3231,63.6485,17.1632,1.5214
BOOST_REST,1350,0.69008,2.04553,0.351,charge,1,4.099,3.4233,161.0,101,13.5657,10.6172,0.2746,24.9661,7.9413,0.5218
BOOST_REST,1350,0.69008,2.04553,0.351,charge,2,12.299,3.4503,280.3,100,13.0993,7.7695,0.2094,11.9838,5.3029,1.3322
BOOST_REST,1350,0.69008,2.04553,0.3511,charge,3,20.497,3.4623,325.2,101,12.8452,6.2779,0.1862,10.1826,6.3348,1.9986
BOOST_NEGPULSE,5,0.99948,2.97465,1.0,discharge,0,-2.979,4.1815,99999.0,101,9.2509,0.943,0.6865,11.6231,12.3754,0.1424
BOOST_NEGPULSE,5,0.99948,2.97465,1.0,charge,0,1.276,4.1833,70.5,87,10.2322,2.9566,0.5784,0.01,3000.0,0.1462
BOOST_NEGPULSE,5,0.99948,2.97465,0.9999,discharge,1,-11.905,4.1805,633.7,101,9.0854,0.9399,0.5581,8.291,8.9272,0.2556
BOOST_NEGPULSE,5,0.99948,2.97465,0.9999,charge,1,1.259,4.1838,159.1,72,12.9474,0.0101,0.05,0.01,2997.0362,0.0815
BOOST_NEGPULSE,5,0.99948,2.97465,0.9997,discharge,2,-23.813,4.181,634.5,101,9.0822,0.8528,0.463,5.9076,6.2493,0.3689
BOOST_NEGPULSE,5,0.99948,2.97465,0.9993,charge,2,1.26,4.1847,274.9,77,12.2219,0.01,0.05,0.01,2998.1532,0.0998
BOOST_NEGPULSE,5,0.99948,2.97465,0.999,discharge,3,-34.223,4.18,634.2,101,9.0193,0.78,0.4097,4.5697,4.7774,0.4754
BOOST_NEGPULSE,5,0.99948,2.97465,0.9989,charge,3,1.266,4.1846,381.4,79,12.2504,0.01,0.05,0.01,2998.5578,0.1208
BOOST_NEGPULSE,5,0.99948,2.97465,0.9493,discharge,0,-2.979,4.1044,4786.2,100,9.1246,0.8448,0.6004,6.8417,9.396,0.1321
BOOST_NEGPULSE,5,0.99948,2.97465,0.9493,charge,0,1.486,4.1056,70.5,101,8.9521,0.7737,0.3694,6.2458,8.9641,0.0892
