Repository: KikETs/ECM_HYBRID_BMS_JOINT

## Results

| Arm | Model | Size | Protocol | Result | Worst cell |
|---|---|---|---|---|---|
| SOP | 2RC table + trim (A8) | 4 effective coefficients, 2 EW states | leave-one-cell-out | usable current 69.6 % discharge, 59.5 % charge (τ = 10 s) | 59.9 % / 53.5 % (BOOST_REST) |
| SOH | dQ/dV ridge | 65 coefficients | leave-one-cell-out | RMSE 0.0094, bias −0.0005 | 0.0130 (BOOST_REST) |
| SOC | 2RC EKF, low-current gate | 3 states | leave-one-cell-out | **2.34 %p** over six sensor disturbances on estimated SOH (2.325 on true SOH), per cell 2.00–2.75 | 4.60 %p (BOOST_NEGPULSE_1S, current offset −0.10 A) |

The SOH arm was a 10,945-parameter CNN until the second audit round. Nested

File: analysis/uypydj_hppc_resistance.csv (part 37 of 225)
protocol,cycle,SOH,CAP_Ah,SOC,soc_group,direction,rate_rank,I_A,CRate_rated,tau_s,tau_actual_s,V_pre_V,V_tau_V,R_mOhm,file
CC,1875,0.7009,2.08406,0.948,1,charge,2,1.665,0.555,10.0,9.9,4.0428,4.2,94.4258,04-10-22_11.54_CC_protocol_HPPC_IN21700_30T_cycle_#1875.mat
CC,1875,0.7009,2.08406,0.9477,1,discharge,3,-24.001,8.0,2.0,2.0,4.01,3.1049,37.7109,04-10-22_11.54_CC_protocol_HPPC_IN21700_30T_cycle_#1875.mat
CC,1875,0.7009,2.08406,0.9477,1,discharge,3,-24.001,8.0,10.0,9.9,4.01,2.9405,44.5606,04-10-22_11.54_CC_protocol_HPPC_IN21700_30T_cycle_#1875.mat
CC,1875,0.7009,2.08406,0.948,1,charge,3,1.475,0.492,2.0,1.9,4.0523,4.1999,100.0949,04-10-22_11.54_CC_protocol_HPPC_IN21700_30T_cycle_#1875.mat
CC,1875,0.7009,2.08406,0.948,1,charge,3,1.475,0.492,10.0,9.9,4.0523,4.2,100.1628,04-10-22_11.54_CC_protocol_HPPC_IN21700_30T_cycle_#1875.mat
CC,1875,0.7009,2.08406,0.9131,2,discharge,0,-2.087,0.696,2.0,2.0,3.9311,3.7932,66.082,04-10-22_11.54_CC_protocol_HPPC_IN21700_30T_cycle_#1875.mat
CC,1875,0.7009,2.08406,0.9131,2,discharge,0,-2.087,0.696,10.0,9.9,3.9311,3.7297,96.5114,04-10-22_11.54_CC_protocol_HPPC_IN21700_30T_cycle_#1875.mat
CC,1875,0.7009,2.08406,0.9131,2,charge,0,1.043,0.348,2.0,2.0,3.9385,4.011,69.5377,04-10-22_11.54_CC_protocol_HPPC_IN21700_30T_cycle_#1875.mat
CC,1875,0.7009,2.08406,0.9131,2,charge,0,1.043,0.348,10.0,9.9,3.9385,4.0503,107.2319,04-10-22_11.54_CC_protocol_HPPC_IN21700_30T_cycle_#1875.mat
CC,1875,0.7009,2.08406,0.913,2,discharge,1,-8.35,2.783,2.0,2.0,3.934,3.5095,50.8371,04-10-22_11.54_CC_protocol_HPPC_IN21700_30T_cycle_#1875.mat
CC,1875,0.7009,2.08406,0.913,2,discharge,1,-8.35,2.783,10.0,9.9,3.934,3.4017,63.747,04-10-22_11.54_CC_protocol_HPPC_IN21700_30T_cycle_#1875.mat
CC,1875,0.7009,2.08406,0.9131,2,charge,1,3.27,1.09,2.0,2.0,3.955,4.2006,75.1001,04-10-22_11.54_CC_protocol_HPPC_IN21700_30T_cycle_#1875.mat
CC,1875,0.7009,2.08406,0.9131,2,charge,1,3.27,1.09,10.0,9.9,3.955,4.1995,74.7638,04-10-22_11.54_CC_protocol_HPPC_IN21700_30T_cycle_#1875.mat
CC,1875,0.7009,2.08406,0.913,2,discharge,2,-16.696,5.565,2.0,2.0,3.9371,3.2542,40.902,04-10-22_11.54_CC_protocol_HPPC_IN21700_30T_cycle_#1875.mat
CC,1875,0.7009,2.08406,0.913,2,discharge,2,-16.696,5.565,10.0,9.9,3.9371,3.1125,49.3891,04-10-22_11.54_CC_protocol_HPPC_IN21700_30T_cycle_#1875.mat
CC,1875,0.7009,2.08406,0.9132,2,charge,2,3.03,1.01,2.0,2.0,3.9727,4.2001,75.052,04-10-22_11.54_CC_protocol_HPPC_IN21700_30T_cycle_#1875.mat
CC,1875,0.7009,2.08406,0.9132,2,charge,2,3.03,1.01,10.0,9.9,3.9727,4.2,75.019,04-10-22_11.54_CC_protocol_HPPC_IN21700_30T_cycle_#1875.mat
CC,1875,0.7009,2.08406,0.9129,2,discharge,3,-24.0,8.0,2.0,2.0,3.9433,3.0757,36.15,04-10-22_11.54_CC_protocol_HPPC_IN21700_30T_cycle_#1875.mat
CC,1875,0.7009,2.08406,0.9129,2,discharge,3,-24.0,8.0,10.0,9.9,3.9433,2.9142,42.8792,04-10-22_11.54_CC_protocol_HPPC_IN21700_30T_cycle_#1875.mat
CC,1875,0.7009,2.08406,0.9132,2,charge,3,2.802,0.934,2.0,2.0,3.9885,4.2,75.4845,04-10-22_11.54_CC_protocol_HPPC_IN21700_30T_cycle_#1875.mat
CC,1875,0.7009,2.08406,0.9132,2,charge,3,2.802,0.934,10.0,9.9,3.9885,4.2,75.4845,04-10-22_11.54_CC_protocol_HPPC_IN21700_30T_cycle_#1875.mat
CC,1875,0.7009,2.08406,0.8435,3,discharge,0,-2.087,0.696,2.0,2.0,3.83,3.7004,62.1017,04-10-22_11.54_CC_protocol_HPPC_IN21700_30T_cycle_#1875.mat
CC,1875,0.7009,2.08406,0.8435,3,discharge,0,-2.087,0.696,10.0,9.9,3.83,3.6443,88.9837,04-10-22_11.54_CC_protocol_HPPC_IN21700_30T_cycle_#1875.mat
CC,1875,0.7009,2.08406,0.8435,3,charge,0,1.043,0.348,2.0,2.0,3.836,3.9025,63.7829,04-10-22_11.54_CC_protocol_HPPC_IN21700_30T_cycle_#1875.mat
CC,1875,0.7009,2.08406,0.8435,3,charge,0,1.043,0.348,10.0,9.9,3.836,3.9338,93.804,04-10-22_11.54_CC_protocol_HPPC_IN21700_30T_cycle_#1875.mat
CC,1875,0.7009,2.08406,0.8435,3,discharge,1,-8.348,2.783,2.0,2.0,3.8332,3.4325,47.9978,04-10-22_11.54_CC_protocol_HPPC_IN21700_30T_cycle_#1875.mat
CC,1875,0.7009,2.08406,0.8435,3,discharge,1,-8.348,2.783,10.0,9.9,3.8332,3.3286,60.4434,04-10-22_11.54_CC_protocol_HPPC_IN21700_30T_cycle_#1875.mat
CC,1875,0.7009,2.08406,0.8436,3,charge,1,4.174,1.391,2.0,2.0,3.8509,4.08,54.8848,04-10-22_11.54_CC_protocol_HPPC_IN21700_30T_cycle_#1875.mat
CC,1875,0.7009,2.08406,0.8436,3,charge,1,4.174,1.391,10.0,9.9,3.8509,4.1414,69.5942,04-10-22_11.54_CC_protocol_HPPC_IN21700_30T_cycle_#1875.mat
CC,1875,0.7009,2.08406,0.8434,3,discharge,2,-16.697,5.566,2.0,2.0,3.837,3.1892,38.7974,04-10-22_11.54_CC_protocol_HPPC_IN21700_30T_cycle_#1875.mat
CC,1875,0.7009,2.08406,0.8434,3,discharge,2,-16.697,5.566,10.0,9.9,3.837,3.0477,47.272,04-10-22_11.54_CC_protocol_HPPC_IN21700_30T_cycle_#1875.mat
CC,1875,0.7009,2.08406,0.8436,3,charge,2,5.969,1.99,2.0,2.0,3.8662,4.2001,55.9371,04-10-22_11.54_CC_protocol_HPPC_IN21700_30T_cycle_#1875.mat
CC,1875,0.7009,2.08406,0.8436,3,charge,2,5.969,1.99,10.0,9.9,3.8662,4.2,55.9204,04-10-22_11.54_CC_protocol_HPPC_IN21700_30T_cycle_#1875.mat
CC,1875,0.7009,2.08406,0.8433,3,discharge,3,-24.0,8.0,2.0,2.0,3.8434,3.0214,34.25,04-10-22_11.54_CC_protocol_HPPC_IN21700_30T_cycle_#1875.mat
CC,1875,0.7009,2.08406,0.8433,3,discharge,3,-24.0,8.0,10.0,9.9,3.8434,2.8573,41.0875,04-10-22_11.54_CC_protocol_HPPC_IN21700_30T_cycle_#1875.mat
CC,1875,0.7009,2.08406,0.8437,3,charge,3,5.756,1.919,2.0,2.0,3.8804,4.2002,55.5575,04-10-22_11.54_CC_protocol_HPPC_IN21700_30T_cycle_#1875.mat
CC,1875,0.7009,2.08406,0.8437,3,charge,3,5.756,1.919,10.0,9.9,3.8804,4.2001,55.5401,04-10-22_11.54_CC_protocol_HPPC_IN21700_30T_cycle_#1875.mat
CC,1875,0.7009,2.08406,0.7739,4,discharge,0,-2.087,0.696,2.0,1.9,3.7441,3.6155,61.6166,04-10-22_11.54_CC_protocol_HPPC_IN21700_30T_cycle_#1875.mat
CC,1875,0.7009,2.08406,0.7739,4,discharge,0,-2.087,0.696,10.0,9.9,3.7441,3.5543,90.9396,04-10-22_11.54_CC_protocol_HPPC_IN21700_30T_cycle_#1875.mat
CC,1875,0.7009,2.08406,0.774,4,charge,0,1.042,0.347,2.0,1.9,3.7511,3.8167,62.9257,04-10-22_11.54_CC_protocol_HPPC_IN21700_30T_cycle_#1875.mat
CC,1875,0.7009,2.08406,0.774,4,charge,0,1.042,0.347,10.0,9.9,3.7511,3.851,95.8273,04-10-22_11.54_CC_protocol_HPPC_IN21700_30T_cycle_#1875.mat
CC,1875,0.7009,2.08406,0.7739,4,discharge,1,-8.349,2.783,2.0,1.9,3.7485,3.3472,48.0668,04-10-22_11.54_CC_protocol_HPPC_IN21700_30T_cycle_#1875.mat
CC,1875,0.7009,2.08406,0.7739,4,discharge,1,-8.349,2.783,10.0,9.9,3.7485,3.2325,61.8053,04-10-22_11.54_CC_protocol_HPPC_IN21700_30T_cycle_#1875.mat
CC,1875,0.7009,2.08406,0.774,4,charge,1,4.174,1.391,2.0,2.0,3.7685,3.9983,55.0511,04-10-22_11.54_CC_protocol_HPPC_IN21700_30T_cycle_#1875.mat
CC,1875,0.7009,2.08406,0.774,4,charge,1,4.174,1.391,10.0,9.9,3.7685,4.0573,69.1853,04-10-22_11.54_CC_protocol_HPPC_IN21700_30T_cycle_#1875.mat
CC,1875,0.7009,2.08406,0.7738,4,discharge,2,-16.697,5.566,2.0,2.0,3.7544,3.0972,39.3604,04-10-22_11.54_CC_protocol_HPPC_IN21700_30T_cycle_#1875.mat
CC,1875,0.7009,2.08406,0.7738,4,discharge,2,-16.697,5.566,10.0,9.9,3.7544,2.9528,48.0086,04-10-22_11.54_CC_protocol_HPPC_IN21700_30T_cycle_#1875.mat
CC,1875,0.7009,2.08406,0.7741,4,charge,2,8.396,2.799,2.0,1.9,3.7875,4.2,49.1335,04-10-22_11.54_CC_protocol_HPPC_IN21700_30T_cycle_#1875.mat
CC,1875,0.7009,2.08406,0.7741,4,charge,2,8.396,2.799,10.0,9.9,3.7875,4.2002,49.1573,04-10-22_11.54_CC_protocol_HPPC_IN21700_30T_cycle_#1875.mat
CC,1875,0.7009,2.08406,0.7738,4,discharge,3,-24.001,8.0,2.0,2.0,3.7625,2.93,34.6861,04-10-22_11.54_CC_protocol_HPPC_IN21700_30T_cycle_#1875.mat
CC,1875,0.7009,2.08406,0.7738,4,discharge,3,-24.001,8.0,10.0,9.9,3.7625,2.7609,41.7316,04-10-22_11.54_CC_protocol_HPPC_IN21700_30T_cycle_#1875.mat
CC,1875,0.7009,2.08406,0.7741,4,charge,3,8.171,2.724,2.0,2.0,3.8038,4.2,48.4886,04-10-22_11.54_CC_protocol_HPPC_IN21700_30T_cycle_#1875.mat
CC,1875,0.7009,2.08406,0.7741,4,charge,3,8.171,2.724,10.0,9.9,3.8038,4.2,48.4886,04-10-22_11.54_CC_protocol_HPPC_IN21700_30T_cycle_#1875.mat
CC,1875,0.7009,2.08406,0.7044,5,discharge,0,-2.087,0.696,2.0,2.0,3.6727,3.5419,62.6677,04-10-22_11.54_CC_protocol_HPPC_IN21700_30T_cycle_#1875.mat
CC,1875,0.7009,2.08406,0.7044,5,discharge,0,-2.087,0.696,10.0,9.9,3.6727,3.4838,90.504,04-10-22_11.54_CC_protocol_HPPC_IN21700_30T_cycle_#1875.mat
CC,1875,0.7009,2.08406,0.7044,5,charge,0,1.042,0.347,2.0,2.0,3.6791,3.7458,63.9992,04-10-22_11.54_CC_protocol_HPPC_IN21700_30T_cycle_#1875.mat
CC,1875,0.7009,2.08406,0.7044,5,charge,0,1.042,0.347,10.0,9.9,3.6791,3.7782,95.0873,04-10-22_11.54_CC_protocol_HPPC_IN21700_30T_cycle_#1875.mat
CC,1875,0.7009,2.08406,0.7043,5,discharge,1,-8.348,2.783,2.0,2.0,3.6768,3.2722,48.4638,04-10-22_11.54_CC_protocol_HPPC_IN21700_30T_cycle_#1875.mat
CC,1875,0.7009,2.08406,0.7043,5,discharge,1,-8.348,2.783,10.0,9.9,3.6768,3.162,61.6638,04-10-22_11.54_CC_protocol_HPPC_IN21700_30T_cycle_#1875.mat
CC,1875,0.7009,2.08406,0.7044,5,charge,1,4.174,1.391,2.0,2.0,3.6951,3.9226,54.5067,04-10-22_11.54_CC_protocol_HPPC_IN21700_30T_cycle_#1875.mat
CC,1875,0.7009,2.08406,0.7044,5,charge,1,4.174,1.391,10.0,9.9,3.6951,3.9814,68.5946,04-10-22_11.54_CC_protocol_HPPC_IN21700_30T_cycle_#1875.mat
CC,1875,0.7009,2.08406,0.7043,5,discharge,2,-16.697,5.566,2.0,2.0,3.6819,3.0296,39.0669,04-10-22_11.54_CC_protocol_HPPC_IN21700_30T_cycle_#1875.mat
CC,1875,0.7009,2.08406,0.7043,5,discharge,2,-16.697,5.566,10.0,9.9,3.6819,2.8856,47.6912,04-10-22_11.54_CC_protocol_HPPC_IN21700_30T_cycle_#1875.mat
CC,1875,0.7009,2.08406,0.7045,5,charge,2,11.027,3.676,2.0,2.0,3.7144,4.2002,44.0555,04-10-22_11.54_CC_protocol_HPPC_IN21700_30T_cycle_#1875.mat
CC,1875,0.7009,2.08406,0.7045,5,charge,2,11.027,3.676,10.0,9.9,3.7144,4.2,44.0374,04-10-22_11.54_CC_protocol_HPPC_IN21700_30T_cycle_#1875.mat
CC,1875,0.7009,2.08406,0.7042,5,discharge,3,-24.001,8.0,2.0,2.0,3.6891,2.867,34.2527,04-10-22_11.54_CC_protocol_HPPC_IN21700_30T_cycle_#1875.mat
CC,1875,0.7009,2.08406,0.7042,5,discharge,3,-24.001,8.0,10.0,9.9,3.6891,2.6908,41.5941,04-10-22_11.54_CC_protocol_HPPC_IN21700_30T_cycle_#1875.mat
CC,1875,0.7009,2.08406,0.7046,5,charge,3,10.824,3.608,2.0,2.0,3.7324,4.2002,43.2188,04-10-22_11.54_CC_protocol_HPPC_IN21700_30T_cycle_#1875.mat
CC,1875,0.7009,2.08406,0.7046,5,charge,3,10.824,3.608,10.0,9.9,3.7324,4.2001,43.2095,04-10-22_11.54_CC_protocol_HPPC_IN21700_30T_cycle_#1875.mat
CC,1875,0.7009,2.08406,0.6348,6,discharge,0,-2.087,0.696,2.0,2.0,3.62,3.4846,64.8778,04-10-22_11.54_CC_protocol_HPPC_IN21700_30T_cycle_#1875.mat
CC,1875,0.7009,2.08406,0.6348,6,discharge,0,-2.087,0.696,10.0,9.9,3.62,3.4202,95.7355,04-10-22_11.54_CC_protocol_HPPC_IN21700_30T_cycle_#1875.mat
CC,1875,0.7009,2.08406,0.6349,6,charge,0,1.042,0.347,2.0,2.0,3.6262,3.695,66.0015,04-10-22_11.54_CC_protocol_HPPC_IN21700_30T_cycle_#1875.mat
CC,1875,0.7009,2.08406,0.6349,6,charge,0,1.042,0.347,10.0,9.9,3.6262,3.7292,98.8104,04-10-22_11.54_CC_protocol_HPPC_IN21700_30T_cycle_#1875.mat
CC,1875,0.7009,2.08406,0.6348,6,discharge,1,-8.351,2.784,2.0,1.9,3.623,3.2091,49.5653,04-10-22_11.54_CC_protocol_HPPC_IN21700_30T_cycle_#1875.mat
CC,1875,0.7009,2.08406,0.6348,6,discharge,1,-8.351,2.784,10.0,9.9,3.623,3.083,64.666,04-10-22_11.54_CC_protocol_HPPC_IN21700_30T_cycle_#1875.mat
CC,1875,0.7009,2.08406,0.6349,6,charge,1,4.176,1.392,2.0,1.9,3.6417,3.8704,54.7601,04-10-22_11.54_CC_protocol_HPPC_IN21700_30T_cycle_#1875.mat
CC,1875,0.7009,2.08406,0.6349,6,charge,1,4.176,1.392,10.0,9.9,3.6417,3.9322,69.5575,04-10-22_11.54_CC_protocol_HPPC_IN21700_30T_cycle_#1875.mat
CC,1875,0.7009,2.08406,0.6347,6,discharge,2,-16.697,5.566,2.0,2.0,3.6272,2.9557,40.2168,04-10-22_11.54_CC_protocol_HPPC_IN21700_30T_cycle_#1875.mat
CC,1875,0.7009,2.08406,0.6347,6,discharge,2,-16.697,5.566,10.0,9.9,3.6272,2.7922,50.009,04-10-22_11.54_CC_protocol_HPPC_IN21700_30T_cycle_#1875.mat
CC,1875,0.7009,2.08406,0.6349,6,charge,2,12.524,4.175,2.0,2.0,3.66,4.1549,39.5161,04-10-22_11.54_CC_protocol_HPPC_IN21700_30T_cycle_#1875.mat
CC,1875,0.7009,2.08406,0.6349,6,charge,2,12.524,4.175,10.0,9.9,3.66,4.2,43.1172,04-10-22_11.54_CC_protocol_HPPC_IN21700_30T_cycle_#1875.mat
CC,1875,0.7009,2.08406,0.6346,6,discharge,3,-24.002,8.001,2.0,2.0,3.6329,2.7866,35.2596,04-10-22_11.54_CC_protocol_HPPC_IN21700_30T_cycle_#1875.mat
CC,1875,0.7009,2.08406,0.6346,6,discharge,3,-24.002,8.001,10.0,9.9,3.6329,2.577,43.9922,04-10-22_11.54_CC_protocol_HPPC_IN21700_30T_cycle_#1875.mat
CC,1875,0.7009,2.08406,0.635,6,charge,3,12.71,4.237,2.0,2.0,3.6763,4.2001,41.2116,04-10-22_11.54_CC_protocol_HPPC_IN21700_30T_cycle_#1875.mat
CC,1875,0.7009,2.08406,0.635,6,charge,3,12.71,4.237,10.0,9.9,3.6763,4.2,41.2038,04-10-22_11.54_CC_protocol_HPPC_IN21700_30T_cycle_#1875.mat
CC,1875,0.7009,2.08406,0.5652,7,discharge,0,-2.085,0.695,2.0,2.0,3.5647,3.4238,67.5715,04-10-22_11.54_CC_protocol_HPPC_IN21700_30T_cycle_#1875.mat
CC,1875,0.7009,2.08406,0.5652,7,discharge,0,-2.085,0.695,10.0,9.9,3.5647,3.3465,104.6422,04-10-22_11.54_CC_protocol_HPPC_IN21700_30T_cycle_#1875.mat
CC,1875,0.7009,2.08406,0.5653,7,charge,0,1.042,0.347,2.0,2.0,3.5718,3.6424,67.7348,04-10-22_11.54_CC_protocol_HPPC_IN21700_30T_cycle_#1875.mat
CC,1875,0.7009,2.08406,0.5653,7,charge,0,1.042,0.347,10.0,9.9,3.5718,3.6797,103.5211,04-10-22_11.54_CC_protocol_HPPC_IN21700_30T_cycle_#1875.mat
CC,1875,0.7009,2.08406,0.5652,7,discharge,1,-8.348,2.783,2.0,2.0,3.5684,3.1319,52.2855,04-10-22_11.54_CC_protocol_HPPC_IN21700_30T_cycle_#1875.mat
CC,1875,0.7009,2.08406,0.5652,7,discharge,1,-8.348,2.783,10.0,9.9,3.5684,2.9896,69.3307,04-10-22_11.54_CC_protocol_HPPC_IN21700_30T_cycle_#1875.mat
CC,1875,0.7009,2.08406,0.5653,7,charge,1,4.174,1.391,2.0,2.0,3.5911,3.824,55.7978,04-10-22_11.54_CC_protocol_HPPC_IN21700_30T_cycle_#1875.mat
CC,1875,0.7009,2.08406,0.5653,7,charge,1,4.174,1.391,10.0,9.9,3.5911,3.8857,70.5798,04-10-22_11.54_CC_protocol_HPPC_IN21700_30T_cycle_#1875.mat
CC,1875,0.7009,2.08406,0.5651,7,discharge,2,-16.697,5.566,2.0,2.0,3.574,2.8749,41.8698,04-10-22_11.54_CC_protocol_HPPC_IN21700_30T_cycle_#1875.mat
CC,1875,0.7009,2.08406,0.5651,7,discharge,2,-16.697,5.566,10.0,9.9,3.574,2.6723,54.0037,04-10-22_11.54_CC_protocol_HPPC_IN21700_30T_cycle_#1875.mat
CC,1875,0.7009,2.08406,0.5654,7,charge,2,12.524,4.175,2.0,1.9,3.6129,4.1024,39.085,04-10-22_11.54_CC_protocol_HPPC_IN21700_30T_cycle_#1875.mat
CC,1875,0.7009,2.08406,0.5654,7,charge,2,12.524,4.175,10.0,9.9,3.6129,4.1821,45.4487,04-10-22_11.54_CC_protocol_HPPC_IN21700_30T_cycle_#1875.mat
CC,1875,0.7009,2.08406,0.5651,7,discharge,3,-24.001,8.0,2.0,2.0,3.5811,2.7001,36.7068,04-10-22_11.54_CC_protocol_HPPC_IN21700_30T_cycle_#1875.mat
CC,1875,0.7009,2.08406,0.5651,7,discharge,3,-24.001,8.0,10.0,9.9,3.5811,2.4999,45.0481,04-10-22_11.54_CC_protocol_HPPC_IN21700_30T_cycle_#1875.mat
CC,1875,0.7009,2.08406,0.5654,7,charge,3,14.735,4.912,2.0,2.0,3.6294,4.2002,38.7377,04-10-22_11.54_CC_protocol_HPPC_IN21700_30T_cycle_#1875.mat
CC,1875,0.7009,2.08406,0.5654,7,charge,3,14.735,4.912,10.0,9.9,3.6294,4.2001,38.7309,04-10-22_11.54_CC_protocol_HPPC_IN21700_30T_cycle_#1875.mat
CC,1875,0.7009,2.08406,0.4957,8,discharge,0,-2.087,0.696,2.0,2.0,3.5002,3.3556,69.2761,04-10-22_11.54_CC_protocol_HPPC_IN21700_30T_cycle_#1875.mat
CC,1875,0.7009,2.08406,0.4957,8,discharge,0,-2.087,0.696,10.0,9.9,3.5002,3.2601,115.029,04-10-22_11.54_CC_protocol_HPPC_IN21700_30T_cycle_#1875.mat
CC,1875,0.7009,2.08406,0.4957,8,charge,0,1.044,0.348,2.0,2.0,3.5085,3.5793,67.8161,04-10-22_11.54_CC_protocol_HPPC_IN21700_30T_cycle_#1875.mat
CC,1875,0.7009,2.08406,0.4957,8,charge,0,1.044,0.348,10.0,9.9,3.5085,3.6187,105.5556,04-10-22_11.54_CC_protocol_HPPC_IN21700_30T_cycle_#1875.mat
CC,1875,0.7009,2.08406,0.4956,8,discharge,1,-8.349,2.783,2.0,2.0,3.5039,3.0508,54.2719,04-10-22_11.54_CC_protocol_HPPC_IN21700_30T_cycle_#1875.mat
CC,1875,0.7009,2.08406,0.4956,8,discharge,1,-8.349,2.783,10.0,9.9,3.5039,2.8829,74.3828,04-10-22_11.54_CC_protocol_HPPC_IN21700_30T_cycle_#1875.mat
CC,1875,0.7009,2.08406,0.4957,8,charge,1,4.174,1.391,2.0,2.0,3.5311,3.7616,55.2228,04-10-22_11.54_CC_protocol_HPPC_IN21700_30T_cycle_#1875.mat
CC,1875,0.7009,2.08406,0.4957,8,charge,1,4.174,1.391,10.0,9.9,3.5311,3.8251,70.436,04-10-22_11.54_CC_protocol_HPPC_IN21700_30T_cycle_#1875.mat
CC,1875,0.7009,2.08406,0.4956,8,discharge,2,-16.697,5.566,2.0,2.0,3.5115,2.7777,43.948,04-10-22_11.54_CC_protocol_HPPC_IN21700_30T_cycle_#1875.mat
CC,1875,0.7009,2.08406,0.4956,8,discharge,2,-16.697,5.566,10.0,9.9,3.5115,2.5159,59.6275,04-10-22_11.54_CC_protocol_HPPC_IN21700_30T_cycle_#1875.mat
CC,1875,0.7009,2.08406,0.4958,8,charge,2,12.524,4.175,2.0,2.0,3.557,4.0457,39.0211,04-10-22_11.54_CC_protocol_HPPC_IN21700_30T_cycle_#1875.mat
CC,1875,0.7009,2.08406,0.4958,8,charge,2,12.524,4.175,10.0,9.9,3.557,4.1302,45.7681,04-10-22_11.54_CC_protocol_HPPC_IN21700_30T_cycle_#1875.mat
CC,1875,0.7009,2.08406,0.4955,8,discharge,3,-20.743,6.914,2.0,2.0,3.5207,2.5728,45.6973,04-10-22_11.54_CC_protocol_HPPC_IN21700_30T_cycle_#1875.mat
CC,1875,0.7009,2.08406,0.4955,8,discharge,3,-20.743,6.914,10.0,9.9,3.5207,2.5,49.207,04-10-22_11.54_CC_protocol_HPPC_IN21700_30T_cycle_#1875.mat
CC,1875,0.7009,2.08406,0.4958,8,charge,3,16.688,5.563,2.0,1.9,3.5707,4.2002,37.7217,04-10-22_11.54_CC_protocol_HPPC_IN21700_30T_cycle_#1875.mat
CC,1875,0.7009,2.08406,0.4958,8,charge,3,16.688,5.563,10.0,9.9,3.5707,4.1999,37.7037,04-10-22_11.54_CC_protocol_HPPC_IN21700_30T_cycle_#1875.mat
CC,1875,0.7009,2.08406,0.4261,9,discharge,0,-2.087,0.696,2.0,2.0,3.4289,3.2698,76.2156,04-10-22_11.54_CC_protocol_HPPC_IN21700_30T_cycle_#1875.mat
CC,1875,0.7009,2.08406,0.4261,9,discharge,0,-2.087,0.696,10.0,9.9,3.4289,3.1259,145.1497,04-10-22_11.54_CC_protocol_HPPC_IN21700_30T_cycle_#1875.mat
CC,1875,0.7009,2.08406,0.4261,9,charge,0,1.042,0.347,2.0,1.9,3.4388,3.5127,70.9349,04-10-22_11.54_CC_protocol_HPPC_IN21700_30T_cycle_#1875.mat
CC,1875,0.7009,2.08406,0.4261,9,charge,0,1.042,0.347,10.0,9.9,3.4388,3.5596,115.9532,04-10-22_11.54_CC_protocol_HPPC_IN21700_30T_cycle_#1875.mat
CC,1875,0.7009,2.08406,0.4261,9,discharge,1,-8.349,2.783,2.0,2.0,3.4316,2.9342,59.5781,04-10-22_11.54_CC_protocol_HPPC_IN21700_30T_cycle_#1875.mat
CC,1875,0.7009,2.08406,0.4261,9,discharge,1,-8.349,2.783,10.0,9.9,3.4316,2.6854,89.3792,04-10-22_11.54_CC_protocol_HPPC_IN21700_30T_cycle_#1875.mat
CC,1875,0.7009,2.08406,0.4262,9,charge,1,4.174,1.391,2.0,2.0,3.4623,3.6998,56.9039,04-10-22_11.54_CC_protocol_HPPC_IN21700_30T_cycle_#1875.mat
CC,1875,0.7009,2.08406,0.4262,9,charge,1,4.174,1.391,10.0,9.9,3.4623,3.7647,72.4537,04-10-22_11.54_CC_protocol_HPPC_IN21700_30T_cycle_#1875.mat
CC,1875,0.7009,2.08406,0.426,9,discharge,2,-14.669,4.89,2.0,2.0,3.4376,2.6255,55.3616,04-10-22_11.54_CC_protocol_HPPC_IN21700_30T_cycle_#1875.mat
CC,1875,0.7009,2.08406,0.426,9,discharge,2,-14.669,4.89,10.0,9.9,3.4376,2.5,63.9171,04-10-22_11.54_CC_protocol_HPPC_IN21700_30T_cycle_#1875.mat
CC,1875,0.7009,2.08406,0.4262,9,charge,2,12.524,4.175,2.0,2.0,3.4795,3.9787,39.8595,04-10-22_11.54_CC_protocol_HPPC_IN21700_30T_cycle_#1875.mat
CC,1875,0.7009,2.08406,0.4262,9,charge,2,12.524,4.175,10.0,9.9,3.4795,4.0691,47.0776,04-10-22_11.54_CC_protocol_HPPC_IN21700_30T_cycle_#1875.mat
CC,1875,0.7009,2.08406,0.4259,9,discharge,3,-14.414,4.805,2.0,2.0,3.442,2.4993,65.4017,04-10-22_11.54_CC_protocol_HPPC_IN21700_30T_cycle_#1875.mat
CC,1875,0.7009,2.08406,0.4259,9,discharge,3,-14.414,4.805,10.0,9.9,3.442,2.5,65.3531,04-10-22_11.54_CC_protocol_HPPC_IN21700_30T_cycle_#1875.mat
CC,1875,0.7009,2.08406,0.4263,9,charge,3,19.779,6.593,2.0,2.0,3.4849,4.1739,34.8349,04-10-22_11.54_CC_protocol_HPPC_IN21700_30T_cycle_#1875.mat
CC,1875,0.7009,2.08406,0.4263,9,charge,3,19.779,6.593,10.0,9.9,3.4849,4.2,36.1545,04-10-22_11.54_CC_protocol_HPPC_IN21700_30T_cycle_#1875.mat
CC,1875,0.7009,2.08406,0.3913,10,discharge,0,-2.086,0.695,2.0,1.9,3.404,3.2468,75.374,04-10-22_11.54_CC_protocol_HPPC_IN21700_30T_cycle_#1875.mat
CC,1875,0.7009,2.08406,0.3913,10,discharge,0,-2.086,0.695,10.0,9.9,3.404,3.0846,153.1454,04-10-22_11.54_CC_protocol_HPPC_IN21700_30T_cycle_#1875.mat
CC,1875,0.7009,2.08406,0.3914,10,charge,0,1.044,0.348,2.0,2.0,3.4179,3.4928,71.7227,04-10-22_11.54_CC_protocol_HPPC_IN21700_30T_cycle_#1875.mat
CC,1875,0.7009,2.08406,0.3914,10,charge,0,1.044,0.348,10.0,9.9,3.4179,3.5388,115.7713,04-10-22_11.54_CC_protocol_HPPC_IN21700_30T_cycle_#1875.mat
CC,1875,0.7009,2.08406,0.3913,10,discharge,1,-8.349,2.783,2.0,2.0,3.4061,2.9011,60.4877,04-10-22_11.54_CC_protocol_HPPC_IN21700_30T_cycle_#1875.mat
CC,1875,0.7009,2.08406,0.3913,10,discharge,1,-8.349,2.783,10.0,9.9,3.4061,2.605,95.9539,04-10-22_11.54_CC_protocol_HPPC_IN21700_30T_cycle_#1875.mat
CC,1875,0.7009,2.08406,0.3914,10,charge,1,4.176,1.392,2.0,2.0,3.4434,3.6766,55.8469,04-10-22_11.54_CC_protocol_HPPC_IN21700_30T_cycle_#1875.mat
CC,1875,0.7009,2.08406,0.3914,10,charge,1,4.176,1.392,10.0,9.9,3.4434,3.7373,70.3834,04-10-22_11.54_CC_protocol_HPPC_IN21700_30T_cycle_#1875.mat
CC,1875,0.7009,2.08406,0.3912,10,discharge,2,-12.54,4.18,2.0,1.9,3.4137,2.5927,65.4705,04-10-22_11.54_CC_protocol_HPPC_IN21700_30T_cycle_#1875.mat
CC,1875,0.7009,2.08406,0.3912,10,discharge,2,-12.54,4.18,10.0,9.9,3.4137,2.5,72.8628,04-10-22_11.54_CC_protocol_HPPC_IN21700_30T_cycle_#1875.mat
CC,1875,0.7009,2.08406,0.3915,10,charge,2,12.524,4.175,2.0,2.0,3.4564,3.9483,39.2766,04-10-22_11.54_CC_protocol_HPPC_IN21700_30T_cycle_#1875.mat
CC,1875,0.7009,2.08406,0.3915,10,charge,2,12.524,4.175,10.0,9.9,3.4564,4.03,45.8001,04-10-22_11.54_CC_protocol_HPPC_IN21700_30T_cycle_#1875.mat
CC,1875,0.7009,2.08406,0.3911,10,discharge,3,-12.355,4.118,2.0,2.0,3.4179,2.4994,74.3424,04-10-22_11.54_CC_protocol_HPPC_IN21700_30T_cycle_#1875.mat
CC,1875,0.7009,2.08406,0.3911,10,discharge,3,-12.355,4.118,10.0,9.9,3.4179,2.5,74.2938,04-10-22_11.54_CC_protocol_HPPC_IN21700_30T_cycle_#1875.mat
CC,1875,0.7009,2.08406,0.3915,10,charge,3,20.87,6.957,2.0,2.0,3.4603,4.1378,32.4629,04-10-22_11.54_CC_protocol_HPPC_IN21700_30T_cycle_#1875.mat
CC,1875,0.7009,2.08406,0.3915,10,charge,3,20.87,6.957,10.0,9.9,3.4603,4.2001,35.448,04-10-22_11.54_CC_protocol_HPPC_IN21700_30T_cycle_#1875.mat
CC,1875,0.7009,2.08406,0.3565,11,discharge,0,-2.087,0.696,2.0,2.0,3.374,3.2067,80.1437,04-10-22_11.54_CC_protocol_HPPC_IN21700_30T_cycle_#1875.mat
CC,1875,0.7009,2.08406,0.3565,11,discharge,0,-2.087,0.696,10.0,9.9,3.374,3.0327,163.497,04-10-22_11.54_CC_protocol_HPPC_IN21700_30T_cycle_#1875.mat
CC,1875,0.7009,2.08406,0.3566,11,charge,0,1.044,0.348,2.0,2.0,3.3926,3.4691,73.2688,04-10-22_11.54_CC_protocol_HPPC_IN21700_30T_cycle_#1875.mat
CC,1875,0.7009,2.08406,0.3566,11,charge,0,1.044,0.348,10.0,9.9,3.3926,3.5211,123.0725,04-10-22_11.54_CC_protocol_HPPC_IN21700_30T_cycle_#1875.mat
CC,1875,0.7009,2.08406,0.3565,11,discharge,1,-8.349,2.783,2.0,2.0,3.3774,2.8546,62.6205,04-10-22_11.54_CC_protocol_HPPC_IN21700_30T_cycle_#1875.mat
CC,1875,0.7009,2.08406,0.3565,11,discharge,1,-8.349,2.783,10.0,9.9,3.3774,2.5,105.0942,04-10-22_11.54_CC_protocol_HPPC_IN21700_30T_cycle_#1875.mat
CC,1875,0.7009,2.08406,0.3566,11,charge,1,4.176,1.392,2.0,1.9,3.4257,3.6601,56.1289,04-10-22_11.54_CC_protocol_HPPC_IN21700_30T_cycle_#1875.mat
CC,1875,0.7009,2.08406,0.3566,11,charge,1,4.176,1.392,10.0,9.9,3.4257,3.7269,72.1247,04-10-22_11.54_CC_protocol_HPPC_IN21700_30T_cycle_#1875.mat
CC,1875,0.7009,2.08406,0.3564,11,discharge,2,-9.542,3.181,2.0,2.0,3.3887,2.4964,93.5158,04-10-22_11.54_CC_protocol_HPPC_IN21700_30T_cycle_#1875.mat
CC,1875,0.7009,2.08406,0.3564,11,discharge,2,-9.542,3.181,10.0,9.9,3.3887,2.5,93.1385,04-10-22_11.54_CC_protocol_HPPC_IN21700_30T_cycle_#1875.mat
CC,1875,0.7009,2.08406,0.3566,11,charge,2,12.524,4.175,2.0,2.0,3.4347,3.9391,40.2747,04-10-22_11.54_CC_protocol_HPPC_IN21700_30T_cycle_#1875.mat
CC,1875,0.7009,2.08406,0.3566,11,charge,2,12.524,4.175,10.0,9.9,3.4347,4.0209,46.8061,04-10-22_11.54_CC_protocol_HPPC_IN21700_30T_cycle_#1875.mat
CC,1875,0.7009,2.08406,0.3564,11,discharge,3,-9.258,3.086,2.0,2.0,3.3909,2.4995,96.2791,04-10-22_11.54_CC_protocol_HPPC_IN21700_30T_cycle_#1875.mat
CC,1875,0.7009,2.08406,0.3564,11,discharge,3,-9.258,3.086,10.0,9.9,3.3909,2.5,96.2251,04-10-22_11.54_CC_protocol_HPPC_IN21700_30T_cycle_#1875.mat
CC,1875,0.7009,2.08406,0.3567,11,charge,3,20.871,6.957,2.0,2.0,3.4371,4.132,33.295,04-10-22_11.54_CC_protocol_HPPC_IN21700_30T_cycle_#1875.mat
CC,1875,0.7009,2.08406,0.3567,11,charge,3,20.871,6.957,10.0,9.9,3.4371,4.2,36.5531,04-10-22_11.54_CC_protocol_HPPC_IN21700_30T_cycle_#1875.mat
CC,1875,0.7009,2.08406,0.3218,12,discharge,0,-2.087,0.696,2.0,2.0,3.2923,3.1227,81.2455,04-10-22_11.54_CC_protocol_HPPC_IN21700_30T_cycle_#1875.mat
CC,1875,0.7009,2.08406,0.3218,12,discharge,0,-2.087,0.696,10.0,9.9,3.2923,2.9317,172.7425,04-10-22_11.54_CC_protocol_HPPC_IN21700_30T_cycle_#1875.mat
CC,1875,0.7009,2.08406,0.3218,12,charge,0,1.044,0.348,2.0,2.0,3.3142,3.3915,74.0563,04-10-22_11.54_CC_protocol_HPPC_IN21700_30T_cycle_#1875.mat
CC,1875,0.7009,2.08406,0.3218,12,charge,0,1.044,0.348,10.0,9.9,3.3142,3.4483,128.4729,04-10-22_11.54_CC_protocol_HPPC_IN21700_30T_cycle_#1875.mat
CC,1875,0.7009,2.08406,0.3217,12,discharge,1,-8.194,2.731,2.0,2.0,3.2977,2.7598,65.6472,04-10-22_11.54_CC_protocol_HPPC_IN21700_30T_cycle_#1875.mat
CC,1875,0.7009,2.08406,0.3217,12,discharge,1,-8.194,2.731,10.0,9.9,3.2977,2.5,97.3541,04-10-22_11.54_CC_protocol_HPPC_IN21700_30T_cycle_#1875.mat
CC,1875,0.7009,2.08406,0.3218,12,charge,1,4.176,1.392,2.0,2.0,3.3448,3.5892,58.5291,04-10-22_11.54_CC_protocol_HPPC_IN21700_30T_cycle_#1875.mat
CC,1875,0.7009,2.08406,0.3218,12,charge,1,4.176,1.392,10.0,9.9,3.3448,3.6743,78.9089,04-10-22_11.54_CC_protocol_HPPC_IN21700_30T_cycle_#1875.mat
CC,1875,0.7009,2.08406,0.3216,12,discharge,2,-6.59,2.197,2.0,2.0,3.307,2.4993,122.5626,04-10-22_11.54_CC_protocol_HPPC_IN21700_30T_cycle_#1875.mat
CC,1875,0.7009,2.08406,0.3216,12,discharge,2,-6.59,2.197,10.0,9.9,3.307,2.4999,122.4716,04-10-22_11.54_CC_protocol_HPPC_IN21700_30T_cycle_#1875.mat
CC,1875,0.7009,2.08406,0.3219,12,charge,2,12.524,4.175,2.0,1.9,3.3535,3.8773,41.8237,04-10-22_11.54_CC_protocol_HPPC_IN21700_30T_cycle_#1875.mat
CC,1875,0.7009,2.08406,0.3219,12,charge,2,12.524,4.175,10.0,9.9,3.3535,3.9874,50.6148,04-10-22_11.54_CC_protocol_HPPC_IN21700_30T_cycle_#1875.mat
CC,1875,0.7009,2.08406,0.3216,12,discharge,3,-6.506,2.169,2.0,2.0,3.3104,2.4996,124.6158,04-10-22_11.54_CC_protocol_HPPC_IN21700_30T_cycle_#1875.mat
CC,1875,0.7009,2.08406,0.3216,12,discharge,3,-6.506,2.169,10.0,9.9,3.3104,2.5,124.5543,04-10-22_11.54_CC_protocol_HPPC_IN21700_30T_cycle_#1875.mat
CC,1875,0.7009,2.08406,0.3219,12,charge,3,20.871,6.957,2.0,2.0,3.3566,4.0838,34.8426,04-10-22_11.54_CC_protocol_HPPC_IN21700_30T_cycle_#1875.mat
CC,1875,0.7009,2.08406,0.3219,12,charge,3,20.871,6.957,10.0,9.9,3.3566,4.2002,40.4197,04-10-22_11.54_CC_protocol_HPPC_IN21700_30T_cycle_#1875.mat
BOOST,5,0.99876,2.99189,1.0,0,discharge,0,-2.993,0.998,2.0,2.0,4.18,4.1444,11.8936,05-03-21_20.24_BOOST_protocol_HPPC_IN21700_30T_cycle_#5.mat
BOOST,5,0.99876,2.99189,1.0,0,discharge,0,-2.993,0.998,10.0,9.9,4.18,4.1302,16.6377,05-03-21_20.24_BOOST_protocol_HPPC_IN21700_30T_cycle_#5.mat
BOOST,5,0.99876,2.99189,1.0,0,charge,1,1.339,0.446,2.0,1.9,4.1818,4.1993,13.0695,05-03-21_20.24_BOOST_protocol_HPPC_IN21700_30T_cycle_#5.mat
BOOST,5,0.99876,2.99189,1.0,0,charge,1,1.339,0.446,10.0,9.9,4.1818,4.2,13.5922,05-03-21_20.24_BOOST_protocol_HPPC_IN21700_30T_cycle_#5.mat
BOOST,5,0.99876,2.99189,0.9999,0,discharge,1,-11.968,3.989,2.0,2.0,4.1789,4.0394,11.6561,05-03-21_20.24_BOOST_protocol_HPPC_IN21700_30T_cycle_#5.mat
BOOST,5,0.99876,2.99189,0.9999,0,discharge,1,-11.968,3.989,10.0,9.9,4.1789,3.9924,15.5832,05-03-21_20.24_BOOST_protocol_HPPC_IN21700_30T_cycle_#5.mat
BOOST,5,0.99876,2.99189,1.0,1,charge,2,1.274,0.425,2.0,1.9,4.1835,4.2001,13.0288,05-03-21_20.24_BOOST_protocol_HPPC_IN21700_30T_cycle_#5.mat
BOOST,5,0.99876,2.99189,1.0,1,charge,2,1.274,0.425,10.0,9.0,4.1835,4.2001,13.0288,05-03-21_20.24_BOOST_protocol_HPPC_IN21700_30T_cycle_#5.mat
BOOST,5,0.99876,2.99189,0.9998,1,discharge,0,-23.931,7.977,2.0,2.0,4.1797,3.903,11.5624,05-03-21_20.24_BOOST_protocol_HPPC_IN21700_30T_cycle_#5.mat
BOOST,5,0.99876,2.99189,0.9998,1,discharge,0,-23.931,7.977,10.0,9.9,4.1797,3.8287,14.6672,05-03-21_20.24_BOOST_protocol_HPPC_IN21700_30T_cycle_#5.mat
BOOST,5,0.99876,2.99189,1.0,2,charge,7,1.266,0.422,2.0,2.0,4.1845,4.2002,12.4057,05-03-21_20.24_BOOST_protocol_HPPC_IN21700_30T_cycle_#5.mat
BOOST,5,0.99876,2.99189,0.9997,2,discharge,0,-34.396,11.465,2.0,1.9,4.1797,3.7906,11.3124,05-03-21_20.24_BOOST_protocol_HPPC_IN21700_30T_cycle_#5.mat
BOOST,5,0.99876,2.99189,0.9997,2,discharge,0,-34.396,11.465,10.0,9.9,4.1797,3.7029,13.8621,05-03-21_20.24_BOOST_protocol_HPPC_IN21700_30T_cycle_#5.mat
BOOST,5,0.99876,2.99189,0.9999,3,charge,6,1.266,0.422,2.0,2.0,4.1846,4.2003,12.4003,05-03-21_20.24_BOOST_protocol_HPPC_IN21700_30T_cycle_#5.mat
BOOST,5,0.99876,2.99189,0.95,4,discharge,0,-2.992,0.997,2.0,2.0,4.1036,4.0696,11.3652,05-03-21_20.24_BOOST_protocol_HPPC_IN21700_30T_cycle_#5.mat
BOOST,5,0.99876,2.99189,0.95,4,discharge,0,-2.992,0.997,10.0,9.9,4.1036,4.06,14.5741,05-03-21_20.24_BOOST_protocol_HPPC_IN21700_30T_cycle_#5.mat
BOOST,5,0.99876,2.99189,0.95,4,charge,0,1.496,0.498,2.0,2.0,4.1039,4.1214,11.7018,05-03-21_20.24_BOOST_protocol_HPPC_IN21700_30T_cycle_#5.mat
BOOST,5,0.99876,2.99189,0.95,4,charge,0,1.496,0.498,10.0,9.9,4.1039,4.1258,14.6439,05-03-21_20.24_BOOST_protocol_HPPC_IN21700_30T_cycle_#5.mat
BOOST,5,0.99876,2.99189,0.9499,4,discharge,1,-11.967,3.989,2.0,2.0,4.1036,3.9695,11.2058,05-03-21_20.24_BOOST_protocol_HPPC_IN21700_30T_cycle_#5.mat
BOOST,5,0.99876,2.99189,0.9499,4,discharge,1,-11.967,3.989,10.0,9.9,4.1036,3.9378,13.8548,05-03-21_20.24_BOOST_protocol_HPPC_IN21700_30T_cycle_#5.mat
BOOST,5,0.99876,2.99189,0.95,4,charge,6,5.983,1.994,2.0,2.0,4.1061,4.1712,10.8814,05-03-21_20.24_BOOST_protocol_HPPC_IN21700_30T_cycle_#5.mat
BOOST,5,0.99876,2.99189,0.95,4,charge,6,5.983,1.994,10.0,9.9,4.1061,4.1879,13.6728,05-03-21_20.24_BOOST_protocol_HPPC_IN21700_30T_cycle_#5.mat
BOOST,5,0.99876,2.99189,0.9498,4,discharge,2,-23.931,7.977,2.0,2.0,4.1037,3.8421,10.9314,05-03-21_20.24_BOOST_protocol_HPPC_IN21700_30T_cycle_#5.mat
BOOST,5,0.99876,2.99189,0.9498,4,discharge,2,-23.931,7.977,10.0,9.9,4.1037,3.792,13.0249,05-03-21_20.24_BOOST_protocol_HPPC_IN21700_30T_cycle_#5.mat
BOOST,5,0.99876,2.99189,0.9501,5,charge,6,7.874,2.625,2.0,2.0,4.1074,4.2003,11.7979,05-03-21_20.24_BOOST_protocol_HPPC_IN21700_30T_cycle_#5.mat
BOOST,5,0.99876,2.99189,0.9501,5,charge,6,7.874,2.625,10.0,9.9,4.1074,4.2002,11.7852,05-03-21_20.24_BOOST_protocol_HPPC_IN21700_30T_cycle_#5.mat
BOOST,5,0.99876,2.99189,0.9497,5,discharge,0,-34.4,11.467,2.0,1.9,4.1041,3.7378,10.6483,05-03-21_20.24_BOOST_protocol_HPPC_IN21700_30T_cycle_#5.mat
BOOST,5,0.99876,2.99189,0.9497,5,discharge,0,-34.4,11.467,10.0,9.9,4.1041,3.6704,12.6076,05-03-21_20.24_BOOST_protocol_HPPC_IN21700_30T_cycle_#5.mat
BOOST,5,0.99876,2.99189,0.9501,6,charge,3,7.903,2.634,2.0,2.0,4.1082,4.2002,11.6414,05-03-21_20.24_BOOST_protocol_HPPC_IN21700_30T_cycle_#5.mat
BOOST,5,0.99876,2.99189,0.9501,6,charge,3,7.903,2.634,10.0,9.9,4.1082,4.2,11.6161,05-03-21_20.24_BOOST_protocol_HPPC_IN21700_30T_cycle_#5.mat
BOOST,5,0.99876,2.99189,0.9001,7,discharge,0,-2.993,0.998,2.0,2.0,4.0824,4.0487,11.2581,05-03-21_20.24_BOOST_protocol_HPPC_IN21700_30T_cycle_#5.mat
BOOST,5,0.99876,2.99189,0.9001,7,discharge,0,-2.993,0.998,10.0,9.9,4.0824,4.0395,14.3315,05-03-21_20.24_BOOST_protocol_HPPC_IN21700_30T_cycle_#5.mat
BOOST,5,0.99876,2.99189,0.9002,7,charge,1,1.495,0.498,2.0,2.0,4.0837,4.1,10.9001,05-03-21_20.24_BOOST_protocol_HPPC_IN21700_30T_cycle_#5.mat
BOOST,5,0.99876,2.99189,0.9002,7,charge,1,1.495,0.498,10.0,9.9,4.0837,4.1039,13.5081,05-03-21_20.24_BOOST_protocol_HPPC_IN21700_30T_cycle_#5.mat
BOOST,5,0.99876,2.99189,0.9001,7,discharge,1,-11.968,3.989,2.0,2.0,4.0823,3.9498,11.0712,05-03-21_20.24_BOOST_protocol_HPPC_IN21700_30T_cycle_#5.mat
BOOST,5,0.99876,2.99189,0.9001,7,discharge,1,-11.968,3.989,10.0,9.9,4.0823,3.9195,13.6029,05-03-21_20.24_BOOST_protocol_HPPC_IN21700_30T_cycle_#5.mat
BOOST,5,0.99876,2.99189,0.9002,7,charge,3,5.982,1.994,2.0,2.0,4.0852,4.1484,10.5645,05-03-21_20.24_BOOST_protocol_HPPC_IN21700_30T_cycle_#5.mat
BOOST,5,0.99876,2.99189,0.9002,7,charge,3,5.982,1.994,10.0,9.9,4.0852,4.1608,12.6373,05-03-21_20.24_BOOST_protocol_HPPC_IN21700_30T_cycle_#5.mat
BOOST,5,0.99876,2.99189,0.9,7,discharge,2,-23.932,7.977,2.0,2.0,4.0818,3.8251,10.7262,05-03-21_20.24_BOOST_protocol_HPPC_IN21700_30T_cycle_#5.mat
BOOST,5,0.99876,2.99189,0.9,7,discharge,2,-23.932,7.977,10.0,9.9,4.0818,3.7745,12.8405,05-03-21_20.24_BOOST_protocol_HPPC_IN21700_30T_cycle_#5.mat
BOOST,5,0.99876,2.99189,0.9002,8,charge,6,10.292,3.431,2.0,2.0,4.0864,4.2005,11.0863,05-03-21_20.24_BOOST_protocol_HPPC_IN21700_30T_cycle_#5.mat
BOOST,5,0.99876,2.99189,0.9002,8,charge,6,10.292,3.431,10.0,9.9,4.0864,4.2003,11.0668,05-03-21_20.24_BOOST_protocol_HPPC_IN21700_30T_cycle_#5.mat
BOOST,5,0.99876,2.99189,0.8999,8,discharge,0,-34.4,11.467,2.0,1.9,4.0828,3.7232,10.4535,05-03-21_20.24_BOOST_protocol_HPPC_IN21700_30T_cycle_#5.mat
BOOST,5,0.99876,2.99189,0.8999,8,discharge,0,-34.4,11.467,10.0,9.9,4.0828,3.6502,12.5756,05-03-21_20.24_BOOST_protocol_HPPC_IN21700_30T_cycle_#5.mat
BOOST,5,0.99876,2.99189,0.9002,9,charge,5,10.317,3.439,2.0,1.9,4.0864,4.2001,11.0206,05-03-21_20.24_BOOST_protocol_HPPC_IN21700_30T_cycle_#5.mat
BOOST,5,0.99876,2.99189,0.9002,9,charge,5,10.317,3.439,10.0,9.9,4.0864,4.2003,11.04,05-03-21_20.24_BOOST_protocol_HPPC_IN21700_30T_cycle_#5.mat
BOOST,5,0.99876,2.99189,0.8004,10,discharge,0,-2.994,0.998,2.0,1.9,4.0257,3.9921,11.2239,05-03-21_20.24_BOOST_protocol_HPPC_IN21700_30T_cycle_#5.mat
BOOST,5,0.99876,2.99189,0.8004,10,discharge,0,-2.994,0.998,10.0,9.9,4.0257,3.9779,15.9674,05-03-21_20.24_BOOST_protocol_HPPC_IN21700_30T_cycle_#5.mat
BOOST,5,0.99876,2.99189,0.8005,10,charge,0,1.496,0.498,2.0,2.0,4.0286,4.0449,10.8994,05-03-21_20.24_BOOST_protocol_HPPC_IN21700_30T_cycle_#5.mat
BOOST,5,0.99876,2.99189,0.8005,10,charge,0,1.496,0.498,10.0,9.9,4.0286,4.0503,14.5102,05-03-21_20.24_BOOST_protocol_HPPC_IN21700_30T_cycle_#5.mat
BOOST,5,0.99876,2.99189,0.8004,10,discharge,1,-11.967,3.989,2.0,2.0,4.0265,3.8898,11.4231,05-03-21_20.24_BOOST_protocol_HPPC_IN21700_30T_cycle_#5.mat
BOOST,5,0.99876,2.99189,0.8004,10,discharge,1,-11.967,3.989,10.0,9.9,4.0265,3.8459,15.0915,05-03-21_20.24_BOOST_protocol_HPPC_IN21700_30T_cycle_#5.mat
BOOST,5,0.99876,2.99189,0.8005,10,charge,1,5.982,1.994,2.0,1.9,4.0307,4.0939,10.5643,05-03-21_20.24_BOOST_protocol_HPPC_IN21700_30T_cycle_#5.mat
BOOST,5,0.99876,2.99189,0.8005,10,charge,1,5.982,1.994,10.0,9.9,4.0307,4.1106,13.3558,05-03-21_20.24_BOOST_protocol_HPPC_IN21700_30T_cycle_#5.mat
BOOST,5,0.99876,2.99189,0.8003,10,discharge,2,-23.93,7.977,2.0,1.9,4.0269,3.7645,10.9653,05-03-21_20.24_BOOST_protocol_HPPC_IN21700_30T_cycle_#5.mat
BOOST,5,0.99876,2.99189,0.8003,10,discharge,2,-23.93,7.977,10.0,9.9,4.0269,3.6928,13.9616,05-03-21_20.24_BOOST_protocol_HPPC_IN21700_30T_cycle_#5.mat
BOOST,5,0.99876,2.99189,0.8005,10,charge,4,15.063,5.021,2.0,2.0,4.0319,4.2006,11.1996,05-03-21_20.24_BOOST_protocol_HPPC_IN21700_30T_cycle_#5.mat
BOOST,5,0.99876,2.99189,0.8005,10,charge,4,15.063,5.021,10.0,9.9,4.0319,4.2003,11.1797,05-03-21_20.24_BOOST_protocol_HPPC_IN21700_30T_cycle_#5.mat
BOOST,5,0.99876,2.99189,0.8002,10,discharge,3,-34.4,11.467,2.0,1.9,4.0271,3.6602,10.6657,05-03-21_20.24_BOOST_protocol_HPPC_IN21700_30T_cycle_#5.mat
BOOST,5,0.99876,2.99189,0.8002,10,discharge,3,-34.4,11.467,10.0,9.9,4.0271,3.5657,13.4128,05-03-21_20.24_BOOST_protocol_HPPC_IN21700_30T_cycle_#5.mat
BOOST,5,0.99876,2.99189,0.8006,11,charge,2,15.166,5.055,2.0,2.0,4.0325,4.2004,11.0708,05-03-21_20.24_BOOST_protocol_HPPC_IN21700_30T_cycle_#5.mat
BOOST,5,0.99876,2.99189,0.8006,11,charge,2,15.166,5.055,10.0,9.9,4.0325,4.2002,11.0576,05-03-21_20.24_BOOST_protocol_HPPC_IN21700_30T_cycle_#5.mat
BOOST,5,0.99876,2.99189,0.7007,12,discharge,0,-2.994,0.998,2.0,1.9,3.9211,3.8864,11.5914,05-03-21_20.24_BOOST_protocol_HPPC_IN21700_30T_cycle_#5.mat
BOOST,5,0.99876,2.99189,0.7007,12,discharge,0,-2.994,0.998,10.0,9.9,3.9211,3.8709,16.7691,05-03-21_20.24_BOOST_protocol_HPPC_IN21700_30T_cycle_#5.mat
BOOST,5,0.99876,2.99189,0.7008,12,charge,0,1.496,0.499,2.0,1.9,3.9235,3.9399,10.9648,05-03-21_20.24_BOOST_protocol_HPPC_IN21700_30T_cycle_#5.mat
BOOST,5,0.99876,2.99189,0.7008,12,charge,0,1.496,0.499,10.0,9.9,3.9235,3.9452,14.5083,05-03-21_20.24_BOOST_protocol_HPPC_IN21700_30T_cycle_#5.mat
BOOST,5,0.99876,2.99189,0.7007,12,discharge,1,-11.967,3.989,2.0,1.9,3.9211,3.7842,11.4398,05-03-21_20.24_BOOST_protocol_HPPC_IN21700_30T_cycle_#5.mat
BOOST,5,0.99876,2.99189,0.7007,12,discharge,1,-11.967,3.989,10.0,9.9,3.9211,3.7428,14.8993,05-03-21_20.24_BOOST_protocol_HPPC_IN21700_30T_cycle_#5.mat
BOOST,5,0.99876,2.99189,0.7008,13,charge,2,5.981,1.994,2.0,1.9,3.9266,3.9891,10.4503,05-03-21_20.24_BOOST_protocol_HPPC_IN21700_30T_cycle_#5.mat
BOOST,5,0.99876,2.99189,0.7008,13,charge,2,5.981,1.994,10.0,9.9,3.9266,4.0039,12.9249,05-03-21_20.24_BOOST_protocol_HPPC_IN21700_30T_cycle_#5.mat
BOOST,5,0.99876,2.99189,0.7006,13,discharge,0,-23.931,7.977,2.0,2.0,3.9214,3.6573,11.0359,05-03-21_20.24_BOOST_protocol_HPPC_IN21700_30T_cycle_#5.mat
BOOST,5,0.99876,2.99189,0.7006,13,discharge,0,-23.931,7.977,10.0,9.9,3.9214,3.598,13.5139,05-03-21_20.24_BOOST_protocol_HPPC_IN21700_30T_cycle_#5.mat
BOOST,5,0.99876,2.99189,0.7009,14,charge,3,17.947,5.982,2.0,2.0,3.9279,4.1085,10.063,05-03-21_20.24_BOOST_protocol_HPPC_IN21700_30T_cycle_#5.mat
BOOST,5,0.99876,2.99189,0.7009,14,charge,3,17.947,5.982,10.0,9.9,3.9279,4.1518,12.4756,05-03-21_20.24_BOOST_protocol_HPPC_IN21700_30T_cycle_#5.mat
BOOST,5,0.99876,2.99189,0.7005,14,discharge,0,-34.399,11.466,2.0,1.9,3.9219,3.5566,10.6195,05-03-21_20.24_BOOST_protocol_HPPC_IN21700_30T_cycle_#5.mat
BOOST,5,0.99876,2.99189,0.7005,14,discharge,0,-34.399,11.466,10.0,9.9,3.9219,3.4768,12.9393,05-03-21_20.24_BOOST_protocol_HPPC_IN21700_30T_cycle_#5.mat
BOOST,5,0.99876,2.99189,0.7009,15,charge,3,24.958,8.319,2.0,1.9,3.9274,4.2007,10.9504,05-03-21_20.24_BOOST_protocol_HPPC_IN21700_30T_cycle_#5.mat
BOOST,5,0.99876,2.99189,0.7009,15,charge,3,24.958,8.319,10.0,9.9,3.9274,4.2004,10.9384,05-03-21_20.24_BOOST_protocol_HPPC_IN21700_30T_cycle_#5.mat
BOOST,5,0.99876,2.99189,0.601,16,discharge,0,-2.995,0.998,2.0,2.0,3.851,3.8154,11.8853,05-03-21_20.24_BOOST_protocol_HPPC_IN21700_30T_cycle_#5.mat
BOOST,5,0.99876,2.99189,0.601,16,discharge,0,-2.995,0.998,10.0,9.9,3.851,3.799,17.3605,05-03-21_20.24_BOOST_protocol_HPPC_IN21700_30T_cycle_#5.mat
BOOST,5,0.99876,2.99189,0.6011,16,charge,1,1.496,0.499,2.0,2.0,3.8529,3.87,11.4335,05-03-21_20.24_BOOST_protocol_HPPC_IN21700_30T_cycle_#5.mat
BOOST,5,0.99876,2.99189,0.6011,16,charge,1,1.496,0.499,10.0,9.9,3.8529,3.8757,15.2447,05-03-21_20.24_BOOST_protocol_HPPC_IN21700_30T_cycle_#5.mat
BOOST,5,0.99876,2.99189,0.601,16,discharge,1,-11.965,3.988,2.0,2.0,3.8513,3.7127,11.5838,05-03-21_20.24_BOOST_protocol_HPPC_IN21700_30T_cycle_#5.mat
BOOST,5,0.99876,2.99189,0.601,16,discharge,1,-11.965,3.988,10.0,9.9,3.8513,3.6705,15.1107,05-03-21_20.24_BOOST_protocol_HPPC_IN21700_30T_cycle_#5.mat
BOOST,5,0.99876,2.99189,0.6011,16,charge,4,5.982,1.994,2.0,2.0,3.8558,3.9203,10.7816,05-03-21_20.24_BOOST_protocol_HPPC_IN21700_30T_cycle_#5.mat
BOOST,5,0.99876,2.99189,0.6011,16,charge,4,5.982,1.994,10.0,9.9,3.8558,3.9354,13.3057,05-03-21_20.24_BOOST_protocol_HPPC_IN21700_30T_cycle_#5.mat
BOOST,5,0.99876,2.99189,0.6008,16,discharge,2,-23.932,7.977,2.0,2.0,3.8519,3.5868,11.0772,05-03-21_20.24_BOOST_protocol_HPPC_IN21700_30T_cycle_#5.mat
BOOST,5,0.99876,2.99189,0.6008,16,discharge,2,-23.932,7.977,10.0,9.9,3.8519,3.5228,13.7515,05-03-21_20.24_BOOST_protocol_HPPC_IN21700_30T_cycle_#5.mat
BOOST,5,0.99876,2.99189,0.6012,16,charge,5,17.947,5.982,2.0,2.0,3.8579,4.0398,10.1354,05-03-21_20.24_BOOST_protocol_HPPC_IN21700_30T_cycle_#5.mat
BOOST,5,0.99876,2.99189,0.6012,16,charge,5,17.947,5.982,10.0,9.9,3.8579,4.08,12.3753,05-03-21_20.24_BOOST_protocol_HPPC_IN21700_30T_cycle_#5.mat
BOOST,5,0.99876,2.99189,0.6008,16,discharge,3,-34.4,11.467,2.0,2.0,3.8525,3.4832,10.7355,05-03-21_20.24_BOOST_protocol_HPPC_IN21700_30T_cycle_#5.mat
BOOST,5,0.99876,2.99189,0.6008,16,discharge,3,-34.4,11.467,10.0,9.9,3.8525,3.3984,13.2006,05-03-21_20.24_BOOST_protocol_HPPC_IN21700_30T_cycle_#5.mat
BOOST,5,0.99876,2.99189,0.6012,17,charge,6,29.91,9.97,2.0,2.0,3.8591,4.1538,9.8529,05-03-21_20.24_BOOST_protocol_HPPC_IN21700_30T_cycle_#5.mat
