Repository: KikETs/ECM_HYBRID_BMS_JOINT

## Results

| Arm | Model | Size | Protocol | Result | Worst cell |
|---|---|---|---|---|---|
| SOP | 2RC table + trim (A8) | 4 effective coefficients, 2 EW states | leave-one-cell-out | usable current 69.6 % discharge, 59.5 % charge (τ = 10 s) | 59.9 % / 53.5 % (BOOST_REST) |
| SOH | dQ/dV ridge | 65 coefficients | leave-one-cell-out | RMSE 0.0094, bias −0.0005 | 0.0130 (BOOST_REST) |
| SOC | 2RC EKF, low-current gate | 3 states | leave-one-cell-out | **2.34 %p** over six sensor disturbances on estimated SOH (2.325 on true SOH), per cell 2.00–2.75 | 4.60 %p (BOOST_NEGPULSE_1S, current offset −0.10 A) |

The SOH arm was a 10,945-parameter CNN until the second audit round. Nested

File: analysis/uypydj_ecm.csv (part 38 of 80)
cell,cycle,SOH,CAP_Ah,SOC,direction,rate_rank,I_A,V_pre_V,rest_before_s,n_points,R0_mOhm,R1_mOhm,tau1_s,R2_mOhm,tau2_s,fit_rmse_mV
BOOST_NEGPULSE,5,0.99948,2.97465,0.9492,discharge,1,-11.906,4.1043,635.5,101,9.0119,0.8203,0.4778,5.1024,6.898,0.217
BOOST_NEGPULSE,5,0.99948,2.97465,0.9494,charge,1,5.953,4.1069,160.6,101,7.5887,1.8862,0.0863,5.5422,7.5298,0.2796
BOOST_NEGPULSE,5,0.99948,2.97465,0.9491,discharge,2,-23.811,4.1046,680.7,101,8.9827,0.8905,0.5773,3.9413,6.7673,0.3709
BOOST_NEGPULSE,5,0.99948,2.97465,0.9494,charge,2,7.857,4.1083,281.0,101,7.506,4.1972,0.0508,0.01,2999.9338,0.2171
BOOST_NEGPULSE,5,0.99948,2.97465,0.949,discharge,3,-34.226,4.1051,698.8,101,8.9067,0.8347,0.5578,3.6763,7.1895,0.4443
BOOST_NEGPULSE,5,0.99948,2.97465,0.9494,charge,3,7.868,4.1092,386.1,101,9.5136,2.0637,0.05,0.01,2999.9997,0.4468
BOOST_NEGPULSE,5,0.99948,2.97465,0.8997,discharge,0,-2.977,4.0832,4850.8,101,8.8815,0.8534,0.4844,6.271,8.6069,0.1175
BOOST_NEGPULSE,5,0.99948,2.97465,0.8997,charge,0,1.488,4.0845,70.4,101,8.8581,0.6692,0.2912,4.9916,7.4628,0.0982
BOOST_NEGPULSE,5,0.99948,2.97465,0.8996,discharge,1,-11.908,4.0833,635.5,101,8.919,0.8184,0.5577,4.7933,6.9544,0.2212
BOOST_NEGPULSE,5,0.99948,2.97465,0.8998,charge,1,5.953,4.0851,160.7,101,8.6994,0.9122,0.3644,4.0225,7.2457,0.1767
BOOST_NEGPULSE,5,0.99948,2.97465,0.8995,discharge,2,-23.81,4.0833,680.8,101,8.8473,0.9333,0.6069,4.2641,8.7548,0.3918
BOOST_NEGPULSE,5,0.99948,2.97465,0.8998,charge,2,10.357,4.0871,280.8,101,6.1509,4.7785,0.0867,0.01,3000.0,0.7045
BOOST_NEGPULSE,5,0.99948,2.97465,0.8994,discharge,3,-34.224,4.0836,723.8,101,8.7639,0.8014,0.5318,4.4547,9.8493,0.3566
BOOST_NEGPULSE,5,0.99948,2.97465,0.8998,charge,3,10.365,4.0879,386.1,101,7.7581,3.0865,0.05,0.01,2999.9997,0.5033
BOOST_NEGPULSE,5,0.99948,2.97465,0.8005,discharge,0,-2.977,4.0298,5418.3,101,8.9453,0.9935,0.5188,11.3993,12.0918,0.1151
BOOST_NEGPULSE,5,0.99948,2.97465,0.8005,charge,0,1.488,4.0309,70.4,101,9.4415,1.1069,0.8893,8.5559,12.3501,0.1332
BOOST_NEGPULSE,5,0.99948,2.97465,0.8004,discharge,1,-11.908,4.0291,635.5,100,8.8841,0.9347,0.5553,7.3811,7.9354,0.2125
BOOST_NEGPULSE,5,0.99948,2.97465,0.8006,charge,1,5.951,4.0339,160.7,101,8.813,0.8668,0.6576,5.7803,9.554,0.1542
BOOST_NEGPULSE,5,0.99948,2.97465,0.8003,discharge,2,-23.808,4.0301,680.8,101,8.9346,1.0431,0.6674,6.1586,9.2375,0.3557
BOOST_NEGPULSE,5,0.99948,2.97465,0.8006,charge,2,14.635,4.0352,280.9,101,5.6636,5.6255,0.1527,0.01,3000.0,1.1329
BOOST_NEGPULSE,5,0.99948,2.97465,0.8003,discharge,3,-34.225,4.0303,766.1,101,8.796,0.8909,0.5159,5.631,8.8075,0.4809
BOOST_NEGPULSE,5,0.99948,2.97465,0.8006,charge,3,14.686,4.0354,386.1,101,6.9023,4.3328,0.0657,0.01,2999.9978,0.5399
BOOST_NEGPULSE,5,0.99948,2.97465,0.7013,discharge,0,-2.979,3.9241,5460.9,101,8.8502,1.0066,0.593,13.4053,14.3806,0.0929
BOOST_NEGPULSE,5,0.99948,2.97465,0.7014,charge,0,1.486,3.9266,70.4,101,8.812,0.7731,0.4834,7.3201,9.3727,0.0999
BOOST_NEGPULSE,5,0.99948,2.97465,0.7012,discharge,1,-11.906,3.9235,635.5,101,8.8312,0.8607,0.5061,6.5069,6.6414,0.2339
BOOST_NEGPULSE,5,0.99948,2.97465,0.7014,charge,1,5.951,3.9295,160.6,101,8.6573,0.8572,0.5318,4.9722,8.9431,0.1566
BOOST_NEGPULSE,5,0.99948,2.97465,0.7011,discharge,2,-23.81,3.9246,680.8,101,8.8441,1.0305,0.6175,4.8161,7.4677,0.4255
BOOST_NEGPULSE,5,0.99948,2.97465,0.7014,charge,2,17.856,3.931,280.9,101,7.0505,1.8938,0.0733,5.1608,9.1235,0.7088
BOOST_NEGPULSE,5,0.99948,2.97465,0.701,discharge,3,-34.224,3.9252,801.1,101,8.7212,0.9053,0.5763,4.5192,7.9751,0.5112
BOOST_NEGPULSE,5,0.99948,2.97465,0.7015,charge,3,24.793,3.9315,386.0,101,5.4663,5.3878,0.1543,0.01,2999.9998,1.6058
BOOST_NEGPULSE,5,0.99948,2.97465,0.6021,discharge,0,-2.979,3.8419,5560.3,101,9.032,0.7984,0.7318,11.4352,11.8261,0.1223
BOOST_NEGPULSE,5,0.99948,2.97465,0.6022,charge,0,1.486,3.8429,70.6,101,8.96,1.0347,0.6206,8.6035,11.9642,0.0927
BOOST_NEGPULSE,5,0.99948,2.97465,0.602,discharge,1,-11.906,3.8406,635.5,101,8.8255,0.9289,0.5889,5.9989,7.9802,0.2308
BOOST_NEGPULSE,5,0.99948,2.97465,0.6022,charge,1,5.953,3.8452,160.6,101,8.8168,0.8072,0.5048,7.1853,10.7378,0.1169
BOOST_NEGPULSE,5,0.99948,2.97465,0.6019,discharge,2,-23.813,3.8398,680.8,100,8.791,0.7678,0.4705,5.1575,8.6931,0.313
BOOST_NEGPULSE,5,0.99948,2.97465,0.6023,charge,2,17.856,3.8473,281.0,101,8.628,0.6612,0.522,5.4441,9.4926,0.2366
BOOST_NEGPULSE,5,0.99948,2.97465,0.6018,discharge,3,-34.226,3.8395,801.5,101,8.7207,0.6991,0.4653,5.1966,9.9476,0.3775
BOOST_NEGPULSE,5,0.99948,2.97465,0.6023,charge,3,29.759,3.8488,386.2,101,5.7214,2.997,0.1043,3.7196,4.7855,2.2566
BOOST_NEGPULSE,5,0.99948,2.97465,0.5029,discharge,0,-2.979,3.7337,5611.9,101,8.6995,0.6309,0.5466,8.0596,12.026,0.1154
BOOST_NEGPULSE,5,0.99948,2.97465,0.503,charge,0,1.488,3.7348,70.6,101,8.6424,0.4919,0.2512,6.3804,9.2398,0.1003
BOOST_NEGPULSE,5,0.99948,2.97465,0.5028,discharge,1,-11.906,3.7337,635.5,101,8.678,0.6088,0.5731,6.411,9.6466,0.1387
BOOST_NEGPULSE,5,0.99948,2.97465,0.503,charge,1,5.953,3.7364,160.6,101,8.6819,0.5711,0.5779,5.7967,9.1726,0.1042
BOOST_NEGPULSE,5,0.99948,2.97465,0.5027,discharge,2,-23.81,3.734,680.9,101,8.651,0.6602,0.6154,5.5774,9.2596,0.3008
BOOST_NEGPULSE,5,0.99948,2.97465,0.5031,charge,2,17.856,3.7383,280.9,101,8.5447,0.7522,0.6913,6.3732,13.7997,0.2066
BOOST_NEGPULSE,5,0.99948,2.97465,0.5026,discharge,3,-34.226,3.734,801.6,101,8.5848,0.6435,0.6326,5.3083,9.356,0.326
BOOST_NEGPULSE,5,0.99948,2.97465,0.5031,charge,3,29.759,3.7397,386.2,101,7.1521,1.6776,0.0752,5.3697,9.5667,1.1175
BOOST_NEGPULSE,5,0.99948,2.97465,0.4033,discharge,0,-2.977,3.652,5615.8,101,8.3704,0.5191,0.36,7.3183,11.4698,0.1192
BOOST_NEGPULSE,5,0.99948,2.97465,0.4035,charge,0,1.486,3.654,71.6,101,8.69,0.5664,0.7731,6.956,12.8137,0.1117
BOOST_NEGPULSE,5,0.99948,2.97465,0.4034,discharge,1,-11.908,3.6529,635.5,101,8.6157,0.5168,0.5365,6.55,10.3087,0.1688
BOOST_NEGPULSE,5,0.99948,2.97465,0.4035,charge,1,5.953,3.656,160.7,101,8.5933,0.4555,0.5723,5.4917,8.8214,0.1237
BOOST_NEGPULSE,5,0.99948,2.97465,0.4033,discharge,2,-23.813,3.6532,680.8,101,8.599,0.5632,0.649,5.3486,8.7378,0.2606
BOOST_NEGPULSE,5,0.99948,2.97465,0.4036,charge,2,17.856,3.6577,281.1,100,8.5051,0.727,0.8388,5.138,11.9535,0.2135
BOOST_NEGPULSE,5,0.99948,2.97465,0.4032,discharge,3,-34.226,3.6536,801.6,101,8.5335,0.5825,0.6324,4.9568,8.5189,0.3357
BOOST_NEGPULSE,5,0.99948,2.97465,0.4037,charge,3,29.759,3.6589,386.1,101,8.1794,0.7201,0.3555,5.1312,11.1104,0.5836
BOOST_NEGPULSE,5,0.99948,2.97465,0.3042,discharge,0,-2.978,3.5935,5616.2,100,8.8286,0.5445,0.516,7.8852,12.8984,0.126
BOOST_NEGPULSE,5,0.99948,2.97465,0.3043,charge,0,1.486,3.5947,70.6,101,8.8396,0.6142,0.9605,6.9265,12.8257,0.1181
BOOST_NEGPULSE,5,0.99948,2.97465,0.3042,discharge,1,-11.906,3.5936,635.5,101,8.8496,0.5304,0.6399,6.9146,11.0755,0.1332
BOOST_NEGPULSE,5,0.99948,2.97465,0.3043,charge,1,5.952,3.5964,160.6,101,8.8125,0.4688,0.5196,6.0814,10.0622,0.1032
BOOST_NEGPULSE,5,0.99948,2.97465,0.3041,discharge,2,-23.81,3.5924,680.8,101,8.7946,0.5749,0.6877,5.7336,9.5284,0.2682
BOOST_NEGPULSE,5,0.99948,2.97465,0.3044,charge,2,17.855,3.5979,280.9,101,8.7548,0.6153,0.7457,4.8273,9.8804,0.2062
BOOST_NEGPULSE,5,0.99948,2.97465,0.304,discharge,3,-34.226,3.5927,801.8,100,8.7452,0.5536,0.5407,5.2903,8.8161,0.2949
BOOST_NEGPULSE,5,0.99948,2.97465,0.3045,charge,3,29.761,3.6003,385.9,100,8.6099,0.5571,0.5798,4.7133,10.3929,0.257
BOOST_NEGPULSE,5,0.99948,2.97465,0.205,discharge,0,-2.977,3.5071,5616.2,101,9.0414,0.5357,0.4459,8.0916,11.4865,0.1243
BOOST_NEGPULSE,5,0.99948,2.97465,0.2051,charge,0,1.488,3.5088,70.6,101,9.0597,0.6238,1.0222,8.1262,13.8168,0.1185
BOOST_NEGPULSE,5,0.99948,2.97465,0.2049,discharge,1,-11.906,3.5076,635.5,101,9.0886,0.6296,0.6446,7.615,12.6617,0.1734
BOOST_NEGPULSE,5,0.99948,2.97465,0.2051,charge,1,5.951,3.5145,160.7,101,9.0164,0.6213,0.8001,7.2851,13.3266,0.1386
BOOST_NEGPULSE,5,0.99948,2.97465,0.2049,discharge,2,-23.811,3.5108,680.8,101,9.0285,0.4694,0.5504,6.2453,8.6045,0.2868
BOOST_NEGPULSE,5,0.99948,2.97465,0.2052,charge,2,17.856,3.5189,281.0,101,8.8719,0.4097,0.4384,6.5657,11.1633,0.1603
BOOST_NEGPULSE,5,0.99948,2.97465,0.2047,discharge,3,-34.226,3.511,801.5,101,8.9856,0.4754,0.5854,6.1313,8.9973,0.4565
BOOST_NEGPULSE,5,0.99948,2.97465,0.2053,charge,3,29.759,3.521,386.1,101,8.7793,0.4102,0.5248,5.2648,8.9638,0.2639
BOOST_NEGPULSE,5,0.99948,2.97465,0.1554,discharge,0,-2.978,3.4467,5074.4,101,9.4023,0.6097,0.6664,9.1002,12.7807,0.1257
BOOST_NEGPULSE,5,0.99948,2.97465,0.1555,charge,0,1.486,3.4483,70.6,101,9.3149,0.7078,0.7943,9.5881,15.273,0.1086
BOOST_NEGPULSE,5,0.99948,2.97465,0.1553,discharge,1,-11.908,3.4471,635.5,101,9.3218,0.6445,0.5748,5.9594,8.4844,0.1865
BOOST_NEGPULSE,5,0.99948,2.97465,0.1555,charge,1,5.955,3.4518,160.7,100,9.2246,0.5287,0.6521,9.2664,14.9515,0.1236
BOOST_NEGPULSE,5,0.99948,2.97465,0.1552,discharge,2,-23.813,3.4484,680.8,101,9.3271,0.8589,0.9413,7.3145,13.5396,0.3596
BOOST_NEGPULSE,5,0.99948,2.97465,0.1556,charge,2,17.854,3.4547,281.1,101,9.0761,0.4424,0.6159,7.6475,12.1655,0.1905
BOOST_NEGPULSE,5,0.99948,2.97465,0.1551,discharge,3,-34.227,3.4483,801.3,101,9.2576,1.0165,1.0295,200.0,476.5368,0.5543
BOOST_NEGPULSE,5,0.99948,2.97465,0.1557,charge,3,29.76,3.457,386.3,101,8.9461,0.4416,0.6472,6.2806,10.15,0.2535
BOOST_NEGPULSE,5,0.99948,2.97465,0.1058,discharge,0,-2.978,3.4081,5074.1,101,9.6236,0.566,0.5428,8.9951,9.8995,0.0763
BOOST_NEGPULSE,5,0.99948,2.97465,0.1059,charge,0,1.485,3.4102,70.6,101,9.5292,0.6829,0.5565,6.6292,9.0201,0.1174
BOOST_NEGPULSE,5,0.99948,2.97465,0.1057,discharge,1,-11.908,3.4084,635.5,101,9.6587,0.9,0.8419,20.1486,30.4436,0.1883
BOOST_NEGPULSE,5,0.99948,2.97465,0.1059,charge,1,5.952,3.4155,160.8,101,9.4382,0.6564,0.5267,5.1774,9.5188,0.1211
BOOST_NEGPULSE,5,0.99948,2.97465,0.1056,discharge,2,-23.813,3.4099,680.8,101,9.5169,0.3821,0.1602,200.0,218.1345,1.3594
BOOST_NEGPULSE,5,0.99948,2.97465,0.106,charge,2,17.855,3.418,281.1,101,9.3128,0.533,0.6826,6.3845,14.3508,0.2041
BOOST_NEGPULSE,5,0.99948,2.97465,0.1061,charge,3,29.76,3.4198,386.3,101,9.0675,0.4102,0.4981,6.5647,13.448,0.2737
BOOST_NEGPULSE,5,0.99948,2.97465,0.0562,discharge,0,-2.976,3.3598,5073.8,101,10.4004,0.9829,0.563,23.7805,17.053,0.1035
BOOST_NEGPULSE,5,0.99948,2.97465,0.0563,charge,0,1.486,3.3635,70.6,101,10.4436,1.0862,0.8927,15.8625,14.7233,0.122
BOOST_NEGPULSE,5,0.99948,2.97465,0.0561,discharge,1,-11.906,3.3613,635.5,101,10.9815,200.0,214.3435,200.0,214.3123,2.4199
BOOST_NEGPULSE,5,0.99948,2.97465,0.0563,charge,1,5.952,3.3734,160.6,101,10.0937,0.8182,0.4544,7.1011,7.2885,0.1211
BOOST_NEGPULSE,5,0.99948,2.97465,0.0564,charge,2,17.855,3.3776,254.7,101,9.6201,0.848,0.7233,4.8934,8.7373,0.2612
BOOST_NEGPULSE,5,0.99948,2.97465,0.0565,charge,3,29.758,3.3777,271.6,101,9.4497,0.7616,0.7659,5.3493,12.6071,0.3375
BOOST_NEGPULSE,40,0.99146,2.95077,1.0,discharge,0,-2.957,4.1812,99999.0,101,9.1267,0.9921,0.6703,11.9105,11.9349,0.1462
BOOST_NEGPULSE,40,0.99146,2.95077,1.0,charge,0,1.286,4.1832,70.4,85,10.0882,3.087,0.7139,0.01,1150.8453,0.169
BOOST_NEGPULSE,40,0.99146,2.95077,0.9999,discharge,1,-11.821,4.1802,633.9,101,8.9524,0.9848,0.556,8.1224,8.3068,0.2681
BOOST_NEGPULSE,40,0.99146,2.95077,0.9998,charge,1,1.273,4.1837,157.8,71,12.887,0.0118,0.0503,0.0101,2414.5679,0.076
BOOST_NEGPULSE,40,0.99146,2.95077,0.9996,discharge,2,-23.635,4.1804,634.7,101,8.9759,0.9,0.5179,5.6949,5.9341,0.3827
BOOST_NEGPULSE,40,0.99146,2.95077,0.9991,charge,2,1.273,4.1843,273.3,76,12.4092,0.01,0.05,0.01,2999.9287,0.0935
BOOST_NEGPULSE,40,0.99146,2.95077,0.9988,discharge,3,-33.976,4.1791,634.5,101,8.9062,0.8523,0.4681,4.4123,4.6853,0.5491
BOOST_NEGPULSE,40,0.99146,2.95077,0.9986,charge,3,1.273,4.1835,379.8,80,13.0538,0.01,0.05,0.01,2999.7239,0.1046
BOOST_NEGPULSE,40,0.99146,2.95077,0.9493,discharge,0,-2.955,4.1041,4786.7,101,8.8409,0.8607,0.633,6.5761,9.3473,0.1312
BOOST_NEGPULSE,40,0.99146,2.95077,0.9493,charge,0,1.478,4.1053,70.4,100,8.6594,0.9735,0.5174,6.446,9.8052,0.1392
BOOST_NEGPULSE,40,0.99146,2.95077,0.9492,discharge,1,-11.82,4.1042,635.5,101,8.7989,0.8139,0.4936,4.8698,6.8051,0.2088
BOOST_NEGPULSE,40,0.99146,2.95077,0.9494,charge,1,5.91,4.1068,160.5,101,7.2644,1.9644,0.0792,5.7092,7.405,0.3112
BOOST_NEGPULSE,40,0.99146,2.95077,0.9491,discharge,2,-23.636,4.1043,680.7,101,8.7992,0.8968,0.6475,3.8193,6.8613,0.3435
BOOST_NEGPULSE,40,0.99146,2.95077,0.9494,charge,2,7.913,4.1082,280.6,101,7.4366,4.1974,0.0534,0.01,2999.9706,0.2624
BOOST_NEGPULSE,40,0.99146,2.95077,0.949,discharge,3,-33.976,4.1047,700.0,101,8.7076,0.848,0.5563,3.5771,7.0385,0.4473
BOOST_NEGPULSE,40,0.99146,2.95077,0.9494,charge,3,7.906,4.1084,385.7,101,9.3113,2.3132,0.05,0.01,2999.9999,0.5057
BOOST_NEGPULSE,40,0.99146,2.95077,0.9001,discharge,0,-2.955,4.0832,4852.3,101,8.9564,0.7615,0.5432,6.0106,8.6573,0.1426
BOOST_NEGPULSE,40,0.99146,2.95077,0.9001,charge,0,1.476,4.0833,70.4,101,9.7054,0.682,0.5394,5.1594,8.2274,0.0942
BOOST_NEGPULSE,40,0.99146,2.95077,0.9,discharge,1,-11.821,4.0833,635.6,101,8.8678,0.8515,0.5363,4.7377,7.0719,0.1943
BOOST_NEGPULSE,40,0.99146,2.95077,0.9002,charge,1,5.908,4.0859,160.4,101,8.7841,0.7741,0.5107,4.2387,7.8922,0.1237
BOOST_NEGPULSE,40,0.99146,2.95077,0.8999,discharge,2,-23.638,4.0833,680.8,100,8.8549,0.9333,0.6242,4.1798,8.5226,0.3643
BOOST_NEGPULSE,40,0.99146,2.95077,0.9002,charge,2,10.243,4.0871,280.7,101,6.4706,4.5796,0.0833,0.01,3000.0,0.708
BOOST_NEGPULSE,40,0.99146,2.95077,0.8998,discharge,3,-33.974,4.0838,723.6,101,8.7923,0.8165,0.5416,4.3548,9.5241,0.3716
BOOST_NEGPULSE,40,0.99146,2.95077,0.9002,charge,3,10.229,4.0882,385.9,101,8.172,2.789,0.05,0.01,3000.0,0.6217
BOOST_NEGPULSE,40,0.99146,2.95077,0.8016,discharge,0,-2.956,4.0307,5418.7,101,8.8972,0.9145,0.6805,10.9715,12.5168,0.1227
BOOST_NEGPULSE,40,0.99146,2.95077,0.8016,charge,0,1.475,4.0325,70.4,101,8.7928,0.805,0.3982,7.6964,9.6573,0.0919
BOOST_NEGPULSE,40,0.99146,2.95077,0.8015,discharge,1,-11.82,4.0308,635.5,101,8.7876,0.889,0.5175,7.3411,7.88,0.2467
BOOST_NEGPULSE,40,0.99146,2.95077,0.8017,charge,1,5.909,4.0338,160.5,101,8.7829,0.8188,0.5099,5.6831,8.8719,0.1346
BOOST_NEGPULSE,40,0.99146,2.95077,0.8014,discharge,2,-23.636,4.0311,680.8,100,8.7591,1.0465,0.6127,5.901,8.6365,0.4246
BOOST_NEGPULSE,40,0.99146,2.95077,0.8017,charge,2,14.773,4.036,280.7,100,5.9489,5.1747,0.1561,0.01,2999.9931,0.8642
BOOST_NEGPULSE,40,0.99146,2.95077,0.8014,discharge,3,-33.975,4.0315,768.4,101,8.667,0.9123,0.5162,5.4592,8.5286,0.4727
BOOST_NEGPULSE,40,0.99146,2.95077,0.8017,charge,3,14.797,4.037,385.4,101,6.9806,4.0606,0.07,0.01,2999.9954,0.5765
BOOST_NEGPULSE,40,0.99146,2.95077,0.7031,discharge,0,-2.955,3.9243,5463.6,101,8.8011,0.891,0.5785,12.5816,13.8418,0.1407
BOOST_NEGPULSE,40,0.99146,2.95077,0.7032,charge,0,1.478,3.9265,70.4,101,8.7478,0.926,0.7643,7.3321,10.0994,0.1381
BOOST_NEGPULSE,40,0.99146,2.95077,0.7031,discharge,1,-11.819,3.9243,635.6,101,8.6889,0.8533,0.4576,6.4132,6.4187,0.2049
BOOST_NEGPULSE,40,0.99146,2.95077,0.7032,charge,1,5.909,3.9294,160.4,101,8.5311,0.8573,0.5906,5.0084,9.0699,0.1459
BOOST_NEGPULSE,40,0.99146,2.95077,0.703,discharge,2,-23.636,3.9248,680.9,100,8.688,1.066,0.6117,4.6106,7.1771,0.4092
BOOST_NEGPULSE,40,0.99146,2.95077,0.7033,charge,2,17.727,3.9307,280.5,101,6.7775,2.0317,0.0792,5.0348,8.7857,0.7143
BOOST_NEGPULSE,40,0.99146,2.95077,0.7029,discharge,3,-33.975,3.9253,801.2,101,8.5984,0.9245,0.5792,4.3903,7.8475,0.5227
BOOST_NEGPULSE,40,0.99146,2.95077,0.7033,charge,3,25.126,3.9316,385.7,101,5.1907,5.5111,0.1754,0.01,3000.0,1.4378
BOOST_NEGPULSE,40,0.99146,2.95077,0.6046,discharge,0,-2.957,3.8408,5565.9,101,8.4167,0.8015,0.4488,10.5776,10.7144,0.1304
BOOST_NEGPULSE,40,0.99146,2.95077,0.6047,charge,0,1.476,3.8428,70.6,101,8.5098,1.2903,0.7326,8.7327,12.7507,0.1375
BOOST_NEGPULSE,40,0.99146,2.95077,0.6046,discharge,1,-11.821,3.841,635.5,101,8.6825,0.9165,0.5695,5.8187,7.6706,0.2183
BOOST_NEGPULSE,40,0.99146,2.95077,0.6047,charge,1,5.909,3.845,160.6,100,8.5897,0.8138,0.4883,6.869,10.2113,0.1272
BOOST_NEGPULSE,40,0.99146,2.95077,0.6045,discharge,2,-23.636,3.8396,680.8,101,8.6259,0.7656,0.5197,4.9628,8.5258,0.3033
BOOST_NEGPULSE,40,0.99146,2.95077,0.6048,charge,2,17.727,3.8468,280.8,101,8.426,0.693,0.5053,5.2848,9.1917,0.2329
BOOST_NEGPULSE,40,0.99146,2.95077,0.6044,discharge,3,-33.976,3.8393,801.6,101,8.5385,0.7023,0.4963,5.0503,9.7977,0.3563
BOOST_NEGPULSE,40,0.99146,2.95077,0.6048,charge,3,29.544,3.8482,385.4,101,5.5128,3.1687,0.1172,4.3967,6.9157,1.4536
BOOST_NEGPULSE,40,0.99146,2.95077,0.5062,discharge,0,-2.958,3.736,5614.6,101,8.4433,0.5898,0.566,8.0282,12.3529,0.1274
BOOST_NEGPULSE,40,0.99146,2.95077,0.5062,charge,0,1.475,3.7372,70.6,101,8.124,0.7363,0.3956,6.6224,10.5384,0.1079
BOOST_NEGPULSE,40,0.99146,2.95077,0.5061,discharge,1,-11.821,3.7361,635.5,101,8.3786,0.5903,0.5497,6.239,9.4366,0.1312
BOOST_NEGPULSE,40,0.99146,2.95077,0.5063,charge,1,5.909,3.7389,160.6,101,8.3666,0.5884,0.6752,5.7146,9.343,0.1249
BOOST_NEGPULSE,40,0.99146,2.95077,0.506,discharge,2,-23.636,3.7364,680.9,101,8.3741,0.6421,0.6478,5.4538,9.1096,0.2755
BOOST_NEGPULSE,40,0.99146,2.95077,0.5063,charge,2,17.726,3.7407,280.7,101,8.2579,0.7884,0.7313,6.1259,13.4636,0.2194
BOOST_NEGPULSE,40,0.99146,2.95077,0.5059,discharge,3,-33.977,3.7367,801.6,101,8.3267,0.6572,0.676,5.3465,9.6218,0.3519
BOOST_NEGPULSE,40,0.99146,2.95077,0.5064,charge,3,29.543,3.7422,386.0,101,6.7683,1.8092,0.0768,5.1771,9.1123,1.1676
BOOST_NEGPULSE,40,0.99146,2.95077,0.4077,discharge,0,-2.957,3.6541,5616.3,101,8.534,0.5277,0.5198,7.7255,12.5538,0.1282
BOOST_NEGPULSE,40,0.99146,2.95077,0.4077,charge,0,1.476,3.6554,70.5,101,8.4756,0.6086,0.8988,7.4647,14.5448,0.1017
BOOST_NEGPULSE,40,0.99146,2.95077,0.4076,discharge,1,-11.819,3.6541,635.6,101,8.5436,0.5313,0.7582,6.7859,11.1171,0.0996
BOOST_NEGPULSE,40,0.99146,2.95077,0.4078,charge,1,5.907,3.6574,160.5,101,8.3935,0.4778,0.3734,5.4405,8.3657,0.1367
BOOST_NEGPULSE,40,0.99146,2.95077,0.4075,discharge,2,-23.636,3.6545,680.8,101,8.5195,0.5606,0.7332,5.3644,8.746,0.2395
BOOST_NEGPULSE,40,0.99146,2.95077,0.4079,charge,2,17.725,3.6594,280.9,101,8.4039,0.7283,0.8442,4.9381,11.112,0.2209
BOOST_NEGPULSE,40,0.99146,2.95077,0.4074,discharge,3,-33.975,3.6541,801.7,101,8.4276,0.623,0.7053,5.0907,8.8518,0.3221
BOOST_NEGPULSE,40,0.99146,2.95077,0.4079,charge,3,29.543,3.6609,385.6,101,7.9593,0.8315,0.268,4.8781,9.9608,0.8402
BOOST_NEGPULSE,40,0.99146,2.95077,0.3092,discharge,0,-2.958,3.5933,5617.1,101,8.3413,0.6072,0.6956,8.2258,14.0017,0.0868
BOOST_NEGPULSE,40,0.99146,2.95077,0.3092,charge,0,1.478,3.5953,70.6,101,8.5708,0.4308,0.7001,6.683,11.7862,0.0993
BOOST_NEGPULSE,40,0.99146,2.95077,0.3091,discharge,1,-11.817,3.594,635.6,101,8.6348,0.4866,0.6928,6.9545,11.229,0.1383
BOOST_NEGPULSE,40,0.99146,2.95077,0.3093,charge,1,5.909,3.5971,160.5,101,8.5488,0.4736,0.5936,6.1364,10.418,0.1113
BOOST_NEGPULSE,40,0.99146,2.95077,0.309,discharge,2,-23.636,3.5936,680.8,101,8.6079,0.5821,0.792,5.7849,9.766,0.2637
BOOST_NEGPULSE,40,0.99146,2.95077,0.3094,charge,2,17.726,3.5992,280.5,101,8.4783,0.5839,0.6995,4.6411,9.0063,0.201
BOOST_NEGPULSE,40,0.99146,2.95077,0.309,discharge,3,-33.974,3.5932,801.8,100,8.5542,0.5649,0.6526,5.4374,9.2468,0.2831
BOOST_NEGPULSE,40,0.99146,2.95077,0.3095,charge,3,29.543,3.6013,386.0,101,8.3853,0.6194,0.6718,4.6755,10.5215,0.3083
BOOST_NEGPULSE,40,0.99146,2.95077,0.2107,discharge,0,-2.955,3.5065,5617.2,101,8.842,0.5283,0.389,8.3391,11.7476,0.1218
BOOST_NEGPULSE,40,0.99146,2.95077,0.2108,charge,0,1.476,3.5081,70.5,101,8.6862,0.6685,0.6295,8.314,13.6674,0.1127
BOOST_NEGPULSE,40,0.99146,2.95077,0.2107,discharge,1,-11.818,3.5069,635.5,101,8.8446,0.6611,0.6954,7.5713,12.5703,0.139
BOOST_NEGPULSE,40,0.99146,2.95077,0.2108,charge,1,5.91,3.5138,160.4,101,8.7892,0.615,0.8243,7.2113,13.0247,0.1247
BOOST_NEGPULSE,40,0.99146,2.95077,0.2105,discharge,2,-23.634,3.51,680.9,101,8.8325,0.4506,0.5418,6.2853,8.5721,0.3031
BOOST_NEGPULSE,40,0.99146,2.95077,0.2109,charge,2,17.725,3.5176,280.6,101,8.7004,0.4365,0.4857,7.0115,12.2711,0.1388
BOOST_NEGPULSE,40,0.99146,2.95077,0.2105,discharge,3,-33.976,3.5104,801.8,101,8.8178,0.5372,0.7531,6.5795,10.1306,0.4432
BOOST_NEGPULSE,40,0.99146,2.95077,0.211,charge,3,29.543,3.5203,385.5,101,8.5893,0.367,0.4809,5.3054,8.6719,0.2482
BOOST_NEGPULSE,40,0.99146,2.95077,0.1614,discharge,0,-2.957,3.4474,5075.0,101,8.804,0.5284,0.3981,8.5694,11.016,0.1339
BOOST_NEGPULSE,40,0.99146,2.95077,0.1615,charge,0,1.478,3.4498,70.6,101,9.1768,0.6132,0.9527,9.1284,14.7134,0.0989
BOOST_NEGPULSE,40,0.99146,2.95077,0.1614,discharge,1,-11.82,3.4486,635.5,100,9.0673,0.7012,0.7734,6.2897,9.2896,0.1457
BOOST_NEGPULSE,40,0.99146,2.95077,0.1616,charge,1,5.909,3.4536,160.5,101,8.9509,0.5654,0.7123,8.6784,14.3308,0.1251
BOOST_NEGPULSE,40,0.99146,2.95077,0.1613,discharge,2,-23.635,3.45,680.8,101,9.0594,0.8658,0.9648,8.63,15.9023,0.3555
BOOST_NEGPULSE,40,0.99146,2.95077,0.1617,charge,2,17.725,3.4564,280.9,101,8.7876,0.464,0.5657,7.4957,12.2457,0.2083
BOOST_NEGPULSE,40,0.99146,2.95077,0.1612,discharge,3,-33.976,3.4497,801.8,100,8.9909,0.8932,0.8582,199.9999,431.9476,0.4991
BOOST_NEGPULSE,40,0.99146,2.95077,0.1617,charge,3,29.543,3.4587,385.7,101,8.6863,0.4441,0.6528,6.4388,10.7427,0.2747
BOOST_NEGPULSE,40,0.99146,2.95077,0.1122,discharge,0,-2.955,3.4092,5075.2,101,9.2306,0.5347,0.3907,9.1633,9.5569,0.0846
BOOST_NEGPULSE,40,0.99146,2.95077,0.1123,charge,0,1.478,3.4114,70.5,101,8.8237,0.9214,0.3025,6.8194,8.7813,0.1118
BOOST_NEGPULSE,40,0.99146,2.95077,0.1122,discharge,1,-11.82,3.4095,635.5,101,9.3222,0.9448,0.8834,22.5206,33.4787,0.2004
BOOST_NEGPULSE,40,0.99146,2.95077,0.1123,charge,1,5.909,3.4163,160.5,101,9.2354,0.65,0.5181,5.0645,9.1405,0.1052
BOOST_NEGPULSE,40,0.99146,2.95077,0.112,discharge,2,-23.636,3.4112,680.9,101,9.5784,200.0,425.5692,200.0,423.8072,1.4183
BOOST_NEGPULSE,40,0.99146,2.95077,0.1124,charge,2,17.727,3.4198,280.6,101,8.991,0.586,0.7039,6.6223,15.5892,0.2114
BOOST_NEGPULSE,40,0.99146,2.95077,0.1125,charge,3,29.544,3.4217,385.7,101,8.8422,0.4088,0.5457,6.8004,14.1816,0.2433
BOOST_NEGPULSE,40,0.99146,2.95077,0.063,discharge,0,-2.958,3.3591,5075.1,100,10.4131,1.0842,0.4991,24.6876,16.702,0.1206
BOOST_NEGPULSE,40,0.99146,2.95077,0.063,charge,0,1.478,3.3629,70.6,101,10.4435,1.1125,0.9682,17.1169,15.4369,0.1011
BOOST_NEGPULSE,40,0.99146,2.95077,0.0629,discharge,1,-11.821,3.3601,635.5,101,11.0247,200.0,197.9198,200.0,194.3858,2.4505
BOOST_NEGPULSE,40,0.99146,2.95077,0.0631,charge,1,5.909,3.3726,160.5,101,10.0658,0.9029,0.4698,7.6911,7.3962,0.1591
BOOST_NEGPULSE,40,0.99146,2.95077,0.0632,charge,2,17.725,3.3769,254.4,101,9.6136,0.9529,0.7348,4.9247,8.6673,0.3122
BOOST_NEGPULSE,40,0.99146,2.95077,0.0633,charge,3,29.543,3.3777,270.8,100,9.4227,0.8244,0.7431,5.6572,13.4739,0.3525
BOOST_NEGPULSE,76,0.98832,2.94143,1.0,discharge,0,-2.947,4.1794,99999.0,101,9.3483,1.1858,0.8674,12.7893,12.8892,0.1349
BOOST_NEGPULSE,76,0.98832,2.94143,1.0,charge,0,1.31,4.1814,70.5,98,10.1461,4.1891,1.0696,0.01,2999.9999,0.2001
BOOST_NEGPULSE,76,0.98832,2.94143,0.9999,discharge,1,-11.783,4.1792,633.2,101,9.1933,1.0952,0.6062,8.1555,8.0797,0.2327
BOOST_NEGPULSE,76,0.98832,2.94143,1.0,charge,1,1.279,4.1831,160.0,72,13.2959,0.0101,0.05,0.01,2995.6221,0.0837
BOOST_NEGPULSE,76,0.98832,2.94143,0.9997,discharge,2,-23.562,4.1792,634.7,101,9.1675,0.9675,0.523,5.5819,5.6204,0.3984
BOOST_NEGPULSE,76,0.98832,2.94143,0.9992,charge,2,1.282,4.1836,272.5,78,12.8772,0.01,0.05,0.01,2999.8176,0.1173
BOOST_NEGPULSE,76,0.98832,2.94143,0.9989,discharge,3,-33.868,4.1775,634.4,101,9.1143,0.9628,0.5193,4.3227,4.73,0.6255
BOOST_NEGPULSE,76,0.98832,2.94143,0.9986,charge,3,1.278,4.1827,379.3,81,13.6205,0.01,0.05,0.01,2999.271,0.0947
BOOST_NEGPULSE,76,0.98832,2.94143,0.9495,discharge,0,-2.947,4.1039,4786.1,100,9.209,1.0723,1.0151,7.271,11.7045,0.0948
BOOST_NEGPULSE,76,0.98832,2.94143,0.9495,charge,0,1.47,4.105,70.4,101,9.0854,0.9884,0.9467,6.8947,11.0603,0.1441
BOOST_NEGPULSE,76,0.98832,2.94143,0.9494,discharge,1,-11.783,4.1039,635.5,101,9.0096,0.8596,0.5074,4.92,6.7442,0.2178
BOOST_NEGPULSE,76,0.98832,2.94143,0.9496,charge,1,5.889,4.1066,160.6,100,7.4333,2.0524,0.096,6.0954,7.5332,0.2971
BOOST_NEGPULSE,76,0.98832,2.94143,0.9493,discharge,2,-23.562,4.104,680.6,101,9.0041,0.961,0.6428,3.901,6.9692,0.3787
BOOST_NEGPULSE,76,0.98832,2.94143,0.9496,charge,2,7.63,4.1083,280.9,101,7.6799,4.3757,0.05,0.01,2999.1171,0.2684
BOOST_NEGPULSE,76,0.98832,2.94143,0.9492,discharge,3,-33.869,4.1043,697.3,101,8.9335,0.8833,0.5543,3.6903,7.2015,0.4798
BOOST_NEGPULSE,76,0.98832,2.94143,0.9496,charge,3,7.601,4.1094,386.6,101,9.7763,2.184,0.05,0.01,2999.9999,0.4777
BOOST_NEGPULSE,76,0.98832,2.94143,0.9004,discharge,0,-2.947,4.0834,4848.3,100,8.8791,0.9012,0.5416,5.8399,8.5448,0.1234
BOOST_NEGPULSE,76,0.98832,2.94143,0.9005,charge,0,1.471,4.0847,70.4,100,8.91,0.8643,0.9539,5.3284,9.8415,0.1229
BOOST_NEGPULSE,76,0.98832,2.94143,0.9004,discharge,1,-11.782,4.0834,635.5,100,8.9419,0.8268,0.6229,4.7378,7.3303,0.1884
BOOST_NEGPULSE,76,0.98832,2.94143,0.9005,charge,1,5.889,4.086,160.6,101,8.6323,0.8488,0.3697,4.2439,7.1034,0.2051
BOOST_NEGPULSE,76,0.98832,2.94143,0.9003,discharge,2,-23.562,4.0835,680.7,101,8.8571,0.9424,0.6272,4.2554,8.6245,0.3651
BOOST_NEGPULSE,76,0.98832,2.94143,0.9005,charge,2,10.157,4.0873,280.8,101,6.367,4.7583,0.0813,0.01,3000.0,0.66
BOOST_NEGPULSE,76,0.98832,2.94143,0.9002,discharge,3,-33.867,4.083,723.0,101,8.7646,0.8229,0.5411,4.4862,9.6951,0.3759
BOOST_NEGPULSE,76,0.98832,2.94143,0.9005,charge,3,10.167,4.0882,386.0,100,7.9639,3.0656,0.05,0.01,3000.0,0.6868
BOOST_NEGPULSE,76,0.98832,2.94143,0.8023,discharge,0,-2.947,4.0299,5416.5,101,8.4664,0.8749,0.4951,10.1043,10.9277,0.1481
BOOST_NEGPULSE,76,0.98832,2.94143,0.8023,charge,0,1.47,4.0325,70.5,101,8.5111,0.9631,0.5849,7.8155,10.1243,0.1381
BOOST_NEGPULSE,76,0.98832,2.94143,0.8022,discharge,1,-11.78,4.03,635.5,101,8.6359,0.8959,0.541,7.4543,8.0687,0.2497
BOOST_NEGPULSE,76,0.98832,2.94143,0.8024,charge,1,5.889,4.0346,160.6,100,8.5473,0.8893,0.6505,5.824,9.3641,0.1591
BOOST_NEGPULSE,76,0.98832,2.94143,0.8021,discharge,2,-23.563,4.0311,680.7,101,8.6766,1.0861,0.6674,5.9699,8.7983,0.3983
BOOST_NEGPULSE,76,0.98832,2.94143,0.8024,charge,2,14.828,4.0358,280.8,101,5.4565,5.6388,0.1722,0.01,2999.9999,0.8657
BOOST_NEGPULSE,76,0.98832,2.94143,0.802,discharge,3,-33.866,4.0315,769.4,101,8.5762,0.9271,0.5274,5.45,8.3492,0.46
BOOST_NEGPULSE,76,0.98832,2.94143,0.8024,charge,3,14.884,4.0369,386.0,101,6.5043,4.4813,0.0745,0.01,2999.9988,0.7639
BOOST_NEGPULSE,76,0.98832,2.94143,0.7041,discharge,0,-2.947,3.9242,5463.8,101,8.8669,0.9117,0.6769,12.6065,13.9799,0.1206
BOOST_NEGPULSE,76,0.98832,2.94143,0.7042,charge,0,1.47,3.9264,70.5,101,8.2792,1.1756,0.1529,6.9246,7.9856,0.0985
BOOST_NEGPULSE,76,0.98832,2.94143,0.7041,discharge,1,-11.78,3.9244,635.5,101,8.7965,0.8138,0.5144,6.499,6.4489,0.195
BOOST_NEGPULSE,76,0.98832,2.94143,0.7042,charge,1,5.889,3.9293,160.5,101,8.6357,0.8328,0.6718,5.068,9.0862,0.1504
BOOST_NEGPULSE,76,0.98832,2.94143,0.7039,discharge,2,-23.562,3.9246,680.8,101,8.7581,1.0863,0.6697,4.6577,7.3075,0.3824
BOOST_NEGPULSE,76,0.98832,2.94143,0.7043,charge,2,17.672,3.9308,280.9,101,7.0461,1.7917,0.0756,5.054,8.5591,0.7259
BOOST_NEGPULSE,76,0.98832,2.94143,0.7039,discharge,3,-33.868,3.9245,801.1,101,8.6218,0.9353,0.5863,4.4288,7.762,0.5069
BOOST_NEGPULSE,76,0.98832,2.94143,0.7043,charge,3,24.949,3.9315,386.1,101,5.3536,5.4281,0.1748,0.01,2999.9803,1.3127
BOOST_NEGPULSE,76,0.98832,2.94143,0.6059,discharge,0,-2.945,3.8395,5563.0,100,8.678,0.745,0.3834,10.1325,10.1373,0.1373
BOOST_NEGPULSE,76,0.98832,2.94143,0.606,charge,0,1.472,3.8408,70.5,101,8.7219,1.2907,0.9377,9.1828,14.1825,0.1235
BOOST_NEGPULSE,76,0.98832,2.94143,0.6059,discharge,1,-11.78,3.8391,635.5,100,8.7348,0.918,0.6128,5.8154,7.7268,0.2044
BOOST_NEGPULSE,76,0.98832,2.94143,0.606,charge,1,5.889,3.8429,160.6,101,8.5664,0.8718,0.424,6.9059,9.8431,0.1544
BOOST_NEGPULSE,76,0.98832,2.94143,0.6058,discharge,2,-23.563,3.8377,680.8,101,8.6468,0.7726,0.487,4.9953,8.3755,0.3078
BOOST_NEGPULSE,76,0.98832,2.94143,0.6061,charge,2,17.672,3.8448,281.0,100,8.5247,0.677,0.5371,5.4488,9.3187,0.2346
BOOST_NEGPULSE,76,0.98832,2.94143,0.6057,discharge,3,-33.867,3.8373,801.5,101,8.6064,0.6789,0.5006,5.1022,9.6489,0.3438
BOOST_NEGPULSE,76,0.98832,2.94143,0.6061,charge,3,29.448,3.8462,386.2,101,5.741,3.0003,0.1128,4.3516,6.4835,1.4426
BOOST_NEGPULSE,76,0.98832,2.94143,0.5077,discharge,0,-2.947,3.7353,5613.1,100,8.4378,0.6689,0.5412,8.1658,12.3485,0.1161
BOOST_NEGPULSE,76,0.98832,2.94143,0.5078,charge,0,1.47,3.7365,70.6,100,8.498,0.5353,0.343,6.5798,9.9675,0.0839
BOOST_NEGPULSE,76,0.98832,2.94143,0.5077,discharge,1,-11.781,3.7355,635.5,101,8.5382,0.5707,0.6365,6.4204,9.6334,0.1721
BOOST_NEGPULSE,76,0.98832,2.94143,0.5079,charge,1,5.891,3.7384,160.6,101,8.4325,0.6164,0.6178,5.7997,9.0934,0.1317
BOOST_NEGPULSE,76,0.98832,2.94143,0.5076,discharge,2,-23.562,3.7357,680.8,101,8.4907,0.633,0.6522,5.5496,8.9355,0.2947
BOOST_NEGPULSE,76,0.98832,2.94143,0.5079,charge,2,17.672,3.7402,281.0,100,8.3947,0.8121,0.8135,6.2154,13.498,0.218
BOOST_NEGPULSE,76,0.98832,2.94143,0.5075,discharge,3,-33.867,3.7361,801.5,101,8.4521,0.6461,0.6685,5.4345,9.3561,0.3709
BOOST_NEGPULSE,76,0.98832,2.94143,0.508,charge,3,29.449,3.742,386.2,101,7.0325,1.6613,0.0827,5.189,8.8541,1.2129
BOOST_NEGPULSE,76,0.98832,2.94143,0.4096,discharge,0,-2.947,3.6538,5615.1,101,8.4307,0.5632,0.6841,7.9095,13.1502,0.1123
BOOST_NEGPULSE,76,0.98832,2.94143,0.4096,charge,0,1.472,3.6552,70.6,100,8.4652,0.4191,0.4491,6.7552,11.457,0.0834
BOOST_NEGPULSE,76,0.98832,2.94143,0.4095,discharge,1,-11.779,3.6541,635.5,101,8.4617,0.4925,0.5924,6.6609,10.3978,0.1418
BOOST_NEGPULSE,76,0.98832,2.94143,0.4097,charge,1,5.889,3.6575,160.5,101,8.3886,0.4113,0.4433,5.4433,8.3494,0.0985
BOOST_NEGPULSE,76,0.98832,2.94143,0.4094,discharge,2,-23.56,3.6535,680.8,101,8.4169,0.5357,0.6882,5.3784,8.5064,0.2793
BOOST_NEGPULSE,76,0.98832,2.94143,0.4098,charge,2,17.669,3.6595,280.8,101,8.3476,0.7699,0.937,4.9725,11.4643,0.2039
BOOST_NEGPULSE,76,0.98832,2.94143,0.4094,discharge,3,-33.868,3.654,801.5,101,8.3804,0.6277,0.7554,5.2002,9.0322,0.3631
BOOST_NEGPULSE,76,0.98832,2.94143,0.4098,charge,3,29.447,3.6609,385.8,101,8.1178,0.7148,0.4925,5.1768,11.4451,0.5523
BOOST_NEGPULSE,76,0.98832,2.94143,0.3114,discharge,0,-2.949,3.5933,5615.6,101,8.5161,0.5924,0.7988,8.3042,14.2891,0.0803
BOOST_NEGPULSE,76,0.98832,2.94143,0.3115,charge,0,1.471,3.5944,70.6,101,8.5066,0.6191,1.0524,7.538,14.8739,0.1149
BOOST_NEGPULSE,76,0.98832,2.94143,0.3114,discharge,1,-11.781,3.5932,635.5,101,8.4783,0.5044,0.6679,6.8832,11.0042,0.1122
BOOST_NEGPULSE,76,0.98832,2.94143,0.3115,charge,1,5.89,3.5964,160.7,101,8.4427,0.4601,0.6281,6.218,10.5076,0.0962
BOOST_NEGPULSE,76,0.98832,2.94143,0.3113,discharge,2,-23.56,3.5929,680.7,101,8.4712,0.5744,0.7545,5.8106,9.6618,0.282
BOOST_NEGPULSE,76,0.98832,2.94143,0.3116,charge,2,17.671,3.5988,280.9,101,8.3711,0.5883,0.7808,4.6048,8.9091,0.196
BOOST_NEGPULSE,76,0.98832,2.94143,0.3112,discharge,3,-33.865,3.5929,801.5,101,8.5077,0.5868,0.7096,5.6605,9.6859,0.2586
BOOST_NEGPULSE,76,0.98832,2.94143,0.3117,charge,3,29.449,3.6011,386.2,101,8.3979,0.6286,0.7251,4.6792,10.5202,0.2679
BOOST_NEGPULSE,76,0.98832,2.94143,0.2132,discharge,0,-2.949,3.5051,5615.7,101,8.8493,0.5736,0.568,8.8394,12.6886,0.0927
BOOST_NEGPULSE,76,0.98832,2.94143,0.2133,charge,0,1.472,3.5062,70.6,101,9.3263,0.8332,1.2384,10.4007,19.6652,0.1312
BOOST_NEGPULSE,76,0.98832,2.94143,0.2132,discharge,1,-11.781,3.5056,635.5,101,8.9334,0.6746,0.8266,7.8868,13.0853,0.1379
BOOST_NEGPULSE,76,0.98832,2.94143,0.2133,charge,1,5.889,3.5125,160.6,101,8.8333,0.6645,0.9044,7.6371,13.7723,0.1313
BOOST_NEGPULSE,76,0.98832,2.94143,0.2131,discharge,2,-23.561,3.5086,680.8,101,8.8797,0.4725,0.5671,6.4966,8.7349,0.2867
BOOST_NEGPULSE,76,0.98832,2.94143,0.2134,charge,2,17.669,3.5168,280.8,101,8.7117,0.4594,0.5352,7.1756,12.4439,0.1595
BOOST_NEGPULSE,76,0.98832,2.94143,0.213,discharge,3,-33.864,3.5091,801.6,100,8.8758,0.6014,0.8359,7.1254,11.0545,0.4901
BOOST_NEGPULSE,76,0.98832,2.94143,0.2135,charge,3,29.449,3.5191,386.1,100,8.5953,0.39,0.4078,5.3735,8.5441,0.2488
BOOST_NEGPULSE,76,0.98832,2.94143,0.1642,discharge,0,-2.948,3.4466,5073.9,101,9.1161,0.5103,0.3581,8.2157,10.077,0.131
BOOST_NEGPULSE,76,0.98832,2.94143,0.1642,charge,0,1.473,3.4486,70.6,101,8.947,0.6568,0.5605,8.3061,12.1018,0.1189
BOOST_NEGPULSE,76,0.98832,2.94143,0.1641,discharge,1,-11.781,3.4464,635.6,101,9.1295,0.7331,0.8164,6.6244,9.8822,0.1303
BOOST_NEGPULSE,76,0.98832,2.94143,0.1643,charge,1,5.891,3.4519,160.6,100,9.1871,0.5543,0.7041,8.5076,14.1699,0.1235
BOOST_NEGPULSE,76,0.98832,2.94143,0.164,discharge,2,-23.56,3.4485,680.7,101,9.1667,0.8753,0.9412,10.4198,18.4553,0.3661
BOOST_NEGPULSE,76,0.98832,2.94143,0.1643,charge,2,17.668,3.4555,281.0,101,8.9307,0.4527,0.6197,7.8327,13.0722,0.1762
BOOST_NEGPULSE,76,0.98832,2.94143,0.1639,discharge,3,-33.867,3.4481,801.5,100,9.1123,0.8179,0.6986,200.0,378.4654,0.6836
BOOST_NEGPULSE,76,0.98832,2.94143,0.1644,charge,3,29.447,3.4578,385.9,101,8.8057,0.433,0.6388,6.6166,10.9694,0.2715
BOOST_NEGPULSE,76,0.98832,2.94143,0.1151,discharge,0,-2.947,3.4087,5073.7,101,9.4509,0.6188,0.4171,10.0274,10.247,0.0901
BOOST_NEGPULSE,76,0.98832,2.94143,0.1151,charge,0,1.474,3.411,70.6,101,9.3969,0.8197,0.6621,7.3768,9.9197,0.1054
BOOST_NEGPULSE,76,0.98832,2.94143,0.115,discharge,1,-11.781,3.4091,635.6,101,9.5903,1.0088,0.9003,26.5271,36.1544,0.2238
BOOST_NEGPULSE,76,0.98832,2.94143,0.1152,charge,1,5.889,3.4169,160.7,101,9.3365,0.7292,0.5789,5.2376,9.2584,0.1204
BOOST_NEGPULSE,76,0.98832,2.94143,0.1149,discharge,2,-23.562,3.4108,680.8,101,9.4867,0.2756,0.0839,200.0,179.2476,2.3867
BOOST_NEGPULSE,76,0.98832,2.94143,0.1153,charge,2,17.672,3.4201,280.9,100,9.1819,0.5925,0.6224,6.6713,15.0123,0.2622
BOOST_NEGPULSE,76,0.98832,2.94143,0.1154,charge,3,29.45,3.4221,386.3,100,8.9608,0.4067,0.5017,6.9069,14.0716,0.2385
BOOST_NEGPULSE,76,0.98832,2.94143,0.066,discharge,0,-2.948,3.3539,5074.0,101,10.2467,1.223,0.4637,25.5489,16.33,0.1297
BOOST_NEGPULSE,76,0.98832,2.94143,0.066,charge,0,1.472,3.3585,70.5,101,10.556,1.101,0.8094,16.906,13.9187,0.1087
BOOST_NEGPULSE,76,0.98832,2.94143,0.0659,discharge,1,-11.781,3.3563,635.5,101,11.2237,200.0,176.75,200.0,176.7595,2.7407
BOOST_NEGPULSE,76,0.98832,2.94143,0.0661,charge,1,5.891,3.3681,160.6,101,10.1383,0.9122,0.5234,8.4945,7.6034,0.1531
BOOST_NEGPULSE,76,0.98832,2.94143,0.0662,charge,2,17.67,3.373,251.0,101,9.6608,1.0897,0.8359,5.0338,8.9108,0.2967
BOOST_NEGPULSE,76,0.98832,2.94143,0.0663,charge,3,29.45,3.3746,266.5,101,9.3877,0.8966,0.7186,5.7095,13.352,0.392
BOOST_NEGPULSE,112,0.97558,2.90352,1.0,discharge,0,-2.906,4.1775,99999.0,101,9.3963,1.319,0.7468,12.9489,12.2329,0.1159
BOOST_NEGPULSE,112,0.97558,2.90352,1.0,charge,0,1.394,4.1795,70.5,101,9.46,5.4482,1.6509,0.01,3000.0,0.2615
BOOST_NEGPULSE,112,0.97558,2.90352,0.9999,discharge,1,-11.621,4.177,633.9,101,9.3196,1.1222,0.5663,8.1239,7.6727,0.2616
BOOST_NEGPULSE,112,0.97558,2.90352,1.0,charge,1,1.295,4.1824,160.6,83,13.6741,0.01,0.05,0.01,2997.2733,0.08
BOOST_NEGPULSE,112,0.97558,2.90352,0.9998,discharge,2,-23.233,4.1772,634.5,101,9.2904,1.0054,0.5026,5.5024,5.3933,0.4568
BOOST_NEGPULSE,112,0.97558,2.90352,0.9996,charge,2,1.288,4.1824,275.9,76,13.7555,0.01,0.05,0.01,2999.4009,0.1028
BOOST_NEGPULSE,112,0.97558,2.90352,0.9993,discharge,3,-33.399,4.1764,634.7,101,9.2284,1.0777,0.5542,4.2853,4.8508,0.6333
BOOST_NEGPULSE,112,0.97558,2.90352,0.999,charge,3,1.293,4.1831,379.2,79,13.1574,0.01,0.05,0.01,2999.8498,0.1569
BOOST_NEGPULSE,112,0.97558,2.90352,0.9505,discharge,0,-2.906,4.1036,4786.3,101,9.1634,0.9707,0.8314,6.9518,10.2982,0.1279
BOOST_NEGPULSE,112,0.97558,2.90352,0.9506,charge,0,1.452,4.1043,70.5,101,9.3939,0.9393,0.5833,6.7577,9.4876,0.1361
BOOST_NEGPULSE,112,0.97558,2.90352,0.9505,discharge,1,-11.618,4.1039,635.5,101,9.0575,0.8797,0.5244,4.8922,6.7355,0.2128
BOOST_NEGPULSE,112,0.97558,2.90352,0.9506,charge,1,5.809,4.1066,160.5,100,7.6203,1.9588,0.1138,6.3987,7.9311,0.2862
BOOST_NEGPULSE,112,0.97558,2.90352,0.9504,discharge,2,-23.235,4.1039,680.6,101,9.0254,0.9622,0.6219,3.9046,6.8605,0.3857
BOOST_NEGPULSE,112,0.97558,2.90352,0.9506,charge,2,7.535,4.1082,280.9,101,7.6806,4.5392,0.0501,0.01,2999.9999,0.2365
BOOST_NEGPULSE,112,0.97558,2.90352,0.9503,discharge,3,-33.399,4.1043,697.4,100,8.9754,0.9036,0.5912,3.7545,7.4699,0.4276
BOOST_NEGPULSE,112,0.97558,2.90352,0.9506,charge,3,7.523,4.1094,385.7,100,9.7583,2.3242,0.05,0.01,3000.0,0.4218
BOOST_NEGPULSE,112,0.97558,2.90352,0.9022,discharge,0,-2.904,4.0835,4848.8,101,9.078,0.8906,0.5491,5.8818,8.374,0.0914
BOOST_NEGPULSE,112,0.97558,2.90352,0.9022,charge,0,1.452,4.0846,70.4,101,9.116,1.1596,1.1035,5.6635,11.3927,0.1328
BOOST_NEGPULSE,112,0.97558,2.90352,0.9021,discharge,1,-11.618,4.0836,635.5,101,9.0898,0.8505,0.5186,4.8254,7.136,0.2448
BOOST_NEGPULSE,112,0.97558,2.90352,0.9022,charge,1,5.807,4.0861,160.6,101,8.999,0.7735,0.5042,4.5003,7.6491,0.1235
BOOST_NEGPULSE,112,0.97558,2.90352,0.902,discharge,2,-23.238,4.0836,680.8,101,9.0754,0.9428,0.6294,4.3764,8.6421,0.3909
BOOST_NEGPULSE,112,0.97558,2.90352,0.9022,charge,2,9.849,4.0874,280.8,101,6.8059,4.6561,0.0805,0.01,3000.0,0.5948
BOOST_NEGPULSE,112,0.97558,2.90352,0.9019,discharge,3,-33.399,4.0839,721.3,101,8.9944,0.8507,0.5382,4.6254,9.7693,0.4114
BOOST_NEGPULSE,112,0.97558,2.90352,0.9022,charge,3,9.813,4.0885,385.8,101,8.5559,2.8381,0.05,0.01,2999.9984,0.5405
BOOST_NEGPULSE,112,0.97558,2.90352,0.8054,discharge,0,-2.908,4.0328,5414.4,101,8.902,1.028,0.6388,10.8002,12.0407,0.0985
BOOST_NEGPULSE,112,0.97558,2.90352,0.8054,charge,0,1.452,4.0346,70.5,101,8.6654,0.9685,0.392,7.5788,8.8324,0.1416
BOOST_NEGPULSE,112,0.97558,2.90352,0.8053,discharge,1,-11.618,4.0329,635.5,101,8.8987,0.9175,0.5134,7.6728,8.0661,0.2457
BOOST_NEGPULSE,112,0.97558,2.90352,0.8054,charge,1,5.807,4.0366,160.5,101,8.7123,0.9125,0.4739,5.8912,8.5897,0.1767
BOOST_NEGPULSE,112,0.97558,2.90352,0.8052,discharge,2,-23.235,4.0333,680.8,101,8.9263,1.0847,0.6924,6.1468,8.7638,0.4053
BOOST_NEGPULSE,112,0.97558,2.90352,0.8055,charge,2,14.189,4.0383,280.7,101,5.8415,5.5826,0.1507,0.01,3000.0,0.928
BOOST_NEGPULSE,112,0.97558,2.90352,0.8051,discharge,3,-33.395,4.0338,765.4,101,8.8368,0.9225,0.5415,5.6029,8.2963,0.466
BOOST_NEGPULSE,112,0.97558,2.90352,0.8055,charge,3,14.231,4.0393,385.8,101,6.9185,4.4008,0.0612,0.01,3000.0,0.4499
BOOST_NEGPULSE,112,0.97558,2.90352,0.7086,discharge,0,-2.904,3.9264,5459.2,100,8.8763,0.984,0.6585,12.2914,13.534,0.0969
BOOST_NEGPULSE,112,0.97558,2.90352,0.7086,charge,0,1.454,3.9285,70.4,101,8.71,0.9828,0.5921,7.4553,9.7824,0.1277
BOOST_NEGPULSE,112,0.97558,2.90352,0.7085,discharge,1,-11.618,3.9263,635.5,101,8.8291,0.818,0.5057,6.6357,6.5363,0.2154
BOOST_NEGPULSE,112,0.97558,2.90352,0.7087,charge,1,5.808,3.9306,160.6,100,8.7911,0.8892,0.6763,5.2814,9.2745,0.1525
BOOST_NEGPULSE,112,0.97558,2.90352,0.7084,discharge,2,-23.235,3.9268,680.7,100,8.8083,1.0793,0.6428,4.7225,7.0861,0.4143
BOOST_NEGPULSE,112,0.97558,2.90352,0.7087,charge,2,17.425,3.9328,280.7,100,7.0692,1.842,0.0738,5.1819,8.4466,0.7175
BOOST_NEGPULSE,112,0.97558,2.90352,0.7083,discharge,3,-33.397,3.9273,800.9,101,8.7218,0.9588,0.6149,4.5463,7.8899,0.4804
BOOST_NEGPULSE,112,0.97558,2.90352,0.7087,charge,3,24.433,3.9336,386.0,101,5.3984,5.5255,0.1681,0.01,3000.0,1.3756
BOOST_NEGPULSE,112,0.97558,2.90352,0.6117,discharge,0,-2.906,3.8438,5561.6,101,8.478,0.7895,0.4665,10.6081,10.809,0.134
BOOST_NEGPULSE,112,0.97558,2.90352,0.6118,charge,0,1.454,3.8459,70.5,100,8.8374,1.4922,1.2719,10.9448,19.0286,0.1422
BOOST_NEGPULSE,112,0.97558,2.90352,0.6117,discharge,1,-11.62,3.8442,635.6,101,8.7855,0.8695,0.5838,6.029,7.5246,0.2247
BOOST_NEGPULSE,112,0.97558,2.90352,0.6119,charge,1,5.806,3.8481,160.6,101,8.6996,0.8254,0.5742,6.8515,9.8961,0.15
BOOST_NEGPULSE,112,0.97558,2.90352,0.6116,discharge,2,-23.235,3.8432,680.7,101,8.6955,0.8029,0.5138,5.0768,8.1932,0.3358
BOOST_NEGPULSE,112,0.97558,2.90352,0.6119,charge,2,17.425,3.8501,280.9,101,8.5322,0.7074,0.5457,5.3275,9.1461,0.2215
BOOST_NEGPULSE,112,0.97558,2.90352,0.6115,discharge,3,-33.397,3.843,801.5,101,8.6399,0.7195,0.5111,5.1798,9.4778,0.3767
BOOST_NEGPULSE,112,0.97558,2.90352,0.6119,charge,3,29.04,3.8517,386.1,101,5.7494,2.9923,0.1122,4.2283,6.114,1.5311
BOOST_NEGPULSE,112,0.97558,2.90352,0.5149,discharge,0,-2.906,3.7412,5612.5,101,8.5845,0.5507,0.7882,8.1074,12.2105,0.1263
