Repository: KikETs/ECM_HYBRID_BMS_JOINT

## Results

| Arm | Model | Size | Protocol | Result | Worst cell |
|---|---|---|---|---|---|
| SOP | 2RC table + trim (A8) | 4 effective coefficients, 2 EW states | leave-one-cell-out | usable current 69.6 % discharge, 59.5 % charge (τ = 10 s) | 59.9 % / 53.5 % (BOOST_REST) |
| SOH | dQ/dV ridge | 65 coefficients | leave-one-cell-out | RMSE 0.0094, bias −0.0005 | 0.0130 (BOOST_REST) |
| SOC | 2RC EKF, low-current gate | 3 states | leave-one-cell-out | **2.34 %p** over six sensor disturbances on estimated SOH (2.325 on true SOH), per cell 2.00–2.75 | 4.60 %p (BOOST_NEGPULSE_1S, current offset −0.10 A) |

The SOH arm was a 10,945-parameter CNN until the second audit round. Nested

File: analysis/uypydj_hppc_resistance.csv (part 38 of 225)
protocol,cycle,SOH,CAP_Ah,SOC,soc_group,direction,rate_rank,I_A,CRate_rated,tau_s,tau_actual_s,V_pre_V,V_tau_V,R_mOhm,file
BOOST,5,0.99876,2.99189,0.6012,17,charge,6,29.91,9.97,10.0,9.9,3.8591,4.2004,11.4109,05-03-21_20.24_BOOST_protocol_HPPC_IN21700_30T_cycle_#5.mat
BOOST,5,0.99876,2.99189,0.5013,18,discharge,0,-2.993,0.998,2.0,1.9,3.7273,3.6956,10.5907,05-03-21_20.24_BOOST_protocol_HPPC_IN21700_30T_cycle_#5.mat
BOOST,5,0.99876,2.99189,0.5013,18,discharge,0,-2.993,0.998,10.0,9.9,3.7273,3.6853,14.0318,05-03-21_20.24_BOOST_protocol_HPPC_IN21700_30T_cycle_#5.mat
BOOST,5,0.99876,2.99189,0.5014,18,charge,0,1.496,0.499,2.0,1.9,3.7284,3.7441,10.4975,05-03-21_20.24_BOOST_protocol_HPPC_IN21700_30T_cycle_#5.mat
BOOST,5,0.99876,2.99189,0.5014,18,charge,0,1.496,0.499,10.0,9.9,3.7284,3.7485,13.4394,05-03-21_20.24_BOOST_protocol_HPPC_IN21700_30T_cycle_#5.mat
BOOST,5,0.99876,2.99189,0.5012,18,discharge,1,-11.967,3.989,2.0,2.0,3.7266,3.6006,10.529,05-03-21_20.24_BOOST_protocol_HPPC_IN21700_30T_cycle_#5.mat
BOOST,5,0.99876,2.99189,0.5012,18,discharge,1,-11.967,3.989,10.0,9.9,3.7266,3.5661,13.4119,05-03-21_20.24_BOOST_protocol_HPPC_IN21700_30T_cycle_#5.mat
BOOST,5,0.99876,2.99189,0.5014,18,charge,3,5.983,1.994,2.0,2.0,3.73,3.7925,10.447,05-03-21_20.24_BOOST_protocol_HPPC_IN21700_30T_cycle_#5.mat
BOOST,5,0.99876,2.99189,0.5014,18,charge,3,5.983,1.994,10.0,9.9,3.73,3.8089,13.1882,05-03-21_20.24_BOOST_protocol_HPPC_IN21700_30T_cycle_#5.mat
BOOST,5,0.99876,2.99189,0.5012,18,discharge,2,-23.932,7.977,2.0,1.9,3.7275,3.4784,10.4087,05-03-21_20.24_BOOST_protocol_HPPC_IN21700_30T_cycle_#5.mat
BOOST,5,0.99876,2.99189,0.5012,18,discharge,2,-23.932,7.977,10.0,9.9,3.7275,3.4155,13.0369,05-03-21_20.24_BOOST_protocol_HPPC_IN21700_30T_cycle_#5.mat
BOOST,5,0.99876,2.99189,0.5015,19,charge,4,17.947,5.982,2.0,1.9,3.7317,3.9143,10.1744,05-03-21_20.24_BOOST_protocol_HPPC_IN21700_30T_cycle_#5.mat
BOOST,5,0.99876,2.99189,0.5015,19,charge,4,17.947,5.982,10.0,9.9,3.7317,3.9607,12.7598,05-03-21_20.24_BOOST_protocol_HPPC_IN21700_30T_cycle_#5.mat
BOOST,5,0.99876,2.99189,0.5011,19,discharge,0,-34.398,11.466,2.0,1.9,3.7274,3.3748,10.2506,05-03-21_20.24_BOOST_protocol_HPPC_IN21700_30T_cycle_#5.mat
BOOST,5,0.99876,2.99189,0.5011,19,discharge,0,-34.398,11.466,10.0,9.9,3.7274,3.2887,12.7536,05-03-21_20.24_BOOST_protocol_HPPC_IN21700_30T_cycle_#5.mat
BOOST,5,0.99876,2.99189,0.5015,20,charge,10,29.911,9.97,2.0,1.9,3.733,4.0306,9.9495,05-03-21_20.24_BOOST_protocol_HPPC_IN21700_30T_cycle_#5.mat
BOOST,5,0.99876,2.99189,0.5015,20,charge,10,29.911,9.97,10.0,9.9,3.733,4.1081,12.5405,05-03-21_20.24_BOOST_protocol_HPPC_IN21700_30T_cycle_#5.mat
BOOST,5,0.99876,2.99189,0.4016,21,discharge,0,-2.993,0.998,2.0,2.0,3.6473,3.6161,10.4233,05-03-21_20.24_BOOST_protocol_HPPC_IN21700_30T_cycle_#5.mat
BOOST,5,0.99876,2.99189,0.4016,21,discharge,0,-2.993,0.998,10.0,9.9,3.6473,3.6068,13.5302,05-03-21_20.24_BOOST_protocol_HPPC_IN21700_30T_cycle_#5.mat
BOOST,5,0.99876,2.99189,0.4016,21,charge,0,1.496,0.498,2.0,2.0,3.6486,3.6639,10.2307,05-03-21_20.24_BOOST_protocol_HPPC_IN21700_30T_cycle_#5.mat
BOOST,5,0.99876,2.99189,0.4016,21,charge,0,1.496,0.498,10.0,9.9,3.6486,3.6681,13.0391,05-03-21_20.24_BOOST_protocol_HPPC_IN21700_30T_cycle_#5.mat
BOOST,5,0.99876,2.99189,0.4015,21,discharge,1,-11.968,3.989,2.0,1.9,3.6474,3.5233,10.3693,05-03-21_20.24_BOOST_protocol_HPPC_IN21700_30T_cycle_#5.mat
BOOST,5,0.99876,2.99189,0.4015,21,discharge,1,-11.968,3.989,10.0,9.9,3.6474,3.4873,13.3773,05-03-21_20.24_BOOST_protocol_HPPC_IN21700_30T_cycle_#5.mat
BOOST,5,0.99876,2.99189,0.4017,21,charge,1,5.981,1.994,2.0,2.0,3.6506,3.7121,10.2834,05-03-21_20.24_BOOST_protocol_HPPC_IN21700_30T_cycle_#5.mat
BOOST,5,0.99876,2.99189,0.4017,21,charge,1,5.981,1.994,10.0,9.9,3.6506,3.7279,12.9253,05-03-21_20.24_BOOST_protocol_HPPC_IN21700_30T_cycle_#5.mat
BOOST,5,0.99876,2.99189,0.4014,21,discharge,2,-23.931,7.977,2.0,1.9,3.6475,3.4007,10.313,05-03-21_20.24_BOOST_protocol_HPPC_IN21700_30T_cycle_#5.mat
BOOST,5,0.99876,2.99189,0.4014,21,discharge,2,-23.931,7.977,10.0,9.9,3.6475,3.3372,12.9664,05-03-21_20.24_BOOST_protocol_HPPC_IN21700_30T_cycle_#5.mat
BOOST,5,0.99876,2.99189,0.4018,22,charge,3,17.947,5.982,2.0,2.0,3.6514,3.8332,10.1298,05-03-21_20.24_BOOST_protocol_HPPC_IN21700_30T_cycle_#5.mat
BOOST,5,0.99876,2.99189,0.4018,22,charge,3,17.947,5.982,10.0,9.9,3.6514,3.8726,12.3252,05-03-21_20.24_BOOST_protocol_HPPC_IN21700_30T_cycle_#5.mat
BOOST,5,0.99876,2.99189,0.4014,22,discharge,0,-34.399,11.466,2.0,1.9,3.6478,3.2966,10.2096,05-03-21_20.24_BOOST_protocol_HPPC_IN21700_30T_cycle_#5.mat
BOOST,5,0.99876,2.99189,0.4014,22,discharge,0,-34.399,11.466,10.0,9.9,3.6478,3.2112,12.6922,05-03-21_20.24_BOOST_protocol_HPPC_IN21700_30T_cycle_#5.mat
BOOST,5,0.99876,2.99189,0.4019,23,charge,2,29.912,9.971,2.0,2.0,3.6533,3.9483,9.8623,05-03-21_20.24_BOOST_protocol_HPPC_IN21700_30T_cycle_#5.mat
BOOST,5,0.99876,2.99189,0.4019,23,charge,2,29.912,9.971,10.0,9.9,3.6533,4.0145,12.0754,05-03-21_20.24_BOOST_protocol_HPPC_IN21700_30T_cycle_#5.mat
BOOST,5,0.99876,2.99189,0.3019,24,discharge,0,-2.995,0.998,2.0,2.0,3.5889,3.5576,10.4492,05-03-21_20.24_BOOST_protocol_HPPC_IN21700_30T_cycle_#5.mat
BOOST,5,0.99876,2.99189,0.3019,24,discharge,0,-2.995,0.998,10.0,9.9,3.5889,3.5482,13.5873,05-03-21_20.24_BOOST_protocol_HPPC_IN21700_30T_cycle_#5.mat
BOOST,5,0.99876,2.99189,0.302,24,charge,1,1.496,0.498,2.0,2.0,3.59,3.6053,10.2307,05-03-21_20.24_BOOST_protocol_HPPC_IN21700_30T_cycle_#5.mat
BOOST,5,0.99876,2.99189,0.302,24,charge,1,1.496,0.498,10.0,9.9,3.59,3.6095,13.0391,05-03-21_20.24_BOOST_protocol_HPPC_IN21700_30T_cycle_#5.mat
BOOST,5,0.99876,2.99189,0.3018,24,discharge,1,-11.968,3.989,2.0,1.9,3.5889,3.4647,10.3777,05-03-21_20.24_BOOST_protocol_HPPC_IN21700_30T_cycle_#5.mat
BOOST,5,0.99876,2.99189,0.3018,24,discharge,1,-11.968,3.989,10.0,9.9,3.5889,3.4281,13.4358,05-03-21_20.24_BOOST_protocol_HPPC_IN21700_30T_cycle_#5.mat
BOOST,5,0.99876,2.99189,0.302,24,charge,2,5.982,1.994,2.0,2.0,3.5916,3.6533,10.3138,05-03-21_20.24_BOOST_protocol_HPPC_IN21700_30T_cycle_#5.mat
BOOST,5,0.99876,2.99189,0.302,24,charge,2,5.982,1.994,10.0,9.9,3.5916,3.6696,13.0385,05-03-21_20.24_BOOST_protocol_HPPC_IN21700_30T_cycle_#5.mat
BOOST,5,0.99876,2.99189,0.3017,24,discharge,2,-23.932,7.977,2.0,2.0,3.5885,3.3399,10.3878,05-03-21_20.24_BOOST_protocol_HPPC_IN21700_30T_cycle_#5.mat
BOOST,5,0.99876,2.99189,0.3017,24,discharge,2,-23.932,7.977,10.0,9.9,3.5885,3.2757,13.0704,05-03-21_20.24_BOOST_protocol_HPPC_IN21700_30T_cycle_#5.mat
BOOST,5,0.99876,2.99189,0.3021,25,charge,4,17.944,5.981,2.0,1.9,3.5936,3.7739,10.0479,05-03-21_20.24_BOOST_protocol_HPPC_IN21700_30T_cycle_#5.mat
BOOST,5,0.99876,2.99189,0.3021,25,charge,4,17.944,5.981,10.0,9.9,3.5936,3.8144,12.3049,05-03-21_20.24_BOOST_protocol_HPPC_IN21700_30T_cycle_#5.mat
BOOST,5,0.99876,2.99189,0.3017,25,discharge,0,-34.399,11.466,2.0,1.9,3.5885,3.2363,10.2387,05-03-21_20.24_BOOST_protocol_HPPC_IN21700_30T_cycle_#5.mat
BOOST,5,0.99876,2.99189,0.3017,25,discharge,0,-34.399,11.466,10.0,9.9,3.5885,3.1473,12.826,05-03-21_20.24_BOOST_protocol_HPPC_IN21700_30T_cycle_#5.mat
BOOST,5,0.99876,2.99189,0.3022,26,charge,5,29.912,9.971,2.0,1.9,3.5949,3.8896,9.8522,05-03-21_20.24_BOOST_protocol_HPPC_IN21700_30T_cycle_#5.mat
BOOST,5,0.99876,2.99189,0.3022,26,charge,5,29.912,9.971,10.0,9.9,3.5949,3.9533,11.9818,05-03-21_20.24_BOOST_protocol_HPPC_IN21700_30T_cycle_#5.mat
BOOST,5,0.99876,2.99189,0.2022,27,discharge,0,-2.992,0.997,2.0,1.9,3.5039,3.4711,10.9633,05-03-21_20.24_BOOST_protocol_HPPC_IN21700_30T_cycle_#5.mat
BOOST,5,0.99876,2.99189,0.2022,27,discharge,0,-2.992,0.997,10.0,9.9,3.5039,3.4607,14.4395,05-03-21_20.24_BOOST_protocol_HPPC_IN21700_30T_cycle_#5.mat
BOOST,5,0.99876,2.99189,0.2023,27,charge,0,1.495,0.498,2.0,2.0,3.5055,3.5216,10.7678,05-03-21_20.24_BOOST_protocol_HPPC_IN21700_30T_cycle_#5.mat
BOOST,5,0.99876,2.99189,0.2023,27,charge,0,1.495,0.498,10.0,9.9,3.5055,3.5263,13.9112,05-03-21_20.24_BOOST_protocol_HPPC_IN21700_30T_cycle_#5.mat
BOOST,5,0.99876,2.99189,0.2021,27,discharge,1,-11.967,3.989,2.0,1.9,3.5042,3.3743,10.8549,05-03-21_20.24_BOOST_protocol_HPPC_IN21700_30T_cycle_#5.mat
BOOST,5,0.99876,2.99189,0.2021,27,discharge,1,-11.967,3.989,10.0,9.9,3.5042,3.337,13.9718,05-03-21_20.24_BOOST_protocol_HPPC_IN21700_30T_cycle_#5.mat
BOOST,5,0.99876,2.99189,0.2023,27,charge,2,5.981,1.994,2.0,2.0,3.5113,3.5752,10.684,05-03-21_20.24_BOOST_protocol_HPPC_IN21700_30T_cycle_#5.mat
BOOST,5,0.99876,2.99189,0.2023,27,charge,2,5.981,1.994,10.0,9.9,3.5113,3.5921,13.5097,05-03-21_20.24_BOOST_protocol_HPPC_IN21700_30T_cycle_#5.mat
BOOST,5,0.99876,2.99189,0.202,27,discharge,2,-23.933,7.978,2.0,2.0,3.5073,3.2465,10.8971,05-03-21_20.24_BOOST_protocol_HPPC_IN21700_30T_cycle_#5.mat
BOOST,5,0.99876,2.99189,0.202,27,discharge,2,-23.933,7.978,10.0,9.9,3.5073,3.1735,13.9473,05-03-21_20.24_BOOST_protocol_HPPC_IN21700_30T_cycle_#5.mat
BOOST,5,0.99876,2.99189,0.2024,27,charge,5,17.945,5.982,2.0,1.9,3.5154,3.7024,10.4207,05-03-21_20.24_BOOST_protocol_HPPC_IN21700_30T_cycle_#5.mat
BOOST,5,0.99876,2.99189,0.2024,27,charge,5,17.945,5.982,10.0,9.9,3.5154,3.7539,13.2906,05-03-21_20.24_BOOST_protocol_HPPC_IN21700_30T_cycle_#5.mat
BOOST,5,0.99876,2.99189,0.2019,27,discharge,3,-34.399,11.466,2.0,1.9,3.5074,3.138,10.7387,05-03-21_20.24_BOOST_protocol_HPPC_IN21700_30T_cycle_#5.mat
BOOST,5,0.99876,2.99189,0.2019,27,discharge,3,-34.399,11.466,10.0,9.9,3.5074,3.0323,13.8114,05-03-21_20.24_BOOST_protocol_HPPC_IN21700_30T_cycle_#5.mat
BOOST,5,0.99876,2.99189,0.2025,28,charge,6,29.91,9.97,2.0,2.0,3.517,3.8272,10.3711,05-03-21_20.24_BOOST_protocol_HPPC_IN21700_30T_cycle_#5.mat
BOOST,5,0.99876,2.99189,0.2025,28,charge,6,29.91,9.97,10.0,9.9,3.517,3.901,12.8385,05-03-21_20.24_BOOST_protocol_HPPC_IN21700_30T_cycle_#5.mat
BOOST,5,0.99876,2.99189,0.1523,29,discharge,0,-2.994,0.998,2.0,2.0,3.4449,3.4106,11.457,05-03-21_20.24_BOOST_protocol_HPPC_IN21700_30T_cycle_#5.mat
BOOST,5,0.99876,2.99189,0.1523,29,discharge,0,-2.994,0.998,10.0,9.9,3.4449,3.3993,15.2315,05-03-21_20.24_BOOST_protocol_HPPC_IN21700_30T_cycle_#5.mat
BOOST,5,0.99876,2.99189,0.1524,29,charge,0,1.495,0.498,2.0,1.9,3.4466,3.4634,11.2367,05-03-21_20.24_BOOST_protocol_HPPC_IN21700_30T_cycle_#5.mat
BOOST,5,0.99876,2.99189,0.1524,29,charge,0,1.495,0.498,10.0,9.9,3.4466,3.4688,14.8485,05-03-21_20.24_BOOST_protocol_HPPC_IN21700_30T_cycle_#5.mat
BOOST,5,0.99876,2.99189,0.1523,29,discharge,1,-11.967,3.989,2.0,2.0,3.4455,3.3088,11.4231,05-03-21_20.24_BOOST_protocol_HPPC_IN21700_30T_cycle_#5.mat
BOOST,5,0.99876,2.99189,0.1523,29,discharge,1,-11.967,3.989,10.0,9.9,3.4455,3.2709,14.5901,05-03-21_20.24_BOOST_protocol_HPPC_IN21700_30T_cycle_#5.mat
BOOST,5,0.99876,2.99189,0.1524,29,charge,1,5.982,1.994,2.0,2.0,3.4501,3.5166,11.1159,05-03-21_20.24_BOOST_protocol_HPPC_IN21700_30T_cycle_#5.mat
BOOST,5,0.99876,2.99189,0.1524,29,charge,1,5.982,1.994,10.0,9.9,3.4501,3.5368,14.4925,05-03-21_20.24_BOOST_protocol_HPPC_IN21700_30T_cycle_#5.mat
BOOST,5,0.99876,2.99189,0.1522,29,discharge,2,-23.931,7.977,2.0,2.0,3.4468,3.1756,11.3326,05-03-21_20.24_BOOST_protocol_HPPC_IN21700_30T_cycle_#5.mat
BOOST,5,0.99876,2.99189,0.1522,29,discharge,2,-23.931,7.977,10.0,9.9,3.4468,3.0978,14.5836,05-03-21_20.24_BOOST_protocol_HPPC_IN21700_30T_cycle_#5.mat
BOOST,5,0.99876,2.99189,0.1525,29,charge,2,17.948,5.983,2.0,2.0,3.4525,3.6471,10.8424,05-03-21_20.24_BOOST_protocol_HPPC_IN21700_30T_cycle_#5.mat
BOOST,5,0.99876,2.99189,0.1525,29,charge,2,17.948,5.983,10.0,9.9,3.4525,3.7029,13.9514,05-03-21_20.24_BOOST_protocol_HPPC_IN21700_30T_cycle_#5.mat
BOOST,5,0.99876,2.99189,0.1521,29,discharge,3,-34.4,11.467,2.0,1.9,3.4462,3.0625,11.1541,05-03-21_20.24_BOOST_protocol_HPPC_IN21700_30T_cycle_#5.mat
BOOST,5,0.99876,2.99189,0.1521,29,discharge,3,-34.4,11.467,10.0,9.9,3.4462,2.9239,15.1831,05-03-21_20.24_BOOST_protocol_HPPC_IN21700_30T_cycle_#5.mat
BOOST,5,0.99876,2.99189,0.1526,29,charge,3,29.912,9.971,2.0,2.0,3.4543,3.7723,10.6312,05-03-21_20.24_BOOST_protocol_HPPC_IN21700_30T_cycle_#5.mat
BOOST,5,0.99876,2.99189,0.1526,29,charge,3,29.912,9.971,10.0,9.9,3.4543,3.8555,13.4127,05-03-21_20.24_BOOST_protocol_HPPC_IN21700_30T_cycle_#5.mat
BOOST,5,0.99876,2.99189,0.1025,30,discharge,0,-2.996,0.999,2.0,2.0,3.3999,3.3634,12.1837,05-03-21_20.24_BOOST_protocol_HPPC_IN21700_30T_cycle_#5.mat
BOOST,5,0.99876,2.99189,0.1025,30,discharge,0,-2.996,0.999,10.0,9.9,3.3999,3.3502,16.5899,05-03-21_20.24_BOOST_protocol_HPPC_IN21700_30T_cycle_#5.mat
BOOST,5,0.99876,2.99189,0.1025,30,charge,0,1.495,0.498,2.0,1.9,3.4023,3.4199,11.7734,05-03-21_20.24_BOOST_protocol_HPPC_IN21700_30T_cycle_#5.mat
BOOST,5,0.99876,2.99189,0.1025,30,charge,0,1.495,0.498,10.0,9.9,3.4023,3.425,15.185,05-03-21_20.24_BOOST_protocol_HPPC_IN21700_30T_cycle_#5.mat
BOOST,5,0.99876,2.99189,0.1024,30,discharge,1,-11.967,3.989,2.0,2.0,3.3997,3.2539,12.1835,05-03-21_20.24_BOOST_protocol_HPPC_IN21700_30T_cycle_#5.mat
BOOST,5,0.99876,2.99189,0.1024,30,discharge,1,-11.967,3.989,10.0,9.9,3.3997,3.191,17.4396,05-03-21_20.24_BOOST_protocol_HPPC_IN21700_30T_cycle_#5.mat
BOOST,5,0.99876,2.99189,0.1026,30,charge,1,5.982,1.994,2.0,1.9,3.4076,3.4754,11.3344,05-03-21_20.24_BOOST_protocol_HPPC_IN21700_30T_cycle_#5.mat
BOOST,5,0.99876,2.99189,0.1026,30,charge,1,5.982,1.994,10.0,9.9,3.4076,3.4911,13.959,05-03-21_20.24_BOOST_protocol_HPPC_IN21700_30T_cycle_#5.mat
BOOST,5,0.99876,2.99189,0.1023,30,discharge,2,-23.93,7.977,2.0,1.9,3.4011,3.1074,12.2733,05-03-21_20.24_BOOST_protocol_HPPC_IN21700_30T_cycle_#5.mat
BOOST,5,0.99876,2.99189,0.1023,30,discharge,2,-23.93,7.977,10.0,9.9,3.4011,2.8593,22.641,05-03-21_20.24_BOOST_protocol_HPPC_IN21700_30T_cycle_#5.mat
BOOST,5,0.99876,2.99189,0.1026,30,charge,2,17.946,5.982,2.0,2.0,3.4104,3.6056,10.8771,05-03-21_20.24_BOOST_protocol_HPPC_IN21700_30T_cycle_#5.mat
BOOST,5,0.99876,2.99189,0.1026,30,charge,2,17.946,5.982,10.0,9.9,3.4104,3.65,13.3512,05-03-21_20.24_BOOST_protocol_HPPC_IN21700_30T_cycle_#5.mat
BOOST,5,0.99876,2.99189,0.1022,30,discharge,3,-34.4,11.467,2.0,1.9,3.4005,2.971,12.4855,05-03-21_20.24_BOOST_protocol_HPPC_IN21700_30T_cycle_#5.mat
BOOST,5,0.99876,2.99189,0.1022,30,discharge,3,-34.4,11.467,10.0,9.9,3.4005,2.4983,26.2267,05-03-21_20.24_BOOST_protocol_HPPC_IN21700_30T_cycle_#5.mat
BOOST,5,0.99876,2.99189,0.1028,30,charge,4,29.913,9.971,2.0,2.0,3.412,3.7264,10.5105,05-03-21_20.24_BOOST_protocol_HPPC_IN21700_30T_cycle_#5.mat
BOOST,5,0.99876,2.99189,0.1028,30,charge,4,29.913,9.971,10.0,9.9,3.412,3.8034,13.0846,05-03-21_20.24_BOOST_protocol_HPPC_IN21700_30T_cycle_#5.mat
BOOST,5,0.99876,2.99189,0.0526,31,discharge,0,-2.994,0.998,2.0,1.9,3.3463,3.301,15.1298,05-03-21_20.24_BOOST_protocol_HPPC_IN21700_30T_cycle_#5.mat
BOOST,5,0.99876,2.99189,0.0526,31,discharge,0,-2.994,0.998,10.0,9.9,3.3463,3.2728,24.5483,05-03-21_20.24_BOOST_protocol_HPPC_IN21700_30T_cycle_#5.mat
BOOST,5,0.99876,2.99189,0.0527,31,charge,0,1.495,0.498,2.0,2.0,3.3504,3.3716,14.1816,05-03-21_20.24_BOOST_protocol_HPPC_IN21700_30T_cycle_#5.mat
BOOST,5,0.99876,2.99189,0.0527,31,charge,0,1.495,0.498,10.0,9.9,3.3504,3.3814,20.7372,05-03-21_20.24_BOOST_protocol_HPPC_IN21700_30T_cycle_#5.mat
BOOST,5,0.99876,2.99189,0.0526,31,discharge,1,-11.965,3.988,2.0,1.9,3.3479,3.1481,16.6987,05-03-21_20.24_BOOST_protocol_HPPC_IN21700_30T_cycle_#5.mat
BOOST,5,0.99876,2.99189,0.0526,31,discharge,1,-11.965,3.988,10.0,9.9,3.3479,2.8684,40.0752,05-03-21_20.24_BOOST_protocol_HPPC_IN21700_30T_cycle_#5.mat
BOOST,5,0.99876,2.99189,0.0527,31,charge,1,5.98,1.993,2.0,2.0,3.3605,3.4404,13.3621,05-03-21_20.24_BOOST_protocol_HPPC_IN21700_30T_cycle_#5.mat
BOOST,5,0.99876,2.99189,0.0527,31,charge,1,5.98,1.993,10.0,9.9,3.3605,3.4645,17.3925,05-03-21_20.24_BOOST_protocol_HPPC_IN21700_30T_cycle_#5.mat
BOOST,5,0.99876,2.99189,0.0524,31,discharge,2,-23.355,7.785,2.0,2.0,3.3518,2.8788,20.2526,05-03-21_20.24_BOOST_protocol_HPPC_IN21700_30T_cycle_#5.mat
BOOST,5,0.99876,2.99189,0.0524,31,discharge,2,-23.355,7.785,10.0,9.9,3.3518,2.4995,36.4933,05-03-21_20.24_BOOST_protocol_HPPC_IN21700_30T_cycle_#5.mat
BOOST,5,0.99876,2.99189,0.0528,31,charge,2,17.945,5.982,2.0,1.9,3.3639,3.5778,11.9198,05-03-21_20.24_BOOST_protocol_HPPC_IN21700_30T_cycle_#5.mat
BOOST,5,0.99876,2.99189,0.0528,31,charge,2,17.945,5.982,10.0,9.9,3.3639,3.6244,14.5166,05-03-21_20.24_BOOST_protocol_HPPC_IN21700_30T_cycle_#5.mat
BOOST,5,0.99876,2.99189,0.0523,31,discharge,3,-19.45,6.483,2.0,2.0,3.3502,2.5599,40.6324,05-03-21_20.24_BOOST_protocol_HPPC_IN21700_30T_cycle_#5.mat
BOOST,5,0.99876,2.99189,0.0523,31,discharge,3,-19.45,6.483,10.0,9.9,3.3502,2.4998,43.7224,05-03-21_20.24_BOOST_protocol_HPPC_IN21700_30T_cycle_#5.mat
BOOST,5,0.99876,2.99189,0.0529,31,charge,3,29.913,9.971,2.0,2.0,3.3646,3.7046,11.3663,05-03-21_20.24_BOOST_protocol_HPPC_IN21700_30T_cycle_#5.mat
BOOST,5,0.99876,2.99189,0.0529,31,charge,3,29.913,9.971,10.0,9.9,3.3646,3.7719,13.6162,05-03-21_20.24_BOOST_protocol_HPPC_IN21700_30T_cycle_#5.mat
BOOST,40,0.99259,2.97342,1.0,0,discharge,0,-2.98,0.993,2.0,2.0,4.1808,4.1454,11.8804,05-10-21_04.52_BOOST_protocol_HPPC_IN21700_30T_cycle_#40.mat
BOOST,40,0.99259,2.97342,1.0,0,discharge,0,-2.98,0.993,10.0,9.9,4.1808,4.1306,16.8473,05-10-21_04.52_BOOST_protocol_HPPC_IN21700_30T_cycle_#40.mat
BOOST,40,0.99259,2.97342,1.0,0,charge,0,1.294,0.431,2.0,2.0,4.1826,4.2001,13.5219,05-10-21_04.52_BOOST_protocol_HPPC_IN21700_30T_cycle_#40.mat
BOOST,40,0.99259,2.97342,1.0,0,charge,0,1.294,0.431,10.0,9.1,4.1826,4.2001,13.5219,05-10-21_04.52_BOOST_protocol_HPPC_IN21700_30T_cycle_#40.mat
BOOST,40,0.99259,2.97342,0.9999,0,discharge,1,-11.914,3.971,2.0,2.0,4.1806,4.0412,11.7005,05-10-21_04.52_BOOST_protocol_HPPC_IN21700_30T_cycle_#40.mat
BOOST,40,0.99259,2.97342,0.9999,0,discharge,1,-11.914,3.971,10.0,9.9,4.1806,3.9938,15.679,05-10-21_04.52_BOOST_protocol_HPPC_IN21700_30T_cycle_#40.mat
BOOST,40,0.99259,2.97342,1.0,0,charge,1,1.272,0.424,2.0,2.0,4.1843,4.2001,12.4189,05-10-21_04.52_BOOST_protocol_HPPC_IN21700_30T_cycle_#40.mat
BOOST,40,0.99259,2.97342,0.9997,0,discharge,2,-23.824,7.941,2.0,2.0,4.1797,3.9066,11.4632,05-10-21_04.52_BOOST_protocol_HPPC_IN21700_30T_cycle_#40.mat
BOOST,40,0.99259,2.97342,0.9997,0,discharge,2,-23.824,7.941,10.0,9.9,4.1797,3.8341,14.5064,05-10-21_04.52_BOOST_protocol_HPPC_IN21700_30T_cycle_#40.mat
BOOST,40,0.99259,2.97342,0.9994,0,charge,2,1.272,0.424,2.0,1.9,4.1835,4.2001,13.0549,05-10-21_04.52_BOOST_protocol_HPPC_IN21700_30T_cycle_#40.mat
BOOST,40,0.99259,2.97342,0.9991,0,discharge,3,-34.245,11.415,2.0,1.9,4.179,3.7947,11.2221,05-10-21_04.52_BOOST_protocol_HPPC_IN21700_30T_cycle_#40.mat
BOOST,40,0.99259,2.97342,0.9991,0,discharge,3,-34.245,11.415,10.0,9.9,4.179,3.7102,13.6896,05-10-21_04.52_BOOST_protocol_HPPC_IN21700_30T_cycle_#40.mat
BOOST,40,0.99259,2.97342,0.9991,0,charge,3,1.278,0.426,2.0,1.9,4.1835,4.2001,12.9875,05-10-21_04.52_BOOST_protocol_HPPC_IN21700_30T_cycle_#40.mat
BOOST,40,0.99259,2.97342,0.9494,1,discharge,0,-2.979,0.993,2.0,2.0,4.1033,4.0704,11.0429,05-10-21_04.52_BOOST_protocol_HPPC_IN21700_30T_cycle_#40.mat
BOOST,40,0.99259,2.97342,0.9494,1,discharge,0,-2.979,0.993,10.0,9.9,4.1033,4.0612,14.1308,05-10-21_04.52_BOOST_protocol_HPPC_IN21700_30T_cycle_#40.mat
BOOST,40,0.99259,2.97342,0.9495,1,charge,0,1.488,0.496,2.0,1.9,4.1044,4.1205,10.8235,05-10-21_04.52_BOOST_protocol_HPPC_IN21700_30T_cycle_#40.mat
BOOST,40,0.99259,2.97342,0.9495,1,charge,0,1.488,0.496,10.0,9.9,4.1044,4.1251,13.916,05-10-21_04.52_BOOST_protocol_HPPC_IN21700_30T_cycle_#40.mat
BOOST,40,0.99259,2.97342,0.9493,1,discharge,1,-11.911,3.97,2.0,1.9,4.1034,3.974,10.8639,05-10-21_04.52_BOOST_protocol_HPPC_IN21700_30T_cycle_#40.mat
BOOST,40,0.99259,2.97342,0.9493,1,discharge,1,-11.911,3.97,10.0,9.9,4.1034,3.9432,13.4498,05-10-21_04.52_BOOST_protocol_HPPC_IN21700_30T_cycle_#40.mat
BOOST,40,0.99259,2.97342,0.9495,1,charge,1,5.957,1.986,2.0,2.0,4.106,4.1696,10.6774,05-10-21_04.52_BOOST_protocol_HPPC_IN21700_30T_cycle_#40.mat
BOOST,40,0.99259,2.97342,0.9495,1,charge,1,5.957,1.986,10.0,9.9,4.106,4.1867,13.5482,05-10-21_04.52_BOOST_protocol_HPPC_IN21700_30T_cycle_#40.mat
BOOST,40,0.99259,2.97342,0.9492,1,discharge,2,-23.824,7.941,2.0,1.9,4.1033,3.8503,10.6195,05-10-21_04.52_BOOST_protocol_HPPC_IN21700_30T_cycle_#40.mat
BOOST,40,0.99259,2.97342,0.9492,1,discharge,2,-23.824,7.941,10.0,9.9,4.1033,3.8008,12.6973,05-10-21_04.52_BOOST_protocol_HPPC_IN21700_30T_cycle_#40.mat
BOOST,40,0.99259,2.97342,0.9495,1,charge,2,7.967,2.656,2.0,1.9,4.1073,4.2004,11.6851,05-10-21_04.52_BOOST_protocol_HPPC_IN21700_30T_cycle_#40.mat
BOOST,40,0.99259,2.97342,0.9495,1,charge,2,7.967,2.656,10.0,9.9,4.1073,4.2001,11.6475,05-10-21_04.52_BOOST_protocol_HPPC_IN21700_30T_cycle_#40.mat
BOOST,40,0.99259,2.97342,0.9492,1,discharge,3,-34.244,11.415,2.0,2.0,4.1038,3.7453,10.469,05-10-21_04.52_BOOST_protocol_HPPC_IN21700_30T_cycle_#40.mat
BOOST,40,0.99259,2.97342,0.9492,1,discharge,3,-34.244,11.415,10.0,9.9,4.1038,3.6812,12.3408,05-10-21_04.52_BOOST_protocol_HPPC_IN21700_30T_cycle_#40.mat
BOOST,40,0.99259,2.97342,0.9495,1,charge,3,7.981,2.66,2.0,1.9,4.1081,4.2002,11.5392,05-10-21_04.52_BOOST_protocol_HPPC_IN21700_30T_cycle_#40.mat
BOOST,40,0.99259,2.97342,0.9495,1,charge,3,7.981,2.66,10.0,9.9,4.1081,4.2001,11.5267,05-10-21_04.52_BOOST_protocol_HPPC_IN21700_30T_cycle_#40.mat
BOOST,40,0.99259,2.97342,0.8998,2,discharge,0,-2.981,0.994,2.0,2.0,4.0825,4.0503,10.8003,05-10-21_04.52_BOOST_protocol_HPPC_IN21700_30T_cycle_#40.mat
BOOST,40,0.99259,2.97342,0.8998,2,discharge,0,-2.981,0.994,10.0,9.9,4.0825,4.0418,13.6513,05-10-21_04.52_BOOST_protocol_HPPC_IN21700_30T_cycle_#40.mat
BOOST,40,0.99259,2.97342,0.8999,2,charge,0,1.49,0.496,2.0,2.0,4.0838,4.0993,10.4062,05-10-21_04.52_BOOST_protocol_HPPC_IN21700_30T_cycle_#40.mat
BOOST,40,0.99259,2.97342,0.8999,2,charge,0,1.49,0.496,10.0,9.9,4.0838,4.103,12.8902,05-10-21_04.52_BOOST_protocol_HPPC_IN21700_30T_cycle_#40.mat
BOOST,40,0.99259,2.97342,0.8997,2,discharge,1,-11.913,3.971,2.0,2.0,4.0826,3.9552,10.6942,05-10-21_04.52_BOOST_protocol_HPPC_IN21700_30T_cycle_#40.mat
BOOST,40,0.99259,2.97342,0.8997,2,discharge,1,-11.913,3.971,10.0,9.9,4.0826,3.9265,13.1033,05-10-21_04.52_BOOST_protocol_HPPC_IN21700_30T_cycle_#40.mat
BOOST,40,0.99259,2.97342,0.8999,2,charge,1,5.955,1.985,2.0,2.0,4.0851,4.1465,10.3114,05-10-21_04.52_BOOST_protocol_HPPC_IN21700_30T_cycle_#40.mat
BOOST,40,0.99259,2.97342,0.8999,2,charge,1,5.955,1.985,10.0,9.9,4.0851,4.1588,12.377,05-10-21_04.52_BOOST_protocol_HPPC_IN21700_30T_cycle_#40.mat
BOOST,40,0.99259,2.97342,0.8996,2,discharge,2,-23.825,7.942,2.0,1.9,4.0826,3.8351,10.3882,05-10-21_04.52_BOOST_protocol_HPPC_IN21700_30T_cycle_#40.mat
BOOST,40,0.99259,2.97342,0.8996,2,discharge,2,-23.825,7.942,10.0,9.9,4.0826,3.7854,12.4743,05-10-21_04.52_BOOST_protocol_HPPC_IN21700_30T_cycle_#40.mat
BOOST,40,0.99259,2.97342,0.8999,2,charge,2,10.531,3.51,2.0,2.0,4.0861,4.2002,10.8347,05-10-21_04.52_BOOST_protocol_HPPC_IN21700_30T_cycle_#40.mat
BOOST,40,0.99259,2.97342,0.8999,2,charge,2,10.531,3.51,10.0,9.9,4.0861,4.2001,10.8252,05-10-21_04.52_BOOST_protocol_HPPC_IN21700_30T_cycle_#40.mat
BOOST,40,0.99259,2.97342,0.8995,2,discharge,3,-34.244,11.415,2.0,1.9,4.0831,3.7345,10.1799,05-10-21_04.52_BOOST_protocol_HPPC_IN21700_30T_cycle_#40.mat
BOOST,40,0.99259,2.97342,0.8995,2,discharge,3,-34.244,11.415,10.0,9.9,4.0831,3.6637,12.2474,05-10-21_04.52_BOOST_protocol_HPPC_IN21700_30T_cycle_#40.mat
BOOST,40,0.99259,2.97342,0.8999,2,charge,3,10.537,3.512,2.0,1.9,4.0871,4.2004,10.7526,05-10-21_04.52_BOOST_protocol_HPPC_IN21700_30T_cycle_#40.mat
BOOST,40,0.99259,2.97342,0.8999,2,charge,3,10.537,3.512,10.0,9.9,4.0871,4.2001,10.7241,05-10-21_04.52_BOOST_protocol_HPPC_IN21700_30T_cycle_#40.mat
BOOST,40,0.99259,2.97342,0.8006,3,discharge,0,-2.982,0.994,2.0,1.9,4.027,3.9932,11.3351,05-10-21_04.52_BOOST_protocol_HPPC_IN21700_30T_cycle_#40.mat
BOOST,40,0.99259,2.97342,0.8006,3,discharge,0,-2.982,0.994,10.0,9.9,4.027,3.9797,15.8624,05-10-21_04.52_BOOST_protocol_HPPC_IN21700_30T_cycle_#40.mat
BOOST,40,0.99259,2.97342,0.8006,3,charge,0,1.488,0.496,2.0,2.0,4.029,4.0453,10.958,05-10-21_04.52_BOOST_protocol_HPPC_IN21700_30T_cycle_#40.mat
BOOST,40,0.99259,2.97342,0.8006,3,charge,0,1.488,0.496,10.0,9.9,4.029,4.0506,14.521,05-10-21_04.52_BOOST_protocol_HPPC_IN21700_30T_cycle_#40.mat
BOOST,40,0.99259,2.97342,0.8005,3,discharge,1,-11.912,3.971,2.0,1.9,4.0272,3.8932,11.2492,05-10-21_04.52_BOOST_protocol_HPPC_IN21700_30T_cycle_#40.mat
BOOST,40,0.99259,2.97342,0.8005,3,discharge,1,-11.912,3.971,10.0,9.9,4.0272,3.8488,14.9765,05-10-21_04.52_BOOST_protocol_HPPC_IN21700_30T_cycle_#40.mat
BOOST,40,0.99259,2.97342,0.8006,3,charge,1,5.957,1.986,2.0,1.9,4.0309,4.0935,10.5088,05-10-21_04.52_BOOST_protocol_HPPC_IN21700_30T_cycle_#40.mat
BOOST,40,0.99259,2.97342,0.8006,3,charge,1,5.957,1.986,10.0,9.9,4.0309,4.1103,13.3291,05-10-21_04.52_BOOST_protocol_HPPC_IN21700_30T_cycle_#40.mat
BOOST,40,0.99259,2.97342,0.8004,3,discharge,2,-23.824,7.941,2.0,2.0,4.0275,3.7658,10.9847,05-10-21_04.52_BOOST_protocol_HPPC_IN21700_30T_cycle_#40.mat
BOOST,40,0.99259,2.97342,0.8004,3,discharge,2,-23.824,7.941,10.0,9.9,4.0275,3.6972,13.8642,05-10-21_04.52_BOOST_protocol_HPPC_IN21700_30T_cycle_#40.mat
BOOST,40,0.99259,2.97342,0.8007,3,charge,2,15.08,5.027,2.0,1.9,4.0323,4.2004,11.1472,05-10-21_04.52_BOOST_protocol_HPPC_IN21700_30T_cycle_#40.mat
BOOST,40,0.99259,2.97342,0.8007,3,charge,2,15.08,5.027,10.0,9.9,4.0323,4.2003,11.1406,05-10-21_04.52_BOOST_protocol_HPPC_IN21700_30T_cycle_#40.mat
BOOST,40,0.99259,2.97342,0.8003,3,discharge,3,-34.245,11.415,2.0,2.0,4.0276,3.6613,10.6965,05-10-21_04.52_BOOST_protocol_HPPC_IN21700_30T_cycle_#40.mat
BOOST,40,0.99259,2.97342,0.8003,3,discharge,3,-34.245,11.415,10.0,9.9,4.0276,3.5709,13.3363,05-10-21_04.52_BOOST_protocol_HPPC_IN21700_30T_cycle_#40.mat
BOOST,40,0.99259,2.97342,0.8007,3,charge,3,15.17,5.057,2.0,1.9,4.032,4.2003,11.0943,05-10-21_04.52_BOOST_protocol_HPPC_IN21700_30T_cycle_#40.mat
BOOST,40,0.99259,2.97342,0.8007,3,charge,3,15.17,5.057,10.0,9.9,4.032,4.2003,11.0943,05-10-21_04.52_BOOST_protocol_HPPC_IN21700_30T_cycle_#40.mat
BOOST,40,0.99259,2.97342,0.7013,4,discharge,0,-2.98,0.993,2.0,2.0,3.9202,3.8871,11.1081,05-10-21_04.52_BOOST_protocol_HPPC_IN21700_30T_cycle_#40.mat
BOOST,40,0.99259,2.97342,0.7013,4,discharge,0,-2.98,0.993,10.0,9.9,3.9202,3.8729,15.8735,05-10-21_04.52_BOOST_protocol_HPPC_IN21700_30T_cycle_#40.mat
BOOST,40,0.99259,2.97342,0.7013,4,charge,0,1.487,0.496,2.0,2.0,3.9232,3.9393,10.8286,05-10-21_04.52_BOOST_protocol_HPPC_IN21700_30T_cycle_#40.mat
BOOST,40,0.99259,2.97342,0.7013,4,charge,0,1.487,0.496,10.0,9.9,3.9232,3.9442,14.1243,05-10-21_04.52_BOOST_protocol_HPPC_IN21700_30T_cycle_#40.mat
BOOST,40,0.99259,2.97342,0.7012,4,discharge,1,-11.913,3.971,2.0,2.0,3.921,3.787,11.2482,05-10-21_04.52_BOOST_protocol_HPPC_IN21700_30T_cycle_#40.mat
BOOST,40,0.99259,2.97342,0.7012,4,discharge,1,-11.913,3.971,10.0,9.9,3.921,3.7474,14.5723,05-10-21_04.52_BOOST_protocol_HPPC_IN21700_30T_cycle_#40.mat
BOOST,40,0.99259,2.97342,0.7014,4,charge,1,5.955,1.985,2.0,2.0,3.926,3.9874,10.3098,05-10-21_04.52_BOOST_protocol_HPPC_IN21700_30T_cycle_#40.mat
BOOST,40,0.99259,2.97342,0.7014,4,charge,1,5.955,1.985,10.0,9.9,3.926,4.0014,12.6606,05-10-21_04.52_BOOST_protocol_HPPC_IN21700_30T_cycle_#40.mat
BOOST,40,0.99259,2.97342,0.7011,4,discharge,2,-23.823,7.941,2.0,2.0,3.9213,3.6639,10.8047,05-10-21_04.52_BOOST_protocol_HPPC_IN21700_30T_cycle_#40.mat
BOOST,40,0.99259,2.97342,0.7011,4,discharge,2,-23.823,7.941,10.0,9.9,3.9213,3.607,13.1931,05-10-21_04.52_BOOST_protocol_HPPC_IN21700_30T_cycle_#40.mat
BOOST,40,0.99259,2.97342,0.7014,4,charge,2,17.867,5.956,2.0,2.0,3.9273,4.1034,9.8562,05-10-21_04.52_BOOST_protocol_HPPC_IN21700_30T_cycle_#40.mat
BOOST,40,0.99259,2.97342,0.7014,4,charge,2,17.867,5.956,10.0,9.9,3.9273,4.1456,12.2181,05-10-21_04.52_BOOST_protocol_HPPC_IN21700_30T_cycle_#40.mat
BOOST,40,0.99259,2.97342,0.701,4,discharge,3,-34.246,11.415,2.0,2.0,3.9216,3.5634,10.4596,05-10-21_04.52_BOOST_protocol_HPPC_IN21700_30T_cycle_#40.mat
BOOST,40,0.99259,2.97342,0.701,4,discharge,3,-34.246,11.415,10.0,9.9,3.9216,3.4879,12.6643,05-10-21_04.52_BOOST_protocol_HPPC_IN21700_30T_cycle_#40.mat
BOOST,40,0.99259,2.97342,0.7015,4,charge,3,25.566,8.522,2.0,1.9,3.927,4.2008,10.7095,05-10-21_04.52_BOOST_protocol_HPPC_IN21700_30T_cycle_#40.mat
BOOST,40,0.99259,2.97342,0.7015,4,charge,3,25.566,8.522,10.0,9.9,3.927,4.2004,10.6939,05-10-21_04.52_BOOST_protocol_HPPC_IN21700_30T_cycle_#40.mat
BOOST,40,0.99259,2.97342,0.602,5,discharge,0,-2.98,0.993,2.0,1.9,3.8496,3.8156,11.4098,05-10-21_04.52_BOOST_protocol_HPPC_IN21700_30T_cycle_#40.mat
BOOST,40,0.99259,2.97342,0.602,5,discharge,0,-2.98,0.993,10.0,9.9,3.8496,3.7995,16.8126,05-10-21_04.52_BOOST_protocol_HPPC_IN21700_30T_cycle_#40.mat
BOOST,40,0.99259,2.97342,0.6021,5,charge,0,1.487,0.496,2.0,2.0,3.8513,3.8679,11.1634,05-10-21_04.52_BOOST_protocol_HPPC_IN21700_30T_cycle_#40.mat
BOOST,40,0.99259,2.97342,0.6021,5,charge,0,1.487,0.496,10.0,9.9,3.8513,3.8735,14.9294,05-10-21_04.52_BOOST_protocol_HPPC_IN21700_30T_cycle_#40.mat
BOOST,40,0.99259,2.97342,0.602,5,discharge,1,-11.912,3.971,2.0,1.9,3.8491,3.7162,11.1568,05-10-21_04.52_BOOST_protocol_HPPC_IN21700_30T_cycle_#40.mat
BOOST,40,0.99259,2.97342,0.602,5,discharge,1,-11.912,3.971,10.0,9.9,3.8491,3.674,14.6995,05-10-21_04.52_BOOST_protocol_HPPC_IN21700_30T_cycle_#40.mat
BOOST,40,0.99259,2.97342,0.6021,5,charge,1,5.958,1.986,2.0,1.9,3.8541,3.9168,10.524,05-10-21_04.52_BOOST_protocol_HPPC_IN21700_30T_cycle_#40.mat
BOOST,40,0.99259,2.97342,0.6021,5,charge,1,5.958,1.986,10.0,9.9,3.8541,3.9322,13.1089,05-10-21_04.52_BOOST_protocol_HPPC_IN21700_30T_cycle_#40.mat
BOOST,40,0.99259,2.97342,0.6019,5,discharge,2,-23.824,7.941,2.0,1.9,3.8501,3.5937,10.7623,05-10-21_04.52_BOOST_protocol_HPPC_IN21700_30T_cycle_#40.mat
BOOST,40,0.99259,2.97342,0.6019,5,discharge,2,-23.824,7.941,10.0,9.9,3.8501,3.5305,13.415,05-10-21_04.52_BOOST_protocol_HPPC_IN21700_30T_cycle_#40.mat
BOOST,40,0.99259,2.97342,0.6022,5,charge,2,17.868,5.956,2.0,2.0,3.8552,4.0338,9.9955,05-10-21_04.52_BOOST_protocol_HPPC_IN21700_30T_cycle_#40.mat
BOOST,40,0.99259,2.97342,0.6022,5,charge,2,17.868,5.956,10.0,9.9,3.8552,4.073,12.1894,05-10-21_04.52_BOOST_protocol_HPPC_IN21700_30T_cycle_#40.mat
BOOST,40,0.99259,2.97342,0.6018,5,discharge,3,-34.244,11.415,2.0,2.0,3.8505,3.491,10.4982,05-10-21_04.52_BOOST_protocol_HPPC_IN21700_30T_cycle_#40.mat
BOOST,40,0.99259,2.97342,0.6018,5,discharge,3,-34.244,11.415,10.0,9.9,3.8505,3.409,12.8928,05-10-21_04.52_BOOST_protocol_HPPC_IN21700_30T_cycle_#40.mat
BOOST,40,0.99259,2.97342,0.6022,5,charge,3,29.778,9.926,2.0,2.0,3.8564,4.1448,9.685,05-10-21_04.52_BOOST_protocol_HPPC_IN21700_30T_cycle_#40.mat
BOOST,40,0.99259,2.97342,0.6022,5,charge,3,29.778,9.926,10.0,9.9,3.8564,4.2005,11.5555,05-10-21_04.52_BOOST_protocol_HPPC_IN21700_30T_cycle_#40.mat
BOOST,40,0.99259,2.97342,0.5027,6,discharge,0,-2.98,0.993,2.0,2.0,3.728,3.6971,10.3702,05-10-21_04.52_BOOST_protocol_HPPC_IN21700_30T_cycle_#40.mat
BOOST,40,0.99259,2.97342,0.5027,6,discharge,0,-2.98,0.993,10.0,9.9,3.728,3.6873,13.6591,05-10-21_04.52_BOOST_protocol_HPPC_IN21700_30T_cycle_#40.mat
BOOST,40,0.99259,2.97342,0.5028,6,charge,0,1.487,0.496,2.0,1.9,3.7283,3.744,10.556,05-10-21_04.52_BOOST_protocol_HPPC_IN21700_30T_cycle_#40.mat
BOOST,40,0.99259,2.97342,0.5028,6,charge,0,1.487,0.496,10.0,9.9,3.7283,3.7486,13.6489,05-10-21_04.52_BOOST_protocol_HPPC_IN21700_30T_cycle_#40.mat
BOOST,40,0.99259,2.97342,0.5027,6,discharge,1,-11.912,3.971,2.0,2.0,3.728,3.6059,10.2502,05-10-21_04.52_BOOST_protocol_HPPC_IN21700_30T_cycle_#40.mat
BOOST,40,0.99259,2.97342,0.5027,6,discharge,1,-11.912,3.971,10.0,9.9,3.728,3.5721,13.0876,05-10-21_04.52_BOOST_protocol_HPPC_IN21700_30T_cycle_#40.mat
BOOST,40,0.99259,2.97342,0.5028,6,charge,1,5.956,1.985,2.0,2.0,3.7307,3.791,10.1242,05-10-21_04.52_BOOST_protocol_HPPC_IN21700_30T_cycle_#40.mat
BOOST,40,0.99259,2.97342,0.5028,6,charge,1,5.956,1.985,10.0,9.9,3.7307,3.8071,12.8274,05-10-21_04.52_BOOST_protocol_HPPC_IN21700_30T_cycle_#40.mat
BOOST,40,0.99259,2.97342,0.5026,6,discharge,2,-23.822,7.941,2.0,2.0,3.7283,3.4867,10.1419,05-10-21_04.52_BOOST_protocol_HPPC_IN21700_30T_cycle_#40.mat
BOOST,40,0.99259,2.97342,0.5026,6,discharge,2,-23.822,7.941,10.0,9.9,3.7283,3.4263,12.6774,05-10-21_04.52_BOOST_protocol_HPPC_IN21700_30T_cycle_#40.mat
BOOST,40,0.99259,2.97342,0.5029,6,charge,2,17.866,5.955,2.0,1.9,3.7324,3.909,9.8847,05-10-21_04.52_BOOST_protocol_HPPC_IN21700_30T_cycle_#40.mat
BOOST,40,0.99259,2.97342,0.5029,6,charge,2,17.866,5.955,10.0,9.9,3.7324,3.9546,12.437,05-10-21_04.52_BOOST_protocol_HPPC_IN21700_30T_cycle_#40.mat
BOOST,40,0.99259,2.97342,0.5025,6,discharge,3,-34.243,11.414,2.0,2.0,3.7283,3.3854,10.0137,05-10-21_04.52_BOOST_protocol_HPPC_IN21700_30T_cycle_#40.mat
BOOST,40,0.99259,2.97342,0.5025,6,discharge,3,-34.243,11.414,10.0,9.9,3.7283,3.302,12.4493,05-10-21_04.52_BOOST_protocol_HPPC_IN21700_30T_cycle_#40.mat
BOOST,40,0.99259,2.97342,0.503,6,charge,3,29.775,9.925,2.0,2.0,3.7339,4.0236,9.7296,05-10-21_04.52_BOOST_protocol_HPPC_IN21700_30T_cycle_#40.mat
BOOST,40,0.99259,2.97342,0.503,6,charge,3,29.775,9.925,10.0,9.9,3.7339,4.0982,12.2351,05-10-21_04.52_BOOST_protocol_HPPC_IN21700_30T_cycle_#40.mat
BOOST,40,0.99259,2.97342,0.4035,7,discharge,0,-2.98,0.993,2.0,2.0,3.6477,3.6177,10.0671,05-10-21_04.52_BOOST_protocol_HPPC_IN21700_30T_cycle_#40.mat
BOOST,40,0.99259,2.97342,0.4035,7,discharge,0,-2.98,0.993,10.0,9.9,3.6477,3.6085,13.1544,05-10-21_04.52_BOOST_protocol_HPPC_IN21700_30T_cycle_#40.mat
BOOST,40,0.99259,2.97342,0.4036,7,charge,0,1.487,0.496,2.0,1.9,3.6489,3.6636,9.885,05-10-21_04.52_BOOST_protocol_HPPC_IN21700_30T_cycle_#40.mat
BOOST,40,0.99259,2.97342,0.4036,7,charge,0,1.487,0.496,10.0,9.9,3.6489,3.6678,12.7093,05-10-21_04.52_BOOST_protocol_HPPC_IN21700_30T_cycle_#40.mat
BOOST,40,0.99259,2.97342,0.4034,7,discharge,1,-11.912,3.971,2.0,2.0,3.6478,3.5285,10.0151,05-10-21_04.52_BOOST_protocol_HPPC_IN21700_30T_cycle_#40.mat
BOOST,40,0.99259,2.97342,0.4034,7,discharge,1,-11.912,3.971,10.0,9.9,3.6478,3.494,12.9113,05-10-21_04.52_BOOST_protocol_HPPC_IN21700_30T_cycle_#40.mat
BOOST,40,0.99259,2.97342,0.4036,7,charge,1,5.958,1.986,2.0,2.0,3.6511,3.71,9.8862,05-10-21_04.52_BOOST_protocol_HPPC_IN21700_30T_cycle_#40.mat
BOOST,40,0.99259,2.97342,0.4036,7,charge,1,5.958,1.986,10.0,9.9,3.6511,3.7253,12.4543,05-10-21_04.52_BOOST_protocol_HPPC_IN21700_30T_cycle_#40.mat
BOOST,40,0.99259,2.97342,0.4033,7,discharge,2,-23.824,7.941,2.0,2.0,3.6482,3.41,9.9983,05-10-21_04.52_BOOST_protocol_HPPC_IN21700_30T_cycle_#40.mat
BOOST,40,0.99259,2.97342,0.4033,7,discharge,2,-23.824,7.941,10.0,9.9,3.6482,3.349,12.5588,05-10-21_04.52_BOOST_protocol_HPPC_IN21700_30T_cycle_#40.mat
BOOST,40,0.99259,2.97342,0.4037,7,charge,2,17.866,5.955,2.0,2.0,3.6529,3.8265,9.7168,05-10-21_04.52_BOOST_protocol_HPPC_IN21700_30T_cycle_#40.mat
BOOST,40,0.99259,2.97342,0.4037,7,charge,2,17.866,5.955,10.0,9.9,3.6529,3.8647,11.8549,05-10-21_04.52_BOOST_protocol_HPPC_IN21700_30T_cycle_#40.mat
BOOST,40,0.99259,2.97342,0.4032,7,discharge,3,-34.246,11.415,2.0,2.0,3.6482,3.3086,9.9165,05-10-21_04.52_BOOST_protocol_HPPC_IN21700_30T_cycle_#40.mat
BOOST,40,0.99259,2.97342,0.4032,7,discharge,3,-34.246,11.415,10.0,9.9,3.6482,3.2254,12.346,05-10-21_04.52_BOOST_protocol_HPPC_IN21700_30T_cycle_#40.mat
BOOST,40,0.99259,2.97342,0.4037,7,charge,3,29.776,9.925,2.0,1.9,3.6532,3.9372,9.5379,05-10-21_04.52_BOOST_protocol_HPPC_IN21700_30T_cycle_#40.mat
BOOST,40,0.99259,2.97342,0.4037,7,charge,3,29.776,9.925,10.0,9.9,3.6532,4.0029,11.7444,05-10-21_04.52_BOOST_protocol_HPPC_IN21700_30T_cycle_#40.mat
BOOST,40,0.99259,2.97342,0.3042,8,discharge,0,-2.98,0.993,2.0,2.0,3.5881,3.5576,10.2356,05-10-21_04.52_BOOST_protocol_HPPC_IN21700_30T_cycle_#40.mat
BOOST,40,0.99259,2.97342,0.3042,8,discharge,0,-2.98,0.993,10.0,9.9,3.5881,3.5483,13.3566,05-10-21_04.52_BOOST_protocol_HPPC_IN21700_30T_cycle_#40.mat
BOOST,40,0.99259,2.97342,0.3043,8,charge,0,1.487,0.496,2.0,1.9,3.5894,3.6041,9.8863,05-10-21_04.52_BOOST_protocol_HPPC_IN21700_30T_cycle_#40.mat
BOOST,40,0.99259,2.97342,0.3043,8,charge,0,1.487,0.496,10.0,9.9,3.5894,3.6086,12.9128,05-10-21_04.52_BOOST_protocol_HPPC_IN21700_30T_cycle_#40.mat
BOOST,40,0.99259,2.97342,0.3041,8,discharge,1,-11.914,3.971,2.0,2.0,3.5881,3.466,10.2484,05-10-21_04.52_BOOST_protocol_HPPC_IN21700_30T_cycle_#40.mat
BOOST,40,0.99259,2.97342,0.3041,8,discharge,1,-11.914,3.971,10.0,9.9,3.5881,3.4303,13.2449,05-10-21_04.52_BOOST_protocol_HPPC_IN21700_30T_cycle_#40.mat
BOOST,40,0.99259,2.97342,0.3043,8,charge,1,5.956,1.985,2.0,1.9,3.5904,3.6509,10.158,05-10-21_04.52_BOOST_protocol_HPPC_IN21700_30T_cycle_#40.mat
BOOST,40,0.99259,2.97342,0.3043,8,charge,1,5.956,1.985,10.0,9.9,3.5904,3.6676,12.9619,05-10-21_04.52_BOOST_protocol_HPPC_IN21700_30T_cycle_#40.mat
BOOST,40,0.99259,2.97342,0.304,8,discharge,2,-23.824,7.941,2.0,2.0,3.5878,3.3442,10.225,05-10-21_04.52_BOOST_protocol_HPPC_IN21700_30T_cycle_#40.mat
BOOST,40,0.99259,2.97342,0.304,8,discharge,2,-23.824,7.941,10.0,9.9,3.5878,3.2798,12.9281,05-10-21_04.52_BOOST_protocol_HPPC_IN21700_30T_cycle_#40.mat
BOOST,40,0.99259,2.97342,0.3044,8,charge,2,17.866,5.955,2.0,1.9,3.5925,3.77,9.9351,05-10-21_04.52_BOOST_protocol_HPPC_IN21700_30T_cycle_#40.mat
BOOST,40,0.99259,2.97342,0.3044,8,charge,2,17.866,5.955,10.0,9.9,3.5925,3.8106,12.2075,05-10-21_04.52_BOOST_protocol_HPPC_IN21700_30T_cycle_#40.mat
BOOST,40,0.99259,2.97342,0.304,8,discharge,3,-34.245,11.415,2.0,1.9,3.5877,3.2414,10.1124,05-10-21_04.52_BOOST_protocol_HPPC_IN21700_30T_cycle_#40.mat
BOOST,40,0.99259,2.97342,0.304,8,discharge,3,-34.245,11.415,10.0,9.9,3.5877,3.1512,12.7464,05-10-21_04.52_BOOST_protocol_HPPC_IN21700_30T_cycle_#40.mat
BOOST,40,0.99259,2.97342,0.3045,8,charge,3,29.775,9.925,2.0,2.0,3.5952,3.8862,9.7733,05-10-21_04.52_BOOST_protocol_HPPC_IN21700_30T_cycle_#40.mat
BOOST,40,0.99259,2.97342,0.3045,8,charge,3,29.775,9.925,10.0,9.9,3.5952,3.9479,11.8455,05-10-21_04.52_BOOST_protocol_HPPC_IN21700_30T_cycle_#40.mat
BOOST,40,0.99259,2.97342,0.2049,9,discharge,0,-2.98,0.993,2.0,1.9,3.5006,3.4689,10.6379,05-10-21_04.52_BOOST_protocol_HPPC_IN21700_30T_cycle_#40.mat
BOOST,40,0.99259,2.97342,0.2049,9,discharge,0,-2.98,0.993,10.0,9.9,3.5006,3.4585,14.128,05-10-21_04.52_BOOST_protocol_HPPC_IN21700_30T_cycle_#40.mat
BOOST,40,0.99259,2.97342,0.205,9,charge,0,1.487,0.496,2.0,2.0,3.5023,3.5178,10.4237,05-10-21_04.52_BOOST_protocol_HPPC_IN21700_30T_cycle_#40.mat
BOOST,40,0.99259,2.97342,0.205,9,charge,0,1.487,0.496,10.0,9.9,3.5023,3.5225,13.5844,05-10-21_04.52_BOOST_protocol_HPPC_IN21700_30T_cycle_#40.mat
BOOST,40,0.99259,2.97342,0.2049,9,discharge,1,-11.914,3.971,2.0,1.9,3.501,3.3751,10.5674,05-10-21_04.52_BOOST_protocol_HPPC_IN21700_30T_cycle_#40.mat
BOOST,40,0.99259,2.97342,0.2049,9,discharge,1,-11.914,3.971,10.0,9.9,3.501,3.338,13.6814,05-10-21_04.52_BOOST_protocol_HPPC_IN21700_30T_cycle_#40.mat
BOOST,40,0.99259,2.97342,0.205,9,charge,1,5.958,1.986,2.0,1.9,3.5081,3.5697,10.3389,05-10-21_04.52_BOOST_protocol_HPPC_IN21700_30T_cycle_#40.mat
BOOST,40,0.99259,2.97342,0.205,9,charge,1,5.958,1.986,10.0,9.9,3.5081,3.5871,13.2593,05-10-21_04.52_BOOST_protocol_HPPC_IN21700_30T_cycle_#40.mat
BOOST,40,0.99259,2.97342,0.2048,9,discharge,2,-23.821,7.94,2.0,1.9,3.5042,3.2529,10.5495,05-10-21_04.52_BOOST_protocol_HPPC_IN21700_30T_cycle_#40.mat
BOOST,40,0.99259,2.97342,0.2048,9,discharge,2,-23.821,7.94,10.0,9.91,3.5042,3.1774,13.719,05-10-21_04.52_BOOST_protocol_HPPC_IN21700_30T_cycle_#40.mat
BOOST,40,0.99259,2.97342,0.2051,9,charge,2,17.866,5.955,2.0,2.0,3.5126,3.6943,10.1702,05-10-21_04.52_BOOST_protocol_HPPC_IN21700_30T_cycle_#40.mat
BOOST,40,0.99259,2.97342,0.2051,9,charge,2,17.866,5.955,10.0,9.9,3.5126,3.7449,13.0024,05-10-21_04.52_BOOST_protocol_HPPC_IN21700_30T_cycle_#40.mat
BOOST,40,0.99259,2.97342,0.2047,9,discharge,3,-34.244,11.415,2.0,2.0,3.5043,3.1433,10.542,05-10-21_04.52_BOOST_protocol_HPPC_IN21700_30T_cycle_#40.mat
BOOST,40,0.99259,2.97342,0.2047,9,discharge,3,-34.244,11.415,10.0,9.91,3.5043,3.0365,13.6608,05-10-21_04.52_BOOST_protocol_HPPC_IN21700_30T_cycle_#40.mat
BOOST,40,0.99259,2.97342,0.2052,9,charge,3,29.777,9.926,2.0,1.9,3.5146,3.8123,9.9976,05-10-21_04.52_BOOST_protocol_HPPC_IN21700_30T_cycle_#40.mat
BOOST,40,0.99259,2.97342,0.2052,9,charge,3,29.777,9.926,10.0,9.9,3.5146,3.8889,12.5701,05-10-21_04.52_BOOST_protocol_HPPC_IN21700_30T_cycle_#40.mat
