Repository: KikETs/ECM_HYBRID_BMS_JOINT

## Results

| Arm | Model | Size | Protocol | Result | Worst cell |
|---|---|---|---|---|---|
| SOP | 2RC table + trim (A8) | 4 effective coefficients, 2 EW states | leave-one-cell-out | usable current 69.6 % discharge, 59.5 % charge (τ = 10 s) | 59.9 % / 53.5 % (BOOST_REST) |
| SOH | dQ/dV ridge | 65 coefficients | leave-one-cell-out | RMSE 0.0094, bias −0.0005 | 0.0130 (BOOST_REST) |
| SOC | 2RC EKF, low-current gate | 3 states | leave-one-cell-out | **2.34 %p** over six sensor disturbances on estimated SOH (2.325 on true SOH), per cell 2.00–2.75 | 4.60 %p (BOOST_NEGPULSE_1S, current offset −0.10 A) |

The SOH arm was a 10,945-parameter CNN until the second audit round. Nested

File: analysis/uypydj_ecm.csv (part 39 of 80)
cell,cycle,SOH,CAP_Ah,SOC,direction,rate_rank,I_A,V_pre_V,rest_before_s,n_points,R0_mOhm,R1_mOhm,tau1_s,R2_mOhm,tau2_s,fit_rmse_mV
BOOST_NEGPULSE,112,0.97558,2.90352,0.515,charge,0,1.452,3.7424,70.5,101,8.3191,0.6494,0.3446,6.6064,9.95,0.1187
BOOST_NEGPULSE,112,0.97558,2.90352,0.5149,discharge,1,-11.616,3.7413,635.5,100,8.477,0.5857,0.6116,6.3742,9.4155,0.1305
BOOST_NEGPULSE,112,0.97558,2.90352,0.515,charge,1,5.806,3.7443,160.6,101,8.4261,0.6712,0.8051,5.973,9.7585,0.1525
BOOST_NEGPULSE,112,0.97558,2.90352,0.5148,discharge,2,-23.235,3.7415,680.7,101,8.4583,0.6316,0.6793,5.6224,9.0324,0.2901
BOOST_NEGPULSE,112,0.97558,2.90352,0.5151,charge,2,17.423,3.7462,280.7,100,8.3516,0.8119,0.8057,6.2898,13.3749,0.2101
BOOST_NEGPULSE,112,0.97558,2.90352,0.5147,discharge,3,-33.397,3.7417,801.5,101,8.4124,0.6483,0.7019,5.579,9.6037,0.3813
BOOST_NEGPULSE,112,0.97558,2.90352,0.5152,charge,3,29.04,3.7472,385.9,101,7.1243,1.5642,0.0886,5.2697,8.8591,1.1822
BOOST_NEGPULSE,112,0.97558,2.90352,0.4181,discharge,0,-2.906,3.658,5614.5,101,8.541,0.6467,0.8306,8.4192,14.1589,0.0913
BOOST_NEGPULSE,112,0.97558,2.90352,0.4182,charge,0,1.452,3.6593,70.6,101,8.3948,0.656,0.4313,6.6388,10.6282,0.1343
BOOST_NEGPULSE,112,0.97558,2.90352,0.4181,discharge,1,-11.619,3.6583,635.5,101,8.5637,0.5124,0.5797,6.7908,10.2878,0.1325
BOOST_NEGPULSE,112,0.97558,2.90352,0.4182,charge,1,5.807,3.6617,160.5,101,8.517,0.4416,0.5443,5.6394,8.5725,0.1166
BOOST_NEGPULSE,112,0.97558,2.90352,0.418,discharge,2,-23.234,3.6585,680.7,100,8.5635,0.5491,0.6846,5.5038,8.4385,0.2649
BOOST_NEGPULSE,112,0.97558,2.90352,0.4183,charge,2,17.423,3.6638,280.7,101,8.4663,0.8284,1.0226,5.2375,11.978,0.1944
BOOST_NEGPULSE,112,0.97558,2.90352,0.4179,discharge,3,-33.398,3.6588,801.6,101,8.534,0.634,0.7696,5.3676,9.0541,0.3702
BOOST_NEGPULSE,112,0.97558,2.90352,0.4184,charge,3,29.043,3.6645,385.7,100,8.2923,0.7148,0.5238,5.3234,11.362,0.5187
BOOST_NEGPULSE,112,0.97558,2.90352,0.3213,discharge,0,-2.906,3.5974,5614.9,101,8.6543,0.5103,0.5363,8.1121,12.9048,0.1143
BOOST_NEGPULSE,112,0.97558,2.90352,0.3214,charge,0,1.452,3.5987,70.6,101,8.6603,0.3727,0.4091,6.748,11.0559,0.0846
BOOST_NEGPULSE,112,0.97558,2.90352,0.3212,discharge,1,-11.618,3.5974,635.5,101,8.6681,0.4903,0.6228,7.1039,10.9994,0.1518
BOOST_NEGPULSE,112,0.97558,2.90352,0.3214,charge,1,5.808,3.6008,160.6,101,8.5534,0.5134,0.5244,6.279,10.1782,0.1333
BOOST_NEGPULSE,112,0.97558,2.90352,0.3212,discharge,2,-23.234,3.5972,680.8,101,8.6602,0.5656,0.7385,5.983,9.5267,0.2942
BOOST_NEGPULSE,112,0.97558,2.90352,0.3215,charge,2,17.425,3.6033,280.7,101,8.538,0.6184,0.7771,4.7421,8.9895,0.2026
BOOST_NEGPULSE,112,0.97558,2.90352,0.3211,discharge,3,-33.398,3.5975,801.4,101,8.6265,0.5821,0.6777,5.7963,9.5115,0.325
BOOST_NEGPULSE,112,0.97558,2.90352,0.3216,charge,3,29.04,3.6049,385.9,101,8.4994,0.6429,0.7636,4.8195,10.752,0.2657
BOOST_NEGPULSE,112,0.97558,2.90352,0.2245,discharge,0,-2.906,3.5124,5615.4,101,8.9065,0.5228,0.4405,8.6653,11.9532,0.1144
BOOST_NEGPULSE,112,0.97558,2.90352,0.2246,charge,0,1.454,3.5141,70.5,101,8.8575,0.4045,0.4425,7.6579,11.3257,0.0851
BOOST_NEGPULSE,112,0.97558,2.90352,0.2245,discharge,1,-11.62,3.512,635.5,100,8.8874,0.6938,0.7867,7.5207,12.1618,0.1513
BOOST_NEGPULSE,112,0.97558,2.90352,0.2246,charge,1,5.808,3.5193,160.5,100,8.8605,0.5474,0.5607,7.4775,12.5146,0.0978
BOOST_NEGPULSE,112,0.97558,2.90352,0.2244,discharge,2,-23.236,3.5153,680.8,101,8.9174,0.495,0.5445,6.7057,9.1825,0.299
BOOST_NEGPULSE,112,0.97558,2.90352,0.2247,charge,2,17.425,3.5237,280.6,101,8.7507,0.4254,0.4752,6.9308,11.2238,0.1498
BOOST_NEGPULSE,112,0.97558,2.90352,0.2243,discharge,3,-33.396,3.5165,801.4,101,8.9184,0.5436,0.6689,7.3043,10.837,0.4525
BOOST_NEGPULSE,112,0.97558,2.90352,0.2248,charge,3,29.041,3.5266,386.2,101,8.6755,0.3846,0.5371,5.3162,8.3294,0.2742
BOOST_NEGPULSE,112,0.97558,2.90352,0.1761,discharge,0,-2.906,3.4577,5073.8,100,9.0893,0.6199,0.5484,8.8089,11.144,0.084
BOOST_NEGPULSE,112,0.97558,2.90352,0.1762,charge,0,1.454,3.4597,70.6,101,9.1077,0.4807,0.4342,8.1811,11.4411,0.0849
BOOST_NEGPULSE,112,0.97558,2.90352,0.1761,discharge,1,-11.619,3.4583,635.5,100,9.1874,0.6735,0.717,7.2463,10.1091,0.1648
BOOST_NEGPULSE,112,0.97558,2.90352,0.1762,charge,1,5.808,3.464,160.5,101,9.0571,0.5779,0.5761,8.2012,13.1368,0.1082
BOOST_NEGPULSE,112,0.97558,2.90352,0.1759,discharge,2,-23.236,3.4594,680.8,100,9.1494,0.8023,0.887,9.126,14.4135,0.3926
BOOST_NEGPULSE,112,0.97558,2.90352,0.1763,charge,2,17.424,3.4671,281.3,101,8.9109,0.5105,0.6548,7.6415,12.6325,0.1925
BOOST_NEGPULSE,112,0.97558,2.90352,0.1758,discharge,3,-33.398,3.4595,801.4,100,9.1246,0.9459,0.904,200.0,389.8231,0.5125
BOOST_NEGPULSE,112,0.97558,2.90352,0.1764,charge,3,29.039,3.4687,386.2,101,8.7939,0.4793,0.6357,6.5639,10.8843,0.2663
BOOST_NEGPULSE,112,0.97558,2.90352,0.1277,discharge,0,-2.906,3.4146,5073.6,101,9.3952,0.61,0.6172,9.6227,10.4263,0.0861
BOOST_NEGPULSE,112,0.97558,2.90352,0.1278,charge,0,1.452,3.4168,70.5,101,9.4086,0.8449,0.9086,7.9214,12.0116,0.084
BOOST_NEGPULSE,112,0.97558,2.90352,0.1276,discharge,1,-11.614,3.4149,635.5,101,9.4521,0.9648,0.8547,17.5711,24.6789,0.2115
BOOST_NEGPULSE,112,0.97558,2.90352,0.1278,charge,1,5.808,3.4225,160.7,101,9.2008,0.6986,0.4872,5.4907,9.4487,0.137
BOOST_NEGPULSE,112,0.97558,2.90352,0.1275,discharge,2,-23.232,3.4158,680.7,101,9.3254,0.5327,0.3154,200.0,213.5497,0.635
BOOST_NEGPULSE,112,0.97558,2.90352,0.1279,charge,2,17.424,3.426,280.8,101,9.1123,0.5773,0.7112,7.5798,16.8863,0.2101
BOOST_NEGPULSE,112,0.97558,2.90352,0.128,charge,3,29.039,3.4284,385.9,101,9.017,0.3993,0.5463,7.1692,13.9654,0.2281
BOOST_NEGPULSE,112,0.97558,2.90352,0.079,discharge,0,-2.907,3.3681,5073.8,101,10.7134,1.1619,0.709,25.0627,17.8241,0.1237
BOOST_NEGPULSE,112,0.97558,2.90352,0.0791,charge,0,1.453,3.3719,71.6,101,10.5503,1.165,0.6619,14.0853,12.2781,0.1038
BOOST_NEGPULSE,112,0.97558,2.90352,0.079,discharge,1,-11.618,3.3696,635.5,101,10.5284,0.97,0.2131,200.0,100.8698,1.5532
BOOST_NEGPULSE,112,0.97558,2.90352,0.0791,charge,1,5.808,3.3806,160.7,101,10.3835,0.9456,0.5456,7.4986,7.8759,0.1524
BOOST_NEGPULSE,112,0.97558,2.90352,0.0792,charge,2,17.424,3.3869,264.8,101,9.71,0.9377,0.785,5.3009,10.1801,0.2636
BOOST_NEGPULSE,112,0.97558,2.90352,0.0793,charge,3,29.041,3.3884,287.1,101,9.4406,0.7405,0.6734,6.3108,14.5153,0.3405
BOOST_NEGPULSE,150,0.9707,2.88899,1.0,discharge,0,-2.891,4.1742,99999.0,100,9.2775,1.2862,0.593,12.7172,11.1341,0.1347
BOOST_NEGPULSE,150,0.9707,2.88899,1.0,charge,0,1.444,4.1773,70.4,101,9.2899,6.7983,2.5632,0.0873,0.0842,0.3283
BOOST_NEGPULSE,150,0.9707,2.88899,0.9999,discharge,1,-11.563,4.1747,634.6,101,9.5361,1.1695,0.5335,8.0137,7.2993,0.283
BOOST_NEGPULSE,150,0.9707,2.88899,1.0,charge,1,1.307,4.1802,160.5,101,15.2202,0.01,0.05,0.01,2999.0441,0.0963
BOOST_NEGPULSE,150,0.9707,2.88899,0.9998,discharge,2,-23.127,4.1747,633.9,100,9.4952,1.0806,0.5194,5.325,5.2293,0.4318
BOOST_NEGPULSE,150,0.9707,2.88899,0.9999,charge,2,1.293,4.1825,279.7,77,13.6242,0.01,0.05,0.01,2997.9079,0.0916
BOOST_NEGPULSE,150,0.9707,2.88899,0.9997,discharge,3,-33.244,4.1747,634.8,101,9.4496,1.1929,0.6021,4.1674,5.0419,0.6462
BOOST_NEGPULSE,150,0.9707,2.88899,0.9994,charge,3,1.296,4.1817,379.3,80,14.2006,0.01,0.05,0.01,2999.631,0.1418
BOOST_NEGPULSE,150,0.9707,2.88899,0.9511,discharge,0,-2.892,4.1035,4786.2,101,9.3229,0.8618,0.5644,6.7061,8.7906,0.146
BOOST_NEGPULSE,150,0.9707,2.88899,0.9512,charge,0,1.446,4.1046,70.4,100,9.2587,0.9671,0.7219,6.9789,10.0896,0.1252
BOOST_NEGPULSE,150,0.9707,2.88899,0.9511,discharge,1,-11.564,4.1035,635.5,101,9.2186,0.8854,0.5143,4.8591,6.5337,0.2255
BOOST_NEGPULSE,150,0.9707,2.88899,0.9512,charge,1,5.781,4.1065,160.5,101,8.0294,1.7262,0.1094,6.6841,7.8831,0.3315
BOOST_NEGPULSE,150,0.9707,2.88899,0.951,discharge,2,-23.126,4.1036,680.6,101,9.3124,1.0227,0.6534,3.9624,7.1099,0.3622
BOOST_NEGPULSE,150,0.9707,2.88899,0.9512,charge,2,7.228,4.1082,280.5,101,8.5367,4.2047,0.05,0.01,2999.9837,0.4334
BOOST_NEGPULSE,150,0.9707,2.88899,0.9509,discharge,3,-33.242,4.104,694.7,101,9.2836,0.9683,0.5652,3.8452,7.6382,0.4955
BOOST_NEGPULSE,150,0.9707,2.88899,0.9512,charge,3,7.148,4.1097,385.8,101,10.5601,2.1136,0.05,0.01,2999.998,0.4117
BOOST_NEGPULSE,150,0.9707,2.88899,0.903,discharge,0,-2.892,4.0833,4845.5,101,9.1968,0.8419,0.4184,5.7829,7.7784,0.146
BOOST_NEGPULSE,150,0.9707,2.88899,0.903,charge,0,1.444,4.0845,70.4,101,9.0924,0.9157,0.4445,5.2791,7.8178,0.1355
BOOST_NEGPULSE,150,0.9707,2.88899,0.9029,discharge,1,-11.564,4.0835,635.5,101,9.2618,0.9092,0.6113,4.9003,7.5336,0.2005
BOOST_NEGPULSE,150,0.9707,2.88899,0.9031,charge,1,5.781,4.0861,160.4,101,9.1248,0.8244,0.4992,4.6901,7.8505,0.1274
BOOST_NEGPULSE,150,0.9707,2.88899,0.9028,discharge,2,-23.124,4.0835,680.7,100,9.2122,0.9654,0.6183,4.4834,8.7861,0.3859
BOOST_NEGPULSE,150,0.9707,2.88899,0.9031,charge,2,9.639,4.0874,280.5,101,7.0224,4.6895,0.0808,0.01,3000.0,0.6055
BOOST_NEGPULSE,150,0.9707,2.88899,0.9027,discharge,3,-33.242,4.084,719.6,101,9.1539,0.8483,0.5266,4.7704,9.9519,0.451
BOOST_NEGPULSE,150,0.9707,2.88899,0.9031,charge,3,9.6,4.0885,385.6,101,8.8728,2.7749,0.05,0.01,2999.9997,0.6225
BOOST_NEGPULSE,150,0.9707,2.88899,0.8066,discharge,0,-2.892,4.0325,5412.4,101,9.0178,0.9816,0.5599,10.7908,11.808,0.1467
BOOST_NEGPULSE,150,0.9707,2.88899,0.8067,charge,0,1.444,4.0344,70.4,101,8.9511,0.8044,0.5066,8.1251,9.8817,0.1092
BOOST_NEGPULSE,150,0.9707,2.88899,0.8066,discharge,1,-11.564,4.0327,635.5,100,9.0388,0.8972,0.5928,7.86,8.2352,0.2062
BOOST_NEGPULSE,150,0.9707,2.88899,0.8067,charge,1,5.782,4.0358,160.6,100,8.9958,0.9237,0.6417,6.1807,9.2828,0.1587
BOOST_NEGPULSE,150,0.9707,2.88899,0.8065,discharge,2,-23.125,4.033,680.8,101,8.9819,1.0976,0.6673,6.2305,8.5543,0.4183
BOOST_NEGPULSE,150,0.9707,2.88899,0.8067,charge,2,14.011,4.0382,280.5,101,5.7866,5.7918,0.1483,0.01,3000.0,1.1444
BOOST_NEGPULSE,150,0.9707,2.88899,0.8064,discharge,3,-33.242,4.0336,764.1,100,8.9028,0.9219,0.5165,5.6092,7.9575,0.4914
BOOST_NEGPULSE,150,0.9707,2.88899,0.8067,charge,3,14.068,4.0393,385.6,101,7.0105,4.4417,0.0631,0.01,2999.9999,0.6939
BOOST_NEGPULSE,150,0.9707,2.88899,0.7103,discharge,0,-2.892,3.9264,5457.9,101,8.8868,0.9543,0.5867,12.2591,13.4159,0.1495
BOOST_NEGPULSE,150,0.9707,2.88899,0.7103,charge,0,1.446,3.9285,70.4,101,8.409,1.1091,0.3025,7.2504,8.5314,0.1258
BOOST_NEGPULSE,150,0.9707,2.88899,0.7102,discharge,1,-11.564,3.9265,635.5,101,8.8675,0.8191,0.5778,6.7213,6.6864,0.1579
BOOST_NEGPULSE,150,0.9707,2.88899,0.7104,charge,1,5.78,3.9314,160.6,100,8.6702,0.8508,0.6398,5.2814,8.9273,0.142
BOOST_NEGPULSE,150,0.9707,2.88899,0.7101,discharge,2,-23.127,3.9268,680.7,101,8.815,1.1013,0.6799,4.7839,7.2416,0.4351
BOOST_NEGPULSE,150,0.9707,2.88899,0.7104,charge,2,17.343,3.9329,280.7,100,7.0666,1.8352,0.0728,5.183,8.2956,0.6998
BOOST_NEGPULSE,150,0.9707,2.88899,0.71,discharge,3,-33.241,3.9273,800.9,101,8.7006,0.9595,0.6041,4.5693,7.779,0.4982
BOOST_NEGPULSE,150,0.9707,2.88899,0.7105,charge,3,24.42,3.9336,385.8,101,5.4122,5.5163,0.1745,0.01,2999.9963,1.3921
BOOST_NEGPULSE,150,0.9707,2.88899,0.6139,discharge,0,-2.893,3.8438,5562.4,101,8.802,0.8281,0.4106,10.515,10.6161,0.1424
BOOST_NEGPULSE,150,0.9707,2.88899,0.614,charge,0,1.443,3.8451,70.5,101,8.5575,1.2079,0.3443,8.0504,9.5948,0.1327
BOOST_NEGPULSE,150,0.9707,2.88899,0.6139,discharge,1,-11.564,3.8433,635.5,101,8.8681,0.8737,0.5511,6.1204,7.4929,0.2174
BOOST_NEGPULSE,150,0.9707,2.88899,0.614,charge,1,5.779,3.8475,160.4,101,8.825,0.7997,0.565,6.9262,9.7665,0.1388
BOOST_NEGPULSE,150,0.9707,2.88899,0.6137,discharge,2,-23.127,3.8425,680.8,101,8.8291,0.7905,0.5164,5.1787,8.1507,0.3371
BOOST_NEGPULSE,150,0.9707,2.88899,0.6141,charge,2,17.343,3.8494,280.7,101,8.6767,0.7174,0.5902,5.5356,9.4324,0.2276
BOOST_NEGPULSE,150,0.9707,2.88899,0.6137,discharge,3,-33.242,3.8416,801.4,101,8.7622,0.7072,0.5135,5.2775,9.3812,0.3979
BOOST_NEGPULSE,150,0.9707,2.88899,0.6141,charge,3,28.903,3.851,385.7,101,5.7539,3.0671,0.1079,4.0284,5.2633,1.9091
BOOST_NEGPULSE,150,0.9707,2.88899,0.5176,discharge,0,-2.893,3.7403,5611.6,101,8.3967,0.5596,0.4218,7.9404,10.92,0.1411
BOOST_NEGPULSE,150,0.9707,2.88899,0.5176,charge,0,1.447,3.7423,70.5,101,8.5578,0.7219,0.9837,7.0381,11.3591,0.1158
BOOST_NEGPULSE,150,0.9707,2.88899,0.5175,discharge,1,-11.564,3.7411,635.5,101,8.6625,0.5844,0.6071,6.5565,9.4405,0.1602
BOOST_NEGPULSE,150,0.9707,2.88899,0.5176,charge,1,5.783,3.7442,160.5,101,8.5977,0.5998,0.6195,6.0931,9.2144,0.1262
BOOST_NEGPULSE,150,0.9707,2.88899,0.5174,discharge,2,-23.127,3.7415,680.8,101,8.6665,0.6357,0.7221,5.7636,9.0513,0.2644
BOOST_NEGPULSE,150,0.9707,2.88899,0.5178,charge,2,17.344,3.7462,280.5,101,8.5449,0.8463,0.9029,6.5274,13.7379,0.2115
BOOST_NEGPULSE,150,0.9707,2.88899,0.5173,discharge,3,-33.241,3.7416,801.5,101,8.605,0.647,0.7031,5.6595,9.3644,0.3647
BOOST_NEGPULSE,150,0.9707,2.88899,0.5178,charge,3,28.904,3.7479,385.7,101,7.0749,1.7518,0.074,5.2918,8.4848,1.1724
BOOST_NEGPULSE,150,0.9707,2.88899,0.4212,discharge,0,-2.891,3.6583,5614.7,101,8.6362,0.5338,0.488,7.9239,12.2547,0.1273
BOOST_NEGPULSE,150,0.9707,2.88899,0.4213,charge,0,1.445,3.6595,70.5,101,8.4776,0.6162,0.5801,6.9302,11.52,0.1257
BOOST_NEGPULSE,150,0.9707,2.88899,0.4211,discharge,1,-11.563,3.6582,635.5,101,8.6217,0.4991,0.6741,6.9206,10.5177,0.1499
BOOST_NEGPULSE,150,0.9707,2.88899,0.4213,charge,1,5.781,3.6618,160.5,101,8.5211,0.4594,0.4784,5.7213,8.51,0.1183
BOOST_NEGPULSE,150,0.9707,2.88899,0.421,discharge,2,-23.127,3.6586,680.8,101,8.6065,0.5458,0.7045,5.5764,8.4448,0.2685
BOOST_NEGPULSE,150,0.9707,2.88899,0.4214,charge,2,17.344,3.6639,280.8,101,8.5168,0.8429,1.0637,5.2788,12.0597,0.1995
BOOST_NEGPULSE,150,0.9707,2.88899,0.421,discharge,3,-33.241,3.659,801.5,101,8.5785,0.6564,0.8274,5.4655,9.2338,0.3782
BOOST_NEGPULSE,150,0.9707,2.88899,0.4215,charge,3,28.907,3.6655,385.6,101,8.1546,0.7808,0.3618,5.0817,10.0134,0.7535
BOOST_NEGPULSE,150,0.9707,2.88899,0.3248,discharge,0,-2.894,3.5973,5615.1,100,8.5762,0.5098,0.4048,7.8635,12.0768,0.1323
BOOST_NEGPULSE,150,0.9707,2.88899,0.3249,charge,0,1.444,3.5978,70.5,101,9.1835,0.4876,0.803,7.7496,14.1419,0.0802
BOOST_NEGPULSE,150,0.9707,2.88899,0.3248,discharge,1,-11.564,3.5974,635.5,101,8.6108,0.5047,0.6493,7.0354,10.8003,0.1209
BOOST_NEGPULSE,150,0.9707,2.88899,0.3249,charge,1,5.781,3.6008,160.4,101,8.5824,0.4397,0.6201,6.3321,10.2528,0.0997
BOOST_NEGPULSE,150,0.9707,2.88899,0.3247,discharge,2,-23.125,3.5975,680.7,101,8.6205,0.5674,0.7705,6.0342,9.5966,0.2693
BOOST_NEGPULSE,150,0.9707,2.88899,0.325,charge,2,17.344,3.6036,280.6,101,8.5007,0.6243,0.8659,4.7318,9.0746,0.2036
BOOST_NEGPULSE,150,0.9707,2.88899,0.3246,discharge,3,-33.242,3.5977,801.4,101,8.6148,0.5992,0.7511,5.9554,9.8764,0.2827
BOOST_NEGPULSE,150,0.9707,2.88899,0.3251,charge,3,28.905,3.606,385.6,101,8.4808,0.6653,0.7953,4.8289,10.8073,0.2676
BOOST_NEGPULSE,150,0.9707,2.88899,0.2285,discharge,0,-2.893,3.5129,5615.3,101,9.0123,0.6253,0.6571,9.5901,13.9319,0.0997
BOOST_NEGPULSE,150,0.9707,2.88899,0.2285,charge,0,1.443,3.5146,70.5,101,9.0451,0.4646,0.3168,8.1245,12.1571,0.0812
BOOST_NEGPULSE,150,0.9707,2.88899,0.2284,discharge,1,-11.564,3.5133,635.5,101,9.0915,0.6838,0.8068,7.6969,12.032,0.1611
BOOST_NEGPULSE,150,0.9707,2.88899,0.2286,charge,1,5.781,3.5199,160.4,101,8.9906,0.5995,0.7536,8.084,13.75,0.1142
BOOST_NEGPULSE,150,0.9707,2.88899,0.2283,discharge,2,-23.125,3.5161,680.7,101,9.0766,0.5472,0.6714,7.0147,9.6762,0.2913
BOOST_NEGPULSE,150,0.9707,2.88899,0.2287,charge,2,17.342,3.5244,280.5,101,8.8735,0.4225,0.4698,6.8953,10.9266,0.1557
BOOST_NEGPULSE,150,0.9707,2.88899,0.2282,discharge,3,-33.242,3.5171,801.6,101,9.0487,0.6036,0.7326,7.881,11.7224,0.4768
BOOST_NEGPULSE,150,0.9707,2.88899,0.2288,charge,3,28.903,3.5273,385.7,101,8.7823,0.3949,0.5069,5.3357,8.2815,0.2699
BOOST_NEGPULSE,150,0.9707,2.88899,0.1803,discharge,0,-2.892,3.4579,5073.8,101,9.3538,0.5908,0.6239,8.9352,11.2889,0.1173
BOOST_NEGPULSE,150,0.9707,2.88899,0.1804,charge,0,1.444,3.4598,70.5,101,9.0234,0.847,0.3263,8.4011,11.606,0.1122
BOOST_NEGPULSE,150,0.9707,2.88899,0.1803,discharge,1,-11.566,3.4585,635.5,101,9.3703,0.7117,0.6749,7.4987,10.3381,0.185
BOOST_NEGPULSE,150,0.9707,2.88899,0.1804,charge,1,5.781,3.4643,160.5,101,9.2273,0.6372,0.6588,8.6152,13.9918,0.1324
BOOST_NEGPULSE,150,0.9707,2.88899,0.1802,discharge,2,-23.127,3.4601,680.7,101,9.3879,0.875,0.9317,10.9976,17.4417,0.3963
BOOST_NEGPULSE,150,0.9707,2.88899,0.1805,charge,2,17.345,3.4668,280.8,101,9.1347,0.5091,0.6728,7.8901,12.9561,0.2079
BOOST_NEGPULSE,150,0.9707,2.88899,0.1801,discharge,3,-33.24,3.459,801.5,100,9.3049,0.9012,0.7814,199.9999,350.4133,0.6411
BOOST_NEGPULSE,150,0.9707,2.88899,0.1806,charge,3,28.905,3.4695,385.9,101,8.9656,0.476,0.6801,6.7009,11.0738,0.2663
BOOST_NEGPULSE,150,0.9707,2.88899,0.1321,discharge,0,-2.893,3.4154,5073.6,101,9.651,0.6643,0.5042,9.9778,10.3754,0.0912
BOOST_NEGPULSE,150,0.9707,2.88899,0.1322,charge,0,1.444,3.4176,70.5,101,9.5882,0.8708,0.7382,7.5976,10.1392,0.1195
BOOST_NEGPULSE,150,0.9707,2.88899,0.1321,discharge,1,-11.566,3.4158,635.5,101,9.7266,1.0401,0.8538,19.6904,25.9861,0.2062
BOOST_NEGPULSE,150,0.9707,2.88899,0.1322,charge,1,5.782,3.4236,160.5,101,9.5254,0.6759,0.5696,5.7667,9.877,0.1252
BOOST_NEGPULSE,150,0.9707,2.88899,0.132,discharge,2,-23.127,3.4168,680.8,101,9.5951,0.5034,0.2175,200.0,190.8902,1.0386
BOOST_NEGPULSE,150,0.9707,2.88899,0.1323,charge,2,17.343,3.4273,280.7,101,9.3248,0.5728,0.6921,7.6467,16.3943,0.2059
BOOST_NEGPULSE,150,0.9707,2.88899,0.1324,charge,3,28.904,3.4288,385.8,101,9.0842,0.4062,0.4972,7.1124,13.5535,0.2394
BOOST_NEGPULSE,150,0.9707,2.88899,0.0839,discharge,0,-2.89,3.3679,5073.6,101,10.7411,1.2445,0.4553,23.8912,15.832,0.1567
BOOST_NEGPULSE,150,0.9707,2.88899,0.084,charge,0,1.445,3.3715,70.5,101,10.7361,1.2288,0.7095,14.8002,12.8804,0.1102
BOOST_NEGPULSE,150,0.9707,2.88899,0.0839,discharge,1,-11.564,3.3693,635.5,101,11.8127,200.0,192.0399,200.0,189.8282,2.0776
BOOST_NEGPULSE,150,0.9707,2.88899,0.084,charge,1,5.781,3.3811,160.5,101,10.4231,0.9469,0.458,7.6316,7.5303,0.1365
BOOST_NEGPULSE,150,0.9707,2.88899,0.0841,charge,2,17.343,3.3872,262.3,100,9.8378,0.9526,0.7414,5.2563,9.945,0.2962
BOOST_NEGPULSE,150,0.9707,2.88899,0.0842,charge,3,28.906,3.3884,283.1,101,9.5668,0.7538,0.6793,6.3987,14.8158,0.3459
BOOST_NEGPULSE,187,0.96088,2.85977,1.0,discharge,0,-2.862,4.1717,99999.0,101,9.6103,1.2909,0.5287,12.8751,10.6079,0.1634
BOOST_NEGPULSE,187,0.96088,2.85977,1.0,charge,0,1.431,4.1748,70.5,101,10.0713,8.7495,4.0665,0.01,4.0761,0.3049
BOOST_NEGPULSE,187,0.96088,2.85977,0.9999,discharge,1,-11.441,4.172,635.2,101,9.8444,1.2364,0.5386,7.9705,7.0051,0.2696
BOOST_NEGPULSE,187,0.96088,2.85977,1.0,charge,1,1.394,4.178,160.4,101,15.8548,0.01,0.05,0.01,2999.4963,0.1012
BOOST_NEGPULSE,187,0.96088,2.85977,0.9998,discharge,2,-22.881,4.172,634.9,100,9.8232,1.1598,0.5428,5.2308,5.1659,0.4451
BOOST_NEGPULSE,187,0.96088,2.85977,1.0,charge,2,1.297,4.1808,280.7,88,14.8774,0.01,0.05,0.01,2999.1822,0.1035
BOOST_NEGPULSE,187,0.96088,2.85977,0.9997,discharge,3,-32.886,4.1723,634.4,101,9.7573,1.257,0.5852,4.1385,5.0772,0.7367
BOOST_NEGPULSE,187,0.96088,2.85977,0.9997,charge,3,1.292,4.1818,382.0,80,14.1753,0.01,0.05,0.01,2999.5919,0.1364
BOOST_NEGPULSE,187,0.96088,2.85977,0.952,discharge,0,-2.862,4.1026,4786.0,101,9.6181,0.9705,0.7465,7.0053,9.2598,0.1223
BOOST_NEGPULSE,187,0.96088,2.85977,0.9521,charge,0,1.43,4.1041,70.5,101,9.5854,0.9762,0.7017,7.2305,9.8171,0.1322
BOOST_NEGPULSE,187,0.96088,2.85977,0.952,discharge,1,-11.441,4.1029,635.5,101,9.5677,0.9611,0.5771,4.9366,6.6111,0.2061
BOOST_NEGPULSE,187,0.96088,2.85977,0.9521,charge,1,5.717,4.106,160.4,101,7.904,2.218,0.0877,7.0831,7.9648,0.3193
BOOST_NEGPULSE,187,0.96088,2.85977,0.9519,discharge,2,-22.879,4.1031,680.6,100,9.5197,1.0542,0.6207,4.0011,7.024,0.3882
BOOST_NEGPULSE,187,0.96088,2.85977,0.9521,charge,2,7.061,4.108,280.6,101,8.5469,4.5237,0.05,0.01,3000.0,0.3531
BOOST_NEGPULSE,187,0.96088,2.85977,0.9518,discharge,3,-32.886,4.1026,693.7,101,9.4219,0.9785,0.5687,3.9195,7.8058,0.4954
BOOST_NEGPULSE,187,0.96088,2.85977,0.9521,charge,3,7.024,4.1094,385.7,100,10.8053,2.1366,0.05,0.01,2999.806,0.4433
BOOST_NEGPULSE,187,0.96088,2.85977,0.9044,discharge,0,-2.862,4.0834,4844.3,101,9.3566,0.8759,0.5991,5.8348,8.273,0.1308
BOOST_NEGPULSE,187,0.96088,2.85977,0.9044,charge,0,1.429,4.0846,70.4,101,9.3013,0.7423,0.6479,5.2329,7.8214,0.1188
BOOST_NEGPULSE,187,0.96088,2.85977,0.9043,discharge,1,-11.439,4.0835,635.5,101,9.2929,0.9009,0.5444,4.8846,7.3036,0.2336
BOOST_NEGPULSE,187,0.96088,2.85977,0.9045,charge,1,5.718,4.086,160.5,101,9.1997,0.8799,0.5927,4.7631,8.0777,0.16
BOOST_NEGPULSE,187,0.96088,2.85977,0.9042,discharge,2,-22.876,4.0836,680.7,101,9.2525,0.9797,0.617,4.555,8.9009,0.3727
BOOST_NEGPULSE,187,0.96088,2.85977,0.9045,charge,2,9.557,4.0874,280.7,101,6.7786,5.0356,0.0783,0.01,3000.0,0.6565
BOOST_NEGPULSE,187,0.96088,2.85977,0.9041,discharge,3,-32.885,4.0838,719.7,101,9.172,0.8524,0.5186,4.8534,10.035,0.4258
BOOST_NEGPULSE,187,0.96088,2.85977,0.9045,charge,3,9.526,4.0886,385.7,101,8.8589,2.869,0.05,0.01,2999.9999,0.61
BOOST_NEGPULSE,187,0.96088,2.85977,0.8091,discharge,0,-2.86,4.0326,5412.0,101,8.8575,0.8873,0.4202,10.3526,10.4161,0.1529
BOOST_NEGPULSE,187,0.96088,2.85977,0.8091,charge,0,1.432,4.0354,70.4,101,8.9376,1.0391,0.5287,8.2693,9.9794,0.1388
BOOST_NEGPULSE,187,0.96088,2.85977,0.809,discharge,1,-11.44,4.0337,635.5,101,9.174,0.9238,0.529,8.0448,8.1904,0.2327
BOOST_NEGPULSE,187,0.96088,2.85977,0.8092,charge,1,5.719,4.0377,160.5,101,9.0462,0.8687,0.5593,6.2591,8.7873,0.1339
BOOST_NEGPULSE,187,0.96088,2.85977,0.8089,discharge,2,-22.878,4.0342,680.7,101,9.185,1.0838,0.6618,6.3625,8.4515,0.4138
BOOST_NEGPULSE,187,0.96088,2.85977,0.8092,charge,2,13.589,4.0396,280.7,101,5.8806,5.9558,0.1443,0.01,3000.0,1.3698
BOOST_NEGPULSE,187,0.96088,2.85977,0.8088,discharge,3,-32.884,4.0345,761.3,101,9.0982,0.9348,0.558,5.767,8.0715,0.4561
BOOST_NEGPULSE,187,0.96088,2.85977,0.8092,charge,3,13.619,4.0406,385.8,101,7.1203,4.6128,0.0645,0.01,2999.9884,0.574
BOOST_NEGPULSE,187,0.96088,2.85977,0.7138,discharge,0,-2.862,3.9273,5454.1,101,9.0145,1.0277,0.6284,12.2521,13.3065,0.1201
BOOST_NEGPULSE,187,0.96088,2.85977,0.7138,charge,0,1.43,3.9295,70.5,101,8.9524,0.8598,0.6679,7.6004,9.3755,0.1283
BOOST_NEGPULSE,187,0.96088,2.85977,0.7137,discharge,1,-11.442,3.9275,635.5,101,9.0185,0.8101,0.4626,6.8684,6.5881,0.2138
BOOST_NEGPULSE,187,0.96088,2.85977,0.7138,charge,1,5.721,3.9316,160.5,101,8.9129,0.8606,0.469,5.4921,8.4253,0.1523
BOOST_NEGPULSE,187,0.96088,2.85977,0.7136,discharge,2,-22.877,3.9277,680.8,101,9.0093,1.1113,0.6876,4.9313,7.275,0.4156
BOOST_NEGPULSE,187,0.96088,2.85977,0.7139,charge,2,17.16,3.9341,280.9,101,7.0159,2.081,0.0749,5.4589,8.3758,0.7028
BOOST_NEGPULSE,187,0.96088,2.85977,0.7135,discharge,3,-32.886,3.9275,800.7,101,8.8889,0.9664,0.6097,4.7372,7.8511,0.5283
BOOST_NEGPULSE,187,0.96088,2.85977,0.7139,charge,3,23.641,3.9347,386.0,101,5.3999,5.8491,0.1647,0.01,3000.0,1.6948
BOOST_NEGPULSE,187,0.96088,2.85977,0.6184,discharge,0,-2.862,3.8471,5556.0,101,8.9365,0.8358,0.4887,10.9813,11.4378,0.1289
BOOST_NEGPULSE,187,0.96088,2.85977,0.6185,charge,0,1.43,3.8486,70.5,100,9.0618,0.9982,0.7915,9.0499,12.6096,0.092
BOOST_NEGPULSE,187,0.96088,2.85977,0.6184,discharge,1,-11.44,3.8459,635.6,101,8.8861,0.8839,0.5791,6.347,7.5258,0.1979
BOOST_NEGPULSE,187,0.96088,2.85977,0.6185,charge,1,5.719,3.85,160.4,101,9.0072,0.7801,0.4867,6.6856,9.1154,0.1251
BOOST_NEGPULSE,187,0.96088,2.85977,0.6183,discharge,2,-22.879,3.8453,680.7,101,8.8111,0.8194,0.5451,5.3028,8.1322,0.3576
BOOST_NEGPULSE,187,0.96088,2.85977,0.6186,charge,2,17.158,3.853,280.7,101,8.5608,0.7668,0.4353,5.3694,8.7565,0.3379
BOOST_NEGPULSE,187,0.96088,2.85977,0.6182,discharge,3,-32.888,3.846,801.1,101,8.81,0.7323,0.5588,5.4119,9.4251,0.3788
BOOST_NEGPULSE,187,0.96088,2.85977,0.6186,charge,3,28.596,3.8545,385.8,101,5.5378,3.2911,0.111,4.0165,5.2078,2.0653
BOOST_NEGPULSE,187,0.96088,2.85977,0.5231,discharge,0,-2.861,3.7456,5610.3,101,8.6242,0.6551,0.594,8.4757,12.2878,0.1331
BOOST_NEGPULSE,187,0.96088,2.85977,0.5231,charge,0,1.432,3.7468,70.6,101,8.2302,0.8137,0.2903,6.8343,9.699,0.1376
BOOST_NEGPULSE,187,0.96088,2.85977,0.523,discharge,1,-11.44,3.7456,635.5,100,8.5906,0.5828,0.5597,6.5228,9.2306,0.1769
BOOST_NEGPULSE,187,0.96088,2.85977,0.5232,charge,1,5.719,3.7487,160.4,101,8.4842,0.623,0.4697,6.074,8.8337,0.1464
BOOST_NEGPULSE,187,0.96088,2.85977,0.5229,discharge,2,-22.879,3.7457,680.7,101,8.5705,0.6327,0.6933,5.8032,8.9894,0.2934
BOOST_NEGPULSE,187,0.96088,2.85977,0.5233,charge,2,17.16,3.751,281.0,101,8.4529,0.8142,0.806,6.3667,12.768,0.2112
BOOST_NEGPULSE,187,0.96088,2.85977,0.5229,discharge,3,-32.886,3.7462,801.4,101,8.5236,0.6509,0.7063,5.7736,9.5405,0.3737
BOOST_NEGPULSE,187,0.96088,2.85977,0.5233,charge,3,28.594,3.7527,385.8,101,6.7522,2.0002,0.0824,5.3486,8.508,1.1003
BOOST_NEGPULSE,187,0.96088,2.85977,0.4278,discharge,0,-2.862,3.6612,5613.1,101,8.8454,0.644,1.15,9.0313,15.3597,0.1197
BOOST_NEGPULSE,187,0.96088,2.85977,0.4278,charge,0,1.43,3.6627,70.5,101,8.6432,0.4068,0.2501,6.7099,10.0777,0.0829
BOOST_NEGPULSE,187,0.96088,2.85977,0.4277,discharge,1,-11.442,3.6614,635.5,101,8.7594,0.5182,0.6567,7.0339,10.3519,0.121
BOOST_NEGPULSE,187,0.96088,2.85977,0.4279,charge,1,5.718,3.6649,160.6,101,8.6979,0.4317,0.4454,5.8763,8.4692,0.0967
BOOST_NEGPULSE,187,0.96088,2.85977,0.4276,discharge,2,-22.878,3.6608,680.7,100,8.7165,0.5777,0.7859,5.7466,8.6272,0.253
BOOST_NEGPULSE,187,0.96088,2.85977,0.428,charge,2,17.158,3.6672,280.6,101,8.6422,0.8567,1.063,5.4682,11.9784,0.1987
BOOST_NEGPULSE,187,0.96088,2.85977,0.4275,discharge,3,-32.886,3.6621,801.2,101,8.7286,0.6561,0.8384,5.6426,9.2433,0.3545
BOOST_NEGPULSE,187,0.96088,2.85977,0.428,charge,3,28.594,3.6688,385.9,101,7.9968,0.9818,0.1796,4.9737,8.6382,0.9788
BOOST_NEGPULSE,187,0.96088,2.85977,0.3324,discharge,0,-2.862,3.5998,5613.5,101,8.8219,0.5205,0.4492,8.256,12.5746,0.1378
BOOST_NEGPULSE,187,0.96088,2.85977,0.3325,charge,0,1.428,3.6012,70.6,101,8.629,0.5649,0.3802,6.8484,10.75,0.1009
BOOST_NEGPULSE,187,0.96088,2.85977,0.3324,discharge,1,-11.438,3.6,635.5,101,8.8571,0.4886,0.6007,7.2678,10.7516,0.1625
BOOST_NEGPULSE,187,0.96088,2.85977,0.3326,charge,1,5.719,3.6034,160.4,101,8.8182,0.5684,0.8586,6.8255,11.5015,0.1169
BOOST_NEGPULSE,187,0.96088,2.85977,0.3323,discharge,2,-22.877,3.5999,680.7,101,8.8479,0.5627,0.7596,6.2137,9.4498,0.2818
BOOST_NEGPULSE,187,0.96088,2.85977,0.3326,charge,2,17.159,3.6064,280.5,101,8.7408,0.674,0.9759,5.0156,9.7072,0.2002
BOOST_NEGPULSE,187,0.96088,2.85977,0.3322,discharge,3,-32.884,3.6002,801.4,101,8.8155,0.5976,0.7399,6.1383,9.7674,0.3203
BOOST_NEGPULSE,187,0.96088,2.85977,0.3327,charge,3,28.593,3.6087,385.5,101,8.6444,0.68,0.8296,5.0375,11.0443,0.2608
BOOST_NEGPULSE,187,0.96088,2.85977,0.2371,discharge,0,-2.861,3.5177,5613.9,101,9.1923,0.5811,1.0049,9.8984,14.7287,0.1079
BOOST_NEGPULSE,187,0.96088,2.85977,0.2372,charge,0,1.43,3.5194,70.5,101,9.0511,1.0643,1.5179,13.9326,29.4476,0.1232
BOOST_NEGPULSE,187,0.96088,2.85977,0.2371,discharge,1,-11.439,3.5181,635.5,101,9.1241,0.6444,0.7491,7.4491,11.0213,0.1753
BOOST_NEGPULSE,187,0.96088,2.85977,0.2372,charge,1,5.719,3.5241,160.4,101,9.026,0.5642,0.6193,8.1044,13.1643,0.1125
BOOST_NEGPULSE,187,0.96088,2.85977,0.237,discharge,2,-22.878,3.5204,680.7,101,9.1059,0.5897,0.7464,7.2497,10.2495,0.3065
BOOST_NEGPULSE,187,0.96088,2.85977,0.2373,charge,2,17.157,3.5282,280.7,101,8.9243,0.443,0.5463,6.8076,10.5771,0.1701
BOOST_NEGPULSE,187,0.96088,2.85977,0.2369,discharge,3,-32.886,3.5219,801.1,100,9.0635,0.6129,0.7171,8.3292,12.4518,0.4443
BOOST_NEGPULSE,187,0.96088,2.85977,0.2374,charge,3,28.593,3.5321,385.7,101,8.8022,0.4157,0.5794,5.3258,8.29,0.2787
BOOST_NEGPULSE,187,0.96088,2.85977,0.1895,discharge,0,-2.863,3.4659,5073.2,100,9.5084,0.5533,0.6079,9.2849,11.4607,0.126
BOOST_NEGPULSE,187,0.96088,2.85977,0.1895,charge,0,1.432,3.4679,70.6,101,9.0316,0.8397,0.297,8.3549,11.0899,0.1136
BOOST_NEGPULSE,187,0.96088,2.85977,0.1894,discharge,1,-11.442,3.4664,635.5,101,9.5067,0.7596,0.7381,8.3326,11.4156,0.1593
BOOST_NEGPULSE,187,0.96088,2.85977,0.1895,charge,1,5.718,3.4725,160.6,101,9.3869,0.6114,0.6572,8.7142,13.7314,0.111
BOOST_NEGPULSE,187,0.96088,2.85977,0.1893,discharge,2,-22.876,3.4681,680.7,101,9.5139,0.7945,0.7953,10.8873,15.4385,0.4088
BOOST_NEGPULSE,187,0.96088,2.85977,0.1897,charge,2,17.159,3.4756,280.6,101,9.2359,0.5485,0.6668,7.7966,12.642,0.2189
BOOST_NEGPULSE,187,0.96088,2.85977,0.1892,discharge,3,-32.886,3.4681,801.3,101,9.4937,0.937,0.8136,200.0,333.1323,0.6187
BOOST_NEGPULSE,187,0.96088,2.85977,0.1897,charge,3,28.596,3.4775,385.7,100,9.1158,0.4851,0.6152,6.6422,10.75,0.2757
BOOST_NEGPULSE,187,0.96088,2.85977,0.1418,discharge,0,-2.863,3.4202,5073.1,101,9.8369,0.6743,0.393,10.3004,10.392,0.1141
BOOST_NEGPULSE,187,0.96088,2.85977,0.1419,charge,0,1.43,3.4225,70.6,101,9.856,0.7409,0.6466,8.1597,10.6065,0.0837
BOOST_NEGPULSE,187,0.96088,2.85977,0.1417,discharge,1,-11.438,3.4207,635.5,101,9.9537,1.0076,0.7706,17.7599,21.9299,0.2452
BOOST_NEGPULSE,187,0.96088,2.85977,0.1419,charge,1,5.718,3.4284,160.6,101,9.7407,0.7059,0.602,6.3847,10.4571,0.1149
BOOST_NEGPULSE,187,0.96088,2.85977,0.1416,discharge,2,-22.878,3.4224,680.7,101,9.8724,0.602,0.2954,200.0,191.8516,0.7532
BOOST_NEGPULSE,187,0.96088,2.85977,0.142,charge,2,17.158,3.4324,280.9,101,9.5334,0.575,0.6688,7.7097,15.2284,0.2077
BOOST_NEGPULSE,187,0.96088,2.85977,0.1421,charge,3,28.594,3.4348,385.6,100,9.2838,0.4155,0.5373,7.0813,12.8404,0.254
BOOST_NEGPULSE,187,0.96088,2.85977,0.0941,discharge,0,-2.861,3.3741,5073.0,100,10.7564,1.2567,0.458,22.291,15.0628,0.1247
BOOST_NEGPULSE,187,0.96088,2.85977,0.0942,charge,0,1.427,3.3775,70.5,101,10.606,1.3615,0.5374,14.0865,12.3488,0.1006
BOOST_NEGPULSE,187,0.96088,2.85977,0.0941,discharge,1,-11.442,3.3752,635.5,101,10.7913,1.2469,0.29,200.0,103.2618,0.9828
BOOST_NEGPULSE,187,0.96088,2.85977,0.0942,charge,1,5.716,3.3868,160.6,100,10.4406,0.9618,0.4337,7.504,7.6406,0.1447
BOOST_NEGPULSE,187,0.96088,2.85977,0.0943,charge,2,17.16,3.3931,271.2,101,9.847,0.9377,0.7121,5.4825,10.3484,0.2919
BOOST_NEGPULSE,187,0.96088,2.85977,0.0944,charge,3,28.595,3.3945,299.2,101,9.5614,0.7279,0.6336,6.6452,14.7734,0.3521
BOOST_NEGPULSE,225,0.95339,2.83747,1.0,discharge,0,-2.841,4.169,99999.0,101,9.9007,1.3916,0.503,12.7766,9.9083,0.1245
BOOST_NEGPULSE,225,0.95339,2.83747,1.0,charge,0,1.419,4.1722,70.5,101,9.4918,1.446,0.1284,12.3764,7.5734,0.1924
BOOST_NEGPULSE,225,0.95339,2.83747,0.9999,discharge,1,-11.356,4.1683,635.5,101,10.0709,1.3179,0.4987,7.8358,6.6367,0.2867
BOOST_NEGPULSE,225,0.95339,2.83747,1.0,charge,1,1.493,4.1756,160.7,100,16.4233,0.01,0.05,0.01,2999.9878,0.123
BOOST_NEGPULSE,225,0.95339,2.83747,0.9998,discharge,2,-22.708,4.1683,636.0,101,10.0631,1.2224,0.4691,5.0897,4.9259,0.5421
BOOST_NEGPULSE,225,0.95339,2.83747,1.0,charge,2,1.325,4.1785,281.0,101,16.3082,0.01,0.05,0.01,2999.9986,0.1425
BOOST_NEGPULSE,225,0.95339,2.83747,0.9997,discharge,3,-32.642,4.1687,634.3,101,10.0427,1.3078,0.5584,4.0164,5.066,0.7565
BOOST_NEGPULSE,225,0.95339,2.83747,1.0,charge,3,1.291,4.1806,386.0,84,15.1095,0.01,0.05,0.01,2999.3427,0.1272
BOOST_NEGPULSE,225,0.95339,2.83747,0.9527,discharge,0,-2.841,4.1019,4786.5,100,9.7692,1.0231,0.3821,6.7951,7.831,0.1284
BOOST_NEGPULSE,225,0.95339,2.83747,0.9527,charge,0,1.418,4.1033,70.5,101,9.9403,1.2738,1.0455,7.8801,11.7367,0.1412
BOOST_NEGPULSE,225,0.95339,2.83747,0.9526,discharge,1,-11.357,4.1021,635.5,101,9.8443,0.9805,0.4635,4.9328,6.2576,0.259
BOOST_NEGPULSE,225,0.95339,2.83747,0.9528,charge,1,5.677,4.1053,160.5,101,8.2744,2.2304,0.1091,7.5163,8.2213,0.3499
BOOST_NEGPULSE,225,0.95339,2.83747,0.9525,discharge,2,-22.71,4.1023,680.6,101,9.813,1.0705,0.5714,3.9819,6.7991,0.4446
BOOST_NEGPULSE,225,0.95339,2.83747,0.9528,charge,2,6.838,4.1075,280.9,101,9.0388,4.5344,0.05,0.01,3000.0,0.4927
BOOST_NEGPULSE,225,0.95339,2.83747,0.9524,discharge,3,-32.643,4.1028,692.0,101,9.7381,1.0211,0.5582,3.928,7.9153,0.5411
BOOST_NEGPULSE,225,0.95339,2.83747,0.9528,charge,3,6.766,4.1091,386.2,101,11.4256,2.0526,0.05,0.01,3000.0,0.3795
BOOST_NEGPULSE,225,0.95339,2.83747,0.9054,discharge,0,-2.84,4.0821,4842.8,101,9.3337,0.8612,0.5149,5.8533,7.8286,0.1487
BOOST_NEGPULSE,225,0.95339,2.83747,0.9054,charge,0,1.42,4.0834,70.5,101,10.0983,1.05,0.7894,5.826,9.7909,0.1378
BOOST_NEGPULSE,225,0.95339,2.83747,0.9053,discharge,1,-11.354,4.0831,635.5,101,9.6307,0.9135,0.5877,4.9787,7.429,0.1942
BOOST_NEGPULSE,225,0.95339,2.83747,0.9055,charge,1,5.677,4.0857,160.6,101,9.4248,0.9181,0.488,4.9523,7.7887,0.1988
BOOST_NEGPULSE,225,0.95339,2.83747,0.9052,discharge,2,-22.707,4.0832,680.7,101,9.5632,0.997,0.6135,4.6695,9.0314,0.3701
BOOST_NEGPULSE,225,0.95339,2.83747,0.9055,charge,2,9.249,4.0872,281.2,100,7.6523,4.5731,0.0692,0.01,3000.0,0.4305
BOOST_NEGPULSE,225,0.95339,2.83747,0.9051,discharge,3,-32.643,4.0836,717.2,101,9.4711,0.88,0.5086,4.945,10.117,0.4374
BOOST_NEGPULSE,225,0.95339,2.83747,0.9055,charge,3,9.214,4.0884,386.5,101,9.3577,2.787,0.05,0.01,3000.0,0.5841
BOOST_NEGPULSE,225,0.95339,2.83747,0.8108,discharge,0,-2.838,4.0337,5410.1,101,9.1499,1.0562,0.5762,10.8026,11.5128,0.1254
BOOST_NEGPULSE,225,0.95339,2.83747,0.8108,charge,0,1.418,4.0355,70.5,101,9.1522,0.9374,0.6083,8.3458,10.0702,0.127
BOOST_NEGPULSE,225,0.95339,2.83747,0.8107,discharge,1,-11.355,4.034,635.5,101,9.1822,0.9254,0.5131,8.1112,8.1974,0.2364
BOOST_NEGPULSE,225,0.95339,2.83747,0.8109,charge,1,5.675,4.0379,160.6,101,9.0466,0.9292,0.6083,6.3648,8.938,0.1609
BOOST_NEGPULSE,225,0.95339,2.83747,0.8106,discharge,2,-22.708,4.0334,680.6,101,9.1655,1.0722,0.6809,6.3923,8.4078,0.4207
BOOST_NEGPULSE,225,0.95339,2.83747,0.8109,charge,2,13.497,4.039,280.9,101,6.1062,5.8551,0.1398,0.01,3000.0,1.2001
BOOST_NEGPULSE,225,0.95339,2.83747,0.8106,discharge,3,-32.643,4.0347,761.7,101,9.1146,0.9359,0.5645,5.7617,7.9915,0.4577
BOOST_NEGPULSE,225,0.95339,2.83747,0.8109,charge,3,13.561,4.0409,386.2,100,7.3258,4.4352,0.066,0.01,2999.9935,0.5579
BOOST_NEGPULSE,225,0.95339,2.83747,0.7162,discharge,0,-2.841,3.9273,5455.5,101,9.1649,0.896,0.4981,11.8657,12.2395,0.1545
BOOST_NEGPULSE,225,0.95339,2.83747,0.7162,charge,0,1.418,3.9296,70.5,101,9.1159,0.7705,0.3975,7.723,9.023,0.0924
BOOST_NEGPULSE,225,0.95339,2.83747,0.7161,discharge,1,-11.356,3.9274,635.5,101,9.1714,0.8277,0.4939,6.987,6.7617,0.22
BOOST_NEGPULSE,225,0.95339,2.83747,0.7163,charge,1,5.673,3.9325,160.7,100,8.9578,0.8839,0.5291,5.6969,8.5922,0.17
BOOST_NEGPULSE,225,0.95339,2.83747,0.716,discharge,2,-22.707,3.9277,680.8,101,9.1621,1.078,0.6568,5.0164,7.1213,0.4542
BOOST_NEGPULSE,225,0.95339,2.83747,0.7163,charge,2,17.034,3.9343,280.8,101,7.0584,2.228,0.0857,5.6797,8.6104,0.6409
BOOST_NEGPULSE,225,0.95339,2.83747,0.716,discharge,3,-32.64,3.9285,800.7,101,9.0959,0.9721,0.6373,4.83,7.9642,0.4842
BOOST_NEGPULSE,225,0.95339,2.83747,0.7163,charge,3,23.146,3.9351,385.6,101,5.5254,5.9487,0.154,0.01,2999.9986,1.8137
BOOST_NEGPULSE,225,0.95339,2.83747,0.6215,discharge,0,-2.839,3.847,5554.3,101,8.8142,0.7649,0.5156,10.8217,11.2645,0.1441
BOOST_NEGPULSE,225,0.95339,2.83747,0.6216,charge,0,1.418,3.8494,70.5,101,9.0103,1.0571,0.7647,8.6517,11.5633,0.116
BOOST_NEGPULSE,225,0.95339,2.83747,0.6215,discharge,1,-11.356,3.8475,635.5,101,9.0846,0.8866,0.637,6.5928,7.8762,0.186
BOOST_NEGPULSE,225,0.95339,2.83747,0.6216,charge,1,5.676,3.8517,160.6,100,8.9896,0.8306,0.5536,6.6931,9.2337,0.1499
BOOST_NEGPULSE,225,0.95339,2.83747,0.6214,discharge,2,-22.708,3.8471,680.8,101,9.0423,0.825,0.5498,5.4479,8.0726,0.3589
BOOST_NEGPULSE,225,0.95339,2.83747,0.6217,charge,2,17.03,3.854,281.1,100,8.7792,0.7537,0.482,5.5161,9.0442,0.2985
BOOST_NEGPULSE,225,0.95339,2.83747,0.6213,discharge,3,-32.641,3.8471,801.3,101,9.0087,0.737,0.5485,5.5073,9.205,0.4329
BOOST_NEGPULSE,225,0.95339,2.83747,0.6217,charge,3,28.383,3.8547,386.2,100,5.714,3.2502,0.1073,3.7509,4.2873,2.3875
BOOST_NEGPULSE,225,0.95339,2.83747,0.5269,discharge,0,-2.841,3.7474,5609.8,100,8.8615,0.6405,0.4085,8.4418,11.1641,0.1376
BOOST_NEGPULSE,225,0.95339,2.83747,0.527,charge,0,1.419,3.7485,70.5,101,8.3967,0.8957,0.0727,6.795,8.5458,0.1209
BOOST_NEGPULSE,225,0.95339,2.83747,0.5269,discharge,1,-11.356,3.7475,635.5,101,8.9072,0.6257,0.6389,6.8127,9.4903,0.1429
BOOST_NEGPULSE,225,0.95339,2.83747,0.527,charge,1,5.677,3.7507,160.6,101,8.8539,0.6131,0.7076,6.4715,9.4002,0.1385
BOOST_NEGPULSE,225,0.95339,2.83747,0.5268,discharge,2,-22.71,3.7477,680.7,101,8.8897,0.6445,0.7102,5.997,9.0093,0.278
BOOST_NEGPULSE,225,0.95339,2.83747,0.5271,charge,2,17.03,3.753,280.9,101,8.7419,0.8143,0.8099,6.5425,12.3788,0.2205
BOOST_NEGPULSE,225,0.95339,2.83747,0.5267,discharge,3,-32.643,3.7478,801.6,101,8.8495,0.6359,0.7209,5.9062,9.3895,0.3809
BOOST_NEGPULSE,225,0.95339,2.83747,0.5272,charge,3,28.385,3.7547,386.3,101,7.0826,1.9604,0.0811,5.465,8.3205,1.0863
BOOST_NEGPULSE,225,0.95339,2.83747,0.4323,discharge,0,-2.838,3.6626,5614.1,101,8.8118,0.5644,0.7144,8.3859,12.7931,0.1083
BOOST_NEGPULSE,225,0.95339,2.83747,0.4324,charge,0,1.418,3.6632,70.6,101,9.4184,0.5499,0.9026,7.7498,13.2003,0.0974
BOOST_NEGPULSE,225,0.95339,2.83747,0.4323,discharge,1,-11.354,3.6628,635.5,101,8.8202,0.5024,0.6299,7.041,10.1354,0.1516
BOOST_NEGPULSE,225,0.95339,2.83747,0.4324,charge,1,5.677,3.6665,160.6,101,8.7753,0.4491,0.6652,6.0765,8.986,0.1169
BOOST_NEGPULSE,225,0.95339,2.83747,0.4321,discharge,2,-22.706,3.663,680.8,101,8.8129,0.5596,0.733,5.8097,8.5267,0.2783
BOOST_NEGPULSE,225,0.95339,2.83747,0.4325,charge,2,17.031,3.6688,281.0,101,8.7083,0.8329,1.0576,5.5262,11.7176,0.1979
BOOST_NEGPULSE,225,0.95339,2.83747,0.4321,discharge,3,-32.643,3.6628,801.5,101,8.764,0.6672,0.8496,5.7124,9.2838,0.3476
BOOST_NEGPULSE,225,0.95339,2.83747,0.4325,charge,3,28.383,3.6704,386.2,101,8.0445,0.9832,0.1717,5.0207,8.5571,1.0198
BOOST_NEGPULSE,225,0.95339,2.83747,0.3377,discharge,0,-2.838,3.6002,5615.0,101,8.7477,0.4754,0.5547,8.2829,12.4199,0.1296
BOOST_NEGPULSE,225,0.95339,2.83747,0.3377,charge,0,1.419,3.602,70.5,101,8.7263,0.7167,1.1463,7.506,13.3945,0.1147
BOOST_NEGPULSE,225,0.95339,2.83747,0.3376,discharge,1,-11.356,3.6007,635.5,101,8.8776,0.5047,0.655,7.3608,10.9565,0.1686
BOOST_NEGPULSE,225,0.95339,2.83747,0.3378,charge,1,5.675,3.6044,160.7,101,8.8433,0.4861,0.7518,6.7208,10.826,0.115
BOOST_NEGPULSE,225,0.95339,2.83747,0.3375,discharge,2,-22.71,3.6009,680.7,101,8.8644,0.5521,0.729,6.2633,9.3519,0.2826
BOOST_NEGPULSE,225,0.95339,2.83747,0.3379,charge,2,17.031,3.6075,281.0,101,8.7461,0.6352,0.8969,5.0079,9.2855,0.1982
BOOST_NEGPULSE,225,0.95339,2.83747,0.3374,discharge,3,-32.643,3.6013,801.6,101,8.8345,0.5798,0.7117,6.1625,9.605,0.3369
BOOST_NEGPULSE,225,0.95339,2.83747,0.3379,charge,3,28.387,3.6095,386.2,101,8.6666,0.6646,0.8119,5.0223,10.7353,0.2711
BOOST_NEGPULSE,225,0.95339,2.83747,0.2431,discharge,0,-2.842,3.5197,5615.4,101,9.2707,0.586,0.4748,9.3155,12.4284,0.103
BOOST_NEGPULSE,225,0.95339,2.83747,0.2431,charge,0,1.418,3.5205,70.6,100,9.8486,0.7662,0.9464,9.3538,15.3688,0.1207
BOOST_NEGPULSE,225,0.95339,2.83747,0.243,discharge,1,-11.356,3.5201,635.5,101,9.4153,0.6651,0.861,7.7066,11.2741,0.1515
BOOST_NEGPULSE,225,0.95339,2.83747,0.2432,charge,1,5.675,3.5261,160.6,101,9.1946,0.6107,0.535,8.1139,12.5962,0.14
BOOST_NEGPULSE,225,0.95339,2.83747,0.2429,discharge,2,-22.708,3.5222,680.8,101,9.3834,0.6286,0.7654,7.6084,10.6683,0.3388
BOOST_NEGPULSE,225,0.95339,2.83747,0.2433,charge,2,17.032,3.5308,280.9,101,9.1621,0.4509,0.6089,6.8333,10.5284,0.165
BOOST_NEGPULSE,225,0.95339,2.83747,0.2428,discharge,3,-32.641,3.5228,801.6,101,9.3158,0.6939,0.7524,9.4262,14.2691,0.4821
BOOST_NEGPULSE,225,0.95339,2.83747,0.2433,charge,3,28.385,3.5342,386.0,101,9.0379,0.445,0.5664,5.4142,8.4159,0.3163
BOOST_NEGPULSE,225,0.95339,2.83747,0.1958,discharge,0,-2.841,3.4692,5074.0,101,9.5913,0.6321,0.3876,9.3624,11.0814,0.1013
BOOST_NEGPULSE,225,0.95339,2.83747,0.1958,charge,0,1.418,3.4712,70.5,101,9.3004,0.7897,0.1723,8.1772,10.3346,0.0937
BOOST_NEGPULSE,225,0.95339,2.83747,0.1957,discharge,1,-11.356,3.4698,635.5,100,9.7069,0.7688,0.7059,8.7741,11.7002,0.1788
BOOST_NEGPULSE,225,0.95339,2.83747,0.1958,charge,1,5.676,3.4759,160.7,101,9.5265,0.6532,0.5511,8.38,12.7501,0.1323
BOOST_NEGPULSE,225,0.95339,2.83747,0.1956,discharge,2,-22.711,3.4718,680.8,101,9.7248,0.7859,0.7913,12.2645,16.7107,0.4133
BOOST_NEGPULSE,225,0.95339,2.83747,0.1959,charge,2,17.031,3.4794,280.9,100,9.4038,0.5542,0.6678,7.9131,12.9821,0.213
