Repository: KikETs/ECM_HYBRID_BMS_JOINT

## Results

| Arm | Model | Size | Protocol | Result | Worst cell |
|---|---|---|---|---|---|
| SOP | 2RC table + trim (A8) | 4 effective coefficients, 2 EW states | leave-one-cell-out | usable current 69.6 % discharge, 59.5 % charge (τ = 10 s) | 59.9 % / 53.5 % (BOOST_REST) |
| SOH | dQ/dV ridge | 65 coefficients | leave-one-cell-out | RMSE 0.0094, bias −0.0005 | 0.0130 (BOOST_REST) |
| SOC | 2RC EKF, low-current gate | 3 states | leave-one-cell-out | **2.34 %p** over six sensor disturbances on estimated SOH (2.325 on true SOH), per cell 2.00–2.75 | 4.60 %p (BOOST_NEGPULSE_1S, current offset −0.10 A) |

The SOH arm was a 10,945-parameter CNN until the second audit round. Nested

File: analysis/uypydj_hppc_resistance.csv (part 39 of 225)
protocol,cycle,SOH,CAP_Ah,SOC,soc_group,direction,rate_rank,I_A,CRate_rated,tau_s,tau_actual_s,V_pre_V,V_tau_V,R_mOhm,file
BOOST,40,0.99259,2.97342,0.1553,10,discharge,0,-2.982,0.994,2.0,1.9,3.4412,3.4084,11.0008,05-10-21_04.52_BOOST_protocol_HPPC_IN21700_30T_cycle_#40.mat
BOOST,40,0.99259,2.97342,0.1553,10,discharge,0,-2.982,0.994,10.0,9.9,3.4412,3.3967,14.9249,05-10-21_04.52_BOOST_protocol_HPPC_IN21700_30T_cycle_#40.mat
BOOST,40,0.99259,2.97342,0.1554,10,charge,0,1.487,0.496,2.0,2.0,3.4432,3.4593,10.8257,05-10-21_04.52_BOOST_protocol_HPPC_IN21700_30T_cycle_#40.mat
BOOST,40,0.99259,2.97342,0.1554,10,charge,0,1.487,0.496,10.0,9.9,3.4432,3.4645,14.3222,05-10-21_04.52_BOOST_protocol_HPPC_IN21700_30T_cycle_#40.mat
BOOST,40,0.99259,2.97342,0.1552,10,discharge,1,-11.911,3.97,2.0,2.0,3.4417,3.3094,11.1074,05-10-21_04.52_BOOST_protocol_HPPC_IN21700_30T_cycle_#40.mat
BOOST,40,0.99259,2.97342,0.1552,10,discharge,1,-11.911,3.97,10.0,9.9,3.4417,3.2717,14.2725,05-10-21_04.52_BOOST_protocol_HPPC_IN21700_30T_cycle_#40.mat
BOOST,40,0.99259,2.97342,0.1554,10,charge,1,5.956,1.985,2.0,1.9,3.447,3.5104,10.6444,05-10-21_04.52_BOOST_protocol_HPPC_IN21700_30T_cycle_#40.mat
BOOST,40,0.99259,2.97342,0.1554,10,charge,1,5.956,1.985,10.0,9.9,3.447,3.5302,13.9686,05-10-21_04.52_BOOST_protocol_HPPC_IN21700_30T_cycle_#40.mat
BOOST,40,0.99259,2.97342,0.1551,10,discharge,2,-23.826,7.942,2.0,1.9,3.4431,3.1817,10.9712,05-10-21_04.52_BOOST_protocol_HPPC_IN21700_30T_cycle_#40.mat
BOOST,40,0.99259,2.97342,0.1551,10,discharge,2,-23.826,7.942,10.0,9.9,3.4431,3.0964,14.5513,05-10-21_04.52_BOOST_protocol_HPPC_IN21700_30T_cycle_#40.mat
BOOST,40,0.99259,2.97342,0.1555,10,charge,2,17.866,5.955,2.0,1.9,3.4498,3.6359,10.4164,05-10-21_04.52_BOOST_protocol_HPPC_IN21700_30T_cycle_#40.mat
BOOST,40,0.99259,2.97342,0.1555,10,charge,2,17.866,5.955,10.0,9.9,3.4498,3.6918,13.5453,05-10-21_04.52_BOOST_protocol_HPPC_IN21700_30T_cycle_#40.mat
BOOST,40,0.99259,2.97342,0.155,10,discharge,3,-34.245,11.415,2.0,1.9,3.4416,3.0691,10.8775,05-10-21_04.52_BOOST_protocol_HPPC_IN21700_30T_cycle_#40.mat
BOOST,40,0.99259,2.97342,0.155,10,discharge,3,-34.245,11.415,10.0,9.9,3.4416,2.9149,15.3803,05-10-21_04.52_BOOST_protocol_HPPC_IN21700_30T_cycle_#40.mat
BOOST,40,0.99259,2.97342,0.1556,10,charge,3,29.779,9.926,2.0,1.9,3.4515,3.7569,10.2555,05-10-21_04.52_BOOST_protocol_HPPC_IN21700_30T_cycle_#40.mat
BOOST,40,0.99259,2.97342,0.1556,10,charge,3,29.779,9.926,10.0,9.9,3.4515,3.8426,13.1334,05-10-21_04.52_BOOST_protocol_HPPC_IN21700_30T_cycle_#40.mat
BOOST,40,0.99259,2.97342,0.1057,11,discharge,0,-2.982,0.994,2.0,2.0,3.3993,3.3634,12.0393,05-10-21_04.52_BOOST_protocol_HPPC_IN21700_30T_cycle_#40.mat
BOOST,40,0.99259,2.97342,0.1057,11,discharge,0,-2.982,0.994,10.0,9.9,3.3993,3.3493,16.7678,05-10-21_04.52_BOOST_protocol_HPPC_IN21700_30T_cycle_#40.mat
BOOST,40,0.99259,2.97342,0.1057,11,charge,0,1.489,0.496,2.0,2.0,3.4017,3.4191,11.6849,05-10-21_04.52_BOOST_protocol_HPPC_IN21700_30T_cycle_#40.mat
BOOST,40,0.99259,2.97342,0.1057,11,charge,0,1.489,0.496,10.0,9.9,3.4017,3.4244,15.2441,05-10-21_04.52_BOOST_protocol_HPPC_IN21700_30T_cycle_#40.mat
BOOST,40,0.99259,2.97342,0.1056,11,discharge,1,-11.914,3.971,2.0,2.0,3.3997,3.2555,12.1034,05-10-21_04.52_BOOST_protocol_HPPC_IN21700_30T_cycle_#40.mat
BOOST,40,0.99259,2.97342,0.1056,11,discharge,1,-11.914,3.971,10.0,9.9,3.3997,3.1869,17.8613,05-10-21_04.52_BOOST_protocol_HPPC_IN21700_30T_cycle_#40.mat
BOOST,40,0.99259,2.97342,0.1058,11,charge,1,5.957,1.986,2.0,1.9,3.4077,3.4737,11.0803,05-10-21_04.52_BOOST_protocol_HPPC_IN21700_30T_cycle_#40.mat
BOOST,40,0.99259,2.97342,0.1058,11,charge,1,5.957,1.986,10.0,9.9,3.4077,3.4892,13.6825,05-10-21_04.52_BOOST_protocol_HPPC_IN21700_30T_cycle_#40.mat
BOOST,40,0.99259,2.97342,0.1055,11,discharge,2,-23.825,7.942,2.0,1.9,3.4015,3.1106,12.2099,05-10-21_04.52_BOOST_protocol_HPPC_IN21700_30T_cycle_#40.mat
BOOST,40,0.99259,2.97342,0.1055,11,discharge,2,-23.825,7.942,10.0,9.9,3.4015,2.8368,23.702,05-10-21_04.52_BOOST_protocol_HPPC_IN21700_30T_cycle_#40.mat
BOOST,40,0.99259,2.97342,0.1059,11,charge,2,17.865,5.955,2.0,1.9,3.4108,3.5992,10.5458,05-10-21_04.52_BOOST_protocol_HPPC_IN21700_30T_cycle_#40.mat
BOOST,40,0.99259,2.97342,0.1059,11,charge,2,17.865,5.955,10.0,9.9,3.4108,3.6431,13.0031,05-10-21_04.52_BOOST_protocol_HPPC_IN21700_30T_cycle_#40.mat
BOOST,40,0.99259,2.97342,0.1054,11,discharge,3,-34.244,11.415,2.0,1.9,3.4004,2.9736,12.4635,05-10-21_04.52_BOOST_protocol_HPPC_IN21700_30T_cycle_#40.mat
BOOST,40,0.99259,2.97342,0.1054,11,discharge,3,-34.244,11.415,10.0,9.9,3.4004,2.4985,26.3375,05-10-21_04.52_BOOST_protocol_HPPC_IN21700_30T_cycle_#40.mat
BOOST,40,0.99259,2.97342,0.106,11,charge,3,29.777,9.926,2.0,1.9,3.4117,3.7156,10.2059,05-10-21_04.52_BOOST_protocol_HPPC_IN21700_30T_cycle_#40.mat
BOOST,40,0.99259,2.97342,0.106,11,charge,3,29.777,9.926,10.0,9.9,3.4117,3.793,12.8052,05-10-21_04.52_BOOST_protocol_HPPC_IN21700_30T_cycle_#40.mat
BOOST,40,0.99259,2.97342,0.056,12,discharge,0,-2.982,0.994,2.0,1.9,3.3359,3.2917,14.8233,05-10-21_04.52_BOOST_protocol_HPPC_IN21700_30T_cycle_#40.mat
BOOST,40,0.99259,2.97342,0.056,12,discharge,0,-2.982,0.994,10.0,9.9,3.3359,3.2624,24.6495,05-10-21_04.52_BOOST_protocol_HPPC_IN21700_30T_cycle_#40.mat
BOOST,40,0.99259,2.97342,0.0561,12,charge,0,1.487,0.496,2.0,1.9,3.3409,3.3619,14.1205,05-10-21_04.52_BOOST_protocol_HPPC_IN21700_30T_cycle_#40.mat
BOOST,40,0.99259,2.97342,0.0561,12,charge,0,1.487,0.496,10.0,9.9,3.3409,3.3726,21.3152,05-10-21_04.52_BOOST_protocol_HPPC_IN21700_30T_cycle_#40.mat
BOOST,40,0.99259,2.97342,0.056,12,discharge,1,-11.913,3.971,2.0,1.9,3.3387,3.1384,16.8136,05-10-21_04.52_BOOST_protocol_HPPC_IN21700_30T_cycle_#40.mat
BOOST,40,0.99259,2.97342,0.056,12,discharge,1,-11.913,3.971,10.0,9.9,3.3387,2.855,40.6027,05-10-21_04.52_BOOST_protocol_HPPC_IN21700_30T_cycle_#40.mat
BOOST,40,0.99259,2.97342,0.0561,12,charge,1,5.956,1.985,2.0,2.0,3.348,3.4281,13.4479,05-10-21_04.52_BOOST_protocol_HPPC_IN21700_30T_cycle_#40.mat
BOOST,40,0.99259,2.97342,0.0561,12,charge,1,5.956,1.985,10.0,9.9,3.348,3.4584,18.535,05-10-21_04.52_BOOST_protocol_HPPC_IN21700_30T_cycle_#40.mat
BOOST,40,0.99259,2.97342,0.0559,12,discharge,2,-23.289,7.763,2.0,1.9,3.3415,2.874,20.0739,05-10-21_04.52_BOOST_protocol_HPPC_IN21700_30T_cycle_#40.mat
BOOST,40,0.99259,2.97342,0.0559,12,discharge,2,-23.289,7.763,10.0,9.9,3.3415,2.4995,36.1544,05-10-21_04.52_BOOST_protocol_HPPC_IN21700_30T_cycle_#40.mat
BOOST,40,0.99259,2.97342,0.0562,12,charge,2,17.867,5.956,2.0,1.9,3.3511,3.5657,12.011,05-10-21_04.52_BOOST_protocol_HPPC_IN21700_30T_cycle_#40.mat
BOOST,40,0.99259,2.97342,0.0562,12,charge,2,17.867,5.956,10.0,9.9,3.3511,3.6152,14.7814,05-10-21_04.52_BOOST_protocol_HPPC_IN21700_30T_cycle_#40.mat
BOOST,40,0.99259,2.97342,0.0558,12,discharge,3,-19.805,6.602,2.0,2.0,3.341,2.5484,40.0202,05-10-21_04.52_BOOST_protocol_HPPC_IN21700_30T_cycle_#40.mat
BOOST,40,0.99259,2.97342,0.0558,12,discharge,3,-19.805,6.602,10.0,9.9,3.341,2.4996,42.4842,05-10-21_04.52_BOOST_protocol_HPPC_IN21700_30T_cycle_#40.mat
BOOST,40,0.99259,2.97342,0.0564,12,charge,3,29.777,9.926,2.0,2.0,3.3521,3.69,11.3477,05-10-21_04.52_BOOST_protocol_HPPC_IN21700_30T_cycle_#40.mat
BOOST,40,0.99259,2.97342,0.0564,12,charge,3,29.777,9.926,10.0,9.9,3.3521,3.7585,13.6481,05-10-21_04.52_BOOST_protocol_HPPC_IN21700_30T_cycle_#40.mat
BOOST,76,0.99032,2.96662,1.0,0,discharge,0,-2.972,0.991,2.0,1.9,4.1795,4.1439,11.9797,05-17-21_17.23_BOOST_protocol_HPPC_IN21700_30T_cycle_#76.mat
BOOST,76,0.99032,2.96662,1.0,0,discharge,0,-2.972,0.991,10.0,9.9,4.1795,4.1282,17.2628,05-17-21_17.23_BOOST_protocol_HPPC_IN21700_30T_cycle_#76.mat
BOOST,76,0.99032,2.96662,1.0,0,charge,0,1.322,0.441,2.0,1.9,4.1813,4.1992,13.5432,05-17-21_17.23_BOOST_protocol_HPPC_IN21700_30T_cycle_#76.mat
BOOST,76,0.99032,2.96662,1.0,0,charge,0,1.322,0.441,10.0,9.9,4.1813,4.2001,14.2241,05-17-21_17.23_BOOST_protocol_HPPC_IN21700_30T_cycle_#76.mat
BOOST,76,0.99032,2.96662,0.9999,0,discharge,1,-11.877,3.959,2.0,1.9,4.1791,4.0391,11.7875,05-17-21_17.23_BOOST_protocol_HPPC_IN21700_30T_cycle_#76.mat
BOOST,76,0.99032,2.96662,0.9999,0,discharge,1,-11.877,3.959,10.0,9.9,4.1791,3.9901,15.9131,05-17-21_17.23_BOOST_protocol_HPPC_IN21700_30T_cycle_#76.mat
BOOST,76,0.99032,2.96662,1.0,0,charge,1,1.283,0.428,2.0,1.9,4.1836,4.2002,12.9344,05-17-21_17.23_BOOST_protocol_HPPC_IN21700_30T_cycle_#76.mat
BOOST,76,0.99032,2.96662,0.9998,0,discharge,2,-23.753,7.918,2.0,2.0,4.1791,3.9025,11.6448,05-17-21_17.23_BOOST_protocol_HPPC_IN21700_30T_cycle_#76.mat
BOOST,76,0.99032,2.96662,0.9998,0,discharge,2,-23.753,7.918,10.0,9.9,4.1791,3.8313,14.6424,05-17-21_17.23_BOOST_protocol_HPPC_IN21700_30T_cycle_#76.mat
BOOST,76,0.99032,2.96662,0.9995,0,charge,2,1.283,0.428,2.0,2.0,4.1838,4.2002,12.7805,05-17-21_17.23_BOOST_protocol_HPPC_IN21700_30T_cycle_#76.mat
BOOST,76,0.99032,2.96662,0.9992,0,discharge,3,-34.142,11.381,2.0,1.9,4.1778,3.7901,11.3555,05-17-21_17.23_BOOST_protocol_HPPC_IN21700_30T_cycle_#76.mat
BOOST,76,0.99032,2.96662,0.9992,0,discharge,3,-34.142,11.381,10.0,9.9,4.1778,3.7074,13.7778,05-17-21_17.23_BOOST_protocol_HPPC_IN21700_30T_cycle_#76.mat
BOOST,76,0.99032,2.96662,0.9991,0,charge,3,1.286,0.429,2.0,2.0,4.1828,4.2002,13.5251,05-17-21_17.23_BOOST_protocol_HPPC_IN21700_30T_cycle_#76.mat
BOOST,76,0.99032,2.96662,0.9496,1,discharge,0,-2.97,0.99,2.0,2.0,4.103,4.0701,11.0771,05-17-21_17.23_BOOST_protocol_HPPC_IN21700_30T_cycle_#76.mat
BOOST,76,0.99032,2.96662,0.9496,1,discharge,0,-2.97,0.99,10.0,9.9,4.103,4.0607,14.2419,05-17-21_17.23_BOOST_protocol_HPPC_IN21700_30T_cycle_#76.mat
BOOST,76,0.99032,2.96662,0.9496,1,charge,0,1.485,0.495,2.0,1.9,4.1044,4.1205,10.8418,05-17-21_17.23_BOOST_protocol_HPPC_IN21700_30T_cycle_#76.mat
BOOST,76,0.99032,2.96662,0.9496,1,charge,0,1.485,0.495,10.0,9.9,4.1044,4.125,13.8721,05-17-21_17.23_BOOST_protocol_HPPC_IN21700_30T_cycle_#76.mat
BOOST,76,0.99032,2.96662,0.9495,1,discharge,1,-11.875,3.958,2.0,2.0,4.1031,3.9725,10.9979,05-17-21_17.23_BOOST_protocol_HPPC_IN21700_30T_cycle_#76.mat
BOOST,76,0.99032,2.96662,0.9495,1,discharge,1,-11.875,3.958,10.0,9.9,4.1031,3.9423,13.5411,05-17-21_17.23_BOOST_protocol_HPPC_IN21700_30T_cycle_#76.mat
BOOST,76,0.99032,2.96662,0.9497,1,charge,1,5.94,1.98,2.0,2.0,4.105,4.1704,11.0101,05-17-21_17.23_BOOST_protocol_HPPC_IN21700_30T_cycle_#76.mat
BOOST,76,0.99032,2.96662,0.9497,1,charge,1,5.94,1.98,10.0,9.9,4.105,4.1882,14.0067,05-17-21_17.23_BOOST_protocol_HPPC_IN21700_30T_cycle_#76.mat
BOOST,76,0.99032,2.96662,0.9494,1,discharge,2,-23.754,7.918,2.0,1.9,4.1031,3.8484,10.7224,05-17-21_17.23_BOOST_protocol_HPPC_IN21700_30T_cycle_#76.mat
BOOST,76,0.99032,2.96662,0.9494,1,discharge,2,-23.754,7.918,10.0,9.91,4.1031,3.7988,12.8105,05-17-21_17.23_BOOST_protocol_HPPC_IN21700_30T_cycle_#76.mat
BOOST,76,0.99032,2.96662,0.9497,1,charge,2,7.808,2.603,2.0,2.0,4.1072,4.2002,11.9107,05-17-21_17.23_BOOST_protocol_HPPC_IN21700_30T_cycle_#76.mat
BOOST,76,0.99032,2.96662,0.9497,1,charge,2,7.808,2.603,10.0,9.9,4.1072,4.2001,11.8979,05-17-21_17.23_BOOST_protocol_HPPC_IN21700_30T_cycle_#76.mat
BOOST,76,0.99032,2.96662,0.9493,1,discharge,3,-34.142,11.381,2.0,1.9,4.1036,3.744,10.5325,05-17-21_17.23_BOOST_protocol_HPPC_IN21700_30T_cycle_#76.mat
BOOST,76,0.99032,2.96662,0.9493,1,discharge,3,-34.142,11.381,10.0,9.9,4.1036,3.6776,12.4773,05-17-21_17.23_BOOST_protocol_HPPC_IN21700_30T_cycle_#76.mat
BOOST,76,0.99032,2.96662,0.9497,1,charge,3,7.806,2.602,2.0,1.9,4.1083,4.2004,11.7994,05-17-21_17.23_BOOST_protocol_HPPC_IN21700_30T_cycle_#76.mat
BOOST,76,0.99032,2.96662,0.9497,1,charge,3,7.806,2.602,10.0,9.9,4.1083,4.2001,11.7609,05-17-21_17.23_BOOST_protocol_HPPC_IN21700_30T_cycle_#76.mat
BOOST,76,0.99032,2.96662,0.9001,2,discharge,0,-2.97,0.99,2.0,2.0,4.0825,4.0503,10.8425,05-17-21_17.23_BOOST_protocol_HPPC_IN21700_30T_cycle_#76.mat
BOOST,76,0.99032,2.96662,0.9001,2,discharge,0,-2.97,0.99,10.0,9.9,4.0825,4.0419,13.671,05-17-21_17.23_BOOST_protocol_HPPC_IN21700_30T_cycle_#76.mat
BOOST,76,0.99032,2.96662,0.9002,2,charge,0,1.485,0.495,2.0,1.9,4.0839,4.0995,10.5036,05-17-21_17.23_BOOST_protocol_HPPC_IN21700_30T_cycle_#76.mat
BOOST,76,0.99032,2.96662,0.9002,2,charge,0,1.485,0.495,10.0,9.9,4.0839,4.1031,12.9276,05-17-21_17.23_BOOST_protocol_HPPC_IN21700_30T_cycle_#76.mat
BOOST,76,0.99032,2.96662,0.9,2,discharge,1,-11.877,3.959,2.0,1.9,4.0819,3.9553,10.6593,05-17-21_17.23_BOOST_protocol_HPPC_IN21700_30T_cycle_#76.mat
BOOST,76,0.99032,2.96662,0.9,2,discharge,1,-11.877,3.959,10.0,9.9,4.0819,3.9259,13.1346,05-17-21_17.23_BOOST_protocol_HPPC_IN21700_30T_cycle_#76.mat
BOOST,76,0.99032,2.96662,0.9002,2,charge,1,5.939,1.98,2.0,1.9,4.085,4.1469,10.4235,05-17-21_17.23_BOOST_protocol_HPPC_IN21700_30T_cycle_#76.mat
BOOST,76,0.99032,2.96662,0.9002,2,charge,1,5.939,1.98,10.0,9.9,4.085,4.1597,12.5789,05-17-21_17.23_BOOST_protocol_HPPC_IN21700_30T_cycle_#76.mat
BOOST,76,0.99032,2.96662,0.8999,2,discharge,2,-23.755,7.918,2.0,1.9,4.0828,3.8333,10.5031,05-17-21_17.23_BOOST_protocol_HPPC_IN21700_30T_cycle_#76.mat
BOOST,76,0.99032,2.96662,0.8999,2,discharge,2,-23.755,7.918,10.0,9.9,4.0828,3.7828,12.6289,05-17-21_17.23_BOOST_protocol_HPPC_IN21700_30T_cycle_#76.mat
BOOST,76,0.99032,2.96662,0.9002,2,charge,2,10.348,3.449,2.0,2.0,4.0862,4.2003,11.0263,05-17-21_17.23_BOOST_protocol_HPPC_IN21700_30T_cycle_#76.mat
BOOST,76,0.99032,2.96662,0.9002,2,charge,2,10.348,3.449,10.0,9.9,4.0862,4.2001,11.007,05-17-21_17.23_BOOST_protocol_HPPC_IN21700_30T_cycle_#76.mat
BOOST,76,0.99032,2.96662,0.8998,2,discharge,3,-34.144,11.381,2.0,2.0,4.0831,3.7302,10.3356,05-17-21_17.23_BOOST_protocol_HPPC_IN21700_30T_cycle_#76.mat
BOOST,76,0.99032,2.96662,0.8998,2,discharge,3,-34.144,11.381,10.0,9.9,4.0831,3.6596,12.4034,05-17-21_17.23_BOOST_protocol_HPPC_IN21700_30T_cycle_#76.mat
BOOST,76,0.99032,2.96662,0.9002,2,charge,3,10.352,3.451,2.0,2.0,4.0873,4.2002,10.9061,05-17-21_17.23_BOOST_protocol_HPPC_IN21700_30T_cycle_#76.mat
BOOST,76,0.99032,2.96662,0.9002,2,charge,3,10.352,3.451,10.0,9.9,4.0873,4.2001,10.8964,05-17-21_17.23_BOOST_protocol_HPPC_IN21700_30T_cycle_#76.mat
BOOST,76,0.99032,2.96662,0.8012,3,discharge,0,-2.97,0.99,2.0,2.0,4.0269,3.9936,11.2133,05-17-21_17.23_BOOST_protocol_HPPC_IN21700_30T_cycle_#76.mat
BOOST,76,0.99032,2.96662,0.8012,3,discharge,0,-2.97,0.99,10.0,9.9,4.0269,3.9806,15.5908,05-17-21_17.23_BOOST_protocol_HPPC_IN21700_30T_cycle_#76.mat
BOOST,76,0.99032,2.96662,0.8012,3,charge,0,1.485,0.495,2.0,2.0,4.0285,4.0446,10.8403,05-17-21_17.23_BOOST_protocol_HPPC_IN21700_30T_cycle_#76.mat
BOOST,76,0.99032,2.96662,0.8012,3,charge,0,1.485,0.495,10.0,9.9,4.0285,4.0498,14.3415,05-17-21_17.23_BOOST_protocol_HPPC_IN21700_30T_cycle_#76.mat
BOOST,76,0.99032,2.96662,0.8011,3,discharge,1,-11.877,3.959,2.0,2.0,4.027,3.8943,11.1729,05-17-21_17.23_BOOST_protocol_HPPC_IN21700_30T_cycle_#76.mat
BOOST,76,0.99032,2.96662,0.8011,3,discharge,1,-11.877,3.959,10.0,9.9,4.027,3.8508,14.8354,05-17-21_17.23_BOOST_protocol_HPPC_IN21700_30T_cycle_#76.mat
BOOST,76,0.99032,2.96662,0.8012,3,charge,1,5.939,1.98,2.0,2.0,4.0306,4.0927,10.4554,05-17-21_17.23_BOOST_protocol_HPPC_IN21700_30T_cycle_#76.mat
BOOST,76,0.99032,2.96662,0.8012,3,charge,1,5.939,1.98,10.0,9.9,4.0306,4.1091,13.2166,05-17-21_17.23_BOOST_protocol_HPPC_IN21700_30T_cycle_#76.mat
BOOST,76,0.99032,2.96662,0.801,3,discharge,2,-23.752,7.917,2.0,1.9,4.0264,3.7709,10.757,05-17-21_17.23_BOOST_protocol_HPPC_IN21700_30T_cycle_#76.mat
BOOST,76,0.99032,2.96662,0.801,3,discharge,2,-23.752,7.917,10.0,9.9,4.0264,3.701,13.6999,05-17-21_17.23_BOOST_protocol_HPPC_IN21700_30T_cycle_#76.mat
BOOST,76,0.99032,2.96662,0.8013,3,charge,2,15.264,5.088,2.0,2.0,4.0318,4.2004,11.0456,05-17-21_17.23_BOOST_protocol_HPPC_IN21700_30T_cycle_#76.mat
BOOST,76,0.99032,2.96662,0.8013,3,charge,2,15.264,5.088,10.0,9.9,4.0318,4.2001,11.0259,05-17-21_17.23_BOOST_protocol_HPPC_IN21700_30T_cycle_#76.mat
BOOST,76,0.99032,2.96662,0.8009,3,discharge,3,-34.143,11.381,2.0,1.9,4.0274,3.6683,10.5175,05-17-21_17.23_BOOST_protocol_HPPC_IN21700_30T_cycle_#76.mat
BOOST,76,0.99032,2.96662,0.8009,3,discharge,3,-34.143,11.381,10.0,9.9,4.0274,3.5761,13.2179,05-17-21_17.23_BOOST_protocol_HPPC_IN21700_30T_cycle_#76.mat
BOOST,76,0.99032,2.96662,0.8013,3,charge,3,15.357,5.119,2.0,2.0,4.0325,4.2005,10.9396,05-17-21_17.23_BOOST_protocol_HPPC_IN21700_30T_cycle_#76.mat
BOOST,76,0.99032,2.96662,0.8013,3,charge,3,15.357,5.119,10.0,9.9,4.0325,4.2002,10.9201,05-17-21_17.23_BOOST_protocol_HPPC_IN21700_30T_cycle_#76.mat
BOOST,76,0.99032,2.96662,0.7022,4,discharge,0,-2.97,0.99,2.0,1.9,3.921,3.8876,11.2469,05-17-21_17.23_BOOST_protocol_HPPC_IN21700_30T_cycle_#76.mat
BOOST,76,0.99032,2.96662,0.7022,4,discharge,0,-2.97,0.99,10.0,9.9,3.921,3.8731,16.1296,05-17-21_17.23_BOOST_protocol_HPPC_IN21700_30T_cycle_#76.mat
BOOST,76,0.99032,2.96662,0.7023,4,charge,0,1.484,0.494,2.0,2.0,3.9234,3.9395,10.8527,05-17-21_17.23_BOOST_protocol_HPPC_IN21700_30T_cycle_#76.mat
BOOST,76,0.99032,2.96662,0.7023,4,charge,0,1.484,0.494,10.0,9.9,3.9234,3.9444,14.1557,05-17-21_17.23_BOOST_protocol_HPPC_IN21700_30T_cycle_#76.mat
BOOST,76,0.99032,2.96662,0.7021,4,discharge,1,-11.877,3.959,2.0,1.9,3.921,3.7882,11.1813,05-17-21_17.23_BOOST_protocol_HPPC_IN21700_30T_cycle_#76.mat
BOOST,76,0.99032,2.96662,0.7021,4,discharge,1,-11.877,3.959,10.0,9.9,3.921,3.7472,14.6333,05-17-21_17.23_BOOST_protocol_HPPC_IN21700_30T_cycle_#76.mat
BOOST,76,0.99032,2.96662,0.7023,4,charge,1,5.937,1.979,2.0,1.9,3.9262,3.987,10.2412,05-17-21_17.23_BOOST_protocol_HPPC_IN21700_30T_cycle_#76.mat
BOOST,76,0.99032,2.96662,0.7023,4,charge,1,5.937,1.979,10.0,9.9,3.9262,4.0015,12.6836,05-17-21_17.23_BOOST_protocol_HPPC_IN21700_30T_cycle_#76.mat
BOOST,76,0.99032,2.96662,0.702,4,discharge,2,-23.754,7.918,2.0,1.9,3.9214,3.6654,10.7771,05-17-21_17.23_BOOST_protocol_HPPC_IN21700_30T_cycle_#76.mat
BOOST,76,0.99032,2.96662,0.702,4,discharge,2,-23.754,7.918,10.0,9.9,3.9214,3.6067,13.2483,05-17-21_17.23_BOOST_protocol_HPPC_IN21700_30T_cycle_#76.mat
BOOST,76,0.99032,2.96662,0.7023,4,charge,2,17.815,5.938,2.0,2.0,3.9275,4.103,9.8512,05-17-21_17.23_BOOST_protocol_HPPC_IN21700_30T_cycle_#76.mat
BOOST,76,0.99032,2.96662,0.7023,4,charge,2,17.815,5.938,10.0,9.9,3.9275,4.1452,12.22,05-17-21_17.23_BOOST_protocol_HPPC_IN21700_30T_cycle_#76.mat
BOOST,76,0.99032,2.96662,0.7019,4,discharge,3,-34.143,11.381,2.0,2.0,3.9217,3.5632,10.5,05-17-21_17.23_BOOST_protocol_HPPC_IN21700_30T_cycle_#76.mat
BOOST,76,0.99032,2.96662,0.7019,4,discharge,3,-34.143,11.381,10.0,9.9,3.9217,3.4874,12.72,05-17-21_17.23_BOOST_protocol_HPPC_IN21700_30T_cycle_#76.mat
BOOST,76,0.99032,2.96662,0.7023,4,charge,3,25.516,8.505,2.0,2.0,3.9279,4.2008,10.6953,05-17-21_17.23_BOOST_protocol_HPPC_IN21700_30T_cycle_#76.mat
BOOST,76,0.99032,2.96662,0.7023,4,charge,3,25.516,8.505,10.0,9.9,3.9279,4.2003,10.6757,05-17-21_17.23_BOOST_protocol_HPPC_IN21700_30T_cycle_#76.mat
BOOST,76,0.99032,2.96662,0.6032,5,discharge,0,-2.97,0.99,2.0,2.0,3.8482,3.8138,11.5837,05-17-21_17.23_BOOST_protocol_HPPC_IN21700_30T_cycle_#76.mat
BOOST,76,0.99032,2.96662,0.6032,5,discharge,0,-2.97,0.99,10.0,9.9,3.8482,3.7981,16.8704,05-17-21_17.23_BOOST_protocol_HPPC_IN21700_30T_cycle_#76.mat
BOOST,76,0.99032,2.96662,0.6033,5,charge,0,1.485,0.495,2.0,1.9,3.85,3.8663,10.9779,05-17-21_17.23_BOOST_protocol_HPPC_IN21700_30T_cycle_#76.mat
BOOST,76,0.99032,2.96662,0.6033,5,charge,0,1.485,0.495,10.0,9.9,3.85,3.8723,15.0189,05-17-21_17.23_BOOST_protocol_HPPC_IN21700_30T_cycle_#76.mat
BOOST,76,0.99032,2.96662,0.6032,5,discharge,1,-11.877,3.959,2.0,2.0,3.8483,3.7143,11.2823,05-17-21_17.23_BOOST_protocol_HPPC_IN21700_30T_cycle_#76.mat
BOOST,76,0.99032,2.96662,0.6032,5,discharge,1,-11.877,3.959,10.0,9.9,3.8483,3.6733,14.7344,05-17-21_17.23_BOOST_protocol_HPPC_IN21700_30T_cycle_#76.mat
BOOST,76,0.99032,2.96662,0.6033,5,charge,1,5.938,1.979,2.0,1.9,3.8525,3.9153,10.5752,05-17-21_17.23_BOOST_protocol_HPPC_IN21700_30T_cycle_#76.mat
BOOST,76,0.99032,2.96662,0.6033,5,charge,1,5.938,1.979,10.0,9.91,3.8525,3.932,13.3874,05-17-21_17.23_BOOST_protocol_HPPC_IN21700_30T_cycle_#76.mat
BOOST,76,0.99032,2.96662,0.6031,5,discharge,2,-23.754,7.918,2.0,1.9,3.8483,3.5931,10.7435,05-17-21_17.23_BOOST_protocol_HPPC_IN21700_30T_cycle_#76.mat
BOOST,76,0.99032,2.96662,0.6031,5,discharge,2,-23.754,7.918,10.0,9.9,3.8483,3.5302,13.3914,05-17-21_17.23_BOOST_protocol_HPPC_IN21700_30T_cycle_#76.mat
BOOST,76,0.99032,2.96662,0.6034,5,charge,2,17.813,5.938,2.0,1.9,3.8535,4.0319,10.0152,05-17-21_17.23_BOOST_protocol_HPPC_IN21700_30T_cycle_#76.mat
BOOST,76,0.99032,2.96662,0.6034,5,charge,2,17.813,5.938,10.0,9.9,3.8535,4.073,12.3225,05-17-21_17.23_BOOST_protocol_HPPC_IN21700_30T_cycle_#76.mat
BOOST,76,0.99032,2.96662,0.603,5,discharge,3,-34.144,11.381,2.0,2.0,3.8487,3.4902,10.4996,05-17-21_17.23_BOOST_protocol_HPPC_IN21700_30T_cycle_#76.mat
BOOST,76,0.99032,2.96662,0.603,5,discharge,3,-34.144,11.381,10.0,9.9,3.8487,3.408,12.9071,05-17-21_17.23_BOOST_protocol_HPPC_IN21700_30T_cycle_#76.mat
BOOST,76,0.99032,2.96662,0.6034,5,charge,3,29.689,9.896,2.0,1.9,3.8553,4.1426,9.677,05-17-21_17.23_BOOST_protocol_HPPC_IN21700_30T_cycle_#76.mat
BOOST,76,0.99032,2.96662,0.6034,5,charge,3,29.689,9.896,10.0,9.9,3.8553,4.2003,11.6205,05-17-21_17.23_BOOST_protocol_HPPC_IN21700_30T_cycle_#76.mat
BOOST,76,0.99032,2.96662,0.5042,6,discharge,0,-2.972,0.991,2.0,1.9,3.7272,3.6968,10.2302,05-17-21_17.23_BOOST_protocol_HPPC_IN21700_30T_cycle_#76.mat
BOOST,76,0.99032,2.96662,0.5042,6,discharge,0,-2.972,0.991,10.0,9.9,3.7272,3.6866,13.6627,05-17-21_17.23_BOOST_protocol_HPPC_IN21700_30T_cycle_#76.mat
BOOST,76,0.99032,2.96662,0.5043,6,charge,0,1.485,0.495,2.0,1.9,3.7282,3.7433,10.1663,05-17-21_17.23_BOOST_protocol_HPPC_IN21700_30T_cycle_#76.mat
BOOST,76,0.99032,2.96662,0.5043,6,charge,0,1.485,0.495,10.0,9.9,3.7282,3.7477,13.1287,05-17-21_17.23_BOOST_protocol_HPPC_IN21700_30T_cycle_#76.mat
BOOST,76,0.99032,2.96662,0.5042,6,discharge,1,-11.877,3.959,2.0,2.0,3.7273,3.6056,10.2467,05-17-21_17.23_BOOST_protocol_HPPC_IN21700_30T_cycle_#76.mat
BOOST,76,0.99032,2.96662,0.5042,6,discharge,1,-11.877,3.959,10.0,9.9,3.7273,3.5715,13.1178,05-17-21_17.23_BOOST_protocol_HPPC_IN21700_30T_cycle_#76.mat
BOOST,76,0.99032,2.96662,0.5043,6,charge,1,5.938,1.979,2.0,2.0,3.73,3.7901,10.1206,05-17-21_17.23_BOOST_protocol_HPPC_IN21700_30T_cycle_#76.mat
BOOST,76,0.99032,2.96662,0.5043,6,charge,1,5.938,1.979,10.0,9.9,3.73,3.8063,12.8486,05-17-21_17.23_BOOST_protocol_HPPC_IN21700_30T_cycle_#76.mat
BOOST,76,0.99032,2.96662,0.5041,6,discharge,2,-23.753,7.918,2.0,1.9,3.7267,3.4875,10.0703,05-17-21_17.23_BOOST_protocol_HPPC_IN21700_30T_cycle_#76.mat
BOOST,76,0.99032,2.96662,0.5041,6,discharge,2,-23.753,7.918,10.0,9.9,3.7267,3.4254,12.6847,05-17-21_17.23_BOOST_protocol_HPPC_IN21700_30T_cycle_#76.mat
BOOST,76,0.99032,2.96662,0.5045,6,charge,2,17.816,5.939,2.0,1.9,3.7318,3.9081,9.8956,05-17-21_17.23_BOOST_protocol_HPPC_IN21700_30T_cycle_#76.mat
BOOST,76,0.99032,2.96662,0.5045,6,charge,2,17.816,5.939,10.0,9.91,3.7318,3.9538,12.4607,05-17-21_17.23_BOOST_protocol_HPPC_IN21700_30T_cycle_#76.mat
BOOST,76,0.99032,2.96662,0.504,6,discharge,3,-34.142,11.381,2.0,2.0,3.7274,3.3849,10.0316,05-17-21_17.23_BOOST_protocol_HPPC_IN21700_30T_cycle_#76.mat
BOOST,76,0.99032,2.96662,0.504,6,discharge,3,-34.142,11.381,10.0,9.9,3.7274,3.3003,12.5095,05-17-21_17.23_BOOST_protocol_HPPC_IN21700_30T_cycle_#76.mat
BOOST,76,0.99032,2.96662,0.5045,6,charge,3,29.689,9.896,2.0,2.0,3.7332,4.0228,9.7545,05-17-21_17.23_BOOST_protocol_HPPC_IN21700_30T_cycle_#76.mat
BOOST,76,0.99032,2.96662,0.5045,6,charge,3,29.689,9.896,10.0,9.9,3.7332,4.0974,12.2672,05-17-21_17.23_BOOST_protocol_HPPC_IN21700_30T_cycle_#76.mat
BOOST,76,0.99032,2.96662,0.4053,7,discharge,0,-2.97,0.99,2.0,1.9,3.6472,3.6174,10.0347,05-17-21_17.23_BOOST_protocol_HPPC_IN21700_30T_cycle_#76.mat
BOOST,76,0.99032,2.96662,0.4053,7,discharge,0,-2.97,0.99,10.0,9.9,3.6472,3.6082,13.1326,05-17-21_17.23_BOOST_protocol_HPPC_IN21700_30T_cycle_#76.mat
BOOST,76,0.99032,2.96662,0.4053,7,charge,0,1.485,0.495,2.0,1.9,3.6485,3.6631,9.8316,05-17-21_17.23_BOOST_protocol_HPPC_IN21700_30T_cycle_#76.mat
BOOST,76,0.99032,2.96662,0.4053,7,charge,0,1.485,0.495,10.0,9.9,3.6485,3.6672,12.5926,05-17-21_17.23_BOOST_protocol_HPPC_IN21700_30T_cycle_#76.mat
BOOST,76,0.99032,2.96662,0.4052,7,discharge,1,-11.877,3.959,2.0,2.0,3.6473,3.528,10.0446,05-17-21_17.23_BOOST_protocol_HPPC_IN21700_30T_cycle_#76.mat
BOOST,76,0.99032,2.96662,0.4052,7,discharge,1,-11.877,3.959,10.0,9.9,3.6473,3.4932,12.9747,05-17-21_17.23_BOOST_protocol_HPPC_IN21700_30T_cycle_#76.mat
BOOST,76,0.99032,2.96662,0.4054,7,charge,1,5.938,1.979,2.0,1.9,3.6506,3.709,9.8348,05-17-21_17.23_BOOST_protocol_HPPC_IN21700_30T_cycle_#76.mat
BOOST,76,0.99032,2.96662,0.4054,7,charge,1,5.938,1.979,10.0,9.9,3.6506,3.7249,12.5124,05-17-21_17.23_BOOST_protocol_HPPC_IN21700_30T_cycle_#76.mat
BOOST,76,0.99032,2.96662,0.4051,7,discharge,2,-23.755,7.918,2.0,1.9,3.6467,3.4107,9.9348,05-17-21_17.23_BOOST_protocol_HPPC_IN21700_30T_cycle_#76.mat
BOOST,76,0.99032,2.96662,0.4051,7,discharge,2,-23.755,7.918,10.0,9.9,3.6467,3.3479,12.5784,05-17-21_17.23_BOOST_protocol_HPPC_IN21700_30T_cycle_#76.mat
BOOST,76,0.99032,2.96662,0.4055,7,charge,2,17.816,5.939,2.0,1.9,3.6525,3.8255,9.7104,05-17-21_17.23_BOOST_protocol_HPPC_IN21700_30T_cycle_#76.mat
BOOST,76,0.99032,2.96662,0.4055,7,charge,2,17.816,5.939,10.0,9.9,3.6525,3.8646,11.905,05-17-21_17.23_BOOST_protocol_HPPC_IN21700_30T_cycle_#76.mat
BOOST,76,0.99032,2.96662,0.405,7,discharge,3,-34.144,11.381,2.0,2.0,3.6478,3.308,9.952,05-17-21_17.23_BOOST_protocol_HPPC_IN21700_30T_cycle_#76.mat
BOOST,76,0.99032,2.96662,0.405,7,discharge,3,-34.144,11.381,10.0,9.9,3.6478,3.2235,12.4268,05-17-21_17.23_BOOST_protocol_HPPC_IN21700_30T_cycle_#76.mat
BOOST,76,0.99032,2.96662,0.4056,7,charge,3,29.687,9.896,2.0,2.0,3.653,3.9383,9.6103,05-17-21_17.23_BOOST_protocol_HPPC_IN21700_30T_cycle_#76.mat
BOOST,76,0.99032,2.96662,0.4056,7,charge,3,29.687,9.896,10.0,9.9,3.653,4.0026,11.7762,05-17-21_17.23_BOOST_protocol_HPPC_IN21700_30T_cycle_#76.mat
BOOST,76,0.99032,2.96662,0.3063,8,discharge,0,-2.97,0.99,2.0,1.9,3.5877,3.5581,9.9673,05-17-21_17.23_BOOST_protocol_HPPC_IN21700_30T_cycle_#76.mat
BOOST,76,0.99032,2.96662,0.3063,8,discharge,0,-2.97,0.99,10.0,9.9,3.5877,3.5484,13.2337,05-17-21_17.23_BOOST_protocol_HPPC_IN21700_30T_cycle_#76.mat
BOOST,76,0.99032,2.96662,0.3064,8,charge,0,1.483,0.494,2.0,1.9,3.5889,3.6035,9.8442,05-17-21_17.23_BOOST_protocol_HPPC_IN21700_30T_cycle_#76.mat
BOOST,76,0.99032,2.96662,0.3064,8,charge,0,1.483,0.494,10.0,9.9,3.5889,3.6076,12.6087,05-17-21_17.23_BOOST_protocol_HPPC_IN21700_30T_cycle_#76.mat
BOOST,76,0.99032,2.96662,0.3063,8,discharge,1,-11.877,3.959,2.0,2.0,3.5877,3.4672,10.1457,05-17-21_17.23_BOOST_protocol_HPPC_IN21700_30T_cycle_#76.mat
BOOST,76,0.99032,2.96662,0.3063,8,discharge,1,-11.877,3.959,10.0,9.9,3.5877,3.4315,13.1515,05-17-21_17.23_BOOST_protocol_HPPC_IN21700_30T_cycle_#76.mat
BOOST,76,0.99032,2.96662,0.3064,8,charge,1,5.939,1.98,2.0,2.0,3.5909,3.6502,9.985,05-17-21_17.23_BOOST_protocol_HPPC_IN21700_30T_cycle_#76.mat
BOOST,76,0.99032,2.96662,0.3064,8,charge,1,5.939,1.98,10.0,9.9,3.5909,3.6665,12.7296,05-17-21_17.23_BOOST_protocol_HPPC_IN21700_30T_cycle_#76.mat
BOOST,76,0.99032,2.96662,0.3062,8,discharge,2,-23.755,7.918,2.0,2.0,3.5873,3.3449,10.2042,05-17-21_17.23_BOOST_protocol_HPPC_IN21700_30T_cycle_#76.mat
BOOST,76,0.99032,2.96662,0.3062,8,discharge,2,-23.755,7.918,10.0,9.9,3.5873,3.2799,12.9404,05-17-21_17.23_BOOST_protocol_HPPC_IN21700_30T_cycle_#76.mat
BOOST,76,0.99032,2.96662,0.3065,8,charge,2,17.815,5.938,2.0,2.0,3.593,3.7699,9.9298,05-17-21_17.23_BOOST_protocol_HPPC_IN21700_30T_cycle_#76.mat
BOOST,76,0.99032,2.96662,0.3065,8,charge,2,17.815,5.938,10.0,9.9,3.593,3.8095,12.1527,05-17-21_17.23_BOOST_protocol_HPPC_IN21700_30T_cycle_#76.mat
BOOST,76,0.99032,2.96662,0.3061,8,discharge,3,-34.144,11.381,2.0,2.0,3.5872,3.2398,10.1746,05-17-21_17.23_BOOST_protocol_HPPC_IN21700_30T_cycle_#76.mat
BOOST,76,0.99032,2.96662,0.3061,8,discharge,3,-34.144,11.381,10.0,9.9,3.5872,3.1498,12.8104,05-17-21_17.23_BOOST_protocol_HPPC_IN21700_30T_cycle_#76.mat
BOOST,76,0.99032,2.96662,0.3066,8,charge,3,29.688,9.896,2.0,1.9,3.595,3.8837,9.7245,05-17-21_17.23_BOOST_protocol_HPPC_IN21700_30T_cycle_#76.mat
BOOST,76,0.99032,2.96662,0.3066,8,charge,3,29.688,9.896,10.0,9.9,3.595,3.9468,11.8499,05-17-21_17.23_BOOST_protocol_HPPC_IN21700_30T_cycle_#76.mat
BOOST,76,0.99032,2.96662,0.2073,9,discharge,0,-2.971,0.99,2.0,2.0,3.4996,3.4679,10.668,05-17-21_17.23_BOOST_protocol_HPPC_IN21700_30T_cycle_#76.mat
BOOST,76,0.99032,2.96662,0.2073,9,discharge,0,-2.971,0.99,10.0,9.9,3.4996,3.4575,14.1679,05-17-21_17.23_BOOST_protocol_HPPC_IN21700_30T_cycle_#76.mat
BOOST,76,0.99032,2.96662,0.2074,9,charge,0,1.483,0.494,2.0,1.9,3.5014,3.517,10.5171,05-17-21_17.23_BOOST_protocol_HPPC_IN21700_30T_cycle_#76.mat
BOOST,76,0.99032,2.96662,0.2074,9,charge,0,1.483,0.494,10.0,9.9,3.5014,3.5217,13.6857,05-17-21_17.23_BOOST_protocol_HPPC_IN21700_30T_cycle_#76.mat
BOOST,76,0.99032,2.96662,0.2073,9,discharge,1,-11.877,3.959,2.0,2.0,3.5002,3.3735,10.6677,05-17-21_17.23_BOOST_protocol_HPPC_IN21700_30T_cycle_#76.mat
BOOST,76,0.99032,2.96662,0.2073,9,discharge,1,-11.877,3.959,10.0,9.9,3.5002,3.3361,13.8166,05-17-21_17.23_BOOST_protocol_HPPC_IN21700_30T_cycle_#76.mat
BOOST,76,0.99032,2.96662,0.2074,9,charge,1,5.939,1.98,2.0,2.0,3.5074,3.5692,10.4058,05-17-21_17.23_BOOST_protocol_HPPC_IN21700_30T_cycle_#76.mat
BOOST,76,0.99032,2.96662,0.2074,9,charge,1,5.939,1.98,10.0,9.9,3.5074,3.5865,13.3187,05-17-21_17.23_BOOST_protocol_HPPC_IN21700_30T_cycle_#76.mat
BOOST,76,0.99032,2.96662,0.2072,9,discharge,2,-23.751,7.917,2.0,2.0,3.5026,3.2501,10.6311,05-17-21_17.23_BOOST_protocol_HPPC_IN21700_30T_cycle_#76.mat
BOOST,76,0.99032,2.96662,0.2072,9,discharge,2,-23.751,7.917,10.0,9.9,3.5026,3.1741,13.831,05-17-21_17.23_BOOST_protocol_HPPC_IN21700_30T_cycle_#76.mat
BOOST,76,0.99032,2.96662,0.2075,9,charge,2,17.813,5.938,2.0,2.0,3.5117,3.6933,10.1948,05-17-21_17.23_BOOST_protocol_HPPC_IN21700_30T_cycle_#76.mat
BOOST,76,0.99032,2.96662,0.2075,9,charge,2,17.813,5.938,10.0,9.9,3.5117,3.7443,13.0579,05-17-21_17.23_BOOST_protocol_HPPC_IN21700_30T_cycle_#76.mat
BOOST,76,0.99032,2.96662,0.2071,9,discharge,3,-34.143,11.381,2.0,1.9,3.5035,3.1439,10.5322,05-17-21_17.23_BOOST_protocol_HPPC_IN21700_30T_cycle_#76.mat
BOOST,76,0.99032,2.96662,0.2071,9,discharge,3,-34.143,11.381,10.0,9.9,3.5035,3.0304,13.8564,05-17-21_17.23_BOOST_protocol_HPPC_IN21700_30T_cycle_#76.mat
BOOST,76,0.99032,2.96662,0.2076,9,charge,3,29.686,9.895,2.0,2.0,3.5137,3.8125,10.0654,05-17-21_17.23_BOOST_protocol_HPPC_IN21700_30T_cycle_#76.mat
BOOST,76,0.99032,2.96662,0.2076,9,charge,3,29.686,9.895,10.0,9.9,3.5137,3.8879,12.6053,05-17-21_17.23_BOOST_protocol_HPPC_IN21700_30T_cycle_#76.mat
BOOST,76,0.99032,2.96662,0.1579,10,discharge,0,-2.97,0.99,2.0,2.0,3.439,3.4058,11.1781,05-17-21_17.23_BOOST_protocol_HPPC_IN21700_30T_cycle_#76.mat
BOOST,76,0.99032,2.96662,0.1579,10,discharge,0,-2.97,0.99,10.0,9.9,3.439,3.3947,14.9153,05-17-21_17.23_BOOST_protocol_HPPC_IN21700_30T_cycle_#76.mat
BOOST,76,0.99032,2.96662,0.1579,10,charge,0,1.482,0.494,2.0,2.0,3.4409,3.4572,10.9949,05-17-21_17.23_BOOST_protocol_HPPC_IN21700_30T_cycle_#76.mat
BOOST,76,0.99032,2.96662,0.1579,10,charge,0,1.482,0.494,10.0,9.9,3.4409,3.4623,14.4351,05-17-21_17.23_BOOST_protocol_HPPC_IN21700_30T_cycle_#76.mat
BOOST,76,0.99032,2.96662,0.1578,10,discharge,1,-11.879,3.96,2.0,1.9,3.4387,3.3077,11.0279,05-17-21_17.23_BOOST_protocol_HPPC_IN21700_30T_cycle_#76.mat
BOOST,76,0.99032,2.96662,0.1578,10,discharge,1,-11.879,3.96,10.0,9.9,3.4387,3.2691,14.2773,05-17-21_17.23_BOOST_protocol_HPPC_IN21700_30T_cycle_#76.mat
BOOST,76,0.99032,2.96662,0.1579,10,charge,1,5.938,1.979,2.0,2.0,3.4448,3.5085,10.7277,05-17-21_17.23_BOOST_protocol_HPPC_IN21700_30T_cycle_#76.mat
BOOST,76,0.99032,2.96662,0.1579,10,charge,1,5.938,1.979,10.0,9.9,3.4448,3.5279,13.9948,05-17-21_17.23_BOOST_protocol_HPPC_IN21700_30T_cycle_#76.mat
BOOST,76,0.99032,2.96662,0.1577,10,discharge,2,-23.754,7.918,2.0,1.9,3.4407,3.1786,11.0339,05-17-21_17.23_BOOST_protocol_HPPC_IN21700_30T_cycle_#76.mat
BOOST,76,0.99032,2.96662,0.1577,10,discharge,2,-23.754,7.918,10.0,9.9,3.4407,3.0877,14.8607,05-17-21_17.23_BOOST_protocol_HPPC_IN21700_30T_cycle_#76.mat
BOOST,76,0.99032,2.96662,0.158,10,charge,2,17.814,5.938,2.0,1.9,3.4479,3.6337,10.43,05-17-21_17.23_BOOST_protocol_HPPC_IN21700_30T_cycle_#76.mat
BOOST,76,0.99032,2.96662,0.158,10,charge,2,17.814,5.938,10.0,9.9,3.4479,3.6899,13.5848,05-17-21_17.23_BOOST_protocol_HPPC_IN21700_30T_cycle_#76.mat
BOOST,76,0.99032,2.96662,0.1576,10,discharge,3,-34.142,11.381,2.0,1.9,3.4401,3.0643,11.007,05-17-21_17.23_BOOST_protocol_HPPC_IN21700_30T_cycle_#76.mat
BOOST,76,0.99032,2.96662,0.1576,10,discharge,3,-34.142,11.381,10.0,9.9,3.4401,2.8932,16.0184,05-17-21_17.23_BOOST_protocol_HPPC_IN21700_30T_cycle_#76.mat
BOOST,76,0.99032,2.96662,0.1582,10,charge,3,29.689,9.896,2.0,2.0,3.45,3.7561,10.3102,05-17-21_17.23_BOOST_protocol_HPPC_IN21700_30T_cycle_#76.mat
BOOST,76,0.99032,2.96662,0.1582,10,charge,3,29.689,9.896,10.0,9.9,3.45,3.8411,13.1732,05-17-21_17.23_BOOST_protocol_HPPC_IN21700_30T_cycle_#76.mat
BOOST,76,0.99032,2.96662,0.1084,11,discharge,0,-2.97,0.99,2.0,2.0,3.3989,3.3626,12.2226,05-17-21_17.23_BOOST_protocol_HPPC_IN21700_30T_cycle_#76.mat
BOOST,76,0.99032,2.96662,0.1084,11,discharge,0,-2.97,0.99,10.0,9.9,3.3989,3.3481,17.105,05-17-21_17.23_BOOST_protocol_HPPC_IN21700_30T_cycle_#76.mat
BOOST,76,0.99032,2.96662,0.1084,11,charge,0,1.483,0.494,2.0,2.0,3.4014,3.4188,11.733,05-17-21_17.23_BOOST_protocol_HPPC_IN21700_30T_cycle_#76.mat
BOOST,76,0.99032,2.96662,0.1084,11,charge,0,1.483,0.494,10.0,9.91,3.4014,3.4242,15.3742,05-17-21_17.23_BOOST_protocol_HPPC_IN21700_30T_cycle_#76.mat
BOOST,76,0.99032,2.96662,0.1083,11,discharge,1,-11.879,3.96,2.0,2.0,3.3995,3.2526,12.3664,05-17-21_17.23_BOOST_protocol_HPPC_IN21700_30T_cycle_#76.mat
BOOST,76,0.99032,2.96662,0.1083,11,discharge,1,-11.879,3.96,10.0,9.9,3.3995,3.1786,18.5958,05-17-21_17.23_BOOST_protocol_HPPC_IN21700_30T_cycle_#76.mat
BOOST,76,0.99032,2.96662,0.1084,11,charge,1,5.938,1.979,2.0,1.9,3.4077,3.4741,11.1814,05-17-21_17.23_BOOST_protocol_HPPC_IN21700_30T_cycle_#76.mat
BOOST,76,0.99032,2.96662,0.1084,11,charge,1,5.938,1.979,10.0,9.9,3.4077,3.4896,13.7915,05-17-21_17.23_BOOST_protocol_HPPC_IN21700_30T_cycle_#76.mat
BOOST,76,0.99032,2.96662,0.1082,11,discharge,2,-23.753,7.918,2.0,1.9,3.4013,3.103,12.5584,05-17-21_17.23_BOOST_protocol_HPPC_IN21700_30T_cycle_#76.mat
BOOST,76,0.99032,2.96662,0.1082,11,discharge,2,-23.753,7.918,10.0,9.9,3.4013,2.7879,25.8241,05-17-21_17.23_BOOST_protocol_HPPC_IN21700_30T_cycle_#76.mat
BOOST,76,0.99032,2.96662,0.1086,11,charge,2,17.813,5.938,2.0,2.0,3.4109,3.6003,10.6327,05-17-21_17.23_BOOST_protocol_HPPC_IN21700_30T_cycle_#76.mat
BOOST,76,0.99032,2.96662,0.1086,11,charge,2,17.813,5.938,10.0,9.9,3.4109,3.6436,13.0635,05-17-21_17.23_BOOST_protocol_HPPC_IN21700_30T_cycle_#76.mat
BOOST,76,0.99032,2.96662,0.1081,11,discharge,3,-34.143,11.381,2.0,2.0,3.4,2.9559,13.0071,05-17-21_17.23_BOOST_protocol_HPPC_IN21700_30T_cycle_#76.mat
BOOST,76,0.99032,2.96662,0.1081,11,discharge,3,-34.143,11.381,10.0,9.9,3.4,2.4989,26.3919,05-17-21_17.23_BOOST_protocol_HPPC_IN21700_30T_cycle_#76.mat
BOOST,76,0.99032,2.96662,0.1086,11,charge,3,29.689,9.896,2.0,1.9,3.4123,3.715,10.1957,05-17-21_17.23_BOOST_protocol_HPPC_IN21700_30T_cycle_#76.mat
BOOST,76,0.99032,2.96662,0.1086,11,charge,3,29.689,9.896,10.0,9.9,3.4123,3.7925,12.8061,05-17-21_17.23_BOOST_protocol_HPPC_IN21700_30T_cycle_#76.mat
BOOST,76,0.99032,2.96662,0.0589,12,discharge,0,-2.972,0.991,2.0,2.0,3.3334,3.2862,15.8805,05-17-21_17.23_BOOST_protocol_HPPC_IN21700_30T_cycle_#76.mat
BOOST,76,0.99032,2.96662,0.0589,12,discharge,0,-2.972,0.991,10.0,9.9,3.3334,3.2556,26.1759,05-17-21_17.23_BOOST_protocol_HPPC_IN21700_30T_cycle_#76.mat
BOOST,76,0.99032,2.96662,0.0589,12,charge,0,1.483,0.494,2.0,2.0,3.3375,3.3593,14.7029,05-17-21_17.23_BOOST_protocol_HPPC_IN21700_30T_cycle_#76.mat
BOOST,76,0.99032,2.96662,0.0589,12,charge,0,1.483,0.494,10.0,9.9,3.3375,3.3703,22.1218,05-17-21_17.23_BOOST_protocol_HPPC_IN21700_30T_cycle_#76.mat
BOOST,76,0.99032,2.96662,0.0588,12,discharge,1,-11.879,3.96,2.0,2.0,3.3353,3.12,18.1244,05-17-21_17.23_BOOST_protocol_HPPC_IN21700_30T_cycle_#76.mat
BOOST,76,0.99032,2.96662,0.0588,12,discharge,1,-11.879,3.96,10.0,9.9,3.3353,2.7963,45.3742,05-17-21_17.23_BOOST_protocol_HPPC_IN21700_30T_cycle_#76.mat
BOOST,76,0.99032,2.96662,0.059,12,charge,1,5.938,1.979,2.0,2.0,3.3446,3.426,13.709,05-17-21_17.23_BOOST_protocol_HPPC_IN21700_30T_cycle_#76.mat
BOOST,76,0.99032,2.96662,0.059,12,charge,1,5.938,1.979,10.0,9.9,3.3446,3.458,19.0983,05-17-21_17.23_BOOST_protocol_HPPC_IN21700_30T_cycle_#76.mat
BOOST,76,0.99032,2.96662,0.0588,12,discharge,2,-21.807,7.269,2.0,1.9,3.338,2.8376,22.9462,05-17-21_17.23_BOOST_protocol_HPPC_IN21700_30T_cycle_#76.mat
BOOST,76,0.99032,2.96662,0.0588,12,discharge,2,-21.807,7.269,10.0,9.9,3.338,2.4997,38.4409,05-17-21_17.23_BOOST_protocol_HPPC_IN21700_30T_cycle_#76.mat
BOOST,76,0.99032,2.96662,0.0591,12,charge,2,17.813,5.938,2.0,2.0,3.3476,3.5663,12.2776,05-17-21_17.23_BOOST_protocol_HPPC_IN21700_30T_cycle_#76.mat
BOOST,76,0.99032,2.96662,0.0591,12,charge,2,17.813,5.938,10.0,9.9,3.3476,3.6156,15.0452,05-17-21_17.23_BOOST_protocol_HPPC_IN21700_30T_cycle_#76.mat
BOOST,76,0.99032,2.96662,0.0586,12,discharge,3,-18.191,6.064,2.0,2.0,3.3375,2.4897,46.6055,05-17-21_17.23_BOOST_protocol_HPPC_IN21700_30T_cycle_#76.mat
BOOST,76,0.99032,2.96662,0.0586,12,discharge,3,-18.191,6.064,10.0,9.91,3.3375,2.4996,46.0612,05-17-21_17.23_BOOST_protocol_HPPC_IN21700_30T_cycle_#76.mat
BOOST,76,0.99032,2.96662,0.0592,12,charge,3,29.688,9.896,2.0,1.9,3.3484,3.688,11.439,05-17-21_17.23_BOOST_protocol_HPPC_IN21700_30T_cycle_#76.mat
BOOST,76,0.99032,2.96662,0.0592,12,charge,3,29.688,9.896,10.0,9.9,3.3484,3.7586,13.817,05-17-21_17.23_BOOST_protocol_HPPC_IN21700_30T_cycle_#76.mat
BOOST,112,0.97994,2.93552,1.0,0,discharge,0,-2.937,0.979,2.0,2.0,4.1778,4.1413,12.4298,05-23-21_02.56_BOOST_protocol_HPPC_IN21700_30T_cycle_#112.mat
BOOST,112,0.97994,2.93552,1.0,0,discharge,0,-2.937,0.979,10.0,9.9,4.1778,4.1258,17.7082,05-23-21_02.56_BOOST_protocol_HPPC_IN21700_30T_cycle_#112.mat
BOOST,112,0.97994,2.93552,1.0,0,charge,0,1.401,0.467,2.0,2.0,4.1798,4.1977,12.7775,05-23-21_02.56_BOOST_protocol_HPPC_IN21700_30T_cycle_#112.mat
BOOST,112,0.97994,2.93552,1.0,0,charge,0,1.401,0.467,10.0,9.9,4.1798,4.2,14.4193,05-23-21_02.56_BOOST_protocol_HPPC_IN21700_30T_cycle_#112.mat
BOOST,112,0.97994,2.93552,0.9999,0,discharge,1,-11.743,3.914,2.0,1.9,4.1774,4.036,12.0412,05-23-21_02.56_BOOST_protocol_HPPC_IN21700_30T_cycle_#112.mat
BOOST,112,0.97994,2.93552,0.9999,0,discharge,1,-11.743,3.914,10.0,9.9,4.1774,3.9871,16.2054,05-23-21_02.56_BOOST_protocol_HPPC_IN21700_30T_cycle_#112.mat
BOOST,112,0.97994,2.93552,1.0,0,charge,1,1.296,0.432,2.0,1.9,4.1823,4.2,13.6521,05-23-21_02.56_BOOST_protocol_HPPC_IN21700_30T_cycle_#112.mat
BOOST,112,0.97994,2.93552,1.0,0,charge,1,1.296,0.432,10.0,8.6,4.1823,4.2002,13.8064,05-23-21_02.56_BOOST_protocol_HPPC_IN21700_30T_cycle_#112.mat
BOOST,112,0.97994,2.93552,0.9998,0,discharge,2,-23.483,7.828,2.0,2.0,4.1774,3.8991,11.8511,05-23-21_02.56_BOOST_protocol_HPPC_IN21700_30T_cycle_#112.mat
BOOST,112,0.97994,2.93552,0.9998,0,discharge,2,-23.483,7.828,10.0,9.9,4.1774,3.8296,14.8107,05-23-21_02.56_BOOST_protocol_HPPC_IN21700_30T_cycle_#112.mat
BOOST,112,0.97994,2.93552,0.9997,0,charge,2,1.292,0.431,2.0,1.9,4.1834,4.2,12.8523,05-23-21_02.56_BOOST_protocol_HPPC_IN21700_30T_cycle_#112.mat
BOOST,112,0.97994,2.93552,0.9994,0,discharge,3,-33.753,11.251,2.0,2.0,4.1766,3.7847,11.6108,05-23-21_02.56_BOOST_protocol_HPPC_IN21700_30T_cycle_#112.mat
BOOST,112,0.97994,2.93552,0.9994,0,discharge,3,-33.753,11.251,10.0,9.9,4.1766,3.706,13.9425,05-23-21_02.56_BOOST_protocol_HPPC_IN21700_30T_cycle_#112.mat
BOOST,112,0.97994,2.93552,0.9993,0,charge,3,1.28,0.427,2.0,2.0,4.1834,4.2001,13.0423,05-23-21_02.56_BOOST_protocol_HPPC_IN21700_30T_cycle_#112.mat
BOOST,112,0.97994,2.93552,0.9503,1,discharge,0,-2.937,0.979,2.0,2.0,4.103,4.07,11.2363,05-23-21_02.56_BOOST_protocol_HPPC_IN21700_30T_cycle_#112.mat
