Repository: KikETs/ECM_HYBRID_BMS_JOINT

## Results

| Arm | Model | Size | Protocol | Result | Worst cell |
|---|---|---|---|---|---|
| SOP | 2RC table + trim (A8) | 4 effective coefficients, 2 EW states | leave-one-cell-out | usable current 69.6 % discharge, 59.5 % charge (τ = 10 s) | 59.9 % / 53.5 % (BOOST_REST) |
| SOH | dQ/dV ridge | 65 coefficients | leave-one-cell-out | RMSE 0.0094, bias −0.0005 | 0.0130 (BOOST_REST) |
| SOC | 2RC EKF, low-current gate | 3 states | leave-one-cell-out | **2.34 %p** over six sensor disturbances on estimated SOH (2.325 on true SOH), per cell 2.00–2.75 | 4.60 %p (BOOST_NEGPULSE_1S, current offset −0.10 A) |

The SOH arm was a 10,945-parameter CNN until the second audit round. Nested

File: analysis/uypydj_ecm.csv (part 40 of 80)
cell,cycle,SOH,CAP_Ah,SOC,direction,rate_rank,I_A,V_pre_V,rest_before_s,n_points,R0_mOhm,R1_mOhm,tau1_s,R2_mOhm,tau2_s,fit_rmse_mV
BOOST_NEGPULSE,225,0.95339,2.83747,0.1955,discharge,3,-32.642,3.4716,801.6,101,9.6618,0.9137,0.7441,200.0,308.3121,0.6637
BOOST_NEGPULSE,225,0.95339,2.83747,0.196,charge,3,28.383,3.4816,385.9,100,9.2495,0.4663,0.5817,6.5969,10.5693,0.2555
BOOST_NEGPULSE,225,0.95339,2.83747,0.1484,discharge,0,-2.841,3.4231,5073.6,101,10.1971,0.6497,0.4938,10.7965,10.7356,0.1067
BOOST_NEGPULSE,225,0.95339,2.83747,0.1485,charge,0,1.419,3.4254,70.6,101,10.0256,0.7007,0.4606,8.2635,9.8522,0.0915
BOOST_NEGPULSE,225,0.95339,2.83747,0.1484,discharge,1,-11.356,3.4234,635.5,101,10.145,1.051,0.7118,18.8429,21.8275,0.2771
BOOST_NEGPULSE,225,0.95339,2.83747,0.1485,charge,1,5.675,3.4314,160.6,101,9.9188,0.7649,0.5716,6.682,10.5306,0.1318
BOOST_NEGPULSE,225,0.95339,2.83747,0.1483,discharge,2,-22.709,3.4254,680.7,101,10.0655,0.6797,0.2731,200.0,180.9245,0.7277
BOOST_NEGPULSE,225,0.95339,2.83747,0.1486,charge,2,17.032,3.4356,281.1,101,9.7043,0.5729,0.5857,7.4631,14.0115,0.2152
BOOST_NEGPULSE,225,0.95339,2.83747,0.1487,charge,3,28.384,3.438,386.1,100,9.4374,0.44,0.5514,7.0521,12.6756,0.2459
BOOST_NEGPULSE,225,0.95339,2.83747,0.1011,discharge,0,-2.839,3.3752,5073.9,100,11.1607,1.2927,0.5606,23.6645,15.9529,0.1264
BOOST_NEGPULSE,225,0.95339,2.83747,0.1012,charge,0,1.419,3.3787,70.6,101,10.8686,1.2277,0.421,13.6186,11.1698,0.0833
BOOST_NEGPULSE,225,0.95339,2.83747,0.101,discharge,1,-11.356,3.3763,635.5,101,11.0393,1.435,0.3313,200.0,100.2397,0.8429
BOOST_NEGPULSE,225,0.95339,2.83747,0.1012,charge,1,5.677,3.3878,160.6,100,10.6427,1.0229,0.4278,7.7845,7.7103,0.1619
BOOST_NEGPULSE,225,0.95339,2.83747,0.1013,charge,2,17.032,3.3943,272.3,101,10.0518,0.9316,0.6885,5.5641,10.2118,0.2979
BOOST_NEGPULSE,225,0.95339,2.83747,0.1014,charge,3,28.383,3.3961,300.9,101,9.7043,0.7355,0.6091,6.6602,14.5025,0.3662
BOOST_NEGPULSE,262,0.94553,2.81408,1.0,discharge,0,-2.815,4.1674,99999.0,100,10.4682,1.4397,0.4646,12.8477,9.6727,0.1595
BOOST_NEGPULSE,262,0.94553,2.81408,1.0,charge,0,1.406,4.1699,70.5,101,10.6323,1.577,0.7894,17.7781,14.3785,0.1492
BOOST_NEGPULSE,262,0.94553,2.81408,0.9999,discharge,1,-11.256,4.1668,635.5,100,10.4832,1.3441,0.4933,7.7518,6.4362,0.3026
BOOST_NEGPULSE,262,0.94553,2.81408,1.0,charge,1,1.574,4.1725,160.6,100,17.5532,0.01,2999.9997,0.01,2999.9997,0.124
BOOST_NEGPULSE,262,0.94553,2.81408,0.9998,discharge,2,-22.515,4.1667,637.0,101,10.4035,1.2907,0.4875,5.0294,4.9615,0.5896
BOOST_NEGPULSE,262,0.94553,2.81408,1.0,charge,2,1.404,4.1765,281.0,101,16.8128,0.0101,0.05,0.01,2997.0721,0.1951
BOOST_NEGPULSE,262,0.94553,2.81408,0.9997,discharge,3,-32.36,4.167,635.3,101,10.3033,1.3754,0.5389,4.047,5.1926,0.8341
BOOST_NEGPULSE,262,0.94553,2.81408,1.0,charge,3,1.294,4.1785,385.9,99,16.7008,0.01,0.05,0.01,2999.9995,0.1455
BOOST_NEGPULSE,262,0.94553,2.81408,0.9531,discharge,0,-2.817,4.1015,4785.8,101,10.2835,1.0203,0.6057,7.1722,8.805,0.1547
BOOST_NEGPULSE,262,0.94553,2.81408,0.9531,charge,0,1.406,4.1029,70.5,101,10.1549,0.9781,0.4554,7.5196,9.207,0.1069
BOOST_NEGPULSE,262,0.94553,2.81408,0.953,discharge,1,-11.258,4.1016,635.5,101,10.1114,1.0355,0.4651,4.968,6.2057,0.2704
BOOST_NEGPULSE,262,0.94553,2.81408,0.9532,charge,1,5.627,4.1049,160.5,101,8.3788,2.3996,0.0936,7.6688,7.9512,0.3758
BOOST_NEGPULSE,262,0.94553,2.81408,0.9529,discharge,2,-22.513,4.1011,680.6,101,10.0656,1.1087,0.5767,4.0802,6.9951,0.4816
BOOST_NEGPULSE,262,0.94553,2.81408,0.9532,charge,2,6.66,4.107,281.1,100,9.7492,4.263,0.05,0.01,3000.0,0.5938
BOOST_NEGPULSE,262,0.94553,2.81408,0.9528,discharge,3,-32.361,4.1015,690.6,101,9.9731,1.0443,0.537,4.0922,8.1454,0.5363
BOOST_NEGPULSE,262,0.94553,2.81408,0.9532,charge,3,6.563,4.1079,386.3,101,11.701,2.3802,0.05,0.01,3000.0,0.5012
BOOST_NEGPULSE,262,0.94553,2.81408,0.9062,discharge,0,-2.815,4.083,4841.1,100,9.885,0.9513,0.3923,6.0123,7.6317,0.1435
BOOST_NEGPULSE,262,0.94553,2.81408,0.9063,charge,0,1.406,4.0841,70.4,101,9.8331,0.9032,0.6442,5.5438,7.7142,0.1424
BOOST_NEGPULSE,262,0.94553,2.81408,0.9061,discharge,1,-11.257,4.083,635.5,101,9.8899,1.0058,0.5657,5.1526,7.5307,0.2305
BOOST_NEGPULSE,262,0.94553,2.81408,0.9063,charge,1,5.627,4.0857,160.6,101,9.4867,1.0728,0.2801,5.024,6.9322,0.241
BOOST_NEGPULSE,262,0.94553,2.81408,0.906,discharge,2,-22.511,4.0822,680.7,101,9.813,1.0384,0.5968,4.8686,9.1457,0.39
BOOST_NEGPULSE,262,0.94553,2.81408,0.9063,charge,2,8.907,4.0871,280.9,101,7.4587,5.2489,0.0731,0.01,3000.0,0.591
BOOST_NEGPULSE,262,0.94553,2.81408,0.906,discharge,3,-32.361,4.0834,714.6,101,9.7798,0.891,0.5027,5.2247,10.4053,0.4151
BOOST_NEGPULSE,262,0.94553,2.81408,0.9063,charge,3,8.859,4.0886,386.1,100,9.3353,3.2764,0.05,0.01,2999.9997,0.6441
BOOST_NEGPULSE,262,0.94553,2.81408,0.8124,discharge,0,-2.817,4.0327,5407.0,101,9.2475,0.9087,0.5595,10.8526,10.874,0.1427
BOOST_NEGPULSE,262,0.94553,2.81408,0.8125,charge,0,1.406,4.0345,70.5,101,9.9065,0.8842,0.3833,8.3911,9.3268,0.0983
BOOST_NEGPULSE,262,0.94553,2.81408,0.8123,discharge,1,-11.259,4.0329,635.5,101,9.3884,0.9597,0.5924,8.4213,8.448,0.2028
BOOST_NEGPULSE,262,0.94553,2.81408,0.8125,charge,1,5.629,4.0378,160.8,100,9.3595,0.9226,0.6892,6.6406,9.1863,0.1604
BOOST_NEGPULSE,262,0.94553,2.81408,0.8123,discharge,2,-22.513,4.0341,680.8,101,9.4497,1.088,0.6795,6.5813,8.3652,0.4365
BOOST_NEGPULSE,262,0.94553,2.81408,0.8125,charge,2,13.111,4.0399,281.0,101,6.0549,6.1915,0.137,0.01,3000.0,1.4992
BOOST_NEGPULSE,262,0.94553,2.81408,0.8122,discharge,3,-32.361,4.0347,758.8,101,9.3665,0.9358,0.5613,5.9205,7.9223,0.4843
BOOST_NEGPULSE,262,0.94553,2.81408,0.8125,charge,3,13.141,4.0411,386.0,101,7.4914,4.6306,0.0604,0.01,3000.0,0.5071
BOOST_NEGPULSE,262,0.94553,2.81408,0.7186,discharge,0,-2.817,3.9275,5452.2,101,9.1383,0.9388,0.5226,11.7241,12.0778,0.12
BOOST_NEGPULSE,262,0.94553,2.81408,0.7187,charge,0,1.406,3.9298,70.5,100,9.1194,1.3458,1.2055,9.6801,15.2583,0.1246
BOOST_NEGPULSE,262,0.94553,2.81408,0.7186,discharge,1,-11.259,3.9269,635.5,101,9.0935,0.804,0.4435,7.0309,6.6724,0.2244
BOOST_NEGPULSE,262,0.94553,2.81408,0.7187,charge,1,5.627,3.9326,160.7,101,9.0614,0.9222,0.7349,5.9837,9.5715,0.1375
BOOST_NEGPULSE,262,0.94553,2.81408,0.7185,discharge,2,-22.513,3.928,680.7,101,9.1697,1.0886,0.6729,5.0899,7.2039,0.4197
BOOST_NEGPULSE,262,0.94553,2.81408,0.7188,charge,2,16.886,3.9346,280.8,100,7.5105,1.7782,0.0832,5.6801,8.3501,0.7215
BOOST_NEGPULSE,262,0.94553,2.81408,0.7184,discharge,3,-32.359,3.9286,801.2,101,9.1017,0.9775,0.6451,4.9573,8.1163,0.5125
BOOST_NEGPULSE,262,0.94553,2.81408,0.7188,charge,3,23.004,3.9354,386.2,101,5.9242,5.6043,0.1502,0.01,2999.9878,1.4032
BOOST_NEGPULSE,262,0.94553,2.81408,0.6248,discharge,0,-2.815,3.8478,5554.8,101,8.9878,0.7833,0.4803,10.8242,11.2597,0.1349
BOOST_NEGPULSE,262,0.94553,2.81408,0.6249,charge,0,1.406,3.8501,70.6,101,9.3064,1.3029,1.3031,10.244,16.4275,0.1191
BOOST_NEGPULSE,262,0.94553,2.81408,0.6248,discharge,1,-11.259,3.8484,635.5,101,9.2336,0.8533,0.5646,6.7122,7.7227,0.193
BOOST_NEGPULSE,262,0.94553,2.81408,0.6249,charge,1,5.627,3.8526,160.6,101,9.1101,0.8157,0.5153,6.717,9.0563,0.1428
BOOST_NEGPULSE,262,0.94553,2.81408,0.6247,discharge,2,-22.511,3.848,680.8,101,9.2247,0.8201,0.585,5.6485,8.2554,0.3743
BOOST_NEGPULSE,262,0.94553,2.81408,0.625,charge,2,16.883,3.8548,280.8,101,9.0082,0.7153,0.5754,5.6988,9.4163,0.2417
BOOST_NEGPULSE,262,0.94553,2.81408,0.6246,discharge,3,-32.36,3.8477,801.5,101,9.1588,0.7463,0.5713,5.7524,9.4038,0.3888
BOOST_NEGPULSE,262,0.94553,2.81408,0.625,charge,3,28.138,3.8564,386.1,101,6.1481,2.8584,0.0949,3.6082,3.6608,2.4814
BOOST_NEGPULSE,262,0.94553,2.81408,0.531,discharge,0,-2.817,3.7493,5609.0,101,8.9846,0.6538,0.5646,8.8638,11.6692,0.1122
BOOST_NEGPULSE,262,0.94553,2.81408,0.5311,charge,0,1.406,3.7508,70.6,101,9.0944,1.3787,1.9671,13.3374,30.2628,0.1149
BOOST_NEGPULSE,262,0.94553,2.81408,0.531,discharge,1,-11.259,3.7495,635.5,101,9.0536,0.6517,0.6824,7.0546,9.6829,0.1503
BOOST_NEGPULSE,262,0.94553,2.81408,0.5311,charge,1,5.625,3.753,160.7,101,8.9755,0.5983,0.6,6.5676,9.0714,0.1304
BOOST_NEGPULSE,262,0.94553,2.81408,0.5309,discharge,2,-22.513,3.749,680.7,101,9.0064,0.6419,0.6889,6.1626,8.9523,0.323
BOOST_NEGPULSE,262,0.94553,2.81408,0.5312,charge,2,16.883,3.7555,280.9,101,8.8802,0.8323,0.8332,6.6801,12.3304,0.2204
BOOST_NEGPULSE,262,0.94553,2.81408,0.5308,discharge,3,-32.361,3.7498,801.3,101,9.0095,0.6446,0.7534,6.1307,9.5346,0.3509
BOOST_NEGPULSE,262,0.94553,2.81408,0.5312,charge,3,28.138,3.757,386.0,101,7.4605,1.7209,0.0745,5.5079,8.0408,1.163
BOOST_NEGPULSE,262,0.94553,2.81408,0.4372,discharge,0,-2.817,3.6635,5614.3,101,8.7863,0.4737,0.5654,8.2077,11.641,0.1149
BOOST_NEGPULSE,262,0.94553,2.81408,0.4373,charge,0,1.406,3.6656,70.6,101,9.0179,1.3053,2.0404,11.8936,28.5745,0.1251
BOOST_NEGPULSE,262,0.94553,2.81408,0.4372,discharge,1,-11.258,3.6642,635.5,100,8.9979,0.5428,0.7127,7.2903,10.4013,0.1153
BOOST_NEGPULSE,262,0.94553,2.81408,0.4373,charge,1,5.627,3.6674,160.5,101,8.9564,0.5003,0.3248,6.1517,8.3969,0.1187
BOOST_NEGPULSE,262,0.94553,2.81408,0.4371,discharge,2,-22.512,3.6647,680.8,100,9.0252,0.5876,0.8333,6.0071,8.7441,0.2563
BOOST_NEGPULSE,262,0.94553,2.81408,0.4374,charge,2,16.883,3.6705,280.9,100,8.8764,0.8909,1.0977,5.7693,12.0881,0.2054
BOOST_NEGPULSE,262,0.94553,2.81408,0.437,discharge,3,-32.361,3.6652,801.4,101,8.9908,0.6838,0.8869,5.9611,9.4927,0.3226
BOOST_NEGPULSE,262,0.94553,2.81408,0.4375,charge,3,28.139,3.6723,385.8,101,8.6606,0.7323,0.5378,5.6584,10.8014,0.5349
BOOST_NEGPULSE,262,0.94553,2.81408,0.3434,discharge,0,-2.817,3.6018,5614.8,101,9.0329,0.5641,0.4281,8.6112,12.5822,0.1263
BOOST_NEGPULSE,262,0.94553,2.81408,0.3435,charge,0,1.406,3.6033,70.6,101,8.5517,0.7642,0.084,6.7661,9.3013,0.1081
BOOST_NEGPULSE,262,0.94553,2.81408,0.3434,discharge,1,-11.259,3.6021,635.5,101,9.135,0.5084,0.6694,7.5199,10.7897,0.1307
BOOST_NEGPULSE,262,0.94553,2.81408,0.3435,charge,1,5.628,3.6059,160.6,101,9.0525,0.4608,0.581,6.8107,10.3104,0.1185
BOOST_NEGPULSE,262,0.94553,2.81408,0.3433,discharge,2,-22.513,3.6022,680.8,101,9.1301,0.561,0.7768,6.5292,9.546,0.2917
BOOST_NEGPULSE,262,0.94553,2.81408,0.3436,charge,2,16.884,3.609,280.8,101,8.9824,0.6795,0.9737,5.2095,9.5601,0.1963
BOOST_NEGPULSE,262,0.94553,2.81408,0.3431,discharge,3,-32.361,3.6025,801.5,101,9.0744,0.5832,0.7091,6.4524,9.7164,0.3448
BOOST_NEGPULSE,262,0.94553,2.81408,0.3437,charge,3,28.137,3.6115,386.3,101,8.8715,0.6753,0.8077,5.1545,10.6166,0.2599
BOOST_NEGPULSE,262,0.94553,2.81408,0.2496,discharge,0,-2.815,3.5229,5614.8,101,9.4897,0.6351,1.0137,10.7023,15.7525,0.1103
BOOST_NEGPULSE,262,0.94553,2.81408,0.2496,charge,0,1.406,3.5245,70.6,101,9.2267,0.701,0.68,8.8824,13.6518,0.1192
BOOST_NEGPULSE,262,0.94553,2.81408,0.2495,discharge,1,-11.259,3.523,635.5,101,9.4086,0.6201,0.7244,7.8069,10.7855,0.2015
BOOST_NEGPULSE,262,0.94553,2.81408,0.2497,charge,1,5.627,3.5289,160.8,101,9.2801,0.6222,0.7681,8.4836,13.5521,0.1223
BOOST_NEGPULSE,262,0.94553,2.81408,0.2495,discharge,2,-22.511,3.5249,680.8,100,9.3891,0.6229,0.6907,7.6551,10.3847,0.3343
BOOST_NEGPULSE,262,0.94553,2.81408,0.2498,charge,2,16.883,3.5336,280.8,100,9.1321,0.4751,0.4969,6.7234,10.0399,0.199
BOOST_NEGPULSE,262,0.94553,2.81408,0.2494,discharge,3,-32.359,3.526,801.4,101,9.366,0.7442,0.8228,10.22,15.7416,0.4716
BOOST_NEGPULSE,262,0.94553,2.81408,0.2499,charge,3,28.138,3.5369,386.2,101,9.0657,0.4727,0.6462,5.4542,8.5673,0.2981
BOOST_NEGPULSE,262,0.94553,2.81408,0.2027,discharge,0,-2.817,3.4731,5073.9,101,9.5967,0.6477,0.4473,9.516,11.3031,0.1328
BOOST_NEGPULSE,262,0.94553,2.81408,0.2028,charge,0,1.405,3.475,70.6,101,9.5774,0.7037,0.792,8.9541,12.6317,0.1218
BOOST_NEGPULSE,262,0.94553,2.81408,0.2027,discharge,1,-11.258,3.4735,635.5,100,9.6762,0.7614,0.7034,8.8154,11.6603,0.2116
BOOST_NEGPULSE,262,0.94553,2.81408,0.2028,charge,1,5.629,3.4798,160.6,100,9.5383,0.617,0.5896,8.2852,12.5201,0.1299
BOOST_NEGPULSE,262,0.94553,2.81408,0.2025,discharge,2,-22.513,3.4756,680.7,101,9.67,0.7793,0.7194,12.3387,16.4232,0.439
BOOST_NEGPULSE,262,0.94553,2.81408,0.2029,charge,2,16.884,3.4834,281.0,101,9.3755,0.5875,0.7089,8.0525,13.3016,0.2122
BOOST_NEGPULSE,262,0.94553,2.81408,0.2025,discharge,3,-32.361,3.4756,801.4,101,9.6526,0.9101,0.7148,200.0,300.2569,0.6733
BOOST_NEGPULSE,262,0.94553,2.81408,0.203,charge,3,28.138,3.4859,386.1,100,9.3054,0.4619,0.5601,6.5811,10.3015,0.2505
BOOST_NEGPULSE,262,0.94553,2.81408,0.1558,discharge,0,-2.817,3.4267,5073.5,101,10.363,0.7038,0.4538,11.0936,10.8024,0.1272
BOOST_NEGPULSE,262,0.94553,2.81408,0.1558,charge,0,1.406,3.4291,70.6,101,10.34,0.7833,0.7076,8.7323,10.8762,0.0834
BOOST_NEGPULSE,262,0.94553,2.81408,0.1557,discharge,1,-11.259,3.4272,635.5,101,10.3894,1.0903,0.7198,19.4926,21.8732,0.2647
BOOST_NEGPULSE,262,0.94553,2.81408,0.1559,charge,1,5.629,3.4351,160.6,101,10.1517,0.7675,0.5551,6.871,10.4803,0.1381
BOOST_NEGPULSE,262,0.94553,2.81408,0.1556,discharge,2,-22.515,3.4291,680.8,101,10.272,0.7521,0.291,199.9998,176.8527,0.6145
BOOST_NEGPULSE,262,0.94553,2.81408,0.156,charge,2,16.885,3.4395,280.9,101,9.8839,0.611,0.6295,7.7153,14.2385,0.2424
BOOST_NEGPULSE,262,0.94553,2.81408,0.1561,charge,3,28.137,3.4419,386.2,101,9.588,0.4506,0.502,7.0761,12.2909,0.2945
BOOST_NEGPULSE,262,0.94553,2.81408,0.1089,discharge,0,-2.817,3.378,5073.7,101,10.89,1.4584,0.389,22.6039,14.7127,0.1216
BOOST_NEGPULSE,262,0.94553,2.81408,0.1089,charge,0,1.406,3.3821,70.6,101,11.0778,1.4808,0.5474,13.8491,11.7103,0.113
BOOST_NEGPULSE,262,0.94553,2.81408,0.1088,discharge,1,-11.261,3.3799,635.5,101,11.2772,1.5711,0.3656,200.0,101.264,0.6801
BOOST_NEGPULSE,262,0.94553,2.81408,0.109,charge,1,5.627,3.3912,160.6,101,10.8452,1.0556,0.4388,7.8647,7.7545,0.1664
BOOST_NEGPULSE,262,0.94553,2.81408,0.1091,charge,2,16.883,3.3978,274.1,101,10.2094,0.9458,0.662,5.7582,10.3839,0.3253
BOOST_NEGPULSE,262,0.94553,2.81408,0.1092,charge,3,28.141,3.3996,304.9,101,9.8841,0.7209,0.6095,6.9599,14.8091,0.3463
BOOST_NEGPULSE,300,0.94211,2.8039,1.0,discharge,0,-2.803,4.1655,99999.0,100,10.5355,1.5523,0.3914,12.6989,9.2973,0.1835
BOOST_NEGPULSE,300,0.94211,2.8039,1.0,charge,0,1.402,4.168,70.4,101,10.717,1.4572,0.5436,16.6477,12.4353,0.1084
BOOST_NEGPULSE,300,0.94211,2.8039,0.9999,discharge,1,-11.225,4.1647,635.5,101,10.5969,1.381,0.4718,7.5613,6.2226,0.3499
BOOST_NEGPULSE,300,0.94211,2.8039,1.0,charge,1,1.657,4.1704,160.7,101,17.9206,0.01,0.05,0.01,2999.927,0.1302
BOOST_NEGPULSE,300,0.94211,2.8039,0.9998,discharge,2,-22.445,4.1637,638.0,101,10.4095,1.3326,0.4332,4.8986,4.8203,0.6276
BOOST_NEGPULSE,300,0.94211,2.8039,1.0,charge,2,1.503,4.1736,280.9,101,17.6312,0.01,0.05,0.01,2999.7466,0.1853
BOOST_NEGPULSE,300,0.94211,2.8039,0.9997,discharge,3,-32.263,4.1647,636.4,101,10.3866,1.3919,0.5484,3.9547,5.3369,0.7896
BOOST_NEGPULSE,300,0.94211,2.8039,1.0,charge,3,1.395,4.1765,386.0,101,16.9181,0.01,0.05,0.01,2997.6541,0.1675
BOOST_NEGPULSE,300,0.94211,2.8039,0.9532,discharge,0,-2.807,4.1009,4787.0,100,10.3515,1.0793,0.3693,6.86,7.4577,0.1491
BOOST_NEGPULSE,300,0.94211,2.8039,0.9533,charge,0,1.401,4.1021,70.5,101,10.5798,1.1341,0.7364,7.6483,9.6112,0.1354
BOOST_NEGPULSE,300,0.94211,2.8039,0.9532,discharge,1,-11.224,4.1011,635.5,101,10.3703,1.0953,0.4635,4.9351,6.1277,0.2492
BOOST_NEGPULSE,300,0.94211,2.8039,0.9533,charge,1,5.611,4.1044,160.6,101,9.1082,2.0329,0.1224,7.9831,8.2909,0.3338
BOOST_NEGPULSE,300,0.94211,2.8039,0.9531,discharge,2,-22.444,4.1013,680.7,100,10.3284,1.1452,0.5508,4.0771,6.9772,0.5229
BOOST_NEGPULSE,300,0.94211,2.8039,0.9533,charge,2,6.54,4.1066,280.9,100,10.3195,4.0067,0.05,0.01,2999.9999,0.5065
BOOST_NEGPULSE,300,0.94211,2.8039,0.953,discharge,3,-32.262,4.1018,689.3,100,10.2245,1.0584,0.5105,4.117,8.1952,0.5933
BOOST_NEGPULSE,300,0.94211,2.8039,0.9533,charge,3,6.41,4.1084,385.8,101,12.9118,1.4222,0.05,0.01,3000.0,0.484
BOOST_NEGPULSE,300,0.94211,2.8039,0.9065,discharge,0,-2.807,4.0819,4840.1,100,9.7892,0.914,0.3918,5.9403,7.2963,0.1522
BOOST_NEGPULSE,300,0.94211,2.8039,0.9065,charge,0,1.403,4.0839,70.5,100,9.9731,1.008,0.4968,5.653,7.8753,0.1178
BOOST_NEGPULSE,300,0.94211,2.8039,0.9064,discharge,1,-11.223,4.082,635.5,101,10.0144,1.0131,0.5586,5.209,7.6252,0.2642
BOOST_NEGPULSE,300,0.94211,2.8039,0.9066,charge,1,5.611,4.0847,160.6,100,9.916,1.1136,0.3974,5.2038,7.6378,0.1876
BOOST_NEGPULSE,300,0.94211,2.8039,0.9063,discharge,2,-22.446,4.083,680.8,101,10.0002,1.0493,0.5688,4.9726,9.2485,0.4114
BOOST_NEGPULSE,300,0.94211,2.8039,0.9066,charge,2,8.761,4.0872,280.9,101,7.7292,5.1792,0.0697,0.01,3000.0,0.5105
BOOST_NEGPULSE,300,0.94211,2.8039,0.9063,discharge,3,-32.262,4.0827,713.4,101,9.8714,0.9008,0.4804,5.3119,10.4547,0.4646
BOOST_NEGPULSE,300,0.94211,2.8039,0.9066,charge,3,8.715,4.0886,386.3,101,9.5629,3.2581,0.05,0.01,2999.8457,0.6985
BOOST_NEGPULSE,300,0.94211,2.8039,0.813,discharge,0,-2.805,4.0325,5406.7,101,9.5625,0.9922,0.5996,11.3747,11.6666,0.1317
BOOST_NEGPULSE,300,0.94211,2.8039,0.8131,charge,0,1.403,4.0345,70.5,101,9.5102,0.938,0.6721,8.7214,10.0844,0.1203
BOOST_NEGPULSE,300,0.94211,2.8039,0.8129,discharge,1,-11.223,4.032,635.5,101,9.5588,0.9705,0.5702,8.6201,8.4143,0.214
BOOST_NEGPULSE,300,0.94211,2.8039,0.8131,charge,1,5.61,4.0372,160.6,101,9.5318,0.9494,0.6936,6.8662,9.2795,0.1555
BOOST_NEGPULSE,300,0.94211,2.8039,0.8128,discharge,2,-22.447,4.0332,680.8,100,9.6618,1.0873,0.6456,6.633,8.073,0.4253
BOOST_NEGPULSE,300,0.94211,2.8039,0.8131,charge,2,12.825,4.0393,281.1,101,6.4196,6.1461,0.1262,0.01,3000.0,1.399
BOOST_NEGPULSE,300,0.94211,2.8039,0.8127,discharge,3,-32.263,4.0338,756.3,101,9.5748,0.943,0.519,5.9327,7.6021,0.5264
BOOST_NEGPULSE,300,0.94211,2.8039,0.8131,charge,3,12.821,4.0409,386.4,101,7.8009,4.6379,0.054,0.01,2999.9985,0.433
BOOST_NEGPULSE,300,0.94211,2.8039,0.7195,discharge,0,-2.805,3.9271,5449.9,101,9.5509,0.9296,0.6935,12.5931,13.2296,0.1441
BOOST_NEGPULSE,300,0.94211,2.8039,0.7195,charge,0,1.402,3.9294,70.5,101,9.2274,1.114,0.8584,8.4298,10.7037,0.1433
BOOST_NEGPULSE,300,0.94211,2.8039,0.7194,discharge,1,-11.223,3.9272,635.5,101,9.4016,0.8771,0.5066,7.1749,6.8281,0.1909
BOOST_NEGPULSE,300,0.94211,2.8039,0.7196,charge,1,5.61,3.9324,160.7,101,9.2981,0.8747,0.6942,6.0743,9.1304,0.1521
BOOST_NEGPULSE,300,0.94211,2.8039,0.7194,discharge,2,-22.444,3.9275,680.8,101,9.4129,1.0936,0.6687,5.1968,7.2185,0.431
BOOST_NEGPULSE,300,0.94211,2.8039,0.7196,charge,2,16.832,3.9343,281.2,101,7.1428,2.3768,0.0905,5.8964,8.5042,0.6608
BOOST_NEGPULSE,300,0.94211,2.8039,0.7193,discharge,3,-32.261,3.9281,800.7,101,9.3151,0.981,0.6284,5.058,8.0918,0.5174
BOOST_NEGPULSE,300,0.94211,2.8039,0.7196,charge,3,22.506,3.9354,386.7,101,5.7722,6.0169,0.1488,0.01,3000.0,2.0957
BOOST_NEGPULSE,300,0.94211,2.8039,0.626,discharge,0,-2.807,3.8474,5551.1,101,9.2168,0.7831,0.7023,10.9518,12.1224,0.1311
BOOST_NEGPULSE,300,0.94211,2.8039,0.626,charge,0,1.399,3.8491,70.6,101,9.2605,1.3121,1.3633,9.9034,16.2392,0.0971
BOOST_NEGPULSE,300,0.94211,2.8039,0.6259,discharge,1,-11.225,3.8473,635.5,101,9.155,0.8189,0.557,6.6799,7.7484,0.1905
BOOST_NEGPULSE,300,0.94211,2.8039,0.6261,charge,1,5.609,3.8516,160.6,101,9.0983,0.8204,0.6638,6.728,9.4226,0.1359
BOOST_NEGPULSE,300,0.94211,2.8039,0.6258,discharge,2,-22.441,3.8461,680.8,101,9.1954,0.7975,0.562,5.6837,8.1831,0.3745
BOOST_NEGPULSE,300,0.94211,2.8039,0.6261,charge,2,16.832,3.853,281.0,101,8.9889,0.7815,0.4313,5.7202,9.0301,0.3277
BOOST_NEGPULSE,300,0.94211,2.8039,0.6257,discharge,3,-32.263,3.8468,801.4,100,9.2423,0.7386,0.5497,5.8183,9.3162,0.4391
BOOST_NEGPULSE,300,0.94211,2.8039,0.6261,charge,3,28.052,3.8554,386.2,101,5.8343,3.2507,0.1015,3.5667,3.4714,2.7825
BOOST_NEGPULSE,300,0.94211,2.8039,0.5324,discharge,0,-2.808,3.7495,5609.0,101,9.2425,0.8162,1.0921,10.0178,14.6343,0.1161
BOOST_NEGPULSE,300,0.94211,2.8039,0.5325,charge,0,1.401,3.7507,70.6,101,8.9862,0.7304,0.3929,7.4248,9.8224,0.1047
BOOST_NEGPULSE,300,0.94211,2.8039,0.5324,discharge,1,-11.221,3.7495,635.5,101,9.1556,0.606,0.5809,7.083,9.2611,0.1881
BOOST_NEGPULSE,300,0.94211,2.8039,0.5326,charge,1,5.61,3.7529,160.6,101,9.0697,0.6351,0.548,6.6564,8.952,0.1411
BOOST_NEGPULSE,300,0.94211,2.8039,0.5323,discharge,2,-22.446,3.7497,680.8,101,9.1565,0.6746,0.7902,6.2972,9.198,0.2542
BOOST_NEGPULSE,300,0.94211,2.8039,0.5326,charge,2,16.83,3.7556,281.1,101,9.0028,0.883,0.9483,6.8209,12.8493,0.2043
BOOST_NEGPULSE,300,0.94211,2.8039,0.5322,discharge,3,-32.261,3.7492,801.5,101,9.0821,0.6452,0.7362,6.1731,9.382,0.3779
BOOST_NEGPULSE,300,0.94211,2.8039,0.5327,charge,3,28.054,3.7573,386.3,101,7.0901,2.1756,0.0822,5.5298,8.02,1.0535
BOOST_NEGPULSE,300,0.94211,2.8039,0.4389,discharge,0,-2.805,3.6646,5614.2,101,9.0729,0.6253,0.8735,9.0893,14.1791,0.1103
BOOST_NEGPULSE,300,0.94211,2.8039,0.439,charge,0,1.403,3.6659,70.6,100,9.1181,0.8927,1.7686,9.407,18.9094,0.1071
BOOST_NEGPULSE,300,0.94211,2.8039,0.4389,discharge,1,-11.223,3.6646,635.5,101,8.993,0.5235,0.6555,7.2971,10.3011,0.1692
BOOST_NEGPULSE,300,0.94211,2.8039,0.439,charge,1,5.61,3.6684,160.7,101,8.8724,0.4735,0.3946,6.11,8.3226,0.1316
BOOST_NEGPULSE,300,0.94211,2.8039,0.4388,discharge,2,-22.444,3.665,680.8,101,8.9831,0.5862,0.789,6.0092,8.6471,0.2814
BOOST_NEGPULSE,300,0.94211,2.8039,0.4391,charge,2,16.833,3.671,281.0,101,8.8318,0.8855,1.0493,5.6935,11.8072,0.2078
BOOST_NEGPULSE,300,0.94211,2.8039,0.4387,discharge,3,-32.259,3.6654,801.5,101,8.9434,0.6863,0.8761,5.9732,9.5058,0.3799
BOOST_NEGPULSE,300,0.94211,2.8039,0.4392,charge,3,28.053,3.6728,386.3,101,8.0665,1.0895,0.1498,5.1203,8.3435,1.0185
BOOST_NEGPULSE,300,0.94211,2.8039,0.3454,discharge,0,-2.807,3.6019,5615.4,101,9.4042,0.684,1.2704,10.2869,17.3465,0.1205
BOOST_NEGPULSE,300,0.94211,2.8039,0.3455,charge,0,1.401,3.6025,70.6,101,9.797,0.3923,0.3064,7.2606,10.6372,0.087
BOOST_NEGPULSE,300,0.94211,2.8039,0.3454,discharge,1,-11.223,3.602,635.5,101,9.2857,0.5254,0.6776,7.6213,10.8424,0.177
BOOST_NEGPULSE,300,0.94211,2.8039,0.3455,charge,1,5.612,3.606,160.7,101,9.2325,0.4469,0.5925,6.885,10.2358,0.1024
BOOST_NEGPULSE,300,0.94211,2.8039,0.3453,discharge,2,-22.444,3.6021,680.8,101,9.2865,0.5775,0.8198,6.6621,9.6833,0.2449
BOOST_NEGPULSE,300,0.94211,2.8039,0.3456,charge,2,16.833,3.6094,281.0,100,9.1228,0.6733,0.9705,5.2312,9.3445,0.2051
BOOST_NEGPULSE,300,0.94211,2.8039,0.3452,discharge,3,-32.263,3.6026,801.5,100,9.2347,0.5829,0.7051,6.5871,9.763,0.3445
BOOST_NEGPULSE,300,0.94211,2.8039,0.3457,charge,3,28.053,3.612,386.5,100,9.0056,0.6992,0.838,5.2192,10.7433,0.2976
BOOST_NEGPULSE,300,0.94211,2.8039,0.2519,discharge,0,-2.807,3.5237,5615.7,101,9.5869,0.6064,0.6192,10.0189,13.4317,0.1036
BOOST_NEGPULSE,300,0.94211,2.8039,0.252,charge,0,1.401,3.5252,70.6,101,9.0974,0.7935,0.1163,7.8306,10.0164,0.126
BOOST_NEGPULSE,300,0.94211,2.8039,0.2519,discharge,1,-11.225,3.5239,635.5,101,9.5687,0.6289,0.646,8.0214,10.643,0.2047
BOOST_NEGPULSE,300,0.94211,2.8039,0.252,charge,1,5.608,3.5294,160.8,100,9.4758,0.5819,0.6494,8.3693,12.7661,0.1076
BOOST_NEGPULSE,300,0.94211,2.8039,0.2518,discharge,2,-22.444,3.5254,680.8,101,9.5295,0.6531,0.6697,7.8423,10.3773,0.3818
BOOST_NEGPULSE,300,0.94211,2.8039,0.2521,charge,2,16.831,3.5343,281.2,101,9.3047,0.4782,0.5707,6.8189,10.2878,0.1977
BOOST_NEGPULSE,300,0.94211,2.8039,0.2517,discharge,3,-32.263,3.5265,801.5,101,9.5018,0.8153,0.8731,11.1142,17.2371,0.4926
BOOST_NEGPULSE,300,0.94211,2.8039,0.2522,charge,3,28.053,3.5376,386.3,101,9.1621,0.4842,0.6184,5.4695,8.5413,0.286
BOOST_NEGPULSE,300,0.94211,2.8039,0.2052,discharge,0,-2.807,3.4724,5074.4,100,9.699,0.6215,0.3817,9.4274,10.5893,0.1373
BOOST_NEGPULSE,300,0.94211,2.8039,0.2052,charge,0,1.401,3.4752,70.6,101,9.8458,0.7204,0.3199,8.4504,10.7667,0.0885
BOOST_NEGPULSE,300,0.94211,2.8039,0.2051,discharge,1,-11.223,3.4735,635.5,101,10.0606,0.8516,0.7229,9.3036,12.123,0.1868
BOOST_NEGPULSE,300,0.94211,2.8039,0.2052,charge,1,5.611,3.4801,160.7,101,9.903,0.6459,0.5892,8.4812,12.5569,0.129
BOOST_NEGPULSE,300,0.94211,2.8039,0.205,discharge,2,-22.445,3.475,680.7,101,10.0308,0.8709,0.7181,14.7054,19.1376,0.4658
BOOST_NEGPULSE,300,0.94211,2.8039,0.2053,charge,2,16.834,3.4839,280.8,101,9.719,0.5609,0.6269,8.0404,12.7745,0.2093
BOOST_NEGPULSE,300,0.94211,2.8039,0.205,discharge,3,-32.26,3.4757,801.6,101,9.9819,0.8932,0.5786,200.0,272.6263,0.9187
BOOST_NEGPULSE,300,0.94211,2.8039,0.2054,charge,3,28.054,3.4864,386.1,101,9.5307,0.4536,0.5461,6.5943,10.1528,0.2719
BOOST_NEGPULSE,300,0.94211,2.8039,0.1584,discharge,0,-2.808,3.4282,5074.2,101,10.4068,0.8605,0.4166,11.113,10.5879,0.1062
BOOST_NEGPULSE,300,0.94211,2.8039,0.1585,charge,0,1.4,3.43,70.6,101,10.8353,1.1261,0.942,9.4348,12.7792,0.1153
BOOST_NEGPULSE,300,0.94211,2.8039,0.1583,discharge,1,-11.223,3.4286,635.5,101,10.5352,1.1037,0.6903,20.2865,21.9257,0.2659
BOOST_NEGPULSE,300,0.94211,2.8039,0.1585,charge,1,5.61,3.4369,160.7,101,10.2291,0.7933,0.507,6.6225,10.0118,0.1509
BOOST_NEGPULSE,300,0.94211,2.8039,0.1582,discharge,2,-22.442,3.4307,680.7,101,10.3729,0.7838,0.2659,200.0,169.4714,0.5427
BOOST_NEGPULSE,300,0.94211,2.8039,0.1586,charge,2,16.833,3.4412,281.2,101,9.941,0.597,0.5376,7.512,13.6231,0.2641
BOOST_NEGPULSE,300,0.94211,2.8039,0.1586,charge,3,28.054,3.443,386.5,100,9.6374,0.4563,0.5175,7.1201,12.4629,0.2815
BOOST_NEGPULSE,300,0.94211,2.8039,0.1116,discharge,0,-2.807,3.3793,5073.8,101,11.3023,1.4355,0.5765,23.4845,15.679,0.0975
BOOST_NEGPULSE,300,0.94211,2.8039,0.1117,charge,0,1.401,3.3829,70.6,101,11.0343,1.2685,0.3993,13.6346,10.8917,0.098
BOOST_NEGPULSE,300,0.94211,2.8039,0.1116,discharge,1,-11.224,3.3807,635.5,101,11.3468,1.7203,0.4008,200.0,100.1733,0.6134
BOOST_NEGPULSE,300,0.94211,2.8039,0.1117,charge,1,5.61,3.3918,160.7,101,10.9046,1.1012,0.3689,7.949,7.5582,0.1702
BOOST_NEGPULSE,300,0.94211,2.8039,0.1118,charge,2,16.833,3.399,273.7,101,10.3352,0.9681,0.6309,5.7417,10.2382,0.3355
BOOST_NEGPULSE,300,0.94211,2.8039,0.1119,charge,3,28.056,3.4008,303.4,100,9.9876,0.7346,0.5518,6.8294,14.2345,0.3562
BOOST_NEGPULSE,337,0.93563,2.78464,1.0,discharge,0,-2.79,4.1626,99999.0,101,10.6321,1.7101,0.4512,12.9878,9.3611,0.1619
BOOST_NEGPULSE,337,0.93563,2.78464,1.0,charge,0,1.391,4.1661,70.5,101,11.0656,1.5382,0.4756,16.94,12.0183,0.1182
BOOST_NEGPULSE,337,0.93563,2.78464,0.9999,discharge,1,-11.15,4.1627,635.5,101,10.9363,1.4842,0.3993,7.5586,5.9442,0.3541
BOOST_NEGPULSE,337,0.93563,2.78464,1.0,charge,1,1.695,4.1694,160.8,101,18.1185,0.01,0.05,0.01,2999.5997,0.1536
BOOST_NEGPULSE,337,0.93563,2.78464,0.9998,discharge,2,-22.294,4.1624,638.5,101,10.8366,1.4129,0.44,4.9307,4.9112,0.6693
BOOST_NEGPULSE,337,0.93563,2.78464,1.0,charge,2,1.544,4.1726,281.4,101,17.8315,0.01,2999.9609,0.01,2999.9609,0.2065
BOOST_NEGPULSE,337,0.93563,2.78464,0.9997,discharge,3,-32.046,4.1626,636.9,101,10.7115,1.4509,0.5116,4.1152,5.5193,0.8766
BOOST_NEGPULSE,337,0.93563,2.78464,1.0,charge,3,1.432,4.1749,386.7,101,17.6055,0.01,0.05,0.01,0.05,0.2173
BOOST_NEGPULSE,337,0.93563,2.78464,0.9536,discharge,0,-2.791,4.1005,4787.6,101,10.6149,1.0936,0.6359,7.1182,8.6783,0.124
BOOST_NEGPULSE,337,0.93563,2.78464,0.9536,charge,0,1.393,4.1018,70.5,101,10.261,1.3404,0.5387,7.553,9.1431,0.1279
BOOST_NEGPULSE,337,0.93563,2.78464,0.9535,discharge,1,-11.147,4.1006,635.5,101,10.439,1.1037,0.4494,4.9588,6.125,0.2788
BOOST_NEGPULSE,337,0.93563,2.78464,0.9536,charge,1,5.577,4.104,160.8,101,8.7491,2.4593,0.1018,7.8962,7.9331,0.3578
BOOST_NEGPULSE,337,0.93563,2.78464,0.9534,discharge,2,-22.293,4.1006,680.7,101,10.4642,1.1738,0.5069,4.2321,7.0774,0.5296
BOOST_NEGPULSE,337,0.93563,2.78464,0.9536,charge,2,6.398,4.1063,281.4,101,10.3679,4.3252,0.05,0.01,2999.9999,0.4688
BOOST_NEGPULSE,337,0.93563,2.78464,0.9533,discharge,3,-32.044,4.1012,688.4,101,10.4531,1.1003,0.4852,4.4445,8.6647,0.6078
BOOST_NEGPULSE,337,0.93563,2.78464,0.9536,charge,3,6.229,4.1081,386.7,101,13.0295,1.772,0.05,0.01,3000.0,0.4754
BOOST_NEGPULSE,337,0.93563,2.78464,0.9071,discharge,0,-2.788,4.0825,4838.7,101,10.5587,0.9316,0.6,6.2654,8.0367,0.1236
BOOST_NEGPULSE,337,0.93563,2.78464,0.9072,charge,0,1.393,4.0837,70.5,101,10.4023,1.1502,0.8506,5.964,9.0668,0.1448
BOOST_NEGPULSE,337,0.93563,2.78464,0.9071,discharge,1,-11.149,4.0827,635.5,101,10.376,1.062,0.4891,5.367,7.4532,0.2587
BOOST_NEGPULSE,337,0.93563,2.78464,0.9072,charge,1,5.573,4.0854,160.8,101,9.9679,1.1479,0.2614,5.264,6.8434,0.2264
BOOST_NEGPULSE,337,0.93563,2.78464,0.907,discharge,2,-22.293,4.0827,680.7,101,10.3137,1.0685,0.5379,5.2419,9.3515,0.4767
BOOST_NEGPULSE,337,0.93563,2.78464,0.9072,charge,2,8.457,4.0871,281.3,101,8.1278,5.2551,0.0706,0.01,3000.0,0.4702
BOOST_NEGPULSE,337,0.93563,2.78464,0.9069,discharge,3,-32.044,4.0833,710.8,101,10.2086,0.9275,0.4592,5.7384,10.845,0.4477
BOOST_NEGPULSE,337,0.93563,2.78464,0.9072,charge,3,8.413,4.0878,386.8,101,10.234,3.1428,0.05,0.01,3000.0,0.7039
BOOST_NEGPULSE,337,0.93563,2.78464,0.8142,discharge,0,-2.789,4.0317,5403.9,101,9.8524,1.1104,0.857,12.2603,13.0283,0.1267
BOOST_NEGPULSE,337,0.93563,2.78464,0.8143,charge,0,1.393,4.0337,70.5,101,9.7862,0.9,0.6361,8.7822,9.6739,0.1185
BOOST_NEGPULSE,337,0.93563,2.78464,0.8142,discharge,1,-11.147,4.0323,635.5,101,9.8014,0.9337,0.5514,8.7463,8.3354,0.2571
BOOST_NEGPULSE,337,0.93563,2.78464,0.8143,charge,1,5.573,4.0358,160.9,101,9.7395,0.9686,0.6358,6.9244,9.0221,0.1722
BOOST_NEGPULSE,337,0.93563,2.78464,0.8141,discharge,2,-22.292,4.0327,680.8,101,9.7671,1.1316,0.7222,6.8635,8.5097,0.3836
BOOST_NEGPULSE,337,0.93563,2.78464,0.8144,charge,2,12.744,4.0388,281.4,101,6.7635,5.9202,0.1273,0.01,3000.0,1.39
BOOST_NEGPULSE,337,0.93563,2.78464,0.814,discharge,3,-32.044,4.0333,756.5,101,9.629,0.9572,0.5496,6.1558,7.8667,0.4839
BOOST_NEGPULSE,337,0.93563,2.78464,0.8144,charge,3,12.789,4.0395,386.7,101,7.864,4.717,0.062,0.01,2999.9951,0.6223
BOOST_NEGPULSE,337,0.93563,2.78464,0.7214,discharge,0,-2.788,3.9265,5450.6,101,9.5748,1.0453,0.6447,12.6066,12.8601,0.0973
BOOST_NEGPULSE,337,0.93563,2.78464,0.7214,charge,0,1.393,3.9288,70.5,101,9.6161,0.9199,0.7529,8.2278,9.4518,0.1281
BOOST_NEGPULSE,337,0.93563,2.78464,0.7213,discharge,1,-11.147,3.9267,635.5,101,9.6273,0.8776,0.5048,7.3152,6.8703,0.2183
BOOST_NEGPULSE,337,0.93563,2.78464,0.7215,charge,1,5.574,3.932,160.8,101,9.4998,0.8582,0.5949,6.2237,8.8223,0.1317
BOOST_NEGPULSE,337,0.93563,2.78464,0.7212,discharge,2,-22.293,3.927,680.8,101,9.6302,1.108,0.6708,5.3991,7.3722,0.4267
BOOST_NEGPULSE,337,0.93563,2.78464,0.7215,charge,2,16.718,3.9342,281.3,101,7.3035,2.429,0.0919,6.0903,8.4907,0.6491
BOOST_NEGPULSE,337,0.93563,2.78464,0.7212,discharge,3,-32.046,3.9276,800.9,101,9.5315,0.9875,0.608,5.3651,8.3166,0.5385
BOOST_NEGPULSE,337,0.93563,2.78464,0.7215,charge,3,21.929,3.9352,386.9,101,5.9014,6.2083,0.1412,0.01,3000.0,2.3554
BOOST_NEGPULSE,337,0.93563,2.78464,0.6285,discharge,0,-2.789,3.8476,5546.7,101,9.464,0.8311,0.5454,10.9053,11.6499,0.1387
BOOST_NEGPULSE,337,0.93563,2.78464,0.6285,charge,0,1.393,3.8491,70.6,101,9.0705,1.0201,0.3473,7.8707,8.7211,0.123
BOOST_NEGPULSE,337,0.93563,2.78464,0.6284,discharge,1,-11.147,3.8474,635.5,101,9.4237,0.8404,0.5911,6.9389,7.9882,0.1802
BOOST_NEGPULSE,337,0.93563,2.78464,0.6286,charge,1,5.573,3.8517,160.8,101,9.2496,0.8272,0.4617,6.735,8.695,0.1668
BOOST_NEGPULSE,337,0.93563,2.78464,0.6283,discharge,2,-22.295,3.847,680.8,101,9.4113,0.8169,0.6086,5.9551,8.5268,0.3695
BOOST_NEGPULSE,337,0.93563,2.78464,0.6286,charge,2,16.718,3.8541,281.5,101,8.9813,0.8208,0.3471,5.7133,8.56,0.3941
BOOST_NEGPULSE,337,0.93563,2.78464,0.6283,discharge,3,-32.044,3.847,801.3,101,9.3216,0.737,0.5649,6.1692,9.7234,0.4282
BOOST_NEGPULSE,337,0.93563,2.78464,0.6287,charge,3,27.861,3.8558,386.8,101,5.8594,3.2636,0.1044,3.5802,3.3561,2.8865
BOOST_NEGPULSE,337,0.93563,2.78464,0.5356,discharge,0,-2.789,3.751,5608.1,101,9.1702,0.8512,1.042,10.2093,14.7029,0.0884
BOOST_NEGPULSE,337,0.93563,2.78464,0.5357,charge,0,1.391,3.7523,70.6,101,8.8055,0.8323,0.2973,7.4635,9.4633,0.1237
BOOST_NEGPULSE,337,0.93563,2.78464,0.5355,discharge,1,-11.149,3.7509,635.5,101,9.1883,0.6778,0.7324,7.3697,9.7989,0.1403
BOOST_NEGPULSE,337,0.93563,2.78464,0.5357,charge,1,5.573,3.7541,160.9,101,9.2719,0.5957,0.6358,6.761,9.0769,0.1159
BOOST_NEGPULSE,337,0.93563,2.78464,0.5355,discharge,2,-22.294,3.7511,680.8,101,9.2726,0.6697,0.7509,6.4902,9.1233,0.322
BOOST_NEGPULSE,337,0.93563,2.78464,0.5358,charge,2,16.719,3.757,281.3,101,9.1415,0.8829,0.9016,6.8425,12.4359,0.2203
BOOST_NEGPULSE,337,0.93563,2.78464,0.5354,discharge,3,-32.045,3.7512,801.5,101,9.2697,0.661,0.7135,6.5162,9.5723,0.3957
BOOST_NEGPULSE,337,0.93563,2.78464,0.5358,charge,3,27.863,3.759,386.8,101,7.0454,2.4069,0.094,5.658,8.0081,1.0292
BOOST_NEGPULSE,337,0.93563,2.78464,0.4427,discharge,0,-2.789,3.665,5614.7,101,9.3792,0.6835,1.2251,9.7449,15.3865,0.1086
BOOST_NEGPULSE,337,0.93563,2.78464,0.4428,charge,0,1.391,3.6666,70.7,101,9.0352,0.6758,0.4959,7.753,11.403,0.1236
BOOST_NEGPULSE,337,0.93563,2.78464,0.4426,discharge,1,-11.149,3.6651,635.5,101,9.2733,0.5421,0.6679,7.4982,10.1618,0.1376
BOOST_NEGPULSE,337,0.93563,2.78464,0.4428,charge,1,5.573,3.6692,160.9,100,9.2634,0.4181,0.5859,6.4281,8.7286,0.0854
BOOST_NEGPULSE,337,0.93563,2.78464,0.4426,discharge,2,-22.293,3.6655,680.8,101,9.2764,0.5927,0.7431,6.2847,8.6659,0.2878
BOOST_NEGPULSE,337,0.93563,2.78464,0.4429,charge,2,16.72,3.6717,281.4,101,9.1522,0.9755,1.1826,6.2131,13.1238,0.2063
BOOST_NEGPULSE,337,0.93563,2.78464,0.4425,discharge,3,-32.044,3.6654,801.6,101,9.23,0.676,0.837,6.3402,9.5916,0.4028
BOOST_NEGPULSE,337,0.93563,2.78464,0.4429,charge,3,27.864,3.6737,387.0,101,8.198,1.2172,0.1189,5.2726,8.1121,1.047
BOOST_NEGPULSE,337,0.93563,2.78464,0.3498,discharge,0,-2.789,3.6024,5615.2,101,9.3015,0.5202,0.5049,8.7971,12.4665,0.1279
BOOST_NEGPULSE,337,0.93563,2.78464,0.3499,charge,0,1.393,3.6038,70.6,101,9.3739,0.9205,1.7998,9.6534,19.3457,0.1008
BOOST_NEGPULSE,337,0.93563,2.78464,0.3498,discharge,1,-11.149,3.6025,635.5,101,9.28,0.5502,0.7044,7.7272,10.8398,0.1375
BOOST_NEGPULSE,337,0.93563,2.78464,0.3499,charge,1,5.573,3.6066,160.8,101,9.2211,0.4572,0.5393,6.9189,10.0348,0.1059
BOOST_NEGPULSE,337,0.93563,2.78464,0.3497,discharge,2,-22.295,3.6028,680.7,100,9.2599,0.5665,0.6909,6.7423,9.3908,0.2895
BOOST_NEGPULSE,337,0.93563,2.78464,0.35,charge,2,16.72,3.61,281.2,101,9.0949,0.6825,0.8639,5.2975,9.1808,0.2342
BOOST_NEGPULSE,337,0.93563,2.78464,0.3496,discharge,3,-32.043,3.6027,801.6,101,9.2567,0.6124,0.7489,6.9727,10.3067,0.3529
BOOST_NEGPULSE,337,0.93563,2.78464,0.3501,charge,3,27.861,3.6126,386.9,100,9.0179,0.7047,0.6905,5.2039,9.9749,0.4332
BOOST_NEGPULSE,337,0.93563,2.78464,0.2569,discharge,0,-2.787,3.5248,5615.5,101,9.7983,0.5913,0.4172,9.8678,12.3537,0.1249
BOOST_NEGPULSE,337,0.93563,2.78464,0.257,charge,0,1.393,3.5266,70.6,101,9.6008,0.875,0.7728,9.4872,14.4963,0.1187
BOOST_NEGPULSE,337,0.93563,2.78464,0.2569,discharge,1,-11.145,3.5251,635.5,101,9.8752,0.6537,0.6532,8.4168,10.8246,0.1996
BOOST_NEGPULSE,337,0.93563,2.78464,0.257,charge,1,5.573,3.5299,160.9,101,9.8463,0.6333,0.6349,8.4491,12.4463,0.1358
BOOST_NEGPULSE,337,0.93563,2.78464,0.2568,discharge,2,-22.293,3.5264,680.7,101,9.8601,0.7074,0.7432,8.5093,11.1452,0.37
BOOST_NEGPULSE,337,0.93563,2.78464,0.2571,charge,2,16.72,3.5353,281.4,101,9.5825,0.5008,0.5258,6.9264,10.0828,0.1925
BOOST_NEGPULSE,337,0.93563,2.78464,0.2567,discharge,3,-32.044,3.5273,801.5,101,9.8341,0.8661,0.8952,13.75,20.9802,0.549
BOOST_NEGPULSE,337,0.93563,2.78464,0.2572,charge,3,27.861,3.5387,387.0,101,9.4698,0.4909,0.6393,5.6251,8.5904,0.3054
BOOST_NEGPULSE,337,0.93563,2.78464,0.2105,discharge,0,-2.785,3.4753,5074.0,101,10.051,0.6456,0.3451,9.8902,10.9982,0.129
BOOST_NEGPULSE,337,0.93563,2.78464,0.2106,charge,0,1.393,3.4766,70.6,101,10.6779,0.802,0.9353,10.2161,15.1562,0.1125
BOOST_NEGPULSE,337,0.93563,2.78464,0.2104,discharge,1,-11.145,3.4759,635.5,101,10.1286,0.83,0.6271,9.328,11.513,0.2333
BOOST_NEGPULSE,337,0.93563,2.78464,0.2106,charge,1,5.573,3.4822,160.9,101,9.8953,0.6954,0.4572,8.3542,12.0117,0.1229
BOOST_NEGPULSE,337,0.93563,2.78464,0.2103,discharge,2,-22.292,3.4776,680.7,100,10.0948,0.853,0.6758,15.3883,19.4236,0.5007
BOOST_NEGPULSE,337,0.93563,2.78464,0.2107,charge,2,16.719,3.4861,281.5,101,9.7113,0.5856,0.5392,7.9875,12.3471,0.2707
BOOST_NEGPULSE,337,0.93563,2.78464,0.2103,discharge,3,-32.044,3.4778,801.5,101,9.9666,0.8546,0.4925,200.0,260.3621,1.058
BOOST_NEGPULSE,337,0.93563,2.78464,0.2107,charge,3,27.863,3.4887,386.9,101,9.5214,0.4711,0.5371,6.6181,9.991,0.2785
BOOST_NEGPULSE,337,0.93563,2.78464,0.1641,discharge,0,-2.789,3.4301,5073.8,101,10.6352,0.8573,0.2821,11.1964,9.9555,0.1198
BOOST_NEGPULSE,337,0.93563,2.78464,0.1641,charge,0,1.393,3.4326,70.6,101,10.7585,0.8885,0.6068,9.1474,10.9279,0.0941
BOOST_NEGPULSE,337,0.93563,2.78464,0.164,discharge,1,-11.15,3.4306,635.5,101,10.7824,1.1759,0.5945,21.2539,21.543,0.3235
BOOST_NEGPULSE,337,0.93563,2.78464,0.1641,charge,1,5.572,3.439,160.9,101,10.4944,0.8524,0.5142,6.8212,9.97,0.1353
BOOST_NEGPULSE,337,0.93563,2.78464,0.1639,discharge,2,-22.293,3.4326,680.7,100,10.6409,0.8511,0.2423,200.0,159.3681,0.6252
BOOST_NEGPULSE,337,0.93563,2.78464,0.1642,charge,2,16.72,3.4433,281.5,101,10.2001,0.6376,0.5053,7.6587,13.4273,0.2651
BOOST_NEGPULSE,337,0.93563,2.78464,0.1643,charge,3,27.863,3.4461,387.0,101,9.848,0.4704,0.4974,7.1846,12.0879,0.3254
BOOST_NEGPULSE,337,0.93563,2.78464,0.1176,discharge,0,-2.787,3.3807,5073.8,101,11.519,1.6908,0.417,23.964,14.9601,0.1465
BOOST_NEGPULSE,337,0.93563,2.78464,0.1176,charge,0,1.393,3.3843,70.6,101,11.2257,1.601,0.3488,13.94,10.774,0.0921
BOOST_NEGPULSE,337,0.93563,2.78464,0.1175,discharge,1,-11.147,3.3819,635.5,101,11.592,1.906,0.3966,200.0,96.8483,0.6535
BOOST_NEGPULSE,337,0.93563,2.78464,0.1177,charge,1,5.571,3.3926,160.8,101,11.2179,1.2,0.4024,8.1841,7.6554,0.1678
BOOST_NEGPULSE,337,0.93563,2.78464,0.1178,charge,2,16.72,3.4005,274.7,101,10.4232,1.0757,0.7075,6.1002,11.1469,0.4546
BOOST_NEGPULSE,337,0.93563,2.78464,0.1179,charge,3,27.865,3.4022,306.9,101,10.0471,0.7622,0.5775,7.1312,14.5934,0.3873
BOOST_NEGPULSE,375,0.92907,2.76511,1.0,discharge,0,-2.769,4.1618,99999.0,101,11.1546,1.7842,0.3622,12.8583,8.8608,0.1868
BOOST_NEGPULSE,375,0.92907,2.76511,1.0,charge,0,1.381,4.1634,70.5,101,11.9135,1.9199,0.5706,18.0576,13.2168,0.1435
BOOST_NEGPULSE,375,0.92907,2.76511,0.9999,discharge,1,-11.07,4.1599,635.5,101,11.0231,1.582,0.3467,7.4254,5.645,0.4101
BOOST_NEGPULSE,375,0.92907,2.76511,1.0,charge,1,1.744,4.1676,160.7,101,18.6531,0.01,2999.9998,0.01,2999.9998,0.1633
BOOST_NEGPULSE,375,0.92907,2.76511,0.9998,discharge,2,-22.138,4.1605,639.2,101,11.0241,1.4853,0.4031,4.8568,4.7852,0.7212
BOOST_NEGPULSE,375,0.92907,2.76511,1.0,charge,2,1.59,4.1711,281.4,101,18.2494,0.01,0.05,0.01,2999.9469,0.1748
BOOST_NEGPULSE,375,0.92907,2.76511,0.9997,discharge,3,-31.82,4.1598,637.6,101,10.8699,1.4972,0.4704,4.0753,5.4537,0.9689
BOOST_NEGPULSE,375,0.92907,2.76511,1.0,charge,3,1.483,4.1734,386.4,101,18.0229,0.01,0.05,0.01,2999.9649,0.2826
BOOST_NEGPULSE,375,0.92907,2.76511,0.9539,discharge,0,-2.769,4.1,4787.8,101,10.5777,1.2779,0.2328,6.9574,7.4161,0.3574
BOOST_NEGPULSE,375,0.92907,2.76511,0.9539,charge,0,1.384,4.1014,70.5,101,10.6573,1.2052,0.4903,7.8082,9.3008,0.1225
BOOST_NEGPULSE,375,0.92907,2.76511,0.9538,discharge,1,-11.072,4.1002,635.5,101,10.6597,1.1497,0.4158,4.9392,5.9367,0.3233
BOOST_NEGPULSE,375,0.92907,2.76511,0.9539,charge,1,5.534,4.1037,160.8,101,8.6341,2.8137,0.1066,8.0321,7.8929,0.3667
BOOST_NEGPULSE,375,0.92907,2.76511,0.9537,discharge,2,-22.139,4.1002,680.6,101,10.6325,1.2197,0.5026,4.2331,7.1163,0.5588
BOOST_NEGPULSE,375,0.92907,2.76511,0.9539,charge,2,6.281,4.1049,281.2,100,10.2127,4.9796,0.05,0.01,3000.0,0.5524
BOOST_NEGPULSE,375,0.92907,2.76511,0.9536,discharge,3,-31.821,4.1008,687.7,101,10.6519,1.1163,0.4786,4.4869,8.7574,0.6533
BOOST_NEGPULSE,375,0.92907,2.76511,0.954,charge,3,6.083,4.1071,386.5,101,13.1507,2.1729,0.05,0.01,3000.0,0.5728
BOOST_NEGPULSE,375,0.92907,2.76511,0.9078,discharge,0,-2.769,4.0823,4837.1,101,10.6189,1.1215,0.4513,6.3292,7.6974,0.1317
BOOST_NEGPULSE,375,0.92907,2.76511,0.9078,charge,0,1.384,4.0835,70.5,101,10.5787,1.1325,0.6201,5.9941,8.2642,0.1266
BOOST_NEGPULSE,375,0.92907,2.76511,0.9077,discharge,1,-11.07,4.0824,635.5,101,10.6209,1.1117,0.4911,5.4707,7.511,0.2628
BOOST_NEGPULSE,375,0.92907,2.76511,0.9078,charge,1,5.532,4.0844,160.7,101,10.5241,1.1463,0.3571,5.5256,7.4913,0.1842
BOOST_NEGPULSE,375,0.92907,2.76511,0.9076,discharge,2,-22.137,4.0826,680.7,101,10.5475,1.0932,0.4958,5.3249,9.2436,0.4913
