Repository: KikETs/ECM_HYBRID_BMS_JOINT

## Results

| Arm | Model | Size | Protocol | Result | Worst cell |
|---|---|---|---|---|---|
| SOP | 2RC table + trim (A8) | 4 effective coefficients, 2 EW states | leave-one-cell-out | usable current 69.6 % discharge, 59.5 % charge (τ = 10 s) | 59.9 % / 53.5 % (BOOST_REST) |
| SOH | dQ/dV ridge | 65 coefficients | leave-one-cell-out | RMSE 0.0094, bias −0.0005 | 0.0130 (BOOST_REST) |
| SOC | 2RC EKF, low-current gate | 3 states | leave-one-cell-out | **2.34 %p** over six sensor disturbances on estimated SOH (2.325 on true SOH), per cell 2.00–2.75 | 4.60 %p (BOOST_NEGPULSE_1S, current offset −0.10 A) |

The SOH arm was a 10,945-parameter CNN until the second audit round. Nested

File: analysis/uypydj_hppc_resistance.csv (part 40 of 225)
protocol,cycle,SOH,CAP_Ah,SOC,soc_group,direction,rate_rank,I_A,CRate_rated,tau_s,tau_actual_s,V_pre_V,V_tau_V,R_mOhm,file
BOOST,112,0.97994,2.93552,0.9503,1,discharge,0,-2.937,0.979,10.0,9.9,4.103,4.0607,14.4029,05-23-21_02.56_BOOST_protocol_HPPC_IN21700_30T_cycle_#112.mat
BOOST,112,0.97994,2.93552,0.9504,1,charge,0,1.467,0.489,2.0,1.9,4.1042,4.1204,11.0452,05-23-21_02.56_BOOST_protocol_HPPC_IN21700_30T_cycle_#112.mat
BOOST,112,0.97994,2.93552,0.9504,1,charge,0,1.467,0.489,10.0,9.9,4.1042,4.1249,14.1133,05-23-21_02.56_BOOST_protocol_HPPC_IN21700_30T_cycle_#112.mat
BOOST,112,0.97994,2.93552,0.9503,1,discharge,1,-11.743,3.914,2.0,2.0,4.1031,3.9723,11.1386,05-23-21_02.56_BOOST_protocol_HPPC_IN21700_30T_cycle_#112.mat
BOOST,112,0.97994,2.93552,0.9503,1,discharge,1,-11.743,3.914,10.0,9.9,4.1031,3.9424,13.6847,05-23-21_02.56_BOOST_protocol_HPPC_IN21700_30T_cycle_#112.mat
BOOST,112,0.97994,2.93552,0.9504,1,charge,1,5.87,1.957,2.0,2.0,4.105,4.1704,11.1418,05-23-21_02.56_BOOST_protocol_HPPC_IN21700_30T_cycle_#112.mat
BOOST,112,0.97994,2.93552,0.9504,1,charge,1,5.87,1.957,10.0,9.9,4.105,4.1888,14.2765,05-23-21_02.56_BOOST_protocol_HPPC_IN21700_30T_cycle_#112.mat
BOOST,112,0.97994,2.93552,0.9502,1,discharge,2,-23.483,7.828,2.0,2.0,4.1032,3.8473,10.8972,05-23-21_02.56_BOOST_protocol_HPPC_IN21700_30T_cycle_#112.mat
BOOST,112,0.97994,2.93552,0.9502,1,discharge,2,-23.483,7.828,10.0,9.9,4.1032,3.7992,12.9455,05-23-21_02.56_BOOST_protocol_HPPC_IN21700_30T_cycle_#112.mat
BOOST,112,0.97994,2.93552,0.9504,1,charge,2,7.66,2.553,2.0,1.9,4.1072,4.2004,12.1676,05-23-21_02.56_BOOST_protocol_HPPC_IN21700_30T_cycle_#112.mat
BOOST,112,0.97994,2.93552,0.9504,1,charge,2,7.66,2.553,10.0,9.9,4.1072,4.2001,12.1284,05-23-21_02.56_BOOST_protocol_HPPC_IN21700_30T_cycle_#112.mat
BOOST,112,0.97994,2.93552,0.9501,1,discharge,3,-33.757,11.252,2.0,1.9,4.1034,3.7443,10.6378,05-23-21_02.56_BOOST_protocol_HPPC_IN21700_30T_cycle_#112.mat
BOOST,112,0.97994,2.93552,0.9501,1,discharge,3,-33.757,11.252,10.0,9.9,4.1034,3.678,12.6018,05-23-21_02.56_BOOST_protocol_HPPC_IN21700_30T_cycle_#112.mat
BOOST,112,0.97994,2.93552,0.9504,1,charge,3,7.652,2.551,2.0,1.9,4.1083,4.2004,12.0364,05-23-21_02.56_BOOST_protocol_HPPC_IN21700_30T_cycle_#112.mat
BOOST,112,0.97994,2.93552,0.9504,1,charge,3,7.652,2.551,10.0,9.9,4.1083,4.2001,11.9972,05-23-21_02.56_BOOST_protocol_HPPC_IN21700_30T_cycle_#112.mat
BOOST,112,0.97994,2.93552,0.9014,2,discharge,0,-2.936,0.979,2.0,1.9,4.0828,4.051,10.8311,05-23-21_02.56_BOOST_protocol_HPPC_IN21700_30T_cycle_#112.mat
BOOST,112,0.97994,2.93552,0.9014,2,discharge,0,-2.936,0.979,10.0,9.9,4.0828,4.0424,13.7602,05-23-21_02.56_BOOST_protocol_HPPC_IN21700_30T_cycle_#112.mat
BOOST,112,0.97994,2.93552,0.9015,2,charge,0,1.467,0.489,2.0,2.0,4.0831,4.0997,11.3133,05-23-21_02.56_BOOST_protocol_HPPC_IN21700_30T_cycle_#112.mat
BOOST,112,0.97994,2.93552,0.9015,2,charge,0,1.467,0.489,10.0,9.9,4.0831,4.1034,13.8349,05-23-21_02.56_BOOST_protocol_HPPC_IN21700_30T_cycle_#112.mat
BOOST,112,0.97994,2.93552,0.9014,2,discharge,1,-11.744,3.915,2.0,2.0,4.083,3.9558,10.8311,05-23-21_02.56_BOOST_protocol_HPPC_IN21700_30T_cycle_#112.mat
BOOST,112,0.97994,2.93552,0.9014,2,discharge,1,-11.744,3.915,10.0,9.9,4.083,3.9274,13.2493,05-23-21_02.56_BOOST_protocol_HPPC_IN21700_30T_cycle_#112.mat
BOOST,112,0.97994,2.93552,0.9015,2,charge,1,5.869,1.956,2.0,2.0,4.0853,4.1471,10.5292,05-23-21_02.56_BOOST_protocol_HPPC_IN21700_30T_cycle_#112.mat
BOOST,112,0.97994,2.93552,0.9015,2,charge,1,5.869,1.956,10.0,9.9,4.0853,4.1599,12.71,05-23-21_02.56_BOOST_protocol_HPPC_IN21700_30T_cycle_#112.mat
BOOST,112,0.97994,2.93552,0.9013,2,discharge,2,-23.481,7.827,2.0,1.9,4.083,3.8354,10.5447,05-23-21_02.56_BOOST_protocol_HPPC_IN21700_30T_cycle_#112.mat
BOOST,112,0.97994,2.93552,0.9013,2,discharge,2,-23.481,7.827,10.0,9.9,4.083,3.7847,12.7039,05-23-21_02.56_BOOST_protocol_HPPC_IN21700_30T_cycle_#112.mat
BOOST,112,0.97994,2.93552,0.9015,2,charge,2,10.226,3.409,2.0,1.9,4.0865,4.2004,11.1383,05-23-21_02.56_BOOST_protocol_HPPC_IN21700_30T_cycle_#112.mat
BOOST,112,0.97994,2.93552,0.9015,2,charge,2,10.226,3.409,10.0,9.9,4.0865,4.2001,11.1089,05-23-21_02.56_BOOST_protocol_HPPC_IN21700_30T_cycle_#112.mat
BOOST,112,0.97994,2.93552,0.9012,2,discharge,3,-33.756,11.252,2.0,1.9,4.0825,3.7338,10.33,05-23-21_02.56_BOOST_protocol_HPPC_IN21700_30T_cycle_#112.mat
BOOST,112,0.97994,2.93552,0.9012,2,discharge,3,-33.756,11.252,10.0,9.9,4.0825,3.6619,12.46,05-23-21_02.56_BOOST_protocol_HPPC_IN21700_30T_cycle_#112.mat
BOOST,112,0.97994,2.93552,0.9015,2,charge,3,10.217,3.406,2.0,1.9,4.0876,4.2002,11.0208,05-23-21_02.56_BOOST_protocol_HPPC_IN21700_30T_cycle_#112.mat
BOOST,112,0.97994,2.93552,0.9015,2,charge,3,10.217,3.406,10.0,9.9,4.0876,4.2003,11.0306,05-23-21_02.56_BOOST_protocol_HPPC_IN21700_30T_cycle_#112.mat
BOOST,112,0.97994,2.93552,0.8036,3,discharge,0,-2.936,0.979,2.0,2.0,4.0286,3.9955,11.2738,05-23-21_02.56_BOOST_protocol_HPPC_IN21700_30T_cycle_#112.mat
BOOST,112,0.97994,2.93552,0.8036,3,discharge,0,-2.936,0.979,10.0,9.9,4.0286,3.9826,15.6676,05-23-21_02.56_BOOST_protocol_HPPC_IN21700_30T_cycle_#112.mat
BOOST,112,0.97994,2.93552,0.8036,3,charge,0,1.468,0.489,2.0,1.9,4.0304,4.0463,10.834,05-23-21_02.56_BOOST_protocol_HPPC_IN21700_30T_cycle_#112.mat
BOOST,112,0.97994,2.93552,0.8036,3,charge,0,1.468,0.489,10.0,9.9,4.0304,4.0515,14.3772,05-23-21_02.56_BOOST_protocol_HPPC_IN21700_30T_cycle_#112.mat
BOOST,112,0.97994,2.93552,0.8035,3,discharge,1,-11.744,3.915,2.0,1.9,4.0288,3.8963,11.2824,05-23-21_02.56_BOOST_protocol_HPPC_IN21700_30T_cycle_#112.mat
BOOST,112,0.97994,2.93552,0.8035,3,discharge,1,-11.744,3.915,10.0,9.9,4.0288,3.851,15.1396,05-23-21_02.56_BOOST_protocol_HPPC_IN21700_30T_cycle_#112.mat
BOOST,112,0.97994,2.93552,0.8037,3,charge,1,5.87,1.957,2.0,2.0,4.0324,4.0952,10.6988,05-23-21_02.56_BOOST_protocol_HPPC_IN21700_30T_cycle_#112.mat
BOOST,112,0.97994,2.93552,0.8037,3,charge,1,5.87,1.957,10.0,9.9,4.0324,4.1119,13.5439,05-23-21_02.56_BOOST_protocol_HPPC_IN21700_30T_cycle_#112.mat
BOOST,112,0.97994,2.93552,0.8034,3,discharge,2,-23.484,7.828,2.0,2.0,4.0288,3.7681,11.1012,05-23-21_02.56_BOOST_protocol_HPPC_IN21700_30T_cycle_#112.mat
BOOST,112,0.97994,2.93552,0.8034,3,discharge,2,-23.484,7.828,10.0,9.9,4.0288,3.6984,14.0692,05-23-21_02.56_BOOST_protocol_HPPC_IN21700_30T_cycle_#112.mat
BOOST,112,0.97994,2.93552,0.8037,3,charge,2,14.711,4.904,2.0,1.9,4.0337,4.2004,11.3317,05-23-21_02.56_BOOST_protocol_HPPC_IN21700_30T_cycle_#112.mat
BOOST,112,0.97994,2.93552,0.8037,3,charge,2,14.711,4.904,10.0,9.9,4.0337,4.2001,11.3113,05-23-21_02.56_BOOST_protocol_HPPC_IN21700_30T_cycle_#112.mat
BOOST,112,0.97994,2.93552,0.8033,3,discharge,3,-33.755,11.252,2.0,2.0,4.0292,3.6633,10.8399,05-23-21_02.56_BOOST_protocol_HPPC_IN21700_30T_cycle_#112.mat
BOOST,112,0.97994,2.93552,0.8033,3,discharge,3,-33.755,11.252,10.0,9.9,4.0292,3.572,13.5447,05-23-21_02.56_BOOST_protocol_HPPC_IN21700_30T_cycle_#112.mat
BOOST,112,0.97994,2.93552,0.8037,3,charge,3,14.785,4.928,2.0,2.0,4.0345,4.2003,11.2141,05-23-21_02.56_BOOST_protocol_HPPC_IN21700_30T_cycle_#112.mat
BOOST,112,0.97994,2.93552,0.8037,3,charge,3,14.785,4.928,10.0,9.9,4.0345,4.2001,11.2005,05-23-21_02.56_BOOST_protocol_HPPC_IN21700_30T_cycle_#112.mat
BOOST,112,0.97994,2.93552,0.7057,4,discharge,0,-2.936,0.979,2.0,1.9,3.9226,3.8894,11.3071,05-23-21_02.56_BOOST_protocol_HPPC_IN21700_30T_cycle_#112.mat
BOOST,112,0.97994,2.93552,0.7057,4,discharge,0,-2.936,0.979,10.0,9.9,3.9226,3.8753,16.1093,05-23-21_02.56_BOOST_protocol_HPPC_IN21700_30T_cycle_#112.mat
BOOST,112,0.97994,2.93552,0.7058,4,charge,0,1.468,0.489,2.0,2.0,3.9249,3.9407,10.7655,05-23-21_02.56_BOOST_protocol_HPPC_IN21700_30T_cycle_#112.mat
BOOST,112,0.97994,2.93552,0.7058,4,charge,0,1.468,0.489,10.0,9.9,3.9249,3.9457,14.1723,05-23-21_02.56_BOOST_protocol_HPPC_IN21700_30T_cycle_#112.mat
BOOST,112,0.97994,2.93552,0.7057,4,discharge,1,-11.744,3.915,2.0,1.9,3.9227,3.7908,11.2313,05-23-21_02.56_BOOST_protocol_HPPC_IN21700_30T_cycle_#112.mat
BOOST,112,0.97994,2.93552,0.7057,4,discharge,1,-11.744,3.915,10.0,9.9,3.9227,3.7499,14.7139,05-23-21_02.56_BOOST_protocol_HPPC_IN21700_30T_cycle_#112.mat
BOOST,112,0.97994,2.93552,0.7058,4,charge,1,5.869,1.956,2.0,2.0,3.9276,3.9885,10.3758,05-23-21_02.56_BOOST_protocol_HPPC_IN21700_30T_cycle_#112.mat
BOOST,112,0.97994,2.93552,0.7058,4,charge,1,5.869,1.956,10.0,9.9,3.9276,4.0028,12.8122,05-23-21_02.56_BOOST_protocol_HPPC_IN21700_30T_cycle_#112.mat
BOOST,112,0.97994,2.93552,0.7056,4,discharge,2,-23.482,7.827,2.0,1.9,3.923,3.6682,10.8509,05-23-21_02.56_BOOST_protocol_HPPC_IN21700_30T_cycle_#112.mat
BOOST,112,0.97994,2.93552,0.7056,4,discharge,2,-23.482,7.827,10.0,9.9,3.923,3.6098,13.3379,05-23-21_02.56_BOOST_protocol_HPPC_IN21700_30T_cycle_#112.mat
BOOST,112,0.97994,2.93552,0.7059,4,charge,2,17.613,5.871,2.0,1.9,3.929,4.1028,9.8677,05-23-21_02.56_BOOST_protocol_HPPC_IN21700_30T_cycle_#112.mat
BOOST,112,0.97994,2.93552,0.7059,4,charge,2,17.613,5.871,10.0,9.9,3.929,4.1464,12.3432,05-23-21_02.56_BOOST_protocol_HPPC_IN21700_30T_cycle_#112.mat
BOOST,112,0.97994,2.93552,0.7055,4,discharge,3,-33.757,11.252,2.0,2.0,3.9234,3.5667,10.5667,05-23-21_02.56_BOOST_protocol_HPPC_IN21700_30T_cycle_#112.mat
BOOST,112,0.97994,2.93552,0.7055,4,discharge,3,-33.757,11.252,10.0,9.9,3.9234,3.4907,12.8181,05-23-21_02.56_BOOST_protocol_HPPC_IN21700_30T_cycle_#112.mat
BOOST,112,0.97994,2.93552,0.7059,4,charge,3,25.171,8.39,2.0,1.9,3.9285,4.2007,10.814,05-23-21_02.56_BOOST_protocol_HPPC_IN21700_30T_cycle_#112.mat
BOOST,112,0.97994,2.93552,0.7059,4,charge,3,25.171,8.39,10.0,9.9,3.9285,4.2004,10.8021,05-23-21_02.56_BOOST_protocol_HPPC_IN21700_30T_cycle_#112.mat
BOOST,112,0.97994,2.93552,0.6079,5,discharge,0,-2.936,0.979,2.0,2.0,3.85,3.8162,11.5111,05-23-21_02.56_BOOST_protocol_HPPC_IN21700_30T_cycle_#112.mat
BOOST,112,0.97994,2.93552,0.6079,5,discharge,0,-2.936,0.979,10.0,9.9,3.85,3.8008,16.7558,05-23-21_02.56_BOOST_protocol_HPPC_IN21700_30T_cycle_#112.mat
BOOST,112,0.97994,2.93552,0.608,5,charge,0,1.467,0.489,2.0,2.0,3.8517,3.8682,11.2467,05-23-21_02.56_BOOST_protocol_HPPC_IN21700_30T_cycle_#112.mat
BOOST,112,0.97994,2.93552,0.608,5,charge,0,1.467,0.489,10.0,9.9,3.8517,3.8737,14.9956,05-23-21_02.56_BOOST_protocol_HPPC_IN21700_30T_cycle_#112.mat
BOOST,112,0.97994,2.93552,0.6078,5,discharge,1,-11.744,3.915,2.0,2.0,3.85,3.7172,11.3079,05-23-21_02.56_BOOST_protocol_HPPC_IN21700_30T_cycle_#112.mat
BOOST,112,0.97994,2.93552,0.6078,5,discharge,1,-11.744,3.915,10.0,9.9,3.85,3.6762,14.799,05-23-21_02.56_BOOST_protocol_HPPC_IN21700_30T_cycle_#112.mat
BOOST,112,0.97994,2.93552,0.608,5,charge,1,5.869,1.956,2.0,2.0,3.8541,3.917,10.717,05-23-21_02.56_BOOST_protocol_HPPC_IN21700_30T_cycle_#112.mat
BOOST,112,0.97994,2.93552,0.608,5,charge,1,5.869,1.956,10.0,9.9,3.8541,3.9333,13.4942,05-23-21_02.56_BOOST_protocol_HPPC_IN21700_30T_cycle_#112.mat
BOOST,112,0.97994,2.93552,0.6077,5,discharge,2,-23.483,7.828,2.0,1.9,3.8495,3.5965,10.7738,05-23-21_02.56_BOOST_protocol_HPPC_IN21700_30T_cycle_#112.mat
BOOST,112,0.97994,2.93552,0.6077,5,discharge,2,-23.483,7.828,10.0,9.9,3.8495,3.5337,13.448,05-23-21_02.56_BOOST_protocol_HPPC_IN21700_30T_cycle_#112.mat
BOOST,112,0.97994,2.93552,0.6081,5,charge,2,17.613,5.871,2.0,2.0,3.8561,4.0337,10.0835,05-23-21_02.56_BOOST_protocol_HPPC_IN21700_30T_cycle_#112.mat
BOOST,112,0.97994,2.93552,0.6081,5,charge,2,17.613,5.871,10.0,9.9,3.8561,4.0738,12.3602,05-23-21_02.56_BOOST_protocol_HPPC_IN21700_30T_cycle_#112.mat
BOOST,112,0.97994,2.93552,0.6076,5,discharge,3,-33.756,11.252,2.0,1.9,3.8503,3.496,10.4959,05-23-21_02.56_BOOST_protocol_HPPC_IN21700_30T_cycle_#112.mat
BOOST,112,0.97994,2.93552,0.6076,5,discharge,3,-33.756,11.252,10.0,9.9,3.8503,3.4118,12.9903,05-23-21_02.56_BOOST_protocol_HPPC_IN21700_30T_cycle_#112.mat
BOOST,112,0.97994,2.93552,0.6081,5,charge,3,29.352,9.784,2.0,1.9,3.8571,4.1427,9.7302,05-23-21_02.56_BOOST_protocol_HPPC_IN21700_30T_cycle_#112.mat
BOOST,112,0.97994,2.93552,0.6081,5,charge,3,29.352,9.784,10.0,9.9,3.8571,4.2005,11.6994,05-23-21_02.56_BOOST_protocol_HPPC_IN21700_30T_cycle_#112.mat
BOOST,112,0.97994,2.93552,0.51,6,discharge,0,-2.939,0.98,2.0,1.9,3.7313,3.701,10.311,05-23-21_02.56_BOOST_protocol_HPPC_IN21700_30T_cycle_#112.mat
BOOST,112,0.97994,2.93552,0.51,6,discharge,0,-2.939,0.98,10.0,9.9,3.7313,3.691,13.714,05-23-21_02.56_BOOST_protocol_HPPC_IN21700_30T_cycle_#112.mat
BOOST,112,0.97994,2.93552,0.5101,6,charge,0,1.467,0.489,2.0,2.0,3.7324,3.7474,10.2236,05-23-21_02.56_BOOST_protocol_HPPC_IN21700_30T_cycle_#112.mat
BOOST,112,0.97994,2.93552,0.5101,6,charge,0,1.467,0.489,10.0,9.9,3.7324,3.7518,13.2225,05-23-21_02.56_BOOST_protocol_HPPC_IN21700_30T_cycle_#112.mat
BOOST,112,0.97994,2.93552,0.51,6,discharge,1,-11.743,3.914,2.0,1.9,3.7313,3.6112,10.2274,05-23-21_02.56_BOOST_protocol_HPPC_IN21700_30T_cycle_#112.mat
BOOST,112,0.97994,2.93552,0.51,6,discharge,1,-11.743,3.914,10.0,9.9,3.7313,3.5767,13.1653,05-23-21_02.56_BOOST_protocol_HPPC_IN21700_30T_cycle_#112.mat
BOOST,112,0.97994,2.93552,0.5101,6,charge,1,5.871,1.957,2.0,1.9,3.7334,3.7933,10.2029,05-23-21_02.56_BOOST_protocol_HPPC_IN21700_30T_cycle_#112.mat
BOOST,112,0.97994,2.93552,0.5101,6,charge,1,5.871,1.957,10.0,9.9,3.7334,3.8102,13.0815,05-23-21_02.56_BOOST_protocol_HPPC_IN21700_30T_cycle_#112.mat
BOOST,112,0.97994,2.93552,0.5099,6,discharge,2,-23.484,7.828,2.0,1.9,3.7315,3.4941,10.109,05-23-21_02.56_BOOST_protocol_HPPC_IN21700_30T_cycle_#112.mat
BOOST,112,0.97994,2.93552,0.5099,6,discharge,2,-23.484,7.828,10.0,9.9,3.7315,3.4313,12.7832,05-23-21_02.56_BOOST_protocol_HPPC_IN21700_30T_cycle_#112.mat
BOOST,112,0.97994,2.93552,0.5102,6,charge,2,17.613,5.871,2.0,1.9,3.736,3.9107,9.9188,05-23-21_02.56_BOOST_protocol_HPPC_IN21700_30T_cycle_#112.mat
BOOST,112,0.97994,2.93552,0.5102,6,charge,2,17.613,5.871,10.0,9.9,3.736,3.9566,12.5248,05-23-21_02.56_BOOST_protocol_HPPC_IN21700_30T_cycle_#112.mat
BOOST,112,0.97994,2.93552,0.5098,6,discharge,3,-33.756,11.252,2.0,2.0,3.7316,3.3921,10.0575,05-23-21_02.56_BOOST_protocol_HPPC_IN21700_30T_cycle_#112.mat
BOOST,112,0.97994,2.93552,0.5098,6,discharge,3,-33.756,11.252,10.0,9.9,3.7316,3.3071,12.5755,05-23-21_02.56_BOOST_protocol_HPPC_IN21700_30T_cycle_#112.mat
BOOST,112,0.97994,2.93552,0.5103,6,charge,3,29.353,9.784,2.0,1.9,3.7375,4.0231,9.7298,05-23-21_02.56_BOOST_protocol_HPPC_IN21700_30T_cycle_#112.mat
BOOST,112,0.97994,2.93552,0.5103,6,charge,3,29.353,9.784,10.0,9.9,3.7375,4.0997,12.3395,05-23-21_02.56_BOOST_protocol_HPPC_IN21700_30T_cycle_#112.mat
BOOST,112,0.97994,2.93552,0.4122,7,discharge,0,-2.937,0.979,2.0,2.0,3.6503,3.6208,10.046,05-23-21_02.56_BOOST_protocol_HPPC_IN21700_30T_cycle_#112.mat
BOOST,112,0.97994,2.93552,0.4122,7,discharge,0,-2.937,0.979,10.0,9.9,3.6503,3.6116,13.179,05-23-21_02.56_BOOST_protocol_HPPC_IN21700_30T_cycle_#112.mat
BOOST,112,0.97994,2.93552,0.4122,7,charge,0,1.466,0.489,2.0,2.0,3.6517,3.666,9.7564,05-23-21_02.56_BOOST_protocol_HPPC_IN21700_30T_cycle_#112.mat
BOOST,112,0.97994,2.93552,0.4122,7,charge,0,1.466,0.489,10.0,9.9,3.6517,3.6703,12.6902,05-23-21_02.56_BOOST_protocol_HPPC_IN21700_30T_cycle_#112.mat
BOOST,112,0.97994,2.93552,0.4121,7,discharge,1,-11.745,3.915,2.0,2.0,3.6504,3.5324,10.0468,05-23-21_02.56_BOOST_protocol_HPPC_IN21700_30T_cycle_#112.mat
BOOST,112,0.97994,2.93552,0.4121,7,discharge,1,-11.745,3.915,10.0,9.9,3.6504,3.4977,13.0013,05-23-21_02.56_BOOST_protocol_HPPC_IN21700_30T_cycle_#112.mat
BOOST,112,0.97994,2.93552,0.4123,7,charge,1,5.871,1.957,2.0,1.9,3.6531,3.7116,9.9641,05-23-21_02.56_BOOST_protocol_HPPC_IN21700_30T_cycle_#112.mat
BOOST,112,0.97994,2.93552,0.4123,7,charge,1,5.871,1.957,10.0,9.9,3.6531,3.7274,12.6552,05-23-21_02.56_BOOST_protocol_HPPC_IN21700_30T_cycle_#112.mat
BOOST,112,0.97994,2.93552,0.412,7,discharge,2,-23.483,7.828,2.0,1.9,3.6507,3.4167,9.9647,05-23-21_02.56_BOOST_protocol_HPPC_IN21700_30T_cycle_#112.mat
BOOST,112,0.97994,2.93552,0.412,7,discharge,2,-23.483,7.828,10.0,9.9,3.6507,3.3535,12.656,05-23-21_02.56_BOOST_protocol_HPPC_IN21700_30T_cycle_#112.mat
BOOST,112,0.97994,2.93552,0.4124,7,charge,2,17.611,5.87,2.0,1.9,3.6556,3.8268,9.7212,05-23-21_02.56_BOOST_protocol_HPPC_IN21700_30T_cycle_#112.mat
BOOST,112,0.97994,2.93552,0.4124,7,charge,2,17.611,5.87,10.0,9.9,3.6556,3.866,11.9471,05-23-21_02.56_BOOST_protocol_HPPC_IN21700_30T_cycle_#112.mat
BOOST,112,0.97994,2.93552,0.4119,7,discharge,3,-33.757,11.252,2.0,2.0,3.6509,3.3144,9.9683,05-23-21_02.56_BOOST_protocol_HPPC_IN21700_30T_cycle_#112.mat
BOOST,112,0.97994,2.93552,0.4119,7,discharge,3,-33.757,11.252,10.0,9.9,3.6509,3.2296,12.4804,05-23-21_02.56_BOOST_protocol_HPPC_IN21700_30T_cycle_#112.mat
BOOST,112,0.97994,2.93552,0.4125,7,charge,3,29.353,9.784,2.0,2.0,3.657,3.9387,9.597,05-23-21_02.56_BOOST_protocol_HPPC_IN21700_30T_cycle_#112.mat
BOOST,112,0.97994,2.93552,0.4125,7,charge,3,29.353,9.784,10.0,9.9,3.657,4.0033,11.7978,05-23-21_02.56_BOOST_protocol_HPPC_IN21700_30T_cycle_#112.mat
BOOST,112,0.97994,2.93552,0.3143,8,discharge,0,-2.937,0.979,2.0,2.0,3.5905,3.5606,10.1818,05-23-21_02.56_BOOST_protocol_HPPC_IN21700_30T_cycle_#112.mat
BOOST,112,0.97994,2.93552,0.3143,8,discharge,0,-2.937,0.979,10.0,9.9,3.5905,3.5511,13.4169,05-23-21_02.56_BOOST_protocol_HPPC_IN21700_30T_cycle_#112.mat
BOOST,112,0.97994,2.93552,0.3144,8,charge,0,1.467,0.489,2.0,2.0,3.592,3.6066,9.9509,05-23-21_02.56_BOOST_protocol_HPPC_IN21700_30T_cycle_#112.mat
BOOST,112,0.97994,2.93552,0.3144,8,charge,0,1.467,0.489,10.0,9.9,3.592,3.6108,12.8135,05-23-21_02.56_BOOST_protocol_HPPC_IN21700_30T_cycle_#112.mat
BOOST,112,0.97994,2.93552,0.3143,8,discharge,1,-11.745,3.915,2.0,1.9,3.5907,3.4708,10.2086,05-23-21_02.56_BOOST_protocol_HPPC_IN21700_30T_cycle_#112.mat
BOOST,112,0.97994,2.93552,0.3143,8,discharge,1,-11.745,3.915,10.0,9.9,3.5907,3.4341,13.3333,05-23-21_02.56_BOOST_protocol_HPPC_IN21700_30T_cycle_#112.mat
BOOST,112,0.97994,2.93552,0.3144,8,charge,1,5.869,1.956,2.0,2.0,3.5938,3.6532,10.1206,05-23-21_02.56_BOOST_protocol_HPPC_IN21700_30T_cycle_#112.mat
BOOST,112,0.97994,2.93552,0.3144,8,charge,1,5.869,1.956,10.0,9.9,3.5938,3.6695,12.8978,05-23-21_02.56_BOOST_protocol_HPPC_IN21700_30T_cycle_#112.mat
BOOST,112,0.97994,2.93552,0.3142,8,discharge,2,-23.483,7.828,2.0,1.9,3.5905,3.3507,10.2116,05-23-21_02.56_BOOST_protocol_HPPC_IN21700_30T_cycle_#112.mat
BOOST,112,0.97994,2.93552,0.3142,8,discharge,2,-23.483,7.828,10.0,9.9,3.5905,3.2839,13.0563,05-23-21_02.56_BOOST_protocol_HPPC_IN21700_30T_cycle_#112.mat
BOOST,112,0.97994,2.93552,0.3145,8,charge,2,17.613,5.871,2.0,2.0,3.5962,3.7719,9.9756,05-23-21_02.56_BOOST_protocol_HPPC_IN21700_30T_cycle_#112.mat
BOOST,112,0.97994,2.93552,0.3145,8,charge,2,17.613,5.871,10.0,9.9,3.5962,3.8115,12.2239,05-23-21_02.56_BOOST_protocol_HPPC_IN21700_30T_cycle_#112.mat
BOOST,112,0.97994,2.93552,0.3141,8,discharge,3,-33.756,11.252,2.0,2.0,3.5904,3.2454,10.2204,05-23-21_02.56_BOOST_protocol_HPPC_IN21700_30T_cycle_#112.mat
BOOST,112,0.97994,2.93552,0.3141,8,discharge,3,-33.756,11.252,10.0,9.9,3.5904,3.1547,12.9073,05-23-21_02.56_BOOST_protocol_HPPC_IN21700_30T_cycle_#112.mat
BOOST,112,0.97994,2.93552,0.3146,8,charge,3,29.354,9.785,2.0,1.9,3.5982,3.8847,9.7602,05-23-21_02.56_BOOST_protocol_HPPC_IN21700_30T_cycle_#112.mat
BOOST,112,0.97994,2.93552,0.3146,8,charge,3,29.354,9.785,10.0,9.9,3.5982,3.948,11.9166,05-23-21_02.56_BOOST_protocol_HPPC_IN21700_30T_cycle_#112.mat
BOOST,112,0.97994,2.93552,0.2165,9,discharge,0,-2.937,0.979,2.0,2.0,3.5044,3.4729,10.7263,05-23-21_02.56_BOOST_protocol_HPPC_IN21700_30T_cycle_#112.mat
BOOST,112,0.97994,2.93552,0.2165,9,discharge,0,-2.937,0.979,10.0,9.9,3.5044,3.4625,14.2677,05-23-21_02.56_BOOST_protocol_HPPC_IN21700_30T_cycle_#112.mat
BOOST,112,0.97994,2.93552,0.2165,9,charge,0,1.467,0.489,2.0,1.9,3.5054,3.5214,10.9059,05-23-21_02.56_BOOST_protocol_HPPC_IN21700_30T_cycle_#112.mat
BOOST,112,0.97994,2.93552,0.2165,9,charge,0,1.467,0.489,10.0,9.9,3.5054,3.5264,14.314,05-23-21_02.56_BOOST_protocol_HPPC_IN21700_30T_cycle_#112.mat
BOOST,112,0.97994,2.93552,0.2164,9,discharge,1,-11.745,3.915,2.0,2.0,3.5048,3.3793,10.6854,05-23-21_02.56_BOOST_protocol_HPPC_IN21700_30T_cycle_#112.mat
BOOST,112,0.97994,2.93552,0.2164,9,discharge,1,-11.745,3.915,10.0,9.9,3.5048,3.3424,13.8272,05-23-21_02.56_BOOST_protocol_HPPC_IN21700_30T_cycle_#112.mat
BOOST,112,0.97994,2.93552,0.2166,9,charge,1,5.869,1.956,2.0,2.0,3.5112,3.5733,10.5805,05-23-21_02.56_BOOST_protocol_HPPC_IN21700_30T_cycle_#112.mat
BOOST,112,0.97994,2.93552,0.2166,9,charge,1,5.869,1.956,10.0,9.9,3.5112,3.5907,13.5451,05-23-21_02.56_BOOST_protocol_HPPC_IN21700_30T_cycle_#112.mat
BOOST,112,0.97994,2.93552,0.2163,9,discharge,2,-23.484,7.828,2.0,1.9,3.508,3.2581,10.6413,05-23-21_02.56_BOOST_protocol_HPPC_IN21700_30T_cycle_#112.mat
BOOST,112,0.97994,2.93552,0.2163,9,discharge,2,-23.484,7.828,10.0,9.9,3.508,3.1806,13.9414,05-23-21_02.56_BOOST_protocol_HPPC_IN21700_30T_cycle_#112.mat
BOOST,112,0.97994,2.93552,0.2167,9,charge,2,17.613,5.871,2.0,2.0,3.5157,3.6969,10.2879,05-23-21_02.56_BOOST_protocol_HPPC_IN21700_30T_cycle_#112.mat
BOOST,112,0.97994,2.93552,0.2167,9,charge,2,17.613,5.871,10.0,9.9,3.5157,3.7481,13.1948,05-23-21_02.56_BOOST_protocol_HPPC_IN21700_30T_cycle_#112.mat
BOOST,112,0.97994,2.93552,0.2162,9,discharge,3,-33.759,11.253,2.0,2.0,3.5085,3.1488,10.6549,05-23-21_02.56_BOOST_protocol_HPPC_IN21700_30T_cycle_#112.mat
BOOST,112,0.97994,2.93552,0.2162,9,discharge,3,-33.759,11.253,10.0,9.9,3.5085,3.0368,13.9726,05-23-21_02.56_BOOST_protocol_HPPC_IN21700_30T_cycle_#112.mat
BOOST,112,0.97994,2.93552,0.2168,9,charge,3,29.353,9.784,2.0,2.0,3.5189,3.816,10.1216,05-23-21_02.56_BOOST_protocol_HPPC_IN21700_30T_cycle_#112.mat
BOOST,112,0.97994,2.93552,0.2168,9,charge,3,29.353,9.784,10.0,9.9,3.5189,3.8909,12.6733,05-23-21_02.56_BOOST_protocol_HPPC_IN21700_30T_cycle_#112.mat
BOOST,112,0.97994,2.93552,0.1675,10,discharge,0,-2.937,0.979,2.0,2.0,3.4467,3.4135,11.3052,05-23-21_02.56_BOOST_protocol_HPPC_IN21700_30T_cycle_#112.mat
BOOST,112,0.97994,2.93552,0.1675,10,discharge,0,-2.937,0.979,10.0,9.9,3.4467,3.4023,15.119,05-23-21_02.56_BOOST_protocol_HPPC_IN21700_30T_cycle_#112.mat
BOOST,112,0.97994,2.93552,0.1676,10,charge,0,1.469,0.49,2.0,1.9,3.4478,3.4646,11.4356,05-23-21_02.56_BOOST_protocol_HPPC_IN21700_30T_cycle_#112.mat
BOOST,112,0.97994,2.93552,0.1676,10,charge,0,1.469,0.49,10.0,9.9,3.4478,3.47,15.1113,05-23-21_02.56_BOOST_protocol_HPPC_IN21700_30T_cycle_#112.mat
BOOST,112,0.97994,2.93552,0.1675,10,discharge,1,-11.743,3.914,2.0,2.0,3.4472,3.3153,11.2322,05-23-21_02.56_BOOST_protocol_HPPC_IN21700_30T_cycle_#112.mat
BOOST,112,0.97994,2.93552,0.1675,10,discharge,1,-11.743,3.914,10.0,9.9,3.4472,3.2758,14.5959,05-23-21_02.56_BOOST_protocol_HPPC_IN21700_30T_cycle_#112.mat
BOOST,112,0.97994,2.93552,0.1676,10,charge,1,5.869,1.956,2.0,2.0,3.4518,3.5162,10.9725,05-23-21_02.56_BOOST_protocol_HPPC_IN21700_30T_cycle_#112.mat
BOOST,112,0.97994,2.93552,0.1676,10,charge,1,5.869,1.956,10.0,9.9,3.4518,3.5356,14.2779,05-23-21_02.56_BOOST_protocol_HPPC_IN21700_30T_cycle_#112.mat
BOOST,112,0.97994,2.93552,0.1674,10,discharge,2,-23.482,7.827,2.0,2.0,3.4486,3.1852,11.2171,05-23-21_02.56_BOOST_protocol_HPPC_IN21700_30T_cycle_#112.mat
BOOST,112,0.97994,2.93552,0.1674,10,discharge,2,-23.482,7.827,10.0,9.9,3.4486,3.0956,15.0328,05-23-21_02.56_BOOST_protocol_HPPC_IN21700_30T_cycle_#112.mat
BOOST,112,0.97994,2.93552,0.1678,10,charge,2,17.611,5.87,2.0,2.0,3.4554,3.6415,10.5673,05-23-21_02.56_BOOST_protocol_HPPC_IN21700_30T_cycle_#112.mat
BOOST,112,0.97994,2.93552,0.1678,10,charge,2,17.611,5.87,10.0,9.9,3.4554,3.6963,13.679,05-23-21_02.56_BOOST_protocol_HPPC_IN21700_30T_cycle_#112.mat
BOOST,112,0.97994,2.93552,0.1673,10,discharge,3,-33.758,11.253,2.0,2.0,3.4479,3.0702,11.1885,05-23-21_02.56_BOOST_protocol_HPPC_IN21700_30T_cycle_#112.mat
BOOST,112,0.97994,2.93552,0.1673,10,discharge,3,-33.758,11.253,10.0,9.9,3.4479,2.9052,16.0762,05-23-21_02.56_BOOST_protocol_HPPC_IN21700_30T_cycle_#112.mat
BOOST,112,0.97994,2.93552,0.1678,10,charge,3,29.353,9.784,2.0,2.0,3.4573,3.762,10.3805,05-23-21_02.56_BOOST_protocol_HPPC_IN21700_30T_cycle_#112.mat
BOOST,112,0.97994,2.93552,0.1678,10,charge,3,29.353,9.784,10.0,9.9,3.4573,3.8462,13.2491,05-23-21_02.56_BOOST_protocol_HPPC_IN21700_30T_cycle_#112.mat
BOOST,112,0.97994,2.93552,0.1186,11,discharge,0,-2.936,0.979,2.0,1.9,3.4037,3.3683,12.0556,05-23-21_02.56_BOOST_protocol_HPPC_IN21700_30T_cycle_#112.mat
BOOST,112,0.97994,2.93552,0.1186,11,discharge,0,-2.936,0.979,10.0,9.9,3.4037,3.3544,16.7893,05-23-21_02.56_BOOST_protocol_HPPC_IN21700_30T_cycle_#112.mat
BOOST,112,0.97994,2.93552,0.1187,11,charge,0,1.466,0.489,2.0,1.9,3.4062,3.4233,11.666,05-23-21_02.56_BOOST_protocol_HPPC_IN21700_30T_cycle_#112.mat
BOOST,112,0.97994,2.93552,0.1187,11,charge,0,1.466,0.489,10.0,9.9,3.4062,3.4285,15.2135,05-23-21_02.56_BOOST_protocol_HPPC_IN21700_30T_cycle_#112.mat
BOOST,112,0.97994,2.93552,0.1186,11,discharge,1,-11.743,3.914,2.0,2.0,3.4041,3.26,12.2711,05-23-21_02.56_BOOST_protocol_HPPC_IN21700_30T_cycle_#112.mat
BOOST,112,0.97994,2.93552,0.1186,11,discharge,1,-11.743,3.914,10.0,9.9,3.4041,3.1922,18.0448,05-23-21_02.56_BOOST_protocol_HPPC_IN21700_30T_cycle_#112.mat
BOOST,112,0.97994,2.93552,0.1187,11,charge,1,5.871,1.957,2.0,2.0,3.4123,3.478,11.1902,05-23-21_02.56_BOOST_protocol_HPPC_IN21700_30T_cycle_#112.mat
BOOST,112,0.97994,2.93552,0.1187,11,charge,1,5.871,1.957,10.0,9.9,3.4123,3.4931,13.7621,05-23-21_02.56_BOOST_protocol_HPPC_IN21700_30T_cycle_#112.mat
BOOST,112,0.97994,2.93552,0.1184,11,discharge,2,-23.485,7.828,2.0,2.0,3.4053,3.1111,12.5271,05-23-21_02.56_BOOST_protocol_HPPC_IN21700_30T_cycle_#112.mat
BOOST,112,0.97994,2.93552,0.1184,11,discharge,2,-23.485,7.828,10.0,9.9,3.4053,2.8471,23.7684,05-23-21_02.56_BOOST_protocol_HPPC_IN21700_30T_cycle_#112.mat
BOOST,112,0.97994,2.93552,0.1188,11,charge,2,17.613,5.871,2.0,2.0,3.4157,3.6031,10.6399,05-23-21_02.56_BOOST_protocol_HPPC_IN21700_30T_cycle_#112.mat
BOOST,112,0.97994,2.93552,0.1188,11,charge,2,17.613,5.871,10.0,9.9,3.4157,3.6473,13.1494,05-23-21_02.56_BOOST_protocol_HPPC_IN21700_30T_cycle_#112.mat
BOOST,112,0.97994,2.93552,0.1184,11,discharge,3,-33.757,11.252,2.0,2.0,3.4048,2.9705,12.8655,05-23-21_02.56_BOOST_protocol_HPPC_IN21700_30T_cycle_#112.mat
BOOST,112,0.97994,2.93552,0.1184,11,discharge,3,-33.757,11.252,10.0,9.9,3.4048,2.4984,26.8507,05-23-21_02.56_BOOST_protocol_HPPC_IN21700_30T_cycle_#112.mat
BOOST,112,0.97994,2.93552,0.1189,11,charge,3,29.353,9.784,2.0,2.0,3.4176,3.7188,10.2613,05-23-21_02.56_BOOST_protocol_HPPC_IN21700_30T_cycle_#112.mat
BOOST,112,0.97994,2.93552,0.1189,11,charge,3,29.353,9.784,10.0,9.9,3.4176,3.7965,12.9084,05-23-21_02.56_BOOST_protocol_HPPC_IN21700_30T_cycle_#112.mat
BOOST,112,0.97994,2.93552,0.0697,12,discharge,0,-2.936,0.979,2.0,2.0,3.3476,3.3025,15.3589,05-23-21_02.56_BOOST_protocol_HPPC_IN21700_30T_cycle_#112.mat
BOOST,112,0.97994,2.93552,0.0697,12,discharge,0,-2.936,0.979,10.0,9.9,3.3476,3.2746,24.8604,05-23-21_02.56_BOOST_protocol_HPPC_IN21700_30T_cycle_#112.mat
BOOST,112,0.97994,2.93552,0.0698,12,charge,0,1.467,0.489,2.0,2.0,3.3521,3.373,14.2438,05-23-21_02.56_BOOST_protocol_HPPC_IN21700_30T_cycle_#112.mat
BOOST,112,0.97994,2.93552,0.0698,12,charge,0,1.467,0.489,10.0,9.9,3.3521,3.3829,20.9909,05-23-21_02.56_BOOST_protocol_HPPC_IN21700_30T_cycle_#112.mat
BOOST,112,0.97994,2.93552,0.0696,12,discharge,1,-11.745,3.915,2.0,2.0,3.3498,3.1462,17.335,05-23-21_02.56_BOOST_protocol_HPPC_IN21700_30T_cycle_#112.mat
BOOST,112,0.97994,2.93552,0.0696,12,discharge,1,-11.745,3.915,10.0,9.9,3.3498,2.8783,40.1447,05-23-21_02.56_BOOST_protocol_HPPC_IN21700_30T_cycle_#112.mat
BOOST,112,0.97994,2.93552,0.0698,12,charge,1,5.871,1.957,2.0,2.0,3.3616,3.4399,13.3372,05-23-21_02.56_BOOST_protocol_HPPC_IN21700_30T_cycle_#112.mat
BOOST,112,0.97994,2.93552,0.0698,12,charge,1,5.871,1.957,10.0,9.9,3.3616,3.4654,17.6807,05-23-21_02.56_BOOST_protocol_HPPC_IN21700_30T_cycle_#112.mat
BOOST,112,0.97994,2.93552,0.0695,12,discharge,2,-23.479,7.826,2.0,1.9,3.3534,2.889,19.7794,05-23-21_02.56_BOOST_protocol_HPPC_IN21700_30T_cycle_#112.mat
BOOST,112,0.97994,2.93552,0.0695,12,discharge,2,-23.479,7.826,10.0,9.9,3.3534,2.4996,36.3644,05-23-21_02.56_BOOST_protocol_HPPC_IN21700_30T_cycle_#112.mat
BOOST,112,0.97994,2.93552,0.0699,12,charge,2,17.613,5.871,2.0,2.0,3.3662,3.574,11.7981,05-23-21_02.56_BOOST_protocol_HPPC_IN21700_30T_cycle_#112.mat
BOOST,112,0.97994,2.93552,0.0699,12,charge,2,17.613,5.871,10.0,9.9,3.3662,3.6182,14.3076,05-23-21_02.56_BOOST_protocol_HPPC_IN21700_30T_cycle_#112.mat
BOOST,112,0.97994,2.93552,0.0695,12,discharge,3,-20.415,6.805,2.0,2.0,3.3523,2.58,37.83,05-23-21_02.56_BOOST_protocol_HPPC_IN21700_30T_cycle_#112.mat
BOOST,112,0.97994,2.93552,0.0695,12,discharge,3,-20.415,6.805,10.0,9.9,3.3523,2.4997,41.7634,05-23-21_02.56_BOOST_protocol_HPPC_IN21700_30T_cycle_#112.mat
BOOST,112,0.97994,2.93552,0.07,12,charge,3,29.352,9.784,2.0,2.0,3.3671,3.6931,11.1066,05-23-21_02.56_BOOST_protocol_HPPC_IN21700_30T_cycle_#112.mat
BOOST,112,0.97994,2.93552,0.07,12,charge,3,29.352,9.784,10.0,9.9,3.3671,3.7605,13.4028,05-23-21_02.56_BOOST_protocol_HPPC_IN21700_30T_cycle_#112.mat
BOOST,150,0.97312,2.91508,1.0,0,discharge,0,-2.918,0.973,2.0,1.9,4.1754,4.1387,12.5788,05-31-21_19.48_BOOST_protocol_HPPC_IN21700_30T_cycle_#150.mat
BOOST,150,0.97312,2.91508,1.0,0,discharge,0,-2.918,0.973,10.0,9.9,4.1754,4.1223,18.1999,05-31-21_19.48_BOOST_protocol_HPPC_IN21700_30T_cycle_#150.mat
BOOST,150,0.97312,2.91508,1.0,0,charge,0,1.455,0.485,2.0,2.0,4.1775,4.1959,12.6478,05-31-21_19.48_BOOST_protocol_HPPC_IN21700_30T_cycle_#150.mat
BOOST,150,0.97312,2.91508,1.0,0,charge,0,1.455,0.485,10.0,9.9,4.1775,4.2,15.466,05-31-21_19.48_BOOST_protocol_HPPC_IN21700_30T_cycle_#150.mat
BOOST,150,0.97312,2.91508,0.9999,0,discharge,1,-11.662,3.887,2.0,1.9,4.1749,4.031,12.3392,05-31-21_19.48_BOOST_protocol_HPPC_IN21700_30T_cycle_#150.mat
BOOST,150,0.97312,2.91508,0.9999,0,discharge,1,-11.662,3.887,10.0,9.9,4.1749,3.9821,16.5323,05-31-21_19.48_BOOST_protocol_HPPC_IN21700_30T_cycle_#150.mat
BOOST,150,0.97312,2.91508,1.0,0,charge,1,1.327,0.442,2.0,2.0,4.1793,4.2002,15.7522,05-31-21_19.48_BOOST_protocol_HPPC_IN21700_30T_cycle_#150.mat
BOOST,150,0.97312,2.91508,1.0,0,charge,1,1.327,0.442,10.0,9.9,4.1793,4.2001,15.6768,05-31-21_19.48_BOOST_protocol_HPPC_IN21700_30T_cycle_#150.mat
BOOST,150,0.97312,2.91508,0.9998,0,discharge,2,-23.32,7.773,2.0,2.0,4.1739,3.8924,12.0712,05-31-21_19.48_BOOST_protocol_HPPC_IN21700_30T_cycle_#150.mat
BOOST,150,0.97312,2.91508,0.9998,0,discharge,2,-23.32,7.773,10.0,9.9,4.1739,3.8251,14.9571,05-31-21_19.48_BOOST_protocol_HPPC_IN21700_30T_cycle_#150.mat
BOOST,150,0.97312,2.91508,1.0,0,charge,2,1.292,0.431,2.0,1.9,4.1824,4.2,13.6202,05-31-21_19.48_BOOST_protocol_HPPC_IN21700_30T_cycle_#150.mat
BOOST,150,0.97312,2.91508,0.9997,0,discharge,3,-33.521,11.174,2.0,2.0,4.174,3.7781,11.8105,05-31-21_19.48_BOOST_protocol_HPPC_IN21700_30T_cycle_#150.mat
BOOST,150,0.97312,2.91508,0.9997,0,discharge,3,-33.521,11.174,10.0,9.9,4.174,3.7013,14.1016,05-31-21_19.48_BOOST_protocol_HPPC_IN21700_30T_cycle_#150.mat
BOOST,150,0.97312,2.91508,0.9997,0,charge,3,1.29,0.43,2.0,1.9,4.1826,4.2,13.4926,05-31-21_19.48_BOOST_protocol_HPPC_IN21700_30T_cycle_#150.mat
BOOST,150,0.97312,2.91508,0.9511,1,discharge,0,-2.918,0.973,2.0,1.9,4.1027,4.0695,11.3788,05-31-21_19.48_BOOST_protocol_HPPC_IN21700_30T_cycle_#150.mat
BOOST,150,0.97312,2.91508,0.9511,1,discharge,0,-2.918,0.973,10.0,9.9,4.1027,4.06,14.6348,05-31-21_19.48_BOOST_protocol_HPPC_IN21700_30T_cycle_#150.mat
BOOST,150,0.97312,2.91508,0.9511,1,charge,0,1.456,0.485,2.0,2.0,4.1039,4.1203,11.2614,05-31-21_19.48_BOOST_protocol_HPPC_IN21700_30T_cycle_#150.mat
BOOST,150,0.97312,2.91508,0.9511,1,charge,0,1.456,0.485,10.0,9.9,4.1039,4.1249,14.4201,05-31-21_19.48_BOOST_protocol_HPPC_IN21700_30T_cycle_#150.mat
BOOST,150,0.97312,2.91508,0.951,1,discharge,1,-11.66,3.887,2.0,1.9,4.1019,3.9716,11.175,05-31-21_19.48_BOOST_protocol_HPPC_IN21700_30T_cycle_#150.mat
BOOST,150,0.97312,2.91508,0.951,1,discharge,1,-11.66,3.887,10.0,9.9,4.1019,3.9414,13.765,05-31-21_19.48_BOOST_protocol_HPPC_IN21700_30T_cycle_#150.mat
BOOST,150,0.97312,2.91508,0.9512,1,charge,1,5.83,1.943,2.0,2.0,4.1057,4.171,11.2009,05-31-21_19.48_BOOST_protocol_HPPC_IN21700_30T_cycle_#150.mat
BOOST,150,0.97312,2.91508,0.9512,1,charge,1,5.83,1.943,10.0,9.9,4.1057,4.19,14.4599,05-31-21_19.48_BOOST_protocol_HPPC_IN21700_30T_cycle_#150.mat
BOOST,150,0.97312,2.91508,0.9509,1,discharge,2,-23.318,7.773,2.0,2.0,4.1029,3.8451,11.0558,05-31-21_19.48_BOOST_protocol_HPPC_IN21700_30T_cycle_#150.mat
BOOST,150,0.97312,2.91508,0.9509,1,discharge,2,-23.318,7.773,10.0,9.9,4.1029,3.7971,13.1143,05-31-21_19.48_BOOST_protocol_HPPC_IN21700_30T_cycle_#150.mat
BOOST,150,0.97312,2.91508,0.9512,1,charge,2,7.492,2.497,2.0,1.9,4.1066,4.2002,12.4938,05-31-21_19.48_BOOST_protocol_HPPC_IN21700_30T_cycle_#150.mat
BOOST,150,0.97312,2.91508,0.9512,1,charge,2,7.492,2.497,10.0,9.9,4.1066,4.2003,12.5072,05-31-21_19.48_BOOST_protocol_HPPC_IN21700_30T_cycle_#150.mat
BOOST,150,0.97312,2.91508,0.9508,1,discharge,3,-33.521,11.174,2.0,1.9,4.1031,3.7414,10.7903,05-31-21_19.48_BOOST_protocol_HPPC_IN21700_30T_cycle_#150.mat
BOOST,150,0.97312,2.91508,0.9508,1,discharge,3,-33.521,11.174,10.0,9.91,4.1031,3.6751,12.7681,05-31-21_19.48_BOOST_protocol_HPPC_IN21700_30T_cycle_#150.mat
BOOST,150,0.97312,2.91508,0.9512,1,charge,3,7.469,2.49,2.0,1.9,4.1085,4.2002,12.2769,05-31-21_19.48_BOOST_protocol_HPPC_IN21700_30T_cycle_#150.mat
BOOST,150,0.97312,2.91508,0.9512,1,charge,3,7.469,2.49,10.0,9.9,4.1085,4.2002,12.2769,05-31-21_19.48_BOOST_protocol_HPPC_IN21700_30T_cycle_#150.mat
BOOST,150,0.97312,2.91508,0.9025,2,discharge,0,-2.916,0.972,2.0,2.0,4.0828,4.0508,10.9754,05-31-21_19.48_BOOST_protocol_HPPC_IN21700_30T_cycle_#150.mat
BOOST,150,0.97312,2.91508,0.9025,2,discharge,0,-2.916,0.972,10.0,9.9,4.0828,4.0427,13.7536,05-31-21_19.48_BOOST_protocol_HPPC_IN21700_30T_cycle_#150.mat
BOOST,150,0.97312,2.91508,0.9026,2,charge,0,1.456,0.485,2.0,2.0,4.0839,4.0997,10.8509,05-31-21_19.48_BOOST_protocol_HPPC_IN21700_30T_cycle_#150.mat
BOOST,150,0.97312,2.91508,0.9026,2,charge,0,1.456,0.485,10.0,9.9,4.0839,4.1033,13.3233,05-31-21_19.48_BOOST_protocol_HPPC_IN21700_30T_cycle_#150.mat
BOOST,150,0.97312,2.91508,0.9025,2,discharge,1,-11.662,3.887,2.0,1.9,4.082,3.9557,10.83,05-31-21_19.48_BOOST_protocol_HPPC_IN21700_30T_cycle_#150.mat
BOOST,150,0.97312,2.91508,0.9025,2,discharge,1,-11.662,3.887,10.0,9.9,4.082,3.9267,13.3168,05-31-21_19.48_BOOST_protocol_HPPC_IN21700_30T_cycle_#150.mat
BOOST,150,0.97312,2.91508,0.9026,2,charge,1,5.828,1.943,2.0,1.9,4.0852,4.1474,10.6728,05-31-21_19.48_BOOST_protocol_HPPC_IN21700_30T_cycle_#150.mat
BOOST,150,0.97312,2.91508,0.9026,2,charge,1,5.828,1.943,10.0,9.9,4.0852,4.1608,12.9721,05-31-21_19.48_BOOST_protocol_HPPC_IN21700_30T_cycle_#150.mat
BOOST,150,0.97312,2.91508,0.9024,2,discharge,2,-23.319,7.773,2.0,2.0,4.0828,3.8296,10.8581,05-31-21_19.48_BOOST_protocol_HPPC_IN21700_30T_cycle_#150.mat
BOOST,150,0.97312,2.91508,0.9024,2,discharge,2,-23.319,7.773,10.0,9.9,4.0828,3.779,13.028,05-31-21_19.48_BOOST_protocol_HPPC_IN21700_30T_cycle_#150.mat
BOOST,150,0.97312,2.91508,0.9026,2,charge,2,9.893,3.298,2.0,1.9,4.0866,4.2002,11.4832,05-31-21_19.48_BOOST_protocol_HPPC_IN21700_30T_cycle_#150.mat
BOOST,150,0.97312,2.91508,0.9026,2,charge,2,9.893,3.298,10.0,9.9,4.0866,4.2002,11.4832,05-31-21_19.48_BOOST_protocol_HPPC_IN21700_30T_cycle_#150.mat
BOOST,150,0.97312,2.91508,0.9023,2,discharge,3,-33.52,11.173,2.0,2.0,4.0831,3.7244,10.7011,05-31-21_19.48_BOOST_protocol_HPPC_IN21700_30T_cycle_#150.mat
BOOST,150,0.97312,2.91508,0.9023,2,discharge,3,-33.52,11.173,10.0,9.9,4.0831,3.6523,12.852,05-31-21_19.48_BOOST_protocol_HPPC_IN21700_30T_cycle_#150.mat
BOOST,150,0.97312,2.91508,0.9026,2,charge,3,9.842,3.281,2.0,1.9,4.0875,4.2003,11.4606,05-31-21_19.48_BOOST_protocol_HPPC_IN21700_30T_cycle_#150.mat
BOOST,150,0.97312,2.91508,0.9026,2,charge,3,9.842,3.281,10.0,9.9,4.0875,4.2,11.4301,05-31-21_19.48_BOOST_protocol_HPPC_IN21700_30T_cycle_#150.mat
BOOST,150,0.97312,2.91508,0.8054,3,discharge,0,-2.916,0.972,2.0,1.9,4.0286,3.9951,11.4887,05-31-21_19.48_BOOST_protocol_HPPC_IN21700_30T_cycle_#150.mat
BOOST,150,0.97312,2.91508,0.8054,3,discharge,0,-2.916,0.972,10.0,9.9,4.0286,3.9816,16.1185,05-31-21_19.48_BOOST_protocol_HPPC_IN21700_30T_cycle_#150.mat
BOOST,150,0.97312,2.91508,0.8054,3,charge,0,1.456,0.485,2.0,2.0,4.0304,4.0465,11.0569,05-31-21_19.48_BOOST_protocol_HPPC_IN21700_30T_cycle_#150.mat
BOOST,150,0.97312,2.91508,0.8054,3,charge,0,1.456,0.485,10.0,9.9,4.0304,4.0519,14.7655,05-31-21_19.48_BOOST_protocol_HPPC_IN21700_30T_cycle_#150.mat
BOOST,150,0.97312,2.91508,0.8053,3,discharge,1,-11.659,3.886,2.0,1.9,4.0286,3.8956,11.4075,05-31-21_19.48_BOOST_protocol_HPPC_IN21700_30T_cycle_#150.mat
BOOST,150,0.97312,2.91508,0.8053,3,discharge,1,-11.659,3.886,10.0,9.9,4.0286,3.8496,15.3529,05-31-21_19.48_BOOST_protocol_HPPC_IN21700_30T_cycle_#150.mat
BOOST,150,0.97312,2.91508,0.8055,3,charge,1,5.828,1.943,2.0,1.9,4.0315,4.095,10.8955,05-31-21_19.48_BOOST_protocol_HPPC_IN21700_30T_cycle_#150.mat
BOOST,150,0.97312,2.91508,0.8055,3,charge,1,5.828,1.943,10.0,9.9,4.0315,4.1128,13.9497,05-31-21_19.48_BOOST_protocol_HPPC_IN21700_30T_cycle_#150.mat
BOOST,150,0.97312,2.91508,0.8052,3,discharge,2,-23.321,7.774,2.0,1.9,4.0289,3.7687,11.1573,05-31-21_19.48_BOOST_protocol_HPPC_IN21700_30T_cycle_#150.mat
BOOST,150,0.97312,2.91508,0.8052,3,discharge,2,-23.321,7.774,10.0,9.9,4.0289,3.6964,14.2575,05-31-21_19.48_BOOST_protocol_HPPC_IN21700_30T_cycle_#150.mat
BOOST,150,0.97312,2.91508,0.8055,3,charge,2,14.5,4.833,2.0,2.0,4.0338,4.2006,11.5034,05-31-21_19.48_BOOST_protocol_HPPC_IN21700_30T_cycle_#150.mat
BOOST,150,0.97312,2.91508,0.8055,3,charge,2,14.5,4.833,10.0,9.9,4.0338,4.2003,11.4828,05-31-21_19.48_BOOST_protocol_HPPC_IN21700_30T_cycle_#150.mat
BOOST,150,0.97312,2.91508,0.8051,3,discharge,3,-33.522,11.174,2.0,1.9,4.029,3.664,10.8884,05-31-21_19.48_BOOST_protocol_HPPC_IN21700_30T_cycle_#150.mat
BOOST,150,0.97312,2.91508,0.8051,3,discharge,3,-33.522,11.174,10.0,9.9,4.029,3.5697,13.7014,05-31-21_19.48_BOOST_protocol_HPPC_IN21700_30T_cycle_#150.mat
BOOST,150,0.97312,2.91508,0.8055,3,charge,3,14.611,4.87,2.0,2.0,4.0338,4.2006,11.4157,05-31-21_19.48_BOOST_protocol_HPPC_IN21700_30T_cycle_#150.mat
BOOST,150,0.97312,2.91508,0.8055,3,charge,3,14.611,4.87,10.0,9.9,4.0338,4.2003,11.3951,05-31-21_19.48_BOOST_protocol_HPPC_IN21700_30T_cycle_#150.mat
BOOST,150,0.97312,2.91508,0.7082,4,discharge,0,-2.918,0.973,2.0,1.9,3.9228,3.8897,11.343,05-31-21_19.48_BOOST_protocol_HPPC_IN21700_30T_cycle_#150.mat
BOOST,150,0.97312,2.91508,0.7082,4,discharge,0,-2.918,0.973,10.0,9.91,3.9228,3.8757,16.1406,05-31-21_19.48_BOOST_protocol_HPPC_IN21700_30T_cycle_#150.mat
BOOST,150,0.97312,2.91508,0.7083,4,charge,0,1.456,0.485,2.0,2.0,3.9251,3.941,10.9233,05-31-21_19.48_BOOST_protocol_HPPC_IN21700_30T_cycle_#150.mat
BOOST,150,0.97312,2.91508,0.7083,4,charge,0,1.456,0.485,10.0,9.9,3.9251,3.946,14.3583,05-31-21_19.48_BOOST_protocol_HPPC_IN21700_30T_cycle_#150.mat
BOOST,150,0.97312,2.91508,0.7082,4,discharge,1,-11.663,3.888,2.0,1.9,3.9231,3.7914,11.2921,05-31-21_19.48_BOOST_protocol_HPPC_IN21700_30T_cycle_#150.mat
BOOST,150,0.97312,2.91508,0.7082,4,discharge,1,-11.663,3.888,10.0,9.9,3.9231,3.7498,14.859,05-31-21_19.48_BOOST_protocol_HPPC_IN21700_30T_cycle_#150.mat
BOOST,150,0.97312,2.91508,0.7083,4,charge,1,5.828,1.943,2.0,1.9,3.928,3.9887,10.4158,05-31-21_19.48_BOOST_protocol_HPPC_IN21700_30T_cycle_#150.mat
BOOST,150,0.97312,2.91508,0.7083,4,charge,1,5.828,1.943,10.0,9.9,3.928,4.0032,12.9039,05-31-21_19.48_BOOST_protocol_HPPC_IN21700_30T_cycle_#150.mat
BOOST,150,0.97312,2.91508,0.7081,4,discharge,2,-23.321,7.774,2.0,1.9,3.9232,3.6688,10.9086,05-31-21_19.48_BOOST_protocol_HPPC_IN21700_30T_cycle_#150.mat
BOOST,150,0.97312,2.91508,0.7081,4,discharge,2,-23.321,7.774,10.0,9.9,3.9232,3.6094,13.4557,05-31-21_19.48_BOOST_protocol_HPPC_IN21700_30T_cycle_#150.mat
BOOST,150,0.97312,2.91508,0.7084,4,charge,2,17.49,5.83,2.0,2.0,3.9284,4.1041,10.0457,05-31-21_19.48_BOOST_protocol_HPPC_IN21700_30T_cycle_#150.mat
BOOST,150,0.97312,2.91508,0.7084,4,charge,2,17.49,5.83,10.0,9.9,3.9284,4.1473,12.5157,05-31-21_19.48_BOOST_protocol_HPPC_IN21700_30T_cycle_#150.mat
