Repository: KikETs/ECM_HYBRID_BMS_JOINT

## Results

| Arm | Model | Size | Protocol | Result | Worst cell |
|---|---|---|---|---|---|
| SOP | 2RC table + trim (A8) | 4 effective coefficients, 2 EW states | leave-one-cell-out | usable current 69.6 % discharge, 59.5 % charge (τ = 10 s) | 59.9 % / 53.5 % (BOOST_REST) |
| SOH | dQ/dV ridge | 65 coefficients | leave-one-cell-out | RMSE 0.0094, bias −0.0005 | 0.0130 (BOOST_REST) |
| SOC | 2RC EKF, low-current gate | 3 states | leave-one-cell-out | **2.34 %p** over six sensor disturbances on estimated SOH (2.325 on true SOH), per cell 2.00–2.75 | 4.60 %p (BOOST_NEGPULSE_1S, current offset −0.10 A) |

The SOH arm was a 10,945-parameter CNN until the second audit round. Nested

File: analysis/uypydj_ecm.csv (part 41 of 80)
cell,cycle,SOH,CAP_Ah,SOC,direction,rate_rank,I_A,V_pre_V,rest_before_s,n_points,R0_mOhm,R1_mOhm,tau1_s,R2_mOhm,tau2_s,fit_rmse_mV
BOOST_NEGPULSE,375,0.92907,2.76511,0.9079,charge,2,8.231,4.087,281.1,101,8.7693,4.9919,0.0569,0.01,2999.9995,0.4163
BOOST_NEGPULSE,375,0.92907,2.76511,0.9075,discharge,3,-31.824,4.083,709.0,101,10.427,0.9398,0.4241,5.7709,10.597,0.5211
BOOST_NEGPULSE,375,0.92907,2.76511,0.9079,charge,3,8.176,4.0885,386.6,101,10.8036,2.8725,0.05,0.01,3000.0,0.5931
BOOST_NEGPULSE,375,0.92907,2.76511,0.8155,discharge,0,-2.769,4.0311,5400.8,101,10.0701,1.0389,0.5923,11.8442,11.446,0.1302
BOOST_NEGPULSE,375,0.92907,2.76511,0.8156,charge,0,1.382,4.0331,70.5,101,9.9308,0.8851,0.3624,8.9267,9.1923,0.0952
BOOST_NEGPULSE,375,0.92907,2.76511,0.8155,discharge,1,-11.072,4.0315,635.5,101,10.0564,0.973,0.5692,8.975,8.441,0.2538
BOOST_NEGPULSE,375,0.92907,2.76511,0.8156,charge,1,5.534,4.0361,160.8,101,9.8816,1.0075,0.6868,7.2106,9.2982,0.1632
BOOST_NEGPULSE,375,0.92907,2.76511,0.8154,discharge,2,-22.139,4.032,680.7,101,9.9881,1.0995,0.6135,6.8937,7.9841,0.4666
BOOST_NEGPULSE,375,0.92907,2.76511,0.8156,charge,2,12.414,4.0385,281.0,101,6.8264,6.2202,0.1253,0.01,3000.0,1.382
BOOST_NEGPULSE,375,0.92907,2.76511,0.8153,discharge,3,-31.821,4.0317,753.8,101,9.8734,0.957,0.5483,6.2178,7.7526,0.4543
BOOST_NEGPULSE,375,0.92907,2.76511,0.8157,charge,3,12.434,4.0401,386.5,101,8.1756,4.7158,0.05,0.01,2999.9609,0.4894
BOOST_NEGPULSE,375,0.92907,2.76511,0.7233,discharge,0,-2.767,3.9265,5446.7,101,9.6753,1.0644,0.7143,12.7627,13.4408,0.1041
BOOST_NEGPULSE,375,0.92907,2.76511,0.7234,charge,0,1.384,3.9286,70.5,101,9.369,1.0676,0.5923,8.4851,9.9523,0.1345
BOOST_NEGPULSE,375,0.92907,2.76511,0.7233,discharge,1,-11.07,3.9265,635.5,101,9.5863,0.8475,0.4632,7.321,6.8808,0.2251
BOOST_NEGPULSE,375,0.92907,2.76511,0.7234,charge,1,5.534,3.9318,160.8,101,9.4684,0.8832,0.6786,6.3676,9.2107,0.1501
BOOST_NEGPULSE,375,0.92907,2.76511,0.7232,discharge,2,-22.139,3.9269,680.7,101,9.6118,1.1035,0.6839,5.4228,7.4125,0.4276
BOOST_NEGPULSE,375,0.92907,2.76511,0.7235,charge,2,16.605,3.9338,281.1,101,7.5865,2.1589,0.0736,6.0628,8.2494,0.7172
BOOST_NEGPULSE,375,0.92907,2.76511,0.7231,discharge,3,-31.824,3.9265,800.9,101,9.6183,0.9886,0.6349,5.4539,8.4405,0.5002
BOOST_NEGPULSE,375,0.92907,2.76511,0.7235,charge,3,21.604,3.935,386.7,101,6.2758,6.0244,0.1372,0.01,3000.0,2.4035
BOOST_NEGPULSE,375,0.92907,2.76511,0.6311,discharge,0,-2.769,3.8476,5544.0,101,9.6311,0.8122,0.5383,10.7847,11.2573,0.1181
BOOST_NEGPULSE,375,0.92907,2.76511,0.6311,charge,0,1.382,3.8493,70.5,101,9.6492,1.2153,1.1477,9.9181,14.8364,0.1187
BOOST_NEGPULSE,375,0.92907,2.76511,0.631,discharge,1,-11.071,3.8474,635.5,101,9.6742,0.8215,0.6293,7.1467,8.16,0.1931
BOOST_NEGPULSE,375,0.92907,2.76511,0.6312,charge,1,5.534,3.8512,160.8,101,9.6627,0.8845,0.6409,7.0443,9.6459,0.1541
BOOST_NEGPULSE,375,0.92907,2.76511,0.6309,discharge,2,-22.139,3.8471,680.7,101,9.6143,0.8175,0.5887,6.0944,8.4275,0.3802
BOOST_NEGPULSE,375,0.92907,2.76511,0.6312,charge,2,16.603,3.8544,281.2,101,9.1199,0.8893,0.3198,5.8087,8.5369,0.4144
BOOST_NEGPULSE,375,0.92907,2.76511,0.6309,discharge,3,-31.82,3.8471,801.2,101,9.5401,0.7446,0.5425,6.3173,9.6277,0.4583
BOOST_NEGPULSE,375,0.92907,2.76511,0.6313,charge,3,27.669,3.856,386.5,101,5.8197,3.4558,0.1012,3.4013,2.8169,3.0665
BOOST_NEGPULSE,375,0.92907,2.76511,0.5388,discharge,0,-2.767,3.7526,5604.6,101,9.4203,0.7158,0.6274,9.6872,12.1737,0.1174
BOOST_NEGPULSE,375,0.92907,2.76511,0.5389,charge,0,1.381,3.754,70.6,101,9.3641,1.0202,1.1762,9.6935,15.6008,0.133
BOOST_NEGPULSE,375,0.92907,2.76511,0.5388,discharge,1,-11.072,3.7527,635.5,101,9.4132,0.6385,0.5868,7.4745,9.3015,0.1935
BOOST_NEGPULSE,375,0.92907,2.76511,0.5389,charge,1,5.536,3.7565,160.7,101,9.364,0.5994,0.6194,6.9426,9.0167,0.1187
BOOST_NEGPULSE,375,0.92907,2.76511,0.5387,discharge,2,-22.139,3.7529,680.7,101,9.3986,0.6967,0.7388,6.594,9.0647,0.2991
BOOST_NEGPULSE,375,0.92907,2.76511,0.539,charge,2,16.602,3.7583,281.3,101,9.275,0.889,0.8787,6.7456,11.8625,0.2257
BOOST_NEGPULSE,375,0.92907,2.76511,0.5386,discharge,3,-31.824,3.7529,801.3,101,9.3504,0.6856,0.7704,6.6311,9.7664,0.3491
BOOST_NEGPULSE,375,0.92907,2.76511,0.5391,charge,3,27.669,3.7611,386.5,101,7.0843,2.4183,0.093,5.6354,7.8934,1.0025
BOOST_NEGPULSE,375,0.92907,2.76511,0.4466,discharge,0,-2.767,3.6664,5613.2,101,9.3757,0.5759,1.0459,9.0911,13.4268,0.1177
BOOST_NEGPULSE,375,0.92907,2.76511,0.4467,charge,0,1.383,3.6679,70.6,101,9.0789,0.6469,0.5474,7.606,11.1756,0.1255
BOOST_NEGPULSE,375,0.92907,2.76511,0.4465,discharge,1,-11.069,3.6666,635.5,101,9.3688,0.5355,0.7049,7.5805,10.2578,0.1905
BOOST_NEGPULSE,375,0.92907,2.76511,0.4467,charge,1,5.534,3.6704,160.7,101,9.1901,0.5316,0.3856,6.4276,8.4023,0.1425
BOOST_NEGPULSE,375,0.92907,2.76511,0.4464,discharge,2,-22.137,3.6667,680.7,101,9.4356,0.6317,0.851,6.4357,9.0005,0.2709
BOOST_NEGPULSE,375,0.92907,2.76511,0.4468,charge,2,16.601,3.673,281.0,101,9.2895,0.9394,1.1244,6.2288,12.495,0.2132
BOOST_NEGPULSE,375,0.92907,2.76511,0.4463,discharge,3,-31.823,3.6663,801.3,101,9.3954,0.6832,0.8376,6.4507,9.5914,0.3908
BOOST_NEGPULSE,375,0.92907,2.76511,0.4468,charge,3,27.669,3.6748,386.5,101,8.2498,1.3181,0.0975,5.332,7.9048,1.1122
BOOST_NEGPULSE,375,0.92907,2.76511,0.3544,discharge,0,-2.768,3.6028,5614.4,101,9.5177,0.6698,0.8108,9.3248,13.5534,0.0859
BOOST_NEGPULSE,375,0.92907,2.76511,0.3544,charge,0,1.385,3.6044,70.6,101,9.4622,0.6223,0.5088,7.8689,11.6633,0.1122
BOOST_NEGPULSE,375,0.92907,2.76511,0.3543,discharge,1,-11.071,3.6031,635.5,101,9.6109,0.5757,0.749,8.0054,11.0864,0.1232
BOOST_NEGPULSE,375,0.92907,2.76511,0.3544,charge,1,5.534,3.6066,160.8,101,9.6577,0.4992,0.5647,7.2316,10.4023,0.1138
BOOST_NEGPULSE,375,0.92907,2.76511,0.3542,discharge,2,-22.139,3.6034,680.7,101,9.5958,0.5792,0.7071,6.9831,9.5193,0.3121
BOOST_NEGPULSE,375,0.92907,2.76511,0.3545,charge,2,16.602,3.6109,281.3,101,9.4119,0.6834,0.894,5.4741,9.2112,0.2204
BOOST_NEGPULSE,375,0.92907,2.76511,0.3541,discharge,3,-31.824,3.6031,801.4,101,9.5275,0.611,0.706,7.1636,10.2257,0.388
BOOST_NEGPULSE,375,0.92907,2.76511,0.3546,charge,3,27.669,3.6136,386.7,101,9.2272,0.6909,0.6307,5.2288,9.534,0.424
BOOST_NEGPULSE,375,0.92907,2.76511,0.2621,discharge,0,-2.768,3.5265,5614.2,101,10.0046,0.531,0.5745,10.1279,12.7007,0.1385
BOOST_NEGPULSE,375,0.92907,2.76511,0.2622,charge,0,1.381,3.528,70.6,101,9.4151,0.898,0.058,7.8523,9.4735,0.1234
BOOST_NEGPULSE,375,0.92907,2.76511,0.262,discharge,1,-11.07,3.526,635.5,101,9.8721,0.6534,0.6039,8.4342,10.5452,0.2031
BOOST_NEGPULSE,375,0.92907,2.76511,0.2622,charge,1,5.534,3.5321,160.7,101,9.7972,0.6007,0.5517,8.3225,11.9528,0.116
BOOST_NEGPULSE,375,0.92907,2.76511,0.262,discharge,2,-22.139,3.5277,680.7,101,9.907,0.707,0.6616,8.5878,11.0009,0.411
BOOST_NEGPULSE,375,0.92907,2.76511,0.2623,charge,2,16.602,3.5367,281.3,101,9.6383,0.5138,0.534,6.9393,10.0698,0.215
BOOST_NEGPULSE,375,0.92907,2.76511,0.2619,discharge,3,-31.821,3.5285,801.4,101,9.8669,0.8838,0.8372,14.2572,21.5052,0.5744
BOOST_NEGPULSE,375,0.92907,2.76511,0.2624,charge,3,27.671,3.5401,386.5,101,9.4981,0.4975,0.6078,5.6254,8.5176,0.2924
BOOST_NEGPULSE,375,0.92907,2.76511,0.216,discharge,0,-2.767,3.4779,5073.5,101,10.3383,0.7683,0.3064,10.2376,11.0769,0.1285
BOOST_NEGPULSE,375,0.92907,2.76511,0.2161,charge,0,1.384,3.4792,70.6,101,10.8865,0.7646,0.4583,9.03,11.6184,0.0894
BOOST_NEGPULSE,375,0.92907,2.76511,0.2159,discharge,1,-11.071,3.4783,635.5,101,10.5559,0.9006,0.5623,9.9366,11.6131,0.2283
BOOST_NEGPULSE,375,0.92907,2.76511,0.2161,charge,1,5.534,3.485,160.8,101,10.311,0.7619,0.4175,8.4472,11.7598,0.1543
BOOST_NEGPULSE,375,0.92907,2.76511,0.2158,discharge,2,-22.14,3.4801,680.7,101,10.6767,0.9158,0.6141,18.397,21.6948,0.5521
BOOST_NEGPULSE,375,0.92907,2.76511,0.2162,charge,2,16.603,3.4891,281.2,101,10.1498,0.5949,0.523,8.047,12.1856,0.235
BOOST_NEGPULSE,375,0.92907,2.76511,0.2158,discharge,3,-31.825,3.4803,801.4,101,10.3516,0.8587,0.4233,200.0,239.1227,1.3085
BOOST_NEGPULSE,375,0.92907,2.76511,0.2163,charge,3,27.671,3.4917,386.7,101,9.8409,0.4703,0.4851,6.5994,9.7497,0.3053
BOOST_NEGPULSE,375,0.92907,2.76511,0.1699,discharge,0,-2.767,3.4328,5073.3,101,10.8953,0.9238,0.3625,11.9751,10.7607,0.1396
BOOST_NEGPULSE,375,0.92907,2.76511,0.1699,charge,0,1.382,3.4354,70.6,101,10.4659,1.1316,0.2832,8.577,8.9396,0.1251
BOOST_NEGPULSE,375,0.92907,2.76511,0.1698,discharge,1,-11.072,3.4334,635.5,101,10.9776,1.2447,0.5542,21.7046,21.0866,0.3497
BOOST_NEGPULSE,375,0.92907,2.76511,0.17,charge,1,5.534,3.4416,160.8,101,10.6996,0.8429,0.3901,6.8037,9.4316,0.1637
BOOST_NEGPULSE,375,0.92907,2.76511,0.1697,discharge,2,-22.138,3.4355,680.7,101,10.8464,0.9194,0.2514,200.0,155.3249,0.5902
BOOST_NEGPULSE,375,0.92907,2.76511,0.17,charge,2,16.601,3.4463,281.3,100,10.348,0.6507,0.4775,7.5998,13.0435,0.2688
BOOST_NEGPULSE,375,0.92907,2.76511,0.1701,charge,3,27.67,3.4491,386.7,101,9.9708,0.4906,0.4725,7.1901,11.9706,0.3299
BOOST_NEGPULSE,375,0.92907,2.76511,0.1237,discharge,0,-2.77,3.3826,5072.8,101,11.4201,1.8563,0.4078,24.4279,15.0731,0.1343
BOOST_NEGPULSE,375,0.92907,2.76511,0.1238,charge,0,1.383,3.3867,70.6,101,11.6832,1.4714,0.4661,14.3339,11.1246,0.1123
BOOST_NEGPULSE,375,0.92907,2.76511,0.1237,discharge,1,-11.071,3.3842,635.5,101,11.7425,2.0877,0.4228,200.0,96.9337,0.6125
BOOST_NEGPULSE,375,0.92907,2.76511,0.1238,charge,1,5.532,3.3957,160.9,101,11.1943,1.2632,0.3078,8.2693,7.4645,0.1824
BOOST_NEGPULSE,375,0.92907,2.76511,0.1239,charge,2,16.602,3.403,275.8,101,10.5807,1.0321,0.6201,6.0542,10.4248,0.373
BOOST_NEGPULSE,375,0.92907,2.76511,0.124,charge,3,27.669,3.405,309.0,101,10.1867,0.7649,0.5678,7.1714,14.367,0.381
BOOST_NEGPULSE,412,0.92277,2.74635,1.0,discharge,0,-2.753,4.1599,99999.0,101,11.3384,1.9242,0.4075,13.1582,8.7597,0.1428
BOOST_NEGPULSE,412,0.92277,2.74635,1.0,charge,0,1.374,4.1634,70.5,101,11.1548,2.3141,0.2894,17.0103,10.9039,0.16
BOOST_NEGPULSE,412,0.92277,2.74635,0.9999,discharge,1,-11.002,4.1598,635.5,101,11.5311,1.7258,0.3232,7.5111,5.5057,0.4298
BOOST_NEGPULSE,412,0.92277,2.74635,1.0,charge,1,1.71,4.167,160.7,101,19.3798,0.01,2999.8149,0.01,2999.8146,0.179
BOOST_NEGPULSE,412,0.92277,2.74635,0.9998,discharge,2,-22.004,4.1594,638.9,101,11.4424,1.5885,0.3825,4.9956,4.8513,0.7821
BOOST_NEGPULSE,412,0.92277,2.74635,1.0,charge,2,1.554,4.1705,281.2,101,19.0742,0.01,2999.9999,0.01,2999.9999,0.2196
BOOST_NEGPULSE,412,0.92277,2.74635,0.9997,discharge,3,-31.628,4.1593,637.3,101,11.282,1.5703,0.4416,4.3706,5.7417,1.0105
BOOST_NEGPULSE,412,0.92277,2.74635,1.0,charge,3,1.437,4.1728,386.4,101,19.0184,0.01,2999.9999,0.01,2999.9999,0.1915
BOOST_NEGPULSE,412,0.92277,2.74635,0.9542,discharge,0,-2.753,4.0993,4787.5,101,11.0163,1.3861,0.2872,7.2073,7.2828,0.1605
BOOST_NEGPULSE,412,0.92277,2.74635,0.9542,charge,0,1.375,4.101,70.5,101,10.9703,1.5123,0.4048,7.9419,8.5306,0.1347
BOOST_NEGPULSE,412,0.92277,2.74635,0.9541,discharge,1,-11.003,4.0998,635.5,101,11.1472,1.2794,0.3711,5.1465,5.8667,0.3689
BOOST_NEGPULSE,412,0.92277,2.74635,0.9542,charge,1,5.498,4.1034,160.7,101,9.2055,2.6861,0.0768,7.1224,5.5717,0.4655
BOOST_NEGPULSE,412,0.92277,2.74635,0.954,discharge,2,-22.003,4.0999,680.3,101,11.0577,1.276,0.4626,4.5006,7.2345,0.6282
BOOST_NEGPULSE,412,0.92277,2.74635,0.9542,charge,2,6.043,4.1049,281.2,101,11.1742,4.6163,0.05,0.01,3000.0,0.5995
BOOST_NEGPULSE,412,0.92277,2.74635,0.9539,discharge,3,-31.629,4.1006,685.5,101,10.883,1.1637,0.4345,4.9304,9.1625,0.6927
BOOST_NEGPULSE,412,0.92277,2.74635,0.9542,charge,3,5.926,4.1078,386.7,101,14.0297,1.5796,0.05,0.01,3000.0,0.5882
BOOST_NEGPULSE,412,0.92277,2.74635,0.9083,discharge,0,-2.752,4.0823,4836.0,101,10.7436,1.1694,0.5203,6.3831,7.786,0.1169
BOOST_NEGPULSE,412,0.92277,2.74635,0.9084,charge,0,1.373,4.0836,70.5,101,10.6608,0.9308,0.3244,5.8241,6.8348,0.1086
BOOST_NEGPULSE,412,0.92277,2.74635,0.9083,discharge,1,-11.003,4.0825,635.5,101,10.7514,1.1147,0.4928,5.6043,7.6024,0.2612
BOOST_NEGPULSE,412,0.92277,2.74635,0.9084,charge,1,5.5,4.0853,160.9,100,10.1924,1.369,0.256,5.4452,6.8357,0.2275
BOOST_NEGPULSE,412,0.92277,2.74635,0.9082,discharge,2,-22.004,4.0816,680.7,101,10.5775,1.1118,0.4946,5.6056,9.5198,0.4882
BOOST_NEGPULSE,412,0.92277,2.74635,0.9084,charge,2,8.137,4.0871,281.3,101,8.8757,5.0312,0.0548,0.01,2999.9995,0.3342
BOOST_NEGPULSE,412,0.92277,2.74635,0.9084,charge,3,9.486,4.0885,376.9,101,4.6228,8.916,0.1188,0.01,3000.0,3.0815
BOOST_NEGPULSE,412,0.92277,2.74635,0.8167,discharge,0,-2.751,4.0307,5412.9,101,10.3232,1.2209,0.7265,12.6833,12.4381,0.1007
BOOST_NEGPULSE,412,0.92277,2.74635,0.8167,charge,0,1.374,4.0329,70.5,101,10.2573,1.0216,0.7059,9.4232,9.9925,0.1388
BOOST_NEGPULSE,412,0.92277,2.74635,0.8166,discharge,1,-11.002,4.0312,635.5,100,10.3268,1.0404,0.5417,9.2439,8.4201,0.2301
BOOST_NEGPULSE,412,0.92277,2.74635,0.8168,charge,1,5.498,4.0361,160.7,101,10.1472,0.9644,0.512,7.3156,8.698,0.143
BOOST_NEGPULSE,412,0.92277,2.74635,0.8165,discharge,2,-22.003,4.0318,680.8,101,10.2952,1.1119,0.5822,7.1528,7.9493,0.4872
BOOST_NEGPULSE,412,0.92277,2.74635,0.8168,charge,2,12.002,4.0386,281.2,101,6.8701,6.6161,0.1253,0.01,3000.0,1.4137
BOOST_NEGPULSE,412,0.92277,2.74635,0.8164,discharge,3,-31.628,4.0325,750.2,101,10.2193,0.969,0.5317,6.6018,7.9462,0.4927
BOOST_NEGPULSE,412,0.92277,2.74635,0.8168,charge,3,11.997,4.0402,386.5,101,8.459,4.8947,0.05,0.01,3000.0,0.4388
BOOST_NEGPULSE,412,0.92277,2.74635,0.725,discharge,0,-2.751,3.9261,5443.1,101,9.9234,1.1218,0.6415,12.9613,13.0582,0.1159
BOOST_NEGPULSE,412,0.92277,2.74635,0.7251,charge,0,1.373,3.9284,70.5,101,9.9475,0.9104,0.6374,8.6979,9.7323,0.1005
BOOST_NEGPULSE,412,0.92277,2.74635,0.725,discharge,1,-11.001,3.9263,635.5,101,9.9589,0.8922,0.4883,7.5428,6.9409,0.2174
BOOST_NEGPULSE,412,0.92277,2.74635,0.7251,charge,1,5.5,3.9309,160.7,101,9.997,0.9128,0.6902,6.6899,9.289,0.153
BOOST_NEGPULSE,412,0.92277,2.74635,0.7249,discharge,2,-22.002,3.9266,680.8,101,9.9519,1.1311,0.6869,5.7322,7.6712,0.4295
BOOST_NEGPULSE,412,0.92277,2.74635,0.7252,charge,2,16.501,3.9339,281.4,101,7.3647,2.7148,0.1008,6.4026,8.5399,0.6515
BOOST_NEGPULSE,412,0.92277,2.74635,0.7248,discharge,3,-31.628,3.9272,800.7,101,9.8454,0.9865,0.6185,5.87,8.8176,0.515
BOOST_NEGPULSE,412,0.92277,2.74635,0.7252,charge,3,21.177,3.9352,386.6,101,6.0828,6.4584,0.138,0.01,3000.0,2.5774
BOOST_NEGPULSE,412,0.92277,2.74635,0.6334,discharge,0,-2.754,3.8482,5540.7,101,9.7144,0.757,0.5451,10.7331,11.2269,0.1504
BOOST_NEGPULSE,412,0.92277,2.74635,0.6334,charge,0,1.373,3.8499,70.5,101,9.7198,1.0791,0.9254,9.5319,13.5211,0.0924
BOOST_NEGPULSE,412,0.92277,2.74635,0.6333,discharge,1,-11.001,3.8482,635.5,101,9.6913,0.8438,0.6115,7.289,8.3156,0.2088
BOOST_NEGPULSE,412,0.92277,2.74635,0.6334,charge,1,5.498,3.8525,160.7,101,9.595,0.7746,0.5675,6.8454,8.8739,0.1311
BOOST_NEGPULSE,412,0.92277,2.74635,0.6332,discharge,2,-22.004,3.8478,680.7,101,9.6211,0.8347,0.5921,6.3281,8.6782,0.3622
BOOST_NEGPULSE,412,0.92277,2.74635,0.6335,charge,2,16.5,3.8541,281.3,101,9.2202,0.8777,0.3292,5.848,8.5198,0.4396
BOOST_NEGPULSE,412,0.92277,2.74635,0.6331,discharge,3,-31.628,3.8479,801.2,101,9.5864,0.7459,0.5632,6.7499,10.1275,0.4141
BOOST_NEGPULSE,412,0.92277,2.74635,0.6335,charge,3,27.499,3.8569,386.8,101,5.8245,3.4882,0.1001,3.3744,2.607,3.1052
BOOST_NEGPULSE,412,0.92277,2.74635,0.5417,discharge,0,-2.753,3.7544,5604.1,101,9.6598,0.7097,0.5434,9.8369,11.749,0.126
BOOST_NEGPULSE,412,0.92277,2.74635,0.5417,charge,0,1.376,3.7559,70.6,101,9.716,0.6146,0.7014,8.5064,11.2046,0.0843
BOOST_NEGPULSE,412,0.92277,2.74635,0.5416,discharge,1,-11.003,3.7537,635.5,101,9.6053,0.6869,0.6435,7.8366,9.5353,0.1568
BOOST_NEGPULSE,412,0.92277,2.74635,0.5418,charge,1,5.5,3.7585,160.7,101,9.6266,0.6892,0.7904,7.1862,9.3451,0.1355
BOOST_NEGPULSE,412,0.92277,2.74635,0.5415,discharge,2,-22.004,3.7548,680.8,101,9.6832,0.7008,0.711,6.9458,9.1677,0.3418
BOOST_NEGPULSE,412,0.92277,2.74635,0.5419,charge,2,16.499,3.7611,281.2,101,9.4904,0.9143,0.8611,6.8616,11.6425,0.2587
BOOST_NEGPULSE,412,0.92277,2.74635,0.5415,discharge,3,-31.628,3.7548,801.4,101,9.6252,0.682,0.7138,7.1033,9.9193,0.3774
BOOST_NEGPULSE,412,0.92277,2.74635,0.5419,charge,3,27.501,3.7632,386.4,101,7.2797,2.4888,0.0932,5.7711,7.7681,1.0394
BOOST_NEGPULSE,412,0.92277,2.74635,0.45,discharge,0,-2.751,3.6673,5613.9,101,9.6564,0.7457,1.0993,10.1583,15.2439,0.1085
BOOST_NEGPULSE,412,0.92277,2.74635,0.45,charge,0,1.375,3.6689,70.6,101,9.4205,0.5925,0.5838,7.6854,10.5244,0.1134
BOOST_NEGPULSE,412,0.92277,2.74635,0.4499,discharge,1,-11.001,3.6674,635.5,101,9.5761,0.5733,0.6526,7.7974,10.1488,0.1378
BOOST_NEGPULSE,412,0.92277,2.74635,0.4501,charge,1,5.498,3.6717,160.7,101,9.5248,0.5161,0.6919,6.8068,9.1446,0.1097
BOOST_NEGPULSE,412,0.92277,2.74635,0.4499,discharge,2,-22.002,3.6678,680.7,101,9.5865,0.6356,0.8082,6.7006,9.0727,0.3114
BOOST_NEGPULSE,412,0.92277,2.74635,0.4502,charge,2,16.501,3.6736,281.3,101,9.4586,0.9488,1.0904,6.3253,12.1586,0.2156
BOOST_NEGPULSE,412,0.92277,2.74635,0.4498,discharge,3,-31.628,3.6682,801.4,101,9.5094,0.6905,0.776,6.8665,9.8745,0.4259
BOOST_NEGPULSE,412,0.92277,2.74635,0.4503,charge,3,27.5,3.6765,386.6,101,8.2932,1.3646,0.0964,5.4708,7.8778,1.1417
BOOST_NEGPULSE,412,0.92277,2.74635,0.3583,discharge,0,-2.754,3.6036,5614.3,101,9.6398,0.9421,1.4923,11.8898,20.5225,0.0934
BOOST_NEGPULSE,412,0.92277,2.74635,0.3584,charge,0,1.373,3.6054,70.7,101,9.1943,0.7484,0.3925,7.822,11.103,0.1258
BOOST_NEGPULSE,412,0.92277,2.74635,0.3583,discharge,1,-11.001,3.6038,635.5,101,9.5947,0.5544,0.6207,7.9499,10.5046,0.1545
BOOST_NEGPULSE,412,0.92277,2.74635,0.3584,charge,1,5.5,3.6076,160.8,101,9.7145,0.579,0.8034,7.5339,11.2351,0.1265
BOOST_NEGPULSE,412,0.92277,2.74635,0.3582,discharge,2,-22.002,3.6041,680.7,101,9.7186,0.6206,0.8189,7.3204,10.0137,0.2595
BOOST_NEGPULSE,412,0.92277,2.74635,0.3585,charge,2,16.499,3.612,281.2,101,9.5664,0.701,0.9315,5.6094,9.3245,0.2284
BOOST_NEGPULSE,412,0.92277,2.74635,0.3581,discharge,3,-31.627,3.6046,801.5,101,9.7504,0.6302,0.7038,7.7605,10.8124,0.4004
BOOST_NEGPULSE,412,0.92277,2.74635,0.3586,charge,3,27.502,3.6149,386.5,101,9.4191,0.7118,0.6344,5.4054,9.5914,0.4722
BOOST_NEGPULSE,412,0.92277,2.74635,0.2666,discharge,0,-2.754,3.5273,5615.0,101,9.9121,0.6377,0.3436,10.0566,11.8225,0.1264
BOOST_NEGPULSE,412,0.92277,2.74635,0.2667,charge,0,1.373,3.5298,70.6,101,10.1659,0.8382,1.1128,9.6039,14.4853,0.1167
BOOST_NEGPULSE,412,0.92277,2.74635,0.2666,discharge,1,-11.003,3.5282,635.5,101,10.2412,0.7054,0.5998,8.9055,10.8248,0.1975
BOOST_NEGPULSE,412,0.92277,2.74635,0.2667,charge,1,5.5,3.5335,160.8,101,10.1148,0.6985,0.6488,8.6959,12.4917,0.1301
BOOST_NEGPULSE,412,0.92277,2.74635,0.2665,discharge,2,-22.002,3.5291,680.7,101,10.2326,0.7623,0.6929,9.4281,11.8633,0.4239
BOOST_NEGPULSE,412,0.92277,2.74635,0.2668,charge,2,16.501,3.5382,281.2,101,9.9358,0.5277,0.4833,7.0667,9.9259,0.1955
BOOST_NEGPULSE,412,0.92277,2.74635,0.2664,discharge,3,-31.628,3.5297,801.4,101,10.1948,0.9155,0.8246,18.175,26.5299,0.6076
BOOST_NEGPULSE,412,0.92277,2.74635,0.2669,charge,3,27.5,3.5415,386.6,101,9.7785,0.5232,0.5732,5.7596,8.4095,0.3369
BOOST_NEGPULSE,412,0.92277,2.74635,0.2208,discharge,0,-2.752,3.4796,5073.7,101,10.2153,0.7692,0.336,10.6663,11.3692,0.1252
BOOST_NEGPULSE,412,0.92277,2.74635,0.2209,charge,0,1.373,3.4815,70.6,101,11.0299,1.1138,0.8655,10.3675,14.8833,0.1233
BOOST_NEGPULSE,412,0.92277,2.74635,0.2208,discharge,1,-11.001,3.48,635.5,101,10.5489,0.9097,0.5727,10.1491,11.5876,0.2371
BOOST_NEGPULSE,412,0.92277,2.74635,0.2209,charge,1,5.498,3.4873,160.9,101,10.3801,0.7672,0.5349,8.5516,12.0097,0.164
BOOST_NEGPULSE,412,0.92277,2.74635,0.2207,discharge,2,-22.004,3.4825,680.7,101,10.5886,0.9242,0.582,18.8506,21.9158,0.5658
BOOST_NEGPULSE,412,0.92277,2.74635,0.221,charge,2,16.499,3.4914,281.5,101,10.1135,0.606,0.547,8.1287,12.1954,0.2549
BOOST_NEGPULSE,412,0.92277,2.74635,0.2206,discharge,3,-31.629,3.4827,801.2,101,10.3622,0.8378,0.3467,200.0,227.6873,1.6107
BOOST_NEGPULSE,412,0.92277,2.74635,0.2211,charge,3,27.499,3.4941,387.1,101,9.7308,0.4894,0.4614,6.5883,9.4729,0.2891
BOOST_NEGPULSE,412,0.92277,2.74635,0.175,discharge,0,-2.752,3.4353,5072.9,101,11.0938,1.024,0.3498,12.1422,10.3526,0.0942
BOOST_NEGPULSE,412,0.92277,2.74635,0.175,charge,0,1.374,3.4377,70.6,101,11.0175,1.1344,0.484,9.0726,9.8566,0.1202
BOOST_NEGPULSE,412,0.92277,2.74635,0.1749,discharge,1,-11.002,3.4357,635.5,101,11.2382,1.2993,0.4861,22.0269,20.1742,0.3989
BOOST_NEGPULSE,412,0.92277,2.74635,0.1751,charge,1,5.499,3.4441,160.7,101,10.9121,0.9092,0.3733,6.9742,9.3112,0.1634
BOOST_NEGPULSE,412,0.92277,2.74635,0.1748,discharge,2,-22.001,3.4377,680.8,101,11.0895,0.9903,0.2176,200.0,148.0116,0.8173
BOOST_NEGPULSE,412,0.92277,2.74635,0.1752,charge,2,16.498,3.4487,281.3,101,10.4913,0.6756,0.4704,7.7051,12.7555,0.2949
BOOST_NEGPULSE,412,0.92277,2.74635,0.1752,charge,3,27.499,3.4514,386.5,101,9.928,0.5028,0.4457,7.2084,11.5532,0.3577
BOOST_NEGPULSE,412,0.92277,2.74635,0.1291,discharge,0,-2.754,3.3857,5073.6,101,12.3972,1.9492,0.3666,25.7066,14.7564,0.1564
BOOST_NEGPULSE,412,0.92277,2.74635,0.1292,charge,0,1.375,3.3893,70.6,101,12.0123,1.8243,0.2461,14.2894,10.0713,0.1011
BOOST_NEGPULSE,412,0.92277,2.74635,0.1291,discharge,1,-11.001,3.3868,635.5,101,12.4153,200.0,89.1067,2.3651,0.3927,0.7083
BOOST_NEGPULSE,412,0.92277,2.74635,0.1292,charge,1,5.5,3.3982,160.9,101,11.8118,1.4053,0.319,8.4978,7.4436,0.2059
BOOST_NEGPULSE,412,0.92277,2.74635,0.1293,charge,2,16.498,3.4048,271.6,101,10.9267,1.0728,0.5683,6.2246,10.218,0.4015
BOOST_NEGPULSE,412,0.92277,2.74635,0.1294,charge,3,27.499,3.4072,304.1,101,10.342,0.7828,0.515,7.2447,13.7401,0.4273
BOOST_NEGPULSE,450,0.91495,2.72308,1.0,discharge,0,-2.727,4.1578,99999.0,101,11.5083,2.0783,0.3011,12.8247,8.3439,0.1895
BOOST_NEGPULSE,450,0.91495,2.72308,1.0,charge,0,1.361,4.1608,70.5,101,11.5844,2.0001,0.313,16.8219,10.6391,0.1488
BOOST_NEGPULSE,450,0.91495,2.72308,0.9999,discharge,1,-10.904,4.157,635.5,101,11.5506,1.8403,0.3008,7.2901,5.365,0.4444
BOOST_NEGPULSE,450,0.91495,2.72308,1.0,charge,1,1.833,4.1633,160.7,101,20.1001,0.01,2999.9999,0.01,2999.9999,0.2092
BOOST_NEGPULSE,450,0.91495,2.72308,0.9998,discharge,2,-21.808,4.1565,640.4,101,11.4391,1.6293,0.3427,4.813,4.6731,0.8412
BOOST_NEGPULSE,450,0.91495,2.72308,1.0,charge,2,1.694,4.1666,281.1,101,19.8014,0.01,2999.886,0.01,2999.8862,0.2415
BOOST_NEGPULSE,450,0.91495,2.72308,0.9997,discharge,3,-31.345,4.1565,638.9,101,11.3196,1.5635,0.4301,4.1556,5.6242,1.0761
BOOST_NEGPULSE,450,0.91495,2.72308,1.0,charge,3,1.592,4.1696,386.2,101,19.1751,0.01,2999.9999,0.01,2999.9999,0.26
BOOST_NEGPULSE,450,0.91495,2.72308,0.9546,discharge,0,-2.727,4.0985,4789.3,101,11.3626,1.5353,0.3539,7.2259,7.1924,0.1298
BOOST_NEGPULSE,450,0.91495,2.72308,0.9546,charge,0,1.363,4.0991,70.5,101,12.0979,1.6041,0.4595,8.266,9.0773,0.1414
BOOST_NEGPULSE,450,0.91495,2.72308,0.9545,discharge,1,-10.904,4.0988,635.5,101,11.3898,1.416,0.3335,5.0923,5.6504,0.3571
BOOST_NEGPULSE,450,0.91495,2.72308,0.9546,charge,1,5.451,4.1024,160.7,101,9.4217,2.7861,0.0728,6.7938,4.7072,0.5842
BOOST_NEGPULSE,450,0.91495,2.72308,0.9544,discharge,2,-21.804,4.0991,680.1,101,11.2864,1.355,0.377,4.3766,6.7506,0.6936
BOOST_NEGPULSE,450,0.91495,2.72308,0.9546,charge,2,5.892,4.1049,281.0,101,11.7729,4.4186,0.05,0.01,3000.0,0.5185
BOOST_NEGPULSE,450,0.91495,2.72308,0.9543,discharge,3,-31.344,4.0996,684.5,101,11.13,1.2239,0.3904,4.7225,8.7014,0.7699
BOOST_NEGPULSE,450,0.91495,2.72308,0.9547,charge,3,5.761,4.1063,386.4,101,14.7176,1.5998,0.05,0.01,3000.0,0.5014
BOOST_NEGPULSE,450,0.91495,2.72308,0.9092,discharge,0,-2.725,4.0818,4834.7,101,11.01,1.2806,0.3956,6.4722,7.3324,0.1322
BOOST_NEGPULSE,450,0.91495,2.72308,0.9092,charge,0,1.363,4.0829,70.4,101,10.9526,1.336,0.4317,6.0011,7.2816,0.1324
BOOST_NEGPULSE,450,0.91495,2.72308,0.9091,discharge,1,-10.904,4.0819,635.5,101,11.0279,1.2305,0.4309,5.6651,7.4084,0.2959
BOOST_NEGPULSE,450,0.91495,2.72308,0.9092,charge,1,5.45,4.0849,160.7,101,10.5215,1.4424,0.2464,5.6106,6.7611,0.2573
BOOST_NEGPULSE,450,0.91495,2.72308,0.909,discharge,2,-21.806,4.0822,680.7,101,10.8939,1.1842,0.4314,5.5712,9.1495,0.5597
BOOST_NEGPULSE,450,0.91495,2.72308,0.9092,charge,2,7.885,4.0867,281.1,101,8.983,5.4212,0.0535,0.01,2999.9994,0.3474
BOOST_NEGPULSE,450,0.91495,2.72308,0.9089,discharge,3,-31.343,4.0827,706.6,101,10.7388,0.9956,0.3722,6.0362,10.4814,0.5841
BOOST_NEGPULSE,450,0.91495,2.72308,0.9092,charge,3,7.85,4.0883,386.3,101,11.1526,3.1192,0.05,0.01,2999.9999,0.7513
BOOST_NEGPULSE,450,0.91495,2.72308,0.8183,discharge,0,-2.725,4.0288,5399.0,101,10.1247,1.0105,0.4288,11.9101,10.6141,0.1554
BOOST_NEGPULSE,450,0.91495,2.72308,0.8184,charge,0,1.363,4.0319,70.4,101,10.2726,1.0626,0.5189,9.6002,9.9436,0.1227
BOOST_NEGPULSE,450,0.91495,2.72308,0.8183,discharge,1,-10.902,4.0302,635.5,101,10.4726,1.0224,0.4731,9.2462,8.1948,0.2789
BOOST_NEGPULSE,450,0.91495,2.72308,0.8184,charge,1,5.449,4.0351,160.8,101,10.3347,0.9771,0.5362,7.4754,8.752,0.1436
BOOST_NEGPULSE,450,0.91495,2.72308,0.8182,discharge,2,-21.806,4.0306,680.7,101,10.4476,1.1153,0.5699,7.124,7.8003,0.5163
BOOST_NEGPULSE,450,0.91495,2.72308,0.8184,charge,2,11.851,4.0376,281.1,101,7.2253,6.5166,0.123,0.01,3000.0,1.4217
BOOST_NEGPULSE,450,0.91495,2.72308,0.8181,discharge,3,-31.345,4.0315,749.7,101,10.3586,0.977,0.4841,6.469,7.6226,0.5793
BOOST_NEGPULSE,450,0.91495,2.72308,0.8184,charge,3,11.832,4.0388,386.6,101,8.698,4.9603,0.05,0.01,3000.0,0.4664
BOOST_NEGPULSE,450,0.91495,2.72308,0.7275,discharge,0,-2.727,3.9245,5442.5,101,9.8604,0.895,0.4833,12.0386,11.377,0.1519
BOOST_NEGPULSE,450,0.91495,2.72308,0.7275,charge,0,1.363,3.9277,70.5,101,10.0176,1.4029,1.234,10.1516,14.1379,0.137
BOOST_NEGPULSE,450,0.91495,2.72308,0.7274,discharge,1,-10.906,3.9254,635.5,101,10.0832,0.8892,0.4366,7.5725,6.9666,0.2327
BOOST_NEGPULSE,450,0.91495,2.72308,0.7275,charge,1,5.45,3.9308,160.7,101,9.9423,0.9438,0.5722,6.845,9.0441,0.1475
BOOST_NEGPULSE,450,0.91495,2.72308,0.7273,discharge,2,-21.807,3.9258,680.7,101,10.0957,1.0924,0.6594,5.7427,7.5071,0.4614
BOOST_NEGPULSE,450,0.91495,2.72308,0.7277,charge,2,16.352,3.9334,281.1,101,9.7508,0.7684,0.599,7.2617,11.3666,0.2529
BOOST_NEGPULSE,450,0.91495,2.72308,0.7272,discharge,3,-31.344,3.9264,801.4,101,9.9706,0.9761,0.5962,5.8007,8.5803,0.5433
BOOST_NEGPULSE,450,0.91495,2.72308,0.7277,charge,3,21.001,3.9347,386.6,101,12.3443,0.2999,0.05,0.01,3000.0,0.1649
BOOST_NEGPULSE,450,0.91495,2.72308,0.6366,discharge,0,-2.727,3.8484,5542.0,101,10.089,0.7288,0.7024,10.9278,11.6656,0.1883
BOOST_NEGPULSE,450,0.91495,2.72308,0.6367,charge,0,1.363,3.85,70.6,101,9.9632,0.9217,0.6973,8.7422,10.9557,0.0861
BOOST_NEGPULSE,450,0.91495,2.72308,0.6366,discharge,1,-10.904,3.8482,635.5,101,9.9979,0.8417,0.5891,7.5379,8.4085,0.1865
BOOST_NEGPULSE,450,0.91495,2.72308,0.6367,charge,1,5.449,3.8527,160.8,101,9.9526,0.8754,0.736,7.0629,9.4579,0.1425
BOOST_NEGPULSE,450,0.91495,2.72308,0.6365,discharge,2,-21.805,3.8479,680.7,101,10.028,0.8259,0.5697,6.4869,8.5128,0.4025
BOOST_NEGPULSE,450,0.91495,2.72308,0.6368,charge,2,16.352,3.8552,281.2,101,9.8348,0.8101,0.6635,6.3179,10.0682,0.2465
BOOST_NEGPULSE,450,0.91495,2.72308,0.6364,discharge,3,-31.341,3.848,801.4,101,10.038,0.7685,0.5731,6.8856,10.0104,0.4239
BOOST_NEGPULSE,450,0.91495,2.72308,0.6369,charge,3,27.098,3.8571,386.7,101,9.7472,3.0028,1.9489,0.01,1.9284,2.3757
BOOST_NEGPULSE,450,0.91495,2.72308,0.5458,discharge,0,-2.727,3.757,5600.5,101,9.8132,0.8512,0.9416,10.747,13.7028,0.0869
BOOST_NEGPULSE,450,0.91495,2.72308,0.5458,charge,0,1.363,3.7585,70.6,101,9.8084,0.8842,1.1509,9.1075,12.9309,0.1377
BOOST_NEGPULSE,450,0.91495,2.72308,0.5457,discharge,1,-10.902,3.7571,635.5,101,9.7871,0.6656,0.6351,7.9496,9.4324,0.166
BOOST_NEGPULSE,450,0.91495,2.72308,0.5459,charge,1,5.449,3.7612,160.7,101,9.7143,0.6171,0.56,7.2004,8.8789,0.1061
BOOST_NEGPULSE,450,0.91495,2.72308,0.5456,discharge,2,-21.807,3.7572,680.7,101,9.7358,0.7079,0.678,6.9181,8.917,0.3271
BOOST_NEGPULSE,450,0.91495,2.72308,0.5459,charge,2,16.352,3.7638,281.3,101,9.549,0.8803,0.7924,6.6601,10.891,0.2707
BOOST_NEGPULSE,450,0.91495,2.72308,0.5455,discharge,3,-31.343,3.7576,801.4,101,9.6695,0.7045,0.7149,7.013,9.7574,0.4052
BOOST_NEGPULSE,450,0.91495,2.72308,0.546,charge,3,27.254,3.7659,386.7,101,9.3999,0.7514,0.7107,6.3572,10.7211,0.2917
BOOST_NEGPULSE,450,0.91495,2.72308,0.4549,discharge,0,-2.725,3.6688,5614.4,101,9.9349,0.8998,1.2595,10.9364,16.9369,0.0847
BOOST_NEGPULSE,450,0.91495,2.72308,0.455,charge,0,1.362,3.6703,70.6,101,9.8407,0.6734,0.7827,8.1974,11.6111,0.1287
BOOST_NEGPULSE,450,0.91495,2.72308,0.4549,discharge,1,-10.903,3.6689,635.5,101,9.9195,0.5959,0.6594,7.9319,10.1427,0.1528
BOOST_NEGPULSE,450,0.91495,2.72308,0.455,charge,1,5.449,3.6726,160.8,101,9.9777,0.4701,0.5009,7.013,8.9246,0.106
BOOST_NEGPULSE,450,0.91495,2.72308,0.4548,discharge,2,-21.805,3.6692,680.7,101,9.9504,0.6025,0.6806,6.7321,8.6431,0.2939
BOOST_NEGPULSE,450,0.91495,2.72308,0.4551,charge,2,16.351,3.6761,281.5,101,9.7859,0.8927,1.0474,6.4543,11.5338,0.2331
BOOST_NEGPULSE,450,0.91495,2.72308,0.4547,discharge,3,-31.344,3.6697,801.2,101,9.9447,0.6888,0.7876,6.9496,9.7805,0.4109
BOOST_NEGPULSE,450,0.91495,2.72308,0.4552,charge,3,27.251,3.6782,387.4,101,9.6552,0.7615,0.7775,6.5086,11.6906,0.3038
BOOST_NEGPULSE,450,0.91495,2.72308,0.3641,discharge,0,-2.725,3.6048,5613.7,101,9.858,0.6217,0.8387,9.888,14.1125,0.1237
BOOST_NEGPULSE,450,0.91495,2.72308,0.3641,charge,0,1.362,3.6065,70.6,101,9.8327,2.0011,2.8756,74.8854,233.5806,0.098
BOOST_NEGPULSE,450,0.91495,2.72308,0.364,discharge,1,-10.903,3.6052,635.5,101,9.8316,0.5626,0.7065,8.1417,10.8417,0.1472
BOOST_NEGPULSE,450,0.91495,2.72308,0.3641,charge,1,5.449,3.6094,160.9,101,9.7223,0.5836,0.7868,7.5382,11.0055,0.1326
BOOST_NEGPULSE,450,0.91495,2.72308,0.3639,discharge,2,-21.805,3.6054,680.7,101,9.7418,0.5964,0.7185,7.1977,9.5628,0.3084
BOOST_NEGPULSE,450,0.91495,2.72308,0.3642,charge,2,16.351,3.6131,281.4,101,9.568,0.7067,0.9331,5.6697,9.3418,0.2236
BOOST_NEGPULSE,450,0.91495,2.72308,0.3638,discharge,3,-31.343,3.6059,801.3,101,9.8525,0.6445,0.6957,7.6852,10.6367,0.4123
BOOST_NEGPULSE,450,0.91495,2.72308,0.3643,charge,3,27.255,3.616,387.2,101,9.6091,0.736,0.8598,5.5987,10.4911,0.3021
BOOST_NEGPULSE,450,0.91495,2.72308,0.2732,discharge,0,-2.727,3.5303,5613.4,101,10.5961,0.7155,0.3777,10.3397,11.9757,0.1134
BOOST_NEGPULSE,450,0.91495,2.72308,0.2733,charge,0,1.364,3.5319,70.7,101,10.5551,0.6442,0.546,8.5199,10.7922,0.1181
BOOST_NEGPULSE,450,0.91495,2.72308,0.2731,discharge,1,-10.905,3.5304,635.5,101,10.4163,0.7203,0.4272,8.8078,10.1887,0.2414
BOOST_NEGPULSE,450,0.91495,2.72308,0.2733,charge,1,5.449,3.5356,160.9,101,10.1871,0.7065,0.3433,8.2475,10.9809,0.1485
BOOST_NEGPULSE,450,0.91495,2.72308,0.2731,discharge,2,-21.804,3.5312,680.7,101,10.3777,0.7649,0.6169,9.4629,11.6659,0.4396
BOOST_NEGPULSE,450,0.91495,2.72308,0.2734,charge,2,16.351,3.5401,281.4,101,10.0571,0.5494,0.4805,7.0656,9.8944,0.2183
BOOST_NEGPULSE,450,0.91495,2.72308,0.273,discharge,3,-31.342,3.5317,801.4,101,10.2995,0.9338,0.7826,18.0407,26.0562,0.6229
BOOST_NEGPULSE,450,0.91495,2.72308,0.2735,charge,3,27.254,3.5434,386.7,100,9.8787,0.53,0.6112,5.7899,8.5426,0.3273
BOOST_NEGPULSE,450,0.91495,2.72308,0.2278,discharge,0,-2.725,3.4836,5072.8,101,10.4549,0.8388,0.2778,10.6751,10.9549,0.1362
BOOST_NEGPULSE,450,0.91495,2.72308,0.2278,charge,0,1.364,3.4855,70.6,101,11.2949,1.0478,0.7712,9.8983,13.4594,0.1253
BOOST_NEGPULSE,450,0.91495,2.72308,0.2277,discharge,1,-10.905,3.4845,635.5,101,10.9479,0.9525,0.5587,10.7465,11.9028,0.2368
BOOST_NEGPULSE,450,0.91495,2.72308,0.2279,charge,1,5.449,3.4911,160.9,101,10.7363,0.7999,0.4264,8.5846,11.7708,0.1284
BOOST_NEGPULSE,450,0.91495,2.72308,0.2276,discharge,2,-21.806,3.4863,680.6,101,10.9456,0.9827,0.4984,19.7137,21.5791,0.5991
BOOST_NEGPULSE,450,0.91495,2.72308,0.228,charge,2,16.351,3.4957,281.5,101,10.5063,0.6358,0.4255,7.9341,11.4289,0.2773
BOOST_NEGPULSE,450,0.91495,2.72308,0.2275,discharge,3,-31.343,3.4867,801.1,101,10.8081,0.9426,0.305,200.0,212.5158,1.7947
BOOST_NEGPULSE,450,0.91495,2.72308,0.228,charge,3,27.256,3.498,387.3,101,10.3362,0.4971,0.4425,6.6082,9.3958,0.3414
BOOST_NEGPULSE,450,0.91495,2.72308,0.1824,discharge,0,-2.723,3.4391,5072.9,101,11.0973,1.0959,0.2765,12.4121,10.4118,0.1225
BOOST_NEGPULSE,450,0.91495,2.72308,0.1824,charge,0,1.364,3.4416,70.6,101,10.6428,1.4716,0.2048,8.9386,8.8775,0.1354
BOOST_NEGPULSE,450,0.91495,2.72308,0.1823,discharge,1,-10.904,3.4396,635.5,101,11.2726,1.3249,0.4646,21.073,18.8709,0.4288
BOOST_NEGPULSE,450,0.91495,2.72308,0.1824,charge,1,5.451,3.4473,160.8,101,11.0655,0.9848,0.3842,7.1371,9.5047,0.1714
BOOST_NEGPULSE,450,0.91495,2.72308,0.1822,discharge,2,-21.807,3.441,680.7,101,11.0118,1.1674,0.2608,200.0,152.7695,0.5601
BOOST_NEGPULSE,450,0.91495,2.72308,0.1825,charge,2,16.354,3.4526,281.4,101,10.5452,0.7191,0.3788,7.4615,11.9334,0.3295
BOOST_NEGPULSE,450,0.91495,2.72308,0.1826,charge,3,27.254,3.455,386.9,101,10.1477,0.5391,0.4069,7.1375,11.3297,0.3494
BOOST_NEGPULSE,450,0.91495,2.72308,0.1369,discharge,0,-2.728,3.3899,5073.0,100,11.7308,1.9901,0.2933,23.7575,13.8253,0.1813
BOOST_NEGPULSE,450,0.91495,2.72308,0.137,charge,0,1.362,3.394,70.6,100,11.9642,1.8167,0.4639,14.4943,11.0005,0.1218
BOOST_NEGPULSE,450,0.91495,2.72308,0.1369,discharge,1,-10.904,3.3908,635.5,101,12.0711,137.4327,65.3759,2.3305,0.3963,0.679
BOOST_NEGPULSE,450,0.91495,2.72308,0.137,charge,1,5.45,3.4028,160.9,101,11.568,1.4606,0.2674,8.4132,7.3228,0.1896
BOOST_NEGPULSE,450,0.91495,2.72308,0.1371,charge,2,16.352,3.4104,277.9,100,10.9637,1.0477,0.5318,6.2223,9.9095,0.3948
BOOST_NEGPULSE,450,0.91495,2.72308,0.1372,charge,3,27.256,3.4127,313.8,101,10.5624,0.7782,0.5336,7.2609,13.6099,0.4129
BOOST_NEGPULSE,525,0.89765,2.67159,1.0,discharge,0,-2.671,4.1452,99999.0,99,2.327,8.5822,0.2122,13.0125,7.3922,0.3171
BOOST_NEGPULSE,525,0.89765,2.67159,1.0,charge,0,1.336,4.1572,69.4,101,11.3873,4.083,0.2066,17.1045,9.4866,0.1613
BOOST_NEGPULSE,525,0.89765,2.67159,0.9999,discharge,1,-10.689,4.1542,635.4,100,10.6874,3.6662,0.16,7.1619,4.4944,0.7409
BOOST_NEGPULSE,525,0.89765,2.67159,1.0,charge,1,1.774,4.1618,160.7,101,21.5366,0.01,0.05,0.01,3000.0,0.1402
BOOST_NEGPULSE,525,0.89765,2.67159,0.9998,discharge,2,-21.378,4.1536,640.2,101,10.6227,3.1853,0.1498,4.6881,3.7877,1.389
BOOST_NEGPULSE,525,0.89765,2.67159,1.0,charge,2,1.633,4.1652,281.0,101,21.3192,0.01,0.05,0.01,2999.9999,0.1769
BOOST_NEGPULSE,525,0.89765,2.67159,0.9997,discharge,3,-30.732,4.1536,638.6,101,10.6926,2.7467,0.1619,3.8859,4.0789,1.9969
BOOST_NEGPULSE,525,0.89765,2.67159,1.0,charge,3,1.519,4.1671,386.5,101,21.6651,0.01,0.05,0.01,3000.0,0.1471
BOOST_NEGPULSE,525,0.89765,2.67159,0.9554,discharge,0,-2.673,4.0972,4786.5,101,10.4446,3.0713,0.1534,7.1147,5.9992,0.2069
BOOST_NEGPULSE,525,0.89765,2.67159,0.9555,charge,0,1.335,4.0986,70.4,101,10.4714,3.0476,0.1582,7.9193,6.8971,0.1303
BOOST_NEGPULSE,525,0.89765,2.67159,0.9554,discharge,1,-10.689,4.0974,635.4,101,10.4995,2.8232,0.1464,5.0086,4.7071,0.6239
BOOST_NEGPULSE,525,0.89765,2.67159,0.9555,charge,1,5.344,4.1012,160.8,100,10.3895,2.357,0.0878,6.3423,3.4252,0.7012
BOOST_NEGPULSE,525,0.89765,2.67159,0.9553,discharge,2,-21.379,4.0976,679.4,101,10.4445,2.5532,0.1501,4.0718,5.1624,1.2754
BOOST_NEGPULSE,525,0.89765,2.67159,0.9555,charge,2,5.612,4.1038,281.1,101,17.1536,0.01,2999.9986,0.01,2999.9986,0.2459
BOOST_NEGPULSE,525,0.89765,2.67159,0.9552,discharge,3,-30.731,4.0987,682.7,101,10.4456,2.2239,0.154,4.0259,6.2448,1.6064
BOOST_NEGPULSE,525,0.89765,2.67159,0.9555,charge,3,5.495,4.1059,386.7,101,17.1363,0.01,2999.8705,0.01,2999.871,0.2985
BOOST_NEGPULSE,525,0.89765,2.67159,0.9109,discharge,0,-2.671,4.0809,4832.2,101,10.1061,2.3654,0.159,6.3173,6.1456,0.1688
BOOST_NEGPULSE,525,0.89765,2.67159,0.9109,charge,0,1.336,4.0822,70.3,101,10.2701,2.2475,0.1685,6.0477,6.2017,0.1171
BOOST_NEGPULSE,525,0.89765,2.67159,0.9108,discharge,1,-10.689,4.0815,635.5,101,10.2441,2.2326,0.1578,5.4374,5.9224,0.6068
BOOST_NEGPULSE,525,0.89765,2.67159,0.911,charge,1,5.345,4.0842,161.0,100,10.2178,2.162,0.169,5.6675,6.2373,0.3085
BOOST_NEGPULSE,525,0.89765,2.67159,0.9107,discharge,2,-21.379,4.0814,680.6,100,10.2136,2.0485,0.1655,4.999,6.8456,1.139
BOOST_NEGPULSE,525,0.89765,2.67159,0.911,charge,2,7.57,4.0861,281.6,101,15.0425,0.01,0.05,0.01,2999.9999,0.2308
BOOST_NEGPULSE,525,0.89765,2.67159,0.9107,discharge,3,-30.732,4.0821,705.0,101,10.2402,1.9198,0.155,5.1731,7.9139,1.3519
BOOST_NEGPULSE,525,0.89765,2.67159,0.911,charge,3,7.336,4.0878,386.5,101,15.2935,0.01,0.05,0.01,2999.9999,0.2868
BOOST_NEGPULSE,525,0.89765,2.67159,0.8218,discharge,0,-2.673,4.0286,5393.1,100,10.1692,1.6588,0.2466,11.6517,9.5394,0.1551
BOOST_NEGPULSE,525,0.89765,2.67159,0.8219,charge,0,1.336,4.0307,70.4,100,10.0818,1.7035,0.239,9.4178,8.6587,0.1117
BOOST_NEGPULSE,525,0.89765,2.67159,0.8218,discharge,1,-10.69,4.0291,635.4,100,10.1485,1.6246,0.2255,9.0234,7.3234,0.5036
BOOST_NEGPULSE,525,0.89765,2.67159,0.8219,charge,1,5.346,4.0341,160.8,101,10.0585,1.5701,0.2329,7.4467,7.4579,0.2584
BOOST_NEGPULSE,525,0.89765,2.67159,0.8217,discharge,2,-21.379,4.0299,680.7,101,10.1265,1.5925,0.2404,6.837,6.4487,1.0218
BOOST_NEGPULSE,525,0.89765,2.67159,0.822,charge,2,11.449,4.0372,281.7,101,14.2167,0.01,0.05,0.01,2999.9998,0.2289
BOOST_NEGPULSE,525,0.89765,2.67159,0.8216,discharge,3,-30.732,4.0307,747.7,101,10.1104,1.4458,0.2466,6.0531,6.4141,1.223
BOOST_NEGPULSE,525,0.89765,2.67159,0.822,charge,3,11.4,4.0393,386.4,101,14.0942,0.01,0.05,0.01,3000.0,0.2831
BOOST_NEGPULSE,525,0.89765,2.67159,0.7327,discharge,0,-2.671,3.9247,5435.9,100,9.8253,1.3566,0.3389,11.2779,10.5521,0.1346
BOOST_NEGPULSE,525,0.89765,2.67159,0.7328,charge,0,1.337,3.9268,70.5,101,9.689,1.2983,0.3095,8.5973,8.7281,0.117
BOOST_NEGPULSE,525,0.89765,2.67159,0.7327,discharge,1,-10.69,3.9249,635.4,101,9.7708,1.2857,0.2642,7.4738,6.7114,0.3829
BOOST_NEGPULSE,525,0.89765,2.67159,0.7328,charge,1,5.345,3.9301,160.8,100,9.7206,1.2103,0.3303,6.8337,7.9829,0.2043
BOOST_NEGPULSE,525,0.89765,2.67159,0.7326,discharge,2,-21.379,3.9243,680.6,101,9.7782,1.2831,0.3447,5.5874,6.2928,0.8211
BOOST_NEGPULSE,525,0.89765,2.67159,0.7329,charge,2,16.035,3.9326,281.8,100,9.5703,1.0734,0.3268,6.9439,9.7306,0.5162
BOOST_NEGPULSE,525,0.89765,2.67159,0.7325,discharge,3,-30.73,3.9257,801.0,101,9.7164,1.2456,0.3359,5.363,7.0727,1.0817
BOOST_NEGPULSE,525,0.89765,2.67159,0.733,charge,3,20.582,3.9341,386.6,101,12.6041,0.3202,0.0676,0.01,3000.0,0.1824
BOOST_NEGPULSE,525,0.89765,2.67159,0.6436,discharge,0,-2.671,3.8498,5539.4,100,9.8108,1.129,0.2812,10.0074,9.9563,0.1184
BOOST_NEGPULSE,525,0.89765,2.67159,0.6437,charge,0,1.336,3.8507,70.4,101,10.436,1.2811,0.561,8.8325,11.0959,0.0975
BOOST_NEGPULSE,525,0.89765,2.67159,0.6436,discharge,1,-10.69,3.8498,635.5,100,9.8286,1.1085,0.2905,7.4787,7.6535,0.3523
BOOST_NEGPULSE,525,0.89765,2.67159,0.6437,charge,1,5.345,3.8542,160.7,101,9.7672,1.0613,0.2728,6.603,7.5733,0.1913
BOOST_NEGPULSE,525,0.89765,2.67159,0.6435,discharge,2,-21.38,3.8498,680.5,101,9.8475,1.0805,0.3244,6.2561,7.3589,0.7076
BOOST_NEGPULSE,525,0.89765,2.67159,0.6438,charge,2,16.036,3.8568,281.1,101,9.6781,1.0336,0.3756,5.9109,8.6105,0.4896
BOOST_NEGPULSE,525,0.89765,2.67159,0.6434,discharge,3,-30.732,3.8498,801.1,100,9.7425,1.0631,0.2929,6.1809,8.0162,0.995
BOOST_NEGPULSE,525,0.89765,2.67159,0.6439,charge,3,26.662,3.8588,386.9,101,9.7292,3.1572,1.9577,0.01,1.9551,2.4089
BOOST_NEGPULSE,525,0.89765,2.67159,0.5546,discharge,0,-2.673,3.7638,5597.4,101,9.7152,0.9591,0.3708,9.9763,10.9989,0.1134
BOOST_NEGPULSE,525,0.89765,2.67159,0.5546,charge,0,1.335,3.7653,70.5,101,9.7091,1.0035,0.3504,8.514,10.0233,0.1031
BOOST_NEGPULSE,525,0.89765,2.67159,0.5545,discharge,1,-10.689,3.7633,635.5,101,9.6404,0.9288,0.3268,8.0036,8.6163,0.3085
BOOST_NEGPULSE,525,0.89765,2.67159,0.5546,charge,1,5.344,3.7683,160.7,101,9.5987,0.9025,0.2983,7.0465,7.9731,0.168
BOOST_NEGPULSE,525,0.89765,2.67159,0.5544,discharge,2,-21.379,3.7643,680.6,101,9.6731,0.9419,0.3604,6.7187,7.6983,0.6536
BOOST_NEGPULSE,525,0.89765,2.67159,0.5547,charge,2,16.034,3.7709,281.0,101,9.5903,0.9895,0.536,6.1551,9.0928,0.457
BOOST_NEGPULSE,525,0.89765,2.67159,0.5544,discharge,3,-30.732,3.7645,800.8,101,9.6124,0.9352,0.3819,6.5129,8.0949,0.8861
BOOST_NEGPULSE,525,0.89765,2.67159,0.5548,charge,3,26.723,3.773,386.8,101,9.4105,0.9245,0.4585,5.8991,9.3225,0.6221
