Repository: KikETs/ECM_HYBRID_BMS_JOINT

## Results

| Arm | Model | Size | Protocol | Result | Worst cell |
|---|---|---|---|---|---|
| SOP | 2RC table + trim (A8) | 4 effective coefficients, 2 EW states | leave-one-cell-out | usable current 69.6 % discharge, 59.5 % charge (τ = 10 s) | 59.9 % / 53.5 % (BOOST_REST) |
| SOH | dQ/dV ridge | 65 coefficients | leave-one-cell-out | RMSE 0.0094, bias −0.0005 | 0.0130 (BOOST_REST) |
| SOC | 2RC EKF, low-current gate | 3 states | leave-one-cell-out | **2.34 %p** over six sensor disturbances on estimated SOH (2.325 on true SOH), per cell 2.00–2.75 | 4.60 %p (BOOST_NEGPULSE_1S, current offset −0.10 A) |

The SOH arm was a 10,945-parameter CNN until the second audit round. Nested

File: analysis/uypydj_hppc_resistance.csv (part 41 of 225)
protocol,cycle,SOH,CAP_Ah,SOC,soc_group,direction,rate_rank,I_A,CRate_rated,tau_s,tau_actual_s,V_pre_V,V_tau_V,R_mOhm,file
BOOST,150,0.97312,2.91508,0.708,4,discharge,3,-33.518,11.173,2.0,2.0,3.9236,3.567,10.6391,05-31-21_19.48_BOOST_protocol_HPPC_IN21700_30T_cycle_#150.mat
BOOST,150,0.97312,2.91508,0.708,4,discharge,3,-33.518,11.173,10.0,9.9,3.9236,3.4904,12.9244,05-31-21_19.48_BOOST_protocol_HPPC_IN21700_30T_cycle_#150.mat
BOOST,150,0.97312,2.91508,0.7084,4,charge,3,24.957,8.319,2.0,1.9,3.9298,4.201,10.8667,05-31-21_19.48_BOOST_protocol_HPPC_IN21700_30T_cycle_#150.mat
BOOST,150,0.97312,2.91508,0.7084,4,charge,3,24.957,8.319,10.0,9.9,3.9298,4.2002,10.8346,05-31-21_19.48_BOOST_protocol_HPPC_IN21700_30T_cycle_#150.mat
BOOST,150,0.97312,2.91508,0.6111,5,discharge,0,-2.918,0.973,2.0,2.0,3.8499,3.8163,11.5139,05-31-21_19.48_BOOST_protocol_HPPC_IN21700_30T_cycle_#150.mat
BOOST,150,0.97312,2.91508,0.6111,5,discharge,0,-2.918,0.973,10.0,9.9,3.8499,3.801,16.7569,05-31-21_19.48_BOOST_protocol_HPPC_IN21700_30T_cycle_#150.mat
BOOST,150,0.97312,2.91508,0.6111,5,charge,0,1.456,0.485,2.0,2.0,3.8514,3.8675,11.0607,05-31-21_19.48_BOOST_protocol_HPPC_IN21700_30T_cycle_#150.mat
BOOST,150,0.97312,2.91508,0.6111,5,charge,0,1.456,0.485,10.0,9.9,3.8514,3.8732,14.9766,05-31-21_19.48_BOOST_protocol_HPPC_IN21700_30T_cycle_#150.mat
BOOST,150,0.97312,2.91508,0.611,5,discharge,1,-11.658,3.886,2.0,1.9,3.8496,3.7193,11.1769,05-31-21_19.48_BOOST_protocol_HPPC_IN21700_30T_cycle_#150.mat
BOOST,150,0.97312,2.91508,0.611,5,discharge,1,-11.658,3.886,10.0,9.9,3.8496,3.6776,14.7538,05-31-21_19.48_BOOST_protocol_HPPC_IN21700_30T_cycle_#150.mat
BOOST,150,0.97312,2.91508,0.6112,5,charge,1,5.828,1.943,2.0,1.9,3.8539,3.9158,10.6217,05-31-21_19.48_BOOST_protocol_HPPC_IN21700_30T_cycle_#150.mat
BOOST,150,0.97312,2.91508,0.6112,5,charge,1,5.828,1.943,10.0,9.9,3.8539,3.9334,13.6417,05-31-21_19.48_BOOST_protocol_HPPC_IN21700_30T_cycle_#150.mat
BOOST,150,0.97312,2.91508,0.6109,5,discharge,2,-23.318,7.773,2.0,2.0,3.8495,3.5974,10.8114,05-31-21_19.48_BOOST_protocol_HPPC_IN21700_30T_cycle_#150.mat
BOOST,150,0.97312,2.91508,0.6109,5,discharge,2,-23.318,7.773,10.0,9.9,3.8495,3.536,13.4445,05-31-21_19.48_BOOST_protocol_HPPC_IN21700_30T_cycle_#150.mat
BOOST,150,0.97312,2.91508,0.6112,5,charge,2,17.49,5.83,2.0,1.9,3.8554,4.0317,10.08,05-31-21_19.48_BOOST_protocol_HPPC_IN21700_30T_cycle_#150.mat
BOOST,150,0.97312,2.91508,0.6112,5,charge,2,17.49,5.83,10.0,9.9,3.8554,4.073,12.4414,05-31-21_19.48_BOOST_protocol_HPPC_IN21700_30T_cycle_#150.mat
BOOST,150,0.97312,2.91508,0.6108,5,discharge,3,-33.522,11.174,2.0,1.9,3.8496,3.4997,10.4379,05-31-21_19.48_BOOST_protocol_HPPC_IN21700_30T_cycle_#150.mat
BOOST,150,0.97312,2.91508,0.6108,5,discharge,3,-33.522,11.174,10.0,9.9,3.8496,3.4152,12.9587,05-31-21_19.48_BOOST_protocol_HPPC_IN21700_30T_cycle_#150.mat
BOOST,150,0.97312,2.91508,0.6113,5,charge,3,29.146,9.715,2.0,2.0,3.8564,4.1415,9.7818,05-31-21_19.48_BOOST_protocol_HPPC_IN21700_30T_cycle_#150.mat
BOOST,150,0.97312,2.91508,0.6113,5,charge,3,29.146,9.715,10.0,9.9,3.8564,4.2002,11.7958,05-31-21_19.48_BOOST_protocol_HPPC_IN21700_30T_cycle_#150.mat
BOOST,150,0.97312,2.91508,0.5139,6,discharge,0,-2.916,0.972,2.0,1.9,3.7314,3.7018,10.1509,05-31-21_19.48_BOOST_protocol_HPPC_IN21700_30T_cycle_#150.mat
BOOST,150,0.97312,2.91508,0.5139,6,discharge,0,-2.916,0.972,10.0,9.9,3.7314,3.6917,13.6145,05-31-21_19.48_BOOST_protocol_HPPC_IN21700_30T_cycle_#150.mat
BOOST,150,0.97312,2.91508,0.514,6,charge,0,1.454,0.485,2.0,2.0,3.7334,3.7485,10.383,05-31-21_19.48_BOOST_protocol_HPPC_IN21700_30T_cycle_#150.mat
BOOST,150,0.97312,2.91508,0.514,6,charge,0,1.454,0.485,10.0,9.9,3.7334,3.7529,13.4085,05-31-21_19.48_BOOST_protocol_HPPC_IN21700_30T_cycle_#150.mat
BOOST,150,0.97312,2.91508,0.5138,6,discharge,1,-11.661,3.887,2.0,2.0,3.7316,3.6108,10.3593,05-31-21_19.48_BOOST_protocol_HPPC_IN21700_30T_cycle_#150.mat
BOOST,150,0.97312,2.91508,0.5138,6,discharge,1,-11.661,3.887,10.0,9.9,3.7316,3.5765,13.3007,05-31-21_19.48_BOOST_protocol_HPPC_IN21700_30T_cycle_#150.mat
BOOST,150,0.97312,2.91508,0.514,6,charge,1,5.828,1.943,2.0,2.0,3.7352,3.7952,10.2948,05-31-21_19.48_BOOST_protocol_HPPC_IN21700_30T_cycle_#150.mat
BOOST,150,0.97312,2.91508,0.514,6,charge,1,5.828,1.943,10.0,9.9,3.7352,3.8117,13.1258,05-31-21_19.48_BOOST_protocol_HPPC_IN21700_30T_cycle_#150.mat
BOOST,150,0.97312,2.91508,0.5138,6,discharge,2,-23.321,7.774,2.0,1.9,3.7325,3.4935,10.2483,05-31-21_19.48_BOOST_protocol_HPPC_IN21700_30T_cycle_#150.mat
BOOST,150,0.97312,2.91508,0.5138,6,discharge,2,-23.321,7.774,10.0,9.9,3.7325,3.4299,12.9754,05-31-21_19.48_BOOST_protocol_HPPC_IN21700_30T_cycle_#150.mat
BOOST,150,0.97312,2.91508,0.5141,6,charge,2,17.486,5.829,2.0,1.9,3.7371,3.913,10.0595,05-31-21_19.48_BOOST_protocol_HPPC_IN21700_30T_cycle_#150.mat
BOOST,150,0.97312,2.91508,0.5141,6,charge,2,17.486,5.829,10.0,9.9,3.7371,3.9597,12.7302,05-31-21_19.48_BOOST_protocol_HPPC_IN21700_30T_cycle_#150.mat
BOOST,150,0.97312,2.91508,0.5137,6,discharge,3,-33.522,11.174,2.0,2.0,3.7325,3.3906,10.1993,05-31-21_19.48_BOOST_protocol_HPPC_IN21700_30T_cycle_#150.mat
BOOST,150,0.97312,2.91508,0.5137,6,discharge,3,-33.522,11.174,10.0,9.9,3.7325,3.3042,12.7767,05-31-21_19.48_BOOST_protocol_HPPC_IN21700_30T_cycle_#150.mat
BOOST,150,0.97312,2.91508,0.5141,6,charge,3,29.146,9.715,2.0,2.0,3.7388,4.0276,9.9087,05-31-21_19.48_BOOST_protocol_HPPC_IN21700_30T_cycle_#150.mat
BOOST,150,0.97312,2.91508,0.5141,6,charge,3,29.146,9.715,10.0,9.9,3.7388,4.1032,12.5026,05-31-21_19.48_BOOST_protocol_HPPC_IN21700_30T_cycle_#150.mat
BOOST,150,0.97312,2.91508,0.4167,7,discharge,0,-2.918,0.973,2.0,2.0,3.651,3.621,10.281,05-31-21_19.48_BOOST_protocol_HPPC_IN21700_30T_cycle_#150.mat
BOOST,150,0.97312,2.91508,0.4167,7,discharge,0,-2.918,0.973,10.0,9.9,3.651,3.6117,13.4681,05-31-21_19.48_BOOST_protocol_HPPC_IN21700_30T_cycle_#150.mat
BOOST,150,0.97312,2.91508,0.4168,7,charge,0,1.456,0.485,2.0,2.0,3.6517,3.667,10.5082,05-31-21_19.48_BOOST_protocol_HPPC_IN21700_30T_cycle_#150.mat
BOOST,150,0.97312,2.91508,0.4168,7,charge,0,1.456,0.485,10.0,9.9,3.6517,3.6712,13.3929,05-31-21_19.48_BOOST_protocol_HPPC_IN21700_30T_cycle_#150.mat
BOOST,150,0.97312,2.91508,0.4167,7,discharge,1,-11.659,3.886,2.0,1.9,3.6511,3.5324,10.181,05-31-21_19.48_BOOST_protocol_HPPC_IN21700_30T_cycle_#150.mat
BOOST,150,0.97312,2.91508,0.4167,7,discharge,1,-11.659,3.886,10.0,9.9,3.6511,3.4967,13.243,05-31-21_19.48_BOOST_protocol_HPPC_IN21700_30T_cycle_#150.mat
BOOST,150,0.97312,2.91508,0.4168,7,charge,1,5.828,1.943,2.0,2.0,3.6544,3.7132,10.0894,05-31-21_19.48_BOOST_protocol_HPPC_IN21700_30T_cycle_#150.mat
BOOST,150,0.97312,2.91508,0.4168,7,charge,1,5.828,1.943,10.0,9.9,3.6544,3.729,12.8005,05-31-21_19.48_BOOST_protocol_HPPC_IN21700_30T_cycle_#150.mat
BOOST,150,0.97312,2.91508,0.4166,7,discharge,2,-23.32,7.773,2.0,2.0,3.6513,3.4129,10.223,05-31-21_19.48_BOOST_protocol_HPPC_IN21700_30T_cycle_#150.mat
BOOST,150,0.97312,2.91508,0.4166,7,discharge,2,-23.32,7.773,10.0,9.9,3.6513,3.3501,12.916,05-31-21_19.48_BOOST_protocol_HPPC_IN21700_30T_cycle_#150.mat
BOOST,150,0.97312,2.91508,0.4169,7,charge,2,17.488,5.829,2.0,2.0,3.6556,3.8305,10.0011,05-31-21_19.48_BOOST_protocol_HPPC_IN21700_30T_cycle_#150.mat
BOOST,150,0.97312,2.91508,0.4169,7,charge,2,17.488,5.829,10.0,9.9,3.6556,3.8699,12.2541,05-31-21_19.48_BOOST_protocol_HPPC_IN21700_30T_cycle_#150.mat
BOOST,150,0.97312,2.91508,0.4165,7,discharge,3,-33.522,11.174,2.0,1.9,3.6515,3.3127,10.1068,05-31-21_19.48_BOOST_protocol_HPPC_IN21700_30T_cycle_#150.mat
BOOST,150,0.97312,2.91508,0.4165,7,discharge,3,-33.522,11.174,10.0,9.9,3.6515,3.2243,12.7439,05-31-21_19.48_BOOST_protocol_HPPC_IN21700_30T_cycle_#150.mat
BOOST,150,0.97312,2.91508,0.417,7,charge,3,29.146,9.715,2.0,2.0,3.6579,3.9432,9.7887,05-31-21_19.48_BOOST_protocol_HPPC_IN21700_30T_cycle_#150.mat
BOOST,150,0.97312,2.91508,0.417,7,charge,3,29.146,9.715,10.0,9.9,3.6579,4.0088,12.0394,05-31-21_19.48_BOOST_protocol_HPPC_IN21700_30T_cycle_#150.mat
BOOST,150,0.97312,2.91508,0.3196,8,discharge,0,-2.916,0.972,2.0,2.0,3.5915,3.5614,10.3234,05-31-21_19.48_BOOST_protocol_HPPC_IN21700_30T_cycle_#150.mat
BOOST,150,0.97312,2.91508,0.3196,8,discharge,0,-2.916,0.972,10.0,9.9,3.5915,3.5519,13.5816,05-31-21_19.48_BOOST_protocol_HPPC_IN21700_30T_cycle_#150.mat
BOOST,150,0.97312,2.91508,0.3196,8,charge,0,1.456,0.485,2.0,1.9,3.5926,3.6074,10.162,05-31-21_19.48_BOOST_protocol_HPPC_IN21700_30T_cycle_#150.mat
BOOST,150,0.97312,2.91508,0.3196,8,charge,0,1.456,0.485,10.0,9.9,3.5926,3.6116,13.0459,05-31-21_19.48_BOOST_protocol_HPPC_IN21700_30T_cycle_#150.mat
BOOST,150,0.97312,2.91508,0.3195,8,discharge,1,-11.66,3.887,2.0,2.0,3.5915,3.4711,10.3259,05-31-21_19.48_BOOST_protocol_HPPC_IN21700_30T_cycle_#150.mat
BOOST,150,0.97312,2.91508,0.3195,8,discharge,1,-11.66,3.887,10.0,9.9,3.5915,3.435,13.422,05-31-21_19.48_BOOST_protocol_HPPC_IN21700_30T_cycle_#150.mat
BOOST,150,0.97312,2.91508,0.3197,8,charge,1,5.828,1.943,2.0,2.0,3.594,3.654,10.2951,05-31-21_19.48_BOOST_protocol_HPPC_IN21700_30T_cycle_#150.mat
BOOST,150,0.97312,2.91508,0.3197,8,charge,1,5.828,1.943,10.0,9.9,3.594,3.6705,13.1263,05-31-21_19.48_BOOST_protocol_HPPC_IN21700_30T_cycle_#150.mat
BOOST,150,0.97312,2.91508,0.3194,8,discharge,2,-23.32,7.773,2.0,2.0,3.5912,3.3509,10.3045,05-31-21_19.48_BOOST_protocol_HPPC_IN21700_30T_cycle_#150.mat
BOOST,150,0.97312,2.91508,0.3194,8,discharge,2,-23.32,7.773,10.0,9.9,3.5912,3.2849,13.1346,05-31-21_19.48_BOOST_protocol_HPPC_IN21700_30T_cycle_#150.mat
BOOST,150,0.97312,2.91508,0.3198,8,charge,2,17.486,5.829,2.0,2.0,3.597,3.7724,10.0309,05-31-21_19.48_BOOST_protocol_HPPC_IN21700_30T_cycle_#150.mat
BOOST,150,0.97312,2.91508,0.3198,8,charge,2,17.486,5.829,10.0,9.9,3.597,3.812,12.2956,05-31-21_19.48_BOOST_protocol_HPPC_IN21700_30T_cycle_#150.mat
BOOST,150,0.97312,2.91508,0.3193,8,discharge,3,-33.521,11.174,2.0,2.0,3.5913,3.2473,10.2622,05-31-21_19.48_BOOST_protocol_HPPC_IN21700_30T_cycle_#150.mat
BOOST,150,0.97312,2.91508,0.3193,8,discharge,3,-33.521,11.174,10.0,9.9,3.5913,3.1557,12.9948,05-31-21_19.48_BOOST_protocol_HPPC_IN21700_30T_cycle_#150.mat
BOOST,150,0.97312,2.91508,0.3198,8,charge,3,29.146,9.715,2.0,2.0,3.5991,3.8857,9.8333,05-31-21_19.48_BOOST_protocol_HPPC_IN21700_30T_cycle_#150.mat
BOOST,150,0.97312,2.91508,0.3198,8,charge,3,29.146,9.715,10.0,9.9,3.5991,3.9475,11.9536,05-31-21_19.48_BOOST_protocol_HPPC_IN21700_30T_cycle_#150.mat
BOOST,150,0.97312,2.91508,0.2224,9,discharge,0,-2.918,0.973,2.0,2.0,3.5061,3.4748,10.7265,05-31-21_19.48_BOOST_protocol_HPPC_IN21700_30T_cycle_#150.mat
BOOST,150,0.97312,2.91508,0.2224,9,discharge,0,-2.918,0.973,10.0,9.9,3.5061,3.4644,14.2906,05-31-21_19.48_BOOST_protocol_HPPC_IN21700_30T_cycle_#150.mat
BOOST,150,0.97312,2.91508,0.2225,9,charge,0,1.456,0.485,2.0,1.9,3.5078,3.523,10.4403,05-31-21_19.48_BOOST_protocol_HPPC_IN21700_30T_cycle_#150.mat
BOOST,150,0.97312,2.91508,0.2225,9,charge,0,1.456,0.485,10.0,9.9,3.5078,3.5278,13.7372,05-31-21_19.48_BOOST_protocol_HPPC_IN21700_30T_cycle_#150.mat
BOOST,150,0.97312,2.91508,0.2223,9,discharge,1,-11.66,3.887,2.0,2.0,3.5065,3.3823,10.6518,05-31-21_19.48_BOOST_protocol_HPPC_IN21700_30T_cycle_#150.mat
BOOST,150,0.97312,2.91508,0.2223,9,discharge,1,-11.66,3.887,10.0,9.9,3.5065,3.3455,13.8079,05-31-21_19.48_BOOST_protocol_HPPC_IN21700_30T_cycle_#150.mat
BOOST,150,0.97312,2.91508,0.2225,9,charge,1,5.828,1.943,2.0,2.0,3.5134,3.5741,10.4152,05-31-21_19.48_BOOST_protocol_HPPC_IN21700_30T_cycle_#150.mat
BOOST,150,0.97312,2.91508,0.2225,9,charge,1,5.828,1.943,10.0,9.9,3.5134,3.5917,13.4351,05-31-21_19.48_BOOST_protocol_HPPC_IN21700_30T_cycle_#150.mat
BOOST,150,0.97312,2.91508,0.2223,9,discharge,2,-23.319,7.773,2.0,2.0,3.5096,3.2599,10.708,05-31-21_19.48_BOOST_protocol_HPPC_IN21700_30T_cycle_#150.mat
BOOST,150,0.97312,2.91508,0.2223,9,discharge,2,-23.319,7.773,10.0,9.9,3.5096,3.1834,13.9886,05-31-21_19.48_BOOST_protocol_HPPC_IN21700_30T_cycle_#150.mat
BOOST,150,0.97312,2.91508,0.2226,9,charge,2,17.489,5.83,2.0,2.0,3.5182,3.6976,10.2579,05-31-21_19.48_BOOST_protocol_HPPC_IN21700_30T_cycle_#150.mat
BOOST,150,0.97312,2.91508,0.2226,9,charge,2,17.489,5.83,10.0,9.9,3.5182,3.7487,13.1797,05-31-21_19.48_BOOST_protocol_HPPC_IN21700_30T_cycle_#150.mat
BOOST,150,0.97312,2.91508,0.2222,9,discharge,3,-33.521,11.174,2.0,2.0,3.5105,3.1486,10.7962,05-31-21_19.48_BOOST_protocol_HPPC_IN21700_30T_cycle_#150.mat
BOOST,150,0.97312,2.91508,0.2222,9,discharge,3,-33.521,11.174,10.0,9.9,3.5105,3.0331,14.2418,05-31-21_19.48_BOOST_protocol_HPPC_IN21700_30T_cycle_#150.mat
BOOST,150,0.97312,2.91508,0.2227,9,charge,3,29.147,9.716,2.0,2.0,3.5209,3.8189,10.224,05-31-21_19.48_BOOST_protocol_HPPC_IN21700_30T_cycle_#150.mat
BOOST,150,0.97312,2.91508,0.2227,9,charge,3,29.147,9.716,10.0,9.9,3.5209,3.8935,12.7835,05-31-21_19.48_BOOST_protocol_HPPC_IN21700_30T_cycle_#150.mat
BOOST,150,0.97312,2.91508,0.1738,10,discharge,0,-2.916,0.972,2.0,1.9,3.4488,3.4156,11.3855,05-31-21_19.48_BOOST_protocol_HPPC_IN21700_30T_cycle_#150.mat
BOOST,150,0.97312,2.91508,0.1738,10,discharge,0,-2.916,0.972,10.0,9.9,3.4488,3.4043,15.2606,05-31-21_19.48_BOOST_protocol_HPPC_IN21700_30T_cycle_#150.mat
BOOST,150,0.97312,2.91508,0.1739,10,charge,0,1.456,0.485,2.0,2.0,3.4508,3.4671,11.1951,05-31-21_19.48_BOOST_protocol_HPPC_IN21700_30T_cycle_#150.mat
BOOST,150,0.97312,2.91508,0.1739,10,charge,0,1.456,0.485,10.0,9.9,3.4508,3.4723,14.7665,05-31-21_19.48_BOOST_protocol_HPPC_IN21700_30T_cycle_#150.mat
BOOST,150,0.97312,2.91508,0.1738,10,discharge,1,-11.66,3.887,2.0,1.9,3.4494,3.3169,11.3636,05-31-21_19.48_BOOST_protocol_HPPC_IN21700_30T_cycle_#150.mat
BOOST,150,0.97312,2.91508,0.1738,10,discharge,1,-11.66,3.887,10.0,9.9,3.4494,3.2755,14.9142,05-31-21_19.48_BOOST_protocol_HPPC_IN21700_30T_cycle_#150.mat
BOOST,150,0.97312,2.91508,0.1739,10,charge,1,5.83,1.943,2.0,2.0,3.455,3.5191,10.9947,05-31-21_19.48_BOOST_protocol_HPPC_IN21700_30T_cycle_#150.mat
BOOST,150,0.97312,2.91508,0.1739,10,charge,1,5.83,1.943,10.0,9.9,3.455,3.5387,14.3565,05-31-21_19.48_BOOST_protocol_HPPC_IN21700_30T_cycle_#150.mat
BOOST,150,0.97312,2.91508,0.1737,10,discharge,2,-23.321,7.774,2.0,2.0,3.4511,3.1841,11.4489,05-31-21_19.48_BOOST_protocol_HPPC_IN21700_30T_cycle_#150.mat
BOOST,150,0.97312,2.91508,0.1737,10,discharge,2,-23.321,7.774,10.0,9.9,3.4511,3.0901,15.4796,05-31-21_19.48_BOOST_protocol_HPPC_IN21700_30T_cycle_#150.mat
BOOST,150,0.97312,2.91508,0.174,10,charge,2,17.49,5.83,2.0,2.0,3.4572,3.6453,10.7547,05-31-21_19.48_BOOST_protocol_HPPC_IN21700_30T_cycle_#150.mat
BOOST,150,0.97312,2.91508,0.174,10,charge,2,17.49,5.83,10.0,9.9,3.4572,3.7005,13.9108,05-31-21_19.48_BOOST_protocol_HPPC_IN21700_30T_cycle_#150.mat
BOOST,150,0.97312,2.91508,0.1736,10,discharge,3,-33.521,11.174,2.0,2.0,3.4502,3.0667,11.4406,05-31-21_19.48_BOOST_protocol_HPPC_IN21700_30T_cycle_#150.mat
BOOST,150,0.97312,2.91508,0.1736,10,discharge,3,-33.521,11.174,10.0,9.9,3.4502,2.8913,16.6731,05-31-21_19.48_BOOST_protocol_HPPC_IN21700_30T_cycle_#150.mat
BOOST,150,0.97312,2.91508,0.1741,10,charge,3,29.148,9.716,2.0,1.9,3.4597,3.7645,10.457,05-31-21_19.48_BOOST_protocol_HPPC_IN21700_30T_cycle_#150.mat
BOOST,150,0.97312,2.91508,0.1741,10,charge,3,29.148,9.716,10.0,9.9,3.4597,3.8499,13.3869,05-31-21_19.48_BOOST_protocol_HPPC_IN21700_30T_cycle_#150.mat
BOOST,150,0.97312,2.91508,0.1252,11,discharge,0,-2.916,0.972,2.0,2.0,3.4055,3.3694,12.3795,05-31-21_19.48_BOOST_protocol_HPPC_IN21700_30T_cycle_#150.mat
BOOST,150,0.97312,2.91508,0.1252,11,discharge,0,-2.916,0.972,10.0,9.9,3.4055,3.3555,17.1462,05-31-21_19.48_BOOST_protocol_HPPC_IN21700_30T_cycle_#150.mat
BOOST,150,0.97312,2.91508,0.1253,11,charge,0,1.456,0.485,2.0,1.9,3.4079,3.4252,11.8827,05-31-21_19.48_BOOST_protocol_HPPC_IN21700_30T_cycle_#150.mat
BOOST,150,0.97312,2.91508,0.1253,11,charge,0,1.456,0.485,10.0,9.9,3.4079,3.4305,15.523,05-31-21_19.48_BOOST_protocol_HPPC_IN21700_30T_cycle_#150.mat
BOOST,150,0.97312,2.91508,0.1252,11,discharge,1,-11.662,3.887,2.0,2.0,3.406,3.2591,12.5965,05-31-21_19.48_BOOST_protocol_HPPC_IN21700_30T_cycle_#150.mat
BOOST,150,0.97312,2.91508,0.1252,11,discharge,1,-11.662,3.887,10.0,9.9,3.406,3.1893,18.5817,05-31-21_19.48_BOOST_protocol_HPPC_IN21700_30T_cycle_#150.mat
BOOST,150,0.97312,2.91508,0.1254,11,charge,1,5.827,1.942,2.0,1.9,3.414,3.4801,11.3428,05-31-21_19.48_BOOST_protocol_HPPC_IN21700_30T_cycle_#150.mat
BOOST,150,0.97312,2.91508,0.1254,11,charge,1,5.827,1.942,10.0,9.9,3.414,3.496,14.0712,05-31-21_19.48_BOOST_protocol_HPPC_IN21700_30T_cycle_#150.mat
BOOST,150,0.97312,2.91508,0.1251,11,discharge,2,-23.32,7.773,2.0,2.0,3.4077,3.1066,12.9117,05-31-21_19.48_BOOST_protocol_HPPC_IN21700_30T_cycle_#150.mat
BOOST,150,0.97312,2.91508,0.1251,11,discharge,2,-23.32,7.773,10.0,9.9,3.4077,2.8329,24.6484,05-31-21_19.48_BOOST_protocol_HPPC_IN21700_30T_cycle_#150.mat
BOOST,150,0.97312,2.91508,0.1254,11,charge,2,17.488,5.829,2.0,1.9,3.4176,3.6056,10.7502,05-31-21_19.48_BOOST_protocol_HPPC_IN21700_30T_cycle_#150.mat
BOOST,150,0.97312,2.91508,0.1254,11,charge,2,17.488,5.829,10.0,9.9,3.4176,3.6516,13.3806,05-31-21_19.48_BOOST_protocol_HPPC_IN21700_30T_cycle_#150.mat
BOOST,150,0.97312,2.91508,0.125,11,discharge,3,-33.521,11.174,2.0,2.0,3.4066,2.9616,13.2753,05-31-21_19.48_BOOST_protocol_HPPC_IN21700_30T_cycle_#150.mat
BOOST,150,0.97312,2.91508,0.125,11,discharge,3,-33.521,11.174,10.0,9.9,3.4066,2.4986,27.0875,05-31-21_19.48_BOOST_protocol_HPPC_IN21700_30T_cycle_#150.mat
BOOST,150,0.97312,2.91508,0.1255,11,charge,3,29.146,9.715,2.0,2.0,3.4196,3.7226,10.3959,05-31-21_19.48_BOOST_protocol_HPPC_IN21700_30T_cycle_#150.mat
BOOST,150,0.97312,2.91508,0.1255,11,charge,3,29.146,9.715,10.0,9.9,3.4196,3.8009,13.0824,05-31-21_19.48_BOOST_protocol_HPPC_IN21700_30T_cycle_#150.mat
BOOST,150,0.97312,2.91508,0.0767,12,discharge,0,-2.918,0.973,2.0,2.0,3.3513,3.3051,15.8317,05-31-21_19.48_BOOST_protocol_HPPC_IN21700_30T_cycle_#150.mat
BOOST,150,0.97312,2.91508,0.0767,12,discharge,0,-2.918,0.973,10.0,9.9,3.3513,3.2767,25.5637,05-31-21_19.48_BOOST_protocol_HPPC_IN21700_30T_cycle_#150.mat
BOOST,150,0.97312,2.91508,0.0767,12,charge,0,1.454,0.485,2.0,1.9,3.3557,3.3767,14.4459,05-31-21_19.48_BOOST_protocol_HPPC_IN21700_30T_cycle_#150.mat
BOOST,150,0.97312,2.91508,0.0767,12,charge,0,1.454,0.485,10.0,9.9,3.3557,3.3864,21.1185,05-31-21_19.48_BOOST_protocol_HPPC_IN21700_30T_cycle_#150.mat
BOOST,150,0.97312,2.91508,0.0766,12,discharge,1,-11.662,3.887,2.0,2.0,3.3531,3.1429,18.0244,05-31-21_19.48_BOOST_protocol_HPPC_IN21700_30T_cycle_#150.mat
BOOST,150,0.97312,2.91508,0.0766,12,discharge,1,-11.662,3.887,10.0,9.9,3.3531,2.8637,41.9654,05-31-21_19.48_BOOST_protocol_HPPC_IN21700_30T_cycle_#150.mat
BOOST,150,0.97312,2.91508,0.0768,12,charge,1,5.828,1.943,2.0,1.9,3.3649,3.4436,13.5047,05-31-21_19.48_BOOST_protocol_HPPC_IN21700_30T_cycle_#150.mat
BOOST,150,0.97312,2.91508,0.0768,12,charge,1,5.828,1.943,10.0,9.9,3.3649,3.469,17.8633,05-31-21_19.48_BOOST_protocol_HPPC_IN21700_30T_cycle_#150.mat
BOOST,150,0.97312,2.91508,0.0765,12,discharge,2,-23.198,7.733,2.0,2.0,3.3566,2.8661,21.1441,05-31-21_19.48_BOOST_protocol_HPPC_IN21700_30T_cycle_#150.mat
BOOST,150,0.97312,2.91508,0.0765,12,discharge,2,-23.198,7.733,10.0,9.9,3.3566,2.4995,36.9472,05-31-21_19.48_BOOST_protocol_HPPC_IN21700_30T_cycle_#150.mat
BOOST,150,0.97312,2.91508,0.0768,12,charge,2,17.49,5.83,2.0,2.0,3.3704,3.5783,11.8868,05-31-21_19.48_BOOST_protocol_HPPC_IN21700_30T_cycle_#150.mat
BOOST,150,0.97312,2.91508,0.0768,12,charge,2,17.49,5.83,10.0,9.9,3.3704,3.6216,14.3625,05-31-21_19.48_BOOST_protocol_HPPC_IN21700_30T_cycle_#150.mat
BOOST,150,0.97312,2.91508,0.0764,12,discharge,3,-20.093,6.698,2.0,2.0,3.3556,2.5641,39.3918,05-31-21_19.48_BOOST_protocol_HPPC_IN21700_30T_cycle_#150.mat
BOOST,150,0.97312,2.91508,0.0764,12,discharge,3,-20.093,6.698,10.0,9.9,3.3556,2.4996,42.6019,05-31-21_19.48_BOOST_protocol_HPPC_IN21700_30T_cycle_#150.mat
BOOST,150,0.97312,2.91508,0.077,12,charge,3,29.147,9.716,2.0,1.9,3.3706,3.6957,11.1538,05-31-21_19.48_BOOST_protocol_HPPC_IN21700_30T_cycle_#150.mat
BOOST,150,0.97312,2.91508,0.077,12,charge,3,29.147,9.716,10.0,9.9,3.3706,3.7645,13.5143,05-31-21_19.48_BOOST_protocol_HPPC_IN21700_30T_cycle_#150.mat
BOOST,187,0.96527,2.89156,1.0,0,discharge,0,-2.893,0.964,2.0,2.0,4.1737,4.1358,13.1029,06-07-21_01.36_BOOST_protocol_HPPC_IN21700_30T_cycle_#187.mat
BOOST,187,0.96527,2.89156,1.0,0,discharge,0,-2.893,0.964,10.0,9.9,4.1737,4.1196,18.7035,06-07-21_01.36_BOOST_protocol_HPPC_IN21700_30T_cycle_#187.mat
BOOST,187,0.96527,2.89156,1.0,0,charge,0,1.441,0.48,2.0,2.0,4.1759,4.1946,12.9735,06-07-21_01.36_BOOST_protocol_HPPC_IN21700_30T_cycle_#187.mat
BOOST,187,0.96527,2.89156,1.0,0,charge,0,1.441,0.48,10.0,9.91,4.1759,4.2001,16.7892,06-07-21_01.36_BOOST_protocol_HPPC_IN21700_30T_cycle_#187.mat
BOOST,187,0.96527,2.89156,0.9999,0,discharge,1,-11.563,3.854,2.0,2.0,4.1724,4.0252,12.7303,06-07-21_01.36_BOOST_protocol_HPPC_IN21700_30T_cycle_#187.mat
BOOST,187,0.96527,2.89156,0.9999,0,discharge,1,-11.563,3.854,10.0,9.9,4.1724,3.9776,16.8468,06-07-21_01.36_BOOST_protocol_HPPC_IN21700_30T_cycle_#187.mat
BOOST,187,0.96527,2.89156,1.0,0,charge,1,1.367,0.456,2.0,2.0,4.1781,4.2002,16.1644,06-07-21_01.36_BOOST_protocol_HPPC_IN21700_30T_cycle_#187.mat
BOOST,187,0.96527,2.89156,1.0,0,charge,1,1.367,0.456,10.0,9.9,4.1781,4.2002,16.1644,06-07-21_01.36_BOOST_protocol_HPPC_IN21700_30T_cycle_#187.mat
BOOST,187,0.96527,2.89156,0.9998,0,discharge,2,-23.123,7.708,2.0,2.0,4.173,3.8856,12.4292,06-07-21_01.36_BOOST_protocol_HPPC_IN21700_30T_cycle_#187.mat
BOOST,187,0.96527,2.89156,0.9998,0,discharge,2,-23.123,7.708,10.0,9.9,4.173,3.8199,15.2705,06-07-21_01.36_BOOST_protocol_HPPC_IN21700_30T_cycle_#187.mat
BOOST,187,0.96527,2.89156,1.0,0,charge,2,1.305,0.435,2.0,1.9,4.1813,4.2002,14.4861,06-07-21_01.36_BOOST_protocol_HPPC_IN21700_30T_cycle_#187.mat
BOOST,187,0.96527,2.89156,1.0,0,charge,2,1.305,0.435,10.0,8.6,4.1813,4.2002,14.4861,06-07-21_01.36_BOOST_protocol_HPPC_IN21700_30T_cycle_#187.mat
BOOST,187,0.96527,2.89156,0.9997,0,discharge,3,-33.239,11.08,2.0,2.0,4.173,3.7699,12.1273,06-07-21_01.36_BOOST_protocol_HPPC_IN21700_30T_cycle_#187.mat
BOOST,187,0.96527,2.89156,0.9997,0,discharge,3,-33.239,11.08,10.0,9.9,4.173,3.6951,14.3777,06-07-21_01.36_BOOST_protocol_HPPC_IN21700_30T_cycle_#187.mat
BOOST,187,0.96527,2.89156,0.9998,0,charge,3,1.299,0.433,2.0,2.0,4.1812,4.2002,14.63,06-07-21_01.36_BOOST_protocol_HPPC_IN21700_30T_cycle_#187.mat
BOOST,187,0.96527,2.89156,0.9516,1,discharge,0,-2.892,0.964,2.0,2.0,4.1021,4.0681,11.7549,06-07-21_01.36_BOOST_protocol_HPPC_IN21700_30T_cycle_#187.mat
BOOST,187,0.96527,2.89156,0.9516,1,discharge,0,-2.892,0.964,10.0,9.9,4.1021,4.0586,15.0394,06-07-21_01.36_BOOST_protocol_HPPC_IN21700_30T_cycle_#187.mat
BOOST,187,0.96527,2.89156,0.9516,1,charge,0,1.444,0.481,2.0,1.9,4.1033,4.1201,11.6368,06-07-21_01.36_BOOST_protocol_HPPC_IN21700_30T_cycle_#187.mat
BOOST,187,0.96527,2.89156,0.9516,1,charge,0,1.444,0.481,10.0,9.9,4.1033,4.1248,14.8923,06-07-21_01.36_BOOST_protocol_HPPC_IN21700_30T_cycle_#187.mat
BOOST,187,0.96527,2.89156,0.9515,1,discharge,1,-11.564,3.855,2.0,1.9,4.1021,3.9686,11.5444,06-07-21_01.36_BOOST_protocol_HPPC_IN21700_30T_cycle_#187.mat
BOOST,187,0.96527,2.89156,0.9515,1,discharge,1,-11.564,3.855,10.0,9.9,4.1021,3.9383,14.1646,06-07-21_01.36_BOOST_protocol_HPPC_IN21700_30T_cycle_#187.mat
BOOST,187,0.96527,2.89156,0.9517,1,charge,1,5.782,1.927,2.0,2.0,4.1052,4.1721,11.5708,06-07-21_01.36_BOOST_protocol_HPPC_IN21700_30T_cycle_#187.mat
BOOST,187,0.96527,2.89156,0.9517,1,charge,1,5.782,1.927,10.0,9.9,4.1052,4.1919,14.9953,06-07-21_01.36_BOOST_protocol_HPPC_IN21700_30T_cycle_#187.mat
BOOST,187,0.96527,2.89156,0.9514,1,discharge,2,-23.124,7.708,2.0,1.9,4.1022,3.8411,11.2913,06-07-21_01.36_BOOST_protocol_HPPC_IN21700_30T_cycle_#187.mat
BOOST,187,0.96527,2.89156,0.9514,1,discharge,2,-23.124,7.708,10.0,9.9,4.1022,3.7917,13.4276,06-07-21_01.36_BOOST_protocol_HPPC_IN21700_30T_cycle_#187.mat
BOOST,187,0.96527,2.89156,0.9517,1,charge,2,7.28,2.427,2.0,2.0,4.1061,4.2005,12.9673,06-07-21_01.36_BOOST_protocol_HPPC_IN21700_30T_cycle_#187.mat
BOOST,187,0.96527,2.89156,0.9517,1,charge,2,7.28,2.427,10.0,9.9,4.1061,4.2003,12.9398,06-07-21_01.36_BOOST_protocol_HPPC_IN21700_30T_cycle_#187.mat
BOOST,187,0.96527,2.89156,0.9513,1,discharge,3,-33.24,11.08,2.0,2.0,4.1026,3.7329,11.1221,06-07-21_01.36_BOOST_protocol_HPPC_IN21700_30T_cycle_#187.mat
BOOST,187,0.96527,2.89156,0.9513,1,discharge,3,-33.24,11.08,10.0,9.9,4.1026,3.6684,13.0626,06-07-21_01.36_BOOST_protocol_HPPC_IN21700_30T_cycle_#187.mat
BOOST,187,0.96527,2.89156,0.9517,1,charge,3,7.225,2.408,2.0,1.9,4.1083,4.2004,12.7479,06-07-21_01.36_BOOST_protocol_HPPC_IN21700_30T_cycle_#187.mat
BOOST,187,0.96527,2.89156,0.9517,1,charge,3,7.225,2.408,10.0,9.9,4.1083,4.2001,12.7064,06-07-21_01.36_BOOST_protocol_HPPC_IN21700_30T_cycle_#187.mat
BOOST,187,0.96527,2.89156,0.9034,2,discharge,0,-2.891,0.964,2.0,1.9,4.0826,4.05,11.2775,06-07-21_01.36_BOOST_protocol_HPPC_IN21700_30T_cycle_#187.mat
BOOST,187,0.96527,2.89156,0.9034,2,discharge,0,-2.891,0.964,10.0,9.9,4.0826,4.0414,14.2526,06-07-21_01.36_BOOST_protocol_HPPC_IN21700_30T_cycle_#187.mat
BOOST,187,0.96527,2.89156,0.9035,2,charge,0,1.444,0.481,2.0,2.0,4.0836,4.0997,11.1527,06-07-21_01.36_BOOST_protocol_HPPC_IN21700_30T_cycle_#187.mat
BOOST,187,0.96527,2.89156,0.9035,2,charge,0,1.444,0.481,10.0,9.9,4.0836,4.1035,13.785,06-07-21_01.36_BOOST_protocol_HPPC_IN21700_30T_cycle_#187.mat
BOOST,187,0.96527,2.89156,0.9034,2,discharge,1,-11.563,3.854,2.0,1.9,4.0826,3.9532,11.1909,06-07-21_01.36_BOOST_protocol_HPPC_IN21700_30T_cycle_#187.mat
BOOST,187,0.96527,2.89156,0.9034,2,discharge,1,-11.563,3.854,10.0,9.9,4.0826,3.9235,13.7594,06-07-21_01.36_BOOST_protocol_HPPC_IN21700_30T_cycle_#187.mat
BOOST,187,0.96527,2.89156,0.9035,2,charge,1,5.78,1.927,2.0,2.0,4.0852,4.1486,10.9679,06-07-21_01.36_BOOST_protocol_HPPC_IN21700_30T_cycle_#187.mat
BOOST,187,0.96527,2.89156,0.9035,2,charge,1,5.78,1.927,10.0,9.9,4.0852,4.1622,13.3206,06-07-21_01.36_BOOST_protocol_HPPC_IN21700_30T_cycle_#187.mat
BOOST,187,0.96527,2.89156,0.9032,2,discharge,2,-23.121,7.707,2.0,2.0,4.0827,3.8276,11.0333,06-07-21_01.36_BOOST_protocol_HPPC_IN21700_30T_cycle_#187.mat
BOOST,187,0.96527,2.89156,0.9032,2,discharge,2,-23.121,7.707,10.0,9.9,4.0827,3.7768,13.2304,06-07-21_01.36_BOOST_protocol_HPPC_IN21700_30T_cycle_#187.mat
BOOST,187,0.96527,2.89156,0.9035,2,charge,2,9.713,3.238,2.0,2.0,4.0865,4.2004,11.7267,06-07-21_01.36_BOOST_protocol_HPPC_IN21700_30T_cycle_#187.mat
BOOST,187,0.96527,2.89156,0.9035,2,charge,2,9.713,3.238,10.0,9.9,4.0865,4.2002,11.7061,06-07-21_01.36_BOOST_protocol_HPPC_IN21700_30T_cycle_#187.mat
BOOST,187,0.96527,2.89156,0.9032,2,discharge,3,-33.238,11.079,2.0,1.9,4.0829,3.7246,10.7798,06-07-21_01.36_BOOST_protocol_HPPC_IN21700_30T_cycle_#187.mat
BOOST,187,0.96527,2.89156,0.9032,2,discharge,3,-33.238,11.079,10.0,9.9,4.0829,3.6505,13.0092,06-07-21_01.36_BOOST_protocol_HPPC_IN21700_30T_cycle_#187.mat
BOOST,187,0.96527,2.89156,0.9035,2,charge,3,9.681,3.227,2.0,2.0,4.0876,4.2004,11.6514,06-07-21_01.36_BOOST_protocol_HPPC_IN21700_30T_cycle_#187.mat
BOOST,187,0.96527,2.89156,0.9035,2,charge,3,9.681,3.227,10.0,9.9,4.0876,4.2002,11.6308,06-07-21_01.36_BOOST_protocol_HPPC_IN21700_30T_cycle_#187.mat
BOOST,187,0.96527,2.89156,0.8071,3,discharge,0,-2.893,0.964,2.0,2.0,4.0288,3.9961,11.3039,06-07-21_01.36_BOOST_protocol_HPPC_IN21700_30T_cycle_#187.mat
BOOST,187,0.96527,2.89156,0.8071,3,discharge,0,-2.893,0.964,10.0,9.9,4.0288,3.9831,15.7978,06-07-21_01.36_BOOST_protocol_HPPC_IN21700_30T_cycle_#187.mat
BOOST,187,0.96527,2.89156,0.8071,3,charge,0,1.444,0.481,2.0,1.9,4.0304,4.0472,11.6384,06-07-21_01.36_BOOST_protocol_HPPC_IN21700_30T_cycle_#187.mat
BOOST,187,0.96527,2.89156,0.8071,3,charge,0,1.444,0.481,10.0,9.9,4.0304,4.0528,15.5178,06-07-21_01.36_BOOST_protocol_HPPC_IN21700_30T_cycle_#187.mat
BOOST,187,0.96527,2.89156,0.807,3,discharge,1,-11.563,3.854,2.0,2.0,4.0289,3.8965,11.4503,06-07-21_01.36_BOOST_protocol_HPPC_IN21700_30T_cycle_#187.mat
BOOST,187,0.96527,2.89156,0.807,3,discharge,1,-11.563,3.854,10.0,9.9,4.0289,3.8516,15.3334,06-07-21_01.36_BOOST_protocol_HPPC_IN21700_30T_cycle_#187.mat
BOOST,187,0.96527,2.89156,0.8072,3,charge,1,5.781,1.927,2.0,1.9,4.0334,4.0958,10.7945,06-07-21_01.36_BOOST_protocol_HPPC_IN21700_30T_cycle_#187.mat
BOOST,187,0.96527,2.89156,0.8072,3,charge,1,5.781,1.927,10.0,9.9,4.0334,4.1136,13.8738,06-07-21_01.36_BOOST_protocol_HPPC_IN21700_30T_cycle_#187.mat
BOOST,187,0.96527,2.89156,0.8069,3,discharge,2,-23.122,7.707,2.0,2.0,4.03,3.7697,11.2577,06-07-21_01.36_BOOST_protocol_HPPC_IN21700_30T_cycle_#187.mat
BOOST,187,0.96527,2.89156,0.8069,3,discharge,2,-23.122,7.707,10.0,9.9,4.03,3.6989,14.3197,06-07-21_01.36_BOOST_protocol_HPPC_IN21700_30T_cycle_#187.mat
BOOST,187,0.96527,2.89156,0.8072,3,charge,2,14.345,4.782,2.0,1.9,4.0341,4.2004,11.5929,06-07-21_01.36_BOOST_protocol_HPPC_IN21700_30T_cycle_#187.mat
BOOST,187,0.96527,2.89156,0.8072,3,charge,2,14.345,4.782,10.0,9.9,4.0341,4.2003,11.5859,06-07-21_01.36_BOOST_protocol_HPPC_IN21700_30T_cycle_#187.mat
BOOST,187,0.96527,2.89156,0.8068,3,discharge,3,-33.239,11.08,2.0,2.0,4.0302,3.6653,10.9781,06-07-21_01.36_BOOST_protocol_HPPC_IN21700_30T_cycle_#187.mat
BOOST,187,0.96527,2.89156,0.8068,3,discharge,3,-33.239,11.08,10.0,9.9,4.0302,3.5733,13.7459,06-07-21_01.36_BOOST_protocol_HPPC_IN21700_30T_cycle_#187.mat
BOOST,187,0.96527,2.89156,0.8072,3,charge,3,14.438,4.813,2.0,1.9,4.0359,4.2006,11.4074,06-07-21_01.36_BOOST_protocol_HPPC_IN21700_30T_cycle_#187.mat
BOOST,187,0.96527,2.89156,0.8072,3,charge,3,14.438,4.813,10.0,9.9,4.0359,4.2002,11.3797,06-07-21_01.36_BOOST_protocol_HPPC_IN21700_30T_cycle_#187.mat
BOOST,187,0.96527,2.89156,0.7107,4,discharge,0,-2.892,0.964,2.0,1.9,3.923,3.8902,11.3401,06-07-21_01.36_BOOST_protocol_HPPC_IN21700_30T_cycle_#187.mat
BOOST,187,0.96527,2.89156,0.7107,4,discharge,0,-2.892,0.964,10.0,9.9,3.923,3.8764,16.1112,06-07-21_01.36_BOOST_protocol_HPPC_IN21700_30T_cycle_#187.mat
BOOST,187,0.96527,2.89156,0.7108,4,charge,0,1.444,0.481,2.0,2.0,3.9259,3.942,11.1504,06-07-21_01.36_BOOST_protocol_HPPC_IN21700_30T_cycle_#187.mat
BOOST,187,0.96527,2.89156,0.7108,4,charge,0,1.444,0.481,10.0,9.9,3.9259,3.947,14.6132,06-07-21_01.36_BOOST_protocol_HPPC_IN21700_30T_cycle_#187.mat
BOOST,187,0.96527,2.89156,0.7107,4,discharge,1,-11.562,3.854,2.0,2.0,3.9239,3.7907,11.5205,06-07-21_01.36_BOOST_protocol_HPPC_IN21700_30T_cycle_#187.mat
BOOST,187,0.96527,2.89156,0.7107,4,discharge,1,-11.562,3.854,10.0,9.9,3.9239,3.7499,15.0493,06-07-21_01.36_BOOST_protocol_HPPC_IN21700_30T_cycle_#187.mat
BOOST,187,0.96527,2.89156,0.7108,4,charge,1,5.78,1.927,2.0,2.0,3.9287,3.9901,10.6221,06-07-21_01.36_BOOST_protocol_HPPC_IN21700_30T_cycle_#187.mat
BOOST,187,0.96527,2.89156,0.7108,4,charge,1,5.78,1.927,10.0,9.9,3.9287,4.005,13.1998,06-07-21_01.36_BOOST_protocol_HPPC_IN21700_30T_cycle_#187.mat
BOOST,187,0.96527,2.89156,0.7106,4,discharge,2,-23.124,7.708,2.0,1.9,3.924,3.668,11.0707,06-07-21_01.36_BOOST_protocol_HPPC_IN21700_30T_cycle_#187.mat
BOOST,187,0.96527,2.89156,0.7106,4,discharge,2,-23.124,7.708,10.0,9.9,3.924,3.6083,13.6525,06-07-21_01.36_BOOST_protocol_HPPC_IN21700_30T_cycle_#187.mat
BOOST,187,0.96527,2.89156,0.7109,4,charge,2,17.341,5.78,2.0,1.9,3.9301,4.1057,10.1263,06-07-21_01.36_BOOST_protocol_HPPC_IN21700_30T_cycle_#187.mat
BOOST,187,0.96527,2.89156,0.7109,4,charge,2,17.341,5.78,10.0,9.9,3.9301,4.1505,12.7098,06-07-21_01.36_BOOST_protocol_HPPC_IN21700_30T_cycle_#187.mat
BOOST,187,0.96527,2.89156,0.7105,4,discharge,3,-33.239,11.08,2.0,2.0,3.9246,3.5652,10.8126,06-07-21_01.36_BOOST_protocol_HPPC_IN21700_30T_cycle_#187.mat
BOOST,187,0.96527,2.89156,0.7105,4,discharge,3,-33.239,11.08,10.0,9.9,3.9246,3.4877,13.1442,06-07-21_01.36_BOOST_protocol_HPPC_IN21700_30T_cycle_#187.mat
BOOST,187,0.96527,2.89156,0.7109,4,charge,3,24.397,8.132,2.0,1.9,3.9306,4.2009,11.0792,06-07-21_01.36_BOOST_protocol_HPPC_IN21700_30T_cycle_#187.mat
BOOST,187,0.96527,2.89156,0.7109,4,charge,3,24.397,8.132,10.0,9.9,3.9306,4.2002,11.0505,06-07-21_01.36_BOOST_protocol_HPPC_IN21700_30T_cycle_#187.mat
BOOST,187,0.96527,2.89156,0.6144,5,discharge,0,-2.893,0.964,2.0,1.9,3.8499,3.8166,11.5121,06-07-21_01.36_BOOST_protocol_HPPC_IN21700_30T_cycle_#187.mat
BOOST,187,0.96527,2.89156,0.6144,5,discharge,0,-2.893,0.964,10.0,9.9,3.8499,3.8012,16.8361,06-07-21_01.36_BOOST_protocol_HPPC_IN21700_30T_cycle_#187.mat
BOOST,187,0.96527,2.89156,0.6145,5,charge,0,1.443,0.481,2.0,1.9,3.8517,3.8678,11.1542,06-07-21_01.36_BOOST_protocol_HPPC_IN21700_30T_cycle_#187.mat
BOOST,187,0.96527,2.89156,0.6145,5,charge,0,1.443,0.481,10.0,9.9,3.8517,3.8737,15.2418,06-07-21_01.36_BOOST_protocol_HPPC_IN21700_30T_cycle_#187.mat
BOOST,187,0.96527,2.89156,0.6143,5,discharge,1,-11.562,3.854,2.0,2.0,3.8499,3.7176,11.4427,06-07-21_01.36_BOOST_protocol_HPPC_IN21700_30T_cycle_#187.mat
BOOST,187,0.96527,2.89156,0.6143,5,discharge,1,-11.562,3.854,10.0,9.9,3.8499,3.6769,14.9628,06-07-21_01.36_BOOST_protocol_HPPC_IN21700_30T_cycle_#187.mat
BOOST,187,0.96527,2.89156,0.6145,5,charge,1,5.782,1.927,2.0,1.9,3.8542,3.9168,10.8263,06-07-21_01.36_BOOST_protocol_HPPC_IN21700_30T_cycle_#187.mat
BOOST,187,0.96527,2.89156,0.6145,5,charge,1,5.782,1.927,10.0,9.9,3.8542,3.9345,13.8874,06-07-21_01.36_BOOST_protocol_HPPC_IN21700_30T_cycle_#187.mat
BOOST,187,0.96527,2.89156,0.6143,5,discharge,2,-23.121,7.707,2.0,2.0,3.8496,3.5951,11.0073,06-07-21_01.36_BOOST_protocol_HPPC_IN21700_30T_cycle_#187.mat
BOOST,187,0.96527,2.89156,0.6143,5,discharge,2,-23.121,7.707,10.0,9.9,3.8496,3.5329,13.6975,06-07-21_01.36_BOOST_protocol_HPPC_IN21700_30T_cycle_#187.mat
BOOST,187,0.96527,2.89156,0.6146,5,charge,2,17.344,5.781,2.0,1.9,3.8559,4.0343,10.286,06-07-21_01.36_BOOST_protocol_HPPC_IN21700_30T_cycle_#187.mat
BOOST,187,0.96527,2.89156,0.6146,5,charge,2,17.344,5.781,10.0,9.91,3.8559,4.0767,12.7306,06-07-21_01.36_BOOST_protocol_HPPC_IN21700_30T_cycle_#187.mat
BOOST,187,0.96527,2.89156,0.6141,5,discharge,3,-33.236,11.079,2.0,2.0,3.8497,3.494,10.7023,06-07-21_01.36_BOOST_protocol_HPPC_IN21700_30T_cycle_#187.mat
BOOST,187,0.96527,2.89156,0.6141,5,discharge,3,-33.236,11.079,10.0,9.9,3.8497,3.4102,13.2236,06-07-21_01.36_BOOST_protocol_HPPC_IN21700_30T_cycle_#187.mat
BOOST,187,0.96527,2.89156,0.6146,5,charge,3,28.902,9.634,2.0,1.9,3.8569,4.1448,9.9612,06-07-21_01.36_BOOST_protocol_HPPC_IN21700_30T_cycle_#187.mat
BOOST,187,0.96527,2.89156,0.6146,5,charge,3,28.902,9.634,10.0,9.9,3.8569,4.2004,11.885,06-07-21_01.36_BOOST_protocol_HPPC_IN21700_30T_cycle_#187.mat
BOOST,187,0.96527,2.89156,0.518,6,discharge,0,-2.893,0.964,2.0,2.0,3.7355,3.7048,10.6133,06-07-21_01.36_BOOST_protocol_HPPC_IN21700_30T_cycle_#187.mat
BOOST,187,0.96527,2.89156,0.518,6,discharge,0,-2.893,0.964,10.0,9.9,3.7355,3.6949,14.0358,06-07-21_01.36_BOOST_protocol_HPPC_IN21700_30T_cycle_#187.mat
BOOST,187,0.96527,2.89156,0.5181,6,charge,0,1.446,0.482,2.0,2.0,3.7366,3.7515,10.3064,06-07-21_01.36_BOOST_protocol_HPPC_IN21700_30T_cycle_#187.mat
BOOST,187,0.96527,2.89156,0.5181,6,charge,0,1.446,0.482,10.0,9.9,3.7366,3.756,13.4191,06-07-21_01.36_BOOST_protocol_HPPC_IN21700_30T_cycle_#187.mat
BOOST,187,0.96527,2.89156,0.518,6,discharge,1,-11.564,3.855,2.0,2.0,3.7347,3.6147,10.377,06-07-21_01.36_BOOST_protocol_HPPC_IN21700_30T_cycle_#187.mat
BOOST,187,0.96527,2.89156,0.518,6,discharge,1,-11.564,3.855,10.0,9.9,3.7347,3.5801,13.3691,06-07-21_01.36_BOOST_protocol_HPPC_IN21700_30T_cycle_#187.mat
BOOST,187,0.96527,2.89156,0.5181,6,charge,1,5.782,1.927,2.0,1.9,3.7386,3.7979,10.2556,06-07-21_01.36_BOOST_protocol_HPPC_IN21700_30T_cycle_#187.mat
BOOST,187,0.96527,2.89156,0.5181,6,charge,1,5.782,1.927,10.0,9.9,3.7386,3.815,13.213,06-07-21_01.36_BOOST_protocol_HPPC_IN21700_30T_cycle_#187.mat
BOOST,187,0.96527,2.89156,0.5179,6,discharge,2,-23.123,7.708,2.0,2.0,3.7356,3.4961,10.3577,06-07-21_01.36_BOOST_protocol_HPPC_IN21700_30T_cycle_#187.mat
BOOST,187,0.96527,2.89156,0.5179,6,discharge,2,-23.123,7.708,10.0,9.9,3.7356,3.4333,13.0736,06-07-21_01.36_BOOST_protocol_HPPC_IN21700_30T_cycle_#187.mat
BOOST,187,0.96527,2.89156,0.5182,6,charge,2,17.34,5.78,2.0,2.0,3.7404,3.9183,10.2595,06-07-21_01.36_BOOST_protocol_HPPC_IN21700_30T_cycle_#187.mat
BOOST,187,0.96527,2.89156,0.5182,6,charge,2,17.34,5.78,10.0,9.9,3.7404,3.9652,12.9642,06-07-21_01.36_BOOST_protocol_HPPC_IN21700_30T_cycle_#187.mat
BOOST,187,0.96527,2.89156,0.5178,6,discharge,3,-33.238,11.079,2.0,2.0,3.7356,3.3943,10.2684,06-07-21_01.36_BOOST_protocol_HPPC_IN21700_30T_cycle_#187.mat
BOOST,187,0.96527,2.89156,0.5178,6,discharge,3,-33.238,11.079,10.0,9.9,3.7356,3.3071,12.8919,06-07-21_01.36_BOOST_protocol_HPPC_IN21700_30T_cycle_#187.mat
BOOST,187,0.96527,2.89156,0.5183,6,charge,3,28.902,9.634,2.0,2.0,3.7422,4.03,9.9578,06-07-21_01.36_BOOST_protocol_HPPC_IN21700_30T_cycle_#187.mat
BOOST,187,0.96527,2.89156,0.5183,6,charge,3,28.902,9.634,10.0,9.9,3.7422,4.106,12.5874,06-07-21_01.36_BOOST_protocol_HPPC_IN21700_30T_cycle_#187.mat
BOOST,187,0.96527,2.89156,0.4217,7,discharge,0,-2.89,0.963,2.0,1.9,3.6534,3.6242,10.1021,06-07-21_01.36_BOOST_protocol_HPPC_IN21700_30T_cycle_#187.mat
BOOST,187,0.96527,2.89156,0.4217,7,discharge,0,-2.89,0.963,10.0,9.9,3.6534,3.6145,13.4579,06-07-21_01.36_BOOST_protocol_HPPC_IN21700_30T_cycle_#187.mat
BOOST,187,0.96527,2.89156,0.4217,7,charge,0,1.442,0.481,2.0,2.0,3.6547,3.6692,10.0555,06-07-21_01.36_BOOST_protocol_HPPC_IN21700_30T_cycle_#187.mat
BOOST,187,0.96527,2.89156,0.4217,7,charge,0,1.442,0.481,10.0,9.9,3.6547,3.6735,13.0374,06-07-21_01.36_BOOST_protocol_HPPC_IN21700_30T_cycle_#187.mat
BOOST,187,0.96527,2.89156,0.4216,7,discharge,1,-11.564,3.855,2.0,2.0,3.6534,3.5359,10.1608,06-07-21_01.36_BOOST_protocol_HPPC_IN21700_30T_cycle_#187.mat
BOOST,187,0.96527,2.89156,0.4216,7,discharge,1,-11.564,3.855,10.0,9.9,3.6534,3.5008,13.1961,06-07-21_01.36_BOOST_protocol_HPPC_IN21700_30T_cycle_#187.mat
BOOST,187,0.96527,2.89156,0.4218,7,charge,1,5.782,1.927,2.0,1.9,3.6563,3.7146,10.0828,06-07-21_01.36_BOOST_protocol_HPPC_IN21700_30T_cycle_#187.mat
BOOST,187,0.96527,2.89156,0.4218,7,charge,1,5.782,1.927,10.0,9.91,3.6563,3.7307,12.8673,06-07-21_01.36_BOOST_protocol_HPPC_IN21700_30T_cycle_#187.mat
BOOST,187,0.96527,2.89156,0.4216,7,discharge,2,-23.125,7.708,2.0,2.0,3.6539,3.4189,10.1622,06-07-21_01.36_BOOST_protocol_HPPC_IN21700_30T_cycle_#187.mat
BOOST,187,0.96527,2.89156,0.4216,7,discharge,2,-23.125,7.708,10.0,9.9,3.6539,3.3562,12.8735,06-07-21_01.36_BOOST_protocol_HPPC_IN21700_30T_cycle_#187.mat
BOOST,187,0.96527,2.89156,0.4219,7,charge,2,17.34,5.78,2.0,2.0,3.6589,3.8304,9.8904,06-07-21_01.36_BOOST_protocol_HPPC_IN21700_30T_cycle_#187.mat
BOOST,187,0.96527,2.89156,0.4219,7,charge,2,17.34,5.78,10.0,9.9,3.6589,3.8698,12.1626,06-07-21_01.36_BOOST_protocol_HPPC_IN21700_30T_cycle_#187.mat
BOOST,187,0.96527,2.89156,0.4215,7,discharge,3,-33.238,11.079,2.0,2.0,3.654,3.3184,10.0969,06-07-21_01.36_BOOST_protocol_HPPC_IN21700_30T_cycle_#187.mat
BOOST,187,0.96527,2.89156,0.4215,7,discharge,3,-33.238,11.079,10.0,9.9,3.654,3.2319,12.6993,06-07-21_01.36_BOOST_protocol_HPPC_IN21700_30T_cycle_#187.mat
BOOST,187,0.96527,2.89156,0.422,7,charge,3,28.902,9.634,2.0,1.9,3.6604,3.9401,9.6775,06-07-21_01.36_BOOST_protocol_HPPC_IN21700_30T_cycle_#187.mat
BOOST,187,0.96527,2.89156,0.422,7,charge,3,28.902,9.634,10.0,9.9,3.6604,4.007,11.9922,06-07-21_01.36_BOOST_protocol_HPPC_IN21700_30T_cycle_#187.mat
BOOST,187,0.96527,2.89156,0.3254,8,discharge,0,-2.893,0.964,2.0,1.9,3.593,3.563,10.3717,06-07-21_01.36_BOOST_protocol_HPPC_IN21700_30T_cycle_#187.mat
BOOST,187,0.96527,2.89156,0.3254,8,discharge,0,-2.893,0.964,10.0,9.9,3.593,3.5532,13.7597,06-07-21_01.36_BOOST_protocol_HPPC_IN21700_30T_cycle_#187.mat
BOOST,187,0.96527,2.89156,0.3254,8,charge,0,1.444,0.481,2.0,1.9,3.5944,3.609,10.1115,06-07-21_01.36_BOOST_protocol_HPPC_IN21700_30T_cycle_#187.mat
BOOST,187,0.96527,2.89156,0.3254,8,charge,0,1.444,0.481,10.0,9.9,3.5944,3.6135,13.2281,06-07-21_01.36_BOOST_protocol_HPPC_IN21700_30T_cycle_#187.mat
BOOST,187,0.96527,2.89156,0.3253,8,discharge,1,-11.564,3.855,2.0,2.0,3.5931,3.4719,10.4808,06-07-21_01.36_BOOST_protocol_HPPC_IN21700_30T_cycle_#187.mat
BOOST,187,0.96527,2.89156,0.3253,8,discharge,1,-11.564,3.855,10.0,9.9,3.5931,3.4355,13.6285,06-07-21_01.36_BOOST_protocol_HPPC_IN21700_30T_cycle_#187.mat
