Repository: KikETs/ECM_HYBRID_BMS_JOINT

## Results

| Arm | Model | Size | Protocol | Result | Worst cell |
|---|---|---|---|---|---|
| SOP | 2RC table + trim (A8) | 4 effective coefficients, 2 EW states | leave-one-cell-out | usable current 69.6 % discharge, 59.5 % charge (τ = 10 s) | 59.9 % / 53.5 % (BOOST_REST) |
| SOH | dQ/dV ridge | 65 coefficients | leave-one-cell-out | RMSE 0.0094, bias −0.0005 | 0.0130 (BOOST_REST) |
| SOC | 2RC EKF, low-current gate | 3 states | leave-one-cell-out | **2.34 %p** over six sensor disturbances on estimated SOH (2.325 on true SOH), per cell 2.00–2.75 | 4.60 %p (BOOST_NEGPULSE_1S, current offset −0.10 A) |

The SOH arm was a 10,945-parameter CNN until the second audit round. Nested

File: analysis/uypydj_ecm.csv (part 42 of 80)
cell,cycle,SOH,CAP_Ah,SOC,direction,rate_rank,I_A,V_pre_V,rest_before_s,n_points,R0_mOhm,R1_mOhm,tau1_s,R2_mOhm,tau2_s,fit_rmse_mV
BOOST_NEGPULSE,525,0.89765,2.67159,0.4655,discharge,0,-2.673,3.6737,5612.1,101,9.6329,0.9454,0.2617,8.9479,10.6335,0.1247
BOOST_NEGPULSE,525,0.89765,2.67159,0.4655,charge,0,1.336,3.6753,70.4,101,9.5812,0.8607,0.2047,7.5975,9.0866,0.0973
BOOST_NEGPULSE,525,0.89765,2.67159,0.4654,discharge,1,-10.69,3.674,635.4,101,9.731,0.8864,0.2829,7.521,8.7246,0.3296
BOOST_NEGPULSE,525,0.89765,2.67159,0.4656,charge,1,5.345,3.6782,160.6,101,9.6475,0.8408,0.2675,7.1451,8.5933,0.1713
BOOST_NEGPULSE,525,0.89765,2.67159,0.4654,discharge,2,-21.378,3.6734,680.6,101,9.7064,0.8467,0.2972,6.4387,7.535,0.6238
BOOST_NEGPULSE,525,0.89765,2.67159,0.4657,charge,2,16.035,3.6812,281.0,101,9.6677,0.8934,0.5188,6.0995,8.879,0.4719
BOOST_NEGPULSE,525,0.89765,2.67159,0.4653,discharge,3,-30.732,3.6746,801.1,101,9.6936,0.8735,0.3173,6.2547,7.7546,0.8869
BOOST_NEGPULSE,525,0.89765,2.67159,0.4658,charge,3,26.724,3.6827,387.3,101,9.5722,0.8853,0.4817,6.1048,9.8691,0.6844
BOOST_NEGPULSE,525,0.89765,2.67159,0.3764,discharge,0,-2.671,3.6077,5611.8,100,9.8065,0.9311,0.2632,8.8215,10.7969,0.1208
BOOST_NEGPULSE,525,0.89765,2.67159,0.3765,charge,0,1.336,3.6093,70.5,101,9.5766,1.0304,0.1572,7.7354,9.7962,0.099
BOOST_NEGPULSE,525,0.89765,2.67159,0.3764,discharge,1,-10.689,3.6079,635.4,101,9.8089,0.9069,0.2484,7.7692,9.165,0.3455
BOOST_NEGPULSE,525,0.89765,2.67159,0.3765,charge,1,5.346,3.6117,160.8,101,9.8486,0.9009,0.2377,7.2471,9.2392,0.1655
BOOST_NEGPULSE,525,0.89765,2.67159,0.3763,discharge,2,-21.379,3.6084,680.6,101,9.7295,0.9165,0.2242,6.817,7.8362,0.6578
BOOST_NEGPULSE,525,0.89765,2.67159,0.3766,charge,2,16.035,3.6162,281.0,101,9.6237,0.8126,0.2777,5.611,7.452,0.4663
BOOST_NEGPULSE,525,0.89765,2.67159,0.3762,discharge,3,-30.73,3.6083,800.6,101,9.691,0.9029,0.2757,6.8693,8.44,0.9236
BOOST_NEGPULSE,525,0.89765,2.67159,0.3766,charge,3,26.722,3.6191,387.0,100,9.552,0.8136,0.3965,5.2552,8.2619,0.7115
BOOST_NEGPULSE,525,0.89765,2.67159,0.2873,discharge,0,-2.673,3.5344,5608.9,101,9.9367,1.3159,0.1805,9.6666,10.5823,0.1336
BOOST_NEGPULSE,525,0.89765,2.67159,0.2874,charge,0,1.336,3.5352,70.5,101,10.5703,1.2653,0.2067,8.2478,9.966,0.1032
BOOST_NEGPULSE,525,0.89765,2.67159,0.2873,discharge,1,-10.69,3.5346,635.4,101,10.1026,1.2931,0.1853,8.3968,8.948,0.4289
BOOST_NEGPULSE,525,0.89765,2.67159,0.2874,charge,1,5.345,3.5398,160.9,101,9.9828,1.2212,0.1754,7.8296,9.6584,0.2191
BOOST_NEGPULSE,525,0.89765,2.67159,0.2872,discharge,2,-21.379,3.5354,680.5,101,10.2154,1.2847,0.2063,8.8962,9.6862,0.8671
BOOST_NEGPULSE,525,0.89765,2.67159,0.2875,charge,2,16.035,3.5442,281.8,101,9.9832,1.0454,0.1606,6.7982,8.711,0.5029
BOOST_NEGPULSE,525,0.89765,2.67159,0.2871,discharge,3,-30.733,3.5362,800.6,101,10.2615,1.3347,0.2747,13.1172,16.0883,1.4203
BOOST_NEGPULSE,525,0.89765,2.67159,0.2876,charge,3,26.724,3.5476,386.4,101,9.8058,0.8857,0.1766,5.644,7.4917,0.7348
BOOST_NEGPULSE,525,0.89765,2.67159,0.2428,discharge,0,-2.673,3.492,5070.4,101,10.1979,1.6999,0.1644,10.5323,10.1108,0.1531
BOOST_NEGPULSE,525,0.89765,2.67159,0.2428,charge,0,1.336,3.4936,70.4,101,10.1589,1.6846,0.174,8.2997,9.0717,0.1027
BOOST_NEGPULSE,525,0.89765,2.67159,0.2428,discharge,1,-10.689,3.4922,635.4,101,10.2966,1.6656,0.1845,10.1079,9.6848,0.5078
BOOST_NEGPULSE,525,0.89765,2.67159,0.2429,charge,1,5.345,3.4983,160.7,101,10.1008,1.5342,0.1656,7.6704,9.4379,0.2396
BOOST_NEGPULSE,525,0.89765,2.67159,0.2427,discharge,2,-21.379,3.4928,680.5,100,10.2271,1.62,0.1855,14.9959,14.5706,0.9907
BOOST_NEGPULSE,525,0.89765,2.67159,0.243,charge,2,16.036,3.5026,281.6,101,9.9632,1.2224,0.1421,7.1899,9.5546,0.5514
BOOST_NEGPULSE,525,0.89765,2.67159,0.2426,discharge,3,-30.731,3.4939,801.1,101,10.2748,1.689,0.2777,115.3382,129.6913,1.7128
BOOST_NEGPULSE,525,0.89765,2.67159,0.2431,charge,3,26.724,3.5058,387.1,100,9.8496,0.9424,0.1528,6.1733,8.2664,0.7468
BOOST_NEGPULSE,525,0.89765,2.67159,0.1983,discharge,0,-2.673,3.4471,5071.0,101,10.2037,2.177,0.1538,12.3098,9.6052,0.1685
BOOST_NEGPULSE,525,0.89765,2.67159,0.1983,charge,0,1.336,3.4493,70.4,101,10.2963,2.134,0.1587,8.8279,8.1403,0.1107
BOOST_NEGPULSE,525,0.89765,2.67159,0.1982,discharge,1,-10.689,3.4476,635.4,101,10.4556,2.2304,0.2179,17.5781,14.1163,0.6784
BOOST_NEGPULSE,525,0.89765,2.67159,0.1983,charge,1,5.344,3.4556,160.7,101,10.2067,1.8481,0.154,6.8335,7.8033,0.2527
BOOST_NEGPULSE,525,0.89765,2.67159,0.1981,discharge,2,-21.379,3.4496,680.6,101,10.343,2.1401,0.197,67.5796,50.7533,1.0876
BOOST_NEGPULSE,525,0.89765,2.67159,0.1984,charge,2,16.034,3.4605,281.3,101,10.0154,1.3957,0.1487,6.7513,9.7742,0.6233
BOOST_NEGPULSE,525,0.89765,2.67159,0.1985,charge,3,26.723,3.463,386.6,101,9.8205,1.0405,0.146,6.5555,9.7316,0.763
BOOST_NEGPULSE,525,0.89765,2.67159,0.1538,discharge,0,-2.673,3.3994,5070.9,101,10.6076,3.4744,0.2021,22.4157,12.5692,0.2263
BOOST_NEGPULSE,525,0.89765,2.67159,0.1539,charge,0,1.336,3.4033,70.5,101,10.8665,3.0767,0.1881,13.6303,9.2672,0.1321
BOOST_NEGPULSE,525,0.89765,2.67159,0.1538,discharge,1,-10.689,3.4009,635.4,101,11.0265,3.6609,0.2611,76.9203,36.7986,1.0118
BOOST_NEGPULSE,525,0.89765,2.67159,0.1539,charge,1,5.345,3.4123,160.8,101,10.6199,2.6608,0.1582,8.3567,6.7552,0.312
BOOST_NEGPULSE,525,0.89765,2.67159,0.154,charge,2,16.034,3.4196,281.0,101,10.3307,1.7851,0.1678,5.7166,7.4089,0.8164
BOOST_NEGPULSE,525,0.89765,2.67159,0.1541,charge,3,26.725,3.4218,331.1,101,10.1058,1.3502,0.1737,6.1969,9.9872,1.0517
BOOST_NEGPULSE,562,0.89393,2.66053,1.0,discharge,0,-2.662,4.1433,99999.0,99,2.4002,8.8245,0.2143,13.0731,7.3087,0.315
BOOST_NEGPULSE,562,0.89393,2.66053,1.0,charge,0,1.332,4.1561,69.4,101,10.816,4.3316,0.2144,17.1484,9.3007,0.1554
BOOST_NEGPULSE,562,0.89393,2.66053,0.9999,discharge,1,-10.648,4.1521,635.4,101,10.7349,3.8733,0.1642,7.1973,4.5122,0.7548
BOOST_NEGPULSE,562,0.89393,2.66053,1.0,charge,1,1.833,4.1597,161.3,101,21.9867,0.01,0.05,0.01,2999.9998,0.145
BOOST_NEGPULSE,562,0.89393,2.66053,0.9998,discharge,2,-21.294,4.1515,640.9,101,10.6834,3.3418,0.1509,4.8479,3.9711,1.4833
BOOST_NEGPULSE,562,0.89393,2.66053,1.0,charge,2,1.699,4.1632,281.1,101,21.6741,0.01,0.05,0.01,2999.9998,0.1922
BOOST_NEGPULSE,562,0.89393,2.66053,0.9997,discharge,3,-30.609,4.1515,639.4,101,10.6519,2.9593,0.1566,4.2404,4.5428,2.0972
BOOST_NEGPULSE,562,0.89393,2.66053,1.0,charge,3,1.595,4.1658,387.4,101,21.4526,0.01,0.05,0.01,3000.0,0.1839
BOOST_NEGPULSE,562,0.89393,2.66053,0.9556,discharge,0,-2.662,4.0966,4788.2,101,10.5533,3.2349,0.1573,7.2283,5.9398,0.1953
BOOST_NEGPULSE,562,0.89393,2.66053,0.9556,charge,0,1.331,4.098,70.4,100,10.7035,3.1657,0.1668,8.0179,6.7843,0.1295
BOOST_NEGPULSE,562,0.89393,2.66053,0.9555,discharge,1,-10.648,4.0969,635.4,101,10.6007,3.0111,0.1483,5.1628,4.8058,0.6606
BOOST_NEGPULSE,562,0.89393,2.66053,0.9557,charge,1,5.324,4.1007,160.8,101,10.4039,2.4947,0.0811,6.204,3.003,0.7281
BOOST_NEGPULSE,562,0.89393,2.66053,0.9555,discharge,2,-21.295,4.0972,679.1,101,10.5756,2.684,0.1531,4.3978,5.5552,1.3188
BOOST_NEGPULSE,562,0.89393,2.66053,0.9557,charge,2,5.511,4.1025,281.7,101,17.6946,0.01,0.05,0.01,3000.0,0.2874
BOOST_NEGPULSE,562,0.89393,2.66053,0.9554,discharge,3,-30.609,4.0979,681.9,101,10.5539,2.3473,0.1541,4.623,7.0285,1.5918
BOOST_NEGPULSE,562,0.89393,2.66053,0.9557,charge,3,5.372,4.1057,388.4,101,17.5559,0.01,0.05,0.01,2999.9998,0.3247
BOOST_NEGPULSE,562,0.89393,2.66053,0.9112,discharge,0,-2.662,4.0807,4829.0,101,10.4701,2.6017,0.1626,6.6908,6.2411,0.1686
BOOST_NEGPULSE,562,0.89393,2.66053,0.9113,charge,0,1.332,4.0822,70.4,101,10.4197,2.4992,0.1775,6.3165,6.2277,0.1148
BOOST_NEGPULSE,562,0.89393,2.66053,0.9112,discharge,1,-10.648,4.0809,635.4,101,10.5107,2.4971,0.1638,5.8156,6.1311,0.6264
BOOST_NEGPULSE,562,0.89393,2.66053,0.9113,charge,1,5.322,4.084,161.1,101,10.5013,2.4444,0.1648,5.9551,6.2616,0.3192
BOOST_NEGPULSE,562,0.89393,2.66053,0.9111,discharge,2,-21.296,4.0811,680.5,101,10.4523,2.2758,0.1573,5.4984,7.2209,1.1982
BOOST_NEGPULSE,562,0.89393,2.66053,0.9114,charge,2,7.282,4.086,281.8,101,15.6558,0.01,0.05,0.01,3000.0,0.3825
BOOST_NEGPULSE,562,0.89393,2.66053,0.911,discharge,3,-30.61,4.0818,701.9,101,10.3688,2.0128,0.1447,5.8286,8.4408,1.3574
BOOST_NEGPULSE,562,0.89393,2.66053,0.9114,charge,3,7.186,4.0879,387.6,101,15.6003,0.01,0.05,0.01,3000.0,0.3825
BOOST_NEGPULSE,562,0.89393,2.66053,0.8225,discharge,0,-2.662,4.0273,5389.9,101,10.1543,1.891,0.2377,12.125,9.7859,0.1713
BOOST_NEGPULSE,562,0.89393,2.66053,0.8226,charge,0,1.331,4.0295,70.3,101,10.1102,1.7052,0.2121,9.3192,7.9363,0.1104
BOOST_NEGPULSE,562,0.89393,2.66053,0.8225,discharge,1,-10.648,4.028,635.5,101,10.2232,1.7366,0.2175,9.3137,7.3071,0.5306
BOOST_NEGPULSE,562,0.89393,2.66053,0.8226,charge,1,5.323,4.0331,161.0,101,10.1149,1.6633,0.2317,7.6284,7.4826,0.2796
BOOST_NEGPULSE,562,0.89393,2.66053,0.8224,discharge,2,-21.294,4.0278,680.5,101,10.1754,1.6661,0.228,7.0981,6.4667,1.052
BOOST_NEGPULSE,562,0.89393,2.66053,0.8227,charge,2,11.351,4.0362,281.8,100,14.421,0.016,0.05,0.01,2999.9801,0.1323
BOOST_NEGPULSE,562,0.89393,2.66053,0.8223,discharge,3,-30.61,4.0295,746.5,101,10.124,1.5721,0.2279,6.4845,6.63,1.2947
BOOST_NEGPULSE,562,0.89393,2.66053,0.8227,charge,3,11.268,4.0383,388.0,101,14.3472,0.01,0.05,0.01,2999.9864,0.1796
BOOST_NEGPULSE,562,0.89393,2.66053,0.7338,discharge,0,-2.662,3.9237,5435.5,101,10.0591,1.4356,0.3098,11.6436,10.3118,0.145
BOOST_NEGPULSE,562,0.89393,2.66053,0.7338,charge,0,1.334,3.925,70.4,101,10.481,1.526,0.278,8.8269,8.6106,0.104
BOOST_NEGPULSE,562,0.89393,2.66053,0.7337,discharge,1,-10.648,3.9239,635.5,101,10.0395,1.3831,0.2571,7.677,6.6599,0.4256
BOOST_NEGPULSE,562,0.89393,2.66053,0.7338,charge,1,5.323,3.9286,161.1,101,10.0702,1.3435,0.2812,7.1495,7.9208,0.2203
BOOST_NEGPULSE,562,0.89393,2.66053,0.7336,discharge,2,-21.295,3.9242,680.7,101,10.0242,1.4054,0.2916,5.9019,6.3904,0.8872
BOOST_NEGPULSE,562,0.89393,2.66053,0.7339,charge,2,15.972,3.932,281.9,101,9.8029,1.1566,0.3037,7.1441,9.4684,0.5553
BOOST_NEGPULSE,562,0.89393,2.66053,0.7336,discharge,3,-30.611,3.9245,800.8,101,9.9654,1.3242,0.3075,5.9399,7.5753,1.1412
BOOST_NEGPULSE,562,0.89393,2.66053,0.734,charge,3,19.909,3.9336,387.3,101,12.663,0.725,0.05,0.01,3000.0,0.3081
BOOST_NEGPULSE,562,0.89393,2.66053,0.6451,discharge,0,-2.662,3.8489,5528.1,101,9.967,1.1988,0.3308,10.2759,10.3437,0.1401
BOOST_NEGPULSE,562,0.89393,2.66053,0.6451,charge,0,1.332,3.8504,70.5,101,9.886,1.2109,0.3374,8.0688,8.7733,0.1054
BOOST_NEGPULSE,562,0.89393,2.66053,0.645,discharge,1,-10.648,3.8488,635.4,101,9.8881,1.1661,0.2709,7.6432,7.6803,0.3788
BOOST_NEGPULSE,562,0.89393,2.66053,0.6451,charge,1,5.322,3.8526,160.8,101,9.972,1.1139,0.2916,6.7111,7.5695,0.2023
BOOST_NEGPULSE,562,0.89393,2.66053,0.6449,discharge,2,-21.294,3.8488,680.6,101,9.8998,1.135,0.2887,6.5979,7.5753,0.744
BOOST_NEGPULSE,562,0.89393,2.66053,0.6452,charge,2,15.971,3.856,281.4,101,9.7427,1.0894,0.3632,6.0839,8.654,0.5113
BOOST_NEGPULSE,562,0.89393,2.66053,0.6448,discharge,3,-30.612,3.8488,801.0,101,9.8514,1.0741,0.2976,6.859,8.7755,0.9631
BOOST_NEGPULSE,562,0.89393,2.66053,0.6453,charge,3,26.452,3.8571,386.9,101,9.8639,3.1872,1.8248,0.01,3000.0,2.4038
BOOST_NEGPULSE,562,0.89393,2.66053,0.5563,discharge,0,-2.662,3.7631,5596.2,101,9.7499,1.0657,0.2498,10.0219,10.4273,0.1312
BOOST_NEGPULSE,562,0.89393,2.66053,0.5564,charge,0,1.332,3.7647,70.5,101,9.8085,1.0309,0.3194,8.6475,9.7671,0.0947
BOOST_NEGPULSE,562,0.89393,2.66053,0.5562,discharge,1,-10.646,3.7633,635.4,101,9.8084,1.0155,0.2514,8.2526,8.4165,0.3546
BOOST_NEGPULSE,562,0.89393,2.66053,0.5564,charge,1,5.323,3.7678,161.0,101,9.7151,0.9577,0.2352,7.1687,7.6538,0.1784
BOOST_NEGPULSE,562,0.89393,2.66053,0.5562,discharge,2,-21.295,3.7635,680.5,101,9.8168,1.0032,0.2973,7.073,7.6769,0.7211
BOOST_NEGPULSE,562,0.89393,2.66053,0.5565,charge,2,15.972,3.7706,281.7,101,9.7082,1.0702,0.4856,6.2811,8.8615,0.5189
BOOST_NEGPULSE,562,0.89393,2.66053,0.5561,discharge,3,-30.609,3.7639,801.2,101,9.7892,0.991,0.3236,7.0983,8.3594,0.9719
BOOST_NEGPULSE,562,0.89393,2.66053,0.5566,charge,3,26.618,3.7727,386.5,101,9.5759,0.9671,0.4235,6.0268,9.0194,0.6961
BOOST_NEGPULSE,562,0.89393,2.66053,0.4676,discharge,0,-2.662,3.6735,5609.6,101,9.8243,0.9503,0.2878,9.1544,10.5482,0.1288
BOOST_NEGPULSE,562,0.89393,2.66053,0.4676,charge,0,1.331,3.6751,70.4,101,9.6227,1.0081,0.1957,8.0062,9.5589,0.0989
BOOST_NEGPULSE,562,0.89393,2.66053,0.4675,discharge,1,-10.648,3.6737,635.4,101,9.8343,0.927,0.2563,7.7961,8.6927,0.326
BOOST_NEGPULSE,562,0.89393,2.66053,0.4677,charge,1,5.324,3.678,161.1,101,9.7196,0.9149,0.2162,7.2191,8.2927,0.1718
BOOST_NEGPULSE,562,0.89393,2.66053,0.4674,discharge,2,-21.296,3.674,680.5,101,9.8245,0.9078,0.274,6.7658,7.6247,0.6483
BOOST_NEGPULSE,562,0.89393,2.66053,0.4678,charge,2,15.971,3.6813,281.4,101,9.7024,0.9415,0.4401,6.1074,8.4344,0.5287
BOOST_NEGPULSE,562,0.89393,2.66053,0.4674,discharge,3,-30.61,3.6744,801.1,101,9.7611,0.9206,0.2973,6.7952,8.1609,0.9295
BOOST_NEGPULSE,562,0.89393,2.66053,0.4678,charge,3,26.618,3.6835,387.7,101,9.5956,0.92,0.4596,6.1878,9.6143,0.7065
BOOST_NEGPULSE,562,0.89393,2.66053,0.3789,discharge,0,-2.662,3.6076,5612.6,101,9.8518,1.095,0.1774,8.9018,10.1818,0.1195
BOOST_NEGPULSE,562,0.89393,2.66053,0.3789,charge,0,1.331,3.6084,70.5,101,10.4044,0.9951,0.2614,8.0954,10.2151,0.1023
BOOST_NEGPULSE,562,0.89393,2.66053,0.3788,discharge,1,-10.648,3.6077,635.4,101,9.908,1.0043,0.2057,7.9536,8.9456,0.3485
BOOST_NEGPULSE,562,0.89393,2.66053,0.3789,charge,1,5.322,3.6125,161.1,101,9.8242,0.9609,0.2033,7.4391,9.0838,0.1899
BOOST_NEGPULSE,562,0.89393,2.66053,0.3787,discharge,2,-21.295,3.6082,680.4,101,9.8619,0.9977,0.196,7.2116,7.9778,0.6849
BOOST_NEGPULSE,562,0.89393,2.66053,0.379,charge,2,15.971,3.6164,281.9,101,9.7241,0.8837,0.2286,5.7025,7.1332,0.508
BOOST_NEGPULSE,562,0.89393,2.66053,0.3787,discharge,3,-30.612,3.608,800.6,101,9.8453,0.9737,0.2534,7.6284,9.0567,1.0107
BOOST_NEGPULSE,562,0.89393,2.66053,0.3791,charge,3,26.618,3.6194,387.4,101,9.6748,0.8888,0.3694,5.3807,8.0911,0.8153
BOOST_NEGPULSE,562,0.89393,2.66053,0.2901,discharge,0,-2.662,3.5343,5610.1,101,10.104,1.4349,0.1759,10.1246,10.6778,0.1299
BOOST_NEGPULSE,562,0.89393,2.66053,0.2902,charge,0,1.333,3.536,70.4,101,9.9617,1.385,0.1615,8.1545,9.068,0.1049
BOOST_NEGPULSE,562,0.89393,2.66053,0.2901,discharge,1,-10.648,3.5346,635.4,101,10.1585,1.3959,0.1782,8.7306,8.9091,0.446
BOOST_NEGPULSE,562,0.89393,2.66053,0.2902,charge,1,5.323,3.5395,160.8,101,10.0953,1.2925,0.1814,8.0948,9.786,0.2143
BOOST_NEGPULSE,562,0.89393,2.66053,0.29,discharge,2,-21.294,3.5351,680.5,101,10.0699,1.4316,0.1889,9.3311,9.8592,0.9293
BOOST_NEGPULSE,562,0.89393,2.66053,0.2903,charge,2,15.972,3.5441,281.4,101,9.9056,1.0828,0.1698,6.9271,8.6311,0.5079
BOOST_NEGPULSE,562,0.89393,2.66053,0.2899,discharge,3,-30.61,3.5356,800.6,101,10.1924,1.356,0.2892,15.4637,18.7807,1.4527
BOOST_NEGPULSE,562,0.89393,2.66053,0.2904,charge,3,26.617,3.5476,386.9,101,9.7691,0.9403,0.1757,5.7484,7.3106,0.7745
BOOST_NEGPULSE,562,0.89393,2.66053,0.2458,discharge,0,-2.662,3.4915,5070.3,101,10.164,1.8886,0.1562,10.8433,10.0671,0.1534
BOOST_NEGPULSE,562,0.89393,2.66053,0.2458,charge,0,1.331,3.4933,70.5,100,10.1606,1.8322,0.1699,8.4066,8.8229,0.1031
BOOST_NEGPULSE,562,0.89393,2.66053,0.2457,discharge,1,-10.649,3.4918,635.4,101,10.3542,1.8174,0.1809,10.4284,9.6756,0.5325
BOOST_NEGPULSE,562,0.89393,2.66053,0.2458,charge,1,5.322,3.498,160.8,101,10.1575,1.6541,0.1565,7.812,9.3145,0.2344
BOOST_NEGPULSE,562,0.89393,2.66053,0.2456,discharge,2,-21.294,3.493,680.5,101,10.2819,1.8153,0.1809,17.0675,16.3788,1.066
BOOST_NEGPULSE,562,0.89393,2.66053,0.2459,charge,2,15.97,3.5023,281.4,101,10.0388,1.2983,0.1428,7.403,9.5489,0.5664
BOOST_NEGPULSE,562,0.89393,2.66053,0.2455,discharge,3,-30.612,3.4933,800.7,101,10.2771,1.7664,0.2147,200.0,208.2529,1.9169
BOOST_NEGPULSE,562,0.89393,2.66053,0.246,charge,3,26.618,3.5055,387.7,101,9.8624,1.0389,0.1375,6.3268,8.0853,0.7785
BOOST_NEGPULSE,562,0.89393,2.66053,0.2014,discharge,0,-2.662,3.4478,5070.4,101,10.3986,2.487,0.1537,13.0321,9.8665,0.1653
BOOST_NEGPULSE,562,0.89393,2.66053,0.2014,charge,0,1.332,3.45,70.5,101,10.3213,2.435,0.1463,8.896,7.6858,0.117
BOOST_NEGPULSE,562,0.89393,2.66053,0.2014,discharge,1,-10.648,3.4475,635.4,101,10.5277,2.539,0.2025,18.8496,14.2722,0.7299
BOOST_NEGPULSE,562,0.89393,2.66053,0.2015,charge,1,5.322,3.4564,160.8,101,10.3825,2.0918,0.1551,6.9644,7.8631,0.2615
BOOST_NEGPULSE,562,0.89393,2.66053,0.2012,discharge,2,-21.296,3.45,680.5,101,10.5057,2.4107,0.1826,101.5682,72.5628,1.1206
BOOST_NEGPULSE,562,0.89393,2.66053,0.2016,charge,2,15.971,3.4614,281.3,101,10.188,1.5497,0.1401,6.9897,9.8313,0.6333
BOOST_NEGPULSE,562,0.89393,2.66053,0.2017,charge,3,26.617,3.4647,386.9,101,9.9194,1.1512,0.1297,6.724,9.4771,0.7898
BOOST_NEGPULSE,562,0.89393,2.66053,0.1571,discharge,0,-2.662,3.3998,5070.5,101,10.6054,3.6801,0.2019,23.1668,12.6791,0.2289
BOOST_NEGPULSE,562,0.89393,2.66053,0.1571,charge,0,1.331,3.4036,70.5,101,10.799,3.3117,0.1805,13.7446,8.8997,0.1206
BOOST_NEGPULSE,562,0.89393,2.66053,0.157,discharge,1,-10.648,3.4014,635.4,101,11.0268,3.8623,0.2589,76.5782,35.5584,1.038
BOOST_NEGPULSE,562,0.89393,2.66053,0.1571,charge,1,5.324,3.4127,161.0,101,10.5933,2.8228,0.1574,8.4646,6.6174,0.3245
BOOST_NEGPULSE,562,0.89393,2.66053,0.1572,charge,2,15.971,3.4204,281.8,101,10.3697,1.8676,0.1755,5.844,7.5514,0.8253
BOOST_NEGPULSE,562,0.89393,2.66053,0.1573,charge,3,26.619,3.4231,327.6,101,10.1127,1.4061,0.1762,6.438,10.1115,1.0582
BOOST_NEGPULSE,600,0.88938,2.64696,1.0,discharge,0,-2.648,4.1416,99999.0,99,2.6803,9.0686,0.2373,13.3373,7.4551,0.3319
BOOST_NEGPULSE,600,0.88938,2.64696,1.0,charge,0,1.325,4.1548,69.4,101,10.7807,4.9089,0.1969,17.5137,9.1348,0.1724
BOOST_NEGPULSE,600,0.88938,2.64696,0.9999,discharge,1,-10.596,4.1508,635.4,101,10.9584,4.1733,0.1661,7.2061,4.4435,0.7691
BOOST_NEGPULSE,600,0.88938,2.64696,1.0,charge,1,1.831,4.1586,161.1,101,22.6207,0.0116,0.05,0.0111,2996.3796,0.1346
BOOST_NEGPULSE,600,0.88938,2.64696,0.9998,discharge,2,-21.191,4.15,641.0,101,10.8936,3.5585,0.1552,4.9092,4.083,1.4753
BOOST_NEGPULSE,600,0.88938,2.64696,1.0,charge,2,1.696,4.1612,281.4,101,22.8867,0.01,0.05,0.01,2999.9999,0.1835
BOOST_NEGPULSE,600,0.88938,2.64696,0.9998,discharge,3,-30.461,4.15,639.4,101,10.7397,3.2278,0.1526,4.4258,4.7538,2.1771
BOOST_NEGPULSE,600,0.88938,2.64696,1.0,charge,3,1.596,4.1646,387.4,101,22.2063,0.01,2999.929,0.01,3000.0,0.2089
BOOST_NEGPULSE,600,0.88938,2.64696,0.9558,discharge,0,-2.648,4.0962,4786.5,101,10.7391,3.5697,0.1524,7.3889,5.8709,0.2061
BOOST_NEGPULSE,600,0.88938,2.64696,0.9559,charge,0,1.325,4.0969,70.3,101,11.396,3.49,0.1757,8.1931,6.6383,0.1391
BOOST_NEGPULSE,600,0.88938,2.64696,0.9558,discharge,1,-10.596,4.0966,635.4,101,10.7125,3.3761,0.1421,5.2849,4.7566,0.7081
BOOST_NEGPULSE,600,0.88938,2.64696,0.9559,charge,1,5.296,4.1004,160.8,101,10.5695,2.5832,0.0773,5.9215,2.3607,0.756
BOOST_NEGPULSE,600,0.88938,2.64696,0.9557,discharge,2,-21.192,4.0967,678.5,100,10.7879,2.877,0.151,4.574,5.6966,1.3103
BOOST_NEGPULSE,600,0.88938,2.64696,0.9559,charge,2,5.361,4.1032,281.2,100,18.0695,0.01,2999.999,0.01,2999.999,0.3305
BOOST_NEGPULSE,600,0.88938,2.64696,0.9556,discharge,3,-30.462,4.0974,680.5,101,10.5982,2.6201,0.1408,4.9349,7.2474,1.6521
BOOST_NEGPULSE,600,0.88938,2.64696,0.9559,charge,3,5.219,4.1056,386.7,101,18.0897,0.01,0.05,0.01,3000.0,0.3596
BOOST_NEGPULSE,600,0.88938,2.64696,0.9117,discharge,0,-2.648,4.0805,4828.6,101,10.5292,2.9489,0.1541,6.929,6.1992,0.1903
BOOST_NEGPULSE,600,0.88938,2.64696,0.9117,charge,0,1.325,4.081,70.4,101,11.2679,2.8261,0.1685,6.5437,6.2275,0.1225
BOOST_NEGPULSE,600,0.88938,2.64696,0.9116,discharge,1,-10.596,4.0807,635.4,101,10.6403,2.7869,0.1625,6.0255,6.1684,0.639
BOOST_NEGPULSE,600,0.88938,2.64696,0.9117,charge,1,5.297,4.0839,160.8,101,10.5651,2.7808,0.1497,6.0821,6.0477,0.3357
BOOST_NEGPULSE,600,0.88938,2.64696,0.9115,discharge,2,-21.193,4.081,680.6,101,10.5715,2.5198,0.1461,5.7666,7.3092,1.2274
BOOST_NEGPULSE,600,0.88938,2.64696,0.9118,charge,2,7.052,4.0861,281.2,101,16.1516,0.01,0.05,0.01,2999.9998,0.3427
BOOST_NEGPULSE,600,0.88938,2.64696,0.9114,discharge,3,-30.462,4.0817,699.7,101,10.5365,2.1765,0.1361,6.196,8.615,1.3582
BOOST_NEGPULSE,600,0.88938,2.64696,0.9118,charge,3,6.955,4.0881,386.6,101,16.0883,0.01,0.05,0.01,3000.0,0.3052
BOOST_NEGPULSE,600,0.88938,2.64696,0.8234,discharge,0,-2.65,4.0258,5389.8,101,10.2812,2.0557,0.2027,12.4239,9.6086,0.1849
BOOST_NEGPULSE,600,0.88938,2.64696,0.8234,charge,0,1.325,4.0281,70.4,101,10.1713,2.0507,0.1693,9.618,7.8706,0.1182
BOOST_NEGPULSE,600,0.88938,2.64696,0.8233,discharge,1,-10.596,4.0266,635.4,101,10.3514,1.9462,0.1932,9.4865,7.1908,0.5556
BOOST_NEGPULSE,600,0.88938,2.64696,0.8235,charge,1,5.297,4.032,161.1,101,10.2012,1.881,0.1835,7.7569,7.1815,0.2908
BOOST_NEGPULSE,600,0.88938,2.64696,0.8232,discharge,2,-21.189,4.0264,680.6,101,10.343,1.8149,0.2052,7.2803,6.4267,1.0826
BOOST_NEGPULSE,600,0.88938,2.64696,0.8235,charge,2,11.064,4.0351,281.1,101,14.9015,0.01,0.05,0.01,2999.9953,0.2029
BOOST_NEGPULSE,600,0.88938,2.64696,0.8232,discharge,3,-30.461,4.0275,744.7,101,10.2723,1.6763,0.2022,6.7292,6.6581,1.3681
BOOST_NEGPULSE,600,0.88938,2.64696,0.8235,charge,3,11.013,4.0375,386.6,101,14.7531,0.01,0.05,0.01,3000.0,0.3292
BOOST_NEGPULSE,600,0.88938,2.64696,0.7351,discharge,0,-2.65,3.9226,5434.2,101,10.1595,1.6049,0.2762,11.7674,10.1508,0.1595
BOOST_NEGPULSE,600,0.88938,2.64696,0.7351,charge,0,1.323,3.9241,70.5,101,10.6495,1.5501,0.2372,8.9084,8.2964,0.1082
BOOST_NEGPULSE,600,0.88938,2.64696,0.735,discharge,1,-10.596,3.9228,635.4,101,10.193,1.5063,0.2337,7.7884,6.6324,0.471
BOOST_NEGPULSE,600,0.88938,2.64696,0.7351,charge,1,5.297,3.9284,160.7,101,10.0976,1.4395,0.2469,7.2641,7.6694,0.24
BOOST_NEGPULSE,600,0.88938,2.64696,0.7349,discharge,2,-21.192,3.9231,680.5,101,10.1772,1.4919,0.252,6.0954,6.3813,0.9675
BOOST_NEGPULSE,600,0.88938,2.64696,0.7352,charge,2,15.895,3.9312,281.1,101,9.9378,1.2696,0.2626,7.2113,9.1566,0.6
BOOST_NEGPULSE,600,0.88938,2.64696,0.7349,discharge,3,-30.462,3.9236,800.7,101,10.0887,1.4232,0.26,6.2361,7.6146,1.2543
BOOST_NEGPULSE,600,0.88938,2.64696,0.7353,charge,3,19.494,3.9321,386.5,101,13.7387,0.01,0.05,0.01,3000.0,0.1778
BOOST_NEGPULSE,600,0.88938,2.64696,0.6468,discharge,0,-2.65,3.8479,5527.4,101,10.0053,1.3149,0.2773,10.3685,10.2265,0.1352
BOOST_NEGPULSE,600,0.88938,2.64696,0.6468,charge,0,1.326,3.8497,70.5,101,9.9816,1.3449,0.2588,8.2816,8.7444,0.1091
BOOST_NEGPULSE,600,0.88938,2.64696,0.6467,discharge,1,-10.596,3.8481,635.4,101,10.0456,1.2569,0.2365,7.8181,7.6678,0.4173
BOOST_NEGPULSE,600,0.88938,2.64696,0.6469,charge,1,5.297,3.8519,160.7,101,10.101,1.2165,0.2329,6.7739,7.327,0.222
BOOST_NEGPULSE,600,0.88938,2.64696,0.6466,discharge,2,-21.191,3.8479,680.5,101,10.0104,1.2407,0.2345,6.8222,7.5038,0.8269
BOOST_NEGPULSE,600,0.88938,2.64696,0.6469,charge,2,15.893,3.8555,281.2,101,9.86,1.1781,0.3096,6.1062,8.2858,0.5801
BOOST_NEGPULSE,600,0.88938,2.64696,0.6466,discharge,3,-30.461,3.8482,800.7,101,9.9761,1.1564,0.2428,7.191,8.7873,1.0692
BOOST_NEGPULSE,600,0.88938,2.64696,0.647,charge,3,26.048,3.8574,386.6,101,10.1052,3.1117,1.5749,0.01,3000.0,2.3009
BOOST_NEGPULSE,600,0.88938,2.64696,0.5585,discharge,0,-2.65,3.7631,5593.8,101,9.9334,1.2046,0.2479,10.3357,10.5709,0.1448
BOOST_NEGPULSE,600,0.88938,2.64696,0.5585,charge,0,1.325,3.7645,70.5,101,9.9129,1.2368,0.1721,8.4558,8.8523,0.0991
BOOST_NEGPULSE,600,0.88938,2.64696,0.5584,discharge,1,-10.596,3.7625,635.4,101,9.9067,1.0934,0.225,8.4733,8.3921,0.3876
BOOST_NEGPULSE,600,0.88938,2.64696,0.5586,charge,1,5.297,3.767,160.5,101,10.1102,0.9983,0.2576,7.3022,7.6794,0.1847
BOOST_NEGPULSE,600,0.88938,2.64696,0.5583,discharge,2,-21.19,3.7634,680.4,101,9.9541,1.0854,0.2638,7.3053,7.6545,0.7602
BOOST_NEGPULSE,600,0.88938,2.64696,0.5586,charge,2,15.894,3.7707,281.1,101,9.8893,1.1036,0.4354,6.2814,8.4852,0.5672
BOOST_NEGPULSE,600,0.88938,2.64696,0.5583,discharge,3,-30.462,3.7638,800.7,101,9.9151,1.0634,0.275,7.4019,8.3601,1.0634
BOOST_NEGPULSE,600,0.88938,2.64696,0.5587,charge,3,26.489,3.773,386.5,101,9.7328,1.0055,0.3894,6.0626,8.7398,0.7629
BOOST_NEGPULSE,600,0.88938,2.64696,0.4702,discharge,0,-2.65,3.6736,5610.1,101,10.0065,1.0281,0.2524,9.3112,10.3698,0.1272
BOOST_NEGPULSE,600,0.88938,2.64696,0.4702,charge,0,1.324,3.6752,70.5,101,9.8327,1.0213,0.1709,8.0693,9.1814,0.0995
BOOST_NEGPULSE,600,0.88938,2.64696,0.4701,discharge,1,-10.596,3.6731,635.4,101,9.8683,1.0422,0.2029,7.8988,8.4102,0.3663
BOOST_NEGPULSE,600,0.88938,2.64696,0.4703,charge,1,5.297,3.6783,160.7,101,9.8837,0.9759,0.2041,7.3821,8.2647,0.1809
BOOST_NEGPULSE,600,0.88938,2.64696,0.47,discharge,2,-21.191,3.6733,680.5,101,9.9159,0.9926,0.2298,6.9493,7.5408,0.7104
BOOST_NEGPULSE,600,0.88938,2.64696,0.4703,charge,2,15.893,3.6813,281.2,101,9.8762,0.9961,0.3962,6.191,8.2385,0.5675
BOOST_NEGPULSE,600,0.88938,2.64696,0.47,discharge,3,-30.461,3.6738,801.0,101,9.8804,0.9942,0.2537,7.1016,8.2255,1.0163
BOOST_NEGPULSE,600,0.88938,2.64696,0.4704,charge,3,26.489,3.6839,386.5,101,9.7305,0.9691,0.4007,6.2122,9.2062,0.8069
BOOST_NEGPULSE,600,0.88938,2.64696,0.3819,discharge,0,-2.65,3.6071,5612.6,101,10.0068,1.1708,0.1594,8.9721,9.855,0.1318
BOOST_NEGPULSE,600,0.88938,2.64696,0.3819,charge,0,1.323,3.608,70.5,101,10.5092,1.1755,0.1956,8.2242,10.0478,0.0995
BOOST_NEGPULSE,600,0.88938,2.64696,0.3818,discharge,1,-10.596,3.6073,635.4,101,10.0595,1.1255,0.1806,8.0853,8.7868,0.3675
BOOST_NEGPULSE,600,0.88938,2.64696,0.382,charge,1,5.297,3.6122,160.4,101,9.92,1.1223,0.1714,7.5753,8.9429,0.2084
BOOST_NEGPULSE,600,0.88938,2.64696,0.3817,discharge,2,-21.192,3.6078,680.6,101,10.0393,1.0805,0.1926,7.4809,8.1165,0.7269
BOOST_NEGPULSE,600,0.88938,2.64696,0.382,charge,2,15.894,3.6163,281.3,101,9.8676,0.9511,0.2001,5.7907,6.9769,0.5303
BOOST_NEGPULSE,600,0.88938,2.64696,0.3817,discharge,3,-30.462,3.6084,800.6,101,9.9262,1.1243,0.2056,8.0502,9.2611,1.0758
BOOST_NEGPULSE,600,0.88938,2.64696,0.3821,charge,3,26.49,3.6193,386.5,101,9.8018,0.9361,0.3206,5.4222,7.7634,0.8993
BOOST_NEGPULSE,600,0.88938,2.64696,0.2936,discharge,0,-2.648,3.5339,5612.7,100,10.2156,1.5629,0.1614,10.1056,10.1602,0.143
BOOST_NEGPULSE,600,0.88938,2.64696,0.2936,charge,0,1.325,3.5356,70.4,101,10.128,1.7001,0.1509,8.4416,9.3638,0.1012
BOOST_NEGPULSE,600,0.88938,2.64696,0.2935,discharge,1,-10.596,3.5344,635.5,101,10.301,1.5624,0.1659,9.0216,8.9232,0.4653
BOOST_NEGPULSE,600,0.88938,2.64696,0.2937,charge,1,5.297,3.5393,160.5,101,10.1556,1.498,0.1501,8.0835,9.3446,0.2395
BOOST_NEGPULSE,600,0.88938,2.64696,0.2934,discharge,2,-21.192,3.5351,680.5,101,10.3053,1.5155,0.1816,9.9258,10.2194,0.9833
BOOST_NEGPULSE,600,0.88938,2.64696,0.2937,charge,2,15.892,3.5439,281.3,101,10.0221,1.2235,0.1489,7.0014,8.4632,0.5486
BOOST_NEGPULSE,600,0.88938,2.64696,0.2934,discharge,3,-30.463,3.5352,801.0,101,10.2812,1.5189,0.2481,17.5999,20.5584,1.5565
BOOST_NEGPULSE,600,0.88938,2.64696,0.2938,charge,3,26.489,3.5467,386.0,101,9.947,1.0083,0.1652,5.8188,7.1893,0.7878
BOOST_NEGPULSE,600,0.88938,2.64696,0.2494,discharge,0,-2.648,3.4919,5071.0,100,10.3191,2.1017,0.1451,11.0792,9.8588,0.1548
BOOST_NEGPULSE,600,0.88938,2.64696,0.2495,charge,0,1.325,3.4937,70.4,101,10.1738,2.0313,0.1293,8.2744,8.1038,0.1061
BOOST_NEGPULSE,600,0.88938,2.64696,0.2494,discharge,1,-10.596,3.492,635.5,101,10.4706,2.049,0.1734,10.918,9.7653,0.5636
BOOST_NEGPULSE,600,0.88938,2.64696,0.2495,charge,1,5.297,3.4982,160.8,101,10.3295,1.8183,0.1461,7.8707,9.0912,0.2475
BOOST_NEGPULSE,600,0.88938,2.64696,0.2493,discharge,2,-21.191,3.4932,680.5,101,10.477,1.9641,0.1792,19.0414,17.7198,1.1192
BOOST_NEGPULSE,600,0.88938,2.64696,0.2496,charge,2,15.894,3.5027,281.3,101,10.1483,1.4511,0.1325,7.4344,9.3253,0.5912
BOOST_NEGPULSE,600,0.88938,2.64696,0.2492,discharge,3,-30.462,3.4935,801.0,101,10.3841,1.8764,0.1818,200.0,193.7202,2.212
BOOST_NEGPULSE,600,0.88938,2.64696,0.2497,charge,3,26.488,3.5053,386.6,101,10.0259,1.1166,0.1358,6.3997,7.9826,0.7825
BOOST_NEGPULSE,600,0.88938,2.64696,0.2053,discharge,0,-2.65,3.4487,5069.8,101,10.6178,2.7391,0.1662,13.7048,10.0617,0.1741
BOOST_NEGPULSE,600,0.88938,2.64696,0.2053,charge,0,1.325,3.4508,70.4,101,10.5446,2.5943,0.1641,9.0917,7.7443,0.1178
BOOST_NEGPULSE,600,0.88938,2.64696,0.2052,discharge,1,-10.596,3.4482,635.5,101,10.6475,2.8338,0.2007,20.1983,14.6458,0.7361
BOOST_NEGPULSE,600,0.88938,2.64696,0.2053,charge,1,5.296,3.4572,160.7,101,10.4848,2.3357,0.1506,7.0363,7.6404,0.2761
BOOST_NEGPULSE,600,0.88938,2.64696,0.2051,discharge,2,-21.191,3.4506,680.4,101,10.7149,2.6029,0.1836,140.1483,96.4693,1.1724
BOOST_NEGPULSE,600,0.88938,2.64696,0.2054,charge,2,15.894,3.4621,281.3,100,10.3366,1.699,0.1318,7.0165,9.5772,0.6522
BOOST_NEGPULSE,600,0.88938,2.64696,0.2055,charge,3,26.487,3.4657,386.7,101,10.037,1.2384,0.124,6.7765,9.2835,0.8108
BOOST_NEGPULSE,600,0.88938,2.64696,0.1611,discharge,0,-2.65,3.4005,5070.9,101,11.027,3.9814,0.2159,24.6319,13.0737,0.2427
BOOST_NEGPULSE,600,0.88938,2.64696,0.1612,charge,0,1.325,3.4038,70.4,101,10.7281,3.8057,0.166,14.1854,8.8094,0.1342
BOOST_NEGPULSE,600,0.88938,2.64696,0.1611,discharge,1,-10.596,3.4015,635.4,101,11.2571,4.116,0.2607,77.9053,34.6067,1.076
BOOST_NEGPULSE,600,0.88938,2.64696,0.1612,charge,1,5.297,3.4128,160.9,101,10.836,3.0159,0.1615,8.6867,6.5357,0.329
BOOST_NEGPULSE,600,0.88938,2.64696,0.1613,charge,2,15.893,3.4209,279.6,101,10.4484,2.052,0.1616,5.9055,7.3383,0.8836
BOOST_NEGPULSE,600,0.88938,2.64696,0.1614,charge,3,26.488,3.4231,322.6,101,10.2486,1.5282,0.1642,6.508,9.8877,1.107
BOOST_NEGPULSE,637,0.88278,2.62734,1.0,discharge,0,-2.63,4.1399,99999.0,99,2.4286,9.8231,0.2318,13.4528,7.1447,0.3254
BOOST_NEGPULSE,637,0.88278,2.62734,1.0,charge,0,1.316,4.1533,69.5,101,11.085,5.31,0.2028,17.7478,8.9197,0.1744
BOOST_NEGPULSE,637,0.88278,2.62734,0.9999,discharge,1,-10.516,4.1491,635.4,101,11.1135,4.613,0.1668,7.3452,4.4351,0.8191
BOOST_NEGPULSE,637,0.88278,2.62734,1.0,charge,1,1.822,4.1571,161.0,101,23.5578,0.01,0.05,0.01,2999.9997,0.1886
BOOST_NEGPULSE,637,0.88278,2.62734,0.9998,discharge,2,-21.033,4.1485,641.0,101,11.0774,3.8879,0.1516,5.1751,4.2698,1.599
BOOST_NEGPULSE,637,0.88278,2.62734,1.0,charge,2,1.693,4.1598,281.4,101,23.757,0.01,0.05,0.01,2999.9999,0.1768
BOOST_NEGPULSE,637,0.88278,2.62734,0.9998,discharge,3,-30.235,4.1484,639.6,101,10.9893,3.4102,0.1498,4.8972,5.1902,2.1583
BOOST_NEGPULSE,637,0.88278,2.62734,1.0,charge,3,1.596,4.1633,386.1,101,23.0151,0.01,0.05,0.01,2999.9999,0.185
BOOST_NEGPULSE,637,0.88278,2.62734,0.9562,discharge,0,-2.632,4.0957,4790.1,101,10.9286,3.9324,0.1604,7.6425,5.7899,0.2129
BOOST_NEGPULSE,637,0.88278,2.62734,0.9562,charge,0,1.315,4.0973,70.4,100,10.7386,4.0653,0.1656,8.426,6.6117,0.1379
BOOST_NEGPULSE,637,0.88278,2.62734,0.9561,discharge,1,-10.516,4.095,635.5,100,10.8036,3.7069,0.1493,5.4981,4.8321,0.6858
BOOST_NEGPULSE,637,0.88278,2.62734,0.9562,charge,1,5.235,4.0999,160.9,101,10.9001,5.7343,1.8841,2.65,0.0706,0.7231
BOOST_NEGPULSE,637,0.88278,2.62734,0.956,discharge,2,-21.033,4.0962,677.7,101,10.9131,3.1982,0.1419,4.9864,6.0296,1.3861
BOOST_NEGPULSE,637,0.88278,2.62734,0.9563,charge,2,5.171,4.1028,281.5,101,18.7994,0.01,0.05,0.01,2999.9999,0.3629
BOOST_NEGPULSE,637,0.88278,2.62734,0.956,discharge,3,-30.236,4.0962,678.8,101,10.8194,2.7493,0.1348,5.5964,7.7828,1.6457
BOOST_NEGPULSE,637,0.88278,2.62734,0.9563,charge,3,5.041,4.1044,386.4,101,18.9784,0.01,2999.9999,0.01,2999.9999,0.3853
BOOST_NEGPULSE,637,0.88278,2.62734,0.9123,discharge,0,-2.629,4.0803,4827.8,101,10.8356,3.1924,0.1557,7.2156,6.119,0.1971
BOOST_NEGPULSE,637,0.88278,2.62734,0.9124,charge,0,1.315,4.0816,70.3,101,10.6557,3.2378,0.138,6.609,5.6589,0.1221
BOOST_NEGPULSE,637,0.88278,2.62734,0.9123,discharge,1,-10.516,4.0806,635.5,101,10.886,3.0324,0.1535,6.3287,6.2128,0.678
BOOST_NEGPULSE,637,0.88278,2.62734,0.9124,charge,1,5.257,4.0839,160.7,101,10.7808,3.03,0.1541,6.2955,6.0446,0.346
BOOST_NEGPULSE,637,0.88278,2.62734,0.9122,discharge,2,-21.035,4.0808,680.8,101,10.8185,2.6995,0.1465,6.2733,7.6682,1.2256
BOOST_NEGPULSE,637,0.88278,2.62734,0.9124,charge,2,6.814,4.0861,281.6,100,16.7146,0.01,0.05,0.01,3000.0,0.309
BOOST_NEGPULSE,637,0.88278,2.62734,0.9121,discharge,3,-30.235,4.0815,697.6,101,10.6441,2.4231,0.128,6.9171,9.0407,1.3495
BOOST_NEGPULSE,637,0.88278,2.62734,0.9124,charge,3,6.7,4.0879,387.0,101,16.731,0.01,0.05,0.01,3000.0,0.3633
BOOST_NEGPULSE,637,0.88278,2.62734,0.8247,discharge,0,-2.63,4.0248,5387.2,101,10.5761,2.1958,0.2081,12.7481,9.5215,0.1816
BOOST_NEGPULSE,637,0.88278,2.62734,0.8247,charge,0,1.315,4.0271,70.3,101,10.4409,2.2235,0.2045,10.1042,8.3412,0.1208
BOOST_NEGPULSE,637,0.88278,2.62734,0.8246,discharge,1,-10.518,4.0256,635.4,101,10.6356,2.0535,0.1879,9.7488,7.1824,0.5858
BOOST_NEGPULSE,637,0.88278,2.62734,0.8248,charge,1,5.259,4.0312,160.8,101,10.4116,2.0197,0.1777,7.9474,7.102,0.304
BOOST_NEGPULSE,637,0.88278,2.62734,0.8246,discharge,2,-21.033,4.0262,680.7,101,10.5593,1.9612,0.1901,7.6391,6.5294,1.1405
BOOST_NEGPULSE,637,0.88278,2.62734,0.8248,charge,2,10.787,4.0344,280.9,100,15.3494,0.01,0.05,0.01,2999.9996,0.2684
BOOST_NEGPULSE,637,0.88278,2.62734,0.8245,discharge,3,-30.235,4.0264,742.4,101,10.4621,1.7927,0.1834,7.2885,6.9451,1.4061
BOOST_NEGPULSE,637,0.88278,2.62734,0.8248,charge,3,10.707,4.0369,386.3,101,15.2312,0.01,0.05,0.01,2999.9998,0.306
BOOST_NEGPULSE,637,0.88278,2.62734,0.7371,discharge,0,-2.63,3.9221,5434.7,101,10.3793,1.7508,0.2469,11.8661,9.8927,0.166
BOOST_NEGPULSE,637,0.88278,2.62734,0.7371,charge,0,1.315,3.9235,70.5,101,11.0065,1.7226,0.309,9.377,8.9282,0.1116
BOOST_NEGPULSE,637,0.88278,2.62734,0.737,discharge,1,-10.518,3.9223,635.4,100,10.3719,1.6402,0.1984,7.9601,6.5118,0.4967
BOOST_NEGPULSE,637,0.88278,2.62734,0.7371,charge,1,5.256,3.9278,161.0,101,10.2754,1.6063,0.2169,7.435,7.4926,0.2699
BOOST_NEGPULSE,637,0.88278,2.62734,0.7369,discharge,2,-21.034,3.9225,680.6,101,10.381,1.6045,0.2293,6.4721,6.5798,1.024
BOOST_NEGPULSE,637,0.88278,2.62734,0.7372,charge,2,15.775,3.9309,281.5,100,10.0978,1.4091,0.2284,7.3181,8.7966,0.6481
BOOST_NEGPULSE,637,0.88278,2.62734,0.7368,discharge,3,-30.234,3.923,801.0,101,10.2775,1.5067,0.2289,6.8457,7.9631,1.2817
BOOST_NEGPULSE,637,0.88278,2.62734,0.7373,charge,3,18.902,3.9328,387.3,101,14.1328,0.01,0.05,0.01,3000.0,0.2738
BOOST_NEGPULSE,637,0.88278,2.62734,0.6494,discharge,0,-2.63,3.8485,5521.8,101,10.1586,1.4694,0.195,10.2467,9.4679,0.1535
BOOST_NEGPULSE,637,0.88278,2.62734,0.6495,charge,0,1.315,3.8502,70.5,101,10.2085,1.4691,0.2702,8.2567,8.4522,0.1083
BOOST_NEGPULSE,637,0.88278,2.62734,0.6493,discharge,1,-10.516,3.8486,635.5,101,10.284,1.3544,0.2094,8.1016,7.7167,0.4389
BOOST_NEGPULSE,637,0.88278,2.62734,0.6495,charge,1,5.259,3.8533,160.6,101,10.1393,1.3204,0.1975,6.7968,6.9651,0.2196
BOOST_NEGPULSE,637,0.88278,2.62734,0.6493,discharge,2,-21.033,3.8486,680.4,101,10.2618,1.2997,0.2253,7.2772,7.7799,0.8611
BOOST_NEGPULSE,637,0.88278,2.62734,0.6496,charge,2,15.775,3.8553,281.2,101,10.1363,1.2586,0.2882,6.2396,8.131,0.618
BOOST_NEGPULSE,637,0.88278,2.62734,0.6492,discharge,3,-30.234,3.8487,800.6,101,10.203,1.2099,0.2265,7.9395,9.3026,1.0403
BOOST_NEGPULSE,637,0.88278,2.62734,0.6496,charge,3,25.338,3.8573,387.9,101,10.5336,3.0337,1.271,0.01,2999.9999,2.0949
BOOST_NEGPULSE,637,0.88278,2.62734,0.5618,discharge,0,-2.63,3.7649,5590.1,101,10.2103,1.2681,0.2334,10.5495,10.4378,0.1368
BOOST_NEGPULSE,637,0.88278,2.62734,0.5618,charge,0,1.316,3.7665,70.5,101,9.9753,1.3737,0.1918,8.736,8.9874,0.1009
BOOST_NEGPULSE,637,0.88278,2.62734,0.5617,discharge,1,-10.518,3.765,635.5,101,10.1707,1.2036,0.2041,8.7869,8.3837,0.4059
BOOST_NEGPULSE,637,0.88278,2.62734,0.5619,charge,1,5.259,3.7696,160.7,101,10.1379,1.133,0.2113,7.3607,7.3766,0.2007
BOOST_NEGPULSE,637,0.88278,2.62734,0.5616,discharge,2,-21.033,3.7653,680.6,101,10.217,1.1513,0.2451,7.7585,7.8361,0.8253
BOOST_NEGPULSE,637,0.88278,2.62734,0.5619,charge,2,15.773,3.772,281.6,101,10.1253,1.1808,0.3681,6.3476,8.081,0.6465
BOOST_NEGPULSE,637,0.88278,2.62734,0.5616,discharge,3,-30.234,3.7656,800.9,101,10.1558,1.1121,0.2589,8.1009,8.7985,1.0412
BOOST_NEGPULSE,637,0.88278,2.62734,0.562,charge,3,26.291,3.7749,387.1,101,9.8754,1.0995,0.3238,6.1617,8.2893,0.8714
BOOST_NEGPULSE,637,0.88278,2.62734,0.4741,discharge,0,-2.63,3.6752,5612.5,101,10.2427,1.1647,0.2367,9.69,10.4017,0.13
BOOST_NEGPULSE,637,0.88278,2.62734,0.4742,charge,0,1.316,3.6767,70.5,101,10.0743,1.2469,0.2153,8.3884,9.3954,0.0962
BOOST_NEGPULSE,637,0.88278,2.62734,0.4741,discharge,1,-10.516,3.6753,635.4,101,10.1741,1.1465,0.1802,8.2253,8.4115,0.3895
BOOST_NEGPULSE,637,0.88278,2.62734,0.4742,charge,1,5.259,3.68,160.8,101,10.0586,1.1133,0.171,7.5244,7.9637,0.202
BOOST_NEGPULSE,637,0.88278,2.62734,0.474,discharge,2,-21.034,3.6756,680.6,101,10.1825,1.0979,0.2153,7.3886,7.732,0.7429
BOOST_NEGPULSE,637,0.88278,2.62734,0.4743,charge,2,15.774,3.6826,280.9,101,10.0948,1.0834,0.3122,6.3177,7.8285,0.6444
BOOST_NEGPULSE,637,0.88278,2.62734,0.4739,discharge,3,-30.235,3.6761,801.0,101,10.1053,1.0932,0.2199,7.7766,8.5997,1.0698
BOOST_NEGPULSE,637,0.88278,2.62734,0.4744,charge,3,26.289,3.6857,386.9,100,9.9467,1.0186,0.3568,6.3389,8.7715,0.8842
BOOST_NEGPULSE,637,0.88278,2.62734,0.3865,discharge,0,-2.63,3.608,5609.0,101,10.1533,1.3786,0.1547,9.3455,9.9949,0.1391
BOOST_NEGPULSE,637,0.88278,2.62734,0.3865,charge,0,1.314,3.6097,70.4,101,10.0861,1.2988,0.1322,7.9145,8.7096,0.0944
BOOST_NEGPULSE,637,0.88278,2.62734,0.3864,discharge,1,-10.518,3.6081,635.4,101,10.2773,1.2504,0.1699,8.3532,8.7325,0.3926
BOOST_NEGPULSE,637,0.88278,2.62734,0.3866,charge,1,5.257,3.6132,160.7,101,10.129,1.2665,0.1543,7.7135,8.7082,0.2143
BOOST_NEGPULSE,637,0.88278,2.62734,0.3863,discharge,2,-21.033,3.6087,680.8,101,10.229,1.2235,0.1635,7.9207,8.2678,0.7794
BOOST_NEGPULSE,637,0.88278,2.62734,0.3867,charge,2,15.776,3.6175,281.6,101,10.0534,1.0786,0.1866,5.9697,6.9222,0.5731
BOOST_NEGPULSE,637,0.88278,2.62734,0.3863,discharge,3,-30.236,3.6093,801.0,101,10.2153,1.1641,0.2011,8.969,10.0095,1.0975
BOOST_NEGPULSE,637,0.88278,2.62734,0.3868,charge,3,26.291,3.6206,385.9,101,10.0074,1.0059,0.2753,5.601,7.5713,0.938
BOOST_NEGPULSE,637,0.88278,2.62734,0.2989,discharge,0,-2.63,3.5357,5612.6,101,10.3858,1.8312,0.1475,10.3481,9.9896,0.1455
BOOST_NEGPULSE,637,0.88278,2.62734,0.2989,charge,0,1.316,3.5372,70.5,101,10.4985,1.7053,0.161,8.4362,9.019,0.096
BOOST_NEGPULSE,637,0.88278,2.62734,0.2988,discharge,1,-10.516,3.5359,635.5,101,10.478,1.7427,0.1543,9.4516,8.9955,0.4994
BOOST_NEGPULSE,637,0.88278,2.62734,0.2989,charge,1,5.257,3.5411,161.0,101,10.3782,1.6197,0.1503,8.206,9.2252,0.2324
BOOST_NEGPULSE,637,0.88278,2.62734,0.2987,discharge,2,-21.036,3.5364,680.6,101,10.4513,1.6999,0.1631,10.8426,10.7627,1.0158
BOOST_NEGPULSE,637,0.88278,2.62734,0.299,charge,2,15.774,3.5456,280.9,101,10.2148,1.3553,0.1358,7.1281,8.3083,0.557
BOOST_NEGPULSE,637,0.88278,2.62734,0.2986,discharge,3,-30.235,3.5368,801.0,101,10.3939,1.6968,0.2075,20.8551,23.033,1.6014
BOOST_NEGPULSE,637,0.88278,2.62734,0.2991,charge,3,26.29,3.5484,386.8,101,10.1126,1.122,0.1441,5.9583,6.9965,0.8497
BOOST_NEGPULSE,637,0.88278,2.62734,0.255,discharge,0,-2.63,3.4943,5070.9,101,10.5975,2.236,0.1628,11.5838,10.0588,0.1689
BOOST_NEGPULSE,637,0.88278,2.62734,0.2551,charge,0,1.313,3.496,70.5,101,10.6129,2.1462,0.1545,8.5995,8.3651,0.1039
BOOST_NEGPULSE,637,0.88278,2.62734,0.255,discharge,1,-10.516,3.4945,635.4,100,10.6349,2.2513,0.1593,11.3644,9.6774,0.5725
BOOST_NEGPULSE,637,0.88278,2.62734,0.2551,charge,1,5.257,3.5006,160.7,101,10.5231,1.9831,0.1437,8.0074,8.8992,0.2597
BOOST_NEGPULSE,637,0.88278,2.62734,0.2549,discharge,2,-21.034,3.4955,680.4,101,10.6889,2.1213,0.1815,21.7044,19.619,1.2029
BOOST_NEGPULSE,637,0.88278,2.62734,0.2552,charge,2,15.775,3.5052,281.1,101,10.3915,1.5424,0.1307,7.5509,9.1327,0.6122
BOOST_NEGPULSE,637,0.88278,2.62734,0.2548,discharge,3,-30.234,3.4959,801.0,101,10.5793,1.9351,0.1548,200.0,178.257,2.5565
BOOST_NEGPULSE,637,0.88278,2.62734,0.2553,charge,3,26.293,3.5087,387.1,100,10.1855,1.195,0.1291,6.4933,7.724,0.8211
BOOST_NEGPULSE,637,0.88278,2.62734,0.2112,discharge,0,-2.63,3.4512,5071.5,101,10.7835,2.97,0.1677,14.0884,9.9386,0.1882
BOOST_NEGPULSE,637,0.88278,2.62734,0.2113,charge,0,1.315,3.4534,70.5,101,10.6885,2.7986,0.1668,9.3914,7.8009,0.1233
BOOST_NEGPULSE,637,0.88278,2.62734,0.2111,discharge,1,-10.516,3.4514,635.4,101,10.9222,3.0194,0.1934,20.9353,14.6035,0.7628
