Repository: KikETs/ECM_HYBRID_BMS_JOINT

## Results

| Arm | Model | Size | Protocol | Result | Worst cell |
|---|---|---|---|---|---|
| SOP | 2RC table + trim (A8) | 4 effective coefficients, 2 EW states | leave-one-cell-out | usable current 69.6 % discharge, 59.5 % charge (τ = 10 s) | 59.9 % / 53.5 % (BOOST_REST) |
| SOH | dQ/dV ridge | 65 coefficients | leave-one-cell-out | RMSE 0.0094, bias −0.0005 | 0.0130 (BOOST_REST) |
| SOC | 2RC EKF, low-current gate | 3 states | leave-one-cell-out | **2.34 %p** over six sensor disturbances on estimated SOH (2.325 on true SOH), per cell 2.00–2.75 | 4.60 %p (BOOST_NEGPULSE_1S, current offset −0.10 A) |

The SOH arm was a 10,945-parameter CNN until the second audit round. Nested

File: analysis/uypydj_hppc_resistance.csv (part 42 of 225)
protocol,cycle,SOH,CAP_Ah,SOC,soc_group,direction,rate_rank,I_A,CRate_rated,tau_s,tau_actual_s,V_pre_V,V_tau_V,R_mOhm,file
BOOST,187,0.96527,2.89156,0.3254,8,charge,1,5.781,1.927,2.0,2.0,3.5965,3.656,10.2929,06-07-21_01.36_BOOST_protocol_HPPC_IN21700_30T_cycle_#187.mat
BOOST,187,0.96527,2.89156,0.3254,8,charge,1,5.781,1.927,10.0,9.9,3.5965,3.6726,13.1645,06-07-21_01.36_BOOST_protocol_HPPC_IN21700_30T_cycle_#187.mat
BOOST,187,0.96527,2.89156,0.3252,8,discharge,2,-23.122,7.707,2.0,2.0,3.593,3.3508,10.4749,06-07-21_01.36_BOOST_protocol_HPPC_IN21700_30T_cycle_#187.mat
BOOST,187,0.96527,2.89156,0.3252,8,discharge,2,-23.122,7.707,10.0,9.9,3.593,3.2839,13.3682,06-07-21_01.36_BOOST_protocol_HPPC_IN21700_30T_cycle_#187.mat
BOOST,187,0.96527,2.89156,0.3256,8,charge,2,17.341,5.78,2.0,1.9,3.599,3.7746,10.1263,06-07-21_01.36_BOOST_protocol_HPPC_IN21700_30T_cycle_#187.mat
BOOST,187,0.96527,2.89156,0.3256,8,charge,2,17.341,5.78,10.0,9.9,3.599,3.8157,12.4964,06-07-21_01.36_BOOST_protocol_HPPC_IN21700_30T_cycle_#187.mat
BOOST,187,0.96527,2.89156,0.3251,8,discharge,3,-33.239,11.08,2.0,2.0,3.593,3.2462,10.4335,06-07-21_01.36_BOOST_protocol_HPPC_IN21700_30T_cycle_#187.mat
BOOST,187,0.96527,2.89156,0.3251,8,discharge,3,-33.239,11.08,10.0,9.9,3.593,3.153,13.2375,06-07-21_01.36_BOOST_protocol_HPPC_IN21700_30T_cycle_#187.mat
BOOST,187,0.96527,2.89156,0.3256,8,charge,3,28.902,9.634,2.0,1.9,3.6011,3.8885,9.9439,06-07-21_01.36_BOOST_protocol_HPPC_IN21700_30T_cycle_#187.mat
BOOST,187,0.96527,2.89156,0.3256,8,charge,3,28.902,9.634,10.0,9.9,3.6011,3.9529,12.1722,06-07-21_01.36_BOOST_protocol_HPPC_IN21700_30T_cycle_#187.mat
BOOST,187,0.96527,2.89156,0.229,9,discharge,0,-2.893,0.964,2.0,2.0,3.5088,3.4769,11.027,06-07-21_01.36_BOOST_protocol_HPPC_IN21700_30T_cycle_#187.mat
BOOST,187,0.96527,2.89156,0.229,9,discharge,0,-2.893,0.964,10.0,9.9,3.5088,3.4663,14.6911,06-07-21_01.36_BOOST_protocol_HPPC_IN21700_30T_cycle_#187.mat
BOOST,187,0.96527,2.89156,0.2291,9,charge,0,1.444,0.481,2.0,2.0,3.5098,3.526,11.2212,06-07-21_01.36_BOOST_protocol_HPPC_IN21700_30T_cycle_#187.mat
BOOST,187,0.96527,2.89156,0.2291,9,charge,0,1.444,0.481,10.0,9.9,3.5098,3.5309,14.6152,06-07-21_01.36_BOOST_protocol_HPPC_IN21700_30T_cycle_#187.mat
BOOST,187,0.96527,2.89156,0.229,9,discharge,1,-11.564,3.855,2.0,2.0,3.5092,3.3824,10.9651,06-07-21_01.36_BOOST_protocol_HPPC_IN21700_30T_cycle_#187.mat
BOOST,187,0.96527,2.89156,0.229,9,discharge,1,-11.564,3.855,10.0,9.9,3.5092,3.3448,14.2165,06-07-21_01.36_BOOST_protocol_HPPC_IN21700_30T_cycle_#187.mat
BOOST,187,0.96527,2.89156,0.2291,9,charge,1,5.78,1.927,2.0,1.9,3.5159,3.5773,10.6221,06-07-21_01.36_BOOST_protocol_HPPC_IN21700_30T_cycle_#187.mat
BOOST,187,0.96527,2.89156,0.2291,9,charge,1,5.78,1.927,10.0,9.9,3.5159,3.5958,13.8226,06-07-21_01.36_BOOST_protocol_HPPC_IN21700_30T_cycle_#187.mat
BOOST,187,0.96527,2.89156,0.2289,9,discharge,2,-23.123,7.708,2.0,2.0,3.5121,3.258,10.9891,06-07-21_01.36_BOOST_protocol_HPPC_IN21700_30T_cycle_#187.mat
BOOST,187,0.96527,2.89156,0.2289,9,discharge,2,-23.123,7.708,10.0,9.9,3.5121,3.1799,14.3666,06-07-21_01.36_BOOST_protocol_HPPC_IN21700_30T_cycle_#187.mat
BOOST,187,0.96527,2.89156,0.2292,9,charge,2,17.339,5.78,2.0,2.0,3.5206,3.7022,10.4735,06-07-21_01.36_BOOST_protocol_HPPC_IN21700_30T_cycle_#187.mat
BOOST,187,0.96527,2.89156,0.2292,9,charge,2,17.339,5.78,10.0,9.9,3.5206,3.7537,13.4437,06-07-21_01.36_BOOST_protocol_HPPC_IN21700_30T_cycle_#187.mat
BOOST,187,0.96527,2.89156,0.2288,9,discharge,3,-33.237,11.079,2.0,2.0,3.5132,3.1495,10.9426,06-07-21_01.36_BOOST_protocol_HPPC_IN21700_30T_cycle_#187.mat
BOOST,187,0.96527,2.89156,0.2288,9,discharge,3,-33.237,11.079,10.0,9.9,3.5132,3.0313,14.4989,06-07-21_01.36_BOOST_protocol_HPPC_IN21700_30T_cycle_#187.mat
BOOST,187,0.96527,2.89156,0.2293,9,charge,3,28.901,9.634,2.0,2.0,3.5228,3.8222,10.3595,06-07-21_01.36_BOOST_protocol_HPPC_IN21700_30T_cycle_#187.mat
BOOST,187,0.96527,2.89156,0.2293,9,charge,3,28.901,9.634,10.0,9.9,3.5228,3.8969,12.9442,06-07-21_01.36_BOOST_protocol_HPPC_IN21700_30T_cycle_#187.mat
BOOST,187,0.96527,2.89156,0.1808,10,discharge,0,-2.891,0.964,2.0,2.0,3.4537,3.4202,11.5889,06-07-21_01.36_BOOST_protocol_HPPC_IN21700_30T_cycle_#187.mat
BOOST,187,0.96527,2.89156,0.1808,10,discharge,0,-2.891,0.964,10.0,9.9,3.4537,3.4088,15.5326,06-07-21_01.36_BOOST_protocol_HPPC_IN21700_30T_cycle_#187.mat
BOOST,187,0.96527,2.89156,0.1809,10,charge,0,1.444,0.481,2.0,1.9,3.4548,3.4716,11.6352,06-07-21_01.36_BOOST_protocol_HPPC_IN21700_30T_cycle_#187.mat
BOOST,187,0.96527,2.89156,0.1809,10,charge,0,1.444,0.481,10.0,9.9,3.4548,3.4771,15.4443,06-07-21_01.36_BOOST_protocol_HPPC_IN21700_30T_cycle_#187.mat
BOOST,187,0.96527,2.89156,0.1808,10,discharge,1,-11.564,3.855,2.0,2.0,3.4541,3.321,11.5099,06-07-21_01.36_BOOST_protocol_HPPC_IN21700_30T_cycle_#187.mat
BOOST,187,0.96527,2.89156,0.1808,10,discharge,1,-11.564,3.855,10.0,9.9,3.4541,3.2791,15.1332,06-07-21_01.36_BOOST_protocol_HPPC_IN21700_30T_cycle_#187.mat
BOOST,187,0.96527,2.89156,0.1809,10,charge,1,5.78,1.927,2.0,1.9,3.4598,3.5236,11.0373,06-07-21_01.36_BOOST_protocol_HPPC_IN21700_30T_cycle_#187.mat
BOOST,187,0.96527,2.89156,0.1809,10,charge,1,5.78,1.927,10.0,9.91,3.4598,3.5433,14.4454,06-07-21_01.36_BOOST_protocol_HPPC_IN21700_30T_cycle_#187.mat
BOOST,187,0.96527,2.89156,0.1807,10,discharge,2,-23.123,7.708,2.0,1.9,3.4557,3.1907,11.4605,06-07-21_01.36_BOOST_protocol_HPPC_IN21700_30T_cycle_#187.mat
BOOST,187,0.96527,2.89156,0.1807,10,discharge,2,-23.123,7.708,10.0,9.9,3.4557,3.092,15.7289,06-07-21_01.36_BOOST_protocol_HPPC_IN21700_30T_cycle_#187.mat
BOOST,187,0.96527,2.89156,0.181,10,charge,2,17.341,5.78,2.0,2.0,3.4622,3.6497,10.8125,06-07-21_01.36_BOOST_protocol_HPPC_IN21700_30T_cycle_#187.mat
BOOST,187,0.96527,2.89156,0.181,10,charge,2,17.341,5.78,10.0,9.9,3.4622,3.7042,13.9554,06-07-21_01.36_BOOST_protocol_HPPC_IN21700_30T_cycle_#187.mat
BOOST,187,0.96527,2.89156,0.1806,10,discharge,3,-33.237,11.079,2.0,1.9,3.4551,3.0747,11.4451,06-07-21_01.36_BOOST_protocol_HPPC_IN21700_30T_cycle_#187.mat
BOOST,187,0.96527,2.89156,0.1806,10,discharge,3,-33.237,11.079,10.0,9.9,3.4551,2.8938,16.8878,06-07-21_01.36_BOOST_protocol_HPPC_IN21700_30T_cycle_#187.mat
BOOST,187,0.96527,2.89156,0.1811,10,charge,3,28.904,9.635,2.0,2.0,3.4639,3.7695,10.5729,06-07-21_01.36_BOOST_protocol_HPPC_IN21700_30T_cycle_#187.mat
BOOST,187,0.96527,2.89156,0.1811,10,charge,3,28.904,9.635,10.0,9.9,3.4639,3.8529,13.4583,06-07-21_01.36_BOOST_protocol_HPPC_IN21700_30T_cycle_#187.mat
BOOST,187,0.96527,2.89156,0.1327,11,discharge,0,-2.893,0.964,2.0,1.9,3.4084,3.3732,12.1681,06-07-21_01.36_BOOST_protocol_HPPC_IN21700_30T_cycle_#187.mat
BOOST,187,0.96527,2.89156,0.1327,11,discharge,0,-2.893,0.964,10.0,9.9,3.4084,3.3591,17.0423,06-07-21_01.36_BOOST_protocol_HPPC_IN21700_30T_cycle_#187.mat
BOOST,187,0.96527,2.89156,0.1327,11,charge,0,1.444,0.481,2.0,2.0,3.4108,3.428,11.9155,06-07-21_01.36_BOOST_protocol_HPPC_IN21700_30T_cycle_#187.mat
BOOST,187,0.96527,2.89156,0.1327,11,charge,0,1.444,0.481,10.0,9.9,3.4108,3.4333,15.5871,06-07-21_01.36_BOOST_protocol_HPPC_IN21700_30T_cycle_#187.mat
BOOST,187,0.96527,2.89156,0.1326,11,discharge,1,-11.564,3.855,2.0,2.0,3.4089,3.2643,12.5049,06-07-21_01.36_BOOST_protocol_HPPC_IN21700_30T_cycle_#187.mat
BOOST,187,0.96527,2.89156,0.1326,11,discharge,1,-11.564,3.855,10.0,9.9,3.4089,3.1972,18.3076,06-07-21_01.36_BOOST_protocol_HPPC_IN21700_30T_cycle_#187.mat
BOOST,187,0.96527,2.89156,0.1327,11,charge,1,5.782,1.927,2.0,1.9,3.417,3.4827,11.3625,06-07-21_01.36_BOOST_protocol_HPPC_IN21700_30T_cycle_#187.mat
BOOST,187,0.96527,2.89156,0.1327,11,charge,1,5.782,1.927,10.0,9.9,3.417,3.4987,14.1296,06-07-21_01.36_BOOST_protocol_HPPC_IN21700_30T_cycle_#187.mat
BOOST,187,0.96527,2.89156,0.1325,11,discharge,2,-23.123,7.708,2.0,2.0,3.4108,3.1102,13.0,06-07-21_01.36_BOOST_protocol_HPPC_IN21700_30T_cycle_#187.mat
BOOST,187,0.96527,2.89156,0.1325,11,discharge,2,-23.123,7.708,10.0,9.91,3.4108,2.8524,24.1491,06-07-21_01.36_BOOST_protocol_HPPC_IN21700_30T_cycle_#187.mat
BOOST,187,0.96527,2.89156,0.1328,11,charge,2,17.339,5.78,2.0,2.0,3.421,3.6104,10.9234,06-07-21_01.36_BOOST_protocol_HPPC_IN21700_30T_cycle_#187.mat
BOOST,187,0.96527,2.89156,0.1328,11,charge,2,17.339,5.78,10.0,9.9,3.421,3.6565,13.5821,06-07-21_01.36_BOOST_protocol_HPPC_IN21700_30T_cycle_#187.mat
BOOST,187,0.96527,2.89156,0.1324,11,discharge,3,-33.237,11.079,2.0,2.0,3.409,2.9597,13.5181,06-07-21_01.36_BOOST_protocol_HPPC_IN21700_30T_cycle_#187.mat
BOOST,187,0.96527,2.89156,0.1324,11,discharge,3,-33.237,11.079,10.0,9.9,3.409,2.4986,27.3912,06-07-21_01.36_BOOST_protocol_HPPC_IN21700_30T_cycle_#187.mat
BOOST,187,0.96527,2.89156,0.133,11,charge,3,28.903,9.634,2.0,2.0,3.4234,3.7285,10.556,06-07-21_01.36_BOOST_protocol_HPPC_IN21700_30T_cycle_#187.mat
BOOST,187,0.96527,2.89156,0.133,11,charge,3,28.903,9.634,10.0,9.9,3.4234,3.8074,13.2858,06-07-21_01.36_BOOST_protocol_HPPC_IN21700_30T_cycle_#187.mat
BOOST,187,0.96527,2.89156,0.0845,12,discharge,0,-2.893,0.964,2.0,2.0,3.3561,3.3093,16.1781,06-07-21_01.36_BOOST_protocol_HPPC_IN21700_30T_cycle_#187.mat
BOOST,187,0.96527,2.89156,0.0845,12,discharge,0,-2.893,0.964,10.0,9.9,3.3561,3.281,25.961,06-07-21_01.36_BOOST_protocol_HPPC_IN21700_30T_cycle_#187.mat
BOOST,187,0.96527,2.89156,0.0845,12,charge,0,1.444,0.481,2.0,1.9,3.3601,3.3815,14.8199,06-07-21_01.36_BOOST_protocol_HPPC_IN21700_30T_cycle_#187.mat
BOOST,187,0.96527,2.89156,0.0845,12,charge,0,1.444,0.481,10.0,9.9,3.3601,3.391,21.3989,06-07-21_01.36_BOOST_protocol_HPPC_IN21700_30T_cycle_#187.mat
BOOST,187,0.96527,2.89156,0.0844,12,discharge,1,-11.561,3.854,2.0,2.0,3.3577,3.146,18.3116,06-07-21_01.36_BOOST_protocol_HPPC_IN21700_30T_cycle_#187.mat
BOOST,187,0.96527,2.89156,0.0844,12,discharge,1,-11.561,3.854,10.0,9.9,3.3577,2.881,41.2335,06-07-21_01.36_BOOST_protocol_HPPC_IN21700_30T_cycle_#187.mat
BOOST,187,0.96527,2.89156,0.0846,12,charge,1,5.78,1.927,2.0,2.0,3.3702,3.4495,13.7192,06-07-21_01.36_BOOST_protocol_HPPC_IN21700_30T_cycle_#187.mat
BOOST,187,0.96527,2.89156,0.0846,12,charge,1,5.78,1.927,10.0,9.9,3.3702,3.4736,17.8887,06-07-21_01.36_BOOST_protocol_HPPC_IN21700_30T_cycle_#187.mat
BOOST,187,0.96527,2.89156,0.0843,12,discharge,2,-23.123,7.708,2.0,1.9,3.3604,2.8831,20.6418,06-07-21_01.36_BOOST_protocol_HPPC_IN21700_30T_cycle_#187.mat
BOOST,187,0.96527,2.89156,0.0843,12,discharge,2,-23.123,7.708,10.0,9.9,3.3604,2.4996,37.227,06-07-21_01.36_BOOST_protocol_HPPC_IN21700_30T_cycle_#187.mat
BOOST,187,0.96527,2.89156,0.0847,12,charge,2,17.34,5.78,2.0,2.0,3.375,3.5842,12.0646,06-07-21_01.36_BOOST_protocol_HPPC_IN21700_30T_cycle_#187.mat
BOOST,187,0.96527,2.89156,0.0847,12,charge,2,17.34,5.78,10.0,9.9,3.375,3.6274,14.5559,06-07-21_01.36_BOOST_protocol_HPPC_IN21700_30T_cycle_#187.mat
BOOST,187,0.96527,2.89156,0.0842,12,discharge,3,-20.786,6.929,2.0,2.0,3.3602,2.5815,37.4627,06-07-21_01.36_BOOST_protocol_HPPC_IN21700_30T_cycle_#187.mat
BOOST,187,0.96527,2.89156,0.0842,12,discharge,3,-20.786,6.929,10.0,9.91,3.3602,2.4996,41.4029,06-07-21_01.36_BOOST_protocol_HPPC_IN21700_30T_cycle_#187.mat
BOOST,187,0.96527,2.89156,0.0848,12,charge,3,28.903,9.634,2.0,2.0,3.3766,3.7039,11.3241,06-07-21_01.36_BOOST_protocol_HPPC_IN21700_30T_cycle_#187.mat
BOOST,187,0.96527,2.89156,0.0848,12,charge,3,28.903,9.634,10.0,9.9,3.3766,3.7718,13.6733,06-07-21_01.36_BOOST_protocol_HPPC_IN21700_30T_cycle_#187.mat
BOOST,225,0.96037,2.87689,1.0,0,discharge,0,-2.878,0.959,2.0,2.0,4.1714,4.1333,13.2374,06-14-21_21.54_BOOST_protocol_HPPC_IN21700_30T_cycle_#225.mat
BOOST,225,0.96037,2.87689,1.0,0,discharge,0,-2.878,0.959,10.0,9.9,4.1714,4.117,18.9007,06-14-21_21.54_BOOST_protocol_HPPC_IN21700_30T_cycle_#225.mat
BOOST,225,0.96037,2.87689,1.0,0,charge,0,1.438,0.479,2.0,2.0,4.1735,4.1928,13.4252,06-14-21_21.54_BOOST_protocol_HPPC_IN21700_30T_cycle_#225.mat
BOOST,225,0.96037,2.87689,1.0,0,charge,0,1.438,0.479,10.0,9.9,4.1735,4.2,18.4335,06-14-21_21.54_BOOST_protocol_HPPC_IN21700_30T_cycle_#225.mat
BOOST,225,0.96037,2.87689,0.9999,0,discharge,1,-11.51,3.837,2.0,1.9,4.1709,4.0238,12.7802,06-14-21_21.54_BOOST_protocol_HPPC_IN21700_30T_cycle_#225.mat
BOOST,225,0.96037,2.87689,0.9999,0,discharge,1,-11.51,3.837,10.0,9.9,4.1709,3.9759,16.9418,06-14-21_21.54_BOOST_protocol_HPPC_IN21700_30T_cycle_#225.mat
BOOST,225,0.96037,2.87689,1.0,0,charge,1,1.493,0.498,2.0,1.9,4.1767,4.2002,15.7412,06-14-21_21.54_BOOST_protocol_HPPC_IN21700_30T_cycle_#225.mat
BOOST,225,0.96037,2.87689,1.0,0,charge,1,1.493,0.498,10.0,9.9,4.1767,4.2001,15.6742,06-14-21_21.54_BOOST_protocol_HPPC_IN21700_30T_cycle_#225.mat
BOOST,225,0.96037,2.87689,0.9998,0,discharge,2,-23.014,7.671,2.0,2.0,4.1707,3.8837,12.4707,06-14-21_21.54_BOOST_protocol_HPPC_IN21700_30T_cycle_#225.mat
BOOST,225,0.96037,2.87689,0.9998,0,discharge,2,-23.014,7.671,10.0,9.9,4.1707,3.82,15.2386,06-14-21_21.54_BOOST_protocol_HPPC_IN21700_30T_cycle_#225.mat
BOOST,225,0.96037,2.87689,1.0,0,charge,2,1.363,0.454,2.0,1.9,4.1782,4.2,15.9965,06-14-21_21.54_BOOST_protocol_HPPC_IN21700_30T_cycle_#225.mat
BOOST,225,0.96037,2.87689,1.0,0,charge,2,1.363,0.454,10.0,9.9,4.1782,4.2001,16.0699,06-14-21_21.54_BOOST_protocol_HPPC_IN21700_30T_cycle_#225.mat
BOOST,225,0.96037,2.87689,0.9997,0,discharge,3,-33.08,11.027,2.0,2.0,4.1706,3.7688,12.1463,06-14-21_21.54_BOOST_protocol_HPPC_IN21700_30T_cycle_#225.mat
BOOST,225,0.96037,2.87689,0.9997,0,discharge,3,-33.08,11.027,10.0,9.9,4.1706,3.6959,14.3501,06-14-21_21.54_BOOST_protocol_HPPC_IN21700_30T_cycle_#225.mat
BOOST,225,0.96037,2.87689,1.0,0,charge,3,1.297,0.432,2.0,1.9,4.1804,4.2002,15.2648,06-14-21_21.54_BOOST_protocol_HPPC_IN21700_30T_cycle_#225.mat
BOOST,225,0.96037,2.87689,1.0,0,charge,3,1.297,0.432,10.0,9.7,4.1804,4.2001,15.1877,06-14-21_21.54_BOOST_protocol_HPPC_IN21700_30T_cycle_#225.mat
BOOST,225,0.96037,2.87689,0.9521,1,discharge,0,-2.878,0.959,2.0,2.0,4.1018,4.067,12.0901,06-14-21_21.54_BOOST_protocol_HPPC_IN21700_30T_cycle_#225.mat
BOOST,225,0.96037,2.87689,0.9521,1,discharge,0,-2.878,0.959,10.0,9.9,4.1018,4.0574,15.4252,06-14-21_21.54_BOOST_protocol_HPPC_IN21700_30T_cycle_#225.mat
BOOST,225,0.96037,2.87689,0.9521,1,charge,0,1.438,0.479,2.0,2.0,4.1031,4.1202,11.8923,06-14-21_21.54_BOOST_protocol_HPPC_IN21700_30T_cycle_#225.mat
BOOST,225,0.96037,2.87689,0.9521,1,charge,0,1.438,0.479,10.0,9.9,4.1031,4.1251,15.3001,06-14-21_21.54_BOOST_protocol_HPPC_IN21700_30T_cycle_#225.mat
BOOST,225,0.96037,2.87689,0.952,1,discharge,1,-11.509,3.836,2.0,2.0,4.1019,3.9649,11.9037,06-14-21_21.54_BOOST_protocol_HPPC_IN21700_30T_cycle_#225.mat
BOOST,225,0.96037,2.87689,0.952,1,discharge,1,-11.509,3.836,10.0,9.9,4.1019,3.9352,14.4843,06-14-21_21.54_BOOST_protocol_HPPC_IN21700_30T_cycle_#225.mat
BOOST,225,0.96037,2.87689,0.9521,1,charge,1,5.753,1.918,2.0,2.0,4.105,4.1733,11.8729,06-14-21_21.54_BOOST_protocol_HPPC_IN21700_30T_cycle_#225.mat
BOOST,225,0.96037,2.87689,0.9521,1,charge,1,5.753,1.918,10.0,9.9,4.105,4.1936,15.4017,06-14-21_21.54_BOOST_protocol_HPPC_IN21700_30T_cycle_#225.mat
BOOST,225,0.96037,2.87689,0.9519,1,discharge,2,-23.013,7.671,2.0,1.9,4.1019,3.8359,11.5587,06-14-21_21.54_BOOST_protocol_HPPC_IN21700_30T_cycle_#225.mat
BOOST,225,0.96037,2.87689,0.9519,1,discharge,2,-23.013,7.671,10.0,9.9,4.1019,3.7865,13.7053,06-14-21_21.54_BOOST_protocol_HPPC_IN21700_30T_cycle_#225.mat
BOOST,225,0.96037,2.87689,0.9521,1,charge,2,7.08,2.36,2.0,2.0,4.1069,4.2003,13.1927,06-14-21_21.54_BOOST_protocol_HPPC_IN21700_30T_cycle_#225.mat
BOOST,225,0.96037,2.87689,0.9521,1,charge,2,7.08,2.36,10.0,9.9,4.1069,4.2002,13.1786,06-14-21_21.54_BOOST_protocol_HPPC_IN21700_30T_cycle_#225.mat
BOOST,225,0.96037,2.87689,0.9518,1,discharge,3,-33.081,11.027,2.0,2.0,4.1023,3.7258,11.3812,06-14-21_21.54_BOOST_protocol_HPPC_IN21700_30T_cycle_#225.mat
BOOST,225,0.96037,2.87689,0.9518,1,discharge,3,-33.081,11.027,10.0,9.9,4.1023,3.661,13.34,06-14-21_21.54_BOOST_protocol_HPPC_IN21700_30T_cycle_#225.mat
BOOST,225,0.96037,2.87689,0.9521,1,charge,3,7.007,2.336,2.0,1.9,4.1082,4.2002,13.1303,06-14-21_21.54_BOOST_protocol_HPPC_IN21700_30T_cycle_#225.mat
BOOST,225,0.96037,2.87689,0.9521,1,charge,3,7.007,2.336,10.0,9.9,4.1082,4.2002,13.1303,06-14-21_21.54_BOOST_protocol_HPPC_IN21700_30T_cycle_#225.mat
BOOST,225,0.96037,2.87689,0.9041,2,discharge,0,-2.878,0.959,2.0,2.0,4.0816,4.0491,11.2906,06-14-21_21.54_BOOST_protocol_HPPC_IN21700_30T_cycle_#225.mat
BOOST,225,0.96037,2.87689,0.9041,2,discharge,0,-2.878,0.959,10.0,9.9,4.0816,4.0407,14.2088,06-14-21_21.54_BOOST_protocol_HPPC_IN21700_30T_cycle_#225.mat
BOOST,225,0.96037,2.87689,0.9042,2,charge,0,1.438,0.479,2.0,1.9,4.0837,4.1,11.3364,06-14-21_21.54_BOOST_protocol_HPPC_IN21700_30T_cycle_#225.mat
BOOST,225,0.96037,2.87689,0.9042,2,charge,0,1.438,0.479,10.0,9.9,4.0837,4.1037,13.9097,06-14-21_21.54_BOOST_protocol_HPPC_IN21700_30T_cycle_#225.mat
BOOST,225,0.96037,2.87689,0.9041,2,discharge,1,-11.508,3.836,2.0,2.0,4.0825,3.9501,11.505,06-14-21_21.54_BOOST_protocol_HPPC_IN21700_30T_cycle_#225.mat
BOOST,225,0.96037,2.87689,0.9041,2,discharge,1,-11.508,3.836,10.0,9.91,4.0825,3.9208,14.0511,06-14-21_21.54_BOOST_protocol_HPPC_IN21700_30T_cycle_#225.mat
BOOST,225,0.96037,2.87689,0.9042,2,charge,1,5.752,1.917,2.0,2.0,4.0852,4.1501,11.2826,06-14-21_21.54_BOOST_protocol_HPPC_IN21700_30T_cycle_#225.mat
BOOST,225,0.96037,2.87689,0.9042,2,charge,1,5.752,1.917,10.0,9.9,4.0852,4.1641,13.7165,06-14-21_21.54_BOOST_protocol_HPPC_IN21700_30T_cycle_#225.mat
BOOST,225,0.96037,2.87689,0.9039,2,discharge,2,-23.012,7.671,2.0,1.9,4.0827,3.8237,11.255,06-14-21_21.54_BOOST_protocol_HPPC_IN21700_30T_cycle_#225.mat
BOOST,225,0.96037,2.87689,0.9039,2,discharge,2,-23.012,7.671,10.0,9.9,4.0827,3.771,13.5451,06-14-21_21.54_BOOST_protocol_HPPC_IN21700_30T_cycle_#225.mat
BOOST,225,0.96037,2.87689,0.9042,2,charge,2,9.442,3.147,2.0,2.0,4.0865,4.2003,12.0524,06-14-21_21.54_BOOST_protocol_HPPC_IN21700_30T_cycle_#225.mat
BOOST,225,0.96037,2.87689,0.9042,2,charge,2,9.442,3.147,10.0,9.9,4.0865,4.2001,12.0312,06-14-21_21.54_BOOST_protocol_HPPC_IN21700_30T_cycle_#225.mat
BOOST,225,0.96037,2.87689,0.9039,2,discharge,3,-33.079,11.026,2.0,2.0,4.0829,3.7162,11.0856,06-14-21_21.54_BOOST_protocol_HPPC_IN21700_30T_cycle_#225.mat
BOOST,225,0.96037,2.87689,0.9039,2,discharge,3,-33.079,11.026,10.0,9.9,4.0829,3.6424,13.3166,06-14-21_21.54_BOOST_protocol_HPPC_IN21700_30T_cycle_#225.mat
BOOST,225,0.96037,2.87689,0.9042,2,charge,3,9.432,3.144,2.0,1.9,4.0876,4.2004,11.9597,06-14-21_21.54_BOOST_protocol_HPPC_IN21700_30T_cycle_#225.mat
BOOST,225,0.96037,2.87689,0.9042,2,charge,3,9.432,3.144,10.0,9.9,4.0876,4.2001,11.9279,06-14-21_21.54_BOOST_protocol_HPPC_IN21700_30T_cycle_#225.mat
BOOST,225,0.96037,2.87689,0.8083,3,discharge,0,-2.878,0.959,2.0,1.9,4.0289,3.9951,11.7422,06-14-21_21.54_BOOST_protocol_HPPC_IN21700_30T_cycle_#225.mat
BOOST,225,0.96037,2.87689,0.8083,3,discharge,0,-2.878,0.959,10.0,9.9,4.0289,3.9814,16.5017,06-14-21_21.54_BOOST_protocol_HPPC_IN21700_30T_cycle_#225.mat
BOOST,225,0.96037,2.87689,0.8083,3,charge,0,1.44,0.48,2.0,2.0,4.0308,4.0472,11.3897,06-14-21_21.54_BOOST_protocol_HPPC_IN21700_30T_cycle_#225.mat
BOOST,225,0.96037,2.87689,0.8083,3,charge,0,1.44,0.48,10.0,9.9,4.0308,4.0527,15.2094,06-14-21_21.54_BOOST_protocol_HPPC_IN21700_30T_cycle_#225.mat
BOOST,225,0.96037,2.87689,0.8082,3,discharge,1,-11.507,3.836,2.0,1.9,4.0292,3.8943,11.7233,06-14-21_21.54_BOOST_protocol_HPPC_IN21700_30T_cycle_#225.mat
BOOST,225,0.96037,2.87689,0.8082,3,discharge,1,-11.507,3.836,10.0,9.9,4.0292,3.847,15.8338,06-14-21_21.54_BOOST_protocol_HPPC_IN21700_30T_cycle_#225.mat
BOOST,225,0.96037,2.87689,0.8083,3,charge,1,5.754,1.918,2.0,1.9,4.0322,4.0968,11.227,06-14-21_21.54_BOOST_protocol_HPPC_IN21700_30T_cycle_#225.mat
BOOST,225,0.96037,2.87689,0.8083,3,charge,1,5.754,1.918,10.0,9.9,4.0322,4.1152,14.4247,06-14-21_21.54_BOOST_protocol_HPPC_IN21700_30T_cycle_#225.mat
BOOST,225,0.96037,2.87689,0.8081,3,discharge,2,-23.014,7.671,2.0,1.9,4.0294,3.7655,11.4669,06-14-21_21.54_BOOST_protocol_HPPC_IN21700_30T_cycle_#225.mat
BOOST,225,0.96037,2.87689,0.8081,3,discharge,2,-23.014,7.671,10.0,9.9,4.0294,3.6912,14.6954,06-14-21_21.54_BOOST_protocol_HPPC_IN21700_30T_cycle_#225.mat
BOOST,225,0.96037,2.87689,0.8084,3,charge,2,13.952,4.651,2.0,2.0,4.0346,4.2004,11.8836,06-14-21_21.54_BOOST_protocol_HPPC_IN21700_30T_cycle_#225.mat
BOOST,225,0.96037,2.87689,0.8084,3,charge,2,13.952,4.651,10.0,9.9,4.0346,4.2,11.8549,06-14-21_21.54_BOOST_protocol_HPPC_IN21700_30T_cycle_#225.mat
BOOST,225,0.96037,2.87689,0.808,3,discharge,3,-33.08,11.027,2.0,2.0,4.0298,3.6567,11.2787,06-14-21_21.54_BOOST_protocol_HPPC_IN21700_30T_cycle_#225.mat
BOOST,225,0.96037,2.87689,0.808,3,discharge,3,-33.08,11.027,10.0,9.9,4.0298,3.5632,14.1052,06-14-21_21.54_BOOST_protocol_HPPC_IN21700_30T_cycle_#225.mat
BOOST,225,0.96037,2.87689,0.8084,3,charge,3,14.024,4.675,2.0,1.9,4.0357,4.2005,11.7513,06-14-21_21.54_BOOST_protocol_HPPC_IN21700_30T_cycle_#225.mat
BOOST,225,0.96037,2.87689,0.8084,3,charge,3,14.024,4.675,10.0,9.9,4.0357,4.2003,11.737,06-14-21_21.54_BOOST_protocol_HPPC_IN21700_30T_cycle_#225.mat
BOOST,225,0.96037,2.87689,0.7124,4,discharge,0,-2.878,0.959,2.0,2.0,3.924,3.8903,11.7079,06-14-21_21.54_BOOST_protocol_HPPC_IN21700_30T_cycle_#225.mat
BOOST,225,0.96037,2.87689,0.7124,4,discharge,0,-2.878,0.959,10.0,9.9,3.924,3.8766,16.4675,06-14-21_21.54_BOOST_protocol_HPPC_IN21700_30T_cycle_#225.mat
BOOST,225,0.96037,2.87689,0.7124,4,charge,0,1.438,0.479,2.0,2.0,3.9262,3.9424,11.268,06-14-21_21.54_BOOST_protocol_HPPC_IN21700_30T_cycle_#225.mat
BOOST,225,0.96037,2.87689,0.7124,4,charge,0,1.438,0.479,10.0,9.9,3.9262,3.9474,14.7458,06-14-21_21.54_BOOST_protocol_HPPC_IN21700_30T_cycle_#225.mat
BOOST,225,0.96037,2.87689,0.7123,4,discharge,1,-11.509,3.836,2.0,2.0,3.924,3.7903,11.617,06-14-21_21.54_BOOST_protocol_HPPC_IN21700_30T_cycle_#225.mat
BOOST,225,0.96037,2.87689,0.7123,4,discharge,1,-11.509,3.836,10.0,9.9,3.924,3.7489,15.2142,06-14-21_21.54_BOOST_protocol_HPPC_IN21700_30T_cycle_#225.mat
BOOST,225,0.96037,2.87689,0.7125,4,charge,1,5.754,1.918,2.0,2.0,3.9291,3.991,10.7577,06-14-21_21.54_BOOST_protocol_HPPC_IN21700_30T_cycle_#225.mat
BOOST,225,0.96037,2.87689,0.7125,4,charge,1,5.754,1.918,10.0,9.9,3.9291,4.006,13.3646,06-14-21_21.54_BOOST_protocol_HPPC_IN21700_30T_cycle_#225.mat
BOOST,225,0.96037,2.87689,0.7122,4,discharge,2,-23.011,7.67,2.0,2.0,3.9242,3.6653,11.2511,06-14-21_21.54_BOOST_protocol_HPPC_IN21700_30T_cycle_#225.mat
BOOST,225,0.96037,2.87689,0.7122,4,discharge,2,-23.011,7.67,10.0,9.9,3.9242,3.6062,13.8195,06-14-21_21.54_BOOST_protocol_HPPC_IN21700_30T_cycle_#225.mat
BOOST,225,0.96037,2.87689,0.7125,4,charge,2,17.257,5.752,2.0,1.9,3.9304,4.1067,10.2161,06-14-21_21.54_BOOST_protocol_HPPC_IN21700_30T_cycle_#225.mat
BOOST,225,0.96037,2.87689,0.7125,4,charge,2,17.257,5.752,10.0,9.9,3.9304,4.1524,12.8643,06-14-21_21.54_BOOST_protocol_HPPC_IN21700_30T_cycle_#225.mat
BOOST,225,0.96037,2.87689,0.7121,4,discharge,3,-33.079,11.026,2.0,1.9,3.9247,3.5653,10.8649,06-14-21_21.54_BOOST_protocol_HPPC_IN21700_30T_cycle_#225.mat
BOOST,225,0.96037,2.87689,0.7121,4,discharge,3,-33.079,11.026,10.0,9.9,3.9247,3.4848,13.2985,06-14-21_21.54_BOOST_protocol_HPPC_IN21700_30T_cycle_#225.mat
BOOST,225,0.96037,2.87689,0.7125,4,charge,3,24.117,8.039,2.0,2.0,3.9312,4.2009,11.183,06-14-21_21.54_BOOST_protocol_HPPC_IN21700_30T_cycle_#225.mat
BOOST,225,0.96037,2.87689,0.7125,4,charge,3,24.117,8.039,10.0,9.9,3.9312,4.2003,11.1581,06-14-21_21.54_BOOST_protocol_HPPC_IN21700_30T_cycle_#225.mat
BOOST,225,0.96037,2.87689,0.6165,5,discharge,0,-2.878,0.959,2.0,1.9,3.8474,3.814,11.6041,06-14-21_21.54_BOOST_protocol_HPPC_IN21700_30T_cycle_#225.mat
BOOST,225,0.96037,2.87689,0.6165,5,discharge,0,-2.878,0.959,10.0,9.9,3.8474,3.7992,16.746,06-14-21_21.54_BOOST_protocol_HPPC_IN21700_30T_cycle_#225.mat
BOOST,225,0.96037,2.87689,0.6166,5,charge,0,1.438,0.479,2.0,1.9,3.849,3.8653,11.3383,06-14-21_21.54_BOOST_protocol_HPPC_IN21700_30T_cycle_#225.mat
BOOST,225,0.96037,2.87689,0.6166,5,charge,0,1.438,0.479,10.0,9.9,3.849,3.8709,15.2337,06-14-21_21.54_BOOST_protocol_HPPC_IN21700_30T_cycle_#225.mat
BOOST,225,0.96037,2.87689,0.6164,5,discharge,1,-11.51,3.837,2.0,2.0,3.8472,3.7154,11.4509,06-14-21_21.54_BOOST_protocol_HPPC_IN21700_30T_cycle_#225.mat
BOOST,225,0.96037,2.87689,0.6164,5,discharge,1,-11.51,3.837,10.0,9.9,3.8472,3.6756,14.9088,06-14-21_21.54_BOOST_protocol_HPPC_IN21700_30T_cycle_#225.mat
BOOST,225,0.96037,2.87689,0.6166,5,charge,1,5.752,1.917,2.0,1.9,3.8513,3.9142,10.9348,06-14-21_21.54_BOOST_protocol_HPPC_IN21700_30T_cycle_#225.mat
BOOST,225,0.96037,2.87689,0.6166,5,charge,1,5.752,1.917,10.0,9.9,3.8513,3.9329,14.1856,06-14-21_21.54_BOOST_protocol_HPPC_IN21700_30T_cycle_#225.mat
BOOST,225,0.96037,2.87689,0.6163,5,discharge,2,-23.014,7.671,2.0,1.9,3.8466,3.5948,10.9412,06-14-21_21.54_BOOST_protocol_HPPC_IN21700_30T_cycle_#225.mat
BOOST,225,0.96037,2.87689,0.6163,5,discharge,2,-23.014,7.671,10.0,9.9,3.8466,3.5312,13.7047,06-14-21_21.54_BOOST_protocol_HPPC_IN21700_30T_cycle_#225.mat
BOOST,225,0.96037,2.87689,0.6167,5,charge,2,17.261,5.754,2.0,2.0,3.8532,4.0335,10.4455,06-14-21_21.54_BOOST_protocol_HPPC_IN21700_30T_cycle_#225.mat
BOOST,225,0.96037,2.87689,0.6167,5,charge,2,17.261,5.754,10.0,9.9,3.8532,4.0771,12.9714,06-14-21_21.54_BOOST_protocol_HPPC_IN21700_30T_cycle_#225.mat
BOOST,225,0.96037,2.87689,0.6163,5,discharge,3,-33.079,11.026,2.0,2.0,3.8465,3.4919,10.7198,06-14-21_21.54_BOOST_protocol_HPPC_IN21700_30T_cycle_#225.mat
BOOST,225,0.96037,2.87689,0.6163,5,discharge,3,-33.079,11.026,10.0,9.9,3.8465,3.4078,13.2622,06-14-21_21.54_BOOST_protocol_HPPC_IN21700_30T_cycle_#225.mat
BOOST,225,0.96037,2.87689,0.6167,5,charge,3,28.764,9.588,2.0,1.9,3.8543,4.1438,10.0647,06-14-21_21.54_BOOST_protocol_HPPC_IN21700_30T_cycle_#225.mat
BOOST,225,0.96037,2.87689,0.6167,5,charge,3,28.764,9.588,10.0,9.9,3.8543,4.2002,12.0254,06-14-21_21.54_BOOST_protocol_HPPC_IN21700_30T_cycle_#225.mat
BOOST,225,0.96037,2.87689,0.5206,6,discharge,0,-2.876,0.959,2.0,2.0,3.7356,3.7051,10.6035,06-14-21_21.54_BOOST_protocol_HPPC_IN21700_30T_cycle_#225.mat
BOOST,225,0.96037,2.87689,0.5206,6,discharge,0,-2.876,0.959,10.0,9.9,3.7356,3.6949,14.1496,06-14-21_21.54_BOOST_protocol_HPPC_IN21700_30T_cycle_#225.mat
BOOST,225,0.96037,2.87689,0.5207,6,charge,0,1.438,0.479,2.0,2.0,3.7368,3.7518,10.4319,06-14-21_21.54_BOOST_protocol_HPPC_IN21700_30T_cycle_#225.mat
BOOST,225,0.96037,2.87689,0.5207,6,charge,0,1.438,0.479,10.0,9.9,3.7368,3.7563,13.5614,06-14-21_21.54_BOOST_protocol_HPPC_IN21700_30T_cycle_#225.mat
BOOST,225,0.96037,2.87689,0.5206,6,discharge,1,-11.508,3.836,2.0,2.0,3.7355,3.6144,10.5231,06-14-21_21.54_BOOST_protocol_HPPC_IN21700_30T_cycle_#225.mat
BOOST,225,0.96037,2.87689,0.5206,6,discharge,1,-11.508,3.836,10.0,9.9,3.7355,3.5793,13.5732,06-14-21_21.54_BOOST_protocol_HPPC_IN21700_30T_cycle_#225.mat
BOOST,225,0.96037,2.87689,0.5207,6,charge,1,5.752,1.917,2.0,2.0,3.7387,3.7985,10.396,06-14-21_21.54_BOOST_protocol_HPPC_IN21700_30T_cycle_#225.mat
BOOST,225,0.96037,2.87689,0.5207,6,charge,1,5.752,1.917,10.0,9.9,3.7387,3.8154,13.334,06-14-21_21.54_BOOST_protocol_HPPC_IN21700_30T_cycle_#225.mat
BOOST,225,0.96037,2.87689,0.5204,6,discharge,2,-23.014,7.671,2.0,2.0,3.7357,3.4959,10.4197,06-14-21_21.54_BOOST_protocol_HPPC_IN21700_30T_cycle_#225.mat
BOOST,225,0.96037,2.87689,0.5204,6,discharge,2,-23.014,7.671,10.0,9.9,3.7357,3.4325,13.1746,06-14-21_21.54_BOOST_protocol_HPPC_IN21700_30T_cycle_#225.mat
BOOST,225,0.96037,2.87689,0.5208,6,charge,2,17.257,5.752,2.0,2.0,3.7407,3.9168,10.2046,06-14-21_21.54_BOOST_protocol_HPPC_IN21700_30T_cycle_#225.mat
BOOST,225,0.96037,2.87689,0.5208,6,charge,2,17.257,5.752,10.0,9.9,3.7407,3.9634,12.9049,06-14-21_21.54_BOOST_protocol_HPPC_IN21700_30T_cycle_#225.mat
BOOST,225,0.96037,2.87689,0.5204,6,discharge,3,-33.081,11.027,2.0,1.9,3.7358,3.3965,10.2566,06-14-21_21.54_BOOST_protocol_HPPC_IN21700_30T_cycle_#225.mat
BOOST,225,0.96037,2.87689,0.5204,6,discharge,3,-33.081,11.027,10.0,9.9,3.7358,3.3067,12.9712,06-14-21_21.54_BOOST_protocol_HPPC_IN21700_30T_cycle_#225.mat
BOOST,225,0.96037,2.87689,0.5208,6,charge,3,28.765,9.588,2.0,2.0,3.7422,4.0303,10.0156,06-14-21_21.54_BOOST_protocol_HPPC_IN21700_30T_cycle_#225.mat
BOOST,225,0.96037,2.87689,0.5208,6,charge,3,28.765,9.588,10.0,9.9,3.7422,4.1063,12.6577,06-14-21_21.54_BOOST_protocol_HPPC_IN21700_30T_cycle_#225.mat
BOOST,225,0.96037,2.87689,0.4247,7,discharge,0,-2.88,0.96,2.0,2.0,3.6535,3.6239,10.2764,06-14-21_21.54_BOOST_protocol_HPPC_IN21700_30T_cycle_#225.mat
BOOST,225,0.96037,2.87689,0.4247,7,discharge,0,-2.88,0.96,10.0,9.9,3.6535,3.6145,13.5398,06-14-21_21.54_BOOST_protocol_HPPC_IN21700_30T_cycle_#225.mat
BOOST,225,0.96037,2.87689,0.4248,7,charge,0,1.436,0.479,2.0,2.0,3.655,3.6694,10.0293,06-14-21_21.54_BOOST_protocol_HPPC_IN21700_30T_cycle_#225.mat
BOOST,225,0.96037,2.87689,0.4248,7,charge,0,1.436,0.479,10.0,9.9,3.655,3.6736,12.9545,06-14-21_21.54_BOOST_protocol_HPPC_IN21700_30T_cycle_#225.mat
BOOST,225,0.96037,2.87689,0.4246,7,discharge,1,-11.508,3.836,2.0,2.0,3.6537,3.5349,10.3233,06-14-21_21.54_BOOST_protocol_HPPC_IN21700_30T_cycle_#225.mat
BOOST,225,0.96037,2.87689,0.4246,7,discharge,1,-11.508,3.836,10.0,9.9,3.6537,3.4993,13.4168,06-14-21_21.54_BOOST_protocol_HPPC_IN21700_30T_cycle_#225.mat
BOOST,225,0.96037,2.87689,0.4248,7,charge,1,5.754,1.918,2.0,2.0,3.6572,3.7157,10.1675,06-14-21_21.54_BOOST_protocol_HPPC_IN21700_30T_cycle_#225.mat
BOOST,225,0.96037,2.87689,0.4248,7,charge,1,5.754,1.918,10.0,9.9,3.6572,3.7316,12.931,06-14-21_21.54_BOOST_protocol_HPPC_IN21700_30T_cycle_#225.mat
BOOST,225,0.96037,2.87689,0.4245,7,discharge,2,-23.015,7.672,2.0,1.9,3.654,3.418,10.2542,06-14-21_21.54_BOOST_protocol_HPPC_IN21700_30T_cycle_#225.mat
BOOST,225,0.96037,2.87689,0.4245,7,discharge,2,-23.015,7.672,10.0,9.9,3.654,3.3531,13.0741,06-14-21_21.54_BOOST_protocol_HPPC_IN21700_30T_cycle_#225.mat
BOOST,225,0.96037,2.87689,0.4249,7,charge,2,17.257,5.752,2.0,2.0,3.6592,3.8325,10.0423,06-14-21_21.54_BOOST_protocol_HPPC_IN21700_30T_cycle_#225.mat
BOOST,225,0.96037,2.87689,0.4249,7,charge,2,17.257,5.752,10.0,9.9,3.6592,3.8724,12.3544,06-14-21_21.54_BOOST_protocol_HPPC_IN21700_30T_cycle_#225.mat
BOOST,225,0.96037,2.87689,0.4245,7,discharge,3,-33.079,11.026,2.0,2.0,3.6535,3.3147,10.2421,06-14-21_21.54_BOOST_protocol_HPPC_IN21700_30T_cycle_#225.mat
BOOST,225,0.96037,2.87689,0.4245,7,discharge,3,-33.079,11.026,10.0,9.9,3.6535,3.2271,12.8904,06-14-21_21.54_BOOST_protocol_HPPC_IN21700_30T_cycle_#225.mat
BOOST,225,0.96037,2.87689,0.425,7,charge,3,28.767,9.589,2.0,1.9,3.6607,3.9442,9.855,06-14-21_21.54_BOOST_protocol_HPPC_IN21700_30T_cycle_#225.mat
BOOST,225,0.96037,2.87689,0.425,7,charge,3,28.767,9.589,10.0,9.9,3.6607,4.0123,12.2223,06-14-21_21.54_BOOST_protocol_HPPC_IN21700_30T_cycle_#225.mat
BOOST,225,0.96037,2.87689,0.3288,8,discharge,0,-2.879,0.96,2.0,1.9,3.5931,3.5627,10.5607,06-14-21_21.54_BOOST_protocol_HPPC_IN21700_30T_cycle_#225.mat
BOOST,225,0.96037,2.87689,0.3288,8,discharge,0,-2.879,0.96,10.0,9.9,3.5931,3.5529,13.9651,06-14-21_21.54_BOOST_protocol_HPPC_IN21700_30T_cycle_#225.mat
BOOST,225,0.96037,2.87689,0.3289,8,charge,0,1.438,0.479,2.0,2.0,3.5944,3.6093,10.3623,06-14-21_21.54_BOOST_protocol_HPPC_IN21700_30T_cycle_#225.mat
BOOST,225,0.96037,2.87689,0.3289,8,charge,0,1.438,0.479,10.0,9.9,3.5944,3.6136,13.3528,06-14-21_21.54_BOOST_protocol_HPPC_IN21700_30T_cycle_#225.mat
BOOST,225,0.96037,2.87689,0.3288,8,discharge,1,-11.508,3.836,2.0,1.9,3.5924,3.4717,10.4884,06-14-21_21.54_BOOST_protocol_HPPC_IN21700_30T_cycle_#225.mat
BOOST,225,0.96037,2.87689,0.3288,8,discharge,1,-11.508,3.836,10.0,9.9,3.5924,3.4342,13.747,06-14-21_21.54_BOOST_protocol_HPPC_IN21700_30T_cycle_#225.mat
BOOST,225,0.96037,2.87689,0.3289,8,charge,1,5.753,1.918,2.0,2.0,3.5966,3.6569,10.4822,06-14-21_21.54_BOOST_protocol_HPPC_IN21700_30T_cycle_#225.mat
BOOST,225,0.96037,2.87689,0.3289,8,charge,1,5.753,1.918,10.0,9.9,3.5966,3.6738,13.42,06-14-21_21.54_BOOST_protocol_HPPC_IN21700_30T_cycle_#225.mat
BOOST,225,0.96037,2.87689,0.3286,8,discharge,2,-23.013,7.671,2.0,2.0,3.593,3.3486,10.6201,06-14-21_21.54_BOOST_protocol_HPPC_IN21700_30T_cycle_#225.mat
BOOST,225,0.96037,2.87689,0.3286,8,discharge,2,-23.013,7.671,10.0,9.9,3.593,3.2807,13.5706,06-14-21_21.54_BOOST_protocol_HPPC_IN21700_30T_cycle_#225.mat
BOOST,225,0.96037,2.87689,0.329,8,charge,2,17.26,5.753,2.0,2.0,3.5995,3.777,10.2839,06-14-21_21.54_BOOST_protocol_HPPC_IN21700_30T_cycle_#225.mat
BOOST,225,0.96037,2.87689,0.329,8,charge,2,17.26,5.753,10.0,9.9,3.5995,3.818,12.6593,06-14-21_21.54_BOOST_protocol_HPPC_IN21700_30T_cycle_#225.mat
BOOST,225,0.96037,2.87689,0.3286,8,discharge,3,-33.079,11.026,2.0,2.0,3.5931,3.2432,10.5777,06-14-21_21.54_BOOST_protocol_HPPC_IN21700_30T_cycle_#225.mat
BOOST,225,0.96037,2.87689,0.3286,8,discharge,3,-33.079,11.026,10.0,9.9,3.5931,3.1485,13.4406,06-14-21_21.54_BOOST_protocol_HPPC_IN21700_30T_cycle_#225.mat
BOOST,225,0.96037,2.87689,0.3291,8,charge,3,28.764,9.588,2.0,1.9,3.6015,3.8911,10.0681,06-14-21_21.54_BOOST_protocol_HPPC_IN21700_30T_cycle_#225.mat
BOOST,225,0.96037,2.87689,0.3291,8,charge,3,28.764,9.588,10.0,9.9,3.6015,3.9558,12.3175,06-14-21_21.54_BOOST_protocol_HPPC_IN21700_30T_cycle_#225.mat
BOOST,225,0.96037,2.87689,0.2329,9,discharge,0,-2.881,0.96,2.0,1.9,3.5093,3.4775,11.0394,06-14-21_21.54_BOOST_protocol_HPPC_IN21700_30T_cycle_#225.mat
BOOST,225,0.96037,2.87689,0.2329,9,discharge,0,-2.881,0.96,10.0,9.9,3.5093,3.4662,14.9622,06-14-21_21.54_BOOST_protocol_HPPC_IN21700_30T_cycle_#225.mat
BOOST,225,0.96037,2.87689,0.233,9,charge,0,1.438,0.479,2.0,2.0,3.5111,3.5268,10.9179,06-14-21_21.54_BOOST_protocol_HPPC_IN21700_30T_cycle_#225.mat
BOOST,225,0.96037,2.87689,0.233,9,charge,0,1.438,0.479,10.0,9.9,3.5111,3.5317,14.3255,06-14-21_21.54_BOOST_protocol_HPPC_IN21700_30T_cycle_#225.mat
BOOST,225,0.96037,2.87689,0.2329,9,discharge,1,-11.508,3.836,2.0,2.0,3.5098,3.3811,11.1835,06-14-21_21.54_BOOST_protocol_HPPC_IN21700_30T_cycle_#225.mat
BOOST,225,0.96037,2.87689,0.2329,9,discharge,1,-11.508,3.836,10.0,9.9,3.5098,3.3423,14.5551,06-14-21_21.54_BOOST_protocol_HPPC_IN21700_30T_cycle_#225.mat
BOOST,225,0.96037,2.87689,0.233,9,charge,1,5.752,1.917,2.0,1.9,3.5164,3.5788,10.848,06-14-21_21.54_BOOST_protocol_HPPC_IN21700_30T_cycle_#225.mat
BOOST,225,0.96037,2.87689,0.233,9,charge,1,5.752,1.917,10.0,9.91,3.5164,3.5975,14.099,06-14-21_21.54_BOOST_protocol_HPPC_IN21700_30T_cycle_#225.mat
BOOST,225,0.96037,2.87689,0.2328,9,discharge,2,-23.012,7.671,2.0,2.0,3.5127,3.2547,11.2115,06-14-21_21.54_BOOST_protocol_HPPC_IN21700_30T_cycle_#225.mat
BOOST,225,0.96037,2.87689,0.2328,9,discharge,2,-23.012,7.671,10.0,9.9,3.5127,3.1743,14.7054,06-14-21_21.54_BOOST_protocol_HPPC_IN21700_30T_cycle_#225.mat
BOOST,225,0.96037,2.87689,0.2331,9,charge,2,17.259,5.753,2.0,2.0,3.5213,3.7049,10.6379,06-14-21_21.54_BOOST_protocol_HPPC_IN21700_30T_cycle_#225.mat
BOOST,225,0.96037,2.87689,0.2331,9,charge,2,17.259,5.753,10.0,9.9,3.5213,3.7566,13.6335,06-14-21_21.54_BOOST_protocol_HPPC_IN21700_30T_cycle_#225.mat
BOOST,225,0.96037,2.87689,0.2327,9,discharge,3,-33.079,11.026,2.0,2.0,3.5136,3.1442,11.1672,06-14-21_21.54_BOOST_protocol_HPPC_IN21700_30T_cycle_#225.mat
BOOST,225,0.96037,2.87689,0.2327,9,discharge,3,-33.079,11.026,10.0,9.9,3.5136,3.0214,14.8795,06-14-21_21.54_BOOST_protocol_HPPC_IN21700_30T_cycle_#225.mat
BOOST,225,0.96037,2.87689,0.2332,9,charge,3,28.765,9.588,2.0,2.0,3.5242,3.8254,10.4711,06-14-21_21.54_BOOST_protocol_HPPC_IN21700_30T_cycle_#225.mat
BOOST,225,0.96037,2.87689,0.2332,9,charge,3,28.765,9.588,10.0,9.9,3.5242,3.9004,13.0784,06-14-21_21.54_BOOST_protocol_HPPC_IN21700_30T_cycle_#225.mat
BOOST,225,0.96037,2.87689,0.185,10,discharge,0,-2.879,0.96,2.0,2.0,3.4535,3.4196,11.7757,06-14-21_21.54_BOOST_protocol_HPPC_IN21700_30T_cycle_#225.mat
BOOST,225,0.96037,2.87689,0.185,10,discharge,0,-2.879,0.96,10.0,9.9,3.4535,3.4081,15.7705,06-14-21_21.54_BOOST_protocol_HPPC_IN21700_30T_cycle_#225.mat
BOOST,225,0.96037,2.87689,0.185,10,charge,0,1.438,0.479,2.0,2.0,3.4554,3.472,11.5462,06-14-21_21.54_BOOST_protocol_HPPC_IN21700_30T_cycle_#225.mat
BOOST,225,0.96037,2.87689,0.185,10,charge,0,1.438,0.479,10.0,9.9,3.4554,3.4772,15.1631,06-14-21_21.54_BOOST_protocol_HPPC_IN21700_30T_cycle_#225.mat
BOOST,225,0.96037,2.87689,0.1849,10,discharge,1,-11.51,3.837,2.0,1.9,3.4539,3.3189,11.7289,06-14-21_21.54_BOOST_protocol_HPPC_IN21700_30T_cycle_#225.mat
BOOST,225,0.96037,2.87689,0.1849,10,discharge,1,-11.51,3.837,10.0,9.9,3.4539,3.2751,15.5343,06-14-21_21.54_BOOST_protocol_HPPC_IN21700_30T_cycle_#225.mat
BOOST,225,0.96037,2.87689,0.1851,10,charge,1,5.753,1.918,2.0,1.9,3.4599,3.5246,11.2473,06-14-21_21.54_BOOST_protocol_HPPC_IN21700_30T_cycle_#225.mat
BOOST,225,0.96037,2.87689,0.1851,10,charge,1,5.753,1.918,10.0,9.9,3.4599,3.5446,14.724,06-14-21_21.54_BOOST_protocol_HPPC_IN21700_30T_cycle_#225.mat
BOOST,225,0.96037,2.87689,0.1848,10,discharge,2,-23.013,7.671,2.0,2.0,3.4558,3.1823,11.8846,06-14-21_21.54_BOOST_protocol_HPPC_IN21700_30T_cycle_#225.mat
BOOST,225,0.96037,2.87689,0.1848,10,discharge,2,-23.013,7.671,10.0,9.9,3.4558,3.0787,16.3864,06-14-21_21.54_BOOST_protocol_HPPC_IN21700_30T_cycle_#225.mat
BOOST,225,0.96037,2.87689,0.1852,10,charge,2,17.257,5.752,2.0,2.0,3.463,3.6525,10.9811,06-14-21_21.54_BOOST_protocol_HPPC_IN21700_30T_cycle_#225.mat
BOOST,225,0.96037,2.87689,0.1852,10,charge,2,17.257,5.752,10.0,9.9,3.463,3.7077,14.1798,06-14-21_21.54_BOOST_protocol_HPPC_IN21700_30T_cycle_#225.mat
BOOST,225,0.96037,2.87689,0.1848,10,discharge,3,-33.079,11.026,2.0,2.0,3.4551,3.0612,11.9079,06-14-21_21.54_BOOST_protocol_HPPC_IN21700_30T_cycle_#225.mat
BOOST,225,0.96037,2.87689,0.1848,10,discharge,3,-33.079,11.026,10.0,9.9,3.4551,2.8663,17.7998,06-14-21_21.54_BOOST_protocol_HPPC_IN21700_30T_cycle_#225.mat
BOOST,225,0.96037,2.87689,0.1853,10,charge,3,28.765,9.588,2.0,2.0,3.465,3.7741,10.7457,06-14-21_21.54_BOOST_protocol_HPPC_IN21700_30T_cycle_#225.mat
BOOST,225,0.96037,2.87689,0.1853,10,charge,3,28.765,9.588,10.0,9.9,3.465,3.8583,13.6729,06-14-21_21.54_BOOST_protocol_HPPC_IN21700_30T_cycle_#225.mat
BOOST,225,0.96037,2.87689,0.137,11,discharge,0,-2.879,0.96,2.0,1.9,3.4095,3.373,12.6793,06-14-21_21.54_BOOST_protocol_HPPC_IN21700_30T_cycle_#225.mat
BOOST,225,0.96037,2.87689,0.137,11,discharge,0,-2.879,0.96,10.0,9.91,3.4095,3.3582,17.8205,06-14-21_21.54_BOOST_protocol_HPPC_IN21700_30T_cycle_#225.mat
BOOST,225,0.96037,2.87689,0.1371,11,charge,0,1.438,0.479,2.0,2.0,3.4119,3.4297,12.3809,06-14-21_21.54_BOOST_protocol_HPPC_IN21700_30T_cycle_#225.mat
BOOST,225,0.96037,2.87689,0.1371,11,charge,0,1.438,0.479,10.0,9.9,3.4119,3.4351,16.1369,06-14-21_21.54_BOOST_protocol_HPPC_IN21700_30T_cycle_#225.mat
BOOST,225,0.96037,2.87689,0.137,11,discharge,1,-11.508,3.836,2.0,2.0,3.4093,3.2594,13.0257,06-14-21_21.54_BOOST_protocol_HPPC_IN21700_30T_cycle_#225.mat
BOOST,225,0.96037,2.87689,0.137,11,discharge,1,-11.508,3.836,10.0,9.9,3.4093,3.1859,19.4126,06-14-21_21.54_BOOST_protocol_HPPC_IN21700_30T_cycle_#225.mat
BOOST,225,0.96037,2.87689,0.1371,11,charge,1,5.752,1.917,2.0,2.0,3.4184,3.4862,11.7866,06-14-21_21.54_BOOST_protocol_HPPC_IN21700_30T_cycle_#225.mat
BOOST,225,0.96037,2.87689,0.1371,11,charge,1,5.752,1.917,10.0,9.9,3.4184,3.5023,14.5855,06-14-21_21.54_BOOST_protocol_HPPC_IN21700_30T_cycle_#225.mat
BOOST,225,0.96037,2.87689,0.1369,11,discharge,2,-23.013,7.671,2.0,2.0,3.4118,3.1008,13.5141,06-14-21_21.54_BOOST_protocol_HPPC_IN21700_30T_cycle_#225.mat
BOOST,225,0.96037,2.87689,0.1369,11,discharge,2,-23.013,7.671,10.0,9.9,3.4118,2.8209,25.6768,06-14-21_21.54_BOOST_protocol_HPPC_IN21700_30T_cycle_#225.mat
BOOST,225,0.96037,2.87689,0.1372,11,charge,2,17.257,5.752,2.0,1.9,3.4225,3.6129,11.0332,06-14-21_21.54_BOOST_protocol_HPPC_IN21700_30T_cycle_#225.mat
BOOST,225,0.96037,2.87689,0.1372,11,charge,2,17.257,5.752,10.0,9.9,3.4225,3.6602,13.7741,06-14-21_21.54_BOOST_protocol_HPPC_IN21700_30T_cycle_#225.mat
BOOST,225,0.96037,2.87689,0.1368,11,discharge,3,-33.08,11.027,2.0,2.0,3.4107,2.952,13.8664,06-14-21_21.54_BOOST_protocol_HPPC_IN21700_30T_cycle_#225.mat
BOOST,225,0.96037,2.87689,0.1368,11,discharge,3,-33.08,11.027,10.0,9.9,3.4107,2.4986,27.5726,06-14-21_21.54_BOOST_protocol_HPPC_IN21700_30T_cycle_#225.mat
BOOST,225,0.96037,2.87689,0.1373,11,charge,3,28.763,9.588,2.0,1.9,3.4244,3.7284,10.5691,06-14-21_21.54_BOOST_protocol_HPPC_IN21700_30T_cycle_#225.mat
