Repository: KikETs/ECM_HYBRID_BMS_JOINT

## Results

| Arm | Model | Size | Protocol | Result | Worst cell |
|---|---|---|---|---|---|
| SOP | 2RC table + trim (A8) | 4 effective coefficients, 2 EW states | leave-one-cell-out | usable current 69.6 % discharge, 59.5 % charge (τ = 10 s) | 59.9 % / 53.5 % (BOOST_REST) |
| SOH | dQ/dV ridge | 65 coefficients | leave-one-cell-out | RMSE 0.0094, bias −0.0005 | 0.0130 (BOOST_REST) |
| SOC | 2RC EKF, low-current gate | 3 states | leave-one-cell-out | **2.34 %p** over six sensor disturbances on estimated SOH (2.325 on true SOH), per cell 2.00–2.75 | 4.60 %p (BOOST_NEGPULSE_1S, current offset −0.10 A) |

The SOH arm was a 10,945-parameter CNN until the second audit round. Nested

File: analysis/uypydj_ecm.csv (part 43 of 80)
cell,cycle,SOH,CAP_Ah,SOC,direction,rate_rank,I_A,V_pre_V,rest_before_s,n_points,R0_mOhm,R1_mOhm,tau1_s,R2_mOhm,tau2_s,fit_rmse_mV
BOOST_NEGPULSE,637,0.88278,2.62734,0.2113,charge,1,5.256,3.4594,161.2,101,10.7641,2.4761,0.1522,7.301,7.6607,0.2783
BOOST_NEGPULSE,637,0.88278,2.62734,0.2111,discharge,2,-21.033,3.4529,680.6,101,10.8881,2.7733,0.1791,200.0,134.0259,1.2598
BOOST_NEGPULSE,637,0.88278,2.62734,0.2114,charge,2,15.773,3.4646,281.6,101,10.5701,1.7817,0.1399,7.2415,9.5062,0.6651
BOOST_NEGPULSE,637,0.88278,2.62734,0.2114,charge,3,26.292,3.4676,385.9,101,10.2313,1.3248,0.125,6.9276,9.0041,0.8492
BOOST_NEGPULSE,637,0.88278,2.62734,0.1674,discharge,0,-2.63,3.4035,5071.6,101,11.1793,4.2427,0.2166,24.9981,12.9673,0.2479
BOOST_NEGPULSE,637,0.88278,2.62734,0.1674,charge,0,1.316,3.4068,70.4,101,11.1404,3.8311,0.1921,14.4197,8.879,0.1391
BOOST_NEGPULSE,637,0.88278,2.62734,0.1673,discharge,1,-10.516,3.4044,635.5,101,11.3717,4.3839,0.2627,77.0443,33.766,1.0719
BOOST_NEGPULSE,637,0.88278,2.62734,0.1675,charge,1,5.257,3.4157,160.6,101,10.9544,3.2507,0.1551,8.7861,6.4892,0.3454
BOOST_NEGPULSE,637,0.88278,2.62734,0.1676,charge,2,15.775,3.4238,280.1,101,10.6062,2.1906,0.1561,6.1109,7.3551,0.9061
BOOST_NEGPULSE,637,0.88278,2.62734,0.1676,charge,3,26.293,3.4267,321.9,101,10.3846,1.6065,0.16,6.75,9.7557,1.1316
BOOST_NEGPULSE,675,0.87665,2.60908,1.0,discharge,0,-2.61,4.1385,99999.0,98,2.551,10.0985,0.2272,13.5064,6.9324,0.3106
BOOST_NEGPULSE,675,0.87665,2.60908,1.0,charge,0,1.304,4.1521,69.5,101,11.1078,5.6794,0.1999,17.8887,8.6788,0.1628
BOOST_NEGPULSE,675,0.87665,2.60908,0.9999,discharge,1,-10.445,4.1471,635.4,101,11.0671,4.9872,0.1662,7.3256,4.3386,0.8241
BOOST_NEGPULSE,675,0.87665,2.60908,1.0,charge,1,1.824,4.1559,160.9,101,24.1821,0.01,0.05,0.01,2999.9987,0.1771
BOOST_NEGPULSE,675,0.87665,2.60908,0.9998,discharge,2,-20.888,4.1468,641.2,101,11.0808,4.182,0.1463,5.1653,4.2293,1.6137
BOOST_NEGPULSE,675,0.87665,2.60908,1.0,charge,2,1.697,4.1594,281.6,101,23.9285,0.01,0.05,0.01,2999.998,0.1673
BOOST_NEGPULSE,675,0.87665,2.60908,0.9998,discharge,3,-30.027,4.1469,639.8,101,11.0192,3.6379,0.1441,4.8941,5.1644,2.2065
BOOST_NEGPULSE,675,0.87665,2.60908,1.0,charge,3,1.603,4.1621,386.2,101,23.6598,0.01,0.05,0.01,2999.9999,0.1923
BOOST_NEGPULSE,675,0.87665,2.60908,0.9565,discharge,0,-2.612,4.0951,4790.0,101,11.054,4.2893,0.166,7.7755,5.7781,0.2157
BOOST_NEGPULSE,675,0.87665,2.60908,0.9565,charge,0,1.306,4.0967,70.3,101,10.8672,4.3808,0.1503,8.526,6.2301,0.1465
BOOST_NEGPULSE,675,0.87665,2.60908,0.9564,discharge,1,-10.444,4.0956,635.5,101,11.1491,3.9136,0.1547,5.572,4.8619,0.7064
BOOST_NEGPULSE,675,0.87665,2.60908,0.9565,charge,1,5.146,4.0993,160.9,101,11.0508,2.8967,0.0705,5.7341,1.6084,0.6688
BOOST_NEGPULSE,675,0.87665,2.60908,0.9563,discharge,2,-20.887,4.095,677.0,101,10.9457,3.4419,0.1396,5.0375,6.0362,1.4215
BOOST_NEGPULSE,675,0.87665,2.60908,0.9566,charge,2,5.075,4.1022,281.5,100,19.2837,0.01,2999.9985,0.01,2999.9985,0.3478
BOOST_NEGPULSE,675,0.87665,2.60908,0.9562,discharge,3,-30.027,4.0965,678.1,101,10.8579,2.9914,0.1283,5.6468,7.7283,1.6776
BOOST_NEGPULSE,675,0.87665,2.60908,0.9566,charge,3,4.928,4.1048,387.0,101,19.331,0.01,3000.0,0.01,3000.0,0.3551
BOOST_NEGPULSE,675,0.87665,2.60908,0.9129,discharge,0,-2.61,4.0798,4826.5,101,10.9937,3.4149,0.1632,7.4787,6.2225,0.195
BOOST_NEGPULSE,675,0.87665,2.60908,0.913,charge,0,1.305,4.0814,70.3,101,10.6695,3.5569,0.1327,6.7925,5.659,0.1266
BOOST_NEGPULSE,675,0.87665,2.60908,0.9129,discharge,1,-10.445,4.0801,635.4,101,10.9687,3.2974,0.154,6.4787,6.2277,0.6915
BOOST_NEGPULSE,675,0.87665,2.60908,0.913,charge,1,5.225,4.0828,161.1,101,11.05,3.2969,0.1586,6.4409,6.0333,0.3605
BOOST_NEGPULSE,675,0.87665,2.60908,0.9128,discharge,2,-20.888,4.0804,680.6,101,10.9436,2.8639,0.1415,6.3744,7.6227,1.2533
BOOST_NEGPULSE,675,0.87665,2.60908,0.9131,charge,2,6.633,4.0857,281.6,101,17.2402,0.01,2999.9978,0.01,2999.9978,0.3018
BOOST_NEGPULSE,675,0.87665,2.60908,0.9127,discharge,3,-30.026,4.081,696.3,101,10.8217,2.5057,0.127,6.9724,8.9304,1.3286
BOOST_NEGPULSE,675,0.87665,2.60908,0.9131,charge,3,6.532,4.0878,387.1,101,17.1854,0.01,2999.9987,0.01,2999.9987,0.3358
BOOST_NEGPULSE,675,0.87665,2.60908,0.8259,discharge,0,-2.61,4.0234,5387.9,101,10.6599,2.3973,0.1848,12.9101,9.3607,0.2005
BOOST_NEGPULSE,675,0.87665,2.60908,0.8259,charge,0,1.303,4.0257,70.3,101,10.3855,2.5357,0.1528,10.2442,8.1903,0.1162
BOOST_NEGPULSE,675,0.87665,2.60908,0.8258,discharge,1,-10.445,4.0233,635.4,101,10.624,2.2766,0.1726,9.8254,7.1017,0.6215
BOOST_NEGPULSE,675,0.87665,2.60908,0.826,charge,1,5.223,4.0299,160.8,101,10.6477,2.1337,0.1951,8.176,7.2152,0.3087
BOOST_NEGPULSE,675,0.87665,2.60908,0.8258,discharge,2,-20.888,4.0242,680.6,101,10.6667,2.0792,0.1754,7.6951,6.4583,1.1383
BOOST_NEGPULSE,675,0.87665,2.60908,0.8261,charge,2,10.595,4.0334,281.2,101,15.3119,0.419,0.05,0.01,2999.9998,0.251
BOOST_NEGPULSE,675,0.87665,2.60908,0.8257,discharge,3,-30.025,4.026,741.2,101,10.5884,1.9144,0.1675,7.3422,6.8458,1.4629
BOOST_NEGPULSE,675,0.87665,2.60908,0.826,charge,3,10.547,4.0356,386.3,101,15.5856,0.01,0.05,0.01,2999.9999,0.3589
BOOST_NEGPULSE,675,0.87665,2.60908,0.7389,discharge,0,-2.612,3.921,5432.8,101,10.4659,1.8708,0.2332,11.8043,9.6511,0.1678
BOOST_NEGPULSE,675,0.87665,2.60908,0.7389,charge,0,1.306,3.9232,70.4,101,10.4718,1.8098,0.2606,9.4124,8.6361,0.1164
BOOST_NEGPULSE,675,0.87665,2.60908,0.7388,discharge,1,-10.443,3.9212,635.4,101,10.4706,1.7819,0.1857,8.0348,6.5556,0.5109
BOOST_NEGPULSE,675,0.87665,2.60908,0.7389,charge,1,5.223,3.9268,160.9,101,10.4174,1.6958,0.2139,7.6391,7.5293,0.2744
BOOST_NEGPULSE,675,0.87665,2.60908,0.7387,discharge,2,-20.887,3.9215,680.5,101,10.5069,1.6829,0.2083,6.5705,6.5696,1.0213
BOOST_NEGPULSE,675,0.87665,2.60908,0.739,charge,2,15.668,3.9299,281.6,100,10.2652,1.4608,0.2126,7.3794,8.6008,0.6968
BOOST_NEGPULSE,675,0.87665,2.60908,0.7387,discharge,3,-30.025,3.9217,801.0,101,10.3584,1.5999,0.2064,6.9353,7.8931,1.301
BOOST_NEGPULSE,675,0.87665,2.60908,0.7391,charge,3,18.621,3.9318,387.1,101,14.3594,0.0487,0.05,0.01,2999.9967,0.1634
BOOST_NEGPULSE,675,0.87665,2.60908,0.6518,discharge,0,-2.61,3.8483,5524.5,101,10.2628,1.5695,0.165,10.2009,9.3361,0.1609
BOOST_NEGPULSE,675,0.87665,2.60908,0.6519,charge,0,1.304,3.85,70.5,101,10.3469,1.4558,0.172,8.1936,7.9557,0.1082
BOOST_NEGPULSE,675,0.87665,2.60908,0.6518,discharge,1,-10.444,3.8485,635.4,101,10.4009,1.4421,0.1954,8.2437,7.7422,0.4561
BOOST_NEGPULSE,675,0.87665,2.60908,0.6519,charge,1,5.224,3.8531,161.0,101,10.2417,1.4466,0.1857,6.8416,6.9273,0.2341
BOOST_NEGPULSE,675,0.87665,2.60908,0.6517,discharge,2,-20.888,3.8484,680.7,101,10.3589,1.3857,0.2027,7.3888,7.6967,0.8751
BOOST_NEGPULSE,675,0.87665,2.60908,0.652,charge,2,15.668,3.8561,281.0,101,10.1688,1.3272,0.2493,6.1941,7.8106,0.6676
BOOST_NEGPULSE,675,0.87665,2.60908,0.6516,discharge,3,-30.028,3.8486,800.8,101,10.2768,1.3103,0.2027,8.0159,9.1129,1.1207
BOOST_NEGPULSE,675,0.87665,2.60908,0.6521,charge,3,24.963,3.858,387.1,101,10.7363,2.9994,1.1618,0.01,3000.0,2.0296
BOOST_NEGPULSE,675,0.87665,2.60908,0.5648,discharge,0,-2.612,3.7659,5587.9,101,10.2742,1.3856,0.1951,10.5206,10.0399,0.1505
BOOST_NEGPULSE,675,0.87665,2.60908,0.5648,charge,0,1.306,3.7676,70.5,101,10.1945,1.3648,0.1956,9.1707,9.4561,0.1027
BOOST_NEGPULSE,675,0.87665,2.60908,0.5647,discharge,1,-10.445,3.7661,635.4,101,10.2798,1.3161,0.1866,8.9504,8.3539,0.4199
BOOST_NEGPULSE,675,0.87665,2.60908,0.5649,charge,1,5.223,3.7709,160.7,101,10.1881,1.2445,0.1793,7.4351,7.2188,0.2082
BOOST_NEGPULSE,675,0.87665,2.60908,0.5646,discharge,2,-20.887,3.7664,680.7,101,10.2641,1.2778,0.2023,7.8497,7.6655,0.8549
BOOST_NEGPULSE,675,0.87665,2.60908,0.565,charge,2,15.668,3.7739,281.5,101,10.153,1.2417,0.2975,6.2901,7.6197,0.6953
BOOST_NEGPULSE,675,0.87665,2.60908,0.5646,discharge,3,-30.026,3.7668,801.0,101,10.1912,1.2353,0.2026,8.1308,8.4858,1.1506
BOOST_NEGPULSE,675,0.87665,2.60908,0.565,charge,3,26.11,3.7762,387.3,100,10.0255,1.1155,0.3129,6.1357,8.1015,0.8868
BOOST_NEGPULSE,675,0.87665,2.60908,0.4777,discharge,0,-2.612,3.6763,5613.6,100,10.1953,1.3571,0.1638,9.6347,9.8346,0.1475
BOOST_NEGPULSE,675,0.87665,2.60908,0.4778,charge,0,1.306,3.678,70.5,101,10.0859,1.3256,0.1462,8.5033,9.1165,0.0945
BOOST_NEGPULSE,675,0.87665,2.60908,0.4777,discharge,1,-10.443,3.6765,635.4,100,10.2397,1.275,0.1583,8.2876,8.2151,0.3928
BOOST_NEGPULSE,675,0.87665,2.60908,0.4778,charge,1,5.224,3.6812,160.9,100,10.1716,1.2276,0.176,7.6955,8.0316,0.2132
BOOST_NEGPULSE,675,0.87665,2.60908,0.4776,discharge,2,-20.888,3.6768,680.6,101,10.2187,1.2332,0.175,7.4621,7.5553,0.8047
BOOST_NEGPULSE,675,0.87665,2.60908,0.4779,charge,2,15.667,3.6846,281.4,101,10.1354,1.1425,0.2529,6.3475,7.4978,0.6697
BOOST_NEGPULSE,675,0.87665,2.60908,0.4775,discharge,3,-30.028,3.6764,801.0,101,10.1574,1.1855,0.1987,7.8675,8.5061,1.1198
BOOST_NEGPULSE,675,0.87665,2.60908,0.478,charge,3,26.109,3.6874,387.0,101,9.9914,1.0893,0.2999,6.3234,8.3998,0.9418
BOOST_NEGPULSE,675,0.87665,2.60908,0.3907,discharge,0,-2.612,3.6084,5612.1,101,10.3427,1.4813,0.1611,9.465,9.891,0.1388
BOOST_NEGPULSE,675,0.87665,2.60908,0.3908,charge,0,1.306,3.6101,70.5,100,10.0834,1.5118,0.1141,8.2384,9.0049,0.1026
BOOST_NEGPULSE,675,0.87665,2.60908,0.3907,discharge,1,-10.445,3.6087,635.4,101,10.3811,1.3755,0.1522,8.4244,8.5984,0.4196
BOOST_NEGPULSE,675,0.87665,2.60908,0.3908,charge,1,5.223,3.6137,160.9,101,10.2347,1.3518,0.1591,7.8842,8.7923,0.2157
BOOST_NEGPULSE,675,0.87665,2.60908,0.3906,discharge,2,-20.887,3.6091,680.6,101,10.3127,1.3399,0.1557,8.0279,8.2334,0.8162
BOOST_NEGPULSE,675,0.87665,2.60908,0.3909,charge,2,15.666,3.6172,280.8,101,10.1598,1.1911,0.1539,6.0669,6.8382,0.5732
BOOST_NEGPULSE,675,0.87665,2.60908,0.3905,discharge,3,-30.026,3.6098,801.3,101,10.3064,1.2653,0.1812,9.1129,9.9931,1.1318
BOOST_NEGPULSE,675,0.87665,2.60908,0.3909,charge,3,26.111,3.6211,386.1,101,10.0938,1.0594,0.2342,5.6397,7.3082,0.9955
BOOST_NEGPULSE,675,0.87665,2.60908,0.3037,discharge,0,-2.61,3.5363,5613.4,101,10.5304,1.9384,0.1502,10.539,9.9559,0.149
BOOST_NEGPULSE,675,0.87665,2.60908,0.3037,charge,0,1.306,3.538,70.5,101,10.3191,2.029,0.1245,8.3529,8.5482,0.0971
BOOST_NEGPULSE,675,0.87665,2.60908,0.3036,discharge,1,-10.445,3.5366,635.4,101,10.5555,1.9279,0.149,9.6331,9.0038,0.496
BOOST_NEGPULSE,675,0.87665,2.60908,0.3037,charge,1,5.222,3.5417,161.0,101,10.4362,1.8156,0.1461,8.2768,9.1649,0.2488
BOOST_NEGPULSE,675,0.87665,2.60908,0.3035,discharge,2,-20.889,3.5369,680.6,101,10.54,1.8392,0.1671,11.3002,11.1255,0.9957
BOOST_NEGPULSE,675,0.87665,2.60908,0.3038,charge,2,15.668,3.5462,281.1,101,10.3259,1.4512,0.1306,7.1861,8.2425,0.5697
BOOST_NEGPULSE,675,0.87665,2.60908,0.3034,discharge,3,-30.027,3.5367,801.3,101,10.5281,1.7419,0.206,22.1512,24.1022,1.6123
BOOST_NEGPULSE,675,0.87665,2.60908,0.3039,charge,3,26.111,3.5499,386.9,100,10.168,1.1873,0.1341,5.9964,6.9044,0.8632
BOOST_NEGPULSE,675,0.87665,2.60908,0.2601,discharge,0,-2.612,3.4961,5071.1,101,10.7434,2.3654,0.1557,11.7908,9.9315,0.1637
BOOST_NEGPULSE,675,0.87665,2.60908,0.2602,charge,0,1.304,3.4976,70.4,101,10.6613,2.4275,0.1244,8.5981,8.0102,0.1183
BOOST_NEGPULSE,675,0.87665,2.60908,0.2601,discharge,1,-10.443,3.4962,635.4,100,10.748,2.3863,0.161,11.7624,9.7758,0.5946
BOOST_NEGPULSE,675,0.87665,2.60908,0.2602,charge,1,5.223,3.5024,160.7,101,10.5989,2.1442,0.1485,8.0641,8.8495,0.2734
BOOST_NEGPULSE,675,0.87665,2.60908,0.26,discharge,2,-20.888,3.4971,680.5,101,10.782,2.244,0.1776,22.497,19.8691,1.1701
BOOST_NEGPULSE,675,0.87665,2.60908,0.2603,charge,2,15.668,3.507,281.6,101,10.442,1.6715,0.1272,7.5519,9.027,0.6282
BOOST_NEGPULSE,675,0.87665,2.60908,0.2599,discharge,3,-30.026,3.4974,801.0,101,10.5926,2.1211,0.146,200.0,174.1896,2.5431
BOOST_NEGPULSE,675,0.87665,2.60908,0.2604,charge,3,26.112,3.5105,387.2,101,10.22,1.316,0.1236,6.5268,7.6806,0.8407
BOOST_NEGPULSE,675,0.87665,2.60908,0.2166,discharge,0,-2.611,3.4533,5071.3,101,10.8458,3.1554,0.1704,14.5814,10.0396,0.1755
BOOST_NEGPULSE,675,0.87665,2.60908,0.2167,charge,0,1.304,3.4555,70.5,101,10.8454,2.9898,0.1598,9.4227,7.5292,0.1147
BOOST_NEGPULSE,675,0.87665,2.60908,0.2166,discharge,1,-10.443,3.4535,635.4,101,11.0395,3.1766,0.1958,21.5393,14.5923,0.7731
BOOST_NEGPULSE,675,0.87665,2.60908,0.2167,charge,1,5.223,3.4616,160.6,101,10.7534,2.7311,0.1466,7.4114,7.4778,0.2967
BOOST_NEGPULSE,675,0.87665,2.60908,0.2165,discharge,2,-20.888,3.455,680.6,101,10.9554,2.9767,0.183,200.0,132.1276,1.3416
BOOST_NEGPULSE,675,0.87665,2.60908,0.2168,charge,2,15.667,3.467,281.0,101,10.5384,2.0065,0.1288,7.2083,9.2171,0.695
BOOST_NEGPULSE,675,0.87665,2.60908,0.2169,charge,3,26.111,3.4707,386.2,101,10.3321,1.375,0.1262,6.9364,8.9112,0.8321
BOOST_NEGPULSE,675,0.87665,2.60908,0.1731,discharge,0,-2.612,3.4055,5071.8,101,11.1434,4.5308,0.2197,25.2917,12.7918,0.2472
BOOST_NEGPULSE,675,0.87665,2.60908,0.1732,charge,0,1.304,3.4089,70.4,101,11.1064,4.0942,0.1807,14.7121,8.8271,0.1257
BOOST_NEGPULSE,675,0.87665,2.60908,0.1731,discharge,1,-10.445,3.4065,635.4,101,11.4057,4.6356,0.2515,72.1136,31.0581,1.1066
BOOST_NEGPULSE,675,0.87665,2.60908,0.1732,charge,1,5.224,3.418,161.0,101,11.0523,3.4274,0.1645,9.0275,6.5604,0.3445
BOOST_NEGPULSE,675,0.87665,2.60908,0.1733,charge,2,15.667,3.4262,280.5,101,10.6544,2.3427,0.1515,6.1589,7.2081,0.9286
BOOST_NEGPULSE,675,0.87665,2.60908,0.1733,charge,3,26.111,3.4284,323.3,101,10.4802,1.7124,0.1498,6.7331,9.4786,1.1728
BOOST_NEGPULSE,712,0.86938,2.58745,1.0,discharge,0,-2.588,4.1378,99999.0,99,2.5413,10.8406,0.2379,13.9725,6.8786,0.2808
BOOST_NEGPULSE,712,0.86938,2.58745,1.0,charge,0,1.296,4.1518,69.4,101,11.469,6.3149,0.2193,18.749,8.7427,0.1694
BOOST_NEGPULSE,712,0.86938,2.58745,0.9999,discharge,1,-10.356,4.1475,635.4,101,11.5236,5.3799,0.1675,7.509,4.3395,0.8585
BOOST_NEGPULSE,712,0.86938,2.58745,1.0,charge,1,1.738,4.1558,160.7,101,25.4425,0.01,0.05,0.01,2999.9979,0.1942
BOOST_NEGPULSE,712,0.86938,2.58745,0.9998,discharge,2,-20.714,4.1465,640.4,101,11.4589,4.4171,0.1478,5.4227,4.3955,1.6719
BOOST_NEGPULSE,712,0.86938,2.58745,1.0,charge,2,1.615,4.1596,281.6,101,25.036,0.01,0.05,0.01,2999.9999,0.2178
BOOST_NEGPULSE,712,0.86938,2.58745,0.9998,discharge,3,-29.774,4.1464,639.0,100,11.2111,3.9229,0.1416,5.2924,5.3671,2.1647
BOOST_NEGPULSE,712,0.86938,2.58745,1.0,charge,3,1.518,4.1625,387.3,100,24.7161,0.01,0.05,0.01,3000.0,0.2137
BOOST_NEGPULSE,712,0.86938,2.58745,0.9568,discharge,0,-2.59,4.0942,4788.2,101,10.8053,4.7841,0.1632,8.0428,5.6732,0.2269
BOOST_NEGPULSE,712,0.86938,2.58745,0.9569,charge,0,1.296,4.0967,70.3,101,11.0476,4.7081,0.1679,8.9032,6.3727,0.1493
BOOST_NEGPULSE,712,0.86938,2.58745,0.9568,discharge,1,-10.356,4.0945,635.5,101,11.1643,4.2523,0.1504,5.7613,4.8531,0.7428
BOOST_NEGPULSE,712,0.86938,2.58745,0.9569,charge,1,5.004,4.0994,160.8,101,13.3416,6.7892,1.0838,0.01,2999.9805,1.3369
BOOST_NEGPULSE,712,0.86938,2.58745,0.9567,discharge,2,-20.715,4.0956,676.2,100,11.1455,3.6286,0.1403,5.3514,6.2506,1.3974
BOOST_NEGPULSE,712,0.86938,2.58745,0.9569,charge,2,4.901,4.1024,281.0,101,19.9274,0.01,2999.9994,0.01,2999.9994,0.3525
BOOST_NEGPULSE,712,0.86938,2.58745,0.9566,discharge,3,-29.776,4.0965,676.9,101,10.9711,3.1452,0.1307,6.1338,8.0763,1.5231
BOOST_NEGPULSE,712,0.86938,2.58745,0.9569,charge,3,4.786,4.1051,387.0,101,19.8433,0.01,3000.0,0.01,3000.0,0.4265
BOOST_NEGPULSE,712,0.86938,2.58745,0.9137,discharge,0,-2.59,4.08,4824.5,100,11.0173,3.905,0.1565,7.7722,6.1011,0.1997
BOOST_NEGPULSE,712,0.86938,2.58745,0.9137,charge,0,1.296,4.0813,70.3,101,10.996,3.8597,0.147,7.0574,5.711,0.1323
BOOST_NEGPULSE,712,0.86938,2.58745,0.9136,discharge,1,-10.356,4.0801,635.4,101,11.1689,3.6615,0.1526,6.7442,6.2032,0.7266
BOOST_NEGPULSE,712,0.86938,2.58745,0.9137,charge,1,5.179,4.0837,160.6,101,11.1141,3.682,0.1566,6.7096,5.9742,0.3785
BOOST_NEGPULSE,712,0.86938,2.58745,0.9135,discharge,2,-20.714,4.0796,680.5,101,11.2217,3.0473,0.1406,6.791,7.833,1.2482
BOOST_NEGPULSE,712,0.86938,2.58745,0.9138,charge,2,6.336,4.086,281.8,101,17.9937,0.01,0.05,0.01,2999.8982,0.3559
BOOST_NEGPULSE,712,0.86938,2.58745,0.9134,discharge,3,-29.774,4.0802,693.4,101,11.0341,2.6793,0.1214,7.5072,9.0915,1.2548
BOOST_NEGPULSE,712,0.86938,2.58745,0.9138,charge,3,6.227,4.088,386.3,101,17.9886,0.01,0.05,0.01,2999.9999,0.3738
BOOST_NEGPULSE,712,0.86938,2.58745,0.8273,discharge,0,-2.59,4.023,5380.3,101,10.8157,2.6338,0.1704,13.079,9.0982,0.2109
BOOST_NEGPULSE,712,0.86938,2.58745,0.8274,charge,0,1.296,4.0247,70.3,100,11.3051,2.5902,0.1683,10.3388,7.9305,0.1213
BOOST_NEGPULSE,712,0.86938,2.58745,0.8273,discharge,1,-10.356,4.0238,635.5,100,10.8753,2.4771,0.1623,10.0199,7.0632,0.6304
BOOST_NEGPULSE,712,0.86938,2.58745,0.8274,charge,1,5.179,4.0296,160.7,100,10.8054,2.3414,0.1625,8.261,6.8665,0.3126
BOOST_NEGPULSE,712,0.86938,2.58745,0.8272,discharge,2,-20.716,4.0239,680.6,101,10.8008,2.2611,0.1625,8.0401,6.5767,1.1842
BOOST_NEGPULSE,712,0.86938,2.58745,0.8275,charge,2,10.303,4.0334,281.3,100,16.1684,0.01,0.05,0.01,3000.0,0.2972
BOOST_NEGPULSE,712,0.86938,2.58745,0.8271,discharge,3,-29.776,4.025,738.8,101,10.668,2.0582,0.1495,7.7907,6.9937,1.4724
BOOST_NEGPULSE,712,0.86938,2.58745,0.8275,charge,3,10.244,4.036,386.6,101,16.0088,0.01,0.05,0.01,3000.0,0.3733
BOOST_NEGPULSE,712,0.86938,2.58745,0.7411,discharge,0,-2.59,3.9214,5428.6,100,10.557,1.8913,0.2124,11.6711,9.4592,0.1727
BOOST_NEGPULSE,712,0.86938,2.58745,0.7411,charge,0,1.295,3.9232,70.5,101,10.593,1.8985,0.2279,9.2475,8.1899,0.1171
BOOST_NEGPULSE,712,0.86938,2.58745,0.741,discharge,1,-10.357,3.9217,635.5,101,10.4879,1.8308,0.184,8.1444,6.6038,0.5208
BOOST_NEGPULSE,712,0.86938,2.58745,0.7411,charge,1,5.179,3.9269,161.1,101,10.468,1.7451,0.211,7.6816,7.3947,0.2827
BOOST_NEGPULSE,712,0.86938,2.58745,0.7409,discharge,2,-20.716,3.9218,680.6,101,10.4961,1.8071,0.188,6.857,6.6651,1.0736
BOOST_NEGPULSE,712,0.86938,2.58745,0.7412,charge,2,15.535,3.9302,281.0,100,10.3031,1.6196,0.195,7.4894,8.4054,0.7342
BOOST_NEGPULSE,712,0.86938,2.58745,0.7409,discharge,3,-29.775,3.9221,801.0,101,10.5631,1.669,0.1918,7.4603,8.1267,1.2767
BOOST_NEGPULSE,712,0.86938,2.58745,0.7412,charge,3,17.993,3.9324,386.5,101,14.8703,0.01,0.05,0.01,2999.9992,0.3642
BOOST_NEGPULSE,712,0.86938,2.58745,0.6547,discharge,0,-2.59,3.8496,5514.7,101,10.5047,1.7056,0.1909,10.5125,9.5635,0.1586
BOOST_NEGPULSE,712,0.86938,2.58745,0.6548,charge,0,1.296,3.8515,70.5,101,10.3361,1.7056,0.1693,8.2134,7.7503,0.1226
BOOST_NEGPULSE,712,0.86938,2.58745,0.6547,discharge,1,-10.356,3.8498,635.5,101,10.5931,1.577,0.172,8.4946,7.7505,0.4714
BOOST_NEGPULSE,712,0.86938,2.58745,0.6548,charge,1,5.179,3.8545,161.0,100,10.5069,1.5272,0.1869,6.9451,6.8547,0.2399
BOOST_NEGPULSE,712,0.86938,2.58745,0.6546,discharge,2,-20.716,3.8497,680.6,101,10.5274,1.5201,0.1756,7.795,7.8251,0.9292
BOOST_NEGPULSE,712,0.86938,2.58745,0.6549,charge,2,15.536,3.8575,281.2,101,10.3954,1.4284,0.2321,6.3231,7.715,0.6942
BOOST_NEGPULSE,712,0.86938,2.58745,0.6545,discharge,3,-29.776,3.85,801.2,101,10.4202,1.4294,0.1662,8.5656,9.2444,1.1348
BOOST_NEGPULSE,712,0.86938,2.58745,0.655,charge,3,24.171,3.8595,386.4,101,11.1979,2.9127,0.9136,0.01,3000.0,1.8413
BOOST_NEGPULSE,712,0.86938,2.58745,0.5684,discharge,0,-2.59,3.7689,5583.4,101,10.2706,1.5149,0.1728,10.6355,9.9409,0.1586
BOOST_NEGPULSE,712,0.86938,2.58745,0.5685,charge,0,1.295,3.7705,70.4,101,10.2464,1.4708,0.182,8.978,8.7936,0.112
BOOST_NEGPULSE,712,0.86938,2.58745,0.5684,discharge,1,-10.356,3.769,635.5,101,10.3105,1.3807,0.1718,9.1415,8.3595,0.4212
BOOST_NEGPULSE,712,0.86938,2.58745,0.5685,charge,1,5.179,3.7739,160.7,101,10.2485,1.3048,0.1799,7.4519,7.1265,0.2279
BOOST_NEGPULSE,712,0.86938,2.58745,0.5683,discharge,2,-20.714,3.7694,680.6,100,10.2987,1.3092,0.1953,8.1297,7.757,0.8639
BOOST_NEGPULSE,712,0.86938,2.58745,0.5686,charge,2,15.535,3.7771,281.3,100,10.1322,1.3262,0.273,6.263,7.3687,0.721
BOOST_NEGPULSE,712,0.86938,2.58745,0.5682,discharge,3,-29.774,3.7698,801.1,101,10.2185,1.2626,0.2015,8.5867,8.7229,1.1301
BOOST_NEGPULSE,712,0.86938,2.58745,0.5687,charge,3,25.891,3.7793,386.6,101,10.0149,1.2138,0.2534,6.1761,7.7461,1.0162
BOOST_NEGPULSE,712,0.86938,2.58745,0.4821,discharge,0,-2.59,3.6791,5609.6,101,10.3896,1.5785,0.1629,10.0997,9.9654,0.141
BOOST_NEGPULSE,712,0.86938,2.58745,0.4821,charge,0,1.296,3.6799,70.4,101,11.0954,1.4414,0.2297,9.0199,9.7324,0.1082
BOOST_NEGPULSE,712,0.86938,2.58745,0.4821,discharge,1,-10.358,3.6793,635.5,101,10.4193,1.4629,0.1465,8.6518,8.2603,0.437
BOOST_NEGPULSE,712,0.86938,2.58745,0.4822,charge,1,5.179,3.6843,160.8,101,10.2285,1.4652,0.1394,7.8909,7.8153,0.2103
BOOST_NEGPULSE,712,0.86938,2.58745,0.482,discharge,2,-20.716,3.6796,680.5,101,10.4352,1.3577,0.1677,7.8717,7.7093,0.8356
BOOST_NEGPULSE,712,0.86938,2.58745,0.4823,charge,2,15.535,3.6877,281.2,101,10.2507,1.3163,0.1946,6.5014,7.217,0.7198
BOOST_NEGPULSE,712,0.86938,2.58745,0.4819,discharge,3,-29.776,3.68,801.1,101,10.3679,1.2966,0.178,8.4625,8.7695,1.1326
BOOST_NEGPULSE,712,0.86938,2.58745,0.4824,charge,3,25.893,3.6903,386.6,101,10.1874,1.1826,0.2593,6.4756,8.0773,1.0217
BOOST_NEGPULSE,712,0.86938,2.58745,0.3958,discharge,0,-2.588,3.6094,5611.5,101,10.1002,1.6163,0.1592,9.7511,9.994,0.1443
BOOST_NEGPULSE,712,0.86938,2.58745,0.3958,charge,0,1.293,3.6119,70.4,101,10.3321,1.4851,0.1444,8.286,8.8183,0.0975
BOOST_NEGPULSE,712,0.86938,2.58745,0.3958,discharge,1,-10.356,3.6097,635.4,101,10.314,1.5406,0.1462,8.5691,8.4788,0.4328
BOOST_NEGPULSE,712,0.86938,2.58745,0.3959,charge,1,5.179,3.6147,160.6,101,10.4437,1.4887,0.1507,7.997,8.6631,0.2338
BOOST_NEGPULSE,712,0.86938,2.58745,0.3957,discharge,2,-20.716,3.6109,680.6,101,10.3581,1.4376,0.1543,8.3554,8.421,0.8227
BOOST_NEGPULSE,712,0.86938,2.58745,0.396,charge,2,15.535,3.6197,281.3,101,10.2061,1.2496,0.1571,6.1892,6.7881,0.6096
BOOST_NEGPULSE,712,0.86938,2.58745,0.3956,discharge,3,-29.778,3.6114,801.0,101,10.3079,1.3339,0.1696,9.6415,10.2938,1.1472
BOOST_NEGPULSE,712,0.86938,2.58745,0.3961,charge,3,25.892,3.6231,386.4,101,10.0825,1.1527,0.2164,5.7636,7.173,1.034
BOOST_NEGPULSE,712,0.86938,2.58745,0.3095,discharge,0,-2.59,3.5381,5608.7,101,10.3524,2.213,0.1381,10.7362,9.7409,0.1535
BOOST_NEGPULSE,712,0.86938,2.58745,0.3096,charge,0,1.296,3.5404,70.5,101,10.7986,2.058,0.1361,8.4552,8.2487,0.1129
BOOST_NEGPULSE,712,0.86938,2.58745,0.3094,discharge,1,-10.356,3.5392,635.5,101,10.7534,2.1114,0.1441,10.033,9.0851,0.5282
BOOST_NEGPULSE,712,0.86938,2.58745,0.3096,charge,1,5.179,3.5436,160.8,101,10.7717,2.0069,0.1473,8.419,9.0742,0.2624
BOOST_NEGPULSE,712,0.86938,2.58745,0.3094,discharge,2,-20.714,3.5395,680.6,101,10.7088,2.0084,0.1559,12.1662,11.5971,1.0328
BOOST_NEGPULSE,712,0.86938,2.58745,0.3097,charge,2,15.536,3.5483,281.0,101,10.5391,1.6084,0.1261,7.3047,8.1026,0.5869
BOOST_NEGPULSE,712,0.86938,2.58745,0.3093,discharge,3,-29.776,3.5399,801.0,101,10.7187,1.8656,0.1811,24.6001,25.4334,1.5538
BOOST_NEGPULSE,712,0.86938,2.58745,0.3097,charge,3,25.891,3.5528,386.5,101,10.288,1.3527,0.1194,6.1421,6.7634,0.9288
BOOST_NEGPULSE,712,0.86938,2.58745,0.2663,discharge,0,-2.59,3.4995,5070.9,101,10.7791,2.5112,0.1563,11.9778,9.8251,0.1553
BOOST_NEGPULSE,712,0.86938,2.58745,0.2664,charge,0,1.296,3.5015,70.4,101,10.5242,2.6481,0.142,8.8561,8.1588,0.11
BOOST_NEGPULSE,712,0.86938,2.58745,0.2663,discharge,1,-10.356,3.4999,635.5,101,10.7937,2.5633,0.1601,12.1753,9.8999,0.6015
BOOST_NEGPULSE,712,0.86938,2.58745,0.2664,charge,1,5.179,3.506,160.7,101,10.6658,2.2842,0.146,8.1203,8.5894,0.2712
BOOST_NEGPULSE,712,0.86938,2.58745,0.2662,discharge,2,-20.714,3.5006,680.6,101,10.7609,2.4034,0.1664,23.3159,20.1472,1.1953
BOOST_NEGPULSE,712,0.86938,2.58745,0.2665,charge,2,15.537,3.5107,281.3,100,10.431,1.8352,0.1201,7.5624,8.6999,0.6595
BOOST_NEGPULSE,712,0.86938,2.58745,0.2662,discharge,3,-29.774,3.5011,801.1,101,10.6385,2.1587,0.1484,200.0,170.3829,2.3646
BOOST_NEGPULSE,712,0.86938,2.58745,0.2666,charge,3,25.891,3.5143,386.7,101,10.204,1.4364,0.1197,6.5876,7.4666,0.8758
BOOST_NEGPULSE,712,0.86938,2.58745,0.2232,discharge,0,-2.588,3.4567,5070.9,101,10.7176,3.4236,0.1596,14.9107,9.9591,0.2038
BOOST_NEGPULSE,712,0.86938,2.58745,0.2232,charge,0,1.295,3.4598,70.4,101,10.6784,3.3824,0.1562,9.6826,7.4825,0.1175
BOOST_NEGPULSE,712,0.86938,2.58745,0.2231,discharge,1,-10.356,3.4576,635.4,101,11.1432,3.4477,0.1892,21.7751,14.3615,0.8096
BOOST_NEGPULSE,712,0.86938,2.58745,0.2233,charge,1,5.179,3.4649,160.8,100,11.0242,2.9743,0.1486,7.662,7.4311,0.3132
BOOST_NEGPULSE,712,0.86938,2.58745,0.2231,discharge,2,-20.714,3.4589,680.5,101,11.1215,3.1523,0.1795,200.0,129.1957,1.3886
BOOST_NEGPULSE,712,0.86938,2.58745,0.2234,charge,2,15.537,3.4709,281.3,100,10.7198,2.1658,0.1297,7.3282,8.8766,0.7205
BOOST_NEGPULSE,712,0.86938,2.58745,0.2235,charge,3,25.891,3.4748,385.5,101,10.4532,1.5354,0.1177,7.0264,8.504,0.9049
BOOST_NEGPULSE,712,0.86938,2.58745,0.1801,discharge,0,-2.59,3.4107,5071.1,101,11.3853,4.5762,0.2197,25.0896,12.637,0.2645
BOOST_NEGPULSE,712,0.86938,2.58745,0.1801,charge,0,1.296,3.414,70.4,101,11.0952,4.3168,0.1827,14.3321,8.3983,0.1363
BOOST_NEGPULSE,712,0.86938,2.58745,0.18,discharge,1,-10.356,3.4115,635.4,101,11.5216,4.6764,0.2537,67.3152,29.4512,1.1074
BOOST_NEGPULSE,712,0.86938,2.58745,0.1801,charge,1,5.179,3.4221,161.0,101,11.2384,3.6016,0.1638,9.013,6.4906,0.3488
BOOST_NEGPULSE,712,0.86938,2.58745,0.1802,charge,2,15.535,3.431,281.3,101,10.7277,2.4569,0.1494,6.362,7.247,0.9434
BOOST_NEGPULSE,712,0.86938,2.58745,0.1803,charge,3,25.892,3.434,328.3,101,10.5123,1.7837,0.1453,6.9065,9.2444,1.1865
BOOST_NEGPULSE,750,0.86386,2.57101,1.0,discharge,0,-2.572,4.1361,99999.0,99,2.6579,10.7675,0.2508,13.7197,6.8949,0.3488
BOOST_NEGPULSE,750,0.86386,2.57101,1.0,charge,0,1.286,4.1495,69.5,101,11.1972,6.5484,0.2056,18.2351,8.4325,0.1831
BOOST_NEGPULSE,750,0.86386,2.57101,0.9999,discharge,1,-10.292,4.1445,635.4,101,11.2164,5.4743,0.1747,7.3908,4.3227,0.8359
BOOST_NEGPULSE,750,0.86386,2.57101,1.0,charge,1,1.844,4.1527,161.1,101,25.6681,0.01,0.05,0.01,2999.8118,0.2208
BOOST_NEGPULSE,750,0.86386,2.57101,0.9998,discharge,2,-20.58,4.1444,641.8,101,11.2049,4.5619,0.1539,5.3473,4.4305,1.6108
BOOST_NEGPULSE,750,0.86386,2.57101,1.0,charge,2,1.73,4.1571,281.2,101,24.8164,0.01,0.05,0.01,3000.0,0.2452
BOOST_NEGPULSE,750,0.86386,2.57101,0.9998,discharge,3,-29.583,4.1434,640.5,101,11.1043,3.9523,0.1403,5.2507,5.4525,2.1349
BOOST_NEGPULSE,750,0.86386,2.57101,1.0,charge,3,1.608,4.1599,388.1,101,24.947,0.01,0.05,0.01,2999.9999,0.23
BOOST_NEGPULSE,750,0.86386,2.57101,0.9571,discharge,0,-2.572,4.0943,4789.8,101,11.2782,5.2119,0.1703,8.2327,5.6212,0.2274
BOOST_NEGPULSE,750,0.86386,2.57101,0.9571,charge,0,1.286,4.0959,70.4,101,11.2318,5.213,0.1728,9.0973,6.4411,0.1507
BOOST_NEGPULSE,750,0.86386,2.57101,0.957,discharge,1,-10.29,4.0945,635.4,101,11.3297,4.6873,0.1522,5.86,4.8296,0.772
BOOST_NEGPULSE,750,0.86386,2.57101,0.9572,charge,1,4.874,4.0987,161.1,101,11.8081,3.2826,0.071,5.7497,1.0971,0.544
BOOST_NEGPULSE,750,0.86386,2.57101,0.9569,discharge,2,-20.581,4.0948,675.3,101,11.3462,3.901,0.1438,5.4969,6.422,1.408
BOOST_NEGPULSE,750,0.86386,2.57101,0.9572,charge,2,4.743,4.1019,281.7,101,20.6885,0.01,0.05,0.01,3000.0,0.3507
BOOST_NEGPULSE,750,0.86386,2.57101,0.9569,discharge,3,-29.585,4.0958,675.4,101,11.1448,3.3784,0.1231,6.2491,8.0167,1.6332
BOOST_NEGPULSE,750,0.86386,2.57101,0.9572,charge,3,4.608,4.1047,387.5,101,20.7012,0.01,2999.9995,0.01,2999.9995,0.4572
BOOST_NEGPULSE,750,0.86386,2.57101,0.9142,discharge,0,-2.572,4.0794,4823.3,101,11.0853,4.0794,0.1612,8.0121,6.2034,0.2
BOOST_NEGPULSE,750,0.86386,2.57101,0.9143,charge,0,1.286,4.0809,70.4,101,11.2153,3.9111,0.1562,7.2014,5.8213,0.1328
BOOST_NEGPULSE,750,0.86386,2.57101,0.9142,discharge,1,-10.29,4.0797,635.4,101,11.2307,3.7161,0.1562,6.8807,6.2854,0.7081
BOOST_NEGPULSE,750,0.86386,2.57101,0.9143,charge,1,5.146,4.0833,160.8,101,11.1694,3.7501,0.1628,6.7224,6.0141,0.3703
BOOST_NEGPULSE,750,0.86386,2.57101,0.9141,discharge,2,-20.581,4.0793,680.6,101,11.1026,3.1786,0.1384,6.8425,7.7765,1.2613
BOOST_NEGPULSE,750,0.86386,2.57101,0.9143,charge,2,6.346,4.0849,281.9,101,18.1409,0.01,0.05,0.01,3000.0,0.4177
BOOST_NEGPULSE,750,0.86386,2.57101,0.914,discharge,3,-29.584,4.0809,694.0,101,10.9557,2.753,0.1178,7.4583,8.9157,1.316
BOOST_NEGPULSE,750,0.86386,2.57101,0.9143,charge,3,6.263,4.0878,386.7,101,17.9188,0.01,0.05,0.01,3000.0,0.455
BOOST_NEGPULSE,750,0.86386,2.57101,0.8285,discharge,0,-2.572,4.0207,5382.4,100,11.1262,2.9632,0.164,13.4079,8.9913,0.1988
BOOST_NEGPULSE,750,0.86386,2.57101,0.8285,charge,0,1.286,4.0231,70.4,101,10.9081,2.9543,0.154,10.5808,7.6997,0.1199
BOOST_NEGPULSE,750,0.86386,2.57101,0.8284,discharge,1,-10.292,4.0215,635.4,101,10.9969,2.7297,0.1574,10.1316,7.0301,0.6438
BOOST_NEGPULSE,750,0.86386,2.57101,0.8285,charge,1,5.144,4.0276,161.1,101,10.8438,2.6384,0.1528,8.5622,6.9676,0.3431
BOOST_NEGPULSE,750,0.86386,2.57101,0.8283,discharge,2,-20.581,4.0223,680.5,101,10.9377,2.4498,0.1499,8.0996,6.5132,1.2074
BOOST_NEGPULSE,750,0.86386,2.57101,0.8286,charge,2,10.135,4.0313,281.7,101,16.6436,0.01,0.05,0.01,2999.9994,0.2328
BOOST_NEGPULSE,750,0.86386,2.57101,0.8282,discharge,3,-29.585,4.0227,737.6,101,10.8375,2.1777,0.1467,7.8659,6.9619,1.4386
BOOST_NEGPULSE,750,0.86386,2.57101,0.8286,charge,3,10.058,4.034,387.4,101,16.504,0.01,0.05,0.01,3000.0,0.3837
BOOST_NEGPULSE,750,0.86386,2.57101,0.7427,discharge,0,-2.572,3.9193,5426.2,101,10.7359,2.1223,0.1728,11.6682,9.0628,0.1712
BOOST_NEGPULSE,750,0.86386,2.57101,0.7427,charge,0,1.288,3.9216,70.4,101,10.3957,2.1842,0.1629,9.262,7.6595,0.129
BOOST_NEGPULSE,750,0.86386,2.57101,0.7427,discharge,1,-10.29,3.9187,635.4,100,10.6669,2.0281,0.1633,8.2296,6.5629,0.5356
BOOST_NEGPULSE,750,0.86386,2.57101,0.7428,charge,1,5.145,3.9251,160.9,101,10.5817,2.0212,0.1659,7.9052,7.1988,0.3063
BOOST_NEGPULSE,750,0.86386,2.57101,0.7426,discharge,2,-20.581,3.9197,680.6,101,10.6833,1.9147,0.1724,6.9858,6.6804,1.0796
BOOST_NEGPULSE,750,0.86386,2.57101,0.7428,charge,2,15.434,3.9284,281.3,101,10.4802,1.7122,0.1828,7.5703,8.271,0.7679
BOOST_NEGPULSE,750,0.86386,2.57101,0.7425,discharge,3,-29.585,3.9201,800.5,101,10.5775,1.7458,0.1695,7.4768,8.0182,1.3467
BOOST_NEGPULSE,750,0.86386,2.57101,0.7429,charge,3,17.981,3.9306,387.0,101,14.5843,0.4057,0.05,0.01,3000.0,0.2669
BOOST_NEGPULSE,750,0.86386,2.57101,0.657,discharge,0,-2.572,3.8488,5516.3,101,10.5295,1.831,0.1754,10.4599,9.4894,0.1614
BOOST_NEGPULSE,750,0.86386,2.57101,0.657,charge,0,1.286,3.8504,70.5,101,10.427,1.8842,0.1394,8.1974,7.5988,0.1151
BOOST_NEGPULSE,750,0.86386,2.57101,0.6569,discharge,1,-10.29,3.8482,635.4,101,10.5324,1.7599,0.1516,8.607,7.7202,0.4821
BOOST_NEGPULSE,750,0.86386,2.57101,0.657,charge,1,5.146,3.8537,160.8,101,10.5902,1.639,0.167,6.9607,6.7445,0.2493
BOOST_NEGPULSE,750,0.86386,2.57101,0.6568,discharge,2,-20.581,3.8481,680.5,101,10.5634,1.6565,0.1611,7.9201,7.7784,0.931
BOOST_NEGPULSE,750,0.86386,2.57101,0.6571,charge,2,15.435,3.8558,281.0,101,10.5202,1.5535,0.2013,6.3079,7.4962,0.75
BOOST_NEGPULSE,750,0.86386,2.57101,0.6567,discharge,3,-29.584,3.8489,800.6,101,10.5287,1.5309,0.1627,8.6828,9.1726,1.1368
BOOST_NEGPULSE,750,0.86386,2.57101,0.6572,charge,3,23.814,3.8588,387.5,101,11.4564,2.8909,0.82,0.01,3000.0,1.7993
BOOST_NEGPULSE,750,0.86386,2.57101,0.5712,discharge,0,-2.572,3.7685,5580.3,101,10.4589,1.6973,0.1525,10.9164,9.9249,0.1471
BOOST_NEGPULSE,750,0.86386,2.57101,0.5712,charge,0,1.287,3.7703,70.5,101,10.5139,1.6659,0.1897,9.4583,9.3153,0.1017
BOOST_NEGPULSE,750,0.86386,2.57101,0.5711,discharge,1,-10.292,3.7688,635.4,101,10.5249,1.5963,0.1598,9.406,8.35,0.4463
BOOST_NEGPULSE,750,0.86386,2.57101,0.5713,charge,1,5.145,3.7739,160.8,101,10.403,1.5288,0.1493,7.6355,7.0342,0.2107
BOOST_NEGPULSE,750,0.86386,2.57101,0.571,discharge,2,-20.581,3.7692,680.5,100,10.501,1.4958,0.1597,8.298,7.6066,0.9019
BOOST_NEGPULSE,750,0.86386,2.57101,0.5714,charge,2,15.436,3.7772,282.0,101,10.3309,1.4646,0.2121,6.3089,7.0176,0.7701
BOOST_NEGPULSE,750,0.86386,2.57101,0.571,discharge,3,-29.583,3.7695,800.7,101,10.3584,1.4548,0.1654,8.7308,8.549,1.1942
BOOST_NEGPULSE,750,0.86386,2.57101,0.5714,charge,3,25.727,3.7795,386.5,101,10.243,1.2588,0.2442,6.1955,7.601,1.0325
BOOST_NEGPULSE,750,0.86386,2.57101,0.4854,discharge,0,-2.572,3.6796,5609.4,101,10.3168,1.5451,0.1599,10.0527,9.8606,0.1475
BOOST_NEGPULSE,750,0.86386,2.57101,0.4855,charge,0,1.288,3.6812,70.5,101,10.4737,1.4146,0.1814,8.8203,9.0706,0.1043
BOOST_NEGPULSE,750,0.86386,2.57101,0.4854,discharge,1,-10.29,3.6797,635.5,101,10.4779,1.5795,0.1471,8.7625,8.2302,0.4365
BOOST_NEGPULSE,750,0.86386,2.57101,0.4855,charge,1,5.145,3.6841,161.2,101,10.5547,1.5146,0.1447,8.0236,7.8565,0.2116
BOOST_NEGPULSE,750,0.86386,2.57101,0.4853,discharge,2,-20.58,3.6801,680.5,101,10.5336,1.535,0.1482,8.002,7.6286,0.8654
BOOST_NEGPULSE,750,0.86386,2.57101,0.4856,charge,2,15.434,3.6882,281.8,100,10.4331,1.4242,0.1714,6.5585,7.0073,0.7288
BOOST_NEGPULSE,750,0.86386,2.57101,0.4852,discharge,3,-29.586,3.6804,800.7,101,10.593,1.4733,0.15,8.6875,8.7184,1.2081
BOOST_NEGPULSE,750,0.86386,2.57101,0.4857,charge,3,25.727,3.6903,388.5,101,10.4563,1.3092,0.1988,6.4882,7.64,1.1343
BOOST_NEGPULSE,750,0.86386,2.57101,0.3997,discharge,0,-2.572,3.6096,5607.3,101,10.4481,1.9525,0.1241,9.9165,9.7045,0.1487
BOOST_NEGPULSE,750,0.86386,2.57101,0.3997,charge,0,1.286,3.6114,70.5,101,10.5617,1.7362,0.1436,8.511,8.813,0.1079
BOOST_NEGPULSE,750,0.86386,2.57101,0.3996,discharge,1,-10.292,3.6099,635.5,101,10.5481,1.8215,0.1353,8.772,8.4086,0.4768
BOOST_NEGPULSE,750,0.86386,2.57101,0.3998,charge,1,5.145,3.6152,161.1,101,10.6095,1.6248,0.153,8.2335,8.7307,0.2311
BOOST_NEGPULSE,750,0.86386,2.57101,0.3996,discharge,2,-20.58,3.6104,680.5,101,10.5533,1.6726,0.1401,8.585,8.4202,0.8757
BOOST_NEGPULSE,750,0.86386,2.57101,0.3998,charge,2,15.436,3.6196,281.8,101,10.3907,1.4473,0.1314,6.3797,6.7532,0.6168
BOOST_NEGPULSE,750,0.86386,2.57101,0.3994,discharge,3,-29.585,3.6101,800.8,101,10.538,1.4992,0.1506,10.0315,10.4517,1.2202
BOOST_NEGPULSE,750,0.86386,2.57101,0.3999,charge,3,25.727,3.6229,386.9,101,10.3254,1.2578,0.1779,5.8659,6.9728,1.0651
BOOST_NEGPULSE,750,0.86386,2.57101,0.3139,discharge,0,-2.572,3.5384,5609.6,101,10.5785,2.2523,0.1508,10.8519,9.7832,0.1546
BOOST_NEGPULSE,750,0.86386,2.57101,0.314,charge,0,1.286,3.5402,70.4,101,10.568,2.1604,0.1544,8.4973,8.3864,0.104
BOOST_NEGPULSE,750,0.86386,2.57101,0.3139,discharge,1,-10.292,3.5388,635.4,101,10.6842,2.1528,0.1528,10.1078,9.118,0.5112
BOOST_NEGPULSE,750,0.86386,2.57101,0.314,charge,1,5.146,3.5431,161.1,101,10.7417,2.0153,0.1456,8.3348,8.9296,0.2511
BOOST_NEGPULSE,750,0.86386,2.57101,0.3138,discharge,2,-20.582,3.5392,680.5,101,10.5887,2.0711,0.1521,12.2302,11.6488,1.0234
BOOST_NEGPULSE,750,0.86386,2.57101,0.3141,charge,2,15.436,3.5485,280.7,101,10.3711,1.6716,0.129,7.3242,8.1144,0.5954
BOOST_NEGPULSE,750,0.86386,2.57101,0.3137,discharge,3,-29.585,3.5388,800.7,100,10.5925,1.9333,0.1753,24.3285,25.0166,1.5692
BOOST_NEGPULSE,750,0.86386,2.57101,0.3142,charge,3,25.727,3.5522,387.6,101,10.2953,1.3751,0.1199,6.179,6.7723,0.9213
BOOST_NEGPULSE,750,0.86386,2.57101,0.2711,discharge,0,-2.572,3.4997,5071.0,100,10.8972,2.8799,0.1568,12.3517,9.7086,0.1663
BOOST_NEGPULSE,750,0.86386,2.57101,0.2711,charge,0,1.286,3.5016,70.5,101,10.8254,2.8504,0.1433,8.9475,7.9116,0.1158
BOOST_NEGPULSE,750,0.86386,2.57101,0.271,discharge,1,-10.292,3.5,635.4,100,11.0713,2.7647,0.1634,12.7901,9.9907,0.6197
BOOST_NEGPULSE,750,0.86386,2.57101,0.2711,charge,1,5.144,3.5063,161.2,101,10.8677,2.527,0.1383,8.1607,8.3878,0.2801
BOOST_NEGPULSE,750,0.86386,2.57101,0.2709,discharge,2,-20.58,3.5008,680.5,100,10.9453,2.6754,0.1612,25.3707,21.0289,1.2339
BOOST_NEGPULSE,750,0.86386,2.57101,0.2712,charge,2,15.438,3.511,281.2,101,10.7098,1.962,0.1231,7.6743,8.7595,0.675
BOOST_NEGPULSE,750,0.86386,2.57101,0.2708,discharge,3,-29.585,3.5011,800.3,101,10.8605,2.347,0.1378,200.0,160.4221,2.6796
BOOST_NEGPULSE,750,0.86386,2.57101,0.2713,charge,3,25.727,3.5147,387.7,100,10.4632,1.5204,0.1103,6.6555,7.421,0.8922
BOOST_NEGPULSE,750,0.86386,2.57101,0.2282,discharge,0,-2.572,3.4581,5070.9,101,11.0988,3.4652,0.1853,15.6462,10.3979,0.1965
BOOST_NEGPULSE,750,0.86386,2.57101,0.2282,charge,0,1.285,3.4602,70.5,101,11.0888,3.3248,0.1758,9.9298,7.6505,0.1136
BOOST_NEGPULSE,750,0.86386,2.57101,0.2281,discharge,1,-10.29,3.4582,635.4,100,11.0861,3.5272,0.196,22.2175,14.2764,0.7766
BOOST_NEGPULSE,750,0.86386,2.57101,0.2282,charge,1,5.145,3.4663,160.8,101,10.8627,3.0362,0.1549,7.7629,7.3982,0.2953
BOOST_NEGPULSE,750,0.86386,2.57101,0.228,discharge,2,-20.58,3.459,680.4,101,11.0491,3.2189,0.189,200.0,128.9024,1.3792
BOOST_NEGPULSE,750,0.86386,2.57101,0.2283,charge,2,15.436,3.471,281.2,101,10.7098,2.2204,0.1333,7.3099,8.8348,0.7369
BOOST_NEGPULSE,750,0.86386,2.57101,0.2284,charge,3,25.728,3.4749,387.0,100,10.4354,1.5495,0.1228,6.9733,8.4543,0.8996
BOOST_NEGPULSE,750,0.86386,2.57101,0.1853,discharge,0,-2.572,3.4105,5071.0,101,11.6087,4.8585,0.2223,26.3752,12.7717,0.2594
BOOST_NEGPULSE,750,0.86386,2.57101,0.1853,charge,0,1.288,3.414,70.5,101,11.1316,4.6873,0.1927,15.225,8.6599,0.1341
BOOST_NEGPULSE,750,0.86386,2.57101,0.1852,discharge,1,-10.29,3.4114,635.5,100,11.6255,5.0601,0.2508,66.7337,27.98,1.1504
BOOST_NEGPULSE,750,0.86386,2.57101,0.1854,charge,1,5.146,3.4222,161.1,101,11.4252,3.8581,0.1704,9.443,6.5193,0.3622
BOOST_NEGPULSE,750,0.86386,2.57101,0.1854,charge,2,15.438,3.4309,281.0,101,10.955,2.6376,0.1503,6.4283,7.1135,0.9554
BOOST_NEGPULSE,750,0.86386,2.57101,0.1855,charge,3,25.727,3.4347,324.7,101,10.6682,1.9581,0.1397,6.8961,9.0155,1.1998
BOOST_NEGPULSE,787,0.85611,2.54796,1.0,discharge,0,-2.55,4.1343,99999.0,99,3.1091,11.4304,0.2559,14.1711,6.6569,0.3345
BOOST_NEGPULSE,787,0.85611,2.54796,1.0,charge,0,1.276,4.1481,69.5,100,11.8557,7.1822,0.2274,19.2033,8.4793,0.1741
BOOST_NEGPULSE,787,0.85611,2.54796,0.9999,discharge,1,-10.2,4.1437,635.5,100,11.5855,6.2528,0.1751,7.6109,4.2644,0.8779
BOOST_NEGPULSE,787,0.85611,2.54796,1.0,charge,1,1.773,4.1523,161.1,101,26.9237,0.01,0.05,0.01,2999.572,0.2189
BOOST_NEGPULSE,787,0.85611,2.54796,0.9998,discharge,2,-20.397,4.1429,641.2,100,11.5173,5.1155,0.1482,5.6958,4.5636,1.7011
BOOST_NEGPULSE,787,0.85611,2.54796,1.0,charge,2,1.651,4.1563,281.5,101,26.4879,0.01,0.05,0.01,2999.8758,0.2325
BOOST_NEGPULSE,787,0.85611,2.54796,0.9998,discharge,3,-29.322,4.1426,639.8,101,11.3689,4.3775,0.1358,5.7788,5.7096,2.1211
BOOST_NEGPULSE,787,0.85611,2.54796,1.0,charge,3,1.561,4.1591,386.9,101,26.216,0.01,0.05,0.01,2999.9146,0.2428
BOOST_NEGPULSE,787,0.85611,2.54796,0.9575,discharge,0,-2.55,4.0937,4789.6,101,11.3908,5.3364,0.1801,8.4326,5.7253,0.2316
BOOST_NEGPULSE,787,0.85611,2.54796,0.9575,charge,0,1.274,4.0948,70.4,101,11.8723,5.3137,0.1851,9.2336,6.3543,0.1386
BOOST_NEGPULSE,787,0.85611,2.54796,0.9574,discharge,1,-10.2,4.0942,635.5,101,11.384,4.8555,0.158,6.0546,4.95,0.7911
BOOST_NEGPULSE,787,0.85611,2.54796,0.9575,charge,1,4.84,4.0983,160.9,100,11.7681,3.4408,0.0714,5.8616,1.0931,0.5286
BOOST_NEGPULSE,787,0.85611,2.54796,0.9573,discharge,2,-20.397,4.0939,675.4,101,11.2978,4.0363,0.1399,5.8475,6.6221,1.4325
BOOST_NEGPULSE,787,0.85611,2.54796,0.9576,charge,2,4.719,4.1014,281.6,101,20.8992,0.01,0.05,0.01,3000.0,0.3788
BOOST_NEGPULSE,787,0.85611,2.54796,0.9573,discharge,3,-29.322,4.0946,675.8,101,11.1811,3.3871,0.1253,6.7299,8.2587,1.487
BOOST_NEGPULSE,787,0.85611,2.54796,0.9576,charge,3,4.572,4.1043,386.9,101,20.9499,0.01,2999.9999,0.01,3000.0,0.4384
BOOST_NEGPULSE,787,0.85611,2.54796,0.915,discharge,0,-2.55,4.079,4823.9,100,11.416,4.5856,0.1634,8.497,6.1154,0.2284
BOOST_NEGPULSE,787,0.85611,2.54796,0.915,charge,0,1.276,4.0806,70.4,101,11.2694,4.5801,0.1533,7.5285,5.5248,0.1347
BOOST_NEGPULSE,787,0.85611,2.54796,0.9149,discharge,1,-10.2,4.0784,635.5,101,11.3448,4.2959,0.1528,7.2892,6.2804,0.7668
BOOST_NEGPULSE,787,0.85611,2.54796,0.915,charge,1,5.1,4.0831,160.8,101,11.3763,4.3393,0.1568,7.0588,5.8457,0.4073
BOOST_NEGPULSE,787,0.85611,2.54796,0.9148,discharge,2,-20.397,4.0796,680.7,101,11.4824,3.5289,0.1393,7.459,8.0764,1.2107
BOOST_NEGPULSE,787,0.85611,2.54796,0.9151,charge,2,5.991,4.0856,281.2,101,19.1082,0.01,2999.9999,0.01,2999.9999,0.3863
BOOST_NEGPULSE,787,0.85611,2.54796,0.9148,discharge,3,-29.324,4.0804,690.6,101,11.3002,3.0176,0.1174,8.1677,9.0604,1.2033
BOOST_NEGPULSE,787,0.85611,2.54796,0.9151,charge,3,5.886,4.0878,386.9,101,19.0744,0.01,3000.0,0.01,3000.0,0.4083
BOOST_NEGPULSE,787,0.85611,2.54796,0.83,discharge,0,-2.55,4.0193,5381.8,101,11.0848,2.9836,0.1773,13.5428,9.1122,0.2045
