Repository: KikETs/ECM_HYBRID_BMS_JOINT

## Results

| Arm | Model | Size | Protocol | Result | Worst cell |
|---|---|---|---|---|---|
| SOP | 2RC table + trim (A8) | 4 effective coefficients, 2 EW states | leave-one-cell-out | usable current 69.6 % discharge, 59.5 % charge (τ = 10 s) | 59.9 % / 53.5 % (BOOST_REST) |
| SOH | dQ/dV ridge | 65 coefficients | leave-one-cell-out | RMSE 0.0094, bias −0.0005 | 0.0130 (BOOST_REST) |
| SOC | 2RC EKF, low-current gate | 3 states | leave-one-cell-out | **2.34 %p** over six sensor disturbances on estimated SOH (2.325 on true SOH), per cell 2.00–2.75 | 4.60 %p (BOOST_NEGPULSE_1S, current offset −0.10 A) |

The SOH arm was a 10,945-parameter CNN until the second audit round. Nested

File: analysis/uypydj_hppc_resistance.csv (part 43 of 225)
protocol,cycle,SOH,CAP_Ah,SOC,soc_group,direction,rate_rank,I_A,CRate_rated,tau_s,tau_actual_s,V_pre_V,V_tau_V,R_mOhm,file
BOOST,225,0.96037,2.87689,0.1373,11,charge,3,28.763,9.588,10.0,9.9,3.4244,3.8091,13.3748,06-14-21_21.54_BOOST_protocol_HPPC_IN21700_30T_cycle_#225.mat
BOOST,225,0.96037,2.87689,0.0891,12,discharge,0,-2.877,0.959,2.0,2.0,3.3557,3.3088,16.3017,06-14-21_21.54_BOOST_protocol_HPPC_IN21700_30T_cycle_#225.mat
BOOST,225,0.96037,2.87689,0.0891,12,discharge,0,-2.877,0.959,10.0,9.9,3.3557,3.2802,26.2426,06-14-21_21.54_BOOST_protocol_HPPC_IN21700_30T_cycle_#225.mat
BOOST,225,0.96037,2.87689,0.0891,12,charge,0,1.44,0.48,2.0,2.0,3.36,3.3816,15.0031,06-14-21_21.54_BOOST_protocol_HPPC_IN21700_30T_cycle_#225.mat
BOOST,225,0.96037,2.87689,0.0891,12,charge,0,1.44,0.48,10.0,9.9,3.36,3.3912,21.6712,06-14-21_21.54_BOOST_protocol_HPPC_IN21700_30T_cycle_#225.mat
BOOST,225,0.96037,2.87689,0.089,12,discharge,1,-11.51,3.837,2.0,2.0,3.3577,3.1433,18.6273,06-14-21_21.54_BOOST_protocol_HPPC_IN21700_30T_cycle_#225.mat
BOOST,225,0.96037,2.87689,0.089,12,discharge,1,-11.51,3.837,10.0,9.9,3.3577,2.8762,41.8332,06-14-21_21.54_BOOST_protocol_HPPC_IN21700_30T_cycle_#225.mat
BOOST,225,0.96037,2.87689,0.0892,12,charge,1,5.754,1.918,2.0,2.0,3.3698,3.4494,13.8333,06-14-21_21.54_BOOST_protocol_HPPC_IN21700_30T_cycle_#225.mat
BOOST,225,0.96037,2.87689,0.0892,12,charge,1,5.754,1.918,10.0,9.9,3.3698,3.4739,18.091,06-14-21_21.54_BOOST_protocol_HPPC_IN21700_30T_cycle_#225.mat
BOOST,225,0.96037,2.87689,0.0889,12,discharge,2,-23.012,7.671,2.0,1.9,3.3607,2.8774,21.0021,06-14-21_21.54_BOOST_protocol_HPPC_IN21700_30T_cycle_#225.mat
BOOST,225,0.96037,2.87689,0.0889,12,discharge,2,-23.012,7.671,10.0,9.9,3.3607,2.4996,37.4196,06-14-21_21.54_BOOST_protocol_HPPC_IN21700_30T_cycle_#225.mat
BOOST,225,0.96037,2.87689,0.0893,12,charge,2,17.26,5.753,2.0,1.9,3.3755,3.5831,12.0278,06-14-21_21.54_BOOST_protocol_HPPC_IN21700_30T_cycle_#225.mat
BOOST,225,0.96037,2.87689,0.0893,12,charge,2,17.26,5.753,10.0,9.9,3.3755,3.6274,14.5944,06-14-21_21.54_BOOST_protocol_HPPC_IN21700_30T_cycle_#225.mat
BOOST,225,0.96037,2.87689,0.0888,12,discharge,3,-20.783,6.928,2.0,2.0,3.3592,2.5781,37.5836,06-14-21_21.54_BOOST_protocol_HPPC_IN21700_30T_cycle_#225.mat
BOOST,225,0.96037,2.87689,0.0888,12,discharge,3,-20.783,6.928,10.0,9.9,3.3592,2.4997,41.3559,06-14-21_21.54_BOOST_protocol_HPPC_IN21700_30T_cycle_#225.mat
BOOST,225,0.96037,2.87689,0.0894,12,charge,3,28.764,9.588,2.0,2.0,3.3767,3.7032,11.351,06-14-21_21.54_BOOST_protocol_HPPC_IN21700_30T_cycle_#225.mat
BOOST,225,0.96037,2.87689,0.0894,12,charge,3,28.764,9.588,10.0,9.9,3.3767,3.7711,13.7116,06-14-21_21.54_BOOST_protocol_HPPC_IN21700_30T_cycle_#225.mat
BOOST,262,0.95475,2.86005,1.0,0,discharge,0,-2.861,0.954,2.0,1.9,4.1684,4.1289,13.8088,06-22-21_02.28_BOOST_protocol_HPPC_IN21700_30T_cycle_#262.mat
BOOST,262,0.95475,2.86005,1.0,0,discharge,0,-2.861,0.954,10.0,9.9,4.1684,4.1116,19.8567,06-22-21_02.28_BOOST_protocol_HPPC_IN21700_30T_cycle_#262.mat
BOOST,262,0.95475,2.86005,1.0,0,charge,0,1.43,0.477,2.0,2.0,4.1707,4.1906,13.918,06-22-21_02.28_BOOST_protocol_HPPC_IN21700_30T_cycle_#262.mat
BOOST,262,0.95475,2.86005,1.0,0,charge,0,1.43,0.477,10.0,9.9,4.1707,4.2001,20.5623,06-22-21_02.28_BOOST_protocol_HPPC_IN21700_30T_cycle_#262.mat
BOOST,262,0.95475,2.86005,0.9999,0,discharge,1,-11.442,3.814,2.0,1.9,4.1676,4.0142,13.4067,06-22-21_02.28_BOOST_protocol_HPPC_IN21700_30T_cycle_#262.mat
BOOST,262,0.95475,2.86005,0.9999,0,discharge,1,-11.442,3.814,10.0,9.9,4.1676,3.9667,17.5581,06-22-21_02.28_BOOST_protocol_HPPC_IN21700_30T_cycle_#262.mat
BOOST,262,0.95475,2.86005,1.0,0,charge,1,1.589,0.53,2.0,2.0,4.1737,4.2001,16.6121,06-22-21_02.28_BOOST_protocol_HPPC_IN21700_30T_cycle_#262.mat
BOOST,262,0.95475,2.86005,1.0,0,charge,1,1.589,0.53,10.0,9.9,4.1737,4.2,16.5492,06-22-21_02.28_BOOST_protocol_HPPC_IN21700_30T_cycle_#262.mat
BOOST,262,0.95475,2.86005,0.9998,0,discharge,2,-22.88,7.627,2.0,1.9,4.1673,3.8716,12.924,06-22-21_02.28_BOOST_protocol_HPPC_IN21700_30T_cycle_#262.mat
BOOST,262,0.95475,2.86005,0.9998,0,discharge,2,-22.88,7.627,10.0,9.9,4.1673,3.8081,15.6993,06-22-21_02.28_BOOST_protocol_HPPC_IN21700_30T_cycle_#262.mat
BOOST,262,0.95475,2.86005,1.0,0,charge,2,1.454,0.485,2.0,2.0,4.1763,4.2001,16.372,06-22-21_02.28_BOOST_protocol_HPPC_IN21700_30T_cycle_#262.mat
BOOST,262,0.95475,2.86005,1.0,0,charge,2,1.454,0.485,10.0,9.9,4.1763,4.2002,16.4408,06-22-21_02.28_BOOST_protocol_HPPC_IN21700_30T_cycle_#262.mat
BOOST,262,0.95475,2.86005,0.9997,0,discharge,3,-32.887,10.962,2.0,2.0,4.1671,3.7525,12.6068,06-22-21_02.28_BOOST_protocol_HPPC_IN21700_30T_cycle_#262.mat
BOOST,262,0.95475,2.86005,0.9997,0,discharge,3,-32.887,10.962,10.0,9.9,4.1671,3.6815,14.7657,06-22-21_02.28_BOOST_protocol_HPPC_IN21700_30T_cycle_#262.mat
BOOST,262,0.95475,2.86005,1.0,0,charge,3,1.37,0.457,2.0,2.0,4.1781,4.2001,16.0578,06-22-21_02.28_BOOST_protocol_HPPC_IN21700_30T_cycle_#262.mat
BOOST,262,0.95475,2.86005,1.0,0,charge,3,1.37,0.457,10.0,9.9,4.1781,4.2,15.9848,06-22-21_02.28_BOOST_protocol_HPPC_IN21700_30T_cycle_#262.mat
BOOST,262,0.95475,2.86005,0.9523,1,discharge,0,-2.861,0.954,2.0,2.0,4.1007,4.0654,12.3405,06-22-21_02.28_BOOST_protocol_HPPC_IN21700_30T_cycle_#262.mat
BOOST,262,0.95475,2.86005,0.9523,1,discharge,0,-2.861,0.954,10.0,9.9,4.1007,4.0559,15.6616,06-22-21_02.28_BOOST_protocol_HPPC_IN21700_30T_cycle_#262.mat
BOOST,262,0.95475,2.86005,0.9524,1,charge,0,1.428,0.476,2.0,2.0,4.102,4.1195,12.2566,06-22-21_02.28_BOOST_protocol_HPPC_IN21700_30T_cycle_#262.mat
BOOST,262,0.95475,2.86005,0.9524,1,charge,0,1.428,0.476,10.0,9.9,4.102,4.1244,15.6885,06-22-21_02.28_BOOST_protocol_HPPC_IN21700_30T_cycle_#262.mat
BOOST,262,0.95475,2.86005,0.9523,1,discharge,1,-11.442,3.814,2.0,2.0,4.101,3.9617,12.1744,06-22-21_02.28_BOOST_protocol_HPPC_IN21700_30T_cycle_#262.mat
BOOST,262,0.95475,2.86005,0.9523,1,discharge,1,-11.442,3.814,10.0,9.9,4.101,3.9324,14.7352,06-22-21_02.28_BOOST_protocol_HPPC_IN21700_30T_cycle_#262.mat
BOOST,262,0.95475,2.86005,0.9524,1,charge,1,5.719,1.906,2.0,2.0,4.1041,4.174,12.2218,06-22-21_02.28_BOOST_protocol_HPPC_IN21700_30T_cycle_#262.mat
BOOST,262,0.95475,2.86005,0.9524,1,charge,1,5.719,1.906,10.0,9.9,4.1041,4.1949,15.8761,06-22-21_02.28_BOOST_protocol_HPPC_IN21700_30T_cycle_#262.mat
BOOST,262,0.95475,2.86005,0.9522,1,discharge,2,-22.88,7.627,2.0,2.0,4.101,3.8296,11.8619,06-22-21_02.28_BOOST_protocol_HPPC_IN21700_30T_cycle_#262.mat
BOOST,262,0.95475,2.86005,0.9522,1,discharge,2,-22.88,7.627,10.0,9.9,4.101,3.7816,13.9598,06-22-21_02.28_BOOST_protocol_HPPC_IN21700_30T_cycle_#262.mat
BOOST,262,0.95475,2.86005,0.9524,1,charge,2,6.925,2.308,2.0,2.0,4.106,4.2002,13.6039,06-22-21_02.28_BOOST_protocol_HPPC_IN21700_30T_cycle_#262.mat
BOOST,262,0.95475,2.86005,0.9524,1,charge,2,6.925,2.308,10.0,9.9,4.106,4.2,13.575,06-22-21_02.28_BOOST_protocol_HPPC_IN21700_30T_cycle_#262.mat
BOOST,262,0.95475,2.86005,0.9521,1,discharge,3,-32.887,10.962,2.0,2.0,4.1014,3.7198,11.6034,06-22-21_02.28_BOOST_protocol_HPPC_IN21700_30T_cycle_#262.mat
BOOST,262,0.95475,2.86005,0.9521,1,discharge,3,-32.887,10.962,10.0,9.9,4.1014,3.6548,13.5798,06-22-21_02.28_BOOST_protocol_HPPC_IN21700_30T_cycle_#262.mat
BOOST,262,0.95475,2.86005,0.9524,1,charge,3,6.868,2.289,2.0,2.0,4.1077,4.2004,13.4968,06-22-21_02.28_BOOST_protocol_HPPC_IN21700_30T_cycle_#262.mat
BOOST,262,0.95475,2.86005,0.9524,1,charge,3,6.868,2.289,10.0,9.9,4.1077,4.2002,13.4677,06-22-21_02.28_BOOST_protocol_HPPC_IN21700_30T_cycle_#262.mat
BOOST,262,0.95475,2.86005,0.9047,2,discharge,0,-2.86,0.953,2.0,2.0,4.0822,4.0483,11.8515,06-22-21_02.28_BOOST_protocol_HPPC_IN21700_30T_cycle_#262.mat
BOOST,262,0.95475,2.86005,0.9047,2,discharge,0,-2.86,0.953,10.0,9.9,4.0822,4.04,14.7532,06-22-21_02.28_BOOST_protocol_HPPC_IN21700_30T_cycle_#262.mat
BOOST,262,0.95475,2.86005,0.9047,2,charge,0,1.428,0.476,2.0,2.0,4.0833,4.0999,11.6255,06-22-21_02.28_BOOST_protocol_HPPC_IN21700_30T_cycle_#262.mat
BOOST,262,0.95475,2.86005,0.9047,2,charge,0,1.428,0.476,10.0,9.9,4.0833,4.1037,14.2867,06-22-21_02.28_BOOST_protocol_HPPC_IN21700_30T_cycle_#262.mat
BOOST,262,0.95475,2.86005,0.9046,2,discharge,1,-11.44,3.813,2.0,2.0,4.0823,3.948,11.7395,06-22-21_02.28_BOOST_protocol_HPPC_IN21700_30T_cycle_#262.mat
BOOST,262,0.95475,2.86005,0.9046,2,discharge,1,-11.44,3.813,10.0,9.9,4.0823,3.9186,14.3094,06-22-21_02.28_BOOST_protocol_HPPC_IN21700_30T_cycle_#262.mat
BOOST,262,0.95475,2.86005,0.9048,2,charge,1,5.721,1.907,2.0,1.9,4.0847,4.1505,11.5005,06-22-21_02.28_BOOST_protocol_HPPC_IN21700_30T_cycle_#262.mat
BOOST,262,0.95475,2.86005,0.9048,2,charge,1,5.721,1.907,10.0,9.9,4.0847,4.165,14.0348,06-22-21_02.28_BOOST_protocol_HPPC_IN21700_30T_cycle_#262.mat
BOOST,262,0.95475,2.86005,0.9045,2,discharge,2,-22.878,7.626,2.0,2.0,4.0824,3.8192,11.5045,06-22-21_02.28_BOOST_protocol_HPPC_IN21700_30T_cycle_#262.mat
BOOST,262,0.95475,2.86005,0.9045,2,discharge,2,-22.878,7.626,10.0,9.9,4.0824,3.7664,13.8124,06-22-21_02.28_BOOST_protocol_HPPC_IN21700_30T_cycle_#262.mat
BOOST,262,0.95475,2.86005,0.9048,2,charge,2,9.291,3.097,2.0,2.0,4.0863,4.2004,12.2802,06-22-21_02.28_BOOST_protocol_HPPC_IN21700_30T_cycle_#262.mat
BOOST,262,0.95475,2.86005,0.9048,2,charge,2,9.291,3.097,10.0,9.9,4.0863,4.2003,12.2695,06-22-21_02.28_BOOST_protocol_HPPC_IN21700_30T_cycle_#262.mat
BOOST,262,0.95475,2.86005,0.9044,2,discharge,3,-32.885,10.962,2.0,1.9,4.0828,3.7136,11.227,06-22-21_02.28_BOOST_protocol_HPPC_IN21700_30T_cycle_#262.mat
BOOST,262,0.95475,2.86005,0.9044,2,discharge,3,-32.885,10.962,10.0,9.9,4.0828,3.6371,13.5533,06-22-21_02.28_BOOST_protocol_HPPC_IN21700_30T_cycle_#262.mat
BOOST,262,0.95475,2.86005,0.9048,2,charge,3,9.244,3.081,2.0,2.0,4.0875,4.2002,12.1922,06-22-21_02.28_BOOST_protocol_HPPC_IN21700_30T_cycle_#262.mat
BOOST,262,0.95475,2.86005,0.9048,2,charge,3,9.244,3.081,10.0,9.9,4.0875,4.2001,12.1814,06-22-21_02.28_BOOST_protocol_HPPC_IN21700_30T_cycle_#262.mat
BOOST,262,0.95475,2.86005,0.8094,3,discharge,0,-2.86,0.953,2.0,2.0,4.0267,3.9934,11.6421,06-22-21_02.28_BOOST_protocol_HPPC_IN21700_30T_cycle_#262.mat
BOOST,262,0.95475,2.86005,0.8094,3,discharge,0,-2.86,0.953,10.0,9.9,4.0267,3.9801,16.292,06-22-21_02.28_BOOST_protocol_HPPC_IN21700_30T_cycle_#262.mat
BOOST,262,0.95475,2.86005,0.8094,3,charge,0,1.428,0.476,2.0,2.0,4.0293,4.0458,11.5554,06-22-21_02.28_BOOST_protocol_HPPC_IN21700_30T_cycle_#262.mat
BOOST,262,0.95475,2.86005,0.8094,3,charge,0,1.428,0.476,10.0,9.9,4.0293,4.0513,15.4072,06-22-21_02.28_BOOST_protocol_HPPC_IN21700_30T_cycle_#262.mat
BOOST,262,0.95475,2.86005,0.8093,3,discharge,1,-11.442,3.814,2.0,1.9,4.0278,3.8927,11.8074,06-22-21_02.28_BOOST_protocol_HPPC_IN21700_30T_cycle_#262.mat
BOOST,262,0.95475,2.86005,0.8093,3,discharge,1,-11.442,3.814,10.0,9.9,4.0278,3.8451,15.9675,06-22-21_02.28_BOOST_protocol_HPPC_IN21700_30T_cycle_#262.mat
BOOST,262,0.95475,2.86005,0.8094,3,charge,1,5.719,1.906,2.0,2.0,4.0316,4.0962,11.2951,06-22-21_02.28_BOOST_protocol_HPPC_IN21700_30T_cycle_#262.mat
BOOST,262,0.95475,2.86005,0.8094,3,charge,1,5.719,1.906,10.0,9.9,4.0316,4.1143,14.4598,06-22-21_02.28_BOOST_protocol_HPPC_IN21700_30T_cycle_#262.mat
BOOST,262,0.95475,2.86005,0.8092,3,discharge,2,-22.879,7.626,2.0,1.9,4.0273,3.7636,11.5259,06-22-21_02.28_BOOST_protocol_HPPC_IN21700_30T_cycle_#262.mat
BOOST,262,0.95475,2.86005,0.8092,3,discharge,2,-22.879,7.626,10.0,9.9,4.0273,3.6892,14.7777,06-22-21_02.28_BOOST_protocol_HPPC_IN21700_30T_cycle_#262.mat
BOOST,262,0.95475,2.86005,0.8095,3,charge,2,13.923,4.641,2.0,2.0,4.0333,4.2004,12.0017,06-22-21_02.28_BOOST_protocol_HPPC_IN21700_30T_cycle_#262.mat
BOOST,262,0.95475,2.86005,0.8095,3,charge,2,13.923,4.641,10.0,9.9,4.0333,4.2002,11.9874,06-22-21_02.28_BOOST_protocol_HPPC_IN21700_30T_cycle_#262.mat
BOOST,262,0.95475,2.86005,0.8091,3,discharge,3,-32.885,10.962,2.0,2.0,4.0283,3.6549,11.3547,06-22-21_02.28_BOOST_protocol_HPPC_IN21700_30T_cycle_#262.mat
BOOST,262,0.95475,2.86005,0.8091,3,discharge,3,-32.885,10.962,10.0,9.9,4.0283,3.5614,14.198,06-22-21_02.28_BOOST_protocol_HPPC_IN21700_30T_cycle_#262.mat
BOOST,262,0.95475,2.86005,0.8095,3,charge,3,14.0,4.667,2.0,2.0,4.0344,4.2004,11.8571,06-22-21_02.28_BOOST_protocol_HPPC_IN21700_30T_cycle_#262.mat
BOOST,262,0.95475,2.86005,0.8095,3,charge,3,14.0,4.667,10.0,9.9,4.0344,4.2001,11.8357,06-22-21_02.28_BOOST_protocol_HPPC_IN21700_30T_cycle_#262.mat
BOOST,262,0.95475,2.86005,0.7141,4,discharge,0,-2.86,0.953,2.0,2.0,3.9232,3.8898,11.6767,06-22-21_02.28_BOOST_protocol_HPPC_IN21700_30T_cycle_#262.mat
BOOST,262,0.95475,2.86005,0.7141,4,discharge,0,-2.86,0.953,10.0,9.9,3.9232,3.8763,16.3963,06-22-21_02.28_BOOST_protocol_HPPC_IN21700_30T_cycle_#262.mat
BOOST,262,0.95475,2.86005,0.7141,4,charge,0,1.432,0.477,2.0,1.9,3.9255,3.9412,10.9645,06-22-21_02.28_BOOST_protocol_HPPC_IN21700_30T_cycle_#262.mat
BOOST,262,0.95475,2.86005,0.7141,4,charge,0,1.432,0.477,10.0,9.9,3.9255,3.9465,14.6658,06-22-21_02.28_BOOST_protocol_HPPC_IN21700_30T_cycle_#262.mat
BOOST,262,0.95475,2.86005,0.714,4,discharge,1,-11.442,3.814,2.0,2.0,3.9235,3.7904,11.6326,06-22-21_02.28_BOOST_protocol_HPPC_IN21700_30T_cycle_#262.mat
BOOST,262,0.95475,2.86005,0.714,4,discharge,1,-11.442,3.814,10.0,9.9,3.9235,3.7491,15.2421,06-22-21_02.28_BOOST_protocol_HPPC_IN21700_30T_cycle_#262.mat
BOOST,262,0.95475,2.86005,0.7141,4,charge,1,5.721,1.907,2.0,1.9,3.9282,3.9894,10.6971,06-22-21_02.28_BOOST_protocol_HPPC_IN21700_30T_cycle_#262.mat
BOOST,262,0.95475,2.86005,0.7141,4,charge,1,5.721,1.907,10.0,9.9,3.9282,4.0048,13.3888,06-22-21_02.28_BOOST_protocol_HPPC_IN21700_30T_cycle_#262.mat
BOOST,262,0.95475,2.86005,0.7139,4,discharge,2,-22.88,7.627,2.0,2.0,3.9237,3.666,11.2631,06-22-21_02.28_BOOST_protocol_HPPC_IN21700_30T_cycle_#262.mat
BOOST,262,0.95475,2.86005,0.7139,4,discharge,2,-22.88,7.627,10.0,9.9,3.9237,3.6066,13.8593,06-22-21_02.28_BOOST_protocol_HPPC_IN21700_30T_cycle_#262.mat
BOOST,262,0.95475,2.86005,0.7142,4,charge,2,17.158,5.719,2.0,1.9,3.9297,4.1055,10.2459,06-22-21_02.28_BOOST_protocol_HPPC_IN21700_30T_cycle_#262.mat
BOOST,262,0.95475,2.86005,0.7142,4,charge,2,17.158,5.719,10.0,9.9,3.9297,4.1508,12.8861,06-22-21_02.28_BOOST_protocol_HPPC_IN21700_30T_cycle_#262.mat
BOOST,262,0.95475,2.86005,0.7138,4,discharge,3,-32.886,10.962,2.0,1.9,3.9241,3.5662,10.8831,06-22-21_02.28_BOOST_protocol_HPPC_IN21700_30T_cycle_#262.mat
BOOST,262,0.95475,2.86005,0.7138,4,discharge,3,-32.886,10.962,10.0,9.9,3.9241,3.4858,13.3279,06-22-21_02.28_BOOST_protocol_HPPC_IN21700_30T_cycle_#262.mat
BOOST,262,0.95475,2.86005,0.7142,4,charge,3,24.136,8.045,2.0,2.0,3.9304,4.2008,11.2032,06-22-21_02.28_BOOST_protocol_HPPC_IN21700_30T_cycle_#262.mat
BOOST,262,0.95475,2.86005,0.7142,4,charge,3,24.136,8.045,10.0,9.9,3.9304,4.2002,11.1783,06-22-21_02.28_BOOST_protocol_HPPC_IN21700_30T_cycle_#262.mat
BOOST,262,0.95475,2.86005,0.6187,5,discharge,0,-2.862,0.954,2.0,1.9,3.8454,3.8115,11.844,06-22-21_02.28_BOOST_protocol_HPPC_IN21700_30T_cycle_#262.mat
BOOST,262,0.95475,2.86005,0.6187,5,discharge,0,-2.862,0.954,10.0,9.9,3.8454,3.7967,17.0149,06-22-21_02.28_BOOST_protocol_HPPC_IN21700_30T_cycle_#262.mat
BOOST,262,0.95475,2.86005,0.6188,5,charge,0,1.428,0.476,2.0,1.9,3.8469,3.8635,11.6222,06-22-21_02.28_BOOST_protocol_HPPC_IN21700_30T_cycle_#262.mat
BOOST,262,0.95475,2.86005,0.6188,5,charge,0,1.428,0.476,10.0,9.9,3.8469,3.869,15.4729,06-22-21_02.28_BOOST_protocol_HPPC_IN21700_30T_cycle_#262.mat
BOOST,262,0.95475,2.86005,0.6187,5,discharge,1,-11.441,3.814,2.0,2.0,3.845,3.7119,11.6336,06-22-21_02.28_BOOST_protocol_HPPC_IN21700_30T_cycle_#262.mat
BOOST,262,0.95475,2.86005,0.6187,5,discharge,1,-11.441,3.814,10.0,9.9,3.845,3.672,15.1211,06-22-21_02.28_BOOST_protocol_HPPC_IN21700_30T_cycle_#262.mat
BOOST,262,0.95475,2.86005,0.6188,5,charge,1,5.72,1.907,2.0,2.0,3.8486,3.9136,11.3644,06-22-21_02.28_BOOST_protocol_HPPC_IN21700_30T_cycle_#262.mat
BOOST,262,0.95475,2.86005,0.6188,5,charge,1,5.72,1.907,10.0,9.9,3.8486,3.9328,14.7213,06-22-21_02.28_BOOST_protocol_HPPC_IN21700_30T_cycle_#262.mat
BOOST,262,0.95475,2.86005,0.6186,5,discharge,2,-22.879,7.626,2.0,1.9,3.8444,3.5895,11.1412,06-22-21_02.28_BOOST_protocol_HPPC_IN21700_30T_cycle_#262.mat
BOOST,262,0.95475,2.86005,0.6186,5,discharge,2,-22.879,7.626,10.0,9.91,3.8444,3.525,13.9604,06-22-21_02.28_BOOST_protocol_HPPC_IN21700_30T_cycle_#262.mat
BOOST,262,0.95475,2.86005,0.6189,5,charge,2,17.158,5.719,2.0,2.0,3.8511,4.0347,10.7005,06-22-21_02.28_BOOST_protocol_HPPC_IN21700_30T_cycle_#262.mat
BOOST,262,0.95475,2.86005,0.6189,5,charge,2,17.158,5.719,10.0,9.9,3.8511,4.0799,13.3349,06-22-21_02.28_BOOST_protocol_HPPC_IN21700_30T_cycle_#262.mat
BOOST,262,0.95475,2.86005,0.6185,5,discharge,3,-32.886,10.962,2.0,2.0,3.8441,3.4849,10.9226,06-22-21_02.28_BOOST_protocol_HPPC_IN21700_30T_cycle_#262.mat
BOOST,262,0.95475,2.86005,0.6185,5,discharge,3,-32.886,10.962,10.0,9.9,3.8441,3.3993,13.5255,06-22-21_02.28_BOOST_protocol_HPPC_IN21700_30T_cycle_#262.mat
BOOST,262,0.95475,2.86005,0.6189,5,charge,3,28.595,9.532,2.0,2.0,3.8522,4.1484,10.3585,06-22-21_02.28_BOOST_protocol_HPPC_IN21700_30T_cycle_#262.mat
BOOST,262,0.95475,2.86005,0.6189,5,charge,3,28.595,9.532,10.0,9.9,3.8522,4.2004,12.177,06-22-21_02.28_BOOST_protocol_HPPC_IN21700_30T_cycle_#262.mat
BOOST,262,0.95475,2.86005,0.5234,6,discharge,0,-2.86,0.953,2.0,1.9,3.7343,3.7041,10.5583,06-22-21_02.28_BOOST_protocol_HPPC_IN21700_30T_cycle_#262.mat
BOOST,262,0.95475,2.86005,0.5234,6,discharge,0,-2.86,0.953,10.0,9.9,3.7343,3.6936,14.2293,06-22-21_02.28_BOOST_protocol_HPPC_IN21700_30T_cycle_#262.mat
BOOST,262,0.95475,2.86005,0.5235,6,charge,0,1.43,0.477,2.0,2.0,3.7361,3.7515,10.7677,06-22-21_02.28_BOOST_protocol_HPPC_IN21700_30T_cycle_#262.mat
BOOST,262,0.95475,2.86005,0.5235,6,charge,0,1.43,0.477,10.0,9.9,3.7361,3.7562,14.054,06-22-21_02.28_BOOST_protocol_HPPC_IN21700_30T_cycle_#262.mat
BOOST,262,0.95475,2.86005,0.5233,6,discharge,1,-11.442,3.814,2.0,1.9,3.735,3.6123,10.7236,06-22-21_02.28_BOOST_protocol_HPPC_IN21700_30T_cycle_#262.mat
BOOST,262,0.95475,2.86005,0.5233,6,discharge,1,-11.442,3.814,10.0,9.9,3.735,3.5754,13.9486,06-22-21_02.28_BOOST_protocol_HPPC_IN21700_30T_cycle_#262.mat
BOOST,262,0.95475,2.86005,0.5235,6,charge,1,5.719,1.906,2.0,1.9,3.7386,3.7991,10.5782,06-22-21_02.28_BOOST_protocol_HPPC_IN21700_30T_cycle_#262.mat
BOOST,262,0.95475,2.86005,0.5235,6,charge,1,5.719,1.906,10.0,9.9,3.7386,3.8168,13.673,06-22-21_02.28_BOOST_protocol_HPPC_IN21700_30T_cycle_#262.mat
BOOST,262,0.95475,2.86005,0.5233,6,discharge,2,-22.879,7.626,2.0,2.0,3.7346,3.4908,10.6561,06-22-21_02.28_BOOST_protocol_HPPC_IN21700_30T_cycle_#262.mat
BOOST,262,0.95475,2.86005,0.5233,6,discharge,2,-22.879,7.626,10.0,9.9,3.7346,3.4257,13.5015,06-22-21_02.28_BOOST_protocol_HPPC_IN21700_30T_cycle_#262.mat
BOOST,262,0.95475,2.86005,0.5236,6,charge,2,17.158,5.719,2.0,1.9,3.7405,3.919,10.4033,06-22-21_02.28_BOOST_protocol_HPPC_IN21700_30T_cycle_#262.mat
BOOST,262,0.95475,2.86005,0.5236,6,charge,2,17.158,5.719,10.0,9.9,3.7405,3.9677,13.2416,06-22-21_02.28_BOOST_protocol_HPPC_IN21700_30T_cycle_#262.mat
BOOST,262,0.95475,2.86005,0.5232,6,discharge,3,-32.886,10.962,2.0,2.0,3.7353,3.3873,10.582,06-22-21_02.28_BOOST_protocol_HPPC_IN21700_30T_cycle_#262.mat
BOOST,262,0.95475,2.86005,0.5232,6,discharge,3,-32.886,10.962,10.0,9.9,3.7353,3.2972,13.3218,06-22-21_02.28_BOOST_protocol_HPPC_IN21700_30T_cycle_#262.mat
BOOST,262,0.95475,2.86005,0.5236,6,charge,3,28.594,9.531,2.0,2.0,3.7421,4.0357,10.2679,06-22-21_02.28_BOOST_protocol_HPPC_IN21700_30T_cycle_#262.mat
BOOST,262,0.95475,2.86005,0.5236,6,charge,3,28.594,9.531,10.0,9.9,3.7421,4.1127,12.9608,06-22-21_02.28_BOOST_protocol_HPPC_IN21700_30T_cycle_#262.mat
BOOST,262,0.95475,2.86005,0.4281,7,discharge,0,-2.86,0.953,2.0,2.0,3.6533,3.623,10.5929,06-22-21_02.28_BOOST_protocol_HPPC_IN21700_30T_cycle_#262.mat
BOOST,262,0.95475,2.86005,0.4281,7,discharge,0,-2.86,0.953,10.0,9.9,3.6533,3.6134,13.9491,06-22-21_02.28_BOOST_protocol_HPPC_IN21700_30T_cycle_#262.mat
BOOST,262,0.95475,2.86005,0.4281,7,charge,0,1.43,0.477,2.0,2.0,3.6545,3.6695,10.4895,06-22-21_02.28_BOOST_protocol_HPPC_IN21700_30T_cycle_#262.mat
BOOST,262,0.95475,2.86005,0.4281,7,charge,0,1.43,0.477,10.0,9.9,3.6545,3.6739,13.5664,06-22-21_02.28_BOOST_protocol_HPPC_IN21700_30T_cycle_#262.mat
BOOST,262,0.95475,2.86005,0.428,7,discharge,1,-11.442,3.814,2.0,2.0,3.6534,3.5321,10.6013,06-22-21_02.28_BOOST_protocol_HPPC_IN21700_30T_cycle_#262.mat
BOOST,262,0.95475,2.86005,0.428,7,discharge,1,-11.442,3.814,10.0,9.9,3.6534,3.4957,13.7826,06-22-21_02.28_BOOST_protocol_HPPC_IN21700_30T_cycle_#262.mat
BOOST,262,0.95475,2.86005,0.4281,7,charge,1,5.719,1.906,2.0,2.0,3.657,3.7169,10.4731,06-22-21_02.28_BOOST_protocol_HPPC_IN21700_30T_cycle_#262.mat
BOOST,262,0.95475,2.86005,0.4281,7,charge,1,5.719,1.906,10.0,9.9,3.657,3.7333,13.3406,06-22-21_02.28_BOOST_protocol_HPPC_IN21700_30T_cycle_#262.mat
BOOST,262,0.95475,2.86005,0.4279,7,discharge,2,-22.879,7.626,2.0,2.0,3.6537,3.411,10.608,06-22-21_02.28_BOOST_protocol_HPPC_IN21700_30T_cycle_#262.mat
BOOST,262,0.95475,2.86005,0.4279,7,discharge,2,-22.879,7.626,10.0,9.9,3.6537,3.3458,13.4578,06-22-21_02.28_BOOST_protocol_HPPC_IN21700_30T_cycle_#262.mat
BOOST,262,0.95475,2.86005,0.4282,7,charge,2,17.158,5.719,2.0,2.0,3.6591,3.8359,10.3042,06-22-21_02.28_BOOST_protocol_HPPC_IN21700_30T_cycle_#262.mat
BOOST,262,0.95475,2.86005,0.4282,7,charge,2,17.158,5.719,10.0,9.9,3.6591,3.8771,12.7054,06-22-21_02.28_BOOST_protocol_HPPC_IN21700_30T_cycle_#262.mat
BOOST,262,0.95475,2.86005,0.4279,7,discharge,3,-32.887,10.962,2.0,2.0,3.6539,3.307,10.5482,06-22-21_02.28_BOOST_protocol_HPPC_IN21700_30T_cycle_#262.mat
BOOST,262,0.95475,2.86005,0.4279,7,discharge,3,-32.887,10.962,10.0,9.9,3.6539,3.2172,13.2788,06-22-21_02.28_BOOST_protocol_HPPC_IN21700_30T_cycle_#262.mat
BOOST,262,0.95475,2.86005,0.4284,7,charge,3,28.596,9.532,2.0,2.0,3.6599,3.9504,10.1588,06-22-21_02.28_BOOST_protocol_HPPC_IN21700_30T_cycle_#262.mat
BOOST,262,0.95475,2.86005,0.4284,7,charge,3,28.596,9.532,10.0,9.9,3.6599,4.0184,12.5367,06-22-21_02.28_BOOST_protocol_HPPC_IN21700_30T_cycle_#262.mat
BOOST,262,0.95475,2.86005,0.3327,8,discharge,0,-2.861,0.954,2.0,2.0,3.5927,3.5621,10.6974,06-22-21_02.28_BOOST_protocol_HPPC_IN21700_30T_cycle_#262.mat
BOOST,262,0.95475,2.86005,0.3327,8,discharge,0,-2.861,0.954,10.0,9.9,3.5927,3.5523,14.1234,06-22-21_02.28_BOOST_protocol_HPPC_IN21700_30T_cycle_#262.mat
BOOST,262,0.95475,2.86005,0.3328,8,charge,0,1.43,0.477,2.0,2.0,3.5934,3.6092,11.0497,06-22-21_02.28_BOOST_protocol_HPPC_IN21700_30T_cycle_#262.mat
BOOST,262,0.95475,2.86005,0.3328,8,charge,0,1.43,0.477,10.0,9.9,3.5934,3.6136,14.1269,06-22-21_02.28_BOOST_protocol_HPPC_IN21700_30T_cycle_#262.mat
BOOST,262,0.95475,2.86005,0.3327,8,discharge,1,-11.441,3.814,2.0,2.0,3.5929,3.4702,10.7246,06-22-21_02.28_BOOST_protocol_HPPC_IN21700_30T_cycle_#262.mat
BOOST,262,0.95475,2.86005,0.3327,8,discharge,1,-11.441,3.814,10.0,9.9,3.5929,3.4328,13.9935,06-22-21_02.28_BOOST_protocol_HPPC_IN21700_30T_cycle_#262.mat
BOOST,262,0.95475,2.86005,0.3328,8,charge,1,5.719,1.906,2.0,2.0,3.5965,3.6568,10.5436,06-22-21_02.28_BOOST_protocol_HPPC_IN21700_30T_cycle_#262.mat
BOOST,262,0.95475,2.86005,0.3328,8,charge,1,5.719,1.906,10.0,9.9,3.5965,3.6739,13.5336,06-22-21_02.28_BOOST_protocol_HPPC_IN21700_30T_cycle_#262.mat
BOOST,262,0.95475,2.86005,0.3326,8,discharge,2,-22.88,7.627,2.0,2.0,3.5928,3.3475,10.7212,06-22-21_02.28_BOOST_protocol_HPPC_IN21700_30T_cycle_#262.mat
BOOST,262,0.95475,2.86005,0.3326,8,discharge,2,-22.88,7.627,10.0,9.9,3.5928,3.2787,13.7281,06-22-21_02.28_BOOST_protocol_HPPC_IN21700_30T_cycle_#262.mat
BOOST,262,0.95475,2.86005,0.3329,8,charge,2,17.16,5.72,2.0,2.0,3.5987,3.7775,10.4196,06-22-21_02.28_BOOST_protocol_HPPC_IN21700_30T_cycle_#262.mat
BOOST,262,0.95475,2.86005,0.3329,8,charge,2,17.16,5.72,10.0,9.9,3.5987,3.8187,12.8205,06-22-21_02.28_BOOST_protocol_HPPC_IN21700_30T_cycle_#262.mat
BOOST,262,0.95475,2.86005,0.3325,8,discharge,3,-32.885,10.962,2.0,2.0,3.5929,3.2422,10.6644,06-22-21_02.28_BOOST_protocol_HPPC_IN21700_30T_cycle_#262.mat
BOOST,262,0.95475,2.86005,0.3325,8,discharge,3,-32.885,10.962,10.0,9.9,3.5929,3.146,13.5898,06-22-21_02.28_BOOST_protocol_HPPC_IN21700_30T_cycle_#262.mat
BOOST,262,0.95475,2.86005,0.333,8,charge,3,28.596,9.532,2.0,1.9,3.6015,3.8912,10.1308,06-22-21_02.28_BOOST_protocol_HPPC_IN21700_30T_cycle_#262.mat
BOOST,262,0.95475,2.86005,0.333,8,charge,3,28.596,9.532,10.0,9.9,3.6015,3.9564,12.4108,06-22-21_02.28_BOOST_protocol_HPPC_IN21700_30T_cycle_#262.mat
BOOST,262,0.95475,2.86005,0.2374,9,discharge,0,-2.861,0.954,2.0,1.9,3.5091,3.477,11.2214,06-22-21_02.28_BOOST_protocol_HPPC_IN21700_30T_cycle_#262.mat
BOOST,262,0.95475,2.86005,0.2374,9,discharge,0,-2.861,0.954,10.0,9.9,3.5091,3.4661,15.0318,06-22-21_02.28_BOOST_protocol_HPPC_IN21700_30T_cycle_#262.mat
BOOST,262,0.95475,2.86005,0.2375,9,charge,0,1.428,0.476,2.0,1.9,3.5107,3.5265,11.0644,06-22-21_02.28_BOOST_protocol_HPPC_IN21700_30T_cycle_#262.mat
BOOST,262,0.95475,2.86005,0.2375,9,charge,0,1.428,0.476,10.0,9.9,3.5107,3.5314,14.4958,06-22-21_02.28_BOOST_protocol_HPPC_IN21700_30T_cycle_#262.mat
BOOST,262,0.95475,2.86005,0.2374,9,discharge,1,-11.441,3.814,2.0,2.0,3.5094,3.3808,11.2403,06-22-21_02.28_BOOST_protocol_HPPC_IN21700_30T_cycle_#262.mat
BOOST,262,0.95475,2.86005,0.2374,9,discharge,1,-11.441,3.814,10.0,9.9,3.5094,3.3416,14.6666,06-22-21_02.28_BOOST_protocol_HPPC_IN21700_30T_cycle_#262.mat
BOOST,262,0.95475,2.86005,0.2375,9,charge,1,5.719,1.906,2.0,2.0,3.5161,3.5787,10.9456,06-22-21_02.28_BOOST_protocol_HPPC_IN21700_30T_cycle_#262.mat
BOOST,262,0.95475,2.86005,0.2375,9,charge,1,5.719,1.906,10.0,9.9,3.5161,3.5974,14.2153,06-22-21_02.28_BOOST_protocol_HPPC_IN21700_30T_cycle_#262.mat
BOOST,262,0.95475,2.86005,0.2372,9,discharge,2,-22.878,7.626,2.0,2.0,3.5122,3.2544,11.2685,06-22-21_02.28_BOOST_protocol_HPPC_IN21700_30T_cycle_#262.mat
BOOST,262,0.95475,2.86005,0.2372,9,discharge,2,-22.878,7.626,10.0,9.9,3.5122,3.1727,14.8396,06-22-21_02.28_BOOST_protocol_HPPC_IN21700_30T_cycle_#262.mat
BOOST,262,0.95475,2.86005,0.2376,9,charge,2,17.158,5.719,2.0,2.0,3.5209,3.7043,10.6889,06-22-21_02.28_BOOST_protocol_HPPC_IN21700_30T_cycle_#262.mat
BOOST,262,0.95475,2.86005,0.2376,9,charge,2,17.158,5.719,10.0,9.9,3.5209,3.756,13.7021,06-22-21_02.28_BOOST_protocol_HPPC_IN21700_30T_cycle_#262.mat
BOOST,262,0.95475,2.86005,0.2372,9,discharge,3,-32.887,10.962,2.0,1.9,3.5135,3.1465,11.1594,06-22-21_02.28_BOOST_protocol_HPPC_IN21700_30T_cycle_#262.mat
BOOST,262,0.95475,2.86005,0.2372,9,discharge,3,-32.887,10.962,10.0,9.9,3.5135,3.0176,15.0789,06-22-21_02.28_BOOST_protocol_HPPC_IN21700_30T_cycle_#262.mat
BOOST,262,0.95475,2.86005,0.2377,9,charge,3,28.596,9.532,2.0,2.0,3.5239,3.8239,10.491,06-22-21_02.28_BOOST_protocol_HPPC_IN21700_30T_cycle_#262.mat
BOOST,262,0.95475,2.86005,0.2377,9,charge,3,28.596,9.532,10.0,9.9,3.5239,3.8989,13.1137,06-22-21_02.28_BOOST_protocol_HPPC_IN21700_30T_cycle_#262.mat
BOOST,262,0.95475,2.86005,0.1897,10,discharge,0,-2.86,0.953,2.0,2.0,3.4534,3.419,12.0263,06-22-21_02.28_BOOST_protocol_HPPC_IN21700_30T_cycle_#262.mat
BOOST,262,0.95475,2.86005,0.1897,10,discharge,0,-2.86,0.953,10.0,9.9,3.4534,3.4073,16.1166,06-22-21_02.28_BOOST_protocol_HPPC_IN21700_30T_cycle_#262.mat
BOOST,262,0.95475,2.86005,0.1898,10,charge,0,1.428,0.476,2.0,2.0,3.4554,3.4722,11.7672,06-22-21_02.28_BOOST_protocol_HPPC_IN21700_30T_cycle_#262.mat
BOOST,262,0.95475,2.86005,0.1898,10,charge,0,1.428,0.476,10.0,9.9,3.4554,3.4775,15.4794,06-22-21_02.28_BOOST_protocol_HPPC_IN21700_30T_cycle_#262.mat
BOOST,262,0.95475,2.86005,0.1897,10,discharge,1,-11.44,3.813,2.0,1.9,3.4533,3.3159,12.0105,06-22-21_02.28_BOOST_protocol_HPPC_IN21700_30T_cycle_#262.mat
BOOST,262,0.95475,2.86005,0.1897,10,discharge,1,-11.44,3.813,10.0,9.9,3.4533,3.2707,15.9615,06-22-21_02.28_BOOST_protocol_HPPC_IN21700_30T_cycle_#262.mat
BOOST,262,0.95475,2.86005,0.1898,10,charge,1,5.719,1.906,2.0,1.9,3.46,3.5258,11.5049,06-22-21_02.28_BOOST_protocol_HPPC_IN21700_30T_cycle_#262.mat
BOOST,262,0.95475,2.86005,0.1898,10,charge,1,5.719,1.906,10.0,9.9,3.46,3.546,15.0368,06-22-21_02.28_BOOST_protocol_HPPC_IN21700_30T_cycle_#262.mat
BOOST,262,0.95475,2.86005,0.1896,10,discharge,2,-22.88,7.627,2.0,2.0,3.4556,3.1754,12.2465,06-22-21_02.28_BOOST_protocol_HPPC_IN21700_30T_cycle_#262.mat
BOOST,262,0.95475,2.86005,0.1896,10,discharge,2,-22.88,7.627,10.0,9.9,3.4556,3.063,17.1591,06-22-21_02.28_BOOST_protocol_HPPC_IN21700_30T_cycle_#262.mat
BOOST,262,0.95475,2.86005,0.1899,10,charge,2,17.159,5.72,2.0,2.0,3.4633,3.6555,11.2011,06-22-21_02.28_BOOST_protocol_HPPC_IN21700_30T_cycle_#262.mat
BOOST,262,0.95475,2.86005,0.1899,10,charge,2,17.159,5.72,10.0,9.9,3.4633,3.711,14.4356,06-22-21_02.28_BOOST_protocol_HPPC_IN21700_30T_cycle_#262.mat
BOOST,262,0.95475,2.86005,0.1895,10,discharge,3,-32.886,10.962,2.0,2.0,3.4551,3.0504,12.3061,06-22-21_02.28_BOOST_protocol_HPPC_IN21700_30T_cycle_#262.mat
BOOST,262,0.95475,2.86005,0.1895,10,discharge,3,-32.886,10.962,10.0,9.9,3.4551,2.8352,18.85,06-22-21_02.28_BOOST_protocol_HPPC_IN21700_30T_cycle_#262.mat
BOOST,262,0.95475,2.86005,0.19,10,charge,3,28.595,9.532,2.0,2.0,3.4654,3.7781,10.9355,06-22-21_02.28_BOOST_protocol_HPPC_IN21700_30T_cycle_#262.mat
BOOST,262,0.95475,2.86005,0.19,10,charge,3,28.595,9.532,10.0,9.9,3.4654,3.8624,13.8835,06-22-21_02.28_BOOST_protocol_HPPC_IN21700_30T_cycle_#262.mat
BOOST,262,0.95475,2.86005,0.1421,11,discharge,0,-2.86,0.953,2.0,2.0,3.4098,3.3716,13.3552,06-22-21_02.28_BOOST_protocol_HPPC_IN21700_30T_cycle_#262.mat
BOOST,262,0.95475,2.86005,0.1421,11,discharge,0,-2.86,0.953,10.0,9.9,3.4098,3.3568,18.5295,06-22-21_02.28_BOOST_protocol_HPPC_IN21700_30T_cycle_#262.mat
BOOST,262,0.95475,2.86005,0.1421,11,charge,0,1.43,0.477,2.0,2.0,3.4123,3.4306,12.7972,06-22-21_02.28_BOOST_protocol_HPPC_IN21700_30T_cycle_#262.mat
BOOST,262,0.95475,2.86005,0.1421,11,charge,0,1.43,0.477,10.0,9.9,3.4123,3.4362,16.7133,06-22-21_02.28_BOOST_protocol_HPPC_IN21700_30T_cycle_#262.mat
BOOST,262,0.95475,2.86005,0.142,11,discharge,1,-11.442,3.814,2.0,2.0,3.4103,3.2539,13.6689,06-22-21_02.28_BOOST_protocol_HPPC_IN21700_30T_cycle_#262.mat
BOOST,262,0.95475,2.86005,0.142,11,discharge,1,-11.442,3.814,10.0,9.9,3.4103,3.1728,20.7569,06-22-21_02.28_BOOST_protocol_HPPC_IN21700_30T_cycle_#262.mat
BOOST,262,0.95475,2.86005,0.1422,11,charge,1,5.721,1.907,2.0,2.0,3.4188,3.4885,12.1821,06-22-21_02.28_BOOST_protocol_HPPC_IN21700_30T_cycle_#262.mat
BOOST,262,0.95475,2.86005,0.1422,11,charge,1,5.721,1.907,10.0,9.9,3.4188,3.5049,15.0485,06-22-21_02.28_BOOST_protocol_HPPC_IN21700_30T_cycle_#262.mat
BOOST,262,0.95475,2.86005,0.1419,11,discharge,2,-22.88,7.627,2.0,2.0,3.4122,3.0869,14.2177,06-22-21_02.28_BOOST_protocol_HPPC_IN21700_30T_cycle_#262.mat
BOOST,262,0.95475,2.86005,0.1419,11,discharge,2,-22.88,7.627,10.0,9.9,3.4122,2.7763,27.7928,06-22-21_02.28_BOOST_protocol_HPPC_IN21700_30T_cycle_#262.mat
BOOST,262,0.95475,2.86005,0.1423,11,charge,2,17.158,5.719,2.0,2.0,3.4232,3.618,11.3533,06-22-21_02.28_BOOST_protocol_HPPC_IN21700_30T_cycle_#262.mat
BOOST,262,0.95475,2.86005,0.1423,11,charge,2,17.158,5.719,10.0,9.9,3.4232,3.6648,14.0809,06-22-21_02.28_BOOST_protocol_HPPC_IN21700_30T_cycle_#262.mat
BOOST,262,0.95475,2.86005,0.1418,11,discharge,3,-32.887,10.962,2.0,2.0,3.4113,2.9287,14.6745,06-22-21_02.28_BOOST_protocol_HPPC_IN21700_30T_cycle_#262.mat
BOOST,262,0.95475,2.86005,0.1418,11,discharge,3,-32.887,10.962,10.0,9.9,3.4113,2.4989,27.7435,06-22-21_02.28_BOOST_protocol_HPPC_IN21700_30T_cycle_#262.mat
BOOST,262,0.95475,2.86005,0.1424,11,charge,3,28.597,9.532,2.0,2.0,3.4254,3.7354,10.8403,06-22-21_02.28_BOOST_protocol_HPPC_IN21700_30T_cycle_#262.mat
BOOST,262,0.95475,2.86005,0.1424,11,charge,3,28.597,9.532,10.0,9.9,3.4254,3.8146,13.6098,06-22-21_02.28_BOOST_protocol_HPPC_IN21700_30T_cycle_#262.mat
BOOST,262,0.95475,2.86005,0.0944,12,discharge,0,-2.86,0.953,2.0,2.0,3.3548,3.3052,17.3408,06-22-21_02.28_BOOST_protocol_HPPC_IN21700_30T_cycle_#262.mat
BOOST,262,0.95475,2.86005,0.0944,12,discharge,0,-2.86,0.953,10.0,9.9,3.3548,3.2745,28.074,06-22-21_02.28_BOOST_protocol_HPPC_IN21700_30T_cycle_#262.mat
BOOST,262,0.95475,2.86005,0.0945,12,charge,0,1.428,0.476,2.0,2.0,3.3592,3.3817,15.7552,06-22-21_02.28_BOOST_protocol_HPPC_IN21700_30T_cycle_#262.mat
BOOST,262,0.95475,2.86005,0.0945,12,charge,0,1.428,0.476,10.0,9.9,3.3592,3.3917,22.7575,06-22-21_02.28_BOOST_protocol_HPPC_IN21700_30T_cycle_#262.mat
BOOST,262,0.95475,2.86005,0.0943,12,discharge,1,-11.442,3.814,2.0,2.0,3.3566,3.1261,20.1451,06-22-21_02.28_BOOST_protocol_HPPC_IN21700_30T_cycle_#262.mat
BOOST,262,0.95475,2.86005,0.0943,12,discharge,1,-11.442,3.814,10.0,9.9,3.3566,2.8288,46.1283,06-22-21_02.28_BOOST_protocol_HPPC_IN21700_30T_cycle_#262.mat
BOOST,262,0.95475,2.86005,0.0945,12,charge,1,5.72,1.907,2.0,2.0,3.3691,3.4516,14.4241,06-22-21_02.28_BOOST_protocol_HPPC_IN21700_30T_cycle_#262.mat
BOOST,262,0.95475,2.86005,0.0945,12,charge,1,5.72,1.907,10.0,9.9,3.3691,3.4769,18.8475,06-22-21_02.28_BOOST_protocol_HPPC_IN21700_30T_cycle_#262.mat
BOOST,262,0.95475,2.86005,0.0943,12,discharge,2,-22.281,7.427,2.0,2.0,3.3598,2.8294,23.805,06-22-21_02.28_BOOST_protocol_HPPC_IN21700_30T_cycle_#262.mat
BOOST,262,0.95475,2.86005,0.0943,12,discharge,2,-22.281,7.427,10.0,9.9,3.3598,2.4995,38.6114,06-22-21_02.28_BOOST_protocol_HPPC_IN21700_30T_cycle_#262.mat
BOOST,262,0.95475,2.86005,0.0946,12,charge,2,17.159,5.72,2.0,1.9,3.375,3.5882,12.425,06-22-21_02.28_BOOST_protocol_HPPC_IN21700_30T_cycle_#262.mat
BOOST,262,0.95475,2.86005,0.0946,12,charge,2,17.159,5.72,10.0,9.9,3.375,3.6325,15.0067,06-22-21_02.28_BOOST_protocol_HPPC_IN21700_30T_cycle_#262.mat
BOOST,262,0.95475,2.86005,0.0942,12,discharge,3,-19.357,6.452,2.0,2.0,3.3589,2.519,43.39,06-22-21_02.28_BOOST_protocol_HPPC_IN21700_30T_cycle_#262.mat
BOOST,262,0.95475,2.86005,0.0942,12,discharge,3,-19.357,6.452,10.0,9.9,3.3589,2.4997,44.387,06-22-21_02.28_BOOST_protocol_HPPC_IN21700_30T_cycle_#262.mat
BOOST,262,0.95475,2.86005,0.0947,12,charge,3,28.597,9.532,2.0,2.0,3.3758,3.7098,11.6795,06-22-21_02.28_BOOST_protocol_HPPC_IN21700_30T_cycle_#262.mat
BOOST,262,0.95475,2.86005,0.0947,12,charge,3,28.597,9.532,10.0,9.9,3.3758,3.7779,14.0609,06-22-21_02.28_BOOST_protocol_HPPC_IN21700_30T_cycle_#262.mat
BOOST,300,0.94965,2.84478,1.0,0,discharge,0,-2.848,0.949,2.0,1.9,4.1664,4.1264,14.0459,06-30-21_22.07_BOOST_protocol_HPPC_IN21700_30T_cycle_#300.mat
BOOST,300,0.94965,2.84478,1.0,0,discharge,0,-2.848,0.949,10.0,9.9,4.1664,4.1096,19.9452,06-30-21_22.07_BOOST_protocol_HPPC_IN21700_30T_cycle_#300.mat
BOOST,300,0.94965,2.84478,1.0,0,charge,0,1.421,0.474,2.0,1.9,4.1689,4.1888,13.9993,06-30-21_22.07_BOOST_protocol_HPPC_IN21700_30T_cycle_#300.mat
BOOST,300,0.94965,2.84478,1.0,0,charge,0,1.421,0.474,10.0,9.9,4.1689,4.1983,20.6824,06-30-21_22.07_BOOST_protocol_HPPC_IN21700_30T_cycle_#300.mat
BOOST,300,0.94965,2.84478,0.9999,0,discharge,1,-11.376,3.792,2.0,2.0,4.1656,4.0104,13.6428,06-30-21_22.07_BOOST_protocol_HPPC_IN21700_30T_cycle_#300.mat
BOOST,300,0.94965,2.84478,0.9999,0,discharge,1,-11.376,3.792,10.0,9.9,4.1656,3.9653,17.6072,06-30-21_22.07_BOOST_protocol_HPPC_IN21700_30T_cycle_#300.mat
BOOST,300,0.94965,2.84478,1.0,0,charge,1,1.675,0.558,2.0,1.9,4.1719,4.2002,16.8905,06-30-21_22.07_BOOST_protocol_HPPC_IN21700_30T_cycle_#300.mat
BOOST,300,0.94965,2.84478,1.0,0,charge,1,1.675,0.558,10.0,9.9,4.1719,4.1999,16.7114,06-30-21_22.07_BOOST_protocol_HPPC_IN21700_30T_cycle_#300.mat
BOOST,300,0.94965,2.84478,0.9998,0,discharge,2,-22.756,7.585,2.0,2.0,4.1652,3.8678,13.0691,06-30-21_22.07_BOOST_protocol_HPPC_IN21700_30T_cycle_#300.mat
BOOST,300,0.94965,2.84478,0.9998,0,discharge,2,-22.756,7.585,10.0,9.9,4.1652,3.8083,15.6838,06-30-21_22.07_BOOST_protocol_HPPC_IN21700_30T_cycle_#300.mat
BOOST,300,0.94965,2.84478,1.0,0,charge,2,1.544,0.515,2.0,2.0,4.1744,4.1999,16.5209,06-30-21_22.07_BOOST_protocol_HPPC_IN21700_30T_cycle_#300.mat
BOOST,300,0.94965,2.84478,1.0,0,charge,2,1.544,0.515,10.0,9.9,4.1744,4.2,16.5857,06-30-21_22.07_BOOST_protocol_HPPC_IN21700_30T_cycle_#300.mat
BOOST,300,0.94965,2.84478,0.9997,0,discharge,3,-32.709,10.903,2.0,2.0,4.1652,3.7516,12.6448,06-30-21_22.07_BOOST_protocol_HPPC_IN21700_30T_cycle_#300.mat
BOOST,300,0.94965,2.84478,0.9997,0,discharge,3,-32.709,10.903,10.0,9.9,4.1652,3.6828,14.7482,06-30-21_22.07_BOOST_protocol_HPPC_IN21700_30T_cycle_#300.mat
BOOST,300,0.94965,2.84478,1.0,0,charge,3,1.451,0.484,2.0,2.0,4.1765,4.2,16.1957,06-30-21_22.07_BOOST_protocol_HPPC_IN21700_30T_cycle_#300.mat
BOOST,300,0.94965,2.84478,1.0,0,charge,3,1.451,0.484,10.0,9.9,4.1765,4.2,16.1957,06-30-21_22.07_BOOST_protocol_HPPC_IN21700_30T_cycle_#300.mat
BOOST,300,0.94965,2.84478,0.9526,1,discharge,0,-2.846,0.949,2.0,2.0,4.1001,4.0641,12.6493,06-30-21_22.07_BOOST_protocol_HPPC_IN21700_30T_cycle_#300.mat
BOOST,300,0.94965,2.84478,0.9526,1,discharge,0,-2.846,0.949,10.0,9.9,4.1001,4.0545,16.0225,06-30-21_22.07_BOOST_protocol_HPPC_IN21700_30T_cycle_#300.mat
BOOST,300,0.94965,2.84478,0.9526,1,charge,0,1.421,0.474,2.0,2.0,4.1015,4.1192,12.4516,06-30-21_22.07_BOOST_protocol_HPPC_IN21700_30T_cycle_#300.mat
BOOST,300,0.94965,2.84478,0.9526,1,charge,0,1.421,0.474,10.0,9.9,4.1015,4.1243,16.0394,06-30-21_22.07_BOOST_protocol_HPPC_IN21700_30T_cycle_#300.mat
BOOST,300,0.94965,2.84478,0.9525,1,discharge,1,-11.379,3.793,2.0,2.0,4.0995,3.9583,12.4088,06-30-21_22.07_BOOST_protocol_HPPC_IN21700_30T_cycle_#300.mat
BOOST,300,0.94965,2.84478,0.9525,1,discharge,1,-11.379,3.793,10.0,9.9,4.0995,3.9291,14.975,06-30-21_22.07_BOOST_protocol_HPPC_IN21700_30T_cycle_#300.mat
BOOST,300,0.94965,2.84478,0.9526,1,charge,1,5.686,1.895,2.0,1.9,4.1036,4.1743,12.434,06-30-21_22.07_BOOST_protocol_HPPC_IN21700_30T_cycle_#300.mat
BOOST,300,0.94965,2.84478,0.9526,1,charge,1,5.686,1.895,10.0,9.9,4.1036,4.1963,16.3032,06-30-21_22.07_BOOST_protocol_HPPC_IN21700_30T_cycle_#300.mat
BOOST,300,0.94965,2.84478,0.9524,1,discharge,2,-22.756,7.585,2.0,2.0,4.1003,3.8242,12.1331,06-30-21_22.07_BOOST_protocol_HPPC_IN21700_30T_cycle_#300.mat
BOOST,300,0.94965,2.84478,0.9524,1,discharge,2,-22.756,7.585,10.0,9.9,4.1003,3.7767,14.2204,06-30-21_22.07_BOOST_protocol_HPPC_IN21700_30T_cycle_#300.mat
BOOST,300,0.94965,2.84478,0.9526,1,charge,2,6.782,2.261,2.0,2.0,4.1055,4.2003,13.9783,06-30-21_22.07_BOOST_protocol_HPPC_IN21700_30T_cycle_#300.mat
BOOST,300,0.94965,2.84478,0.9526,1,charge,2,6.782,2.261,10.0,9.9,4.1055,4.2002,13.9635,06-30-21_22.07_BOOST_protocol_HPPC_IN21700_30T_cycle_#300.mat
BOOST,300,0.94965,2.84478,0.9523,1,discharge,3,-32.707,10.902,2.0,2.0,4.101,3.7131,11.8598,06-30-21_22.07_BOOST_protocol_HPPC_IN21700_30T_cycle_#300.mat
BOOST,300,0.94965,2.84478,0.9523,1,discharge,3,-32.707,10.902,10.0,9.9,4.101,3.6487,13.8288,06-30-21_22.07_BOOST_protocol_HPPC_IN21700_30T_cycle_#300.mat
BOOST,300,0.94965,2.84478,0.9527,1,charge,3,6.719,2.24,2.0,1.9,4.1074,4.2003,13.8262,06-30-21_22.07_BOOST_protocol_HPPC_IN21700_30T_cycle_#300.mat
BOOST,300,0.94965,2.84478,0.9527,1,charge,3,6.719,2.24,10.0,9.9,4.1074,4.2002,13.8113,06-30-21_22.07_BOOST_protocol_HPPC_IN21700_30T_cycle_#300.mat
BOOST,300,0.94965,2.84478,0.9052,2,discharge,0,-2.845,0.949,2.0,1.9,4.082,4.048,11.9487,06-30-21_22.07_BOOST_protocol_HPPC_IN21700_30T_cycle_#300.mat
BOOST,300,0.94965,2.84478,0.9052,2,discharge,0,-2.845,0.949,10.0,9.91,4.082,4.0392,15.0413,06-30-21_22.07_BOOST_protocol_HPPC_IN21700_30T_cycle_#300.mat
BOOST,300,0.94965,2.84478,0.9052,2,charge,0,1.422,0.474,2.0,2.0,4.0831,4.1001,11.9567,06-30-21_22.07_BOOST_protocol_HPPC_IN21700_30T_cycle_#300.mat
BOOST,300,0.94965,2.84478,0.9052,2,charge,0,1.422,0.474,10.0,9.9,4.0831,4.1039,14.6293,06-30-21_22.07_BOOST_protocol_HPPC_IN21700_30T_cycle_#300.mat
BOOST,300,0.94965,2.84478,0.9051,2,discharge,1,-11.378,3.793,2.0,2.0,4.0822,3.9464,11.9353,06-30-21_22.07_BOOST_protocol_HPPC_IN21700_30T_cycle_#300.mat
BOOST,300,0.94965,2.84478,0.9051,2,discharge,1,-11.378,3.793,10.0,9.9,4.0822,3.917,14.5192,06-30-21_22.07_BOOST_protocol_HPPC_IN21700_30T_cycle_#300.mat
BOOST,300,0.94965,2.84478,0.9053,2,charge,1,5.686,1.895,2.0,2.0,4.0847,4.1512,11.6948,06-30-21_22.07_BOOST_protocol_HPPC_IN21700_30T_cycle_#300.mat
BOOST,300,0.94965,2.84478,0.9053,2,charge,1,5.686,1.895,10.0,9.9,4.0847,4.1657,14.2448,06-30-21_22.07_BOOST_protocol_HPPC_IN21700_30T_cycle_#300.mat
