Repository: KikETs/ECM_HYBRID_BMS_JOINT

## Results

| Arm | Model | Size | Protocol | Result | Worst cell |
|---|---|---|---|---|---|
| SOP | 2RC table + trim (A8) | 4 effective coefficients, 2 EW states | leave-one-cell-out | usable current 69.6 % discharge, 59.5 % charge (τ = 10 s) | 59.9 % / 53.5 % (BOOST_REST) |
| SOH | dQ/dV ridge | 65 coefficients | leave-one-cell-out | RMSE 0.0094, bias −0.0005 | 0.0130 (BOOST_REST) |
| SOC | 2RC EKF, low-current gate | 3 states | leave-one-cell-out | **2.34 %p** over six sensor disturbances on estimated SOH (2.325 on true SOH), per cell 2.00–2.75 | 4.60 %p (BOOST_NEGPULSE_1S, current offset −0.10 A) |

The SOH arm was a 10,945-parameter CNN until the second audit round. Nested

File: analysis/uypydj_ecm.csv (part 44 of 80)
cell,cycle,SOH,CAP_Ah,SOC,direction,rate_rank,I_A,V_pre_V,rest_before_s,n_points,R0_mOhm,R1_mOhm,tau1_s,R2_mOhm,tau2_s,fit_rmse_mV
BOOST_NEGPULSE,787,0.85611,2.54796,0.83,charge,0,1.274,4.0218,70.4,101,10.9329,2.9251,0.1607,10.6607,7.6607,0.1184
BOOST_NEGPULSE,787,0.85611,2.54796,0.8299,discharge,1,-10.2,4.0202,635.4,101,11.0974,2.8059,0.1579,10.3341,7.0727,0.6585
BOOST_NEGPULSE,787,0.85611,2.54796,0.83,charge,1,5.1,4.0262,160.8,101,11.0193,2.699,0.1653,8.6515,6.9278,0.3373
BOOST_NEGPULSE,787,0.85611,2.54796,0.8298,discharge,2,-20.398,4.021,680.6,101,10.9754,2.5581,0.1463,8.4286,6.6228,1.2017
BOOST_NEGPULSE,787,0.85611,2.54796,0.8301,charge,2,10.061,4.0301,281.8,101,16.8858,0.01,0.05,0.01,3000.0,0.2817
BOOST_NEGPULSE,787,0.85611,2.54796,0.8298,discharge,3,-29.323,4.0221,737.9,101,10.8872,2.2412,0.1399,8.2777,7.0753,1.3869
BOOST_NEGPULSE,787,0.85611,2.54796,0.8301,charge,3,10.023,4.0329,387.1,101,16.673,0.01,0.05,0.01,3000.0,0.5055
BOOST_NEGPULSE,787,0.85611,2.54796,0.745,discharge,0,-2.55,3.9178,5428.8,101,10.6334,2.3638,0.1632,11.7533,8.8028,0.1798
BOOST_NEGPULSE,787,0.85611,2.54796,0.745,charge,0,1.276,3.9207,70.5,101,10.9257,2.3158,0.1847,9.7349,8.0675,0.1126
BOOST_NEGPULSE,787,0.85611,2.54796,0.7449,discharge,1,-10.2,3.9181,635.5,101,10.837,2.3188,0.1469,8.496,6.5887,0.5795
BOOST_NEGPULSE,787,0.85611,2.54796,0.745,charge,1,5.098,3.9237,160.8,101,11.0065,2.2258,0.1617,8.1671,7.1782,0.2992
BOOST_NEGPULSE,787,0.85611,2.54796,0.7448,discharge,2,-20.399,3.9189,680.7,101,10.9502,2.0916,0.1659,7.4762,6.9605,1.0875
BOOST_NEGPULSE,787,0.85611,2.54796,0.7451,charge,2,15.3,3.9271,281.2,101,10.7098,1.8219,0.1257,6.9292,6.3632,0.9314
BOOST_NEGPULSE,787,0.85611,2.54796,0.7448,discharge,3,-29.324,3.9193,801.0,101,10.8256,1.9079,0.1481,8.1364,8.2407,1.3304
BOOST_NEGPULSE,787,0.85611,2.54796,0.7452,charge,3,17.281,3.9303,387.7,101,15.6048,0.01,0.05,0.01,2999.9997,0.2796
BOOST_NEGPULSE,787,0.85611,2.54796,0.66,discharge,0,-2.55,3.8491,5511.6,101,10.7175,1.9985,0.146,10.3973,8.9785,0.1628
BOOST_NEGPULSE,787,0.85611,2.54796,0.66,charge,0,1.274,3.8508,70.5,101,10.6793,1.9688,0.1658,8.5112,7.9381,0.1076
BOOST_NEGPULSE,787,0.85611,2.54796,0.6599,discharge,1,-10.202,3.8492,635.5,101,10.7132,1.9175,0.1521,8.9022,7.8354,0.4998
BOOST_NEGPULSE,787,0.85611,2.54796,0.6601,charge,1,5.1,3.8541,161.1,101,10.6209,1.8301,0.1449,6.9896,6.4786,0.2468
BOOST_NEGPULSE,787,0.85611,2.54796,0.6599,discharge,2,-20.399,3.8493,680.8,101,10.7098,1.749,0.1581,8.3608,8.0015,0.9672
BOOST_NEGPULSE,787,0.85611,2.54796,0.6601,charge,2,15.3,3.857,281.6,101,10.4754,1.7276,0.1779,6.3653,7.2666,0.7813
BOOST_NEGPULSE,787,0.85611,2.54796,0.6598,discharge,3,-29.322,3.8495,801.4,101,10.5579,1.6231,0.1451,9.202,9.2954,1.1387
BOOST_NEGPULSE,787,0.85611,2.54796,0.6602,charge,3,23.412,3.8593,388.0,101,11.5727,2.9959,0.7476,0.01,3000.0,1.867
BOOST_NEGPULSE,787,0.85611,2.54796,0.575,discharge,0,-2.55,3.7702,5579.3,100,10.6669,1.8513,0.1615,11.0956,9.825,0.1396
BOOST_NEGPULSE,787,0.85611,2.54796,0.575,charge,0,1.276,3.772,70.5,101,10.5986,1.8573,0.142,9.2744,8.4432,0.1124
BOOST_NEGPULSE,787,0.85611,2.54796,0.5749,discharge,1,-10.198,3.7704,635.5,101,10.7262,1.7769,0.1442,9.7254,8.3453,0.4535
BOOST_NEGPULSE,787,0.85611,2.54796,0.5751,charge,1,5.1,3.7749,161.2,100,10.8064,1.6633,0.1404,7.7274,6.8152,0.2277
BOOST_NEGPULSE,787,0.85611,2.54796,0.5749,discharge,2,-20.399,3.7707,680.7,101,10.6784,1.7029,0.151,8.855,7.8737,0.9577
BOOST_NEGPULSE,787,0.85611,2.54796,0.5751,charge,2,15.3,3.779,282.0,101,10.4714,1.6832,0.1806,6.4486,6.81,0.8293
BOOST_NEGPULSE,787,0.85611,2.54796,0.5747,discharge,3,-29.323,3.7711,801.3,101,10.7085,1.4934,0.1602,9.4362,8.8359,1.1397
BOOST_NEGPULSE,787,0.85611,2.54796,0.5752,charge,3,25.498,3.7814,387.3,101,10.3582,1.401,0.1595,6.0518,6.4843,1.1255
BOOST_NEGPULSE,787,0.85611,2.54796,0.49,discharge,0,-2.552,3.6812,5616.4,101,10.6586,1.8242,0.1506,10.5114,9.7395,0.1566
BOOST_NEGPULSE,787,0.85611,2.54796,0.49,charge,0,1.274,3.683,70.6,101,10.6117,1.8228,0.1525,9.294,9.1688,0.1051
BOOST_NEGPULSE,787,0.85611,2.54796,0.4899,discharge,1,-10.2,3.6807,635.5,101,10.578,1.7584,0.1379,9.0903,8.1856,0.4689
BOOST_NEGPULSE,787,0.85611,2.54796,0.4901,charge,1,5.1,3.6867,161.2,101,10.5133,1.7373,0.1331,8.2253,7.7189,0.2389
BOOST_NEGPULSE,787,0.85611,2.54796,0.4899,discharge,2,-20.397,3.682,680.5,101,10.6405,1.6354,0.1467,8.3972,7.7927,0.8845
BOOST_NEGPULSE,787,0.85611,2.54796,0.4902,charge,2,15.299,3.6903,281.9,101,10.4371,1.5579,0.1613,6.7065,6.9296,0.7643
BOOST_NEGPULSE,787,0.85611,2.54796,0.4898,discharge,3,-29.322,3.6823,801.2,101,10.5291,1.5273,0.144,9.1116,8.8663,1.1888
BOOST_NEGPULSE,787,0.85611,2.54796,0.4902,charge,3,25.497,3.6932,387.0,101,10.3697,1.3317,0.2021,6.5709,7.5364,1.1215
BOOST_NEGPULSE,787,0.85611,2.54796,0.405,discharge,0,-2.55,3.6102,5610.1,101,10.2697,1.9419,0.1388,9.9895,9.5432,0.1546
BOOST_NEGPULSE,787,0.85611,2.54796,0.405,charge,0,1.276,3.6126,70.4,101,10.5842,1.8055,0.146,8.6517,8.8531,0.1048
BOOST_NEGPULSE,787,0.85611,2.54796,0.405,discharge,1,-10.2,3.6111,635.5,101,10.6645,1.871,0.1375,8.9436,8.3681,0.4742
BOOST_NEGPULSE,787,0.85611,2.54796,0.4051,charge,1,5.1,3.6165,161.1,101,10.5909,1.8147,0.1392,8.3613,8.5608,0.2384
BOOST_NEGPULSE,787,0.85611,2.54796,0.4049,discharge,2,-20.4,3.6116,680.6,101,10.763,1.7771,0.1385,9.0997,8.7066,0.902
BOOST_NEGPULSE,787,0.85611,2.54796,0.4052,charge,2,15.299,3.621,281.8,101,10.6123,1.5524,0.1342,6.573,6.7489,0.6438
BOOST_NEGPULSE,787,0.85611,2.54796,0.4048,discharge,3,-29.323,3.6121,800.9,101,10.7523,1.6389,0.1402,10.9531,10.9532,1.2017
BOOST_NEGPULSE,787,0.85611,2.54796,0.4052,charge,3,25.499,3.6244,387.8,101,10.5045,1.3762,0.1576,6.0619,6.8061,1.1208
BOOST_NEGPULSE,787,0.85611,2.54796,0.32,discharge,0,-2.55,3.5401,5611.0,101,10.8676,2.671,0.1427,11.3398,9.7407,0.1733
BOOST_NEGPULSE,787,0.85611,2.54796,0.3201,charge,0,1.274,3.5418,70.5,101,10.9886,2.4062,0.1375,8.6432,7.9822,0.1088
BOOST_NEGPULSE,787,0.85611,2.54796,0.3199,discharge,1,-10.2,3.5403,635.5,100,11.0179,2.4609,0.1479,10.7189,9.1928,0.5447
BOOST_NEGPULSE,787,0.85611,2.54796,0.3201,charge,1,5.098,3.5458,160.8,100,10.9093,2.3178,0.1411,8.5315,8.7592,0.2693
BOOST_NEGPULSE,787,0.85611,2.54796,0.3199,discharge,2,-20.398,3.5406,680.6,101,11.0059,2.264,0.1484,13.7658,12.5518,1.0771
BOOST_NEGPULSE,787,0.85611,2.54796,0.3201,charge,2,15.3,3.5505,282.1,101,10.7547,1.8493,0.1233,7.5258,7.9914,0.6209
BOOST_NEGPULSE,787,0.85611,2.54796,0.3198,discharge,3,-29.323,3.5411,801.2,101,10.8636,2.1635,0.1614,29.1167,28.114,1.5711
BOOST_NEGPULSE,787,0.85611,2.54796,0.3202,charge,3,25.496,3.5542,386.9,101,10.5626,1.4834,0.1173,6.3676,6.6743,0.929
BOOST_NEGPULSE,787,0.85611,2.54796,0.2775,discharge,0,-2.551,3.5023,5073.3,101,11.046,2.8009,0.1607,12.4904,9.634,0.1704
BOOST_NEGPULSE,787,0.85611,2.54796,0.2776,charge,0,1.275,3.5042,70.5,100,10.6111,2.9736,0.1409,8.9585,7.6184,0.1237
BOOST_NEGPULSE,787,0.85611,2.54796,0.2774,discharge,1,-10.2,3.5025,635.5,101,10.9771,2.8481,0.1641,13.0736,10.1001,0.6289
BOOST_NEGPULSE,787,0.85611,2.54796,0.2776,charge,1,5.099,3.5079,160.9,101,10.9538,2.6228,0.1503,8.27,8.3855,0.2913
BOOST_NEGPULSE,787,0.85611,2.54796,0.2774,discharge,2,-20.398,3.5031,680.7,101,10.9218,2.6613,0.1643,26.2318,21.5394,1.2307
BOOST_NEGPULSE,787,0.85611,2.54796,0.2777,charge,2,15.299,3.5135,281.3,101,10.7462,2.0195,0.1275,7.7548,8.585,0.6904
BOOST_NEGPULSE,787,0.85611,2.54796,0.2773,discharge,3,-29.323,3.5036,800.7,101,10.9994,2.4563,0.1309,200.0,151.8073,2.78
BOOST_NEGPULSE,787,0.85611,2.54796,0.2778,charge,3,25.496,3.5174,387.6,101,10.6967,1.5987,0.1096,6.8207,7.3022,0.9221
BOOST_NEGPULSE,787,0.85611,2.54796,0.235,discharge,0,-2.55,3.461,5072.8,101,11.3979,3.7678,0.1808,16.1861,10.2107,0.2227
BOOST_NEGPULSE,787,0.85611,2.54796,0.235,charge,0,1.276,3.4633,70.4,101,11.0136,3.88,0.1562,10.1615,7.3918,0.1201
BOOST_NEGPULSE,787,0.85611,2.54796,0.2349,discharge,1,-10.2,3.4613,635.5,101,11.3935,3.881,0.1946,23.6648,14.5526,0.82
BOOST_NEGPULSE,787,0.85611,2.54796,0.2351,charge,1,5.1,3.4692,160.7,101,11.2036,3.3191,0.1552,8.0681,7.3136,0.3172
BOOST_NEGPULSE,787,0.85611,2.54796,0.2349,discharge,2,-20.398,3.4623,680.7,101,11.3398,3.4995,0.1768,200.0,121.3102,1.5304
BOOST_NEGPULSE,787,0.85611,2.54796,0.2351,charge,2,15.299,3.4747,281.4,100,10.9581,2.4516,0.1277,7.4601,8.5014,0.7638
BOOST_NEGPULSE,787,0.85611,2.54796,0.2352,charge,3,25.498,3.4788,384.8,101,10.6869,1.7275,0.1175,7.1665,8.1928,0.9602
BOOST_NEGPULSE,787,0.85611,2.54796,0.1925,discharge,0,-2.552,3.4137,5071.9,101,11.4843,5.0332,0.222,26.0508,12.411,0.2533
BOOST_NEGPULSE,787,0.85611,2.54796,0.1926,charge,0,1.276,3.4172,70.5,101,11.362,4.7179,0.1933,15.2437,8.5268,0.1481
BOOST_NEGPULSE,787,0.85611,2.54796,0.1924,discharge,1,-10.2,3.4147,635.4,101,11.636,5.1375,0.2498,65.2499,27.5813,1.1409
BOOST_NEGPULSE,787,0.85611,2.54796,0.1926,charge,1,5.1,3.4261,160.9,101,11.3979,3.878,0.1728,9.5202,6.471,0.3436
BOOST_NEGPULSE,787,0.85611,2.54796,0.1927,charge,2,15.298,3.4347,281.7,101,11.041,2.6207,0.1579,6.6127,7.1347,0.936
BOOST_NEGPULSE,787,0.85611,2.54796,0.1927,charge,3,25.498,3.438,328.9,101,10.6873,1.9895,0.1403,7.0462,8.8074,1.2196
BOOST_NEGPULSE,825,0.85085,2.53229,1.0,discharge,0,-2.535,4.1333,99999.0,99,2.9223,11.9632,0.2538,14.3751,6.5218,0.2931
BOOST_NEGPULSE,825,0.85085,2.53229,1.0,charge,0,1.266,4.1474,69.5,101,11.6222,7.7655,0.2239,19.5767,8.4182,0.1839
BOOST_NEGPULSE,825,0.85085,2.53229,0.9999,discharge,1,-10.14,4.1429,635.5,101,11.6822,6.5625,0.1787,7.6443,4.2594,0.8919
BOOST_NEGPULSE,825,0.85085,2.53229,1.0,charge,1,1.763,4.1514,160.7,101,27.5813,0.01,0.05,0.01,2999.9995,0.2406
BOOST_NEGPULSE,825,0.85085,2.53229,0.9998,discharge,2,-20.282,4.1419,641.2,101,11.5719,5.3715,0.1536,5.7283,4.6399,1.7392
BOOST_NEGPULSE,825,0.85085,2.53229,1.0,charge,2,1.642,4.1554,281.7,101,27.1846,0.01,0.05,0.01,2999.9974,0.2329
BOOST_NEGPULSE,825,0.85085,2.53229,0.9998,discharge,3,-29.155,4.1408,639.7,101,11.5093,4.4722,0.1416,5.8254,5.8172,2.0609
BOOST_NEGPULSE,825,0.85085,2.53229,1.0,charge,3,1.552,4.1584,387.2,101,26.8254,0.01,0.05,0.01,2999.7718,0.2335
BOOST_NEGPULSE,825,0.85085,2.53229,0.9577,discharge,0,-2.536,4.0933,4788.2,101,11.48,5.6323,0.1866,8.6008,5.6579,0.2441
BOOST_NEGPULSE,825,0.85085,2.53229,0.9578,charge,0,1.268,4.0949,70.3,101,11.3676,5.6281,0.1704,9.3235,5.9959,0.1414
BOOST_NEGPULSE,825,0.85085,2.53229,0.9577,discharge,1,-10.142,4.0937,635.5,101,11.4018,5.1624,0.1593,6.1396,4.9381,0.7905
BOOST_NEGPULSE,825,0.85085,2.53229,0.9578,charge,1,4.752,4.0979,161.1,101,11.9615,3.5741,0.0734,5.9974,0.9864,0.4941
BOOST_NEGPULSE,825,0.85085,2.53229,0.9576,discharge,2,-20.281,4.094,674.9,101,11.372,4.2586,0.1464,5.9422,6.7089,1.4233
BOOST_NEGPULSE,825,0.85085,2.53229,0.9578,charge,2,4.641,4.1002,281.0,101,21.5092,0.01,0.05,0.01,3000.0,0.3673
BOOST_NEGPULSE,825,0.85085,2.53229,0.9575,discharge,3,-29.156,4.0949,674.9,100,11.2654,3.5509,0.126,6.8024,8.2662,1.4993
BOOST_NEGPULSE,825,0.85085,2.53229,0.9578,charge,3,4.494,4.104,386.3,101,21.3693,0.01,0.05,0.01,3000.0,0.43
BOOST_NEGPULSE,825,0.85085,2.53229,0.9155,discharge,0,-2.536,4.0786,4822.7,100,11.6438,4.7821,0.1788,8.8689,6.292,0.2331
BOOST_NEGPULSE,825,0.85085,2.53229,0.9155,charge,0,1.266,4.0801,70.4,101,11.5621,4.822,0.1577,7.769,5.6423,0.1301
BOOST_NEGPULSE,825,0.85085,2.53229,0.9154,discharge,1,-10.141,4.0788,635.4,101,11.4973,4.5775,0.1624,7.5053,6.3759,0.7426
BOOST_NEGPULSE,825,0.85085,2.53229,0.9155,charge,1,5.07,4.0829,160.6,101,11.4262,4.6437,0.1662,7.2217,5.8896,0.3913
BOOST_NEGPULSE,825,0.85085,2.53229,0.9153,discharge,2,-20.28,4.0792,680.5,101,11.5847,3.696,0.1386,7.5682,8.0047,1.2419
BOOST_NEGPULSE,825,0.85085,2.53229,0.9156,charge,2,5.874,4.0854,281.1,101,19.5231,0.01,2999.9993,0.01,2999.9993,0.3809
BOOST_NEGPULSE,825,0.85085,2.53229,0.9153,discharge,3,-29.155,4.0801,689.8,101,11.2896,3.2531,0.1177,8.2299,8.9294,1.2267
BOOST_NEGPULSE,825,0.85085,2.53229,0.9156,charge,3,5.766,4.0868,387.2,101,19.6448,0.01,2999.9999,0.01,2999.9999,0.4186
BOOST_NEGPULSE,825,0.85085,2.53229,0.8309,discharge,0,-2.536,4.0172,5377.1,100,11.0642,3.2929,0.1631,13.5875,8.809,0.2043
BOOST_NEGPULSE,825,0.85085,2.53229,0.831,charge,0,1.266,4.0195,70.3,101,11.2362,3.1289,0.1892,11.074,8.0602,0.1354
BOOST_NEGPULSE,825,0.85085,2.53229,0.8309,discharge,1,-10.14,4.0181,635.4,101,11.1805,3.0123,0.1553,10.4084,7.0367,0.6578
BOOST_NEGPULSE,825,0.85085,2.53229,0.831,charge,1,5.07,4.0242,161.0,101,11.0008,2.9788,0.1549,8.8356,6.8362,0.3486
BOOST_NEGPULSE,825,0.85085,2.53229,0.8308,discharge,2,-20.282,4.0187,680.5,101,11.0892,2.6797,0.1465,8.4925,6.6158,1.1837
BOOST_NEGPULSE,825,0.85085,2.53229,0.8311,charge,2,9.962,4.0282,281.2,101,17.2419,0.01,0.05,0.01,2999.9702,0.1287
BOOST_NEGPULSE,825,0.85085,2.53229,0.8307,discharge,3,-29.155,4.0201,737.7,101,10.9318,2.4069,0.1343,8.3335,7.0306,1.4139
BOOST_NEGPULSE,825,0.85085,2.53229,0.8311,charge,3,9.925,4.0303,386.6,101,17.0988,0.01,0.05,0.01,2999.998,0.4565
BOOST_NEGPULSE,825,0.85085,2.53229,0.7464,discharge,0,-2.536,3.9161,5428.4,100,10.6075,2.6132,0.1516,11.5806,8.5028,0.1885
BOOST_NEGPULSE,825,0.85085,2.53229,0.7465,charge,0,1.266,3.9188,70.4,101,11.089,2.475,0.1626,9.6471,7.7333,0.122
BOOST_NEGPULSE,825,0.85085,2.53229,0.7464,discharge,1,-10.14,3.9171,635.4,101,11.0595,2.4252,0.1568,8.5705,6.7025,0.5728
BOOST_NEGPULSE,825,0.85085,2.53229,0.7465,charge,1,5.07,3.9228,160.7,101,10.9002,2.4244,0.1644,8.3665,7.2701,0.3158
BOOST_NEGPULSE,825,0.85085,2.53229,0.7463,discharge,2,-20.281,3.9171,680.6,101,10.9948,2.2421,0.1501,7.5814,6.9731,1.1136
BOOST_NEGPULSE,825,0.85085,2.53229,0.7466,charge,2,15.212,3.9262,281.1,101,10.7824,1.8755,0.1188,6.7852,5.8803,1.0339
BOOST_NEGPULSE,825,0.85085,2.53229,0.7462,discharge,3,-29.154,3.9176,800.6,101,10.9519,1.9813,0.1479,8.2781,8.3219,1.3057
BOOST_NEGPULSE,825,0.85085,2.53229,0.7467,charge,3,17.087,3.9286,386.1,101,15.8813,0.01,0.05,0.01,2999.9999,0.4629
BOOST_NEGPULSE,825,0.85085,2.53229,0.6619,discharge,0,-2.536,3.8474,5509.8,101,10.461,2.2094,0.1346,10.487,8.9721,0.1739
BOOST_NEGPULSE,825,0.85085,2.53229,0.662,charge,0,1.266,3.8498,70.4,101,10.718,2.1975,0.1277,8.4801,7.6368,0.1081
BOOST_NEGPULSE,825,0.85085,2.53229,0.6619,discharge,1,-10.141,3.8476,635.4,101,10.7777,2.0305,0.142,9.0444,7.8251,0.5089
BOOST_NEGPULSE,825,0.85085,2.53229,0.662,charge,1,5.072,3.853,160.7,101,10.7564,1.9814,0.1405,7.0132,6.3403,0.2608
BOOST_NEGPULSE,825,0.85085,2.53229,0.6618,discharge,2,-20.283,3.8483,680.5,101,10.8001,1.8853,0.1459,8.4906,7.9512,0.9745
BOOST_NEGPULSE,825,0.85085,2.53229,0.6621,charge,2,15.21,3.8562,281.2,100,10.6479,1.7862,0.1732,6.3696,7.1628,0.8068
BOOST_NEGPULSE,825,0.85085,2.53229,0.6617,discharge,3,-29.154,3.8486,800.6,101,10.7717,1.6413,0.1464,9.349,9.2847,1.1336
BOOST_NEGPULSE,825,0.85085,2.53229,0.6622,charge,3,23.069,3.8585,387.2,101,11.8764,2.9401,0.6717,0.01,3000.0,1.7202
BOOST_NEGPULSE,825,0.85085,2.53229,0.5774,discharge,0,-2.536,3.7698,5576.6,101,10.5774,1.9638,0.1424,11.0654,9.5747,0.1692
BOOST_NEGPULSE,825,0.85085,2.53229,0.5775,charge,0,1.268,3.7716,70.4,101,10.8126,1.8802,0.1587,9.5573,8.9344,0.107
BOOST_NEGPULSE,825,0.85085,2.53229,0.5774,discharge,1,-10.14,3.7702,635.4,101,10.8152,1.8743,0.1468,9.8814,8.3863,0.4692
BOOST_NEGPULSE,825,0.85085,2.53229,0.5775,charge,1,5.07,3.7754,160.7,101,10.612,1.8982,0.1384,7.8371,6.8303,0.2254
BOOST_NEGPULSE,825,0.85085,2.53229,0.5773,discharge,2,-20.281,3.7704,680.5,100,10.806,1.7853,0.1477,8.9384,7.801,0.9434
BOOST_NEGPULSE,825,0.85085,2.53229,0.5776,charge,2,15.212,3.7788,281.1,101,10.6363,1.7223,0.1789,6.4678,6.7207,0.8245
BOOST_NEGPULSE,825,0.85085,2.53229,0.5772,discharge,3,-29.155,3.7709,801.1,101,10.729,1.6618,0.1453,9.5167,8.7242,1.203
BOOST_NEGPULSE,825,0.85085,2.53229,0.5776,charge,3,25.352,3.7812,387.0,101,10.5044,1.3867,0.1401,5.829,5.8674,1.2477
BOOST_NEGPULSE,825,0.85085,2.53229,0.4929,discharge,0,-2.535,3.6816,5608.8,100,10.8293,2.0645,0.1277,10.5596,9.3943,0.1343
BOOST_NEGPULSE,825,0.85085,2.53229,0.493,charge,0,1.266,3.683,70.3,100,10.6434,2.0809,0.1227,9.3231,8.8295,0.0874
BOOST_NEGPULSE,825,0.85085,2.53229,0.4929,discharge,1,-10.142,3.6819,635.4,101,10.8465,1.9026,0.1419,9.2949,8.222,0.4629
BOOST_NEGPULSE,825,0.85085,2.53229,0.493,charge,1,5.07,3.6869,160.7,101,10.6292,1.8939,0.1282,8.3988,7.7091,0.229
BOOST_NEGPULSE,825,0.85085,2.53229,0.4928,discharge,2,-20.282,3.6819,680.5,101,10.7222,1.8004,0.1384,8.5193,7.705,0.9331
BOOST_NEGPULSE,825,0.85085,2.53229,0.4931,charge,2,15.212,3.6906,281.1,101,10.622,1.6186,0.1565,6.786,6.8549,0.7711
BOOST_NEGPULSE,825,0.85085,2.53229,0.4927,discharge,3,-29.155,3.6824,800.9,101,10.6789,1.6359,0.1423,9.2774,8.8854,1.2175
BOOST_NEGPULSE,825,0.85085,2.53229,0.4932,charge,3,25.352,3.6935,387.3,101,10.4563,1.4552,0.1787,6.573,7.3235,1.1587
BOOST_NEGPULSE,825,0.85085,2.53229,0.4084,discharge,0,-2.534,3.6102,5609.0,100,10.7342,2.0771,0.1345,10.1446,9.3967,0.1549
BOOST_NEGPULSE,825,0.85085,2.53229,0.4085,charge,0,1.266,3.6117,70.4,101,10.5734,2.1526,0.1162,8.7308,8.5748,0.1079
BOOST_NEGPULSE,825,0.85085,2.53229,0.4084,discharge,1,-10.142,3.6103,635.4,101,10.7426,2.0673,0.1387,9.0908,8.3051,0.495
BOOST_NEGPULSE,825,0.85085,2.53229,0.4085,charge,1,5.07,3.6157,160.7,101,10.6827,2.0223,0.1335,8.5269,8.5293,0.2683
BOOST_NEGPULSE,825,0.85085,2.53229,0.4083,discharge,2,-20.28,3.6108,680.6,101,10.8531,1.9538,0.1371,9.2794,8.7412,0.9106
BOOST_NEGPULSE,825,0.85085,2.53229,0.4086,charge,2,15.211,3.6203,281.0,100,10.6452,1.7467,0.1222,6.7013,6.6887,0.6431
BOOST_NEGPULSE,825,0.85085,2.53229,0.4082,discharge,3,-29.154,3.6104,800.9,101,10.8037,1.7871,0.1407,11.2303,11.0968,1.2069
BOOST_NEGPULSE,825,0.85085,2.53229,0.4086,charge,3,25.35,3.6231,386.3,100,10.6186,1.47,0.1388,6.1002,6.6219,1.1104
BOOST_NEGPULSE,825,0.85085,2.53229,0.3239,discharge,0,-2.536,3.5383,5609.7,101,10.5361,2.9661,0.1369,11.468,9.4306,0.1703
BOOST_NEGPULSE,825,0.85085,2.53229,0.324,charge,0,1.268,3.5409,70.4,101,10.9739,2.7087,0.145,8.8734,8.2296,0.1213
BOOST_NEGPULSE,825,0.85085,2.53229,0.3239,discharge,1,-10.14,3.5394,635.4,101,11.0574,2.7236,0.1449,11.0173,9.2009,0.5721
BOOST_NEGPULSE,825,0.85085,2.53229,0.324,charge,1,5.072,3.5448,160.7,101,10.9859,2.5354,0.1506,8.6133,8.681,0.2625
BOOST_NEGPULSE,825,0.85085,2.53229,0.3238,discharge,2,-20.282,3.5397,680.6,101,11.0403,2.4884,0.1489,14.4431,12.937,1.0882
BOOST_NEGPULSE,825,0.85085,2.53229,0.324,charge,2,15.213,3.5496,281.1,101,10.8168,2.0091,0.1225,7.6233,7.9889,0.6395
BOOST_NEGPULSE,825,0.85085,2.53229,0.3237,discharge,3,-29.155,3.5399,801.1,101,10.9473,2.3051,0.1591,32.1896,30.519,1.5951
BOOST_NEGPULSE,825,0.85085,2.53229,0.3241,charge,3,25.351,3.5533,386.3,101,10.5886,1.6287,0.1124,6.4561,6.659,0.9582
BOOST_NEGPULSE,825,0.85085,2.53229,0.2817,discharge,0,-2.534,3.5019,5069.8,101,11.0342,3.1207,0.1579,12.9203,9.669,0.1727
BOOST_NEGPULSE,825,0.85085,2.53229,0.2817,charge,0,1.266,3.5037,70.5,101,10.7761,3.2188,0.1427,9.1248,7.7696,0.1171
BOOST_NEGPULSE,825,0.85085,2.53229,0.2816,discharge,1,-10.14,3.5022,635.4,100,11.0118,3.1037,0.1627,13.6386,10.1927,0.6663
BOOST_NEGPULSE,825,0.85085,2.53229,0.2817,charge,1,5.07,3.5083,160.7,100,10.8972,2.7768,0.145,8.2101,8.0441,0.2893
BOOST_NEGPULSE,825,0.85085,2.53229,0.2815,discharge,2,-20.282,3.5026,680.6,101,11.0484,2.9239,0.1641,29.0773,23.0335,1.2859
BOOST_NEGPULSE,825,0.85085,2.53229,0.2818,charge,2,15.211,3.5126,281.1,101,10.8552,2.2679,0.1225,7.7921,8.5374,0.6896
BOOST_NEGPULSE,825,0.85085,2.53229,0.2814,discharge,3,-29.154,3.503,801.0,101,11.0782,2.5925,0.1306,200.0,146.4363,2.9023
BOOST_NEGPULSE,825,0.85085,2.53229,0.2819,charge,3,25.35,3.5172,385.8,101,10.6633,1.7762,0.1065,6.8694,7.3045,0.9232
BOOST_NEGPULSE,825,0.85085,2.53229,0.2394,discharge,0,-2.534,3.4611,5069.9,100,11.4034,4.1599,0.1845,16.9056,10.2895,0.2068
BOOST_NEGPULSE,825,0.85085,2.53229,0.2394,charge,0,1.268,3.4633,70.4,100,11.2176,4.0913,0.1694,10.6319,7.5435,0.1287
BOOST_NEGPULSE,825,0.85085,2.53229,0.2393,discharge,1,-10.143,3.4614,635.4,101,11.4709,4.1376,0.1982,25.0535,14.8586,0.8443
BOOST_NEGPULSE,825,0.85085,2.53229,0.2395,charge,1,5.072,3.4694,160.8,101,11.2026,3.6121,0.1569,8.2204,7.1614,0.3351
BOOST_NEGPULSE,825,0.85085,2.53229,0.2393,discharge,2,-20.282,3.4623,680.5,101,11.4188,3.7039,0.1809,200.0,117.5776,1.5678
BOOST_NEGPULSE,825,0.85085,2.53229,0.2396,charge,2,15.211,3.4753,281.2,101,11.0209,2.6048,0.131,7.4691,8.4051,0.7912
BOOST_NEGPULSE,825,0.85085,2.53229,0.2396,charge,3,25.351,3.4794,382.8,100,10.7263,1.8572,0.1151,7.1568,8.119,0.958
BOOST_NEGPULSE,825,0.85085,2.53229,0.1971,discharge,0,-2.534,3.4119,5071.0,100,11.1916,5.3204,0.2254,26.8995,12.327,0.266
BOOST_NEGPULSE,825,0.85085,2.53229,0.1972,charge,0,1.268,3.4159,70.4,101,11.484,4.8856,0.1897,15.9986,8.601,0.1376
BOOST_NEGPULSE,825,0.85085,2.53229,0.1971,discharge,1,-10.139,3.4136,635.4,100,11.6584,5.3154,0.2526,64.4864,26.4544,1.1673
BOOST_NEGPULSE,825,0.85085,2.53229,0.1972,charge,1,5.072,3.4252,160.9,100,11.277,4.1473,0.1745,10.0146,6.4691,0.36
BOOST_NEGPULSE,825,0.85085,2.53229,0.1973,charge,2,15.211,3.4344,281.4,100,10.9579,2.8413,0.1549,6.5871,6.7492,0.9768
BOOST_NEGPULSE,825,0.85085,2.53229,0.1974,charge,3,25.353,3.4378,326.7,100,10.7193,2.1077,0.1408,6.9798,8.5581,1.278
BOOST_NEGPULSE,862,0.84305,2.50908,1.0,discharge,0,-2.513,4.1322,99999.0,99,2.9312,12.7886,0.2679,14.7598,6.5169,0.3224
BOOST_NEGPULSE,862,0.84305,2.50908,1.0,charge,0,1.254,4.1464,69.5,101,12.0133,8.3875,0.2394,20.319,8.4414,0.1852
BOOST_NEGPULSE,862,0.84305,2.50908,0.9999,discharge,1,-10.047,4.1419,635.4,101,11.806,7.1582,0.1817,7.8799,4.2773,0.9117
BOOST_NEGPULSE,862,0.84305,2.50908,1.0,charge,1,1.72,4.1507,160.7,100,28.6715,0.01,0.05,0.01,2999.9711,0.2463
BOOST_NEGPULSE,862,0.84305,2.50908,0.9998,discharge,2,-20.093,4.1409,640.9,101,11.9223,5.6004,0.1576,6.0845,4.8752,1.6731
BOOST_NEGPULSE,862,0.84305,2.50908,1.0,charge,2,1.596,4.1549,281.5,101,28.2678,0.01,0.05,0.01,2999.9999,0.2623
BOOST_NEGPULSE,862,0.84305,2.50908,0.9998,discharge,3,-28.882,4.1407,639.4,101,11.6426,4.7939,0.1379,6.3269,5.9842,2.098
BOOST_NEGPULSE,862,0.84305,2.50908,1.0,charge,3,1.506,4.1579,386.7,101,27.9633,0.01,0.05,0.01,2999.4789,0.2437
BOOST_NEGPULSE,862,0.84305,2.50908,0.9581,discharge,0,-2.511,4.093,4789.0,101,11.6802,6.068,0.1823,8.9266,5.4797,0.2395
BOOST_NEGPULSE,862,0.84305,2.50908,0.9582,charge,0,1.256,4.0946,70.4,101,11.3995,6.2651,0.1787,9.6329,5.9258,0.1503
BOOST_NEGPULSE,862,0.84305,2.50908,0.958,discharge,1,-10.047,4.0933,635.5,101,11.6917,5.4802,0.1662,6.4326,5.0445,0.7915
BOOST_NEGPULSE,862,0.84305,2.50908,0.9582,charge,1,4.573,4.0978,160.8,101,12.3642,3.7505,0.0751,6.2697,0.7521,0.4194
BOOST_NEGPULSE,862,0.84305,2.50908,0.958,discharge,2,-20.094,4.0936,673.7,101,11.4988,4.8254,0.1433,6.497,6.9827,1.4126
BOOST_NEGPULSE,862,0.84305,2.50908,0.9582,charge,2,4.345,4.1011,281.2,101,22.7711,0.01,0.05,0.01,3000.0,0.4083
BOOST_NEGPULSE,862,0.84305,2.50908,0.9579,discharge,3,-28.885,4.0937,672.1,101,11.6175,3.9437,0.1229,7.5776,8.4713,1.4418
BOOST_NEGPULSE,862,0.84305,2.50908,0.9582,charge,3,4.16,4.1044,386.8,101,22.9921,0.01,0.05,0.01,2999.9999,0.4524
BOOST_NEGPULSE,862,0.84305,2.50908,0.9163,discharge,0,-2.511,4.0783,4819.3,101,11.7507,5.3239,0.1816,9.4315,6.4302,0.2258
BOOST_NEGPULSE,862,0.84305,2.50908,0.9163,charge,0,1.256,4.08,70.3,101,11.5507,5.3797,0.1632,8.0852,5.6154,0.1437
BOOST_NEGPULSE,862,0.84305,2.50908,0.9162,discharge,1,-10.047,4.0778,635.4,101,11.6426,4.902,0.1575,7.8668,6.3505,0.8177
BOOST_NEGPULSE,862,0.84305,2.50908,0.9163,charge,1,5.022,4.0829,160.7,101,11.556,5.0683,0.1626,7.5059,5.7968,0.4133
BOOST_NEGPULSE,862,0.84305,2.50908,0.9161,discharge,2,-20.093,4.0789,680.5,101,11.5838,4.1288,0.1375,8.111,8.1603,1.2255
BOOST_NEGPULSE,862,0.84305,2.50908,0.9164,charge,2,5.65,4.0854,281.2,101,20.2843,0.01,0.05,0.01,3000.0,0.4054
BOOST_NEGPULSE,862,0.84305,2.50908,0.9161,discharge,3,-28.883,4.0798,687.6,100,11.3761,3.5278,0.1134,8.8031,8.9291,1.1962
BOOST_NEGPULSE,862,0.84305,2.50908,0.9164,charge,3,5.551,4.0877,386.3,101,20.2474,0.01,3000.0,0.01,3000.0,0.4874
BOOST_NEGPULSE,862,0.84305,2.50908,0.8325,discharge,0,-2.512,4.0162,5377.5,101,11.2563,3.4105,0.1717,13.8835,8.8243,0.2125
BOOST_NEGPULSE,862,0.84305,2.50908,0.8326,charge,0,1.254,4.0188,70.3,101,10.8851,3.5489,0.1396,10.9301,7.3106,0.1449
BOOST_NEGPULSE,862,0.84305,2.50908,0.8325,discharge,1,-10.049,4.0172,635.4,101,11.3751,3.1458,0.1608,10.6617,7.0697,0.6558
BOOST_NEGPULSE,862,0.84305,2.50908,0.8326,charge,1,5.025,4.0234,160.7,101,11.21,3.1184,0.1613,9.0063,6.79,0.351
BOOST_NEGPULSE,862,0.84305,2.50908,0.8324,discharge,2,-20.091,4.0181,680.5,101,11.1614,2.8878,0.14,8.8905,6.7252,1.1836
BOOST_NEGPULSE,862,0.84305,2.50908,0.8327,charge,2,9.756,4.0275,281.0,101,17.6791,0.01,0.05,0.01,2999.9996,0.2084
BOOST_NEGPULSE,862,0.84305,2.50908,0.8323,discharge,3,-28.884,4.0192,736.5,101,11.0976,2.5244,0.1303,8.852,7.1627,1.386
BOOST_NEGPULSE,862,0.84305,2.50908,0.8327,charge,3,9.593,4.0306,387.2,101,17.6592,0.01,0.05,0.01,3000.0,0.4474
BOOST_NEGPULSE,862,0.84305,2.50908,0.7488,discharge,0,-2.513,3.9165,5422.8,101,11.1378,2.8347,0.1599,12.0134,8.7669,0.1909
BOOST_NEGPULSE,862,0.84305,2.50908,0.7488,charge,0,1.256,3.9186,70.4,101,11.1023,2.8032,0.1515,9.8061,7.5955,0.1299
BOOST_NEGPULSE,862,0.84305,2.50908,0.7488,discharge,1,-10.049,3.9167,635.4,100,11.2274,2.6435,0.1522,8.8289,6.7158,0.5952
BOOST_NEGPULSE,862,0.84305,2.50908,0.7489,charge,1,5.024,3.9224,160.7,100,11.1182,2.6315,0.1484,8.4987,7.0131,0.3427
BOOST_NEGPULSE,862,0.84305,2.50908,0.7487,discharge,2,-20.094,3.917,680.5,101,11.1646,2.4223,0.1451,8.0641,7.1799,1.1056
BOOST_NEGPULSE,862,0.84305,2.50908,0.7489,charge,2,15.068,3.9262,281.7,101,10.9032,1.921,0.0873,6.2654,4.4831,1.4835
BOOST_NEGPULSE,862,0.84305,2.50908,0.7486,discharge,3,-28.883,3.9167,799.5,101,11.0491,2.1314,0.1321,8.8563,8.4247,1.2826
BOOST_NEGPULSE,862,0.84305,2.50908,0.749,charge,3,16.59,3.9287,386.6,101,16.3529,0.01,0.05,0.01,3000.0,0.6094
BOOST_NEGPULSE,862,0.84305,2.50908,0.6651,discharge,0,-2.511,3.849,5505.5,101,10.8573,2.3005,0.1334,10.5627,8.8503,0.1522
BOOST_NEGPULSE,862,0.84305,2.50908,0.6651,charge,0,1.255,3.8508,70.4,101,10.894,2.2398,0.1446,8.5983,7.5713,0.1077
BOOST_NEGPULSE,862,0.84305,2.50908,0.665,discharge,1,-10.047,3.8494,635.4,101,10.9115,2.1926,0.1386,9.3172,7.9141,0.5056
BOOST_NEGPULSE,862,0.84305,2.50908,0.6651,charge,1,5.024,3.8541,160.8,101,10.7698,2.1546,0.1402,7.0806,6.2359,0.281
BOOST_NEGPULSE,862,0.84305,2.50908,0.6649,discharge,2,-20.094,3.8495,680.4,101,10.8615,1.9996,0.1411,8.9258,8.1486,0.9964
BOOST_NEGPULSE,862,0.84305,2.50908,0.6652,charge,2,15.07,3.8573,281.3,101,10.7062,1.9049,0.1689,6.4889,7.1128,0.8202
BOOST_NEGPULSE,862,0.84305,2.50908,0.6649,discharge,3,-28.884,3.8496,801.0,100,10.6872,1.8371,0.1274,9.8122,9.2768,1.1398
BOOST_NEGPULSE,862,0.84305,2.50908,0.6653,charge,3,22.547,3.8596,386.5,101,12.1001,3.0081,0.5763,0.01,2999.9998,1.7407
BOOST_NEGPULSE,862,0.84305,2.50908,0.5814,discharge,0,-2.51,3.7718,5572.9,101,10.9934,2.2271,0.1463,11.5244,9.6614,0.1646
BOOST_NEGPULSE,862,0.84305,2.50908,0.5814,charge,0,1.254,3.7739,70.5,101,10.7788,2.2793,0.138,9.7421,8.5567,0.1115
BOOST_NEGPULSE,862,0.84305,2.50908,0.5813,discharge,1,-10.047,3.7714,635.4,101,10.925,2.1476,0.1369,10.2524,8.363,0.5102
BOOST_NEGPULSE,862,0.84305,2.50908,0.5814,charge,1,5.023,3.7768,160.8,101,11.0698,2.052,0.1313,8.0093,6.6877,0.2484
BOOST_NEGPULSE,862,0.84305,2.50908,0.5812,discharge,2,-20.094,3.7719,680.5,101,10.9777,1.9349,0.1358,9.4843,7.9954,0.9825
BOOST_NEGPULSE,862,0.84305,2.50908,0.5815,charge,2,15.071,3.7805,281.2,101,10.8758,1.874,0.1694,6.6165,6.6193,0.8687
BOOST_NEGPULSE,862,0.84305,2.50908,0.5811,discharge,3,-28.883,3.7731,801.1,101,10.8678,1.8072,0.1337,10.1534,8.8754,1.1553
BOOST_NEGPULSE,862,0.84305,2.50908,0.5816,charge,3,25.117,3.7838,386.6,100,10.5882,1.3746,0.0851,5.321,4.2459,1.9805
BOOST_NEGPULSE,862,0.84305,2.50908,0.4976,discharge,0,-2.512,3.6833,5607.3,101,10.4492,2.2412,0.1202,10.8372,9.2887,0.177
BOOST_NEGPULSE,862,0.84305,2.50908,0.4977,charge,0,1.256,3.6858,70.4,100,10.6364,2.2404,0.1177,9.4144,8.4916,0.1206
BOOST_NEGPULSE,862,0.84305,2.50908,0.4976,discharge,1,-10.049,3.6844,635.4,101,10.8334,2.0655,0.131,9.5466,8.1387,0.4993
BOOST_NEGPULSE,862,0.84305,2.50908,0.4977,charge,1,5.023,3.6897,160.5,101,10.7167,1.9849,0.1278,8.5042,7.5136,0.2618
BOOST_NEGPULSE,862,0.84305,2.50908,0.4975,discharge,2,-20.093,3.6847,680.5,101,10.8917,1.8053,0.1468,8.9388,7.9161,0.9098
BOOST_NEGPULSE,862,0.84305,2.50908,0.4978,charge,2,15.07,3.6928,281.2,101,10.7492,1.701,0.1573,6.9296,6.817,0.8034
BOOST_NEGPULSE,862,0.84305,2.50908,0.4974,discharge,3,-28.883,3.6852,801.3,101,10.7761,1.6619,0.1478,9.8111,9.0928,1.1623
BOOST_NEGPULSE,862,0.84305,2.50908,0.4979,charge,3,25.117,3.6957,387.5,101,10.5909,1.4821,0.1857,6.7205,7.2378,1.1783
BOOST_NEGPULSE,862,0.84305,2.50908,0.4139,discharge,0,-2.513,3.6115,5609.9,101,10.8808,2.5386,0.1188,10.5987,9.1833,0.1798
BOOST_NEGPULSE,862,0.84305,2.50908,0.4139,charge,0,1.256,3.6136,70.4,101,10.9739,2.3551,0.1312,9.0137,8.3818,0.1168
BOOST_NEGPULSE,862,0.84305,2.50908,0.4139,discharge,1,-10.049,3.612,635.4,101,11.048,2.3963,0.1362,9.5216,8.3241,0.5259
BOOST_NEGPULSE,862,0.84305,2.50908,0.414,charge,1,5.024,3.6176,160.8,101,10.9782,2.2943,0.1381,8.8107,8.4436,0.2581
BOOST_NEGPULSE,862,0.84305,2.50908,0.4138,discharge,2,-20.093,3.6126,680.5,101,11.0842,2.1286,0.1348,9.9036,9.0478,0.9417
BOOST_NEGPULSE,862,0.84305,2.50908,0.4141,charge,2,15.07,3.6221,281.7,101,10.8171,1.9373,0.1234,6.9345,6.6685,0.6821
BOOST_NEGPULSE,862,0.84305,2.50908,0.4137,discharge,3,-28.884,3.613,800.8,100,10.9639,1.9532,0.129,12.105,11.4283,1.198
BOOST_NEGPULSE,862,0.84305,2.50908,0.4141,charge,3,25.117,3.6259,386.5,101,10.723,1.6121,0.1359,6.3419,6.5679,1.2043
BOOST_NEGPULSE,862,0.84305,2.50908,0.3302,discharge,0,-2.51,3.5415,5609.0,101,11.2498,2.893,0.159,11.9649,9.7664,0.1609
BOOST_NEGPULSE,862,0.84305,2.50908,0.3302,charge,0,1.254,3.5432,70.4,100,11.0864,2.8903,0.1515,8.9943,8.1007,0.1082
BOOST_NEGPULSE,862,0.84305,2.50908,0.3301,discharge,1,-10.047,3.5417,635.4,101,11.173,2.8156,0.1522,11.4218,9.3259,0.5701
BOOST_NEGPULSE,862,0.84305,2.50908,0.3303,charge,1,5.023,3.5473,160.8,101,11.0137,2.6979,0.1447,8.7053,8.5174,0.2823
BOOST_NEGPULSE,862,0.84305,2.50908,0.3301,discharge,2,-20.092,3.5422,680.5,101,11.1737,2.5321,0.1521,15.308,13.3991,1.0362
BOOST_NEGPULSE,862,0.84305,2.50908,0.3303,charge,2,15.069,3.5513,281.1,101,10.8804,2.1656,0.1201,7.7522,7.8772,0.6571
BOOST_NEGPULSE,862,0.84305,2.50908,0.33,discharge,3,-28.883,3.5425,801.3,101,11.0596,2.3177,0.1565,32.9333,29.9495,1.507
BOOST_NEGPULSE,862,0.84305,2.50908,0.3304,charge,3,25.118,3.5557,386.5,101,10.6185,1.7389,0.1098,6.5832,6.516,1.0051
BOOST_NEGPULSE,862,0.84305,2.50908,0.2883,discharge,0,-2.512,3.5041,5070.7,101,11.2538,3.5399,0.166,13.5743,9.612,0.1952
BOOST_NEGPULSE,862,0.84305,2.50908,0.2884,charge,0,1.254,3.5065,70.4,101,11.1071,3.6829,0.1456,9.4911,7.4652,0.1139
BOOST_NEGPULSE,862,0.84305,2.50908,0.2883,discharge,1,-10.047,3.5042,635.4,101,11.3734,3.5072,0.165,14.7387,10.4704,0.7119
BOOST_NEGPULSE,862,0.84305,2.50908,0.2884,charge,1,5.025,3.5112,160.7,101,11.3094,3.2112,0.152,8.6043,8.0648,0.3112
BOOST_NEGPULSE,862,0.84305,2.50908,0.2882,discharge,2,-20.094,3.5053,680.5,101,11.3712,3.2358,0.1647,33.3707,25.3027,1.2696
BOOST_NEGPULSE,862,0.84305,2.50908,0.2885,charge,2,15.069,3.5164,281.1,100,11.1058,2.4635,0.122,7.9311,8.2439,0.7291
BOOST_NEGPULSE,862,0.84305,2.50908,0.2881,discharge,3,-28.882,3.5059,801.1,101,11.2628,2.7242,0.1271,200.0,138.8649,2.9669
BOOST_NEGPULSE,862,0.84305,2.50908,0.2886,charge,3,25.115,3.5204,386.3,101,10.8202,1.8976,0.1055,7.0187,7.0866,0.9662
BOOST_NEGPULSE,862,0.84305,2.50908,0.2465,discharge,0,-2.512,3.4644,5070.3,101,11.4557,4.3841,0.1908,17.3091,10.2747,0.2005
BOOST_NEGPULSE,862,0.84305,2.50908,0.2465,charge,0,1.254,3.4661,70.4,101,11.9305,4.1736,0.1709,10.8436,7.4774,0.1236
BOOST_NEGPULSE,862,0.84305,2.50908,0.2464,discharge,1,-10.049,3.4647,635.4,101,11.5825,4.2828,0.1977,25.313,14.6942,0.8506
BOOST_NEGPULSE,862,0.84305,2.50908,0.2465,charge,1,5.025,3.4728,161.0,101,11.2988,3.7644,0.1552,8.4662,7.1025,0.339
BOOST_NEGPULSE,862,0.84305,2.50908,0.2463,discharge,2,-20.092,3.4656,680.5,101,11.4451,3.8691,0.1831,200.0,115.7369,1.5339
BOOST_NEGPULSE,862,0.84305,2.50908,0.2466,charge,2,15.071,3.4786,281.5,101,11.094,2.7557,0.1362,7.6386,8.2312,0.7898
BOOST_NEGPULSE,862,0.84305,2.50908,0.2467,charge,3,25.118,3.4827,381.9,101,10.822,1.9324,0.1153,7.2999,7.8853,1.0121
BOOST_NEGPULSE,862,0.84305,2.50908,0.2046,discharge,0,-2.51,3.4169,5071.3,101,11.8127,5.7464,0.2347,27.7373,12.3512,0.2576
BOOST_NEGPULSE,862,0.84305,2.50908,0.2046,charge,0,1.254,3.4204,70.4,101,11.6183,5.4489,0.1927,16.305,8.5078,0.1509
BOOST_NEGPULSE,862,0.84305,2.50908,0.2046,discharge,1,-10.047,3.4177,635.4,101,12.0488,5.8706,0.2545,68.5695,27.283,1.1922
BOOST_NEGPULSE,862,0.84305,2.50908,0.2047,charge,1,5.023,3.4295,161.0,101,11.7875,4.6139,0.1785,10.2731,6.4578,0.3642
BOOST_NEGPULSE,862,0.84305,2.50908,0.2048,charge,2,15.07,3.4392,279.1,101,11.4391,3.229,0.1452,6.9468,6.8403,1.0298
BOOST_NEGPULSE,862,0.84305,2.50908,0.2049,charge,3,25.118,3.442,319.7,101,11.0936,2.334,0.1323,7.2827,8.3519,1.2992
BOOST_NEGPULSE,900,0.84036,2.50108,1.0,discharge,0,-2.502,4.1338,99999.0,99,3.1211,12.5379,0.2759,14.9326,6.4858,0.3351
BOOST_NEGPULSE,900,0.84036,2.50108,1.0,charge,0,1.25,4.1472,69.5,101,12.6167,8.3749,0.2562,20.8138,8.5802,0.191
BOOST_NEGPULSE,900,0.84036,2.50108,0.9999,discharge,1,-10.013,4.1434,635.4,101,11.7394,7.1546,0.1907,7.8217,4.2001,0.8975
BOOST_NEGPULSE,900,0.84036,2.50108,1.0,charge,1,1.648,4.1526,160.9,101,28.7833,0.01,0.05,0.01,2999.8316,0.2333
BOOST_NEGPULSE,900,0.84036,2.50108,0.9999,discharge,2,-20.024,4.1426,640.1,100,11.434,5.937,0.1538,5.8238,4.555,1.7775
BOOST_NEGPULSE,900,0.84036,2.50108,1.0,charge,2,1.545,4.156,281.6,101,28.4964,0.01,0.05,0.01,3000.0,0.225
BOOST_NEGPULSE,900,0.84036,2.50108,0.9998,discharge,3,-28.785,4.1425,638.9,101,11.4316,4.8505,0.1422,5.9,5.7822,2.1383
BOOST_NEGPULSE,900,0.84036,2.50108,1.0,charge,3,1.487,4.1596,387.0,101,27.1839,0.01,0.05,0.01,2999.9988,0.2433
BOOST_NEGPULSE,900,0.84036,2.50108,0.9583,discharge,0,-2.503,4.0923,4788.5,100,11.1986,6.647,0.1898,9.1989,5.4277,0.244
BOOST_NEGPULSE,900,0.84036,2.50108,0.9583,charge,0,1.249,4.0951,70.4,101,11.5919,6.5515,0.1914,10.1121,6.1042,0.1489
BOOST_NEGPULSE,900,0.84036,2.50108,0.9582,discharge,1,-10.014,4.0928,635.4,100,11.5915,5.9163,0.1671,6.4006,4.8054,0.841
BOOST_NEGPULSE,900,0.84036,2.50108,0.9583,charge,1,4.415,4.0982,160.8,101,12.9208,3.5769,0.072,6.5831,0.571,0.3322
BOOST_NEGPULSE,900,0.84036,2.50108,0.9581,discharge,2,-20.024,4.0939,672.3,101,11.2596,5.157,0.144,6.1605,6.6602,1.4405
BOOST_NEGPULSE,900,0.84036,2.50108,0.9584,charge,2,4.353,4.1009,281.3,101,22.7732,0.01,0.05,0.01,3000.0,0.406
BOOST_NEGPULSE,900,0.84036,2.50108,0.9581,discharge,3,-28.784,4.0949,672.4,100,11.3464,4.052,0.1262,7.019,8.2235,1.5111
BOOST_NEGPULSE,900,0.84036,2.50108,0.9584,charge,3,4.296,4.1047,387.2,101,22.1878,0.01,0.05,0.01,2999.9998,0.4409
BOOST_NEGPULSE,900,0.84036,2.50108,0.9165,discharge,0,-2.502,4.0776,4821.7,101,11.1388,5.5011,0.1732,9.4633,6.2193,0.2375
BOOST_NEGPULSE,900,0.84036,2.50108,0.9166,charge,0,1.252,4.0803,70.3,101,11.228,5.5285,0.166,8.1984,5.4932,0.1383
BOOST_NEGPULSE,900,0.84036,2.50108,0.9165,discharge,1,-10.014,4.0787,635.5,101,11.5335,5.0662,0.1586,7.7124,6.1494,0.8321
BOOST_NEGPULSE,900,0.84036,2.50108,0.9166,charge,1,5.005,4.0831,161.3,101,11.425,5.1836,0.1712,7.5611,5.8337,0.3903
BOOST_NEGPULSE,900,0.84036,2.50108,0.9164,discharge,2,-20.026,4.0791,680.4,101,11.532,4.1222,0.1388,7.6812,7.8287,1.2777
BOOST_NEGPULSE,900,0.84036,2.50108,0.9166,charge,2,5.727,4.085,281.7,100,20.0962,0.01,2999.9999,0.01,2999.9999,0.4699
BOOST_NEGPULSE,900,0.84036,2.50108,0.9163,discharge,3,-28.785,4.0801,688.7,100,11.2685,3.4908,0.1175,8.2474,8.6949,1.2681
BOOST_NEGPULSE,900,0.84036,2.50108,0.9166,charge,3,5.714,4.0878,386.9,101,19.6526,0.01,2999.9961,0.01,2999.9963,0.4761
BOOST_NEGPULSE,900,0.84036,2.50108,0.8331,discharge,0,-2.503,4.016,5379.2,101,11.3959,3.6408,0.1787,14.0754,8.8927,0.2126
BOOST_NEGPULSE,900,0.84036,2.50108,0.8331,charge,0,1.25,4.0185,70.4,101,11.1714,3.6644,0.1591,11.3444,7.6884,0.1268
BOOST_NEGPULSE,900,0.84036,2.50108,0.833,discharge,1,-10.012,4.0169,635.4,101,11.2451,3.5532,0.1495,10.5716,6.91,0.6944
BOOST_NEGPULSE,900,0.84036,2.50108,0.8332,charge,1,5.005,4.0233,160.9,101,11.1792,3.4451,0.1612,9.1533,6.7709,0.3538
BOOST_NEGPULSE,900,0.84036,2.50108,0.8329,discharge,2,-20.025,4.0178,680.6,100,11.1222,3.1549,0.1392,8.7054,6.5809,1.1899
BOOST_NEGPULSE,900,0.84036,2.50108,0.8332,charge,2,9.644,4.0275,281.6,101,17.7798,0.1152,0.05,0.01,3000.0,0.2098
BOOST_NEGPULSE,900,0.84036,2.50108,0.8329,discharge,3,-28.784,4.0191,735.4,101,10.9915,2.7169,0.1255,8.5411,6.9836,1.4553
BOOST_NEGPULSE,900,0.84036,2.50108,0.8332,charge,3,9.726,4.0305,387.2,101,17.4288,0.01,0.05,0.01,2999.9997,0.4507
BOOST_NEGPULSE,900,0.84036,2.50108,0.7497,discharge,0,-2.503,3.9164,5426.3,101,11.0868,2.8182,0.1509,11.6728,8.4729,0.1812
BOOST_NEGPULSE,900,0.84036,2.50108,0.7497,charge,0,1.25,3.9179,70.4,101,11.593,2.7941,0.1617,9.9029,7.8168,0.1285
BOOST_NEGPULSE,900,0.84036,2.50108,0.7496,discharge,1,-10.014,3.9167,635.4,101,11.0624,2.7691,0.1498,8.7043,6.6986,0.5891
BOOST_NEGPULSE,900,0.84036,2.50108,0.7497,charge,1,5.007,3.9224,161.0,101,10.9614,2.6999,0.1507,8.5567,7.0559,0.3422
BOOST_NEGPULSE,900,0.84036,2.50108,0.7495,discharge,2,-20.024,3.9171,680.8,100,11.0602,2.4489,0.1441,7.7748,6.976,1.1123
BOOST_NEGPULSE,900,0.84036,2.50108,0.7498,charge,2,15.019,3.9261,281.3,101,10.6912,2.103,0.1064,6.7293,5.417,1.1615
BOOST_NEGPULSE,900,0.84036,2.50108,0.7494,discharge,3,-28.786,3.9174,800.1,101,10.8675,2.165,0.1341,8.3857,8.1915,1.3599
BOOST_NEGPULSE,900,0.84036,2.50108,0.7499,charge,3,17.033,3.9278,387.1,101,15.9789,0.01,0.05,0.01,3000.0,0.4063
BOOST_NEGPULSE,900,0.84036,2.50108,0.6662,discharge,0,-2.502,3.8494,5514.7,101,10.9543,2.4715,0.1491,10.695,9.0377,0.1557
BOOST_NEGPULSE,900,0.84036,2.50108,0.6663,charge,0,1.25,3.8511,70.5,101,10.8531,2.507,0.1352,8.5509,7.38,0.1132
BOOST_NEGPULSE,900,0.84036,2.50108,0.6661,discharge,1,-10.012,3.8496,635.4,101,10.9232,2.3953,0.1352,9.3074,7.8399,0.5279
BOOST_NEGPULSE,900,0.84036,2.50108,0.6663,charge,1,5.005,3.8546,160.9,100,10.8624,2.2483,0.1364,7.0686,6.1213,0.2636
BOOST_NEGPULSE,900,0.84036,2.50108,0.6661,discharge,2,-20.024,3.8498,680.5,101,10.8942,2.1605,0.1372,8.777,7.9462,1.0088
BOOST_NEGPULSE,900,0.84036,2.50108,0.6664,charge,2,15.019,3.8577,281.5,100,10.6736,2.035,0.1619,6.4038,6.9894,0.8468
BOOST_NEGPULSE,900,0.84036,2.50108,0.666,discharge,3,-28.784,3.8501,800.8,101,10.6776,1.9664,0.129,9.5168,9.0875,1.2078
BOOST_NEGPULSE,900,0.84036,2.50108,0.6665,charge,3,22.736,3.86,386.1,101,11.8899,3.0758,0.639,0.01,3000.0,1.9124
BOOST_NEGPULSE,900,0.84036,2.50108,0.5828,discharge,0,-2.503,3.7733,5581.0,101,10.9175,2.3789,0.1425,11.3377,9.3886,0.1679
BOOST_NEGPULSE,900,0.84036,2.50108,0.5828,charge,0,1.252,3.7749,70.5,101,10.7656,2.4279,0.1165,9.617,8.1967,0.102
BOOST_NEGPULSE,900,0.84036,2.50108,0.5827,discharge,1,-10.013,3.7727,635.5,101,10.8659,2.1907,0.1422,10.1579,8.2788,0.5146
BOOST_NEGPULSE,900,0.84036,2.50108,0.5828,charge,1,5.007,3.7789,161.0,101,10.7358,2.1717,0.1294,7.9966,6.6702,0.2526
BOOST_NEGPULSE,900,0.84036,2.50108,0.5826,discharge,2,-20.024,3.774,680.6,100,10.8804,2.0017,0.1365,9.1758,7.7296,1.0047
BOOST_NEGPULSE,900,0.84036,2.50108,0.5829,charge,2,15.019,3.7825,281.5,100,10.6596,1.8739,0.1667,6.4247,6.4445,0.8533
BOOST_NEGPULSE,900,0.84036,2.50108,0.5826,discharge,3,-28.785,3.7744,800.9,101,10.7137,1.8018,0.1408,9.6435,8.5893,1.2533
BOOST_NEGPULSE,900,0.84036,2.50108,0.583,charge,3,25.033,3.785,387.1,101,10.3575,1.5615,0.1487,5.9196,6.1245,1.16
BOOST_NEGPULSE,900,0.84036,2.50108,0.4993,discharge,0,-2.503,3.6853,5611.7,101,10.8704,2.3459,0.1506,11.1661,9.6227,0.1548
BOOST_NEGPULSE,900,0.84036,2.50108,0.4994,charge,0,1.251,3.6873,70.5,101,10.6253,2.4362,0.1295,9.6376,8.6589,0.1008
BOOST_NEGPULSE,900,0.84036,2.50108,0.4993,discharge,1,-10.014,3.6858,635.4,101,10.9185,2.2209,0.1434,9.6305,8.1026,0.4845
BOOST_NEGPULSE,900,0.84036,2.50108,0.4994,charge,1,5.006,3.6911,160.8,100,10.8748,2.0766,0.1359,8.6677,7.5999,0.2422
