Repository: KikETs/ECM_HYBRID_BMS_JOINT

## Results

| Arm | Model | Size | Protocol | Result | Worst cell |
|---|---|---|---|---|---|
| SOP | 2RC table + trim (A8) | 4 effective coefficients, 2 EW states | leave-one-cell-out | usable current 69.6 % discharge, 59.5 % charge (τ = 10 s) | 59.9 % / 53.5 % (BOOST_REST) |
| SOH | dQ/dV ridge | 65 coefficients | leave-one-cell-out | RMSE 0.0094, bias −0.0005 | 0.0130 (BOOST_REST) |
| SOC | 2RC EKF, low-current gate | 3 states | leave-one-cell-out | **2.34 %p** over six sensor disturbances on estimated SOH (2.325 on true SOH), per cell 2.00–2.75 | 4.60 %p (BOOST_NEGPULSE_1S, current offset −0.10 A) |

The SOH arm was a 10,945-parameter CNN until the second audit round. Nested

File: analysis/uypydj_hppc_resistance.csv (part 44 of 225)
protocol,cycle,SOH,CAP_Ah,SOC,soc_group,direction,rate_rank,I_A,CRate_rated,tau_s,tau_actual_s,V_pre_V,V_tau_V,R_mOhm,file
BOOST,300,0.94965,2.84478,0.905,2,discharge,2,-22.754,7.585,2.0,2.0,4.0822,3.8171,11.6507,06-30-21_22.07_BOOST_protocol_HPPC_IN21700_30T_cycle_#300.mat
BOOST,300,0.94965,2.84478,0.905,2,discharge,2,-22.754,7.585,10.0,9.9,4.0822,3.7642,13.9756,06-30-21_22.07_BOOST_protocol_HPPC_IN21700_30T_cycle_#300.mat
BOOST,300,0.94965,2.84478,0.9053,2,charge,2,9.116,3.039,2.0,2.0,4.0854,4.2004,12.6159,06-30-21_22.07_BOOST_protocol_HPPC_IN21700_30T_cycle_#300.mat
BOOST,300,0.94965,2.84478,0.9053,2,charge,2,9.116,3.039,10.0,9.9,4.0854,4.2002,12.5939,06-30-21_22.07_BOOST_protocol_HPPC_IN21700_30T_cycle_#300.mat
BOOST,300,0.94965,2.84478,0.9049,2,discharge,3,-32.709,10.903,2.0,1.9,4.0828,3.7114,11.3547,06-30-21_22.07_BOOST_protocol_HPPC_IN21700_30T_cycle_#300.mat
BOOST,300,0.94965,2.84478,0.9049,2,discharge,3,-32.709,10.903,10.0,9.9,4.0828,3.6345,13.7057,06-30-21_22.07_BOOST_protocol_HPPC_IN21700_30T_cycle_#300.mat
BOOST,300,0.94965,2.84478,0.9053,2,charge,3,9.104,3.034,2.0,2.0,4.0876,4.2004,12.3908,06-30-21_22.07_BOOST_protocol_HPPC_IN21700_30T_cycle_#300.mat
BOOST,300,0.94965,2.84478,0.9053,2,charge,3,9.104,3.034,10.0,9.9,4.0876,4.2003,12.3799,06-30-21_22.07_BOOST_protocol_HPPC_IN21700_30T_cycle_#300.mat
BOOST,300,0.94965,2.84478,0.8104,3,discharge,0,-2.846,0.949,2.0,1.9,4.0272,3.9925,12.1938,06-30-21_22.07_BOOST_protocol_HPPC_IN21700_30T_cycle_#300.mat
BOOST,300,0.94965,2.84478,0.8104,3,discharge,0,-2.846,0.949,10.0,9.9,4.0272,3.9788,17.0081,06-30-21_22.07_BOOST_protocol_HPPC_IN21700_30T_cycle_#300.mat
BOOST,300,0.94965,2.84478,0.8104,3,charge,0,1.422,0.474,2.0,2.0,4.029,4.0458,11.816,06-30-21_22.07_BOOST_protocol_HPPC_IN21700_30T_cycle_#300.mat
BOOST,300,0.94965,2.84478,0.8104,3,charge,0,1.422,0.474,10.0,9.91,4.029,4.0516,15.8953,06-30-21_22.07_BOOST_protocol_HPPC_IN21700_30T_cycle_#300.mat
BOOST,300,0.94965,2.84478,0.8103,3,discharge,1,-11.379,3.793,2.0,2.0,4.0274,3.8885,12.2067,06-30-21_22.07_BOOST_protocol_HPPC_IN21700_30T_cycle_#300.mat
BOOST,300,0.94965,2.84478,0.8103,3,discharge,1,-11.379,3.793,10.0,9.9,4.0274,3.8411,16.3723,06-30-21_22.07_BOOST_protocol_HPPC_IN21700_30T_cycle_#300.mat
BOOST,300,0.94965,2.84478,0.8105,3,charge,1,5.688,1.896,2.0,1.9,4.0315,4.0969,11.4973,06-30-21_22.07_BOOST_protocol_HPPC_IN21700_30T_cycle_#300.mat
BOOST,300,0.94965,2.84478,0.8105,3,charge,1,5.688,1.896,10.0,9.91,4.0315,4.1158,14.8199,06-30-21_22.07_BOOST_protocol_HPPC_IN21700_30T_cycle_#300.mat
BOOST,300,0.94965,2.84478,0.8102,3,discharge,2,-22.755,7.585,2.0,1.9,4.0277,3.758,11.8523,06-30-21_22.07_BOOST_protocol_HPPC_IN21700_30T_cycle_#300.mat
BOOST,300,0.94965,2.84478,0.8102,3,discharge,2,-22.755,7.585,10.0,9.9,4.0277,3.6822,15.1835,06-30-21_22.07_BOOST_protocol_HPPC_IN21700_30T_cycle_#300.mat
BOOST,300,0.94965,2.84478,0.8105,3,charge,2,13.525,4.508,2.0,2.0,4.0333,4.2003,12.3475,06-30-21_22.07_BOOST_protocol_HPPC_IN21700_30T_cycle_#300.mat
BOOST,300,0.94965,2.84478,0.8105,3,charge,2,13.525,4.508,10.0,9.9,4.0333,4.2001,12.3327,06-30-21_22.07_BOOST_protocol_HPPC_IN21700_30T_cycle_#300.mat
BOOST,300,0.94965,2.84478,0.8102,3,discharge,3,-32.71,10.903,2.0,2.0,4.028,3.6466,11.66,06-30-21_22.07_BOOST_protocol_HPPC_IN21700_30T_cycle_#300.mat
BOOST,300,0.94965,2.84478,0.8102,3,discharge,3,-32.71,10.903,10.0,9.9,4.028,3.5523,14.543,06-30-21_22.07_BOOST_protocol_HPPC_IN21700_30T_cycle_#300.mat
BOOST,300,0.94965,2.84478,0.8105,3,charge,3,13.584,4.528,2.0,2.0,4.0346,4.2005,12.2129,06-30-21_22.07_BOOST_protocol_HPPC_IN21700_30T_cycle_#300.mat
BOOST,300,0.94965,2.84478,0.8105,3,charge,3,13.584,4.528,10.0,9.9,4.0346,4.2001,12.1835,06-30-21_22.07_BOOST_protocol_HPPC_IN21700_30T_cycle_#300.mat
BOOST,300,0.94965,2.84478,0.7156,4,discharge,0,-2.844,0.948,2.0,2.0,3.9225,3.8894,11.6394,06-30-21_22.07_BOOST_protocol_HPPC_IN21700_30T_cycle_#300.mat
BOOST,300,0.94965,2.84478,0.7156,4,discharge,0,-2.844,0.948,10.0,9.9,3.9225,3.8758,16.4217,06-30-21_22.07_BOOST_protocol_HPPC_IN21700_30T_cycle_#300.mat
BOOST,300,0.94965,2.84478,0.7157,4,charge,0,1.422,0.474,2.0,2.0,3.9256,3.9417,11.3253,06-30-21_22.07_BOOST_protocol_HPPC_IN21700_30T_cycle_#300.mat
BOOST,300,0.94965,2.84478,0.7157,4,charge,0,1.422,0.474,10.0,9.9,3.9256,3.9469,14.9831,06-30-21_22.07_BOOST_protocol_HPPC_IN21700_30T_cycle_#300.mat
BOOST,300,0.94965,2.84478,0.7155,4,discharge,1,-11.38,3.793,2.0,2.0,3.9227,3.7884,11.8014,06-30-21_22.07_BOOST_protocol_HPPC_IN21700_30T_cycle_#300.mat
BOOST,300,0.94965,2.84478,0.7155,4,discharge,1,-11.38,3.793,10.0,9.9,3.9227,3.7464,15.4921,06-30-21_22.07_BOOST_protocol_HPPC_IN21700_30T_cycle_#300.mat
BOOST,300,0.94965,2.84478,0.7157,4,charge,1,5.688,1.896,2.0,1.9,3.9287,3.9907,10.8998,06-30-21_22.07_BOOST_protocol_HPPC_IN21700_30T_cycle_#300.mat
BOOST,300,0.94965,2.84478,0.7157,4,charge,1,5.688,1.896,10.0,9.91,3.9287,4.0067,13.7126,06-30-21_22.07_BOOST_protocol_HPPC_IN21700_30T_cycle_#300.mat
BOOST,300,0.94965,2.84478,0.7154,4,discharge,2,-22.753,7.584,2.0,2.0,3.9238,3.6619,11.5106,06-30-21_22.07_BOOST_protocol_HPPC_IN21700_30T_cycle_#300.mat
BOOST,300,0.94965,2.84478,0.7154,4,discharge,2,-22.753,7.584,10.0,9.9,3.9238,3.6016,14.1608,06-30-21_22.07_BOOST_protocol_HPPC_IN21700_30T_cycle_#300.mat
BOOST,300,0.94965,2.84478,0.7157,4,charge,2,17.064,5.688,2.0,2.0,3.9302,4.1096,10.5134,06-30-21_22.07_BOOST_protocol_HPPC_IN21700_30T_cycle_#300.mat
BOOST,300,0.94965,2.84478,0.7157,4,charge,2,17.064,5.688,10.0,9.9,3.9302,4.1553,13.1915,06-30-21_22.07_BOOST_protocol_HPPC_IN21700_30T_cycle_#300.mat
BOOST,300,0.94965,2.84478,0.7154,4,discharge,3,-32.709,10.903,2.0,1.9,3.9241,3.561,11.1009,06-30-21_22.07_BOOST_protocol_HPPC_IN21700_30T_cycle_#300.mat
BOOST,300,0.94965,2.84478,0.7154,4,discharge,3,-32.709,10.903,10.0,9.9,3.9241,3.4794,13.5956,06-30-21_22.07_BOOST_protocol_HPPC_IN21700_30T_cycle_#300.mat
BOOST,300,0.94965,2.84478,0.7158,4,charge,3,23.594,7.865,2.0,2.0,3.9308,4.2007,11.4393,06-30-21_22.07_BOOST_protocol_HPPC_IN21700_30T_cycle_#300.mat
BOOST,300,0.94965,2.84478,0.7158,4,charge,3,23.594,7.865,10.0,9.9,3.9308,4.2001,11.4139,06-30-21_22.07_BOOST_protocol_HPPC_IN21700_30T_cycle_#300.mat
BOOST,300,0.94965,2.84478,0.6208,5,discharge,0,-2.846,0.949,2.0,2.0,3.8448,3.8117,11.6312,06-30-21_22.07_BOOST_protocol_HPPC_IN21700_30T_cycle_#300.mat
BOOST,300,0.94965,2.84478,0.6208,5,discharge,0,-2.846,0.949,10.0,9.9,3.8448,3.7972,16.7264,06-30-21_22.07_BOOST_protocol_HPPC_IN21700_30T_cycle_#300.mat
BOOST,300,0.94965,2.84478,0.6209,5,charge,0,1.422,0.474,2.0,2.0,3.8471,3.8638,11.744,06-30-21_22.07_BOOST_protocol_HPPC_IN21700_30T_cycle_#300.mat
BOOST,300,0.94965,2.84478,0.6209,5,charge,0,1.422,0.474,10.0,9.9,3.8471,3.8695,15.7525,06-30-21_22.07_BOOST_protocol_HPPC_IN21700_30T_cycle_#300.mat
BOOST,300,0.94965,2.84478,0.6207,5,discharge,1,-11.379,3.793,2.0,1.9,3.8451,3.7124,11.6618,06-30-21_22.07_BOOST_protocol_HPPC_IN21700_30T_cycle_#300.mat
BOOST,300,0.94965,2.84478,0.6207,5,discharge,1,-11.379,3.793,10.0,9.9,3.8451,3.6715,15.2562,06-30-21_22.07_BOOST_protocol_HPPC_IN21700_30T_cycle_#300.mat
BOOST,300,0.94965,2.84478,0.6209,5,charge,1,5.686,1.895,2.0,2.0,3.8496,3.9139,11.3077,06-30-21_22.07_BOOST_protocol_HPPC_IN21700_30T_cycle_#300.mat
BOOST,300,0.94965,2.84478,0.6209,5,charge,1,5.686,1.895,10.0,9.9,3.8496,3.9332,14.7017,06-30-21_22.07_BOOST_protocol_HPPC_IN21700_30T_cycle_#300.mat
BOOST,300,0.94965,2.84478,0.6206,5,discharge,2,-22.755,7.585,2.0,2.0,3.8444,3.5869,11.3162,06-30-21_22.07_BOOST_protocol_HPPC_IN21700_30T_cycle_#300.mat
BOOST,300,0.94965,2.84478,0.6206,5,discharge,2,-22.755,7.585,10.0,9.9,3.8444,3.5232,14.1156,06-30-21_22.07_BOOST_protocol_HPPC_IN21700_30T_cycle_#300.mat
BOOST,300,0.94965,2.84478,0.621,5,charge,2,17.065,5.688,2.0,2.0,3.8516,4.0361,10.8116,06-30-21_22.07_BOOST_protocol_HPPC_IN21700_30T_cycle_#300.mat
BOOST,300,0.94965,2.84478,0.621,5,charge,2,17.065,5.688,10.0,9.9,3.8516,4.0817,13.4837,06-30-21_22.07_BOOST_protocol_HPPC_IN21700_30T_cycle_#300.mat
BOOST,300,0.94965,2.84478,0.6206,5,discharge,3,-32.71,10.903,2.0,2.0,3.8443,3.483,11.0456,06-30-21_22.07_BOOST_protocol_HPPC_IN21700_30T_cycle_#300.mat
BOOST,300,0.94965,2.84478,0.6206,5,discharge,3,-32.71,10.903,10.0,9.9,3.8443,3.3963,13.6961,06-30-21_22.07_BOOST_protocol_HPPC_IN21700_30T_cycle_#300.mat
BOOST,300,0.94965,2.84478,0.621,5,charge,3,28.442,9.481,2.0,1.9,3.8528,4.149,10.4142,06-30-21_22.07_BOOST_protocol_HPPC_IN21700_30T_cycle_#300.mat
BOOST,300,0.94965,2.84478,0.621,5,charge,3,28.442,9.481,10.0,9.9,3.8528,4.2004,12.2214,06-30-21_22.07_BOOST_protocol_HPPC_IN21700_30T_cycle_#300.mat
BOOST,300,0.94965,2.84478,0.526,6,discharge,0,-2.846,0.949,2.0,1.9,3.7363,3.7052,10.9282,06-30-21_22.07_BOOST_protocol_HPPC_IN21700_30T_cycle_#300.mat
BOOST,300,0.94965,2.84478,0.526,6,discharge,0,-2.846,0.949,10.0,9.9,3.7363,3.6944,14.7232,06-30-21_22.07_BOOST_protocol_HPPC_IN21700_30T_cycle_#300.mat
BOOST,300,0.94965,2.84478,0.526,6,charge,0,1.421,0.474,2.0,2.0,3.7369,3.753,11.3277,06-30-21_22.07_BOOST_protocol_HPPC_IN21700_30T_cycle_#300.mat
BOOST,300,0.94965,2.84478,0.526,6,charge,0,1.421,0.474,10.0,9.9,3.7369,3.7577,14.6345,06-30-21_22.07_BOOST_protocol_HPPC_IN21700_30T_cycle_#300.mat
BOOST,300,0.94965,2.84478,0.5259,6,discharge,1,-11.376,3.792,2.0,2.0,3.7363,3.6122,10.9089,06-30-21_22.07_BOOST_protocol_HPPC_IN21700_30T_cycle_#300.mat
BOOST,300,0.94965,2.84478,0.5259,6,discharge,1,-11.376,3.792,10.0,9.9,3.7363,3.5757,14.1174,06-30-21_22.07_BOOST_protocol_HPPC_IN21700_30T_cycle_#300.mat
BOOST,300,0.94965,2.84478,0.5261,6,charge,1,5.685,1.895,2.0,2.0,3.7398,3.8009,10.7468,06-30-21_22.07_BOOST_protocol_HPPC_IN21700_30T_cycle_#300.mat
BOOST,300,0.94965,2.84478,0.5261,6,charge,1,5.685,1.895,10.0,9.9,3.7398,3.8185,13.8425,06-30-21_22.07_BOOST_protocol_HPPC_IN21700_30T_cycle_#300.mat
BOOST,300,0.94965,2.84478,0.5258,6,discharge,2,-22.755,7.585,2.0,2.0,3.7358,3.491,10.7581,06-30-21_22.07_BOOST_protocol_HPPC_IN21700_30T_cycle_#300.mat
BOOST,300,0.94965,2.84478,0.5258,6,discharge,2,-22.755,7.585,10.0,9.9,3.7358,3.4253,13.6454,06-30-21_22.07_BOOST_protocol_HPPC_IN21700_30T_cycle_#300.mat
BOOST,300,0.94965,2.84478,0.5262,6,charge,2,17.065,5.688,2.0,2.0,3.7419,3.922,10.5538,06-30-21_22.07_BOOST_protocol_HPPC_IN21700_30T_cycle_#300.mat
BOOST,300,0.94965,2.84478,0.5262,6,charge,2,17.065,5.688,10.0,9.9,3.7419,3.9698,13.3548,06-30-21_22.07_BOOST_protocol_HPPC_IN21700_30T_cycle_#300.mat
BOOST,300,0.94965,2.84478,0.5257,6,discharge,3,-32.709,10.903,2.0,2.0,3.7366,3.3874,10.676,06-30-21_22.07_BOOST_protocol_HPPC_IN21700_30T_cycle_#300.mat
BOOST,300,0.94965,2.84478,0.5257,6,discharge,3,-32.709,10.903,10.0,9.9,3.7366,3.2967,13.4489,06-30-21_22.07_BOOST_protocol_HPPC_IN21700_30T_cycle_#300.mat
BOOST,300,0.94965,2.84478,0.5262,6,charge,3,28.441,9.48,2.0,2.0,3.7438,4.0374,10.3231,06-30-21_22.07_BOOST_protocol_HPPC_IN21700_30T_cycle_#300.mat
BOOST,300,0.94965,2.84478,0.5262,6,charge,3,28.441,9.48,10.0,9.9,3.7438,4.1145,13.034,06-30-21_22.07_BOOST_protocol_HPPC_IN21700_30T_cycle_#300.mat
BOOST,300,0.94965,2.84478,0.4312,7,discharge,0,-2.846,0.949,2.0,2.0,3.6545,3.6244,10.5774,06-30-21_22.07_BOOST_protocol_HPPC_IN21700_30T_cycle_#300.mat
BOOST,300,0.94965,2.84478,0.4312,7,discharge,0,-2.846,0.949,10.0,9.9,3.6545,3.6148,13.9509,06-30-21_22.07_BOOST_protocol_HPPC_IN21700_30T_cycle_#300.mat
BOOST,300,0.94965,2.84478,0.4312,7,charge,0,1.422,0.474,2.0,1.9,3.6559,3.6705,10.2701,06-30-21_22.07_BOOST_protocol_HPPC_IN21700_30T_cycle_#300.mat
BOOST,300,0.94965,2.84478,0.4312,7,charge,0,1.422,0.474,10.0,9.9,3.6559,3.6751,13.5059,06-30-21_22.07_BOOST_protocol_HPPC_IN21700_30T_cycle_#300.mat
BOOST,300,0.94965,2.84478,0.4311,7,discharge,1,-11.38,3.793,2.0,2.0,3.6546,3.5343,10.5712,06-30-21_22.07_BOOST_protocol_HPPC_IN21700_30T_cycle_#300.mat
BOOST,300,0.94965,2.84478,0.4311,7,discharge,1,-11.38,3.793,10.0,9.9,3.6546,3.498,13.761,06-30-21_22.07_BOOST_protocol_HPPC_IN21700_30T_cycle_#300.mat
BOOST,300,0.94965,2.84478,0.4312,7,charge,1,5.686,1.895,2.0,1.9,3.6583,3.7171,10.3416,06-30-21_22.07_BOOST_protocol_HPPC_IN21700_30T_cycle_#300.mat
BOOST,300,0.94965,2.84478,0.4312,7,charge,1,5.686,1.895,10.0,9.9,3.6583,3.7339,13.2963,06-30-21_22.07_BOOST_protocol_HPPC_IN21700_30T_cycle_#300.mat
BOOST,300,0.94965,2.84478,0.431,7,discharge,2,-22.756,7.585,2.0,1.9,3.6548,3.4151,10.5335,06-30-21_22.07_BOOST_protocol_HPPC_IN21700_30T_cycle_#300.mat
BOOST,300,0.94965,2.84478,0.431,7,discharge,2,-22.756,7.585,10.0,9.9,3.6548,3.3484,13.4646,06-30-21_22.07_BOOST_protocol_HPPC_IN21700_30T_cycle_#300.mat
BOOST,300,0.94965,2.84478,0.4313,7,charge,2,17.062,5.687,2.0,2.0,3.6605,3.8366,10.3212,06-30-21_22.07_BOOST_protocol_HPPC_IN21700_30T_cycle_#300.mat
BOOST,300,0.94965,2.84478,0.4313,7,charge,2,17.062,5.687,10.0,9.9,3.6605,3.8778,12.7359,06-30-21_22.07_BOOST_protocol_HPPC_IN21700_30T_cycle_#300.mat
BOOST,300,0.94965,2.84478,0.431,7,discharge,3,-32.706,10.902,2.0,2.0,3.655,3.3061,10.6678,06-30-21_22.07_BOOST_protocol_HPPC_IN21700_30T_cycle_#300.mat
BOOST,300,0.94965,2.84478,0.431,7,discharge,3,-32.706,10.902,10.0,9.9,3.655,3.2156,13.4348,06-30-21_22.07_BOOST_protocol_HPPC_IN21700_30T_cycle_#300.mat
BOOST,300,0.94965,2.84478,0.4314,7,charge,3,28.439,9.48,2.0,2.0,3.6619,3.9533,10.2465,06-30-21_22.07_BOOST_protocol_HPPC_IN21700_30T_cycle_#300.mat
BOOST,300,0.94965,2.84478,0.4314,7,charge,3,28.439,9.48,10.0,9.9,3.6619,4.0218,12.6552,06-30-21_22.07_BOOST_protocol_HPPC_IN21700_30T_cycle_#300.mat
BOOST,300,0.94965,2.84478,0.3363,8,discharge,0,-2.846,0.949,2.0,1.9,3.5938,3.5629,10.8589,06-30-21_22.07_BOOST_protocol_HPPC_IN21700_30T_cycle_#300.mat
BOOST,300,0.94965,2.84478,0.3363,8,discharge,0,-2.846,0.949,10.0,9.9,3.5938,3.553,14.3379,06-30-21_22.07_BOOST_protocol_HPPC_IN21700_30T_cycle_#300.mat
BOOST,300,0.94965,2.84478,0.3364,8,charge,0,1.42,0.473,2.0,2.0,3.5952,3.6104,10.7072,06-30-21_22.07_BOOST_protocol_HPPC_IN21700_30T_cycle_#300.mat
BOOST,300,0.94965,2.84478,0.3364,8,charge,0,1.42,0.473,10.0,9.9,3.5952,3.6149,13.8771,06-30-21_22.07_BOOST_protocol_HPPC_IN21700_30T_cycle_#300.mat
BOOST,300,0.94965,2.84478,0.3363,8,discharge,1,-11.378,3.793,2.0,1.9,3.5939,3.4704,10.8543,06-30-21_22.07_BOOST_protocol_HPPC_IN21700_30T_cycle_#300.mat
BOOST,300,0.94965,2.84478,0.3363,8,discharge,1,-11.378,3.793,10.0,9.9,3.5939,3.4318,14.2468,06-30-21_22.07_BOOST_protocol_HPPC_IN21700_30T_cycle_#300.mat
BOOST,300,0.94965,2.84478,0.3365,8,charge,1,5.686,1.895,2.0,1.9,3.597,3.6582,10.7629,06-30-21_22.07_BOOST_protocol_HPPC_IN21700_30T_cycle_#300.mat
BOOST,300,0.94965,2.84478,0.3365,8,charge,1,5.686,1.895,10.0,9.9,3.597,3.6759,13.8757,06-30-21_22.07_BOOST_protocol_HPPC_IN21700_30T_cycle_#300.mat
BOOST,300,0.94965,2.84478,0.3362,8,discharge,2,-22.755,7.585,2.0,2.0,3.5939,3.3454,10.9207,06-30-21_22.07_BOOST_protocol_HPPC_IN21700_30T_cycle_#300.mat
BOOST,300,0.94965,2.84478,0.3362,8,discharge,2,-22.755,7.585,10.0,9.9,3.5939,3.2755,13.9925,06-30-21_22.07_BOOST_protocol_HPPC_IN21700_30T_cycle_#300.mat
BOOST,300,0.94965,2.84478,0.3365,8,charge,2,17.065,5.688,2.0,2.0,3.6006,3.7807,10.5538,06-30-21_22.07_BOOST_protocol_HPPC_IN21700_30T_cycle_#300.mat
BOOST,300,0.94965,2.84478,0.3365,8,charge,2,17.065,5.688,10.0,9.9,3.6006,3.8222,12.9856,06-30-21_22.07_BOOST_protocol_HPPC_IN21700_30T_cycle_#300.mat
BOOST,300,0.94965,2.84478,0.3361,8,discharge,3,-32.707,10.902,2.0,1.9,3.5932,3.2406,10.7806,06-30-21_22.07_BOOST_protocol_HPPC_IN21700_30T_cycle_#300.mat
BOOST,300,0.94965,2.84478,0.3361,8,discharge,3,-32.707,10.902,10.0,9.9,3.5932,3.141,13.8258,06-30-21_22.07_BOOST_protocol_HPPC_IN21700_30T_cycle_#300.mat
BOOST,300,0.94965,2.84478,0.3366,8,charge,3,28.441,9.48,2.0,2.0,3.6022,3.8973,10.3759,06-30-21_22.07_BOOST_protocol_HPPC_IN21700_30T_cycle_#300.mat
BOOST,300,0.94965,2.84478,0.3366,8,charge,3,28.441,9.48,10.0,9.9,3.6022,3.9615,12.6332,06-30-21_22.07_BOOST_protocol_HPPC_IN21700_30T_cycle_#300.mat
BOOST,300,0.94965,2.84478,0.2415,9,discharge,0,-2.844,0.948,2.0,1.9,3.5113,3.4788,11.4292,06-30-21_22.07_BOOST_protocol_HPPC_IN21700_30T_cycle_#300.mat
BOOST,300,0.94965,2.84478,0.2415,9,discharge,0,-2.844,0.948,10.0,9.9,3.5113,3.4678,15.2975,06-30-21_22.07_BOOST_protocol_HPPC_IN21700_30T_cycle_#300.mat
BOOST,300,0.94965,2.84478,0.2416,9,charge,0,1.421,0.474,2.0,2.0,3.5128,3.5288,11.2557,06-30-21_22.07_BOOST_protocol_HPPC_IN21700_30T_cycle_#300.mat
BOOST,300,0.94965,2.84478,0.2416,9,charge,0,1.421,0.474,10.0,9.9,3.5128,3.5338,14.7731,06-30-21_22.07_BOOST_protocol_HPPC_IN21700_30T_cycle_#300.mat
BOOST,300,0.94965,2.84478,0.2415,9,discharge,1,-11.378,3.793,2.0,1.9,3.5115,3.3821,11.3728,06-30-21_22.07_BOOST_protocol_HPPC_IN21700_30T_cycle_#300.mat
BOOST,300,0.94965,2.84478,0.2415,9,discharge,1,-11.378,3.793,10.0,9.9,3.5115,3.3415,14.9411,06-30-21_22.07_BOOST_protocol_HPPC_IN21700_30T_cycle_#300.mat
BOOST,300,0.94965,2.84478,0.2416,9,charge,1,5.686,1.895,2.0,2.0,3.5182,3.5812,11.0798,06-30-21_22.07_BOOST_protocol_HPPC_IN21700_30T_cycle_#300.mat
BOOST,300,0.94965,2.84478,0.2416,9,charge,1,5.686,1.895,10.0,9.9,3.5182,3.5999,14.3686,06-30-21_22.07_BOOST_protocol_HPPC_IN21700_30T_cycle_#300.mat
BOOST,300,0.94965,2.84478,0.2414,9,discharge,2,-22.755,7.585,2.0,2.0,3.5142,3.2538,11.4436,06-30-21_22.07_BOOST_protocol_HPPC_IN21700_30T_cycle_#300.mat
BOOST,300,0.94965,2.84478,0.2414,9,discharge,2,-22.755,7.585,10.0,9.9,3.5142,3.1704,15.1088,06-30-21_22.07_BOOST_protocol_HPPC_IN21700_30T_cycle_#300.mat
BOOST,300,0.94965,2.84478,0.2417,9,charge,2,17.064,5.688,2.0,2.0,3.5232,3.7076,10.8064,06-30-21_22.07_BOOST_protocol_HPPC_IN21700_30T_cycle_#300.mat
BOOST,300,0.94965,2.84478,0.2417,9,charge,2,17.064,5.688,10.0,9.9,3.5232,3.7592,13.8303,06-30-21_22.07_BOOST_protocol_HPPC_IN21700_30T_cycle_#300.mat
BOOST,300,0.94965,2.84478,0.2413,9,discharge,3,-32.708,10.903,2.0,2.0,3.5154,3.1427,11.3948,06-30-21_22.07_BOOST_protocol_HPPC_IN21700_30T_cycle_#300.mat
BOOST,300,0.94965,2.84478,0.2413,9,discharge,3,-32.708,10.903,10.0,9.9,3.5154,3.0131,15.3571,06-30-21_22.07_BOOST_protocol_HPPC_IN21700_30T_cycle_#300.mat
BOOST,300,0.94965,2.84478,0.2418,9,charge,3,28.44,9.48,2.0,1.9,3.5257,3.8262,10.5661,06-30-21_22.07_BOOST_protocol_HPPC_IN21700_30T_cycle_#300.mat
BOOST,300,0.94965,2.84478,0.2418,9,charge,3,28.44,9.48,10.0,9.9,3.5257,3.9025,13.2489,06-30-21_22.07_BOOST_protocol_HPPC_IN21700_30T_cycle_#300.mat
BOOST,300,0.94965,2.84478,0.1941,10,discharge,0,-2.847,0.949,2.0,2.0,3.4562,3.421,12.3656,06-30-21_22.07_BOOST_protocol_HPPC_IN21700_30T_cycle_#300.mat
BOOST,300,0.94965,2.84478,0.1941,10,discharge,0,-2.847,0.949,10.0,9.9,3.4562,3.4092,16.5109,06-30-21_22.07_BOOST_protocol_HPPC_IN21700_30T_cycle_#300.mat
BOOST,300,0.94965,2.84478,0.1942,10,charge,0,1.422,0.474,2.0,2.0,3.4583,3.4752,11.888,06-30-21_22.07_BOOST_protocol_HPPC_IN21700_30T_cycle_#300.mat
BOOST,300,0.94965,2.84478,0.1942,10,charge,0,1.422,0.474,10.0,9.9,3.4583,3.4807,15.7569,06-30-21_22.07_BOOST_protocol_HPPC_IN21700_30T_cycle_#300.mat
BOOST,300,0.94965,2.84478,0.1941,10,discharge,1,-11.378,3.793,2.0,2.0,3.4568,3.3156,12.4099,06-30-21_22.07_BOOST_protocol_HPPC_IN21700_30T_cycle_#300.mat
BOOST,300,0.94965,2.84478,0.1941,10,discharge,1,-11.378,3.793,10.0,9.9,3.4568,3.2699,16.4264,06-30-21_22.07_BOOST_protocol_HPPC_IN21700_30T_cycle_#300.mat
BOOST,300,0.94965,2.84478,0.1943,10,charge,1,5.686,1.895,2.0,2.0,3.4622,3.5299,11.9064,06-30-21_22.07_BOOST_protocol_HPPC_IN21700_30T_cycle_#300.mat
BOOST,300,0.94965,2.84478,0.1943,10,charge,1,5.686,1.895,10.0,9.9,3.4622,3.5499,15.4238,06-30-21_22.07_BOOST_protocol_HPPC_IN21700_30T_cycle_#300.mat
BOOST,300,0.94965,2.84478,0.194,10,discharge,2,-22.753,7.584,2.0,2.0,3.4584,3.174,12.4995,06-30-21_22.07_BOOST_protocol_HPPC_IN21700_30T_cycle_#300.mat
BOOST,300,0.94965,2.84478,0.194,10,discharge,2,-22.753,7.584,10.0,9.9,3.4584,3.0579,17.6021,06-30-21_22.07_BOOST_protocol_HPPC_IN21700_30T_cycle_#300.mat
BOOST,300,0.94965,2.84478,0.1943,10,charge,2,17.065,5.688,2.0,2.0,3.4664,3.6602,11.3566,06-30-21_22.07_BOOST_protocol_HPPC_IN21700_30T_cycle_#300.mat
BOOST,300,0.94965,2.84478,0.1943,10,charge,2,17.065,5.688,10.0,9.9,3.4664,3.7157,14.6088,06-30-21_22.07_BOOST_protocol_HPPC_IN21700_30T_cycle_#300.mat
BOOST,300,0.94965,2.84478,0.1939,10,discharge,3,-32.71,10.903,2.0,2.0,3.458,3.0476,12.5466,06-30-21_22.07_BOOST_protocol_HPPC_IN21700_30T_cycle_#300.mat
BOOST,300,0.94965,2.84478,0.1939,10,discharge,3,-32.71,10.903,10.0,9.9,3.458,2.8262,19.3152,06-30-21_22.07_BOOST_protocol_HPPC_IN21700_30T_cycle_#300.mat
BOOST,300,0.94965,2.84478,0.1944,10,charge,3,28.441,9.48,2.0,2.0,3.4684,3.7828,11.0545,06-30-21_22.07_BOOST_protocol_HPPC_IN21700_30T_cycle_#300.mat
BOOST,300,0.94965,2.84478,0.1944,10,charge,3,28.441,9.48,10.0,9.9,3.4684,3.8669,14.0115,06-30-21_22.07_BOOST_protocol_HPPC_IN21700_30T_cycle_#300.mat
BOOST,300,0.94965,2.84478,0.1467,11,discharge,0,-2.845,0.948,2.0,2.0,3.412,3.3738,13.428,06-30-21_22.07_BOOST_protocol_HPPC_IN21700_30T_cycle_#300.mat
BOOST,300,0.94965,2.84478,0.1467,11,discharge,0,-2.845,0.948,10.0,9.9,3.412,3.3591,18.5953,06-30-21_22.07_BOOST_protocol_HPPC_IN21700_30T_cycle_#300.mat
BOOST,300,0.94965,2.84478,0.1468,11,charge,0,1.421,0.474,2.0,2.0,3.4138,3.4329,13.4375,06-30-21_22.07_BOOST_protocol_HPPC_IN21700_30T_cycle_#300.mat
BOOST,300,0.94965,2.84478,0.1468,11,charge,0,1.421,0.474,10.0,9.91,3.4138,3.4385,17.3772,06-30-21_22.07_BOOST_protocol_HPPC_IN21700_30T_cycle_#300.mat
BOOST,300,0.94965,2.84478,0.1467,11,discharge,1,-11.38,3.793,2.0,2.0,3.4126,3.2553,13.8225,06-30-21_22.07_BOOST_protocol_HPPC_IN21700_30T_cycle_#300.mat
BOOST,300,0.94965,2.84478,0.1467,11,discharge,1,-11.38,3.793,10.0,9.9,3.4126,3.1748,20.8963,06-30-21_22.07_BOOST_protocol_HPPC_IN21700_30T_cycle_#300.mat
BOOST,300,0.94965,2.84478,0.1468,11,charge,1,5.688,1.896,2.0,2.0,3.421,3.4906,12.2369,06-30-21_22.07_BOOST_protocol_HPPC_IN21700_30T_cycle_#300.mat
BOOST,300,0.94965,2.84478,0.1468,11,charge,1,5.688,1.896,10.0,9.9,3.421,3.507,15.1203,06-30-21_22.07_BOOST_protocol_HPPC_IN21700_30T_cycle_#300.mat
BOOST,300,0.94965,2.84478,0.1466,11,discharge,2,-22.757,7.586,2.0,2.0,3.4145,3.089,14.3033,06-30-21_22.07_BOOST_protocol_HPPC_IN21700_30T_cycle_#300.mat
BOOST,300,0.94965,2.84478,0.1466,11,discharge,2,-22.757,7.586,10.0,9.9,3.4145,2.7873,27.5608,06-30-21_22.07_BOOST_protocol_HPPC_IN21700_30T_cycle_#300.mat
BOOST,300,0.94965,2.84478,0.1469,11,charge,2,17.063,5.688,2.0,1.9,3.4254,3.6189,11.3403,06-30-21_22.07_BOOST_protocol_HPPC_IN21700_30T_cycle_#300.mat
BOOST,300,0.94965,2.84478,0.1469,11,charge,2,17.063,5.688,10.0,9.9,3.4254,3.6664,14.1241,06-30-21_22.07_BOOST_protocol_HPPC_IN21700_30T_cycle_#300.mat
BOOST,300,0.94965,2.84478,0.1465,11,discharge,3,-32.708,10.903,2.0,2.0,3.4133,2.9328,14.6906,06-30-21_22.07_BOOST_protocol_HPPC_IN21700_30T_cycle_#300.mat
BOOST,300,0.94965,2.84478,0.1465,11,discharge,3,-32.708,10.903,10.0,9.9,3.4133,2.4989,27.9565,06-30-21_22.07_BOOST_protocol_HPPC_IN21700_30T_cycle_#300.mat
BOOST,300,0.94965,2.84478,0.147,11,charge,3,28.441,9.48,2.0,2.0,3.4276,3.7362,10.8505,06-30-21_22.07_BOOST_protocol_HPPC_IN21700_30T_cycle_#300.mat
BOOST,300,0.94965,2.84478,0.147,11,charge,3,28.441,9.48,10.0,9.9,3.4276,3.8155,13.6388,06-30-21_22.07_BOOST_protocol_HPPC_IN21700_30T_cycle_#300.mat
BOOST,300,0.94965,2.84478,0.0993,12,discharge,0,-2.846,0.949,2.0,2.0,3.3598,3.3095,17.6733,06-30-21_22.07_BOOST_protocol_HPPC_IN21700_30T_cycle_#300.mat
BOOST,300,0.94965,2.84478,0.0993,12,discharge,0,-2.846,0.949,10.0,9.91,3.3598,3.2791,28.3546,06-30-21_22.07_BOOST_protocol_HPPC_IN21700_30T_cycle_#300.mat
BOOST,300,0.94965,2.84478,0.0994,12,charge,0,1.421,0.474,2.0,2.0,3.3639,3.3867,16.0405,06-30-21_22.07_BOOST_protocol_HPPC_IN21700_30T_cycle_#300.mat
BOOST,300,0.94965,2.84478,0.0994,12,charge,0,1.421,0.474,10.0,9.9,3.3639,3.3963,22.7944,06-30-21_22.07_BOOST_protocol_HPPC_IN21700_30T_cycle_#300.mat
BOOST,300,0.94965,2.84478,0.0993,12,discharge,1,-11.379,3.793,2.0,1.9,3.3613,3.1318,20.1687,06-30-21_22.07_BOOST_protocol_HPPC_IN21700_30T_cycle_#300.mat
BOOST,300,0.94965,2.84478,0.0993,12,discharge,1,-11.379,3.793,10.0,9.9,3.3613,2.8336,46.3749,06-30-21_22.07_BOOST_protocol_HPPC_IN21700_30T_cycle_#300.mat
BOOST,300,0.94965,2.84478,0.0994,12,charge,1,5.69,1.897,2.0,2.0,3.3739,3.4566,14.534,06-30-21_22.07_BOOST_protocol_HPPC_IN21700_30T_cycle_#300.mat
BOOST,300,0.94965,2.84478,0.0994,12,charge,1,5.69,1.897,10.0,9.9,3.3739,3.4806,18.7519,06-30-21_22.07_BOOST_protocol_HPPC_IN21700_30T_cycle_#300.mat
BOOST,300,0.94965,2.84478,0.0992,12,discharge,2,-22.288,7.429,2.0,2.0,3.3646,2.8295,24.0084,06-30-21_22.07_BOOST_protocol_HPPC_IN21700_30T_cycle_#300.mat
BOOST,300,0.94965,2.84478,0.0992,12,discharge,2,-22.288,7.429,10.0,9.9,3.3646,2.4995,38.8146,06-30-21_22.07_BOOST_protocol_HPPC_IN21700_30T_cycle_#300.mat
BOOST,300,0.94965,2.84478,0.0995,12,charge,2,17.064,5.688,2.0,2.0,3.3791,3.5938,12.582,06-30-21_22.07_BOOST_protocol_HPPC_IN21700_30T_cycle_#300.mat
BOOST,300,0.94965,2.84478,0.0995,12,charge,2,17.064,5.688,10.0,9.9,3.3791,3.6365,15.0844,06-30-21_22.07_BOOST_protocol_HPPC_IN21700_30T_cycle_#300.mat
BOOST,300,0.94965,2.84478,0.0991,12,discharge,3,-19.506,6.502,2.0,1.9,3.3637,2.548,41.8179,06-30-21_22.07_BOOST_protocol_HPPC_IN21700_30T_cycle_#300.mat
BOOST,300,0.94965,2.84478,0.0991,12,discharge,3,-19.506,6.502,10.0,9.91,3.3637,2.4996,44.2992,06-30-21_22.07_BOOST_protocol_HPPC_IN21700_30T_cycle_#300.mat
BOOST,300,0.94965,2.84478,0.0996,12,charge,3,28.442,9.481,2.0,2.0,3.3799,3.7145,11.7643,06-30-21_22.07_BOOST_protocol_HPPC_IN21700_30T_cycle_#300.mat
BOOST,300,0.94965,2.84478,0.0996,12,charge,3,28.442,9.481,10.0,9.91,3.3799,3.7828,14.1657,06-30-21_22.07_BOOST_protocol_HPPC_IN21700_30T_cycle_#300.mat
BOOST,337,0.94484,2.83036,1.0,0,discharge,0,-2.832,0.944,2.0,2.0,4.1645,4.123,14.654,07-05-21_21.19_BOOST_protocol_HPPC_IN21700_30T_cycle_#337.mat
BOOST,337,0.94484,2.83036,1.0,0,discharge,0,-2.832,0.944,10.0,9.9,4.1645,4.1061,20.6215,07-05-21_21.19_BOOST_protocol_HPPC_IN21700_30T_cycle_#337.mat
BOOST,337,0.94484,2.83036,1.0,0,charge,0,1.414,0.471,2.0,2.0,4.167,4.1877,14.6404,07-05-21_21.19_BOOST_protocol_HPPC_IN21700_30T_cycle_#337.mat
BOOST,337,0.94484,2.83036,1.0,0,charge,0,1.414,0.471,10.0,9.9,4.167,4.1974,21.5008,07-05-21_21.19_BOOST_protocol_HPPC_IN21700_30T_cycle_#337.mat
BOOST,337,0.94484,2.83036,0.9999,0,discharge,1,-11.324,3.775,2.0,2.0,4.1636,4.0036,14.1293,07-05-21_21.19_BOOST_protocol_HPPC_IN21700_30T_cycle_#337.mat
BOOST,337,0.94484,2.83036,0.9999,0,discharge,1,-11.324,3.775,10.0,9.9,4.1636,3.9589,18.0767,07-05-21_21.19_BOOST_protocol_HPPC_IN21700_30T_cycle_#337.mat
BOOST,337,0.94484,2.83036,1.0,0,charge,1,1.71,0.57,2.0,2.0,4.1703,4.2002,17.4884,07-05-21_21.19_BOOST_protocol_HPPC_IN21700_30T_cycle_#337.mat
BOOST,337,0.94484,2.83036,1.0,0,charge,1,1.71,0.57,10.0,9.9,4.1703,4.2002,17.4884,07-05-21_21.19_BOOST_protocol_HPPC_IN21700_30T_cycle_#337.mat
BOOST,337,0.94484,2.83036,0.9998,0,discharge,2,-22.646,7.549,2.0,2.0,4.1632,3.8582,13.4682,07-05-21_21.19_BOOST_protocol_HPPC_IN21700_30T_cycle_#337.mat
BOOST,337,0.94484,2.83036,0.9998,0,discharge,2,-22.646,7.549,10.0,9.9,4.1632,3.7998,16.047,07-05-21_21.19_BOOST_protocol_HPPC_IN21700_30T_cycle_#337.mat
BOOST,337,0.94484,2.83036,1.0,0,charge,2,1.575,0.525,2.0,2.0,4.173,4.2002,17.2655,07-05-21_21.19_BOOST_protocol_HPPC_IN21700_30T_cycle_#337.mat
BOOST,337,0.94484,2.83036,1.0,0,charge,2,1.575,0.525,10.0,9.9,4.173,4.2001,17.202,07-05-21_21.19_BOOST_protocol_HPPC_IN21700_30T_cycle_#337.mat
BOOST,337,0.94484,2.83036,0.9997,0,discharge,3,-32.553,10.851,2.0,2.0,4.1623,3.7407,12.9512,07-05-21_21.19_BOOST_protocol_HPPC_IN21700_30T_cycle_#337.mat
BOOST,337,0.94484,2.83036,0.9997,0,discharge,3,-32.553,10.851,10.0,9.9,4.1623,3.6727,15.0401,07-05-21_21.19_BOOST_protocol_HPPC_IN21700_30T_cycle_#337.mat
BOOST,337,0.94484,2.83036,1.0,0,charge,3,1.493,0.498,2.0,1.9,4.1747,4.2001,17.0173,07-05-21_21.19_BOOST_protocol_HPPC_IN21700_30T_cycle_#337.mat
BOOST,337,0.94484,2.83036,1.0,0,charge,3,1.493,0.498,10.0,9.9,4.1747,4.1999,16.8833,07-05-21_21.19_BOOST_protocol_HPPC_IN21700_30T_cycle_#337.mat
BOOST,337,0.94484,2.83036,0.9528,1,discharge,0,-2.832,0.944,2.0,2.0,4.0997,4.0638,12.6766,07-05-21_21.19_BOOST_protocol_HPPC_IN21700_30T_cycle_#337.mat
BOOST,337,0.94484,2.83036,0.9528,1,discharge,0,-2.832,0.944,10.0,9.9,4.0997,4.0544,15.9958,07-05-21_21.19_BOOST_protocol_HPPC_IN21700_30T_cycle_#337.mat
BOOST,337,0.94484,2.83036,0.9529,1,charge,0,1.416,0.472,2.0,2.0,4.1012,4.119,12.5706,07-05-21_21.19_BOOST_protocol_HPPC_IN21700_30T_cycle_#337.mat
BOOST,337,0.94484,2.83036,0.9529,1,charge,0,1.416,0.472,10.0,9.9,4.1012,4.1239,16.0311,07-05-21_21.19_BOOST_protocol_HPPC_IN21700_30T_cycle_#337.mat
BOOST,337,0.94484,2.83036,0.9527,1,discharge,1,-11.324,3.775,2.0,2.0,4.1,3.9578,12.5574,07-05-21_21.19_BOOST_protocol_HPPC_IN21700_30T_cycle_#337.mat
BOOST,337,0.94484,2.83036,0.9527,1,discharge,1,-11.324,3.775,10.0,9.9,4.1,3.9291,15.0918,07-05-21_21.19_BOOST_protocol_HPPC_IN21700_30T_cycle_#337.mat
BOOST,337,0.94484,2.83036,0.9529,1,charge,1,5.66,1.887,2.0,2.0,4.1031,4.1747,12.6495,07-05-21_21.19_BOOST_protocol_HPPC_IN21700_30T_cycle_#337.mat
BOOST,337,0.94484,2.83036,0.9529,1,charge,1,5.66,1.887,10.0,9.9,4.1031,4.1962,16.4479,07-05-21_21.19_BOOST_protocol_HPPC_IN21700_30T_cycle_#337.mat
BOOST,337,0.94484,2.83036,0.9527,1,discharge,2,-22.645,7.548,2.0,2.0,4.1001,3.821,12.325,07-05-21_21.19_BOOST_protocol_HPPC_IN21700_30T_cycle_#337.mat
BOOST,337,0.94484,2.83036,0.9527,1,discharge,2,-22.645,7.548,10.0,9.9,4.1001,3.7734,14.427,07-05-21_21.19_BOOST_protocol_HPPC_IN21700_30T_cycle_#337.mat
BOOST,337,0.94484,2.83036,0.9529,1,charge,2,6.641,2.214,2.0,2.0,4.1052,4.2005,14.35,07-05-21_21.19_BOOST_protocol_HPPC_IN21700_30T_cycle_#337.mat
BOOST,337,0.94484,2.83036,0.9529,1,charge,2,6.641,2.214,10.0,9.9,4.1052,4.2003,14.3199,07-05-21_21.19_BOOST_protocol_HPPC_IN21700_30T_cycle_#337.mat
BOOST,337,0.94484,2.83036,0.9526,1,discharge,3,-32.552,10.851,2.0,2.0,4.1003,3.7072,12.0761,07-05-21_21.19_BOOST_protocol_HPPC_IN21700_30T_cycle_#337.mat
BOOST,337,0.94484,2.83036,0.9526,1,discharge,3,-32.552,10.851,10.0,9.9,4.1003,3.6423,14.0698,07-05-21_21.19_BOOST_protocol_HPPC_IN21700_30T_cycle_#337.mat
BOOST,337,0.94484,2.83036,0.9529,1,charge,3,6.548,2.183,2.0,2.0,4.107,4.2004,14.2637,07-05-21_21.19_BOOST_protocol_HPPC_IN21700_30T_cycle_#337.mat
BOOST,337,0.94484,2.83036,0.9529,1,charge,3,6.548,2.183,10.0,9.9,4.107,4.2002,14.2331,07-05-21_21.19_BOOST_protocol_HPPC_IN21700_30T_cycle_#337.mat
BOOST,337,0.94484,2.83036,0.9057,2,discharge,0,-2.832,0.944,2.0,2.0,4.0815,4.0465,12.3583,07-05-21_21.19_BOOST_protocol_HPPC_IN21700_30T_cycle_#337.mat
BOOST,337,0.94484,2.83036,0.9057,2,discharge,0,-2.832,0.944,10.0,9.9,4.0815,4.0381,15.3243,07-05-21_21.19_BOOST_protocol_HPPC_IN21700_30T_cycle_#337.mat
BOOST,337,0.94484,2.83036,0.9057,2,charge,0,1.416,0.472,2.0,1.9,4.0827,4.1,12.2201,07-05-21_21.19_BOOST_protocol_HPPC_IN21700_30T_cycle_#337.mat
BOOST,337,0.94484,2.83036,0.9057,2,charge,0,1.416,0.472,10.0,9.9,4.0827,4.1042,15.1868,07-05-21_21.19_BOOST_protocol_HPPC_IN21700_30T_cycle_#337.mat
BOOST,337,0.94484,2.83036,0.9056,2,discharge,1,-11.322,3.774,2.0,2.0,4.082,3.9433,12.2505,07-05-21_21.19_BOOST_protocol_HPPC_IN21700_30T_cycle_#337.mat
BOOST,337,0.94484,2.83036,0.9056,2,discharge,1,-11.322,3.774,10.0,9.9,4.082,3.9133,14.9002,07-05-21_21.19_BOOST_protocol_HPPC_IN21700_30T_cycle_#337.mat
BOOST,337,0.94484,2.83036,0.9057,2,charge,1,5.662,1.887,2.0,2.0,4.0845,4.1527,12.0448,07-05-21_21.19_BOOST_protocol_HPPC_IN21700_30T_cycle_#337.mat
BOOST,337,0.94484,2.83036,0.9057,2,charge,1,5.662,1.887,10.0,9.9,4.0845,4.1675,14.6586,07-05-21_21.19_BOOST_protocol_HPPC_IN21700_30T_cycle_#337.mat
BOOST,337,0.94484,2.83036,0.9055,2,discharge,2,-22.644,7.548,2.0,2.0,4.082,3.8109,11.9723,07-05-21_21.19_BOOST_protocol_HPPC_IN21700_30T_cycle_#337.mat
BOOST,337,0.94484,2.83036,0.9055,2,discharge,2,-22.644,7.548,10.0,9.9,4.082,3.7568,14.3614,07-05-21_21.19_BOOST_protocol_HPPC_IN21700_30T_cycle_#337.mat
BOOST,337,0.94484,2.83036,0.9057,2,charge,2,8.835,2.945,2.0,2.0,4.0861,4.2002,12.9147,07-05-21_21.19_BOOST_protocol_HPPC_IN21700_30T_cycle_#337.mat
BOOST,337,0.94484,2.83036,0.9057,2,charge,2,8.835,2.945,10.0,9.9,4.0861,4.2001,12.9034,07-05-21_21.19_BOOST_protocol_HPPC_IN21700_30T_cycle_#337.mat
BOOST,337,0.94484,2.83036,0.9054,2,discharge,3,-32.551,10.85,2.0,2.0,4.0818,3.7011,11.6955,07-05-21_21.19_BOOST_protocol_HPPC_IN21700_30T_cycle_#337.mat
BOOST,337,0.94484,2.83036,0.9054,2,discharge,3,-32.551,10.85,10.0,9.9,4.0818,3.6244,14.0518,07-05-21_21.19_BOOST_protocol_HPPC_IN21700_30T_cycle_#337.mat
BOOST,337,0.94484,2.83036,0.9057,2,charge,3,8.816,2.939,2.0,2.0,4.0876,4.2002,12.7722,07-05-21_21.19_BOOST_protocol_HPPC_IN21700_30T_cycle_#337.mat
BOOST,337,0.94484,2.83036,0.9057,2,charge,3,8.816,2.939,10.0,9.9,4.0876,4.2001,12.7609,07-05-21_21.19_BOOST_protocol_HPPC_IN21700_30T_cycle_#337.mat
BOOST,337,0.94484,2.83036,0.8113,3,discharge,0,-2.832,0.944,2.0,2.0,4.0265,3.9915,12.3588,07-05-21_21.19_BOOST_protocol_HPPC_IN21700_30T_cycle_#337.mat
BOOST,337,0.94484,2.83036,0.8113,3,discharge,0,-2.832,0.944,10.0,9.9,4.0265,3.9779,17.161,07-05-21_21.19_BOOST_protocol_HPPC_IN21700_30T_cycle_#337.mat
BOOST,337,0.94484,2.83036,0.8114,3,charge,0,1.416,0.472,2.0,2.0,4.0281,4.0449,11.8652,07-05-21_21.19_BOOST_protocol_HPPC_IN21700_30T_cycle_#337.mat
BOOST,337,0.94484,2.83036,0.8114,3,charge,0,1.416,0.472,10.0,9.9,4.0281,4.0506,15.891,07-05-21_21.19_BOOST_protocol_HPPC_IN21700_30T_cycle_#337.mat
BOOST,337,0.94484,2.83036,0.8112,3,discharge,1,-11.324,3.775,2.0,2.0,4.0266,3.8882,12.2218,07-05-21_21.19_BOOST_protocol_HPPC_IN21700_30T_cycle_#337.mat
BOOST,337,0.94484,2.83036,0.8112,3,discharge,1,-11.324,3.775,10.0,9.9,4.0266,3.8407,16.4165,07-05-21_21.19_BOOST_protocol_HPPC_IN21700_30T_cycle_#337.mat
BOOST,337,0.94484,2.83036,0.8114,3,charge,1,5.662,1.887,2.0,2.0,4.0308,4.0963,11.5679,07-05-21_21.19_BOOST_protocol_HPPC_IN21700_30T_cycle_#337.mat
BOOST,337,0.94484,2.83036,0.8114,3,charge,1,5.662,1.887,10.0,9.9,4.0308,4.1151,14.8882,07-05-21_21.19_BOOST_protocol_HPPC_IN21700_30T_cycle_#337.mat
BOOST,337,0.94484,2.83036,0.8111,3,discharge,2,-22.646,7.549,2.0,2.0,4.027,3.7569,11.9271,07-05-21_21.19_BOOST_protocol_HPPC_IN21700_30T_cycle_#337.mat
BOOST,337,0.94484,2.83036,0.8111,3,discharge,2,-22.646,7.549,10.0,9.9,4.027,3.6829,15.1947,07-05-21_21.19_BOOST_protocol_HPPC_IN21700_30T_cycle_#337.mat
BOOST,337,0.94484,2.83036,0.8114,3,charge,2,13.573,4.524,2.0,2.0,4.0328,4.2004,12.348,07-05-21_21.19_BOOST_protocol_HPPC_IN21700_30T_cycle_#337.mat
BOOST,337,0.94484,2.83036,0.8114,3,charge,2,13.573,4.524,10.0,9.9,4.0328,4.2001,12.3259,07-05-21_21.19_BOOST_protocol_HPPC_IN21700_30T_cycle_#337.mat
BOOST,337,0.94484,2.83036,0.8111,3,discharge,3,-32.551,10.85,2.0,1.9,4.0274,3.651,11.5634,07-05-21_21.19_BOOST_protocol_HPPC_IN21700_30T_cycle_#337.mat
BOOST,337,0.94484,2.83036,0.8111,3,discharge,3,-32.551,10.85,10.0,9.9,4.0274,3.5547,14.5218,07-05-21_21.19_BOOST_protocol_HPPC_IN21700_30T_cycle_#337.mat
BOOST,337,0.94484,2.83036,0.8114,3,charge,3,13.659,4.553,2.0,2.0,4.0339,4.2007,12.2117,07-05-21_21.19_BOOST_protocol_HPPC_IN21700_30T_cycle_#337.mat
BOOST,337,0.94484,2.83036,0.8114,3,charge,3,13.659,4.553,10.0,9.9,4.0339,4.2003,12.1824,07-05-21_21.19_BOOST_protocol_HPPC_IN21700_30T_cycle_#337.mat
BOOST,337,0.94484,2.83036,0.717,4,discharge,0,-2.832,0.944,2.0,2.0,3.923,3.8887,12.1103,07-05-21_21.19_BOOST_protocol_HPPC_IN21700_30T_cycle_#337.mat
BOOST,337,0.94484,2.83036,0.717,4,discharge,0,-2.832,0.944,10.0,9.9,3.923,3.8749,16.9827,07-05-21_21.19_BOOST_protocol_HPPC_IN21700_30T_cycle_#337.mat
BOOST,337,0.94484,2.83036,0.717,4,charge,0,1.416,0.472,2.0,2.0,3.9252,3.9418,11.7248,07-05-21_21.19_BOOST_protocol_HPPC_IN21700_30T_cycle_#337.mat
BOOST,337,0.94484,2.83036,0.717,4,charge,0,1.416,0.472,10.0,9.9,3.9252,3.947,15.3977,07-05-21_21.19_BOOST_protocol_HPPC_IN21700_30T_cycle_#337.mat
BOOST,337,0.94484,2.83036,0.7169,4,discharge,1,-11.323,3.774,2.0,1.9,3.9223,3.7872,11.9315,07-05-21_21.19_BOOST_protocol_HPPC_IN21700_30T_cycle_#337.mat
BOOST,337,0.94484,2.83036,0.7169,4,discharge,1,-11.323,3.774,10.0,9.9,3.9223,3.7441,15.7379,07-05-21_21.19_BOOST_protocol_HPPC_IN21700_30T_cycle_#337.mat
BOOST,337,0.94484,2.83036,0.717,4,charge,1,5.659,1.886,2.0,2.0,3.9283,3.9916,11.1867,07-05-21_21.19_BOOST_protocol_HPPC_IN21700_30T_cycle_#337.mat
BOOST,337,0.94484,2.83036,0.717,4,charge,1,5.659,1.886,10.0,9.9,3.9283,4.0073,13.9613,07-05-21_21.19_BOOST_protocol_HPPC_IN21700_30T_cycle_#337.mat
BOOST,337,0.94484,2.83036,0.7168,4,discharge,2,-22.644,7.548,2.0,2.0,3.9234,3.6581,11.7161,07-05-21_21.19_BOOST_protocol_HPPC_IN21700_30T_cycle_#337.mat
BOOST,337,0.94484,2.83036,0.7168,4,discharge,2,-22.644,7.548,10.0,9.9,3.9234,3.597,14.4144,07-05-21_21.19_BOOST_protocol_HPPC_IN21700_30T_cycle_#337.mat
BOOST,337,0.94484,2.83036,0.7171,4,charge,2,16.982,5.661,2.0,2.0,3.9292,4.112,10.7643,07-05-21_21.19_BOOST_protocol_HPPC_IN21700_30T_cycle_#337.mat
BOOST,337,0.94484,2.83036,0.7171,4,charge,2,16.982,5.661,10.0,9.9,3.9292,4.1587,13.5143,07-05-21_21.19_BOOST_protocol_HPPC_IN21700_30T_cycle_#337.mat
BOOST,337,0.94484,2.83036,0.7167,4,discharge,3,-32.553,10.851,2.0,2.0,3.9238,3.5535,11.3753,07-05-21_21.19_BOOST_protocol_HPPC_IN21700_30T_cycle_#337.mat
BOOST,337,0.94484,2.83036,0.7167,4,discharge,3,-32.553,10.851,10.0,9.9,3.9238,3.4724,13.8666,07-05-21_21.19_BOOST_protocol_HPPC_IN21700_30T_cycle_#337.mat
BOOST,337,0.94484,2.83036,0.7171,4,charge,3,23.114,7.705,2.0,2.0,3.9308,4.2008,11.6812,07-05-21_21.19_BOOST_protocol_HPPC_IN21700_30T_cycle_#337.mat
BOOST,337,0.94484,2.83036,0.7171,4,charge,3,23.114,7.705,10.0,9.9,3.9308,4.2002,11.6553,07-05-21_21.19_BOOST_protocol_HPPC_IN21700_30T_cycle_#337.mat
BOOST,337,0.94484,2.83036,0.6226,5,discharge,0,-2.832,0.944,2.0,2.0,3.8447,3.8108,11.9699,07-05-21_21.19_BOOST_protocol_HPPC_IN21700_30T_cycle_#337.mat
BOOST,337,0.94484,2.83036,0.6226,5,discharge,0,-2.832,0.944,10.0,9.9,3.8447,3.7964,17.0545,07-05-21_21.19_BOOST_protocol_HPPC_IN21700_30T_cycle_#337.mat
BOOST,337,0.94484,2.83036,0.6227,5,charge,0,1.416,0.472,2.0,2.0,3.8463,3.8629,11.7248,07-05-21_21.19_BOOST_protocol_HPPC_IN21700_30T_cycle_#337.mat
BOOST,337,0.94484,2.83036,0.6227,5,charge,0,1.416,0.472,10.0,9.9,3.8463,3.8685,15.6802,07-05-21_21.19_BOOST_protocol_HPPC_IN21700_30T_cycle_#337.mat
BOOST,337,0.94484,2.83036,0.6226,5,discharge,1,-11.322,3.774,2.0,2.0,3.8444,3.7111,11.7735,07-05-21_21.19_BOOST_protocol_HPPC_IN21700_30T_cycle_#337.mat
BOOST,337,0.94484,2.83036,0.6226,5,discharge,1,-11.322,3.774,10.0,9.9,3.8444,3.6712,15.2977,07-05-21_21.19_BOOST_protocol_HPPC_IN21700_30T_cycle_#337.mat
BOOST,337,0.94484,2.83036,0.6227,5,charge,1,5.66,1.887,2.0,2.0,3.8488,3.9131,11.3598,07-05-21_21.19_BOOST_protocol_HPPC_IN21700_30T_cycle_#337.mat
BOOST,337,0.94484,2.83036,0.6227,5,charge,1,5.66,1.887,10.0,9.9,3.8488,3.9325,14.7872,07-05-21_21.19_BOOST_protocol_HPPC_IN21700_30T_cycle_#337.mat
BOOST,337,0.94484,2.83036,0.6225,5,discharge,2,-22.642,7.547,2.0,2.0,3.8435,3.5874,11.3108,07-05-21_21.19_BOOST_protocol_HPPC_IN21700_30T_cycle_#337.mat
BOOST,337,0.94484,2.83036,0.6225,5,discharge,2,-22.642,7.547,10.0,9.9,3.8435,3.5234,14.1374,07-05-21_21.19_BOOST_protocol_HPPC_IN21700_30T_cycle_#337.mat
BOOST,337,0.94484,2.83036,0.6228,5,charge,2,16.982,5.661,2.0,2.0,3.8508,4.0348,10.835,07-05-21_21.19_BOOST_protocol_HPPC_IN21700_30T_cycle_#337.mat
BOOST,337,0.94484,2.83036,0.6228,5,charge,2,16.982,5.661,10.0,9.9,3.8508,4.0809,13.5496,07-05-21_21.19_BOOST_protocol_HPPC_IN21700_30T_cycle_#337.mat
BOOST,337,0.94484,2.83036,0.6224,5,discharge,3,-32.553,10.851,2.0,2.0,3.8433,3.4843,11.0282,07-05-21_21.19_BOOST_protocol_HPPC_IN21700_30T_cycle_#337.mat
BOOST,337,0.94484,2.83036,0.6224,5,discharge,3,-32.553,10.851,10.0,9.9,3.8433,3.3972,13.7038,07-05-21_21.19_BOOST_protocol_HPPC_IN21700_30T_cycle_#337.mat
BOOST,337,0.94484,2.83036,0.6228,5,charge,3,28.302,9.434,2.0,2.0,3.8521,4.1482,10.4622,07-05-21_21.19_BOOST_protocol_HPPC_IN21700_30T_cycle_#337.mat
BOOST,337,0.94484,2.83036,0.6228,5,charge,3,28.302,9.434,10.0,9.9,3.8521,4.2002,12.2995,07-05-21_21.19_BOOST_protocol_HPPC_IN21700_30T_cycle_#337.mat
BOOST,337,0.94484,2.83036,0.5283,6,discharge,0,-2.832,0.944,2.0,1.9,3.737,3.7062,10.8742,07-05-21_21.19_BOOST_protocol_HPPC_IN21700_30T_cycle_#337.mat
