Repository: KikETs/ECM_HYBRID_BMS_JOINT

## Results

| Arm | Model | Size | Protocol | Result | Worst cell |
|---|---|---|---|---|---|
| SOP | 2RC table + trim (A8) | 4 effective coefficients, 2 EW states | leave-one-cell-out | usable current 69.6 % discharge, 59.5 % charge (τ = 10 s) | 59.9 % / 53.5 % (BOOST_REST) |
| SOH | dQ/dV ridge | 65 coefficients | leave-one-cell-out | RMSE 0.0094, bias −0.0005 | 0.0130 (BOOST_REST) |
| SOC | 2RC EKF, low-current gate | 3 states | leave-one-cell-out | **2.34 %p** over six sensor disturbances on estimated SOH (2.325 on true SOH), per cell 2.00–2.75 | 4.60 %p (BOOST_NEGPULSE_1S, current offset −0.10 A) |

The SOH arm was a 10,945-parameter CNN until the second audit round. Nested

File: analysis/uypydj_ecm.csv (part 45 of 80)
cell,cycle,SOH,CAP_Ah,SOC,direction,rate_rank,I_A,V_pre_V,rest_before_s,n_points,R0_mOhm,R1_mOhm,tau1_s,R2_mOhm,tau2_s,fit_rmse_mV
BOOST_NEGPULSE,900,0.84036,2.50108,0.4992,discharge,2,-20.026,3.6862,680.6,101,10.7797,2.0919,0.1324,8.7954,7.6378,0.9668
BOOST_NEGPULSE,900,0.84036,2.50108,0.4995,charge,2,15.02,3.6952,281.1,101,10.5902,1.8659,0.1448,6.9061,6.6598,0.809
BOOST_NEGPULSE,900,0.84036,2.50108,0.4991,discharge,3,-28.784,3.6866,801.2,101,10.6938,1.8349,0.1392,9.4783,8.7816,1.2666
BOOST_NEGPULSE,900,0.84036,2.50108,0.4996,charge,3,25.031,3.6981,387.0,101,10.44,1.5248,0.1723,6.5348,7.0303,1.1631
BOOST_NEGPULSE,900,0.84036,2.50108,0.4159,discharge,0,-2.501,3.6112,5614.2,101,10.595,2.609,0.1305,10.6626,9.1791,0.1589
BOOST_NEGPULSE,900,0.84036,2.50108,0.4159,charge,0,1.25,3.6138,70.5,101,10.7889,2.6114,0.1214,8.9585,8.1029,0.1099
BOOST_NEGPULSE,900,0.84036,2.50108,0.4158,discharge,1,-10.013,3.6123,635.4,101,11.034,2.4176,0.1423,9.4022,8.1528,0.5219
BOOST_NEGPULSE,900,0.84036,2.50108,0.416,charge,1,5.004,3.6179,160.7,101,10.9028,2.36,0.142,8.8837,8.5103,0.2585
BOOST_NEGPULSE,900,0.84036,2.50108,0.4158,discharge,2,-20.024,3.6122,680.6,100,10.8948,2.2188,0.1342,9.4794,8.6183,0.9669
BOOST_NEGPULSE,900,0.84036,2.50108,0.416,charge,2,15.019,3.6226,281.0,101,10.6433,1.9412,0.1241,6.9578,6.7203,0.6768
BOOST_NEGPULSE,900,0.84036,2.50108,0.4157,discharge,3,-28.783,3.6131,801.4,100,10.747,2.0014,0.1331,11.353,10.9578,1.2702
BOOST_NEGPULSE,900,0.84036,2.50108,0.4161,charge,3,25.032,3.6262,386.3,100,10.4122,1.6019,0.1386,6.1797,6.4698,1.1504
BOOST_NEGPULSE,900,0.84036,2.50108,0.3325,discharge,0,-2.503,3.5405,5611.6,101,10.7712,3.25,0.1404,11.8543,9.2105,0.1837
BOOST_NEGPULSE,900,0.84036,2.50108,0.3325,charge,0,1.25,3.5429,70.5,101,10.847,3.3605,0.1464,9.1792,8.1636,0.116
BOOST_NEGPULSE,900,0.84036,2.50108,0.3324,discharge,1,-10.014,3.5413,635.4,101,11.1185,3.0998,0.1527,11.4945,9.2227,0.6031
BOOST_NEGPULSE,900,0.84036,2.50108,0.3325,charge,1,5.006,3.547,160.6,101,10.9692,2.9506,0.1414,8.7198,8.3889,0.2874
BOOST_NEGPULSE,900,0.84036,2.50108,0.3323,discharge,2,-20.024,3.5417,680.7,101,11.0888,2.7771,0.1485,15.1972,13.1761,1.1114
BOOST_NEGPULSE,900,0.84036,2.50108,0.3326,charge,2,15.02,3.5519,281.6,101,10.7556,2.2779,0.1269,7.7655,7.9269,0.6608
BOOST_NEGPULSE,900,0.84036,2.50108,0.3323,discharge,3,-28.785,3.5415,801.2,101,10.8761,2.5263,0.1523,31.2888,28.6906,1.6093
BOOST_NEGPULSE,900,0.84036,2.50108,0.3327,charge,3,25.033,3.5556,387.2,101,10.4618,1.7513,0.1118,6.541,6.5762,0.9817
BOOST_NEGPULSE,900,0.84036,2.50108,0.2907,discharge,0,-2.503,3.5048,5071.3,101,11.0792,3.7886,0.1645,13.6487,9.4053,0.2015
BOOST_NEGPULSE,900,0.84036,2.50108,0.2908,charge,0,1.251,3.5067,70.4,100,11.1338,3.7541,0.1562,9.5807,7.5165,0.1148
BOOST_NEGPULSE,900,0.84036,2.50108,0.2907,discharge,1,-10.012,3.5052,635.4,101,11.1413,3.7696,0.1693,14.8912,10.4621,0.6905
BOOST_NEGPULSE,900,0.84036,2.50108,0.2908,charge,1,5.006,3.5116,161.1,101,11.0308,3.4093,0.1492,8.488,7.8519,0.3164
BOOST_NEGPULSE,900,0.84036,2.50108,0.2906,discharge,2,-20.024,3.5056,680.5,101,11.1588,3.3435,0.1651,30.3797,22.8752,1.2793
BOOST_NEGPULSE,900,0.84036,2.50108,0.2909,charge,2,15.018,3.5167,281.3,101,10.7616,2.6,0.1199,7.8227,8.258,0.7305
BOOST_NEGPULSE,900,0.84036,2.50108,0.2905,discharge,3,-28.784,3.5062,800.7,101,11.0618,2.8043,0.1459,200.0,147.2412,2.2881
BOOST_NEGPULSE,900,0.84036,2.50108,0.291,charge,3,25.032,3.5205,387.4,101,10.4762,1.8683,0.1067,6.8765,7.1645,0.9749
BOOST_NEGPULSE,900,0.84036,2.50108,0.249,discharge,0,-2.502,3.4651,5071.9,101,11.55,4.4327,0.1893,17.7585,10.2268,0.23
BOOST_NEGPULSE,900,0.84036,2.50108,0.2491,charge,0,1.25,3.4673,70.4,101,11.3535,4.5086,0.1787,11.3132,7.6563,0.124
BOOST_NEGPULSE,900,0.84036,2.50108,0.2489,discharge,1,-10.014,3.4653,635.5,101,11.5201,4.4827,0.1993,25.5576,14.4772,0.8802
BOOST_NEGPULSE,900,0.84036,2.50108,0.2491,charge,1,5.005,3.4737,160.8,101,11.2056,3.9672,0.1572,8.5949,7.0372,0.3349
BOOST_NEGPULSE,900,0.84036,2.50108,0.2489,discharge,2,-20.024,3.4662,680.6,100,11.444,4.0599,0.1983,183.3575,107.3394,1.5633
BOOST_NEGPULSE,900,0.84036,2.50108,0.2492,charge,2,15.018,3.4794,281.4,101,10.9354,2.8656,0.131,7.4863,8.0775,0.8418
BOOST_NEGPULSE,900,0.84036,2.50108,0.2493,charge,3,25.032,3.4836,384.5,101,10.5673,1.9457,0.1224,7.137,7.9765,0.9945
BOOST_NEGPULSE,900,0.84036,2.50108,0.2073,discharge,0,-2.503,3.4163,5071.3,100,11.7123,5.8616,0.2284,28.2195,12.245,0.2797
BOOST_NEGPULSE,900,0.84036,2.50108,0.2073,charge,0,1.252,3.4198,70.5,101,11.5984,5.4769,0.2111,17.0709,8.6876,0.152
BOOST_NEGPULSE,900,0.84036,2.50108,0.2072,discharge,1,-10.013,3.4172,635.5,101,11.9429,5.7945,0.2617,63.389,25.2679,1.1904
BOOST_NEGPULSE,900,0.84036,2.50108,0.2074,charge,1,5.007,3.4291,161.0,101,11.4239,4.6953,0.1765,10.6871,6.4625,0.3904
BOOST_NEGPULSE,900,0.84036,2.50108,0.2074,charge,2,15.019,3.4387,281.4,101,11.0856,3.0928,0.1536,6.7906,6.5867,1.0188
BOOST_NEGPULSE,900,0.84036,2.50108,0.2075,charge,3,25.03,3.4421,330.3,101,10.7097,2.2783,0.1444,7.0193,8.2725,1.3446
BOOST_NEGPULSE,937,0.83123,2.47392,1.0,discharge,0,-2.476,4.1327,99999.0,99,2.9967,13.749,0.2801,15.4097,6.2931,0.3304
BOOST_NEGPULSE,937,0.83123,2.47392,1.0,charge,0,1.24,4.147,69.5,101,12.2418,9.3456,0.2659,21.5764,8.285,0.1971
BOOST_NEGPULSE,937,0.83123,2.47392,0.9999,discharge,1,-9.908,4.1416,635.5,100,11.8865,7.9113,0.1913,8.0664,4.164,0.9595
BOOST_NEGPULSE,937,0.83123,2.47392,1.0,charge,1,1.583,4.1518,161.1,101,30.4694,0.01,0.05,0.01,3000.0,0.256
BOOST_NEGPULSE,937,0.83123,2.47392,0.9998,discharge,2,-19.819,4.1415,639.6,101,11.8685,6.3143,0.161,6.1885,4.8109,1.7342
BOOST_NEGPULSE,937,0.83123,2.47392,1.0,charge,2,1.482,4.1553,282.0,101,30.1713,0.01,0.05,0.01,2879.2497,0.246
BOOST_NEGPULSE,937,0.83123,2.47392,0.9998,discharge,3,-28.491,4.1404,638.3,101,11.8108,5.0847,0.1472,6.371,5.9797,1.9926
BOOST_NEGPULSE,937,0.83123,2.47392,1.0,charge,3,1.435,4.1582,386.8,100,29.1419,0.01,0.05,0.01,2999.4929,0.2627
BOOST_NEGPULSE,937,0.83123,2.47392,0.9587,discharge,0,-2.476,4.0925,4787.3,101,11.814,7.3953,0.2054,9.7187,5.4602,0.2446
BOOST_NEGPULSE,937,0.83123,2.47392,0.9587,charge,0,1.24,4.0945,70.4,100,11.7389,7.4381,0.2095,10.5516,6.0156,0.1665
BOOST_NEGPULSE,937,0.83123,2.47392,0.9586,discharge,1,-9.91,4.093,635.5,101,11.7322,6.7621,0.1773,6.7666,4.9937,0.8426
BOOST_NEGPULSE,937,0.83123,2.47392,0.9587,charge,1,4.206,4.0978,161.1,101,13.7162,2.7742,0.0525,7.8225,0.3761,0.256
BOOST_NEGPULSE,937,0.83123,2.47392,0.9585,discharge,2,-19.821,4.0934,670.6,101,11.8251,5.2807,0.1483,6.68,6.9468,1.4396
BOOST_NEGPULSE,937,0.83123,2.47392,0.9588,charge,2,4.144,4.1014,281.3,101,23.8006,0.01,0.05,0.01,2999.9994,0.3889
BOOST_NEGPULSE,937,0.83123,2.47392,0.9585,discharge,3,-28.49,4.0944,670.3,101,11.7402,4.2174,0.1257,7.59,8.2966,1.4207
BOOST_NEGPULSE,937,0.83123,2.47392,0.9588,charge,3,4.087,4.1044,386.9,101,23.3999,0.01,0.05,0.01,2999.9998,0.5212
BOOST_NEGPULSE,937,0.83123,2.47392,0.9174,discharge,0,-2.477,4.0771,4819.3,101,11.4113,6.1421,0.1866,10.1392,6.341,0.2397
BOOST_NEGPULSE,937,0.83123,2.47392,0.9174,charge,0,1.24,4.0797,70.4,101,11.6523,6.0813,0.1759,8.5921,5.4087,0.1429
BOOST_NEGPULSE,937,0.83123,2.47392,0.9173,discharge,1,-9.908,4.0782,635.5,101,11.8298,5.5788,0.1694,8.219,6.3506,0.7906
BOOST_NEGPULSE,937,0.83123,2.47392,0.9175,charge,1,4.953,4.0828,160.9,101,11.6974,5.5852,0.1619,7.5578,5.0566,0.3958
BOOST_NEGPULSE,937,0.83123,2.47392,0.9173,discharge,2,-19.818,4.0786,680.3,101,11.7034,4.5611,0.1362,8.2484,7.9328,1.3203
BOOST_NEGPULSE,937,0.83123,2.47392,0.9175,charge,2,5.445,4.0854,281.9,101,21.0505,0.01,0.05,0.01,3000.0,0.4838
BOOST_NEGPULSE,937,0.83123,2.47392,0.9172,discharge,3,-28.49,4.0796,686.1,101,11.5354,3.7411,0.1175,8.8246,8.6665,1.2215
BOOST_NEGPULSE,937,0.83123,2.47392,0.9175,charge,3,5.443,4.0878,386.5,101,20.63,0.01,2999.9084,0.01,2999.9088,0.4703
BOOST_NEGPULSE,937,0.83123,2.47392,0.8348,discharge,0,-2.476,4.0128,5376.0,101,11.0463,4.2077,0.1554,14.3115,8.4524,0.2202
BOOST_NEGPULSE,937,0.83123,2.47392,0.8349,charge,0,1.238,4.0161,70.4,100,11.4383,4.1627,0.1716,11.7162,7.6544,0.1317
BOOST_NEGPULSE,937,0.83123,2.47392,0.8348,discharge,1,-9.91,4.0147,635.4,101,11.5118,3.9066,0.1552,10.9136,6.926,0.7097
BOOST_NEGPULSE,937,0.83123,2.47392,0.8349,charge,1,4.954,4.0212,161.1,101,11.3369,3.905,0.1525,9.5167,6.7044,0.389
BOOST_NEGPULSE,937,0.83123,2.47392,0.8347,discharge,2,-19.82,4.0149,680.5,100,11.5086,3.2642,0.1389,9.1366,6.6926,1.1851
BOOST_NEGPULSE,937,0.83123,2.47392,0.8349,charge,2,9.353,4.0256,281.8,101,18.6441,0.0105,0.05,0.01,2999.2704,0.1504
BOOST_NEGPULSE,937,0.83123,2.47392,0.8346,discharge,3,-28.489,4.0168,733.2,101,11.3682,2.8037,0.1263,9.0756,7.1222,1.3722
BOOST_NEGPULSE,937,0.83123,2.47392,0.8349,charge,3,9.428,4.0288,387.7,101,18.1598,0.01,0.05,0.01,2999.9999,0.4667
BOOST_NEGPULSE,937,0.83123,2.47392,0.7522,discharge,0,-2.476,3.9154,5423.7,100,11.3709,3.1817,0.1503,11.8649,8.3702,0.1746
BOOST_NEGPULSE,937,0.83123,2.47392,0.7522,charge,0,1.24,3.9172,70.5,101,11.175,3.2842,0.1511,9.9022,7.2853,0.1279
BOOST_NEGPULSE,937,0.83123,2.47392,0.7522,discharge,1,-9.908,3.9147,635.4,101,11.308,2.9785,0.1447,9.0081,6.7387,0.6318
BOOST_NEGPULSE,937,0.83123,2.47392,0.7523,charge,1,4.956,3.9212,161.2,101,11.1932,3.0279,0.1468,8.8023,6.9838,0.3536
BOOST_NEGPULSE,937,0.83123,2.47392,0.7521,discharge,2,-19.821,3.9158,680.5,101,11.2155,2.7578,0.1378,8.3268,7.2404,1.1241
BOOST_NEGPULSE,937,0.83123,2.47392,0.7524,charge,2,14.865,3.925,281.6,101,11.0204,2.0437,0.0857,6.211,4.0598,1.6218
BOOST_NEGPULSE,937,0.83123,2.47392,0.752,discharge,3,-28.489,3.9162,799.0,101,11.1404,2.2985,0.131,9.0097,8.3596,1.3033
BOOST_NEGPULSE,937,0.83123,2.47392,0.7525,charge,3,16.472,3.9277,386.8,101,16.5306,0.01,0.05,0.01,2999.9999,0.5833
BOOST_NEGPULSE,937,0.83123,2.47392,0.6696,discharge,0,-2.477,3.8491,5506.8,101,11.0801,2.824,0.1398,10.9278,8.8487,0.1811
BOOST_NEGPULSE,937,0.83123,2.47392,0.6697,charge,0,1.239,3.8509,70.4,101,10.9724,2.8913,0.1278,8.8898,7.5152,0.1139
BOOST_NEGPULSE,937,0.83123,2.47392,0.6696,discharge,1,-9.908,3.8486,635.4,101,11.074,2.6731,0.1354,9.6835,7.901,0.5225
BOOST_NEGPULSE,937,0.83123,2.47392,0.6697,charge,1,4.955,3.8545,161.2,101,10.944,2.6493,0.1265,7.2502,6.0053,0.2822
BOOST_NEGPULSE,937,0.83123,2.47392,0.6695,discharge,2,-19.819,3.8496,680.5,101,11.1229,2.3883,0.1358,9.3502,8.1614,1.0224
BOOST_NEGPULSE,937,0.83123,2.47392,0.6698,charge,2,14.868,3.8576,281.9,101,10.941,2.2243,0.1567,6.6319,6.9814,0.8789
BOOST_NEGPULSE,937,0.83123,2.47392,0.6694,discharge,3,-28.491,3.8499,800.9,101,10.9653,2.0759,0.1251,10.1584,9.1995,1.1441
BOOST_NEGPULSE,937,0.83123,2.47392,0.6698,charge,3,21.94,3.8602,387.5,101,12.3692,3.1252,0.4668,0.01,2999.8247,1.7363
BOOST_NEGPULSE,937,0.83123,2.47392,0.587,discharge,0,-2.476,3.7737,5571.3,101,11.0596,2.7164,0.1412,11.7424,9.3613,0.1651
BOOST_NEGPULSE,937,0.83123,2.47392,0.5871,charge,0,1.238,3.7757,70.4,101,10.9846,2.6941,0.1477,10.1072,8.6386,0.1051
BOOST_NEGPULSE,937,0.83123,2.47392,0.587,discharge,1,-9.91,3.7741,635.5,101,11.1598,2.5156,0.1415,10.6131,8.362,0.5238
BOOST_NEGPULSE,937,0.83123,2.47392,0.5871,charge,1,4.954,3.7795,161.1,101,11.0045,2.4623,0.1284,8.1962,6.5264,0.2619
BOOST_NEGPULSE,937,0.83123,2.47392,0.5869,discharge,2,-19.821,3.7745,680.4,101,11.0653,2.2976,0.133,9.7787,7.9429,1.0159
BOOST_NEGPULSE,937,0.83123,2.47392,0.5872,charge,2,14.864,3.7834,281.8,101,10.8654,2.1401,0.1527,6.6413,6.398,0.8661
BOOST_NEGPULSE,937,0.83123,2.47392,0.5869,discharge,3,-28.489,3.7751,801.0,100,10.9011,2.0347,0.1287,10.2742,8.6689,1.1785
BOOST_NEGPULSE,937,0.83123,2.47392,0.5873,charge,3,24.775,3.7861,386.8,101,10.5673,1.4918,0.0894,5.3359,4.2063,1.9394
BOOST_NEGPULSE,937,0.83123,2.47392,0.5045,discharge,0,-2.476,3.6865,5609.2,101,11.0372,2.698,0.1392,11.5165,9.3572,0.1699
BOOST_NEGPULSE,937,0.83123,2.47392,0.5045,charge,0,1.238,3.6885,70.5,101,11.0462,2.6175,0.1323,10.0046,8.5178,0.1112
BOOST_NEGPULSE,937,0.83123,2.47392,0.5044,discharge,1,-9.91,3.687,635.4,101,11.131,2.5456,0.1365,10.0486,8.0706,0.5211
BOOST_NEGPULSE,937,0.83123,2.47392,0.5045,charge,1,4.956,3.6927,161.1,101,11.019,2.4592,0.137,9.0424,7.6497,0.2799
BOOST_NEGPULSE,937,0.83123,2.47392,0.5043,discharge,2,-19.821,3.6874,680.6,101,11.1406,2.243,0.1353,9.3832,7.8504,0.9989
BOOST_NEGPULSE,937,0.83123,2.47392,0.5046,charge,2,14.866,3.6968,281.8,100,10.8539,2.0743,0.1395,7.1161,6.536,0.8367
BOOST_NEGPULSE,937,0.83123,2.47392,0.5043,discharge,3,-28.489,3.6879,800.8,101,10.9643,2.015,0.134,10.2205,9.0069,1.2316
BOOST_NEGPULSE,937,0.83123,2.47392,0.5047,charge,3,24.775,3.6998,387.8,100,10.621,1.7282,0.1537,6.7093,6.7694,1.2267
BOOST_NEGPULSE,937,0.83123,2.47392,0.4219,discharge,0,-2.476,3.6121,5610.5,101,10.7795,2.9823,0.1311,11.0606,9.0232,0.1675
BOOST_NEGPULSE,937,0.83123,2.47392,0.4219,charge,0,1.24,3.6146,70.5,101,11.0709,3.0072,0.1348,9.4548,8.2541,0.1187
BOOST_NEGPULSE,937,0.83123,2.47392,0.4218,discharge,1,-9.91,3.6132,635.5,101,11.2554,2.7487,0.1396,9.8466,8.1763,0.5541
BOOST_NEGPULSE,937,0.83123,2.47392,0.4219,charge,1,4.954,3.619,160.9,100,11.0552,2.7226,0.1347,9.1289,8.2898,0.2724
BOOST_NEGPULSE,937,0.83123,2.47392,0.4218,discharge,2,-19.82,3.6138,680.5,100,11.1339,2.5273,0.1332,10.2024,8.9435,1.0048
BOOST_NEGPULSE,937,0.83123,2.47392,0.422,charge,2,14.866,3.6236,281.9,101,10.8898,2.1773,0.1196,7.2102,6.6531,0.7102
BOOST_NEGPULSE,937,0.83123,2.47392,0.4217,discharge,3,-28.489,3.6142,800.5,101,10.9965,2.2166,0.1284,12.4124,11.407,1.2395
BOOST_NEGPULSE,937,0.83123,2.47392,0.4221,charge,3,24.776,3.6267,387.6,101,10.6893,1.7646,0.1315,6.4315,6.4169,1.1868
BOOST_NEGPULSE,937,0.83123,2.47392,0.3393,discharge,0,-2.478,3.5421,5612.3,101,11.2564,3.6895,0.1554,12.4656,9.3153,0.1847
BOOST_NEGPULSE,937,0.83123,2.47392,0.3393,charge,0,1.238,3.5439,70.5,101,11.3364,3.4739,0.1626,9.3697,7.8928,0.1157
BOOST_NEGPULSE,937,0.83123,2.47392,0.3392,discharge,1,-9.908,3.5425,635.4,101,11.4099,3.4388,0.1542,12.2064,9.3862,0.6153
BOOST_NEGPULSE,937,0.83123,2.47392,0.3394,charge,1,4.955,3.5481,160.8,101,11.2216,3.3049,0.1505,8.9951,8.3639,0.2978
BOOST_NEGPULSE,937,0.83123,2.47392,0.3392,discharge,2,-19.819,3.5427,680.5,100,11.3067,3.0926,0.1486,16.709,13.8322,1.1374
BOOST_NEGPULSE,937,0.83123,2.47392,0.3394,charge,2,14.865,3.553,281.4,101,11.0124,2.5155,0.122,7.9751,7.7671,0.6911
BOOST_NEGPULSE,937,0.83123,2.47392,0.3391,discharge,3,-28.489,3.5431,800.7,101,11.1652,2.7223,0.1485,35.0409,30.1302,1.5572
BOOST_NEGPULSE,937,0.83123,2.47392,0.3395,charge,3,24.777,3.5568,386.7,101,10.6847,1.9241,0.1081,6.7512,6.4496,1.0085
BOOST_NEGPULSE,937,0.83123,2.47392,0.298,discharge,0,-2.478,3.5056,5070.6,101,11.162,4.0834,0.1689,14.2562,9.3426,0.1984
BOOST_NEGPULSE,937,0.83123,2.47392,0.298,charge,0,1.238,3.5082,70.5,100,11.5113,4.0475,0.1669,9.9682,7.546,0.1208
BOOST_NEGPULSE,937,0.83123,2.47392,0.298,discharge,1,-9.908,3.5067,635.4,101,11.4965,4.0169,0.1685,15.8044,10.5807,0.7331
BOOST_NEGPULSE,937,0.83123,2.47392,0.2981,charge,1,4.955,3.5132,160.8,101,11.3272,3.6984,0.1506,8.7003,7.6798,0.3197
BOOST_NEGPULSE,937,0.83123,2.47392,0.2979,discharge,2,-19.821,3.5071,680.5,100,11.4216,3.6002,0.1678,33.62,24.1316,1.3157
BOOST_NEGPULSE,937,0.83123,2.47392,0.2982,charge,2,14.865,3.5184,281.3,101,11.1085,2.7314,0.1277,8.0484,8.2002,0.7395
BOOST_NEGPULSE,937,0.83123,2.47392,0.2978,discharge,3,-28.491,3.5077,800.6,101,11.1291,3.1547,0.1396,200.0,137.7518,2.3577
BOOST_NEGPULSE,937,0.83123,2.47392,0.2982,charge,3,24.775,3.5224,386.8,101,10.6961,2.0219,0.111,7.0761,7.0667,0.963
BOOST_NEGPULSE,937,0.83123,2.47392,0.2567,discharge,0,-2.478,3.4668,5070.6,101,11.5991,4.9419,0.1918,18.4768,10.1839,0.2293
BOOST_NEGPULSE,937,0.83123,2.47392,0.2567,charge,0,1.24,3.4691,70.5,101,11.5562,4.7938,0.1872,11.5542,7.2689,0.1337
BOOST_NEGPULSE,937,0.83123,2.47392,0.2567,discharge,1,-9.908,3.4671,635.4,100,11.7047,4.8388,0.2027,26.6428,14.4845,0.8764
BOOST_NEGPULSE,937,0.83123,2.47392,0.2568,charge,1,4.955,3.4754,160.8,100,11.5218,4.2008,0.166,8.8902,6.934,0.3449
BOOST_NEGPULSE,937,0.83123,2.47392,0.2566,discharge,2,-19.821,3.4673,680.5,101,11.5741,4.3587,0.1954,200.0,112.4162,1.6009
BOOST_NEGPULSE,937,0.83123,2.47392,0.2569,charge,2,14.867,3.4814,281.4,101,11.138,3.0826,0.1378,7.6837,7.9478,0.865
BOOST_NEGPULSE,937,0.83123,2.47392,0.257,charge,3,24.775,3.4856,383.4,101,10.7269,2.1194,0.1222,7.3131,7.771,1.0757
BOOST_NEGPULSE,937,0.83123,2.47392,0.2154,discharge,0,-2.476,3.4184,5070.5,101,11.9198,6.2821,0.2371,29.1468,12.2999,0.277
BOOST_NEGPULSE,937,0.83123,2.47392,0.2155,charge,0,1.238,3.4219,70.5,100,11.7415,5.8548,0.2088,17.3692,8.4825,0.155
BOOST_NEGPULSE,937,0.83123,2.47392,0.2154,discharge,1,-9.91,3.4192,635.4,101,12.0195,6.1951,0.259,63.5253,24.6254,1.2396
BOOST_NEGPULSE,937,0.83123,2.47392,0.2155,charge,1,4.955,3.4312,161.2,100,11.6183,4.9903,0.179,10.9753,6.409,0.3789
BOOST_NEGPULSE,937,0.83123,2.47392,0.2156,charge,2,14.865,3.4409,281.6,100,11.2021,3.3476,0.157,6.9654,6.4483,1.0291
BOOST_NEGPULSE,937,0.83123,2.47392,0.2157,charge,3,24.775,3.4447,328.5,100,10.8556,2.4381,0.1435,7.1807,8.0165,1.3794
BOOST_NEGPULSE,975,0.81896,2.4374,1.0,discharge,0,-2.44,4.1298,99999.0,99,3.1311,13.9705,0.2915,15.4373,6.2973,0.2795
BOOST_NEGPULSE,975,0.81896,2.4374,1.0,charge,0,1.22,4.1441,69.4,100,11.8363,9.9266,0.2586,21.5124,8.102,0.2025
BOOST_NEGPULSE,975,0.81896,2.4374,0.9999,discharge,1,-9.758,4.1391,635.5,101,12.0535,8.5002,0.2019,8.0591,4.1614,0.9395
BOOST_NEGPULSE,975,0.81896,2.4374,1.0,charge,1,1.623,4.1487,160.8,101,31.6257,0.01,0.05,0.01,2880.3596,0.2538
BOOST_NEGPULSE,975,0.81896,2.4374,0.9998,discharge,2,-19.515,4.1382,640.3,101,12.0226,6.901,0.1655,6.2007,4.8421,1.7883
BOOST_NEGPULSE,975,0.81896,2.4374,1.0,charge,2,1.471,4.1535,281.0,101,31.6366,0.01,0.05,0.01,2902.3794,0.2861
BOOST_NEGPULSE,975,0.81896,2.4374,0.9998,discharge,3,-28.053,4.1381,638.5,100,11.9889,5.8471,0.1454,6.5146,6.0551,2.0979
BOOST_NEGPULSE,975,0.81896,2.4374,1.0,charge,3,1.33,4.1576,386.4,101,31.8994,0.01,0.05,0.01,2914.7619,0.2385
BOOST_NEGPULSE,975,0.81896,2.4374,0.9593,discharge,0,-2.439,4.0912,4786.3,101,11.8649,8.0433,0.2054,10.0708,5.3614,0.271
BOOST_NEGPULSE,975,0.81896,2.4374,0.9594,charge,0,1.22,4.0932,70.4,101,11.9902,7.9966,0.209,10.8564,5.8428,0.1571
BOOST_NEGPULSE,975,0.81896,2.4374,0.9593,discharge,1,-9.759,4.0918,635.5,101,12.0758,7.0714,0.1835,6.9198,4.9891,0.8806
BOOST_NEGPULSE,975,0.81896,2.4374,0.9594,charge,1,4.104,4.0968,160.8,100,13.9612,8.6975,0.3334,2.5006,0.05,0.2436
BOOST_NEGPULSE,975,0.81896,2.4374,0.9592,discharge,2,-19.516,4.0922,670.2,101,12.0214,5.6526,0.153,6.7501,6.9474,1.454
BOOST_NEGPULSE,975,0.81896,2.4374,0.9594,charge,2,3.975,4.1005,282.0,101,25.0463,0.01,0.05,0.01,2999.9999,0.5295
BOOST_NEGPULSE,975,0.81896,2.4374,0.9591,discharge,3,-28.053,4.0933,669.1,101,11.8099,4.7285,0.1286,7.7162,8.3675,1.5376
BOOST_NEGPULSE,975,0.81896,2.4374,0.9594,charge,3,3.835,4.1027,386.4,100,25.3856,0.01,0.05,0.01,2999.9997,0.4552
BOOST_NEGPULSE,975,0.81896,2.4374,0.9187,discharge,0,-2.438,4.0762,4817.7,101,11.4133,6.4541,0.1856,10.6576,6.4496,0.255
BOOST_NEGPULSE,975,0.81896,2.4374,0.9187,charge,0,1.221,4.0789,70.3,101,11.906,6.1867,0.1818,8.8995,5.4451,0.1446
BOOST_NEGPULSE,975,0.81896,2.4374,0.9186,discharge,1,-9.759,4.0766,635.5,101,11.7175,5.8709,0.1693,8.4079,6.2605,0.8237
BOOST_NEGPULSE,975,0.81896,2.4374,0.9187,charge,1,4.878,4.0821,160.7,101,11.7681,5.8825,0.1738,7.7671,5.1773,0.3838
BOOST_NEGPULSE,975,0.81896,2.4374,0.9185,discharge,2,-19.516,4.0778,680.3,101,11.7054,4.8065,0.1423,8.2299,7.7884,1.3079
BOOST_NEGPULSE,975,0.81896,2.4374,0.9188,charge,2,5.321,4.085,281.2,101,21.6194,0.01,0.05,0.01,3000.0,0.4936
BOOST_NEGPULSE,975,0.81896,2.4374,0.9184,discharge,3,-28.054,4.079,685.8,100,11.5444,4.0189,0.1175,8.7689,8.5505,1.2879
BOOST_NEGPULSE,975,0.81896,2.4374,0.9188,charge,3,5.223,4.0874,386.3,101,21.5647,0.01,0.05,0.01,3000.0,0.5045
BOOST_NEGPULSE,975,0.81896,2.4374,0.8373,discharge,0,-2.438,4.0106,5373.2,101,11.6554,4.5654,0.166,14.7311,8.5617,0.2373
BOOST_NEGPULSE,975,0.81896,2.4374,0.8374,charge,0,1.221,4.0129,70.4,100,11.5324,4.6074,0.1627,12.0014,7.4182,0.1347
BOOST_NEGPULSE,975,0.81896,2.4374,0.8373,discharge,1,-9.757,4.0115,635.4,100,11.6108,4.303,0.1542,10.9269,6.7996,0.7171
BOOST_NEGPULSE,975,0.81896,2.4374,0.8374,charge,1,4.878,4.0181,160.7,101,11.4664,4.3267,0.1533,9.8739,6.6739,0.3916
BOOST_NEGPULSE,975,0.81896,2.4374,0.8372,discharge,2,-19.515,4.0115,680.5,101,11.3361,3.8813,0.1324,9.1902,6.6633,1.2586
BOOST_NEGPULSE,975,0.81896,2.4374,0.8375,charge,2,9.099,4.0228,280.8,101,18.7129,0.7731,0.05,0.01,2999.9996,0.5605
BOOST_NEGPULSE,975,0.81896,2.4374,0.8371,discharge,3,-28.055,4.0135,732.2,101,11.5298,3.1573,0.125,9.1966,7.1825,1.4207
BOOST_NEGPULSE,975,0.81896,2.4374,0.8375,charge,3,9.016,4.0262,387.0,101,19.2893,0.01,2999.9753,0.01,2999.9798,0.5606
BOOST_NEGPULSE,975,0.81896,2.4374,0.756,discharge,0,-2.438,3.9136,5419.1,101,11.4139,3.5204,0.1549,11.9412,8.326,0.1888
BOOST_NEGPULSE,975,0.81896,2.4374,0.7561,charge,0,1.221,3.9156,70.4,100,11.2462,3.5451,0.1627,10.1518,7.6144,0.1204
BOOST_NEGPULSE,975,0.81896,2.4374,0.756,discharge,1,-9.758,3.9139,635.4,101,11.412,3.3245,0.151,9.0701,6.7476,0.605
BOOST_NEGPULSE,975,0.81896,2.4374,0.7561,charge,1,4.878,3.9195,160.8,101,11.3218,3.268,0.15,8.9932,6.9683,0.3404
BOOST_NEGPULSE,975,0.81896,2.4374,0.7559,discharge,2,-19.516,3.9142,680.6,101,11.3308,2.9681,0.1361,8.374,7.2402,1.166
BOOST_NEGPULSE,975,0.81896,2.4374,0.7562,charge,2,14.634,3.9235,281.1,100,11.0822,2.3351,0.0812,6.1826,3.8069,1.6827
BOOST_NEGPULSE,975,0.81896,2.4374,0.7558,discharge,3,-28.054,3.914,798.5,101,11.0615,2.7217,0.1252,9.1041,8.385,1.3164
BOOST_NEGPULSE,975,0.81896,2.4374,0.7562,charge,3,15.908,3.9263,386.4,101,17.2054,0.01,0.05,0.01,3000.0,0.5988
BOOST_NEGPULSE,975,0.81896,2.4374,0.6747,discharge,0,-2.439,3.8483,5504.3,101,10.7039,3.1416,0.1343,10.8885,8.6661,0.1627
BOOST_NEGPULSE,975,0.81896,2.4374,0.6747,charge,0,1.22,3.8509,70.4,101,11.0497,2.9826,0.1399,9.0737,7.6193,0.1113
BOOST_NEGPULSE,975,0.81896,2.4374,0.6747,discharge,1,-9.758,3.8493,635.4,101,11.3131,2.9055,0.1392,9.8273,7.8759,0.5429
BOOST_NEGPULSE,975,0.81896,2.4374,0.6748,charge,1,4.878,3.8544,161.0,101,11.1349,2.8954,0.1333,7.4149,6.0485,0.2737
BOOST_NEGPULSE,975,0.81896,2.4374,0.6746,discharge,2,-19.515,3.8487,680.6,101,11.1843,2.7044,0.1288,9.4337,8.0631,1.07
BOOST_NEGPULSE,975,0.81896,2.4374,0.6749,charge,2,14.635,3.8577,281.6,101,11.0687,2.579,0.139,6.687,6.8194,0.9259
BOOST_NEGPULSE,975,0.81896,2.4374,0.6745,discharge,3,-28.053,3.8498,801.1,101,11.1942,2.3647,0.1214,10.3236,9.2009,1.195
BOOST_NEGPULSE,975,0.81896,2.4374,0.6749,charge,3,20.937,3.8596,386.2,101,12.7559,2.2771,0.3777,1.2349,0.05,0.6793
BOOST_NEGPULSE,975,0.81896,2.4374,0.5934,discharge,0,-2.439,3.7749,5565.5,101,11.284,2.9769,0.1515,12.0509,9.4276,0.1717
BOOST_NEGPULSE,975,0.81896,2.4374,0.5934,charge,0,1.22,3.7769,70.5,101,10.8969,3.0236,0.1358,10.2707,8.3892,0.1123
BOOST_NEGPULSE,975,0.81896,2.4374,0.5933,discharge,1,-9.757,3.775,635.5,101,11.2205,2.8152,0.1355,10.7291,8.2588,0.5489
BOOST_NEGPULSE,975,0.81896,2.4374,0.5935,charge,1,4.878,3.7808,160.8,100,11.1763,2.6953,0.1316,8.4435,6.6533,0.2523
BOOST_NEGPULSE,975,0.81896,2.4374,0.5933,discharge,2,-19.515,3.7749,680.5,101,11.1641,2.5316,0.1331,9.8515,7.8983,1.0396
BOOST_NEGPULSE,975,0.81896,2.4374,0.5935,charge,2,14.635,3.7847,281.7,100,11.0006,2.4191,0.1409,6.6819,6.2101,0.8624
BOOST_NEGPULSE,975,0.81896,2.4374,0.5932,discharge,3,-28.053,3.7762,800.5,101,11.074,2.2873,0.1283,10.3934,8.6917,1.2366
BOOST_NEGPULSE,975,0.81896,2.4374,0.5936,charge,3,24.394,3.7876,386.4,101,10.7735,1.623,0.0659,4.9126,3.2163,2.4152
BOOST_NEGPULSE,975,0.81896,2.4374,0.5121,discharge,0,-2.438,3.6891,5607.3,101,11.0806,2.8121,0.1411,11.6351,9.3271,0.1611
BOOST_NEGPULSE,975,0.81896,2.4374,0.5121,charge,0,1.221,3.6909,70.5,100,10.9587,2.7814,0.1356,10.0973,8.4138,0.117
BOOST_NEGPULSE,975,0.81896,2.4374,0.512,discharge,1,-9.758,3.6894,635.4,101,11.0751,2.6432,0.1438,10.1447,8.0885,0.5195
BOOST_NEGPULSE,975,0.81896,2.4374,0.5121,charge,1,4.88,3.695,161.0,101,10.9537,2.6093,0.1397,9.1798,7.6692,0.2647
BOOST_NEGPULSE,975,0.81896,2.4374,0.5119,discharge,2,-19.515,3.6899,680.7,101,11.1248,2.4985,0.1324,9.4214,7.7399,1.0312
BOOST_NEGPULSE,975,0.81896,2.4374,0.5122,charge,2,14.635,3.6993,281.0,101,11.007,2.3358,0.1309,7.2665,6.5339,0.8172
BOOST_NEGPULSE,975,0.81896,2.4374,0.5119,discharge,3,-28.053,3.6903,801.0,101,11.1893,2.3067,0.1285,10.3797,8.9286,1.3072
BOOST_NEGPULSE,975,0.81896,2.4374,0.5123,charge,3,24.392,3.7028,387.3,101,10.968,2.0231,0.1307,6.8341,6.6292,1.2571
BOOST_NEGPULSE,975,0.81896,2.4374,0.4308,discharge,0,-2.438,3.6149,5612.4,101,11.337,3.2139,0.1438,11.4242,9.0421,0.1743
BOOST_NEGPULSE,975,0.81896,2.4374,0.4308,charge,0,1.221,3.6168,70.4,101,11.0758,3.3775,0.1415,9.779,8.3478,0.1181
BOOST_NEGPULSE,975,0.81896,2.4374,0.4307,discharge,1,-9.757,3.6153,635.4,101,11.2784,3.157,0.1423,10.0371,8.069,0.5672
BOOST_NEGPULSE,975,0.81896,2.4374,0.4308,charge,1,4.878,3.6203,160.6,101,11.3516,3.0709,0.1407,9.4758,8.4322,0.2783
BOOST_NEGPULSE,975,0.81896,2.4374,0.4306,discharge,2,-19.515,3.6158,680.7,101,11.3469,2.7366,0.1333,10.2576,8.8474,1.06
BOOST_NEGPULSE,975,0.81896,2.4374,0.4309,charge,2,14.636,3.6258,281.2,101,11.1083,2.4515,0.1186,7.456,6.7361,0.7047
BOOST_NEGPULSE,975,0.81896,2.4374,0.4306,discharge,3,-28.054,3.6163,800.6,101,11.1861,2.5187,0.1288,12.5448,11.3766,1.3317
BOOST_NEGPULSE,975,0.81896,2.4374,0.431,charge,3,24.392,3.6297,387.2,100,10.9486,2.0438,0.1143,6.5963,6.3384,1.1622
BOOST_NEGPULSE,975,0.81896,2.4374,0.3495,discharge,0,-2.438,3.5444,5609.1,101,11.2766,3.7838,0.1521,12.4714,9.0659,0.1891
BOOST_NEGPULSE,975,0.81896,2.4374,0.3495,charge,0,1.222,3.5462,70.4,101,11.2246,3.808,0.1602,9.3105,7.6039,0.1088
BOOST_NEGPULSE,975,0.81896,2.4374,0.3494,discharge,1,-9.759,3.5448,635.5,101,11.3144,3.647,0.1596,12.2423,9.3308,0.6244
BOOST_NEGPULSE,975,0.81896,2.4374,0.3495,charge,1,4.88,3.5505,160.7,101,11.2159,3.4692,0.1483,9.0531,8.2994,0.2862
BOOST_NEGPULSE,975,0.81896,2.4374,0.3493,discharge,2,-19.516,3.5452,680.7,100,11.3027,3.2197,0.148,16.1488,13.3666,1.1578
BOOST_NEGPULSE,975,0.81896,2.4374,0.3496,charge,2,14.635,3.5555,281.7,101,11.0608,2.6987,0.1234,8.098,7.844,0.68
BOOST_NEGPULSE,975,0.81896,2.4374,0.3492,discharge,3,-28.054,3.5449,801.0,101,11.1261,2.9364,0.1486,31.6372,27.222,1.6022
BOOST_NEGPULSE,975,0.81896,2.4374,0.3497,charge,3,24.392,3.5594,386.7,101,10.8781,2.1047,0.1077,6.8925,6.5666,0.9717
BOOST_NEGPULSE,975,0.81896,2.4374,0.3088,discharge,0,-2.438,3.5093,5070.5,100,11.5883,4.5203,0.1773,14.8328,9.5271,0.1979
BOOST_NEGPULSE,975,0.81896,2.4374,0.3088,charge,0,1.221,3.5114,70.5,100,11.3868,4.493,0.1718,10.177,7.3715,0.1304
BOOST_NEGPULSE,975,0.81896,2.4374,0.3087,discharge,1,-9.757,3.509,635.5,101,11.6153,4.2674,0.1744,15.9912,10.4717,0.7295
BOOST_NEGPULSE,975,0.81896,2.4374,0.3089,charge,1,4.878,3.5165,161.0,100,11.5168,3.9677,0.1596,8.8682,7.7016,0.3242
BOOST_NEGPULSE,975,0.81896,2.4374,0.3086,discharge,2,-19.515,3.5102,680.5,101,11.5325,3.9015,0.166,31.542,22.3006,1.3322
BOOST_NEGPULSE,975,0.81896,2.4374,0.3089,charge,2,14.637,3.5218,281.2,101,11.2237,3.1323,0.1242,8.1522,8.155,0.7451
BOOST_NEGPULSE,975,0.81896,2.4374,0.3086,discharge,3,-28.054,3.5108,800.7,100,11.4407,3.4276,0.1518,200.0,138.5867,2.1291
BOOST_NEGPULSE,975,0.81896,2.4374,0.309,charge,3,24.396,3.5261,386.1,101,11.0491,2.3219,0.1066,7.2576,7.146,0.9567
BOOST_NEGPULSE,975,0.81896,2.4374,0.2681,discharge,0,-2.439,3.4709,5071.5,100,11.7504,5.1775,0.1993,18.7242,10.1178,0.2259
BOOST_NEGPULSE,975,0.81896,2.4374,0.2682,charge,0,1.22,3.4734,70.5,100,11.5886,5.0255,0.192,11.7954,7.3344,0.1407
BOOST_NEGPULSE,975,0.81896,2.4374,0.2681,discharge,1,-9.757,3.473,635.4,101,11.8838,5.1598,0.2014,26.1911,14.1187,0.9072
BOOST_NEGPULSE,975,0.81896,2.4374,0.2682,charge,1,4.878,3.4796,160.8,101,11.4559,4.6044,0.1621,9.0729,6.8333,0.3574
BOOST_NEGPULSE,975,0.81896,2.4374,0.268,discharge,2,-19.515,3.472,680.6,101,11.6908,4.5857,0.1978,124.89,70.4774,1.6479
BOOST_NEGPULSE,975,0.81896,2.4374,0.2683,charge,2,14.635,3.4859,281.0,101,11.3188,3.3635,0.1377,7.759,7.9196,0.8437
BOOST_NEGPULSE,975,0.81896,2.4374,0.2684,charge,3,24.394,3.4906,384.8,101,11.0357,2.3989,0.1156,7.4306,7.7911,1.0339
BOOST_NEGPULSE,975,0.81896,2.4374,0.2275,discharge,0,-2.438,3.4239,5072.2,101,11.7868,6.2003,0.2368,28.1232,12.0936,0.2806
BOOST_NEGPULSE,975,0.81896,2.4374,0.2275,charge,0,1.22,3.4274,70.4,101,11.5446,5.8271,0.2134,17.3065,8.6187,0.1474
BOOST_NEGPULSE,975,0.81896,2.4374,0.2274,discharge,1,-9.759,3.4248,635.5,101,11.8731,6.1346,0.2539,54.8814,22.0124,1.1619
BOOST_NEGPULSE,975,0.81896,2.4374,0.2276,charge,1,4.878,3.4366,160.8,101,11.5056,5.1359,0.1874,11.1814,6.6103,0.3834
BOOST_NEGPULSE,975,0.81896,2.4374,0.2276,charge,2,14.636,3.4469,281.1,100,11.317,3.7629,0.1503,7.0884,6.4113,1.0422
BOOST_NEGPULSE,975,0.81896,2.4374,0.2277,charge,3,24.393,3.4511,333.5,101,11.2692,2.7131,0.1352,7.3198,7.9871,1.3237
BOOST_NEGPULSE,1012,0.81164,2.41559,1.0,discharge,0,-2.419,4.1279,99999.0,99,3.158,15.2901,0.2986,15.9899,6.0554,0.3157
BOOST_NEGPULSE,1012,0.81164,2.41559,1.0,charge,0,1.209,4.1426,69.4,101,12.3926,10.8907,0.2759,22.4643,7.9848,0.1929
BOOST_NEGPULSE,1012,0.81164,2.41559,0.9999,discharge,1,-9.669,4.1375,635.4,101,12.3844,9.0066,0.2056,8.3436,4.2226,0.9818
BOOST_NEGPULSE,1012,0.81164,2.41559,1.0,charge,1,1.603,4.1472,160.6,101,32.9549,0.01,0.05,0.01,2999.996,0.2983
BOOST_NEGPULSE,1012,0.81164,2.41559,0.9998,discharge,2,-19.336,4.1356,640.3,101,12.1337,7.1793,0.166,6.6783,5.1022,1.7865
BOOST_NEGPULSE,1012,0.81164,2.41559,1.0,charge,2,1.487,4.1518,280.9,101,32.4283,0.01,0.05,0.01,2999.995,0.2802
BOOST_NEGPULSE,1012,0.81164,2.41559,0.9998,discharge,3,-27.793,4.1362,638.8,101,12.1885,5.7928,0.148,7.1461,6.4021,1.9317
BOOST_NEGPULSE,1012,0.81164,2.41559,1.0,charge,3,1.395,4.1555,386.7,101,31.9388,0.01,0.05,0.01,3000.0,0.3422
BOOST_NEGPULSE,1012,0.81164,2.41559,0.9597,discharge,0,-2.419,4.0907,4787.5,101,12.1415,8.0443,0.2206,10.3239,5.4295,0.2718
BOOST_NEGPULSE,1012,0.81164,2.41559,0.9597,charge,0,1.209,4.0927,70.3,101,12.0204,8.1261,0.2156,10.946,5.8477,0.1555
BOOST_NEGPULSE,1012,0.81164,2.41559,0.9596,discharge,1,-9.669,4.091,635.4,101,12.0357,7.2501,0.183,7.2302,5.1263,0.9009
BOOST_NEGPULSE,1012,0.81164,2.41559,0.9598,charge,1,4.084,4.0962,160.7,101,13.8809,8.7098,0.3569,2.8415,0.0516,0.2633
BOOST_NEGPULSE,1012,0.81164,2.41559,0.9596,discharge,2,-19.336,4.0916,670.4,101,11.9544,5.8507,0.1554,7.3447,7.2965,1.3697
BOOST_NEGPULSE,1012,0.81164,2.41559,0.9598,charge,2,3.939,4.1,280.5,101,25.4005,0.01,0.05,0.01,2999.9999,0.5382
BOOST_NEGPULSE,1012,0.81164,2.41559,0.9595,discharge,3,-27.793,4.0926,669.1,101,12.0416,4.8317,0.1285,8.5272,8.5907,1.3445
BOOST_NEGPULSE,1012,0.81164,2.41559,0.9598,charge,3,3.684,4.1038,386.4,101,26.1309,0.01,0.05,0.01,2999.9048,0.5361
BOOST_NEGPULSE,1012,0.81164,2.41559,0.9194,discharge,0,-2.418,4.0764,4815.8,101,12.2867,7.1142,0.2044,11.5527,6.6415,0.2649
BOOST_NEGPULSE,1012,0.81164,2.41559,0.9194,charge,0,1.209,4.0784,70.3,101,11.9125,7.1596,0.1916,9.5225,5.5767,0.1594
BOOST_NEGPULSE,1012,0.81164,2.41559,0.9194,discharge,1,-9.67,4.0765,635.4,101,12.1269,6.5056,0.1728,9.0565,6.3756,0.8648
BOOST_NEGPULSE,1012,0.81164,2.41559,0.9195,charge,1,4.835,4.0817,160.6,101,11.9045,5.932,0.1328,7.0365,2.7761,0.596
BOOST_NEGPULSE,1012,0.81164,2.41559,0.9193,discharge,2,-19.335,4.077,679.7,101,12.0154,5.2968,0.1394,9.0715,7.9898,1.3163
BOOST_NEGPULSE,1012,0.81164,2.41559,0.9195,charge,2,5.002,4.0839,281.0,101,23.2188,0.01,0.05,0.01,3000.0,0.4955
BOOST_NEGPULSE,1012,0.81164,2.41559,0.9192,discharge,3,-27.795,4.0783,682.4,101,11.899,4.3816,0.1219,9.8016,8.7705,1.1496
BOOST_NEGPULSE,1012,0.81164,2.41559,0.9195,charge,3,4.896,4.0863,386.1,101,23.2335,0.01,0.05,0.01,3000.0,0.512
BOOST_NEGPULSE,1012,0.81164,2.41559,0.8389,discharge,0,-2.419,4.0079,5370.5,101,11.6733,4.8677,0.1772,15.1303,8.5926,0.2254
BOOST_NEGPULSE,1012,0.81164,2.41559,0.8389,charge,0,1.209,4.0102,70.4,101,11.9969,4.6323,0.1713,12.3752,7.5661,0.1411
BOOST_NEGPULSE,1012,0.81164,2.41559,0.8388,discharge,1,-9.668,4.0089,635.4,101,11.7756,4.4334,0.155,11.2689,6.8623,0.7284
BOOST_NEGPULSE,1012,0.81164,2.41559,0.8389,charge,1,4.833,4.0149,161.0,101,11.8257,4.4614,0.1676,10.1291,6.7275,0.3731
BOOST_NEGPULSE,1012,0.81164,2.41559,0.8387,discharge,2,-19.335,4.0098,680.5,101,11.7051,3.7722,0.1388,9.6819,6.8614,1.2324
BOOST_NEGPULSE,1012,0.81164,2.41559,0.839,charge,2,9.059,4.0204,281.0,101,19.827,0.01,0.05,0.01,2999.9961,0.2687
BOOST_NEGPULSE,1012,0.81164,2.41559,0.8386,discharge,3,-27.793,4.0111,732.1,101,11.5494,3.2528,0.1215,9.7689,7.2997,1.3731
BOOST_NEGPULSE,1012,0.81164,2.41559,0.839,charge,3,9.004,4.024,386.4,101,19.5623,0.01,3000.0,0.01,3000.0,0.6829
BOOST_NEGPULSE,1012,0.81164,2.41559,0.7583,discharge,0,-2.417,3.912,5418.1,101,11.7042,3.987,0.1581,12.415,8.3148,0.1862
BOOST_NEGPULSE,1012,0.81164,2.41559,0.7583,charge,0,1.207,3.9141,70.4,101,11.7815,3.8038,0.1543,10.4729,7.3328,0.124
BOOST_NEGPULSE,1012,0.81164,2.41559,0.7582,discharge,1,-9.67,3.9125,635.4,101,11.7278,3.6576,0.1489,9.4788,6.8325,0.6318
BOOST_NEGPULSE,1012,0.81164,2.41559,0.7583,charge,1,4.833,3.9182,160.8,101,11.6151,3.6446,0.1573,9.2783,6.9091,0.3438
BOOST_NEGPULSE,1012,0.81164,2.41559,0.7582,discharge,2,-19.336,3.9126,680.4,101,11.6276,3.2263,0.1345,9.112,7.5851,1.1729
BOOST_NEGPULSE,1012,0.81164,2.41559,0.7584,charge,2,14.502,3.9222,280.3,101,11.354,2.3866,0.0685,5.7787,2.7669,1.9823
BOOST_NEGPULSE,1012,0.81164,2.41559,0.7581,discharge,3,-27.793,3.9125,796.0,101,11.574,2.7441,0.1239,10.0979,8.7772,1.2188
BOOST_NEGPULSE,1012,0.81164,2.41559,0.7585,charge,3,15.225,3.9253,386.2,101,18.0431,0.01,0.05,0.01,2999.9998,0.4374
BOOST_NEGPULSE,1012,0.81164,2.41559,0.6777,discharge,0,-2.419,3.8474,5493.6,101,11.0737,3.4681,0.144,11.3027,8.6264,0.1933
BOOST_NEGPULSE,1012,0.81164,2.41559,0.6778,charge,0,1.209,3.8499,70.4,101,11.4785,3.3408,0.1361,9.3644,7.4934,0.113
BOOST_NEGPULSE,1012,0.81164,2.41559,0.6777,discharge,1,-9.667,3.8485,635.5,101,11.5078,3.184,0.1401,10.2957,7.9846,0.5626
BOOST_NEGPULSE,1012,0.81164,2.41559,0.6778,charge,1,4.833,3.8537,160.7,101,11.4129,3.0753,0.1366,7.584,5.9242,0.2888
BOOST_NEGPULSE,1012,0.81164,2.41559,0.6776,discharge,2,-19.334,3.8487,680.5,101,11.4053,2.8724,0.1286,10.146,8.3854,1.0732
BOOST_NEGPULSE,1012,0.81164,2.41559,0.6779,charge,2,14.503,3.8569,281.6,101,11.2976,2.7206,0.1442,6.8892,6.7729,0.9458
BOOST_NEGPULSE,1012,0.81164,2.41559,0.6775,discharge,3,-27.793,3.8492,800.8,101,11.3002,2.5092,0.1172,11.1396,9.4199,1.123
BOOST_NEGPULSE,1012,0.81164,2.41559,0.6779,charge,3,20.432,3.8597,386.3,101,13.0749,1.2897,0.05,2.2997,0.3167,0.6033
BOOST_NEGPULSE,1012,0.81164,2.41559,0.5972,discharge,0,-2.419,3.7747,5560.2,101,11.1929,3.1157,0.1523,12.2897,9.4215,0.1849
BOOST_NEGPULSE,1012,0.81164,2.41559,0.5972,charge,0,1.209,3.7768,70.5,101,11.1772,3.0182,0.1346,10.2952,8.0523,0.1176
BOOST_NEGPULSE,1012,0.81164,2.41559,0.5971,discharge,1,-9.669,3.7751,635.4,101,11.4139,2.9854,0.1419,11.1265,8.289,0.5653
BOOST_NEGPULSE,1012,0.81164,2.41559,0.5972,charge,1,4.834,3.781,160.4,101,11.3459,2.9133,0.1355,8.6284,6.5165,0.2726
BOOST_NEGPULSE,1012,0.81164,2.41559,0.597,discharge,2,-19.334,3.7756,680.5,100,11.4847,2.7058,0.1355,10.5541,8.1523,1.0197
BOOST_NEGPULSE,1012,0.81164,2.41559,0.5973,charge,2,14.501,3.7848,281.6,101,11.2595,2.6377,0.1394,6.9265,6.1767,0.9158
BOOST_NEGPULSE,1012,0.81164,2.41559,0.597,discharge,3,-27.794,3.7761,800.7,101,11.3314,2.466,0.1265,11.329,8.9735,1.1708
BOOST_NEGPULSE,1012,0.81164,2.41559,0.5974,charge,3,24.168,3.7879,387.1,101,11.1001,4.6317,2.3257,1.5246,0.0504,2.7066
BOOST_NEGPULSE,1012,0.81164,2.41559,0.5166,discharge,0,-2.419,3.6891,5601.5,101,11.3481,3.3584,0.1446,12.232,9.2262,0.1856
BOOST_NEGPULSE,1012,0.81164,2.41559,0.5166,charge,0,1.209,3.6911,70.5,101,11.4157,3.194,0.141,10.4831,8.2468,0.1054
BOOST_NEGPULSE,1012,0.81164,2.41559,0.5165,discharge,1,-9.668,3.6896,635.4,101,11.3993,3.1605,0.1385,10.7449,8.0983,0.565
BOOST_NEGPULSE,1012,0.81164,2.41559,0.5167,charge,1,4.834,3.6948,160.7,101,11.563,2.9758,0.1434,9.6134,7.6063,0.2781
BOOST_NEGPULSE,1012,0.81164,2.41559,0.5165,discharge,2,-19.334,3.69,680.6,101,11.4369,2.74,0.1328,10.164,8.0275,1.0311
BOOST_NEGPULSE,1012,0.81164,2.41559,0.5167,charge,2,14.503,3.6999,281.1,101,11.2069,2.581,0.1329,7.5049,6.4273,0.8584
BOOST_NEGPULSE,1012,0.81164,2.41559,0.5164,discharge,3,-27.794,3.6906,800.6,101,11.3721,2.4108,0.1306,11.2676,9.2937,1.2296
BOOST_NEGPULSE,1012,0.81164,2.41559,0.5168,charge,3,24.168,3.7034,386.4,101,11.1126,2.1011,0.1348,7.0393,6.5263,1.2759
BOOST_NEGPULSE,1012,0.81164,2.41559,0.436,discharge,0,-2.417,3.6152,5610.3,101,11.1914,3.4615,0.1457,11.7357,9.0991,0.1708
BOOST_NEGPULSE,1012,0.81164,2.41559,0.436,charge,0,1.209,3.6172,70.4,101,11.155,3.4186,0.127,9.7303,7.8919,0.1078
BOOST_NEGPULSE,1012,0.81164,2.41559,0.436,discharge,1,-9.668,3.6159,635.4,101,11.4455,3.116,0.1476,10.3722,8.1857,0.5835
BOOST_NEGPULSE,1012,0.81164,2.41559,0.4361,charge,1,4.833,3.6215,160.6,101,11.3248,3.051,0.1467,9.6075,8.3228,0.2823
BOOST_NEGPULSE,1012,0.81164,2.41559,0.4359,discharge,2,-19.336,3.6162,680.5,101,11.2832,2.8597,0.1351,10.8789,9.1434,1.0378
BOOST_NEGPULSE,1012,0.81164,2.41559,0.4361,charge,2,14.502,3.6264,281.6,101,11.1339,2.5409,0.1259,7.6319,6.6556,0.722
BOOST_NEGPULSE,1012,0.81164,2.41559,0.4358,discharge,3,-27.793,3.6167,800.7,101,11.4501,2.5781,0.1325,13.8589,11.9728,1.2256
BOOST_NEGPULSE,1012,0.81164,2.41559,0.4362,charge,3,24.169,3.6307,386.6,101,11.1204,2.217,0.1168,6.8639,6.244,1.2243
BOOST_NEGPULSE,1012,0.81164,2.41559,0.3555,discharge,0,-2.419,3.5447,5610.3,101,11.6211,4.2619,0.1654,13.2784,9.1831,0.1968
BOOST_NEGPULSE,1012,0.81164,2.41559,0.3555,charge,0,1.209,3.5465,70.4,101,11.7076,4.1438,0.1605,9.7076,7.499,0.1156
BOOST_NEGPULSE,1012,0.81164,2.41559,0.3554,discharge,1,-9.67,3.5453,635.4,101,11.6727,4.0823,0.1616,13.1751,9.4954,0.6746
BOOST_NEGPULSE,1012,0.81164,2.41559,0.3555,charge,1,4.835,3.5511,160.6,101,11.5863,3.864,0.154,9.3617,8.1262,0.3128
BOOST_NEGPULSE,1012,0.81164,2.41559,0.3553,discharge,2,-19.335,3.5456,680.5,101,11.662,3.5905,0.1519,18.6121,14.6319,1.1822
BOOST_NEGPULSE,1012,0.81164,2.41559,0.3556,charge,2,14.501,3.5563,281.1,101,11.4112,3.0149,0.1237,8.3987,7.7011,0.7204
BOOST_NEGPULSE,1012,0.81164,2.41559,0.3552,discharge,3,-27.795,3.5459,800.6,101,11.5417,3.209,0.152,39.5495,31.4783,1.511
BOOST_NEGPULSE,1012,0.81164,2.41559,0.3557,charge,3,24.17,3.5606,386.2,101,11.1778,2.3674,0.1052,7.2005,6.4118,1.0269
BOOST_NEGPULSE,1012,0.81164,2.41559,0.3152,discharge,0,-2.418,3.5099,5070.7,101,11.6297,4.6522,0.1775,15.1743,9.315,0.2189
BOOST_NEGPULSE,1012,0.81164,2.41559,0.3152,charge,0,1.207,3.512,70.4,101,11.4971,4.6144,0.1644,10.4965,7.3923,0.1319
BOOST_NEGPULSE,1012,0.81164,2.41559,0.3151,discharge,1,-9.669,3.5102,635.4,101,11.6914,4.458,0.1795,16.7248,10.6179,0.7498
BOOST_NEGPULSE,1012,0.81164,2.41559,0.3152,charge,1,4.835,3.517,160.7,101,11.5863,4.1347,0.1635,9.1097,7.6089,0.342
BOOST_NEGPULSE,1012,0.81164,2.41559,0.315,discharge,2,-19.334,3.51,680.4,101,11.6916,3.8703,0.1712,34.23,23.4945,1.295
BOOST_NEGPULSE,1012,0.81164,2.41559,0.3153,charge,2,14.503,3.5227,281.1,101,11.348,3.1603,0.1303,8.337,8.0178,0.7681
BOOST_NEGPULSE,1012,0.81164,2.41559,0.315,discharge,3,-27.795,3.5114,800.7,101,11.4929,3.4381,0.1497,200.0,132.4387,2.0655
BOOST_NEGPULSE,1012,0.81164,2.41559,0.3154,charge,3,24.169,3.5269,386.1,101,11.106,2.3604,0.1109,7.42,6.9475,0.9935
BOOST_NEGPULSE,1012,0.81164,2.41559,0.2749,discharge,0,-2.417,3.4713,5070.6,101,11.9942,5.7415,0.2047,19.8453,10.1936,0.25
BOOST_NEGPULSE,1012,0.81164,2.41559,0.2749,charge,0,1.209,3.4739,70.4,101,11.7892,5.6308,0.1865,12.47,7.4092,0.1422
BOOST_NEGPULSE,1012,0.81164,2.41559,0.2748,discharge,1,-9.67,3.471,635.4,101,11.9594,5.4901,0.2119,28.0276,14.4449,0.9304
BOOST_NEGPULSE,1012,0.81164,2.41559,0.275,charge,1,4.834,3.4803,160.7,101,11.7742,4.9312,0.1688,9.4649,6.7598,0.3595
BOOST_NEGPULSE,1012,0.81164,2.41559,0.2748,discharge,2,-19.335,3.4725,680.7,100,11.9398,4.9084,0.1989,160.9084,86.3671,1.659
BOOST_NEGPULSE,1012,0.81164,2.41559,0.275,charge,2,14.503,3.487,281.1,101,11.6638,3.5479,0.1426,8.0315,7.7588,0.8766
