Repository: KikETs/ECM_HYBRID_BMS_JOINT

## Results

| Arm | Model | Size | Protocol | Result | Worst cell |
|---|---|---|---|---|---|
| SOP | 2RC table + trim (A8) | 4 effective coefficients, 2 EW states | leave-one-cell-out | usable current 69.6 % discharge, 59.5 % charge (τ = 10 s) | 59.9 % / 53.5 % (BOOST_REST) |
| SOH | dQ/dV ridge | 65 coefficients | leave-one-cell-out | RMSE 0.0094, bias −0.0005 | 0.0130 (BOOST_REST) |
| SOC | 2RC EKF, low-current gate | 3 states | leave-one-cell-out | **2.34 %p** over six sensor disturbances on estimated SOH (2.325 on true SOH), per cell 2.00–2.75 | 4.60 %p (BOOST_NEGPULSE_1S, current offset −0.10 A) |

The SOH arm was a 10,945-parameter CNN until the second audit round. Nested

File: analysis/uypydj_hppc_resistance.csv (part 45 of 225)
protocol,cycle,SOH,CAP_Ah,SOC,soc_group,direction,rate_rank,I_A,CRate_rated,tau_s,tau_actual_s,V_pre_V,V_tau_V,R_mOhm,file
BOOST,337,0.94484,2.83036,0.5283,6,discharge,0,-2.832,0.944,10.0,9.9,3.737,3.6953,14.7225,07-05-21_21.19_BOOST_protocol_HPPC_IN21700_30T_cycle_#337.mat
BOOST,337,0.94484,2.83036,0.5283,6,charge,0,1.415,0.472,2.0,2.0,3.7383,3.7536,10.8089,07-05-21_21.19_BOOST_protocol_HPPC_IN21700_30T_cycle_#337.mat
BOOST,337,0.94484,2.83036,0.5283,6,charge,0,1.415,0.472,10.0,9.9,3.7383,3.7584,14.1999,07-05-21_21.19_BOOST_protocol_HPPC_IN21700_30T_cycle_#337.mat
BOOST,337,0.94484,2.83036,0.5282,6,discharge,1,-11.325,3.775,2.0,1.9,3.737,3.6134,10.9139,07-05-21_21.19_BOOST_protocol_HPPC_IN21700_30T_cycle_#337.mat
BOOST,337,0.94484,2.83036,0.5282,6,discharge,1,-11.325,3.775,10.0,9.9,3.737,3.576,14.2163,07-05-21_21.19_BOOST_protocol_HPPC_IN21700_30T_cycle_#337.mat
BOOST,337,0.94484,2.83036,0.5284,6,charge,1,5.66,1.887,2.0,2.0,3.7405,3.8018,10.8296,07-05-21_21.19_BOOST_protocol_HPPC_IN21700_30T_cycle_#337.mat
BOOST,337,0.94484,2.83036,0.5284,6,charge,1,5.66,1.887,10.0,9.9,3.7405,3.8195,13.9566,07-05-21_21.19_BOOST_protocol_HPPC_IN21700_30T_cycle_#337.mat
BOOST,337,0.94484,2.83036,0.5281,6,discharge,2,-22.645,7.548,2.0,2.0,3.737,3.4897,10.9207,07-05-21_21.19_BOOST_protocol_HPPC_IN21700_30T_cycle_#337.mat
BOOST,337,0.94484,2.83036,0.5281,6,discharge,2,-22.645,7.548,10.0,9.9,3.737,3.4231,13.8618,07-05-21_21.19_BOOST_protocol_HPPC_IN21700_30T_cycle_#337.mat
BOOST,337,0.94484,2.83036,0.5284,6,charge,2,16.981,5.66,2.0,2.0,3.7428,3.9241,10.6766,07-05-21_21.19_BOOST_protocol_HPPC_IN21700_30T_cycle_#337.mat
BOOST,337,0.94484,2.83036,0.5284,6,charge,2,16.981,5.66,10.0,9.9,3.7428,3.9723,13.5151,07-05-21_21.19_BOOST_protocol_HPPC_IN21700_30T_cycle_#337.mat
BOOST,337,0.94484,2.83036,0.528,6,discharge,3,-32.551,10.85,2.0,2.0,3.737,3.3837,10.8537,07-05-21_21.19_BOOST_protocol_HPPC_IN21700_30T_cycle_#337.mat
BOOST,337,0.94484,2.83036,0.528,6,discharge,3,-32.551,10.85,10.0,9.9,3.737,3.2914,13.6893,07-05-21_21.19_BOOST_protocol_HPPC_IN21700_30T_cycle_#337.mat
BOOST,337,0.94484,2.83036,0.5285,6,charge,3,28.304,9.435,2.0,1.9,3.7445,4.0398,10.4332,07-05-21_21.19_BOOST_protocol_HPPC_IN21700_30T_cycle_#337.mat
BOOST,337,0.94484,2.83036,0.5285,6,charge,3,28.304,9.435,10.0,9.9,3.7445,4.1193,13.2419,07-05-21_21.19_BOOST_protocol_HPPC_IN21700_30T_cycle_#337.mat
BOOST,337,0.94484,2.83036,0.4339,7,discharge,0,-2.832,0.944,2.0,2.0,3.6546,3.6236,10.9448,07-05-21_21.19_BOOST_protocol_HPPC_IN21700_30T_cycle_#337.mat
BOOST,337,0.94484,2.83036,0.4339,7,discharge,0,-2.832,0.944,10.0,9.9,3.6546,3.6138,14.4047,07-05-21_21.19_BOOST_protocol_HPPC_IN21700_30T_cycle_#337.mat
BOOST,337,0.94484,2.83036,0.434,7,charge,0,1.414,0.471,2.0,2.0,3.6553,3.6711,11.1763,07-05-21_21.19_BOOST_protocol_HPPC_IN21700_30T_cycle_#337.mat
BOOST,337,0.94484,2.83036,0.434,7,charge,0,1.414,0.471,10.0,9.9,3.6553,3.6756,14.3595,07-05-21_21.19_BOOST_protocol_HPPC_IN21700_30T_cycle_#337.mat
BOOST,337,0.94484,2.83036,0.4339,7,discharge,1,-11.324,3.775,2.0,2.0,3.6547,3.5316,10.8707,07-05-21_21.19_BOOST_protocol_HPPC_IN21700_30T_cycle_#337.mat
BOOST,337,0.94484,2.83036,0.4339,7,discharge,1,-11.324,3.775,10.0,9.9,3.6547,3.4945,14.1469,07-05-21_21.19_BOOST_protocol_HPPC_IN21700_30T_cycle_#337.mat
BOOST,337,0.94484,2.83036,0.434,7,charge,1,5.66,1.887,2.0,2.0,3.6584,3.719,10.7065,07-05-21_21.19_BOOST_protocol_HPPC_IN21700_30T_cycle_#337.mat
BOOST,337,0.94484,2.83036,0.434,7,charge,1,5.66,1.887,10.0,9.9,3.6584,3.7357,13.657,07-05-21_21.19_BOOST_protocol_HPPC_IN21700_30T_cycle_#337.mat
BOOST,337,0.94484,2.83036,0.4338,7,discharge,2,-22.642,7.547,2.0,1.9,3.6548,3.4103,10.7985,07-05-21_21.19_BOOST_protocol_HPPC_IN21700_30T_cycle_#337.mat
BOOST,337,0.94484,2.83036,0.4338,7,discharge,2,-22.642,7.547,10.0,9.9,3.6548,3.3425,13.793,07-05-21_21.19_BOOST_protocol_HPPC_IN21700_30T_cycle_#337.mat
BOOST,337,0.94484,2.83036,0.4341,7,charge,2,16.982,5.661,2.0,2.0,3.6608,3.8397,10.5347,07-05-21_21.19_BOOST_protocol_HPPC_IN21700_30T_cycle_#337.mat
BOOST,337,0.94484,2.83036,0.4341,7,charge,2,16.982,5.661,10.0,9.9,3.6608,3.8818,13.0138,07-05-21_21.19_BOOST_protocol_HPPC_IN21700_30T_cycle_#337.mat
BOOST,337,0.94484,2.83036,0.4337,7,discharge,3,-32.553,10.851,2.0,2.0,3.6552,3.3036,10.8008,07-05-21_21.19_BOOST_protocol_HPPC_IN21700_30T_cycle_#337.mat
BOOST,337,0.94484,2.83036,0.4337,7,discharge,3,-32.553,10.851,10.0,9.9,3.6552,3.212,13.6147,07-05-21_21.19_BOOST_protocol_HPPC_IN21700_30T_cycle_#337.mat
BOOST,337,0.94484,2.83036,0.4342,7,charge,3,28.305,9.435,2.0,2.0,3.6625,3.9552,10.3409,07-05-21_21.19_BOOST_protocol_HPPC_IN21700_30T_cycle_#337.mat
BOOST,337,0.94484,2.83036,0.4342,7,charge,3,28.305,9.435,10.0,9.9,3.6625,4.0244,12.7857,07-05-21_21.19_BOOST_protocol_HPPC_IN21700_30T_cycle_#337.mat
BOOST,337,0.94484,2.83036,0.3396,8,discharge,0,-2.83,0.943,2.0,2.0,3.5939,3.563,10.9172,07-05-21_21.19_BOOST_protocol_HPPC_IN21700_30T_cycle_#337.mat
BOOST,337,0.94484,2.83036,0.3396,8,discharge,0,-2.83,0.943,10.0,9.9,3.5939,3.5532,14.3796,07-05-21_21.19_BOOST_protocol_HPPC_IN21700_30T_cycle_#337.mat
BOOST,337,0.94484,2.83036,0.3396,8,charge,0,1.415,0.472,2.0,1.9,3.5953,3.6102,10.5263,07-05-21_21.19_BOOST_protocol_HPPC_IN21700_30T_cycle_#337.mat
BOOST,337,0.94484,2.83036,0.3396,8,charge,0,1.415,0.472,10.0,9.9,3.5953,3.6149,13.8467,07-05-21_21.19_BOOST_protocol_HPPC_IN21700_30T_cycle_#337.mat
BOOST,337,0.94484,2.83036,0.3395,8,discharge,1,-11.322,3.774,2.0,2.0,3.594,3.4707,10.8903,07-05-21_21.19_BOOST_protocol_HPPC_IN21700_30T_cycle_#337.mat
BOOST,337,0.94484,2.83036,0.3395,8,discharge,1,-11.322,3.774,10.0,9.9,3.594,3.433,14.2201,07-05-21_21.19_BOOST_protocol_HPPC_IN21700_30T_cycle_#337.mat
BOOST,337,0.94484,2.83036,0.3397,8,charge,1,5.662,1.887,2.0,2.0,3.5977,3.6582,10.6855,07-05-21_21.19_BOOST_protocol_HPPC_IN21700_30T_cycle_#337.mat
BOOST,337,0.94484,2.83036,0.3397,8,charge,1,5.662,1.887,10.0,9.9,3.5977,3.6754,13.7233,07-05-21_21.19_BOOST_protocol_HPPC_IN21700_30T_cycle_#337.mat
BOOST,337,0.94484,2.83036,0.3394,8,discharge,2,-22.644,7.548,2.0,1.9,3.594,3.3491,10.8152,07-05-21_21.19_BOOST_protocol_HPPC_IN21700_30T_cycle_#337.mat
BOOST,337,0.94484,2.83036,0.3394,8,discharge,2,-22.644,7.548,10.0,9.9,3.594,3.2777,13.9684,07-05-21_21.19_BOOST_protocol_HPPC_IN21700_30T_cycle_#337.mat
BOOST,337,0.94484,2.83036,0.3397,8,charge,2,16.982,5.661,2.0,2.0,3.6008,3.7795,10.5229,07-05-21_21.19_BOOST_protocol_HPPC_IN21700_30T_cycle_#337.mat
BOOST,337,0.94484,2.83036,0.3397,8,charge,2,16.982,5.661,10.0,9.9,3.6008,3.821,12.9667,07-05-21_21.19_BOOST_protocol_HPPC_IN21700_30T_cycle_#337.mat
BOOST,337,0.94484,2.83036,0.3393,8,discharge,3,-32.552,10.851,2.0,2.0,3.5941,3.2387,10.9179,07-05-21_21.19_BOOST_protocol_HPPC_IN21700_30T_cycle_#337.mat
BOOST,337,0.94484,2.83036,0.3393,8,discharge,3,-32.552,10.851,10.0,9.9,3.5941,3.1402,13.9438,07-05-21_21.19_BOOST_protocol_HPPC_IN21700_30T_cycle_#337.mat
BOOST,337,0.94484,2.83036,0.3398,8,charge,3,28.304,9.435,2.0,2.0,3.6031,3.8982,10.4261,07-05-21_21.19_BOOST_protocol_HPPC_IN21700_30T_cycle_#337.mat
BOOST,337,0.94484,2.83036,0.3398,8,charge,3,28.304,9.435,10.0,9.9,3.6031,3.9629,12.712,07-05-21_21.19_BOOST_protocol_HPPC_IN21700_30T_cycle_#337.mat
BOOST,337,0.94484,2.83036,0.2452,9,discharge,0,-2.832,0.944,2.0,2.0,3.5115,3.4781,11.7925,07-05-21_21.19_BOOST_protocol_HPPC_IN21700_30T_cycle_#337.mat
BOOST,337,0.94484,2.83036,0.2452,9,discharge,0,-2.832,0.944,10.0,9.9,3.5115,3.4669,15.7469,07-05-21_21.19_BOOST_protocol_HPPC_IN21700_30T_cycle_#337.mat
BOOST,337,0.94484,2.83036,0.2453,9,charge,0,1.416,0.472,2.0,2.0,3.5132,3.5295,11.5129,07-05-21_21.19_BOOST_protocol_HPPC_IN21700_30T_cycle_#337.mat
BOOST,337,0.94484,2.83036,0.2453,9,charge,0,1.416,0.472,10.0,9.9,3.5132,3.5345,15.0445,07-05-21_21.19_BOOST_protocol_HPPC_IN21700_30T_cycle_#337.mat
BOOST,337,0.94484,2.83036,0.2451,9,discharge,1,-11.322,3.774,2.0,1.9,3.5118,3.379,11.7294,07-05-21_21.19_BOOST_protocol_HPPC_IN21700_30T_cycle_#337.mat
BOOST,337,0.94484,2.83036,0.2451,9,discharge,1,-11.322,3.774,10.0,9.9,3.5118,3.337,15.439,07-05-21_21.19_BOOST_protocol_HPPC_IN21700_30T_cycle_#337.mat
BOOST,337,0.94484,2.83036,0.2453,9,charge,1,5.662,1.887,2.0,2.0,3.5185,3.5833,11.4449,07-05-21_21.19_BOOST_protocol_HPPC_IN21700_30T_cycle_#337.mat
BOOST,337,0.94484,2.83036,0.2453,9,charge,1,5.662,1.887,10.0,9.9,3.5185,3.6024,14.8183,07-05-21_21.19_BOOST_protocol_HPPC_IN21700_30T_cycle_#337.mat
BOOST,337,0.94484,2.83036,0.2451,9,discharge,2,-22.644,7.548,2.0,1.9,3.5143,3.2481,11.7559,07-05-21_21.19_BOOST_protocol_HPPC_IN21700_30T_cycle_#337.mat
BOOST,337,0.94484,2.83036,0.2451,9,discharge,2,-22.644,7.548,10.0,9.9,3.5143,3.1597,15.6598,07-05-21_21.19_BOOST_protocol_HPPC_IN21700_30T_cycle_#337.mat
BOOST,337,0.94484,2.83036,0.2454,9,charge,2,16.982,5.661,2.0,2.0,3.5235,3.7124,11.1235,07-05-21_21.19_BOOST_protocol_HPPC_IN21700_30T_cycle_#337.mat
BOOST,337,0.94484,2.83036,0.2454,9,charge,2,16.982,5.661,10.0,9.9,3.5235,3.7648,14.2092,07-05-21_21.19_BOOST_protocol_HPPC_IN21700_30T_cycle_#337.mat
BOOST,337,0.94484,2.83036,0.245,9,discharge,3,-32.551,10.85,2.0,2.0,3.5156,3.1316,11.7969,07-05-21_21.19_BOOST_protocol_HPPC_IN21700_30T_cycle_#337.mat
BOOST,337,0.94484,2.83036,0.245,9,discharge,3,-32.551,10.85,10.0,9.9,3.5156,2.9943,16.0149,07-05-21_21.19_BOOST_protocol_HPPC_IN21700_30T_cycle_#337.mat
BOOST,337,0.94484,2.83036,0.2455,9,charge,3,28.302,9.434,2.0,1.9,3.5261,3.8333,10.8544,07-05-21_21.19_BOOST_protocol_HPPC_IN21700_30T_cycle_#337.mat
BOOST,337,0.94484,2.83036,0.2455,9,charge,3,28.302,9.434,10.0,9.9,3.5261,3.9104,13.5785,07-05-21_21.19_BOOST_protocol_HPPC_IN21700_30T_cycle_#337.mat
BOOST,337,0.94484,2.83036,0.198,10,discharge,0,-2.832,0.944,2.0,2.0,3.457,3.4219,12.3923,07-05-21_21.19_BOOST_protocol_HPPC_IN21700_30T_cycle_#337.mat
BOOST,337,0.94484,2.83036,0.198,10,discharge,0,-2.832,0.944,10.0,9.9,3.457,3.4099,16.629,07-05-21_21.19_BOOST_protocol_HPPC_IN21700_30T_cycle_#337.mat
BOOST,337,0.94484,2.83036,0.1981,10,charge,0,1.416,0.472,2.0,2.0,3.4591,3.4761,12.0082,07-05-21_21.19_BOOST_protocol_HPPC_IN21700_30T_cycle_#337.mat
BOOST,337,0.94484,2.83036,0.1981,10,charge,0,1.416,0.472,10.0,9.9,3.4591,3.4815,15.8226,07-05-21_21.19_BOOST_protocol_HPPC_IN21700_30T_cycle_#337.mat
BOOST,337,0.94484,2.83036,0.198,10,discharge,1,-11.324,3.775,2.0,2.0,3.4575,3.3165,12.4514,07-05-21_21.19_BOOST_protocol_HPPC_IN21700_30T_cycle_#337.mat
BOOST,337,0.94484,2.83036,0.198,10,discharge,1,-11.324,3.775,10.0,9.9,3.4575,3.2704,16.5224,07-05-21_21.19_BOOST_protocol_HPPC_IN21700_30T_cycle_#337.mat
BOOST,337,0.94484,2.83036,0.1981,10,charge,1,5.662,1.887,2.0,2.0,3.4636,3.5305,11.8156,07-05-21_21.19_BOOST_protocol_HPPC_IN21700_30T_cycle_#337.mat
BOOST,337,0.94484,2.83036,0.1981,10,charge,1,5.662,1.887,10.0,9.9,3.4636,3.5504,15.3303,07-05-21_21.19_BOOST_protocol_HPPC_IN21700_30T_cycle_#337.mat
BOOST,337,0.94484,2.83036,0.1979,10,discharge,2,-22.646,7.549,2.0,1.9,3.4591,3.1775,12.4349,07-05-21_21.19_BOOST_protocol_HPPC_IN21700_30T_cycle_#337.mat
BOOST,337,0.94484,2.83036,0.1979,10,discharge,2,-22.646,7.549,10.0,9.9,3.4591,3.0574,17.7382,07-05-21_21.19_BOOST_protocol_HPPC_IN21700_30T_cycle_#337.mat
BOOST,337,0.94484,2.83036,0.1982,10,charge,2,16.982,5.661,2.0,2.0,3.4671,3.6599,11.3532,07-05-21_21.19_BOOST_protocol_HPPC_IN21700_30T_cycle_#337.mat
BOOST,337,0.94484,2.83036,0.1982,10,charge,2,16.982,5.661,10.0,9.9,3.4671,3.715,14.5978,07-05-21_21.19_BOOST_protocol_HPPC_IN21700_30T_cycle_#337.mat
BOOST,337,0.94484,2.83036,0.1978,10,discharge,3,-32.553,10.851,2.0,2.0,3.4588,3.0508,12.5334,07-05-21_21.19_BOOST_protocol_HPPC_IN21700_30T_cycle_#337.mat
BOOST,337,0.94484,2.83036,0.1978,10,discharge,3,-32.553,10.851,10.0,9.9,3.4588,2.8265,19.4237,07-05-21_21.19_BOOST_protocol_HPPC_IN21700_30T_cycle_#337.mat
BOOST,337,0.94484,2.83036,0.1983,10,charge,3,28.304,9.435,2.0,2.0,3.4694,3.7809,11.0055,07-05-21_21.19_BOOST_protocol_HPPC_IN21700_30T_cycle_#337.mat
BOOST,337,0.94484,2.83036,0.1983,10,charge,3,28.304,9.435,10.0,9.9,3.4694,3.8649,13.9733,07-05-21_21.19_BOOST_protocol_HPPC_IN21700_30T_cycle_#337.mat
BOOST,337,0.94484,2.83036,0.1509,11,discharge,0,-2.832,0.944,2.0,2.0,3.4127,3.3734,13.8752,07-05-21_21.19_BOOST_protocol_HPPC_IN21700_30T_cycle_#337.mat
BOOST,337,0.94484,2.83036,0.1509,11,discharge,0,-2.832,0.944,10.0,9.9,3.4127,3.3581,19.2769,07-05-21_21.19_BOOST_protocol_HPPC_IN21700_30T_cycle_#337.mat
BOOST,337,0.94484,2.83036,0.1509,11,charge,0,1.416,0.472,2.0,2.0,3.4154,3.4342,13.2768,07-05-21_21.19_BOOST_protocol_HPPC_IN21700_30T_cycle_#337.mat
BOOST,337,0.94484,2.83036,0.1509,11,charge,0,1.416,0.472,10.0,9.9,3.4154,3.4399,17.3023,07-05-21_21.19_BOOST_protocol_HPPC_IN21700_30T_cycle_#337.mat
BOOST,337,0.94484,2.83036,0.1508,11,discharge,1,-11.323,3.774,2.0,1.9,3.4127,3.252,14.1924,07-05-21_21.19_BOOST_protocol_HPPC_IN21700_30T_cycle_#337.mat
BOOST,337,0.94484,2.83036,0.1508,11,discharge,1,-11.323,3.774,10.0,9.9,3.4127,3.1645,21.92,07-05-21_21.19_BOOST_protocol_HPPC_IN21700_30T_cycle_#337.mat
BOOST,337,0.94484,2.83036,0.1509,11,charge,1,5.66,1.887,2.0,2.0,3.422,3.4933,12.5963,07-05-21_21.19_BOOST_protocol_HPPC_IN21700_30T_cycle_#337.mat
BOOST,337,0.94484,2.83036,0.1509,11,charge,1,5.66,1.887,10.0,9.9,3.422,3.5099,15.5289,07-05-21_21.19_BOOST_protocol_HPPC_IN21700_30T_cycle_#337.mat
BOOST,337,0.94484,2.83036,0.1507,11,discharge,2,-22.646,7.549,2.0,2.0,3.4151,3.0766,14.9475,07-05-21_21.19_BOOST_protocol_HPPC_IN21700_30T_cycle_#337.mat
BOOST,337,0.94484,2.83036,0.1507,11,discharge,2,-22.646,7.549,10.0,9.9,3.4151,2.7536,29.2105,07-05-21_21.19_BOOST_protocol_HPPC_IN21700_30T_cycle_#337.mat
BOOST,337,0.94484,2.83036,0.151,11,charge,2,16.982,5.661,2.0,2.0,3.4265,3.6248,11.6771,07-05-21_21.19_BOOST_protocol_HPPC_IN21700_30T_cycle_#337.mat
BOOST,337,0.94484,2.83036,0.151,11,charge,2,16.982,5.661,10.0,9.9,3.4265,3.6722,14.4683,07-05-21_21.19_BOOST_protocol_HPPC_IN21700_30T_cycle_#337.mat
BOOST,337,0.94484,2.83036,0.1506,11,discharge,3,-32.553,10.851,2.0,2.0,3.4143,2.9128,15.4056,07-05-21_21.19_BOOST_protocol_HPPC_IN21700_30T_cycle_#337.mat
BOOST,337,0.94484,2.83036,0.1506,11,discharge,3,-32.553,10.851,10.0,9.9,3.4143,2.4989,28.1203,07-05-21_21.19_BOOST_protocol_HPPC_IN21700_30T_cycle_#337.mat
BOOST,337,0.94484,2.83036,0.1511,11,charge,3,28.304,9.435,2.0,2.0,3.4288,3.7432,11.108,07-05-21_21.19_BOOST_protocol_HPPC_IN21700_30T_cycle_#337.mat
BOOST,337,0.94484,2.83036,0.1511,11,charge,3,28.304,9.435,10.0,9.9,3.4288,3.823,13.9274,07-05-21_21.19_BOOST_protocol_HPPC_IN21700_30T_cycle_#337.mat
BOOST,337,0.94484,2.83036,0.1037,12,discharge,0,-2.832,0.944,2.0,2.0,3.3587,3.3086,17.6882,07-05-21_21.19_BOOST_protocol_HPPC_IN21700_30T_cycle_#337.mat
BOOST,337,0.94484,2.83036,0.1037,12,discharge,0,-2.832,0.944,10.0,9.9,3.3587,3.2775,28.6683,07-05-21_21.19_BOOST_protocol_HPPC_IN21700_30T_cycle_#337.mat
BOOST,337,0.94484,2.83036,0.1037,12,charge,0,1.415,0.472,2.0,2.0,3.3636,3.3865,16.178,07-05-21_21.19_BOOST_protocol_HPPC_IN21700_30T_cycle_#337.mat
BOOST,337,0.94484,2.83036,0.1037,12,charge,0,1.415,0.472,10.0,9.9,3.3636,3.3962,23.0307,07-05-21_21.19_BOOST_protocol_HPPC_IN21700_30T_cycle_#337.mat
BOOST,337,0.94484,2.83036,0.1036,12,discharge,1,-11.324,3.775,2.0,2.0,3.3609,3.1257,20.77,07-05-21_21.19_BOOST_protocol_HPPC_IN21700_30T_cycle_#337.mat
BOOST,337,0.94484,2.83036,0.1036,12,discharge,1,-11.324,3.775,10.0,9.9,3.3609,2.8336,46.5648,07-05-21_21.19_BOOST_protocol_HPPC_IN21700_30T_cycle_#337.mat
BOOST,337,0.94484,2.83036,0.1037,12,charge,1,5.662,1.887,2.0,2.0,3.3736,3.4567,14.6771,07-05-21_21.19_BOOST_protocol_HPPC_IN21700_30T_cycle_#337.mat
BOOST,337,0.94484,2.83036,0.1037,12,charge,1,5.662,1.887,10.0,9.9,3.3736,3.4811,18.9866,07-05-21_21.19_BOOST_protocol_HPPC_IN21700_30T_cycle_#337.mat
BOOST,337,0.94484,2.83036,0.1035,12,discharge,2,-22.336,7.445,2.0,2.0,3.3635,2.8299,23.8897,07-05-21_21.19_BOOST_protocol_HPPC_IN21700_30T_cycle_#337.mat
BOOST,337,0.94484,2.83036,0.1035,12,discharge,2,-22.336,7.445,10.0,9.9,3.3635,2.4996,38.6775,07-05-21_21.19_BOOST_protocol_HPPC_IN21700_30T_cycle_#337.mat
BOOST,337,0.94484,2.83036,0.1038,12,charge,2,16.98,5.66,2.0,2.0,3.3791,3.5939,12.6502,07-05-21_21.19_BOOST_protocol_HPPC_IN21700_30T_cycle_#337.mat
BOOST,337,0.94484,2.83036,0.1038,12,charge,2,16.98,5.66,10.0,9.9,3.3791,3.6369,15.1826,07-05-21_21.19_BOOST_protocol_HPPC_IN21700_30T_cycle_#337.mat
BOOST,337,0.94484,2.83036,0.1034,12,discharge,3,-19.83,6.61,2.0,2.0,3.3633,2.5335,41.8457,07-05-21_21.19_BOOST_protocol_HPPC_IN21700_30T_cycle_#337.mat
BOOST,337,0.94484,2.83036,0.1034,12,discharge,3,-19.83,6.61,10.0,9.9,3.3633,2.4996,43.5552,07-05-21_21.19_BOOST_protocol_HPPC_IN21700_30T_cycle_#337.mat
BOOST,337,0.94484,2.83036,0.1039,12,charge,3,28.304,9.435,2.0,2.0,3.3808,3.7133,11.7475,07-05-21_21.19_BOOST_protocol_HPPC_IN21700_30T_cycle_#337.mat
BOOST,337,0.94484,2.83036,0.1039,12,charge,3,28.304,9.435,10.0,9.9,3.3808,3.7821,14.1782,07-05-21_21.19_BOOST_protocol_HPPC_IN21700_30T_cycle_#337.mat
BOOST,375,0.93983,2.81536,1.0,0,discharge,0,-2.818,0.939,2.0,2.0,4.1629,4.1206,15.008,07-12-21_15.46_BOOST_protocol_HPPC_IN21700_30T_cycle_#375.mat
BOOST,375,0.93983,2.81536,1.0,0,discharge,0,-2.818,0.939,10.0,9.9,4.1629,4.1035,21.075,07-12-21_15.46_BOOST_protocol_HPPC_IN21700_30T_cycle_#375.mat
BOOST,375,0.93983,2.81536,1.0,0,charge,0,1.406,0.469,2.0,2.0,4.1652,4.1865,15.1537,07-12-21_15.46_BOOST_protocol_HPPC_IN21700_30T_cycle_#375.mat
BOOST,375,0.93983,2.81536,1.0,0,charge,0,1.406,0.469,10.0,9.9,4.1652,4.1963,22.1258,07-12-21_15.46_BOOST_protocol_HPPC_IN21700_30T_cycle_#375.mat
BOOST,375,0.93983,2.81536,0.9999,0,discharge,1,-11.264,3.755,2.0,2.0,4.1619,3.9994,14.4265,07-12-21_15.46_BOOST_protocol_HPPC_IN21700_30T_cycle_#375.mat
BOOST,375,0.93983,2.81536,0.9999,0,discharge,1,-11.264,3.755,10.0,9.9,4.1619,3.9555,18.3239,07-12-21_15.46_BOOST_protocol_HPPC_IN21700_30T_cycle_#375.mat
BOOST,375,0.93983,2.81536,1.0,0,charge,1,1.766,0.589,2.0,1.9,4.1685,4.2001,17.8976,07-12-21_15.46_BOOST_protocol_HPPC_IN21700_30T_cycle_#375.mat
BOOST,375,0.93983,2.81536,1.0,0,charge,1,1.766,0.589,10.0,9.9,4.1685,4.2001,17.8976,07-12-21_15.46_BOOST_protocol_HPPC_IN21700_30T_cycle_#375.mat
BOOST,375,0.93983,2.81536,0.9998,0,discharge,2,-22.526,7.509,2.0,2.0,4.1614,3.8525,13.713,07-12-21_15.46_BOOST_protocol_HPPC_IN21700_30T_cycle_#375.mat
BOOST,375,0.93983,2.81536,0.9998,0,discharge,2,-22.526,7.509,10.0,9.9,4.1614,3.7957,16.2346,07-12-21_15.46_BOOST_protocol_HPPC_IN21700_30T_cycle_#375.mat
BOOST,375,0.93983,2.81536,1.0,0,charge,2,1.634,0.545,2.0,2.0,4.1713,4.1999,17.4988,07-12-21_15.46_BOOST_protocol_HPPC_IN21700_30T_cycle_#375.mat
BOOST,375,0.93983,2.81536,1.0,0,charge,2,1.634,0.545,10.0,9.9,4.1713,4.1999,17.4988,07-12-21_15.46_BOOST_protocol_HPPC_IN21700_30T_cycle_#375.mat
BOOST,375,0.93983,2.81536,0.9997,0,discharge,3,-32.38,10.793,2.0,2.0,4.1612,3.7341,13.1902,07-12-21_15.46_BOOST_protocol_HPPC_IN21700_30T_cycle_#375.mat
BOOST,375,0.93983,2.81536,0.9997,0,discharge,3,-32.38,10.793,10.0,9.9,4.1612,3.6677,15.2409,07-12-21_15.46_BOOST_protocol_HPPC_IN21700_30T_cycle_#375.mat
BOOST,375,0.93983,2.81536,1.0,0,charge,3,1.549,0.516,2.0,2.0,4.1731,4.2001,17.4306,07-12-21_15.46_BOOST_protocol_HPPC_IN21700_30T_cycle_#375.mat
BOOST,375,0.93983,2.81536,1.0,0,charge,3,1.549,0.516,10.0,9.9,4.1731,4.2,17.366,07-12-21_15.46_BOOST_protocol_HPPC_IN21700_30T_cycle_#375.mat
BOOST,375,0.93983,2.81536,0.9531,1,discharge,0,-2.818,0.939,2.0,1.9,4.0983,4.0624,12.7395,07-12-21_15.46_BOOST_protocol_HPPC_IN21700_30T_cycle_#375.mat
BOOST,375,0.93983,2.81536,0.9531,1,discharge,0,-2.818,0.939,10.0,9.9,4.0983,4.0527,16.1817,07-12-21_15.46_BOOST_protocol_HPPC_IN21700_30T_cycle_#375.mat
BOOST,375,0.93983,2.81536,0.9531,1,charge,0,1.406,0.469,2.0,2.0,4.1005,4.1187,12.9427,07-12-21_15.46_BOOST_protocol_HPPC_IN21700_30T_cycle_#375.mat
BOOST,375,0.93983,2.81536,0.9531,1,charge,0,1.406,0.469,10.0,9.9,4.1005,4.1238,16.5695,07-12-21_15.46_BOOST_protocol_HPPC_IN21700_30T_cycle_#375.mat
BOOST,375,0.93983,2.81536,0.953,1,discharge,1,-11.265,3.755,2.0,2.0,4.0993,3.9528,13.0049,07-12-21_15.46_BOOST_protocol_HPPC_IN21700_30T_cycle_#375.mat
BOOST,375,0.93983,2.81536,0.953,1,discharge,1,-11.265,3.755,10.0,9.9,4.0993,3.924,15.5615,07-12-21_15.46_BOOST_protocol_HPPC_IN21700_30T_cycle_#375.mat
BOOST,375,0.93983,2.81536,0.9531,1,charge,1,5.631,1.877,2.0,2.0,4.1018,4.1768,13.3184,07-12-21_15.46_BOOST_protocol_HPPC_IN21700_30T_cycle_#375.mat
BOOST,375,0.93983,2.81536,0.9531,1,charge,1,5.631,1.877,10.0,9.9,4.1018,4.199,17.2607,07-12-21_15.46_BOOST_protocol_HPPC_IN21700_30T_cycle_#375.mat
BOOST,375,0.93983,2.81536,0.9529,1,discharge,2,-22.529,7.51,2.0,1.9,4.0992,3.8153,12.6015,07-12-21_15.46_BOOST_protocol_HPPC_IN21700_30T_cycle_#375.mat
BOOST,375,0.93983,2.81536,0.9529,1,discharge,2,-22.529,7.51,10.0,9.9,4.0992,3.767,14.7454,07-12-21_15.46_BOOST_protocol_HPPC_IN21700_30T_cycle_#375.mat
BOOST,375,0.93983,2.81536,0.9531,1,charge,2,6.47,2.157,2.0,2.0,4.1048,4.2004,14.7757,07-12-21_15.46_BOOST_protocol_HPPC_IN21700_30T_cycle_#375.mat
BOOST,375,0.93983,2.81536,0.9531,1,charge,2,6.47,2.157,10.0,9.9,4.1048,4.2003,14.7602,07-12-21_15.46_BOOST_protocol_HPPC_IN21700_30T_cycle_#375.mat
BOOST,375,0.93983,2.81536,0.9528,1,discharge,3,-32.38,10.793,2.0,2.0,4.0999,3.7003,12.341,07-12-21_15.46_BOOST_protocol_HPPC_IN21700_30T_cycle_#375.mat
BOOST,375,0.93983,2.81536,0.9528,1,discharge,3,-32.38,10.793,10.0,9.9,4.0999,3.6358,14.3329,07-12-21_15.46_BOOST_protocol_HPPC_IN21700_30T_cycle_#375.mat
BOOST,375,0.93983,2.81536,0.9531,1,charge,3,6.387,2.129,2.0,2.0,4.1067,4.2002,14.6384,07-12-21_15.46_BOOST_protocol_HPPC_IN21700_30T_cycle_#375.mat
BOOST,375,0.93983,2.81536,0.9531,1,charge,3,6.387,2.129,10.0,9.9,4.1067,4.2,14.6071,07-12-21_15.46_BOOST_protocol_HPPC_IN21700_30T_cycle_#375.mat
BOOST,375,0.93983,2.81536,0.9062,2,discharge,0,-2.818,0.939,2.0,2.0,4.0815,4.0456,12.7386,07-12-21_15.46_BOOST_protocol_HPPC_IN21700_30T_cycle_#375.mat
BOOST,375,0.93983,2.81536,0.9062,2,discharge,0,-2.818,0.939,10.0,9.9,4.0815,4.0371,15.7547,07-12-21_15.46_BOOST_protocol_HPPC_IN21700_30T_cycle_#375.mat
BOOST,375,0.93983,2.81536,0.9062,2,charge,0,1.406,0.469,2.0,2.0,4.0827,4.1003,12.516,07-12-21_15.46_BOOST_protocol_HPPC_IN21700_30T_cycle_#375.mat
BOOST,375,0.93983,2.81536,0.9062,2,charge,0,1.406,0.469,10.0,9.9,4.0827,4.1043,15.3605,07-12-21_15.46_BOOST_protocol_HPPC_IN21700_30T_cycle_#375.mat
BOOST,375,0.93983,2.81536,0.9061,2,discharge,1,-11.265,3.755,2.0,2.0,4.0817,3.9403,12.5522,07-12-21_15.46_BOOST_protocol_HPPC_IN21700_30T_cycle_#375.mat
BOOST,375,0.93983,2.81536,0.9061,2,discharge,1,-11.265,3.755,10.0,9.9,4.0817,3.9101,15.233,07-12-21_15.46_BOOST_protocol_HPPC_IN21700_30T_cycle_#375.mat
BOOST,375,0.93983,2.81536,0.9062,2,charge,1,5.631,1.877,2.0,2.0,4.0843,4.154,12.3772,07-12-21_15.46_BOOST_protocol_HPPC_IN21700_30T_cycle_#375.mat
BOOST,375,0.93983,2.81536,0.9062,2,charge,1,5.631,1.877,10.0,9.9,4.0843,4.1692,15.0764,07-12-21_15.46_BOOST_protocol_HPPC_IN21700_30T_cycle_#375.mat
BOOST,375,0.93983,2.81536,0.906,2,discharge,2,-22.524,7.508,2.0,2.0,4.0819,3.8061,12.2447,07-12-21_15.46_BOOST_protocol_HPPC_IN21700_30T_cycle_#375.mat
BOOST,375,0.93983,2.81536,0.906,2,discharge,2,-22.524,7.508,10.0,9.9,4.0819,3.7514,14.6732,07-12-21_15.46_BOOST_protocol_HPPC_IN21700_30T_cycle_#375.mat
BOOST,375,0.93983,2.81536,0.9062,2,charge,2,8.637,2.879,2.0,2.0,4.086,4.2003,13.2333,07-12-21_15.46_BOOST_protocol_HPPC_IN21700_30T_cycle_#375.mat
BOOST,375,0.93983,2.81536,0.9062,2,charge,2,8.637,2.879,10.0,9.9,4.086,4.2002,13.2217,07-12-21_15.46_BOOST_protocol_HPPC_IN21700_30T_cycle_#375.mat
BOOST,375,0.93983,2.81536,0.9059,2,discharge,3,-32.378,10.793,2.0,2.0,4.0813,3.6948,11.9371,07-12-21_15.46_BOOST_protocol_HPPC_IN21700_30T_cycle_#375.mat
BOOST,375,0.93983,2.81536,0.9059,2,discharge,3,-32.378,10.793,10.0,9.9,4.0813,3.6176,14.3215,07-12-21_15.46_BOOST_protocol_HPPC_IN21700_30T_cycle_#375.mat
BOOST,375,0.93983,2.81536,0.9062,2,charge,3,8.599,2.866,2.0,2.0,4.0873,4.2003,13.1411,07-12-21_15.46_BOOST_protocol_HPPC_IN21700_30T_cycle_#375.mat
BOOST,375,0.93983,2.81536,0.9062,2,charge,3,8.599,2.866,10.0,9.9,4.0873,4.2002,13.1294,07-12-21_15.46_BOOST_protocol_HPPC_IN21700_30T_cycle_#375.mat
BOOST,375,0.93983,2.81536,0.8123,3,discharge,0,-2.818,0.939,2.0,2.0,4.0253,3.99,12.5266,07-12-21_15.46_BOOST_protocol_HPPC_IN21700_30T_cycle_#375.mat
BOOST,375,0.93983,2.81536,0.8123,3,discharge,0,-2.818,0.939,10.0,9.9,4.0253,3.9763,17.3882,07-12-21_15.46_BOOST_protocol_HPPC_IN21700_30T_cycle_#375.mat
BOOST,375,0.93983,2.81536,0.8124,3,charge,0,1.408,0.469,2.0,2.0,4.0273,4.0443,12.0713,07-12-21_15.46_BOOST_protocol_HPPC_IN21700_30T_cycle_#375.mat
BOOST,375,0.93983,2.81536,0.8124,3,charge,0,1.408,0.469,10.0,9.9,4.0273,4.0501,16.1897,07-12-21_15.46_BOOST_protocol_HPPC_IN21700_30T_cycle_#375.mat
BOOST,375,0.93983,2.81536,0.8123,3,discharge,1,-11.264,3.755,2.0,2.0,4.0249,3.885,12.4201,07-12-21_15.46_BOOST_protocol_HPPC_IN21700_30T_cycle_#375.mat
BOOST,375,0.93983,2.81536,0.8123,3,discharge,1,-11.264,3.755,10.0,9.9,4.0249,3.8369,16.6903,07-12-21_15.46_BOOST_protocol_HPPC_IN21700_30T_cycle_#375.mat
BOOST,375,0.93983,2.81536,0.8124,3,charge,1,5.631,1.877,2.0,2.0,4.0299,4.0966,11.8445,07-12-21_15.46_BOOST_protocol_HPPC_IN21700_30T_cycle_#375.mat
BOOST,375,0.93983,2.81536,0.8124,3,charge,1,5.631,1.877,10.0,9.9,4.0299,4.1158,15.254,07-12-21_15.46_BOOST_protocol_HPPC_IN21700_30T_cycle_#375.mat
BOOST,375,0.93983,2.81536,0.8122,3,discharge,2,-22.526,7.509,2.0,2.0,4.0261,3.7513,12.1992,07-12-21_15.46_BOOST_protocol_HPPC_IN21700_30T_cycle_#375.mat
BOOST,375,0.93983,2.81536,0.8122,3,discharge,2,-22.526,7.509,10.0,9.9,4.0261,3.6766,15.5154,07-12-21_15.46_BOOST_protocol_HPPC_IN21700_30T_cycle_#375.mat
BOOST,375,0.93983,2.81536,0.8124,3,charge,2,13.34,4.447,2.0,2.0,4.0322,4.2005,12.6162,07-12-21_15.46_BOOST_protocol_HPPC_IN21700_30T_cycle_#375.mat
BOOST,375,0.93983,2.81536,0.8124,3,charge,2,13.34,4.447,10.0,9.9,4.0322,4.2003,12.6012,07-12-21_15.46_BOOST_protocol_HPPC_IN21700_30T_cycle_#375.mat
BOOST,375,0.93983,2.81536,0.8121,3,discharge,3,-32.378,10.793,2.0,2.0,4.0266,3.6416,11.8908,07-12-21_15.46_BOOST_protocol_HPPC_IN21700_30T_cycle_#375.mat
BOOST,375,0.93983,2.81536,0.8121,3,discharge,3,-32.378,10.793,10.0,9.9,4.0266,3.5471,14.8094,07-12-21_15.46_BOOST_protocol_HPPC_IN21700_30T_cycle_#375.mat
BOOST,375,0.93983,2.81536,0.8124,3,charge,3,13.354,4.451,2.0,2.0,4.0335,4.2005,12.5056,07-12-21_15.46_BOOST_protocol_HPPC_IN21700_30T_cycle_#375.mat
BOOST,375,0.93983,2.81536,0.8124,3,charge,3,13.354,4.451,10.0,9.9,4.0335,4.2002,12.4832,07-12-21_15.46_BOOST_protocol_HPPC_IN21700_30T_cycle_#375.mat
BOOST,375,0.93983,2.81536,0.7185,4,discharge,0,-2.817,0.939,2.0,2.0,3.9229,3.8887,12.1423,07-12-21_15.46_BOOST_protocol_HPPC_IN21700_30T_cycle_#375.mat
BOOST,375,0.93983,2.81536,0.7185,4,discharge,0,-2.817,0.939,10.0,9.9,3.9229,3.875,17.0063,07-12-21_15.46_BOOST_protocol_HPPC_IN21700_30T_cycle_#375.mat
BOOST,375,0.93983,2.81536,0.7185,4,charge,0,1.406,0.469,2.0,2.0,3.9251,3.9414,11.5923,07-12-21_15.46_BOOST_protocol_HPPC_IN21700_30T_cycle_#375.mat
BOOST,375,0.93983,2.81536,0.7185,4,charge,0,1.406,0.469,10.0,9.9,3.9251,3.9465,15.2194,07-12-21_15.46_BOOST_protocol_HPPC_IN21700_30T_cycle_#375.mat
BOOST,375,0.93983,2.81536,0.7184,4,discharge,1,-11.263,3.754,2.0,1.9,3.9229,3.787,12.0661,07-12-21_15.46_BOOST_protocol_HPPC_IN21700_30T_cycle_#375.mat
BOOST,375,0.93983,2.81536,0.7184,4,discharge,1,-11.263,3.754,10.0,9.9,3.9229,3.7435,15.9283,07-12-21_15.46_BOOST_protocol_HPPC_IN21700_30T_cycle_#375.mat
BOOST,375,0.93983,2.81536,0.7186,4,charge,1,5.631,1.877,2.0,2.0,3.9281,3.9918,11.312,07-12-21_15.46_BOOST_protocol_HPPC_IN21700_30T_cycle_#375.mat
BOOST,375,0.93983,2.81536,0.7186,4,charge,1,5.631,1.877,10.0,9.9,3.9281,4.0076,14.1178,07-12-21_15.46_BOOST_protocol_HPPC_IN21700_30T_cycle_#375.mat
BOOST,375,0.93983,2.81536,0.7183,4,discharge,2,-22.523,7.508,2.0,2.0,3.9232,3.6557,11.8767,07-12-21_15.46_BOOST_protocol_HPPC_IN21700_30T_cycle_#375.mat
BOOST,375,0.93983,2.81536,0.7183,4,discharge,2,-22.523,7.508,10.0,9.9,3.9232,3.5941,14.6117,07-12-21_15.46_BOOST_protocol_HPPC_IN21700_30T_cycle_#375.mat
BOOST,375,0.93983,2.81536,0.7186,4,charge,2,16.894,5.631,2.0,1.9,3.9292,4.1127,10.8618,07-12-21_15.46_BOOST_protocol_HPPC_IN21700_30T_cycle_#375.mat
BOOST,375,0.93983,2.81536,0.7186,4,charge,2,16.894,5.631,10.0,9.9,3.9292,4.1609,13.7149,07-12-21_15.46_BOOST_protocol_HPPC_IN21700_30T_cycle_#375.mat
BOOST,375,0.93983,2.81536,0.7182,4,discharge,3,-32.378,10.793,2.0,2.0,3.9235,3.5497,11.5449,07-12-21_15.46_BOOST_protocol_HPPC_IN21700_30T_cycle_#375.mat
BOOST,375,0.93983,2.81536,0.7182,4,discharge,3,-32.378,10.793,10.0,9.9,3.9235,3.4678,14.0744,07-12-21_15.46_BOOST_protocol_HPPC_IN21700_30T_cycle_#375.mat
BOOST,375,0.93983,2.81536,0.7186,4,charge,3,22.814,7.605,2.0,2.0,3.9307,4.2007,11.8348,07-12-21_15.46_BOOST_protocol_HPPC_IN21700_30T_cycle_#375.mat
BOOST,375,0.93983,2.81536,0.7186,4,charge,3,22.814,7.605,10.0,9.9,3.9307,4.2003,11.8173,07-12-21_15.46_BOOST_protocol_HPPC_IN21700_30T_cycle_#375.mat
BOOST,375,0.93983,2.81536,0.6246,5,discharge,0,-2.818,0.939,2.0,2.0,3.8435,3.8092,12.1713,07-12-21_15.46_BOOST_protocol_HPPC_IN21700_30T_cycle_#375.mat
BOOST,375,0.93983,2.81536,0.6246,5,discharge,0,-2.818,0.939,10.0,9.9,3.8435,3.795,17.2102,07-12-21_15.46_BOOST_protocol_HPPC_IN21700_30T_cycle_#375.mat
BOOST,375,0.93983,2.81536,0.6247,5,charge,0,1.406,0.469,2.0,2.0,3.8451,3.862,12.0199,07-12-21_15.46_BOOST_protocol_HPPC_IN21700_30T_cycle_#375.mat
BOOST,375,0.93983,2.81536,0.6247,5,charge,0,1.406,0.469,10.0,9.9,3.8451,3.8676,16.0028,07-12-21_15.46_BOOST_protocol_HPPC_IN21700_30T_cycle_#375.mat
BOOST,375,0.93983,2.81536,0.6246,5,discharge,1,-11.264,3.755,2.0,2.0,3.8431,3.7085,11.9496,07-12-21_15.46_BOOST_protocol_HPPC_IN21700_30T_cycle_#375.mat
BOOST,375,0.93983,2.81536,0.6246,5,discharge,1,-11.264,3.755,10.0,9.9,3.8431,3.6684,15.5096,07-12-21_15.46_BOOST_protocol_HPPC_IN21700_30T_cycle_#375.mat
BOOST,375,0.93983,2.81536,0.6247,5,charge,1,5.631,1.877,2.0,2.0,3.8477,3.9127,11.543,07-12-21_15.46_BOOST_protocol_HPPC_IN21700_30T_cycle_#375.mat
BOOST,375,0.93983,2.81536,0.6247,5,charge,1,5.631,1.877,10.0,9.9,3.8477,3.9323,15.0237,07-12-21_15.46_BOOST_protocol_HPPC_IN21700_30T_cycle_#375.mat
BOOST,375,0.93983,2.81536,0.6245,5,discharge,2,-22.526,7.509,2.0,2.0,3.8424,3.5825,11.5378,07-12-21_15.46_BOOST_protocol_HPPC_IN21700_30T_cycle_#375.mat
BOOST,375,0.93983,2.81536,0.6245,5,discharge,2,-22.526,7.509,10.0,9.9,3.8424,3.5176,14.4189,07-12-21_15.46_BOOST_protocol_HPPC_IN21700_30T_cycle_#375.mat
BOOST,375,0.93983,2.81536,0.6248,5,charge,2,16.891,5.63,2.0,2.0,3.8492,4.0367,11.1006,07-12-21_15.46_BOOST_protocol_HPPC_IN21700_30T_cycle_#375.mat
BOOST,375,0.93983,2.81536,0.6248,5,charge,2,16.891,5.63,10.0,9.9,3.8492,4.084,13.9009,07-12-21_15.46_BOOST_protocol_HPPC_IN21700_30T_cycle_#375.mat
BOOST,375,0.93983,2.81536,0.6244,5,discharge,3,-32.379,10.793,2.0,2.0,3.842,3.4774,11.2604,07-12-21_15.46_BOOST_protocol_HPPC_IN21700_30T_cycle_#375.mat
BOOST,375,0.93983,2.81536,0.6244,5,discharge,3,-32.379,10.793,10.0,9.9,3.842,3.389,13.9905,07-12-21_15.46_BOOST_protocol_HPPC_IN21700_30T_cycle_#375.mat
BOOST,375,0.93983,2.81536,0.6248,5,charge,3,28.155,9.385,2.0,1.9,3.8513,4.1515,10.6624,07-12-21_15.46_BOOST_protocol_HPPC_IN21700_30T_cycle_#375.mat
BOOST,375,0.93983,2.81536,0.6248,5,charge,3,28.155,9.385,10.0,9.9,3.8513,4.2004,12.3992,07-12-21_15.46_BOOST_protocol_HPPC_IN21700_30T_cycle_#375.mat
BOOST,375,0.93983,2.81536,0.5307,6,discharge,0,-2.818,0.939,2.0,2.0,3.7373,3.7056,11.2479,07-12-21_15.46_BOOST_protocol_HPPC_IN21700_30T_cycle_#375.mat
BOOST,375,0.93983,2.81536,0.5307,6,discharge,0,-2.818,0.939,10.0,9.9,3.7373,3.6948,15.08,07-12-21_15.46_BOOST_protocol_HPPC_IN21700_30T_cycle_#375.mat
BOOST,375,0.93983,2.81536,0.5308,6,charge,0,1.406,0.469,2.0,2.0,3.7386,3.754,10.9538,07-12-21_15.46_BOOST_protocol_HPPC_IN21700_30T_cycle_#375.mat
BOOST,375,0.93983,2.81536,0.5308,6,charge,0,1.406,0.469,10.0,9.9,3.7386,3.7589,14.4391,07-12-21_15.46_BOOST_protocol_HPPC_IN21700_30T_cycle_#375.mat
BOOST,375,0.93983,2.81536,0.5307,6,discharge,1,-11.266,3.755,2.0,1.9,3.7374,3.6127,11.0687,07-12-21_15.46_BOOST_protocol_HPPC_IN21700_30T_cycle_#375.mat
BOOST,375,0.93983,2.81536,0.5307,6,discharge,1,-11.266,3.755,10.0,9.9,3.7374,3.5743,14.4772,07-12-21_15.46_BOOST_protocol_HPPC_IN21700_30T_cycle_#375.mat
BOOST,375,0.93983,2.81536,0.5308,6,charge,1,5.631,1.877,2.0,2.0,3.741,3.8028,10.9752,07-12-21_15.46_BOOST_protocol_HPPC_IN21700_30T_cycle_#375.mat
BOOST,375,0.93983,2.81536,0.5308,6,charge,1,5.631,1.877,10.0,9.9,3.741,3.8208,14.1718,07-12-21_15.46_BOOST_protocol_HPPC_IN21700_30T_cycle_#375.mat
BOOST,375,0.93983,2.81536,0.5306,6,discharge,2,-22.528,7.509,2.0,2.0,3.7376,3.4892,11.0263,07-12-21_15.46_BOOST_protocol_HPPC_IN21700_30T_cycle_#375.mat
BOOST,375,0.93983,2.81536,0.5306,6,discharge,2,-22.528,7.509,10.0,9.9,3.7376,3.4221,14.0048,07-12-21_15.46_BOOST_protocol_HPPC_IN21700_30T_cycle_#375.mat
BOOST,375,0.93983,2.81536,0.5309,6,charge,2,16.893,5.631,2.0,2.0,3.7434,3.9251,10.7559,07-12-21_15.46_BOOST_protocol_HPPC_IN21700_30T_cycle_#375.mat
BOOST,375,0.93983,2.81536,0.5309,6,charge,2,16.893,5.631,10.0,9.9,3.7434,3.9734,13.6151,07-12-21_15.46_BOOST_protocol_HPPC_IN21700_30T_cycle_#375.mat
BOOST,375,0.93983,2.81536,0.5305,6,discharge,3,-32.379,10.793,2.0,2.0,3.7369,3.385,10.8682,07-12-21_15.46_BOOST_protocol_HPPC_IN21700_30T_cycle_#375.mat
BOOST,375,0.93983,2.81536,0.5305,6,discharge,3,-32.379,10.793,10.0,9.9,3.7369,3.2926,13.7219,07-12-21_15.46_BOOST_protocol_HPPC_IN21700_30T_cycle_#375.mat
BOOST,375,0.93983,2.81536,0.531,6,charge,3,28.155,9.385,2.0,2.0,3.7442,4.0415,10.5594,07-12-21_15.46_BOOST_protocol_HPPC_IN21700_30T_cycle_#375.mat
BOOST,375,0.93983,2.81536,0.531,6,charge,3,28.155,9.385,10.0,9.9,3.7442,4.1188,13.3049,07-12-21_15.46_BOOST_protocol_HPPC_IN21700_30T_cycle_#375.mat
BOOST,375,0.93983,2.81536,0.4369,7,discharge,0,-2.818,0.939,2.0,2.0,3.655,3.6239,11.035,07-12-21_15.46_BOOST_protocol_HPPC_IN21700_30T_cycle_#375.mat
BOOST,375,0.93983,2.81536,0.4369,7,discharge,0,-2.818,0.939,10.0,9.9,3.655,3.614,14.5478,07-12-21_15.46_BOOST_protocol_HPPC_IN21700_30T_cycle_#375.mat
BOOST,375,0.93983,2.81536,0.4369,7,charge,0,1.406,0.469,2.0,2.0,3.6564,3.6718,10.9538,07-12-21_15.46_BOOST_protocol_HPPC_IN21700_30T_cycle_#375.mat
BOOST,375,0.93983,2.81536,0.4369,7,charge,0,1.406,0.469,10.0,9.9,3.6564,3.6763,14.1546,07-12-21_15.46_BOOST_protocol_HPPC_IN21700_30T_cycle_#375.mat
BOOST,375,0.93983,2.81536,0.4368,7,discharge,1,-11.263,3.754,2.0,2.0,3.6552,3.5306,11.0628,07-12-21_15.46_BOOST_protocol_HPPC_IN21700_30T_cycle_#375.mat
BOOST,375,0.93983,2.81536,0.4368,7,discharge,1,-11.263,3.754,10.0,9.9,3.6552,3.4932,14.3834,07-12-21_15.46_BOOST_protocol_HPPC_IN21700_30T_cycle_#375.mat
BOOST,375,0.93983,2.81536,0.437,7,charge,1,5.629,1.876,2.0,2.0,3.6589,3.7202,10.8898,07-12-21_15.46_BOOST_protocol_HPPC_IN21700_30T_cycle_#375.mat
BOOST,375,0.93983,2.81536,0.437,7,charge,1,5.629,1.876,10.0,9.9,3.6589,3.737,13.8743,07-12-21_15.46_BOOST_protocol_HPPC_IN21700_30T_cycle_#375.mat
BOOST,375,0.93983,2.81536,0.4368,7,discharge,2,-22.525,7.508,2.0,2.0,3.6552,3.4063,11.0499,07-12-21_15.46_BOOST_protocol_HPPC_IN21700_30T_cycle_#375.mat
BOOST,375,0.93983,2.81536,0.4368,7,discharge,2,-22.525,7.508,10.0,9.9,3.6552,3.3391,14.0333,07-12-21_15.46_BOOST_protocol_HPPC_IN21700_30T_cycle_#375.mat
BOOST,375,0.93983,2.81536,0.4371,7,charge,2,16.892,5.631,2.0,2.0,3.6612,3.8423,10.7211,07-12-21_15.46_BOOST_protocol_HPPC_IN21700_30T_cycle_#375.mat
BOOST,375,0.93983,2.81536,0.4371,7,charge,2,16.892,5.631,10.0,9.9,3.6612,3.885,13.2489,07-12-21_15.46_BOOST_protocol_HPPC_IN21700_30T_cycle_#375.mat
BOOST,375,0.93983,2.81536,0.4367,7,discharge,3,-32.378,10.793,2.0,2.0,3.6548,3.2994,10.9766,07-12-21_15.46_BOOST_protocol_HPPC_IN21700_30T_cycle_#375.mat
BOOST,375,0.93983,2.81536,0.4367,7,discharge,3,-32.378,10.793,10.0,9.9,3.6548,3.2068,13.8366,07-12-21_15.46_BOOST_protocol_HPPC_IN21700_30T_cycle_#375.mat
BOOST,375,0.93983,2.81536,0.4372,7,charge,3,28.154,9.385,2.0,2.0,3.6629,3.9595,10.5349,07-12-21_15.46_BOOST_protocol_HPPC_IN21700_30T_cycle_#375.mat
BOOST,375,0.93983,2.81536,0.4372,7,charge,3,28.154,9.385,10.0,9.9,3.6629,4.0293,13.0141,07-12-21_15.46_BOOST_protocol_HPPC_IN21700_30T_cycle_#375.mat
BOOST,375,0.93983,2.81536,0.343,8,discharge,0,-2.816,0.939,2.0,2.0,3.594,3.5623,11.2559,07-12-21_15.46_BOOST_protocol_HPPC_IN21700_30T_cycle_#375.mat
BOOST,375,0.93983,2.81536,0.343,8,discharge,0,-2.816,0.939,10.0,9.9,3.594,3.5523,14.8067,07-12-21_15.46_BOOST_protocol_HPPC_IN21700_30T_cycle_#375.mat
BOOST,375,0.93983,2.81536,0.3431,8,charge,0,1.406,0.469,2.0,2.0,3.5953,3.6108,11.0265,07-12-21_15.46_BOOST_protocol_HPPC_IN21700_30T_cycle_#375.mat
BOOST,375,0.93983,2.81536,0.3431,8,charge,0,1.406,0.469,10.0,9.9,3.5953,3.6153,14.2278,07-12-21_15.46_BOOST_protocol_HPPC_IN21700_30T_cycle_#375.mat
BOOST,375,0.93983,2.81536,0.343,8,discharge,1,-11.265,3.755,2.0,2.0,3.5942,3.4676,11.2383,07-12-21_15.46_BOOST_protocol_HPPC_IN21700_30T_cycle_#375.mat
BOOST,375,0.93983,2.81536,0.343,8,discharge,1,-11.265,3.755,10.0,9.9,3.5942,3.4291,14.656,07-12-21_15.46_BOOST_protocol_HPPC_IN21700_30T_cycle_#375.mat
BOOST,375,0.93983,2.81536,0.3431,8,charge,1,5.631,1.877,2.0,2.0,3.5981,3.6601,11.0107,07-12-21_15.46_BOOST_protocol_HPPC_IN21700_30T_cycle_#375.mat
BOOST,375,0.93983,2.81536,0.3431,8,charge,1,5.631,1.877,10.0,9.9,3.5981,3.6777,14.1363,07-12-21_15.46_BOOST_protocol_HPPC_IN21700_30T_cycle_#375.mat
BOOST,375,0.93983,2.81536,0.3429,8,discharge,2,-22.526,7.509,2.0,1.9,3.5943,3.3427,11.1693,07-12-21_15.46_BOOST_protocol_HPPC_IN21700_30T_cycle_#375.mat
BOOST,375,0.93983,2.81536,0.3429,8,discharge,2,-22.526,7.509,10.0,9.9,3.5943,3.2695,14.4189,07-12-21_15.46_BOOST_protocol_HPPC_IN21700_30T_cycle_#375.mat
BOOST,375,0.93983,2.81536,0.3432,8,charge,2,16.893,5.631,2.0,2.0,3.6013,3.7841,10.8211,07-12-21_15.46_BOOST_protocol_HPPC_IN21700_30T_cycle_#375.mat
BOOST,375,0.93983,2.81536,0.3432,8,charge,2,16.893,5.631,10.0,9.9,3.6013,3.8265,13.331,07-12-21_15.46_BOOST_protocol_HPPC_IN21700_30T_cycle_#375.mat
BOOST,375,0.93983,2.81536,0.3428,8,discharge,3,-32.379,10.793,2.0,2.0,3.5943,3.2324,11.177,07-12-21_15.46_BOOST_protocol_HPPC_IN21700_30T_cycle_#375.mat
BOOST,375,0.93983,2.81536,0.3428,8,discharge,3,-32.379,10.793,10.0,9.9,3.5943,3.1321,14.2747,07-12-21_15.46_BOOST_protocol_HPPC_IN21700_30T_cycle_#375.mat
BOOST,375,0.93983,2.81536,0.3433,8,charge,3,28.154,9.385,2.0,1.9,3.6037,3.9009,10.5562,07-12-21_15.46_BOOST_protocol_HPPC_IN21700_30T_cycle_#375.mat
BOOST,375,0.93983,2.81536,0.3433,8,charge,3,28.154,9.385,10.0,9.9,3.6037,3.9672,12.9111,07-12-21_15.46_BOOST_protocol_HPPC_IN21700_30T_cycle_#375.mat
BOOST,375,0.93983,2.81536,0.2492,9,discharge,0,-2.816,0.939,2.0,2.0,3.5123,3.4788,11.8953,07-12-21_15.46_BOOST_protocol_HPPC_IN21700_30T_cycle_#375.mat
BOOST,375,0.93983,2.81536,0.2492,9,discharge,0,-2.816,0.939,10.0,9.9,3.5123,3.4675,15.9077,07-12-21_15.46_BOOST_protocol_HPPC_IN21700_30T_cycle_#375.mat
BOOST,375,0.93983,2.81536,0.2492,9,charge,0,1.408,0.469,2.0,2.0,3.5139,3.5302,11.5783,07-12-21_15.46_BOOST_protocol_HPPC_IN21700_30T_cycle_#375.mat
BOOST,375,0.93983,2.81536,0.2492,9,charge,0,1.408,0.469,10.0,9.9,3.5139,3.5352,15.13,07-12-21_15.46_BOOST_protocol_HPPC_IN21700_30T_cycle_#375.mat
BOOST,375,0.93983,2.81536,0.2491,9,discharge,1,-11.265,3.755,2.0,2.0,3.5119,3.3788,11.8154,07-12-21_15.46_BOOST_protocol_HPPC_IN21700_30T_cycle_#375.mat
BOOST,375,0.93983,2.81536,0.2491,9,discharge,1,-11.265,3.755,10.0,9.9,3.5119,3.3374,15.4905,07-12-21_15.46_BOOST_protocol_HPPC_IN21700_30T_cycle_#375.mat
BOOST,375,0.93983,2.81536,0.2493,9,charge,1,5.631,1.877,2.0,2.0,3.5191,3.5838,11.4904,07-12-21_15.46_BOOST_protocol_HPPC_IN21700_30T_cycle_#375.mat
BOOST,375,0.93983,2.81536,0.2493,9,charge,1,5.631,1.877,10.0,9.9,3.5191,3.6029,14.8824,07-12-21_15.46_BOOST_protocol_HPPC_IN21700_30T_cycle_#375.mat
BOOST,375,0.93983,2.81536,0.249,9,discharge,2,-22.526,7.509,2.0,2.0,3.5151,3.2469,11.9062,07-12-21_15.46_BOOST_protocol_HPPC_IN21700_30T_cycle_#375.mat
BOOST,375,0.93983,2.81536,0.249,9,discharge,2,-22.526,7.509,10.0,9.9,3.5151,3.1596,15.7818,07-12-21_15.46_BOOST_protocol_HPPC_IN21700_30T_cycle_#375.mat
