Repository: KikETs/ECM_HYBRID_BMS_JOINT

## Results

| Arm | Model | Size | Protocol | Result | Worst cell |
|---|---|---|---|---|---|
| SOP | 2RC table + trim (A8) | 4 effective coefficients, 2 EW states | leave-one-cell-out | usable current 69.6 % discharge, 59.5 % charge (τ = 10 s) | 59.9 % / 53.5 % (BOOST_REST) |
| SOH | dQ/dV ridge | 65 coefficients | leave-one-cell-out | RMSE 0.0094, bias −0.0005 | 0.0130 (BOOST_REST) |
| SOC | 2RC EKF, low-current gate | 3 states | leave-one-cell-out | **2.34 %p** over six sensor disturbances on estimated SOH (2.325 on true SOH), per cell 2.00–2.75 | 4.60 %p (BOOST_NEGPULSE_1S, current offset −0.10 A) |

The SOH arm was a 10,945-parameter CNN until the second audit round. Nested

File: analysis/uypydj_ecm.csv (part 46 of 80)
cell,cycle,SOH,CAP_Ah,SOC,direction,rate_rank,I_A,V_pre_V,rest_before_s,n_points,R0_mOhm,R1_mOhm,tau1_s,R2_mOhm,tau2_s,fit_rmse_mV
BOOST_NEGPULSE,1012,0.81164,2.41559,0.2751,charge,3,24.17,3.4918,381.2,101,11.2767,2.6257,0.1198,7.714,7.5837,1.0689
BOOST_NEGPULSE,1012,0.81164,2.41559,0.2346,discharge,0,-2.417,3.4242,5070.7,101,12.1938,6.9025,0.2454,29.8661,12.0279,0.2949
BOOST_NEGPULSE,1012,0.81164,2.41559,0.2346,charge,0,1.209,3.4278,70.4,101,11.9648,6.6612,0.2157,18.2019,8.5749,0.1517
BOOST_NEGPULSE,1012,0.81164,2.41559,0.2345,discharge,1,-9.668,3.4253,635.4,101,12.3036,6.736,0.2601,59.9019,22.7029,1.2433
BOOST_NEGPULSE,1012,0.81164,2.41559,0.2347,charge,1,4.832,3.4374,160.4,101,11.8834,5.6287,0.1856,11.6248,6.4734,0.4183
BOOST_NEGPULSE,1012,0.81164,2.41559,0.2347,charge,2,14.503,3.448,281.2,101,11.5881,3.9049,0.1561,7.3917,6.4434,1.096
BOOST_NEGPULSE,1012,0.81164,2.41559,0.2348,charge,3,24.169,3.4521,330.2,101,11.3688,2.8626,0.1368,7.5561,7.7954,1.3789
BOOST_NEGPULSE,1050,0.80426,2.39364,1.0,discharge,0,-2.397,4.1258,99999.0,99,2.9205,15.7098,0.308,16.2467,6.0357,0.3203
BOOST_NEGPULSE,1050,0.80426,2.39364,1.0,charge,0,1.198,4.1412,69.5,101,12.4255,11.314,0.2765,22.8082,7.7819,0.2012
BOOST_NEGPULSE,1050,0.80426,2.39364,0.9999,discharge,1,-9.586,4.1351,635.4,101,12.2927,9.4485,0.2145,8.4154,4.2214,0.9415
BOOST_NEGPULSE,1050,0.80426,2.39364,1.0,charge,1,1.606,4.1459,160.7,101,33.7011,0.01,0.0501,0.01,2911.3253,0.2608
BOOST_NEGPULSE,1050,0.80426,2.39364,0.9998,discharge,2,-19.174,4.1349,640.6,100,12.2609,7.4775,0.1731,6.7572,5.1704,1.7694
BOOST_NEGPULSE,1050,0.80426,2.39364,1.0,charge,2,1.488,4.1505,281.5,101,33.2837,0.01,0.0501,0.01,2928.7654,0.2767
BOOST_NEGPULSE,1050,0.80426,2.39364,0.9998,discharge,3,-27.564,4.1347,639.1,101,12.1886,6.1372,0.1467,7.3043,6.4914,2.0462
BOOST_NEGPULSE,1050,0.80426,2.39364,1.0,charge,3,1.389,4.1544,386.3,101,32.8497,0.01,0.05,0.01,2929.0506,0.2762
BOOST_NEGPULSE,1050,0.80426,2.39364,0.96,discharge,0,-2.397,4.0897,4788.1,101,12.3224,8.6827,0.2246,10.8379,5.4501,0.2654
BOOST_NEGPULSE,1050,0.80426,2.39364,0.9601,charge,0,1.197,4.0919,70.4,100,12.1031,8.8806,0.224,11.4639,5.9093,0.1508
BOOST_NEGPULSE,1050,0.80426,2.39364,0.96,discharge,1,-9.588,4.0901,635.5,101,12.2155,7.7951,0.192,7.4833,5.1549,0.9279
BOOST_NEGPULSE,1050,0.80426,2.39364,0.9601,charge,1,3.957,4.0954,160.9,100,14.7828,11.6574,0.2461,0.01,2999.9529,0.3937
BOOST_NEGPULSE,1050,0.80426,2.39364,0.9599,discharge,2,-19.174,4.0906,669.4,101,12.1218,6.2068,0.155,7.5641,7.3256,1.4521
BOOST_NEGPULSE,1050,0.80426,2.39364,0.9601,charge,2,3.846,4.0993,280.6,100,26.1933,0.01,0.05,0.01,2999.8587,0.4919
BOOST_NEGPULSE,1050,0.80426,2.39364,0.9598,discharge,3,-27.563,4.092,668.3,100,11.937,5.118,0.1288,8.6536,8.6202,1.4476
BOOST_NEGPULSE,1050,0.80426,2.39364,0.9601,charge,3,3.695,4.1021,386.0,101,26.5087,0.01,0.05,0.01,2999.8711,0.5433
BOOST_NEGPULSE,1050,0.80426,2.39364,0.9201,discharge,0,-2.397,4.0756,4817.1,100,11.9748,7.5868,0.2008,12.0878,6.6471,0.2726
BOOST_NEGPULSE,1050,0.80426,2.39364,0.9201,charge,0,1.198,4.0778,70.3,101,11.9203,7.5777,0.2114,9.8265,5.7432,0.1531
BOOST_NEGPULSE,1050,0.80426,2.39364,0.92,discharge,1,-9.588,4.0758,635.5,101,12.185,6.7859,0.1801,9.3053,6.3705,0.8421
BOOST_NEGPULSE,1050,0.80426,2.39364,0.9201,charge,1,4.792,4.0812,160.9,101,11.849,6.1567,0.131,7.1084,2.4914,0.6323
BOOST_NEGPULSE,1050,0.80426,2.39364,0.9199,discharge,2,-19.174,4.0756,679.5,101,12.0558,5.5198,0.1446,9.2166,7.9443,1.3566
BOOST_NEGPULSE,1050,0.80426,2.39364,0.9202,charge,2,4.908,4.0843,281.6,101,23.5829,0.01,0.05,0.01,2999.9999,0.4931
BOOST_NEGPULSE,1050,0.80426,2.39364,0.9199,discharge,3,-27.562,4.0777,681.8,101,11.9215,4.635,0.1199,9.9513,8.7363,1.2385
BOOST_NEGPULSE,1050,0.80426,2.39364,0.9202,charge,3,4.792,4.0861,388.1,101,23.781,0.01,0.05,0.01,3000.0,0.5684
BOOST_NEGPULSE,1050,0.80426,2.39364,0.8402,discharge,0,-2.396,4.0051,5370.9,101,11.8664,5.2064,0.1741,15.4152,8.5026,0.2271
BOOST_NEGPULSE,1050,0.80426,2.39364,0.8402,charge,0,1.197,4.0076,70.4,101,11.8612,5.0945,0.1693,12.8015,7.5787,0.1478
BOOST_NEGPULSE,1050,0.80426,2.39364,0.8401,discharge,1,-9.588,4.006,635.4,100,11.9098,4.772,0.1586,11.3703,6.7815,0.7488
BOOST_NEGPULSE,1050,0.80426,2.39364,0.8403,charge,1,4.793,4.013,160.8,101,11.8545,4.782,0.1695,10.4587,6.7102,0.3874
BOOST_NEGPULSE,1050,0.80426,2.39364,0.8401,discharge,2,-19.174,4.0069,680.5,101,11.9145,3.9996,0.1417,9.8355,6.9265,1.2038
BOOST_NEGPULSE,1050,0.80426,2.39364,0.8403,charge,2,8.898,4.0172,281.7,101,19.8037,0.7532,0.05,0.01,2999.9949,0.6025
BOOST_NEGPULSE,1050,0.80426,2.39364,0.84,discharge,3,-27.563,4.0084,731.4,101,11.6758,3.499,0.1195,9.9943,7.3841,1.4335
BOOST_NEGPULSE,1050,0.80426,2.39364,0.8403,charge,3,8.842,4.0217,386.8,101,20.1691,0.01,0.05,0.01,3000.0,0.5725
BOOST_NEGPULSE,1050,0.80426,2.39364,0.7603,discharge,0,-2.398,3.9108,5421.7,101,11.539,3.8025,0.1616,12.1283,8.188,0.1884
BOOST_NEGPULSE,1050,0.80426,2.39364,0.7603,charge,0,1.197,3.9129,70.4,101,11.4272,3.7919,0.1575,10.3949,7.3807,0.135
BOOST_NEGPULSE,1050,0.80426,2.39364,0.7602,discharge,1,-9.587,3.9112,635.4,101,11.6139,3.7188,0.1501,9.47,6.7928,0.6335
BOOST_NEGPULSE,1050,0.80426,2.39364,0.7604,charge,1,4.793,3.9168,160.9,101,11.5562,3.6995,0.1509,9.2684,6.7493,0.3536
BOOST_NEGPULSE,1050,0.80426,2.39364,0.7601,discharge,2,-19.175,3.9114,680.6,101,11.6016,3.4343,0.1349,9.2296,7.6463,1.1723
BOOST_NEGPULSE,1050,0.80426,2.39364,0.7604,charge,2,14.38,3.921,281.4,101,11.4089,2.5096,0.072,5.8345,2.7152,1.9813
BOOST_NEGPULSE,1050,0.80426,2.39364,0.7601,discharge,3,-27.564,3.9117,796.3,100,11.5479,3.0075,0.1218,10.281,8.8406,1.2622
BOOST_NEGPULSE,1050,0.80426,2.39364,0.7605,charge,3,15.035,3.9242,387.6,101,18.3461,0.01,0.05,0.01,2999.9999,0.7134
BOOST_NEGPULSE,1050,0.80426,2.39364,0.6804,discharge,0,-2.397,3.8473,5495.5,101,11.455,3.7063,0.1412,11.4291,8.4662,0.1775
BOOST_NEGPULSE,1050,0.80426,2.39364,0.6804,charge,0,1.199,3.8492,70.5,101,11.5847,3.5336,0.1466,9.6651,7.6273,0.1181
BOOST_NEGPULSE,1050,0.80426,2.39364,0.6803,discharge,1,-9.588,3.8477,635.5,101,11.6273,3.4037,0.1502,10.5042,8.0128,0.5604
BOOST_NEGPULSE,1050,0.80426,2.39364,0.6805,charge,1,4.793,3.8529,160.5,101,11.4875,3.3594,0.1334,7.7346,5.8959,0.2799
BOOST_NEGPULSE,1050,0.80426,2.39364,0.6803,discharge,2,-19.175,3.8481,680.6,101,11.5055,3.0935,0.1324,10.3464,8.4368,1.0684
BOOST_NEGPULSE,1050,0.80426,2.39364,0.6805,charge,2,14.381,3.8565,281.4,101,11.4003,2.9087,0.144,6.9648,6.7235,0.954
BOOST_NEGPULSE,1050,0.80426,2.39364,0.6802,discharge,3,-27.563,3.8484,801.1,101,11.4861,2.612,0.1232,11.3904,9.5235,1.1386
BOOST_NEGPULSE,1050,0.80426,2.39364,0.6806,charge,3,20.065,3.8591,386.9,101,13.3155,2.3769,0.2675,1.3051,0.05,0.5128
BOOST_NEGPULSE,1050,0.80426,2.39364,0.6005,discharge,0,-2.397,3.7743,5558.2,101,11.3824,3.2724,0.1602,12.6054,9.497,0.1844
BOOST_NEGPULSE,1050,0.80426,2.39364,0.6005,charge,0,1.198,3.7764,70.5,101,11.1015,3.32,0.1315,10.5067,8.0235,0.1143
BOOST_NEGPULSE,1050,0.80426,2.39364,0.6004,discharge,1,-9.588,3.7747,635.5,101,11.3664,3.0816,0.1463,11.1841,8.2741,0.5657
BOOST_NEGPULSE,1050,0.80426,2.39364,0.6006,charge,1,4.793,3.7806,160.7,101,11.2533,2.9964,0.1386,8.7268,6.5261,0.2723
BOOST_NEGPULSE,1050,0.80426,2.39364,0.6004,discharge,2,-19.174,3.7752,680.5,101,11.4244,2.949,0.1329,10.6821,8.148,1.0674
BOOST_NEGPULSE,1050,0.80426,2.39364,0.6006,charge,2,14.379,3.7847,281.4,101,11.3447,2.7714,0.1396,6.9997,6.1102,0.9281
BOOST_NEGPULSE,1050,0.80426,2.39364,0.6003,discharge,3,-27.562,3.7758,801.1,100,11.4755,2.6541,0.1258,11.5541,8.9993,1.2068
BOOST_NEGPULSE,1050,0.80426,2.39364,0.6007,charge,3,23.927,3.7879,386.9,101,11.2412,4.4669,1.9897,1.6612,0.05,2.663
BOOST_NEGPULSE,1050,0.80426,2.39364,0.5206,discharge,0,-2.399,3.6891,5597.1,101,11.4216,3.6108,0.1499,12.5541,9.181,0.1903
BOOST_NEGPULSE,1050,0.80426,2.39364,0.5206,charge,0,1.199,3.6912,70.5,100,11.5034,3.4108,0.1404,10.6509,8.0001,0.1094
BOOST_NEGPULSE,1050,0.80426,2.39364,0.5205,discharge,1,-9.588,3.6897,635.5,101,11.4989,3.4021,0.1418,10.9276,8.0114,0.5796
BOOST_NEGPULSE,1050,0.80426,2.39364,0.5207,charge,1,4.793,3.6957,160.9,101,11.4221,3.3036,0.1387,9.8313,7.526,0.2898
BOOST_NEGPULSE,1050,0.80426,2.39364,0.5205,discharge,2,-19.175,3.6903,680.5,101,11.4759,3.0212,0.1368,10.3563,8.0385,1.0604
BOOST_NEGPULSE,1050,0.80426,2.39364,0.5208,charge,2,14.381,3.6995,281.5,101,11.3699,2.7752,0.1331,7.6546,6.43,0.8582
BOOST_NEGPULSE,1050,0.80426,2.39364,0.5204,discharge,3,-27.564,3.6906,801.2,101,11.473,2.5893,0.131,11.5003,9.3395,1.2852
BOOST_NEGPULSE,1050,0.80426,2.39364,0.5208,charge,3,23.967,3.7039,387.1,101,11.1448,2.3161,0.1267,7.0937,6.4049,1.2958
BOOST_NEGPULSE,1050,0.80426,2.39364,0.4407,discharge,0,-2.397,3.6153,5612.5,101,11.4558,3.6763,0.1543,12.1594,9.0766,0.1822
BOOST_NEGPULSE,1050,0.80426,2.39364,0.4408,charge,0,1.199,3.6173,70.5,101,11.2333,3.8117,0.1479,10.1034,8.0704,0.1264
BOOST_NEGPULSE,1050,0.80426,2.39364,0.4407,discharge,1,-9.588,3.6151,635.4,101,11.386,3.4899,0.1476,10.6114,8.0796,0.5923
BOOST_NEGPULSE,1050,0.80426,2.39364,0.4408,charge,1,4.793,3.6216,161.2,101,11.3274,3.4497,0.1433,9.8275,8.1824,0.3159
BOOST_NEGPULSE,1050,0.80426,2.39364,0.4406,discharge,2,-19.175,3.6162,680.6,101,11.2735,3.2179,0.1398,11.1792,9.2315,1.0682
BOOST_NEGPULSE,1050,0.80426,2.39364,0.4409,charge,2,14.381,3.6267,281.4,101,11.2324,2.7293,0.1245,7.8242,6.6942,0.7216
BOOST_NEGPULSE,1050,0.80426,2.39364,0.4405,discharge,3,-27.563,3.6168,801.0,101,11.3353,2.7007,0.1318,13.8336,11.9025,1.2911
BOOST_NEGPULSE,1050,0.80426,2.39364,0.441,charge,3,23.966,3.6307,386.9,101,11.0514,2.2504,0.1183,6.8953,6.2158,1.2212
BOOST_NEGPULSE,1050,0.80426,2.39364,0.3608,discharge,0,-2.396,3.5446,5609.8,101,11.6862,4.5514,0.1712,13.7482,9.1737,0.2074
BOOST_NEGPULSE,1050,0.80426,2.39364,0.3608,charge,0,1.197,3.5465,70.5,101,11.5889,4.5986,0.158,9.9391,7.4541,0.1272
BOOST_NEGPULSE,1050,0.80426,2.39364,0.3608,discharge,1,-9.585,3.5445,635.4,101,11.6491,4.3821,0.1705,13.6701,9.6084,0.6502
BOOST_NEGPULSE,1050,0.80426,2.39364,0.3609,charge,1,4.793,3.5504,160.8,101,11.8408,4.1314,0.1577,9.5966,8.1664,0.324
BOOST_NEGPULSE,1050,0.80426,2.39364,0.3607,discharge,2,-19.173,3.5454,680.6,101,11.7553,3.7949,0.1569,19.3387,14.9037,1.2009
BOOST_NEGPULSE,1050,0.80426,2.39364,0.361,charge,2,14.378,3.5566,281.4,101,11.4322,3.2724,0.124,8.5543,7.7221,0.7311
BOOST_NEGPULSE,1050,0.80426,2.39364,0.3606,discharge,3,-27.562,3.5452,800.2,101,11.5876,3.4036,0.147,40.3885,31.3795,1.616
BOOST_NEGPULSE,1050,0.80426,2.39364,0.361,charge,3,23.967,3.5608,386.1,101,11.2811,2.5035,0.1072,7.3404,6.4512,1.0043
BOOST_NEGPULSE,1050,0.80426,2.39364,0.3209,discharge,0,-2.396,3.5099,5072.0,101,11.6558,5.0379,0.1761,15.7953,9.2954,0.2189
BOOST_NEGPULSE,1050,0.80426,2.39364,0.3209,charge,0,1.199,3.5121,70.4,101,11.5745,5.0744,0.1646,10.7931,7.1674,0.1323
BOOST_NEGPULSE,1050,0.80426,2.39364,0.3208,discharge,1,-9.588,3.5104,635.5,101,11.7834,4.8343,0.1871,17.5666,10.7833,0.7425
BOOST_NEGPULSE,1050,0.80426,2.39364,0.3209,charge,1,4.793,3.5175,160.8,101,11.6807,4.455,0.1651,9.309,7.4397,0.3558
BOOST_NEGPULSE,1050,0.80426,2.39364,0.3207,discharge,2,-19.173,3.5109,680.4,101,11.7657,4.226,0.1727,35.5108,23.6301,1.3945
BOOST_NEGPULSE,1050,0.80426,2.39364,0.321,charge,2,14.379,3.5232,281.3,101,11.552,3.3373,0.1359,8.4794,8.0335,0.7841
BOOST_NEGPULSE,1050,0.80426,2.39364,0.3207,discharge,3,-27.561,3.5115,800.6,101,11.6418,3.6479,0.156,200.0,129.0017,2.0691
BOOST_NEGPULSE,1050,0.80426,2.39364,0.3211,charge,3,23.968,3.5277,385.9,101,11.1759,2.5801,0.108,7.5518,6.9677,1.0106
BOOST_NEGPULSE,1050,0.80426,2.39364,0.2809,discharge,0,-2.399,3.4718,5072.3,101,11.9853,5.8038,0.2159,20.4858,10.3568,0.2359
BOOST_NEGPULSE,1050,0.80426,2.39364,0.281,charge,0,1.199,3.4738,70.4,101,12.5051,5.6706,0.197,12.8974,7.4898,0.1241
BOOST_NEGPULSE,1050,0.80426,2.39364,0.2809,discharge,1,-9.586,3.4724,635.4,101,12.1195,5.6981,0.214,28.8417,14.5146,0.9503
BOOST_NEGPULSE,1050,0.80426,2.39364,0.281,charge,1,4.793,3.4812,160.6,101,11.8151,5.1798,0.1798,9.8235,6.8263,0.3632
BOOST_NEGPULSE,1050,0.80426,2.39364,0.2808,discharge,2,-19.175,3.4722,680.5,101,11.979,5.1241,0.2061,148.9375,78.6137,1.6958
BOOST_NEGPULSE,1050,0.80426,2.39364,0.2811,charge,2,14.38,3.488,281.5,101,11.6451,3.8223,0.141,8.0926,7.5965,0.9197
BOOST_NEGPULSE,1050,0.80426,2.39364,0.2812,charge,3,23.966,3.493,381.8,101,11.3821,2.7463,0.1167,7.7825,7.5311,1.1225
BOOST_NEGPULSE,1050,0.80426,2.39364,0.241,discharge,0,-2.397,3.4233,5070.9,101,11.9101,7.2364,0.2481,30.7961,12.0051,0.3092
BOOST_NEGPULSE,1050,0.80426,2.39364,0.241,charge,0,1.199,3.4279,70.4,101,11.9224,6.9026,0.2204,18.9362,8.5404,0.1683
BOOST_NEGPULSE,1050,0.80426,2.39364,0.2409,discharge,1,-9.588,3.425,635.4,101,12.4298,6.938,0.2663,59.8347,22.2372,1.2065
BOOST_NEGPULSE,1050,0.80426,2.39364,0.2411,charge,1,4.792,3.4369,160.9,101,12.1746,5.8496,0.1946,12.1874,6.5801,0.4161
BOOST_NEGPULSE,1050,0.80426,2.39364,0.2411,charge,2,14.379,3.4487,281.5,101,11.7399,4.0553,0.16,7.5367,6.3489,1.0716
BOOST_NEGPULSE,1050,0.80426,2.39364,0.2412,charge,3,23.966,3.453,330.7,101,11.4411,3.0374,0.1364,7.615,7.6466,1.4561
BOOST_NEGPULSE,1087,0.79359,2.36188,1.0,discharge,0,-2.363,4.1248,99999.0,99,3.4653,16.2711,0.312,16.6396,5.9015,0.3065
BOOST_NEGPULSE,1087,0.79359,2.36188,1.0,charge,0,1.181,4.1392,68.5,101,12.5583,12.1696,0.2857,23.5627,7.8522,0.2103
BOOST_NEGPULSE,1087,0.79359,2.36188,0.9999,discharge,1,-9.459,4.1342,635.4,101,12.7407,9.8917,0.2197,8.6759,4.2992,0.9756
BOOST_NEGPULSE,1087,0.79359,2.36188,1.0,charge,1,1.595,4.1443,160.8,101,34.9581,0.01,0.05,0.01,2945.3968,0.3084
BOOST_NEGPULSE,1087,0.79359,2.36188,0.9998,discharge,2,-18.914,4.1331,640.6,101,12.5241,7.7986,0.1748,7.2377,5.4092,1.8183
BOOST_NEGPULSE,1087,0.79359,2.36188,1.0,charge,2,1.479,4.1491,281.7,101,34.4407,0.01,0.05,0.01,2949.6459,0.306
BOOST_NEGPULSE,1087,0.79359,2.36188,0.9998,discharge,3,-27.188,4.1328,639.1,101,12.3698,6.4147,0.1506,7.9309,6.7185,1.943
BOOST_NEGPULSE,1087,0.79359,2.36188,1.0,charge,3,1.383,4.1521,387.2,101,34.6647,0.01,0.05,0.01,2999.2769,0.3442
BOOST_NEGPULSE,1087,0.79359,2.36188,0.9606,discharge,0,-2.363,4.0891,4787.1,101,12.3969,9.1465,0.2313,11.2624,5.4976,0.2769
BOOST_NEGPULSE,1087,0.79359,2.36188,0.9606,charge,0,1.181,4.0912,70.4,101,12.4531,9.1128,0.2297,11.755,5.8157,0.1589
BOOST_NEGPULSE,1087,0.79359,2.36188,0.9605,discharge,1,-9.457,4.0896,635.4,101,12.3554,8.1309,0.1953,7.867,5.2899,0.9449
BOOST_NEGPULSE,1087,0.79359,2.36188,0.9606,charge,1,3.872,4.0941,160.6,101,15.3078,12.0515,0.2404,0.01,2999.9919,0.3522
BOOST_NEGPULSE,1087,0.79359,2.36188,0.9604,discharge,2,-18.913,4.09,669.0,101,12.2314,6.4588,0.1589,8.1114,7.5287,1.4329
BOOST_NEGPULSE,1087,0.79359,2.36188,0.9607,charge,2,3.76,4.0988,281.6,101,26.9316,0.01,0.05,0.01,2999.804,0.5578
BOOST_NEGPULSE,1087,0.79359,2.36188,0.9604,discharge,3,-27.188,4.0906,667.9,101,12.1792,5.1602,0.1304,9.2821,8.7471,1.3154
BOOST_NEGPULSE,1087,0.79359,2.36188,0.9607,charge,3,3.61,4.1027,387.5,101,26.968,0.01,0.05,0.01,2999.8154,0.5037
BOOST_NEGPULSE,1087,0.79359,2.36188,0.9212,discharge,0,-2.363,4.0749,4815.1,101,12.5225,7.9753,0.2131,13.016,6.8439,0.2662
BOOST_NEGPULSE,1087,0.79359,2.36188,0.9212,charge,0,1.181,4.0762,70.4,101,13.1536,7.9136,0.2043,10.3337,5.6333,0.1389
BOOST_NEGPULSE,1087,0.79359,2.36188,0.9211,discharge,1,-9.457,4.0751,635.4,101,12.4156,7.2209,0.1826,9.8941,6.4353,0.8825
BOOST_NEGPULSE,1087,0.79359,2.36188,0.9212,charge,1,4.727,4.0808,160.9,101,12.1923,6.0833,0.1241,7.1424,1.981,0.6404
BOOST_NEGPULSE,1087,0.79359,2.36188,0.921,discharge,2,-18.914,4.0757,678.6,101,12.2888,5.853,0.1482,9.8519,8.0391,1.3182
BOOST_NEGPULSE,1087,0.79359,2.36188,0.9213,charge,2,4.743,4.0833,281.7,101,24.6154,0.01,0.05,0.01,2999.9996,0.5264
BOOST_NEGPULSE,1087,0.79359,2.36188,0.921,discharge,3,-27.188,4.0771,680.4,101,12.2304,4.7578,0.1206,10.6319,8.7493,1.2145
BOOST_NEGPULSE,1087,0.79359,2.36188,0.9213,charge,3,4.633,4.0866,386.4,101,24.488,0.01,0.05,0.01,2999.9999,0.6331
BOOST_NEGPULSE,1087,0.79359,2.36188,0.8424,discharge,0,-2.363,4.0028,5366.5,101,11.9952,5.4918,0.1768,15.768,8.3412,0.2329
BOOST_NEGPULSE,1087,0.79359,2.36188,0.8424,charge,0,1.181,4.0054,70.3,101,12.0175,5.4612,0.1752,13.212,7.5514,0.1493
BOOST_NEGPULSE,1087,0.79359,2.36188,0.8423,discharge,1,-9.457,4.0038,635.4,101,12.0331,5.0767,0.1659,11.7186,6.8486,0.7492
BOOST_NEGPULSE,1087,0.79359,2.36188,0.8424,charge,1,4.727,4.011,161.0,101,11.9408,5.1109,0.1665,10.7829,6.5883,0.4039
BOOST_NEGPULSE,1087,0.79359,2.36188,0.8422,discharge,2,-18.913,4.0049,680.5,101,11.9277,4.3214,0.1389,10.2596,7.0002,1.2189
BOOST_NEGPULSE,1087,0.79359,2.36188,0.8425,charge,2,8.73,4.0163,281.2,101,20.4053,0.6484,0.05,0.01,2999.9922,0.5697
BOOST_NEGPULSE,1087,0.79359,2.36188,0.8422,discharge,3,-27.187,4.0055,730.7,101,11.8118,3.637,0.1217,10.5482,7.5278,1.3682
BOOST_NEGPULSE,1087,0.79359,2.36188,0.8425,charge,3,8.674,4.0201,387.2,101,20.7457,0.01,0.05,0.01,3000.0,0.6331
BOOST_NEGPULSE,1087,0.79359,2.36188,0.7636,discharge,0,-2.363,3.9095,5416.8,101,11.7682,4.5628,0.1537,12.6175,8.0461,0.1945
BOOST_NEGPULSE,1087,0.79359,2.36188,0.7636,charge,0,1.181,3.9107,70.5,101,12.5867,4.5045,0.1661,11.0275,7.5503,0.1269
BOOST_NEGPULSE,1087,0.79359,2.36188,0.7635,discharge,1,-9.457,3.9099,635.4,101,11.9488,4.1793,0.1515,9.8986,6.8323,0.6606
BOOST_NEGPULSE,1087,0.79359,2.36188,0.7636,charge,1,4.729,3.9157,160.7,101,11.8905,4.1542,0.1559,9.6296,6.677,0.3807
BOOST_NEGPULSE,1087,0.79359,2.36188,0.7634,discharge,2,-18.913,3.9103,680.5,101,11.8832,3.6847,0.142,9.8722,7.9434,1.1367
BOOST_NEGPULSE,1087,0.79359,2.36188,0.7637,charge,2,14.184,3.92,281.5,101,11.6147,5.7191,2.2841,2.6506,0.066,2.0062
BOOST_NEGPULSE,1087,0.79359,2.36188,0.7633,discharge,3,-27.188,3.9107,794.2,101,11.7668,3.1741,0.1207,11.0238,9.0567,1.2301
BOOST_NEGPULSE,1087,0.79359,2.36188,0.7638,charge,3,14.574,3.9233,386.6,101,18.9868,0.01,0.05,0.01,3000.0,0.5878
BOOST_NEGPULSE,1087,0.79359,2.36188,0.6847,discharge,0,-2.363,3.8472,5493.4,101,11.7345,3.9238,0.1575,11.9861,8.7645,0.1684
BOOST_NEGPULSE,1087,0.79359,2.36188,0.6848,charge,0,1.181,3.849,70.5,101,11.6317,4.0116,0.1357,9.8516,7.387,0.119
BOOST_NEGPULSE,1087,0.79359,2.36188,0.6847,discharge,1,-9.457,3.8477,635.4,101,11.7094,3.71,0.1424,10.8365,7.9177,0.6045
BOOST_NEGPULSE,1087,0.79359,2.36188,0.6848,charge,1,4.729,3.8532,160.7,101,11.6491,3.5305,0.1377,7.8768,5.7232,0.2995
BOOST_NEGPULSE,1087,0.79359,2.36188,0.6846,discharge,2,-18.914,3.848,680.6,101,11.6354,3.2929,0.1335,10.8755,8.5512,1.1087
BOOST_NEGPULSE,1087,0.79359,2.36188,0.6849,charge,2,14.186,3.8566,281.8,100,11.4984,3.1601,0.1481,7.1383,6.6382,0.9339
BOOST_NEGPULSE,1087,0.79359,2.36188,0.6845,discharge,3,-27.188,3.8489,800.8,101,11.5753,2.809,0.1173,11.9957,9.5643,1.1433
BOOST_NEGPULSE,1087,0.79359,2.36188,0.685,charge,3,19.532,3.8594,386.7,101,13.6267,1.3683,0.05,2.4504,0.2235,0.4658
BOOST_NEGPULSE,1087,0.79359,2.36188,0.6059,discharge,0,-2.364,3.7745,5555.7,101,11.2887,3.8759,0.1509,12.9972,9.1279,0.1819
BOOST_NEGPULSE,1087,0.79359,2.36188,0.606,charge,0,1.182,3.7772,70.5,101,11.7642,3.7437,0.1615,11.1835,8.2666,0.1088
BOOST_NEGPULSE,1087,0.79359,2.36188,0.6059,discharge,1,-9.461,3.7757,635.4,101,11.5725,3.7527,0.141,11.7692,8.235,0.6051
BOOST_NEGPULSE,1087,0.79359,2.36188,0.606,charge,1,4.726,3.7818,161.2,101,11.5785,3.5551,0.1418,9.1102,6.4005,0.2896
BOOST_NEGPULSE,1087,0.79359,2.36188,0.6058,discharge,2,-18.913,3.7763,680.4,101,11.6656,3.2297,0.1338,11.3045,8.3065,1.0818
BOOST_NEGPULSE,1087,0.79359,2.36188,0.6061,charge,2,14.186,3.786,282.0,101,11.468,3.1163,0.1398,7.2285,6.0706,0.9577
BOOST_NEGPULSE,1087,0.79359,2.36188,0.6058,discharge,3,-27.188,3.777,800.9,101,11.4973,2.9168,0.1223,12.1916,9.133,1.2078
BOOST_NEGPULSE,1087,0.79359,2.36188,0.6062,charge,3,23.476,3.7893,387.3,101,11.3552,4.4838,1.7952,1.7753,0.05,2.6229
BOOST_NEGPULSE,1087,0.79359,2.36188,0.5271,discharge,0,-2.364,3.6909,5593.8,101,11.6234,3.8772,0.1588,13.0975,9.2867,0.1889
BOOST_NEGPULSE,1087,0.79359,2.36188,0.5272,charge,0,1.182,3.6932,70.5,101,11.271,3.9706,0.1415,11.0785,8.0253,0.1191
BOOST_NEGPULSE,1087,0.79359,2.36188,0.5271,discharge,1,-9.457,3.6915,635.4,101,11.4866,3.8003,0.1453,11.3354,7.9969,0.6037
BOOST_NEGPULSE,1087,0.79359,2.36188,0.5272,charge,1,4.728,3.6977,160.8,100,11.5534,3.5634,0.1425,10.0926,7.3753,0.3018
BOOST_NEGPULSE,1087,0.79359,2.36188,0.527,discharge,2,-18.914,3.6921,680.6,101,11.4096,3.3981,0.1301,10.852,8.0845,1.1457
BOOST_NEGPULSE,1087,0.79359,2.36188,0.5273,charge,2,14.185,3.7025,281.2,101,11.4868,2.9359,0.1386,7.8559,6.335,0.8584
BOOST_NEGPULSE,1087,0.79359,2.36188,0.5269,discharge,3,-27.186,3.6927,800.2,101,11.4982,2.8408,0.1249,12.1394,9.4619,1.3273
BOOST_NEGPULSE,1087,0.79359,2.36188,0.5273,charge,3,23.64,3.7062,387.6,101,11.263,2.4799,0.1267,7.2893,6.3135,1.316
BOOST_NEGPULSE,1087,0.79359,2.36188,0.4483,discharge,0,-2.363,3.6174,5610.1,101,11.5902,3.9569,0.1634,12.6368,9.0823,0.1851
BOOST_NEGPULSE,1087,0.79359,2.36188,0.4484,charge,0,1.181,3.6195,70.5,101,11.4584,3.9069,0.1425,10.2466,7.6396,0.1162
BOOST_NEGPULSE,1087,0.79359,2.36188,0.4483,discharge,1,-9.457,3.618,635.4,101,11.7363,3.8929,0.1546,11.2119,8.1655,0.6134
BOOST_NEGPULSE,1087,0.79359,2.36188,0.4484,charge,1,4.727,3.6233,160.8,101,11.8267,3.8058,0.1495,10.2814,8.1398,0.3132
BOOST_NEGPULSE,1087,0.79359,2.36188,0.4482,discharge,2,-18.914,3.6175,680.4,101,11.6888,3.496,0.1426,12.0776,9.5171,1.0921
BOOST_NEGPULSE,1087,0.79359,2.36188,0.4485,charge,2,14.187,3.6291,281.2,101,11.5116,3.1597,0.1247,8.1648,6.6174,0.7408
BOOST_NEGPULSE,1087,0.79359,2.36188,0.4481,discharge,3,-27.187,3.6188,800.5,101,11.7323,3.004,0.1323,15.3331,12.4554,1.2876
BOOST_NEGPULSE,1087,0.79359,2.36188,0.4485,charge,3,23.641,3.6337,387.6,101,11.3898,2.5459,0.1173,7.2437,6.1479,1.2044
BOOST_NEGPULSE,1087,0.79359,2.36188,0.3695,discharge,0,-2.363,3.5465,5608.7,101,11.8516,4.8467,0.1722,14.1916,9.0961,0.2092
BOOST_NEGPULSE,1087,0.79359,2.36188,0.3695,charge,0,1.181,3.5479,70.5,101,12.3274,4.8315,0.1686,10.3414,7.5421,0.1179
BOOST_NEGPULSE,1087,0.79359,2.36188,0.3695,discharge,1,-9.457,3.5471,635.4,101,11.9162,4.6056,0.1732,14.157,9.5975,0.6836
BOOST_NEGPULSE,1087,0.79359,2.36188,0.3696,charge,1,4.729,3.5533,161.0,101,11.7965,4.4064,0.1598,9.8646,7.9892,0.3326
BOOST_NEGPULSE,1087,0.79359,2.36188,0.3694,discharge,2,-18.912,3.5474,680.6,101,11.9595,3.9536,0.1607,20.3419,15.2096,1.2261
BOOST_NEGPULSE,1087,0.79359,2.36188,0.3696,charge,2,14.186,3.558,281.4,101,11.697,3.4058,0.1314,8.8192,7.6527,0.7368
BOOST_NEGPULSE,1087,0.79359,2.36188,0.3693,discharge,3,-27.188,3.5473,800.6,101,11.7473,3.515,0.1484,41.2476,30.8,1.6076
BOOST_NEGPULSE,1087,0.79359,2.36188,0.3697,charge,3,23.642,3.5632,386.8,101,11.4014,2.6362,0.1114,7.5712,6.3765,1.0372
BOOST_NEGPULSE,1087,0.79359,2.36188,0.3301,discharge,0,-2.364,3.5118,5070.3,100,11.4282,5.1292,0.1795,15.997,9.2124,0.2077
BOOST_NEGPULSE,1087,0.79359,2.36188,0.3301,charge,0,1.182,3.5146,70.5,101,11.632,5.032,0.1794,10.9857,7.149,0.1423
BOOST_NEGPULSE,1087,0.79359,2.36188,0.3301,discharge,1,-9.459,3.5129,635.4,101,11.8254,4.8595,0.1846,17.7301,10.6697,0.781
BOOST_NEGPULSE,1087,0.79359,2.36188,0.3302,charge,1,4.728,3.5199,161.2,101,11.7225,4.5149,0.1665,9.4929,7.3488,0.3607
BOOST_NEGPULSE,1087,0.79359,2.36188,0.33,discharge,2,-18.912,3.5127,680.5,101,11.8571,4.3042,0.171,35.7349,23.2009,1.374
BOOST_NEGPULSE,1087,0.79359,2.36188,0.3303,charge,2,14.184,3.5258,282.0,101,11.5986,3.6025,0.1356,8.7282,7.9215,0.8131
BOOST_NEGPULSE,1087,0.79359,2.36188,0.3299,discharge,3,-27.186,3.5139,800.8,101,11.8637,3.8933,0.1544,200.0,123.1019,2.0648
BOOST_NEGPULSE,1087,0.79359,2.36188,0.3303,charge,3,23.642,3.5299,387.6,101,11.3829,2.8895,0.1089,7.8463,6.8408,1.0421
BOOST_NEGPULSE,1087,0.79359,2.36188,0.2907,discharge,0,-2.365,3.4747,5070.3,101,12.1432,6.2394,0.2146,20.8886,10.0544,0.2482
BOOST_NEGPULSE,1087,0.79359,2.36188,0.2908,charge,0,1.181,3.4774,70.5,100,11.9923,6.129,0.1958,13.3123,7.4355,0.1451
BOOST_NEGPULSE,1087,0.79359,2.36188,0.2906,discharge,1,-9.459,3.4753,635.4,101,12.0473,6.1953,0.2149,29.4074,14.3839,0.9467
BOOST_NEGPULSE,1087,0.79359,2.36188,0.2908,charge,1,4.729,3.4841,161.1,101,11.8633,5.5711,0.1731,10.0766,6.6762,0.3901
BOOST_NEGPULSE,1087,0.79359,2.36188,0.2906,discharge,2,-18.913,3.476,680.6,101,12.1936,5.2843,0.2039,136.9864,70.5875,1.7214
BOOST_NEGPULSE,1087,0.79359,2.36188,0.2908,charge,2,14.186,3.4911,281.7,101,11.7218,4.1118,0.1443,8.3656,7.5439,0.9411
BOOST_NEGPULSE,1087,0.79359,2.36188,0.2909,charge,3,23.642,3.4963,382.9,101,11.4637,2.9534,0.1202,8.0109,7.3829,1.1295
BOOST_NEGPULSE,1087,0.79359,2.36188,0.2513,discharge,0,-2.365,3.4283,5069.2,101,12.2896,7.307,0.2552,30.8589,12.0921,0.2959
BOOST_NEGPULSE,1087,0.79359,2.36188,0.2513,charge,0,1.18,3.4319,70.5,101,12.1194,6.9553,0.2206,18.9646,8.5142,0.1437
BOOST_NEGPULSE,1087,0.79359,2.36188,0.2512,discharge,1,-9.457,3.4287,635.4,100,12.3335,6.9516,0.2641,55.551,20.6599,1.2031
BOOST_NEGPULSE,1087,0.79359,2.36188,0.2514,charge,1,4.729,3.4408,161.1,101,12.1822,5.9537,0.2023,12.3229,6.5505,0.4072
BOOST_NEGPULSE,1087,0.79359,2.36188,0.2514,charge,2,14.185,3.4525,281.3,101,11.8489,4.0922,0.1664,7.7516,6.3748,1.0858
BOOST_NEGPULSE,1087,0.79359,2.36188,0.2515,charge,3,23.641,3.4565,337.1,100,11.2719,3.335,0.1345,7.7848,7.4867,1.436
BOOST_NEGPULSE,1135,0.81795,2.43437,1.0,discharge,0,-2.438,4.1233,99999.0,99,3.0942,15.8786,0.3261,15.6779,5.6734,0.3468
BOOST_NEGPULSE,1135,0.81795,2.43437,1.0,charge,0,1.219,4.1376,69.4,101,11.9638,11.846,0.2961,23.4776,7.9877,0.2082
BOOST_NEGPULSE,1135,0.81795,2.43437,0.9999,discharge,1,-9.752,4.1323,635.4,101,11.8526,9.7848,0.227,7.684,3.8092,0.9983
BOOST_NEGPULSE,1135,0.81795,2.43437,1.0,charge,1,1.705,4.1414,160.9,101,34.3918,0.01,0.05,0.01,2921.4603,0.2831
BOOST_NEGPULSE,1135,0.81795,2.43437,0.9998,discharge,2,-19.502,4.1312,641.5,100,11.6922,7.8741,0.1846,5.4064,4.2152,1.8936
BOOST_NEGPULSE,1135,0.81795,2.43437,1.0,charge,2,1.593,4.1468,281.5,101,33.4308,0.01,0.05,0.01,3000.0,0.3866
BOOST_NEGPULSE,1135,0.81795,2.43437,0.9998,discharge,3,-28.033,4.1306,640.0,101,11.582,6.6644,0.1682,5.0734,5.219,2.4104
BOOST_NEGPULSE,1135,0.81795,2.43437,1.0,charge,3,1.493,4.1507,387.2,101,33.0429,0.01,0.05,0.01,2937.5858,0.3301
BOOST_NEGPULSE,1135,0.81795,2.43437,0.9593,discharge,0,-2.436,4.0878,4788.8,101,11.2734,9.4919,0.2388,10.2971,5.1505,0.2687
BOOST_NEGPULSE,1135,0.81795,2.43437,0.9594,charge,0,1.218,4.0905,70.3,101,11.4813,9.6169,0.2366,11.387,5.8251,0.1609
BOOST_NEGPULSE,1135,0.81795,2.43437,0.9593,discharge,1,-9.753,4.0888,635.4,101,11.569,8.6784,0.2079,7.2092,5.0014,0.9378
BOOST_NEGPULSE,1135,0.81795,2.43437,0.9594,charge,1,3.931,4.094,161.0,101,14.3421,12.6321,0.2286,0.01,3000.0,0.2696
BOOST_NEGPULSE,1135,0.81795,2.43437,0.9592,discharge,2,-19.501,4.0894,668.4,100,11.6577,7.0589,0.1671,6.1894,5.9174,1.646
BOOST_NEGPULSE,1135,0.81795,2.43437,0.9594,charge,2,3.715,4.0981,280.9,101,27.4477,0.01,0.05,0.01,2999.999,0.5239
BOOST_NEGPULSE,1135,0.81795,2.43437,0.9592,discharge,3,-28.033,4.0904,666.3,101,11.7008,5.9899,0.151,6.319,6.9839,1.9762
BOOST_NEGPULSE,1135,0.81795,2.43437,0.9594,charge,3,3.589,4.1018,386.2,100,27.3823,0.01,0.05,0.01,2999.9997,0.5822
BOOST_NEGPULSE,1135,0.81795,2.43437,0.9187,discharge,0,-2.438,4.0751,4814.6,101,11.5641,8.0899,0.2193,12.2567,6.7264,0.2679
BOOST_NEGPULSE,1135,0.81795,2.43437,0.9188,charge,0,1.22,4.0773,70.4,101,11.5519,7.8777,0.2126,9.5455,5.3913,0.1434
BOOST_NEGPULSE,1135,0.81795,2.43437,0.9187,discharge,1,-9.751,4.0755,635.5,101,11.6548,7.2566,0.1914,9.3868,6.1729,0.8836
BOOST_NEGPULSE,1135,0.81795,2.43437,0.9188,charge,1,4.875,4.0805,161.1,101,11.3931,6.4726,0.1418,6.9239,2.3551,0.62
BOOST_NEGPULSE,1135,0.81795,2.43437,0.9186,discharge,2,-19.501,4.0752,679.4,100,11.5031,5.956,0.157,7.6619,6.3628,1.4891
BOOST_NEGPULSE,1135,0.81795,2.43437,0.9188,charge,2,4.981,4.0834,281.6,101,23.4182,0.01,0.05,0.01,3000.0,0.6021
BOOST_NEGPULSE,1135,0.81795,2.43437,0.9185,discharge,3,-28.033,4.0767,681.7,100,11.4532,5.0514,0.1443,7.3197,6.9007,1.7183
BOOST_NEGPULSE,1135,0.81795,2.43437,0.9188,charge,3,4.877,4.086,387.0,100,23.3841,0.01,0.05,0.01,3000.0,0.5554
BOOST_NEGPULSE,1135,0.81795,2.43437,0.8374,discharge,0,-2.437,3.9992,5372.9,101,11.1776,5.5268,0.1919,15.8724,8.2483,0.2397
BOOST_NEGPULSE,1135,0.81795,2.43437,0.8375,charge,0,1.219,4.0012,70.4,101,11.9276,5.3811,0.1939,13.1854,7.5251,0.1438
BOOST_NEGPULSE,1135,0.81795,2.43437,0.8374,discharge,1,-9.753,4.0005,635.5,101,11.3675,5.2795,0.1761,10.5622,5.9832,0.7998
BOOST_NEGPULSE,1135,0.81795,2.43437,0.8375,charge,1,4.876,4.0078,161.0,101,11.3476,5.2494,0.1847,11.176,7.105,0.4086
BOOST_NEGPULSE,1135,0.81795,2.43437,0.8373,discharge,2,-19.503,4.0008,680.8,101,11.465,4.6053,0.1581,8.0905,5.7298,1.4241
BOOST_NEGPULSE,1135,0.81795,2.43437,0.8376,charge,2,9.016,4.0133,281.6,101,19.052,1.6717,0.05,0.01,2999.9976,0.8662
BOOST_NEGPULSE,1135,0.81795,2.43437,0.8373,discharge,3,-28.033,4.0031,731.1,101,11.3689,4.1168,0.1451,7.5738,6.1642,1.9652
BOOST_NEGPULSE,1135,0.81795,2.43437,0.8376,charge,3,8.88,4.0174,386.2,101,20.5798,0.01,2999.9995,0.01,2999.9995,0.8221
BOOST_NEGPULSE,1135,0.81795,2.43437,0.7562,discharge,0,-2.438,3.9034,5416.6,101,11.2697,4.7904,0.1697,12.3279,7.6753,0.2131
BOOST_NEGPULSE,1135,0.81795,2.43437,0.7562,charge,0,1.22,3.9043,70.5,101,12.0435,4.7368,0.1792,10.5303,7.1369,0.1427
BOOST_NEGPULSE,1135,0.81795,2.43437,0.7561,discharge,1,-9.752,3.9038,635.5,101,11.3031,4.538,0.1616,8.7413,6.1375,0.7229
BOOST_NEGPULSE,1135,0.81795,2.43437,0.7563,charge,1,4.875,3.9094,161.0,101,11.1666,4.5655,0.1722,9.5963,7.2268,0.3538
BOOST_NEGPULSE,1135,0.81795,2.43437,0.756,discharge,2,-19.503,3.904,680.5,101,11.199,4.0136,0.1441,7.5616,6.4866,1.3079
BOOST_NEGPULSE,1135,0.81795,2.43437,0.7563,charge,2,14.627,3.9136,281.6,101,11.0085,3.1257,0.0907,5.9821,3.3492,1.8438
BOOST_NEGPULSE,1135,0.81795,2.43437,0.756,discharge,3,-28.033,3.9046,797.7,101,11.1977,3.4625,0.144,7.6154,7.3845,1.6334
BOOST_NEGPULSE,1135,0.81795,2.43437,0.7564,charge,3,15.714,3.9168,387.1,101,18.0234,0.01,0.05,0.01,3000.0,0.6125
BOOST_NEGPULSE,1135,0.81795,2.43437,0.6749,discharge,0,-2.437,3.8353,5504.4,101,10.9194,4.2861,0.1571,11.6902,8.4541,0.191
BOOST_NEGPULSE,1135,0.81795,2.43437,0.675,charge,0,1.218,3.8372,70.4,101,10.8767,4.2718,0.1453,9.6849,7.262,0.1321
BOOST_NEGPULSE,1135,0.81795,2.43437,0.6749,discharge,1,-9.751,3.8357,635.5,101,11.1907,4.0605,0.1516,9.7731,7.1832,0.6106
BOOST_NEGPULSE,1135,0.81795,2.43437,0.675,charge,1,4.874,3.8403,160.9,101,11.3794,3.8895,0.1495,8.0551,6.1227,0.3005
BOOST_NEGPULSE,1135,0.81795,2.43437,0.6748,discharge,2,-19.503,3.8362,680.6,101,11.2292,3.6796,0.1416,8.5282,6.9219,1.2158
BOOST_NEGPULSE,1135,0.81795,2.43437,0.6751,charge,2,14.629,3.8449,281.5,101,11.0459,3.5367,0.1466,6.6975,6.7037,0.9205
BOOST_NEGPULSE,1135,0.81795,2.43437,0.6747,discharge,3,-28.032,3.8365,800.3,101,11.2581,3.3525,0.1369,8.5518,7.5834,1.678
BOOST_NEGPULSE,1135,0.81795,2.43437,0.6752,charge,3,20.613,3.848,386.9,101,12.949,1.656,0.05,2.4785,0.2368,0.4042
BOOST_NEGPULSE,1135,0.81795,2.43437,0.5937,discharge,0,-2.438,3.7572,5561.6,101,11.1334,4.1792,0.1606,12.5848,8.8849,0.1797
BOOST_NEGPULSE,1135,0.81795,2.43437,0.5937,charge,0,1.218,3.7594,70.5,101,10.8574,4.3365,0.1439,10.7848,7.8052,0.1145
BOOST_NEGPULSE,1135,0.81795,2.43437,0.5936,discharge,1,-9.751,3.7578,635.4,101,11.1317,3.9858,0.1571,10.6016,7.4896,0.5844
BOOST_NEGPULSE,1135,0.81795,2.43437,0.5937,charge,1,4.875,3.7639,160.6,101,11.0675,3.8535,0.1435,8.9299,6.4472,0.2947
BOOST_NEGPULSE,1135,0.81795,2.43437,0.5936,discharge,2,-19.502,3.7588,680.7,101,11.1366,3.5155,0.1439,8.8625,6.7506,1.2171
BOOST_NEGPULSE,1135,0.81795,2.43437,0.5938,charge,2,14.628,3.7683,281.6,101,10.9246,3.3276,0.1385,6.7032,6.1728,0.934
BOOST_NEGPULSE,1135,0.81795,2.43437,0.5935,discharge,3,-28.032,3.7595,801.0,101,11.0544,3.1558,0.1393,8.5455,7.1067,1.708
BOOST_NEGPULSE,1135,0.81795,2.43437,0.5939,charge,3,24.377,3.7709,386.6,101,10.7686,2.4733,0.0918,4.9373,3.975,1.8608
BOOST_NEGPULSE,1135,0.81795,2.43437,0.5124,discharge,0,-2.438,3.6736,5608.7,101,10.9906,3.9767,0.1645,11.7626,8.8173,0.1852
BOOST_NEGPULSE,1135,0.81795,2.43437,0.5124,charge,0,1.218,3.6757,70.5,101,10.8547,3.9857,0.1602,10.7102,8.6047,0.1088
BOOST_NEGPULSE,1135,0.81795,2.43437,0.5124,discharge,1,-9.753,3.6743,635.4,101,11.0964,3.7611,0.1566,9.7804,7.3089,0.5844
BOOST_NEGPULSE,1135,0.81795,2.43437,0.5125,charge,1,4.874,3.6801,160.8,101,10.9528,3.73,0.1524,9.2933,7.247,0.2751
BOOST_NEGPULSE,1135,0.81795,2.43437,0.5123,discharge,2,-19.501,3.675,680.6,101,11.066,3.5407,0.1491,8.5708,6.8972,1.1525
BOOST_NEGPULSE,1135,0.81795,2.43437,0.5126,charge,2,14.626,3.685,281.0,101,10.9543,3.2327,0.1392,7.0436,6.47,0.8345
BOOST_NEGPULSE,1135,0.81795,2.43437,0.5122,discharge,3,-28.033,3.6748,800.9,101,11.0459,3.2492,0.1406,8.5585,7.4505,1.6918
BOOST_NEGPULSE,1135,0.81795,2.43437,0.5126,charge,3,24.376,3.6887,387.1,101,10.8512,2.7149,0.1218,6.2013,6.5528,1.2618
BOOST_NEGPULSE,1135,0.81795,2.43437,0.4312,discharge,0,-2.437,3.6061,5611.6,101,11.1554,4.8346,0.1674,12.2722,8.8706,0.1856
BOOST_NEGPULSE,1135,0.81795,2.43437,0.4312,charge,0,1.218,3.6082,70.5,101,10.9647,4.7756,0.1531,10.3484,7.969,0.1108
BOOST_NEGPULSE,1135,0.81795,2.43437,0.4311,discharge,1,-9.751,3.6066,635.4,101,11.2251,4.4977,0.1605,10.4036,7.5961,0.6519
BOOST_NEGPULSE,1135,0.81795,2.43437,0.4312,charge,1,4.875,3.6128,160.7,101,11.2583,4.2666,0.1579,9.693,7.9652,0.3005
BOOST_NEGPULSE,1135,0.81795,2.43437,0.431,discharge,2,-19.502,3.6073,680.6,101,11.2806,3.8461,0.1479,9.3119,7.333,1.206
BOOST_NEGPULSE,1135,0.81795,2.43437,0.4313,charge,2,14.628,3.6174,281.0,101,11.1087,3.4476,0.1275,7.2139,6.6919,0.7362
BOOST_NEGPULSE,1135,0.81795,2.43437,0.4309,discharge,3,-28.033,3.608,800.8,101,11.1468,3.4832,0.1462,10.1133,8.9348,1.9116
BOOST_NEGPULSE,1135,0.81795,2.43437,0.4314,charge,3,24.377,3.6225,386.5,101,10.8593,2.7846,0.1123,6.0248,6.3345,1.1594
BOOST_NEGPULSE,1135,0.81795,2.43437,0.3499,discharge,0,-2.438,3.5319,5610.6,101,11.2551,5.3319,0.1861,13.3865,8.7755,0.2145
BOOST_NEGPULSE,1135,0.81795,2.43437,0.3499,charge,0,1.219,3.5339,70.5,101,11.1745,5.3824,0.1766,10.3763,7.7495,0.1264
BOOST_NEGPULSE,1135,0.81795,2.43437,0.3498,discharge,1,-9.752,3.5318,635.4,101,11.3875,5.2687,0.1826,11.9263,8.0999,0.7953
BOOST_NEGPULSE,1135,0.81795,2.43437,0.35,charge,1,4.876,3.5389,160.6,101,11.3239,5.0695,0.1699,10.0576,8.4258,0.3322
BOOST_NEGPULSE,1135,0.81795,2.43437,0.3498,discharge,2,-19.501,3.5324,680.4,101,11.4593,4.759,0.1777,14.3615,11.1949,1.6209
BOOST_NEGPULSE,1135,0.81795,2.43437,0.35,charge,2,14.626,3.5449,281.6,101,11.2439,3.9355,0.1305,8.1449,7.7687,0.7731
BOOST_NEGPULSE,1135,0.81795,2.43437,0.3497,discharge,3,-28.033,3.534,801.2,101,11.5327,4.4106,0.1825,26.2781,22.5323,2.4972
BOOST_NEGPULSE,1135,0.81795,2.43437,0.3501,charge,3,24.378,3.5496,387.0,101,11.1294,3.0958,0.1094,6.6795,6.8761,1.0454
BOOST_NEGPULSE,1135,0.81795,2.43437,0.3093,discharge,0,-2.438,3.4937,5071.5,101,11.3524,6.4482,0.2041,15.7402,9.0661,0.2259
BOOST_NEGPULSE,1135,0.81795,2.43437,0.3093,charge,0,1.219,3.4959,70.5,101,11.4481,6.1195,0.1888,10.565,6.8813,0.1364
BOOST_NEGPULSE,1135,0.81795,2.43437,0.3092,discharge,1,-9.751,3.4941,635.5,101,11.6166,5.9487,0.1989,16.0894,9.704,0.8472
BOOST_NEGPULSE,1135,0.81795,2.43437,0.3093,charge,1,4.876,3.5015,160.9,100,11.3953,5.6115,0.1815,9.3941,7.9082,0.3392
BOOST_NEGPULSE,1135,0.81795,2.43437,0.3091,discharge,2,-19.502,3.495,680.5,101,11.5452,5.1524,0.1785,25.2002,16.678,1.5453
BOOST_NEGPULSE,1135,0.81795,2.43437,0.3094,charge,2,14.629,3.5066,281.7,101,11.2939,4.1263,0.1353,8.1627,8.3878,0.7552
BOOST_NEGPULSE,1135,0.81795,2.43437,0.3091,discharge,3,-28.033,3.4958,800.8,101,11.5364,4.6224,0.1986,81.4956,59.5449,2.5415
BOOST_NEGPULSE,1135,0.81795,2.43437,0.3095,charge,3,24.377,3.5117,387.0,100,10.983,3.1057,0.1089,6.962,7.5274,1.0318
BOOST_NEGPULSE,1135,0.81795,2.43437,0.2686,discharge,0,-2.438,3.4522,5072.0,101,11.5536,6.8184,0.2224,19.8453,9.7668,0.2593
BOOST_NEGPULSE,1135,0.81795,2.43437,0.2687,charge,0,1.218,3.4549,70.5,101,11.3635,6.7274,0.2124,12.502,7.3882,0.1346
BOOST_NEGPULSE,1135,0.81795,2.43437,0.2686,discharge,1,-9.751,3.4526,635.4,101,11.6209,6.5673,0.2288,26.6542,13.3005,0.9858
BOOST_NEGPULSE,1135,0.81795,2.43437,0.2687,charge,1,4.876,3.4619,161.0,101,11.3504,5.9255,0.185,9.056,6.7437,0.3821
BOOST_NEGPULSE,1135,0.81795,2.43437,0.2685,discharge,2,-19.502,3.4539,680.6,101,11.6977,5.8866,0.2116,58.652,29.4933,1.8172
BOOST_NEGPULSE,1135,0.81795,2.43437,0.2688,charge,2,14.627,3.4694,281.3,101,11.2561,4.5024,0.1408,7.5205,8.0896,0.8578
BOOST_NEGPULSE,1135,0.81795,2.43437,0.2689,charge,3,24.378,3.4747,382.9,101,11.1414,3.3056,0.1148,7.0257,8.348,1.0539
BOOST_NEGPULSE,1135,0.81795,2.43437,0.228,discharge,0,-2.439,3.4041,5069.9,101,11.9825,9.0349,0.2822,32.9072,12.0485,0.3348
BOOST_NEGPULSE,1135,0.81795,2.43437,0.228,charge,0,1.22,3.4075,70.5,101,12.2715,8.455,0.2451,19.211,8.4903,0.1606
BOOST_NEGPULSE,1135,0.81795,2.43437,0.228,discharge,1,-9.751,3.4046,635.5,101,12.0018,8.5735,0.2816,56.5056,18.4602,1.3846
BOOST_NEGPULSE,1135,0.81795,2.43437,0.2281,charge,1,4.876,3.419,161.0,101,11.5084,7.2688,0.2055,11.4897,6.3653,0.429
BOOST_NEGPULSE,1135,0.81795,2.43437,0.2282,charge,2,14.629,3.4312,280.0,101,11.36,4.7468,0.1555,6.7835,6.4755,1.0544
BOOST_NEGPULSE,1135,0.81795,2.43437,0.2282,charge,3,24.376,3.4352,321.5,101,11.103,3.5449,0.1288,6.5183,7.9699,1.3775
BOOST_NEGPULSE,1172,0.80758,2.40353,1.0,discharge,0,-2.407,4.1214,99999.0,99,3.2533,17.1477,0.3411,16.1369,5.5566,0.3706
BOOST_NEGPULSE,1172,0.80758,2.40353,1.0,charge,0,1.203,4.136,69.5,101,11.6543,13.5107,0.3124,24.4221,7.8064,0.2106
BOOST_NEGPULSE,1172,0.80758,2.40353,0.9999,discharge,1,-9.621,4.1305,635.4,101,12.0444,10.6879,0.233,7.8506,3.8019,1.0253
BOOST_NEGPULSE,1172,0.80758,2.40353,1.0,charge,1,1.647,4.1406,161.0,101,34.1206,1.9734,0.05,0.01,3000.0,0.2926
BOOST_NEGPULSE,1172,0.80758,2.40353,0.9998,discharge,2,-19.243,4.1292,641.1,101,11.9105,8.4529,0.1904,5.6594,4.4431,1.9395
BOOST_NEGPULSE,1172,0.80758,2.40353,1.0,charge,2,1.532,4.1456,281.7,101,35.5496,0.01,0.05,0.01,2969.3705,0.3454
BOOST_NEGPULSE,1172,0.80758,2.40353,0.9998,discharge,3,-27.66,4.1281,639.6,101,11.7524,7.1244,0.1696,5.5129,5.6095,2.4084
BOOST_NEGPULSE,1172,0.80758,2.40353,1.0,charge,3,1.426,4.149,387.3,101,35.7938,0.01,0.05,0.01,2998.5286,0.3331
BOOST_NEGPULSE,1172,0.80758,2.40353,0.9599,discharge,0,-2.406,4.0877,4787.9,101,11.853,9.939,0.2505,10.6783,5.1896,0.2925
BOOST_NEGPULSE,1172,0.80758,2.40353,0.9599,charge,0,1.201,4.0895,70.4,101,11.8806,9.8258,0.2483,11.5582,5.673,0.168
BOOST_NEGPULSE,1172,0.80758,2.40353,0.9598,discharge,1,-9.621,4.0879,635.4,101,11.8119,8.7308,0.2129,7.4309,5.0763,0.9548
BOOST_NEGPULSE,1172,0.80758,2.40353,0.9599,charge,1,3.911,4.0931,161.0,101,14.2725,13.0692,0.2443,0.01,2999.9984,0.2978
BOOST_NEGPULSE,1172,0.80758,2.40353,0.9597,discharge,2,-19.242,4.0885,668.7,101,11.7179,6.9503,0.1709,6.4491,6.1888,1.5903
BOOST_NEGPULSE,1172,0.80758,2.40353,0.96,charge,2,3.786,4.0971,282.2,101,27.1902,0.01,0.05,0.01,2999.996,0.4914
BOOST_NEGPULSE,1172,0.80758,2.40353,0.9597,discharge,3,-27.659,4.0899,667.6,101,11.3885,6.0281,0.1499,6.6693,7.3329,1.8244
BOOST_NEGPULSE,1172,0.80758,2.40353,0.96,charge,3,3.617,4.1009,387.3,101,27.4116,0.01,0.05,0.01,2999.9996,0.5684
BOOST_NEGPULSE,1172,0.80758,2.40353,0.9198,discharge,0,-2.407,4.074,4815.2,101,11.9263,8.6076,0.2336,13.3929,6.965,0.284
BOOST_NEGPULSE,1172,0.80758,2.40353,0.9198,charge,0,1.203,4.0763,70.5,101,11.8819,8.5436,0.2199,10.1497,5.3701,0.1597
BOOST_NEGPULSE,1172,0.80758,2.40353,0.9197,discharge,1,-9.622,4.0746,635.4,100,11.8194,7.8228,0.201,9.7975,6.0903,0.8839
BOOST_NEGPULSE,1172,0.80758,2.40353,0.9199,charge,1,4.8,4.08,161.0,101,11.572,6.5528,0.1352,7.021,1.7588,0.5852
BOOST_NEGPULSE,1172,0.80758,2.40353,0.9197,discharge,2,-19.242,4.0752,678.3,101,11.7755,6.3425,0.1613,8.0475,6.4585,1.4788
BOOST_NEGPULSE,1172,0.80758,2.40353,0.9199,charge,2,4.769,4.083,281.7,101,24.5428,0.01,0.05,0.01,2999.9999,0.5709
BOOST_NEGPULSE,1172,0.80758,2.40353,0.9196,discharge,3,-27.66,4.0766,679.9,101,11.6609,5.3928,0.1426,7.8494,7.1176,1.8484
BOOST_NEGPULSE,1172,0.80758,2.40353,0.9199,charge,3,4.637,4.0856,387.2,101,24.6843,0.01,0.05,0.01,2999.9999,0.6442
