Repository: KikETs/ECM_HYBRID_BMS_JOINT

## Results

| Arm | Model | Size | Protocol | Result | Worst cell |
|---|---|---|---|---|---|
| SOP | 2RC table + trim (A8) | 4 effective coefficients, 2 EW states | leave-one-cell-out | usable current 69.6 % discharge, 59.5 % charge (τ = 10 s) | 59.9 % / 53.5 % (BOOST_REST) |
| SOH | dQ/dV ridge | 65 coefficients | leave-one-cell-out | RMSE 0.0094, bias −0.0005 | 0.0130 (BOOST_REST) |
| SOC | 2RC EKF, low-current gate | 3 states | leave-one-cell-out | **2.34 %p** over six sensor disturbances on estimated SOH (2.325 on true SOH), per cell 2.00–2.75 | 4.60 %p (BOOST_NEGPULSE_1S, current offset −0.10 A) |

The SOH arm was a 10,945-parameter CNN until the second audit round. Nested

File: analysis/uypydj_hppc_resistance.csv (part 46 of 225)
protocol,cycle,SOH,CAP_Ah,SOC,soc_group,direction,rate_rank,I_A,CRate_rated,tau_s,tau_actual_s,V_pre_V,V_tau_V,R_mOhm,file
BOOST,375,0.93983,2.81536,0.2494,9,charge,2,16.891,5.63,2.0,1.9,3.5242,3.7118,11.1065,07-12-21_15.46_BOOST_protocol_HPPC_IN21700_30T_cycle_#375.mat
BOOST,375,0.93983,2.81536,0.2494,9,charge,2,16.891,5.63,10.0,9.9,3.5242,3.7647,14.2384,07-12-21_15.46_BOOST_protocol_HPPC_IN21700_30T_cycle_#375.mat
BOOST,375,0.93983,2.81536,0.249,9,discharge,3,-32.379,10.793,2.0,2.0,3.5159,3.1328,11.8317,07-12-21_15.46_BOOST_protocol_HPPC_IN21700_30T_cycle_#375.mat
BOOST,375,0.93983,2.81536,0.249,9,discharge,3,-32.379,10.793,10.0,9.9,3.5159,2.9939,16.1216,07-12-21_15.46_BOOST_protocol_HPPC_IN21700_30T_cycle_#375.mat
BOOST,375,0.93983,2.81536,0.2495,9,charge,3,28.155,9.385,2.0,2.0,3.5274,3.8343,10.9004,07-12-21_15.46_BOOST_protocol_HPPC_IN21700_30T_cycle_#375.mat
BOOST,375,0.93983,2.81536,0.2495,9,charge,3,28.155,9.385,10.0,9.9,3.5274,3.9091,13.5571,07-12-21_15.46_BOOST_protocol_HPPC_IN21700_30T_cycle_#375.mat
BOOST,375,0.93983,2.81536,0.2023,10,discharge,0,-2.818,0.939,2.0,2.0,3.4574,3.4215,12.7373,07-12-21_15.46_BOOST_protocol_HPPC_IN21700_30T_cycle_#375.mat
BOOST,375,0.93983,2.81536,0.2023,10,discharge,0,-2.818,0.939,10.0,9.9,3.4574,3.4092,17.1013,07-12-21_15.46_BOOST_protocol_HPPC_IN21700_30T_cycle_#375.mat
BOOST,375,0.93983,2.81536,0.2023,10,charge,0,1.406,0.469,2.0,2.0,3.4601,3.4779,12.6618,07-12-21_15.46_BOOST_protocol_HPPC_IN21700_30T_cycle_#375.mat
BOOST,375,0.93983,2.81536,0.2023,10,charge,0,1.406,0.469,10.0,9.9,3.4601,3.4833,16.5031,07-12-21_15.46_BOOST_protocol_HPPC_IN21700_30T_cycle_#375.mat
BOOST,375,0.93983,2.81536,0.2022,10,discharge,1,-11.265,3.755,2.0,2.0,3.4587,3.3122,13.0049,07-12-21_15.46_BOOST_protocol_HPPC_IN21700_30T_cycle_#375.mat
BOOST,375,0.93983,2.81536,0.2022,10,discharge,1,-11.265,3.755,10.0,9.9,3.4587,3.2637,17.3103,07-12-21_15.46_BOOST_protocol_HPPC_IN21700_30T_cycle_#375.mat
BOOST,375,0.93983,2.81536,0.2023,10,charge,1,5.631,1.877,2.0,2.0,3.4649,3.5337,12.2174,07-12-21_15.46_BOOST_protocol_HPPC_IN21700_30T_cycle_#375.mat
BOOST,375,0.93983,2.81536,0.2023,10,charge,1,5.631,1.877,10.0,9.9,3.4649,3.5539,15.8045,07-12-21_15.46_BOOST_protocol_HPPC_IN21700_30T_cycle_#375.mat
BOOST,375,0.93983,2.81536,0.2021,10,discharge,2,-22.527,7.509,2.0,2.0,3.4604,3.1655,13.091,07-12-21_15.46_BOOST_protocol_HPPC_IN21700_30T_cycle_#375.mat
BOOST,375,0.93983,2.81536,0.2021,10,discharge,2,-22.527,7.509,10.0,9.9,3.4604,3.0374,18.7775,07-12-21_15.46_BOOST_protocol_HPPC_IN21700_30T_cycle_#375.mat
BOOST,375,0.93983,2.81536,0.2024,10,charge,2,16.892,5.631,2.0,2.0,3.4686,3.6665,11.7156,07-12-21_15.46_BOOST_protocol_HPPC_IN21700_30T_cycle_#375.mat
BOOST,375,0.93983,2.81536,0.2024,10,charge,2,16.892,5.631,10.0,9.9,3.4686,3.722,15.0012,07-12-21_15.46_BOOST_protocol_HPPC_IN21700_30T_cycle_#375.mat
BOOST,375,0.93983,2.81536,0.202,10,discharge,3,-32.379,10.793,2.0,2.0,3.4601,3.0339,13.1629,07-12-21_15.46_BOOST_protocol_HPPC_IN21700_30T_cycle_#375.mat
BOOST,375,0.93983,2.81536,0.202,10,discharge,3,-32.379,10.793,10.0,9.9,3.4601,2.7885,20.7418,07-12-21_15.46_BOOST_protocol_HPPC_IN21700_30T_cycle_#375.mat
BOOST,375,0.93983,2.81536,0.2025,10,charge,3,28.157,9.386,2.0,1.9,3.4709,3.789,11.2974,07-12-21_15.46_BOOST_protocol_HPPC_IN21700_30T_cycle_#375.mat
BOOST,375,0.93983,2.81536,0.2025,10,charge,3,28.157,9.386,10.0,9.9,3.4709,3.8744,14.3304,07-12-21_15.46_BOOST_protocol_HPPC_IN21700_30T_cycle_#375.mat
BOOST,375,0.93983,2.81536,0.1553,11,discharge,0,-2.819,0.94,2.0,1.9,3.4139,3.3741,14.1185,07-12-21_15.46_BOOST_protocol_HPPC_IN21700_30T_cycle_#375.mat
BOOST,375,0.93983,2.81536,0.1553,11,discharge,0,-2.819,0.94,10.0,9.9,3.4139,3.3584,19.6878,07-12-21_15.46_BOOST_protocol_HPPC_IN21700_30T_cycle_#375.mat
BOOST,375,0.93983,2.81536,0.1554,11,charge,0,1.405,0.468,2.0,2.0,3.4165,3.4357,13.6645,07-12-21_15.46_BOOST_protocol_HPPC_IN21700_30T_cycle_#375.mat
BOOST,375,0.93983,2.81536,0.1554,11,charge,0,1.405,0.468,10.0,9.9,3.4165,3.4414,17.7212,07-12-21_15.46_BOOST_protocol_HPPC_IN21700_30T_cycle_#375.mat
BOOST,375,0.93983,2.81536,0.1553,11,discharge,1,-11.264,3.755,2.0,2.0,3.4145,3.2484,14.7454,07-12-21_15.46_BOOST_protocol_HPPC_IN21700_30T_cycle_#375.mat
BOOST,375,0.93983,2.81536,0.1553,11,discharge,1,-11.264,3.755,10.0,9.9,3.4145,3.1588,22.6996,07-12-21_15.46_BOOST_protocol_HPPC_IN21700_30T_cycle_#375.mat
BOOST,375,0.93983,2.81536,0.1554,11,charge,1,5.63,1.877,2.0,2.0,3.4232,3.4955,12.8415,07-12-21_15.46_BOOST_protocol_HPPC_IN21700_30T_cycle_#375.mat
BOOST,375,0.93983,2.81536,0.1554,11,charge,1,5.63,1.877,10.0,9.9,3.4232,3.5123,15.8254,07-12-21_15.46_BOOST_protocol_HPPC_IN21700_30T_cycle_#375.mat
BOOST,375,0.93983,2.81536,0.1552,11,discharge,2,-22.526,7.509,2.0,2.0,3.4165,3.0705,15.36,07-12-21_15.46_BOOST_protocol_HPPC_IN21700_30T_cycle_#375.mat
BOOST,375,0.93983,2.81536,0.1552,11,discharge,2,-22.526,7.509,10.0,9.9,3.4165,2.74,30.032,07-12-21_15.46_BOOST_protocol_HPPC_IN21700_30T_cycle_#375.mat
BOOST,375,0.93983,2.81536,0.1555,11,charge,2,16.892,5.631,2.0,1.9,3.428,3.627,11.7807,07-12-21_15.46_BOOST_protocol_HPPC_IN21700_30T_cycle_#375.mat
BOOST,375,0.93983,2.81536,0.1555,11,charge,2,16.892,5.631,10.0,9.9,3.428,3.6752,14.6341,07-12-21_15.46_BOOST_protocol_HPPC_IN21700_30T_cycle_#375.mat
BOOST,375,0.93983,2.81536,0.1551,11,discharge,3,-32.381,10.794,2.0,2.0,3.4155,2.9038,15.8025,07-12-21_15.46_BOOST_protocol_HPPC_IN21700_30T_cycle_#375.mat
BOOST,375,0.93983,2.81536,0.1551,11,discharge,3,-32.381,10.794,10.0,9.9,3.4155,2.4992,28.2975,07-12-21_15.46_BOOST_protocol_HPPC_IN21700_30T_cycle_#375.mat
BOOST,375,0.93983,2.81536,0.1556,11,charge,3,28.154,9.385,2.0,1.9,3.4302,3.7452,11.1885,07-12-21_15.46_BOOST_protocol_HPPC_IN21700_30T_cycle_#375.mat
BOOST,375,0.93983,2.81536,0.1556,11,charge,3,28.154,9.385,10.0,9.9,3.4302,3.8261,14.0619,07-12-21_15.46_BOOST_protocol_HPPC_IN21700_30T_cycle_#375.mat
BOOST,375,0.93983,2.81536,0.1084,12,discharge,0,-2.814,0.938,2.0,2.0,3.3604,3.3086,18.406,07-12-21_15.46_BOOST_protocol_HPPC_IN21700_30T_cycle_#375.mat
BOOST,375,0.93983,2.81536,0.1084,12,discharge,0,-2.814,0.938,10.0,9.9,3.3604,3.2771,29.5988,07-12-21_15.46_BOOST_protocol_HPPC_IN21700_30T_cycle_#375.mat
BOOST,375,0.93983,2.81536,0.1084,12,charge,0,1.406,0.469,2.0,2.0,3.3644,3.3876,16.5054,07-12-21_15.46_BOOST_protocol_HPPC_IN21700_30T_cycle_#375.mat
BOOST,375,0.93983,2.81536,0.1084,12,charge,0,1.406,0.469,10.0,9.9,3.3644,3.3974,23.4775,07-12-21_15.46_BOOST_protocol_HPPC_IN21700_30T_cycle_#375.mat
BOOST,375,0.93983,2.81536,0.1083,12,discharge,1,-11.265,3.755,2.0,1.9,3.362,3.1265,20.9055,07-12-21_15.46_BOOST_protocol_HPPC_IN21700_30T_cycle_#375.mat
BOOST,375,0.93983,2.81536,0.1083,12,discharge,1,-11.265,3.755,10.0,9.9,3.362,2.8294,47.2792,07-12-21_15.46_BOOST_protocol_HPPC_IN21700_30T_cycle_#375.mat
BOOST,375,0.93983,2.81536,0.1085,12,charge,1,5.631,1.877,2.0,2.0,3.3739,3.4586,15.042,07-12-21_15.46_BOOST_protocol_HPPC_IN21700_30T_cycle_#375.mat
BOOST,375,0.93983,2.81536,0.1085,12,charge,1,5.631,1.877,10.0,9.9,3.3739,3.483,19.3752,07-12-21_15.46_BOOST_protocol_HPPC_IN21700_30T_cycle_#375.mat
BOOST,375,0.93983,2.81536,0.1082,12,discharge,2,-22.155,7.385,2.0,2.0,3.3651,2.8244,24.4053,07-12-21_15.46_BOOST_protocol_HPPC_IN21700_30T_cycle_#375.mat
BOOST,375,0.93983,2.81536,0.1082,12,discharge,2,-22.155,7.385,10.0,9.9,3.3651,2.4997,39.0612,07-12-21_15.46_BOOST_protocol_HPPC_IN21700_30T_cycle_#375.mat
BOOST,375,0.93983,2.81536,0.1086,12,charge,2,16.891,5.63,2.0,1.9,3.3808,3.5953,12.6991,07-12-21_15.46_BOOST_protocol_HPPC_IN21700_30T_cycle_#375.mat
BOOST,375,0.93983,2.81536,0.1086,12,charge,2,16.891,5.63,10.0,9.9,3.3808,3.6392,15.2981,07-12-21_15.46_BOOST_protocol_HPPC_IN21700_30T_cycle_#375.mat
BOOST,375,0.93983,2.81536,0.1081,12,discharge,3,-19.721,6.574,2.0,2.0,3.3643,2.5274,42.437,07-12-21_15.46_BOOST_protocol_HPPC_IN21700_30T_cycle_#375.mat
BOOST,375,0.93983,2.81536,0.1081,12,discharge,3,-19.721,6.574,10.0,9.9,3.3643,2.4997,43.8416,07-12-21_15.46_BOOST_protocol_HPPC_IN21700_30T_cycle_#375.mat
BOOST,375,0.93983,2.81536,0.1086,12,charge,3,28.156,9.385,2.0,1.9,3.3818,3.7149,11.8305,07-12-21_15.46_BOOST_protocol_HPPC_IN21700_30T_cycle_#375.mat
BOOST,375,0.93983,2.81536,0.1086,12,charge,3,28.156,9.385,10.0,9.9,3.3818,3.7849,14.3167,07-12-21_15.46_BOOST_protocol_HPPC_IN21700_30T_cycle_#375.mat
BOOST,412,0.93536,2.80198,1.0,0,discharge,0,-2.804,0.935,2.0,2.0,4.1618,4.1179,15.6551,07-17-21_07.22_BOOST_protocol_HPPC_IN21700_30T_cycle_#412.mat
BOOST,412,0.93536,2.80198,1.0,0,discharge,0,-2.804,0.935,10.0,9.9,4.1618,4.1006,21.8244,07-17-21_07.22_BOOST_protocol_HPPC_IN21700_30T_cycle_#412.mat
BOOST,412,0.93536,2.80198,1.0,0,charge,0,1.401,0.467,2.0,2.0,4.1642,4.1863,15.7778,07-17-21_07.22_BOOST_protocol_HPPC_IN21700_30T_cycle_#412.mat
BOOST,412,0.93536,2.80198,1.0,0,charge,0,1.401,0.467,10.0,9.9,4.1642,4.1963,22.9171,07-17-21_07.22_BOOST_protocol_HPPC_IN21700_30T_cycle_#412.mat
BOOST,412,0.93536,2.80198,0.9999,0,discharge,1,-11.213,3.738,2.0,2.0,4.1606,3.9933,14.9202,07-17-21_07.22_BOOST_protocol_HPPC_IN21700_30T_cycle_#412.mat
BOOST,412,0.93536,2.80198,0.9999,0,discharge,1,-11.213,3.738,10.0,9.9,4.1606,3.9496,18.8174,07-17-21_07.22_BOOST_protocol_HPPC_IN21700_30T_cycle_#412.mat
BOOST,412,0.93536,2.80198,1.0,0,charge,1,1.743,0.581,2.0,2.0,4.1677,4.2001,18.5844,07-17-21_07.22_BOOST_protocol_HPPC_IN21700_30T_cycle_#412.mat
BOOST,412,0.93536,2.80198,1.0,0,charge,1,1.743,0.581,10.0,9.9,4.1677,4.2001,18.5844,07-17-21_07.22_BOOST_protocol_HPPC_IN21700_30T_cycle_#412.mat
BOOST,412,0.93536,2.80198,0.9998,0,discharge,2,-22.428,7.476,2.0,2.0,4.1601,3.8427,14.152,07-17-21_07.22_BOOST_protocol_HPPC_IN21700_30T_cycle_#412.mat
BOOST,412,0.93536,2.80198,0.9998,0,discharge,2,-22.428,7.476,10.0,9.9,4.1601,3.7864,16.6622,07-17-21_07.22_BOOST_protocol_HPPC_IN21700_30T_cycle_#412.mat
BOOST,412,0.93536,2.80198,1.0,0,charge,2,1.607,0.536,2.0,2.0,4.1707,4.2,18.2293,07-17-21_07.22_BOOST_protocol_HPPC_IN21700_30T_cycle_#412.mat
BOOST,412,0.93536,2.80198,1.0,0,charge,2,1.607,0.536,10.0,9.9,4.1707,4.2,18.2293,07-17-21_07.22_BOOST_protocol_HPPC_IN21700_30T_cycle_#412.mat
BOOST,412,0.93536,2.80198,0.9997,0,discharge,3,-32.236,10.745,2.0,2.0,4.16,3.7223,13.578,07-17-21_07.22_BOOST_protocol_HPPC_IN21700_30T_cycle_#412.mat
BOOST,412,0.93536,2.80198,0.9997,0,discharge,3,-32.236,10.745,10.0,9.9,4.16,3.6558,15.6409,07-17-21_07.22_BOOST_protocol_HPPC_IN21700_30T_cycle_#412.mat
BOOST,412,0.93536,2.80198,1.0,0,charge,3,1.524,0.508,2.0,2.0,4.1725,4.2002,18.1729,07-17-21_07.22_BOOST_protocol_HPPC_IN21700_30T_cycle_#412.mat
BOOST,412,0.93536,2.80198,1.0,0,charge,3,1.524,0.508,10.0,9.9,4.1725,4.2002,18.1729,07-17-21_07.22_BOOST_protocol_HPPC_IN21700_30T_cycle_#412.mat
BOOST,412,0.93536,2.80198,0.9533,1,discharge,0,-2.806,0.935,2.0,2.0,4.0988,4.0609,13.5068,07-17-21_07.22_BOOST_protocol_HPPC_IN21700_30T_cycle_#412.mat
BOOST,412,0.93536,2.80198,0.9533,1,discharge,0,-2.806,0.935,10.0,9.9,4.0988,4.0511,16.9993,07-17-21_07.22_BOOST_protocol_HPPC_IN21700_30T_cycle_#412.mat
BOOST,412,0.93536,2.80198,0.9533,1,charge,0,1.401,0.467,2.0,1.9,4.1002,4.119,13.4228,07-17-21_07.22_BOOST_protocol_HPPC_IN21700_30T_cycle_#412.mat
BOOST,412,0.93536,2.80198,0.9533,1,charge,0,1.401,0.467,10.0,9.9,4.1002,4.124,16.9927,07-17-21_07.22_BOOST_protocol_HPPC_IN21700_30T_cycle_#412.mat
BOOST,412,0.93536,2.80198,0.9532,1,discharge,1,-11.215,3.738,2.0,2.0,4.0991,3.9502,13.2769,07-17-21_07.22_BOOST_protocol_HPPC_IN21700_30T_cycle_#412.mat
BOOST,412,0.93536,2.80198,0.9532,1,discharge,1,-11.215,3.738,10.0,9.9,4.0991,3.9212,15.8627,07-17-21_07.22_BOOST_protocol_HPPC_IN21700_30T_cycle_#412.mat
BOOST,412,0.93536,2.80198,0.9533,1,charge,1,5.609,1.87,2.0,2.0,4.1024,4.1777,13.4249,07-17-21_07.22_BOOST_protocol_HPPC_IN21700_30T_cycle_#412.mat
BOOST,412,0.93536,2.80198,0.9533,1,charge,1,5.609,1.87,10.0,9.9,4.1024,4.2001,17.4184,07-17-21_07.22_BOOST_protocol_HPPC_IN21700_30T_cycle_#412.mat
BOOST,412,0.93536,2.80198,0.9531,1,discharge,2,-22.427,7.476,2.0,2.0,4.0984,3.8117,12.7837,07-17-21_07.22_BOOST_protocol_HPPC_IN21700_30T_cycle_#412.mat
BOOST,412,0.93536,2.80198,0.9531,1,discharge,2,-22.427,7.476,10.0,9.9,4.0984,3.764,14.9106,07-17-21_07.22_BOOST_protocol_HPPC_IN21700_30T_cycle_#412.mat
BOOST,412,0.93536,2.80198,0.9534,1,charge,2,6.416,2.139,2.0,2.0,4.1046,4.2003,14.9165,07-17-21_07.22_BOOST_protocol_HPPC_IN21700_30T_cycle_#412.mat
BOOST,412,0.93536,2.80198,0.9534,1,charge,2,6.416,2.139,10.0,9.9,4.1046,4.2002,14.9009,07-17-21_07.22_BOOST_protocol_HPPC_IN21700_30T_cycle_#412.mat
BOOST,412,0.93536,2.80198,0.953,1,discharge,3,-32.235,10.745,2.0,2.0,4.0998,3.6983,12.4554,07-17-21_07.22_BOOST_protocol_HPPC_IN21700_30T_cycle_#412.mat
BOOST,412,0.93536,2.80198,0.953,1,discharge,3,-32.235,10.745,10.0,9.9,4.0998,3.6331,14.4781,07-17-21_07.22_BOOST_protocol_HPPC_IN21700_30T_cycle_#412.mat
BOOST,412,0.93536,2.80198,0.9534,1,charge,3,6.317,2.106,2.0,2.0,4.1057,4.2004,14.9901,07-17-21_07.22_BOOST_protocol_HPPC_IN21700_30T_cycle_#412.mat
BOOST,412,0.93536,2.80198,0.9534,1,charge,3,6.317,2.106,10.0,9.9,4.1057,4.2003,14.9743,07-17-21_07.22_BOOST_protocol_HPPC_IN21700_30T_cycle_#412.mat
BOOST,412,0.93536,2.80198,0.9066,2,discharge,0,-2.806,0.935,2.0,2.0,4.0807,4.046,12.365,07-17-21_07.22_BOOST_protocol_HPPC_IN21700_30T_cycle_#412.mat
BOOST,412,0.93536,2.80198,0.9066,2,discharge,0,-2.806,0.935,10.0,9.9,4.0807,4.0376,15.3583,07-17-21_07.22_BOOST_protocol_HPPC_IN21700_30T_cycle_#412.mat
BOOST,412,0.93536,2.80198,0.9066,2,charge,0,1.4,0.467,2.0,2.0,4.0828,4.1,12.2831,07-17-21_07.22_BOOST_protocol_HPPC_IN21700_30T_cycle_#412.mat
BOOST,412,0.93536,2.80198,0.9066,2,charge,0,1.4,0.467,10.0,9.9,4.0828,4.1041,15.211,07-17-21_07.22_BOOST_protocol_HPPC_IN21700_30T_cycle_#412.mat
BOOST,412,0.93536,2.80198,0.9065,2,discharge,1,-11.215,3.738,2.0,1.9,4.0818,3.9418,12.4833,07-17-21_07.22_BOOST_protocol_HPPC_IN21700_30T_cycle_#412.mat
BOOST,412,0.93536,2.80198,0.9065,2,discharge,1,-11.215,3.738,10.0,9.9,4.0818,3.9108,15.2474,07-17-21_07.22_BOOST_protocol_HPPC_IN21700_30T_cycle_#412.mat
BOOST,412,0.93536,2.80198,0.9066,2,charge,1,5.607,1.869,2.0,2.0,4.0843,4.1538,12.3957,07-17-21_07.22_BOOST_protocol_HPPC_IN21700_30T_cycle_#412.mat
BOOST,412,0.93536,2.80198,0.9066,2,charge,1,5.607,1.869,10.0,9.9,4.0843,4.1689,15.0888,07-17-21_07.22_BOOST_protocol_HPPC_IN21700_30T_cycle_#412.mat
BOOST,412,0.93536,2.80198,0.9064,2,discharge,2,-22.427,7.476,2.0,2.0,4.0819,3.8073,12.2442,07-17-21_07.22_BOOST_protocol_HPPC_IN21700_30T_cycle_#412.mat
BOOST,412,0.93536,2.80198,0.9064,2,discharge,2,-22.427,7.476,10.0,9.9,4.0819,3.7523,14.6966,07-17-21_07.22_BOOST_protocol_HPPC_IN21700_30T_cycle_#412.mat
BOOST,412,0.93536,2.80198,0.9067,2,charge,2,9.584,3.195,2.0,2.0,4.086,4.2004,11.9369,07-17-21_07.22_BOOST_protocol_HPPC_IN21700_30T_cycle_#412.mat
BOOST,412,0.93536,2.80198,0.9067,2,charge,2,9.584,3.195,10.0,9.9,4.086,4.2195,13.9299,07-17-21_07.22_BOOST_protocol_HPPC_IN21700_30T_cycle_#412.mat
BOOST,412,0.93536,2.80198,0.9148,2,discharge,3,-32.235,10.745,2.0,1.9,4.086,3.6785,12.6415,07-17-21_07.22_BOOST_protocol_HPPC_IN21700_30T_cycle_#412.mat
BOOST,412,0.93536,2.80198,0.9148,2,discharge,3,-32.235,10.745,10.0,9.91,4.086,3.5976,15.1512,07-17-21_07.22_BOOST_protocol_HPPC_IN21700_30T_cycle_#412.mat
BOOST,412,0.93536,2.80198,0.8859,3,charge,0,10.57,3.523,2.0,2.0,4.0596,4.2003,13.3113,07-17-21_07.22_BOOST_protocol_HPPC_IN21700_30T_cycle_#412.mat
BOOST,412,0.93536,2.80198,0.8859,3,charge,0,10.57,3.523,10.0,9.9,4.0596,4.2002,13.3018,07-17-21_07.22_BOOST_protocol_HPPC_IN21700_30T_cycle_#412.mat
BOOST,412,0.93536,2.80198,0.7922,4,discharge,0,-2.806,0.935,2.0,1.9,3.9963,3.9597,13.0439,07-17-21_07.22_BOOST_protocol_HPPC_IN21700_30T_cycle_#412.mat
BOOST,412,0.93536,2.80198,0.7922,4,discharge,0,-2.806,0.935,10.0,9.9,3.9963,3.9447,18.3898,07-17-21_07.22_BOOST_protocol_HPPC_IN21700_30T_cycle_#412.mat
BOOST,412,0.93536,2.80198,0.7923,4,charge,0,1.401,0.467,2.0,1.9,3.9987,4.0164,12.6374,07-17-21_07.22_BOOST_protocol_HPPC_IN21700_30T_cycle_#412.mat
BOOST,412,0.93536,2.80198,0.7923,4,charge,0,1.401,0.467,10.0,9.9,3.9987,4.0226,17.0641,07-17-21_07.22_BOOST_protocol_HPPC_IN21700_30T_cycle_#412.mat
BOOST,412,0.93536,2.80198,0.7922,4,discharge,1,-11.215,3.738,2.0,2.0,3.9968,3.8498,13.1074,07-17-21_07.22_BOOST_protocol_HPPC_IN21700_30T_cycle_#412.mat
BOOST,412,0.93536,2.80198,0.7922,4,discharge,1,-11.215,3.738,10.0,9.9,3.9968,3.8007,17.4855,07-17-21_07.22_BOOST_protocol_HPPC_IN21700_30T_cycle_#412.mat
BOOST,412,0.93536,2.80198,0.7923,4,charge,1,5.607,1.869,2.0,2.0,4.0017,4.071,12.3602,07-17-21_07.22_BOOST_protocol_HPPC_IN21700_30T_cycle_#412.mat
BOOST,412,0.93536,2.80198,0.7923,4,charge,1,5.607,1.869,10.0,9.9,4.0017,4.0916,16.0344,07-17-21_07.22_BOOST_protocol_HPPC_IN21700_30T_cycle_#412.mat
BOOST,412,0.93536,2.80198,0.7921,4,discharge,2,-22.426,7.475,2.0,1.9,3.9972,3.7139,12.6327,07-17-21_07.22_BOOST_protocol_HPPC_IN21700_30T_cycle_#412.mat
BOOST,412,0.93536,2.80198,0.7921,4,discharge,2,-22.426,7.475,10.0,9.9,3.9972,3.6394,15.9547,07-17-21_07.22_BOOST_protocol_HPPC_IN21700_30T_cycle_#412.mat
BOOST,412,0.93536,2.80198,0.7924,4,charge,2,15.05,5.017,2.0,2.0,4.0038,4.2003,13.0565,07-17-21_07.22_BOOST_protocol_HPPC_IN21700_30T_cycle_#412.mat
BOOST,412,0.93536,2.80198,0.7924,4,charge,2,15.05,5.017,10.0,9.9,4.0038,4.2001,13.0432,07-17-21_07.22_BOOST_protocol_HPPC_IN21700_30T_cycle_#412.mat
BOOST,412,0.93536,2.80198,0.792,4,discharge,3,-32.236,10.745,2.0,2.0,3.9975,3.6019,12.272,07-17-21_07.22_BOOST_protocol_HPPC_IN21700_30T_cycle_#412.mat
BOOST,412,0.93536,2.80198,0.792,4,discharge,3,-32.236,10.745,10.0,9.9,3.9975,3.5116,15.0732,07-17-21_07.22_BOOST_protocol_HPPC_IN21700_30T_cycle_#412.mat
BOOST,412,0.93536,2.80198,0.7925,4,charge,3,15.302,5.101,2.0,2.0,4.005,4.2001,12.75,07-17-21_07.22_BOOST_protocol_HPPC_IN21700_30T_cycle_#412.mat
BOOST,412,0.93536,2.80198,0.7925,4,charge,3,15.302,5.101,10.0,9.9,4.005,4.2,12.7434,07-17-21_07.22_BOOST_protocol_HPPC_IN21700_30T_cycle_#412.mat
BOOST,412,0.93536,2.80198,0.6988,5,discharge,0,-2.806,0.935,2.0,2.0,3.9073,3.8719,12.6163,07-17-21_07.22_BOOST_protocol_HPPC_IN21700_30T_cycle_#412.mat
BOOST,412,0.93536,2.80198,0.6988,5,discharge,0,-2.806,0.935,10.0,9.9,3.9073,3.8576,17.7127,07-17-21_07.22_BOOST_protocol_HPPC_IN21700_30T_cycle_#412.mat
BOOST,412,0.93536,2.80198,0.6989,5,charge,0,1.401,0.467,2.0,2.0,3.9096,3.9267,12.2099,07-17-21_07.22_BOOST_protocol_HPPC_IN21700_30T_cycle_#412.mat
BOOST,412,0.93536,2.80198,0.6989,5,charge,0,1.401,0.467,10.0,9.9,3.9096,3.9319,15.9229,07-17-21_07.22_BOOST_protocol_HPPC_IN21700_30T_cycle_#412.mat
BOOST,412,0.93536,2.80198,0.6988,5,discharge,1,-11.213,3.738,2.0,2.0,3.9074,3.7662,12.5925,07-17-21_07.22_BOOST_protocol_HPPC_IN21700_30T_cycle_#412.mat
BOOST,412,0.93536,2.80198,0.6988,5,discharge,1,-11.213,3.738,10.0,9.9,3.9074,3.7224,16.4987,07-17-21_07.22_BOOST_protocol_HPPC_IN21700_30T_cycle_#412.mat
BOOST,412,0.93536,2.80198,0.6989,5,charge,1,5.606,1.869,2.0,2.0,3.9128,3.9785,11.7192,07-17-21_07.22_BOOST_protocol_HPPC_IN21700_30T_cycle_#412.mat
BOOST,412,0.93536,2.80198,0.6989,5,charge,1,5.606,1.869,10.0,9.9,3.9128,3.9941,14.5018,07-17-21_07.22_BOOST_protocol_HPPC_IN21700_30T_cycle_#412.mat
BOOST,412,0.93536,2.80198,0.6987,5,discharge,2,-22.425,7.475,2.0,2.0,3.9077,3.6346,12.1784,07-17-21_07.22_BOOST_protocol_HPPC_IN21700_30T_cycle_#412.mat
BOOST,412,0.93536,2.80198,0.6987,5,discharge,2,-22.425,7.475,10.0,9.9,3.9077,3.5706,15.0323,07-17-21_07.22_BOOST_protocol_HPPC_IN21700_30T_cycle_#412.mat
BOOST,412,0.93536,2.80198,0.699,5,charge,2,16.818,5.606,2.0,2.0,3.914,4.1006,11.0953,07-17-21_07.22_BOOST_protocol_HPPC_IN21700_30T_cycle_#412.mat
BOOST,412,0.93536,2.80198,0.699,5,charge,2,16.818,5.606,10.0,9.9,3.914,4.1452,13.7472,07-17-21_07.22_BOOST_protocol_HPPC_IN21700_30T_cycle_#412.mat
BOOST,412,0.93536,2.80198,0.6986,5,discharge,3,-32.237,10.746,2.0,2.0,3.9084,3.5304,11.7257,07-17-21_07.22_BOOST_protocol_HPPC_IN21700_30T_cycle_#412.mat
BOOST,412,0.93536,2.80198,0.6986,5,discharge,3,-32.237,10.746,10.0,9.9,3.9084,3.4454,14.3624,07-17-21_07.22_BOOST_protocol_HPPC_IN21700_30T_cycle_#412.mat
BOOST,412,0.93536,2.80198,0.699,5,charge,3,24.213,8.071,2.0,2.0,3.9156,4.2008,11.7788,07-17-21_07.22_BOOST_protocol_HPPC_IN21700_30T_cycle_#412.mat
BOOST,412,0.93536,2.80198,0.699,5,charge,3,24.213,8.071,10.0,9.9,3.9156,4.2002,11.754,07-17-21_07.22_BOOST_protocol_HPPC_IN21700_30T_cycle_#412.mat
BOOST,412,0.93536,2.80198,0.6054,6,discharge,0,-2.804,0.935,2.0,1.9,3.8167,3.7825,12.1951,07-17-21_07.22_BOOST_protocol_HPPC_IN21700_30T_cycle_#412.mat
BOOST,412,0.93536,2.80198,0.6054,6,discharge,0,-2.804,0.935,10.0,9.9,3.8167,3.7693,16.902,07-17-21_07.22_BOOST_protocol_HPPC_IN21700_30T_cycle_#412.mat
BOOST,412,0.93536,2.80198,0.6054,6,charge,0,1.4,0.467,2.0,2.0,3.8174,3.8351,12.6429,07-17-21_07.22_BOOST_protocol_HPPC_IN21700_30T_cycle_#412.mat
BOOST,412,0.93536,2.80198,0.6054,6,charge,0,1.4,0.467,10.0,9.9,3.8174,3.8406,16.5714,07-17-21_07.22_BOOST_protocol_HPPC_IN21700_30T_cycle_#412.mat
BOOST,412,0.93536,2.80198,0.6053,6,discharge,1,-11.213,3.738,2.0,2.0,3.8163,3.6815,12.0218,07-17-21_07.22_BOOST_protocol_HPPC_IN21700_30T_cycle_#412.mat
BOOST,412,0.93536,2.80198,0.6053,6,discharge,1,-11.213,3.738,10.0,9.9,3.8163,3.6427,15.482,07-17-21_07.22_BOOST_protocol_HPPC_IN21700_30T_cycle_#412.mat
BOOST,412,0.93536,2.80198,0.6055,6,charge,1,5.606,1.869,2.0,1.9,3.8207,3.8862,11.6847,07-17-21_07.22_BOOST_protocol_HPPC_IN21700_30T_cycle_#412.mat
BOOST,412,0.93536,2.80198,0.6055,6,charge,1,5.606,1.869,10.0,9.9,3.8207,3.9068,15.3596,07-17-21_07.22_BOOST_protocol_HPPC_IN21700_30T_cycle_#412.mat
BOOST,412,0.93536,2.80198,0.6052,6,discharge,2,-22.426,7.475,2.0,2.0,3.8158,3.5551,11.6249,07-17-21_07.22_BOOST_protocol_HPPC_IN21700_30T_cycle_#412.mat
BOOST,412,0.93536,2.80198,0.6052,6,discharge,2,-22.426,7.475,10.0,9.9,3.8158,3.4892,14.5635,07-17-21_07.22_BOOST_protocol_HPPC_IN21700_30T_cycle_#412.mat
BOOST,412,0.93536,2.80198,0.6056,6,charge,2,16.819,5.606,2.0,2.0,3.8233,4.0125,11.2492,07-17-21_07.22_BOOST_protocol_HPPC_IN21700_30T_cycle_#412.mat
BOOST,412,0.93536,2.80198,0.6056,6,charge,2,16.819,5.606,10.0,9.9,3.8233,4.0631,14.2577,07-17-21_07.22_BOOST_protocol_HPPC_IN21700_30T_cycle_#412.mat
BOOST,412,0.93536,2.80198,0.6051,6,discharge,3,-32.238,10.746,2.0,2.0,3.8148,3.4514,11.2724,07-17-21_07.22_BOOST_protocol_HPPC_IN21700_30T_cycle_#412.mat
BOOST,412,0.93536,2.80198,0.6051,6,discharge,3,-32.238,10.746,10.0,9.9,3.8148,3.3612,14.0704,07-17-21_07.22_BOOST_protocol_HPPC_IN21700_30T_cycle_#412.mat
BOOST,412,0.93536,2.80198,0.6056,6,charge,3,28.028,9.343,2.0,2.0,3.8244,4.127,10.7963,07-17-21_07.22_BOOST_protocol_HPPC_IN21700_30T_cycle_#412.mat
BOOST,412,0.93536,2.80198,0.6056,6,charge,3,28.028,9.343,10.0,9.9,3.8244,4.2005,13.4187,07-17-21_07.22_BOOST_protocol_HPPC_IN21700_30T_cycle_#412.mat
BOOST,412,0.93536,2.80198,0.512,7,discharge,0,-2.804,0.935,2.0,2.0,3.7158,3.6835,11.5176,07-17-21_07.22_BOOST_protocol_HPPC_IN21700_30T_cycle_#412.mat
BOOST,412,0.93536,2.80198,0.512,7,discharge,0,-2.804,0.935,10.0,9.9,3.7158,3.6726,15.4044,07-17-21_07.22_BOOST_protocol_HPPC_IN21700_30T_cycle_#412.mat
BOOST,412,0.93536,2.80198,0.512,7,charge,0,1.4,0.467,2.0,1.9,3.7172,3.7329,11.2135,07-17-21_07.22_BOOST_protocol_HPPC_IN21700_30T_cycle_#412.mat
BOOST,412,0.93536,2.80198,0.512,7,charge,0,1.4,0.467,10.0,9.9,3.7172,3.7378,14.7132,07-17-21_07.22_BOOST_protocol_HPPC_IN21700_30T_cycle_#412.mat
BOOST,412,0.93536,2.80198,0.5119,7,discharge,1,-11.213,3.738,2.0,2.0,3.716,3.5876,11.451,07-17-21_07.22_BOOST_protocol_HPPC_IN21700_30T_cycle_#412.mat
BOOST,412,0.93536,2.80198,0.5119,7,discharge,1,-11.213,3.738,10.0,9.9,3.716,3.549,14.8934,07-17-21_07.22_BOOST_protocol_HPPC_IN21700_30T_cycle_#412.mat
BOOST,412,0.93536,2.80198,0.512,7,charge,1,5.604,1.868,2.0,2.0,3.7197,3.7827,11.2411,07-17-21_07.22_BOOST_protocol_HPPC_IN21700_30T_cycle_#412.mat
BOOST,412,0.93536,2.80198,0.512,7,charge,1,5.604,1.868,10.0,9.9,3.7197,3.801,14.5063,07-17-21_07.22_BOOST_protocol_HPPC_IN21700_30T_cycle_#412.mat
BOOST,412,0.93536,2.80198,0.5118,7,discharge,2,-22.427,7.476,2.0,2.0,3.7162,3.462,11.3346,07-17-21_07.22_BOOST_protocol_HPPC_IN21700_30T_cycle_#412.mat
BOOST,412,0.93536,2.80198,0.5118,7,discharge,2,-22.427,7.476,10.0,9.9,3.7162,3.3934,14.3934,07-17-21_07.22_BOOST_protocol_HPPC_IN21700_30T_cycle_#412.mat
BOOST,412,0.93536,2.80198,0.5121,7,charge,2,16.819,5.606,2.0,2.0,3.7221,3.9066,10.9697,07-17-21_07.22_BOOST_protocol_HPPC_IN21700_30T_cycle_#412.mat
BOOST,412,0.93536,2.80198,0.5121,7,charge,2,16.819,5.606,10.0,9.9,3.7221,3.9547,13.8296,07-17-21_07.22_BOOST_protocol_HPPC_IN21700_30T_cycle_#412.mat
BOOST,412,0.93536,2.80198,0.5117,7,discharge,3,-32.237,10.746,2.0,2.0,3.7164,3.3568,11.1549,07-17-21_07.22_BOOST_protocol_HPPC_IN21700_30T_cycle_#412.mat
BOOST,412,0.93536,2.80198,0.5117,7,discharge,3,-32.237,10.746,10.0,9.9,3.7164,3.2633,14.0553,07-17-21_07.22_BOOST_protocol_HPPC_IN21700_30T_cycle_#412.mat
BOOST,412,0.93536,2.80198,0.5121,7,charge,3,28.03,9.343,2.0,2.0,3.7239,4.022,10.635,07-17-21_07.22_BOOST_protocol_HPPC_IN21700_30T_cycle_#412.mat
BOOST,412,0.93536,2.80198,0.5121,7,charge,3,28.03,9.343,10.0,9.9,3.7239,4.0988,13.375,07-17-21_07.22_BOOST_protocol_HPPC_IN21700_30T_cycle_#412.mat
BOOST,412,0.93536,2.80198,0.4185,8,discharge,0,-2.805,0.935,2.0,2.0,3.6397,3.6088,11.0176,07-17-21_07.22_BOOST_protocol_HPPC_IN21700_30T_cycle_#412.mat
BOOST,412,0.93536,2.80198,0.4185,8,discharge,0,-2.805,0.935,10.0,9.9,3.6397,3.5988,14.5832,07-17-21_07.22_BOOST_protocol_HPPC_IN21700_30T_cycle_#412.mat
BOOST,412,0.93536,2.80198,0.4186,8,charge,0,1.4,0.467,2.0,2.0,3.6418,3.6574,11.1421,07-17-21_07.22_BOOST_protocol_HPPC_IN21700_30T_cycle_#412.mat
BOOST,412,0.93536,2.80198,0.4186,8,charge,0,1.4,0.467,10.0,9.9,3.6418,3.662,14.4275,07-17-21_07.22_BOOST_protocol_HPPC_IN21700_30T_cycle_#412.mat
BOOST,412,0.93536,2.80198,0.4184,8,discharge,1,-11.215,3.738,2.0,2.0,3.6405,3.5138,11.2974,07-17-21_07.22_BOOST_protocol_HPPC_IN21700_30T_cycle_#412.mat
BOOST,412,0.93536,2.80198,0.4184,8,discharge,1,-11.215,3.738,10.0,9.9,3.6405,3.4759,14.6768,07-17-21_07.22_BOOST_protocol_HPPC_IN21700_30T_cycle_#412.mat
BOOST,412,0.93536,2.80198,0.4186,8,charge,1,5.604,1.868,2.0,2.0,3.6446,3.7066,11.0627,07-17-21_07.22_BOOST_protocol_HPPC_IN21700_30T_cycle_#412.mat
BOOST,412,0.93536,2.80198,0.4186,8,charge,1,5.604,1.868,10.0,9.9,3.6446,3.7237,14.1139,07-17-21_07.22_BOOST_protocol_HPPC_IN21700_30T_cycle_#412.mat
BOOST,412,0.93536,2.80198,0.4183,8,discharge,2,-22.426,7.475,2.0,2.0,3.6401,3.3883,11.228,07-17-21_07.22_BOOST_protocol_HPPC_IN21700_30T_cycle_#412.mat
BOOST,412,0.93536,2.80198,0.4183,8,discharge,2,-22.426,7.475,10.0,9.9,3.6401,3.3196,14.2914,07-17-21_07.22_BOOST_protocol_HPPC_IN21700_30T_cycle_#412.mat
BOOST,412,0.93536,2.80198,0.4187,8,charge,2,16.819,5.606,2.0,2.0,3.6471,3.8295,10.8449,07-17-21_07.22_BOOST_protocol_HPPC_IN21700_30T_cycle_#412.mat
BOOST,412,0.93536,2.80198,0.4187,8,charge,2,16.819,5.606,10.0,9.9,3.6471,3.8718,13.3599,07-17-21_07.22_BOOST_protocol_HPPC_IN21700_30T_cycle_#412.mat
BOOST,412,0.93536,2.80198,0.4183,8,discharge,3,-32.237,10.746,2.0,2.0,3.6412,3.2825,11.127,07-17-21_07.22_BOOST_protocol_HPPC_IN21700_30T_cycle_#412.mat
BOOST,412,0.93536,2.80198,0.4183,8,discharge,3,-32.237,10.746,10.0,9.9,3.6412,3.1879,14.0615,07-17-21_07.22_BOOST_protocol_HPPC_IN21700_30T_cycle_#412.mat
BOOST,412,0.93536,2.80198,0.4188,8,charge,3,28.029,9.343,2.0,2.0,3.6491,3.9438,10.5141,07-17-21_07.22_BOOST_protocol_HPPC_IN21700_30T_cycle_#412.mat
BOOST,412,0.93536,2.80198,0.4188,8,charge,3,28.029,9.343,10.0,9.9,3.6491,4.0119,12.9437,07-17-21_07.22_BOOST_protocol_HPPC_IN21700_30T_cycle_#412.mat
BOOST,412,0.93536,2.80198,0.3251,9,discharge,0,-2.804,0.935,2.0,2.0,3.5773,3.5448,11.5885,07-17-21_07.22_BOOST_protocol_HPPC_IN21700_30T_cycle_#412.mat
BOOST,412,0.93536,2.80198,0.3251,9,discharge,0,-2.804,0.935,10.0,9.9,3.5773,3.5344,15.2968,07-17-21_07.22_BOOST_protocol_HPPC_IN21700_30T_cycle_#412.mat
BOOST,412,0.93536,2.80198,0.3251,9,charge,0,1.4,0.467,2.0,2.0,3.5787,3.5948,11.4992,07-17-21_07.22_BOOST_protocol_HPPC_IN21700_30T_cycle_#412.mat
BOOST,412,0.93536,2.80198,0.3251,9,charge,0,1.4,0.467,10.0,9.9,3.5787,3.5994,14.7847,07-17-21_07.22_BOOST_protocol_HPPC_IN21700_30T_cycle_#412.mat
BOOST,412,0.93536,2.80198,0.325,9,discharge,1,-11.214,3.738,2.0,2.0,3.5767,3.4473,11.5391,07-17-21_07.22_BOOST_protocol_HPPC_IN21700_30T_cycle_#412.mat
BOOST,412,0.93536,2.80198,0.325,9,discharge,1,-11.214,3.738,10.0,9.9,3.5767,3.4076,15.0794,07-17-21_07.22_BOOST_protocol_HPPC_IN21700_30T_cycle_#412.mat
BOOST,412,0.93536,2.80198,0.3252,9,charge,1,5.605,1.868,2.0,2.0,3.5811,3.6456,11.5084,07-17-21_07.22_BOOST_protocol_HPPC_IN21700_30T_cycle_#412.mat
BOOST,412,0.93536,2.80198,0.3252,9,charge,1,5.605,1.868,10.0,9.9,3.5811,3.6639,14.7736,07-17-21_07.22_BOOST_protocol_HPPC_IN21700_30T_cycle_#412.mat
BOOST,412,0.93536,2.80198,0.3249,9,discharge,2,-22.425,7.475,2.0,2.0,3.5778,3.3178,11.5942,07-17-21_07.22_BOOST_protocol_HPPC_IN21700_30T_cycle_#412.mat
BOOST,412,0.93536,2.80198,0.3249,9,discharge,2,-22.425,7.475,10.0,9.9,3.5778,3.243,14.9298,07-17-21_07.22_BOOST_protocol_HPPC_IN21700_30T_cycle_#412.mat
BOOST,412,0.93536,2.80198,0.3252,9,charge,2,16.818,5.606,2.0,1.9,3.5858,3.7709,11.0061,07-17-21_07.22_BOOST_protocol_HPPC_IN21700_30T_cycle_#412.mat
BOOST,412,0.93536,2.80198,0.3252,9,charge,2,16.818,5.606,10.0,9.9,3.5858,3.8167,13.7293,07-17-21_07.22_BOOST_protocol_HPPC_IN21700_30T_cycle_#412.mat
BOOST,412,0.93536,2.80198,0.3248,9,discharge,3,-32.237,10.746,2.0,1.9,3.5784,3.211,11.3968,07-17-21_07.22_BOOST_protocol_HPPC_IN21700_30T_cycle_#412.mat
BOOST,412,0.93536,2.80198,0.3248,9,discharge,3,-32.237,10.746,10.0,9.9,3.5784,3.1026,14.7594,07-17-21_07.22_BOOST_protocol_HPPC_IN21700_30T_cycle_#412.mat
BOOST,412,0.93536,2.80198,0.3253,9,charge,3,28.03,9.343,2.0,1.9,3.5887,3.8875,10.66,07-17-21_07.22_BOOST_protocol_HPPC_IN21700_30T_cycle_#412.mat
BOOST,412,0.93536,2.80198,0.3253,9,charge,3,28.03,9.343,10.0,9.9,3.5887,3.9554,13.0824,07-17-21_07.22_BOOST_protocol_HPPC_IN21700_30T_cycle_#412.mat
BOOST,412,0.93536,2.80198,0.2316,10,discharge,0,-2.805,0.935,2.0,2.0,3.488,3.4526,12.6221,07-17-21_07.22_BOOST_protocol_HPPC_IN21700_30T_cycle_#412.mat
BOOST,412,0.93536,2.80198,0.2316,10,discharge,0,-2.805,0.935,10.0,9.9,3.488,3.4406,16.9008,07-17-21_07.22_BOOST_protocol_HPPC_IN21700_30T_cycle_#412.mat
BOOST,412,0.93536,2.80198,0.2317,10,charge,0,1.4,0.467,2.0,2.0,3.49,3.5072,12.2857,07-17-21_07.22_BOOST_protocol_HPPC_IN21700_30T_cycle_#412.mat
BOOST,412,0.93536,2.80198,0.2317,10,charge,0,1.4,0.467,10.0,9.9,3.49,3.5125,16.0714,07-17-21_07.22_BOOST_protocol_HPPC_IN21700_30T_cycle_#412.mat
BOOST,412,0.93536,2.80198,0.2316,10,discharge,1,-11.213,3.738,2.0,2.0,3.4885,3.3456,12.7441,07-17-21_07.22_BOOST_protocol_HPPC_IN21700_30T_cycle_#412.mat
BOOST,412,0.93536,2.80198,0.2316,10,discharge,1,-11.213,3.738,10.0,9.9,3.4885,3.2998,16.8287,07-17-21_07.22_BOOST_protocol_HPPC_IN21700_30T_cycle_#412.mat
BOOST,412,0.93536,2.80198,0.2317,10,charge,1,5.606,1.869,2.0,2.0,3.4951,3.5633,12.1651,07-17-21_07.22_BOOST_protocol_HPPC_IN21700_30T_cycle_#412.mat
BOOST,412,0.93536,2.80198,0.2317,10,charge,1,5.606,1.869,10.0,9.9,3.4951,3.5832,15.7147,07-17-21_07.22_BOOST_protocol_HPPC_IN21700_30T_cycle_#412.mat
BOOST,412,0.93536,2.80198,0.2315,10,discharge,2,-22.426,7.475,2.0,2.0,3.4908,3.2041,12.7843,07-17-21_07.22_BOOST_protocol_HPPC_IN21700_30T_cycle_#412.mat
BOOST,412,0.93536,2.80198,0.2315,10,discharge,2,-22.426,7.475,10.0,9.9,3.4908,3.0982,17.5065,07-17-21_07.22_BOOST_protocol_HPPC_IN21700_30T_cycle_#412.mat
BOOST,412,0.93536,2.80198,0.2318,10,charge,2,16.817,5.606,2.0,1.9,3.4994,3.6942,11.5835,07-17-21_07.22_BOOST_protocol_HPPC_IN21700_30T_cycle_#412.mat
BOOST,412,0.93536,2.80198,0.2318,10,charge,2,16.817,5.606,10.0,9.9,3.4994,3.7491,14.8481,07-17-21_07.22_BOOST_protocol_HPPC_IN21700_30T_cycle_#412.mat
BOOST,412,0.93536,2.80198,0.2314,10,discharge,3,-32.238,10.746,2.0,2.0,3.491,3.0829,12.659,07-17-21_07.22_BOOST_protocol_HPPC_IN21700_30T_cycle_#412.mat
BOOST,412,0.93536,2.80198,0.2314,10,discharge,3,-32.238,10.746,10.0,9.9,3.491,2.8997,18.3417,07-17-21_07.22_BOOST_protocol_HPPC_IN21700_30T_cycle_#412.mat
BOOST,412,0.93536,2.80198,0.2319,10,charge,3,28.028,9.343,2.0,2.0,3.5017,3.8149,11.1745,07-17-21_07.22_BOOST_protocol_HPPC_IN21700_30T_cycle_#412.mat
BOOST,412,0.93536,2.80198,0.2319,10,charge,3,28.028,9.343,10.0,9.9,3.5017,3.8948,14.0253,07-17-21_07.22_BOOST_protocol_HPPC_IN21700_30T_cycle_#412.mat
BOOST,412,0.93536,2.80198,0.1849,11,discharge,0,-2.804,0.935,2.0,2.0,3.4351,3.3966,13.7284,07-17-21_07.22_BOOST_protocol_HPPC_IN21700_30T_cycle_#412.mat
BOOST,412,0.93536,2.80198,0.1849,11,discharge,0,-2.804,0.935,10.0,9.9,3.4351,3.3832,18.5066,07-17-21_07.22_BOOST_protocol_HPPC_IN21700_30T_cycle_#412.mat
BOOST,412,0.93536,2.80198,0.185,11,charge,0,1.402,0.467,2.0,2.0,3.4366,3.456,13.8374,07-17-21_07.22_BOOST_protocol_HPPC_IN21700_30T_cycle_#412.mat
BOOST,412,0.93536,2.80198,0.185,11,charge,0,1.402,0.467,10.0,9.9,3.4366,3.4615,17.7603,07-17-21_07.22_BOOST_protocol_HPPC_IN21700_30T_cycle_#412.mat
BOOST,412,0.93536,2.80198,0.1849,11,discharge,1,-11.215,3.738,2.0,2.0,3.4356,3.2791,13.9545,07-17-21_07.22_BOOST_protocol_HPPC_IN21700_30T_cycle_#412.mat
BOOST,412,0.93536,2.80198,0.1849,11,discharge,1,-11.215,3.738,10.0,9.9,3.4356,3.2169,19.5007,07-17-21_07.22_BOOST_protocol_HPPC_IN21700_30T_cycle_#412.mat
BOOST,412,0.93536,2.80198,0.185,11,charge,1,5.604,1.868,2.0,1.9,3.4433,3.5139,12.5972,07-17-21_07.22_BOOST_protocol_HPPC_IN21700_30T_cycle_#412.mat
BOOST,412,0.93536,2.80198,0.185,11,charge,1,5.604,1.868,10.0,9.9,3.4433,3.5325,15.9161,07-17-21_07.22_BOOST_protocol_HPPC_IN21700_30T_cycle_#412.mat
BOOST,412,0.93536,2.80198,0.1848,11,discharge,2,-22.425,7.475,2.0,1.9,3.4368,3.1226,14.0111,07-17-21_07.22_BOOST_protocol_HPPC_IN21700_30T_cycle_#412.mat
BOOST,412,0.93536,2.80198,0.1848,11,discharge,2,-22.425,7.475,10.0,9.9,3.4368,2.9207,23.0145,07-17-21_07.22_BOOST_protocol_HPPC_IN21700_30T_cycle_#412.mat
BOOST,412,0.93536,2.80198,0.1851,11,charge,2,16.817,5.606,2.0,2.0,3.4477,3.6467,11.8333,07-17-21_07.22_BOOST_protocol_HPPC_IN21700_30T_cycle_#412.mat
BOOST,412,0.93536,2.80198,0.1851,11,charge,2,16.817,5.606,10.0,9.9,3.4477,3.6983,14.9016,07-17-21_07.22_BOOST_protocol_HPPC_IN21700_30T_cycle_#412.mat
BOOST,412,0.93536,2.80198,0.1847,11,discharge,3,-32.235,10.745,2.0,2.0,3.4365,2.9799,14.1647,07-17-21_07.22_BOOST_protocol_HPPC_IN21700_30T_cycle_#412.mat
BOOST,412,0.93536,2.80198,0.1847,11,discharge,3,-32.235,10.745,10.0,9.9,3.4365,2.6001,25.947,07-17-21_07.22_BOOST_protocol_HPPC_IN21700_30T_cycle_#412.mat
BOOST,412,0.93536,2.80198,0.1852,11,charge,3,28.027,9.342,2.0,2.0,3.4503,3.7637,11.1821,07-17-21_07.22_BOOST_protocol_HPPC_IN21700_30T_cycle_#412.mat
BOOST,412,0.93536,2.80198,0.1852,11,charge,3,28.027,9.342,10.0,9.9,3.4503,3.8461,14.1221,07-17-21_07.22_BOOST_protocol_HPPC_IN21700_30T_cycle_#412.mat
BOOST,412,0.93536,2.80198,0.1382,12,discharge,0,-2.805,0.935,2.0,2.0,3.3938,3.3482,16.2567,07-17-21_07.22_BOOST_protocol_HPPC_IN21700_30T_cycle_#412.mat
BOOST,412,0.93536,2.80198,0.1382,12,discharge,0,-2.805,0.935,10.0,9.9,3.3938,3.3259,24.2068,07-17-21_07.22_BOOST_protocol_HPPC_IN21700_30T_cycle_#412.mat
BOOST,412,0.93536,2.80198,0.1382,12,charge,0,1.4,0.467,2.0,2.0,3.3976,3.4193,15.4967,07-17-21_07.22_BOOST_protocol_HPPC_IN21700_30T_cycle_#412.mat
BOOST,412,0.93536,2.80198,0.1382,12,charge,0,1.4,0.467,10.0,9.9,3.3976,3.4265,20.6384,07-17-21_07.22_BOOST_protocol_HPPC_IN21700_30T_cycle_#412.mat
BOOST,412,0.93536,2.80198,0.1381,12,discharge,1,-11.215,3.738,2.0,2.0,3.3954,3.1918,18.1543,07-17-21_07.22_BOOST_protocol_HPPC_IN21700_30T_cycle_#412.mat
BOOST,412,0.93536,2.80198,0.1381,12,discharge,1,-11.215,3.738,10.0,9.9,3.3954,3.0153,33.8921,07-17-21_07.22_BOOST_protocol_HPPC_IN21700_30T_cycle_#412.mat
BOOST,412,0.93536,2.80198,0.1383,12,charge,1,5.605,1.868,2.0,2.0,3.4061,3.4863,14.3087,07-17-21_07.22_BOOST_protocol_HPPC_IN21700_30T_cycle_#412.mat
BOOST,412,0.93536,2.80198,0.1383,12,charge,1,5.605,1.868,10.0,9.9,3.4061,3.505,17.645,07-17-21_07.22_BOOST_protocol_HPPC_IN21700_30T_cycle_#412.mat
BOOST,412,0.93536,2.80198,0.138,12,discharge,2,-22.427,7.476,2.0,2.0,3.3978,2.955,19.7441,07-17-21_07.22_BOOST_protocol_HPPC_IN21700_30T_cycle_#412.mat
BOOST,412,0.93536,2.80198,0.138,12,discharge,2,-22.427,7.476,10.0,9.9,3.3978,2.499,40.0767,07-17-21_07.22_BOOST_protocol_HPPC_IN21700_30T_cycle_#412.mat
BOOST,412,0.93536,2.80198,0.1384,12,charge,2,16.818,5.606,2.0,2.0,3.4118,3.6191,12.3261,07-17-21_07.22_BOOST_protocol_HPPC_IN21700_30T_cycle_#412.mat
BOOST,412,0.93536,2.80198,0.1384,12,charge,2,16.818,5.606,10.0,9.9,3.4118,3.6636,14.9721,07-17-21_07.22_BOOST_protocol_HPPC_IN21700_30T_cycle_#412.mat
BOOST,412,0.93536,2.80198,0.1379,12,discharge,3,-28.475,9.492,2.0,2.0,3.3974,2.7425,22.9991,07-17-21_07.22_BOOST_protocol_HPPC_IN21700_30T_cycle_#412.mat
BOOST,412,0.93536,2.80198,0.1379,12,discharge,3,-28.475,9.492,10.0,9.9,3.3974,2.4994,31.5364,07-17-21_07.22_BOOST_protocol_HPPC_IN21700_30T_cycle_#412.mat
BOOST,412,0.93536,2.80198,0.1385,12,charge,3,28.03,9.343,2.0,2.0,3.4129,3.7365,11.5448,07-17-21_07.22_BOOST_protocol_HPPC_IN21700_30T_cycle_#412.mat
BOOST,412,0.93536,2.80198,0.1385,12,charge,3,28.03,9.343,10.0,9.9,3.4129,3.8113,14.2133,07-17-21_07.22_BOOST_protocol_HPPC_IN21700_30T_cycle_#412.mat
BOOST,412,0.93536,2.80198,0.0914,13,discharge,0,-2.803,0.934,2.0,2.0,3.3063,3.2371,24.6887,07-17-21_07.22_BOOST_protocol_HPPC_IN21700_30T_cycle_#412.mat
BOOST,412,0.93536,2.80198,0.0914,13,discharge,0,-2.803,0.934,10.0,9.9,3.3063,3.1828,44.0615,07-17-21_07.22_BOOST_protocol_HPPC_IN21700_30T_cycle_#412.mat
BOOST,412,0.93536,2.80198,0.0915,13,charge,0,1.4,0.467,2.0,2.0,3.3116,3.341,20.9985,07-17-21_07.22_BOOST_protocol_HPPC_IN21700_30T_cycle_#412.mat
BOOST,412,0.93536,2.80198,0.0915,13,charge,0,1.4,0.467,10.0,9.9,3.3116,3.3549,30.9264,07-17-21_07.22_BOOST_protocol_HPPC_IN21700_30T_cycle_#412.mat
BOOST,412,0.93536,2.80198,0.0914,13,discharge,1,-11.216,3.739,2.0,1.9,3.3093,2.9823,29.1548,07-17-21_07.22_BOOST_protocol_HPPC_IN21700_30T_cycle_#412.mat
BOOST,412,0.93536,2.80198,0.0914,13,discharge,1,-11.216,3.739,10.0,9.9,3.3093,2.4988,72.2628,07-17-21_07.22_BOOST_protocol_HPPC_IN21700_30T_cycle_#412.mat
BOOST,412,0.93536,2.80198,0.0916,13,charge,1,5.605,1.868,2.0,2.0,3.3208,3.4213,17.9304,07-17-21_07.22_BOOST_protocol_HPPC_IN21700_30T_cycle_#412.mat
BOOST,412,0.93536,2.80198,0.0916,13,charge,1,5.605,1.868,10.0,9.9,3.3208,3.4605,24.9242,07-17-21_07.22_BOOST_protocol_HPPC_IN21700_30T_cycle_#412.mat
BOOST,412,0.93536,2.80198,0.0913,13,discharge,2,-14.082,4.694,2.0,2.0,3.313,2.5798,52.0665,07-17-21_07.22_BOOST_protocol_HPPC_IN21700_30T_cycle_#412.mat
BOOST,412,0.93536,2.80198,0.0913,13,discharge,2,-14.082,4.694,10.0,9.9,3.313,2.4998,57.7475,07-17-21_07.22_BOOST_protocol_HPPC_IN21700_30T_cycle_#412.mat
BOOST,412,0.93536,2.80198,0.0916,13,charge,2,16.819,5.606,2.0,1.9,3.326,3.5775,14.9533,07-17-21_07.22_BOOST_protocol_HPPC_IN21700_30T_cycle_#412.mat
BOOST,412,0.93536,2.80198,0.0916,13,charge,2,16.819,5.606,10.0,9.9,3.326,3.6401,18.6753,07-17-21_07.22_BOOST_protocol_HPPC_IN21700_30T_cycle_#412.mat
BOOST,412,0.93536,2.80198,0.0912,13,discharge,3,-13.138,4.379,2.0,2.0,3.312,2.4961,62.1023,07-17-21_07.22_BOOST_protocol_HPPC_IN21700_30T_cycle_#412.mat
BOOST,412,0.93536,2.80198,0.0912,13,discharge,3,-13.138,4.379,10.0,9.9,3.312,2.4996,61.8359,07-17-21_07.22_BOOST_protocol_HPPC_IN21700_30T_cycle_#412.mat
BOOST,412,0.93536,2.80198,0.0917,13,charge,3,28.029,9.343,2.0,2.0,3.3263,3.711,13.7251,07-17-21_07.22_BOOST_protocol_HPPC_IN21700_30T_cycle_#412.mat
BOOST,412,0.93536,2.80198,0.0917,13,charge,3,28.029,9.343,10.0,9.9,3.3263,3.7873,16.4473,07-17-21_07.22_BOOST_protocol_HPPC_IN21700_30T_cycle_#412.mat
BOOST,450,0.92996,2.78578,1.0,0,discharge,0,-2.79,0.93,2.0,2.0,4.1598,4.1157,15.807,07-24-21_20.43_BOOST_protocol_HPPC_IN21700_30T_cycle_#450.mat
BOOST,450,0.92996,2.78578,1.0,0,discharge,0,-2.79,0.93,10.0,9.9,4.1598,4.0987,21.9004,07-24-21_20.43_BOOST_protocol_HPPC_IN21700_30T_cycle_#450.mat
BOOST,450,0.92996,2.78578,1.0,0,charge,0,1.395,0.465,2.0,1.9,4.1622,4.184,15.6328,07-24-21_20.43_BOOST_protocol_HPPC_IN21700_30T_cycle_#450.mat
