Repository: KikETs/ECM_HYBRID_BMS_JOINT

## Results

| Arm | Model | Size | Protocol | Result | Worst cell |
|---|---|---|---|---|---|
| SOP | 2RC table + trim (A8) | 4 effective coefficients, 2 EW states | leave-one-cell-out | usable current 69.6 % discharge, 59.5 % charge (τ = 10 s) | 59.9 % / 53.5 % (BOOST_REST) |
| SOH | dQ/dV ridge | 65 coefficients | leave-one-cell-out | RMSE 0.0094, bias −0.0005 | 0.0130 (BOOST_REST) |
| SOC | 2RC EKF, low-current gate | 3 states | leave-one-cell-out | **2.34 %p** over six sensor disturbances on estimated SOH (2.325 on true SOH), per cell 2.00–2.75 | 4.60 %p (BOOST_NEGPULSE_1S, current offset −0.10 A) |

The SOH arm was a 10,945-parameter CNN until the second audit round. Nested

File: analysis/uypydj_ecm.csv (part 47 of 80)
cell,cycle,SOH,CAP_Ah,SOC,direction,rate_rank,I_A,V_pre_V,rest_before_s,n_points,R0_mOhm,R1_mOhm,tau1_s,R2_mOhm,tau2_s,fit_rmse_mV
BOOST_NEGPULSE,1172,0.80758,2.40353,0.8396,discharge,0,-2.405,3.9955,5367.0,101,11.6222,6.1095,0.2023,16.5375,8.2208,0.2421
BOOST_NEGPULSE,1172,0.80758,2.40353,0.8397,charge,0,1.202,3.9982,70.4,100,11.5957,6.1974,0.1939,13.8277,7.4775,0.1507
BOOST_NEGPULSE,1172,0.80758,2.40353,0.8396,discharge,1,-9.622,3.9961,635.4,101,11.5052,5.717,0.181,10.8018,5.9937,0.8224
BOOST_NEGPULSE,1172,0.80758,2.40353,0.8397,charge,1,4.81,4.0044,161.1,101,11.5067,5.724,0.1826,11.5412,6.965,0.4167
BOOST_NEGPULSE,1172,0.80758,2.40353,0.8395,discharge,2,-19.243,3.9982,680.5,101,11.5487,4.8453,0.1593,8.3299,5.8297,1.438
BOOST_NEGPULSE,1172,0.80758,2.40353,0.8398,charge,2,8.945,4.0093,281.8,101,18.3079,3.0265,0.05,0.01,2999.9922,0.918
BOOST_NEGPULSE,1172,0.80758,2.40353,0.8394,discharge,3,-27.658,3.9998,731.6,101,11.3733,4.2736,0.1439,7.976,6.435,1.9756
BOOST_NEGPULSE,1172,0.80758,2.40353,0.8398,charge,3,8.865,4.0145,387.3,101,20.9316,0.01,0.05,0.01,3000.0,0.6913
BOOST_NEGPULSE,1172,0.80758,2.40353,0.7594,discharge,0,-2.405,3.9017,5418.3,101,11.5223,5.2266,0.1803,12.7135,7.7635,0.2057
BOOST_NEGPULSE,1172,0.80758,2.40353,0.7595,charge,0,1.202,3.9038,70.5,101,11.2431,5.3868,0.1678,10.8446,6.9484,0.1415
BOOST_NEGPULSE,1172,0.80758,2.40353,0.7594,discharge,1,-9.622,3.9021,635.4,101,11.6112,5.0653,0.1668,9.1275,6.1992,0.7163
BOOST_NEGPULSE,1172,0.80758,2.40353,0.7595,charge,1,4.81,3.908,161.1,101,11.5048,5.1112,0.173,9.97,6.9703,0.3914
BOOST_NEGPULSE,1172,0.80758,2.40353,0.7593,discharge,2,-19.244,3.9017,680.6,101,11.4806,4.3682,0.1532,8.0281,6.7508,1.2752
BOOST_NEGPULSE,1172,0.80758,2.40353,0.7596,charge,2,14.432,3.9123,281.8,101,11.155,3.3438,0.0889,5.7605,2.6317,1.9854
BOOST_NEGPULSE,1172,0.80758,2.40353,0.7592,discharge,3,-27.659,3.903,795.5,101,11.2942,3.7849,0.1385,8.2498,7.7567,1.7276
BOOST_NEGPULSE,1172,0.80758,2.40353,0.7596,charge,3,15.16,3.9158,388.5,101,18.3836,0.3724,0.05,0.01,2999.9967,0.6683
BOOST_NEGPULSE,1172,0.80758,2.40353,0.6793,discharge,0,-2.405,3.8349,5495.8,101,11.2832,4.6049,0.1644,12.1936,8.4236,0.1926
BOOST_NEGPULSE,1172,0.80758,2.40353,0.6793,charge,0,1.202,3.8363,70.5,101,11.8405,4.5447,0.1673,10.3593,7.6264,0.1187
BOOST_NEGPULSE,1172,0.80758,2.40353,0.6792,discharge,1,-9.622,3.8356,635.4,101,11.3235,4.3333,0.1562,10.1425,7.1742,0.6226
BOOST_NEGPULSE,1172,0.80758,2.40353,0.6793,charge,1,4.81,3.8403,161.1,101,11.4465,4.2041,0.1562,8.2103,5.9531,0.3153
BOOST_NEGPULSE,1172,0.80758,2.40353,0.6791,discharge,2,-19.243,3.8362,680.5,101,11.3138,3.7947,0.1467,8.8945,7.0731,1.2146
BOOST_NEGPULSE,1172,0.80758,2.40353,0.6794,charge,2,14.432,3.8443,281.8,101,11.1555,3.6611,0.1459,6.8241,6.6289,0.9658
BOOST_NEGPULSE,1172,0.80758,2.40353,0.6791,discharge,3,-27.658,3.8368,801.1,101,11.192,3.3862,0.1378,9.0016,7.8486,1.6785
BOOST_NEGPULSE,1172,0.80758,2.40353,0.6795,charge,3,20.544,3.8482,387.6,101,12.7112,1.7912,0.05,2.6294,0.2973,0.5179
BOOST_NEGPULSE,1172,0.80758,2.40353,0.5991,discharge,0,-2.407,3.7582,5565.0,101,11.0189,4.2073,0.1646,12.7438,8.7872,0.1983
BOOST_NEGPULSE,1172,0.80758,2.40353,0.5991,charge,0,1.204,3.7604,70.5,101,11.0717,4.1373,0.1694,11.1037,8.1176,0.1109
BOOST_NEGPULSE,1172,0.80758,2.40353,0.599,discharge,1,-9.62,3.7591,635.4,101,11.1775,3.9782,0.1595,10.8274,7.5474,0.6198
BOOST_NEGPULSE,1172,0.80758,2.40353,0.5992,charge,1,4.81,3.7651,161.0,101,11.0399,3.906,0.1485,9.046,6.3403,0.2925
BOOST_NEGPULSE,1172,0.80758,2.40353,0.599,discharge,2,-19.243,3.7596,680.5,101,11.161,3.6806,0.1451,9.1904,6.8507,1.2472
BOOST_NEGPULSE,1172,0.80758,2.40353,0.5992,charge,2,14.433,3.7695,281.9,101,11.0265,3.5327,0.1415,6.8977,6.1531,0.9635
BOOST_NEGPULSE,1172,0.80758,2.40353,0.5989,discharge,3,-27.659,3.7605,800.6,101,11.1919,3.3762,0.1421,9.1256,7.4321,1.7264
BOOST_NEGPULSE,1172,0.80758,2.40353,0.5993,charge,3,24.052,3.773,387.4,101,10.8864,2.5009,0.0769,4.6931,2.9709,2.3244
BOOST_NEGPULSE,1172,0.80758,2.40353,0.5189,discharge,0,-2.405,3.6747,5607.3,101,11.3235,4.5754,0.166,12.4818,8.7573,0.1899
BOOST_NEGPULSE,1172,0.80758,2.40353,0.519,charge,0,1.202,3.6761,70.5,101,11.8167,4.4647,0.1637,11.1797,8.3191,0.1138
BOOST_NEGPULSE,1172,0.80758,2.40353,0.5189,discharge,1,-9.621,3.6752,635.5,101,11.2856,4.3219,0.1557,10.2971,7.3013,0.6242
BOOST_NEGPULSE,1172,0.80758,2.40353,0.519,charge,1,4.812,3.6815,161.2,101,11.2799,4.1437,0.1543,9.8304,7.2386,0.3096
BOOST_NEGPULSE,1172,0.80758,2.40353,0.5188,discharge,2,-19.242,3.6761,680.4,101,11.2203,3.8472,0.1502,9.0105,6.9823,1.1863
BOOST_NEGPULSE,1172,0.80758,2.40353,0.519,charge,2,14.434,3.6865,281.1,101,11.1156,3.4855,0.1391,7.2956,6.373,0.8806
BOOST_NEGPULSE,1172,0.80758,2.40353,0.5187,discharge,3,-27.659,3.6768,801.1,101,11.1952,3.3764,0.1416,9.1442,7.7707,1.7139
BOOST_NEGPULSE,1172,0.80758,2.40353,0.5191,charge,3,24.053,3.6902,386.5,101,10.9519,2.8656,0.1246,6.4222,6.4619,1.3256
BOOST_NEGPULSE,1172,0.80758,2.40353,0.4387,discharge,0,-2.407,3.6075,5610.1,101,11.2363,4.6249,0.1742,12.495,8.8173,0.191
BOOST_NEGPULSE,1172,0.80758,2.40353,0.4388,charge,0,1.202,3.6089,70.6,101,11.6937,4.6439,0.1698,10.6112,8.0254,0.1251
BOOST_NEGPULSE,1172,0.80758,2.40353,0.4387,discharge,1,-9.622,3.6082,635.4,101,11.2746,4.5467,0.1648,10.7295,7.6637,0.6554
BOOST_NEGPULSE,1172,0.80758,2.40353,0.4388,charge,1,4.81,3.6145,161.1,101,11.2325,4.4627,0.1592,9.9893,7.8935,0.3196
BOOST_NEGPULSE,1172,0.80758,2.40353,0.4386,discharge,2,-19.242,3.6082,680.6,101,11.3049,4.117,0.1525,9.8291,7.5241,1.2469
BOOST_NEGPULSE,1172,0.80758,2.40353,0.4389,charge,2,14.433,3.62,281.9,101,11.2451,3.6304,0.1327,7.4967,6.6198,0.7551
BOOST_NEGPULSE,1172,0.80758,2.40353,0.4385,discharge,3,-27.659,3.6096,800.6,101,11.3469,3.6688,0.1521,11.1004,9.534,1.8722
BOOST_NEGPULSE,1172,0.80758,2.40353,0.439,charge,3,24.053,3.6245,387.2,101,11.0487,2.9844,0.1153,6.2777,6.2274,1.1679
BOOST_NEGPULSE,1172,0.80758,2.40353,0.3586,discharge,0,-2.407,3.5336,5608.4,101,11.5334,5.8782,0.1932,13.9794,8.6027,0.2239
BOOST_NEGPULSE,1172,0.80758,2.40353,0.3586,charge,0,1.202,3.5356,70.5,101,11.3195,5.9655,0.1883,10.7807,7.7019,0.1271
BOOST_NEGPULSE,1172,0.80758,2.40353,0.3585,discharge,1,-9.622,3.5342,635.4,101,11.6005,5.5343,0.1867,12.4108,8.1213,0.7916
BOOST_NEGPULSE,1172,0.80758,2.40353,0.3586,charge,1,4.81,3.5406,161.1,101,11.5132,5.2749,0.1766,10.4469,8.3249,0.3379
BOOST_NEGPULSE,1172,0.80758,2.40353,0.3584,discharge,2,-19.243,3.5343,680.5,101,11.5111,4.9077,0.1797,15.1899,11.5994,1.5948
BOOST_NEGPULSE,1172,0.80758,2.40353,0.3587,charge,2,14.432,3.5468,281.9,101,11.2685,4.0643,0.1357,8.4385,7.6483,0.7875
BOOST_NEGPULSE,1172,0.80758,2.40353,0.3584,discharge,3,-27.659,3.5358,800.6,101,11.4425,4.3854,0.1818,27.3886,22.8726,2.3376
BOOST_NEGPULSE,1172,0.80758,2.40353,0.3588,charge,3,24.053,3.5517,387.4,101,11.0529,3.1546,0.1149,6.9029,6.6682,1.0731
BOOST_NEGPULSE,1172,0.80758,2.40353,0.3185,discharge,0,-2.405,3.4965,5070.3,101,11.4796,6.1159,0.2049,15.626,8.7955,0.2229
BOOST_NEGPULSE,1172,0.80758,2.40353,0.3185,charge,0,1.202,3.4985,70.4,101,11.4858,6.0159,0.2019,10.8004,7.2197,0.1363
BOOST_NEGPULSE,1172,0.80758,2.40353,0.3184,discharge,1,-9.623,3.4968,635.4,101,11.588,5.9396,0.2023,16.5604,9.9221,0.8508
BOOST_NEGPULSE,1172,0.80758,2.40353,0.3185,charge,1,4.812,3.5035,161.2,101,11.6445,5.6406,0.186,9.6632,7.9089,0.3534
BOOST_NEGPULSE,1172,0.80758,2.40353,0.3183,discharge,2,-19.243,3.4978,680.5,101,11.5166,5.5001,0.1872,27.1353,17.6728,1.4229
BOOST_NEGPULSE,1172,0.80758,2.40353,0.3186,charge,2,14.432,3.5102,281.2,101,11.3242,4.3987,0.1388,8.4877,8.2376,0.8016
BOOST_NEGPULSE,1172,0.80758,2.40353,0.3182,discharge,3,-27.661,3.4984,801.0,101,11.7078,4.9679,0.1992,109.5909,76.6891,2.6057
BOOST_NEGPULSE,1172,0.80758,2.40353,0.3187,charge,3,24.054,3.5151,387.5,101,11.2618,3.3712,0.1128,7.3103,7.4044,1.0431
BOOST_NEGPULSE,1172,0.80758,2.40353,0.2784,discharge,0,-2.407,3.4562,5070.3,101,11.8451,7.5902,0.2362,20.9106,9.7152,0.2902
BOOST_NEGPULSE,1172,0.80758,2.40353,0.2784,charge,0,1.202,3.4582,70.5,101,12.4066,7.4349,0.2303,13.0004,7.3155,0.1469
BOOST_NEGPULSE,1172,0.80758,2.40353,0.2783,discharge,1,-9.622,3.4567,635.4,101,11.9021,7.2613,0.2395,28.0834,13.2665,0.9751
BOOST_NEGPULSE,1172,0.80758,2.40353,0.2784,charge,1,4.81,3.4662,160.8,101,11.6293,6.5859,0.1915,9.3244,6.6491,0.3918
BOOST_NEGPULSE,1172,0.80758,2.40353,0.2782,discharge,2,-19.243,3.457,680.5,101,11.7928,6.2014,0.2139,60.148,29.4045,1.8321
BOOST_NEGPULSE,1172,0.80758,2.40353,0.2785,charge,2,14.432,3.4733,281.9,101,11.4308,4.6982,0.1432,7.8839,8.1114,0.8694
BOOST_NEGPULSE,1172,0.80758,2.40353,0.2786,charge,3,24.054,3.4784,383.8,101,11.1586,3.4116,0.1186,7.3472,8.1997,1.0699
BOOST_NEGPULSE,1172,0.80758,2.40353,0.2383,discharge,0,-2.407,3.4087,5070.4,101,11.9223,8.8605,0.2815,32.0661,11.7706,0.3276
BOOST_NEGPULSE,1172,0.80758,2.40353,0.2383,charge,0,1.202,3.4126,70.5,101,11.7197,8.3669,0.2391,19.1511,8.2929,0.1622
BOOST_NEGPULSE,1172,0.80758,2.40353,0.2382,discharge,1,-9.621,3.4099,635.4,101,12.0245,8.405,0.2887,53.3817,17.8819,1.292
BOOST_NEGPULSE,1172,0.80758,2.40353,0.2383,charge,1,4.811,3.4234,161.1,101,11.704,6.935,0.207,11.4879,6.1578,0.4507
BOOST_NEGPULSE,1172,0.80758,2.40353,0.2382,discharge,2,-19.244,3.4123,680.3,101,11.9476,7.248,0.2796,200.0,64.9004,3.1094
BOOST_NEGPULSE,1172,0.80758,2.40353,0.2384,charge,2,14.433,3.4355,282.4,101,11.2842,4.8333,0.1596,7.0119,6.5971,1.0823
BOOST_NEGPULSE,1172,0.80758,2.40353,0.2385,charge,3,24.052,3.4404,330.1,101,11.1849,3.5892,0.132,6.8874,8.1027,1.3272
BOOST_NEGPULSE,1210,0.79712,2.37239,1.0,discharge,0,-2.373,4.1197,99999.0,99,3.2994,18.0655,0.3595,16.5236,5.5631,0.3216
BOOST_NEGPULSE,1210,0.79712,2.37239,1.0,charge,0,1.187,4.1343,69.4,101,12.1842,14.1414,0.3287,25.2961,7.7648,0.2096
BOOST_NEGPULSE,1210,0.79712,2.37239,0.9999,discharge,1,-9.492,4.128,635.5,101,11.8819,11.4495,0.2369,7.9317,3.7367,1.0445
BOOST_NEGPULSE,1210,0.79712,2.37239,1.0,charge,1,1.622,4.1392,160.9,101,34.8852,2.6262,0.05,0.01,3000.0,0.3639
BOOST_NEGPULSE,1210,0.79712,2.37239,0.9999,discharge,2,-18.988,4.1276,641.1,101,11.8753,8.9823,0.1967,5.6283,4.3184,1.9349
BOOST_NEGPULSE,1210,0.79712,2.37239,1.0,charge,2,1.51,4.1434,281.6,101,37.5073,0.01,0.05,0.01,2998.452,0.3754
BOOST_NEGPULSE,1210,0.79712,2.37239,0.9998,discharge,3,-27.294,4.1273,639.6,101,11.8093,7.4931,0.178,5.3135,5.298,2.3064
BOOST_NEGPULSE,1210,0.79712,2.37239,1.0,charge,3,1.409,4.1486,386.1,100,36.5075,0.01,0.05,0.01,2953.979,0.3117
BOOST_NEGPULSE,1210,0.79712,2.37239,0.9604,discharge,0,-2.373,4.0867,4787.7,101,11.7485,10.6402,0.2562,11.2125,5.2137,0.2762
BOOST_NEGPULSE,1210,0.79712,2.37239,0.9605,charge,0,1.186,4.0879,70.3,101,12.547,10.6175,0.2645,12.0826,5.8222,0.1698
BOOST_NEGPULSE,1210,0.79712,2.37239,0.9604,discharge,1,-9.492,4.0871,635.4,101,11.8886,9.1925,0.2191,7.6349,5.0421,0.9549
BOOST_NEGPULSE,1210,0.79712,2.37239,0.9605,charge,1,3.811,4.0923,160.9,101,14.4111,13.8642,0.2354,0.01,3000.0,0.3152
BOOST_NEGPULSE,1210,0.79712,2.37239,0.9603,discharge,2,-18.988,4.0876,668.3,101,11.8081,7.28,0.179,6.4387,6.0379,1.5268
BOOST_NEGPULSE,1210,0.79712,2.37239,0.9605,charge,2,3.667,4.0966,281.7,101,28.2143,0.01,0.05,0.01,2999.9997,0.5896
BOOST_NEGPULSE,1210,0.79712,2.37239,0.9602,discharge,3,-27.293,4.0881,666.7,101,11.6525,6.2479,0.1524,6.4464,6.7935,1.9273
BOOST_NEGPULSE,1210,0.79712,2.37239,0.9605,charge,3,3.397,4.1008,387.1,101,29.2186,0.01,0.05,0.01,2999.9894,0.5306
BOOST_NEGPULSE,1210,0.79712,2.37239,0.9209,discharge,0,-2.373,4.0731,4814.3,101,11.7319,9.5093,0.2434,14.565,7.1783,0.268
BOOST_NEGPULSE,1210,0.79712,2.37239,0.9209,charge,0,1.187,4.0756,70.3,101,11.7825,9.4314,0.2293,10.7414,5.4238,0.1635
BOOST_NEGPULSE,1210,0.79712,2.37239,0.9208,discharge,1,-9.492,4.0738,635.4,101,11.9325,8.3183,0.204,10.0526,5.978,0.9226
BOOST_NEGPULSE,1210,0.79712,2.37239,0.9209,charge,1,4.68,4.0796,160.5,101,11.6809,6.8059,0.1372,7.3368,1.4181,0.5698
BOOST_NEGPULSE,1210,0.79712,2.37239,0.9207,discharge,2,-18.986,4.0744,677.7,101,11.8271,6.7251,0.1677,8.0073,6.1804,1.5138
BOOST_NEGPULSE,1210,0.79712,2.37239,0.921,charge,2,4.607,4.0827,281.0,101,25.4681,0.01,0.05,0.01,3000.0,0.5403
BOOST_NEGPULSE,1210,0.79712,2.37239,0.9207,discharge,3,-27.294,4.076,678.6,101,11.7,5.7277,0.1465,7.6003,6.6857,1.9219
BOOST_NEGPULSE,1210,0.79712,2.37239,0.921,charge,3,4.468,4.0853,386.2,101,25.6845,0.01,0.05,0.01,3000.0,0.6141
BOOST_NEGPULSE,1210,0.79712,2.37239,0.8418,discharge,0,-2.374,3.9924,5368.2,101,11.5525,6.5247,0.2048,16.4481,8.0639,0.2391
BOOST_NEGPULSE,1210,0.79712,2.37239,0.8418,charge,0,1.187,3.9951,70.4,101,11.502,6.5152,0.1986,13.9322,7.2958,0.1547
BOOST_NEGPULSE,1210,0.79712,2.37239,0.8417,discharge,1,-9.492,3.9937,635.4,101,11.5909,5.99,0.1832,10.8025,6.0168,0.8093
BOOST_NEGPULSE,1210,0.79712,2.37239,0.8418,charge,1,4.747,4.0012,160.9,101,11.451,6.16,0.1873,11.9023,7.0124,0.4323
BOOST_NEGPULSE,1210,0.79712,2.37239,0.8416,discharge,2,-18.987,3.9948,680.5,101,11.4463,5.1317,0.1581,8.2792,5.7398,1.4429
BOOST_NEGPULSE,1210,0.79712,2.37239,0.8419,charge,2,8.898,4.0072,280.8,101,18.0106,3.6744,0.05,0.01,2999.9935,0.9857
BOOST_NEGPULSE,1210,0.79712,2.37239,0.8416,discharge,3,-27.293,3.9966,732.5,101,11.3802,4.4392,0.1451,7.7879,6.209,1.9466
BOOST_NEGPULSE,1210,0.79712,2.37239,0.8419,charge,3,8.811,4.0117,387.2,101,21.3763,0.01,0.05,0.01,3000.0,0.7237
BOOST_NEGPULSE,1210,0.79712,2.37239,0.7626,discharge,0,-2.375,3.9004,5419.7,101,11.4777,5.4525,0.1868,12.7166,7.6978,0.2145
BOOST_NEGPULSE,1210,0.79712,2.37239,0.7627,charge,0,1.187,3.9025,70.4,101,11.3533,5.4876,0.1706,11.0291,7.0726,0.1332
BOOST_NEGPULSE,1210,0.79712,2.37239,0.7626,discharge,1,-9.492,3.9011,635.4,101,11.5569,5.1307,0.1692,9.2404,6.219,0.701
BOOST_NEGPULSE,1210,0.79712,2.37239,0.7627,charge,1,4.747,3.9066,160.6,101,11.4688,5.1596,0.1729,9.925,6.8164,0.3961
BOOST_NEGPULSE,1210,0.79712,2.37239,0.7625,discharge,2,-18.989,3.9014,680.5,101,11.4158,4.5519,0.1509,7.9911,6.5449,1.3225
BOOST_NEGPULSE,1210,0.79712,2.37239,0.7628,charge,2,14.239,3.9111,281.1,101,11.1975,3.5486,0.0896,5.8893,2.6948,1.9545
BOOST_NEGPULSE,1210,0.79712,2.37239,0.7625,discharge,3,-27.292,3.9019,796.3,101,11.4081,3.9228,0.1411,8.0534,7.3376,1.7803
BOOST_NEGPULSE,1210,0.79712,2.37239,0.7629,charge,3,14.927,3.9147,387.1,100,18.1894,0.9354,0.05,0.01,2999.9999,1.054
BOOST_NEGPULSE,1210,0.79712,2.37239,0.6835,discharge,0,-2.375,3.8357,5497.8,101,11.3159,4.8432,0.173,12.5077,8.4914,0.2003
BOOST_NEGPULSE,1210,0.79712,2.37239,0.6836,charge,0,1.186,3.8378,70.4,101,11.1758,4.8352,0.1564,10.4318,7.335,0.1197
BOOST_NEGPULSE,1210,0.79712,2.37239,0.6835,discharge,1,-9.492,3.8365,635.4,101,11.3418,4.5293,0.1584,10.3503,7.1691,0.638
BOOST_NEGPULSE,1210,0.79712,2.37239,0.6836,charge,1,4.746,3.842,160.6,101,11.2289,4.4624,0.1573,8.3573,5.8963,0.3172
BOOST_NEGPULSE,1210,0.79712,2.37239,0.6834,discharge,2,-18.988,3.8371,680.6,101,11.2361,4.0165,0.1454,8.8846,6.8618,1.2655
BOOST_NEGPULSE,1210,0.79712,2.37239,0.6837,charge,2,14.241,3.846,281.0,101,11.1387,3.8065,0.1495,6.8613,6.5662,0.9699
BOOST_NEGPULSE,1210,0.79712,2.37239,0.6833,discharge,3,-27.295,3.8377,801.1,101,11.1346,3.5679,0.1409,8.7648,7.4541,1.7073
BOOST_NEGPULSE,1210,0.79712,2.37239,0.6838,charge,3,20.272,3.8492,387.4,101,12.7128,1.8252,0.05,2.7742,0.2906,0.496
BOOST_NEGPULSE,1210,0.79712,2.37239,0.6044,discharge,0,-2.375,3.7598,5562.1,101,11.3799,4.7886,0.173,13.31,8.6715,0.1915
BOOST_NEGPULSE,1210,0.79712,2.37239,0.6045,charge,0,1.187,3.7621,70.4,101,11.2223,4.7232,0.1665,11.7228,8.0701,0.1124
BOOST_NEGPULSE,1210,0.79712,2.37239,0.6043,discharge,1,-9.492,3.7605,635.4,101,11.4512,4.4797,0.1661,11.138,7.4489,0.6186
BOOST_NEGPULSE,1210,0.79712,2.37239,0.6045,charge,1,4.747,3.7668,160.6,101,11.3242,4.4066,0.1576,9.4904,6.4016,0.322
BOOST_NEGPULSE,1210,0.79712,2.37239,0.6043,discharge,2,-18.986,3.7612,680.6,101,11.336,3.9971,0.1481,9.2906,6.7188,1.2832
BOOST_NEGPULSE,1210,0.79712,2.37239,0.6046,charge,2,14.24,3.7714,281.5,101,11.1472,3.8429,0.1428,7.0383,6.1028,0.979
BOOST_NEGPULSE,1210,0.79712,2.37239,0.6042,discharge,3,-27.293,3.7621,800.8,101,11.3022,3.542,0.1449,8.9876,7.1204,1.7828
BOOST_NEGPULSE,1210,0.79712,2.37239,0.6046,charge,3,23.732,3.7751,386.2,101,10.9598,2.6238,0.0769,4.5717,2.6292,2.3686
BOOST_NEGPULSE,1210,0.79712,2.37239,0.5253,discharge,0,-2.375,3.6763,5605.5,101,11.3317,4.7991,0.1713,12.7771,8.5475,0.1885
BOOST_NEGPULSE,1210,0.79712,2.37239,0.5253,charge,0,1.186,3.6778,70.4,101,11.8394,4.7987,0.1704,11.5601,8.3573,0.1135
BOOST_NEGPULSE,1210,0.79712,2.37239,0.5253,discharge,1,-9.492,3.6771,635.4,101,11.3446,4.5446,0.1692,10.5456,7.296,0.6155
BOOST_NEGPULSE,1210,0.79712,2.37239,0.5254,charge,1,4.746,3.6834,161.0,101,11.1894,4.4921,0.1561,10.19,7.2972,0.3179
BOOST_NEGPULSE,1210,0.79712,2.37239,0.5252,discharge,2,-18.988,3.6778,680.4,101,11.2592,3.9951,0.1501,9.0201,6.7795,1.213
BOOST_NEGPULSE,1210,0.79712,2.37239,0.5254,charge,2,14.239,3.6886,281.2,101,11.0804,3.7206,0.1458,7.5004,6.3593,0.8451
BOOST_NEGPULSE,1210,0.79712,2.37239,0.5251,discharge,3,-27.295,3.6786,800.9,101,11.1567,3.5769,0.1453,8.9591,7.435,1.7346
BOOST_NEGPULSE,1210,0.79712,2.37239,0.5255,charge,3,23.733,3.6918,387.4,100,10.9599,3.0626,0.1322,6.4848,6.3807,1.2687
BOOST_NEGPULSE,1210,0.79712,2.37239,0.4462,discharge,0,-2.373,3.6085,5611.5,101,11.5217,5.2334,0.1776,13.0813,8.6916,0.1872
BOOST_NEGPULSE,1210,0.79712,2.37239,0.4462,charge,0,1.186,3.6098,70.4,101,11.8306,5.2968,0.1772,11.1143,7.9199,0.1186
BOOST_NEGPULSE,1210,0.79712,2.37239,0.4461,discharge,1,-9.492,3.6089,635.4,100,11.465,4.9981,0.1761,10.8894,7.4567,0.6378
BOOST_NEGPULSE,1210,0.79712,2.37239,0.4462,charge,1,4.747,3.6154,160.7,101,11.3941,4.9078,0.1682,10.4959,8.0197,0.3287
BOOST_NEGPULSE,1210,0.79712,2.37239,0.4461,discharge,2,-18.988,3.6097,680.5,101,11.3297,4.459,0.1568,9.8176,7.3756,1.3195
BOOST_NEGPULSE,1210,0.79712,2.37239,0.4463,charge,2,14.241,3.6212,281.7,101,11.3283,3.8484,0.1392,7.7755,6.6816,0.7408
BOOST_NEGPULSE,1210,0.79712,2.37239,0.446,discharge,3,-27.294,3.6104,800.6,101,11.3401,3.9592,0.1602,10.9935,9.4146,1.9257
BOOST_NEGPULSE,1210,0.79712,2.37239,0.4464,charge,3,23.73,3.625,386.2,101,11.1728,3.1485,0.1205,6.4348,6.2565,1.1626
BOOST_NEGPULSE,1210,0.79712,2.37239,0.3671,discharge,0,-2.373,3.5361,5612.8,101,11.4924,6.1402,0.1923,14.2743,8.4969,0.2105
BOOST_NEGPULSE,1210,0.79712,2.37239,0.3671,charge,0,1.186,3.5381,70.5,101,11.5516,6.0744,0.1925,10.8081,7.4163,0.1224
BOOST_NEGPULSE,1210,0.79712,2.37239,0.367,discharge,1,-9.494,3.5369,635.5,101,11.5857,5.8312,0.1966,12.9834,8.4461,0.7826
BOOST_NEGPULSE,1210,0.79712,2.37239,0.3671,charge,1,4.746,3.5433,161.0,101,11.4929,5.5347,0.1818,10.5146,8.2043,0.3549
BOOST_NEGPULSE,1210,0.79712,2.37239,0.3669,discharge,2,-18.988,3.5375,680.6,101,11.5361,5.0977,0.1817,15.5341,11.7117,1.596
BOOST_NEGPULSE,1210,0.79712,2.37239,0.3672,charge,2,14.239,3.5494,281.0,101,11.2253,4.3341,0.1386,8.6265,7.7608,0.7831
BOOST_NEGPULSE,1210,0.79712,2.37239,0.3669,discharge,3,-27.293,3.5384,800.9,101,11.4477,4.5422,0.182,24.7937,20.3047,2.3118
BOOST_NEGPULSE,1210,0.79712,2.37239,0.3673,charge,3,23.732,3.5544,387.3,101,11.0694,3.3301,0.1173,7.0357,6.7292,1.064
BOOST_NEGPULSE,1210,0.79712,2.37239,0.3275,discharge,0,-2.375,3.5001,5072.0,101,11.6746,6.8697,0.2171,16.7433,8.9659,0.2415
BOOST_NEGPULSE,1210,0.79712,2.37239,0.3276,charge,0,1.186,3.5022,70.5,101,11.8041,6.668,0.2151,11.4037,7.191,0.1388
BOOST_NEGPULSE,1210,0.79712,2.37239,0.3275,discharge,1,-9.492,3.5005,635.4,101,11.7514,6.5081,0.2096,17.6137,10.0863,0.8861
BOOST_NEGPULSE,1210,0.79712,2.37239,0.3276,charge,1,4.747,3.508,160.9,101,11.5466,6.1896,0.1847,9.8897,7.6363,0.3717
BOOST_NEGPULSE,1210,0.79712,2.37239,0.3274,discharge,2,-18.988,3.5013,680.6,100,11.7195,5.6951,0.1909,26.2831,16.4754,1.5256
BOOST_NEGPULSE,1210,0.79712,2.37239,0.3277,charge,2,14.238,3.5142,281.0,101,11.4283,4.6981,0.1448,8.6054,8.2104,0.8124
BOOST_NEGPULSE,1210,0.79712,2.37239,0.3273,discharge,3,-27.293,3.502,800.9,101,11.8339,5.1642,0.2045,70.3141,47.4221,2.7611
BOOST_NEGPULSE,1210,0.79712,2.37239,0.3278,charge,3,23.731,3.5193,386.9,101,11.2929,3.65,0.1149,7.4067,7.446,1.0441
BOOST_NEGPULSE,1210,0.79712,2.37239,0.288,discharge,0,-2.375,3.4599,5072.5,101,11.9061,7.827,0.2477,21.8797,9.9841,0.2541
BOOST_NEGPULSE,1210,0.79712,2.37239,0.288,charge,0,1.186,3.4628,70.5,101,11.7337,7.672,0.2241,13.4553,7.1564,0.1427
BOOST_NEGPULSE,1210,0.79712,2.37239,0.2879,discharge,1,-9.494,3.4605,635.4,101,11.9732,7.3995,0.2383,27.9902,12.8602,1.0472
BOOST_NEGPULSE,1210,0.79712,2.37239,0.288,charge,1,4.745,3.4701,160.6,101,11.6125,6.879,0.1976,9.888,6.7761,0.3896
BOOST_NEGPULSE,1210,0.79712,2.37239,0.2878,discharge,2,-18.988,3.4614,680.4,101,11.8541,6.3899,0.2181,54.2241,26.322,1.9118
BOOST_NEGPULSE,1210,0.79712,2.37239,0.2881,charge,2,14.241,3.4775,281.2,101,11.4061,4.9722,0.1481,8.0104,7.9122,0.9315
BOOST_NEGPULSE,1210,0.79712,2.37239,0.2882,charge,3,23.733,3.4827,385.6,101,11.1597,3.6647,0.1263,7.4255,8.1215,1.0672
BOOST_NEGPULSE,1210,0.79712,2.37239,0.2484,discharge,0,-2.375,3.4124,5070.7,101,11.9392,9.0936,0.283,32.3525,11.6411,0.3259
BOOST_NEGPULSE,1210,0.79712,2.37239,0.2484,charge,0,1.186,3.4164,70.4,101,11.7467,8.5741,0.2425,19.7091,8.2787,0.1455
BOOST_NEGPULSE,1210,0.79712,2.37239,0.2484,discharge,1,-9.492,3.4136,635.4,101,12.1298,8.5233,0.2867,51.0226,17.086,1.3421
BOOST_NEGPULSE,1210,0.79712,2.37239,0.2485,charge,1,4.747,3.4274,160.7,101,11.6246,7.3163,0.212,11.9653,6.198,0.4469
BOOST_NEGPULSE,1210,0.79712,2.37239,0.2483,discharge,2,-18.988,3.4159,680.4,101,12.1034,7.4392,0.2904,200.0,67.4091,3.2329
BOOST_NEGPULSE,1210,0.79712,2.37239,0.2485,charge,2,14.239,3.4398,281.1,101,11.3302,5.0905,0.1604,7.2103,6.4745,1.1343
BOOST_NEGPULSE,1210,0.79712,2.37239,0.2486,charge,3,23.733,3.4445,336.5,101,11.2079,3.707,0.139,6.9839,8.0187,1.3547
BOOST_NEGPULSE,1247,0.79034,2.35222,1.0,discharge,0,-2.355,4.1177,99999.0,99,3.4472,18.6288,0.3676,16.6335,5.3808,0.3195
BOOST_NEGPULSE,1247,0.79034,2.35222,1.0,charge,0,1.177,4.1326,69.5,101,12.1385,14.8889,0.3369,25.7532,7.6862,0.2108
BOOST_NEGPULSE,1247,0.79034,2.35222,0.9999,discharge,1,-9.417,4.1261,635.4,101,12.0636,11.9214,0.2456,8.0826,3.8377,1.0283
BOOST_NEGPULSE,1247,0.79034,2.35222,1.0,charge,1,1.626,4.1374,160.9,101,35.044,3.4948,0.05,0.01,3000.0,0.4248
BOOST_NEGPULSE,1247,0.79034,2.35222,0.9998,discharge,2,-18.83,4.1257,641.3,101,12.0552,9.2671,0.1985,6.0209,4.6744,1.999
BOOST_NEGPULSE,1247,0.79034,2.35222,1.0,charge,2,1.518,4.1426,281.3,101,37.8315,0.01,0.05,0.01,2971.4764,0.3548
BOOST_NEGPULSE,1247,0.79034,2.35222,0.9998,discharge,3,-27.067,4.1254,639.9,101,12.0051,7.6459,0.1745,6.0535,5.9683,2.4365
BOOST_NEGPULSE,1247,0.79034,2.35222,1.0,charge,3,1.415,4.1469,387.0,101,37.5466,0.01,0.05,0.01,2974.0875,0.3374
BOOST_NEGPULSE,1247,0.79034,2.35222,0.9607,discharge,0,-2.355,4.0858,4789.2,101,11.9209,11.2386,0.2633,11.7032,5.206,0.3059
BOOST_NEGPULSE,1247,0.79034,2.35222,0.9608,charge,0,1.177,4.0878,70.4,101,11.9382,11.3957,0.2634,12.3442,5.5716,0.169
BOOST_NEGPULSE,1247,0.79034,2.35222,0.9607,discharge,1,-9.415,4.0862,635.5,101,12.1159,9.9977,0.2236,8.1403,5.1737,0.9945
BOOST_NEGPULSE,1247,0.79034,2.35222,0.9608,charge,1,3.619,4.0909,160.9,101,15.4365,14.728,0.1975,0.01,2999.9998,0.3224
BOOST_NEGPULSE,1247,0.79034,2.35222,0.9606,discharge,2,-18.829,4.0868,666.6,101,12.0143,8.0291,0.1772,7.1177,6.2785,1.6404
BOOST_NEGPULSE,1247,0.79034,2.35222,0.9608,charge,2,3.444,4.0961,281.5,101,30.1829,0.01,0.05,0.01,2999.991,0.5547
BOOST_NEGPULSE,1247,0.79034,2.35222,0.9606,discharge,3,-27.066,4.0881,664.4,101,11.9548,6.6907,0.1542,7.4777,7.4949,1.9902
BOOST_NEGPULSE,1247,0.79034,2.35222,0.9608,charge,3,3.249,4.1003,387.6,101,30.7036,0.01,0.05,0.01,2999.993,0.5511
BOOST_NEGPULSE,1247,0.79034,2.35222,0.9215,discharge,0,-2.355,4.0721,4812.7,101,12.0106,9.868,0.2467,15.5522,7.274,0.2859
BOOST_NEGPULSE,1247,0.79034,2.35222,0.9215,charge,0,1.175,4.0747,70.4,101,12.0498,9.7135,0.2346,11.2395,5.4662,0.1649
BOOST_NEGPULSE,1247,0.79034,2.35222,0.9215,discharge,1,-9.415,4.0726,635.4,101,12.0246,8.7042,0.2089,10.6249,6.0017,0.9347
BOOST_NEGPULSE,1247,0.79034,2.35222,0.9216,charge,1,4.595,4.0779,160.9,101,12.2296,6.7767,0.1302,7.6443,1.2471,0.5439
BOOST_NEGPULSE,1247,0.79034,2.35222,0.9214,discharge,2,-18.831,4.0726,677.2,101,11.877,7.0296,0.1686,8.58,6.3007,1.6048
BOOST_NEGPULSE,1247,0.79034,2.35222,0.9216,charge,2,4.52,4.0819,281.5,101,26.1424,0.01,0.05,0.01,2999.8556,0.5664
BOOST_NEGPULSE,1247,0.79034,2.35222,0.9213,discharge,3,-27.067,4.0752,678.0,101,11.8553,5.9104,0.149,8.4642,7.1566,1.8923
BOOST_NEGPULSE,1247,0.79034,2.35222,0.9216,charge,3,4.397,4.0846,387.8,101,26.2588,0.01,0.05,0.01,2999.9066,0.638
BOOST_NEGPULSE,1247,0.79034,2.35222,0.8431,discharge,0,-2.355,3.988,5367.3,101,11.7633,6.5494,0.213,16.7173,7.9484,0.2501
BOOST_NEGPULSE,1247,0.79034,2.35222,0.8431,charge,0,1.177,3.9909,70.3,101,11.3988,6.827,0.2094,14.4365,7.5029,0.1545
BOOST_NEGPULSE,1247,0.79034,2.35222,0.843,discharge,1,-9.414,3.9894,635.4,101,11.5063,6.3491,0.1869,10.9987,6.0062,0.8148
BOOST_NEGPULSE,1247,0.79034,2.35222,0.8431,charge,1,4.707,3.9971,161.1,101,11.5777,6.3281,0.1938,12.3431,7.0944,0.4343
BOOST_NEGPULSE,1247,0.79034,2.35222,0.8429,discharge,2,-18.828,3.9905,680.6,100,11.6358,5.4091,0.1636,8.6737,5.9335,1.4106
BOOST_NEGPULSE,1247,0.79034,2.35222,0.8432,charge,2,8.725,4.0032,281.2,101,18.5991,3.9744,0.05,0.01,2999.9566,0.9225
BOOST_NEGPULSE,1247,0.79034,2.35222,0.8429,discharge,3,-27.067,3.9921,731.4,101,11.6671,4.8403,0.1532,8.6802,6.848,1.9107
BOOST_NEGPULSE,1247,0.79034,2.35222,0.8432,charge,3,8.487,4.0075,386.8,101,22.6891,0.01,0.05,0.01,3000.0,0.8218
BOOST_NEGPULSE,1247,0.79034,2.35222,0.7646,discharge,0,-2.356,3.8972,5418.9,101,11.6984,5.7793,0.1902,12.8896,7.5596,0.2256
BOOST_NEGPULSE,1247,0.79034,2.35222,0.7646,charge,0,1.177,3.8992,70.5,101,11.4095,5.9053,0.1753,11.0785,6.7856,0.1325
BOOST_NEGPULSE,1247,0.79034,2.35222,0.7645,discharge,1,-9.415,3.8978,635.4,101,11.6195,5.5237,0.1709,9.5288,6.2685,0.7348
BOOST_NEGPULSE,1247,0.79034,2.35222,0.7647,charge,1,4.709,3.9035,160.5,101,11.6544,5.458,0.1806,10.0808,6.7511,0.3894
BOOST_NEGPULSE,1247,0.79034,2.35222,0.7645,discharge,2,-18.832,3.8982,680.7,101,11.6955,4.6826,0.1578,8.5355,6.9245,1.3287
BOOST_NEGPULSE,1247,0.79034,2.35222,0.7648,charge,2,14.122,3.9082,281.7,101,11.4365,3.6029,0.091,5.9131,2.4632,1.9862
BOOST_NEGPULSE,1247,0.79034,2.35222,0.7644,discharge,3,-27.066,3.8988,795.2,101,11.6132,4.0695,0.1455,9.0367,8.1389,1.7084
BOOST_NEGPULSE,1247,0.79034,2.35222,0.7648,charge,3,14.644,3.9119,387.7,101,18.3355,1.3503,0.05,0.01,2999.999,1.1172
BOOST_NEGPULSE,1247,0.79034,2.35222,0.6861,discharge,0,-2.355,3.8332,5499.1,101,11.48,4.957,0.1827,12.8534,8.5159,0.195
BOOST_NEGPULSE,1247,0.79034,2.35222,0.6862,charge,0,1.177,3.8353,70.6,101,11.4527,4.9053,0.1825,10.8115,7.5526,0.1251
BOOST_NEGPULSE,1247,0.79034,2.35222,0.6861,discharge,1,-9.415,3.8338,635.4,101,11.4833,4.5984,0.1645,10.7183,7.232,0.65
BOOST_NEGPULSE,1247,0.79034,2.35222,0.6862,charge,1,4.707,3.8397,160.9,101,11.331,4.5899,0.1631,8.4534,5.7625,0.3309
BOOST_NEGPULSE,1247,0.79034,2.35222,0.686,discharge,2,-18.83,3.8346,680.5,100,11.2585,4.2395,0.1497,9.3861,7.068,1.2754
BOOST_NEGPULSE,1247,0.79034,2.35222,0.6863,charge,2,14.124,3.8439,281.6,101,11.2866,4.0313,0.1523,7.0525,6.5259,1.0049
BOOST_NEGPULSE,1247,0.79034,2.35222,0.6859,discharge,3,-27.067,3.8352,801.0,101,11.392,3.8747,0.1431,9.7928,8.0403,1.774
BOOST_NEGPULSE,1247,0.79034,2.35222,0.6864,charge,3,19.434,3.8466,387.0,101,13.6219,4.566,0.1317,0.01,2999.98,0.5999
BOOST_NEGPULSE,1247,0.79034,2.35222,0.6077,discharge,0,-2.355,3.7569,5556.5,101,11.4746,5.2502,0.1785,13.9137,8.7828,0.1948
BOOST_NEGPULSE,1247,0.79034,2.35222,0.6077,charge,0,1.175,3.7591,70.5,101,11.2956,5.2751,0.1568,12.0446,7.8762,0.1214
BOOST_NEGPULSE,1247,0.79034,2.35222,0.6076,discharge,1,-9.415,3.757,635.5,101,11.4186,4.8798,0.1631,11.5093,7.3553,0.6693
BOOST_NEGPULSE,1247,0.79034,2.35222,0.6077,charge,1,4.709,3.7642,160.8,101,11.4055,4.7823,0.1627,9.7397,6.2589,0.3168
BOOST_NEGPULSE,1247,0.79034,2.35222,0.6076,discharge,2,-18.83,3.7578,680.5,101,11.401,4.3018,0.1576,9.8265,6.9517,1.2577
BOOST_NEGPULSE,1247,0.79034,2.35222,0.6078,charge,2,14.125,3.7691,281.4,101,11.3277,4.0602,0.1516,7.2655,6.1005,1.013
BOOST_NEGPULSE,1247,0.79034,2.35222,0.6075,discharge,3,-27.068,3.7589,800.8,101,11.3456,3.8055,0.1461,9.8147,7.6112,1.7981
BOOST_NEGPULSE,1247,0.79034,2.35222,0.6079,charge,3,23.534,3.7731,387.3,101,11.1256,2.6412,0.0734,4.5609,2.2752,2.4535
BOOST_NEGPULSE,1247,0.79034,2.35222,0.5292,discharge,0,-2.356,3.6747,5603.4,101,11.5005,5.2324,0.1793,13.3241,8.5939,0.2045
BOOST_NEGPULSE,1247,0.79034,2.35222,0.5293,charge,0,1.177,3.6769,70.5,101,11.4498,5.1758,0.1721,12.0049,8.2574,0.1138
BOOST_NEGPULSE,1247,0.79034,2.35222,0.5292,discharge,1,-9.415,3.6754,635.4,101,11.5643,4.938,0.1699,10.9528,7.2622,0.6691
BOOST_NEGPULSE,1247,0.79034,2.35222,0.5293,charge,1,4.707,3.6819,160.9,101,11.5829,4.7703,0.1649,10.5554,7.2183,0.3241
BOOST_NEGPULSE,1247,0.79034,2.35222,0.5291,discharge,2,-18.833,3.6754,680.7,101,11.4473,4.3558,0.1566,9.6307,7.0069,1.2802
BOOST_NEGPULSE,1247,0.79034,2.35222,0.5294,charge,2,14.124,3.6868,281.5,101,11.4445,3.9941,0.144,7.7084,6.2516,0.93
BOOST_NEGPULSE,1247,0.79034,2.35222,0.529,discharge,3,-27.067,3.6764,800.8,101,11.4317,3.8607,0.1487,9.9994,8.047,1.7922
BOOST_NEGPULSE,1247,0.79034,2.35222,0.5294,charge,3,23.536,3.6918,388.0,101,11.2013,3.332,0.1255,6.7241,6.2865,1.3533
BOOST_NEGPULSE,1247,0.79034,2.35222,0.4508,discharge,0,-2.356,3.6064,5612.7,101,11.5133,5.8375,0.1843,13.6635,8.5882,0.2075
BOOST_NEGPULSE,1247,0.79034,2.35222,0.4508,charge,0,1.175,3.608,70.5,101,12.2423,5.65,0.1892,11.6963,8.0498,0.1272
BOOST_NEGPULSE,1247,0.79034,2.35222,0.4507,discharge,1,-9.415,3.6074,635.4,101,11.6714,5.3784,0.1815,11.505,7.5599,0.7035
BOOST_NEGPULSE,1247,0.79034,2.35222,0.4508,charge,1,4.707,3.614,160.9,101,11.5962,5.2772,0.1727,10.8715,7.9099,0.3435
BOOST_NEGPULSE,1247,0.79034,2.35222,0.4506,discharge,2,-18.831,3.6083,680.6,101,11.626,4.6524,0.1597,10.5465,7.6435,1.3424
BOOST_NEGPULSE,1247,0.79034,2.35222,0.4509,charge,2,14.122,3.6199,281.6,101,11.3756,4.25,0.136,8.0031,6.5181,0.8142
BOOST_NEGPULSE,1247,0.79034,2.35222,0.4506,discharge,3,-27.066,3.609,800.8,101,11.5799,4.1233,0.1579,12.3588,10.152,2.0108
BOOST_NEGPULSE,1247,0.79034,2.35222,0.451,charge,3,23.537,3.6252,387.2,101,11.2534,3.3879,0.1202,6.6446,6.1014,1.2391
BOOST_NEGPULSE,1247,0.79034,2.35222,0.3723,discharge,0,-2.355,3.534,5612.0,101,11.566,6.5103,0.2037,14.7395,8.4424,0.2307
BOOST_NEGPULSE,1247,0.79034,2.35222,0.3724,charge,0,1.177,3.5362,70.5,101,11.6974,6.4018,0.1991,11.145,7.3892,0.1363
BOOST_NEGPULSE,1247,0.79034,2.35222,0.3723,discharge,1,-9.415,3.5351,635.5,100,11.7231,6.1203,0.2018,13.4161,8.372,0.8286
BOOST_NEGPULSE,1247,0.79034,2.35222,0.3724,charge,1,4.709,3.5415,160.8,101,11.596,5.8817,0.1832,10.9015,8.1915,0.3697
BOOST_NEGPULSE,1247,0.79034,2.35222,0.3722,discharge,2,-18.83,3.5356,680.6,101,11.654,5.3655,0.1886,17.0299,12.5017,1.6433
BOOST_NEGPULSE,1247,0.79034,2.35222,0.3724,charge,2,14.124,3.5478,281.0,101,11.3721,4.5309,0.1442,8.9056,7.635,0.8168
BOOST_NEGPULSE,1247,0.79034,2.35222,0.3721,discharge,3,-27.066,3.5367,801.3,101,11.6262,4.6803,0.1867,30.3884,23.9132,2.3125
BOOST_NEGPULSE,1247,0.79034,2.35222,0.3725,charge,3,23.537,3.5532,387.1,101,11.2081,3.4628,0.1198,7.2658,6.5497,1.122
BOOST_NEGPULSE,1247,0.79034,2.35222,0.3331,discharge,0,-2.353,3.4988,5071.7,101,11.7706,7.2715,0.2255,17.3929,8.9852,0.2366
BOOST_NEGPULSE,1247,0.79034,2.35222,0.3331,charge,0,1.177,3.5012,70.5,101,11.58,7.3408,0.2143,11.5109,6.896,0.1435
BOOST_NEGPULSE,1247,0.79034,2.35222,0.333,discharge,1,-9.417,3.4987,635.5,101,11.8252,6.9265,0.2142,18.6947,10.3267,0.9048
BOOST_NEGPULSE,1247,0.79034,2.35222,0.3332,charge,1,4.707,3.5069,160.9,100,11.7107,6.6133,0.1971,10.1343,7.6083,0.3671
BOOST_NEGPULSE,1247,0.79034,2.35222,0.333,discharge,2,-18.831,3.5,680.6,101,11.9007,5.8815,0.1953,29.6164,18.0646,1.5474
BOOST_NEGPULSE,1247,0.79034,2.35222,0.3332,charge,2,14.123,3.5133,281.3,101,11.542,4.893,0.1475,8.9031,8.1166,0.8285
BOOST_NEGPULSE,1247,0.79034,2.35222,0.3329,discharge,3,-27.066,3.5009,801.4,101,11.9435,5.1984,0.2082,96.4554,63.2018,2.5497
BOOST_NEGPULSE,1247,0.79034,2.35222,0.3333,charge,3,23.537,3.5177,387.0,101,11.3424,3.7239,0.1198,7.6347,7.2365,1.0579
BOOST_NEGPULSE,1247,0.79034,2.35222,0.2939,discharge,0,-2.356,3.4596,5071.8,101,11.9581,8.4147,0.2521,22.8036,9.9547,0.2882
BOOST_NEGPULSE,1247,0.79034,2.35222,0.2939,charge,0,1.177,3.4625,70.4,101,11.8421,8.1576,0.2299,13.7856,6.9978,0.1442
BOOST_NEGPULSE,1247,0.79034,2.35222,0.2938,discharge,1,-9.415,3.4595,635.5,101,12.0195,7.8171,0.2414,29.5824,13.0511,1.0759
BOOST_NEGPULSE,1247,0.79034,2.35222,0.2939,charge,1,4.707,3.4699,161.0,101,11.8567,7.2004,0.2097,9.977,6.6557,0.4017
BOOST_NEGPULSE,1247,0.79034,2.35222,0.2937,discharge,2,-18.831,3.461,680.5,101,12.012,6.6458,0.2224,58.7336,27.4056,1.9496
BOOST_NEGPULSE,1247,0.79034,2.35222,0.294,charge,2,14.124,3.4778,281.4,101,11.584,5.1659,0.1557,8.3172,7.9987,0.9252
BOOST_NEGPULSE,1247,0.79034,2.35222,0.294,charge,3,23.537,3.483,383.2,101,11.3321,3.7608,0.1288,7.6969,7.9762,1.0742
BOOST_NEGPULSE,1247,0.79034,2.35222,0.2546,discharge,0,-2.356,3.4119,5073.1,101,12.1262,9.3452,0.297,33.5001,11.6864,0.3337
BOOST_NEGPULSE,1247,0.79034,2.35222,0.2547,charge,0,1.177,3.4161,70.5,101,11.7893,8.9932,0.2547,20.4717,8.3389,0.1636
BOOST_NEGPULSE,1247,0.79034,2.35222,0.2546,discharge,1,-9.417,3.4132,635.4,101,12.1817,8.8825,0.295,52.1032,16.9361,1.3709
BOOST_NEGPULSE,1247,0.79034,2.35222,0.2547,charge,1,4.709,3.4274,160.9,101,11.8462,7.521,0.2231,12.2633,6.1377,0.4269
BOOST_NEGPULSE,1247,0.79034,2.35222,0.2545,discharge,2,-18.831,3.4157,680.6,101,12.3011,7.7144,0.2921,200.0,64.443,3.1539
BOOST_NEGPULSE,1247,0.79034,2.35222,0.2547,charge,2,14.122,3.4407,281.4,101,11.5845,5.4223,0.1675,7.461,6.5491,1.1406
BOOST_NEGPULSE,1247,0.79034,2.35222,0.2549,charge,3,23.536,3.4459,327.7,101,11.5245,4.0576,0.1402,7.329,7.9922,1.3355
BOOST_NEGPULSE,1285,0.78893,2.34803,1.0,discharge,0,-2.353,4.1164,99999.0,99,3.5389,19.2407,0.374,16.8597,5.2558,0.3098
BOOST_NEGPULSE,1285,0.78893,2.34803,1.0,charge,0,1.177,4.1312,69.5,101,12.3289,15.665,0.3558,26.4748,7.7959,0.2057
BOOST_NEGPULSE,1285,0.78893,2.34803,0.9999,discharge,1,-9.405,4.1254,635.5,101,12.4972,12.2567,0.253,8.2924,3.9451,1.0239
BOOST_NEGPULSE,1285,0.78893,2.34803,1.0,charge,1,1.606,4.1362,161.1,101,35.7632,3.9975,0.05,0.01,3000.0,0.473
BOOST_NEGPULSE,1285,0.78893,2.34803,0.9998,discharge,2,-18.811,4.1244,641.1,101,12.2239,9.6694,0.2028,6.5074,5.053,1.986
BOOST_NEGPULSE,1285,0.78893,2.34803,1.0,charge,2,1.494,4.1418,282.3,101,38.9896,0.01,0.05,0.01,3000.0,0.3343
BOOST_NEGPULSE,1285,0.78893,2.34803,0.9998,discharge,3,-27.042,4.124,639.6,101,12.1323,8.0269,0.1787,6.994,6.7415,2.3905
BOOST_NEGPULSE,1285,0.78893,2.34803,1.0,charge,3,1.376,4.1465,387.4,101,38.8998,0.01,0.05,0.01,3000.0,0.3218
BOOST_NEGPULSE,1285,0.78893,2.34803,0.9608,discharge,0,-2.351,4.085,4786.8,101,12.1404,11.6196,0.2714,12.0752,5.2303,0.3045
BOOST_NEGPULSE,1285,0.78893,2.34803,0.9608,charge,0,1.177,4.0871,70.4,101,12.1262,11.6862,0.2723,12.5535,5.4949,0.1774
BOOST_NEGPULSE,1285,0.78893,2.34803,0.9607,discharge,1,-9.407,4.0855,635.4,101,12.206,10.1025,0.2318,8.5342,5.4159,0.9705
BOOST_NEGPULSE,1285,0.78893,2.34803,0.9608,charge,1,3.64,4.091,161.0,101,15.2079,14.7504,0.2032,0.01,2999.9998,0.3234
BOOST_NEGPULSE,1285,0.78893,2.34803,0.9607,discharge,2,-18.811,4.0861,666.8,101,12.0446,7.9588,0.1797,7.6746,6.6163,1.6495
BOOST_NEGPULSE,1285,0.78893,2.34803,0.9609,charge,2,3.514,4.0954,281.6,101,29.7815,0.01,0.05,0.01,2999.9999,0.5766
BOOST_NEGPULSE,1285,0.78893,2.34803,0.9606,discharge,3,-27.043,4.0875,665.2,101,11.8788,6.6778,0.158,8.3573,8.1207,1.899
BOOST_NEGPULSE,1285,0.78893,2.34803,0.9609,charge,3,3.333,4.0995,387.1,101,30.1692,0.01,0.05,0.01,2999.9922,0.5289
BOOST_NEGPULSE,1285,0.78893,2.34803,0.9216,discharge,0,-2.353,4.0712,4811.6,101,12.2165,10.2024,0.2546,16.4941,7.3724,0.2961
BOOST_NEGPULSE,1285,0.78893,2.34803,0.9216,charge,0,1.177,4.074,70.5,101,12.181,9.9667,0.2423,11.622,5.2142,0.175
BOOST_NEGPULSE,1285,0.78893,2.34803,0.9215,discharge,1,-9.406,4.0719,635.4,101,12.2655,8.9926,0.2149,11.1857,6.0399,0.9675
BOOST_NEGPULSE,1285,0.78893,2.34803,0.9217,charge,1,4.502,4.0781,160.8,101,12.2958,6.7364,0.1283,8.0959,1.0002,0.4809
BOOST_NEGPULSE,1285,0.78893,2.34803,0.9215,discharge,2,-18.812,4.0726,676.3,101,12.11,7.2981,0.1721,9.189,6.4613,1.618
BOOST_NEGPULSE,1285,0.78893,2.34803,0.9217,charge,2,4.419,4.0806,281.7,101,27.0303,0.01,0.05,0.01,2999.9919,0.5496
BOOST_NEGPULSE,1285,0.78893,2.34803,0.9214,discharge,3,-27.044,4.0745,676.8,101,12.1407,6.0611,0.1544,9.4498,7.6226,1.9078
BOOST_NEGPULSE,1285,0.78893,2.34803,0.9217,charge,3,4.283,4.0835,387.4,101,27.2155,0.01,0.05,0.01,2999.997,0.5863
BOOST_NEGPULSE,1285,0.78893,2.34803,0.8432,discharge,0,-2.351,3.9831,5367.8,101,11.9624,7.3314,0.2177,17.4416,7.9244,0.2602
BOOST_NEGPULSE,1285,0.78893,2.34803,0.8432,charge,0,1.177,3.9852,70.4,101,12.4905,7.3971,0.2158,14.9384,7.343,0.1541
BOOST_NEGPULSE,1285,0.78893,2.34803,0.8431,discharge,1,-9.407,3.9844,635.4,101,11.992,6.7032,0.1939,11.2631,5.9656,0.8503
BOOST_NEGPULSE,1285,0.78893,2.34803,0.8433,charge,1,4.704,3.9927,161.1,101,11.8934,6.827,0.2012,12.8975,7.1075,0.4667
BOOST_NEGPULSE,1285,0.78893,2.34803,0.8431,discharge,2,-18.811,3.9857,680.5,101,11.8329,5.7006,0.1619,9.1079,6.1342,1.5563
BOOST_NEGPULSE,1285,0.78893,2.34803,0.8433,charge,2,8.685,3.9991,281.7,101,18.8628,4.2859,0.05,0.01,2999.9327,0.9587
BOOST_NEGPULSE,1285,0.78893,2.34803,0.843,discharge,3,-27.043,3.9867,730.4,101,11.73,4.9022,0.1497,9.3686,7.2648,2.0049
BOOST_NEGPULSE,1285,0.78893,2.34803,0.8434,charge,3,8.593,4.0042,387.4,101,22.7918,0.01,0.05,0.01,3000.0,0.7889
BOOST_NEGPULSE,1285,0.78893,2.34803,0.7648,discharge,0,-2.351,3.8942,5418.9,101,11.6379,6.0251,0.1866,13.0181,7.5514,0.2245
BOOST_NEGPULSE,1285,0.78893,2.34803,0.7649,charge,0,1.175,3.8954,70.5,101,12.2598,5.9363,0.194,11.2083,6.9003,0.1325
BOOST_NEGPULSE,1285,0.78893,2.34803,0.7648,discharge,1,-9.405,3.8947,635.5,101,11.8004,5.7459,0.1839,9.8238,6.4207,0.7223
BOOST_NEGPULSE,1285,0.78893,2.34803,0.7649,charge,1,4.704,3.9005,161.0,101,11.7403,5.7904,0.1845,10.1937,6.7009,0.4104
BOOST_NEGPULSE,1285,0.78893,2.34803,0.7647,discharge,2,-18.812,3.895,680.4,101,11.7448,5.0336,0.1565,9.1063,7.2366,1.4107
BOOST_NEGPULSE,1285,0.78893,2.34803,0.765,charge,2,14.108,3.9052,281.8,101,11.4606,3.8308,0.0877,5.8164,2.1424,1.9463
BOOST_NEGPULSE,1285,0.78893,2.34803,0.7646,discharge,3,-27.044,3.8956,793.6,101,11.6557,4.4154,0.1484,10.1473,8.9155,1.6979
BOOST_NEGPULSE,1285,0.78893,2.34803,0.765,charge,3,14.361,3.9091,387.3,101,18.6982,1.5707,0.05,0.01,3000.0,1.2047
BOOST_NEGPULSE,1285,0.78893,2.34803,0.6864,discharge,0,-2.351,3.8292,5489.5,101,11.5263,5.7797,0.1842,13.5136,8.4069,0.2029
BOOST_NEGPULSE,1285,0.78893,2.34803,0.6865,charge,0,1.175,3.8315,70.5,101,11.6569,5.6221,0.183,11.2966,7.3732,0.13
BOOST_NEGPULSE,1285,0.78893,2.34803,0.6864,discharge,1,-9.407,3.8302,635.4,101,11.7351,5.2485,0.1692,11.2495,7.1881,0.6805
BOOST_NEGPULSE,1285,0.78893,2.34803,0.6865,charge,1,4.703,3.8362,161.0,101,11.5752,5.2532,0.1696,8.8109,5.6945,0.3462
BOOST_NEGPULSE,1285,0.78893,2.34803,0.6863,discharge,2,-18.811,3.831,680.4,101,11.7594,4.5107,0.1548,10.1031,7.349,1.3769
BOOST_NEGPULSE,1285,0.78893,2.34803,0.6866,charge,2,14.109,3.8408,281.8,101,11.4823,4.4385,0.1532,7.2609,6.4291,1.046
BOOST_NEGPULSE,1285,0.78893,2.34803,0.6862,discharge,3,-27.043,3.8318,800.8,101,11.6057,4.0041,0.1464,10.7571,8.579,1.8072
BOOST_NEGPULSE,1285,0.78893,2.34803,0.6866,charge,3,19.169,3.8441,386.3,101,13.8285,4.7419,0.1197,0.01,2999.9997,0.4759
BOOST_NEGPULSE,1285,0.78893,2.34803,0.608,discharge,0,-2.351,3.7527,5552.7,101,11.5042,5.2619,0.1822,14.1048,8.7215,0.205
BOOST_NEGPULSE,1285,0.78893,2.34803,0.6081,charge,0,1.177,3.755,70.5,101,11.2993,5.2865,0.169,12.2469,7.8395,0.1283
BOOST_NEGPULSE,1285,0.78893,2.34803,0.608,discharge,1,-9.405,3.7536,635.4,101,11.485,4.9159,0.1674,11.7326,7.3745,0.6802
BOOST_NEGPULSE,1285,0.78893,2.34803,0.6081,charge,1,4.703,3.7601,160.8,101,11.4969,4.7438,0.1644,9.8021,6.1826,0.3214
