Repository: KikETs/ECM_HYBRID_BMS_JOINT

## Results

| Arm | Model | Size | Protocol | Result | Worst cell |
|---|---|---|---|---|---|
| SOP | 2RC table + trim (A8) | 4 effective coefficients, 2 EW states | leave-one-cell-out | usable current 69.6 % discharge, 59.5 % charge (τ = 10 s) | 59.9 % / 53.5 % (BOOST_REST) |
| SOH | dQ/dV ridge | 65 coefficients | leave-one-cell-out | RMSE 0.0094, bias −0.0005 | 0.0130 (BOOST_REST) |
| SOC | 2RC EKF, low-current gate | 3 states | leave-one-cell-out | **2.34 %p** over six sensor disturbances on estimated SOH (2.325 on true SOH), per cell 2.00–2.75 | 4.60 %p (BOOST_NEGPULSE_1S, current offset −0.10 A) |

The SOH arm was a 10,945-parameter CNN until the second audit round. Nested

File: analysis/uypydj_hppc_resistance.csv (part 47 of 225)
protocol,cycle,SOH,CAP_Ah,SOC,soc_group,direction,rate_rank,I_A,CRate_rated,tau_s,tau_actual_s,V_pre_V,V_tau_V,R_mOhm,file
BOOST,450,0.92996,2.78578,1.0,0,charge,0,1.395,0.465,10.0,9.9,4.1622,4.1944,23.0907,07-24-21_20.43_BOOST_protocol_HPPC_IN21700_30T_cycle_#450.mat
BOOST,450,0.92996,2.78578,0.9999,0,discharge,1,-11.147,3.716,2.0,2.0,4.1587,3.9911,15.0354,07-24-21_20.43_BOOST_protocol_HPPC_IN21700_30T_cycle_#450.mat
BOOST,450,0.92996,2.78578,0.9999,0,discharge,1,-11.147,3.716,10.0,9.9,4.1587,3.9488,18.8302,07-24-21_20.43_BOOST_protocol_HPPC_IN21700_30T_cycle_#450.mat
BOOST,450,0.92996,2.78578,1.0,0,charge,1,1.844,0.615,2.0,1.9,4.1655,4.2001,18.7605,07-24-21_20.43_BOOST_protocol_HPPC_IN21700_30T_cycle_#450.mat
BOOST,450,0.92996,2.78578,1.0,0,charge,1,1.844,0.615,10.0,9.9,4.1655,4.2,18.7063,07-24-21_20.43_BOOST_protocol_HPPC_IN21700_30T_cycle_#450.mat
BOOST,450,0.92996,2.78578,0.9998,0,discharge,2,-22.29,7.43,2.0,1.9,4.1572,3.8437,14.0646,07-24-21_20.43_BOOST_protocol_HPPC_IN21700_30T_cycle_#450.mat
BOOST,450,0.92996,2.78578,0.9998,0,discharge,2,-22.29,7.43,10.0,9.9,4.1572,3.7878,16.5725,07-24-21_20.43_BOOST_protocol_HPPC_IN21700_30T_cycle_#450.mat
BOOST,450,0.92996,2.78578,1.0,0,charge,2,1.718,0.573,2.0,1.9,4.1675,4.2,18.9118,07-24-21_20.43_BOOST_protocol_HPPC_IN21700_30T_cycle_#450.mat
BOOST,450,0.92996,2.78578,1.0,0,charge,2,1.718,0.573,10.0,9.9,4.1675,4.2002,19.0282,07-24-21_20.43_BOOST_protocol_HPPC_IN21700_30T_cycle_#450.mat
BOOST,450,0.92996,2.78578,0.9997,0,discharge,3,-32.041,10.68,2.0,2.0,4.157,3.7218,13.5826,07-24-21_20.43_BOOST_protocol_HPPC_IN21700_30T_cycle_#450.mat
BOOST,450,0.92996,2.78578,0.9997,0,discharge,3,-32.041,10.68,10.0,9.9,4.157,3.6575,15.5894,07-24-21_20.43_BOOST_protocol_HPPC_IN21700_30T_cycle_#450.mat
BOOST,450,0.92996,2.78578,1.0,0,charge,3,1.613,0.537,2.0,2.0,4.1702,4.2002,18.6047,07-24-21_20.43_BOOST_protocol_HPPC_IN21700_30T_cycle_#450.mat
BOOST,450,0.92996,2.78578,1.0,0,charge,3,1.613,0.537,10.0,9.9,4.1702,4.2001,18.5426,07-24-21_20.43_BOOST_protocol_HPPC_IN21700_30T_cycle_#450.mat
BOOST,450,0.92996,2.78578,0.9536,1,discharge,0,-2.788,0.929,2.0,2.0,4.0981,4.059,14.0264,07-24-21_20.43_BOOST_protocol_HPPC_IN21700_30T_cycle_#450.mat
BOOST,450,0.92996,2.78578,0.9536,1,discharge,0,-2.788,0.929,10.0,9.9,4.0981,4.0492,17.542,07-24-21_20.43_BOOST_protocol_HPPC_IN21700_30T_cycle_#450.mat
BOOST,450,0.92996,2.78578,0.9536,1,charge,0,1.393,0.464,2.0,2.0,4.0987,4.1191,14.6499,07-24-21_20.43_BOOST_protocol_HPPC_IN21700_30T_cycle_#450.mat
BOOST,450,0.92996,2.78578,0.9536,1,charge,0,1.393,0.464,10.0,9.9,4.0987,4.1243,18.3842,07-24-21_20.43_BOOST_protocol_HPPC_IN21700_30T_cycle_#450.mat
BOOST,450,0.92996,2.78578,0.9535,1,discharge,1,-11.147,3.716,2.0,1.9,4.0985,3.9462,13.6629,07-24-21_20.43_BOOST_protocol_HPPC_IN21700_30T_cycle_#450.mat
BOOST,450,0.92996,2.78578,0.9535,1,discharge,1,-11.147,3.716,10.0,9.9,4.0985,3.9168,16.3003,07-24-21_20.43_BOOST_protocol_HPPC_IN21700_30T_cycle_#450.mat
BOOST,450,0.92996,2.78578,0.9536,1,charge,1,5.573,1.858,2.0,2.0,4.1019,4.1796,13.943,07-24-21_20.43_BOOST_protocol_HPPC_IN21700_30T_cycle_#450.mat
BOOST,450,0.92996,2.78578,0.9536,1,charge,1,5.573,1.858,10.0,9.9,4.1019,4.2003,17.6575,07-24-21_20.43_BOOST_protocol_HPPC_IN21700_30T_cycle_#450.mat
BOOST,450,0.92996,2.78578,0.9534,1,discharge,2,-22.292,7.431,2.0,2.0,4.0986,3.8042,13.2065,07-24-21_20.43_BOOST_protocol_HPPC_IN21700_30T_cycle_#450.mat
BOOST,450,0.92996,2.78578,0.9534,1,discharge,2,-22.292,7.431,10.0,9.9,4.0986,3.7571,15.3194,07-24-21_20.43_BOOST_protocol_HPPC_IN21700_30T_cycle_#450.mat
BOOST,450,0.92996,2.78578,0.9536,1,charge,2,6.216,2.072,2.0,2.0,4.1041,4.2002,15.4594,07-24-21_20.43_BOOST_protocol_HPPC_IN21700_30T_cycle_#450.mat
BOOST,450,0.92996,2.78578,0.9536,1,charge,2,6.216,2.072,10.0,9.9,4.1041,4.2001,15.4433,07-24-21_20.43_BOOST_protocol_HPPC_IN21700_30T_cycle_#450.mat
BOOST,450,0.92996,2.78578,0.9533,1,discharge,3,-32.042,10.681,2.0,2.0,4.0993,3.6893,12.7957,07-24-21_20.43_BOOST_protocol_HPPC_IN21700_30T_cycle_#450.mat
BOOST,450,0.92996,2.78578,0.9533,1,discharge,3,-32.042,10.681,10.0,9.9,4.0993,3.6249,14.8056,07-24-21_20.43_BOOST_protocol_HPPC_IN21700_30T_cycle_#450.mat
BOOST,450,0.92996,2.78578,0.9536,1,charge,3,6.105,2.035,2.0,2.0,4.1062,4.2002,15.3962,07-24-21_20.43_BOOST_protocol_HPPC_IN21700_30T_cycle_#450.mat
BOOST,450,0.92996,2.78578,0.9536,1,charge,3,6.105,2.035,10.0,9.9,4.1062,4.2,15.3634,07-24-21_20.43_BOOST_protocol_HPPC_IN21700_30T_cycle_#450.mat
BOOST,450,0.92996,2.78578,0.9071,2,discharge,0,-2.788,0.929,2.0,2.0,4.0812,4.0444,13.2008,07-24-21_20.43_BOOST_protocol_HPPC_IN21700_30T_cycle_#450.mat
BOOST,450,0.92996,2.78578,0.9071,2,discharge,0,-2.788,0.929,10.0,9.9,4.0812,4.0359,16.25,07-24-21_20.43_BOOST_protocol_HPPC_IN21700_30T_cycle_#450.mat
BOOST,450,0.92996,2.78578,0.9072,2,charge,0,1.392,0.464,2.0,2.0,4.0816,4.1005,13.5737,07-24-21_20.43_BOOST_protocol_HPPC_IN21700_30T_cycle_#450.mat
BOOST,450,0.92996,2.78578,0.9072,2,charge,0,1.392,0.464,10.0,9.9,4.0816,4.1045,16.4464,07-24-21_20.43_BOOST_protocol_HPPC_IN21700_30T_cycle_#450.mat
BOOST,450,0.92996,2.78578,0.9071,2,discharge,1,-11.147,3.716,2.0,2.0,4.0814,3.9373,12.9272,07-24-21_20.43_BOOST_protocol_HPPC_IN21700_30T_cycle_#450.mat
BOOST,450,0.92996,2.78578,0.9071,2,discharge,1,-11.147,3.716,10.0,9.9,4.0814,3.9067,15.6724,07-24-21_20.43_BOOST_protocol_HPPC_IN21700_30T_cycle_#450.mat
BOOST,450,0.92996,2.78578,0.9072,2,charge,1,5.57,1.857,2.0,2.0,4.0839,4.1552,12.7998,07-24-21_20.43_BOOST_protocol_HPPC_IN21700_30T_cycle_#450.mat
BOOST,450,0.92996,2.78578,0.9072,2,charge,1,5.57,1.857,10.0,9.9,4.0839,4.1706,15.5644,07-24-21_20.43_BOOST_protocol_HPPC_IN21700_30T_cycle_#450.mat
BOOST,450,0.92996,2.78578,0.907,2,discharge,2,-22.292,7.431,2.0,2.0,4.0815,3.8014,12.565,07-24-21_20.43_BOOST_protocol_HPPC_IN21700_30T_cycle_#450.mat
BOOST,450,0.92996,2.78578,0.907,2,discharge,2,-22.292,7.431,10.0,9.9,4.0815,3.7459,15.0547,07-24-21_20.43_BOOST_protocol_HPPC_IN21700_30T_cycle_#450.mat
BOOST,450,0.92996,2.78578,0.9072,2,charge,2,8.362,2.787,2.0,2.0,4.0858,4.2002,13.6811,07-24-21_20.43_BOOST_protocol_HPPC_IN21700_30T_cycle_#450.mat
BOOST,450,0.92996,2.78578,0.9072,2,charge,2,8.362,2.787,10.0,9.9,4.0858,4.2001,13.6691,07-24-21_20.43_BOOST_protocol_HPPC_IN21700_30T_cycle_#450.mat
BOOST,450,0.92996,2.78578,0.9069,2,discharge,3,-32.042,10.681,2.0,2.0,4.0821,3.69,12.2371,07-24-21_20.43_BOOST_protocol_HPPC_IN21700_30T_cycle_#450.mat
BOOST,450,0.92996,2.78578,0.9069,2,discharge,3,-32.042,10.681,10.0,9.9,4.0821,3.6122,14.6651,07-24-21_20.43_BOOST_protocol_HPPC_IN21700_30T_cycle_#450.mat
BOOST,450,0.92996,2.78578,0.9072,2,charge,3,8.343,2.781,2.0,2.0,4.0873,4.2001,13.52,07-24-21_20.43_BOOST_protocol_HPPC_IN21700_30T_cycle_#450.mat
BOOST,450,0.92996,2.78578,0.9072,2,charge,3,8.343,2.781,10.0,9.9,4.0873,4.2001,13.52,07-24-21_20.43_BOOST_protocol_HPPC_IN21700_30T_cycle_#450.mat
BOOST,450,0.92996,2.78578,0.8143,3,discharge,0,-2.79,0.93,2.0,2.0,4.024,3.9876,13.048,07-24-21_20.43_BOOST_protocol_HPPC_IN21700_30T_cycle_#450.mat
BOOST,450,0.92996,2.78578,0.8143,3,discharge,0,-2.79,0.93,10.0,9.9,4.024,3.9735,18.1023,07-24-21_20.43_BOOST_protocol_HPPC_IN21700_30T_cycle_#450.mat
BOOST,450,0.92996,2.78578,0.8143,3,charge,0,1.395,0.465,2.0,2.0,4.026,4.0436,12.6201,07-24-21_20.43_BOOST_protocol_HPPC_IN21700_30T_cycle_#450.mat
BOOST,450,0.92996,2.78578,0.8143,3,charge,0,1.395,0.465,10.0,9.9,4.026,4.0496,16.9224,07-24-21_20.43_BOOST_protocol_HPPC_IN21700_30T_cycle_#450.mat
BOOST,450,0.92996,2.78578,0.8142,3,discharge,1,-11.145,3.715,2.0,2.0,4.0244,3.8795,13.0013,07-24-21_20.43_BOOST_protocol_HPPC_IN21700_30T_cycle_#450.mat
BOOST,450,0.92996,2.78578,0.8142,3,discharge,1,-11.145,3.715,10.0,9.9,4.0244,3.8302,17.4249,07-24-21_20.43_BOOST_protocol_HPPC_IN21700_30T_cycle_#450.mat
BOOST,450,0.92996,2.78578,0.8144,3,charge,1,5.572,1.857,2.0,2.0,4.029,4.0979,12.3647,07-24-21_20.43_BOOST_protocol_HPPC_IN21700_30T_cycle_#450.mat
BOOST,450,0.92996,2.78578,0.8144,3,charge,1,5.572,1.857,10.0,9.9,4.029,4.1177,15.918,07-24-21_20.43_BOOST_protocol_HPPC_IN21700_30T_cycle_#450.mat
BOOST,450,0.92996,2.78578,0.8141,3,discharge,2,-22.291,7.43,2.0,2.0,4.025,3.7417,12.7092,07-24-21_20.43_BOOST_protocol_HPPC_IN21700_30T_cycle_#450.mat
BOOST,450,0.92996,2.78578,0.8141,3,discharge,2,-22.291,7.43,10.0,9.9,4.025,3.6659,16.1096,07-24-21_20.43_BOOST_protocol_HPPC_IN21700_30T_cycle_#450.mat
BOOST,450,0.92996,2.78578,0.8144,3,charge,2,12.743,4.248,2.0,2.0,4.0313,4.2005,13.2779,07-24-21_20.43_BOOST_protocol_HPPC_IN21700_30T_cycle_#450.mat
BOOST,450,0.92996,2.78578,0.8144,3,charge,2,12.743,4.248,10.0,9.9,4.0313,4.2001,13.2465,07-24-21_20.43_BOOST_protocol_HPPC_IN21700_30T_cycle_#450.mat
BOOST,450,0.92996,2.78578,0.814,3,discharge,3,-32.041,10.68,2.0,1.9,4.0254,3.6308,12.3155,07-24-21_20.43_BOOST_protocol_HPPC_IN21700_30T_cycle_#450.mat
BOOST,450,0.92996,2.78578,0.814,3,discharge,3,-32.041,10.68,10.0,9.9,4.0254,3.5335,15.3522,07-24-21_20.43_BOOST_protocol_HPPC_IN21700_30T_cycle_#450.mat
BOOST,450,0.92996,2.78578,0.8144,3,charge,3,12.776,4.259,2.0,2.0,4.033,4.2005,13.1105,07-24-21_20.43_BOOST_protocol_HPPC_IN21700_30T_cycle_#450.mat
BOOST,450,0.92996,2.78578,0.8144,3,charge,3,12.776,4.259,10.0,9.9,4.033,4.2002,13.087,07-24-21_20.43_BOOST_protocol_HPPC_IN21700_30T_cycle_#450.mat
BOOST,450,0.92996,2.78578,0.7214,4,discharge,0,-2.788,0.929,2.0,2.0,3.9224,3.8874,12.5538,07-24-21_20.43_BOOST_protocol_HPPC_IN21700_30T_cycle_#450.mat
BOOST,450,0.92996,2.78578,0.7214,4,discharge,0,-2.788,0.929,10.0,9.9,3.9224,3.8736,17.5036,07-24-21_20.43_BOOST_protocol_HPPC_IN21700_30T_cycle_#450.mat
BOOST,450,0.92996,2.78578,0.7215,4,charge,0,1.394,0.465,2.0,1.9,3.924,3.9413,12.4103,07-24-21_20.43_BOOST_protocol_HPPC_IN21700_30T_cycle_#450.mat
BOOST,450,0.92996,2.78578,0.7215,4,charge,0,1.394,0.465,10.0,9.9,3.924,3.947,16.4993,07-24-21_20.43_BOOST_protocol_HPPC_IN21700_30T_cycle_#450.mat
BOOST,450,0.92996,2.78578,0.7213,4,discharge,1,-11.147,3.716,2.0,1.9,3.9226,3.7842,12.4159,07-24-21_20.43_BOOST_protocol_HPPC_IN21700_30T_cycle_#450.mat
BOOST,450,0.92996,2.78578,0.7213,4,discharge,1,-11.147,3.716,10.0,9.9,3.9226,3.7404,16.3452,07-24-21_20.43_BOOST_protocol_HPPC_IN21700_30T_cycle_#450.mat
BOOST,450,0.92996,2.78578,0.7215,4,charge,1,5.572,1.857,2.0,2.0,3.9278,3.9929,11.6834,07-24-21_20.43_BOOST_protocol_HPPC_IN21700_30T_cycle_#450.mat
BOOST,450,0.92996,2.78578,0.7215,4,charge,1,5.572,1.857,10.0,9.9,3.9278,4.0091,14.5908,07-24-21_20.43_BOOST_protocol_HPPC_IN21700_30T_cycle_#450.mat
BOOST,450,0.92996,2.78578,0.7213,4,discharge,2,-22.29,7.43,2.0,2.0,3.923,3.653,12.1131,07-24-21_20.43_BOOST_protocol_HPPC_IN21700_30T_cycle_#450.mat
BOOST,450,0.92996,2.78578,0.7213,4,discharge,2,-22.29,7.43,10.0,9.9,3.923,3.5906,14.9125,07-24-21_20.43_BOOST_protocol_HPPC_IN21700_30T_cycle_#450.mat
BOOST,450,0.92996,2.78578,0.7216,4,charge,2,16.715,5.572,2.0,2.0,3.9299,4.1153,11.0918,07-24-21_20.43_BOOST_protocol_HPPC_IN21700_30T_cycle_#450.mat
BOOST,450,0.92996,2.78578,0.7216,4,charge,2,16.715,5.572,10.0,9.9,3.9299,4.1631,13.9515,07-24-21_20.43_BOOST_protocol_HPPC_IN21700_30T_cycle_#450.mat
BOOST,450,0.92996,2.78578,0.7212,4,discharge,3,-32.04,10.68,2.0,2.0,3.9225,3.5473,11.7104,07-24-21_20.43_BOOST_protocol_HPPC_IN21700_30T_cycle_#450.mat
BOOST,450,0.92996,2.78578,0.7212,4,discharge,3,-32.04,10.68,10.0,9.9,3.9225,3.4647,14.2884,07-24-21_20.43_BOOST_protocol_HPPC_IN21700_30T_cycle_#450.mat
BOOST,450,0.92996,2.78578,0.7216,4,charge,3,22.372,7.457,2.0,2.0,3.93,4.2009,12.1089,07-24-21_20.43_BOOST_protocol_HPPC_IN21700_30T_cycle_#450.mat
BOOST,450,0.92996,2.78578,0.7216,4,charge,3,22.372,7.457,10.0,9.9,3.93,4.2003,12.0821,07-24-21_20.43_BOOST_protocol_HPPC_IN21700_30T_cycle_#450.mat
BOOST,450,0.92996,2.78578,0.6286,5,discharge,0,-2.788,0.929,2.0,2.0,3.8423,3.8071,12.626,07-24-21_20.43_BOOST_protocol_HPPC_IN21700_30T_cycle_#450.mat
BOOST,450,0.92996,2.78578,0.6286,5,discharge,0,-2.788,0.929,10.0,9.9,3.8423,3.793,17.6836,07-24-21_20.43_BOOST_protocol_HPPC_IN21700_30T_cycle_#450.mat
BOOST,450,0.92996,2.78578,0.6286,5,charge,0,1.394,0.465,2.0,2.0,3.844,3.861,12.1934,07-24-21_20.43_BOOST_protocol_HPPC_IN21700_30T_cycle_#450.mat
BOOST,450,0.92996,2.78578,0.6286,5,charge,0,1.394,0.465,10.0,9.9,3.844,3.8668,16.3535,07-24-21_20.43_BOOST_protocol_HPPC_IN21700_30T_cycle_#450.mat
BOOST,450,0.92996,2.78578,0.6285,5,discharge,1,-11.146,3.715,2.0,2.0,3.8412,3.7038,12.3273,07-24-21_20.43_BOOST_protocol_HPPC_IN21700_30T_cycle_#450.mat
BOOST,450,0.92996,2.78578,0.6285,5,discharge,1,-11.146,3.715,10.0,9.9,3.8412,3.6631,15.9788,07-24-21_20.43_BOOST_protocol_HPPC_IN21700_30T_cycle_#450.mat
BOOST,450,0.92996,2.78578,0.6286,5,charge,1,5.572,1.857,2.0,2.0,3.8469,3.9138,12.0071,07-24-21_20.43_BOOST_protocol_HPPC_IN21700_30T_cycle_#450.mat
BOOST,450,0.92996,2.78578,0.6286,5,charge,1,5.572,1.857,10.0,9.9,3.8469,3.9336,15.5608,07-24-21_20.43_BOOST_protocol_HPPC_IN21700_30T_cycle_#450.mat
BOOST,450,0.92996,2.78578,0.6284,5,discharge,2,-22.292,7.431,2.0,2.0,3.8412,3.5729,12.0357,07-24-21_20.43_BOOST_protocol_HPPC_IN21700_30T_cycle_#450.mat
BOOST,450,0.92996,2.78578,0.6284,5,discharge,2,-22.292,7.431,10.0,9.9,3.8412,3.5059,15.0413,07-24-21_20.43_BOOST_protocol_HPPC_IN21700_30T_cycle_#450.mat
BOOST,450,0.92996,2.78578,0.6287,5,charge,2,16.714,5.571,2.0,2.0,3.8483,4.0425,11.619,07-24-21_20.43_BOOST_protocol_HPPC_IN21700_30T_cycle_#450.mat
BOOST,450,0.92996,2.78578,0.6287,5,charge,2,16.714,5.571,10.0,9.9,3.8483,4.0917,14.5626,07-24-21_20.43_BOOST_protocol_HPPC_IN21700_30T_cycle_#450.mat
BOOST,450,0.92996,2.78578,0.6283,5,discharge,3,-32.041,10.68,2.0,2.0,3.8403,3.4694,11.5758,07-24-21_20.43_BOOST_protocol_HPPC_IN21700_30T_cycle_#450.mat
BOOST,450,0.92996,2.78578,0.6283,5,discharge,3,-32.041,10.68,10.0,9.9,3.8403,3.3791,14.3941,07-24-21_20.43_BOOST_protocol_HPPC_IN21700_30T_cycle_#450.mat
BOOST,450,0.92996,2.78578,0.6287,5,charge,3,27.86,9.287,2.0,2.0,3.8506,4.1571,11.0014,07-24-21_20.43_BOOST_protocol_HPPC_IN21700_30T_cycle_#450.mat
BOOST,450,0.92996,2.78578,0.6287,5,charge,3,27.86,9.287,10.0,9.9,3.8506,4.2003,12.552,07-24-21_20.43_BOOST_protocol_HPPC_IN21700_30T_cycle_#450.mat
BOOST,450,0.92996,2.78578,0.5357,6,discharge,0,-2.79,0.93,2.0,2.0,3.7391,3.7068,11.5779,07-24-21_20.43_BOOST_protocol_HPPC_IN21700_30T_cycle_#450.mat
BOOST,450,0.92996,2.78578,0.5357,6,discharge,0,-2.79,0.93,10.0,9.9,3.7391,3.6958,15.5208,07-24-21_20.43_BOOST_protocol_HPPC_IN21700_30T_cycle_#450.mat
BOOST,450,0.92996,2.78578,0.5357,6,charge,0,1.392,0.464,2.0,1.9,3.7399,3.7562,11.7081,07-24-21_20.43_BOOST_protocol_HPPC_IN21700_30T_cycle_#450.mat
BOOST,450,0.92996,2.78578,0.5357,6,charge,0,1.392,0.464,10.0,9.9,3.7399,3.7614,15.4432,07-24-21_20.43_BOOST_protocol_HPPC_IN21700_30T_cycle_#450.mat
BOOST,450,0.92996,2.78578,0.5356,6,discharge,1,-11.144,3.715,2.0,1.9,3.7392,3.6122,11.3963,07-24-21_20.43_BOOST_protocol_HPPC_IN21700_30T_cycle_#450.mat
BOOST,450,0.92996,2.78578,0.5356,6,discharge,1,-11.144,3.715,10.0,9.9,3.7392,3.5728,14.9318,07-24-21_20.43_BOOST_protocol_HPPC_IN21700_30T_cycle_#450.mat
BOOST,450,0.92996,2.78578,0.5358,6,charge,1,5.572,1.857,2.0,2.0,3.7431,3.8062,11.3247,07-24-21_20.43_BOOST_protocol_HPPC_IN21700_30T_cycle_#450.mat
BOOST,450,0.92996,2.78578,0.5358,6,charge,1,5.572,1.857,10.0,9.9,3.7431,3.8245,14.609,07-24-21_20.43_BOOST_protocol_HPPC_IN21700_30T_cycle_#450.mat
BOOST,450,0.92996,2.78578,0.5355,6,discharge,2,-22.292,7.431,2.0,2.0,3.7395,3.487,11.3269,07-24-21_20.43_BOOST_protocol_HPPC_IN21700_30T_cycle_#450.mat
BOOST,450,0.92996,2.78578,0.5355,6,discharge,2,-22.292,7.431,10.0,9.9,3.7395,3.4184,14.4043,07-24-21_20.43_BOOST_protocol_HPPC_IN21700_30T_cycle_#450.mat
BOOST,450,0.92996,2.78578,0.5358,6,charge,2,16.714,5.571,2.0,2.0,3.7455,3.9297,11.0207,07-24-21_20.43_BOOST_protocol_HPPC_IN21700_30T_cycle_#450.mat
BOOST,450,0.92996,2.78578,0.5358,6,charge,2,16.714,5.571,10.0,9.9,3.7455,3.9784,13.9344,07-24-21_20.43_BOOST_protocol_HPPC_IN21700_30T_cycle_#450.mat
BOOST,450,0.92996,2.78578,0.5354,6,discharge,3,-32.039,10.68,2.0,2.0,3.7398,3.382,11.1676,07-24-21_20.43_BOOST_protocol_HPPC_IN21700_30T_cycle_#450.mat
BOOST,450,0.92996,2.78578,0.5354,6,discharge,3,-32.039,10.68,10.0,9.9,3.7398,3.288,14.1016,07-24-21_20.43_BOOST_protocol_HPPC_IN21700_30T_cycle_#450.mat
BOOST,450,0.92996,2.78578,0.5359,6,charge,3,27.861,9.287,2.0,2.0,3.7473,4.0465,10.739,07-24-21_20.43_BOOST_protocol_HPPC_IN21700_30T_cycle_#450.mat
BOOST,450,0.92996,2.78578,0.5359,6,charge,3,27.861,9.287,10.0,9.9,3.7473,4.1239,13.5171,07-24-21_20.43_BOOST_protocol_HPPC_IN21700_30T_cycle_#450.mat
BOOST,450,0.92996,2.78578,0.4428,7,discharge,0,-2.788,0.929,2.0,2.0,3.6562,3.6239,11.5866,07-24-21_20.43_BOOST_protocol_HPPC_IN21700_30T_cycle_#450.mat
BOOST,450,0.92996,2.78578,0.4428,7,discharge,0,-2.788,0.929,10.0,9.9,3.6562,3.6138,15.2097,07-24-21_20.43_BOOST_protocol_HPPC_IN21700_30T_cycle_#450.mat
BOOST,450,0.92996,2.78578,0.4429,7,charge,0,1.394,0.465,2.0,2.0,3.6576,3.6736,11.4778,07-24-21_20.43_BOOST_protocol_HPPC_IN21700_30T_cycle_#450.mat
BOOST,450,0.92996,2.78578,0.4429,7,charge,0,1.394,0.465,10.0,9.9,3.6576,3.6782,14.7776,07-24-21_20.43_BOOST_protocol_HPPC_IN21700_30T_cycle_#450.mat
BOOST,450,0.92996,2.78578,0.4427,7,discharge,1,-11.147,3.716,2.0,2.0,3.6564,3.5269,11.6175,07-24-21_20.43_BOOST_protocol_HPPC_IN21700_30T_cycle_#450.mat
BOOST,450,0.92996,2.78578,0.4427,7,discharge,1,-11.147,3.716,10.0,9.9,3.6564,3.4884,15.0713,07-24-21_20.43_BOOST_protocol_HPPC_IN21700_30T_cycle_#450.mat
BOOST,450,0.92996,2.78578,0.4429,7,charge,1,5.573,1.858,2.0,2.0,3.6604,3.7239,11.3948,07-24-21_20.43_BOOST_protocol_HPPC_IN21700_30T_cycle_#450.mat
BOOST,450,0.92996,2.78578,0.4429,7,charge,1,5.573,1.858,10.0,9.9,3.6604,3.7414,14.5351,07-24-21_20.43_BOOST_protocol_HPPC_IN21700_30T_cycle_#450.mat
BOOST,450,0.92996,2.78578,0.4427,7,discharge,2,-22.29,7.43,2.0,2.0,3.6566,3.3983,11.5882,07-24-21_20.43_BOOST_protocol_HPPC_IN21700_30T_cycle_#450.mat
BOOST,450,0.92996,2.78578,0.4427,7,discharge,2,-22.29,7.43,10.0,9.9,3.6566,3.3292,14.6882,07-24-21_20.43_BOOST_protocol_HPPC_IN21700_30T_cycle_#450.mat
BOOST,450,0.92996,2.78578,0.443,7,charge,2,16.716,5.572,2.0,2.0,3.6628,3.8494,11.163,07-24-21_20.43_BOOST_protocol_HPPC_IN21700_30T_cycle_#450.mat
BOOST,450,0.92996,2.78578,0.443,7,charge,2,16.716,5.572,10.0,9.9,3.6628,3.8934,13.7952,07-24-21_20.43_BOOST_protocol_HPPC_IN21700_30T_cycle_#450.mat
BOOST,450,0.92996,2.78578,0.4425,7,discharge,3,-32.042,10.681,2.0,2.0,3.657,3.2944,11.3164,07-24-21_20.43_BOOST_protocol_HPPC_IN21700_30T_cycle_#450.mat
BOOST,450,0.92996,2.78578,0.4425,7,discharge,3,-32.042,10.681,10.0,9.9,3.657,3.2002,14.2563,07-24-21_20.43_BOOST_protocol_HPPC_IN21700_30T_cycle_#450.mat
BOOST,450,0.92996,2.78578,0.443,7,charge,3,27.861,9.287,2.0,1.9,3.6647,3.9637,10.7318,07-24-21_20.43_BOOST_protocol_HPPC_IN21700_30T_cycle_#450.mat
BOOST,450,0.92996,2.78578,0.443,7,charge,3,27.861,9.287,10.0,9.9,3.6647,4.0361,13.3305,07-24-21_20.43_BOOST_protocol_HPPC_IN21700_30T_cycle_#450.mat
BOOST,450,0.92996,2.78578,0.3499,8,discharge,0,-2.788,0.929,2.0,2.0,3.5944,3.5637,11.0127,07-24-21_20.43_BOOST_protocol_HPPC_IN21700_30T_cycle_#450.mat
BOOST,450,0.92996,2.78578,0.3499,8,discharge,0,-2.788,0.929,10.0,9.9,3.5944,3.5536,14.6357,07-24-21_20.43_BOOST_protocol_HPPC_IN21700_30T_cycle_#450.mat
BOOST,450,0.92996,2.78578,0.35,8,charge,0,1.392,0.464,2.0,1.9,3.5966,3.612,11.0624,07-24-21_20.43_BOOST_protocol_HPPC_IN21700_30T_cycle_#450.mat
BOOST,450,0.92996,2.78578,0.35,8,charge,0,1.392,0.464,10.0,9.9,3.5966,3.6168,14.5105,07-24-21_20.43_BOOST_protocol_HPPC_IN21700_30T_cycle_#450.mat
BOOST,450,0.92996,2.78578,0.3498,8,discharge,1,-11.145,3.715,2.0,2.0,3.5954,3.4668,11.5388,07-24-21_20.43_BOOST_protocol_HPPC_IN21700_30T_cycle_#450.mat
BOOST,450,0.92996,2.78578,0.3498,8,discharge,1,-11.145,3.715,10.0,9.9,3.5954,3.4278,15.0381,07-24-21_20.43_BOOST_protocol_HPPC_IN21700_30T_cycle_#450.mat
BOOST,450,0.92996,2.78578,0.35,8,charge,1,5.571,1.857,2.0,2.0,3.5996,3.6626,11.309,07-24-21_20.43_BOOST_protocol_HPPC_IN21700_30T_cycle_#450.mat
BOOST,450,0.92996,2.78578,0.35,8,charge,1,5.571,1.857,10.0,9.9,3.5996,3.6804,14.5042,07-24-21_20.43_BOOST_protocol_HPPC_IN21700_30T_cycle_#450.mat
BOOST,450,0.92996,2.78578,0.3498,8,discharge,2,-22.289,7.43,2.0,2.0,3.5955,3.337,11.5976,07-24-21_20.43_BOOST_protocol_HPPC_IN21700_30T_cycle_#450.mat
BOOST,450,0.92996,2.78578,0.3498,8,discharge,2,-22.289,7.43,10.0,9.9,3.5955,3.264,14.8728,07-24-21_20.43_BOOST_protocol_HPPC_IN21700_30T_cycle_#450.mat
BOOST,450,0.92996,2.78578,0.3501,8,charge,2,16.716,5.572,2.0,2.0,3.603,3.7894,11.151,07-24-21_20.43_BOOST_protocol_HPPC_IN21700_30T_cycle_#450.mat
BOOST,450,0.92996,2.78578,0.3501,8,charge,2,16.716,5.572,10.0,9.9,3.603,3.8324,13.7234,07-24-21_20.43_BOOST_protocol_HPPC_IN21700_30T_cycle_#450.mat
BOOST,450,0.92996,2.78578,0.3497,8,discharge,3,-32.041,10.68,2.0,1.9,3.5957,3.2268,11.5134,07-24-21_20.43_BOOST_protocol_HPPC_IN21700_30T_cycle_#450.mat
BOOST,450,0.92996,2.78578,0.3497,8,discharge,3,-32.041,10.68,10.0,9.9,3.5957,3.1217,14.7935,07-24-21_20.43_BOOST_protocol_HPPC_IN21700_30T_cycle_#450.mat
BOOST,450,0.92996,2.78578,0.3502,8,charge,3,27.859,9.286,2.0,2.0,3.6056,3.911,10.9623,07-24-21_20.43_BOOST_protocol_HPPC_IN21700_30T_cycle_#450.mat
BOOST,450,0.92996,2.78578,0.3502,8,charge,3,27.859,9.286,10.0,9.9,3.6056,3.9768,13.3242,07-24-21_20.43_BOOST_protocol_HPPC_IN21700_30T_cycle_#450.mat
BOOST,450,0.92996,2.78578,0.2571,9,discharge,0,-2.786,0.929,2.0,2.0,3.5147,3.4801,12.4179,07-24-21_20.43_BOOST_protocol_HPPC_IN21700_30T_cycle_#450.mat
BOOST,450,0.92996,2.78578,0.2571,9,discharge,0,-2.786,0.929,10.0,9.9,3.5147,3.4684,16.617,07-24-21_20.43_BOOST_protocol_HPPC_IN21700_30T_cycle_#450.mat
BOOST,450,0.92996,2.78578,0.2571,9,charge,0,1.394,0.465,2.0,2.0,3.5164,3.5333,12.126,07-24-21_20.43_BOOST_protocol_HPPC_IN21700_30T_cycle_#450.mat
BOOST,450,0.92996,2.78578,0.2571,9,charge,0,1.394,0.465,10.0,9.9,3.5164,3.5384,15.7853,07-24-21_20.43_BOOST_protocol_HPPC_IN21700_30T_cycle_#450.mat
BOOST,450,0.92996,2.78578,0.257,9,discharge,1,-11.147,3.716,2.0,2.0,3.515,3.3765,12.4249,07-24-21_20.43_BOOST_protocol_HPPC_IN21700_30T_cycle_#450.mat
BOOST,450,0.92996,2.78578,0.257,9,discharge,1,-11.147,3.716,10.0,9.9,3.515,3.3333,16.3003,07-24-21_20.43_BOOST_protocol_HPPC_IN21700_30T_cycle_#450.mat
BOOST,450,0.92996,2.78578,0.2571,9,charge,1,5.571,1.857,2.0,2.0,3.5207,3.5882,12.1163,07-24-21_20.43_BOOST_protocol_HPPC_IN21700_30T_cycle_#450.mat
BOOST,450,0.92996,2.78578,0.2571,9,charge,1,5.571,1.857,10.0,9.9,3.5207,3.6077,15.6166,07-24-21_20.43_BOOST_protocol_HPPC_IN21700_30T_cycle_#450.mat
BOOST,450,0.92996,2.78578,0.2569,9,discharge,2,-22.292,7.431,2.0,1.9,3.5171,3.242,12.3408,07-24-21_20.43_BOOST_protocol_HPPC_IN21700_30T_cycle_#450.mat
BOOST,450,0.92996,2.78578,0.2569,9,discharge,2,-22.292,7.431,10.0,9.9,3.5171,3.1489,16.5171,07-24-21_20.43_BOOST_protocol_HPPC_IN21700_30T_cycle_#450.mat
BOOST,450,0.92996,2.78578,0.2572,9,charge,2,16.712,5.571,2.0,2.0,3.5266,3.7198,11.5606,07-24-21_20.43_BOOST_protocol_HPPC_IN21700_30T_cycle_#450.mat
BOOST,450,0.92996,2.78578,0.2572,9,charge,2,16.712,5.571,10.0,9.9,3.5266,3.7721,14.69,07-24-21_20.43_BOOST_protocol_HPPC_IN21700_30T_cycle_#450.mat
BOOST,450,0.92996,2.78578,0.2568,9,discharge,3,-32.041,10.68,2.0,2.0,3.5183,3.1239,12.3092,07-24-21_20.43_BOOST_protocol_HPPC_IN21700_30T_cycle_#450.mat
BOOST,450,0.92996,2.78578,0.2568,9,discharge,3,-32.041,10.68,10.0,9.9,3.5183,2.9775,16.8784,07-24-21_20.43_BOOST_protocol_HPPC_IN21700_30T_cycle_#450.mat
BOOST,450,0.92996,2.78578,0.2573,9,charge,3,27.858,9.286,2.0,2.0,3.5297,3.8422,11.2176,07-24-21_20.43_BOOST_protocol_HPPC_IN21700_30T_cycle_#450.mat
BOOST,450,0.92996,2.78578,0.2573,9,charge,3,27.858,9.286,10.0,9.9,3.5297,3.9171,13.9062,07-24-21_20.43_BOOST_protocol_HPPC_IN21700_30T_cycle_#450.mat
BOOST,450,0.92996,2.78578,0.2106,10,discharge,0,-2.79,0.93,2.0,2.0,3.4615,3.4237,13.5489,07-24-21_20.43_BOOST_protocol_HPPC_IN21700_30T_cycle_#450.mat
BOOST,450,0.92996,2.78578,0.2106,10,discharge,0,-2.79,0.93,10.0,9.9,3.4615,3.4111,18.0652,07-24-21_20.43_BOOST_protocol_HPPC_IN21700_30T_cycle_#450.mat
BOOST,450,0.92996,2.78578,0.2107,10,charge,0,1.392,0.464,2.0,2.0,3.4636,3.482,13.2184,07-24-21_20.43_BOOST_protocol_HPPC_IN21700_30T_cycle_#450.mat
BOOST,450,0.92996,2.78578,0.2107,10,charge,0,1.392,0.464,10.0,9.9,3.4636,3.4875,17.1695,07-24-21_20.43_BOOST_protocol_HPPC_IN21700_30T_cycle_#450.mat
BOOST,450,0.92996,2.78578,0.2106,10,discharge,1,-11.147,3.716,2.0,2.0,3.4621,3.3085,13.7795,07-24-21_20.43_BOOST_protocol_HPPC_IN21700_30T_cycle_#450.mat
BOOST,450,0.92996,2.78578,0.2106,10,discharge,1,-11.147,3.716,10.0,9.9,3.4621,3.2567,18.4265,07-24-21_20.43_BOOST_protocol_HPPC_IN21700_30T_cycle_#450.mat
BOOST,450,0.92996,2.78578,0.2107,10,charge,1,5.571,1.857,2.0,2.0,3.4686,3.5405,12.9061,07-24-21_20.43_BOOST_protocol_HPPC_IN21700_30T_cycle_#450.mat
BOOST,450,0.92996,2.78578,0.2107,10,charge,1,5.571,1.857,10.0,9.9,3.4686,3.561,16.5859,07-24-21_20.43_BOOST_protocol_HPPC_IN21700_30T_cycle_#450.mat
BOOST,450,0.92996,2.78578,0.2105,10,discharge,2,-22.29,7.43,2.0,1.9,3.4639,3.155,13.8582,07-24-21_20.43_BOOST_protocol_HPPC_IN21700_30T_cycle_#450.mat
BOOST,450,0.92996,2.78578,0.2105,10,discharge,2,-22.29,7.43,10.0,9.9,3.4639,3.0115,20.2961,07-24-21_20.43_BOOST_protocol_HPPC_IN21700_30T_cycle_#450.mat
BOOST,450,0.92996,2.78578,0.2108,10,charge,2,16.716,5.572,2.0,2.0,3.4727,3.6784,12.3056,07-24-21_20.43_BOOST_protocol_HPPC_IN21700_30T_cycle_#450.mat
BOOST,450,0.92996,2.78578,0.2108,10,charge,2,16.716,5.572,10.0,9.9,3.4727,3.734,15.6317,07-24-21_20.43_BOOST_protocol_HPPC_IN21700_30T_cycle_#450.mat
BOOST,450,0.92996,2.78578,0.2104,10,discharge,3,-32.04,10.68,2.0,2.0,3.4636,3.0232,13.7453,07-24-21_20.43_BOOST_protocol_HPPC_IN21700_30T_cycle_#450.mat
BOOST,450,0.92996,2.78578,0.2104,10,discharge,3,-32.04,10.68,10.0,9.9,3.4636,2.7623,21.8883,07-24-21_20.43_BOOST_protocol_HPPC_IN21700_30T_cycle_#450.mat
BOOST,450,0.92996,2.78578,0.2109,10,charge,3,27.861,9.287,2.0,1.9,3.4751,3.7977,11.5789,07-24-21_20.43_BOOST_protocol_HPPC_IN21700_30T_cycle_#450.mat
BOOST,450,0.92996,2.78578,0.2109,10,charge,3,27.861,9.287,10.0,9.9,3.4751,3.8826,14.6262,07-24-21_20.43_BOOST_protocol_HPPC_IN21700_30T_cycle_#450.mat
BOOST,450,0.92996,2.78578,0.1642,11,discharge,0,-2.788,0.929,2.0,1.9,3.4171,3.3765,14.5624,07-24-21_20.43_BOOST_protocol_HPPC_IN21700_30T_cycle_#450.mat
BOOST,450,0.92996,2.78578,0.1642,11,discharge,0,-2.788,0.929,10.0,9.9,3.4171,3.3607,20.2296,07-24-21_20.43_BOOST_protocol_HPPC_IN21700_30T_cycle_#450.mat
BOOST,450,0.92996,2.78578,0.1642,11,charge,0,1.392,0.464,2.0,2.0,3.4197,3.4393,14.0774,07-24-21_20.43_BOOST_protocol_HPPC_IN21700_30T_cycle_#450.mat
BOOST,450,0.92996,2.78578,0.1642,11,charge,0,1.392,0.464,10.0,9.9,3.4197,3.4449,18.0995,07-24-21_20.43_BOOST_protocol_HPPC_IN21700_30T_cycle_#450.mat
BOOST,450,0.92996,2.78578,0.1641,11,discharge,1,-11.143,3.714,2.0,2.0,3.4176,3.2488,15.1485,07-24-21_20.43_BOOST_protocol_HPPC_IN21700_30T_cycle_#450.mat
BOOST,450,0.92996,2.78578,0.1641,11,discharge,1,-11.143,3.714,10.0,9.9,3.4176,3.1584,23.2612,07-24-21_20.43_BOOST_protocol_HPPC_IN21700_30T_cycle_#450.mat
BOOST,450,0.92996,2.78578,0.1643,11,charge,1,5.571,1.857,2.0,1.9,3.4265,3.4995,13.1026,07-24-21_20.43_BOOST_protocol_HPPC_IN21700_30T_cycle_#450.mat
BOOST,450,0.92996,2.78578,0.1643,11,charge,1,5.571,1.857,10.0,9.9,3.4265,3.5166,16.1719,07-24-21_20.43_BOOST_protocol_HPPC_IN21700_30T_cycle_#450.mat
BOOST,450,0.92996,2.78578,0.164,11,discharge,2,-22.292,7.431,2.0,1.9,3.4198,3.0741,15.5078,07-24-21_20.43_BOOST_protocol_HPPC_IN21700_30T_cycle_#450.mat
BOOST,450,0.92996,2.78578,0.164,11,discharge,2,-22.292,7.431,10.0,9.9,3.4198,2.7479,30.1409,07-24-21_20.43_BOOST_protocol_HPPC_IN21700_30T_cycle_#450.mat
BOOST,450,0.92996,2.78578,0.1644,11,charge,2,16.716,5.572,2.0,2.0,3.4312,3.6326,12.0483,07-24-21_20.43_BOOST_protocol_HPPC_IN21700_30T_cycle_#450.mat
BOOST,450,0.92996,2.78578,0.1644,11,charge,2,16.716,5.572,10.0,9.9,3.4312,3.6804,14.9079,07-24-21_20.43_BOOST_protocol_HPPC_IN21700_30T_cycle_#450.mat
BOOST,450,0.92996,2.78578,0.1639,11,discharge,3,-32.042,10.681,2.0,2.0,3.419,2.9055,16.0258,07-24-21_20.43_BOOST_protocol_HPPC_IN21700_30T_cycle_#450.mat
BOOST,450,0.92996,2.78578,0.1639,11,discharge,3,-32.042,10.681,10.0,9.9,3.419,2.499,28.7123,07-24-21_20.43_BOOST_protocol_HPPC_IN21700_30T_cycle_#450.mat
BOOST,450,0.92996,2.78578,0.1644,11,charge,3,27.861,9.287,2.0,1.9,3.4332,3.749,11.3348,07-24-21_20.43_BOOST_protocol_HPPC_IN21700_30T_cycle_#450.mat
BOOST,450,0.92996,2.78578,0.1644,11,charge,3,27.861,9.287,10.0,9.9,3.4332,3.8302,14.2493,07-24-21_20.43_BOOST_protocol_HPPC_IN21700_30T_cycle_#450.mat
BOOST,450,0.92996,2.78578,0.1177,12,discharge,0,-2.79,0.93,2.0,1.9,3.3646,3.3115,19.0329,07-24-21_20.43_BOOST_protocol_HPPC_IN21700_30T_cycle_#450.mat
BOOST,450,0.92996,2.78578,0.1177,12,discharge,0,-2.79,0.93,10.0,9.9,3.3646,3.2782,30.9689,07-24-21_20.43_BOOST_protocol_HPPC_IN21700_30T_cycle_#450.mat
BOOST,450,0.92996,2.78578,0.1178,12,charge,0,1.394,0.465,2.0,1.9,3.3687,3.3926,17.1437,07-24-21_20.43_BOOST_protocol_HPPC_IN21700_30T_cycle_#450.mat
BOOST,450,0.92996,2.78578,0.1178,12,charge,0,1.394,0.465,10.0,9.9,3.3687,3.4027,24.3885,07-24-21_20.43_BOOST_protocol_HPPC_IN21700_30T_cycle_#450.mat
BOOST,450,0.92996,2.78578,0.1177,12,discharge,1,-11.148,3.716,2.0,2.0,3.3662,3.117,22.3538,07-24-21_20.43_BOOST_protocol_HPPC_IN21700_30T_cycle_#450.mat
BOOST,450,0.92996,2.78578,0.1177,12,discharge,1,-11.148,3.716,10.0,9.9,3.3662,2.8216,48.8518,07-24-21_20.43_BOOST_protocol_HPPC_IN21700_30T_cycle_#450.mat
BOOST,450,0.92996,2.78578,0.1178,12,charge,1,5.573,1.858,2.0,2.0,3.3789,3.4653,15.5022,07-24-21_20.43_BOOST_protocol_HPPC_IN21700_30T_cycle_#450.mat
BOOST,450,0.92996,2.78578,0.1178,12,charge,1,5.573,1.858,10.0,9.9,3.3789,3.4895,19.8443,07-24-21_20.43_BOOST_protocol_HPPC_IN21700_30T_cycle_#450.mat
BOOST,450,0.92996,2.78578,0.1176,12,discharge,2,-21.815,7.272,2.0,2.0,3.3695,2.8117,25.5696,07-24-21_20.43_BOOST_protocol_HPPC_IN21700_30T_cycle_#450.mat
BOOST,450,0.92996,2.78578,0.1176,12,discharge,2,-21.815,7.272,10.0,9.9,3.3695,2.4995,39.8808,07-24-21_20.43_BOOST_protocol_HPPC_IN21700_30T_cycle_#450.mat
BOOST,450,0.92996,2.78578,0.1179,12,charge,2,16.715,5.572,2.0,2.0,3.3854,3.6057,13.1798,07-24-21_20.43_BOOST_protocol_HPPC_IN21700_30T_cycle_#450.mat
BOOST,450,0.92996,2.78578,0.1179,12,charge,2,16.715,5.572,10.0,9.9,3.3854,3.649,15.7703,07-24-21_20.43_BOOST_protocol_HPPC_IN21700_30T_cycle_#450.mat
BOOST,450,0.92996,2.78578,0.1175,12,discharge,3,-19.446,6.482,2.0,2.0,3.3687,2.5118,44.0656,07-24-21_20.43_BOOST_protocol_HPPC_IN21700_30T_cycle_#450.mat
BOOST,450,0.92996,2.78578,0.1175,12,discharge,3,-19.446,6.482,10.0,9.9,3.3687,2.4996,44.693,07-24-21_20.43_BOOST_protocol_HPPC_IN21700_30T_cycle_#450.mat
BOOST,450,0.92996,2.78578,0.118,12,charge,3,27.862,9.287,2.0,1.9,3.3864,3.7262,12.1958,07-24-21_20.43_BOOST_protocol_HPPC_IN21700_30T_cycle_#450.mat
BOOST,450,0.92996,2.78578,0.118,12,charge,3,27.862,9.287,10.0,9.9,3.3864,3.7971,14.7405,07-24-21_20.43_BOOST_protocol_HPPC_IN21700_30T_cycle_#450.mat
BOOST,487,0.91359,2.73675,1.0,0,discharge,0,-2.734,0.911,2.0,2.0,4.1473,4.1114,13.1307,08-09-21_19.33_BOOST_protocol_HPPC_IN21700_30T_cycle_#487.mat
BOOST,487,0.91359,2.73675,1.0,0,discharge,0,-2.734,0.911,10.0,9.7,4.1473,4.0939,19.5315,08-09-21_19.33_BOOST_protocol_HPPC_IN21700_30T_cycle_#487.mat
BOOST,487,0.91359,2.73675,1.0,0,charge,0,1.367,0.456,2.0,2.0,4.1599,4.1831,16.9777,08-09-21_19.33_BOOST_protocol_HPPC_IN21700_30T_cycle_#487.mat
BOOST,487,0.91359,2.73675,1.0,0,charge,0,1.367,0.456,10.0,9.9,4.1599,4.1935,24.5884,08-09-21_19.33_BOOST_protocol_HPPC_IN21700_30T_cycle_#487.mat
BOOST,487,0.91359,2.73675,0.9999,0,discharge,1,-10.934,3.645,2.0,1.9,4.1563,3.9813,16.0051,08-09-21_19.33_BOOST_protocol_HPPC_IN21700_30T_cycle_#487.mat
BOOST,487,0.91359,2.73675,0.9999,0,discharge,1,-10.934,3.645,10.0,9.9,4.1563,3.939,19.8738,08-09-21_19.33_BOOST_protocol_HPPC_IN21700_30T_cycle_#487.mat
BOOST,487,0.91359,2.73675,1.0,0,charge,1,1.82,0.607,2.0,2.0,4.1633,4.2,20.1648,08-09-21_19.33_BOOST_protocol_HPPC_IN21700_30T_cycle_#487.mat
BOOST,487,0.91359,2.73675,1.0,0,charge,1,1.82,0.607,10.0,9.9,4.1633,4.2,20.1648,08-09-21_19.33_BOOST_protocol_HPPC_IN21700_30T_cycle_#487.mat
BOOST,487,0.91359,2.73675,0.9998,0,discharge,2,-21.869,7.29,2.0,2.0,4.1556,3.827,15.0258,08-09-21_19.33_BOOST_protocol_HPPC_IN21700_30T_cycle_#487.mat
BOOST,487,0.91359,2.73675,0.9998,0,discharge,2,-21.869,7.29,10.0,9.9,4.1556,3.7754,17.3853,08-09-21_19.33_BOOST_protocol_HPPC_IN21700_30T_cycle_#487.mat
BOOST,487,0.91359,2.73675,1.0,0,charge,2,1.685,0.561,2.0,2.0,4.1664,4.2,19.9466,08-09-21_19.33_BOOST_protocol_HPPC_IN21700_30T_cycle_#487.mat
BOOST,487,0.91359,2.73675,1.0,0,charge,2,1.685,0.561,10.0,9.9,4.1664,4.2,19.9466,08-09-21_19.33_BOOST_protocol_HPPC_IN21700_30T_cycle_#487.mat
BOOST,487,0.91359,2.73675,0.9998,0,discharge,3,-31.436,10.479,2.0,2.0,4.1544,3.7058,14.2703,08-09-21_19.33_BOOST_protocol_HPPC_IN21700_30T_cycle_#487.mat
BOOST,487,0.91359,2.73675,0.9998,0,discharge,3,-31.436,10.479,10.0,9.9,4.1544,3.6455,16.1884,08-09-21_19.33_BOOST_protocol_HPPC_IN21700_30T_cycle_#487.mat
BOOST,487,0.91359,2.73675,1.0,0,charge,3,1.607,0.536,2.0,2.0,4.1683,4.2,19.7256,08-09-21_19.33_BOOST_protocol_HPPC_IN21700_30T_cycle_#487.mat
BOOST,487,0.91359,2.73675,1.0,0,charge,3,1.607,0.536,10.0,9.9,4.1683,4.2,19.7256,08-09-21_19.33_BOOST_protocol_HPPC_IN21700_30T_cycle_#487.mat
BOOST,487,0.91359,2.73675,0.9544,1,discharge,0,-2.734,0.911,2.0,2.0,4.0968,4.0566,14.7027,08-09-21_19.33_BOOST_protocol_HPPC_IN21700_30T_cycle_#487.mat
BOOST,487,0.91359,2.73675,0.9544,1,discharge,0,-2.734,0.911,10.0,9.9,4.0968,4.0469,18.2503,08-09-21_19.33_BOOST_protocol_HPPC_IN21700_30T_cycle_#487.mat
BOOST,487,0.91359,2.73675,0.9545,1,charge,0,1.367,0.456,2.0,2.0,4.0973,4.1181,15.2214,08-09-21_19.33_BOOST_protocol_HPPC_IN21700_30T_cycle_#487.mat
BOOST,487,0.91359,2.73675,0.9545,1,charge,0,1.367,0.456,10.0,9.9,4.0973,4.1234,19.0999,08-09-21_19.33_BOOST_protocol_HPPC_IN21700_30T_cycle_#487.mat
BOOST,487,0.91359,2.73675,0.9544,1,discharge,1,-10.937,3.646,2.0,1.9,4.0971,3.9416,14.2178,08-09-21_19.33_BOOST_protocol_HPPC_IN21700_30T_cycle_#487.mat
BOOST,487,0.91359,2.73675,0.9544,1,discharge,1,-10.937,3.646,10.0,9.9,4.0971,3.9127,16.8602,08-09-21_19.33_BOOST_protocol_HPPC_IN21700_30T_cycle_#487.mat
BOOST,487,0.91359,2.73675,0.9545,1,charge,1,5.467,1.822,2.0,2.0,4.0997,4.1804,14.7602,08-09-21_19.33_BOOST_protocol_HPPC_IN21700_30T_cycle_#487.mat
BOOST,487,0.91359,2.73675,0.9545,1,charge,1,5.467,1.822,10.0,9.9,4.0997,4.2,18.3451,08-09-21_19.33_BOOST_protocol_HPPC_IN21700_30T_cycle_#487.mat
BOOST,487,0.91359,2.73675,0.9543,1,discharge,2,-21.868,7.289,2.0,2.0,4.0964,3.7983,13.6318,08-09-21_19.33_BOOST_protocol_HPPC_IN21700_30T_cycle_#487.mat
BOOST,487,0.91359,2.73675,0.9543,1,discharge,2,-21.868,7.289,10.0,9.9,4.0964,3.7528,15.7125,08-09-21_19.33_BOOST_protocol_HPPC_IN21700_30T_cycle_#487.mat
BOOST,487,0.91359,2.73675,0.9545,1,charge,2,6.016,2.005,2.0,2.0,4.1027,4.2,16.1727,08-09-21_19.33_BOOST_protocol_HPPC_IN21700_30T_cycle_#487.mat
BOOST,487,0.91359,2.73675,0.9545,1,charge,2,6.016,2.005,10.0,9.9,4.1027,4.2,16.1727,08-09-21_19.33_BOOST_protocol_HPPC_IN21700_30T_cycle_#487.mat
BOOST,487,0.91359,2.73675,0.9542,1,discharge,3,-31.436,10.479,2.0,2.0,4.0979,3.6829,13.2014,08-09-21_19.33_BOOST_protocol_HPPC_IN21700_30T_cycle_#487.mat
BOOST,487,0.91359,2.73675,0.9542,1,discharge,3,-31.436,10.479,10.0,9.9,4.0979,3.6213,15.161,08-09-21_19.33_BOOST_protocol_HPPC_IN21700_30T_cycle_#487.mat
BOOST,487,0.91359,2.73675,0.9545,1,charge,3,5.9,1.967,2.0,2.0,4.1049,4.2001,16.1345,08-09-21_19.33_BOOST_protocol_HPPC_IN21700_30T_cycle_#487.mat
BOOST,487,0.91359,2.73675,0.9545,1,charge,3,5.9,1.967,10.0,9.9,4.1049,4.2,16.1176,08-09-21_19.33_BOOST_protocol_HPPC_IN21700_30T_cycle_#487.mat
BOOST,487,0.91359,2.73675,0.9088,2,discharge,0,-2.734,0.911,2.0,1.9,4.0802,4.0427,13.7152,08-09-21_19.33_BOOST_protocol_HPPC_IN21700_30T_cycle_#487.mat
BOOST,487,0.91359,2.73675,0.9088,2,discharge,0,-2.734,0.911,10.0,9.9,4.0802,4.034,16.8971,08-09-21_19.33_BOOST_protocol_HPPC_IN21700_30T_cycle_#487.mat
BOOST,487,0.91359,2.73675,0.9089,2,charge,0,1.367,0.456,2.0,2.0,4.0815,4.0999,13.4641,08-09-21_19.33_BOOST_protocol_HPPC_IN21700_30T_cycle_#487.mat
BOOST,487,0.91359,2.73675,0.9089,2,charge,0,1.367,0.456,10.0,9.9,4.0815,4.104,16.4642,08-09-21_19.33_BOOST_protocol_HPPC_IN21700_30T_cycle_#487.mat
BOOST,487,0.91359,2.73675,0.9088,2,discharge,1,-10.934,3.645,2.0,2.0,4.0798,3.9321,13.5083,08-09-21_19.33_BOOST_protocol_HPPC_IN21700_30T_cycle_#487.mat
BOOST,487,0.91359,2.73675,0.9088,2,discharge,1,-10.934,3.645,10.0,9.9,4.0798,3.9015,16.3069,08-09-21_19.33_BOOST_protocol_HPPC_IN21700_30T_cycle_#487.mat
BOOST,487,0.91359,2.73675,0.9089,2,charge,1,5.467,1.822,2.0,1.9,4.0833,4.1565,13.3887,08-09-21_19.33_BOOST_protocol_HPPC_IN21700_30T_cycle_#487.mat
BOOST,487,0.91359,2.73675,0.9089,2,charge,1,5.467,1.822,10.0,9.9,4.0833,4.1729,16.3883,08-09-21_19.33_BOOST_protocol_HPPC_IN21700_30T_cycle_#487.mat
BOOST,487,0.91359,2.73675,0.9087,2,discharge,2,-21.869,7.29,2.0,2.0,4.0808,3.793,13.1602,08-09-21_19.33_BOOST_protocol_HPPC_IN21700_30T_cycle_#487.mat
BOOST,487,0.91359,2.73675,0.9087,2,discharge,2,-21.869,7.29,10.0,9.9,4.0808,3.7381,15.6706,08-09-21_19.33_BOOST_protocol_HPPC_IN21700_30T_cycle_#487.mat
BOOST,487,0.91359,2.73675,0.909,2,charge,2,7.982,2.661,2.0,2.0,4.0851,4.2001,14.4069,08-09-21_19.33_BOOST_protocol_HPPC_IN21700_30T_cycle_#487.mat
BOOST,487,0.91359,2.73675,0.909,2,charge,2,7.982,2.661,10.0,9.9,4.0851,4.2001,14.4069,08-09-21_19.33_BOOST_protocol_HPPC_IN21700_30T_cycle_#487.mat
BOOST,487,0.91359,2.73675,0.9086,2,discharge,3,-31.438,10.479,2.0,2.0,4.0813,3.6795,12.7807,08-09-21_19.33_BOOST_protocol_HPPC_IN21700_30T_cycle_#487.mat
BOOST,487,0.91359,2.73675,0.9086,2,discharge,3,-31.438,10.479,10.0,9.9,4.0813,3.6035,15.1982,08-09-21_19.33_BOOST_protocol_HPPC_IN21700_30T_cycle_#487.mat
BOOST,487,0.91359,2.73675,0.909,2,charge,3,7.908,2.636,2.0,1.9,4.0866,4.2,14.3401,08-09-21_19.33_BOOST_protocol_HPPC_IN21700_30T_cycle_#487.mat
BOOST,487,0.91359,2.73675,0.909,2,charge,3,7.908,2.636,10.0,9.9,4.0866,4.2,14.3401,08-09-21_19.33_BOOST_protocol_HPPC_IN21700_30T_cycle_#487.mat
BOOST,487,0.91359,2.73675,0.8177,3,discharge,0,-2.734,0.911,2.0,1.9,4.0242,3.9881,13.2046,08-09-21_19.33_BOOST_protocol_HPPC_IN21700_30T_cycle_#487.mat
BOOST,487,0.91359,2.73675,0.8177,3,discharge,0,-2.734,0.911,10.0,9.9,4.0242,3.9736,18.5084,08-09-21_19.33_BOOST_protocol_HPPC_IN21700_30T_cycle_#487.mat
BOOST,487,0.91359,2.73675,0.8178,3,charge,0,1.367,0.456,2.0,2.0,4.0264,4.0439,12.8055,08-09-21_19.33_BOOST_protocol_HPPC_IN21700_30T_cycle_#487.mat
BOOST,487,0.91359,2.73675,0.8178,3,charge,0,1.367,0.456,10.0,9.9,4.0264,4.0499,17.196,08-09-21_19.33_BOOST_protocol_HPPC_IN21700_30T_cycle_#487.mat
BOOST,487,0.91359,2.73675,0.8177,3,discharge,1,-10.936,3.645,2.0,1.9,4.0248,3.8802,13.2224,08-09-21_19.33_BOOST_protocol_HPPC_IN21700_30T_cycle_#487.mat
BOOST,487,0.91359,2.73675,0.8177,3,discharge,1,-10.936,3.645,10.0,9.9,4.0248,3.8307,17.7487,08-09-21_19.33_BOOST_protocol_HPPC_IN21700_30T_cycle_#487.mat
BOOST,487,0.91359,2.73675,0.8178,3,charge,1,5.468,1.823,2.0,2.0,4.0291,4.0988,12.7474,08-09-21_19.33_BOOST_protocol_HPPC_IN21700_30T_cycle_#487.mat
BOOST,487,0.91359,2.73675,0.8178,3,charge,1,5.468,1.823,10.0,9.9,4.0291,4.1189,16.4234,08-09-21_19.33_BOOST_protocol_HPPC_IN21700_30T_cycle_#487.mat
BOOST,487,0.91359,2.73675,0.8176,3,discharge,2,-21.87,7.29,2.0,2.0,4.0253,3.7414,12.9813,08-09-21_19.33_BOOST_protocol_HPPC_IN21700_30T_cycle_#487.mat
BOOST,487,0.91359,2.73675,0.8176,3,discharge,2,-21.87,7.29,10.0,9.9,4.0253,3.6663,16.4152,08-09-21_19.33_BOOST_protocol_HPPC_IN21700_30T_cycle_#487.mat
BOOST,487,0.91359,2.73675,0.8179,3,charge,2,12.406,4.135,2.0,2.0,4.0319,4.2001,13.558,08-09-21_19.33_BOOST_protocol_HPPC_IN21700_30T_cycle_#487.mat
BOOST,487,0.91359,2.73675,0.8179,3,charge,2,12.406,4.135,10.0,9.9,4.0319,4.2,13.5499,08-09-21_19.33_BOOST_protocol_HPPC_IN21700_30T_cycle_#487.mat
BOOST,487,0.91359,2.73675,0.8175,3,discharge,3,-31.438,10.479,2.0,2.0,4.0259,3.6281,12.6535,08-09-21_19.33_BOOST_protocol_HPPC_IN21700_30T_cycle_#487.mat
