Repository: KikETs/ECM_HYBRID_BMS_JOINT

## Results

| Arm | Model | Size | Protocol | Result | Worst cell |
|---|---|---|---|---|---|
| SOP | 2RC table + trim (A8) | 4 effective coefficients, 2 EW states | leave-one-cell-out | usable current 69.6 % discharge, 59.5 % charge (τ = 10 s) | 59.9 % / 53.5 % (BOOST_REST) |
| SOH | dQ/dV ridge | 65 coefficients | leave-one-cell-out | RMSE 0.0094, bias −0.0005 | 0.0130 (BOOST_REST) |
| SOC | 2RC EKF, low-current gate | 3 states | leave-one-cell-out | **2.34 %p** over six sensor disturbances on estimated SOH (2.325 on true SOH), per cell 2.00–2.75 | 4.60 %p (BOOST_NEGPULSE_1S, current offset −0.10 A) |

The SOH arm was a 10,945-parameter CNN until the second audit round. Nested

File: analysis/uypydj_ecm.csv (part 48 of 80)
cell,cycle,SOH,CAP_Ah,SOC,direction,rate_rank,I_A,V_pre_V,rest_before_s,n_points,R0_mOhm,R1_mOhm,tau1_s,R2_mOhm,tau2_s,fit_rmse_mV
BOOST_NEGPULSE,1285,0.78893,2.34803,0.6079,discharge,2,-18.811,3.7546,680.3,101,11.5674,4.208,0.1615,10.1606,7.1067,1.2993
BOOST_NEGPULSE,1285,0.78893,2.34803,0.6082,charge,2,14.109,3.7654,281.1,101,11.4038,4.0398,0.1588,7.3672,6.1166,0.9921
BOOST_NEGPULSE,1285,0.78893,2.34803,0.6078,discharge,3,-27.044,3.7548,800.7,101,11.5346,3.8711,0.1548,10.6306,8.1183,1.792
BOOST_NEGPULSE,1285,0.78893,2.34803,0.6083,charge,3,23.479,3.7695,387.4,101,11.2211,2.7289,0.0736,4.5187,1.9316,2.4593
BOOST_NEGPULSE,1285,0.78893,2.34803,0.5297,discharge,0,-2.353,3.6704,5596.3,101,11.7109,5.628,0.1935,13.8756,8.7151,0.2133
BOOST_NEGPULSE,1285,0.78893,2.34803,0.5297,charge,0,1.177,3.6721,70.5,101,12.2252,5.6316,0.182,12.1737,7.9496,0.1248
BOOST_NEGPULSE,1285,0.78893,2.34803,0.5296,discharge,1,-9.407,3.6714,635.4,101,11.7715,5.2569,0.1747,11.3266,7.2835,0.6945
BOOST_NEGPULSE,1285,0.78893,2.34803,0.5297,charge,1,4.701,3.6783,161.0,100,11.6134,5.2103,0.1695,10.7231,7.0746,0.3306
BOOST_NEGPULSE,1285,0.78893,2.34803,0.5295,discharge,2,-18.813,3.6722,680.5,101,11.6423,4.6285,0.1564,10.1417,7.2037,1.3278
BOOST_NEGPULSE,1285,0.78893,2.34803,0.5298,charge,2,14.108,3.6839,281.7,101,11.4728,4.3277,0.1467,7.8474,6.2268,0.941
BOOST_NEGPULSE,1285,0.78893,2.34803,0.5295,discharge,3,-27.041,3.6732,800.7,101,11.5832,4.0957,0.151,10.9934,8.6782,1.8492
BOOST_NEGPULSE,1285,0.78893,2.34803,0.5299,charge,3,23.516,3.6877,387.2,101,11.3663,3.5034,0.1287,6.8755,6.2291,1.3951
BOOST_NEGPULSE,1285,0.78893,2.34803,0.4513,discharge,0,-2.353,3.6032,5611.2,101,11.6401,5.9778,0.1955,14.0262,8.6191,0.2175
BOOST_NEGPULSE,1285,0.78893,2.34803,0.4513,charge,0,1.177,3.6055,70.5,101,11.6463,5.7648,0.1917,11.6746,7.586,0.1374
BOOST_NEGPULSE,1285,0.78893,2.34803,0.4512,discharge,1,-9.407,3.6042,635.4,101,11.6844,5.5406,0.1836,11.8365,7.5545,0.7308
BOOST_NEGPULSE,1285,0.78893,2.34803,0.4513,charge,1,4.703,3.6109,161.0,101,11.606,5.4316,0.1799,11.0687,7.8983,0.3449
BOOST_NEGPULSE,1285,0.78893,2.34803,0.4511,discharge,2,-18.811,3.605,680.5,101,11.629,4.7827,0.1651,11.1161,7.9222,1.3634
BOOST_NEGPULSE,1285,0.78893,2.34803,0.4514,charge,2,14.109,3.6171,281.3,101,11.4241,4.3089,0.1431,8.0857,6.4536,0.808
BOOST_NEGPULSE,1285,0.78893,2.34803,0.4511,discharge,3,-27.043,3.6059,800.7,101,11.5574,4.2332,0.1631,13.6719,11.0656,2.0234
BOOST_NEGPULSE,1285,0.78893,2.34803,0.4515,charge,3,23.513,3.6222,387.2,101,11.2133,3.4862,0.1224,6.7282,5.9929,1.2653
BOOST_NEGPULSE,1285,0.78893,2.34803,0.3729,discharge,0,-2.353,3.5303,5608.4,101,11.9347,7.1892,0.2179,15.6334,8.5179,0.2457
BOOST_NEGPULSE,1285,0.78893,2.34803,0.3729,charge,0,1.175,3.5316,70.6,101,12.6121,7.0333,0.2139,11.5701,7.2867,0.1341
BOOST_NEGPULSE,1285,0.78893,2.34803,0.3728,discharge,1,-9.406,3.5311,635.4,101,12.0176,6.7133,0.2108,14.5276,8.6916,0.8755
BOOST_NEGPULSE,1285,0.78893,2.34803,0.373,charge,1,4.702,3.538,161.0,101,11.9008,6.438,0.1969,11.2533,8.144,0.3689
BOOST_NEGPULSE,1285,0.78893,2.34803,0.3728,discharge,2,-18.81,3.5317,680.5,101,11.9127,5.8758,0.1921,19.6792,13.7542,1.7416
BOOST_NEGPULSE,1285,0.78893,2.34803,0.373,charge,2,14.107,3.5445,281.8,101,11.718,4.8681,0.1509,9.1276,7.5837,0.8121
BOOST_NEGPULSE,1285,0.78893,2.34803,0.3727,discharge,3,-27.042,3.5328,800.8,101,11.8542,5.1568,0.1904,42.5557,31.4841,2.3485
BOOST_NEGPULSE,1285,0.78893,2.34803,0.3731,charge,3,23.514,3.5504,387.5,101,11.4157,3.8033,0.1206,7.4653,6.4555,1.1541
BOOST_NEGPULSE,1285,0.78893,2.34803,0.3337,discharge,0,-2.351,3.4946,5071.0,101,11.9813,7.7398,0.2318,18.2477,8.9525,0.2488
BOOST_NEGPULSE,1285,0.78893,2.34803,0.3337,charge,0,1.177,3.4961,70.5,101,12.6767,7.6796,0.2331,12.0348,7.0905,0.1448
BOOST_NEGPULSE,1285,0.78893,2.34803,0.3336,discharge,1,-9.406,3.4952,635.4,101,12.0461,7.2507,0.2201,20.3567,10.7733,0.9379
BOOST_NEGPULSE,1285,0.78893,2.34803,0.3338,charge,1,4.703,3.5029,160.4,101,11.8816,6.8798,0.2013,10.3749,7.5801,0.4004
BOOST_NEGPULSE,1285,0.78893,2.34803,0.3336,discharge,2,-18.811,3.4958,680.7,101,11.8976,6.2182,0.1976,33.849,19.7751,1.6094
BOOST_NEGPULSE,1285,0.78893,2.34803,0.3338,charge,2,14.11,3.5095,281.9,101,11.6688,5.0264,0.1525,9.0586,8.026,0.8659
BOOST_NEGPULSE,1285,0.78893,2.34803,0.3335,discharge,3,-27.041,3.4962,800.7,101,11.8805,5.4314,0.2058,135.5812,83.7273,2.6552
BOOST_NEGPULSE,1285,0.78893,2.34803,0.3339,charge,3,23.514,3.5143,387.5,101,11.4189,3.7768,0.1228,7.765,7.0846,1.1079
BOOST_NEGPULSE,1285,0.78893,2.34803,0.2945,discharge,0,-2.351,3.4553,5071.0,101,12.0911,8.5361,0.2642,23.848,10.0811,0.2798
BOOST_NEGPULSE,1285,0.78893,2.34803,0.2945,charge,0,1.177,3.4582,70.5,101,11.8817,8.395,0.2355,14.2128,6.93,0.1518
BOOST_NEGPULSE,1285,0.78893,2.34803,0.2945,discharge,1,-9.405,3.4557,635.4,101,12.2592,8.1061,0.2544,32.2395,13.5805,1.0621
BOOST_NEGPULSE,1285,0.78893,2.34803,0.2946,charge,1,4.701,3.4655,161.1,100,12.0871,7.5325,0.2107,10.2084,6.4676,0.4203
BOOST_NEGPULSE,1285,0.78893,2.34803,0.2944,discharge,2,-18.81,3.4569,680.5,101,12.2413,7.0402,0.2325,69.8758,30.6006,2.0557
BOOST_NEGPULSE,1285,0.78893,2.34803,0.2947,charge,2,14.107,3.4744,281.5,101,11.7229,5.5392,0.1604,8.4907,7.8889,0.9598
BOOST_NEGPULSE,1285,0.78893,2.34803,0.2947,charge,3,23.515,3.4793,376.1,101,11.5483,4.0119,0.1265,7.8473,7.7475,1.1366
BOOST_NEGPULSE,1285,0.78893,2.34803,0.2553,discharge,0,-2.351,3.4052,5070.6,101,12.5434,10.6149,0.3134,37.2751,11.793,0.3597
BOOST_NEGPULSE,1285,0.78893,2.34803,0.2553,charge,0,1.177,3.4097,70.5,101,12.1746,10.1202,0.2721,22.601,8.5041,0.1731
BOOST_NEGPULSE,1285,0.78893,2.34803,0.2553,discharge,1,-9.405,3.4067,635.4,101,12.6341,9.9112,0.3133,59.1764,17.4768,1.4394
BOOST_NEGPULSE,1285,0.78893,2.34803,0.2554,charge,1,4.703,3.4218,160.7,100,12.149,8.4195,0.2273,13.1257,5.9816,0.481
BOOST_NEGPULSE,1285,0.78893,2.34803,0.2555,charge,2,14.108,3.4365,277.1,101,11.7941,5.8148,0.1719,7.6875,6.4033,1.2085
BOOST_NEGPULSE,1285,0.78893,2.34803,0.2555,charge,3,23.515,3.4415,315.5,101,11.5587,4.3412,0.1402,7.4529,7.6893,1.4871
BOOST_NEGPULSE,1322,0.77735,2.31355,1.0,discharge,0,-2.317,4.1149,99999.0,99,3.3798,20.5188,0.3833,17.2855,5.1519,0.3578
BOOST_NEGPULSE,1322,0.77735,2.31355,1.0,charge,0,1.157,4.1297,69.5,101,12.5751,16.4439,0.3644,26.9719,7.5441,0.214
BOOST_NEGPULSE,1322,0.77735,2.31355,0.9999,discharge,1,-9.262,4.1237,635.4,101,12.4837,13.0665,0.2599,8.5753,3.9587,1.1063
BOOST_NEGPULSE,1322,0.77735,2.31355,1.0,charge,1,1.583,4.1339,160.7,101,36.9103,4.9003,0.05,0.01,3000.0,0.5216
BOOST_NEGPULSE,1322,0.77735,2.31355,0.9999,discharge,2,-18.525,4.1225,641.2,101,12.3794,10.1248,0.2078,6.888,5.246,2.017
BOOST_NEGPULSE,1322,0.77735,2.31355,1.0,charge,2,1.471,4.1403,281.0,101,40.6295,0.01,0.05,0.01,2976.1714,0.4063
BOOST_NEGPULSE,1322,0.77735,2.31355,0.9998,discharge,3,-26.63,4.1215,639.6,101,12.2515,8.3614,0.1813,7.5526,6.9927,2.3469
BOOST_NEGPULSE,1322,0.77735,2.31355,1.0,charge,3,1.356,4.1453,386.5,101,40.3798,0.01,0.05,0.01,2998.9912,0.4139
BOOST_NEGPULSE,1322,0.77735,2.31355,0.9614,discharge,0,-2.315,4.0835,4787.9,101,12.1722,12.1926,0.2865,12.817,5.4004,0.3154
BOOST_NEGPULSE,1322,0.77735,2.31355,0.9614,charge,0,1.157,4.0865,70.2,101,12.2375,12.2216,0.2724,12.9885,5.2733,0.1668
BOOST_NEGPULSE,1322,0.77735,2.31355,0.9613,discharge,1,-9.262,4.0847,635.5,101,12.2773,10.6877,0.2338,8.9783,5.4268,1.0278
BOOST_NEGPULSE,1322,0.77735,2.31355,0.9614,charge,1,3.531,4.0905,160.8,101,15.5278,15.5048,0.1987,0.01,2999.9999,0.3582
BOOST_NEGPULSE,1322,0.77735,2.31355,0.9613,discharge,2,-18.525,4.0853,666.0,101,12.1963,8.3368,0.1851,8.1517,6.7754,1.6314
BOOST_NEGPULSE,1322,0.77735,2.31355,0.9615,charge,2,3.4,4.0949,280.5,101,30.934,0.01,0.05,0.01,2999.9937,0.6132
BOOST_NEGPULSE,1322,0.77735,2.31355,0.9612,discharge,3,-26.629,4.0869,664.5,101,12.0273,6.9691,0.1578,8.9518,8.2717,1.8602
BOOST_NEGPULSE,1322,0.77735,2.31355,0.9615,charge,3,3.207,4.0992,386.6,101,31.4538,0.01,0.05,0.01,2999.9999,0.6397
BOOST_NEGPULSE,1322,0.77735,2.31355,0.9228,discharge,0,-2.315,4.0696,4812.2,101,12.4921,10.7825,0.267,17.6279,7.4275,0.3004
BOOST_NEGPULSE,1322,0.77735,2.31355,0.9228,charge,0,1.157,4.0725,70.3,101,12.3018,10.8527,0.253,12.6352,5.6345,0.1657
BOOST_NEGPULSE,1322,0.77735,2.31355,0.9227,discharge,1,-9.262,4.0703,635.4,101,12.4684,9.4649,0.2207,11.5911,5.9926,0.9861
BOOST_NEGPULSE,1322,0.77735,2.31355,0.9228,charge,1,4.371,4.0772,160.8,101,12.7056,6.5478,0.1175,8.8878,0.8629,0.4381
BOOST_NEGPULSE,1322,0.77735,2.31355,0.9227,discharge,2,-18.526,4.0714,675.7,101,12.2361,7.7294,0.1786,9.6291,6.5505,1.6124
BOOST_NEGPULSE,1322,0.77735,2.31355,0.9229,charge,2,4.279,4.0799,281.3,101,28.0833,0.01,0.05,0.01,3000.0,0.6407
BOOST_NEGPULSE,1322,0.77735,2.31355,0.9226,discharge,3,-26.63,4.0733,675.9,100,12.2514,6.389,0.1579,10.0175,7.7321,1.903
BOOST_NEGPULSE,1322,0.77735,2.31355,0.9229,charge,3,4.144,4.0836,386.6,101,28.098,0.01,0.05,0.01,2999.8396,0.5901
BOOST_NEGPULSE,1322,0.77735,2.31355,0.8456,discharge,0,-2.317,3.9785,5363.3,101,11.7833,7.6728,0.2219,17.5611,7.7451,0.2765
BOOST_NEGPULSE,1322,0.77735,2.31355,0.8456,charge,0,1.158,3.9819,70.4,101,12.0484,7.823,0.2152,15.1999,7.1663,0.1671
BOOST_NEGPULSE,1322,0.77735,2.31355,0.8455,discharge,1,-9.262,3.9807,635.4,101,12.0795,7.0767,0.1955,11.491,5.9532,0.8692
BOOST_NEGPULSE,1322,0.77735,2.31355,0.8457,charge,1,4.631,3.9889,160.8,101,12.01,7.2336,0.2092,13.2665,7.0871,0.4756
BOOST_NEGPULSE,1322,0.77735,2.31355,0.8455,discharge,2,-18.525,3.9819,680.5,101,12.0099,5.9241,0.1677,9.4755,6.2896,1.5364
BOOST_NEGPULSE,1322,0.77735,2.31355,0.8457,charge,2,8.6,3.9955,280.6,101,18.8922,4.9019,0.05,0.01,3000.0,0.7984
BOOST_NEGPULSE,1322,0.77735,2.31355,0.8454,discharge,3,-26.63,3.9836,731.8,101,11.8794,5.1204,0.1526,9.9451,7.538,1.9561
BOOST_NEGPULSE,1322,0.77735,2.31355,0.8458,charge,3,8.497,4.0007,385.7,101,23.4649,0.01,0.05,0.01,2999.9999,0.8154
BOOST_NEGPULSE,1322,0.77735,2.31355,0.7684,discharge,0,-2.317,3.8923,5418.9,101,11.9643,6.4759,0.1962,13.5167,7.5283,0.2204
BOOST_NEGPULSE,1322,0.77735,2.31355,0.7685,charge,0,1.159,3.8943,70.5,101,11.7061,6.662,0.1883,11.5295,6.6326,0.1385
BOOST_NEGPULSE,1322,0.77735,2.31355,0.7684,discharge,1,-9.26,3.893,635.4,101,11.9146,6.2198,0.1812,10.2164,6.4238,0.7565
BOOST_NEGPULSE,1322,0.77735,2.31355,0.7685,charge,1,4.632,3.8988,160.5,101,11.9113,6.2127,0.1875,10.3945,6.5324,0.4275
BOOST_NEGPULSE,1322,0.77735,2.31355,0.7683,discharge,2,-18.526,3.8934,680.5,100,11.9077,5.3303,0.1667,9.592,7.4122,1.3481
BOOST_NEGPULSE,1322,0.77735,2.31355,0.7685,charge,2,13.88,3.9037,280.5,101,11.6832,3.9711,0.0889,5.8765,1.9869,1.9243
BOOST_NEGPULSE,1322,0.77735,2.31355,0.7682,discharge,3,-26.631,3.894,792.8,101,11.8301,4.6112,0.145,10.833,9.124,1.7798
BOOST_NEGPULSE,1322,0.77735,2.31355,0.7686,charge,3,14.018,3.9077,386.6,101,19.4374,1.4282,0.05,0.01,2999.994,1.2166
BOOST_NEGPULSE,1322,0.77735,2.31355,0.6912,discharge,0,-2.315,3.8289,5489.5,101,11.7739,6.101,0.1874,13.9787,8.3819,0.2209
BOOST_NEGPULSE,1322,0.77735,2.31355,0.6912,charge,0,1.159,3.8311,70.4,101,11.7457,6.0174,0.1871,11.7009,7.3329,0.1257
BOOST_NEGPULSE,1322,0.77735,2.31355,0.6911,discharge,1,-9.262,3.8296,635.4,101,11.8368,5.5991,0.1756,11.6961,7.27,0.6819
BOOST_NEGPULSE,1322,0.77735,2.31355,0.6913,charge,1,4.631,3.836,160.9,101,11.7091,5.5805,0.1717,9.0578,5.6263,0.359
BOOST_NEGPULSE,1322,0.77735,2.31355,0.6911,discharge,2,-18.525,3.8306,680.5,101,11.7588,4.9012,0.1592,10.5893,7.4884,1.3504
BOOST_NEGPULSE,1322,0.77735,2.31355,0.6913,charge,2,13.894,3.84,281.3,101,11.6571,4.7252,0.1603,7.472,6.4141,1.0614
BOOST_NEGPULSE,1322,0.77735,2.31355,0.691,discharge,3,-26.63,3.8315,800.7,101,11.7146,4.2366,0.1484,11.4107,8.8064,1.7701
BOOST_NEGPULSE,1322,0.77735,2.31355,0.6914,charge,3,18.654,3.8443,385.8,101,14.0787,4.9946,0.1126,0.01,2999.9994,0.3689
BOOST_NEGPULSE,1322,0.77735,2.31355,0.614,discharge,0,-2.315,3.7532,5549.2,101,11.6372,5.5766,0.185,14.6206,8.6782,0.2146
BOOST_NEGPULSE,1322,0.77735,2.31355,0.6141,charge,0,1.159,3.7556,70.5,101,11.3985,5.6403,0.177,12.6502,7.7894,0.1238
BOOST_NEGPULSE,1322,0.77735,2.31355,0.614,discharge,1,-9.262,3.7534,635.4,101,11.5185,5.2362,0.1715,12.1096,7.3376,0.7013
BOOST_NEGPULSE,1322,0.77735,2.31355,0.6141,charge,1,4.631,3.761,160.8,101,11.6005,5.0915,0.1736,10.1318,6.191,0.3335
BOOST_NEGPULSE,1322,0.77735,2.31355,0.6139,discharge,2,-18.525,3.7552,680.5,101,11.7407,4.6952,0.1613,10.7425,7.2243,1.3659
BOOST_NEGPULSE,1322,0.77735,2.31355,0.6142,charge,2,13.896,3.7664,280.7,101,11.6284,4.5347,0.1578,7.6572,6.0336,1.0568
BOOST_NEGPULSE,1322,0.77735,2.31355,0.6138,discharge,3,-26.63,3.7562,800.6,101,11.6846,4.287,0.1509,11.3865,8.3317,1.863
BOOST_NEGPULSE,1322,0.77735,2.31355,0.6142,charge,3,22.83,3.7707,386.8,101,11.5627,2.8494,0.0677,4.4801,1.5718,2.3078
BOOST_NEGPULSE,1322,0.77735,2.31355,0.5368,discharge,0,-2.316,3.6715,5594.3,101,11.7681,6.0966,0.1982,14.45,8.6813,0.2064
BOOST_NEGPULSE,1322,0.77735,2.31355,0.5369,charge,0,1.159,3.6739,70.4,101,11.8387,6.01,0.1894,12.5929,7.8508,0.1347
BOOST_NEGPULSE,1322,0.77735,2.31355,0.5368,discharge,1,-9.263,3.6725,635.5,101,11.8516,5.647,0.1786,11.786,7.285,0.716
BOOST_NEGPULSE,1322,0.77735,2.31355,0.5369,charge,1,4.631,3.6796,160.8,101,11.7555,5.5947,0.1761,11.1701,7.096,0.3458
BOOST_NEGPULSE,1322,0.77735,2.31355,0.5367,discharge,2,-18.525,3.6728,680.5,101,11.872,4.7982,0.1664,10.6589,7.3587,1.2999
BOOST_NEGPULSE,1322,0.77735,2.31355,0.537,charge,2,13.896,3.6855,281.2,101,11.6637,4.5491,0.1512,8.0943,6.1369,1.0016
BOOST_NEGPULSE,1322,0.77735,2.31355,0.5366,discharge,3,-26.631,3.6744,800.6,101,11.7251,4.3159,0.1544,11.7259,8.933,1.8867
BOOST_NEGPULSE,1322,0.77735,2.31355,0.5371,charge,3,23.158,3.6905,386.7,101,11.4158,3.7736,0.1349,7.0997,6.1758,1.372
BOOST_NEGPULSE,1322,0.77735,2.31355,0.4596,discharge,0,-2.316,3.6045,5609.0,101,11.8848,6.2291,0.2053,14.5644,8.6381,0.2038
BOOST_NEGPULSE,1322,0.77735,2.31355,0.4597,charge,0,1.159,3.6068,70.5,101,11.5937,6.3759,0.1969,12.2248,7.7909,0.1267
BOOST_NEGPULSE,1322,0.77735,2.31355,0.4596,discharge,1,-9.262,3.6055,635.5,101,11.8049,5.8468,0.187,12.2383,7.5267,0.7261
BOOST_NEGPULSE,1322,0.77735,2.31355,0.4597,charge,1,4.631,3.6124,160.8,101,11.7596,5.7259,0.1843,11.4017,7.7811,0.363
BOOST_NEGPULSE,1322,0.77735,2.31355,0.4595,discharge,2,-18.527,3.6064,680.5,101,11.7198,5.062,0.1693,11.665,8.0671,1.4216
BOOST_NEGPULSE,1322,0.77735,2.31355,0.4598,charge,2,13.894,3.6189,281.2,101,11.5294,4.5544,0.1462,8.3433,6.3518,0.8588
BOOST_NEGPULSE,1322,0.77735,2.31355,0.4594,discharge,3,-26.631,3.6073,800.7,101,11.6123,4.4894,0.1651,14.5718,11.3732,2.0551
BOOST_NEGPULSE,1322,0.77735,2.31355,0.4598,charge,3,23.157,3.6242,386.8,101,11.4218,3.6411,0.1339,6.9794,5.9664,1.238
BOOST_NEGPULSE,1322,0.77735,2.31355,0.3825,discharge,0,-2.315,3.5322,5610.2,101,12.1831,7.4904,0.2265,16.073,8.3961,0.2435
BOOST_NEGPULSE,1322,0.77735,2.31355,0.3825,charge,0,1.159,3.5343,70.4,101,11.9213,7.6261,0.2179,11.9433,7.2225,0.1518
BOOST_NEGPULSE,1322,0.77735,2.31355,0.3824,discharge,1,-9.262,3.5325,635.4,101,12.0359,7.1063,0.2137,15.1848,8.787,0.9209
BOOST_NEGPULSE,1322,0.77735,2.31355,0.3825,charge,1,4.631,3.5403,160.7,101,12.0074,6.8355,0.2061,11.6355,8.1236,0.3741
BOOST_NEGPULSE,1322,0.77735,2.31355,0.3823,discharge,2,-18.525,3.5338,680.3,101,12.0304,6.1794,0.2017,20.8953,14.2375,1.7082
BOOST_NEGPULSE,1322,0.77735,2.31355,0.3826,charge,2,13.894,3.5471,281.2,101,11.7939,5.1817,0.1524,9.3683,7.3861,0.8974
BOOST_NEGPULSE,1322,0.77735,2.31355,0.3823,discharge,3,-26.63,3.535,800.7,101,12.0213,5.3343,0.1956,43.817,31.0665,2.3115
BOOST_NEGPULSE,1322,0.77735,2.31355,0.3827,charge,3,23.159,3.5531,386.6,101,11.5594,4.018,0.1259,7.6943,6.3345,1.1956
BOOST_NEGPULSE,1322,0.77735,2.31355,0.3439,discharge,0,-2.315,3.4981,5070.4,101,12.1497,8.1248,0.2345,18.7214,8.7939,0.2637
BOOST_NEGPULSE,1322,0.77735,2.31355,0.3439,charge,0,1.159,3.5003,70.4,101,12.0433,8.0143,0.2302,12.2281,6.746,0.1471
BOOST_NEGPULSE,1322,0.77735,2.31355,0.3438,discharge,1,-9.26,3.4979,635.4,101,12.0499,7.635,0.2324,21.0175,10.8508,0.8846
BOOST_NEGPULSE,1322,0.77735,2.31355,0.3439,charge,1,4.633,3.5063,160.8,101,12.0592,7.1896,0.2087,10.7433,7.5552,0.3904
BOOST_NEGPULSE,1322,0.77735,2.31355,0.3437,discharge,2,-18.526,3.4991,680.7,101,12.0343,6.4469,0.2018,34.3716,19.6071,1.6347
BOOST_NEGPULSE,1322,0.77735,2.31355,0.344,charge,2,13.895,3.5124,280.7,101,11.817,5.3215,0.1542,9.3497,7.9,0.8779
BOOST_NEGPULSE,1322,0.77735,2.31355,0.3437,discharge,3,-26.63,3.5002,801.3,101,11.961,5.6718,0.2052,122.4196,73.2585,2.5633
BOOST_NEGPULSE,1322,0.77735,2.31355,0.3441,charge,3,23.158,3.5181,387.5,101,11.5228,3.9971,0.1264,7.9741,6.881,1.1416
BOOST_NEGPULSE,1322,0.77735,2.31355,0.3053,discharge,0,-2.316,3.4597,5069.8,101,12.4111,9.4884,0.2718,24.8405,9.8794,0.3098
BOOST_NEGPULSE,1322,0.77735,2.31355,0.3053,charge,0,1.159,3.463,70.4,101,12.0816,9.2143,0.2548,14.9125,6.9292,0.1619
BOOST_NEGPULSE,1322,0.77735,2.31355,0.3052,discharge,1,-9.262,3.4602,635.5,101,12.5338,8.9983,0.261,33.1852,13.3632,1.1369
BOOST_NEGPULSE,1322,0.77735,2.31355,0.3053,charge,1,4.631,3.4708,160.4,101,12.3075,8.4123,0.2233,10.6587,6.4714,0.4477
BOOST_NEGPULSE,1322,0.77735,2.31355,0.3051,discharge,2,-18.525,3.461,680.5,101,12.4219,7.5172,0.2369,68.6975,29.4511,2.0822
BOOST_NEGPULSE,1322,0.77735,2.31355,0.3054,charge,2,13.894,3.479,281.2,101,11.9747,5.8133,0.1622,8.825,7.814,0.9729
BOOST_NEGPULSE,1322,0.77735,2.31355,0.3055,charge,3,23.156,3.485,377.1,101,11.6195,4.2479,0.1298,8.1042,7.5412,1.1643
BOOST_NEGPULSE,1322,0.77735,2.31355,0.2667,discharge,0,-2.315,3.4119,5070.6,101,12.6528,10.9534,0.3128,36.7076,11.4518,0.3595
BOOST_NEGPULSE,1322,0.77735,2.31355,0.2667,charge,0,1.159,3.4163,70.4,101,12.376,10.3847,0.282,22.5303,8.3462,0.1672
BOOST_NEGPULSE,1322,0.77735,2.31355,0.2666,discharge,1,-9.262,3.4126,635.5,101,12.6459,10.1378,0.3094,55.893,16.5177,1.4553
BOOST_NEGPULSE,1322,0.77735,2.31355,0.2667,charge,1,4.633,3.4283,160.5,101,12.2532,8.7831,0.2319,13.1505,5.9503,0.4909
BOOST_NEGPULSE,1322,0.77735,2.31355,0.2668,charge,2,13.895,3.4422,279.6,101,11.9308,6.1013,0.1769,8.0068,6.6074,1.192
BOOST_NEGPULSE,1322,0.77735,2.31355,0.2669,charge,3,23.156,3.448,321.7,101,11.6876,4.512,0.1414,7.7753,7.6658,1.4329
BOOST_NEGPULSE,1360,0.77257,2.29932,1.0,discharge,0,-2.304,4.1138,99999.0,99,3.6283,19.9859,0.3859,17.2834,5.1729,0.3216
BOOST_NEGPULSE,1360,0.77257,2.29932,1.0,charge,0,1.151,4.1283,68.7,101,12.558,16.2716,0.3736,27.0604,7.6639,0.2053
BOOST_NEGPULSE,1360,0.77257,2.29932,0.9999,discharge,1,-9.208,4.1227,635.4,101,12.6844,13.1593,0.2666,8.7053,4.0136,1.1074
BOOST_NEGPULSE,1360,0.77257,2.29932,1.0,charge,1,1.583,4.1336,160.9,101,35.8443,6.1408,0.05,0.01,3000.0,0.5566
BOOST_NEGPULSE,1360,0.77257,2.29932,0.9999,discharge,2,-18.416,4.1215,641.3,101,12.4452,10.5285,0.2158,7.1865,5.3969,2.0464
BOOST_NEGPULSE,1360,0.77257,2.29932,1.0,charge,2,1.44,4.1397,281.5,101,41.8978,0.01,0.05,0.01,2999.9993,0.3336
BOOST_NEGPULSE,1360,0.77257,2.29932,0.9998,discharge,3,-26.473,4.1206,639.3,101,12.3686,8.7175,0.1852,8.0746,7.2662,2.4788
BOOST_NEGPULSE,1360,0.77257,2.29932,1.0,charge,3,1.303,4.1453,387.0,101,42.0169,0.01,0.0501,0.01,2956.6204,0.3347
BOOST_NEGPULSE,1360,0.77257,2.29932,0.9616,discharge,0,-2.301,4.0835,4787.2,101,12.5837,13.4282,0.3024,13.7063,5.4094,0.3153
BOOST_NEGPULSE,1360,0.77257,2.29932,0.9616,charge,0,1.151,4.0858,70.3,101,12.7017,13.3672,0.3049,13.8612,5.5702,0.1728
BOOST_NEGPULSE,1360,0.77257,2.29932,0.9616,discharge,1,-9.208,4.0838,635.4,101,12.4646,11.5918,0.2485,9.4725,5.5063,0.9727
BOOST_NEGPULSE,1360,0.77257,2.29932,0.9617,charge,1,3.35,4.09,160.6,101,16.4279,16.4259,0.1765,0.01,2999.9958,0.4458
BOOST_NEGPULSE,1360,0.77257,2.29932,0.9615,discharge,2,-18.416,4.0846,664.0,101,12.3611,9.0205,0.1928,8.6748,6.8708,1.6853
BOOST_NEGPULSE,1360,0.77257,2.29932,0.9617,charge,2,3.213,4.0947,281.4,101,32.7919,0.01,0.0501,0.01,2997.4272,0.5691
BOOST_NEGPULSE,1360,0.77257,2.29932,0.9614,discharge,3,-26.473,4.086,662.4,101,12.3831,7.3779,0.1683,9.7675,8.6687,1.8219
BOOST_NEGPULSE,1360,0.77257,2.29932,0.9617,charge,3,3.021,4.0993,386.3,101,33.3503,0.01,0.05,0.01,2999.9982,0.5583
BOOST_NEGPULSE,1360,0.77257,2.29932,0.9232,discharge,0,-2.304,4.0676,4809.3,101,11.9328,11.0329,0.2724,18.163,7.4662,0.2936
BOOST_NEGPULSE,1360,0.77257,2.29932,0.9233,charge,0,1.151,4.0707,70.3,101,12.8217,10.8803,0.2605,12.9482,5.5331,0.1684
BOOST_NEGPULSE,1360,0.77257,2.29932,0.9232,discharge,1,-9.208,4.0692,635.4,101,12.3258,9.614,0.2254,11.824,5.9532,0.9822
BOOST_NEGPULSE,1360,0.77257,2.29932,0.9233,charge,1,4.391,4.0755,160.7,101,12.7031,6.846,0.1263,8.8588,0.9771,0.4821
BOOST_NEGPULSE,1360,0.77257,2.29932,0.9231,discharge,2,-18.417,4.0706,676.0,101,12.3424,7.6461,0.1864,9.8441,6.5918,1.5907
BOOST_NEGPULSE,1360,0.77257,2.29932,0.9234,charge,2,4.317,4.08,281.0,101,27.8064,0.01,0.05,0.01,2999.9998,0.5981
BOOST_NEGPULSE,1360,0.77257,2.29932,0.9231,discharge,3,-26.475,4.0718,676.6,101,12.0094,6.5811,0.1643,10.3294,7.847,1.881
BOOST_NEGPULSE,1360,0.77257,2.29932,0.9234,charge,3,4.199,4.0829,386.1,101,27.9053,0.01,0.05,0.01,3000.0,0.6472
BOOST_NEGPULSE,1360,0.77257,2.29932,0.8465,discharge,0,-2.304,3.9753,5364.0,101,11.9874,8.1653,0.2283,18.0002,7.6453,0.2824
BOOST_NEGPULSE,1360,0.77257,2.29932,0.8466,charge,0,1.151,3.9783,70.3,101,12.8845,8.3166,0.236,15.9541,7.4519,0.1617
BOOST_NEGPULSE,1360,0.77257,2.29932,0.8465,discharge,1,-9.208,3.9775,635.4,101,12.301,7.5544,0.2035,11.7532,5.9492,0.8866
BOOST_NEGPULSE,1360,0.77257,2.29932,0.8466,charge,1,4.606,3.9851,160.5,101,12.37,7.8634,0.2159,13.7534,7.1175,0.4752
BOOST_NEGPULSE,1360,0.77257,2.29932,0.8464,discharge,2,-18.417,3.9787,680.5,101,12.2012,6.3523,0.171,9.8369,6.3959,1.5806
BOOST_NEGPULSE,1360,0.77257,2.29932,0.8466,charge,2,8.366,3.9929,280.9,101,19.7376,5.0343,0.05,0.01,2999.9424,0.9034
BOOST_NEGPULSE,1360,0.77257,2.29932,0.8463,discharge,3,-26.472,3.9807,729.1,101,12.0559,5.5361,0.1558,10.6027,7.8607,1.9982
BOOST_NEGPULSE,1360,0.77257,2.29932,0.8467,charge,3,8.237,3.9985,386.2,101,24.4706,0.01,0.05,0.01,2999.998,0.8071
BOOST_NEGPULSE,1360,0.77257,2.29932,0.7698,discharge,0,-2.304,3.8898,5415.9,101,11.9606,6.8708,0.2012,13.6846,7.4867,0.2186
BOOST_NEGPULSE,1360,0.77257,2.29932,0.7698,charge,0,1.151,3.8919,70.5,101,11.8194,6.9008,0.1968,11.7462,6.6844,0.1438
BOOST_NEGPULSE,1360,0.77257,2.29932,0.7697,discharge,1,-9.208,3.8906,635.4,101,12.0215,6.3456,0.187,10.4651,6.4648,0.7786
BOOST_NEGPULSE,1360,0.77257,2.29932,0.7698,charge,1,4.603,3.8957,160.6,101,12.1185,6.4344,0.1936,10.4375,6.4434,0.4347
BOOST_NEGPULSE,1360,0.77257,2.29932,0.7696,discharge,2,-18.416,3.8912,680.4,101,11.991,5.4101,0.1688,9.9045,7.5175,1.4116
BOOST_NEGPULSE,1360,0.77257,2.29932,0.7699,charge,2,13.807,3.9008,281.5,101,11.7657,4.0994,0.0951,6.0,2.0335,1.9346
BOOST_NEGPULSE,1360,0.77257,2.29932,0.7696,discharge,3,-26.473,3.8921,793.9,101,11.8278,4.7269,0.15,11.2865,9.3751,1.7443
BOOST_NEGPULSE,1360,0.77257,2.29932,0.77,charge,3,14.022,3.905,387.0,101,18.9985,2.0539,0.05,0.01,2999.9882,1.3072
BOOST_NEGPULSE,1360,0.77257,2.29932,0.693,discharge,0,-2.303,3.8273,5493.5,101,11.9865,6.2717,0.1999,14.2431,8.2531,0.213
BOOST_NEGPULSE,1360,0.77257,2.29932,0.6931,charge,0,1.149,3.8295,70.5,101,11.9216,6.2856,0.1819,12.0246,7.2932,0.1297
BOOST_NEGPULSE,1360,0.77257,2.29932,0.693,discharge,1,-9.208,3.8281,635.4,101,11.9745,5.9507,0.1797,12.032,7.2201,0.7325
BOOST_NEGPULSE,1360,0.77257,2.29932,0.6931,charge,1,4.604,3.8344,160.6,101,11.8989,5.9275,0.1785,9.2905,5.5592,0.3674
BOOST_NEGPULSE,1360,0.77257,2.29932,0.6929,discharge,2,-18.416,3.8281,680.6,101,11.8799,5.1977,0.1645,11.0007,7.5609,1.4264
BOOST_NEGPULSE,1360,0.77257,2.29932,0.6932,charge,2,13.811,3.8385,280.9,101,11.8318,5.0373,0.1636,7.6651,6.423,1.0785
BOOST_NEGPULSE,1360,0.77257,2.29932,0.6928,discharge,3,-26.474,3.8299,801.0,101,11.803,4.5976,0.15,12.0522,9.0199,1.8381
BOOST_NEGPULSE,1360,0.77257,2.29932,0.6932,charge,3,18.123,3.8431,387.0,101,14.5949,5.1049,0.0996,0.01,3000.0,0.3905
BOOST_NEGPULSE,1360,0.77257,2.29932,0.6163,discharge,0,-2.304,3.7508,5543.8,101,11.8668,6.2964,0.1979,15.2939,8.5774,0.2305
BOOST_NEGPULSE,1360,0.77257,2.29932,0.6163,charge,0,1.151,3.7532,70.4,101,11.8491,6.3145,0.1899,13.3642,7.8556,0.1292
BOOST_NEGPULSE,1360,0.77257,2.29932,0.6162,discharge,1,-9.208,3.7513,635.4,101,11.8431,5.8234,0.1792,12.585,7.2806,0.7296
BOOST_NEGPULSE,1360,0.77257,2.29932,0.6164,charge,1,4.603,3.759,160.6,101,11.8583,5.7511,0.1812,10.5861,6.1484,0.3646
BOOST_NEGPULSE,1360,0.77257,2.29932,0.6162,discharge,2,-18.418,3.7531,680.6,101,11.8665,5.0457,0.1643,11.1094,7.2402,1.4192
BOOST_NEGPULSE,1360,0.77257,2.29932,0.6164,charge,2,13.812,3.7648,281.1,101,11.6815,4.8525,0.1612,7.8318,5.9984,1.0664
BOOST_NEGPULSE,1360,0.77257,2.29932,0.6161,discharge,3,-26.472,3.7537,800.6,101,11.7542,4.4287,0.1562,11.8441,8.5066,1.9176
BOOST_NEGPULSE,1360,0.77257,2.29932,0.6165,charge,3,22.594,3.7694,386.6,101,11.5988,2.9911,0.0694,4.5483,1.488,2.2642
BOOST_NEGPULSE,1360,0.77257,2.29932,0.5396,discharge,0,-2.304,3.6705,5593.3,101,11.6804,6.1026,0.1978,14.4971,8.4883,0.2288
BOOST_NEGPULSE,1360,0.77257,2.29932,0.5396,charge,0,1.151,3.6729,70.4,101,11.5677,6.0316,0.1877,12.6418,7.7424,0.1199
BOOST_NEGPULSE,1360,0.77257,2.29932,0.5395,discharge,1,-9.208,3.6715,635.4,101,11.8444,5.6781,0.1853,11.957,7.2483,0.7378
BOOST_NEGPULSE,1360,0.77257,2.29932,0.5396,charge,1,4.603,3.678,160.7,101,11.9495,5.6176,0.1854,11.3615,7.1284,0.35
BOOST_NEGPULSE,1360,0.77257,2.29932,0.5394,discharge,2,-18.418,3.6716,680.6,101,11.8318,5.0918,0.1661,10.9536,7.355,1.4027
BOOST_NEGPULSE,1360,0.77257,2.29932,0.5397,charge,2,13.813,3.6848,281.1,101,11.7263,4.8139,0.158,8.2719,6.1372,0.9833
BOOST_NEGPULSE,1360,0.77257,2.29932,0.5394,discharge,3,-26.474,3.6733,800.9,101,11.8898,4.5462,0.1638,12.432,9.3009,1.9221
BOOST_NEGPULSE,1360,0.77257,2.29932,0.5398,charge,3,23.02,3.6892,386.8,101,11.5731,3.9924,0.1344,7.2511,6.1122,1.4265
BOOST_NEGPULSE,1360,0.77257,2.29932,0.4628,discharge,0,-2.304,3.6026,5609.2,101,12.0369,6.9935,0.2104,15.2908,8.5195,0.2241
BOOST_NEGPULSE,1360,0.77257,2.29932,0.4629,charge,0,1.151,3.605,70.4,101,12.0141,6.9864,0.2092,12.6232,7.5603,0.1281
BOOST_NEGPULSE,1360,0.77257,2.29932,0.4628,discharge,1,-9.208,3.6038,635.4,101,12.0961,6.4745,0.1951,12.7853,7.52,0.7729
BOOST_NEGPULSE,1360,0.77257,2.29932,0.4629,charge,1,4.605,3.611,160.9,101,12.0374,6.3811,0.1945,11.9,7.793,0.3774
BOOST_NEGPULSE,1360,0.77257,2.29932,0.4627,discharge,2,-18.416,3.6046,680.6,101,12.1236,5.4741,0.1806,12.4948,8.4196,1.4685
BOOST_NEGPULSE,1360,0.77257,2.29932,0.463,charge,2,13.812,3.617,281.0,101,11.8331,5.0589,0.153,8.644,6.3764,0.8843
BOOST_NEGPULSE,1360,0.77257,2.29932,0.4627,discharge,3,-26.475,3.6058,800.5,101,11.9333,4.9057,0.1717,16.3197,12.3512,2.0967
BOOST_NEGPULSE,1360,0.77257,2.29932,0.4631,charge,3,23.021,3.6236,386.9,101,11.678,3.9413,0.1292,7.1863,5.9082,1.3462
BOOST_NEGPULSE,1360,0.77257,2.29932,0.3861,discharge,0,-2.304,3.5312,5609.7,101,12.0338,7.5249,0.2315,16.2926,8.2418,0.2313
BOOST_NEGPULSE,1360,0.77257,2.29932,0.3861,charge,0,1.149,3.5335,70.4,101,11.9081,7.6635,0.2221,12.2405,7.3742,0.1428
BOOST_NEGPULSE,1360,0.77257,2.29932,0.3861,discharge,1,-9.209,3.5324,635.4,101,12.0878,7.1109,0.2206,15.7143,8.9669,0.9257
BOOST_NEGPULSE,1360,0.77257,2.29932,0.3862,charge,1,4.605,3.5395,160.9,101,11.8677,6.9036,0.203,11.6519,7.8744,0.3927
BOOST_NEGPULSE,1360,0.77257,2.29932,0.386,discharge,2,-18.416,3.5332,680.4,101,12.0019,6.1622,0.2071,21.641,14.5094,1.7146
BOOST_NEGPULSE,1360,0.77257,2.29932,0.3862,charge,2,13.813,3.5464,280.9,101,11.6465,5.2959,0.1623,9.4998,7.4272,0.859
BOOST_NEGPULSE,1360,0.77257,2.29932,0.3859,discharge,3,-26.473,3.5342,800.4,101,11.9721,5.2963,0.1972,43.0182,29.847,2.2083
BOOST_NEGPULSE,1360,0.77257,2.29932,0.3863,charge,3,23.02,3.5528,386.8,101,11.5051,4.058,0.1313,7.7896,6.2995,1.1952
BOOST_NEGPULSE,1360,0.77257,2.29932,0.3477,discharge,0,-2.304,3.4964,5071.2,101,11.9793,8.7978,0.2522,19.847,8.9298,0.2684
BOOST_NEGPULSE,1360,0.77257,2.29932,0.3478,charge,0,1.151,3.4995,70.6,101,12.2366,8.6303,0.238,12.7928,6.7758,0.1546
BOOST_NEGPULSE,1360,0.77257,2.29932,0.3477,discharge,1,-9.209,3.4976,635.4,101,12.3781,8.1009,0.2375,22.4028,10.9888,0.968
BOOST_NEGPULSE,1360,0.77257,2.29932,0.3478,charge,1,4.604,3.5057,160.8,101,12.1895,7.8263,0.2156,11.1204,7.4748,0.4298
BOOST_NEGPULSE,1360,0.77257,2.29932,0.3476,discharge,2,-18.419,3.4983,680.6,101,12.3756,6.7829,0.2137,37.2386,20.3794,1.7218
BOOST_NEGPULSE,1360,0.77257,2.29932,0.3479,charge,2,13.811,3.5131,281.4,101,11.8963,5.7659,0.1636,9.5598,7.8375,0.8488
BOOST_NEGPULSE,1360,0.77257,2.29932,0.3475,discharge,3,-26.474,3.4993,800.4,101,12.211,6.0412,0.2192,150.2144,85.5086,2.572
BOOST_NEGPULSE,1360,0.77257,2.29932,0.3479,charge,3,23.021,3.5191,386.2,101,11.6777,4.3,0.1298,8.1592,6.8294,1.1294
BOOST_NEGPULSE,1360,0.77257,2.29932,0.3094,discharge,0,-2.302,3.4583,5071.9,101,12.3511,9.7343,0.2804,25.7185,9.9337,0.3044
BOOST_NEGPULSE,1360,0.77257,2.29932,0.3094,charge,0,1.151,3.4615,70.5,101,12.2581,9.4547,0.2557,15.4808,7.0044,0.1578
BOOST_NEGPULSE,1360,0.77257,2.29932,0.3093,discharge,1,-9.208,3.4593,635.4,101,12.5679,8.8401,0.2644,33.7538,13.3679,1.107
BOOST_NEGPULSE,1360,0.77257,2.29932,0.3094,charge,1,4.603,3.469,160.7,101,12.2932,8.3321,0.227,10.9557,6.4855,0.4346
BOOST_NEGPULSE,1360,0.77257,2.29932,0.3092,discharge,2,-18.417,3.46,680.5,101,12.3257,7.5224,0.2443,66.8583,28.2631,2.0701
BOOST_NEGPULSE,1360,0.77257,2.29932,0.3095,charge,2,13.814,3.4785,280.9,101,11.8475,5.9568,0.17,8.9609,7.7037,0.9854
BOOST_NEGPULSE,1360,0.77257,2.29932,0.3096,charge,3,23.02,3.4846,376.2,101,11.6158,4.301,0.1335,8.1893,7.3943,1.2206
BOOST_NEGPULSE,1360,0.77257,2.29932,0.271,discharge,0,-2.302,3.4106,5070.4,101,12.7836,11.7514,0.3255,38.8127,11.5275,0.3703
BOOST_NEGPULSE,1360,0.77257,2.29932,0.271,charge,0,1.151,3.4152,70.4,101,12.517,11.1653,0.2815,23.4939,8.1344,0.1741
BOOST_NEGPULSE,1360,0.77257,2.29932,0.2709,discharge,1,-9.208,3.4115,635.4,101,12.8788,10.9723,0.3161,58.4731,16.4448,1.5091
BOOST_NEGPULSE,1360,0.77257,2.29932,0.2711,charge,1,4.604,3.428,160.7,101,12.4512,9.5916,0.243,13.7908,5.89,0.4893
BOOST_NEGPULSE,1360,0.77257,2.29932,0.2711,charge,2,13.813,3.4423,275.7,101,12.2043,6.5045,0.1833,8.2647,6.5024,1.2324
BOOST_NEGPULSE,1360,0.77257,2.29932,0.2712,charge,3,23.02,3.448,316.0,101,11.8751,4.7349,0.1487,7.9546,7.5332,1.4502
BOOST_NEGPULSE,1397,0.76186,2.26746,1.0,discharge,0,-2.27,4.1116,99999.0,99,3.8304,21.0013,0.3953,17.6395,5.0448,0.3188
BOOST_NEGPULSE,1397,0.76186,2.26746,1.0,charge,0,1.135,4.1262,69.5,101,12.9726,17.2418,0.3799,27.6051,7.4529,0.2189
BOOST_NEGPULSE,1397,0.76186,2.26746,0.9999,discharge,1,-9.077,4.1204,635.5,101,12.7275,13.7094,0.2702,9.114,4.1858,1.1505
BOOST_NEGPULSE,1397,0.76186,2.26746,1.0,charge,1,1.614,4.1312,161.0,101,34.9869,7.6901,0.05,0.01,3000.0,0.5579
BOOST_NEGPULSE,1397,0.76186,2.26746,0.9999,discharge,2,-18.154,4.1191,642.1,101,12.6175,10.5737,0.2169,8.2159,6.1628,2.007
BOOST_NEGPULSE,1397,0.76186,2.26746,1.0,charge,2,1.513,4.136,281.2,101,42.3169,0.01,0.05,0.01,2999.9996,0.3872
BOOST_NEGPULSE,1397,0.76186,2.26746,0.9998,discharge,3,-26.098,4.1189,640.6,101,12.4888,8.7046,0.1831,9.7572,8.1505,2.1399
BOOST_NEGPULSE,1397,0.76186,2.26746,1.0,charge,3,1.367,4.1425,387.4,101,42.088,0.01,0.05,0.01,3000.0,0.3443
BOOST_NEGPULSE,1397,0.76186,2.26746,0.9622,discharge,0,-2.269,4.0824,4790.5,101,12.9326,14.0451,0.3092,14.5621,5.5311,0.3292
BOOST_NEGPULSE,1397,0.76186,2.26746,0.9622,charge,0,1.133,4.084,70.4,101,13.587,14.1703,0.3097,14.1742,5.4465,0.1798
BOOST_NEGPULSE,1397,0.76186,2.26746,0.9621,discharge,1,-9.078,4.0828,635.4,101,12.794,12.0782,0.2497,10.3739,5.7572,1.0612
BOOST_NEGPULSE,1397,0.76186,2.26746,0.9622,charge,1,3.259,4.0891,160.7,101,16.9751,17.0823,0.1717,0.01,2999.9919,0.5039
BOOST_NEGPULSE,1397,0.76186,2.26746,0.962,discharge,2,-18.155,4.0836,663.8,101,12.67,9.3783,0.1953,10.1625,7.5716,1.6893
BOOST_NEGPULSE,1397,0.76186,2.26746,0.9623,charge,2,3.124,4.0939,281.1,101,33.9863,0.01,0.05,0.01,2999.9995,0.5771
BOOST_NEGPULSE,1397,0.76186,2.26746,0.962,discharge,3,-26.099,4.0851,661.9,101,12.5511,7.7254,0.1627,11.7678,9.2656,1.7651
BOOST_NEGPULSE,1397,0.76186,2.26746,0.9623,charge,3,2.928,4.0986,386.5,101,34.649,0.01,0.05,0.01,2999.9999,0.5357
BOOST_NEGPULSE,1397,0.76186,2.26746,0.9243,discharge,0,-2.268,4.066,4809.7,101,12.6086,11.7725,0.2808,19.5159,7.4618,0.2848
BOOST_NEGPULSE,1397,0.76186,2.26746,0.9244,charge,0,1.135,4.0691,70.4,101,12.7296,11.6257,0.2799,14.1302,5.7715,0.1642
BOOST_NEGPULSE,1397,0.76186,2.26746,0.9243,discharge,1,-9.078,4.0669,635.4,101,12.629,10.2452,0.2314,12.7059,6.0367,1.0341
BOOST_NEGPULSE,1397,0.76186,2.26746,0.9244,charge,1,4.245,4.0747,160.8,101,12.9835,6.6435,0.1175,9.9336,0.7967,0.4378
BOOST_NEGPULSE,1397,0.76186,2.26746,0.9242,discharge,2,-18.155,4.0683,675.3,101,12.4635,8.2467,0.1858,11.0726,6.9305,1.7328
BOOST_NEGPULSE,1397,0.76186,2.26746,0.9244,charge,2,4.172,4.0788,281.9,101,29.0628,0.01,0.05,0.01,2999.9988,0.578
BOOST_NEGPULSE,1397,0.76186,2.26746,0.9241,discharge,3,-26.099,4.0708,675.7,101,12.3857,6.8409,0.1613,12.0792,8.3134,1.8068
BOOST_NEGPULSE,1397,0.76186,2.26746,0.9244,charge,3,4.053,4.082,387.5,101,29.1297,0.01,0.05,0.01,2999.9999,0.6149
BOOST_NEGPULSE,1397,0.76186,2.26746,0.8487,discharge,0,-2.269,3.9703,5364.8,101,12.2631,8.6097,0.2329,18.4172,7.6723,0.2557
BOOST_NEGPULSE,1397,0.76186,2.26746,0.8487,charge,0,1.135,3.9732,70.4,101,12.1732,8.7594,0.2301,16.0474,7.1446,0.1627
BOOST_NEGPULSE,1397,0.76186,2.26746,0.8486,discharge,1,-9.078,3.9716,635.4,101,12.5047,7.966,0.2068,12.1583,6.0133,0.8795
BOOST_NEGPULSE,1397,0.76186,2.26746,0.8488,charge,1,4.54,3.9802,161.1,101,12.3713,8.3276,0.2203,14.2905,7.0966,0.5046
BOOST_NEGPULSE,1397,0.76186,2.26746,0.8486,discharge,2,-18.154,3.9726,680.5,101,12.4276,6.6976,0.1793,10.8775,6.9709,1.563
BOOST_NEGPULSE,1397,0.76186,2.26746,0.8488,charge,2,8.28,3.9874,281.0,101,19.8313,5.8597,0.05,0.01,2999.9984,0.6192
BOOST_NEGPULSE,1397,0.76186,2.26746,0.8485,discharge,3,-26.099,3.9746,729.8,101,12.3028,5.7495,0.1556,12.314,8.63,1.8061
BOOST_NEGPULSE,1397,0.76186,2.26746,0.8488,charge,3,8.148,3.9933,387.3,101,25.3784,0.01,0.05,0.01,3000.0,0.8332
BOOST_NEGPULSE,1397,0.76186,2.26746,0.773,discharge,0,-2.27,3.8858,5418.5,101,12.2858,7.4191,0.2111,14.1825,7.507,0.2409
BOOST_NEGPULSE,1397,0.76186,2.26746,0.7731,charge,0,1.133,3.8872,70.5,101,12.8069,7.4025,0.2032,12.0406,6.6274,0.1345
BOOST_NEGPULSE,1397,0.76186,2.26746,0.773,discharge,1,-9.078,3.8868,635.5,101,12.3603,6.8293,0.1935,11.1492,6.6794,0.7771
BOOST_NEGPULSE,1397,0.76186,2.26746,0.7731,charge,1,4.54,3.8925,161.1,101,12.2867,6.9559,0.2003,10.5897,6.2601,0.4533
BOOST_NEGPULSE,1397,0.76186,2.26746,0.7729,discharge,2,-18.154,3.8874,680.7,101,12.2466,5.8507,0.1703,11.2461,8.2254,1.4494
BOOST_NEGPULSE,1397,0.76186,2.26746,0.7732,charge,2,13.521,3.8977,281.8,101,11.9527,4.4503,0.0929,6.099,1.7515,1.8495
BOOST_NEGPULSE,1397,0.76186,2.26746,0.7729,discharge,3,-26.098,3.8874,791.4,101,12.0218,5.077,0.1533,13.5013,10.4662,1.532
BOOST_NEGPULSE,1397,0.76186,2.26746,0.7732,charge,3,13.574,3.9017,387.6,101,19.8817,2.109,0.05,0.01,2999.9831,1.4362
BOOST_NEGPULSE,1397,0.76186,2.26746,0.6974,discharge,0,-2.268,3.824,5492.5,101,12.1182,6.4641,0.2042,14.8264,8.3696,0.2113
BOOST_NEGPULSE,1397,0.76186,2.26746,0.6974,charge,0,1.135,3.8263,70.5,101,11.9618,6.4133,0.1888,12.2376,7.0261,0.1294
BOOST_NEGPULSE,1397,0.76186,2.26746,0.6973,discharge,1,-9.078,3.825,635.4,101,11.9648,6.088,0.184,12.5711,7.3345,0.7182
BOOST_NEGPULSE,1397,0.76186,2.26746,0.6974,charge,1,4.539,3.8315,161.1,101,11.859,6.063,0.183,9.4163,5.456,0.3962
BOOST_NEGPULSE,1397,0.76186,2.26746,0.6973,discharge,2,-18.154,3.8261,680.5,101,11.9674,5.3559,0.1683,12.016,8.0067,1.4308
BOOST_NEGPULSE,1397,0.76186,2.26746,0.6975,charge,2,13.616,3.8366,281.9,101,11.8543,5.2818,0.1622,7.8858,6.2478,1.1333
BOOST_NEGPULSE,1397,0.76186,2.26746,0.6972,discharge,3,-26.098,3.8269,801.2,101,12.0649,4.7662,0.1536,13.9642,9.8543,1.7361
BOOST_NEGPULSE,1397,0.76186,2.26746,0.6976,charge,3,17.558,3.8409,387.4,101,15.0689,5.3897,0.0904,0.01,2999.9998,0.445
BOOST_NEGPULSE,1397,0.76186,2.26746,0.6217,discharge,0,-2.268,3.7476,5544.9,101,12.0975,6.8469,0.2015,16.0205,8.5551,0.2352
BOOST_NEGPULSE,1397,0.76186,2.26746,0.6218,charge,0,1.133,3.7503,70.4,101,12.0285,6.7505,0.1952,13.9122,7.7163,0.132
BOOST_NEGPULSE,1397,0.76186,2.26746,0.6217,discharge,1,-9.08,3.7488,635.4,101,12.135,6.3459,0.1932,13.3081,7.4135,0.712
BOOST_NEGPULSE,1397,0.76186,2.26746,0.6218,charge,1,4.538,3.7564,161.1,101,12.059,6.2724,0.1866,10.9573,6.0316,0.3785
BOOST_NEGPULSE,1397,0.76186,2.26746,0.6216,discharge,2,-18.154,3.7501,680.6,101,12.1076,5.4667,0.172,12.2363,7.6924,1.4608
BOOST_NEGPULSE,1397,0.76186,2.26746,0.6219,charge,2,13.616,3.7624,281.3,101,11.9325,5.276,0.1658,8.162,5.9463,1.0888
BOOST_NEGPULSE,1397,0.76186,2.26746,0.6216,discharge,3,-26.098,3.7515,801.2,101,12.0353,4.7529,0.159,13.71,9.3211,1.8372
BOOST_NEGPULSE,1397,0.76186,2.26746,0.6219,charge,3,21.734,3.7665,386.9,101,12.2733,3.0875,0.0675,4.6387,1.1757,2.0465
BOOST_NEGPULSE,1397,0.76186,2.26746,0.5461,discharge,0,-2.27,3.6684,5591.8,101,12.0829,6.6456,0.2062,15.2349,8.4257,0.2251
BOOST_NEGPULSE,1397,0.76186,2.26746,0.5461,charge,0,1.133,3.6708,70.4,101,11.9584,6.6403,0.1896,13.1989,7.533,0.1396
BOOST_NEGPULSE,1397,0.76186,2.26746,0.546,discharge,1,-9.077,3.6694,635.4,101,12.0077,6.2235,0.1952,12.6762,7.3673,0.7224
BOOST_NEGPULSE,1397,0.76186,2.26746,0.5462,charge,1,4.54,3.6769,161.1,101,11.933,6.1511,0.1862,11.6796,6.9203,0.3577
BOOST_NEGPULSE,1397,0.76186,2.26746,0.546,discharge,2,-18.154,3.6707,680.7,101,12.0583,5.2645,0.1745,11.9419,7.8035,1.4076
BOOST_NEGPULSE,1397,0.76186,2.26746,0.5462,charge,2,13.616,3.6827,281.2,101,11.8272,5.0319,0.1617,8.4809,6.0139,1.0227
BOOST_NEGPULSE,1397,0.76186,2.26746,0.5459,discharge,3,-26.098,3.6711,801.2,101,11.832,4.685,0.1605,13.943,9.9616,1.8725
BOOST_NEGPULSE,1397,0.76186,2.26746,0.5463,charge,3,22.692,3.6888,386.9,101,11.5796,4.0961,0.1388,7.4961,5.9639,1.4392
BOOST_NEGPULSE,1397,0.76186,2.26746,0.4704,discharge,0,-2.27,3.6004,5615.0,101,11.8701,7.6568,0.218,16.0143,8.4473,0.2386
BOOST_NEGPULSE,1397,0.76186,2.26746,0.4705,charge,0,1.133,3.6037,70.5,101,12.3869,7.4603,0.2221,13.3694,7.7149,0.1395
BOOST_NEGPULSE,1397,0.76186,2.26746,0.4704,discharge,1,-9.078,3.6025,635.4,101,12.3376,6.9826,0.2056,13.5403,7.5551,0.8199
BOOST_NEGPULSE,1397,0.76186,2.26746,0.4705,charge,1,4.54,3.61,161.1,101,12.2849,6.938,0.2087,12.4223,7.763,0.3889
BOOST_NEGPULSE,1397,0.76186,2.26746,0.4703,discharge,2,-18.155,3.6036,680.7,101,12.2722,5.9758,0.1816,13.8962,8.9142,1.5814
BOOST_NEGPULSE,1397,0.76186,2.26746,0.4706,charge,2,13.614,3.6172,281.9,101,11.9919,5.4687,0.1544,8.9364,6.1991,0.9135
BOOST_NEGPULSE,1397,0.76186,2.26746,0.4702,discharge,3,-26.099,3.6046,800.7,101,12.1857,5.2062,0.1719,19.401,13.7387,2.0686
BOOST_NEGPULSE,1397,0.76186,2.26746,0.4707,charge,3,22.693,3.6236,387.8,101,11.8007,4.3484,0.1334,7.5394,5.7576,1.3548
BOOST_NEGPULSE,1397,0.76186,2.26746,0.3948,discharge,0,-2.268,3.53,5614.0,101,12.3176,8.3253,0.2346,17.217,8.2409,0.2594
BOOST_NEGPULSE,1397,0.76186,2.26746,0.3948,charge,0,1.135,3.5323,70.5,101,12.3153,8.2691,0.2481,12.5265,7.0546,0.1538
BOOST_NEGPULSE,1397,0.76186,2.26746,0.3947,discharge,1,-9.078,3.5313,635.5,101,12.4167,7.7309,0.2308,16.9733,9.2733,0.945
BOOST_NEGPULSE,1397,0.76186,2.26746,0.3949,charge,1,4.54,3.5378,160.9,101,12.4268,7.4772,0.2134,12.1606,7.842,0.4105
BOOST_NEGPULSE,1397,0.76186,2.26746,0.3947,discharge,2,-18.154,3.532,680.7,101,12.25,6.6779,0.2131,25.2704,16.145,1.7062
BOOST_NEGPULSE,1397,0.76186,2.26746,0.3949,charge,2,13.616,3.546,281.8,101,11.9644,5.6811,0.163,9.855,7.208,0.911
BOOST_NEGPULSE,1397,0.76186,2.26746,0.3946,discharge,3,-26.098,3.5334,800.7,101,12.221,5.6299,0.1947,54.3987,34.7885,2.0874
BOOST_NEGPULSE,1397,0.76186,2.26746,0.395,charge,3,22.692,3.5525,387.0,101,11.7233,4.3446,0.1322,8.1194,6.0676,1.2154
BOOST_NEGPULSE,1397,0.76186,2.26746,0.357,discharge,0,-2.27,3.4963,5072.8,101,12.4674,9.9425,0.2662,21.2887,8.9313,0.2905
BOOST_NEGPULSE,1397,0.76186,2.26746,0.357,charge,0,1.133,3.4989,70.5,101,13.1189,9.9414,0.2587,13.6224,6.8846,0.1449
