Repository: KikETs/ECM_HYBRID_BMS_JOINT

## Results

| Arm | Model | Size | Protocol | Result | Worst cell |
|---|---|---|---|---|---|
| SOP | 2RC table + trim (A8) | 4 effective coefficients, 2 EW states | leave-one-cell-out | usable current 69.6 % discharge, 59.5 % charge (τ = 10 s) | 59.9 % / 53.5 % (BOOST_REST) |
| SOH | dQ/dV ridge | 65 coefficients | leave-one-cell-out | RMSE 0.0094, bias −0.0005 | 0.0130 (BOOST_REST) |
| SOC | 2RC EKF, low-current gate | 3 states | leave-one-cell-out | **2.34 %p** over six sensor disturbances on estimated SOH (2.325 on true SOH), per cell 2.00–2.75 | 4.60 %p (BOOST_NEGPULSE_1S, current offset −0.10 A) |

The SOH arm was a 10,945-parameter CNN until the second audit round. Nested

File: analysis/uypydj_hppc_resistance.csv (part 48 of 225)
protocol,cycle,SOH,CAP_Ah,SOC,soc_group,direction,rate_rank,I_A,CRate_rated,tau_s,tau_actual_s,V_pre_V,V_tau_V,R_mOhm,file
BOOST,487,0.91359,2.73675,0.8175,3,discharge,3,-31.438,10.479,10.0,9.9,4.0259,3.5344,15.6339,08-09-21_19.33_BOOST_protocol_HPPC_IN21700_30T_cycle_#487.mat
BOOST,487,0.91359,2.73675,0.8179,3,charge,3,12.41,4.137,2.0,2.0,4.0335,4.2,13.4166,08-09-21_19.33_BOOST_protocol_HPPC_IN21700_30T_cycle_#487.mat
BOOST,487,0.91359,2.73675,0.8179,3,charge,3,12.41,4.137,10.0,9.9,4.0335,4.2,13.4166,08-09-21_19.33_BOOST_protocol_HPPC_IN21700_30T_cycle_#487.mat
BOOST,487,0.91359,2.73675,0.7266,4,discharge,0,-2.734,0.911,2.0,2.0,3.9232,3.8883,12.7656,08-09-21_19.33_BOOST_protocol_HPPC_IN21700_30T_cycle_#487.mat
BOOST,487,0.91359,2.73675,0.7266,4,discharge,0,-2.734,0.911,10.0,9.9,3.9232,3.8749,17.6671,08-09-21_19.33_BOOST_protocol_HPPC_IN21700_30T_cycle_#487.mat
BOOST,487,0.91359,2.73675,0.7267,4,charge,0,1.366,0.455,2.0,2.0,3.9253,3.9422,12.3683,08-09-21_19.33_BOOST_protocol_HPPC_IN21700_30T_cycle_#487.mat
BOOST,487,0.91359,2.73675,0.7267,4,charge,0,1.366,0.455,10.0,9.9,3.9253,3.9475,16.2471,08-09-21_19.33_BOOST_protocol_HPPC_IN21700_30T_cycle_#487.mat
BOOST,487,0.91359,2.73675,0.7265,4,discharge,1,-10.936,3.645,2.0,2.0,3.9233,3.784,12.7377,08-09-21_19.33_BOOST_protocol_HPPC_IN21700_30T_cycle_#487.mat
BOOST,487,0.91359,2.73675,0.7265,4,discharge,1,-10.936,3.645,10.0,9.9,3.9233,3.7413,16.6423,08-09-21_19.33_BOOST_protocol_HPPC_IN21700_30T_cycle_#487.mat
BOOST,487,0.91359,2.73675,0.7267,4,charge,1,5.467,1.822,2.0,2.0,3.9277,3.994,12.1266,08-09-21_19.33_BOOST_protocol_HPPC_IN21700_30T_cycle_#487.mat
BOOST,487,0.91359,2.73675,0.7267,4,charge,1,5.467,1.822,10.0,9.9,3.9277,4.0107,15.1812,08-09-21_19.33_BOOST_protocol_HPPC_IN21700_30T_cycle_#487.mat
BOOST,487,0.91359,2.73675,0.7264,4,discharge,2,-21.869,7.29,2.0,2.0,3.9236,3.6524,12.4011,08-09-21_19.33_BOOST_protocol_HPPC_IN21700_30T_cycle_#487.mat
BOOST,487,0.91359,2.73675,0.7264,4,discharge,2,-21.869,7.29,10.0,9.9,3.9236,3.5896,15.2728,08-09-21_19.33_BOOST_protocol_HPPC_IN21700_30T_cycle_#487.mat
BOOST,487,0.91359,2.73675,0.7268,4,charge,2,16.401,5.467,2.0,2.0,3.9305,4.1186,11.4688,08-09-21_19.33_BOOST_protocol_HPPC_IN21700_30T_cycle_#487.mat
BOOST,487,0.91359,2.73675,0.7268,4,charge,2,16.401,5.467,10.0,9.9,3.9305,4.1672,14.432,08-09-21_19.33_BOOST_protocol_HPPC_IN21700_30T_cycle_#487.mat
BOOST,487,0.91359,2.73675,0.7264,4,discharge,3,-31.436,10.479,2.0,2.0,3.9241,3.5449,12.0626,08-09-21_19.33_BOOST_protocol_HPPC_IN21700_30T_cycle_#487.mat
BOOST,487,0.91359,2.73675,0.7264,4,discharge,3,-31.436,10.479,10.0,9.9,3.9241,3.4624,14.687,08-09-21_19.33_BOOST_protocol_HPPC_IN21700_30T_cycle_#487.mat
BOOST,487,0.91359,2.73675,0.7268,4,charge,3,21.651,7.217,2.0,2.0,3.9316,4.2003,12.4105,08-09-21_19.33_BOOST_protocol_HPPC_IN21700_30T_cycle_#487.mat
BOOST,487,0.91359,2.73675,0.7268,4,charge,3,21.651,7.217,10.0,9.9,3.9316,4.2002,12.4059,08-09-21_19.33_BOOST_protocol_HPPC_IN21700_30T_cycle_#487.mat
BOOST,487,0.91359,2.73675,0.6355,5,discharge,0,-2.734,0.911,2.0,2.0,3.8459,3.8114,12.6189,08-09-21_19.33_BOOST_protocol_HPPC_IN21700_30T_cycle_#487.mat
BOOST,487,0.91359,2.73675,0.6355,5,discharge,0,-2.734,0.911,10.0,9.9,3.8459,3.7979,17.5567,08-09-21_19.33_BOOST_protocol_HPPC_IN21700_30T_cycle_#487.mat
BOOST,487,0.91359,2.73675,0.6355,5,charge,0,1.369,0.456,2.0,2.0,3.8474,3.8643,12.3493,08-09-21_19.33_BOOST_protocol_HPPC_IN21700_30T_cycle_#487.mat
BOOST,487,0.91359,2.73675,0.6355,5,charge,0,1.369,0.456,10.0,9.9,3.8474,3.8698,16.3683,08-09-21_19.33_BOOST_protocol_HPPC_IN21700_30T_cycle_#487.mat
BOOST,487,0.91359,2.73675,0.6354,5,discharge,1,-10.936,3.645,2.0,2.0,3.8457,3.7099,12.4177,08-09-21_19.33_BOOST_protocol_HPPC_IN21700_30T_cycle_#487.mat
BOOST,487,0.91359,2.73675,0.6354,5,discharge,1,-10.936,3.645,10.0,9.9,3.8457,3.669,16.1576,08-09-21_19.33_BOOST_protocol_HPPC_IN21700_30T_cycle_#487.mat
BOOST,487,0.91359,2.73675,0.6355,5,charge,1,5.468,1.823,2.0,2.0,3.8503,3.9159,11.9982,08-09-21_19.33_BOOST_protocol_HPPC_IN21700_30T_cycle_#487.mat
BOOST,487,0.91359,2.73675,0.6355,5,charge,1,5.468,1.823,10.0,9.9,3.8503,3.9349,15.4733,08-09-21_19.33_BOOST_protocol_HPPC_IN21700_30T_cycle_#487.mat
BOOST,487,0.91359,2.73675,0.6353,5,discharge,2,-21.869,7.29,2.0,2.0,3.8452,3.5817,12.049,08-09-21_19.33_BOOST_protocol_HPPC_IN21700_30T_cycle_#487.mat
BOOST,487,0.91359,2.73675,0.6353,5,discharge,2,-21.869,7.29,10.0,9.9,3.8452,3.5153,15.0853,08-09-21_19.33_BOOST_protocol_HPPC_IN21700_30T_cycle_#487.mat
BOOST,487,0.91359,2.73675,0.6356,5,charge,2,16.402,5.467,2.0,2.0,3.8526,4.0414,11.5108,08-09-21_19.33_BOOST_protocol_HPPC_IN21700_30T_cycle_#487.mat
BOOST,487,0.91359,2.73675,0.6356,5,charge,2,16.402,5.467,10.0,9.9,3.8526,4.0885,14.3824,08-09-21_19.33_BOOST_protocol_HPPC_IN21700_30T_cycle_#487.mat
BOOST,487,0.91359,2.73675,0.6353,5,discharge,3,-31.438,10.479,2.0,2.0,3.845,3.4748,11.7756,08-09-21_19.33_BOOST_protocol_HPPC_IN21700_30T_cycle_#487.mat
BOOST,487,0.91359,2.73675,0.6353,5,discharge,3,-31.438,10.479,10.0,9.9,3.845,3.3853,14.6224,08-09-21_19.33_BOOST_protocol_HPPC_IN21700_30T_cycle_#487.mat
BOOST,487,0.91359,2.73675,0.6357,5,charge,3,27.335,9.112,2.0,2.0,3.8542,4.1594,11.1652,08-09-21_19.33_BOOST_protocol_HPPC_IN21700_30T_cycle_#487.mat
BOOST,487,0.91359,2.73675,0.6357,5,charge,3,27.335,9.112,10.0,9.9,3.8542,4.2,12.6504,08-09-21_19.33_BOOST_protocol_HPPC_IN21700_30T_cycle_#487.mat
BOOST,487,0.91359,2.73675,0.5444,6,discharge,0,-2.734,0.911,2.0,2.0,3.7465,3.7137,11.9971,08-09-21_19.33_BOOST_protocol_HPPC_IN21700_30T_cycle_#487.mat
BOOST,487,0.91359,2.73675,0.5444,6,discharge,0,-2.734,0.911,10.0,9.9,3.7465,3.7025,16.0936,08-09-21_19.33_BOOST_protocol_HPPC_IN21700_30T_cycle_#487.mat
BOOST,487,0.91359,2.73675,0.5444,6,charge,0,1.367,0.456,2.0,2.0,3.7475,3.7637,11.8551,08-09-21_19.33_BOOST_protocol_HPPC_IN21700_30T_cycle_#487.mat
BOOST,487,0.91359,2.73675,0.5444,6,charge,0,1.367,0.456,10.0,9.9,3.7475,3.7687,15.5141,08-09-21_19.33_BOOST_protocol_HPPC_IN21700_30T_cycle_#487.mat
BOOST,487,0.91359,2.73675,0.5443,6,discharge,1,-10.936,3.645,2.0,2.0,3.7462,3.617,11.8142,08-09-21_19.33_BOOST_protocol_HPPC_IN21700_30T_cycle_#487.mat
BOOST,487,0.91359,2.73675,0.5443,6,discharge,1,-10.936,3.645,10.0,9.9,3.7462,3.5779,15.3895,08-09-21_19.33_BOOST_protocol_HPPC_IN21700_30T_cycle_#487.mat
BOOST,487,0.91359,2.73675,0.5444,6,charge,1,5.468,1.823,2.0,1.9,3.7494,3.8133,11.6872,08-09-21_19.33_BOOST_protocol_HPPC_IN21700_30T_cycle_#487.mat
BOOST,487,0.91359,2.73675,0.5444,6,charge,1,5.468,1.823,10.0,9.9,3.7494,3.8326,15.2172,08-09-21_19.33_BOOST_protocol_HPPC_IN21700_30T_cycle_#487.mat
BOOST,487,0.91359,2.73675,0.5442,6,discharge,2,-21.869,7.29,2.0,2.0,3.7463,3.491,11.6741,08-09-21_19.33_BOOST_protocol_HPPC_IN21700_30T_cycle_#487.mat
BOOST,487,0.91359,2.73675,0.5442,6,discharge,2,-21.869,7.29,10.0,9.9,3.7463,3.422,14.8292,08-09-21_19.33_BOOST_protocol_HPPC_IN21700_30T_cycle_#487.mat
BOOST,487,0.91359,2.73675,0.5445,6,charge,2,16.402,5.467,2.0,2.0,3.7528,3.939,11.3523,08-09-21_19.33_BOOST_protocol_HPPC_IN21700_30T_cycle_#487.mat
BOOST,487,0.91359,2.73675,0.5445,6,charge,2,16.402,5.467,10.0,9.9,3.7528,3.9879,14.3336,08-09-21_19.33_BOOST_protocol_HPPC_IN21700_30T_cycle_#487.mat
BOOST,487,0.91359,2.73675,0.5441,6,discharge,3,-31.435,10.478,2.0,1.9,3.7464,3.3859,11.4681,08-09-21_19.33_BOOST_protocol_HPPC_IN21700_30T_cycle_#487.mat
BOOST,487,0.91359,2.73675,0.5441,6,discharge,3,-31.435,10.478,10.0,9.9,3.7464,3.2898,14.5252,08-09-21_19.33_BOOST_protocol_HPPC_IN21700_30T_cycle_#487.mat
BOOST,487,0.91359,2.73675,0.5446,6,charge,3,27.336,9.112,2.0,2.0,3.7544,4.0576,11.0916,08-09-21_19.33_BOOST_protocol_HPPC_IN21700_30T_cycle_#487.mat
BOOST,487,0.91359,2.73675,0.5446,6,charge,3,27.336,9.112,10.0,9.9,3.7544,4.134,13.8865,08-09-21_19.33_BOOST_protocol_HPPC_IN21700_30T_cycle_#487.mat
BOOST,487,0.91359,2.73675,0.4532,7,discharge,0,-2.732,0.911,2.0,2.0,3.6608,3.6291,11.6036,08-09-21_19.33_BOOST_protocol_HPPC_IN21700_30T_cycle_#487.mat
BOOST,487,0.91359,2.73675,0.4532,7,discharge,0,-2.732,0.911,10.0,9.9,3.6608,3.6191,15.2641,08-09-21_19.33_BOOST_protocol_HPPC_IN21700_30T_cycle_#487.mat
BOOST,487,0.91359,2.73675,0.4533,7,charge,0,1.367,0.456,2.0,2.0,3.6624,3.6778,11.268,08-09-21_19.33_BOOST_protocol_HPPC_IN21700_30T_cycle_#487.mat
BOOST,487,0.91359,2.73675,0.4533,7,charge,0,1.367,0.456,10.0,9.9,3.6624,3.6825,14.707,08-09-21_19.33_BOOST_protocol_HPPC_IN21700_30T_cycle_#487.mat
BOOST,487,0.91359,2.73675,0.4532,7,discharge,1,-10.934,3.645,2.0,2.0,3.6611,3.5339,11.6334,08-09-21_19.33_BOOST_protocol_HPPC_IN21700_30T_cycle_#487.mat
BOOST,487,0.91359,2.73675,0.4532,7,discharge,1,-10.934,3.645,10.0,9.9,3.6611,3.4962,15.0814,08-09-21_19.33_BOOST_protocol_HPPC_IN21700_30T_cycle_#487.mat
BOOST,487,0.91359,2.73675,0.4533,7,charge,1,5.467,1.822,2.0,2.0,3.665,3.7275,11.4314,08-09-21_19.33_BOOST_protocol_HPPC_IN21700_30T_cycle_#487.mat
BOOST,487,0.91359,2.73675,0.4533,7,charge,1,5.467,1.822,10.0,9.9,3.665,3.745,14.6322,08-09-21_19.33_BOOST_protocol_HPPC_IN21700_30T_cycle_#487.mat
BOOST,487,0.91359,2.73675,0.4531,7,discharge,2,-21.871,7.29,2.0,2.0,3.6606,3.4082,11.5404,08-09-21_19.33_BOOST_protocol_HPPC_IN21700_30T_cycle_#487.mat
BOOST,487,0.91359,2.73675,0.4531,7,discharge,2,-21.871,7.29,10.0,9.9,3.6606,3.3404,14.6404,08-09-21_19.33_BOOST_protocol_HPPC_IN21700_30T_cycle_#487.mat
BOOST,487,0.91359,2.73675,0.4534,7,charge,2,16.402,5.467,2.0,2.0,3.6676,3.8513,11.1999,08-09-21_19.33_BOOST_protocol_HPPC_IN21700_30T_cycle_#487.mat
BOOST,487,0.91359,2.73675,0.4534,7,charge,2,16.402,5.467,10.0,9.9,3.6676,3.8957,13.9068,08-09-21_19.33_BOOST_protocol_HPPC_IN21700_30T_cycle_#487.mat
BOOST,487,0.91359,2.73675,0.453,7,discharge,3,-31.437,10.479,2.0,2.0,3.6616,3.3007,11.4801,08-09-21_19.33_BOOST_protocol_HPPC_IN21700_30T_cycle_#487.mat
BOOST,487,0.91359,2.73675,0.453,7,discharge,3,-31.437,10.479,10.0,9.9,3.6616,3.2076,14.4416,08-09-21_19.33_BOOST_protocol_HPPC_IN21700_30T_cycle_#487.mat
BOOST,487,0.91359,2.73675,0.4535,7,charge,3,27.337,9.112,2.0,2.0,3.6695,3.9693,10.9668,08-09-21_19.33_BOOST_protocol_HPPC_IN21700_30T_cycle_#487.mat
BOOST,487,0.91359,2.73675,0.4535,7,charge,3,27.337,9.112,10.0,9.9,3.6695,4.0406,13.575,08-09-21_19.33_BOOST_protocol_HPPC_IN21700_30T_cycle_#487.mat
BOOST,487,0.91359,2.73675,0.3621,8,discharge,0,-2.734,0.911,2.0,2.0,3.5989,3.5666,11.8142,08-09-21_19.33_BOOST_protocol_HPPC_IN21700_30T_cycle_#487.mat
BOOST,487,0.91359,2.73675,0.3621,8,discharge,0,-2.734,0.911,10.0,9.9,3.5989,3.5565,15.5084,08-09-21_19.33_BOOST_protocol_HPPC_IN21700_30T_cycle_#487.mat
BOOST,487,0.91359,2.73675,0.3622,8,charge,0,1.367,0.456,2.0,2.0,3.6003,3.616,11.4892,08-09-21_19.33_BOOST_protocol_HPPC_IN21700_30T_cycle_#487.mat
BOOST,487,0.91359,2.73675,0.3622,8,charge,0,1.367,0.456,10.0,9.9,3.6003,3.6206,14.8555,08-09-21_19.33_BOOST_protocol_HPPC_IN21700_30T_cycle_#487.mat
BOOST,487,0.91359,2.73675,0.362,8,discharge,1,-10.936,3.645,2.0,2.0,3.599,3.4698,11.8142,08-09-21_19.33_BOOST_protocol_HPPC_IN21700_30T_cycle_#487.mat
BOOST,487,0.91359,2.73675,0.362,8,discharge,1,-10.936,3.645,10.0,9.9,3.599,3.4309,15.3713,08-09-21_19.33_BOOST_protocol_HPPC_IN21700_30T_cycle_#487.mat
BOOST,487,0.91359,2.73675,0.3622,8,charge,1,5.468,1.823,2.0,2.0,3.603,3.6663,11.5775,08-09-21_19.33_BOOST_protocol_HPPC_IN21700_30T_cycle_#487.mat
BOOST,487,0.91359,2.73675,0.3622,8,charge,1,5.468,1.823,10.0,9.9,3.603,3.6841,14.8331,08-09-21_19.33_BOOST_protocol_HPPC_IN21700_30T_cycle_#487.mat
BOOST,487,0.91359,2.73675,0.362,8,discharge,2,-21.871,7.29,2.0,2.0,3.5993,3.341,11.8102,08-09-21_19.33_BOOST_protocol_HPPC_IN21700_30T_cycle_#487.mat
BOOST,487,0.91359,2.73675,0.362,8,discharge,2,-21.871,7.29,10.0,9.9,3.5993,3.2689,15.1068,08-09-21_19.33_BOOST_protocol_HPPC_IN21700_30T_cycle_#487.mat
BOOST,487,0.91359,2.73675,0.3623,8,charge,2,16.402,5.467,2.0,2.0,3.6064,3.7924,11.3401,08-09-21_19.33_BOOST_protocol_HPPC_IN21700_30T_cycle_#487.mat
BOOST,487,0.91359,2.73675,0.3623,8,charge,2,16.402,5.467,10.0,9.9,3.6064,3.8359,13.9922,08-09-21_19.33_BOOST_protocol_HPPC_IN21700_30T_cycle_#487.mat
BOOST,487,0.91359,2.73675,0.3619,8,discharge,3,-31.437,10.479,2.0,2.0,3.5995,3.2307,11.7314,08-09-21_19.33_BOOST_protocol_HPPC_IN21700_30T_cycle_#487.mat
BOOST,487,0.91359,2.73675,0.3619,8,discharge,3,-31.437,10.479,10.0,9.9,3.5995,3.1297,14.9442,08-09-21_19.33_BOOST_protocol_HPPC_IN21700_30T_cycle_#487.mat
BOOST,487,0.91359,2.73675,0.3623,8,charge,3,27.337,9.112,2.0,1.9,3.6088,3.9101,11.0217,08-09-21_19.33_BOOST_protocol_HPPC_IN21700_30T_cycle_#487.mat
BOOST,487,0.91359,2.73675,0.3623,8,charge,3,27.337,9.112,10.0,9.9,3.6088,3.9776,13.4909,08-09-21_19.33_BOOST_protocol_HPPC_IN21700_30T_cycle_#487.mat
BOOST,487,0.91359,2.73675,0.271,9,discharge,0,-2.734,0.911,2.0,2.0,3.5205,3.486,12.6198,08-09-21_19.33_BOOST_protocol_HPPC_IN21700_30T_cycle_#487.mat
BOOST,487,0.91359,2.73675,0.271,9,discharge,0,-2.734,0.911,10.0,9.9,3.5205,3.4747,16.7532,08-09-21_19.33_BOOST_protocol_HPPC_IN21700_30T_cycle_#487.mat
BOOST,487,0.91359,2.73675,0.271,9,charge,0,1.367,0.456,2.0,2.0,3.5221,3.5389,12.2942,08-09-21_19.33_BOOST_protocol_HPPC_IN21700_30T_cycle_#487.mat
BOOST,487,0.91359,2.73675,0.271,9,charge,0,1.367,0.456,10.0,9.9,3.5221,3.544,16.0263,08-09-21_19.33_BOOST_protocol_HPPC_IN21700_30T_cycle_#487.mat
BOOST,487,0.91359,2.73675,0.2709,9,discharge,1,-10.934,3.645,2.0,2.0,3.5209,3.3822,12.6852,08-09-21_19.33_BOOST_protocol_HPPC_IN21700_30T_cycle_#487.mat
BOOST,487,0.91359,2.73675,0.2709,9,discharge,1,-10.934,3.645,10.0,9.9,3.5209,3.3397,16.5722,08-09-21_19.33_BOOST_protocol_HPPC_IN21700_30T_cycle_#487.mat
BOOST,487,0.91359,2.73675,0.2711,9,charge,1,5.468,1.823,2.0,2.0,3.5269,3.5937,12.2176,08-09-21_19.33_BOOST_protocol_HPPC_IN21700_30T_cycle_#487.mat
BOOST,487,0.91359,2.73675,0.2711,9,charge,1,5.468,1.823,10.0,9.9,3.5269,3.6127,15.6927,08-09-21_19.33_BOOST_protocol_HPPC_IN21700_30T_cycle_#487.mat
BOOST,487,0.91359,2.73675,0.2708,9,discharge,2,-21.869,7.29,2.0,2.0,3.5219,3.2452,12.6526,08-09-21_19.33_BOOST_protocol_HPPC_IN21700_30T_cycle_#487.mat
BOOST,487,0.91359,2.73675,0.2708,9,discharge,2,-21.869,7.29,10.0,9.9,3.5219,3.1548,16.7863,08-09-21_19.33_BOOST_protocol_HPPC_IN21700_30T_cycle_#487.mat
BOOST,487,0.91359,2.73675,0.2712,9,charge,2,16.402,5.467,2.0,2.0,3.532,3.7257,11.8095,08-09-21_19.33_BOOST_protocol_HPPC_IN21700_30T_cycle_#487.mat
BOOST,487,0.91359,2.73675,0.2712,9,charge,2,16.402,5.467,10.0,9.9,3.532,3.7771,14.9433,08-09-21_19.33_BOOST_protocol_HPPC_IN21700_30T_cycle_#487.mat
BOOST,487,0.91359,2.73675,0.2708,9,discharge,3,-31.437,10.479,2.0,2.0,3.5237,3.1274,12.6062,08-09-21_19.33_BOOST_protocol_HPPC_IN21700_30T_cycle_#487.mat
BOOST,487,0.91359,2.73675,0.2708,9,discharge,3,-31.437,10.479,10.0,9.9,3.5237,2.9823,17.2217,08-09-21_19.33_BOOST_protocol_HPPC_IN21700_30T_cycle_#487.mat
BOOST,487,0.91359,2.73675,0.2712,9,charge,3,27.334,9.111,2.0,2.0,3.5353,3.8494,11.4912,08-09-21_19.33_BOOST_protocol_HPPC_IN21700_30T_cycle_#487.mat
BOOST,487,0.91359,2.73675,0.2712,9,charge,3,27.334,9.111,10.0,9.9,3.5353,3.9235,14.2021,08-09-21_19.33_BOOST_protocol_HPPC_IN21700_30T_cycle_#487.mat
BOOST,487,0.91359,2.73675,0.2254,10,discharge,0,-2.734,0.911,2.0,1.9,3.4714,3.4344,13.5323,08-09-21_19.33_BOOST_protocol_HPPC_IN21700_30T_cycle_#487.mat
BOOST,487,0.91359,2.73675,0.2254,10,discharge,0,-2.734,0.911,10.0,9.9,3.4714,3.4215,18.2503,08-09-21_19.33_BOOST_protocol_HPPC_IN21700_30T_cycle_#487.mat
BOOST,487,0.91359,2.73675,0.2255,10,charge,0,1.367,0.456,2.0,2.0,3.4732,3.4914,13.3158,08-09-21_19.33_BOOST_protocol_HPPC_IN21700_30T_cycle_#487.mat
BOOST,487,0.91359,2.73675,0.2255,10,charge,0,1.367,0.456,10.0,9.9,3.4732,3.4968,17.2666,08-09-21_19.33_BOOST_protocol_HPPC_IN21700_30T_cycle_#487.mat
BOOST,487,0.91359,2.73675,0.2254,10,discharge,1,-10.936,3.645,2.0,1.9,3.4718,3.3231,13.5973,08-09-21_19.33_BOOST_protocol_HPPC_IN21700_30T_cycle_#487.mat
BOOST,487,0.91359,2.73675,0.2254,10,discharge,1,-10.936,3.645,10.0,9.9,3.4718,3.2703,18.4254,08-09-21_19.33_BOOST_protocol_HPPC_IN21700_30T_cycle_#487.mat
BOOST,487,0.91359,2.73675,0.2255,10,charge,1,5.468,1.823,2.0,1.9,3.4784,3.5484,12.802,08-09-21_19.33_BOOST_protocol_HPPC_IN21700_30T_cycle_#487.mat
BOOST,487,0.91359,2.73675,0.2255,10,charge,1,5.468,1.823,10.0,9.9,3.4784,3.5683,16.4414,08-09-21_19.33_BOOST_protocol_HPPC_IN21700_30T_cycle_#487.mat
BOOST,487,0.91359,2.73675,0.2253,10,discharge,2,-21.87,7.29,2.0,2.0,3.4738,3.1719,13.8043,08-09-21_19.33_BOOST_protocol_HPPC_IN21700_30T_cycle_#487.mat
BOOST,487,0.91359,2.73675,0.2253,10,discharge,2,-21.87,7.29,10.0,9.9,3.4738,3.0401,19.8308,08-09-21_19.33_BOOST_protocol_HPPC_IN21700_30T_cycle_#487.mat
BOOST,487,0.91359,2.73675,0.2256,10,charge,2,16.402,5.467,2.0,2.0,3.4825,3.6835,12.2546,08-09-21_19.33_BOOST_protocol_HPPC_IN21700_30T_cycle_#487.mat
BOOST,487,0.91359,2.73675,0.2256,10,charge,2,16.402,5.467,10.0,9.9,3.4825,3.7369,15.5103,08-09-21_19.33_BOOST_protocol_HPPC_IN21700_30T_cycle_#487.mat
BOOST,487,0.91359,2.73675,0.2252,10,discharge,3,-31.436,10.479,2.0,2.0,3.4737,3.0401,13.7931,08-09-21_19.33_BOOST_protocol_HPPC_IN21700_30T_cycle_#487.mat
BOOST,487,0.91359,2.73675,0.2252,10,discharge,3,-31.436,10.479,10.0,9.9,3.4737,2.8,21.4308,08-09-21_19.33_BOOST_protocol_HPPC_IN21700_30T_cycle_#487.mat
BOOST,487,0.91359,2.73675,0.2257,10,charge,3,27.337,9.112,2.0,2.0,3.485,3.8064,11.757,08-09-21_19.33_BOOST_protocol_HPPC_IN21700_30T_cycle_#487.mat
BOOST,487,0.91359,2.73675,0.2257,10,charge,3,27.337,9.112,10.0,9.9,3.485,3.8871,14.709,08-09-21_19.33_BOOST_protocol_HPPC_IN21700_30T_cycle_#487.mat
BOOST,487,0.91359,2.73675,0.1799,11,discharge,0,-2.734,0.911,2.0,2.0,3.424,3.383,14.9974,08-09-21_19.33_BOOST_protocol_HPPC_IN21700_30T_cycle_#487.mat
BOOST,487,0.91359,2.73675,0.1799,11,discharge,0,-2.734,0.911,10.0,9.9,3.424,3.3673,20.7404,08-09-21_19.33_BOOST_protocol_HPPC_IN21700_30T_cycle_#487.mat
BOOST,487,0.91359,2.73675,0.1799,11,charge,0,1.367,0.456,2.0,2.0,3.4265,3.4462,14.4153,08-09-21_19.33_BOOST_protocol_HPPC_IN21700_30T_cycle_#487.mat
BOOST,487,0.91359,2.73675,0.1799,11,charge,0,1.367,0.456,10.0,9.9,3.4265,3.4521,18.7326,08-09-21_19.33_BOOST_protocol_HPPC_IN21700_30T_cycle_#487.mat
BOOST,487,0.91359,2.73675,0.1798,11,discharge,1,-10.936,3.645,2.0,2.0,3.4245,3.2549,15.5084,08-09-21_19.33_BOOST_protocol_HPPC_IN21700_30T_cycle_#487.mat
BOOST,487,0.91359,2.73675,0.1798,11,discharge,1,-10.936,3.645,10.0,9.9,3.4245,3.1697,23.2992,08-09-21_19.33_BOOST_protocol_HPPC_IN21700_30T_cycle_#487.mat
BOOST,487,0.91359,2.73675,0.1799,11,charge,1,5.467,1.822,2.0,2.0,3.4333,3.5076,13.5896,08-09-21_19.33_BOOST_protocol_HPPC_IN21700_30T_cycle_#487.mat
BOOST,487,0.91359,2.73675,0.1799,11,charge,1,5.467,1.822,10.0,9.9,3.4333,3.5255,16.8636,08-09-21_19.33_BOOST_protocol_HPPC_IN21700_30T_cycle_#487.mat
BOOST,487,0.91359,2.73675,0.1797,11,discharge,2,-21.869,7.29,2.0,1.9,3.4267,3.0809,15.8123,08-09-21_19.33_BOOST_protocol_HPPC_IN21700_30T_cycle_#487.mat
BOOST,487,0.91359,2.73675,0.1797,11,discharge,2,-21.869,7.29,10.0,9.9,3.4267,2.7901,29.1097,08-09-21_19.33_BOOST_protocol_HPPC_IN21700_30T_cycle_#487.mat
BOOST,487,0.91359,2.73675,0.18,11,charge,2,16.402,5.467,2.0,2.0,3.4385,3.6431,12.4741,08-09-21_19.33_BOOST_protocol_HPPC_IN21700_30T_cycle_#487.mat
BOOST,487,0.91359,2.73675,0.18,11,charge,2,16.402,5.467,10.0,9.9,3.4385,3.691,15.3945,08-09-21_19.33_BOOST_protocol_HPPC_IN21700_30T_cycle_#487.mat
BOOST,487,0.91359,2.73675,0.1797,11,discharge,3,-31.436,10.479,2.0,2.0,3.426,2.9141,16.2839,08-09-21_19.33_BOOST_protocol_HPPC_IN21700_30T_cycle_#487.mat
BOOST,487,0.91359,2.73675,0.1797,11,discharge,3,-31.436,10.479,10.0,9.9,3.426,2.4998,29.463,08-09-21_19.33_BOOST_protocol_HPPC_IN21700_30T_cycle_#487.mat
BOOST,487,0.91359,2.73675,0.1801,11,charge,3,27.336,9.112,2.0,2.0,3.4414,3.7621,11.7318,08-09-21_19.33_BOOST_protocol_HPPC_IN21700_30T_cycle_#487.mat
BOOST,487,0.91359,2.73675,0.1801,11,charge,3,27.336,9.112,10.0,9.9,3.4414,3.8407,14.6071,08-09-21_19.33_BOOST_protocol_HPPC_IN21700_30T_cycle_#487.mat
BOOST,487,0.91359,2.73675,0.1343,12,discharge,0,-2.734,0.911,2.0,1.9,3.3751,3.3241,18.654,08-09-21_19.33_BOOST_protocol_HPPC_IN21700_30T_cycle_#487.mat
BOOST,487,0.91359,2.73675,0.1343,12,discharge,0,-2.734,0.911,10.0,9.9,3.3751,3.2945,29.4806,08-09-21_19.33_BOOST_protocol_HPPC_IN21700_30T_cycle_#487.mat
BOOST,487,0.91359,2.73675,0.1344,12,charge,0,1.367,0.456,2.0,2.0,3.3782,3.4023,17.6337,08-09-21_19.33_BOOST_protocol_HPPC_IN21700_30T_cycle_#487.mat
BOOST,487,0.91359,2.73675,0.1344,12,charge,0,1.367,0.456,10.0,9.9,3.3782,3.4115,24.3653,08-09-21_19.33_BOOST_protocol_HPPC_IN21700_30T_cycle_#487.mat
BOOST,487,0.91359,2.73675,0.1342,12,discharge,1,-10.935,3.645,2.0,2.0,3.3765,3.1447,21.198,08-09-21_19.33_BOOST_protocol_HPPC_IN21700_30T_cycle_#487.mat
BOOST,487,0.91359,2.73675,0.1342,12,discharge,1,-10.935,3.645,10.0,9.9,3.3765,2.9047,43.1459,08-09-21_19.33_BOOST_protocol_HPPC_IN21700_30T_cycle_#487.mat
BOOST,487,0.91359,2.73675,0.1344,12,charge,1,5.468,1.823,2.0,2.0,3.388,3.4734,15.6179,08-09-21_19.33_BOOST_protocol_HPPC_IN21700_30T_cycle_#487.mat
BOOST,487,0.91359,2.73675,0.1344,12,charge,1,5.468,1.823,10.0,9.9,3.388,3.4967,19.8789,08-09-21_19.33_BOOST_protocol_HPPC_IN21700_30T_cycle_#487.mat
BOOST,487,0.91359,2.73675,0.1342,12,discharge,2,-21.869,7.29,2.0,2.0,3.3795,2.8706,23.2704,08-09-21_19.33_BOOST_protocol_HPPC_IN21700_30T_cycle_#487.mat
BOOST,487,0.91359,2.73675,0.1342,12,discharge,2,-21.869,7.29,10.0,9.9,3.3795,2.4999,40.2213,08-09-21_19.33_BOOST_protocol_HPPC_IN21700_30T_cycle_#487.mat
BOOST,487,0.91359,2.73675,0.1345,12,charge,2,16.402,5.467,2.0,2.0,3.3955,3.612,13.1996,08-09-21_19.33_BOOST_protocol_HPPC_IN21700_30T_cycle_#487.mat
BOOST,487,0.91359,2.73675,0.1345,12,charge,2,16.402,5.467,10.0,9.9,3.3955,3.6555,15.8517,08-09-21_19.33_BOOST_protocol_HPPC_IN21700_30T_cycle_#487.mat
BOOST,487,0.91359,2.73675,0.1341,12,discharge,3,-22.521,7.507,2.0,2.0,3.3792,2.6099,34.1585,08-09-21_19.33_BOOST_protocol_HPPC_IN21700_30T_cycle_#487.mat
BOOST,487,0.91359,2.73675,0.1341,12,discharge,3,-22.521,7.507,10.0,9.9,3.3792,2.5,39.0383,08-09-21_19.33_BOOST_protocol_HPPC_IN21700_30T_cycle_#487.mat
BOOST,487,0.91359,2.73675,0.1345,12,charge,3,27.336,9.112,2.0,2.0,3.3968,3.7329,12.2951,08-09-21_19.33_BOOST_protocol_HPPC_IN21700_30T_cycle_#487.mat
BOOST,487,0.91359,2.73675,0.1345,12,charge,3,27.336,9.112,10.0,9.9,3.3968,3.8029,14.8559,08-09-21_19.33_BOOST_protocol_HPPC_IN21700_30T_cycle_#487.mat
BOOST,525,0.91742,2.74824,1.0,0,discharge,0,-2.748,0.916,2.0,2.0,4.1463,4.1092,13.4988,08-16-21_13.05_BOOST_protocol_HPPC_IN21700_30T_cycle_#525.mat
BOOST,525,0.91742,2.74824,1.0,0,discharge,0,-2.748,0.916,10.0,9.7,4.1463,4.0917,19.8661,08-16-21_13.05_BOOST_protocol_HPPC_IN21700_30T_cycle_#525.mat
BOOST,525,0.91742,2.74824,1.0,0,charge,0,1.375,0.458,2.0,1.9,4.1593,4.1831,17.3141,08-16-21_13.05_BOOST_protocol_HPPC_IN21700_30T_cycle_#525.mat
BOOST,525,0.91742,2.74824,1.0,0,charge,0,1.375,0.458,10.0,9.9,4.1593,4.1937,25.0255,08-16-21_13.05_BOOST_protocol_HPPC_IN21700_30T_cycle_#525.mat
BOOST,525,0.91742,2.74824,0.9999,0,discharge,1,-10.992,3.664,2.0,2.0,4.1553,3.9748,16.421,08-16-21_13.05_BOOST_protocol_HPPC_IN21700_30T_cycle_#525.mat
BOOST,525,0.91742,2.74824,0.9999,0,discharge,1,-10.992,3.664,10.0,9.9,4.1553,3.9338,20.151,08-16-21_13.05_BOOST_protocol_HPPC_IN21700_30T_cycle_#525.mat
BOOST,525,0.91742,2.74824,1.0,0,charge,1,1.802,0.601,2.0,1.9,4.1625,4.2002,20.92,08-16-21_13.05_BOOST_protocol_HPPC_IN21700_30T_cycle_#525.mat
BOOST,525,0.91742,2.74824,1.0,0,charge,1,1.802,0.601,10.0,9.9,4.1625,4.2,20.8091,08-16-21_13.05_BOOST_protocol_HPPC_IN21700_30T_cycle_#525.mat
BOOST,525,0.91742,2.74824,0.9998,0,discharge,2,-21.987,7.329,2.0,2.0,4.1546,3.8189,15.2681,08-16-21_13.05_BOOST_protocol_HPPC_IN21700_30T_cycle_#525.mat
BOOST,525,0.91742,2.74824,0.9998,0,discharge,2,-21.987,7.329,10.0,9.9,4.1546,3.7672,17.6195,08-16-21_13.05_BOOST_protocol_HPPC_IN21700_30T_cycle_#525.mat
BOOST,525,0.91742,2.74824,1.0,0,charge,2,1.683,0.561,2.0,1.9,4.1657,4.2,20.3863,08-16-21_13.05_BOOST_protocol_HPPC_IN21700_30T_cycle_#525.mat
BOOST,525,0.91742,2.74824,1.0,0,charge,2,1.683,0.561,10.0,9.91,4.1657,4.2,20.3863,08-16-21_13.05_BOOST_protocol_HPPC_IN21700_30T_cycle_#525.mat
BOOST,525,0.91742,2.74824,0.9997,0,discharge,3,-31.604,10.535,2.0,2.0,4.1541,3.6963,14.4855,08-16-21_13.05_BOOST_protocol_HPPC_IN21700_30T_cycle_#525.mat
BOOST,525,0.91742,2.74824,0.9997,0,discharge,3,-31.604,10.535,10.0,9.9,4.1541,3.6351,16.422,08-16-21_13.05_BOOST_protocol_HPPC_IN21700_30T_cycle_#525.mat
BOOST,525,0.91742,2.74824,1.0,0,charge,3,1.602,0.534,2.0,2.0,4.1676,4.2,20.2235,08-16-21_13.05_BOOST_protocol_HPPC_IN21700_30T_cycle_#525.mat
BOOST,525,0.91742,2.74824,1.0,0,charge,3,1.602,0.534,10.0,9.9,4.1676,4.2,20.2235,08-16-21_13.05_BOOST_protocol_HPPC_IN21700_30T_cycle_#525.mat
BOOST,525,0.91742,2.74824,0.9542,1,discharge,0,-2.748,0.916,2.0,2.0,4.0965,4.0556,14.8819,08-16-21_13.05_BOOST_protocol_HPPC_IN21700_30T_cycle_#525.mat
BOOST,525,0.91742,2.74824,0.9542,1,discharge,0,-2.748,0.916,10.0,9.9,4.0965,4.0459,18.4114,08-16-21_13.05_BOOST_protocol_HPPC_IN21700_30T_cycle_#525.mat
BOOST,525,0.91742,2.74824,0.9542,1,charge,0,1.374,0.458,2.0,2.0,4.0979,4.1182,14.7712,08-16-21_13.05_BOOST_protocol_HPPC_IN21700_30T_cycle_#525.mat
BOOST,525,0.91742,2.74824,0.9542,1,charge,0,1.374,0.458,10.0,9.9,4.0979,4.1235,18.6277,08-16-21_13.05_BOOST_protocol_HPPC_IN21700_30T_cycle_#525.mat
BOOST,525,0.91742,2.74824,0.9541,1,discharge,1,-10.993,3.664,2.0,1.9,4.0958,3.9387,14.2909,08-16-21_13.05_BOOST_protocol_HPPC_IN21700_30T_cycle_#525.mat
BOOST,525,0.91742,2.74824,0.9541,1,discharge,1,-10.993,3.664,10.0,9.9,4.0958,3.91,16.9017,08-16-21_13.05_BOOST_protocol_HPPC_IN21700_30T_cycle_#525.mat
BOOST,525,0.91742,2.74824,0.9542,1,charge,1,5.497,1.832,2.0,1.9,4.1003,4.1809,14.6633,08-16-21_13.05_BOOST_protocol_HPPC_IN21700_30T_cycle_#525.mat
BOOST,525,0.91742,2.74824,0.9542,1,charge,1,5.497,1.832,10.0,9.9,4.1003,4.2,18.1382,08-16-21_13.05_BOOST_protocol_HPPC_IN21700_30T_cycle_#525.mat
BOOST,525,0.91742,2.74824,0.954,1,discharge,2,-21.987,7.329,2.0,2.0,4.0969,3.7945,13.7536,08-16-21_13.05_BOOST_protocol_HPPC_IN21700_30T_cycle_#525.mat
BOOST,525,0.91742,2.74824,0.954,1,discharge,2,-21.987,7.329,10.0,9.9,4.0969,3.7482,15.8594,08-16-21_13.05_BOOST_protocol_HPPC_IN21700_30T_cycle_#525.mat
BOOST,525,0.91742,2.74824,0.9543,1,charge,2,5.987,1.996,2.0,2.0,4.1027,4.2001,16.2699,08-16-21_13.05_BOOST_protocol_HPPC_IN21700_30T_cycle_#525.mat
BOOST,525,0.91742,2.74824,0.9543,1,charge,2,5.987,1.996,10.0,9.9,4.1027,4.2,16.2532,08-16-21_13.05_BOOST_protocol_HPPC_IN21700_30T_cycle_#525.mat
BOOST,525,0.91742,2.74824,0.9539,1,discharge,3,-31.606,10.535,2.0,1.9,4.0975,3.6804,13.1969,08-16-21_13.05_BOOST_protocol_HPPC_IN21700_30T_cycle_#525.mat
BOOST,525,0.91742,2.74824,0.9539,1,discharge,3,-31.606,10.535,10.0,9.9,4.0975,3.6155,15.2503,08-16-21_13.05_BOOST_protocol_HPPC_IN21700_30T_cycle_#525.mat
BOOST,525,0.91742,2.74824,0.9543,1,charge,3,5.91,1.97,2.0,2.0,4.1047,4.1999,16.108,08-16-21_13.05_BOOST_protocol_HPPC_IN21700_30T_cycle_#525.mat
BOOST,525,0.91742,2.74824,0.9543,1,charge,3,5.91,1.97,10.0,9.9,4.1047,4.2,16.1249,08-16-21_13.05_BOOST_protocol_HPPC_IN21700_30T_cycle_#525.mat
BOOST,525,0.91742,2.74824,0.9084,2,discharge,0,-2.749,0.916,2.0,1.9,4.0803,4.0425,13.7525,08-16-21_13.05_BOOST_protocol_HPPC_IN21700_30T_cycle_#525.mat
BOOST,525,0.91742,2.74824,0.9084,2,discharge,0,-2.749,0.916,10.0,9.9,4.0803,4.0335,17.0269,08-16-21_13.05_BOOST_protocol_HPPC_IN21700_30T_cycle_#525.mat
BOOST,525,0.91742,2.74824,0.9084,2,charge,0,1.374,0.458,2.0,2.0,4.0816,4.1001,13.4614,08-16-21_13.05_BOOST_protocol_HPPC_IN21700_30T_cycle_#525.mat
BOOST,525,0.91742,2.74824,0.9084,2,charge,0,1.374,0.458,10.0,9.9,4.0816,4.1042,16.4447,08-16-21_13.05_BOOST_protocol_HPPC_IN21700_30T_cycle_#525.mat
BOOST,525,0.91742,2.74824,0.9083,2,discharge,1,-10.994,3.665,2.0,1.9,4.0796,3.9296,13.6438,08-16-21_13.05_BOOST_protocol_HPPC_IN21700_30T_cycle_#525.mat
BOOST,525,0.91742,2.74824,0.9083,2,discharge,1,-10.994,3.665,10.0,9.9,4.0796,3.8977,16.5454,08-16-21_13.05_BOOST_protocol_HPPC_IN21700_30T_cycle_#525.mat
BOOST,525,0.91742,2.74824,0.9084,2,charge,1,5.497,1.832,2.0,1.9,4.0823,4.158,13.7706,08-16-21_13.05_BOOST_protocol_HPPC_IN21700_30T_cycle_#525.mat
BOOST,525,0.91742,2.74824,0.9084,2,charge,1,5.497,1.832,10.0,9.9,4.0823,4.1747,16.8086,08-16-21_13.05_BOOST_protocol_HPPC_IN21700_30T_cycle_#525.mat
BOOST,525,0.91742,2.74824,0.9082,2,discharge,2,-21.986,7.329,2.0,2.0,4.0798,3.7867,13.3312,08-16-21_13.05_BOOST_protocol_HPPC_IN21700_30T_cycle_#525.mat
BOOST,525,0.91742,2.74824,0.9082,2,discharge,2,-21.986,7.329,10.0,9.9,4.0798,3.7298,15.9192,08-16-21_13.05_BOOST_protocol_HPPC_IN21700_30T_cycle_#525.mat
BOOST,525,0.91742,2.74824,0.9085,2,charge,2,7.825,2.608,2.0,2.0,4.085,4.2,14.6963,08-16-21_13.05_BOOST_protocol_HPPC_IN21700_30T_cycle_#525.mat
BOOST,525,0.91742,2.74824,0.9085,2,charge,2,7.825,2.608,10.0,9.9,4.085,4.2,14.6963,08-16-21_13.05_BOOST_protocol_HPPC_IN21700_30T_cycle_#525.mat
BOOST,525,0.91742,2.74824,0.9081,2,discharge,3,-31.606,10.535,2.0,1.9,4.0801,3.6719,12.9153,08-16-21_13.05_BOOST_protocol_HPPC_IN21700_30T_cycle_#525.mat
BOOST,525,0.91742,2.74824,0.9081,2,discharge,3,-31.606,10.535,10.0,9.9,4.0801,3.5916,15.4559,08-16-21_13.05_BOOST_protocol_HPPC_IN21700_30T_cycle_#525.mat
BOOST,525,0.91742,2.74824,0.9085,2,charge,3,7.735,2.578,2.0,2.0,4.0864,4.2,14.6867,08-16-21_13.05_BOOST_protocol_HPPC_IN21700_30T_cycle_#525.mat
BOOST,525,0.91742,2.74824,0.9085,2,charge,3,7.735,2.578,10.0,9.9,4.0864,4.1999,14.6738,08-16-21_13.05_BOOST_protocol_HPPC_IN21700_30T_cycle_#525.mat
BOOST,525,0.91742,2.74824,0.8168,3,discharge,0,-2.748,0.916,2.0,1.9,4.0215,3.9845,13.4634,08-16-21_13.05_BOOST_protocol_HPPC_IN21700_30T_cycle_#525.mat
BOOST,525,0.91742,2.74824,0.8168,3,discharge,0,-2.748,0.916,10.0,9.9,4.0215,3.9696,18.8851,08-16-21_13.05_BOOST_protocol_HPPC_IN21700_30T_cycle_#525.mat
BOOST,525,0.91742,2.74824,0.8168,3,charge,0,1.374,0.458,2.0,2.0,4.0233,4.0416,13.3168,08-16-21_13.05_BOOST_protocol_HPPC_IN21700_30T_cycle_#525.mat
BOOST,525,0.91742,2.74824,0.8168,3,charge,0,1.374,0.458,10.0,9.9,4.0233,4.0477,17.7558,08-16-21_13.05_BOOST_protocol_HPPC_IN21700_30T_cycle_#525.mat
BOOST,525,0.91742,2.74824,0.8167,3,discharge,1,-10.993,3.664,2.0,2.0,4.022,3.8733,13.5268,08-16-21_13.05_BOOST_protocol_HPPC_IN21700_30T_cycle_#525.mat
BOOST,525,0.91742,2.74824,0.8167,3,discharge,1,-10.993,3.664,10.0,9.9,4.022,3.8234,18.066,08-16-21_13.05_BOOST_protocol_HPPC_IN21700_30T_cycle_#525.mat
BOOST,525,0.91742,2.74824,0.8168,3,charge,1,5.497,1.832,2.0,2.0,4.0266,4.0977,12.9348,08-16-21_13.05_BOOST_protocol_HPPC_IN21700_30T_cycle_#525.mat
BOOST,525,0.91742,2.74824,0.8168,3,charge,1,5.497,1.832,10.0,9.9,4.0266,4.1182,16.6642,08-16-21_13.05_BOOST_protocol_HPPC_IN21700_30T_cycle_#525.mat
BOOST,525,0.91742,2.74824,0.8166,3,discharge,2,-21.987,7.329,2.0,1.9,4.0226,3.7349,13.085,08-16-21_13.05_BOOST_protocol_HPPC_IN21700_30T_cycle_#525.mat
BOOST,525,0.91742,2.74824,0.8166,3,discharge,2,-21.987,7.329,10.0,9.9,4.0226,3.6571,16.6235,08-16-21_13.05_BOOST_protocol_HPPC_IN21700_30T_cycle_#525.mat
BOOST,525,0.91742,2.74824,0.8169,3,charge,2,12.44,4.147,2.0,2.0,4.0293,4.2001,13.7299,08-16-21_13.05_BOOST_protocol_HPPC_IN21700_30T_cycle_#525.mat
BOOST,525,0.91742,2.74824,0.8169,3,charge,2,12.44,4.147,10.0,9.9,4.0293,4.2,13.7219,08-16-21_13.05_BOOST_protocol_HPPC_IN21700_30T_cycle_#525.mat
BOOST,525,0.91742,2.74824,0.8165,3,discharge,3,-31.604,10.535,2.0,2.0,4.0231,3.6188,12.7927,08-16-21_13.05_BOOST_protocol_HPPC_IN21700_30T_cycle_#525.mat
BOOST,525,0.91742,2.74824,0.8165,3,discharge,3,-31.604,10.535,10.0,9.9,4.0231,3.5244,15.7796,08-16-21_13.05_BOOST_protocol_HPPC_IN21700_30T_cycle_#525.mat
BOOST,525,0.91742,2.74824,0.8169,3,charge,3,12.461,4.154,2.0,2.0,4.0304,4.2001,13.6185,08-16-21_13.05_BOOST_protocol_HPPC_IN21700_30T_cycle_#525.mat
BOOST,525,0.91742,2.74824,0.8169,3,charge,3,12.461,4.154,10.0,9.9,4.0304,4.2,13.6105,08-16-21_13.05_BOOST_protocol_HPPC_IN21700_30T_cycle_#525.mat
BOOST,525,0.91742,2.74824,0.7251,4,discharge,0,-2.748,0.916,2.0,2.0,3.9216,3.8861,12.918,08-16-21_13.05_BOOST_protocol_HPPC_IN21700_30T_cycle_#525.mat
BOOST,525,0.91742,2.74824,0.7251,4,discharge,0,-2.748,0.916,10.0,9.9,3.9216,3.8724,17.9033,08-16-21_13.05_BOOST_protocol_HPPC_IN21700_30T_cycle_#525.mat
BOOST,525,0.91742,2.74824,0.7252,4,charge,0,1.374,0.458,2.0,2.0,3.9233,3.9405,12.5155,08-16-21_13.05_BOOST_protocol_HPPC_IN21700_30T_cycle_#525.mat
BOOST,525,0.91742,2.74824,0.7252,4,charge,0,1.374,0.458,10.0,9.9,3.9233,3.9458,16.372,08-16-21_13.05_BOOST_protocol_HPPC_IN21700_30T_cycle_#525.mat
BOOST,525,0.91742,2.74824,0.7251,4,discharge,1,-10.993,3.664,2.0,1.9,3.921,3.7825,12.5989,08-16-21_13.05_BOOST_protocol_HPPC_IN21700_30T_cycle_#525.mat
BOOST,525,0.91742,2.74824,0.7251,4,discharge,1,-10.993,3.664,10.0,9.9,3.921,3.7387,16.5833,08-16-21_13.05_BOOST_protocol_HPPC_IN21700_30T_cycle_#525.mat
BOOST,525,0.91742,2.74824,0.7252,4,charge,1,5.499,1.833,2.0,1.9,3.9269,3.9923,11.8937,08-16-21_13.05_BOOST_protocol_HPPC_IN21700_30T_cycle_#525.mat
BOOST,525,0.91742,2.74824,0.7252,4,charge,1,5.499,1.833,10.0,9.9,3.9269,4.009,14.9308,08-16-21_13.05_BOOST_protocol_HPPC_IN21700_30T_cycle_#525.mat
BOOST,525,0.91742,2.74824,0.725,4,discharge,2,-21.988,7.329,2.0,2.0,3.922,3.6459,12.5568,08-16-21_13.05_BOOST_protocol_HPPC_IN21700_30T_cycle_#525.mat
BOOST,525,0.91742,2.74824,0.725,4,discharge,2,-21.988,7.329,10.0,9.9,3.922,3.5825,15.4402,08-16-21_13.05_BOOST_protocol_HPPC_IN21700_30T_cycle_#525.mat
BOOST,525,0.91742,2.74824,0.7253,4,charge,2,16.491,5.497,2.0,2.0,3.9289,4.1203,11.6063,08-16-21_13.05_BOOST_protocol_HPPC_IN21700_30T_cycle_#525.mat
BOOST,525,0.91742,2.74824,0.7253,4,charge,2,16.491,5.497,10.0,9.9,3.9289,4.1691,14.5655,08-16-21_13.05_BOOST_protocol_HPPC_IN21700_30T_cycle_#525.mat
BOOST,525,0.91742,2.74824,0.7249,4,discharge,3,-31.605,10.535,2.0,1.9,3.9224,3.5353,12.2481,08-16-21_13.05_BOOST_protocol_HPPC_IN21700_30T_cycle_#525.mat
BOOST,525,0.91742,2.74824,0.7249,4,discharge,3,-31.605,10.535,10.0,9.9,3.9224,3.449,14.9786,08-16-21_13.05_BOOST_protocol_HPPC_IN21700_30T_cycle_#525.mat
BOOST,525,0.91742,2.74824,0.7254,4,charge,3,21.314,7.105,2.0,1.9,3.93,4.2001,12.6724,08-16-21_13.05_BOOST_protocol_HPPC_IN21700_30T_cycle_#525.mat
BOOST,525,0.91742,2.74824,0.7254,4,charge,3,21.314,7.105,10.0,9.9,3.93,4.2001,12.6724,08-16-21_13.05_BOOST_protocol_HPPC_IN21700_30T_cycle_#525.mat
BOOST,525,0.91742,2.74824,0.6335,5,discharge,0,-2.75,0.917,2.0,2.0,3.8385,3.8043,12.435,08-16-21_13.05_BOOST_protocol_HPPC_IN21700_30T_cycle_#525.mat
BOOST,525,0.91742,2.74824,0.6335,5,discharge,0,-2.75,0.917,10.0,9.9,3.8385,3.7908,17.3436,08-16-21_13.05_BOOST_protocol_HPPC_IN21700_30T_cycle_#525.mat
BOOST,525,0.91742,2.74824,0.6336,5,charge,0,1.372,0.457,2.0,2.0,3.841,3.8579,12.3142,08-16-21_13.05_BOOST_protocol_HPPC_IN21700_30T_cycle_#525.mat
BOOST,525,0.91742,2.74824,0.6336,5,charge,0,1.372,0.457,10.0,9.9,3.841,3.8634,16.3218,08-16-21_13.05_BOOST_protocol_HPPC_IN21700_30T_cycle_#525.mat
BOOST,525,0.91742,2.74824,0.6335,5,discharge,1,-10.994,3.665,2.0,1.9,3.8391,3.7021,12.4613,08-16-21_13.05_BOOST_protocol_HPPC_IN21700_30T_cycle_#525.mat
BOOST,525,0.91742,2.74824,0.6335,5,discharge,1,-10.994,3.665,10.0,9.91,3.8391,3.6607,16.227,08-16-21_13.05_BOOST_protocol_HPPC_IN21700_30T_cycle_#525.mat
BOOST,525,0.91742,2.74824,0.6336,5,charge,1,5.497,1.832,2.0,2.0,3.8437,3.9108,12.2073,08-16-21_13.05_BOOST_protocol_HPPC_IN21700_30T_cycle_#525.mat
BOOST,525,0.91742,2.74824,0.6336,5,charge,1,5.497,1.832,10.0,9.9,3.8437,3.9305,15.7913,08-16-21_13.05_BOOST_protocol_HPPC_IN21700_30T_cycle_#525.mat
BOOST,525,0.91742,2.74824,0.6334,5,discharge,2,-21.987,7.329,2.0,2.0,3.8386,3.5711,12.1663,08-16-21_13.05_BOOST_protocol_HPPC_IN21700_30T_cycle_#525.mat
BOOST,525,0.91742,2.74824,0.6334,5,discharge,2,-21.987,7.329,10.0,9.9,3.8386,3.504,15.2181,08-16-21_13.05_BOOST_protocol_HPPC_IN21700_30T_cycle_#525.mat
BOOST,525,0.91742,2.74824,0.6337,5,charge,2,16.491,5.497,2.0,2.0,3.8455,4.0393,11.7519,08-16-21_13.05_BOOST_protocol_HPPC_IN21700_30T_cycle_#525.mat
BOOST,525,0.91742,2.74824,0.6337,5,charge,2,16.491,5.497,10.0,9.9,3.8455,4.0886,14.7414,08-16-21_13.05_BOOST_protocol_HPPC_IN21700_30T_cycle_#525.mat
BOOST,525,0.91742,2.74824,0.6333,5,discharge,3,-31.605,10.535,2.0,2.0,3.838,3.4628,11.8715,08-16-21_13.05_BOOST_protocol_HPPC_IN21700_30T_cycle_#525.mat
BOOST,525,0.91742,2.74824,0.6333,5,discharge,3,-31.605,10.535,10.0,9.9,3.838,3.3715,14.7603,08-16-21_13.05_BOOST_protocol_HPPC_IN21700_30T_cycle_#525.mat
BOOST,525,0.91742,2.74824,0.6338,5,charge,3,27.482,9.161,2.0,2.0,3.8479,4.1593,11.3311,08-16-21_13.05_BOOST_protocol_HPPC_IN21700_30T_cycle_#525.mat
BOOST,525,0.91742,2.74824,0.6338,5,charge,3,27.482,9.161,10.0,9.9,3.8479,4.2001,12.8157,08-16-21_13.05_BOOST_protocol_HPPC_IN21700_30T_cycle_#525.mat
BOOST,525,0.91742,2.74824,0.5419,6,discharge,0,-2.748,0.916,2.0,1.9,3.7398,3.7074,11.79,08-16-21_13.05_BOOST_protocol_HPPC_IN21700_30T_cycle_#525.mat
BOOST,525,0.91742,2.74824,0.5419,6,discharge,0,-2.748,0.916,10.0,9.9,3.7398,3.6959,15.9747,08-16-21_13.05_BOOST_protocol_HPPC_IN21700_30T_cycle_#525.mat
BOOST,525,0.91742,2.74824,0.5419,6,charge,0,1.374,0.458,2.0,2.0,3.7406,3.7575,12.2963,08-16-21_13.05_BOOST_protocol_HPPC_IN21700_30T_cycle_#525.mat
BOOST,525,0.91742,2.74824,0.5419,6,charge,0,1.374,0.458,10.0,9.9,3.7406,3.7626,16.007,08-16-21_13.05_BOOST_protocol_HPPC_IN21700_30T_cycle_#525.mat
BOOST,525,0.91742,2.74824,0.5418,6,discharge,1,-10.993,3.664,2.0,2.0,3.7398,3.6099,11.8166,08-16-21_13.05_BOOST_protocol_HPPC_IN21700_30T_cycle_#525.mat
BOOST,525,0.91742,2.74824,0.5418,6,discharge,1,-10.993,3.664,10.0,9.9,3.7398,3.5703,15.4189,08-16-21_13.05_BOOST_protocol_HPPC_IN21700_30T_cycle_#525.mat
BOOST,525,0.91742,2.74824,0.542,6,charge,1,5.497,1.832,2.0,2.0,3.7441,3.8081,11.6427,08-16-21_13.05_BOOST_protocol_HPPC_IN21700_30T_cycle_#525.mat
BOOST,525,0.91742,2.74824,0.542,6,charge,1,5.497,1.832,10.0,9.9,3.7441,3.8268,15.0446,08-16-21_13.05_BOOST_protocol_HPPC_IN21700_30T_cycle_#525.mat
BOOST,525,0.91742,2.74824,0.5418,6,discharge,2,-21.985,7.328,2.0,2.0,3.7403,3.4828,11.7125,08-16-21_13.05_BOOST_protocol_HPPC_IN21700_30T_cycle_#525.mat
BOOST,525,0.91742,2.74824,0.5418,6,discharge,2,-21.985,7.328,10.0,9.9,3.7403,3.4129,14.892,08-16-21_13.05_BOOST_protocol_HPPC_IN21700_30T_cycle_#525.mat
BOOST,525,0.91742,2.74824,0.5421,6,charge,2,16.491,5.497,2.0,2.0,3.7466,3.9339,11.3577,08-16-21_13.05_BOOST_protocol_HPPC_IN21700_30T_cycle_#525.mat
BOOST,525,0.91742,2.74824,0.5421,6,charge,2,16.491,5.497,10.0,9.9,3.7466,3.9825,14.3048,08-16-21_13.05_BOOST_protocol_HPPC_IN21700_30T_cycle_#525.mat
BOOST,525,0.91742,2.74824,0.5417,6,discharge,3,-31.605,10.535,2.0,1.9,3.7403,3.3777,11.4729,08-16-21_13.05_BOOST_protocol_HPPC_IN21700_30T_cycle_#525.mat
BOOST,525,0.91742,2.74824,0.5417,6,discharge,3,-31.605,10.535,10.0,9.9,3.7403,3.2804,14.5515,08-16-21_13.05_BOOST_protocol_HPPC_IN21700_30T_cycle_#525.mat
BOOST,525,0.91742,2.74824,0.5422,6,charge,3,27.481,9.16,2.0,1.9,3.7482,4.0512,11.0258,08-16-21_13.05_BOOST_protocol_HPPC_IN21700_30T_cycle_#525.mat
BOOST,525,0.91742,2.74824,0.5422,6,charge,3,27.481,9.16,10.0,9.9,3.7482,4.1287,13.8459,08-16-21_13.05_BOOST_protocol_HPPC_IN21700_30T_cycle_#525.mat
BOOST,525,0.91742,2.74824,0.4503,7,discharge,0,-2.751,0.917,2.0,2.0,3.6569,3.6241,11.9251,08-16-21_13.05_BOOST_protocol_HPPC_IN21700_30T_cycle_#525.mat
BOOST,525,0.91742,2.74824,0.4503,7,discharge,0,-2.751,0.917,10.0,9.9,3.6569,3.6139,15.6335,08-16-21_13.05_BOOST_protocol_HPPC_IN21700_30T_cycle_#525.mat
BOOST,525,0.91742,2.74824,0.4504,7,charge,0,1.374,0.458,2.0,2.0,3.6574,3.6743,12.2963,08-16-21_13.05_BOOST_protocol_HPPC_IN21700_30T_cycle_#525.mat
BOOST,525,0.91742,2.74824,0.4504,7,charge,0,1.374,0.458,10.0,9.9,3.6574,3.679,15.7159,08-16-21_13.05_BOOST_protocol_HPPC_IN21700_30T_cycle_#525.mat
BOOST,525,0.91742,2.74824,0.4503,7,discharge,1,-10.994,3.665,2.0,2.0,3.6569,3.527,11.8155,08-16-21_13.05_BOOST_protocol_HPPC_IN21700_30T_cycle_#525.mat
BOOST,525,0.91742,2.74824,0.4503,7,discharge,1,-10.994,3.665,10.0,9.9,3.6569,3.4884,15.3265,08-16-21_13.05_BOOST_protocol_HPPC_IN21700_30T_cycle_#525.mat
