Repository: KikETs/ECM_HYBRID_BMS_JOINT

## Results

| Arm | Model | Size | Protocol | Result | Worst cell |
|---|---|---|---|---|---|
| SOP | 2RC table + trim (A8) | 4 effective coefficients, 2 EW states | leave-one-cell-out | usable current 69.6 % discharge, 59.5 % charge (τ = 10 s) | 59.9 % / 53.5 % (BOOST_REST) |
| SOH | dQ/dV ridge | 65 coefficients | leave-one-cell-out | RMSE 0.0094, bias −0.0005 | 0.0130 (BOOST_REST) |
| SOC | 2RC EKF, low-current gate | 3 states | leave-one-cell-out | **2.34 %p** over six sensor disturbances on estimated SOH (2.325 on true SOH), per cell 2.00–2.75 | 4.60 %p (BOOST_NEGPULSE_1S, current offset −0.10 A) |

The SOH arm was a 10,945-parameter CNN until the second audit round. Nested

File: analysis/uypydj_ecm.csv (part 49 of 80)
cell,cycle,SOH,CAP_Ah,SOC,direction,rate_rank,I_A,V_pre_V,rest_before_s,n_points,R0_mOhm,R1_mOhm,tau1_s,R2_mOhm,tau2_s,fit_rmse_mV
BOOST_NEGPULSE,1397,0.76186,2.26746,0.3569,discharge,1,-9.078,3.4974,635.4,101,12.6788,8.8296,0.2479,24.1778,11.2829,0.9962
BOOST_NEGPULSE,1397,0.76186,2.26746,0.3571,charge,1,4.54,3.506,161.1,101,12.4098,8.5145,0.2232,11.4842,7.3574,0.4509
BOOST_NEGPULSE,1397,0.76186,2.26746,0.3569,discharge,2,-18.155,3.4982,680.7,101,12.4695,7.3159,0.2142,42.4396,22.1373,1.7423
BOOST_NEGPULSE,1397,0.76186,2.26746,0.3571,charge,2,13.615,3.5135,282.0,101,12.1403,6.1122,0.1634,9.9136,7.625,0.9263
BOOST_NEGPULSE,1397,0.76186,2.26746,0.3568,discharge,3,-26.097,3.4995,800.2,101,12.4312,6.2609,0.209,188.1718,98.9752,2.5096
BOOST_NEGPULSE,1397,0.76186,2.26746,0.3572,charge,3,22.694,3.5199,387.8,101,11.9226,4.5363,0.1319,8.4969,6.536,1.1676
BOOST_NEGPULSE,1397,0.76186,2.26746,0.3192,discharge,0,-2.268,3.459,5073.6,101,12.724,10.4036,0.2877,26.8832,9.7904,0.3037
BOOST_NEGPULSE,1397,0.76186,2.26746,0.3192,charge,0,1.135,3.4623,70.4,101,12.6635,10.0831,0.2713,16.1786,6.9558,0.1522
BOOST_NEGPULSE,1397,0.76186,2.26746,0.3191,discharge,1,-9.078,3.4598,635.5,101,12.713,9.5815,0.2687,35.4892,13.3286,1.1851
BOOST_NEGPULSE,1397,0.76186,2.26746,0.3192,charge,1,4.54,3.4701,161.2,101,12.6283,8.9589,0.2365,11.255,6.3422,0.4614
BOOST_NEGPULSE,1397,0.76186,2.26746,0.319,discharge,2,-18.155,3.4606,680.5,101,12.6985,7.9268,0.2438,73.2912,29.4149,2.1584
BOOST_NEGPULSE,1397,0.76186,2.26746,0.3193,charge,2,13.614,3.4803,281.9,101,12.136,6.4195,0.1782,9.3822,7.6817,0.9575
BOOST_NEGPULSE,1397,0.76186,2.26746,0.3193,charge,3,22.694,3.4865,372.3,101,11.8442,4.679,0.1346,8.5543,7.0812,1.2143
BOOST_NEGPULSE,1397,0.76186,2.26746,0.2813,discharge,0,-2.268,3.4114,5072.5,101,12.5138,11.4314,0.3327,38.6831,11.5243,0.3695
BOOST_NEGPULSE,1397,0.76186,2.26746,0.2814,charge,0,1.135,3.4166,70.5,101,12.7464,10.7898,0.2995,23.836,8.3003,0.179
BOOST_NEGPULSE,1397,0.76186,2.26746,0.2813,discharge,1,-9.078,3.4138,635.4,101,12.8793,10.5126,0.3204,55.917,15.8907,1.4612
BOOST_NEGPULSE,1397,0.76186,2.26746,0.2814,charge,1,4.54,3.4294,161.2,101,12.3514,9.2245,0.2439,13.8992,5.8303,0.4945
BOOST_NEGPULSE,1397,0.76186,2.26746,0.2815,charge,2,13.616,3.4453,279.4,101,12.1025,6.4882,0.1872,8.5277,6.5615,1.2439
BOOST_NEGPULSE,1397,0.76186,2.26746,0.2815,charge,3,22.694,3.451,319.4,101,11.9122,5.0032,0.1539,8.3225,7.3775,1.3496
BOOST_NEGPULSE,1435,0.75837,2.25705,1.0,discharge,0,-2.262,4.1096,99999.0,99,3.8734,22.4537,0.4209,18.4187,4.9501,0.3009
BOOST_NEGPULSE,1435,0.75837,2.25705,1.0,charge,0,1.131,4.1241,69.4,101,13.7217,18.9387,0.4112,29.3778,7.514,0.2264
BOOST_NEGPULSE,1435,0.75837,2.25705,0.9999,discharge,1,-9.048,4.1187,635.4,101,12.7173,14.9222,0.2866,9.2858,4.1507,1.0716
BOOST_NEGPULSE,1435,0.75837,2.25705,1.0,charge,1,1.54,4.13,160.7,101,37.0354,8.463,0.05,0.01,3000.0,0.6388
BOOST_NEGPULSE,1435,0.75837,2.25705,0.9999,discharge,2,-18.092,4.1175,641.2,101,12.6879,11.3843,0.2276,8.155,5.9556,2.0694
BOOST_NEGPULSE,1435,0.75837,2.25705,1.0,charge,2,1.429,4.1363,281.0,101,44.6142,0.01,0.05,0.01,2999.9993,0.3887
BOOST_NEGPULSE,1435,0.75837,2.25705,0.9998,discharge,3,-26.009,4.1175,639.6,101,12.5975,9.3287,0.1919,9.6034,8.044,2.302
BOOST_NEGPULSE,1435,0.75837,2.25705,1.0,charge,3,1.302,4.1422,387.4,101,44.429,0.01,0.05,0.01,2971.2634,0.3978
BOOST_NEGPULSE,1435,0.75837,2.25705,0.9623,discharge,0,-2.26,4.0814,4787.3,101,12.6444,14.1105,0.3135,15.0635,5.656,0.3307
BOOST_NEGPULSE,1435,0.75837,2.25705,0.9623,charge,0,1.129,4.0841,70.3,101,12.482,14.0645,0.3071,14.298,5.1993,0.1865
BOOST_NEGPULSE,1435,0.75837,2.25705,0.9622,discharge,1,-9.048,4.0818,635.4,100,12.6495,11.9882,0.2562,10.3871,5.6167,1.0637
BOOST_NEGPULSE,1435,0.75837,2.25705,0.9623,charge,1,3.303,4.0885,160.8,101,16.4168,17.3683,0.1863,0.01,2999.9969,0.4621
BOOST_NEGPULSE,1435,0.75837,2.25705,0.9622,discharge,2,-18.093,4.0826,664.3,101,12.5188,9.3184,0.2002,9.7319,7.1429,1.7151
BOOST_NEGPULSE,1435,0.75837,2.25705,0.9624,charge,2,3.17,4.0931,280.3,101,33.7423,0.01,0.05,0.01,2999.9976,0.6333
BOOST_NEGPULSE,1435,0.75837,2.25705,0.9621,discharge,3,-26.006,4.0834,662.6,101,12.2719,7.8399,0.169,11.0909,8.8831,1.9039
BOOST_NEGPULSE,1435,0.75837,2.25705,0.9624,charge,3,2.938,4.0979,386.2,101,34.7792,0.01,0.05,0.01,2999.9986,0.6421
BOOST_NEGPULSE,1435,0.75837,2.25705,0.9246,discharge,0,-2.262,4.062,4809.1,101,12.8099,12.4828,0.2987,20.0977,7.3209,0.3198
BOOST_NEGPULSE,1435,0.75837,2.25705,0.9246,charge,0,1.131,4.0645,70.4,101,13.4622,12.5161,0.292,15.5425,5.9962,0.1719
BOOST_NEGPULSE,1435,0.75837,2.25705,0.9245,discharge,1,-9.046,4.0631,635.4,101,12.7292,10.9101,0.2431,12.7089,5.9427,1.0524
BOOST_NEGPULSE,1435,0.75837,2.25705,0.9247,charge,1,4.151,4.0717,161.0,101,13.5728,6.1701,0.1193,11.2066,0.6884,0.4342
BOOST_NEGPULSE,1435,0.75837,2.25705,0.9245,discharge,2,-18.093,4.0646,674.3,101,12.5875,8.7566,0.1983,10.9553,6.8369,1.6559
BOOST_NEGPULSE,1435,0.75837,2.25705,0.9247,charge,2,4.044,4.0767,280.9,101,30.5106,0.01,0.05,0.01,2999.9926,0.7043
BOOST_NEGPULSE,1435,0.75837,2.25705,0.9244,discharge,3,-26.007,4.0675,674.2,101,12.5263,7.2864,0.1681,11.9847,8.2894,1.988
BOOST_NEGPULSE,1435,0.75837,2.25705,0.9247,charge,3,3.901,4.0802,387.5,101,30.726,0.01,0.05,0.01,2999.9926,0.6733
BOOST_NEGPULSE,1435,0.75837,2.25705,0.8492,discharge,0,-2.262,3.9628,5362.0,101,11.973,8.9446,0.2402,18.2942,7.5198,0.2543
BOOST_NEGPULSE,1435,0.75837,2.25705,0.8492,charge,0,1.129,3.9664,70.4,101,12.3376,9.0933,0.239,16.3384,7.2534,0.1719
BOOST_NEGPULSE,1435,0.75837,2.25705,0.8492,discharge,1,-9.048,3.965,635.4,101,12.3708,8.1369,0.2123,12.1025,5.9524,0.8749
BOOST_NEGPULSE,1435,0.75837,2.25705,0.8493,charge,1,4.524,3.9737,160.8,101,12.2766,8.4438,0.2239,14.2856,7.0135,0.5186
BOOST_NEGPULSE,1435,0.75837,2.25705,0.8491,discharge,2,-18.093,3.9663,680.5,101,12.2436,6.85,0.1847,10.5873,6.7653,1.5617
BOOST_NEGPULSE,1435,0.75837,2.25705,0.8494,charge,2,8.563,3.981,281.0,101,18.9434,6.6431,0.0501,0.01,2999.9894,0.5009
BOOST_NEGPULSE,1435,0.75837,2.25705,0.849,discharge,3,-26.006,3.9684,733.5,101,12.2135,5.7825,0.162,11.8337,8.4088,1.9859
BOOST_NEGPULSE,1435,0.75837,2.25705,0.8494,charge,3,8.442,3.9871,386.3,101,25.2308,0.01,0.05,0.01,2999.9998,1.0266
BOOST_NEGPULSE,1435,0.75837,2.25705,0.7738,discharge,0,-2.262,3.8818,5421.7,101,12.3725,8.1539,0.2182,14.5761,7.468,0.2425
BOOST_NEGPULSE,1435,0.75837,2.25705,0.7738,charge,0,1.131,3.8841,70.4,101,12.258,8.1128,0.2184,12.5582,6.7111,0.146
BOOST_NEGPULSE,1435,0.75837,2.25705,0.7738,discharge,1,-9.048,3.8827,635.4,101,12.5112,7.6049,0.2009,11.5399,6.6408,0.8304
BOOST_NEGPULSE,1435,0.75837,2.25705,0.7739,charge,1,4.524,3.8887,160.7,101,12.3674,7.8725,0.2072,10.9087,6.1161,0.4875
BOOST_NEGPULSE,1435,0.75837,2.25705,0.7737,discharge,2,-18.091,3.8825,680.5,101,12.2638,6.2672,0.1741,11.2358,7.978,1.5019
BOOST_NEGPULSE,1435,0.75837,2.25705,0.774,charge,2,13.436,3.8939,281.0,101,12.0196,4.7647,0.0977,6.1271,1.6658,1.7837
BOOST_NEGPULSE,1435,0.75837,2.25705,0.7736,discharge,3,-26.006,3.8843,791.4,101,11.9846,5.5163,0.1569,13.3194,10.1937,1.6955
BOOST_NEGPULSE,1435,0.75837,2.25705,0.774,charge,3,13.456,3.8985,387.1,101,19.9458,2.4774,0.05,0.01,2999.9813,1.5913
BOOST_NEGPULSE,1435,0.75837,2.25705,0.6984,discharge,0,-2.262,3.8183,5490.3,101,11.751,7.3952,0.2101,15.631,8.357,0.2429
BOOST_NEGPULSE,1435,0.75837,2.25705,0.6985,charge,0,1.129,3.8217,70.4,101,11.974,7.2957,0.1923,12.9953,7.1174,0.132
BOOST_NEGPULSE,1435,0.75837,2.25705,0.6984,discharge,1,-9.047,3.8202,635.4,101,12.1861,6.7291,0.1918,12.9522,7.2161,0.7671
BOOST_NEGPULSE,1435,0.75837,2.25705,0.6985,charge,1,4.524,3.8265,160.7,101,12.1881,6.8135,0.1986,9.9559,5.5457,0.3751
BOOST_NEGPULSE,1435,0.75837,2.25705,0.6983,discharge,2,-18.093,3.8213,680.5,101,12.1741,5.7427,0.1752,12.1113,7.8143,1.5202
BOOST_NEGPULSE,1435,0.75837,2.25705,0.6986,charge,2,13.568,3.8324,281.0,101,12.0043,5.627,0.1688,8.0429,6.2434,1.1114
BOOST_NEGPULSE,1435,0.75837,2.25705,0.6983,discharge,3,-26.006,3.8228,801.1,101,12.0658,4.9901,0.1601,13.6186,9.5158,1.8632
BOOST_NEGPULSE,1435,0.75837,2.25705,0.6986,charge,3,17.571,3.8362,386.3,101,15.0676,5.6447,0.0973,0.01,3000.0,0.4435
BOOST_NEGPULSE,1435,0.75837,2.25705,0.6231,discharge,0,-2.26,3.7432,5545.0,101,12.0401,6.802,0.2135,16.2407,8.6459,0.2252
BOOST_NEGPULSE,1435,0.75837,2.25705,0.6231,charge,0,1.129,3.7458,70.4,101,12.0454,6.7254,0.2057,14.1774,7.9221,0.1275
BOOST_NEGPULSE,1435,0.75837,2.25705,0.623,discharge,1,-9.047,3.7439,635.4,101,11.8927,6.3572,0.1988,13.2971,7.3371,0.7194
BOOST_NEGPULSE,1435,0.75837,2.25705,0.6231,charge,1,4.524,3.7521,160.7,101,11.9114,6.2597,0.1926,11.2005,6.1412,0.3786
BOOST_NEGPULSE,1435,0.75837,2.25705,0.6229,discharge,2,-18.092,3.7459,680.5,101,11.9559,5.5368,0.1748,11.9895,7.4479,1.4921
BOOST_NEGPULSE,1435,0.75837,2.25705,0.6232,charge,2,13.57,3.7584,281.7,101,11.8942,5.336,0.1752,8.306,5.9946,1.0697
BOOST_NEGPULSE,1435,0.75837,2.25705,0.6229,discharge,3,-26.009,3.7473,800.7,101,12.0795,4.9258,0.1662,13.4772,9.1348,1.9475
BOOST_NEGPULSE,1435,0.75837,2.25705,0.6232,charge,3,21.592,3.7638,386.2,101,12.205,3.342,0.07,4.7058,1.135,1.9924
BOOST_NEGPULSE,1435,0.75837,2.25705,0.5477,discharge,0,-2.262,3.6637,5591.6,101,12.1859,7.4422,0.2157,15.8534,8.2778,0.2379
BOOST_NEGPULSE,1435,0.75837,2.25705,0.5477,charge,0,1.131,3.6662,70.3,101,11.9735,7.6057,0.2038,13.7118,7.4614,0.1427
BOOST_NEGPULSE,1435,0.75837,2.25705,0.5476,discharge,1,-9.048,3.6642,635.4,101,12.1936,6.8398,0.2014,13.0827,7.2953,0.8001
BOOST_NEGPULSE,1435,0.75837,2.25705,0.5477,charge,1,4.524,3.6727,160.7,101,12.1792,6.8167,0.1993,12.2727,7.0487,0.3818
BOOST_NEGPULSE,1435,0.75837,2.25705,0.5475,discharge,2,-18.093,3.6652,680.5,101,12.1777,5.8315,0.1787,12.2273,7.74,1.4896
BOOST_NEGPULSE,1435,0.75837,2.25705,0.5478,charge,2,13.569,3.6795,281.2,101,12.0128,5.5219,0.1639,8.7931,6.0684,1.0296
BOOST_NEGPULSE,1435,0.75837,2.25705,0.5475,discharge,3,-26.007,3.6672,800.6,101,12.1404,5.1122,0.1681,14.485,10.1822,1.9884
BOOST_NEGPULSE,1435,0.75837,2.25705,0.5479,charge,3,22.615,3.6854,387.4,101,11.7706,4.5025,0.1392,7.6806,5.9663,1.4612
BOOST_NEGPULSE,1435,0.75837,2.25705,0.4723,discharge,0,-2.262,3.5964,5610.5,101,12.1267,7.7886,0.2282,16.4456,8.4501,0.2386
BOOST_NEGPULSE,1435,0.75837,2.25705,0.4723,charge,0,1.131,3.599,70.5,101,12.096,7.7545,0.2169,13.4347,7.4036,0.1372
BOOST_NEGPULSE,1435,0.75837,2.25705,0.4722,discharge,1,-9.045,3.5972,635.4,101,12.1709,7.0976,0.2098,13.6999,7.507,0.8277
BOOST_NEGPULSE,1435,0.75837,2.25705,0.4723,charge,1,4.524,3.6054,160.6,101,12.1005,7.1341,0.2077,12.6233,7.7358,0.4154
BOOST_NEGPULSE,1435,0.75837,2.25705,0.4721,discharge,2,-18.092,3.5992,680.6,101,12.1596,6.0868,0.1902,14.1329,9.0755,1.6493
BOOST_NEGPULSE,1435,0.75837,2.25705,0.4724,charge,2,13.568,3.6122,281.1,101,11.9043,5.5583,0.1587,9.1695,6.281,0.9253
BOOST_NEGPULSE,1435,0.75837,2.25705,0.4721,discharge,3,-26.008,3.5996,801.0,101,12.0053,5.3164,0.1789,19.5633,13.9199,2.1486
BOOST_NEGPULSE,1435,0.75837,2.25705,0.4725,charge,3,22.616,3.6194,386.4,101,11.7339,4.3466,0.138,7.6172,5.7672,1.3834
BOOST_NEGPULSE,1435,0.75837,2.25705,0.3969,discharge,0,-2.262,3.5252,5611.6,101,12.521,9.1663,0.2555,18.5458,8.3688,0.2784
BOOST_NEGPULSE,1435,0.75837,2.25705,0.3969,charge,0,1.131,3.5274,70.4,101,12.5176,9.1635,0.2479,13.1596,6.9496,0.1458
BOOST_NEGPULSE,1435,0.75837,2.25705,0.3968,discharge,1,-9.048,3.5265,635.4,101,12.61,8.4578,0.2454,18.9463,9.8369,0.9712
BOOST_NEGPULSE,1435,0.75837,2.25705,0.397,charge,1,4.524,3.5342,160.7,101,12.3111,8.3337,0.222,12.4723,7.6835,0.429
BOOST_NEGPULSE,1435,0.75837,2.25705,0.3968,discharge,2,-18.091,3.5274,680.5,101,12.5157,7.1644,0.2192,27.9263,16.7523,1.9113
BOOST_NEGPULSE,1435,0.75837,2.25705,0.397,charge,2,13.569,3.5421,280.9,101,12.0632,6.2714,0.1727,10.1119,7.2858,0.907
BOOST_NEGPULSE,1435,0.75837,2.25705,0.3967,discharge,3,-26.007,3.5286,800.5,101,12.3046,6.2256,0.2001,59.0489,35.4219,2.4036
BOOST_NEGPULSE,1435,0.75837,2.25705,0.3971,charge,3,22.615,3.5491,386.6,101,11.8769,4.7444,0.1366,8.3753,6.1992,1.2507
BOOST_NEGPULSE,1435,0.75837,2.25705,0.3592,discharge,0,-2.26,3.4921,5071.9,101,12.4788,9.7855,0.2735,22.3146,9.1497,0.2891
BOOST_NEGPULSE,1435,0.75837,2.25705,0.3592,charge,0,1.131,3.4942,70.4,101,12.8908,9.7421,0.2602,14.0999,6.8662,0.1577
BOOST_NEGPULSE,1435,0.75837,2.25705,0.3592,discharge,1,-9.048,3.493,635.4,101,12.6346,8.8559,0.2562,25.9986,11.6393,0.9943
BOOST_NEGPULSE,1435,0.75837,2.25705,0.3593,charge,1,4.524,3.5018,160.8,101,12.3263,8.6038,0.2296,11.7035,7.158,0.4463
BOOST_NEGPULSE,1435,0.75837,2.25705,0.3591,discharge,2,-18.092,3.4936,680.5,101,12.4094,7.487,0.224,42.7531,21.2588,1.8799
BOOST_NEGPULSE,1435,0.75837,2.25705,0.3593,charge,2,13.568,3.5098,280.9,101,12.0326,6.289,0.1727,9.9743,7.5899,0.9508
BOOST_NEGPULSE,1435,0.75837,2.25705,0.359,discharge,3,-26.007,3.4951,800.6,101,12.1969,6.5755,0.2214,135.1038,68.4823,2.6425
BOOST_NEGPULSE,1435,0.75837,2.25705,0.3594,charge,3,22.617,3.5167,386.4,101,11.7299,4.7245,0.1373,8.567,6.61,1.2276
BOOST_NEGPULSE,1435,0.75837,2.25705,0.3215,discharge,0,-2.262,3.4538,5070.5,101,12.6319,11.2602,0.3117,29.5258,10.1457,0.3139
BOOST_NEGPULSE,1435,0.75837,2.25705,0.3215,charge,0,1.131,3.4576,70.4,101,12.5449,10.8667,0.2833,17.9374,7.2388,0.1736
BOOST_NEGPULSE,1435,0.75837,2.25705,0.3214,discharge,1,-9.048,3.4546,635.4,101,12.8463,10.1558,0.2843,38.4589,13.4993,1.2346
BOOST_NEGPULSE,1435,0.75837,2.25705,0.3216,charge,1,4.522,3.467,160.7,101,12.4344,9.6121,0.2486,11.9388,6.2383,0.4556
BOOST_NEGPULSE,1435,0.75837,2.25705,0.3214,discharge,2,-18.091,3.4558,680.4,101,12.8121,8.4523,0.2625,76.769,28.92,2.421
BOOST_NEGPULSE,1435,0.75837,2.25705,0.3216,charge,2,13.569,3.4776,280.9,101,12.1974,6.7737,0.1783,9.4318,7.4152,1.0733
BOOST_NEGPULSE,1435,0.75837,2.25705,0.3217,charge,3,22.616,3.4833,364.7,101,11.9888,4.9664,0.1422,8.6735,7.1158,1.2695
BOOST_NEGPULSE,1435,0.75837,2.25705,0.2838,discharge,0,-2.262,3.404,5070.6,101,12.9274,12.8247,0.3517,43.4802,11.8073,0.3928
BOOST_NEGPULSE,1435,0.75837,2.25705,0.2839,charge,0,1.131,3.4091,70.4,101,12.5885,12.2012,0.3128,26.6923,8.4982,0.1758
BOOST_NEGPULSE,1435,0.75837,2.25705,0.2838,discharge,1,-9.048,3.4061,635.4,101,13.1374,11.5893,0.3373,61.8974,16.3332,1.6118
BOOST_NEGPULSE,1435,0.75837,2.25705,0.2839,charge,1,4.524,3.4233,160.7,101,12.5406,10.1154,0.2562,15.5185,5.955,0.5152
BOOST_NEGPULSE,1435,0.75837,2.25705,0.284,charge,2,13.57,3.441,274.6,101,12.2532,7.046,0.1961,8.8195,6.28,1.3128
BOOST_NEGPULSE,1435,0.75837,2.25705,0.284,charge,3,22.614,3.4469,307.8,101,12.0406,5.2504,0.1551,8.3602,7.1224,1.5545
BOOST_NEGPULSE,1472,0.74786,2.22578,1.0,discharge,0,-2.23,4.1075,99999.0,99,3.6621,23.8625,0.4375,18.9747,4.9117,0.3414
BOOST_NEGPULSE,1472,0.74786,2.22578,1.0,charge,0,1.114,4.1228,69.4,101,13.279,19.9666,0.424,30.0771,7.2797,0.2282
BOOST_NEGPULSE,1472,0.74786,2.22578,0.9999,discharge,1,-8.916,4.1166,635.5,101,12.9353,15.5955,0.2911,9.7346,4.2328,1.1709
BOOST_NEGPULSE,1472,0.74786,2.22578,1.0,charge,1,1.525,4.1273,160.8,101,37.8041,9.9184,0.05,0.01,3000.0,0.6245
BOOST_NEGPULSE,1472,0.74786,2.22578,0.9999,discharge,2,-17.829,4.1154,641.4,101,12.89,11.8294,0.2294,9.027,6.3795,2.1167
BOOST_NEGPULSE,1472,0.74786,2.22578,1.0,charge,2,1.42,4.1342,281.2,101,46.3881,0.01,0.05,0.01,2969.6609,0.4462
BOOST_NEGPULSE,1472,0.74786,2.22578,0.9998,discharge,3,-25.63,4.1146,639.8,101,12.7058,9.6488,0.1922,10.7882,8.3737,2.1839
BOOST_NEGPULSE,1472,0.74786,2.22578,1.0,charge,3,1.299,4.1403,387.7,101,45.9953,0.01,0.05,0.01,2970.8882,0.4046
BOOST_NEGPULSE,1472,0.74786,2.22578,0.9628,discharge,0,-2.23,4.0803,4788.9,101,12.9326,14.6474,0.3282,16.0685,5.8312,0.3371
BOOST_NEGPULSE,1472,0.74786,2.22578,0.9629,charge,0,1.113,4.083,70.3,101,12.6691,14.7461,0.3207,14.8456,5.2004,0.1813
BOOST_NEGPULSE,1472,0.74786,2.22578,0.9628,discharge,1,-8.916,4.0808,635.4,101,12.8678,12.4707,0.2638,11.1522,5.8287,1.0561
BOOST_NEGPULSE,1472,0.74786,2.22578,0.9629,charge,1,3.225,4.0874,160.9,101,16.7697,18.1723,0.1891,0.01,2999.9964,0.5194
BOOST_NEGPULSE,1472,0.74786,2.22578,0.9627,discharge,2,-17.827,4.0815,664.0,101,12.6498,9.9201,0.204,10.8167,7.5063,1.6975
BOOST_NEGPULSE,1472,0.74786,2.22578,0.9629,charge,2,3.025,4.0923,281.3,101,35.6369,0.01,0.05,0.01,2999.9989,0.6532
BOOST_NEGPULSE,1472,0.74786,2.22578,0.9626,discharge,3,-25.629,4.0832,661.5,101,12.6704,8.3219,0.1717,12.5946,9.1866,1.8121
BOOST_NEGPULSE,1472,0.74786,2.22578,0.9629,charge,3,2.773,4.0973,386.8,101,37.0614,0.01,0.05,0.01,2999.9995,0.6979
BOOST_NEGPULSE,1472,0.74786,2.22578,0.9257,discharge,0,-2.23,4.0581,4808.8,101,12.9493,13.142,0.2992,20.81,7.0955,0.3206
BOOST_NEGPULSE,1472,0.74786,2.22578,0.9257,charge,0,1.116,4.0616,70.4,101,12.8039,13.3501,0.3053,16.8589,6.2779,0.176
BOOST_NEGPULSE,1472,0.74786,2.22578,0.9256,discharge,1,-8.915,4.0592,635.5,101,12.8752,11.5144,0.2504,13.2833,6.0031,1.0637
BOOST_NEGPULSE,1472,0.74786,2.22578,0.9257,charge,1,4.084,4.0685,160.9,101,13.664,12.3589,0.6897,6.2189,0.1187,0.4674
BOOST_NEGPULSE,1472,0.74786,2.22578,0.9256,discharge,2,-17.829,4.0606,674.2,101,12.7844,9.121,0.1992,11.8084,7.0727,1.7667
BOOST_NEGPULSE,1472,0.74786,2.22578,0.9258,charge,2,3.969,4.0743,281.3,101,31.6944,0.01,0.05,0.01,2999.9942,0.6364
BOOST_NEGPULSE,1472,0.74786,2.22578,0.9255,discharge,3,-25.63,4.0638,674.2,101,12.7945,7.4924,0.173,13.1429,8.5756,1.8178
BOOST_NEGPULSE,1472,0.74786,2.22578,0.9258,charge,3,3.83,4.0782,387.0,101,31.8206,0.01,0.05,0.01,2999.9944,0.6815
BOOST_NEGPULSE,1472,0.74786,2.22578,0.8514,discharge,0,-2.23,3.9572,5363.2,101,12.4802,9.3131,0.2433,18.5304,7.4214,0.277
BOOST_NEGPULSE,1472,0.74786,2.22578,0.8514,charge,0,1.115,3.9601,70.4,101,12.3234,9.4401,0.2454,16.4512,7.0313,0.1659
BOOST_NEGPULSE,1472,0.74786,2.22578,0.8513,discharge,1,-8.916,3.9586,635.4,101,12.426,8.5613,0.2228,12.429,6.0346,0.8353
BOOST_NEGPULSE,1472,0.74786,2.22578,0.8515,charge,1,4.457,3.9672,160.8,101,12.3522,8.95,0.2388,14.7215,7.1315,0.4887
BOOST_NEGPULSE,1472,0.74786,2.22578,0.8513,discharge,2,-17.828,3.9601,680.5,101,12.4313,7.054,0.1834,11.2502,7.0224,1.6294
BOOST_NEGPULSE,1472,0.74786,2.22578,0.8515,charge,2,8.601,3.9747,282.1,101,18.7668,7.4396,0.0632,0.01,3000.0,0.6798
BOOST_NEGPULSE,1472,0.74786,2.22578,0.8512,discharge,3,-25.63,3.9621,736.1,101,12.3245,5.979,0.164,12.873,8.7864,1.8707
BOOST_NEGPULSE,1472,0.74786,2.22578,0.8516,charge,3,8.474,3.981,386.8,101,25.8562,0.01,0.05,0.01,3000.0,1.0422
BOOST_NEGPULSE,1472,0.74786,2.22578,0.7771,discharge,0,-2.23,3.8775,5425.1,101,12.5715,8.3229,0.2286,14.8881,7.4945,0.2558
BOOST_NEGPULSE,1472,0.74786,2.22578,0.7771,charge,0,1.115,3.8797,70.5,101,12.3482,8.3645,0.2147,12.5522,6.3635,0.14
BOOST_NEGPULSE,1472,0.74786,2.22578,0.777,discharge,1,-8.915,3.8787,635.5,101,12.6268,7.6063,0.2101,12.0605,6.8571,0.7936
BOOST_NEGPULSE,1472,0.74786,2.22578,0.7772,charge,1,4.457,3.8845,160.8,101,12.4203,7.9294,0.2142,10.8039,5.9845,0.4563
BOOST_NEGPULSE,1472,0.74786,2.22578,0.777,discharge,2,-17.829,3.8794,680.6,101,12.5544,6.4446,0.183,12.2387,8.4471,1.4642
BOOST_NEGPULSE,1472,0.74786,2.22578,0.7772,charge,2,13.234,3.8893,281.4,101,12.285,4.9946,0.1015,6.3294,1.6525,1.8057
BOOST_NEGPULSE,1472,0.74786,2.22578,0.7769,discharge,3,-25.629,3.8802,791.1,101,12.3421,5.5767,0.1608,14.7169,10.6322,1.6602
BOOST_NEGPULSE,1472,0.74786,2.22578,0.7773,charge,3,13.207,3.8948,387.6,101,21.2083,1.9175,0.05,0.01,2999.9708,1.4066
BOOST_NEGPULSE,1472,0.74786,2.22578,0.7028,discharge,0,-2.23,3.8155,5488.2,101,12.3265,7.8259,0.2209,16.279,8.3524,0.2429
BOOST_NEGPULSE,1472,0.74786,2.22578,0.7028,charge,0,1.115,3.818,70.5,101,12.2159,7.7495,0.2175,13.7506,7.4132,0.1444
BOOST_NEGPULSE,1472,0.74786,2.22578,0.7028,discharge,1,-8.917,3.8167,635.4,101,12.4324,7.0092,0.204,13.5668,7.3203,0.7471
BOOST_NEGPULSE,1472,0.74786,2.22578,0.7029,charge,1,4.458,3.8238,160.9,101,12.1379,7.1843,0.1982,10.2672,5.4008,0.408
BOOST_NEGPULSE,1472,0.74786,2.22578,0.7027,discharge,2,-17.828,3.8181,680.7,101,12.2317,6.1179,0.1843,12.9734,8.1259,1.4388
BOOST_NEGPULSE,1472,0.74786,2.22578,0.7029,charge,2,13.372,3.8295,281.3,101,12.0515,5.9819,0.1762,8.3166,6.1748,1.1374
BOOST_NEGPULSE,1472,0.74786,2.22578,0.7026,discharge,3,-25.629,3.8194,800.8,101,12.1247,5.2534,0.1661,14.7688,9.8679,1.6739
BOOST_NEGPULSE,1472,0.74786,2.22578,0.703,charge,3,17.242,3.8343,386.9,101,15.2122,6.0059,0.1023,0.01,2999.9815,0.501
BOOST_NEGPULSE,1472,0.74786,2.22578,0.6285,discharge,0,-2.23,3.7394,5542.2,101,12.3177,7.7605,0.2247,17.2457,8.4994,0.2455
BOOST_NEGPULSE,1472,0.74786,2.22578,0.6286,charge,0,1.115,3.7423,70.5,101,12.2835,7.7895,0.2134,15.0344,7.7156,0.1393
BOOST_NEGPULSE,1472,0.74786,2.22578,0.6285,discharge,1,-8.915,3.7409,635.4,101,12.4174,7.1554,0.2047,14.0772,7.3183,0.7942
BOOST_NEGPULSE,1472,0.74786,2.22578,0.6286,charge,1,4.457,3.749,160.9,101,12.3051,7.1923,0.2061,11.8389,6.0831,0.3728
BOOST_NEGPULSE,1472,0.74786,2.22578,0.6284,discharge,2,-17.827,3.7424,680.4,101,12.3851,6.124,0.1848,13.0687,7.7792,1.5508
BOOST_NEGPULSE,1472,0.74786,2.22578,0.6287,charge,2,13.371,3.7549,281.2,101,12.2552,5.9461,0.1767,8.7087,5.9267,1.1106
BOOST_NEGPULSE,1472,0.74786,2.22578,0.6283,discharge,3,-25.629,3.7441,800.9,101,12.3411,5.2932,0.1704,14.8785,9.6018,1.8087
BOOST_NEGPULSE,1472,0.74786,2.22578,0.6287,charge,3,20.875,3.7614,387.0,101,12.657,3.51,0.071,4.8843,0.9606,1.8251
BOOST_NEGPULSE,1472,0.74786,2.22578,0.5542,discharge,0,-2.23,3.6615,5585.8,101,12.2688,8.0206,0.2257,16.6052,8.2826,0.2503
BOOST_NEGPULSE,1472,0.74786,2.22578,0.5543,charge,0,1.115,3.6643,70.5,101,12.3604,7.7845,0.2303,14.3015,7.5315,0.142
BOOST_NEGPULSE,1472,0.74786,2.22578,0.5542,discharge,1,-8.915,3.663,635.4,101,12.4006,7.2907,0.2069,13.699,7.3203,0.8214
BOOST_NEGPULSE,1472,0.74786,2.22578,0.5543,charge,1,4.458,3.6709,160.9,101,12.3126,7.2607,0.2065,12.6497,6.9201,0.3977
BOOST_NEGPULSE,1472,0.74786,2.22578,0.5541,discharge,2,-17.827,3.6641,680.5,101,12.2617,6.2605,0.1896,13.1188,8.0567,1.44
BOOST_NEGPULSE,1472,0.74786,2.22578,0.5544,charge,2,13.372,3.6781,281.5,101,12.0757,5.8956,0.1709,9.0872,5.9871,1.0565
BOOST_NEGPULSE,1472,0.74786,2.22578,0.554,discharge,3,-25.628,3.6649,801.3,101,12.1425,5.4167,0.1698,15.7525,10.5637,1.9661
BOOST_NEGPULSE,1472,0.74786,2.22578,0.5544,charge,3,22.287,3.6843,387.1,101,11.9221,4.6815,0.1457,7.9527,5.8472,1.4046
BOOST_NEGPULSE,1472,0.74786,2.22578,0.4799,discharge,0,-2.23,3.5948,5614.6,101,12.3708,8.5593,0.2406,17.2782,8.2822,0.2531
BOOST_NEGPULSE,1472,0.74786,2.22578,0.48,charge,0,1.115,3.5977,70.5,101,12.3124,8.538,0.2274,14.0163,7.1038,0.1444
BOOST_NEGPULSE,1472,0.74786,2.22578,0.4799,discharge,1,-8.915,3.5965,635.4,101,12.5362,7.9772,0.2199,14.5753,7.5279,0.8942
BOOST_NEGPULSE,1472,0.74786,2.22578,0.48,charge,1,4.457,3.6038,160.9,101,12.4865,8.0975,0.2188,13.2761,7.6308,0.4224
BOOST_NEGPULSE,1472,0.74786,2.22578,0.4798,discharge,2,-17.829,3.5976,680.5,101,12.436,6.8384,0.1957,15.7729,9.6257,1.72
BOOST_NEGPULSE,1472,0.74786,2.22578,0.4801,charge,2,13.373,3.6124,281.5,101,12.2218,6.175,0.1683,9.6193,6.2199,0.9608
BOOST_NEGPULSE,1472,0.74786,2.22578,0.4798,discharge,3,-25.629,3.5991,801.3,101,12.3498,5.9248,0.1822,22.8785,15.1319,2.1837
BOOST_NEGPULSE,1472,0.74786,2.22578,0.4802,charge,3,22.286,3.6196,387.1,101,12.0022,4.9087,0.1413,8.0668,5.6989,1.3817
BOOST_NEGPULSE,1472,0.74786,2.22578,0.4056,discharge,0,-2.23,3.5238,5612.1,101,12.5756,9.8574,0.2666,19.3799,8.2719,0.2902
BOOST_NEGPULSE,1472,0.74786,2.22578,0.4057,charge,0,1.115,3.5263,70.5,101,12.6662,9.7239,0.2673,13.6746,6.9419,0.155
BOOST_NEGPULSE,1472,0.74786,2.22578,0.4056,discharge,1,-8.915,3.5254,635.4,101,12.7012,9.0209,0.2508,20.1616,9.9541,1.0175
BOOST_NEGPULSE,1472,0.74786,2.22578,0.4057,charge,1,4.457,3.5332,160.8,101,12.626,8.7575,0.2361,12.9171,7.6897,0.4417
BOOST_NEGPULSE,1472,0.74786,2.22578,0.4055,discharge,2,-17.829,3.5263,680.7,101,12.6217,7.5648,0.2238,30.5423,17.4686,1.8875
BOOST_NEGPULSE,1472,0.74786,2.22578,0.4058,charge,2,13.37,3.5415,280.7,101,12.2449,6.5608,0.1766,10.4393,7.1204,0.999
BOOST_NEGPULSE,1472,0.74786,2.22578,0.4055,discharge,3,-25.63,3.5278,800.7,101,12.5341,6.3601,0.2058,60.9544,34.326,2.1915
BOOST_NEGPULSE,1472,0.74786,2.22578,0.4059,charge,3,22.286,3.5489,387.2,101,11.9585,5.0052,0.1405,8.698,6.059,1.2871
BOOST_NEGPULSE,1472,0.74786,2.22578,0.3685,discharge,0,-2.228,3.4919,5071.5,101,12.4048,10.1238,0.2813,22.9868,9.0484,0.289
BOOST_NEGPULSE,1472,0.74786,2.22578,0.3685,charge,0,1.115,3.4947,70.4,101,12.3325,10.0576,0.2648,14.4995,6.689,0.1611
BOOST_NEGPULSE,1472,0.74786,2.22578,0.3685,discharge,1,-8.917,3.4932,635.5,101,12.6779,9.2917,0.2581,27.0176,11.5783,1.0455
BOOST_NEGPULSE,1472,0.74786,2.22578,0.3686,charge,1,4.458,3.5013,160.9,101,12.6932,9.055,0.2442,12.1288,7.1927,0.439
BOOST_NEGPULSE,1472,0.74786,2.22578,0.3684,discharge,2,-17.829,3.493,680.5,101,12.6564,7.9795,0.2329,46.1307,21.8354,1.9355
BOOST_NEGPULSE,1472,0.74786,2.22578,0.3686,charge,2,13.373,3.5107,281.3,101,12.2569,6.8327,0.1754,10.3607,7.4235,1.0104
BOOST_NEGPULSE,1472,0.74786,2.22578,0.3683,discharge,3,-25.629,3.4951,800.8,101,12.5688,6.8995,0.2141,118.2416,54.6774,2.8128
BOOST_NEGPULSE,1472,0.74786,2.22578,0.3687,charge,3,22.286,3.518,386.9,101,12.1905,4.9798,0.1457,8.9775,6.4787,1.1931
BOOST_NEGPULSE,1472,0.74786,2.22578,0.3314,discharge,0,-2.23,3.454,5071.7,101,12.9246,11.9196,0.3206,30.7754,9.9485,0.3402
BOOST_NEGPULSE,1472,0.74786,2.22578,0.3314,charge,0,1.115,3.4572,70.5,101,13.3459,11.6122,0.2995,18.8627,7.2035,0.173
BOOST_NEGPULSE,1472,0.74786,2.22578,0.3313,discharge,1,-8.915,3.455,635.4,101,12.8892,10.8601,0.2965,39.8994,13.4206,1.2065
BOOST_NEGPULSE,1472,0.74786,2.22578,0.3314,charge,1,4.458,3.4678,160.8,101,12.5923,10.1895,0.2599,12.3343,6.0993,0.4595
BOOST_NEGPULSE,1472,0.74786,2.22578,0.3312,discharge,2,-17.829,3.4561,680.5,101,12.9164,8.8826,0.2658,76.1718,27.5315,2.4497
BOOST_NEGPULSE,1472,0.74786,2.22578,0.3315,charge,2,13.372,3.4789,281.4,100,12.4906,7.0297,0.1883,9.7759,7.3374,1.0565
BOOST_NEGPULSE,1472,0.74786,2.22578,0.3316,charge,3,22.287,3.485,364.3,101,12.1215,5.2355,0.1458,8.9883,6.895,1.3072
BOOST_NEGPULSE,1472,0.74786,2.22578,0.2942,discharge,0,-2.23,3.4052,5071.3,101,12.6793,12.9501,0.3604,43.5736,11.5831,0.3722
BOOST_NEGPULSE,1472,0.74786,2.22578,0.2943,charge,0,1.115,3.4103,70.5,101,13.3698,12.4547,0.3326,27.6462,8.7762,0.1811
BOOST_NEGPULSE,1472,0.74786,2.22578,0.2942,discharge,1,-8.915,3.4081,635.5,101,13.0528,11.8136,0.344,60.0421,15.6906,1.4995
BOOST_NEGPULSE,1472,0.74786,2.22578,0.2943,charge,1,4.458,3.4254,160.9,101,12.598,10.2693,0.2626,15.7962,5.8441,0.5201
BOOST_NEGPULSE,1472,0.74786,2.22578,0.2943,charge,2,13.37,3.4438,276.5,101,12.3114,7.2116,0.2028,9.1288,6.3529,1.3344
BOOST_NEGPULSE,1472,0.74786,2.22578,0.2944,charge,3,22.285,3.4503,313.8,101,12.0042,5.4797,0.1601,8.6544,6.9834,1.5153
BOOST_NEGPULSE,1510,0.73448,2.18597,1.0,discharge,0,-2.188,4.1049,99999.0,99,3.5503,25.3252,0.4739,19.842,4.8739,0.3022
BOOST_NEGPULSE,1510,0.73448,2.18597,1.0,charge,0,1.095,4.1207,69.4,101,12.7249,22.1338,0.4578,31.9271,7.2659,0.2407
BOOST_NEGPULSE,1510,0.73448,2.18597,0.9999,discharge,1,-8.752,4.1143,635.4,101,12.8583,16.5213,0.3079,9.6289,3.9996,1.0856
BOOST_NEGPULSE,1510,0.73448,2.18597,1.0,charge,1,1.483,4.1264,160.7,101,36.5382,13.1572,0.05,0.01,3000.0,0.6365
BOOST_NEGPULSE,1510,0.73448,2.18597,0.9999,discharge,2,-17.508,4.1131,641.2,101,12.6334,12.5643,0.2386,7.6187,5.0995,2.1296
BOOST_NEGPULSE,1510,0.73448,2.18597,1.0,charge,2,1.38,4.1326,281.7,101,48.8838,0.01,0.05,0.01,2987.9428,0.4857
BOOST_NEGPULSE,1510,0.73448,2.18597,0.9998,discharge,3,-25.166,4.1123,639.6,101,12.5265,10.3798,0.2115,8.0714,6.71,2.5993
BOOST_NEGPULSE,1510,0.73448,2.18597,1.0,charge,3,1.261,4.1384,386.3,101,48.8984,0.01,0.05,0.01,2998.9569,0.5024
BOOST_NEGPULSE,1510,0.73448,2.18597,0.9635,discharge,0,-2.189,4.078,4788.3,101,12.61,16.7741,0.3624,18.0815,6.1339,0.3293
BOOST_NEGPULSE,1510,0.73448,2.18597,0.9635,charge,0,1.095,4.081,70.4,101,12.5152,16.7912,0.3566,16.7926,5.4156,0.1976
BOOST_NEGPULSE,1510,0.73448,2.18597,0.9635,discharge,1,-8.752,4.0783,635.4,101,12.6161,13.7351,0.2762,11.0976,5.4032,1.0707
BOOST_NEGPULSE,1510,0.73448,2.18597,0.9636,charge,1,3.036,4.0862,160.7,101,17.1045,20.4114,0.1886,0.01,3000.0,0.6388
BOOST_NEGPULSE,1510,0.73448,2.18597,0.9634,discharge,2,-17.506,4.0786,662.2,101,12.4444,10.5392,0.2126,9.1966,6.0932,1.7551
BOOST_NEGPULSE,1510,0.73448,2.18597,0.9636,charge,2,2.905,4.0914,281.8,101,37.4182,0.01,0.05,0.01,2999.9992,0.664
BOOST_NEGPULSE,1510,0.73448,2.18597,0.9633,discharge,3,-25.164,4.0815,660.6,101,12.3458,8.8224,0.185,9.4254,7.297,2.2673
BOOST_NEGPULSE,1510,0.73448,2.18597,0.9636,charge,3,2.732,4.0962,386.6,101,38.0197,0.01,0.05,0.01,2999.9996,0.692
BOOST_NEGPULSE,1510,0.73448,2.18597,0.927,discharge,0,-2.189,4.0504,4808.2,101,12.447,13.6217,0.312,19.3879,6.7488,0.3084
BOOST_NEGPULSE,1510,0.73448,2.18597,0.9271,charge,0,1.095,4.0533,70.3,101,12.3704,14.0023,0.3154,16.7966,6.1899,0.1976
BOOST_NEGPULSE,1510,0.73448,2.18597,0.927,discharge,1,-8.753,4.0512,635.4,101,12.4905,12.0212,0.2558,12.3065,5.8627,0.9893
BOOST_NEGPULSE,1510,0.73448,2.18597,0.9271,charge,1,4.221,4.0601,160.6,101,12.4403,8.8192,0.1551,11.9822,1.1428,0.6599
BOOST_NEGPULSE,1510,0.73448,2.18597,0.9269,discharge,2,-17.506,4.0518,676.4,101,12.4437,9.5941,0.2007,10.0178,6.1671,1.7015
BOOST_NEGPULSE,1510,0.73448,2.18597,0.9271,charge,2,4.012,4.0669,281.0,101,33.2024,0.01,0.05,0.01,2999.997,0.7964
BOOST_NEGPULSE,1510,0.73448,2.18597,0.9269,discharge,3,-25.165,4.0546,675.7,101,12.4031,8.1119,0.1787,10.2313,7.2426,2.2431
BOOST_NEGPULSE,1510,0.73448,2.18597,0.9271,charge,3,3.829,4.0721,386.3,101,33.4281,0.01,0.05,0.01,2999.9974,0.7346
BOOST_NEGPULSE,1510,0.73448,2.18597,0.8541,discharge,0,-2.189,3.9507,5364.1,101,12.3901,10.2317,0.263,18.706,7.6859,0.255
BOOST_NEGPULSE,1510,0.73448,2.18597,0.8541,charge,0,1.095,3.9537,70.3,101,12.1054,10.3303,0.2495,17.0143,7.0638,0.152
BOOST_NEGPULSE,1510,0.73448,2.18597,0.854,discharge,1,-8.752,3.9523,635.4,101,12.3309,9.2194,0.2278,12.2683,5.8444,0.8738
BOOST_NEGPULSE,1510,0.73448,2.18597,0.8542,charge,1,4.377,3.9608,160.6,101,12.3295,9.6676,0.2496,14.8995,6.9507,0.4752
BOOST_NEGPULSE,1510,0.73448,2.18597,0.854,discharge,2,-17.507,3.9536,680.5,101,12.2486,7.6496,0.1917,10.0382,6.0719,1.6949
BOOST_NEGPULSE,1510,0.73448,2.18597,0.8542,charge,2,8.628,3.9683,280.9,101,18.1965,8.6715,0.0799,0.01,2999.9967,0.726
BOOST_NEGPULSE,1510,0.73448,2.18597,0.8539,discharge,3,-25.164,3.9547,738.3,101,12.1297,6.6053,0.176,10.371,7.2612,2.2692
BOOST_NEGPULSE,1510,0.73448,2.18597,0.8543,charge,3,8.484,3.9746,386.2,101,26.5805,0.01,0.05,0.01,3000.0,0.9966
BOOST_NEGPULSE,1510,0.73448,2.18597,0.7812,discharge,0,-2.189,3.8753,5426.7,101,11.9984,8.5002,0.2315,14.627,7.5472,0.2341
BOOST_NEGPULSE,1510,0.73448,2.18597,0.7812,charge,0,1.095,3.8777,70.5,101,11.8037,8.5271,0.2249,12.735,6.6533,0.1429
BOOST_NEGPULSE,1510,0.73448,2.18597,0.7811,discharge,1,-8.752,3.8765,635.4,101,12.0253,7.7611,0.2095,11.7044,6.6369,0.8168
BOOST_NEGPULSE,1510,0.73448,2.18597,0.7812,charge,1,4.378,3.8824,160.7,101,11.9901,7.9304,0.2163,10.8292,5.9811,0.4493
BOOST_NEGPULSE,1510,0.73448,2.18597,0.781,discharge,2,-17.506,3.8774,680.5,101,11.9861,6.5664,0.1846,10.3728,7.0284,1.5117
BOOST_NEGPULSE,1510,0.73448,2.18597,0.7813,charge,2,13.129,3.8876,281.1,101,11.6659,5.6152,0.1274,6.9207,2.7459,1.9111
BOOST_NEGPULSE,1510,0.73448,2.18597,0.781,discharge,3,-25.164,3.8783,796.5,101,11.9688,5.8251,0.1715,11.0787,8.3075,1.9803
BOOST_NEGPULSE,1510,0.73448,2.18597,0.7814,charge,3,13.43,3.8923,386.1,101,19.1925,3.737,0.05,0.01,3000.0,1.5959
BOOST_NEGPULSE,1510,0.73448,2.18597,0.7082,discharge,0,-2.189,3.814,5494.2,101,12.0569,8.4502,0.2341,16.5777,8.3085,0.2239
BOOST_NEGPULSE,1510,0.73448,2.18597,0.7083,charge,0,1.093,3.8168,70.5,101,11.7281,8.5742,0.22,14.0668,7.2404,0.1441
BOOST_NEGPULSE,1510,0.73448,2.18597,0.7082,discharge,1,-8.753,3.8155,635.4,101,12.0818,7.7391,0.2117,13.3507,7.0614,0.7863
BOOST_NEGPULSE,1510,0.73448,2.18597,0.7083,charge,1,4.379,3.8227,161.1,101,12.1244,7.7419,0.2146,10.9269,5.751,0.3732
BOOST_NEGPULSE,1510,0.73448,2.18597,0.7081,discharge,2,-17.506,3.8169,680.6,101,12.0844,6.5481,0.1851,11.5213,7.015,1.5458
BOOST_NEGPULSE,1510,0.73448,2.18597,0.7083,charge,2,13.129,3.8288,281.6,101,11.9093,6.4833,0.1798,8.2676,6.1706,1.1231
BOOST_NEGPULSE,1510,0.73448,2.18597,0.708,discharge,3,-25.164,3.8185,800.7,101,12.044,5.6964,0.1736,11.7557,7.9485,2.1125
BOOST_NEGPULSE,1510,0.73448,2.18597,0.7084,charge,3,17.109,3.8337,386.3,101,14.7991,6.6196,0.1077,0.01,3000.0,0.5211
BOOST_NEGPULSE,1510,0.73448,2.18597,0.6353,discharge,0,-2.188,3.7394,5544.1,101,12.0107,8.1729,0.2373,17.4054,8.5624,0.24
BOOST_NEGPULSE,1510,0.73448,2.18597,0.6353,charge,0,1.095,3.7421,70.5,101,11.8405,8.0696,0.2226,15.1421,7.6258,0.1404
BOOST_NEGPULSE,1510,0.73448,2.18597,0.6352,discharge,1,-8.752,3.7408,635.4,101,12.0551,7.3887,0.2158,13.7869,7.1943,0.7956
BOOST_NEGPULSE,1510,0.73448,2.18597,0.6353,charge,1,4.378,3.7489,161.0,101,11.9498,7.4675,0.2122,12.5806,6.5828,0.3801
BOOST_NEGPULSE,1510,0.73448,2.18597,0.6352,discharge,2,-17.507,3.7426,680.6,101,11.9574,6.305,0.1876,11.5941,6.7978,1.5225
BOOST_NEGPULSE,1510,0.73448,2.18597,0.6354,charge,2,13.129,3.756,281.7,101,11.798,6.1378,0.1783,8.735,5.9371,1.0831
BOOST_NEGPULSE,1510,0.73448,2.18597,0.6351,discharge,3,-25.165,3.7444,800.8,101,11.8102,5.5791,0.1743,11.6682,7.6598,2.1382
BOOST_NEGPULSE,1510,0.73448,2.18597,0.6355,charge,3,21.373,3.762,387.4,101,11.715,3.8881,0.083,4.9643,1.387,2.1505
BOOST_NEGPULSE,1510,0.73448,2.18597,0.5623,discharge,0,-2.189,3.6619,5593.3,101,12.1726,8.5209,0.243,17.0143,8.3223,0.2368
BOOST_NEGPULSE,1510,0.73448,2.18597,0.5624,charge,0,1.095,3.6644,70.5,101,12.2307,8.4557,0.24,15.0096,7.8652,0.1376
BOOST_NEGPULSE,1510,0.73448,2.18597,0.5623,discharge,1,-8.752,3.6633,635.4,101,12.1451,7.8271,0.2223,13.5059,7.1095,0.804
BOOST_NEGPULSE,1510,0.73448,2.18597,0.5624,charge,1,4.377,3.6712,160.7,101,12.0302,7.9395,0.2178,13.634,7.5027,0.4092
BOOST_NEGPULSE,1510,0.73448,2.18597,0.5622,discharge,2,-17.508,3.6645,680.6,101,12.1119,6.6129,0.1933,11.7602,7.0623,1.528
BOOST_NEGPULSE,1510,0.73448,2.18597,0.5625,charge,2,13.13,3.6788,281.6,101,11.929,6.2796,0.1773,9.5158,6.2677,0.9981
BOOST_NEGPULSE,1510,0.73448,2.18597,0.5621,discharge,3,-25.164,3.666,800.8,101,12.0435,5.8262,0.1853,12.7513,8.7556,2.3016
BOOST_NEGPULSE,1510,0.73448,2.18597,0.5626,charge,3,21.881,3.6852,387.0,101,11.8273,5.0295,0.152,7.8504,6.0489,1.4137
BOOST_NEGPULSE,1510,0.73448,2.18597,0.4894,discharge,0,-2.189,3.5932,5611.7,101,12.3133,8.8807,0.2558,17.3515,8.2777,0.2372
BOOST_NEGPULSE,1510,0.73448,2.18597,0.4894,charge,0,1.093,3.5956,70.5,101,12.1687,8.9929,0.246,14.0748,7.3618,0.1356
BOOST_NEGPULSE,1510,0.73448,2.18597,0.4893,discharge,1,-8.752,3.5948,635.4,101,12.1857,8.2196,0.2292,14.2099,7.4521,0.8701
BOOST_NEGPULSE,1510,0.73448,2.18597,0.4895,charge,1,4.376,3.6024,160.8,101,12.0889,8.2545,0.2277,13.4974,7.9425,0.4225
BOOST_NEGPULSE,1510,0.73448,2.18597,0.4893,discharge,2,-17.507,3.5961,680.5,101,12.114,6.9694,0.2048,14.1838,8.9297,1.7277
BOOST_NEGPULSE,1510,0.73448,2.18597,0.4895,charge,2,13.13,3.6101,281.0,101,11.8562,6.4042,0.1784,10.1967,6.9517,0.8945
BOOST_NEGPULSE,1510,0.73448,2.18597,0.4892,discharge,3,-25.163,3.5976,800.7,101,12.0343,6.051,0.2002,17.7674,12.5712,2.3425
BOOST_NEGPULSE,1510,0.73448,2.18597,0.4896,charge,3,21.883,3.6172,386.1,101,11.6712,5.0253,0.145,8.136,6.0898,1.3285
BOOST_NEGPULSE,1510,0.73448,2.18597,0.4164,discharge,0,-2.189,3.5244,5611.3,101,11.93,10.4972,0.2735,20.5839,8.454,0.2857
BOOST_NEGPULSE,1510,0.73448,2.18597,0.4165,charge,0,1.095,3.5279,70.5,101,12.2091,10.4576,0.2682,14.6001,7.0022,0.1644
BOOST_NEGPULSE,1510,0.73448,2.18597,0.4164,discharge,1,-8.752,3.5267,635.4,101,12.5012,9.7073,0.2584,20.9367,9.8396,1.037
BOOST_NEGPULSE,1510,0.73448,2.18597,0.4165,charge,1,4.379,3.535,161.0,101,12.2797,9.7135,0.2446,12.9008,7.4021,0.4422
BOOST_NEGPULSE,1510,0.73448,2.18597,0.4163,discharge,2,-17.506,3.5269,680.5,101,12.4905,8.1998,0.2312,26.1706,14.1699,1.9983
BOOST_NEGPULSE,1510,0.73448,2.18597,0.4166,charge,2,13.13,3.5428,281.7,101,12.2472,7.0994,0.1856,10.4201,7.6002,0.9391
BOOST_NEGPULSE,1510,0.73448,2.18597,0.4163,discharge,3,-25.165,3.5292,800.8,101,12.2608,6.8586,0.2205,37.9662,21.8498,2.7336
BOOST_NEGPULSE,1510,0.73448,2.18597,0.4166,charge,3,21.883,3.5507,387.0,101,11.7905,5.3446,0.1502,8.7106,6.8434,1.2695
BOOST_NEGPULSE,1510,0.73448,2.18597,0.38,discharge,0,-2.189,3.4922,5071.4,101,12.0721,11.007,0.3014,24.9918,9.4178,0.288
BOOST_NEGPULSE,1510,0.73448,2.18597,0.38,charge,0,1.095,3.4961,70.4,101,12.0742,10.9771,0.2821,16.4066,7.0904,0.1495
BOOST_NEGPULSE,1510,0.73448,2.18597,0.3799,discharge,1,-8.752,3.4941,635.4,101,12.5594,9.9094,0.2763,27.4281,11.279,1.048
BOOST_NEGPULSE,1510,0.73448,2.18597,0.38,charge,1,4.376,3.5035,160.8,101,12.35,9.7883,0.256,12.762,6.998,0.4207
BOOST_NEGPULSE,1510,0.73448,2.18597,0.3799,discharge,2,-17.505,3.495,680.5,101,12.4311,8.2978,0.2462,36.2182,16.7604,2.0408
BOOST_NEGPULSE,1510,0.73448,2.18597,0.3801,charge,2,13.129,3.5135,281.7,101,12.017,7.1215,0.1853,10.0647,7.5647,1.0057
BOOST_NEGPULSE,1510,0.73448,2.18597,0.3798,discharge,3,-25.164,3.4969,801.2,101,12.2979,7.2522,0.247,64.4178,31.6738,3.2515
BOOST_NEGPULSE,1510,0.73448,2.18597,0.3802,charge,3,21.881,3.5211,386.1,101,11.8272,5.3234,0.1525,8.8111,7.2571,1.2558
BOOST_NEGPULSE,1510,0.73448,2.18597,0.3435,discharge,0,-2.189,3.4553,5072.7,101,12.3719,11.6143,0.3206,31.5337,10.3795,0.3292
BOOST_NEGPULSE,1510,0.73448,2.18597,0.3435,charge,0,1.095,3.4594,70.4,101,12.3042,11.2152,0.3029,20.4311,7.7279,0.1617
BOOST_NEGPULSE,1510,0.73448,2.18597,0.3434,discharge,1,-8.752,3.4567,635.4,101,12.5051,10.5145,0.3035,37.596,12.9493,1.2212
BOOST_NEGPULSE,1510,0.73448,2.18597,0.3436,charge,1,4.378,3.47,161.0,101,12.1611,9.8921,0.2572,13.5375,6.3362,0.475
BOOST_NEGPULSE,1510,0.73448,2.18597,0.3434,discharge,2,-17.505,3.4581,680.6,101,12.3987,8.8397,0.2773,57.2756,21.7591,2.5756
BOOST_NEGPULSE,1510,0.73448,2.18597,0.3436,charge,2,13.129,3.4815,281.7,101,11.8918,7.2274,0.1928,9.4309,7.0299,1.1302
BOOST_NEGPULSE,1510,0.73448,2.18597,0.3437,charge,3,21.882,3.4904,377.7,101,11.643,5.4366,0.1551,8.651,7.4687,1.3981
BOOST_NEGPULSE,1510,0.73448,2.18597,0.307,discharge,0,-2.189,3.4075,5071.5,101,12.7221,13.5751,0.3636,44.8698,12.0006,0.3759
BOOST_NEGPULSE,1510,0.73448,2.18597,0.3071,charge,0,1.095,3.4124,70.4,101,12.6199,12.9618,0.3366,29.2756,9.1592,0.1823
BOOST_NEGPULSE,1510,0.73448,2.18597,0.307,discharge,1,-8.753,3.4097,635.4,101,12.7889,12.2916,0.3481,57.8988,15.5986,1.5133
BOOST_NEGPULSE,1510,0.73448,2.18597,0.3071,charge,1,4.377,3.4276,160.6,101,12.5116,10.8605,0.2764,17.7049,6.6221,0.4693
BOOST_NEGPULSE,1510,0.73448,2.18597,0.3072,charge,2,13.131,3.4476,279.3,101,12.0923,7.6857,0.2034,9.3217,5.9305,1.2889
BOOST_NEGPULSE,1510,0.73448,2.18597,0.3072,charge,3,21.883,3.4554,322.6,101,11.887,5.8959,0.1688,8.3882,7.0735,1.6839
BOOST_NEGPULSE,1547,0.72047,2.14425,1.0,discharge,0,-2.143,4.1043,99999.0,99,4.0324,26.0081,0.4863,20.4274,4.7938,0.3141
BOOST_NEGPULSE,1547,0.72047,2.14425,1.0,charge,0,1.073,4.119,69.4,101,13.0982,22.6692,0.4754,32.4188,6.9984,0.23
BOOST_NEGPULSE,1547,0.72047,2.14425,0.9999,discharge,1,-8.579,4.1128,635.4,101,12.8669,17.1277,0.3173,9.9713,4.0191,1.1107
BOOST_NEGPULSE,1547,0.72047,2.14425,1.0,charge,1,1.476,4.1246,161.1,101,36.0612,15.0717,0.05,0.01,3000.0,0.4722
BOOST_NEGPULSE,1547,0.72047,2.14425,0.9999,discharge,2,-17.155,4.1116,641.6,101,12.6169,13.025,0.2461,7.8925,5.1286,2.0964
BOOST_NEGPULSE,1547,0.72047,2.14425,1.0001,charge,2,1.393,4.1308,281.5,101,49.7332,0.01,0.05,0.01,2999.9997,0.4396
BOOST_NEGPULSE,1547,0.72047,2.14425,0.9998,discharge,3,-24.663,4.1117,640.2,101,12.5789,10.6748,0.2145,8.2629,6.6039,2.5613
BOOST_NEGPULSE,1547,0.72047,2.14425,1.0,charge,3,1.28,4.1366,387.3,101,49.5678,0.01,0.05,0.01,2999.9997,0.3962
BOOST_NEGPULSE,1547,0.72047,2.14425,0.9642,discharge,0,-2.145,4.077,4788.5,101,13.008,17.7252,0.3788,19.4187,6.0529,0.3287
BOOST_NEGPULSE,1547,0.72047,2.14425,0.9643,charge,0,1.073,4.0802,70.4,101,12.6886,18.0116,0.3717,18.1874,5.3952,0.2013
BOOST_NEGPULSE,1547,0.72047,2.14425,0.9642,discharge,1,-8.578,4.0772,635.5,101,12.9757,14.7632,0.2901,11.7619,5.416,1.0602
