Repository: KikETs/ECM_HYBRID_BMS_JOINT

## Results

| Arm | Model | Size | Protocol | Result | Worst cell |
|---|---|---|---|---|---|
| SOP | 2RC table + trim (A8) | 4 effective coefficients, 2 EW states | leave-one-cell-out | usable current 69.6 % discharge, 59.5 % charge (τ = 10 s) | 59.9 % / 53.5 % (BOOST_REST) |
| SOH | dQ/dV ridge | 65 coefficients | leave-one-cell-out | RMSE 0.0094, bias −0.0005 | 0.0130 (BOOST_REST) |
| SOC | 2RC EKF, low-current gate | 3 states | leave-one-cell-out | **2.34 %p** over six sensor disturbances on estimated SOH (2.325 on true SOH), per cell 2.00–2.75 | 4.60 %p (BOOST_NEGPULSE_1S, current offset −0.10 A) |

The SOH arm was a 10,945-parameter CNN until the second audit round. Nested

File: analysis/uypydj_hppc_resistance.csv (part 49 of 225)
protocol,cycle,SOH,CAP_Ah,SOC,soc_group,direction,rate_rank,I_A,CRate_rated,tau_s,tau_actual_s,V_pre_V,V_tau_V,R_mOhm,file
BOOST,525,0.91742,2.74824,0.4504,7,charge,1,5.497,1.832,2.0,2.0,3.661,3.7248,11.6059,08-16-21_13.05_BOOST_protocol_HPPC_IN21700_30T_cycle_#525.mat
BOOST,525,0.91742,2.74824,0.4504,7,charge,1,5.497,1.832,10.0,9.9,3.661,3.7424,14.8075,08-16-21_13.05_BOOST_protocol_HPPC_IN21700_30T_cycle_#525.mat
BOOST,525,0.91742,2.74824,0.4501,7,discharge,2,-21.986,7.329,2.0,1.9,3.6572,3.3995,11.7211,08-16-21_13.05_BOOST_protocol_HPPC_IN21700_30T_cycle_#525.mat
BOOST,525,0.91742,2.74824,0.4501,7,discharge,2,-21.986,7.329,10.0,9.9,3.6572,3.3287,14.9413,08-16-21_13.05_BOOST_protocol_HPPC_IN21700_30T_cycle_#525.mat
BOOST,525,0.91742,2.74824,0.4504,7,charge,2,16.491,5.497,2.0,1.9,3.6636,3.8505,11.3335,08-16-21_13.05_BOOST_protocol_HPPC_IN21700_30T_cycle_#525.mat
BOOST,525,0.91742,2.74824,0.4504,7,charge,2,16.491,5.497,10.0,9.9,3.6636,3.8955,14.0622,08-16-21_13.05_BOOST_protocol_HPPC_IN21700_30T_cycle_#525.mat
BOOST,525,0.91742,2.74824,0.4501,7,discharge,3,-31.606,10.535,2.0,2.0,3.6573,3.2878,11.6908,08-16-21_13.05_BOOST_protocol_HPPC_IN21700_30T_cycle_#525.mat
BOOST,525,0.91742,2.74824,0.4501,7,discharge,3,-31.606,10.535,10.0,9.9,3.6573,3.1929,14.6934,08-16-21_13.05_BOOST_protocol_HPPC_IN21700_30T_cycle_#525.mat
BOOST,525,0.91742,2.74824,0.4505,7,charge,3,27.483,9.161,2.0,1.9,3.6647,3.9698,11.1014,08-16-21_13.05_BOOST_protocol_HPPC_IN21700_30T_cycle_#525.mat
BOOST,525,0.91742,2.74824,0.4505,7,charge,3,27.483,9.161,10.0,9.9,3.6647,4.0425,13.7467,08-16-21_13.05_BOOST_protocol_HPPC_IN21700_30T_cycle_#525.mat
BOOST,525,0.91742,2.74824,0.3587,8,discharge,0,-2.75,0.917,2.0,2.0,3.5948,3.5619,11.9623,08-16-21_13.05_BOOST_protocol_HPPC_IN21700_30T_cycle_#525.mat
BOOST,525,0.91742,2.74824,0.3587,8,discharge,0,-2.75,0.917,10.0,9.9,3.5948,3.5516,15.7074,08-16-21_13.05_BOOST_protocol_HPPC_IN21700_30T_cycle_#525.mat
BOOST,525,0.91742,2.74824,0.3587,8,charge,0,1.374,0.458,2.0,2.0,3.5964,3.6124,11.6423,08-16-21_13.05_BOOST_protocol_HPPC_IN21700_30T_cycle_#525.mat
BOOST,525,0.91742,2.74824,0.3587,8,charge,0,1.374,0.458,10.0,9.9,3.5964,3.617,14.9894,08-16-21_13.05_BOOST_protocol_HPPC_IN21700_30T_cycle_#525.mat
BOOST,525,0.91742,2.74824,0.3586,8,discharge,1,-10.994,3.665,2.0,2.0,3.5949,3.4633,11.9702,08-16-21_13.05_BOOST_protocol_HPPC_IN21700_30T_cycle_#525.mat
BOOST,525,0.91742,2.74824,0.3586,8,discharge,1,-10.994,3.665,10.0,9.9,3.5949,3.4238,15.563,08-16-21_13.05_BOOST_protocol_HPPC_IN21700_30T_cycle_#525.mat
BOOST,525,0.91742,2.74824,0.3588,8,charge,1,5.497,1.832,2.0,1.9,3.5994,3.6633,11.6249,08-16-21_13.05_BOOST_protocol_HPPC_IN21700_30T_cycle_#525.mat
BOOST,525,0.91742,2.74824,0.3588,8,charge,1,5.497,1.832,10.0,9.9,3.5994,3.6816,14.9542,08-16-21_13.05_BOOST_protocol_HPPC_IN21700_30T_cycle_#525.mat
BOOST,525,0.91742,2.74824,0.3585,8,discharge,2,-21.987,7.329,2.0,2.0,3.5953,3.3332,11.9207,08-16-21_13.05_BOOST_protocol_HPPC_IN21700_30T_cycle_#525.mat
BOOST,525,0.91742,2.74824,0.3585,8,discharge,2,-21.987,7.329,10.0,9.9,3.5953,3.2592,15.2863,08-16-21_13.05_BOOST_protocol_HPPC_IN21700_30T_cycle_#525.mat
BOOST,525,0.91742,2.74824,0.3589,8,charge,2,16.491,5.497,2.0,2.0,3.603,3.7913,11.4183,08-16-21_13.05_BOOST_protocol_HPPC_IN21700_30T_cycle_#525.mat
BOOST,525,0.91742,2.74824,0.3589,8,charge,2,16.491,5.497,10.0,9.9,3.603,3.8348,14.0562,08-16-21_13.05_BOOST_protocol_HPPC_IN21700_30T_cycle_#525.mat
BOOST,525,0.91742,2.74824,0.3585,8,discharge,3,-31.606,10.535,2.0,1.9,3.5955,3.2246,11.7351,08-16-21_13.05_BOOST_protocol_HPPC_IN21700_30T_cycle_#525.mat
BOOST,525,0.91742,2.74824,0.3585,8,discharge,3,-31.606,10.535,10.0,9.9,3.5955,3.1184,15.0952,08-16-21_13.05_BOOST_protocol_HPPC_IN21700_30T_cycle_#525.mat
BOOST,525,0.91742,2.74824,0.359,8,charge,3,27.483,9.161,2.0,2.0,3.6049,3.9115,11.156,08-16-21_13.05_BOOST_protocol_HPPC_IN21700_30T_cycle_#525.mat
BOOST,525,0.91742,2.74824,0.359,8,charge,3,27.483,9.161,10.0,9.9,3.6049,3.977,13.5393,08-16-21_13.05_BOOST_protocol_HPPC_IN21700_30T_cycle_#525.mat
BOOST,525,0.91742,2.74824,0.2671,9,discharge,0,-2.748,0.916,2.0,1.9,3.5139,3.4774,13.2819,08-16-21_13.05_BOOST_protocol_HPPC_IN21700_30T_cycle_#525.mat
BOOST,525,0.91742,2.74824,0.2671,9,discharge,0,-2.748,0.916,10.0,9.9,3.5139,3.465,17.7941,08-16-21_13.05_BOOST_protocol_HPPC_IN21700_30T_cycle_#525.mat
BOOST,525,0.91742,2.74824,0.2671,9,charge,0,1.375,0.458,2.0,2.0,3.5154,3.5333,13.0201,08-16-21_13.05_BOOST_protocol_HPPC_IN21700_30T_cycle_#525.mat
BOOST,525,0.91742,2.74824,0.2671,9,charge,0,1.375,0.458,10.0,9.9,3.5154,3.5386,16.8752,08-16-21_13.05_BOOST_protocol_HPPC_IN21700_30T_cycle_#525.mat
BOOST,525,0.91742,2.74824,0.267,9,discharge,1,-10.996,3.665,2.0,2.0,3.5141,3.3685,13.2412,08-16-21_13.05_BOOST_protocol_HPPC_IN21700_30T_cycle_#525.mat
BOOST,525,0.91742,2.74824,0.267,9,discharge,1,-10.996,3.665,10.0,9.9,3.5141,3.3238,17.3063,08-16-21_13.05_BOOST_protocol_HPPC_IN21700_30T_cycle_#525.mat
BOOST,525,0.91742,2.74824,0.2671,9,charge,1,5.495,1.832,2.0,2.0,3.5205,3.5901,12.6654,08-16-21_13.05_BOOST_protocol_HPPC_IN21700_30T_cycle_#525.mat
BOOST,525,0.91742,2.74824,0.2671,9,charge,1,5.495,1.832,10.0,9.9,3.5205,3.61,16.2866,08-16-21_13.05_BOOST_protocol_HPPC_IN21700_30T_cycle_#525.mat
BOOST,525,0.91742,2.74824,0.2669,9,discharge,2,-21.986,7.329,2.0,2.0,3.5162,3.2271,13.1493,08-16-21_13.05_BOOST_protocol_HPPC_IN21700_30T_cycle_#525.mat
BOOST,525,0.91742,2.74824,0.2669,9,discharge,2,-21.986,7.329,10.0,9.9,3.5162,3.1308,17.5293,08-16-21_13.05_BOOST_protocol_HPPC_IN21700_30T_cycle_#525.mat
BOOST,525,0.91742,2.74824,0.2672,9,charge,2,16.49,5.497,2.0,2.0,3.5258,3.7256,12.1164,08-16-21_13.05_BOOST_protocol_HPPC_IN21700_30T_cycle_#525.mat
BOOST,525,0.91742,2.74824,0.2672,9,charge,2,16.49,5.497,10.0,9.9,3.5258,3.7783,15.3123,08-16-21_13.05_BOOST_protocol_HPPC_IN21700_30T_cycle_#525.mat
BOOST,525,0.91742,2.74824,0.2668,9,discharge,3,-31.604,10.535,2.0,1.9,3.5172,3.1072,12.973,08-16-21_13.05_BOOST_protocol_HPPC_IN21700_30T_cycle_#525.mat
BOOST,525,0.91742,2.74824,0.2668,9,discharge,3,-31.604,10.535,10.0,9.9,3.5172,2.9451,18.1021,08-16-21_13.05_BOOST_protocol_HPPC_IN21700_30T_cycle_#525.mat
BOOST,525,0.91742,2.74824,0.2673,9,charge,3,27.481,9.16,2.0,2.0,3.5288,3.8518,11.7536,08-16-21_13.05_BOOST_protocol_HPPC_IN21700_30T_cycle_#525.mat
BOOST,525,0.91742,2.74824,0.2673,9,charge,3,27.481,9.16,10.0,9.9,3.5288,3.9271,14.4937,08-16-21_13.05_BOOST_protocol_HPPC_IN21700_30T_cycle_#525.mat
BOOST,525,0.91742,2.74824,0.2213,10,discharge,0,-2.75,0.917,2.0,1.9,3.461,3.4229,13.854,08-16-21_13.05_BOOST_protocol_HPPC_IN21700_30T_cycle_#525.mat
BOOST,525,0.91742,2.74824,0.2213,10,discharge,0,-2.75,0.917,10.0,9.9,3.461,3.4097,18.6539,08-16-21_13.05_BOOST_protocol_HPPC_IN21700_30T_cycle_#525.mat
BOOST,525,0.91742,2.74824,0.2213,10,charge,0,1.374,0.458,2.0,2.0,3.4632,3.4819,13.6069,08-16-21_13.05_BOOST_protocol_HPPC_IN21700_30T_cycle_#525.mat
BOOST,525,0.91742,2.74824,0.2213,10,charge,0,1.374,0.458,10.0,9.9,3.4632,3.4874,17.609,08-16-21_13.05_BOOST_protocol_HPPC_IN21700_30T_cycle_#525.mat
BOOST,525,0.91742,2.74824,0.2212,10,discharge,1,-10.993,3.664,2.0,2.0,3.4617,3.3058,14.1818,08-16-21_13.05_BOOST_protocol_HPPC_IN21700_30T_cycle_#525.mat
BOOST,525,0.91742,2.74824,0.2212,10,discharge,1,-10.993,3.664,10.0,9.9,3.4617,3.2521,19.0667,08-16-21_13.05_BOOST_protocol_HPPC_IN21700_30T_cycle_#525.mat
BOOST,525,0.91742,2.74824,0.2213,10,charge,1,5.497,1.832,2.0,2.0,3.4684,3.5404,13.0978,08-16-21_13.05_BOOST_protocol_HPPC_IN21700_30T_cycle_#525.mat
BOOST,525,0.91742,2.74824,0.2213,10,charge,1,5.497,1.832,10.0,9.9,3.4684,3.5604,16.7361,08-16-21_13.05_BOOST_protocol_HPPC_IN21700_30T_cycle_#525.mat
BOOST,525,0.91742,2.74824,0.2211,10,discharge,2,-21.987,7.329,2.0,2.0,3.4627,3.1497,14.2357,08-16-21_13.05_BOOST_protocol_HPPC_IN21700_30T_cycle_#525.mat
BOOST,525,0.91742,2.74824,0.2211,10,discharge,2,-21.987,7.329,10.0,9.9,3.4627,3.0027,20.9215,08-16-21_13.05_BOOST_protocol_HPPC_IN21700_30T_cycle_#525.mat
BOOST,525,0.91742,2.74824,0.2214,10,charge,2,16.491,5.497,2.0,2.0,3.4722,3.6774,12.4432,08-16-21_13.05_BOOST_protocol_HPPC_IN21700_30T_cycle_#525.mat
BOOST,525,0.91742,2.74824,0.2214,10,charge,2,16.491,5.497,10.0,9.9,3.4722,3.7322,15.7662,08-16-21_13.05_BOOST_protocol_HPPC_IN21700_30T_cycle_#525.mat
BOOST,525,0.91742,2.74824,0.2211,10,discharge,3,-31.604,10.535,2.0,2.0,3.4631,3.0121,14.2703,08-16-21_13.05_BOOST_protocol_HPPC_IN21700_30T_cycle_#525.mat
BOOST,525,0.91742,2.74824,0.2211,10,discharge,3,-31.604,10.535,10.0,9.9,3.4631,2.7351,23.0351,08-16-21_13.05_BOOST_protocol_HPPC_IN21700_30T_cycle_#525.mat
BOOST,525,0.91742,2.74824,0.2215,10,charge,3,27.482,9.161,2.0,2.0,3.4749,3.8016,11.8878,08-16-21_13.05_BOOST_protocol_HPPC_IN21700_30T_cycle_#525.mat
BOOST,525,0.91742,2.74824,0.2215,10,charge,3,27.482,9.161,10.0,9.9,3.4749,3.8843,14.897,08-16-21_13.05_BOOST_protocol_HPPC_IN21700_30T_cycle_#525.mat
BOOST,525,0.91742,2.74824,0.1755,11,discharge,0,-2.75,0.917,2.0,2.0,3.4176,3.3756,15.2716,08-16-21_13.05_BOOST_protocol_HPPC_IN21700_30T_cycle_#525.mat
BOOST,525,0.91742,2.74824,0.1755,11,discharge,0,-2.75,0.917,10.0,9.9,3.4176,3.3593,21.1985,08-16-21_13.05_BOOST_protocol_HPPC_IN21700_30T_cycle_#525.mat
BOOST,525,0.91742,2.74824,0.1755,11,charge,0,1.374,0.458,2.0,2.0,3.4205,3.4405,14.5518,08-16-21_13.05_BOOST_protocol_HPPC_IN21700_30T_cycle_#525.mat
BOOST,525,0.91742,2.74824,0.1755,11,charge,0,1.374,0.458,10.0,9.9,3.4205,3.4464,18.8446,08-16-21_13.05_BOOST_protocol_HPPC_IN21700_30T_cycle_#525.mat
BOOST,525,0.91742,2.74824,0.1754,11,discharge,1,-10.993,3.664,2.0,2.0,3.4185,3.2427,15.992,08-16-21_13.05_BOOST_protocol_HPPC_IN21700_30T_cycle_#525.mat
BOOST,525,0.91742,2.74824,0.1754,11,discharge,1,-10.993,3.664,10.0,9.9,3.4185,3.1449,24.8886,08-16-21_13.05_BOOST_protocol_HPPC_IN21700_30T_cycle_#525.mat
BOOST,525,0.91742,2.74824,0.1755,11,charge,1,5.497,1.832,2.0,2.0,3.4274,3.503,13.7525,08-16-21_13.05_BOOST_protocol_HPPC_IN21700_30T_cycle_#525.mat
BOOST,525,0.91742,2.74824,0.1755,11,charge,1,5.497,1.832,10.0,9.9,3.4274,3.52,16.8449,08-16-21_13.05_BOOST_protocol_HPPC_IN21700_30T_cycle_#525.mat
BOOST,525,0.91742,2.74824,0.1753,11,discharge,2,-21.986,7.329,2.0,2.0,3.4206,3.0502,16.8471,08-16-21_13.05_BOOST_protocol_HPPC_IN21700_30T_cycle_#525.mat
BOOST,525,0.91742,2.74824,0.1753,11,discharge,2,-21.986,7.329,10.0,9.9,3.4206,2.7016,32.7026,08-16-21_13.05_BOOST_protocol_HPPC_IN21700_30T_cycle_#525.mat
BOOST,525,0.91742,2.74824,0.1756,11,charge,2,16.49,5.497,2.0,2.0,3.4326,3.6399,12.5713,08-16-21_13.05_BOOST_protocol_HPPC_IN21700_30T_cycle_#525.mat
BOOST,525,0.91742,2.74824,0.1756,11,charge,2,16.49,5.497,10.0,9.9,3.4326,3.6869,15.4215,08-16-21_13.05_BOOST_protocol_HPPC_IN21700_30T_cycle_#525.mat
BOOST,525,0.91742,2.74824,0.1753,11,discharge,3,-31.605,10.535,2.0,2.0,3.4197,2.8657,17.5289,08-16-21_13.05_BOOST_protocol_HPPC_IN21700_30T_cycle_#525.mat
BOOST,525,0.91742,2.74824,0.1753,11,discharge,3,-31.605,10.535,10.0,9.9,3.4197,2.4999,29.103,08-16-21_13.05_BOOST_protocol_HPPC_IN21700_30T_cycle_#525.mat
BOOST,525,0.91742,2.74824,0.1757,11,charge,3,27.481,9.16,2.0,2.0,3.4352,3.7619,11.8882,08-16-21_13.05_BOOST_protocol_HPPC_IN21700_30T_cycle_#525.mat
BOOST,525,0.91742,2.74824,0.1757,11,charge,3,27.481,9.16,10.0,9.9,3.4352,3.8401,14.7338,08-16-21_13.05_BOOST_protocol_HPPC_IN21700_30T_cycle_#525.mat
BOOST,525,0.91742,2.74824,0.1297,12,discharge,0,-2.748,0.916,2.0,2.0,3.3616,3.3055,20.4141,08-16-21_13.05_BOOST_protocol_HPPC_IN21700_30T_cycle_#525.mat
BOOST,525,0.91742,2.74824,0.1297,12,discharge,0,-2.748,0.916,10.0,9.9,3.3616,3.2703,33.223,08-16-21_13.05_BOOST_protocol_HPPC_IN21700_30T_cycle_#525.mat
BOOST,525,0.91742,2.74824,0.1297,12,charge,0,1.374,0.458,2.0,1.9,3.3657,3.3915,18.7718,08-16-21_13.05_BOOST_protocol_HPPC_IN21700_30T_cycle_#525.mat
BOOST,525,0.91742,2.74824,0.1297,12,charge,0,1.374,0.458,10.0,9.9,3.3657,3.4021,26.4843,08-16-21_13.05_BOOST_protocol_HPPC_IN21700_30T_cycle_#525.mat
BOOST,525,0.91742,2.74824,0.1296,12,discharge,1,-10.993,3.664,2.0,2.0,3.3641,3.1014,23.897,08-16-21_13.05_BOOST_protocol_HPPC_IN21700_30T_cycle_#525.mat
BOOST,525,0.91742,2.74824,0.1296,12,discharge,1,-10.993,3.664,10.0,9.9,3.3641,2.7951,51.7602,08-16-21_13.05_BOOST_protocol_HPPC_IN21700_30T_cycle_#525.mat
BOOST,525,0.91742,2.74824,0.1297,12,charge,1,5.497,1.832,2.0,2.0,3.3761,3.4666,16.4629,08-16-21_13.05_BOOST_protocol_HPPC_IN21700_30T_cycle_#525.mat
BOOST,525,0.91742,2.74824,0.1297,12,charge,1,5.497,1.832,10.0,9.9,3.3761,3.4925,21.1744,08-16-21_13.05_BOOST_protocol_HPPC_IN21700_30T_cycle_#525.mat
BOOST,525,0.91742,2.74824,0.1295,12,discharge,2,-20.995,6.998,2.0,2.0,3.3672,2.7885,27.5637,08-16-21_13.05_BOOST_protocol_HPPC_IN21700_30T_cycle_#525.mat
BOOST,525,0.91742,2.74824,0.1295,12,discharge,2,-20.995,6.998,10.0,9.9,3.3672,2.4999,41.3098,08-16-21_13.05_BOOST_protocol_HPPC_IN21700_30T_cycle_#525.mat
BOOST,525,0.91742,2.74824,0.1298,12,charge,2,16.489,5.496,2.0,2.0,3.3837,3.6101,13.7304,08-16-21_13.05_BOOST_protocol_HPPC_IN21700_30T_cycle_#525.mat
BOOST,525,0.91742,2.74824,0.1298,12,charge,2,16.489,5.496,10.0,9.9,3.3837,3.654,16.3927,08-16-21_13.05_BOOST_protocol_HPPC_IN21700_30T_cycle_#525.mat
BOOST,525,0.91742,2.74824,0.1294,12,discharge,3,-18.772,6.257,2.0,2.0,3.3666,2.4955,46.4042,08-16-21_13.05_BOOST_protocol_HPPC_IN21700_30T_cycle_#525.mat
BOOST,525,0.91742,2.74824,0.1294,12,discharge,3,-18.772,6.257,10.0,9.9,3.3666,2.4999,46.1698,08-16-21_13.05_BOOST_protocol_HPPC_IN21700_30T_cycle_#525.mat
BOOST,525,0.91742,2.74824,0.1299,12,charge,3,27.481,9.16,2.0,2.0,3.3841,3.7332,12.7033,08-16-21_13.05_BOOST_protocol_HPPC_IN21700_30T_cycle_#525.mat
BOOST,525,0.91742,2.74824,0.1299,12,charge,3,27.481,9.16,10.0,9.9,3.3841,3.8023,15.2178,08-16-21_13.05_BOOST_protocol_HPPC_IN21700_30T_cycle_#525.mat
BOOST,562,0.91367,2.73699,1.0,0,discharge,0,-2.736,0.912,2.0,2.0,4.1445,4.1066,13.8513,08-21-21_09.48_BOOST_protocol_HPPC_IN21700_30T_cycle_#562.mat
BOOST,562,0.91367,2.73699,1.0,0,discharge,0,-2.736,0.912,10.0,9.7,4.1445,4.0892,20.2105,08-21-21_09.48_BOOST_protocol_HPPC_IN21700_30T_cycle_#562.mat
BOOST,562,0.91367,2.73699,1.0,0,charge,0,1.369,0.456,2.0,1.9,4.1574,4.1815,17.6105,08-21-21_09.48_BOOST_protocol_HPPC_IN21700_30T_cycle_#562.mat
BOOST,562,0.91367,2.73699,1.0,0,charge,0,1.369,0.456,10.0,9.9,4.1574,4.1926,25.7216,08-21-21_09.48_BOOST_protocol_HPPC_IN21700_30T_cycle_#562.mat
BOOST,562,0.91367,2.73699,0.9999,0,discharge,1,-10.948,3.649,2.0,2.0,4.1533,3.9704,16.7062,08-21-21_09.48_BOOST_protocol_HPPC_IN21700_30T_cycle_#562.mat
BOOST,562,0.91367,2.73699,0.9999,0,discharge,1,-10.948,3.649,10.0,9.9,4.1533,3.9301,20.3873,08-21-21_09.48_BOOST_protocol_HPPC_IN21700_30T_cycle_#562.mat
BOOST,562,0.91367,2.73699,1.0,0,charge,1,1.851,0.617,2.0,2.0,4.1606,4.2001,21.3398,08-21-21_09.48_BOOST_protocol_HPPC_IN21700_30T_cycle_#562.mat
BOOST,562,0.91367,2.73699,1.0,0,charge,1,1.851,0.617,10.0,9.9,4.1606,4.2001,21.3398,08-21-21_09.48_BOOST_protocol_HPPC_IN21700_30T_cycle_#562.mat
BOOST,562,0.91367,2.73699,0.9998,0,discharge,2,-21.896,7.299,2.0,2.0,4.1526,3.8132,15.5005,08-21-21_09.48_BOOST_protocol_HPPC_IN21700_30T_cycle_#562.mat
BOOST,562,0.91367,2.73699,0.9998,0,discharge,2,-21.896,7.299,10.0,9.9,4.1526,3.7622,17.8297,08-21-21_09.48_BOOST_protocol_HPPC_IN21700_30T_cycle_#562.mat
BOOST,562,0.91367,2.73699,1.0,0,charge,2,1.736,0.579,2.0,2.0,4.1638,4.2,20.8561,08-21-21_09.48_BOOST_protocol_HPPC_IN21700_30T_cycle_#562.mat
BOOST,562,0.91367,2.73699,1.0,0,charge,2,1.736,0.579,10.0,9.9,4.1638,4.2,20.8561,08-21-21_09.48_BOOST_protocol_HPPC_IN21700_30T_cycle_#562.mat
BOOST,562,0.91367,2.73699,0.9997,0,discharge,3,-31.475,10.492,2.0,2.0,4.1522,3.6897,14.6942,08-21-21_09.48_BOOST_protocol_HPPC_IN21700_30T_cycle_#562.mat
BOOST,562,0.91367,2.73699,0.9997,0,discharge,3,-31.475,10.492,10.0,9.9,4.1522,3.6286,16.6354,08-21-21_09.48_BOOST_protocol_HPPC_IN21700_30T_cycle_#562.mat
BOOST,562,0.91367,2.73699,1.0,0,charge,3,1.653,0.551,2.0,2.0,4.1659,4.2001,20.6959,08-21-21_09.48_BOOST_protocol_HPPC_IN21700_30T_cycle_#562.mat
BOOST,562,0.91367,2.73699,1.0,0,charge,3,1.653,0.551,10.0,9.9,4.1659,4.2,20.6354,08-21-21_09.48_BOOST_protocol_HPPC_IN21700_30T_cycle_#562.mat
BOOST,562,0.91367,2.73699,0.9544,1,discharge,0,-2.738,0.913,2.0,2.0,4.0961,4.0543,15.2661,08-21-21_09.48_BOOST_protocol_HPPC_IN21700_30T_cycle_#562.mat
BOOST,562,0.91367,2.73699,0.9544,1,discharge,0,-2.738,0.913,10.0,9.9,4.0961,4.0446,18.8087,08-21-21_09.48_BOOST_protocol_HPPC_IN21700_30T_cycle_#562.mat
BOOST,562,0.91367,2.73699,0.9544,1,charge,0,1.369,0.456,2.0,2.0,4.0975,4.1182,15.1261,08-21-21_09.48_BOOST_protocol_HPPC_IN21700_30T_cycle_#562.mat
BOOST,562,0.91367,2.73699,0.9544,1,charge,0,1.369,0.456,10.0,9.9,4.0975,4.1236,19.072,08-21-21_09.48_BOOST_protocol_HPPC_IN21700_30T_cycle_#562.mat
BOOST,562,0.91367,2.73699,0.9543,1,discharge,1,-10.948,3.649,2.0,2.0,4.0965,3.9339,14.852,08-21-21_09.48_BOOST_protocol_HPPC_IN21700_30T_cycle_#562.mat
BOOST,562,0.91367,2.73699,0.9543,1,discharge,1,-10.948,3.649,10.0,9.9,4.0965,3.9058,17.4187,08-21-21_09.48_BOOST_protocol_HPPC_IN21700_30T_cycle_#562.mat
BOOST,562,0.91367,2.73699,0.9544,1,charge,1,5.473,1.824,2.0,2.0,4.0999,4.1831,15.2016,08-21-21_09.48_BOOST_protocol_HPPC_IN21700_30T_cycle_#562.mat
BOOST,562,0.91367,2.73699,0.9544,1,charge,1,5.473,1.824,10.0,9.9,4.0999,4.2,18.2895,08-21-21_09.48_BOOST_protocol_HPPC_IN21700_30T_cycle_#562.mat
BOOST,562,0.91367,2.73699,0.9542,1,discharge,2,-21.895,7.298,2.0,2.0,4.0967,3.7872,14.1356,08-21-21_09.48_BOOST_protocol_HPPC_IN21700_30T_cycle_#562.mat
BOOST,562,0.91367,2.73699,0.9542,1,discharge,2,-21.895,7.298,10.0,9.9,4.0967,3.7403,16.2777,08-21-21_09.48_BOOST_protocol_HPPC_IN21700_30T_cycle_#562.mat
BOOST,562,0.91367,2.73699,0.9545,1,charge,2,5.808,1.936,2.0,2.0,4.1015,4.2,16.9602,08-21-21_09.48_BOOST_protocol_HPPC_IN21700_30T_cycle_#562.mat
BOOST,562,0.91367,2.73699,0.9545,1,charge,2,5.808,1.936,10.0,9.9,4.1015,4.2,16.9602,08-21-21_09.48_BOOST_protocol_HPPC_IN21700_30T_cycle_#562.mat
BOOST,562,0.91367,2.73699,0.9541,1,discharge,3,-31.474,10.491,2.0,2.0,4.0972,3.6692,13.5985,08-21-21_09.48_BOOST_protocol_HPPC_IN21700_30T_cycle_#562.mat
BOOST,562,0.91367,2.73699,0.9541,1,discharge,3,-31.474,10.491,10.0,9.9,4.0972,3.6048,15.6447,08-21-21_09.48_BOOST_protocol_HPPC_IN21700_30T_cycle_#562.mat
BOOST,562,0.91367,2.73699,0.9545,1,charge,3,5.691,1.897,2.0,2.0,4.1045,4.2001,16.7973,08-21-21_09.48_BOOST_protocol_HPPC_IN21700_30T_cycle_#562.mat
BOOST,562,0.91367,2.73699,0.9545,1,charge,3,5.691,1.897,10.0,9.9,4.1045,4.2001,16.7973,08-21-21_09.48_BOOST_protocol_HPPC_IN21700_30T_cycle_#562.mat
BOOST,562,0.91367,2.73699,0.9087,2,discharge,0,-2.736,0.912,2.0,2.0,4.0801,4.0408,14.3635,08-21-21_09.48_BOOST_protocol_HPPC_IN21700_30T_cycle_#562.mat
BOOST,562,0.91367,2.73699,0.9087,2,discharge,0,-2.736,0.912,10.0,9.9,4.0801,4.0319,17.6163,08-21-21_09.48_BOOST_protocol_HPPC_IN21700_30T_cycle_#562.mat
BOOST,562,0.91367,2.73699,0.9088,2,charge,0,1.369,0.456,2.0,2.0,4.0804,4.1007,14.8327,08-21-21_09.48_BOOST_protocol_HPPC_IN21700_30T_cycle_#562.mat
BOOST,562,0.91367,2.73699,0.9088,2,charge,0,1.369,0.456,10.0,9.9,4.0804,4.1049,17.9015,08-21-21_09.48_BOOST_protocol_HPPC_IN21700_30T_cycle_#562.mat
BOOST,562,0.91367,2.73699,0.9087,2,discharge,1,-10.948,3.649,2.0,2.0,4.0804,3.926,14.103,08-21-21_09.48_BOOST_protocol_HPPC_IN21700_30T_cycle_#562.mat
BOOST,562,0.91367,2.73699,0.9087,2,discharge,1,-10.948,3.649,10.0,9.9,4.0804,3.8941,17.0168,08-21-21_09.48_BOOST_protocol_HPPC_IN21700_30T_cycle_#562.mat
BOOST,562,0.91367,2.73699,0.9088,2,charge,1,5.471,1.824,2.0,2.0,4.083,4.1599,14.0549,08-21-21_09.48_BOOST_protocol_HPPC_IN21700_30T_cycle_#562.mat
BOOST,562,0.91367,2.73699,0.9088,2,charge,1,5.471,1.824,10.0,9.9,4.083,4.1762,17.034,08-21-21_09.48_BOOST_protocol_HPPC_IN21700_30T_cycle_#562.mat
BOOST,562,0.91367,2.73699,0.9086,2,discharge,2,-21.896,7.299,2.0,2.0,4.0806,3.7826,13.6098,08-21-21_09.48_BOOST_protocol_HPPC_IN21700_30T_cycle_#562.mat
BOOST,562,0.91367,2.73699,0.9086,2,discharge,2,-21.896,7.299,10.0,9.9,4.0806,3.7251,16.2358,08-21-21_09.48_BOOST_protocol_HPPC_IN21700_30T_cycle_#562.mat
BOOST,562,0.91367,2.73699,0.9089,2,charge,2,7.691,2.564,2.0,2.0,4.085,4.2,14.9518,08-21-21_09.48_BOOST_protocol_HPPC_IN21700_30T_cycle_#562.mat
BOOST,562,0.91367,2.73699,0.9089,2,charge,2,7.691,2.564,10.0,9.9,4.085,4.2,14.9518,08-21-21_09.48_BOOST_protocol_HPPC_IN21700_30T_cycle_#562.mat
BOOST,562,0.91367,2.73699,0.9085,2,discharge,3,-31.475,10.492,2.0,2.0,4.0811,3.6657,13.1978,08-21-21_09.48_BOOST_protocol_HPPC_IN21700_30T_cycle_#562.mat
BOOST,562,0.91367,2.73699,0.9085,2,discharge,3,-31.475,10.492,10.0,9.9,4.0811,3.586,15.7299,08-21-21_09.48_BOOST_protocol_HPPC_IN21700_30T_cycle_#562.mat
BOOST,562,0.91367,2.73699,0.9089,2,charge,3,7.584,2.528,2.0,1.9,4.0859,4.2,15.0442,08-21-21_09.48_BOOST_protocol_HPPC_IN21700_30T_cycle_#562.mat
BOOST,562,0.91367,2.73699,0.9089,2,charge,3,7.584,2.528,10.0,9.9,4.0859,4.2,15.0442,08-21-21_09.48_BOOST_protocol_HPPC_IN21700_30T_cycle_#562.mat
BOOST,562,0.91367,2.73699,0.8175,3,discharge,0,-2.736,0.912,2.0,2.0,4.0211,3.983,13.9249,08-21-21_09.48_BOOST_protocol_HPPC_IN21700_30T_cycle_#562.mat
BOOST,562,0.91367,2.73699,0.8175,3,discharge,0,-2.736,0.912,10.0,9.9,4.0211,3.9685,19.2244,08-21-21_09.48_BOOST_protocol_HPPC_IN21700_30T_cycle_#562.mat
BOOST,562,0.91367,2.73699,0.8176,3,charge,0,1.369,0.456,2.0,2.0,4.0231,4.0417,13.5915,08-21-21_09.48_BOOST_protocol_HPPC_IN21700_30T_cycle_#562.mat
BOOST,562,0.91367,2.73699,0.8176,3,charge,0,1.369,0.456,10.0,9.9,4.0231,4.0478,18.049,08-21-21_09.48_BOOST_protocol_HPPC_IN21700_30T_cycle_#562.mat
BOOST,562,0.91367,2.73699,0.8175,3,discharge,1,-10.948,3.649,2.0,2.0,4.0217,3.8706,13.8016,08-21-21_09.48_BOOST_protocol_HPPC_IN21700_30T_cycle_#562.mat
BOOST,562,0.91367,2.73699,0.8175,3,discharge,1,-10.948,3.649,10.0,9.9,4.0217,3.8204,18.3869,08-21-21_09.48_BOOST_protocol_HPPC_IN21700_30T_cycle_#562.mat
BOOST,562,0.91367,2.73699,0.8176,3,charge,1,5.473,1.824,2.0,2.0,4.0265,4.0985,13.1548,08-21-21_09.48_BOOST_protocol_HPPC_IN21700_30T_cycle_#562.mat
BOOST,562,0.91367,2.73699,0.8176,3,charge,1,5.473,1.824,10.0,9.9,4.0265,4.1193,16.955,08-21-21_09.48_BOOST_protocol_HPPC_IN21700_30T_cycle_#562.mat
BOOST,562,0.91367,2.73699,0.8173,3,discharge,2,-21.896,7.299,2.0,2.0,4.0216,3.7288,13.3723,08-21-21_09.48_BOOST_protocol_HPPC_IN21700_30T_cycle_#562.mat
BOOST,562,0.91367,2.73699,0.8173,3,discharge,2,-21.896,7.299,10.0,9.9,4.0216,3.6526,16.8524,08-21-21_09.48_BOOST_protocol_HPPC_IN21700_30T_cycle_#562.mat
BOOST,562,0.91367,2.73699,0.8177,3,charge,2,12.196,4.065,2.0,2.0,4.0292,4.2002,14.021,08-21-21_09.48_BOOST_protocol_HPPC_IN21700_30T_cycle_#562.mat
BOOST,562,0.91367,2.73699,0.8177,3,charge,2,12.196,4.065,10.0,9.9,4.0292,4.2001,14.0128,08-21-21_09.48_BOOST_protocol_HPPC_IN21700_30T_cycle_#562.mat
BOOST,562,0.91367,2.73699,0.8173,3,discharge,3,-31.474,10.491,2.0,2.0,4.023,3.6126,13.0393,08-21-21_09.48_BOOST_protocol_HPPC_IN21700_30T_cycle_#562.mat
BOOST,562,0.91367,2.73699,0.8173,3,discharge,3,-31.474,10.491,10.0,9.9,4.023,3.5176,16.0577,08-21-21_09.48_BOOST_protocol_HPPC_IN21700_30T_cycle_#562.mat
BOOST,562,0.91367,2.73699,0.8177,3,charge,3,12.183,4.061,2.0,2.0,4.0312,4.2002,13.8718,08-21-21_09.48_BOOST_protocol_HPPC_IN21700_30T_cycle_#562.mat
BOOST,562,0.91367,2.73699,0.8177,3,charge,3,12.183,4.061,10.0,9.9,4.0312,4.2001,13.8636,08-21-21_09.48_BOOST_protocol_HPPC_IN21700_30T_cycle_#562.mat
BOOST,562,0.91367,2.73699,0.7263,4,discharge,0,-2.736,0.912,2.0,2.0,3.9209,3.8854,12.9742,08-21-21_09.48_BOOST_protocol_HPPC_IN21700_30T_cycle_#562.mat
BOOST,562,0.91367,2.73699,0.7263,4,discharge,0,-2.736,0.912,10.0,9.9,3.9209,3.8713,18.1273,08-21-21_09.48_BOOST_protocol_HPPC_IN21700_30T_cycle_#562.mat
BOOST,562,0.91367,2.73699,0.7263,4,charge,0,1.369,0.456,2.0,2.0,3.9238,3.9414,12.8599,08-21-21_09.48_BOOST_protocol_HPPC_IN21700_30T_cycle_#562.mat
BOOST,562,0.91367,2.73699,0.7263,4,charge,0,1.369,0.456,10.0,9.9,3.9238,3.9469,16.8786,08-21-21_09.48_BOOST_protocol_HPPC_IN21700_30T_cycle_#562.mat
BOOST,562,0.91367,2.73699,0.7262,4,discharge,1,-10.948,3.649,2.0,1.9,3.9219,3.7783,13.1166,08-21-21_09.48_BOOST_protocol_HPPC_IN21700_30T_cycle_#562.mat
BOOST,562,0.91367,2.73699,0.7262,4,discharge,1,-10.948,3.649,10.0,9.9,3.9219,3.7335,17.2086,08-21-21_09.48_BOOST_protocol_HPPC_IN21700_30T_cycle_#562.mat
BOOST,562,0.91367,2.73699,0.7263,4,charge,1,5.474,1.825,2.0,2.0,3.927,3.9948,12.3867,08-21-21_09.48_BOOST_protocol_HPPC_IN21700_30T_cycle_#562.mat
BOOST,562,0.91367,2.73699,0.7263,4,charge,1,5.474,1.825,10.0,9.9,3.927,4.0119,15.5108,08-21-21_09.48_BOOST_protocol_HPPC_IN21700_30T_cycle_#562.mat
BOOST,562,0.91367,2.73699,0.7261,4,discharge,2,-21.895,7.298,2.0,1.9,3.922,3.6433,12.7289,08-21-21_09.48_BOOST_protocol_HPPC_IN21700_30T_cycle_#562.mat
BOOST,562,0.91367,2.73699,0.7261,4,discharge,2,-21.895,7.298,10.0,9.9,3.922,3.5774,15.7388,08-21-21_09.48_BOOST_protocol_HPPC_IN21700_30T_cycle_#562.mat
BOOST,562,0.91367,2.73699,0.7264,4,charge,2,16.42,5.473,2.0,2.0,3.9296,4.1233,11.7966,08-21-21_09.48_BOOST_protocol_HPPC_IN21700_30T_cycle_#562.mat
BOOST,562,0.91367,2.73699,0.7264,4,charge,2,16.42,5.473,10.0,9.9,3.9296,4.1726,14.799,08-21-21_09.48_BOOST_protocol_HPPC_IN21700_30T_cycle_#562.mat
BOOST,562,0.91367,2.73699,0.7261,4,discharge,3,-31.474,10.491,2.0,2.0,3.9224,3.5312,12.4293,08-21-21_09.48_BOOST_protocol_HPPC_IN21700_30T_cycle_#562.mat
BOOST,562,0.91367,2.73699,0.7261,4,discharge,3,-31.474,10.491,10.0,9.9,3.9224,3.4464,15.1236,08-21-21_09.48_BOOST_protocol_HPPC_IN21700_30T_cycle_#562.mat
BOOST,562,0.91367,2.73699,0.7265,4,charge,3,21.17,7.057,2.0,2.0,3.9305,4.2,12.7303,08-21-21_09.48_BOOST_protocol_HPPC_IN21700_30T_cycle_#562.mat
BOOST,562,0.91367,2.73699,0.7265,4,charge,3,21.17,7.057,10.0,9.9,3.9305,4.1999,12.7256,08-21-21_09.48_BOOST_protocol_HPPC_IN21700_30T_cycle_#562.mat
BOOST,562,0.91367,2.73699,0.635,5,discharge,0,-2.736,0.912,2.0,1.9,3.8401,3.805,12.8289,08-21-21_09.48_BOOST_protocol_HPPC_IN21700_30T_cycle_#562.mat
BOOST,562,0.91367,2.73699,0.635,5,discharge,0,-2.736,0.912,10.0,9.9,3.8401,3.791,17.9459,08-21-21_09.48_BOOST_protocol_HPPC_IN21700_30T_cycle_#562.mat
BOOST,562,0.91367,2.73699,0.6351,5,charge,0,1.367,0.456,2.0,2.0,3.8415,3.8588,12.6601,08-21-21_09.48_BOOST_protocol_HPPC_IN21700_30T_cycle_#562.mat
BOOST,562,0.91367,2.73699,0.6351,5,charge,0,1.367,0.456,10.0,9.9,3.8415,3.8644,16.7581,08-21-21_09.48_BOOST_protocol_HPPC_IN21700_30T_cycle_#562.mat
BOOST,562,0.91367,2.73699,0.635,5,discharge,1,-10.948,3.649,2.0,2.0,3.8397,3.7005,12.7147,08-21-21_09.48_BOOST_protocol_HPPC_IN21700_30T_cycle_#562.mat
BOOST,562,0.91367,2.73699,0.635,5,discharge,1,-10.948,3.649,10.0,9.9,3.8397,3.66,16.414,08-21-21_09.48_BOOST_protocol_HPPC_IN21700_30T_cycle_#562.mat
BOOST,562,0.91367,2.73699,0.6351,5,charge,1,5.473,1.824,2.0,2.0,3.8446,3.9123,12.3689,08-21-21_09.48_BOOST_protocol_HPPC_IN21700_30T_cycle_#562.mat
BOOST,562,0.91367,2.73699,0.6351,5,charge,1,5.473,1.824,10.0,9.9,3.8446,3.9321,15.9864,08-21-21_09.48_BOOST_protocol_HPPC_IN21700_30T_cycle_#562.mat
BOOST,562,0.91367,2.73699,0.6349,5,discharge,2,-21.896,7.299,2.0,2.0,3.8392,3.5688,12.3493,08-21-21_09.48_BOOST_protocol_HPPC_IN21700_30T_cycle_#562.mat
BOOST,562,0.91367,2.73699,0.6349,5,discharge,2,-21.896,7.299,10.0,9.9,3.8392,3.5011,15.4412,08-21-21_09.48_BOOST_protocol_HPPC_IN21700_30T_cycle_#562.mat
BOOST,562,0.91367,2.73699,0.6352,5,charge,2,16.421,5.474,2.0,2.0,3.8471,4.0421,11.875,08-21-21_09.48_BOOST_protocol_HPPC_IN21700_30T_cycle_#562.mat
BOOST,562,0.91367,2.73699,0.6352,5,charge,2,16.421,5.474,10.0,9.9,3.8471,4.0917,14.8956,08-21-21_09.48_BOOST_protocol_HPPC_IN21700_30T_cycle_#562.mat
BOOST,562,0.91367,2.73699,0.6348,5,discharge,3,-31.474,10.491,2.0,2.0,3.839,3.4595,12.0576,08-21-21_09.48_BOOST_protocol_HPPC_IN21700_30T_cycle_#562.mat
BOOST,562,0.91367,2.73699,0.6348,5,discharge,3,-31.474,10.491,10.0,9.9,3.839,3.3671,14.9933,08-21-21_09.48_BOOST_protocol_HPPC_IN21700_30T_cycle_#562.mat
BOOST,562,0.91367,2.73699,0.6353,5,charge,3,27.369,9.123,2.0,2.0,3.8489,4.1635,11.4948,08-21-21_09.48_BOOST_protocol_HPPC_IN21700_30T_cycle_#562.mat
BOOST,562,0.91367,2.73699,0.6353,5,charge,3,27.369,9.123,10.0,9.9,3.8489,4.2001,12.832,08-21-21_09.48_BOOST_protocol_HPPC_IN21700_30T_cycle_#562.mat
BOOST,562,0.91367,2.73699,0.5438,6,discharge,0,-2.736,0.912,2.0,2.0,3.7414,3.708,12.2067,08-21-21_09.48_BOOST_protocol_HPPC_IN21700_30T_cycle_#562.mat
BOOST,562,0.91367,2.73699,0.5438,6,discharge,0,-2.736,0.912,10.0,9.9,3.7414,3.6965,16.4096,08-21-21_09.48_BOOST_protocol_HPPC_IN21700_30T_cycle_#562.mat
BOOST,562,0.91367,2.73699,0.5439,6,charge,0,1.369,0.456,2.0,2.0,3.7429,3.7595,12.1292,08-21-21_09.48_BOOST_protocol_HPPC_IN21700_30T_cycle_#562.mat
BOOST,562,0.91367,2.73699,0.5439,6,charge,0,1.369,0.456,10.0,9.9,3.7429,3.7646,15.8556,08-21-21_09.48_BOOST_protocol_HPPC_IN21700_30T_cycle_#562.mat
BOOST,562,0.91367,2.73699,0.5438,6,discharge,1,-10.949,3.65,2.0,2.0,3.7415,3.608,12.1929,08-21-21_09.48_BOOST_protocol_HPPC_IN21700_30T_cycle_#562.mat
BOOST,562,0.91367,2.73699,0.5438,6,discharge,1,-10.949,3.65,10.0,9.9,3.7415,3.5675,15.8919,08-21-21_09.48_BOOST_protocol_HPPC_IN21700_30T_cycle_#562.mat
BOOST,562,0.91367,2.73699,0.5439,6,charge,1,5.473,1.824,2.0,2.0,3.7448,3.8114,12.1677,08-21-21_09.48_BOOST_protocol_HPPC_IN21700_30T_cycle_#562.mat
BOOST,562,0.91367,2.73699,0.5439,6,charge,1,5.473,1.824,10.0,9.9,3.7448,3.8304,15.639,08-21-21_09.48_BOOST_protocol_HPPC_IN21700_30T_cycle_#562.mat
BOOST,562,0.91367,2.73699,0.5437,6,discharge,2,-21.897,7.299,2.0,2.0,3.7419,3.4774,12.0793,08-21-21_09.48_BOOST_protocol_HPPC_IN21700_30T_cycle_#562.mat
BOOST,562,0.91367,2.73699,0.5437,6,discharge,2,-21.897,7.299,10.0,9.9,3.7419,3.406,15.34,08-21-21_09.48_BOOST_protocol_HPPC_IN21700_30T_cycle_#562.mat
BOOST,562,0.91367,2.73699,0.544,6,charge,2,16.42,5.473,2.0,2.0,3.7482,3.9402,11.6931,08-21-21_09.48_BOOST_protocol_HPPC_IN21700_30T_cycle_#562.mat
BOOST,562,0.91367,2.73699,0.544,6,charge,2,16.42,5.473,10.0,9.9,3.7482,3.9894,14.6894,08-21-21_09.48_BOOST_protocol_HPPC_IN21700_30T_cycle_#562.mat
BOOST,562,0.91367,2.73699,0.5436,6,discharge,3,-31.473,10.491,2.0,1.9,3.7412,3.369,11.826,08-21-21_09.48_BOOST_protocol_HPPC_IN21700_30T_cycle_#562.mat
BOOST,562,0.91367,2.73699,0.5436,6,discharge,3,-31.473,10.491,10.0,9.9,3.7412,3.2699,14.9747,08-21-21_09.48_BOOST_protocol_HPPC_IN21700_30T_cycle_#562.mat
BOOST,562,0.91367,2.73699,0.5441,6,charge,3,27.37,9.123,2.0,1.9,3.7502,4.0604,11.3336,08-21-21_09.48_BOOST_protocol_HPPC_IN21700_30T_cycle_#562.mat
BOOST,562,0.91367,2.73699,0.5441,6,charge,3,27.37,9.123,10.0,9.9,3.7502,4.1387,14.1944,08-21-21_09.48_BOOST_protocol_HPPC_IN21700_30T_cycle_#562.mat
BOOST,562,0.91367,2.73699,0.4526,7,discharge,0,-2.736,0.912,2.0,1.9,3.6582,3.6254,11.987,08-21-21_09.48_BOOST_protocol_HPPC_IN21700_30T_cycle_#562.mat
BOOST,562,0.91367,2.73699,0.4526,7,discharge,0,-2.736,0.912,10.0,9.9,3.6582,3.615,15.7877,08-21-21_09.48_BOOST_protocol_HPPC_IN21700_30T_cycle_#562.mat
BOOST,562,0.91367,2.73699,0.4526,7,charge,0,1.369,0.456,2.0,2.0,3.6596,3.6757,11.7638,08-21-21_09.48_BOOST_protocol_HPPC_IN21700_30T_cycle_#562.mat
BOOST,562,0.91367,2.73699,0.4526,7,charge,0,1.369,0.456,10.0,9.9,3.6596,3.6804,15.198,08-21-21_09.48_BOOST_protocol_HPPC_IN21700_30T_cycle_#562.mat
BOOST,562,0.91367,2.73699,0.4525,7,discharge,1,-10.946,3.649,2.0,1.9,3.6576,3.5274,11.8948,08-21-21_09.48_BOOST_protocol_HPPC_IN21700_30T_cycle_#562.mat
BOOST,562,0.91367,2.73699,0.4525,7,discharge,1,-10.946,3.649,10.0,9.9,3.6576,3.4878,15.5125,08-21-21_09.48_BOOST_protocol_HPPC_IN21700_30T_cycle_#562.mat
BOOST,562,0.91367,2.73699,0.4526,7,charge,1,5.473,1.824,2.0,2.0,3.6626,3.727,11.7666,08-21-21_09.48_BOOST_protocol_HPPC_IN21700_30T_cycle_#562.mat
BOOST,562,0.91367,2.73699,0.4526,7,charge,1,5.473,1.824,10.0,9.9,3.6626,3.7449,15.0372,08-21-21_09.48_BOOST_protocol_HPPC_IN21700_30T_cycle_#562.mat
BOOST,562,0.91367,2.73699,0.4524,7,discharge,2,-21.896,7.299,2.0,2.0,3.6586,3.3964,11.9748,08-21-21_09.48_BOOST_protocol_HPPC_IN21700_30T_cycle_#562.mat
BOOST,562,0.91367,2.73699,0.4524,7,discharge,2,-21.896,7.299,10.0,9.9,3.6586,3.3265,15.1672,08-21-21_09.48_BOOST_protocol_HPPC_IN21700_30T_cycle_#562.mat
BOOST,562,0.91367,2.73699,0.4527,7,charge,2,16.421,5.474,2.0,2.0,3.6652,3.8548,11.5462,08-21-21_09.48_BOOST_protocol_HPPC_IN21700_30T_cycle_#562.mat
BOOST,562,0.91367,2.73699,0.4527,7,charge,2,16.421,5.474,10.0,9.9,3.6652,3.8994,14.2622,08-21-21_09.48_BOOST_protocol_HPPC_IN21700_30T_cycle_#562.mat
BOOST,562,0.91367,2.73699,0.4524,7,discharge,3,-31.473,10.491,2.0,2.0,3.659,3.2854,11.8705,08-21-21_09.48_BOOST_protocol_HPPC_IN21700_30T_cycle_#562.mat
BOOST,562,0.91367,2.73699,0.4524,7,discharge,3,-31.473,10.491,10.0,9.9,3.659,3.1893,14.9239,08-21-21_09.48_BOOST_protocol_HPPC_IN21700_30T_cycle_#562.mat
BOOST,562,0.91367,2.73699,0.4528,7,charge,3,27.37,9.123,2.0,2.0,3.6671,3.9754,11.2642,08-21-21_09.48_BOOST_protocol_HPPC_IN21700_30T_cycle_#562.mat
BOOST,562,0.91367,2.73699,0.4528,7,charge,3,27.37,9.123,10.0,9.9,3.6671,4.0469,13.8765,08-21-21_09.48_BOOST_protocol_HPPC_IN21700_30T_cycle_#562.mat
BOOST,562,0.91367,2.73699,0.3614,8,discharge,0,-2.736,0.912,2.0,1.9,3.5958,3.5629,12.024,08-21-21_09.48_BOOST_protocol_HPPC_IN21700_30T_cycle_#562.mat
BOOST,562,0.91367,2.73699,0.3614,8,discharge,0,-2.736,0.912,10.0,9.9,3.5958,3.5525,15.8249,08-21-21_09.48_BOOST_protocol_HPPC_IN21700_30T_cycle_#562.mat
BOOST,562,0.91367,2.73699,0.3614,8,charge,0,1.369,0.456,2.0,2.0,3.5972,3.6145,12.6407,08-21-21_09.48_BOOST_protocol_HPPC_IN21700_30T_cycle_#562.mat
BOOST,562,0.91367,2.73699,0.3614,8,charge,0,1.369,0.456,10.0,9.9,3.5972,3.6192,16.0748,08-21-21_09.48_BOOST_protocol_HPPC_IN21700_30T_cycle_#562.mat
BOOST,562,0.91367,2.73699,0.3613,8,discharge,1,-10.949,3.65,2.0,2.0,3.5966,3.4619,12.3025,08-21-21_09.48_BOOST_protocol_HPPC_IN21700_30T_cycle_#562.mat
BOOST,562,0.91367,2.73699,0.3613,8,discharge,1,-10.949,3.65,10.0,9.9,3.5966,3.4219,15.9558,08-21-21_09.48_BOOST_protocol_HPPC_IN21700_30T_cycle_#562.mat
BOOST,562,0.91367,2.73699,0.3614,8,charge,1,5.471,1.824,2.0,1.9,3.6009,3.6664,11.9711,08-21-21_09.48_BOOST_protocol_HPPC_IN21700_30T_cycle_#562.mat
BOOST,562,0.91367,2.73699,0.3614,8,charge,1,5.471,1.824,10.0,9.9,3.6009,3.685,15.3706,08-21-21_09.48_BOOST_protocol_HPPC_IN21700_30T_cycle_#562.mat
BOOST,562,0.91367,2.73699,0.3612,8,discharge,2,-21.897,7.299,2.0,2.0,3.5969,3.3284,12.262,08-21-21_09.48_BOOST_protocol_HPPC_IN21700_30T_cycle_#562.mat
BOOST,562,0.91367,2.73699,0.3612,8,discharge,2,-21.897,7.299,10.0,9.9,3.5969,3.2532,15.6962,08-21-21_09.48_BOOST_protocol_HPPC_IN21700_30T_cycle_#562.mat
BOOST,562,0.91367,2.73699,0.3615,8,charge,2,16.422,5.474,2.0,2.0,3.6047,3.7974,11.7343,08-21-21_09.48_BOOST_protocol_HPPC_IN21700_30T_cycle_#562.mat
BOOST,562,0.91367,2.73699,0.3615,8,charge,2,16.422,5.474,10.0,9.9,3.6047,3.8412,14.4014,08-21-21_09.48_BOOST_protocol_HPPC_IN21700_30T_cycle_#562.mat
BOOST,562,0.91367,2.73699,0.3611,8,discharge,3,-31.473,10.491,2.0,2.0,3.5973,3.2144,12.166,08-21-21_09.48_BOOST_protocol_HPPC_IN21700_30T_cycle_#562.mat
BOOST,562,0.91367,2.73699,0.3611,8,discharge,3,-31.473,10.491,10.0,9.9,3.5973,3.1083,15.5371,08-21-21_09.48_BOOST_protocol_HPPC_IN21700_30T_cycle_#562.mat
BOOST,562,0.91367,2.73699,0.3616,8,charge,3,27.369,9.123,2.0,2.0,3.6075,3.9198,11.4107,08-21-21_09.48_BOOST_protocol_HPPC_IN21700_30T_cycle_#562.mat
BOOST,562,0.91367,2.73699,0.3616,8,charge,3,27.369,9.123,10.0,9.9,3.6075,3.9859,13.8259,08-21-21_09.48_BOOST_protocol_HPPC_IN21700_30T_cycle_#562.mat
BOOST,562,0.91367,2.73699,0.2701,9,discharge,0,-2.736,0.912,2.0,2.0,3.5167,3.4804,13.2666,08-21-21_09.48_BOOST_protocol_HPPC_IN21700_30T_cycle_#562.mat
BOOST,562,0.91367,2.73699,0.2701,9,discharge,0,-2.736,0.912,10.0,9.9,3.5167,3.4684,17.6522,08-21-21_09.48_BOOST_protocol_HPPC_IN21700_30T_cycle_#562.mat
BOOST,562,0.91367,2.73699,0.2701,9,charge,0,1.369,0.456,2.0,2.0,3.5184,3.5361,12.932,08-21-21_09.48_BOOST_protocol_HPPC_IN21700_30T_cycle_#562.mat
BOOST,562,0.91367,2.73699,0.2701,9,charge,0,1.369,0.456,10.0,9.9,3.5184,3.5414,16.8043,08-21-21_09.48_BOOST_protocol_HPPC_IN21700_30T_cycle_#562.mat
BOOST,562,0.91367,2.73699,0.27,9,discharge,1,-10.948,3.649,2.0,2.0,3.5169,3.371,13.3266,08-21-21_09.48_BOOST_protocol_HPPC_IN21700_30T_cycle_#562.mat
BOOST,562,0.91367,2.73699,0.27,9,discharge,1,-10.948,3.649,10.0,9.9,3.5169,3.3261,17.4278,08-21-21_09.48_BOOST_protocol_HPPC_IN21700_30T_cycle_#562.mat
BOOST,562,0.91367,2.73699,0.2702,9,charge,1,5.473,1.824,2.0,2.0,3.5232,3.5932,12.7894,08-21-21_09.48_BOOST_protocol_HPPC_IN21700_30T_cycle_#562.mat
BOOST,562,0.91367,2.73699,0.2702,9,charge,1,5.473,1.824,10.0,9.9,3.5232,3.6131,16.4252,08-21-21_09.48_BOOST_protocol_HPPC_IN21700_30T_cycle_#562.mat
BOOST,562,0.91367,2.73699,0.27,9,discharge,2,-21.896,7.299,2.0,1.9,3.5189,3.229,13.2399,08-21-21_09.48_BOOST_protocol_HPPC_IN21700_30T_cycle_#562.mat
BOOST,562,0.91367,2.73699,0.27,9,discharge,2,-21.896,7.299,10.0,9.9,3.5189,3.1304,17.743,08-21-21_09.48_BOOST_protocol_HPPC_IN21700_30T_cycle_#562.mat
BOOST,562,0.91367,2.73699,0.2703,9,charge,2,16.423,5.474,2.0,2.0,3.5283,3.73,12.2816,08-21-21_09.48_BOOST_protocol_HPPC_IN21700_30T_cycle_#562.mat
BOOST,562,0.91367,2.73699,0.2703,9,charge,2,16.423,5.474,10.0,9.9,3.5283,3.7828,15.4966,08-21-21_09.48_BOOST_protocol_HPPC_IN21700_30T_cycle_#562.mat
BOOST,562,0.91367,2.73699,0.2699,9,discharge,3,-31.473,10.491,2.0,2.0,3.52,3.1037,13.2272,08-21-21_09.48_BOOST_protocol_HPPC_IN21700_30T_cycle_#562.mat
BOOST,562,0.91367,2.73699,0.2699,9,discharge,3,-31.473,10.491,10.0,9.9,3.52,2.9439,18.3046,08-21-21_09.48_BOOST_protocol_HPPC_IN21700_30T_cycle_#562.mat
BOOST,562,0.91367,2.73699,0.2704,9,charge,3,27.37,9.123,2.0,1.9,3.5316,3.8553,11.8268,08-21-21_09.48_BOOST_protocol_HPPC_IN21700_30T_cycle_#562.mat
BOOST,562,0.91367,2.73699,0.2704,9,charge,3,27.37,9.123,10.0,9.9,3.5316,3.9318,14.6218,08-21-21_09.48_BOOST_protocol_HPPC_IN21700_30T_cycle_#562.mat
BOOST,562,0.91367,2.73699,0.2245,10,discharge,0,-2.736,0.912,2.0,2.0,3.4647,3.4257,14.2533,08-21-21_09.48_BOOST_protocol_HPPC_IN21700_30T_cycle_#562.mat
BOOST,562,0.91367,2.73699,0.2245,10,discharge,0,-2.736,0.912,10.0,9.9,3.4647,3.4127,19.0045,08-21-21_09.48_BOOST_protocol_HPPC_IN21700_30T_cycle_#562.mat
BOOST,562,0.91367,2.73699,0.2245,10,charge,0,1.369,0.456,2.0,2.0,3.4668,3.4857,13.8087,08-21-21_09.48_BOOST_protocol_HPPC_IN21700_30T_cycle_#562.mat
BOOST,562,0.91367,2.73699,0.2245,10,charge,0,1.369,0.456,10.0,9.9,3.4668,3.4913,17.9002,08-21-21_09.48_BOOST_protocol_HPPC_IN21700_30T_cycle_#562.mat
BOOST,562,0.91367,2.73699,0.2244,10,discharge,1,-10.948,3.649,2.0,2.0,3.4652,3.307,14.4501,08-21-21_09.48_BOOST_protocol_HPPC_IN21700_30T_cycle_#562.mat
BOOST,562,0.91367,2.73699,0.2244,10,discharge,1,-10.948,3.649,10.0,9.9,3.4652,3.253,19.3825,08-21-21_09.48_BOOST_protocol_HPPC_IN21700_30T_cycle_#562.mat
BOOST,562,0.91367,2.73699,0.2246,10,charge,1,5.471,1.824,2.0,2.0,3.4718,3.5453,13.4335,08-21-21_09.48_BOOST_protocol_HPPC_IN21700_30T_cycle_#562.mat
BOOST,562,0.91367,2.73699,0.2246,10,charge,1,5.471,1.824,10.0,9.9,3.4718,3.5655,17.1254,08-21-21_09.48_BOOST_protocol_HPPC_IN21700_30T_cycle_#562.mat
BOOST,562,0.91367,2.73699,0.2243,10,discharge,2,-21.894,7.298,2.0,2.0,3.467,3.1487,14.5382,08-21-21_09.48_BOOST_protocol_HPPC_IN21700_30T_cycle_#562.mat
BOOST,562,0.91367,2.73699,0.2243,10,discharge,2,-21.894,7.298,10.0,9.9,3.467,3.0019,21.2433,08-21-21_09.48_BOOST_protocol_HPPC_IN21700_30T_cycle_#562.mat
BOOST,562,0.91367,2.73699,0.2246,10,charge,2,16.422,5.474,2.0,2.0,3.4753,3.6843,12.7268,08-21-21_09.48_BOOST_protocol_HPPC_IN21700_30T_cycle_#562.mat
BOOST,562,0.91367,2.73699,0.2246,10,charge,2,16.422,5.474,10.0,9.9,3.4753,3.7394,16.0821,08-21-21_09.48_BOOST_protocol_HPPC_IN21700_30T_cycle_#562.mat
BOOST,562,0.91367,2.73699,0.2243,10,discharge,3,-31.474,10.491,2.0,2.0,3.467,3.0088,14.558,08-21-21_09.48_BOOST_protocol_HPPC_IN21700_30T_cycle_#562.mat
BOOST,562,0.91367,2.73699,0.2243,10,discharge,3,-31.474,10.491,10.0,9.9,3.467,2.7314,23.3717,08-21-21_09.48_BOOST_protocol_HPPC_IN21700_30T_cycle_#562.mat
BOOST,562,0.91367,2.73699,0.2248,10,charge,3,27.369,9.123,2.0,1.9,3.4789,3.8088,12.0538,08-21-21_09.48_BOOST_protocol_HPPC_IN21700_30T_cycle_#562.mat
