Repository: KikETs/ECM_HYBRID_BMS_JOINT

## Results

| Arm | Model | Size | Protocol | Result | Worst cell |
|---|---|---|---|---|---|
| SOP | 2RC table + trim (A8) | 4 effective coefficients, 2 EW states | leave-one-cell-out | usable current 69.6 % discharge, 59.5 % charge (τ = 10 s) | 59.9 % / 53.5 % (BOOST_REST) |
| SOH | dQ/dV ridge | 65 coefficients | leave-one-cell-out | RMSE 0.0094, bias −0.0005 | 0.0130 (BOOST_REST) |
| SOC | 2RC EKF, low-current gate | 3 states | leave-one-cell-out | **2.34 %p** over six sensor disturbances on estimated SOH (2.325 on true SOH), per cell 2.00–2.75 | 4.60 %p (BOOST_NEGPULSE_1S, current offset −0.10 A) |

The SOH arm was a 10,945-parameter CNN until the second audit round. Nested

File: analysis/uypydj_ecm.csv (part 50 of 80)
cell,cycle,SOH,CAP_Ah,SOC,direction,rate_rank,I_A,V_pre_V,rest_before_s,n_points,R0_mOhm,R1_mOhm,tau1_s,R2_mOhm,tau2_s,fit_rmse_mV
BOOST_NEGPULSE,1547,0.72047,2.14425,0.9643,charge,1,2.842,4.0857,161.0,101,18.0781,22.1784,0.1768,0.01,3000.0,0.7154
BOOST_NEGPULSE,1547,0.72047,2.14425,0.9641,discharge,2,-17.154,4.0782,660.5,101,12.7893,11.5441,0.222,9.7849,6.0949,1.8167
BOOST_NEGPULSE,1547,0.72047,2.14425,0.9643,charge,2,2.672,4.0913,281.4,101,40.7124,0.01,0.05,0.01,2999.9987,0.6278
BOOST_NEGPULSE,1547,0.72047,2.14425,0.9641,discharge,3,-24.662,4.0802,658.2,101,12.7159,9.7589,0.1986,10.1489,7.4193,2.3198
BOOST_NEGPULSE,1547,0.72047,2.14425,0.9643,charge,3,2.534,4.0961,386.9,101,41.0373,0.01,0.05,0.01,2999.9992,0.6479
BOOST_NEGPULSE,1547,0.72047,2.14425,0.9285,discharge,0,-2.145,4.0459,4806.1,101,12.6924,15.0468,0.3354,20.1374,6.7632,0.2915
BOOST_NEGPULSE,1547,0.72047,2.14425,0.9285,charge,0,1.073,4.0487,70.4,101,12.8758,15.2586,0.3442,17.4035,6.1551,0.183
BOOST_NEGPULSE,1547,0.72047,2.14425,0.9284,discharge,1,-8.578,4.0466,635.4,101,12.7595,12.7264,0.2674,12.8461,5.9246,1.0137
BOOST_NEGPULSE,1547,0.72047,2.14425,0.9285,charge,1,4.163,4.0546,160.9,101,12.7294,9.5595,0.1729,12.7498,1.2156,0.729
BOOST_NEGPULSE,1547,0.72047,2.14425,0.9284,discharge,2,-17.155,4.047,676.5,101,12.6062,9.9992,0.2115,10.439,6.2784,1.6845
BOOST_NEGPULSE,1547,0.72047,2.14425,0.9286,charge,2,4.015,4.0622,281.5,101,34.3388,0.01,0.05,0.01,2999.9983,0.7146
BOOST_NEGPULSE,1547,0.72047,2.14425,0.9283,discharge,3,-24.663,4.0497,676.8,101,12.5027,8.4291,0.1844,10.6072,7.2998,2.2585
BOOST_NEGPULSE,1547,0.72047,2.14425,0.9286,charge,3,3.838,4.0681,387.3,101,34.3912,0.01,0.0501,0.01,2943.9263,0.7481
BOOST_NEGPULSE,1547,0.72047,2.14425,0.857,discharge,0,-2.146,3.946,5366.7,101,12.3681,10.577,0.2694,19.0127,7.5532,0.2639
BOOST_NEGPULSE,1547,0.72047,2.14425,0.857,charge,0,1.073,3.9491,70.4,101,12.3615,10.6364,0.2738,17.5187,7.1743,0.1552
BOOST_NEGPULSE,1547,0.72047,2.14425,0.857,discharge,1,-8.578,3.9477,635.4,101,12.4568,9.4214,0.2367,12.534,5.8247,0.8313
BOOST_NEGPULSE,1547,0.72047,2.14425,0.8571,charge,1,4.287,3.9563,161.0,101,12.317,10.0005,0.2511,15.2022,6.8115,0.5142
BOOST_NEGPULSE,1547,0.72047,2.14425,0.8569,discharge,2,-17.157,3.9492,680.4,101,12.3095,7.8462,0.1994,10.2613,6.0943,1.6604
BOOST_NEGPULSE,1547,0.72047,2.14425,0.8571,charge,2,8.668,3.9631,281.8,101,17.7447,9.6004,0.0964,0.01,3000.0,0.7454
BOOST_NEGPULSE,1547,0.72047,2.14425,0.8568,discharge,3,-24.663,3.9514,741.3,101,12.1521,6.7788,0.1826,10.5297,7.2191,2.2632
BOOST_NEGPULSE,1547,0.72047,2.14425,0.8572,charge,3,8.601,3.9705,387.3,101,26.694,0.01,0.05,0.01,3000.0,1.0561
BOOST_NEGPULSE,1547,0.72047,2.14425,0.7855,discharge,0,-2.143,3.8718,5432.6,101,12.321,9.5862,0.2513,15.5925,7.6037,0.2489
BOOST_NEGPULSE,1547,0.72047,2.14425,0.7856,charge,0,1.073,3.8743,70.5,101,12.1761,9.5386,0.2411,13.3759,6.419,0.1442
BOOST_NEGPULSE,1547,0.72047,2.14425,0.7855,discharge,1,-8.578,3.8731,635.5,101,12.2716,8.6891,0.2202,12.3457,6.6194,0.8273
BOOST_NEGPULSE,1547,0.72047,2.14425,0.7856,charge,1,4.29,3.8795,161.0,101,12.2564,8.925,0.2306,11.3254,5.8969,0.4543
BOOST_NEGPULSE,1547,0.72047,2.14425,0.7854,discharge,2,-17.156,3.8742,680.5,101,12.3051,7.2486,0.1928,10.9376,7.003,1.5979
BOOST_NEGPULSE,1547,0.72047,2.14425,0.7856,charge,2,12.867,3.8849,282.4,101,11.9457,5.9682,0.1281,6.7955,2.0765,1.8781
BOOST_NEGPULSE,1547,0.72047,2.14425,0.7853,discharge,3,-24.662,3.8752,794.2,101,12.2026,6.2951,0.176,11.5486,8.2392,2.1089
BOOST_NEGPULSE,1547,0.72047,2.14425,0.7857,charge,3,13.053,3.8896,387.4,101,19.5308,4.267,0.05,0.01,3000.0,1.6954
BOOST_NEGPULSE,1547,0.72047,2.14425,0.714,discharge,0,-2.145,3.812,5494.4,101,12.1922,8.8231,0.2452,17.1847,8.3759,0.2473
BOOST_NEGPULSE,1547,0.72047,2.14425,0.7141,charge,0,1.073,3.8147,70.5,101,11.9394,8.8275,0.2311,14.498,7.0461,0.1392
BOOST_NEGPULSE,1547,0.72047,2.14425,0.714,discharge,1,-8.578,3.8136,635.5,101,12.1754,8.0086,0.217,13.717,7.0129,0.8013
BOOST_NEGPULSE,1547,0.72047,2.14425,0.7141,charge,1,4.287,3.8209,161.0,101,12.0268,8.171,0.2163,11.2693,5.6588,0.3849
BOOST_NEGPULSE,1547,0.72047,2.14425,0.7139,discharge,2,-17.155,3.8151,680.6,101,12.1166,6.7854,0.1917,11.791,6.968,1.5849
BOOST_NEGPULSE,1547,0.72047,2.14425,0.7142,charge,2,12.868,3.8265,281.6,101,11.9488,6.7997,0.1877,8.544,6.1918,1.1527
BOOST_NEGPULSE,1547,0.72047,2.14425,0.7139,discharge,3,-24.662,3.8167,801.0,101,12.0043,5.9136,0.1807,11.9562,7.8703,2.1366
BOOST_NEGPULSE,1547,0.72047,2.14425,0.7142,charge,3,16.917,3.8325,387.1,101,14.6736,7.0577,0.1219,0.01,3000.0,0.4885
BOOST_NEGPULSE,1547,0.72047,2.14425,0.6425,discharge,0,-2.145,3.7389,5547.1,101,12.2528,8.872,0.2458,18.1835,8.4087,0.2427
BOOST_NEGPULSE,1547,0.72047,2.14425,0.6426,charge,0,1.073,3.7417,70.5,101,12.0292,8.9573,0.2389,16.0103,7.7096,0.1422
BOOST_NEGPULSE,1547,0.72047,2.14425,0.6425,discharge,1,-8.578,3.7405,635.5,101,12.3672,8.0471,0.2277,14.3661,7.1612,0.7844
BOOST_NEGPULSE,1547,0.72047,2.14425,0.6426,charge,1,4.288,3.7489,160.9,101,12.1375,8.2693,0.2222,13.1945,6.5532,0.3961
BOOST_NEGPULSE,1547,0.72047,2.14425,0.6424,discharge,2,-17.156,3.7423,680.7,101,12.2453,6.8616,0.1983,12.1303,6.8357,1.5605
BOOST_NEGPULSE,1547,0.72047,2.14425,0.6427,charge,2,12.87,3.7563,281.6,101,11.9791,6.8258,0.1895,9.1209,5.9503,1.102
BOOST_NEGPULSE,1547,0.72047,2.14425,0.6424,discharge,3,-24.662,3.7441,800.6,101,12.137,6.0595,0.1841,12.2756,7.7628,2.133
BOOST_NEGPULSE,1547,0.72047,2.14425,0.6427,charge,3,20.332,3.7625,386.8,101,12.3256,4.171,0.087,5.0651,1.0368,1.7975
BOOST_NEGPULSE,1547,0.72047,2.14425,0.5711,discharge,0,-2.144,3.6622,5588.1,101,12.2632,8.9705,0.2548,17.8795,8.4049,0.2429
BOOST_NEGPULSE,1547,0.72047,2.14425,0.5711,charge,0,1.072,3.6651,70.4,101,12.0378,8.9878,0.2436,15.3901,7.5142,0.1412
BOOST_NEGPULSE,1547,0.72047,2.14425,0.571,discharge,1,-8.578,3.6639,635.4,101,12.194,8.2171,0.2252,13.9853,7.0043,0.8237
BOOST_NEGPULSE,1547,0.72047,2.14425,0.5711,charge,1,4.289,3.672,160.9,101,12.1704,8.3424,0.2304,14.1718,7.5112,0.415
BOOST_NEGPULSE,1547,0.72047,2.14425,0.5709,discharge,2,-17.157,3.6655,680.6,101,12.1546,6.9239,0.1999,12.1035,6.9843,1.6135
BOOST_NEGPULSE,1547,0.72047,2.14425,0.5712,charge,2,12.866,3.68,280.9,101,11.9004,6.6789,0.1811,9.8267,6.1806,1.0275
BOOST_NEGPULSE,1547,0.72047,2.14425,0.5709,discharge,3,-24.662,3.6672,801.0,101,12.0163,6.124,0.1886,12.9648,8.5943,2.3147
BOOST_NEGPULSE,1547,0.72047,2.14425,0.5713,charge,3,21.447,3.6869,387.2,101,11.7633,5.3527,0.156,8.11,5.9622,1.498
BOOST_NEGPULSE,1547,0.72047,2.14425,0.4996,discharge,0,-2.146,3.5949,5612.5,101,12.2006,9.684,0.2615,18.0228,8.0961,0.2573
BOOST_NEGPULSE,1547,0.72047,2.14425,0.4996,charge,0,1.073,3.5976,70.5,101,12.2556,9.6064,0.2646,14.8241,7.313,0.1504
BOOST_NEGPULSE,1547,0.72047,2.14425,0.4995,discharge,1,-8.58,3.5966,635.5,101,12.2695,9.0119,0.245,14.681,7.3572,0.8621
BOOST_NEGPULSE,1547,0.72047,2.14425,0.4996,charge,1,4.287,3.6038,160.5,101,12.4378,9.0396,0.2409,14.2801,7.9393,0.4331
BOOST_NEGPULSE,1547,0.72047,2.14425,0.4995,discharge,2,-17.156,3.5971,680.6,101,12.273,7.5755,0.2141,14.6584,8.8427,1.8281
BOOST_NEGPULSE,1547,0.72047,2.14425,0.4997,charge,2,12.868,3.6128,281.6,101,12.0215,7.0328,0.1849,10.642,6.8377,0.9375
BOOST_NEGPULSE,1547,0.72047,2.14425,0.4994,discharge,3,-24.662,3.5989,801.0,101,12.1854,6.6368,0.2018,18.1589,12.2058,2.4963
BOOST_NEGPULSE,1547,0.72047,2.14425,0.4998,charge,3,21.445,3.6202,387.1,101,11.8542,5.58,0.1521,8.5117,6.0325,1.3725
BOOST_NEGPULSE,1547,0.72047,2.14425,0.4281,discharge,0,-2.145,3.5265,5613.9,101,12.4217,10.8212,0.2869,21.1272,8.4502,0.2839
BOOST_NEGPULSE,1547,0.72047,2.14425,0.4281,charge,0,1.074,3.5292,70.4,101,12.1278,11.0181,0.2921,14.9113,7.0814,0.1498
BOOST_NEGPULSE,1547,0.72047,2.14425,0.428,discharge,1,-8.578,3.5277,635.4,101,12.3742,9.8891,0.2681,21.2551,9.8568,1.0118
BOOST_NEGPULSE,1547,0.72047,2.14425,0.4282,charge,1,4.289,3.5366,160.8,101,12.248,9.8095,0.2493,13.1786,7.396,0.442
BOOST_NEGPULSE,1547,0.72047,2.14425,0.428,discharge,2,-17.156,3.5292,680.6,101,12.4047,8.1921,0.2339,25.445,13.737,1.9224
BOOST_NEGPULSE,1547,0.72047,2.14425,0.4282,charge,2,12.869,3.545,281.7,101,12.0071,7.382,0.1878,10.8258,7.5504,0.9931
BOOST_NEGPULSE,1547,0.72047,2.14425,0.4279,discharge,3,-24.663,3.5311,801.1,101,12.2635,7.0625,0.223,34.0367,19.1031,2.7533
BOOST_NEGPULSE,1547,0.72047,2.14425,0.4283,charge,3,21.446,3.5527,386.9,101,11.7832,5.6619,0.1524,9.0643,6.7445,1.3083
BOOST_NEGPULSE,1547,0.72047,2.14425,0.3923,discharge,0,-2.145,3.4964,5072.7,101,12.2801,10.973,0.3023,24.8096,9.2033,0.2926
BOOST_NEGPULSE,1547,0.72047,2.14425,0.3924,charge,0,1.073,3.4996,70.5,101,12.1477,10.8521,0.3018,16.5447,7.312,0.1654
BOOST_NEGPULSE,1547,0.72047,2.14425,0.3923,discharge,1,-8.58,3.4976,635.4,101,12.4214,10.0767,0.2776,27.0891,11.0331,1.0659
BOOST_NEGPULSE,1547,0.72047,2.14425,0.3924,charge,1,4.287,3.5074,160.5,101,12.212,9.9458,0.2555,12.8672,6.8828,0.4526
BOOST_NEGPULSE,1547,0.72047,2.14425,0.3922,discharge,2,-17.156,3.4986,680.6,101,12.4872,8.5102,0.2492,34.3352,15.6877,2.0305
BOOST_NEGPULSE,1547,0.72047,2.14425,0.3925,charge,2,12.868,3.517,281.6,101,12.1022,7.4929,0.1936,10.5389,7.6436,1.0146
BOOST_NEGPULSE,1547,0.72047,2.14425,0.3922,discharge,3,-24.664,3.5004,800.7,101,12.4979,7.5166,0.249,53.2021,25.4805,3.1416
BOOST_NEGPULSE,1547,0.72047,2.14425,0.3925,charge,3,21.447,3.5249,386.6,101,11.9314,5.7707,0.1594,9.1928,7.1546,1.3056
BOOST_NEGPULSE,1547,0.72047,2.14425,0.3566,discharge,0,-2.146,3.46,5071.6,101,12.7961,12.7682,0.341,32.5764,10.196,0.3385
BOOST_NEGPULSE,1547,0.72047,2.14425,0.3566,charge,0,1.072,3.4641,70.5,101,12.3527,12.5528,0.3118,21.1042,7.4817,0.1711
BOOST_NEGPULSE,1547,0.72047,2.14425,0.3565,discharge,1,-8.578,3.4615,635.5,101,12.8237,11.4553,0.3128,37.376,12.3683,1.2155
BOOST_NEGPULSE,1547,0.72047,2.14425,0.3567,charge,1,4.287,3.4741,161.1,101,12.6856,10.9501,0.2722,13.8346,6.2747,0.4785
BOOST_NEGPULSE,1547,0.72047,2.14425,0.3565,discharge,2,-17.156,3.4627,680.6,101,12.6862,9.5309,0.2795,53.0734,19.5374,2.5354
BOOST_NEGPULSE,1547,0.72047,2.14425,0.3567,charge,2,12.869,3.4873,281.7,101,12.2329,7.8731,0.202,9.9325,7.178,1.1527
BOOST_NEGPULSE,1547,0.72047,2.14425,0.3568,charge,3,21.445,3.4957,378.4,101,11.8927,5.9266,0.1611,9.0746,7.4049,1.3689
BOOST_NEGPULSE,1547,0.72047,2.14425,0.3209,discharge,0,-2.146,3.4158,5072.3,101,12.7025,13.4593,0.3741,43.3113,11.7254,0.3674
BOOST_NEGPULSE,1547,0.72047,2.14425,0.3209,charge,0,1.072,3.4208,70.5,101,12.5532,12.8934,0.3388,28.7371,8.9533,0.1779
BOOST_NEGPULSE,1547,0.72047,2.14425,0.3208,discharge,1,-8.578,3.4181,635.5,101,12.7471,12.1081,0.343,51.9448,14.1352,1.4565
BOOST_NEGPULSE,1547,0.72047,2.14425,0.3209,charge,1,4.289,3.4355,161.0,101,12.3543,10.9847,0.2841,17.2429,6.3473,0.4855
BOOST_NEGPULSE,1547,0.72047,2.14425,0.3207,discharge,2,-17.157,3.4216,680.6,101,12.8571,10.3444,0.3533,166.2742,52.4041,3.6004
BOOST_NEGPULSE,1547,0.72047,2.14425,0.321,charge,2,12.868,3.4548,281.6,101,12.07,7.881,0.2173,9.5241,6.2099,1.2584
BOOST_NEGPULSE,1547,0.72047,2.14425,0.321,charge,3,21.447,3.4633,335.3,101,12.0439,6.1968,0.1745,8.7886,7.232,1.6128
BOOST_NEGPULSE,1585,0.72476,2.15704,1.0,discharge,0,-2.163,4.102,99999.0,99,3.2767,26.9215,0.4875,20.5308,4.6728,0.3157
BOOST_NEGPULSE,1585,0.72476,2.15704,1.0,charge,0,1.083,4.118,69.5,101,13.431,23.3375,0.4948,33.3599,7.1905,0.2357
BOOST_NEGPULSE,1585,0.72476,2.15704,0.9999,discharge,1,-8.653,4.1117,635.4,101,13.0139,17.6901,0.3216,10.4266,4.1912,1.2338
BOOST_NEGPULSE,1585,0.72476,2.15704,1.0,charge,1,1.454,4.1236,160.7,101,37.7303,14.8466,0.05,0.01,3000.0,0.5797
BOOST_NEGPULSE,1585,0.72476,2.15704,0.9999,discharge,2,-17.307,4.1104,641.1,101,12.8285,13.5496,0.2572,9.2097,6.0437,2.0686
BOOST_NEGPULSE,1585,0.72476,2.15704,1.0001,charge,2,1.354,4.1303,280.9,101,51.5084,0.01,0.05,0.01,3000.0,0.4417
BOOST_NEGPULSE,1585,0.72476,2.15704,0.9998,discharge,3,-24.878,4.1105,639.6,101,12.779,11.1208,0.2248,10.7555,8.2135,2.3324
BOOST_NEGPULSE,1585,0.72476,2.15704,1.0,charge,3,1.268,4.1368,386.2,94,49.8866,0.01,0.05,0.01,2884.5612,0.475
BOOST_NEGPULSE,1585,0.72476,2.15704,0.9639,discharge,0,-2.161,4.0766,4789.2,101,13.1132,17.463,0.3746,19.8114,6.3213,0.3526
BOOST_NEGPULSE,1585,0.72476,2.15704,0.9639,charge,0,1.083,4.0798,70.3,101,12.791,17.4466,0.3709,17.2319,5.1571,0.1842
BOOST_NEGPULSE,1585,0.72476,2.15704,0.9639,discharge,1,-8.653,4.0768,635.5,101,12.9183,14.455,0.2912,12.7655,5.6836,1.1064
BOOST_NEGPULSE,1585,0.72476,2.15704,0.964,charge,1,2.958,4.0847,160.7,101,17.6363,21.3851,0.1853,0.01,3000.0,0.6553
BOOST_NEGPULSE,1585,0.72476,2.15704,0.9638,discharge,2,-17.307,4.0778,662.0,101,12.6937,11.2803,0.2317,11.0993,6.7043,1.7148
BOOST_NEGPULSE,1585,0.72476,2.15704,0.964,charge,2,2.842,4.0889,281.7,101,39.1175,0.01,0.05,0.01,2999.9991,0.6283
BOOST_NEGPULSE,1585,0.72476,2.15704,0.9637,discharge,3,-24.878,4.0798,660.3,101,12.5492,9.422,0.1955,12.0835,8.272,2.3315
BOOST_NEGPULSE,1585,0.72476,2.15704,0.964,charge,3,2.677,4.0943,386.3,101,39.5145,0.01,0.05,0.01,2999.9998,0.744
BOOST_NEGPULSE,1585,0.72476,2.15704,0.9279,discharge,0,-2.163,4.0456,4807.3,101,12.9784,15.4424,0.3415,22.9532,7.034,0.3383
BOOST_NEGPULSE,1585,0.72476,2.15704,0.9279,charge,0,1.081,4.0492,70.4,101,13.0052,15.6875,0.34,19.2919,6.2177,0.1879
BOOST_NEGPULSE,1585,0.72476,2.15704,0.9278,discharge,1,-8.653,4.0465,635.4,101,12.9808,13.4625,0.2749,14.1726,5.8252,1.0786
BOOST_NEGPULSE,1585,0.72476,2.15704,0.9279,charge,1,3.966,4.0569,160.9,101,13.6251,7.0756,0.1281,15.4335,0.7336,0.5465
BOOST_NEGPULSE,1585,0.72476,2.15704,0.9278,discharge,2,-17.308,4.0473,674.1,101,12.817,10.6668,0.2238,11.8776,6.5495,1.7662
BOOST_NEGPULSE,1585,0.72476,2.15704,0.928,charge,2,3.885,4.0641,281.4,101,35.0032,0.01,0.05,0.01,2999.9993,0.7113
BOOST_NEGPULSE,1585,0.72476,2.15704,0.9277,discharge,3,-24.879,4.0504,674.8,100,12.7057,8.7166,0.1928,12.6949,7.9828,2.3963
BOOST_NEGPULSE,1585,0.72476,2.15704,0.928,charge,3,3.763,4.0697,387.1,101,34.6447,0.01,0.0501,0.01,2940.2551,0.7012
BOOST_NEGPULSE,1585,0.72476,2.15704,0.8557,discharge,0,-2.163,3.9385,5362.1,101,12.5722,11.3482,0.2773,19.4136,7.2956,0.2932
BOOST_NEGPULSE,1585,0.72476,2.15704,0.8558,charge,0,1.081,3.9415,70.4,101,12.432,11.4179,0.2723,17.7896,6.9592,0.1672
BOOST_NEGPULSE,1585,0.72476,2.15704,0.8557,discharge,1,-8.653,3.9401,635.4,101,12.5927,10.1695,0.2458,12.8248,5.8465,0.9342
BOOST_NEGPULSE,1585,0.72476,2.15704,0.8558,charge,1,4.327,3.9489,161.0,101,12.5449,10.733,0.2601,15.8401,6.986,0.5249
BOOST_NEGPULSE,1585,0.72476,2.15704,0.8556,discharge,2,-17.305,3.9415,680.7,101,12.5439,8.3924,0.204,11.3021,6.6833,1.7575
BOOST_NEGPULSE,1585,0.72476,2.15704,0.8559,charge,2,8.566,3.9571,281.8,101,18.2473,10.1253,0.0911,0.01,3000.0,0.7685
BOOST_NEGPULSE,1585,0.72476,2.15704,0.8556,discharge,3,-24.88,3.944,738.9,101,12.4072,7.2717,0.1937,12.8104,8.6649,2.1201
BOOST_NEGPULSE,1585,0.72476,2.15704,0.8559,charge,3,8.418,3.9644,387.1,101,28.0026,0.01,0.05,0.01,3000.0,1.0594
BOOST_NEGPULSE,1585,0.72476,2.15704,0.7836,discharge,0,-2.161,3.8659,5428.2,101,12.2769,9.5465,0.2499,15.9033,7.5787,0.2409
BOOST_NEGPULSE,1585,0.72476,2.15704,0.7837,charge,0,1.081,3.8684,70.5,101,12.0586,9.4577,0.2374,13.3277,6.3258,0.1436
BOOST_NEGPULSE,1585,0.72476,2.15704,0.7836,discharge,1,-8.653,3.8673,635.5,101,12.3002,8.6554,0.2268,12.8282,6.7714,0.8475
BOOST_NEGPULSE,1585,0.72476,2.15704,0.7837,charge,1,4.327,3.8728,160.6,101,12.4418,8.8805,0.2385,11.1018,5.8105,0.4598
BOOST_NEGPULSE,1585,0.72476,2.15704,0.7835,discharge,2,-17.309,3.8681,680.7,100,12.2376,7.3488,0.2003,11.9553,7.5633,1.5861
BOOST_NEGPULSE,1585,0.72476,2.15704,0.7837,charge,2,12.979,3.8791,281.7,101,11.8824,6.1183,0.1285,6.978,2.193,1.9229
BOOST_NEGPULSE,1585,0.72476,2.15704,0.7834,discharge,3,-24.877,3.8693,795.0,101,12.2531,6.4743,0.1786,13.7496,9.5008,2.044
BOOST_NEGPULSE,1585,0.72476,2.15704,0.7838,charge,3,13.06,3.8842,387.4,101,19.8329,4.367,0.05,0.01,3000.0,1.7166
BOOST_NEGPULSE,1585,0.72476,2.15704,0.7115,discharge,0,-2.163,3.8023,5490.0,101,12.647,9.4957,0.2585,18.0735,8.2463,0.2425
BOOST_NEGPULSE,1585,0.72476,2.15704,0.7115,charge,0,1.081,3.8051,70.5,101,12.2926,9.5395,0.2476,15.4216,7.2336,0.1525
BOOST_NEGPULSE,1585,0.72476,2.15704,0.7115,discharge,1,-8.653,3.8031,635.4,101,12.4057,8.6429,0.226,14.4805,7.0069,0.8491
BOOST_NEGPULSE,1585,0.72476,2.15704,0.7116,charge,1,4.327,3.8117,160.7,101,12.3207,8.9164,0.2355,11.6712,5.6308,0.3914
BOOST_NEGPULSE,1585,0.72476,2.15704,0.7114,discharge,2,-17.307,3.8046,680.6,101,12.3076,7.3913,0.1999,12.9924,7.3668,1.6481
BOOST_NEGPULSE,1585,0.72476,2.15704,0.7117,charge,2,12.983,3.8178,281.2,101,12.2557,7.3042,0.1938,8.8976,6.1609,1.1718
BOOST_NEGPULSE,1585,0.72476,2.15704,0.7113,discharge,3,-24.88,3.8067,800.8,101,12.2459,6.4185,0.1844,14.1485,8.8781,2.2651
BOOST_NEGPULSE,1585,0.72476,2.15704,0.7117,charge,3,16.459,3.8243,387.5,101,15.6219,7.2141,0.1062,0.01,3000.0,0.6437
BOOST_NEGPULSE,1585,0.72476,2.15704,0.6394,discharge,0,-2.163,3.7269,5533.7,101,12.0013,9.3363,0.2549,18.6251,8.4495,0.2316
BOOST_NEGPULSE,1585,0.72476,2.15704,0.6394,charge,0,1.081,3.7302,70.4,101,12.1235,9.3456,0.2443,16.3204,7.5946,0.1322
BOOST_NEGPULSE,1585,0.72476,2.15704,0.6393,discharge,1,-8.653,3.7286,635.4,101,12.2741,8.3116,0.2289,14.6591,7.0476,0.8637
BOOST_NEGPULSE,1585,0.72476,2.15704,0.6394,charge,1,4.327,3.738,160.7,101,12.1941,8.436,0.232,13.1203,6.2813,0.4183
BOOST_NEGPULSE,1585,0.72476,2.15704,0.6393,discharge,2,-17.306,3.7314,680.6,101,12.2318,7.0765,0.2016,12.8484,7.1069,1.6725
BOOST_NEGPULSE,1585,0.72476,2.15704,0.6395,charge,2,12.98,3.7458,281.7,101,12.0401,6.9117,0.1928,9.3165,5.9662,1.157
BOOST_NEGPULSE,1585,0.72476,2.15704,0.6392,discharge,3,-24.878,3.7337,801.3,101,12.165,6.157,0.1928,13.7842,8.5888,2.2186
BOOST_NEGPULSE,1585,0.72476,2.15704,0.6396,charge,3,20.602,3.7526,386.3,101,12.4113,4.0577,0.087,5.298,1.0934,1.9574
BOOST_NEGPULSE,1585,0.72476,2.15704,0.5673,discharge,0,-2.163,3.6525,5589.4,101,12.5227,9.9289,0.2691,18.3434,8.2067,0.2544
BOOST_NEGPULSE,1585,0.72476,2.15704,0.5673,charge,0,1.083,3.6553,70.5,101,12.5205,9.9427,0.2564,15.8448,7.311,0.1544
BOOST_NEGPULSE,1585,0.72476,2.15704,0.5672,discharge,1,-8.654,3.6545,635.5,101,12.5875,8.9314,0.237,14.6196,7.0346,0.8946
BOOST_NEGPULSE,1585,0.72476,2.15704,0.5673,charge,1,4.326,3.6631,161.0,101,12.4162,9.1922,0.2446,14.0685,7.128,0.4024
BOOST_NEGPULSE,1585,0.72476,2.15704,0.5672,discharge,2,-17.306,3.6561,680.5,100,12.4211,7.5633,0.2047,13.1985,7.3167,1.7122
BOOST_NEGPULSE,1585,0.72476,2.15704,0.5674,charge,2,12.981,3.6715,281.5,101,12.2316,7.2188,0.1899,9.9416,6.1938,1.0884
BOOST_NEGPULSE,1585,0.72476,2.15704,0.5671,discharge,3,-24.878,3.6579,800.7,101,12.219,6.765,0.1981,15.2997,9.7729,2.3349
BOOST_NEGPULSE,1585,0.72476,2.15704,0.5675,charge,3,21.633,3.679,386.2,101,11.978,5.5663,0.1407,7.6291,4.604,1.7807
BOOST_NEGPULSE,1585,0.72476,2.15704,0.4952,discharge,0,-2.163,3.5857,5611.5,101,12.5488,10.4697,0.2754,18.76,7.9734,0.2611
BOOST_NEGPULSE,1585,0.72476,2.15704,0.4952,charge,0,1.083,3.5885,70.5,101,12.5162,10.5402,0.2841,15.6245,7.5771,0.1629
BOOST_NEGPULSE,1585,0.72476,2.15704,0.4951,discharge,1,-8.653,3.587,635.4,101,12.4193,9.5098,0.2511,15.403,7.3163,0.9646
BOOST_NEGPULSE,1585,0.72476,2.15704,0.4952,charge,1,4.327,3.5961,161.0,101,12.3693,9.6528,0.2484,14.2955,7.6495,0.4574
BOOST_NEGPULSE,1585,0.72476,2.15704,0.495,discharge,2,-17.306,3.5895,680.5,100,12.4971,7.9117,0.2241,15.9023,9.1533,1.8999
BOOST_NEGPULSE,1585,0.72476,2.15704,0.4953,charge,2,12.98,3.605,281.8,101,12.1507,7.3055,0.1896,10.6148,6.6443,0.9941
BOOST_NEGPULSE,1585,0.72476,2.15704,0.495,discharge,3,-24.878,3.5914,800.7,101,12.3075,6.8989,0.2074,21.4324,13.818,2.5248
BOOST_NEGPULSE,1585,0.72476,2.15704,0.4954,charge,3,21.635,3.6132,387.4,101,11.917,5.7392,0.1577,8.6152,5.9392,1.4618
BOOST_NEGPULSE,1585,0.72476,2.15704,0.4231,discharge,0,-2.163,3.5173,5614.2,101,12.8158,11.9707,0.3052,22.0855,8.2608,0.2976
BOOST_NEGPULSE,1585,0.72476,2.15704,0.4231,charge,0,1.081,3.5198,70.4,101,12.6978,12.1208,0.2995,15.5337,6.979,0.1639
BOOST_NEGPULSE,1585,0.72476,2.15704,0.423,discharge,1,-8.654,3.5191,635.4,101,12.7973,10.8927,0.287,22.7155,10.0427,1.0634
BOOST_NEGPULSE,1585,0.72476,2.15704,0.4231,charge,1,4.325,3.5279,160.9,101,12.5832,10.7805,0.2639,13.6793,7.3699,0.4513
BOOST_NEGPULSE,1585,0.72476,2.15704,0.4229,discharge,2,-17.306,3.5195,680.5,101,12.6014,9.0183,0.249,28.9741,14.7736,1.9461
BOOST_NEGPULSE,1585,0.72476,2.15704,0.4232,charge,2,12.981,3.5366,280.9,101,12.4051,7.872,0.1942,11.0529,7.3443,1.0686
BOOST_NEGPULSE,1585,0.72476,2.15704,0.4229,discharge,3,-24.878,3.5221,801.2,101,12.6489,7.5789,0.2339,44.2221,23.1848,2.722
BOOST_NEGPULSE,1585,0.72476,2.15704,0.4232,charge,3,21.635,3.5457,386.2,101,12.1354,5.9899,0.1594,9.2952,6.5606,1.338
BOOST_NEGPULSE,1585,0.72476,2.15704,0.387,discharge,0,-2.163,3.4857,5071.8,101,12.8533,12.8024,0.3317,26.7557,9.1668,0.3117
BOOST_NEGPULSE,1585,0.72476,2.15704,0.387,charge,0,1.083,3.4888,70.5,101,12.6959,12.7145,0.3168,17.1354,6.9293,0.1687
BOOST_NEGPULSE,1585,0.72476,2.15704,0.387,discharge,1,-8.653,3.487,635.5,101,12.8837,11.3599,0.2965,30.4571,11.6656,1.1553
BOOST_NEGPULSE,1585,0.72476,2.15704,0.3871,charge,1,4.325,3.4973,161.0,101,12.5832,11.2365,0.2723,13.2543,6.8166,0.4816
BOOST_NEGPULSE,1585,0.72476,2.15704,0.3869,discharge,2,-17.305,3.488,680.6,101,12.7885,9.2618,0.2565,40.484,17.4662,2.1304
BOOST_NEGPULSE,1585,0.72476,2.15704,0.3871,charge,2,12.982,3.5069,281.6,101,12.4028,7.9796,0.1991,10.75,7.4886,1.0896
BOOST_NEGPULSE,1585,0.72476,2.15704,0.3868,discharge,3,-24.878,3.4901,801.1,101,12.6537,7.8932,0.2481,64.3058,28.4907,3.1664
BOOST_NEGPULSE,1585,0.72476,2.15704,0.3872,charge,3,21.635,3.5164,386.7,101,12.0554,5.9679,0.159,9.3684,6.9182,1.3867
BOOST_NEGPULSE,1585,0.72476,2.15704,0.3509,discharge,0,-2.163,3.4499,5072.0,101,12.7993,13.3717,0.3564,34.0708,10.2348,0.3354
BOOST_NEGPULSE,1585,0.72476,2.15704,0.351,charge,0,1.081,3.4542,70.5,101,12.3782,13.0633,0.3198,21.1813,7.2357,0.1775
BOOST_NEGPULSE,1585,0.72476,2.15704,0.3509,discharge,1,-8.652,3.4505,635.5,101,12.815,12.0198,0.3231,40.3201,12.5388,1.2746
BOOST_NEGPULSE,1585,0.72476,2.15704,0.351,charge,1,4.327,3.4656,161.0,101,12.7229,11.4084,0.2864,13.8476,6.3206,0.4825
BOOST_NEGPULSE,1585,0.72476,2.15704,0.3508,discharge,2,-17.308,3.4529,680.5,101,12.9233,10.0116,0.2895,59.4669,20.1393,2.6555
BOOST_NEGPULSE,1585,0.72476,2.15704,0.3511,charge,2,12.982,3.479,281.6,101,12.3331,8.3195,0.2044,10.169,7.1658,1.1681
BOOST_NEGPULSE,1585,0.72476,2.15704,0.3511,charge,3,21.635,3.4872,364.8,101,12.2173,6.1652,0.1658,9.2696,7.1613,1.3574
BOOST_NEGPULSE,1585,0.72476,2.15704,0.3149,discharge,0,-2.163,3.4008,5071.6,101,13.1687,15.5623,0.4013,48.3118,11.5985,0.3954
BOOST_NEGPULSE,1585,0.72476,2.15704,0.3149,charge,0,1.081,3.4062,70.5,101,13.0886,14.9069,0.375,31.6367,9.1285,0.1894
BOOST_NEGPULSE,1585,0.72476,2.15704,0.3148,discharge,1,-8.653,3.4034,635.4,101,13.3401,13.6675,0.3686,59.4114,14.5628,1.6373
BOOST_NEGPULSE,1585,0.72476,2.15704,0.3149,charge,1,4.327,3.4227,161.0,101,12.9108,12.2754,0.2982,18.2439,6.2012,0.4901
BOOST_NEGPULSE,1585,0.72476,2.15704,0.315,charge,2,12.98,3.4446,276.5,101,12.4151,8.6693,0.2186,9.9106,6.1345,1.3866
BOOST_NEGPULSE,1585,0.72476,2.15704,0.3151,charge,3,21.635,3.4528,314.0,101,12.1735,6.5852,0.1792,9.0427,7.0265,1.6747
BOOST_NEGPULSE,1660,0.70178,2.08864,1.0,discharge,0,-2.094,4.098,99999.0,99,4.4837,29.3106,0.5438,22.1078,4.6628,0.3127
BOOST_NEGPULSE,1660,0.70178,2.08864,1.0,charge,0,1.045,4.1131,69.5,101,13.5307,26.0297,0.5215,35.6569,6.7067,0.2436
BOOST_NEGPULSE,1660,0.70178,2.08864,0.9999,discharge,1,-8.368,4.1065,635.5,101,13.399,19.4405,0.3457,11.3089,4.3053,1.2194
BOOST_NEGPULSE,1660,0.70178,2.08864,1.0,charge,1,1.417,4.1189,161.0,101,37.8893,19.3586,0.05,0.01,3000.0,0.2496
BOOST_NEGPULSE,1660,0.70178,2.08864,0.9999,discharge,2,-16.738,4.1054,641.4,101,13.3771,14.543,0.2716,10.2349,6.2435,2.1408
BOOST_NEGPULSE,1660,0.70178,2.08864,1.0001,charge,2,1.325,4.1258,281.7,101,56.0571,0.01,0.05,0.01,3000.0,0.4902
BOOST_NEGPULSE,1660,0.70178,2.08864,0.9998,discharge,3,-24.061,4.1057,639.8,101,13.017,12.1473,0.2354,12.0279,8.3663,2.3662
BOOST_NEGPULSE,1660,0.70178,2.08864,1.0001,charge,3,1.289,4.1317,387.2,88,53.0339,0.01,0.05,0.01,2999.9983,0.5342
BOOST_NEGPULSE,1660,0.70178,2.08864,0.9651,discharge,0,-2.092,4.0727,4788.9,101,13.3664,19.1262,0.407,23.2706,6.4753,0.3591
BOOST_NEGPULSE,1660,0.70178,2.08864,0.9651,charge,0,1.047,4.0753,70.4,101,14.0075,19.3969,0.4089,19.6111,5.3307,0.2026
BOOST_NEGPULSE,1660,0.70178,2.08864,0.9651,discharge,1,-8.368,4.0722,635.4,101,13.0874,15.7678,0.3139,14.0985,5.6362,1.1067
BOOST_NEGPULSE,1660,0.70178,2.08864,0.9652,charge,1,2.819,4.0816,161.0,101,18.0288,24.0225,0.2015,0.01,3000.0,0.7745
BOOST_NEGPULSE,1660,0.70178,2.08864,0.965,discharge,2,-16.74,4.0742,661.2,100,13.0105,12.1901,0.2472,12.0963,6.5595,1.7955
BOOST_NEGPULSE,1660,0.70178,2.08864,0.9652,charge,2,2.715,4.0867,281.6,101,41.7588,0.01,0.05,0.01,2999.9999,0.7135
BOOST_NEGPULSE,1660,0.70178,2.08864,0.9649,discharge,3,-24.063,4.0765,659.9,101,12.9124,10.1573,0.2122,13.2593,8.2771,2.397
BOOST_NEGPULSE,1660,0.70178,2.08864,0.9652,charge,3,2.567,4.0913,386.3,100,42.3843,0.01,0.05,0.01,2999.9995,0.6796
BOOST_NEGPULSE,1660,0.70178,2.08864,0.9302,discharge,0,-2.092,4.0349,4807.3,101,13.2474,16.7224,0.362,24.6707,7.1149,0.3295
BOOST_NEGPULSE,1660,0.70178,2.08864,0.9303,charge,0,1.047,4.0379,70.4,101,13.8391,17.221,0.3769,20.7045,6.2851,0.1712
BOOST_NEGPULSE,1660,0.70178,2.08864,0.9302,discharge,1,-8.37,4.0359,635.4,101,13.2334,14.1528,0.288,15.2916,5.8416,1.0777
BOOST_NEGPULSE,1660,0.70178,2.08864,0.9303,charge,1,4.069,4.0462,160.6,101,12.9551,10.0024,0.1742,14.9692,1.2179,0.7648
BOOST_NEGPULSE,1660,0.70178,2.08864,0.9301,discharge,2,-16.74,4.0359,676.5,101,13.0472,11.1706,0.2289,12.8223,6.4872,1.9695
BOOST_NEGPULSE,1660,0.70178,2.08864,0.9303,charge,2,3.923,4.0535,281.7,101,37.369,0.01,0.05,0.01,2999.9995,0.7956
BOOST_NEGPULSE,1660,0.70178,2.08864,0.9301,discharge,3,-24.06,4.039,677.2,101,12.9851,9.4525,0.2046,13.991,8.1347,2.4227
BOOST_NEGPULSE,1660,0.70178,2.08864,0.9303,charge,3,3.743,4.059,387.3,101,37.6948,0.01,0.05,0.01,2999.9994,0.7698
BOOST_NEGPULSE,1660,0.70178,2.08864,0.8605,discharge,0,-2.092,3.9256,5363.6,101,12.968,12.4307,0.3032,20.0597,7.2706,0.2864
BOOST_NEGPULSE,1660,0.70178,2.08864,0.8605,charge,0,1.047,3.9286,70.4,101,12.7165,12.5267,0.3001,18.3833,6.6582,0.1736
BOOST_NEGPULSE,1660,0.70178,2.08864,0.8604,discharge,1,-8.368,3.9267,635.5,101,12.8236,11.0259,0.2592,13.5321,5.8567,0.9758
BOOST_NEGPULSE,1660,0.70178,2.08864,0.8605,charge,1,4.184,3.936,160.7,100,12.8845,11.7752,0.2868,16.4411,6.8465,0.5408
BOOST_NEGPULSE,1660,0.70178,2.08864,0.8604,discharge,2,-16.739,3.9282,680.5,101,12.7189,9.1402,0.2205,12.1536,6.8527,1.8587
BOOST_NEGPULSE,1660,0.70178,2.08864,0.8606,charge,2,8.574,3.9445,281.8,101,17.9117,11.906,0.118,0.01,3000.0,0.847
BOOST_NEGPULSE,1660,0.70178,2.08864,0.8603,discharge,3,-24.062,3.9317,743.2,101,12.7099,7.7925,0.1999,13.8127,8.7623,2.2933
BOOST_NEGPULSE,1660,0.70178,2.08864,0.8607,charge,3,8.412,3.9515,387.3,101,29.5575,0.01,0.05,0.01,3000.0,1.1252
BOOST_NEGPULSE,1660,0.70178,2.08864,0.7908,discharge,0,-2.092,3.8574,5430.1,101,13.0251,12.0942,0.2958,18.4014,7.6795,0.2626
BOOST_NEGPULSE,1660,0.70178,2.08864,0.7908,charge,0,1.047,3.8603,70.5,101,12.7437,11.9546,0.2749,15.4399,6.2107,0.1581
BOOST_NEGPULSE,1660,0.70178,2.08864,0.7907,discharge,1,-8.368,3.8589,635.5,101,13.0008,10.5574,0.2515,14.5189,6.7767,0.9246
BOOST_NEGPULSE,1660,0.70178,2.08864,0.7908,charge,1,4.184,3.8661,161.0,101,12.7758,11.0549,0.2607,12.2242,5.5399,0.4865
BOOST_NEGPULSE,1660,0.70178,2.08864,0.7906,discharge,2,-16.74,3.8602,680.6,101,12.7787,8.5976,0.213,13.3898,7.5715,1.7465
BOOST_NEGPULSE,1660,0.70178,2.08864,0.7909,charge,2,12.4,3.8723,281.6,101,12.4793,6.7925,0.1311,7.2769,1.5368,1.6962
BOOST_NEGPULSE,1660,0.70178,2.08864,0.7906,discharge,3,-24.061,3.8618,790.3,100,12.6698,7.397,0.1953,15.1832,9.4685,2.228
BOOST_NEGPULSE,1660,0.70178,2.08864,0.7909,charge,3,12.324,3.8778,386.1,101,20.9617,5.2029,0.05,0.01,2999.9999,1.7188
BOOST_NEGPULSE,1660,0.70178,2.08864,0.721,discharge,0,-2.092,3.7931,5486.2,101,12.6575,11.0482,0.2826,19.7529,8.0881,0.2737
BOOST_NEGPULSE,1660,0.70178,2.08864,0.721,charge,0,1.047,3.7963,70.4,101,12.5748,10.9682,0.2746,17.0009,7.0937,0.1629
BOOST_NEGPULSE,1660,0.70178,2.08864,0.721,discharge,1,-8.368,3.7952,635.4,101,12.7096,9.9074,0.2524,15.698,7.039,0.8547
BOOST_NEGPULSE,1660,0.70178,2.08864,0.7211,charge,1,4.184,3.8036,161.0,101,12.6843,10.1357,0.2517,12.8487,5.59,0.4521
BOOST_NEGPULSE,1660,0.70178,2.08864,0.7209,discharge,2,-16.739,3.7971,680.5,101,12.6241,8.2822,0.2153,14.0075,7.3479,1.7368
BOOST_NEGPULSE,1660,0.70178,2.08864,0.7211,charge,2,12.554,3.8114,281.1,101,12.5104,8.2323,0.209,9.6811,6.1258,1.2128
BOOST_NEGPULSE,1660,0.70178,2.08864,0.7208,discharge,3,-24.06,3.7996,800.7,101,12.5753,7.1204,0.1995,15.2664,8.9115,2.3264
BOOST_NEGPULSE,1660,0.70178,2.08864,0.7212,charge,3,15.657,3.818,387.3,101,16.2085,8.2003,0.1101,0.01,3000.0,0.7518
BOOST_NEGPULSE,1660,0.70178,2.08864,0.6513,discharge,0,-2.092,3.7194,5536.3,101,12.5027,10.5855,0.2792,20.1966,8.2531,0.2738
BOOST_NEGPULSE,1660,0.70178,2.08864,0.6513,charge,0,1.047,3.7226,70.4,101,12.5563,10.5476,0.2756,17.8211,7.5431,0.152
BOOST_NEGPULSE,1660,0.70178,2.08864,0.6512,discharge,1,-8.37,3.7211,635.5,101,12.6716,9.6384,0.2515,15.8079,6.9337,0.9265
BOOST_NEGPULSE,1660,0.70178,2.08864,0.6513,charge,1,4.185,3.7301,160.9,101,12.8023,10.0028,0.2541,14.5288,6.3125,0.434
BOOST_NEGPULSE,1660,0.70178,2.08864,0.6511,discharge,2,-16.74,3.7238,680.6,101,12.8466,8.1613,0.2232,14.069,7.2198,1.718
BOOST_NEGPULSE,1660,0.70178,2.08864,0.6514,charge,2,12.552,3.7398,281.6,101,12.5523,8.1858,0.2077,10.2596,5.9884,1.1987
BOOST_NEGPULSE,1660,0.70178,2.08864,0.6511,discharge,3,-24.061,3.7263,800.9,101,12.5997,7.3134,0.2093,15.5127,8.9512,2.2667
BOOST_NEGPULSE,1660,0.70178,2.08864,0.6515,charge,3,18.902,3.7477,386.9,101,13.5192,4.475,0.0835,5.9608,0.6789,1.3941
BOOST_NEGPULSE,1660,0.70178,2.08864,0.5815,discharge,0,-2.092,3.6472,5576.2,101,12.8287,11.4264,0.2927,20.0497,7.9727,0.2756
BOOST_NEGPULSE,1660,0.70178,2.08864,0.5815,charge,0,1.047,3.6503,70.5,101,12.8303,11.4336,0.2992,17.4366,7.4251,0.1583
BOOST_NEGPULSE,1660,0.70178,2.08864,0.5815,discharge,1,-8.37,3.6493,635.4,101,12.8718,10.1948,0.2617,15.9271,7.0563,0.9443
BOOST_NEGPULSE,1660,0.70178,2.08864,0.5816,charge,1,4.184,3.6586,161.0,101,12.7139,10.6006,0.2706,15.5259,7.1906,0.4215
BOOST_NEGPULSE,1660,0.70178,2.08864,0.5814,discharge,2,-16.739,3.6514,680.5,101,12.7002,8.5844,0.2289,14.6643,7.6731,1.7315
BOOST_NEGPULSE,1660,0.70178,2.08864,0.5816,charge,2,12.553,3.6681,281.0,101,12.5083,8.2113,0.2042,10.7483,6.0803,1.1438
BOOST_NEGPULSE,1660,0.70178,2.08864,0.5813,discharge,3,-24.06,3.6536,800.6,101,12.6901,7.35,0.2127,17.0396,10.1175,2.5026
BOOST_NEGPULSE,1660,0.70178,2.08864,0.5817,charge,3,20.923,3.6756,386.2,101,12.236,5.911,0.1327,7.5183,3.2503,2.7118
BOOST_NEGPULSE,1660,0.70178,2.08864,0.5118,discharge,0,-2.092,3.5819,5605.7,101,12.5901,11.8474,0.3047,20.6672,8.0196,0.2616
BOOST_NEGPULSE,1660,0.70178,2.08864,0.5118,charge,0,1.046,3.5848,70.4,101,12.671,11.6267,0.2987,16.8349,7.1492,0.1655
BOOST_NEGPULSE,1660,0.70178,2.08864,0.5117,discharge,1,-8.368,3.5842,635.5,101,12.7914,10.456,0.2717,16.9285,7.3911,1.0175
BOOST_NEGPULSE,1660,0.70178,2.08864,0.5118,charge,1,4.186,3.5932,160.6,101,12.578,10.7975,0.2702,15.4568,7.4532,0.4816
BOOST_NEGPULSE,1660,0.70178,2.08864,0.5117,discharge,2,-16.739,3.5862,680.6,101,12.7548,8.9549,0.2398,18.1434,9.6363,2.0637
BOOST_NEGPULSE,1660,0.70178,2.08864,0.5119,charge,2,12.554,3.6032,281.8,101,12.498,8.38,0.2035,11.5658,6.592,1.0434
BOOST_NEGPULSE,1660,0.70178,2.08864,0.5116,discharge,3,-24.063,3.5886,800.7,101,12.8292,7.8153,0.2245,24.4707,14.1841,2.6328
BOOST_NEGPULSE,1660,0.70178,2.08864,0.512,charge,3,20.923,3.6126,386.2,101,12.3671,6.6931,0.1697,9.4876,5.9292,1.4909
BOOST_NEGPULSE,1660,0.70178,2.08864,0.442,discharge,0,-2.092,3.513,5613.7,101,13.051,13.7612,0.341,24.9033,8.2636,0.3152
BOOST_NEGPULSE,1660,0.70178,2.08864,0.442,charge,0,1.046,3.5154,70.4,101,13.6979,13.7886,0.3449,17.3238,6.9525,0.1634
BOOST_NEGPULSE,1660,0.70178,2.08864,0.442,discharge,1,-8.368,3.5154,635.4,101,13.0268,12.2921,0.303,25.7112,10.1807,1.211
BOOST_NEGPULSE,1660,0.70178,2.08864,0.4421,charge,1,4.184,3.5248,160.6,101,12.9273,12.2965,0.2923,15.0135,7.259,0.4916
BOOST_NEGPULSE,1660,0.70178,2.08864,0.4419,discharge,2,-16.739,3.517,680.7,101,12.9773,9.976,0.2645,31.0466,14.2837,2.1746
BOOST_NEGPULSE,1660,0.70178,2.08864,0.4421,charge,2,12.553,3.5357,281.8,101,12.642,8.9057,0.2172,12.0388,7.2667,1.1084
BOOST_NEGPULSE,1660,0.70178,2.08864,0.4418,discharge,3,-24.062,3.5197,800.6,101,12.8782,8.3997,0.2406,42.3494,19.8476,2.8898
BOOST_NEGPULSE,1660,0.70178,2.08864,0.4422,charge,3,20.924,3.5454,386.3,101,12.3083,6.8334,0.1712,10.1362,6.4235,1.4739
BOOST_NEGPULSE,1660,0.70178,2.08864,0.4072,discharge,0,-2.092,3.4845,5072.1,101,13.0567,13.942,0.3598,29.5521,9.1428,0.3168
BOOST_NEGPULSE,1660,0.70178,2.08864,0.4072,charge,0,1.047,3.488,70.5,101,12.833,13.9494,0.345,18.795,6.832,0.1755
BOOST_NEGPULSE,1660,0.70178,2.08864,0.4071,discharge,1,-8.368,3.486,635.5,101,13.0235,12.3038,0.3126,32.5022,11.315,1.1933
BOOST_NEGPULSE,1660,0.70178,2.08864,0.4072,charge,1,4.184,3.4972,161.1,101,12.7091,12.3921,0.3008,14.3922,6.8177,0.4642
BOOST_NEGPULSE,1660,0.70178,2.08864,0.407,discharge,2,-16.739,3.4873,680.7,101,12.8724,10.0424,0.2705,39.8309,15.808,2.2054
BOOST_NEGPULSE,1660,0.70178,2.08864,0.4072,charge,2,12.553,3.5084,281.1,101,12.506,8.7675,0.2167,11.6184,7.3468,1.1251
BOOST_NEGPULSE,1660,0.70178,2.08864,0.407,discharge,3,-24.062,3.49,800.8,101,12.6176,8.7414,0.2571,56.4694,23.0119,3.229
BOOST_NEGPULSE,1660,0.70178,2.08864,0.4073,charge,3,20.924,3.5184,386.3,101,12.2852,6.8453,0.1714,10.2064,6.7431,1.4591
BOOST_NEGPULSE,1660,0.70178,2.08864,0.3723,discharge,0,-2.094,3.4486,5072.2,101,13.3281,15.9154,0.396,38.8137,10.003,0.3794
BOOST_NEGPULSE,1660,0.70178,2.08864,0.3723,charge,0,1.047,3.4537,70.5,101,13.0077,15.4715,0.372,24.8446,7.3077,0.1822
BOOST_NEGPULSE,1660,0.70178,2.08864,0.3722,discharge,1,-8.37,3.4503,635.4,101,13.3997,13.7847,0.3442,42.6859,11.7186,1.3858
BOOST_NEGPULSE,1660,0.70178,2.08864,0.3723,charge,1,4.185,3.4667,161.1,101,12.9692,13.5242,0.3143,15.2424,6.0397,0.5231
BOOST_NEGPULSE,1660,0.70178,2.08864,0.3721,discharge,2,-16.74,3.4527,680.5,101,13.3443,11.2318,0.317,59.9167,18.708,2.7196
BOOST_NEGPULSE,1660,0.70178,2.08864,0.3724,charge,2,12.554,3.4817,281.0,101,12.658,9.4761,0.2275,11.1952,7.2075,1.1273
BOOST_NEGPULSE,1660,0.70178,2.08864,0.3725,charge,3,20.924,3.4906,362.4,101,12.4604,6.9893,0.1746,10.1145,6.9388,1.4764
BOOST_NEGPULSE,1660,0.70178,2.08864,0.3374,discharge,0,-2.092,3.4019,5071.8,101,13.5152,16.8508,0.4368,51.5089,11.4993,0.3932
BOOST_NEGPULSE,1660,0.70178,2.08864,0.3374,charge,0,1.046,3.4078,70.5,101,13.1759,16.3026,0.4048,34.0316,8.913,0.1892
BOOST_NEGPULSE,1660,0.70178,2.08864,0.3374,discharge,1,-8.37,3.4048,635.4,101,13.5303,14.6913,0.3868,58.2429,13.496,1.6514
BOOST_NEGPULSE,1660,0.70178,2.08864,0.3375,charge,1,4.184,3.4255,161.1,101,13.0735,13.3935,0.3148,19.6945,6.0544,0.5353
BOOST_NEGPULSE,1660,0.70178,2.08864,0.3375,charge,2,12.553,3.4488,277.0,101,12.666,9.52,0.2337,10.8097,6.2102,1.4356
BOOST_NEGPULSE,1660,0.70178,2.08864,0.3376,charge,3,20.924,3.4579,316.9,101,12.428,7.1813,0.1869,9.8664,6.9175,1.6862
BOOST_NEGPULSE,1697,0.6842,2.03631,1.0,discharge,0,-2.04,4.0953,99999.0,99,3.9389,29.5504,0.534,22.8002,4.4554,0.3118
BOOST_NEGPULSE,1697,0.6842,2.03631,1.0,charge,0,1.02,4.1111,69.4,101,13.8469,26.7175,0.5378,36.4646,6.8258,0.2398
BOOST_NEGPULSE,1697,0.6842,2.03631,0.9999,discharge,1,-8.159,4.1047,635.4,101,13.7508,20.3706,0.3597,12.4081,4.6736,1.2725
BOOST_NEGPULSE,1697,0.6842,2.03631,1.0,charge,1,1.391,4.1169,161.0,101,38.6335,21.152,0.05,0.01,3000.0,0.304
BOOST_NEGPULSE,1697,0.6842,2.03631,0.9999,discharge,2,-16.316,4.1029,641.6,101,13.6213,15.2965,0.2747,12.7444,7.2275,2.1929
BOOST_NEGPULSE,1697,0.6842,2.03631,1.0001,charge,2,1.287,4.1235,281.1,101,59.4953,0.01,0.05,0.01,3000.0,0.4667
BOOST_NEGPULSE,1697,0.6842,2.03631,0.9998,discharge,3,-23.452,4.1039,639.8,101,13.5007,12.4204,0.2286,15.1547,8.7915,2.3132
BOOST_NEGPULSE,1697,0.6842,2.03631,1.0,charge,3,1.363,4.1318,386.3,75,50.0909,0.01,0.05,0.01,2999.9999,0.5248
BOOST_NEGPULSE,1697,0.6842,2.03631,0.966,discharge,0,-2.04,4.0717,4788.9,101,13.8231,20.6092,0.4251,25.7561,6.549,0.3757
BOOST_NEGPULSE,1697,0.6842,2.03631,0.966,charge,0,1.019,4.0757,70.4,101,13.4464,20.8268,0.4198,21.013,5.1595,0.2123
BOOST_NEGPULSE,1697,0.6842,2.03631,0.9659,discharge,1,-8.159,4.0721,635.4,101,13.7821,16.8297,0.3256,15.9047,5.8275,1.1699
BOOST_NEGPULSE,1697,0.6842,2.03631,0.966,charge,1,2.65,4.0812,160.8,101,19.3858,25.49,0.192,0.01,3000.0,0.8095
BOOST_NEGPULSE,1697,0.6842,2.03631,0.9659,discharge,2,-16.316,4.0733,659.9,101,13.551,13.0038,0.2553,14.7885,7.3241,2.0029
BOOST_NEGPULSE,1697,0.6842,2.03631,0.9661,charge,2,2.55,4.0863,281.1,101,44.6181,0.01,0.05,0.01,2999.9981,0.6627
BOOST_NEGPULSE,1697,0.6842,2.03631,0.9658,discharge,3,-23.455,4.0759,658.5,101,13.301,10.8237,0.2146,16.4822,8.7273,2.1294
BOOST_NEGPULSE,1697,0.6842,2.03631,0.9661,charge,3,2.398,4.0908,386.3,101,45.565,0.01,0.05,0.01,2999.9987,0.6547
BOOST_NEGPULSE,1697,0.6842,2.03631,0.932,discharge,0,-2.04,4.032,4806.4,101,13.4451,16.6875,0.3718,26.3057,7.2028,0.3477
BOOST_NEGPULSE,1697,0.6842,2.03631,0.932,charge,0,1.019,4.036,70.4,101,13.4202,16.9076,0.3742,21.8466,6.2343,0.1897
BOOST_NEGPULSE,1697,0.6842,2.03631,0.932,discharge,1,-8.159,4.0331,635.4,101,13.2956,14.3696,0.3006,16.4058,5.9851,1.0162
BOOST_NEGPULSE,1697,0.6842,2.03631,0.9321,charge,1,4.056,4.0439,160.7,101,12.9107,10.7997,0.1976,14.993,1.5652,0.8939
BOOST_NEGPULSE,1697,0.6842,2.03631,0.9319,discharge,2,-16.318,4.0342,677.6,101,13.2183,11.3423,0.2377,14.6283,7.0419,1.92
BOOST_NEGPULSE,1697,0.6842,2.03631,0.9321,charge,2,3.934,4.0517,281.0,101,37.7212,0.01,0.05,0.01,2999.9997,0.8592
BOOST_NEGPULSE,1697,0.6842,2.03631,0.9318,discharge,3,-23.455,4.0367,678.6,101,13.1643,9.5985,0.2047,16.3822,8.4715,2.1927
BOOST_NEGPULSE,1697,0.6842,2.03631,0.9321,charge,3,3.685,4.0585,386.6,101,38.4259,0.01,0.05,0.01,2999.9997,0.8144
BOOST_NEGPULSE,1697,0.6842,2.03631,0.864,discharge,0,-2.04,3.9213,5368.4,101,13.3374,13.5357,0.3255,21.038,7.0642,0.2857
BOOST_NEGPULSE,1697,0.6842,2.03631,0.864,charge,0,1.021,3.9237,70.4,101,13.8841,13.6976,0.3155,19.456,6.6545,0.1639
BOOST_NEGPULSE,1697,0.6842,2.03631,0.864,discharge,1,-8.158,3.9235,635.5,101,13.3383,12.0474,0.2772,14.6072,6.0682,1.001
BOOST_NEGPULSE,1697,0.6842,2.03631,0.8641,charge,1,4.078,3.9314,161.2,101,13.4983,12.915,0.3028,17.4217,6.8595,0.5586
BOOST_NEGPULSE,1697,0.6842,2.03631,0.8639,discharge,2,-16.316,3.9251,680.5,101,13.2218,9.9015,0.2341,14.3491,7.7709,1.7934
BOOST_NEGPULSE,1697,0.6842,2.03631,0.8641,charge,2,8.138,3.9413,282.0,101,19.1574,12.6492,0.1165,0.01,3000.0,0.9807
BOOST_NEGPULSE,1697,0.6842,2.03631,0.8638,discharge,3,-23.454,3.9278,739.9,101,13.224,8.2549,0.2018,16.9269,9.6459,1.9957
BOOST_NEGPULSE,1697,0.6842,2.03631,0.8642,charge,3,7.955,3.9498,386.6,101,31.4703,0.01,0.05,0.01,2999.996,1.226
BOOST_NEGPULSE,1697,0.6842,2.03631,0.796,discharge,0,-2.038,3.8549,5424.0,101,12.9644,11.9528,0.2969,18.9661,7.6716,0.2492
BOOST_NEGPULSE,1697,0.6842,2.03631,0.7961,charge,0,1.021,3.8568,70.4,101,13.7153,11.748,0.2923,15.8278,6.3953,0.1586
BOOST_NEGPULSE,1697,0.6842,2.03631,0.796,discharge,1,-8.159,3.8566,635.5,101,13.0001,10.4757,0.2565,15.417,6.9556,0.9269
BOOST_NEGPULSE,1697,0.6842,2.03631,0.7961,charge,1,4.078,3.8637,160.8,101,12.8312,11.0181,0.2704,12.4651,5.4299,0.5002
BOOST_NEGPULSE,1697,0.6842,2.03631,0.7959,discharge,2,-16.317,3.858,680.5,101,12.9149,8.6802,0.2261,15.1485,8.3174,1.6499
BOOST_NEGPULSE,1697,0.6842,2.03631,0.7961,charge,2,12.147,3.8702,281.2,101,12.5096,6.9795,0.133,7.812,1.6503,1.8118
BOOST_NEGPULSE,1697,0.6842,2.03631,0.7958,discharge,3,-23.454,3.8597,791.7,101,12.9026,7.7435,0.1935,18.0008,10.2075,1.9291
BOOST_NEGPULSE,1697,0.6842,2.03631,0.7962,charge,3,11.785,3.8763,387.5,101,21.8627,5.625,0.05,0.01,3000.0,1.6682
