Repository: KikETs/ECM_HYBRID_BMS_JOINT

## Results

| Arm | Model | Size | Protocol | Result | Worst cell |
|---|---|---|---|---|---|
| SOP | 2RC table + trim (A8) | 4 effective coefficients, 2 EW states | leave-one-cell-out | usable current 69.6 % discharge, 59.5 % charge (τ = 10 s) | 59.9 % / 53.5 % (BOOST_REST) |
| SOH | dQ/dV ridge | 65 coefficients | leave-one-cell-out | RMSE 0.0094, bias −0.0005 | 0.0130 (BOOST_REST) |
| SOC | 2RC EKF, low-current gate | 3 states | leave-one-cell-out | **2.34 %p** over six sensor disturbances on estimated SOH (2.325 on true SOH), per cell 2.00–2.75 | 4.60 %p (BOOST_NEGPULSE_1S, current offset −0.10 A) |

The SOH arm was a 10,945-parameter CNN until the second audit round. Nested

File: analysis/uypydj_hppc_resistance.csv (part 50 of 225)
protocol,cycle,SOH,CAP_Ah,SOC,soc_group,direction,rate_rank,I_A,CRate_rated,tau_s,tau_actual_s,V_pre_V,V_tau_V,R_mOhm,file
BOOST,562,0.91367,2.73699,0.2248,10,charge,3,27.369,9.123,10.0,9.9,3.4789,3.893,15.1303,08-21-21_09.48_BOOST_protocol_HPPC_IN21700_30T_cycle_#562.mat
BOOST,562,0.91367,2.73699,0.1789,11,discharge,0,-2.736,0.912,2.0,1.9,3.4208,3.3777,15.7535,08-21-21_09.48_BOOST_protocol_HPPC_IN21700_30T_cycle_#562.mat
BOOST,562,0.91367,2.73699,0.1789,11,discharge,0,-2.736,0.912,10.0,9.9,3.4208,3.3606,22.0037,08-21-21_09.48_BOOST_protocol_HPPC_IN21700_30T_cycle_#562.mat
BOOST,562,0.91367,2.73699,0.1789,11,charge,0,1.369,0.456,2.0,1.9,3.4235,3.4442,15.1249,08-21-21_09.48_BOOST_protocol_HPPC_IN21700_30T_cycle_#562.mat
BOOST,562,0.91367,2.73699,0.1789,11,charge,0,1.369,0.456,10.0,9.9,3.4235,3.4502,19.509,08-21-21_09.48_BOOST_protocol_HPPC_IN21700_30T_cycle_#562.mat
BOOST,562,0.91367,2.73699,0.1788,11,discharge,1,-10.948,3.649,2.0,2.0,3.4215,3.2395,16.624,08-21-21_09.48_BOOST_protocol_HPPC_IN21700_30T_cycle_#562.mat
BOOST,562,0.91367,2.73699,0.1788,11,discharge,1,-10.948,3.649,10.0,9.9,3.4215,3.1405,25.6668,08-21-21_09.48_BOOST_protocol_HPPC_IN21700_30T_cycle_#562.mat
BOOST,562,0.91367,2.73699,0.179,11,charge,1,5.473,1.824,2.0,2.0,3.4305,3.5084,14.2322,08-21-21_09.48_BOOST_protocol_HPPC_IN21700_30T_cycle_#562.mat
BOOST,562,0.91367,2.73699,0.179,11,charge,1,5.473,1.824,10.0,9.9,3.4305,3.5256,17.3746,08-21-21_09.48_BOOST_protocol_HPPC_IN21700_30T_cycle_#562.mat
BOOST,562,0.91367,2.73699,0.1787,11,discharge,2,-21.896,7.299,2.0,2.0,3.4237,3.0475,17.1812,08-21-21_09.48_BOOST_protocol_HPPC_IN21700_30T_cycle_#562.mat
BOOST,562,0.91367,2.73699,0.1787,11,discharge,2,-21.896,7.299,10.0,9.9,3.4237,2.7068,32.7411,08-21-21_09.48_BOOST_protocol_HPPC_IN21700_30T_cycle_#562.mat
BOOST,562,0.91367,2.73699,0.1791,11,charge,2,16.422,5.474,2.0,2.0,3.4357,3.646,12.806,08-21-21_09.48_BOOST_protocol_HPPC_IN21700_30T_cycle_#562.mat
BOOST,562,0.91367,2.73699,0.1791,11,charge,2,16.422,5.474,10.0,9.9,3.4357,3.6938,15.7167,08-21-21_09.48_BOOST_protocol_HPPC_IN21700_30T_cycle_#562.mat
BOOST,562,0.91367,2.73699,0.1786,11,discharge,3,-31.475,10.492,2.0,2.0,3.423,2.8721,17.5028,08-21-21_09.48_BOOST_protocol_HPPC_IN21700_30T_cycle_#562.mat
BOOST,562,0.91367,2.73699,0.1786,11,discharge,3,-31.475,10.492,10.0,9.9,3.423,2.4999,29.328,08-21-21_09.48_BOOST_protocol_HPPC_IN21700_30T_cycle_#562.mat
BOOST,562,0.91367,2.73699,0.1791,11,charge,3,27.37,9.123,2.0,2.0,3.4376,3.7671,12.0387,08-21-21_09.48_BOOST_protocol_HPPC_IN21700_30T_cycle_#562.mat
BOOST,562,0.91367,2.73699,0.1791,11,charge,3,27.37,9.123,10.0,9.9,3.4376,3.8462,14.9288,08-21-21_09.48_BOOST_protocol_HPPC_IN21700_30T_cycle_#562.mat
BOOST,562,0.91367,2.73699,0.1333,12,discharge,0,-2.736,0.912,2.0,2.0,3.3693,3.3131,20.5417,08-21-21_09.48_BOOST_protocol_HPPC_IN21700_30T_cycle_#562.mat
BOOST,562,0.91367,2.73699,0.1333,12,discharge,0,-2.736,0.912,10.0,9.9,3.3693,3.2798,32.7132,08-21-21_09.48_BOOST_protocol_HPPC_IN21700_30T_cycle_#562.mat
BOOST,562,0.91367,2.73699,0.1333,12,charge,0,1.369,0.456,2.0,2.0,3.3732,3.3985,18.4874,08-21-21_09.48_BOOST_protocol_HPPC_IN21700_30T_cycle_#562.mat
BOOST,562,0.91367,2.73699,0.1333,12,charge,0,1.369,0.456,10.0,9.9,3.3732,3.4084,25.7216,08-21-21_09.48_BOOST_protocol_HPPC_IN21700_30T_cycle_#562.mat
BOOST,562,0.91367,2.73699,0.1332,12,discharge,1,-10.948,3.649,2.0,2.0,3.3701,3.1133,23.4563,08-21-21_09.48_BOOST_protocol_HPPC_IN21700_30T_cycle_#562.mat
BOOST,562,0.91367,2.73699,0.1332,12,discharge,1,-10.948,3.649,10.0,9.9,3.3701,2.8256,49.7351,08-21-21_09.48_BOOST_protocol_HPPC_IN21700_30T_cycle_#562.mat
BOOST,562,0.91367,2.73699,0.1334,12,charge,1,5.473,1.824,2.0,2.0,3.3835,3.473,16.3518,08-21-21_09.48_BOOST_protocol_HPPC_IN21700_30T_cycle_#562.mat
BOOST,562,0.91367,2.73699,0.1334,12,charge,1,5.473,1.824,10.0,9.9,3.3835,3.4973,20.7915,08-21-21_09.48_BOOST_protocol_HPPC_IN21700_30T_cycle_#562.mat
BOOST,562,0.91367,2.73699,0.1331,12,discharge,2,-21.592,7.197,2.0,2.0,3.3741,2.8079,26.2227,08-21-21_09.48_BOOST_protocol_HPPC_IN21700_30T_cycle_#562.mat
BOOST,562,0.91367,2.73699,0.1331,12,discharge,2,-21.592,7.197,10.0,9.9,3.3741,2.4999,40.4872,08-21-21_09.48_BOOST_protocol_HPPC_IN21700_30T_cycle_#562.mat
BOOST,562,0.91367,2.73699,0.1334,12,charge,2,16.421,5.474,2.0,1.9,3.3905,3.6149,13.6654,08-21-21_09.48_BOOST_protocol_HPPC_IN21700_30T_cycle_#562.mat
BOOST,562,0.91367,2.73699,0.1334,12,charge,2,16.421,5.474,10.0,9.9,3.3905,3.6593,16.3693,08-21-21_09.48_BOOST_protocol_HPPC_IN21700_30T_cycle_#562.mat
BOOST,562,0.91367,2.73699,0.133,12,discharge,3,-19.601,6.534,2.0,2.0,3.3736,2.5163,43.7376,08-21-21_09.48_BOOST_protocol_HPPC_IN21700_30T_cycle_#562.mat
BOOST,562,0.91367,2.73699,0.133,12,discharge,3,-19.601,6.534,10.0,9.9,3.3736,2.4999,44.5743,08-21-21_09.48_BOOST_protocol_HPPC_IN21700_30T_cycle_#562.mat
BOOST,562,0.91367,2.73699,0.1335,12,charge,3,27.369,9.123,2.0,2.0,3.3911,3.7391,12.7151,08-21-21_09.48_BOOST_protocol_HPPC_IN21700_30T_cycle_#562.mat
BOOST,562,0.91367,2.73699,0.1335,12,charge,3,27.369,9.123,10.0,9.9,3.3911,3.8086,15.2545,08-21-21_09.48_BOOST_protocol_HPPC_IN21700_30T_cycle_#562.mat
BOOST,600,0.91,2.72599,1.0,0,discharge,0,-2.726,0.909,2.0,2.0,4.143,4.1037,14.4173,08-27-21_18.01_BOOST_protocol_HPPC_IN21700_30T_cycle_#600.mat
BOOST,600,0.91,2.72599,1.0,0,discharge,0,-2.726,0.909,10.0,9.7,4.143,4.0861,20.8738,08-27-21_18.01_BOOST_protocol_HPPC_IN21700_30T_cycle_#600.mat
BOOST,600,0.91,2.72599,1.0,0,charge,0,1.364,0.455,2.0,2.0,4.156,4.1815,18.6909,08-27-21_18.01_BOOST_protocol_HPPC_IN21700_30T_cycle_#600.mat
BOOST,600,0.91,2.72599,1.0,0,charge,0,1.364,0.455,10.0,9.9,4.156,4.1923,26.6071,08-27-21_18.01_BOOST_protocol_HPPC_IN21700_30T_cycle_#600.mat
BOOST,600,0.91,2.72599,0.9999,0,discharge,1,-10.904,3.635,2.0,2.0,4.1522,3.9647,17.1955,08-27-21_18.01_BOOST_protocol_HPPC_IN21700_30T_cycle_#600.mat
BOOST,600,0.91,2.72599,0.9999,0,discharge,1,-10.904,3.635,10.0,9.9,4.1522,3.925,20.8364,08-27-21_18.01_BOOST_protocol_HPPC_IN21700_30T_cycle_#600.mat
BOOST,600,0.91,2.72599,1.0,0,charge,1,1.856,0.619,2.0,1.9,4.1595,4.2,21.8246,08-27-21_18.01_BOOST_protocol_HPPC_IN21700_30T_cycle_#600.mat
BOOST,600,0.91,2.72599,1.0,0,charge,1,1.856,0.619,10.0,9.9,4.1595,4.2,21.8246,08-27-21_18.01_BOOST_protocol_HPPC_IN21700_30T_cycle_#600.mat
BOOST,600,0.91,2.72599,0.9998,0,discharge,2,-21.809,7.27,2.0,2.0,4.1512,3.8055,15.8513,08-27-21_18.01_BOOST_protocol_HPPC_IN21700_30T_cycle_#600.mat
BOOST,600,0.91,2.72599,0.9998,0,discharge,2,-21.809,7.27,10.0,9.9,4.1512,3.7556,18.1393,08-27-21_18.01_BOOST_protocol_HPPC_IN21700_30T_cycle_#600.mat
BOOST,600,0.91,2.72599,1.0,0,charge,2,1.74,0.58,2.0,2.0,4.1625,4.2001,21.6042,08-27-21_18.01_BOOST_protocol_HPPC_IN21700_30T_cycle_#600.mat
BOOST,600,0.91,2.72599,1.0,0,charge,2,1.74,0.58,10.0,9.9,4.1625,4.2001,21.6042,08-27-21_18.01_BOOST_protocol_HPPC_IN21700_30T_cycle_#600.mat
BOOST,600,0.91,2.72599,0.9997,0,discharge,3,-31.35,10.45,2.0,2.0,4.1508,3.6816,14.9665,08-27-21_18.01_BOOST_protocol_HPPC_IN21700_30T_cycle_#600.mat
BOOST,600,0.91,2.72599,0.9997,0,discharge,3,-31.35,10.45,10.0,9.9,4.1508,3.6215,16.8836,08-27-21_18.01_BOOST_protocol_HPPC_IN21700_30T_cycle_#600.mat
BOOST,600,0.91,2.72599,1.0,0,charge,3,1.673,0.558,2.0,2.0,4.1646,4.2002,21.2817,08-27-21_18.01_BOOST_protocol_HPPC_IN21700_30T_cycle_#600.mat
BOOST,600,0.91,2.72599,1.0,0,charge,3,1.673,0.558,10.0,9.9,4.1646,4.2001,21.2219,08-27-21_18.01_BOOST_protocol_HPPC_IN21700_30T_cycle_#600.mat
BOOST,600,0.91,2.72599,0.9545,1,discharge,0,-2.726,0.909,2.0,1.9,4.0957,4.053,15.6646,08-27-21_18.01_BOOST_protocol_HPPC_IN21700_30T_cycle_#600.mat
BOOST,600,0.91,2.72599,0.9545,1,discharge,0,-2.726,0.909,10.0,9.9,4.0957,4.043,19.3331,08-27-21_18.01_BOOST_protocol_HPPC_IN21700_30T_cycle_#600.mat
BOOST,600,0.91,2.72599,0.9546,1,charge,0,1.363,0.454,2.0,2.0,4.0963,4.1186,16.367,08-27-21_18.01_BOOST_protocol_HPPC_IN21700_30T_cycle_#600.mat
BOOST,600,0.91,2.72599,0.9546,1,charge,0,1.363,0.454,10.0,9.9,4.0963,4.124,20.3303,08-27-21_18.01_BOOST_protocol_HPPC_IN21700_30T_cycle_#600.mat
BOOST,600,0.91,2.72599,0.9545,1,discharge,1,-10.904,3.635,2.0,2.0,4.096,3.9296,15.2605,08-27-21_18.01_BOOST_protocol_HPPC_IN21700_30T_cycle_#600.mat
BOOST,600,0.91,2.72599,0.9545,1,discharge,1,-10.904,3.635,10.0,9.9,4.096,3.9013,17.8558,08-27-21_18.01_BOOST_protocol_HPPC_IN21700_30T_cycle_#600.mat
BOOST,600,0.91,2.72599,0.9546,1,charge,1,5.451,1.817,2.0,1.9,4.0994,4.1844,15.5938,08-27-21_18.01_BOOST_protocol_HPPC_IN21700_30T_cycle_#600.mat
BOOST,600,0.91,2.72599,0.9546,1,charge,1,5.451,1.817,10.0,9.9,4.0994,4.1999,18.4373,08-27-21_18.01_BOOST_protocol_HPPC_IN21700_30T_cycle_#600.mat
BOOST,600,0.91,2.72599,0.9544,1,discharge,2,-21.809,7.27,2.0,2.0,4.0963,3.7809,14.4619,08-27-21_18.01_BOOST_protocol_HPPC_IN21700_30T_cycle_#600.mat
BOOST,600,0.91,2.72599,0.9544,1,discharge,2,-21.809,7.27,10.0,9.9,4.0963,3.7341,16.6078,08-27-21_18.01_BOOST_protocol_HPPC_IN21700_30T_cycle_#600.mat
BOOST,600,0.91,2.72599,0.9546,1,charge,2,5.663,1.888,2.0,2.0,4.102,4.2,17.3053,08-27-21_18.01_BOOST_protocol_HPPC_IN21700_30T_cycle_#600.mat
BOOST,600,0.91,2.72599,0.9546,1,charge,2,5.663,1.888,10.0,9.9,4.102,4.2,17.3053,08-27-21_18.01_BOOST_protocol_HPPC_IN21700_30T_cycle_#600.mat
BOOST,600,0.91,2.72599,0.9543,1,discharge,3,-31.35,10.45,2.0,2.0,4.096,3.6619,13.8469,08-27-21_18.01_BOOST_protocol_HPPC_IN21700_30T_cycle_#600.mat
BOOST,600,0.91,2.72599,0.9543,1,discharge,3,-31.35,10.45,10.0,9.9,4.096,3.5976,15.8979,08-27-21_18.01_BOOST_protocol_HPPC_IN21700_30T_cycle_#600.mat
BOOST,600,0.91,2.72599,0.9546,1,charge,3,5.558,1.853,2.0,2.0,4.1042,4.2,17.2367,08-27-21_18.01_BOOST_protocol_HPPC_IN21700_30T_cycle_#600.mat
BOOST,600,0.91,2.72599,0.9546,1,charge,3,5.558,1.853,10.0,9.9,4.1042,4.2,17.2367,08-27-21_18.01_BOOST_protocol_HPPC_IN21700_30T_cycle_#600.mat
BOOST,600,0.91,2.72599,0.9091,2,discharge,0,-2.728,0.909,2.0,1.9,4.0791,4.0398,14.4072,08-27-21_18.01_BOOST_protocol_HPPC_IN21700_30T_cycle_#600.mat
BOOST,600,0.91,2.72599,0.9091,2,discharge,0,-2.728,0.909,10.0,9.9,4.0791,4.0308,17.7066,08-27-21_18.01_BOOST_protocol_HPPC_IN21700_30T_cycle_#600.mat
BOOST,600,0.91,2.72599,0.9091,2,charge,0,1.363,0.454,2.0,2.0,4.0811,4.1009,14.531,08-27-21_18.01_BOOST_protocol_HPPC_IN21700_30T_cycle_#600.mat
BOOST,600,0.91,2.72599,0.9091,2,charge,0,1.363,0.454,10.0,9.9,4.0811,4.1051,17.6134,08-27-21_18.01_BOOST_protocol_HPPC_IN21700_30T_cycle_#600.mat
BOOST,600,0.91,2.72599,0.909,2,discharge,1,-10.905,3.635,2.0,2.0,4.08,3.9224,14.4521,08-27-21_18.01_BOOST_protocol_HPPC_IN21700_30T_cycle_#600.mat
BOOST,600,0.91,2.72599,0.909,2,discharge,1,-10.905,3.635,10.0,9.9,4.08,3.8901,17.414,08-27-21_18.01_BOOST_protocol_HPPC_IN21700_30T_cycle_#600.mat
BOOST,600,0.91,2.72599,0.9092,2,charge,1,5.452,1.817,2.0,2.0,4.0831,4.1615,14.3808,08-27-21_18.01_BOOST_protocol_HPPC_IN21700_30T_cycle_#600.mat
BOOST,600,0.91,2.72599,0.9092,2,charge,1,5.452,1.817,10.0,9.9,4.0831,4.1781,17.4258,08-27-21_18.01_BOOST_protocol_HPPC_IN21700_30T_cycle_#600.mat
BOOST,600,0.91,2.72599,0.9089,2,discharge,2,-21.807,7.269,2.0,2.0,4.0804,3.7763,13.9451,08-27-21_18.01_BOOST_protocol_HPPC_IN21700_30T_cycle_#600.mat
BOOST,600,0.91,2.72599,0.9089,2,discharge,2,-21.807,7.269,10.0,9.9,4.0804,3.7179,16.6231,08-27-21_18.01_BOOST_protocol_HPPC_IN21700_30T_cycle_#600.mat
BOOST,600,0.91,2.72599,0.9092,2,charge,2,7.469,2.49,2.0,1.9,4.0848,4.2002,15.4499,08-27-21_18.01_BOOST_protocol_HPPC_IN21700_30T_cycle_#600.mat
BOOST,600,0.91,2.72599,0.9092,2,charge,2,7.469,2.49,10.0,9.9,4.0848,4.2,15.4231,08-27-21_18.01_BOOST_protocol_HPPC_IN21700_30T_cycle_#600.mat
BOOST,600,0.91,2.72599,0.9089,2,discharge,3,-31.349,10.45,2.0,2.0,4.081,3.6584,13.4805,08-27-21_18.01_BOOST_protocol_HPPC_IN21700_30T_cycle_#600.mat
BOOST,600,0.91,2.72599,0.9089,2,discharge,3,-31.349,10.45,10.0,9.9,4.081,3.5782,16.0388,08-27-21_18.01_BOOST_protocol_HPPC_IN21700_30T_cycle_#600.mat
BOOST,600,0.91,2.72599,0.9092,2,charge,3,7.398,2.466,2.0,2.0,4.0866,4.2,15.3293,08-27-21_18.01_BOOST_protocol_HPPC_IN21700_30T_cycle_#600.mat
BOOST,600,0.91,2.72599,0.9092,2,charge,3,7.398,2.466,10.0,9.9,4.0866,4.2,15.3293,08-27-21_18.01_BOOST_protocol_HPPC_IN21700_30T_cycle_#600.mat
BOOST,600,0.91,2.72599,0.8182,3,discharge,0,-2.726,0.909,2.0,2.0,4.0196,3.9811,14.1233,08-27-21_18.01_BOOST_protocol_HPPC_IN21700_30T_cycle_#600.mat
BOOST,600,0.91,2.72599,0.8182,3,discharge,0,-2.726,0.909,10.0,9.9,4.0196,3.9664,19.5158,08-27-21_18.01_BOOST_protocol_HPPC_IN21700_30T_cycle_#600.mat
BOOST,600,0.91,2.72599,0.8183,3,charge,0,1.363,0.454,2.0,2.0,4.0217,4.0404,13.7228,08-27-21_18.01_BOOST_protocol_HPPC_IN21700_30T_cycle_#600.mat
BOOST,600,0.91,2.72599,0.8183,3,charge,0,1.363,0.454,10.0,9.9,4.0217,4.0466,18.2725,08-27-21_18.01_BOOST_protocol_HPPC_IN21700_30T_cycle_#600.mat
BOOST,600,0.91,2.72599,0.8182,3,discharge,1,-10.904,3.635,2.0,2.0,4.0204,3.8669,14.0774,08-27-21_18.01_BOOST_protocol_HPPC_IN21700_30T_cycle_#600.mat
BOOST,600,0.91,2.72599,0.8182,3,discharge,1,-10.904,3.635,10.0,9.9,4.0204,3.8163,18.7179,08-27-21_18.01_BOOST_protocol_HPPC_IN21700_30T_cycle_#600.mat
BOOST,600,0.91,2.72599,0.8183,3,charge,1,5.452,1.817,2.0,2.0,4.0253,4.0984,13.4084,08-27-21_18.01_BOOST_protocol_HPPC_IN21700_30T_cycle_#600.mat
BOOST,600,0.91,2.72599,0.8183,3,charge,1,5.452,1.817,10.0,9.9,4.0253,4.1196,17.297,08-27-21_18.01_BOOST_protocol_HPPC_IN21700_30T_cycle_#600.mat
BOOST,600,0.91,2.72599,0.8181,3,discharge,2,-21.809,7.27,2.0,2.0,4.0208,3.7227,13.6687,08-27-21_18.01_BOOST_protocol_HPPC_IN21700_30T_cycle_#600.mat
BOOST,600,0.91,2.72599,0.8181,3,discharge,2,-21.809,7.27,10.0,9.9,4.0208,3.6463,17.1718,08-27-21_18.01_BOOST_protocol_HPPC_IN21700_30T_cycle_#600.mat
BOOST,600,0.91,2.72599,0.8184,3,charge,2,12.015,4.005,2.0,2.0,4.028,4.2001,14.3238,08-27-21_18.01_BOOST_protocol_HPPC_IN21700_30T_cycle_#600.mat
BOOST,600,0.91,2.72599,0.8184,3,charge,2,12.015,4.005,10.0,9.9,4.028,4.2,14.3154,08-27-21_18.01_BOOST_protocol_HPPC_IN21700_30T_cycle_#600.mat
BOOST,600,0.91,2.72599,0.818,3,discharge,3,-31.348,10.449,2.0,2.0,4.0217,3.6057,13.2704,08-27-21_18.01_BOOST_protocol_HPPC_IN21700_30T_cycle_#600.mat
BOOST,600,0.91,2.72599,0.818,3,discharge,3,-31.348,10.449,10.0,9.9,4.0217,3.5108,16.2977,08-27-21_18.01_BOOST_protocol_HPPC_IN21700_30T_cycle_#600.mat
BOOST,600,0.91,2.72599,0.8184,3,charge,3,12.02,4.007,2.0,2.0,4.0302,4.2001,14.1348,08-27-21_18.01_BOOST_protocol_HPPC_IN21700_30T_cycle_#600.mat
BOOST,600,0.91,2.72599,0.8184,3,charge,3,12.02,4.007,10.0,9.9,4.0302,4.2,14.1265,08-27-21_18.01_BOOST_protocol_HPPC_IN21700_30T_cycle_#600.mat
BOOST,600,0.91,2.72599,0.7273,4,discharge,0,-2.726,0.909,2.0,2.0,3.9209,3.884,13.5368,08-27-21_18.01_BOOST_protocol_HPPC_IN21700_30T_cycle_#600.mat
BOOST,600,0.91,2.72599,0.7273,4,discharge,0,-2.726,0.909,10.0,9.9,3.9209,3.8699,18.7094,08-27-21_18.01_BOOST_protocol_HPPC_IN21700_30T_cycle_#600.mat
BOOST,600,0.91,2.72599,0.7274,4,charge,0,1.363,0.454,2.0,2.0,3.9232,3.9408,12.9165,08-27-21_18.01_BOOST_protocol_HPPC_IN21700_30T_cycle_#600.mat
BOOST,600,0.91,2.72599,0.7274,4,charge,0,1.363,0.454,10.0,9.9,3.9232,3.9464,17.0263,08-27-21_18.01_BOOST_protocol_HPPC_IN21700_30T_cycle_#600.mat
BOOST,600,0.91,2.72599,0.7273,4,discharge,1,-10.904,3.635,2.0,2.0,3.9211,3.7746,13.4354,08-27-21_18.01_BOOST_protocol_HPPC_IN21700_30T_cycle_#600.mat
BOOST,600,0.91,2.72599,0.7273,4,discharge,1,-10.904,3.635,10.0,9.9,3.9211,3.7307,17.4615,08-27-21_18.01_BOOST_protocol_HPPC_IN21700_30T_cycle_#600.mat
BOOST,600,0.91,2.72599,0.7274,4,charge,1,5.452,1.817,2.0,2.0,3.9267,3.9953,12.5832,08-27-21_18.01_BOOST_protocol_HPPC_IN21700_30T_cycle_#600.mat
BOOST,600,0.91,2.72599,0.7274,4,charge,1,5.452,1.817,10.0,9.9,3.9267,4.0125,15.7382,08-27-21_18.01_BOOST_protocol_HPPC_IN21700_30T_cycle_#600.mat
BOOST,600,0.91,2.72599,0.7272,4,discharge,2,-21.807,7.269,2.0,2.0,3.9207,3.6374,12.9912,08-27-21_18.01_BOOST_protocol_HPPC_IN21700_30T_cycle_#600.mat
BOOST,600,0.91,2.72599,0.7272,4,discharge,2,-21.807,7.269,10.0,9.9,3.9207,3.5728,15.9536,08-27-21_18.01_BOOST_protocol_HPPC_IN21700_30T_cycle_#600.mat
BOOST,600,0.91,2.72599,0.7275,4,charge,2,16.356,5.452,2.0,2.0,3.9287,4.1253,12.0201,08-27-21_18.01_BOOST_protocol_HPPC_IN21700_30T_cycle_#600.mat
BOOST,600,0.91,2.72599,0.7275,4,charge,2,16.356,5.452,10.0,9.9,3.9287,4.1749,15.0526,08-27-21_18.01_BOOST_protocol_HPPC_IN21700_30T_cycle_#600.mat
BOOST,600,0.91,2.72599,0.7271,4,discharge,3,-31.349,10.45,2.0,2.0,3.9213,3.5257,12.6192,08-27-21_18.01_BOOST_protocol_HPPC_IN21700_30T_cycle_#600.mat
BOOST,600,0.91,2.72599,0.7271,4,discharge,3,-31.349,10.45,10.0,9.9,3.9213,3.4403,15.3434,08-27-21_18.01_BOOST_protocol_HPPC_IN21700_30T_cycle_#600.mat
BOOST,600,0.91,2.72599,0.7276,4,charge,3,20.865,6.955,2.0,2.0,3.93,4.2002,12.9499,08-27-21_18.01_BOOST_protocol_HPPC_IN21700_30T_cycle_#600.mat
BOOST,600,0.91,2.72599,0.7276,4,charge,3,20.865,6.955,10.0,9.9,3.93,4.2001,12.9451,08-27-21_18.01_BOOST_protocol_HPPC_IN21700_30T_cycle_#600.mat
BOOST,600,0.91,2.72599,0.6365,5,discharge,0,-2.726,0.909,2.0,2.0,3.8388,3.8029,13.169,08-27-21_18.01_BOOST_protocol_HPPC_IN21700_30T_cycle_#600.mat
BOOST,600,0.91,2.72599,0.6365,5,discharge,0,-2.726,0.909,10.0,9.9,3.8388,3.7895,18.0844,08-27-21_18.01_BOOST_protocol_HPPC_IN21700_30T_cycle_#600.mat
BOOST,600,0.91,2.72599,0.6365,5,charge,0,1.363,0.454,2.0,2.0,3.8405,3.8581,12.9155,08-27-21_18.01_BOOST_protocol_HPPC_IN21700_30T_cycle_#600.mat
BOOST,600,0.91,2.72599,0.6365,5,charge,0,1.363,0.454,10.0,9.9,3.8405,3.8638,17.0984,08-27-21_18.01_BOOST_protocol_HPPC_IN21700_30T_cycle_#600.mat
BOOST,600,0.91,2.72599,0.6364,5,discharge,1,-10.904,3.635,2.0,2.0,3.8387,3.6977,12.931,08-27-21_18.01_BOOST_protocol_HPPC_IN21700_30T_cycle_#600.mat
BOOST,600,0.91,2.72599,0.6364,5,discharge,1,-10.904,3.635,10.0,9.9,3.8387,3.6569,16.6728,08-27-21_18.01_BOOST_protocol_HPPC_IN21700_30T_cycle_#600.mat
BOOST,600,0.91,2.72599,0.6366,5,charge,1,5.452,1.817,2.0,2.0,3.8434,3.9121,12.6016,08-27-21_18.01_BOOST_protocol_HPPC_IN21700_30T_cycle_#600.mat
BOOST,600,0.91,2.72599,0.6366,5,charge,1,5.452,1.817,10.0,9.9,3.8434,3.9321,16.2702,08-27-21_18.01_BOOST_protocol_HPPC_IN21700_30T_cycle_#600.mat
BOOST,600,0.91,2.72599,0.6363,5,discharge,2,-21.807,7.269,2.0,2.0,3.8376,3.565,12.5006,08-27-21_18.01_BOOST_protocol_HPPC_IN21700_30T_cycle_#600.mat
BOOST,600,0.91,2.72599,0.6363,5,discharge,2,-21.807,7.269,10.0,9.9,3.8376,3.4966,15.6372,08-27-21_18.01_BOOST_protocol_HPPC_IN21700_30T_cycle_#600.mat
BOOST,600,0.91,2.72599,0.6366,5,charge,2,16.356,5.452,2.0,2.0,3.8462,4.0433,12.0506,08-27-21_18.01_BOOST_protocol_HPPC_IN21700_30T_cycle_#600.mat
BOOST,600,0.91,2.72599,0.6366,5,charge,2,16.356,5.452,10.0,9.9,3.8462,4.0933,15.1076,08-27-21_18.01_BOOST_protocol_HPPC_IN21700_30T_cycle_#600.mat
BOOST,600,0.91,2.72599,0.6363,5,discharge,3,-31.348,10.449,2.0,2.0,3.8379,3.4539,12.2496,08-27-21_18.01_BOOST_protocol_HPPC_IN21700_30T_cycle_#600.mat
BOOST,600,0.91,2.72599,0.6363,5,discharge,3,-31.348,10.449,10.0,9.9,3.8379,3.3609,15.2163,08-27-21_18.01_BOOST_protocol_HPPC_IN21700_30T_cycle_#600.mat
BOOST,600,0.91,2.72599,0.6367,5,charge,3,27.236,9.079,2.0,2.0,3.848,4.1657,11.6647,08-27-21_18.01_BOOST_protocol_HPPC_IN21700_30T_cycle_#600.mat
BOOST,600,0.91,2.72599,0.6367,5,charge,3,27.236,9.079,10.0,9.9,3.848,4.2002,12.9314,08-27-21_18.01_BOOST_protocol_HPPC_IN21700_30T_cycle_#600.mat
BOOST,600,0.91,2.72599,0.5456,6,discharge,0,-2.726,0.909,2.0,2.0,3.7409,3.7069,12.4729,08-27-21_18.01_BOOST_protocol_HPPC_IN21700_30T_cycle_#600.mat
BOOST,600,0.91,2.72599,0.5456,6,discharge,0,-2.726,0.909,10.0,9.9,3.7409,3.6953,16.7284,08-27-21_18.01_BOOST_protocol_HPPC_IN21700_30T_cycle_#600.mat
BOOST,600,0.91,2.72599,0.5456,6,charge,0,1.363,0.454,2.0,1.9,3.7425,3.7592,12.256,08-27-21_18.01_BOOST_protocol_HPPC_IN21700_30T_cycle_#600.mat
BOOST,600,0.91,2.72599,0.5456,6,charge,0,1.363,0.454,10.0,9.9,3.7425,3.7643,15.9988,08-27-21_18.01_BOOST_protocol_HPPC_IN21700_30T_cycle_#600.mat
BOOST,600,0.91,2.72599,0.5456,6,discharge,1,-10.904,3.635,2.0,2.0,3.7413,3.6057,12.4358,08-27-21_18.01_BOOST_protocol_HPPC_IN21700_30T_cycle_#600.mat
BOOST,600,0.91,2.72599,0.5456,6,discharge,1,-10.904,3.635,10.0,9.9,3.7413,3.5647,16.1959,08-27-21_18.01_BOOST_protocol_HPPC_IN21700_30T_cycle_#600.mat
BOOST,600,0.91,2.72599,0.5457,6,charge,1,5.451,1.817,2.0,2.0,3.7454,3.8118,12.1804,08-27-21_18.01_BOOST_protocol_HPPC_IN21700_30T_cycle_#600.mat
BOOST,600,0.91,2.72599,0.5457,6,charge,1,5.451,1.817,10.0,9.9,3.7454,3.8309,15.684,08-27-21_18.01_BOOST_protocol_HPPC_IN21700_30T_cycle_#600.mat
BOOST,600,0.91,2.72599,0.5455,6,discharge,2,-21.807,7.269,2.0,2.0,3.7414,3.4735,12.285,08-27-21_18.01_BOOST_protocol_HPPC_IN21700_30T_cycle_#600.mat
BOOST,600,0.91,2.72599,0.5455,6,discharge,2,-21.807,7.269,10.0,9.9,3.7414,3.4016,15.5822,08-27-21_18.01_BOOST_protocol_HPPC_IN21700_30T_cycle_#600.mat
BOOST,600,0.91,2.72599,0.5458,6,charge,2,16.355,5.452,2.0,2.0,3.7481,3.9421,11.8618,08-27-21_18.01_BOOST_protocol_HPPC_IN21700_30T_cycle_#600.mat
BOOST,600,0.91,2.72599,0.5458,6,charge,2,16.355,5.452,10.0,9.9,3.7481,3.9914,14.8762,08-27-21_18.01_BOOST_protocol_HPPC_IN21700_30T_cycle_#600.mat
BOOST,600,0.91,2.72599,0.5454,6,discharge,3,-31.35,10.45,2.0,2.0,3.7416,3.3622,12.1021,08-27-21_18.01_BOOST_protocol_HPPC_IN21700_30T_cycle_#600.mat
BOOST,600,0.91,2.72599,0.5454,6,discharge,3,-31.35,10.45,10.0,9.9,3.7416,3.2645,15.2185,08-27-21_18.01_BOOST_protocol_HPPC_IN21700_30T_cycle_#600.mat
BOOST,600,0.91,2.72599,0.5459,6,charge,3,27.26,9.087,2.0,2.0,3.75,4.0648,11.5481,08-27-21_18.01_BOOST_protocol_HPPC_IN21700_30T_cycle_#600.mat
BOOST,600,0.91,2.72599,0.5459,6,charge,3,27.26,9.087,10.0,9.9,3.75,4.1415,14.3617,08-27-21_18.01_BOOST_protocol_HPPC_IN21700_30T_cycle_#600.mat
BOOST,600,0.91,2.72599,0.4547,7,discharge,0,-2.726,0.909,2.0,2.0,3.658,3.6247,12.2139,08-27-21_18.01_BOOST_protocol_HPPC_IN21700_30T_cycle_#600.mat
BOOST,600,0.91,2.72599,0.4547,7,discharge,0,-2.726,0.909,10.0,9.9,3.658,3.6143,16.0285,08-27-21_18.01_BOOST_protocol_HPPC_IN21700_30T_cycle_#600.mat
BOOST,600,0.91,2.72599,0.4548,7,charge,0,1.364,0.455,2.0,2.0,3.6595,3.676,12.0941,08-27-21_18.01_BOOST_protocol_HPPC_IN21700_30T_cycle_#600.mat
BOOST,600,0.91,2.72599,0.4548,7,charge,0,1.364,0.455,10.0,9.9,3.6595,3.6808,15.6124,08-27-21_18.01_BOOST_protocol_HPPC_IN21700_30T_cycle_#600.mat
BOOST,600,0.91,2.72599,0.4547,7,discharge,1,-10.905,3.635,2.0,1.9,3.6583,3.5255,12.1779,08-27-21_18.01_BOOST_protocol_HPPC_IN21700_30T_cycle_#600.mat
BOOST,600,0.91,2.72599,0.4547,7,discharge,1,-10.905,3.635,10.0,9.9,3.6583,3.4853,15.8643,08-27-21_18.01_BOOST_protocol_HPPC_IN21700_30T_cycle_#600.mat
BOOST,600,0.91,2.72599,0.4548,7,charge,1,5.451,1.817,2.0,2.0,3.6624,3.7281,12.0522,08-27-21_18.01_BOOST_protocol_HPPC_IN21700_30T_cycle_#600.mat
BOOST,600,0.91,2.72599,0.4548,7,charge,1,5.451,1.817,10.0,9.9,3.6624,3.746,15.3358,08-27-21_18.01_BOOST_protocol_HPPC_IN21700_30T_cycle_#600.mat
BOOST,600,0.91,2.72599,0.4546,7,discharge,2,-21.808,7.269,2.0,1.9,3.6585,3.3943,12.1148,08-27-21_18.01_BOOST_protocol_HPPC_IN21700_30T_cycle_#600.mat
BOOST,600,0.91,2.72599,0.4546,7,discharge,2,-21.808,7.269,10.0,9.9,3.6585,3.3222,15.4209,08-27-21_18.01_BOOST_protocol_HPPC_IN21700_30T_cycle_#600.mat
BOOST,600,0.91,2.72599,0.4549,7,charge,2,16.357,5.452,2.0,2.0,3.6645,3.8572,11.7809,08-27-21_18.01_BOOST_protocol_HPPC_IN21700_30T_cycle_#600.mat
BOOST,600,0.91,2.72599,0.4549,7,charge,2,16.357,5.452,10.0,9.9,3.6645,3.9021,14.5259,08-27-21_18.01_BOOST_protocol_HPPC_IN21700_30T_cycle_#600.mat
BOOST,600,0.91,2.72599,0.4545,7,discharge,3,-31.35,10.45,2.0,2.0,3.6587,3.2804,12.067,08-27-21_18.01_BOOST_protocol_HPPC_IN21700_30T_cycle_#600.mat
BOOST,600,0.91,2.72599,0.4545,7,discharge,3,-31.35,10.45,10.0,9.9,3.6587,3.1836,15.1547,08-27-21_18.01_BOOST_protocol_HPPC_IN21700_30T_cycle_#600.mat
BOOST,600,0.91,2.72599,0.455,7,charge,3,27.26,9.087,2.0,2.0,3.6672,3.9791,11.4417,08-27-21_18.01_BOOST_protocol_HPPC_IN21700_30T_cycle_#600.mat
BOOST,600,0.91,2.72599,0.455,7,charge,3,27.26,9.087,10.0,9.9,3.6672,4.0506,14.0646,08-27-21_18.01_BOOST_protocol_HPPC_IN21700_30T_cycle_#600.mat
BOOST,600,0.91,2.72599,0.3639,8,discharge,0,-2.726,0.909,2.0,1.9,3.5961,3.5622,12.4367,08-27-21_18.01_BOOST_protocol_HPPC_IN21700_30T_cycle_#600.mat
BOOST,600,0.91,2.72599,0.3639,8,discharge,0,-2.726,0.909,10.0,9.9,3.5961,3.5515,16.3622,08-27-21_18.01_BOOST_protocol_HPPC_IN21700_30T_cycle_#600.mat
BOOST,600,0.91,2.72599,0.3639,8,charge,0,1.362,0.454,2.0,2.0,3.5978,3.6143,12.111,08-27-21_18.01_BOOST_protocol_HPPC_IN21700_30T_cycle_#600.mat
BOOST,600,0.91,2.72599,0.3639,8,charge,0,1.362,0.454,10.0,9.9,3.5978,3.6191,15.6342,08-27-21_18.01_BOOST_protocol_HPPC_IN21700_30T_cycle_#600.mat
BOOST,600,0.91,2.72599,0.3638,8,discharge,1,-10.904,3.635,2.0,2.0,3.5964,3.4597,12.5367,08-27-21_18.01_BOOST_protocol_HPPC_IN21700_30T_cycle_#600.mat
BOOST,600,0.91,2.72599,0.3638,8,discharge,1,-10.904,3.635,10.0,9.9,3.5964,3.4192,16.2509,08-27-21_18.01_BOOST_protocol_HPPC_IN21700_30T_cycle_#600.mat
BOOST,600,0.91,2.72599,0.3639,8,charge,1,5.453,1.818,2.0,2.0,3.6009,3.6675,12.213,08-27-21_18.01_BOOST_protocol_HPPC_IN21700_30T_cycle_#600.mat
BOOST,600,0.91,2.72599,0.3639,8,charge,1,5.453,1.818,10.0,9.9,3.6009,3.686,15.6055,08-27-21_18.01_BOOST_protocol_HPPC_IN21700_30T_cycle_#600.mat
BOOST,600,0.91,2.72599,0.3637,8,discharge,2,-21.807,7.269,2.0,1.9,3.5968,3.326,12.418,08-27-21_18.01_BOOST_protocol_HPPC_IN21700_30T_cycle_#600.mat
BOOST,600,0.91,2.72599,0.3637,8,discharge,2,-21.807,7.269,10.0,9.9,3.5968,3.2486,15.9673,08-27-21_18.01_BOOST_protocol_HPPC_IN21700_30T_cycle_#600.mat
BOOST,600,0.91,2.72599,0.364,8,charge,2,16.357,5.452,2.0,1.9,3.6047,3.7986,11.8543,08-27-21_18.01_BOOST_protocol_HPPC_IN21700_30T_cycle_#600.mat
BOOST,600,0.91,2.72599,0.364,8,charge,2,16.357,5.452,10.0,9.9,3.6047,3.8437,14.6115,08-27-21_18.01_BOOST_protocol_HPPC_IN21700_30T_cycle_#600.mat
BOOST,600,0.91,2.72599,0.3636,8,discharge,3,-31.35,10.45,2.0,2.0,3.5971,3.2096,12.3604,08-27-21_18.01_BOOST_protocol_HPPC_IN21700_30T_cycle_#600.mat
BOOST,600,0.91,2.72599,0.3636,8,discharge,3,-31.35,10.45,10.0,9.9,3.5971,3.1025,15.7767,08-27-21_18.01_BOOST_protocol_HPPC_IN21700_30T_cycle_#600.mat
BOOST,600,0.91,2.72599,0.3641,8,charge,3,27.261,9.087,2.0,1.9,3.6075,3.9218,11.5293,08-27-21_18.01_BOOST_protocol_HPPC_IN21700_30T_cycle_#600.mat
BOOST,600,0.91,2.72599,0.3641,8,charge,3,27.261,9.087,10.0,9.9,3.6075,3.9892,14.0017,08-27-21_18.01_BOOST_protocol_HPPC_IN21700_30T_cycle_#600.mat
BOOST,600,0.91,2.72599,0.273,9,discharge,0,-2.727,0.909,2.0,1.9,3.5165,3.4797,13.4972,08-27-21_18.01_BOOST_protocol_HPPC_IN21700_30T_cycle_#600.mat
BOOST,600,0.91,2.72599,0.273,9,discharge,0,-2.727,0.909,10.0,9.9,3.5165,3.4675,17.9718,08-27-21_18.01_BOOST_protocol_HPPC_IN21700_30T_cycle_#600.mat
BOOST,600,0.91,2.72599,0.273,9,charge,0,1.362,0.454,2.0,2.0,3.5183,3.5362,13.1386,08-27-21_18.01_BOOST_protocol_HPPC_IN21700_30T_cycle_#600.mat
BOOST,600,0.91,2.72599,0.273,9,charge,0,1.362,0.454,10.0,9.9,3.5183,3.5416,17.1022,08-27-21_18.01_BOOST_protocol_HPPC_IN21700_30T_cycle_#600.mat
BOOST,600,0.91,2.72599,0.2729,9,discharge,1,-10.904,3.635,2.0,2.0,3.5163,3.3681,13.5913,08-27-21_18.01_BOOST_protocol_HPPC_IN21700_30T_cycle_#600.mat
BOOST,600,0.91,2.72599,0.2729,9,discharge,1,-10.904,3.635,10.0,9.9,3.5163,3.3223,17.7916,08-27-21_18.01_BOOST_protocol_HPPC_IN21700_30T_cycle_#600.mat
BOOST,600,0.91,2.72599,0.2731,9,charge,1,5.451,1.817,2.0,2.0,3.5233,3.5944,13.0425,08-27-21_18.01_BOOST_protocol_HPPC_IN21700_30T_cycle_#600.mat
BOOST,600,0.91,2.72599,0.2731,9,charge,1,5.451,1.817,10.0,9.9,3.5233,3.6143,16.693,08-27-21_18.01_BOOST_protocol_HPPC_IN21700_30T_cycle_#600.mat
BOOST,600,0.91,2.72599,0.2729,9,discharge,2,-21.809,7.27,2.0,2.0,3.5187,3.2218,13.6136,08-27-21_18.01_BOOST_protocol_HPPC_IN21700_30T_cycle_#600.mat
BOOST,600,0.91,2.72599,0.2729,9,discharge,2,-21.809,7.27,10.0,9.9,3.5187,3.1227,18.1576,08-27-21_18.01_BOOST_protocol_HPPC_IN21700_30T_cycle_#600.mat
BOOST,600,0.91,2.72599,0.2732,9,charge,2,16.357,5.452,2.0,2.0,3.5285,3.7331,12.5084,08-27-21_18.01_BOOST_protocol_HPPC_IN21700_30T_cycle_#600.mat
BOOST,600,0.91,2.72599,0.2732,9,charge,2,16.357,5.452,10.0,9.9,3.5285,3.7859,15.7364,08-27-21_18.01_BOOST_protocol_HPPC_IN21700_30T_cycle_#600.mat
BOOST,600,0.91,2.72599,0.2728,9,discharge,3,-31.351,10.45,2.0,2.0,3.52,3.0965,13.5083,08-27-21_18.01_BOOST_protocol_HPPC_IN21700_30T_cycle_#600.mat
BOOST,600,0.91,2.72599,0.2728,9,discharge,3,-31.351,10.45,10.0,9.9,3.52,2.9322,18.749,08-27-21_18.01_BOOST_protocol_HPPC_IN21700_30T_cycle_#600.mat
BOOST,600,0.91,2.72599,0.2733,9,charge,3,27.262,9.087,2.0,2.0,3.5319,3.8606,12.0571,08-27-21_18.01_BOOST_protocol_HPPC_IN21700_30T_cycle_#600.mat
BOOST,600,0.91,2.72599,0.2733,9,charge,3,27.262,9.087,10.0,9.9,3.5319,3.9355,14.8045,08-27-21_18.01_BOOST_protocol_HPPC_IN21700_30T_cycle_#600.mat
BOOST,600,0.91,2.72599,0.2276,10,discharge,0,-2.726,0.909,2.0,2.0,3.465,3.425,14.673,08-27-21_18.01_BOOST_protocol_HPPC_IN21700_30T_cycle_#600.mat
BOOST,600,0.91,2.72599,0.2276,10,discharge,0,-2.726,0.909,10.0,9.9,3.465,3.4118,19.5151,08-27-21_18.01_BOOST_protocol_HPPC_IN21700_30T_cycle_#600.mat
BOOST,600,0.91,2.72599,0.2276,10,charge,0,1.363,0.454,2.0,2.0,3.4671,3.4864,14.1641,08-27-21_18.01_BOOST_protocol_HPPC_IN21700_30T_cycle_#600.mat
BOOST,600,0.91,2.72599,0.2276,10,charge,0,1.363,0.454,10.0,9.9,3.4671,3.492,18.2739,08-27-21_18.01_BOOST_protocol_HPPC_IN21700_30T_cycle_#600.mat
BOOST,600,0.91,2.72599,0.2275,10,discharge,1,-10.904,3.635,2.0,1.9,3.4655,3.305,14.7194,08-27-21_18.01_BOOST_protocol_HPPC_IN21700_30T_cycle_#600.mat
BOOST,600,0.91,2.72599,0.2275,10,discharge,1,-10.904,3.635,10.0,9.9,3.4655,3.2484,19.9101,08-27-21_18.01_BOOST_protocol_HPPC_IN21700_30T_cycle_#600.mat
BOOST,600,0.91,2.72599,0.2276,10,charge,1,5.451,1.817,2.0,2.0,3.4721,3.5468,13.7044,08-27-21_18.01_BOOST_protocol_HPPC_IN21700_30T_cycle_#600.mat
BOOST,600,0.91,2.72599,0.2276,10,charge,1,5.451,1.817,10.0,9.9,3.4721,3.5672,17.447,08-27-21_18.01_BOOST_protocol_HPPC_IN21700_30T_cycle_#600.mat
BOOST,600,0.91,2.72599,0.2274,10,discharge,2,-21.808,7.269,2.0,2.0,3.4672,3.1421,14.9074,08-27-21_18.01_BOOST_protocol_HPPC_IN21700_30T_cycle_#600.mat
BOOST,600,0.91,2.72599,0.2274,10,discharge,2,-21.808,7.269,10.0,9.9,3.4672,2.9905,21.859,08-27-21_18.01_BOOST_protocol_HPPC_IN21700_30T_cycle_#600.mat
BOOST,600,0.91,2.72599,0.2277,10,charge,2,16.355,5.452,2.0,1.9,3.4764,3.6863,12.834,08-27-21_18.01_BOOST_protocol_HPPC_IN21700_30T_cycle_#600.mat
BOOST,600,0.91,2.72599,0.2277,10,charge,2,16.355,5.452,10.0,9.9,3.4764,3.7424,16.2641,08-27-21_18.01_BOOST_protocol_HPPC_IN21700_30T_cycle_#600.mat
BOOST,600,0.91,2.72599,0.2274,10,discharge,3,-31.35,10.45,2.0,2.0,3.4671,3.0004,14.8868,08-27-21_18.01_BOOST_protocol_HPPC_IN21700_30T_cycle_#600.mat
BOOST,600,0.91,2.72599,0.2274,10,discharge,3,-31.35,10.45,10.0,9.9,3.4671,2.7147,24.0,08-27-21_18.01_BOOST_protocol_HPPC_IN21700_30T_cycle_#600.mat
BOOST,600,0.91,2.72599,0.2278,10,charge,3,27.26,9.087,2.0,2.0,3.4792,3.8136,12.2671,08-27-21_18.01_BOOST_protocol_HPPC_IN21700_30T_cycle_#600.mat
BOOST,600,0.91,2.72599,0.2278,10,charge,3,27.26,9.087,10.0,9.9,3.4792,3.8961,15.2935,08-27-21_18.01_BOOST_protocol_HPPC_IN21700_30T_cycle_#600.mat
BOOST,600,0.91,2.72599,0.1821,11,discharge,0,-2.726,0.909,2.0,2.0,3.4213,3.3766,16.3971,08-27-21_18.01_BOOST_protocol_HPPC_IN21700_30T_cycle_#600.mat
BOOST,600,0.91,2.72599,0.1821,11,discharge,0,-2.726,0.909,10.0,9.9,3.4213,3.3596,22.6331,08-27-21_18.01_BOOST_protocol_HPPC_IN21700_30T_cycle_#600.mat
BOOST,600,0.91,2.72599,0.1822,11,charge,0,1.363,0.454,2.0,2.0,3.4239,3.4452,15.6319,08-27-21_18.01_BOOST_protocol_HPPC_IN21700_30T_cycle_#600.mat
BOOST,600,0.91,2.72599,0.1822,11,charge,0,1.363,0.454,10.0,9.9,3.4239,3.4512,20.0352,08-27-21_18.01_BOOST_protocol_HPPC_IN21700_30T_cycle_#600.mat
BOOST,600,0.91,2.72599,0.1821,11,discharge,1,-10.904,3.635,2.0,2.0,3.4218,3.2352,17.113,08-27-21_18.01_BOOST_protocol_HPPC_IN21700_30T_cycle_#600.mat
BOOST,600,0.91,2.72599,0.1821,11,discharge,1,-10.904,3.635,10.0,9.9,3.4218,3.1324,26.5407,08-27-21_18.01_BOOST_protocol_HPPC_IN21700_30T_cycle_#600.mat
BOOST,600,0.91,2.72599,0.1822,11,charge,1,5.451,1.817,2.0,2.0,3.4311,3.5103,14.5286,08-27-21_18.01_BOOST_protocol_HPPC_IN21700_30T_cycle_#600.mat
BOOST,600,0.91,2.72599,0.1822,11,charge,1,5.451,1.817,10.0,9.9,3.4311,3.5276,17.7022,08-27-21_18.01_BOOST_protocol_HPPC_IN21700_30T_cycle_#600.mat
BOOST,600,0.91,2.72599,0.182,11,discharge,2,-21.807,7.269,2.0,2.0,3.424,3.0392,17.6457,08-27-21_18.01_BOOST_protocol_HPPC_IN21700_30T_cycle_#600.mat
BOOST,600,0.91,2.72599,0.182,11,discharge,2,-21.807,7.269,10.0,9.9,3.424,2.6884,33.7323,08-27-21_18.01_BOOST_protocol_HPPC_IN21700_30T_cycle_#600.mat
BOOST,600,0.91,2.72599,0.1823,11,charge,2,16.358,5.453,2.0,2.0,3.4363,3.6492,13.015,08-27-21_18.01_BOOST_protocol_HPPC_IN21700_30T_cycle_#600.mat
BOOST,600,0.91,2.72599,0.1823,11,charge,2,16.358,5.453,10.0,9.9,3.4363,3.697,15.9372,08-27-21_18.01_BOOST_protocol_HPPC_IN21700_30T_cycle_#600.mat
BOOST,600,0.91,2.72599,0.1819,11,discharge,3,-31.348,10.449,2.0,2.0,3.4228,2.8597,17.9629,08-27-21_18.01_BOOST_protocol_HPPC_IN21700_30T_cycle_#600.mat
BOOST,600,0.91,2.72599,0.1819,11,discharge,3,-31.348,10.449,10.0,9.9,3.4228,2.4998,29.4437,08-27-21_18.01_BOOST_protocol_HPPC_IN21700_30T_cycle_#600.mat
BOOST,600,0.91,2.72599,0.1824,11,charge,3,27.26,9.087,2.0,2.0,3.4391,3.7709,12.1717,08-27-21_18.01_BOOST_protocol_HPPC_IN21700_30T_cycle_#600.mat
BOOST,600,0.91,2.72599,0.1824,11,charge,3,27.26,9.087,10.0,9.9,3.4391,3.8498,15.066,08-27-21_18.01_BOOST_protocol_HPPC_IN21700_30T_cycle_#600.mat
BOOST,600,0.91,2.72599,0.1367,12,discharge,0,-2.726,0.909,2.0,2.0,3.37,3.3123,21.165,08-27-21_18.01_BOOST_protocol_HPPC_IN21700_30T_cycle_#600.mat
BOOST,600,0.91,2.72599,0.1367,12,discharge,0,-2.726,0.909,10.0,9.9,3.37,3.2778,33.82,08-27-21_18.01_BOOST_protocol_HPPC_IN21700_30T_cycle_#600.mat
BOOST,600,0.91,2.72599,0.1367,12,charge,0,1.362,0.454,2.0,2.0,3.374,3.3998,18.9386,08-27-21_18.01_BOOST_protocol_HPPC_IN21700_30T_cycle_#600.mat
BOOST,600,0.91,2.72599,0.1367,12,charge,0,1.362,0.454,10.0,9.9,3.374,3.4097,26.2057,08-27-21_18.01_BOOST_protocol_HPPC_IN21700_30T_cycle_#600.mat
BOOST,600,0.91,2.72599,0.1367,12,discharge,1,-10.905,3.635,2.0,2.0,3.3715,3.1068,24.2733,08-27-21_18.01_BOOST_protocol_HPPC_IN21700_30T_cycle_#600.mat
BOOST,600,0.91,2.72599,0.1367,12,discharge,1,-10.905,3.635,10.0,9.9,3.3715,2.8121,51.2976,08-27-21_18.01_BOOST_protocol_HPPC_IN21700_30T_cycle_#600.mat
BOOST,600,0.91,2.72599,0.1368,12,charge,1,5.451,1.817,2.0,2.0,3.3846,3.4752,16.6217,08-27-21_18.01_BOOST_protocol_HPPC_IN21700_30T_cycle_#600.mat
BOOST,600,0.91,2.72599,0.1368,12,charge,1,5.451,1.817,10.0,9.9,3.3846,3.4995,21.0799,08-27-21_18.01_BOOST_protocol_HPPC_IN21700_30T_cycle_#600.mat
BOOST,600,0.91,2.72599,0.1365,12,discharge,2,-21.26,7.087,2.0,2.0,3.3749,2.7973,27.1684,08-27-21_18.01_BOOST_protocol_HPPC_IN21700_30T_cycle_#600.mat
BOOST,600,0.91,2.72599,0.1365,12,discharge,2,-21.26,7.087,10.0,9.9,3.3749,2.4999,41.1571,08-27-21_18.01_BOOST_protocol_HPPC_IN21700_30T_cycle_#600.mat
BOOST,600,0.91,2.72599,0.1369,12,charge,2,16.357,5.452,2.0,2.0,3.3913,3.6192,13.9329,08-27-21_18.01_BOOST_protocol_HPPC_IN21700_30T_cycle_#600.mat
BOOST,600,0.91,2.72599,0.1369,12,charge,2,16.357,5.452,10.0,9.9,3.3913,3.6624,16.5739,08-27-21_18.01_BOOST_protocol_HPPC_IN21700_30T_cycle_#600.mat
BOOST,600,0.91,2.72599,0.1365,12,discharge,3,-19.375,6.458,2.0,2.0,3.3746,2.5017,45.0529,08-27-21_18.01_BOOST_protocol_HPPC_IN21700_30T_cycle_#600.mat
BOOST,600,0.91,2.72599,0.1365,12,discharge,3,-19.375,6.458,10.0,9.9,3.3746,2.4999,45.1458,08-27-21_18.01_BOOST_protocol_HPPC_IN21700_30T_cycle_#600.mat
BOOST,600,0.91,2.72599,0.137,12,charge,3,27.259,9.086,2.0,2.0,3.3927,3.7434,12.8655,08-27-21_18.01_BOOST_protocol_HPPC_IN21700_30T_cycle_#600.mat
BOOST,600,0.91,2.72599,0.137,12,charge,3,27.259,9.086,10.0,9.9,3.3927,3.8127,15.4078,08-27-21_18.01_BOOST_protocol_HPPC_IN21700_30T_cycle_#600.mat
BOOST,637,0.90625,2.71475,1.0,0,discharge,0,-2.715,0.905,2.0,2.0,4.1416,4.1016,14.7341,09-01-21_09.56_BOOST_protocol_HPPC_IN21700_30T_cycle_#637.mat
BOOST,637,0.90625,2.71475,1.0,0,discharge,0,-2.715,0.905,10.0,9.7,4.1416,4.0839,21.2539,09-01-21_09.56_BOOST_protocol_HPPC_IN21700_30T_cycle_#637.mat
BOOST,637,0.90625,2.71475,1.0,0,charge,0,1.358,0.453,2.0,2.0,4.154,4.1808,19.732,09-01-21_09.56_BOOST_protocol_HPPC_IN21700_30T_cycle_#637.mat
BOOST,637,0.90625,2.71475,1.0,0,charge,0,1.358,0.453,10.0,9.9,4.154,4.1919,27.9046,09-01-21_09.56_BOOST_protocol_HPPC_IN21700_30T_cycle_#637.mat
BOOST,637,0.90625,2.71475,0.9999,0,discharge,1,-10.861,3.62,2.0,2.0,4.1508,3.9598,17.5859,09-01-21_09.56_BOOST_protocol_HPPC_IN21700_30T_cycle_#637.mat
BOOST,637,0.90625,2.71475,0.9999,0,discharge,1,-10.861,3.62,10.0,9.9,4.1508,3.9206,21.1951,09-01-21_09.56_BOOST_protocol_HPPC_IN21700_30T_cycle_#637.mat
BOOST,637,0.90625,2.71475,1.0,0,charge,1,1.856,0.619,2.0,2.0,4.1583,4.2,22.4725,09-01-21_09.56_BOOST_protocol_HPPC_IN21700_30T_cycle_#637.mat
BOOST,637,0.90625,2.71475,1.0,0,charge,1,1.856,0.619,10.0,9.9,4.1583,4.1999,22.4186,09-01-21_09.56_BOOST_protocol_HPPC_IN21700_30T_cycle_#637.mat
BOOST,637,0.90625,2.71475,0.9998,0,discharge,2,-21.721,7.24,2.0,1.9,4.15,3.8012,16.0582,09-01-21_09.56_BOOST_protocol_HPPC_IN21700_30T_cycle_#637.mat
BOOST,637,0.90625,2.71475,0.9998,0,discharge,2,-21.721,7.24,10.0,9.9,4.15,3.7496,18.4338,09-01-21_09.56_BOOST_protocol_HPPC_IN21700_30T_cycle_#637.mat
BOOST,637,0.90625,2.71475,1.0,0,charge,2,1.746,0.582,2.0,2.0,4.1615,4.2,22.0466,09-01-21_09.56_BOOST_protocol_HPPC_IN21700_30T_cycle_#637.mat
BOOST,637,0.90625,2.71475,1.0,0,charge,2,1.746,0.582,10.0,9.9,4.1615,4.2,22.0466,09-01-21_09.56_BOOST_protocol_HPPC_IN21700_30T_cycle_#637.mat
BOOST,637,0.90625,2.71475,0.9997,0,discharge,3,-31.221,10.407,2.0,2.0,4.1494,3.6741,15.2237,09-01-21_09.56_BOOST_protocol_HPPC_IN21700_30T_cycle_#637.mat
BOOST,637,0.90625,2.71475,0.9997,0,discharge,3,-31.221,10.407,10.0,9.9,4.1494,3.6136,17.1615,09-01-21_09.56_BOOST_protocol_HPPC_IN21700_30T_cycle_#637.mat
BOOST,637,0.90625,2.71475,1.0,0,charge,3,1.682,0.561,2.0,2.0,4.1634,4.2002,21.8781,09-01-21_09.56_BOOST_protocol_HPPC_IN21700_30T_cycle_#637.mat
BOOST,637,0.90625,2.71475,1.0,0,charge,3,1.682,0.561,10.0,9.9,4.1634,4.2001,21.8186,09-01-21_09.56_BOOST_protocol_HPPC_IN21700_30T_cycle_#637.mat
BOOST,637,0.90625,2.71475,0.9547,1,discharge,0,-2.715,0.905,2.0,1.9,4.0953,4.0516,16.0987,09-01-21_09.56_BOOST_protocol_HPPC_IN21700_30T_cycle_#637.mat
BOOST,637,0.90625,2.71475,0.9547,1,discharge,0,-2.715,0.905,10.0,9.9,4.0953,4.0414,19.8563,09-01-21_09.56_BOOST_protocol_HPPC_IN21700_30T_cycle_#637.mat
BOOST,637,0.90625,2.71475,0.9548,1,charge,0,1.358,0.453,2.0,1.9,4.0968,4.1185,15.9782,09-01-21_09.56_BOOST_protocol_HPPC_IN21700_30T_cycle_#637.mat
BOOST,637,0.90625,2.71475,0.9548,1,charge,0,1.358,0.453,10.0,9.9,4.0968,4.124,20.028,09-01-21_09.56_BOOST_protocol_HPPC_IN21700_30T_cycle_#637.mat
BOOST,637,0.90625,2.71475,0.9547,1,discharge,1,-10.86,3.62,2.0,1.9,4.0954,3.9268,15.5249,09-01-21_09.56_BOOST_protocol_HPPC_IN21700_30T_cycle_#637.mat
BOOST,637,0.90625,2.71475,0.9547,1,discharge,1,-10.86,3.62,10.0,9.9,4.0954,3.8978,18.1952,09-01-21_09.56_BOOST_protocol_HPPC_IN21700_30T_cycle_#637.mat
BOOST,637,0.90625,2.71475,0.9548,1,charge,1,5.428,1.809,2.0,2.0,4.099,4.1863,16.0818,09-01-21_09.56_BOOST_protocol_HPPC_IN21700_30T_cycle_#637.mat
BOOST,637,0.90625,2.71475,0.9548,1,charge,1,5.428,1.809,10.0,9.9,4.099,4.2,18.6055,09-01-21_09.56_BOOST_protocol_HPPC_IN21700_30T_cycle_#637.mat
BOOST,637,0.90625,2.71475,0.9546,1,discharge,2,-21.721,7.24,2.0,2.0,4.0957,3.776,14.7185,09-01-21_09.56_BOOST_protocol_HPPC_IN21700_30T_cycle_#637.mat
BOOST,637,0.90625,2.71475,0.9546,1,discharge,2,-21.721,7.24,10.0,9.9,4.0957,3.7285,16.9053,09-01-21_09.56_BOOST_protocol_HPPC_IN21700_30T_cycle_#637.mat
BOOST,637,0.90625,2.71475,0.9548,1,charge,2,5.553,1.851,2.0,2.0,4.1016,4.2,17.7202,09-01-21_09.56_BOOST_protocol_HPPC_IN21700_30T_cycle_#637.mat
BOOST,637,0.90625,2.71475,0.9548,1,charge,2,5.553,1.851,10.0,9.9,4.1016,4.2,17.7202,09-01-21_09.56_BOOST_protocol_HPPC_IN21700_30T_cycle_#637.mat
BOOST,637,0.90625,2.71475,0.9545,1,discharge,3,-31.221,10.407,2.0,2.0,4.0963,3.6558,14.1091,09-01-21_09.56_BOOST_protocol_HPPC_IN21700_30T_cycle_#637.mat
