Repository: KikETs/ECM_HYBRID_BMS_JOINT

## Results

| Arm | Model | Size | Protocol | Result | Worst cell |
|---|---|---|---|---|---|
| SOP | 2RC table + trim (A8) | 4 effective coefficients, 2 EW states | leave-one-cell-out | usable current 69.6 % discharge, 59.5 % charge (τ = 10 s) | 59.9 % / 53.5 % (BOOST_REST) |
| SOH | dQ/dV ridge | 65 coefficients | leave-one-cell-out | RMSE 0.0094, bias −0.0005 | 0.0130 (BOOST_REST) |
| SOC | 2RC EKF, low-current gate | 3 states | leave-one-cell-out | **2.34 %p** over six sensor disturbances on estimated SOH (2.325 on true SOH), per cell 2.00–2.75 | 4.60 %p (BOOST_NEGPULSE_1S, current offset −0.10 A) |

The SOH arm was a 10,945-parameter CNN until the second audit round. Nested

File: analysis/uypydj_ecm.csv (part 51 of 80)
cell,cycle,SOH,CAP_Ah,SOC,direction,rate_rank,I_A,V_pre_V,rest_before_s,n_points,R0_mOhm,R1_mOhm,tau1_s,R2_mOhm,tau2_s,fit_rmse_mV
BOOST_NEGPULSE,1697,0.6842,2.03631,0.728,discharge,0,-2.04,3.7897,5481.2,101,13.2164,11.8619,0.3042,21.2221,8.1794,0.2663
BOOST_NEGPULSE,1697,0.6842,2.03631,0.7281,charge,0,1.02,3.7929,70.4,101,13.0663,11.8202,0.286,18.147,7.0344,0.1548
BOOST_NEGPULSE,1697,0.6842,2.03631,0.728,discharge,1,-8.159,3.7919,635.5,100,13.1053,10.5902,0.2596,16.8439,7.0174,0.9321
BOOST_NEGPULSE,1697,0.6842,2.03631,0.7281,charge,1,4.079,3.8008,160.7,101,12.9516,11.0789,0.271,13.5404,5.499,0.4446
BOOST_NEGPULSE,1697,0.6842,2.03631,0.7279,discharge,2,-16.317,3.7941,680.5,101,13.1436,8.7618,0.2285,15.966,7.9695,1.7111
BOOST_NEGPULSE,1697,0.6842,2.03631,0.7282,charge,2,12.236,3.809,281.2,101,12.8249,8.9331,0.2156,10.4187,6.0773,1.2809
BOOST_NEGPULSE,1697,0.6842,2.03631,0.7279,discharge,3,-23.452,3.7969,800.8,101,12.8689,7.6756,0.2066,18.0471,9.6487,1.9572
BOOST_NEGPULSE,1697,0.6842,2.03631,0.7282,charge,3,14.769,3.8164,386.3,101,17.1563,8.8292,0.1035,0.01,2999.9518,0.9775
BOOST_NEGPULSE,1697,0.6842,2.03631,0.6601,discharge,0,-2.041,3.7167,5527.1,101,13.0983,11.9321,0.3085,21.7159,8.1919,0.2693
BOOST_NEGPULSE,1697,0.6842,2.03631,0.6601,charge,0,1.019,3.7199,70.4,101,13.1575,11.6624,0.2922,19.1475,7.3542,0.1517
BOOST_NEGPULSE,1697,0.6842,2.03631,0.66,discharge,1,-8.159,3.7192,635.4,101,13.0733,10.6992,0.262,17.0141,6.9701,0.9703
BOOST_NEGPULSE,1697,0.6842,2.03631,0.6601,charge,1,4.077,3.7287,160.5,101,13.0265,11.0158,0.2736,15.249,6.1487,0.4653
BOOST_NEGPULSE,1697,0.6842,2.03631,0.6599,discharge,2,-16.316,3.7217,680.5,101,13.0609,8.8989,0.2279,15.8332,7.6714,1.785
BOOST_NEGPULSE,1697,0.6842,2.03631,0.6602,charge,2,12.237,3.7383,281.4,101,12.8455,8.8354,0.2205,10.9214,5.9753,1.2346
BOOST_NEGPULSE,1697,0.6842,2.03631,0.6599,discharge,3,-23.453,3.7246,800.8,101,12.9201,7.6846,0.2055,17.8473,9.3838,2.2738
BOOST_NEGPULSE,1697,0.6842,2.03631,0.6602,charge,3,17.954,3.747,387.5,101,14.1297,4.3231,0.079,6.8008,0.5546,1.2594
BOOST_NEGPULSE,1697,0.6842,2.03631,0.5921,discharge,0,-2.041,3.6469,5569.6,101,13.115,12.4652,0.3079,21.3191,7.8283,0.3
BOOST_NEGPULSE,1697,0.6842,2.03631,0.5921,charge,0,1.019,3.6495,70.5,101,13.8404,12.3871,0.3082,18.54,7.2911,0.152
BOOST_NEGPULSE,1697,0.6842,2.03631,0.592,discharge,1,-8.157,3.6492,635.4,101,13.1609,11.0743,0.2722,17.1944,7.1146,1.0049
BOOST_NEGPULSE,1697,0.6842,2.03631,0.5921,charge,1,4.079,3.6583,160.7,101,13.276,11.416,0.2839,16.1297,6.9026,0.447
BOOST_NEGPULSE,1697,0.6842,2.03631,0.592,discharge,2,-16.316,3.6515,680.4,100,13.1467,9.109,0.2377,16.4353,8.0271,1.7949
BOOST_NEGPULSE,1697,0.6842,2.03631,0.5922,charge,2,12.237,3.6688,280.3,101,12.8961,8.8383,0.2146,11.3367,6.0025,1.1764
BOOST_NEGPULSE,1697,0.6842,2.03631,0.5919,discharge,3,-23.456,3.6539,800.9,101,12.9765,7.89,0.2118,19.5229,10.4887,2.3435
BOOST_NEGPULSE,1697,0.6842,2.03631,0.5923,charge,3,20.394,3.6773,387.5,101,12.5304,5.8545,0.1202,7.5377,2.261,3.2305
BOOST_NEGPULSE,1697,0.6842,2.03631,0.5241,discharge,0,-2.04,3.5813,5602.1,100,13.1763,13.2672,0.3219,22.07,7.5257,0.2975
BOOST_NEGPULSE,1697,0.6842,2.03631,0.5241,charge,0,1.019,3.5845,70.5,101,13.1704,13.4651,0.3205,18.3335,6.9847,0.1775
BOOST_NEGPULSE,1697,0.6842,2.03631,0.5241,discharge,1,-8.159,3.5833,635.4,101,13.1695,11.8237,0.2849,18.2667,7.2714,1.0955
BOOST_NEGPULSE,1697,0.6842,2.03631,0.5241,charge,1,4.079,3.5937,160.7,101,13.0986,12.2444,0.2896,16.5538,7.2578,0.5173
BOOST_NEGPULSE,1697,0.6842,2.03631,0.524,discharge,2,-16.318,3.5863,680.5,101,13.2136,9.7732,0.2526,20.3227,10.0231,2.1226
BOOST_NEGPULSE,1697,0.6842,2.03631,0.5242,charge,2,12.237,3.6045,281.0,101,12.8521,9.1347,0.2142,12.1613,6.3192,1.1089
BOOST_NEGPULSE,1697,0.6842,2.03631,0.5239,discharge,3,-23.452,3.5893,800.8,101,13.0346,8.3705,0.2297,27.0596,14.2275,2.2798
BOOST_NEGPULSE,1697,0.6842,2.03631,0.5243,charge,3,20.394,3.6148,386.6,101,12.6699,7.1178,0.1767,10.1836,5.7929,1.5919
BOOST_NEGPULSE,1697,0.6842,2.03631,0.4561,discharge,0,-2.04,3.5153,5611.2,101,13.4939,14.7242,0.3666,25.8455,8.1242,0.3152
BOOST_NEGPULSE,1697,0.6842,2.03631,0.4561,charge,0,1.02,3.5184,70.5,101,13.2868,14.7791,0.3454,17.7053,6.5363,0.1744
BOOST_NEGPULSE,1697,0.6842,2.03631,0.456,discharge,1,-8.159,3.5178,635.4,101,13.4855,12.9947,0.3174,26.6479,10.1157,1.2119
BOOST_NEGPULSE,1697,0.6842,2.03631,0.4562,charge,1,4.079,3.5267,161.1,101,13.4366,13.1784,0.3094,15.8946,7.27,0.5086
BOOST_NEGPULSE,1697,0.6842,2.03631,0.456,discharge,2,-16.316,3.5195,680.4,101,13.4198,10.4565,0.2716,33.1559,14.6246,2.1604
BOOST_NEGPULSE,1697,0.6842,2.03631,0.4562,charge,2,12.237,3.5385,281.0,101,12.8855,9.5614,0.2209,12.7555,6.9734,1.1798
BOOST_NEGPULSE,1697,0.6842,2.03631,0.4559,discharge,3,-23.455,3.5226,800.9,101,13.1412,8.8216,0.2355,43.4558,18.8043,2.623
BOOST_NEGPULSE,1697,0.6842,2.03631,0.4563,charge,3,20.396,3.5489,387.5,101,12.6331,7.3086,0.1858,10.8837,6.2244,1.4163
BOOST_NEGPULSE,1697,0.6842,2.03631,0.4221,discharge,0,-2.04,3.4881,5072.4,101,13.5032,15.5043,0.3796,30.789,8.7907,0.3466
BOOST_NEGPULSE,1697,0.6842,2.03631,0.4221,charge,0,1.019,3.4917,70.4,100,13.4468,15.4456,0.3662,19.5732,6.5993,0.1879
BOOST_NEGPULSE,1697,0.6842,2.03631,0.4221,discharge,1,-8.159,3.4898,635.4,101,13.5099,13.5425,0.3248,33.7727,11.1155,1.2251
BOOST_NEGPULSE,1697,0.6842,2.03631,0.4222,charge,1,4.079,3.5005,160.8,101,13.5327,13.5983,0.3158,15.0614,6.6977,0.526
BOOST_NEGPULSE,1697,0.6842,2.03631,0.422,discharge,2,-16.316,3.4912,680.5,101,13.4035,10.8846,0.2775,41.8803,15.6839,2.2423
BOOST_NEGPULSE,1697,0.6842,2.03631,0.4222,charge,2,12.237,3.5127,281.0,101,12.944,9.6885,0.222,12.5136,7.2154,1.1542
BOOST_NEGPULSE,1697,0.6842,2.03631,0.422,discharge,3,-23.453,3.4941,801.4,101,13.1703,8.8318,0.2304,43.4851,14.9578,4.4403
BOOST_NEGPULSE,1697,0.6842,2.03631,0.4223,charge,3,20.396,3.5227,386.7,101,12.6274,7.3238,0.183,11.0111,6.5086,1.3884
BOOST_NEGPULSE,1697,0.6842,2.03631,0.3881,discharge,0,-2.04,3.4545,5071.3,101,13.6749,16.7924,0.4097,39.0492,9.6702,0.383
BOOST_NEGPULSE,1697,0.6842,2.03631,0.3881,charge,0,1.019,3.4592,70.5,100,13.3938,16.3949,0.3821,24.5457,6.872,0.1857
BOOST_NEGPULSE,1697,0.6842,2.03631,0.3881,discharge,1,-8.159,3.4562,635.4,101,13.7099,14.4652,0.3565,42.5129,11.4413,1.3273
BOOST_NEGPULSE,1697,0.6842,2.03631,0.3882,charge,1,4.079,3.4717,160.7,101,13.3686,14.2514,0.3225,15.445,5.9202,0.568
BOOST_NEGPULSE,1697,0.6842,2.03631,0.388,discharge,2,-16.316,3.4582,680.5,101,13.5969,11.6044,0.3111,55.0693,16.6286,2.6169
BOOST_NEGPULSE,1697,0.6842,2.03631,0.3883,charge,2,12.237,3.4863,281.1,101,12.9982,9.9532,0.2293,12.0001,7.1721,1.2281
BOOST_NEGPULSE,1697,0.6842,2.03631,0.3883,charge,3,20.396,3.4958,365.0,101,12.7131,7.3831,0.1791,10.8716,6.6565,1.4715
BOOST_NEGPULSE,1697,0.6842,2.03631,0.3542,discharge,0,-2.04,3.411,5071.7,101,13.7533,18.0033,0.4463,51.0822,10.7825,0.3983
BOOST_NEGPULSE,1697,0.6842,2.03631,0.3542,charge,0,1.019,3.417,70.4,101,13.6547,17.4037,0.4033,33.8826,8.2869,0.2079
BOOST_NEGPULSE,1697,0.6842,2.03631,0.3541,discharge,1,-8.159,3.414,635.4,101,13.7968,15.677,0.392,55.7722,12.4199,1.5442
BOOST_NEGPULSE,1697,0.6842,2.03631,0.3542,charge,1,4.079,3.4348,160.7,101,13.452,14.4581,0.3306,19.1748,5.6718,0.5773
BOOST_NEGPULSE,1697,0.6842,2.03631,0.3543,charge,2,12.237,3.4577,279.0,101,13.0769,10.217,0.2439,11.5054,6.5494,1.4053
BOOST_NEGPULSE,1697,0.6842,2.03631,0.3543,charge,3,20.396,3.4667,322.4,101,12.81,7.6631,0.1879,10.7291,6.7872,1.635
BOOST_NEGPULSE,1735,0.68024,2.02452,1.0,discharge,0,-2.032,4.0934,99999.0,99,4.52,30.572,0.567,23.5858,4.512,0.312
BOOST_NEGPULSE,1735,0.68024,2.02452,1.0,charge,0,1.015,4.1085,69.6,101,13.8727,27.4995,0.5535,37.3186,6.5477,0.2424
BOOST_NEGPULSE,1735,0.68024,2.02452,0.9999,discharge,1,-8.121,4.1019,635.5,101,13.7001,20.5462,0.3643,12.5607,4.5959,1.2647
BOOST_NEGPULSE,1735,0.68024,2.02452,1.0,charge,1,1.433,4.1142,160.8,101,36.7942,23.108,0.0596,0.01,2999.9916,0.4935
BOOST_NEGPULSE,1735,0.68024,2.02452,0.9999,discharge,2,-16.241,4.1008,642.3,101,13.5368,15.4081,0.2818,12.5944,7.0845,2.1835
BOOST_NEGPULSE,1735,0.68024,2.02452,1.0001,charge,2,1.354,4.1202,281.5,101,58.9844,0.01,0.05,0.01,3000.0,0.4782
BOOST_NEGPULSE,1735,0.68024,2.02452,0.9998,discharge,3,-23.346,4.1,640.9,101,13.3047,12.5001,0.2367,14.7792,8.6358,2.3387
BOOST_NEGPULSE,1735,0.68024,2.02452,1.0001,charge,3,1.262,4.1279,386.8,97,57.201,0.01,0.05,0.01,3000.0,0.557
BOOST_NEGPULSE,1735,0.68024,2.02452,0.9661,discharge,0,-2.032,4.0672,4788.9,101,13.8789,21.5987,0.4439,27.0687,6.3769,0.3826
BOOST_NEGPULSE,1735,0.68024,2.02452,0.9662,charge,0,1.016,4.0714,70.5,101,13.8044,21.9458,0.4492,23.1473,5.456,0.2173
BOOST_NEGPULSE,1735,0.68024,2.02452,0.9661,discharge,1,-8.121,4.0671,635.5,101,13.6931,17.5599,0.3316,16.1479,5.6049,1.235
BOOST_NEGPULSE,1735,0.68024,2.02452,0.9662,charge,1,2.618,4.0779,160.8,101,19.4498,27.2398,0.1985,0.01,3000.0,0.8137
BOOST_NEGPULSE,1735,0.68024,2.02452,0.966,discharge,2,-16.24,4.0693,659.8,101,13.652,13.5511,0.2612,14.8847,7.1264,2.1326
BOOST_NEGPULSE,1735,0.68024,2.02452,0.9662,charge,2,2.515,4.0832,281.4,101,46.4811,0.01,0.05,0.01,2999.9991,0.7288
BOOST_NEGPULSE,1735,0.68024,2.02452,0.966,discharge,3,-23.346,4.0726,658.1,101,13.4192,11.3357,0.2193,16.6217,8.5852,2.3597
BOOST_NEGPULSE,1735,0.68024,2.02452,0.9662,charge,3,2.353,4.0883,387.7,101,47.5005,0.01,0.05,0.01,2999.9988,0.6891
BOOST_NEGPULSE,1735,0.68024,2.02452,0.9323,discharge,0,-2.032,4.0247,4803.5,101,13.5167,18.1325,0.3927,27.3905,7.1593,0.3366
BOOST_NEGPULSE,1735,0.68024,2.02452,0.9323,charge,0,1.016,4.0289,70.4,101,13.5869,18.2938,0.3963,23.4374,6.3333,0.2048
BOOST_NEGPULSE,1735,0.68024,2.02452,0.9323,discharge,1,-8.121,4.0259,635.4,101,13.7045,15.071,0.3099,16.9343,5.893,1.0575
BOOST_NEGPULSE,1735,0.68024,2.02452,0.9324,charge,1,4.037,4.0365,160.8,101,13.249,11.3881,0.1997,16.0859,1.5344,0.9101
BOOST_NEGPULSE,1735,0.68024,2.02452,0.9322,discharge,2,-16.241,4.0272,677.4,101,13.4382,11.9614,0.2475,15.021,6.9254,2.0302
BOOST_NEGPULSE,1735,0.68024,2.02452,0.9324,charge,2,3.934,4.0453,282.0,101,39.3466,0.01,0.05,0.01,2999.9886,0.5628
BOOST_NEGPULSE,1735,0.68024,2.02452,0.9321,discharge,3,-23.346,4.0305,679.0,101,13.3306,9.9797,0.2136,16.6247,8.3723,2.2634
BOOST_NEGPULSE,1735,0.68024,2.02452,0.9324,charge,3,3.772,4.0518,387.9,101,39.3179,0.01,0.05,0.01,2999.9987,0.8044
BOOST_NEGPULSE,1735,0.68024,2.02452,0.8646,discharge,0,-2.032,3.9148,5365.1,101,13.2873,14.0361,0.3319,21.1718,6.9417,0.3056
BOOST_NEGPULSE,1735,0.68024,2.02452,0.8647,charge,0,1.016,3.917,70.4,101,14.2629,14.1123,0.3368,19.7599,6.6834,0.167
BOOST_NEGPULSE,1735,0.68024,2.02452,0.8646,discharge,1,-8.121,3.9166,635.4,101,13.4003,12.5416,0.2807,14.9244,6.0288,1.0444
BOOST_NEGPULSE,1735,0.68024,2.02452,0.8647,charge,1,4.061,3.9255,160.8,101,13.3091,13.6391,0.311,17.6958,6.8119,0.561
BOOST_NEGPULSE,1735,0.68024,2.02452,0.8645,discharge,2,-16.24,3.9182,680.5,101,13.3494,10.2954,0.2374,14.577,7.6699,1.9094
BOOST_NEGPULSE,1735,0.68024,2.02452,0.8648,charge,2,8.155,3.9345,282.0,101,19.0563,13.5216,0.1228,0.01,3000.0,0.9696
BOOST_NEGPULSE,1735,0.68024,2.02452,0.8645,discharge,3,-23.345,3.921,740.9,101,13.2303,8.7362,0.2062,17.081,9.492,2.1831
BOOST_NEGPULSE,1735,0.68024,2.02452,0.8648,charge,3,7.942,3.9425,386.8,101,32.4349,0.01,0.05,0.01,2999.9964,0.8591
BOOST_NEGPULSE,1735,0.68024,2.02452,0.797,discharge,0,-2.03,3.8486,5426.7,101,13.3008,12.9688,0.3134,20.2308,7.6111,0.2848
BOOST_NEGPULSE,1735,0.68024,2.02452,0.797,charge,0,1.015,3.8516,70.5,101,13.1737,12.9044,0.3108,17.0034,6.4178,0.155
BOOST_NEGPULSE,1735,0.68024,2.02452,0.7969,discharge,1,-8.121,3.8506,635.4,101,13.2606,11.4704,0.2697,16.2306,6.8847,0.9596
BOOST_NEGPULSE,1735,0.68024,2.02452,0.797,charge,1,4.061,3.8583,161.3,101,13.181,12.0825,0.2848,13.1924,5.4461,0.5105
BOOST_NEGPULSE,1735,0.68024,2.02452,0.7968,discharge,2,-16.241,3.8521,680.4,101,13.3031,9.3651,0.2339,15.775,8.1678,1.7182
BOOST_NEGPULSE,1735,0.68024,2.02452,0.7971,charge,2,11.85,3.8652,281.5,101,13.0529,7.1553,0.1299,8.1361,1.2884,1.5763
BOOST_NEGPULSE,1735,0.68024,2.02452,0.7968,discharge,3,-23.345,3.854,788.4,101,13.0525,8.0217,0.2038,18.0331,9.8798,2.1325
BOOST_NEGPULSE,1735,0.68024,2.02452,0.7972,charge,3,11.748,3.8714,387.9,101,21.8225,6.1673,0.05,0.01,3000.0,1.4614
BOOST_NEGPULSE,1735,0.68024,2.02452,0.7293,discharge,0,-2.03,3.7829,5485.4,101,12.6208,12.0451,0.3084,21.5665,8.0227,0.2847
BOOST_NEGPULSE,1735,0.68024,2.02452,0.7293,charge,0,1.017,3.7868,70.5,101,12.892,12.0267,0.2986,18.5906,6.9144,0.1641
BOOST_NEGPULSE,1735,0.68024,2.02452,0.7292,discharge,1,-8.12,3.7858,635.4,101,13.1075,11.2693,0.274,17.4162,7.0682,0.9073
BOOST_NEGPULSE,1735,0.68024,2.02452,0.7293,charge,1,4.061,3.7949,160.9,101,13.0929,11.6859,0.2777,14.2486,5.5218,0.4989
BOOST_NEGPULSE,1735,0.68024,2.02452,0.7292,discharge,2,-16.239,3.7872,680.6,101,13.1284,9.4452,0.2333,16.303,7.7826,1.8899
BOOST_NEGPULSE,1735,0.68024,2.02452,0.7294,charge,2,12.181,3.8029,282.2,101,13.105,9.5462,0.2258,10.8955,6.1054,1.2798
BOOST_NEGPULSE,1735,0.68024,2.02452,0.7291,discharge,3,-23.346,3.7905,800.6,101,13.204,8.2086,0.2101,18.4724,9.4382,2.3044
BOOST_NEGPULSE,1735,0.68024,2.02452,0.7295,charge,3,14.155,3.8115,387.7,101,18.2002,9.2589,0.0932,0.01,3000.0,1.1164
BOOST_NEGPULSE,1735,0.68024,2.02452,0.6616,discharge,0,-2.032,3.7073,5517.6,101,12.841,12.7962,0.3178,22.4995,7.9352,0.2997
BOOST_NEGPULSE,1735,0.68024,2.02452,0.6616,charge,0,1.015,3.7115,70.4,101,13.0505,12.8906,0.3125,19.9341,7.2488,0.1529
BOOST_NEGPULSE,1735,0.68024,2.02452,0.6616,discharge,1,-8.119,3.7108,635.4,101,13.1672,11.4196,0.2796,17.4816,6.9431,0.9211
BOOST_NEGPULSE,1735,0.68024,2.02452,0.6617,charge,1,4.061,3.7203,160.8,101,13.3327,11.722,0.2859,16.0458,6.2383,0.4889
BOOST_NEGPULSE,1735,0.68024,2.02452,0.6615,discharge,2,-16.241,3.7134,680.5,101,13.2271,9.3262,0.2388,16.198,7.6635,1.8741
BOOST_NEGPULSE,1735,0.68024,2.02452,0.6617,charge,2,12.18,3.731,281.4,101,12.9705,9.3117,0.2257,11.4104,6.0137,1.2609
BOOST_NEGPULSE,1735,0.68024,2.02452,0.6615,discharge,3,-23.346,3.7161,801.0,101,13.0653,8.0248,0.2169,18.2279,9.4269,2.3841
BOOST_NEGPULSE,1735,0.68024,2.02452,0.6618,charge,3,17.693,3.7405,387.7,101,14.3967,4.2956,0.0769,7.2989,0.5136,1.2058
BOOST_NEGPULSE,1735,0.68024,2.02452,0.5939,discharge,0,-2.03,3.64,5565.4,101,13.182,12.7229,0.3215,21.8837,7.7918,0.2849
BOOST_NEGPULSE,1735,0.68024,2.02452,0.594,charge,0,1.017,3.6427,70.5,101,13.6595,12.9357,0.3313,19.0561,7.3669,0.1507
BOOST_NEGPULSE,1735,0.68024,2.02452,0.5939,discharge,1,-8.121,3.6425,635.4,101,13.1672,11.2574,0.2803,17.5075,7.0748,1.0027
BOOST_NEGPULSE,1735,0.68024,2.02452,0.594,charge,1,4.059,3.6525,160.9,101,13.0536,11.6845,0.2927,16.6466,6.9673,0.4634
BOOST_NEGPULSE,1735,0.68024,2.02452,0.5938,discharge,2,-16.239,3.6448,680.6,101,12.9922,9.3626,0.2403,16.8398,8.1452,1.9337
BOOST_NEGPULSE,1735,0.68024,2.02452,0.5941,charge,2,12.18,3.6629,282.1,101,12.8814,8.9734,0.2254,11.6866,6.0711,1.1255
BOOST_NEGPULSE,1735,0.68024,2.02452,0.5938,discharge,3,-23.346,3.6479,800.6,101,13.0782,8.1719,0.2213,20.1789,10.6535,2.4021
BOOST_NEGPULSE,1735,0.68024,2.02452,0.5941,charge,3,20.299,3.6729,387.9,101,12.5948,5.9896,0.1172,7.6064,1.9836,3.2653
BOOST_NEGPULSE,1735,0.68024,2.02452,0.5263,discharge,0,-2.032,3.5735,5597.6,101,13.5506,14.2543,0.3504,23.5085,7.6334,0.2956
BOOST_NEGPULSE,1735,0.68024,2.02452,0.5263,charge,0,1.016,3.5768,70.6,101,13.3536,14.3142,0.3404,19.0877,6.8115,0.1769
BOOST_NEGPULSE,1735,0.68024,2.02452,0.5262,discharge,1,-8.121,3.5756,635.4,101,13.3572,12.6347,0.3012,19.61,7.5474,1.1638
BOOST_NEGPULSE,1735,0.68024,2.02452,0.5263,charge,1,4.061,3.5865,161.2,101,13.2621,13.1132,0.3098,17.2121,7.2383,0.5198
BOOST_NEGPULSE,1735,0.68024,2.02452,0.5262,discharge,2,-16.241,3.5787,680.7,101,13.3344,10.3896,0.2609,22.0984,10.5133,2.1831
BOOST_NEGPULSE,1735,0.68024,2.02452,0.5264,charge,2,12.181,3.5974,282.2,101,13.0152,9.7607,0.2235,12.7276,6.4415,1.1152
BOOST_NEGPULSE,1735,0.68024,2.02452,0.5261,discharge,3,-23.347,3.5822,800.6,101,13.1841,8.7966,0.2367,28.6534,14.3359,2.4862
BOOST_NEGPULSE,1735,0.68024,2.02452,0.5264,charge,3,20.299,3.6085,387.7,101,12.7653,7.5868,0.1836,10.67,5.8434,1.588
BOOST_NEGPULSE,1735,0.68024,2.02452,0.4586,discharge,0,-2.032,3.508,5609.0,101,13.6068,15.3106,0.3831,28.1594,8.2694,0.3296
BOOST_NEGPULSE,1735,0.68024,2.02452,0.4586,charge,0,1.015,3.5115,70.6,101,13.2234,15.384,0.3709,19.0599,6.5524,0.1772
BOOST_NEGPULSE,1735,0.68024,2.02452,0.4586,discharge,1,-8.121,3.5109,635.5,101,13.581,13.4364,0.3326,29.0971,10.3919,1.186
BOOST_NEGPULSE,1735,0.68024,2.02452,0.4587,charge,1,4.061,3.521,160.9,101,13.2678,13.7206,0.3228,16.3834,7.1582,0.5028
BOOST_NEGPULSE,1735,0.68024,2.02452,0.4585,discharge,2,-16.241,3.5122,680.5,101,13.2838,10.8483,0.2787,34.034,14.0688,2.1706
BOOST_NEGPULSE,1735,0.68024,2.02452,0.4587,charge,2,12.18,3.5331,281.6,101,12.8449,9.8759,0.228,13.0683,6.9427,1.2113
BOOST_NEGPULSE,1735,0.68024,2.02452,0.4584,discharge,3,-23.346,3.5162,800.5,101,13.1342,9.0199,0.2455,42.7065,17.6315,2.8942
BOOST_NEGPULSE,1735,0.68024,2.02452,0.4588,charge,3,20.301,3.5443,387.0,101,12.6734,7.4129,0.1853,11.1771,6.2186,1.542
BOOST_NEGPULSE,1735,0.68024,2.02452,0.4248,discharge,0,-2.03,3.4809,5071.5,101,13.7832,16.6775,0.4065,34.4459,9.1044,0.3629
BOOST_NEGPULSE,1735,0.68024,2.02452,0.4248,charge,0,1.016,3.485,70.5,101,13.587,16.4661,0.3884,21.7364,6.5536,0.1895
BOOST_NEGPULSE,1735,0.68024,2.02452,0.4247,discharge,1,-8.121,3.4828,635.5,101,13.6744,14.4459,0.3436,36.569,11.0419,1.2766
BOOST_NEGPULSE,1735,0.68024,2.02452,0.4248,charge,1,4.059,3.4955,160.8,101,13.5503,14.5225,0.3308,15.8495,6.4476,0.5329
BOOST_NEGPULSE,1735,0.68024,2.02452,0.4246,discharge,2,-16.24,3.4836,680.5,101,13.5295,11.5455,0.2892,43.9865,15.2357,2.4338
BOOST_NEGPULSE,1735,0.68024,2.02452,0.4249,charge,2,12.179,3.5085,281.5,101,13.1219,10.2434,0.2333,12.8746,7.1279,1.1984
BOOST_NEGPULSE,1735,0.68024,2.02452,0.4249,charge,3,20.302,3.5191,382.9,101,12.7354,7.7866,0.1906,11.4438,6.5635,1.425
BOOST_NEGPULSE,1735,0.68024,2.02452,0.3909,discharge,0,-2.032,3.4461,5070.8,101,13.7334,17.7557,0.4371,43.0568,9.8978,0.3735
BOOST_NEGPULSE,1735,0.68024,2.02452,0.3909,charge,0,1.017,3.4514,70.5,101,13.6056,17.1792,0.4141,27.9429,7.3225,0.1951
BOOST_NEGPULSE,1735,0.68024,2.02452,0.3909,discharge,1,-8.121,3.448,635.4,101,13.7022,15.151,0.3697,44.9305,11.134,1.4169
BOOST_NEGPULSE,1735,0.68024,2.02452,0.391,charge,1,4.061,3.4659,160.9,101,13.397,14.8587,0.3422,16.6254,5.8814,0.5502
BOOST_NEGPULSE,1735,0.68024,2.02452,0.3908,discharge,2,-16.241,3.4507,680.5,101,13.6614,12.1528,0.3247,59.6407,17.0366,2.9166
BOOST_NEGPULSE,1735,0.68024,2.02452,0.391,charge,2,12.18,3.4825,281.5,101,13.0171,10.3158,0.2391,12.3032,7.0119,1.285
BOOST_NEGPULSE,1735,0.68024,2.02452,0.3911,charge,3,20.301,3.4919,358.1,101,12.7189,7.6822,0.1879,11.1789,6.6723,1.4956
BOOST_NEGPULSE,1735,0.68024,2.02452,0.3571,discharge,0,-2.032,3.4,5070.9,101,14.0065,19.8397,0.4788,56.6934,10.9452,0.4054
BOOST_NEGPULSE,1735,0.68024,2.02452,0.3571,charge,0,1.015,3.4063,70.6,101,13.9346,19.1344,0.4396,37.8737,8.5134,0.1995
BOOST_NEGPULSE,1735,0.68024,2.02452,0.357,discharge,1,-8.121,3.4029,635.4,101,14.418,16.9876,0.4151,62.6738,13.128,1.7235
BOOST_NEGPULSE,1735,0.68024,2.02452,0.3571,charge,1,4.061,3.4255,161.2,101,14.0401,15.903,0.3513,21.7476,5.883,0.5502
BOOST_NEGPULSE,1735,0.68024,2.02452,0.3572,charge,2,12.179,3.4504,273.9,101,13.2793,10.8914,0.2523,12.1295,6.2877,1.5083
BOOST_NEGPULSE,1735,0.68024,2.02452,0.3573,charge,3,20.301,3.46,308.9,101,12.9552,8.2175,0.1972,11.187,6.701,1.6959
BOOST_NEGPULSE_1S,43,0.99064,2.94655,1.0,discharge,0,-2.947,4.1724,99999.0,99,1.8138,5.1037,0.1988,10.9767,9.3625,0.2626
BOOST_NEGPULSE_1S,43,0.99064,2.94655,1.0,charge,0,1.286,4.1827,69.4,84,9.9289,3.5516,0.6542,0.01,3000.0,0.1125
BOOST_NEGPULSE_1S,43,0.99064,2.94655,0.9999,discharge,1,-11.788,4.1807,633.9,101,8.8309,1.2827,0.5103,8.071,8.0386,0.2892
BOOST_NEGPULSE_1S,43,0.99064,2.94655,0.9998,charge,1,1.274,4.1842,158.1,70,12.4042,0.01,0.05,0.01,2999.5271,0.0688
BOOST_NEGPULSE_1S,43,0.99064,2.94655,0.9995,discharge,2,-23.579,4.1801,634.7,101,8.7961,1.1699,0.4495,5.5827,5.6552,0.5039
BOOST_NEGPULSE_1S,43,0.99064,2.94655,0.9991,charge,2,1.275,4.1841,273.7,76,12.4664,0.01,0.0501,0.01,2999.6075,0.062
BOOST_NEGPULSE_1S,43,0.99064,2.94655,0.9988,discharge,3,-33.892,4.1779,634.4,101,8.7146,1.1371,0.4223,4.3222,4.6293,0.7517
BOOST_NEGPULSE_1S,43,0.99064,2.94655,0.9986,charge,3,1.273,4.1841,381.3,79,12.4922,0.01,0.05,0.01,2999.958,0.0773
BOOST_NEGPULSE_1S,43,0.99064,2.94655,0.9494,discharge,0,-2.947,4.1037,4784.0,101,8.7449,1.0639,0.4599,6.456,8.5138,0.1119
BOOST_NEGPULSE_1S,43,0.99064,2.94655,0.9495,charge,0,1.475,4.1047,70.3,101,8.7326,1.0461,0.4023,6.3076,8.7939,0.0989
BOOST_NEGPULSE_1S,43,0.99064,2.94655,0.9493,discharge,1,-11.79,4.102,635.4,101,8.5723,1.042,0.4442,4.8376,6.5646,0.2498
BOOST_NEGPULSE_1S,43,0.99064,2.94655,0.9495,charge,1,5.895,4.1062,160.8,101,8.6843,1.0261,0.486,6.4276,9.755,0.1584
BOOST_NEGPULSE_1S,43,0.99064,2.94655,0.9493,discharge,2,-23.581,4.1038,680.6,101,8.7017,1.0977,0.5039,3.8148,6.5318,0.5018
BOOST_NEGPULSE_1S,43,0.99064,2.94655,0.9495,charge,2,7.796,4.1077,281.3,101,11.8358,0.01,0.05,0.01,2999.9995,0.1054
BOOST_NEGPULSE_1S,43,0.99064,2.94655,0.9492,discharge,3,-33.892,4.1034,698.7,101,8.629,1.0331,0.4616,3.5896,6.9254,0.6148
BOOST_NEGPULSE_1S,43,0.99064,2.94655,0.9495,charge,3,7.755,4.1088,386.7,101,11.7557,0.01,0.05,0.01,3000.0,0.12
BOOST_NEGPULSE_1S,43,0.99064,2.94655,0.9003,discharge,0,-2.947,4.0831,4850.5,101,8.6696,1.0148,0.4658,5.8452,8.2657,0.11
BOOST_NEGPULSE_1S,43,0.99064,2.94655,0.9003,charge,0,1.472,4.0843,70.3,101,8.5433,0.911,0.3869,4.9655,7.4837,0.0935
BOOST_NEGPULSE_1S,43,0.99064,2.94655,0.9002,discharge,1,-11.788,4.083,635.4,101,8.6472,1.016,0.4738,4.6801,6.9432,0.2374
BOOST_NEGPULSE_1S,43,0.99064,2.94655,0.9004,charge,1,5.896,4.0856,160.6,101,8.5639,0.9525,0.4702,4.1768,7.447,0.1458
BOOST_NEGPULSE_1S,43,0.99064,2.94655,0.9001,discharge,2,-23.58,4.0832,680.6,101,8.6264,1.095,0.5214,4.1362,8.1853,0.4499
BOOST_NEGPULSE_1S,43,0.99064,2.94655,0.9004,charge,2,10.259,4.0867,281.7,101,10.6099,0.4381,0.05,0.01,2999.9928,0.1347
BOOST_NEGPULSE_1S,43,0.99064,2.94655,0.9001,discharge,3,-33.894,4.0835,723.9,100,8.5752,0.9731,0.4476,4.3034,9.1935,0.5606
BOOST_NEGPULSE_1S,43,0.99064,2.94655,0.9004,charge,3,10.266,4.0877,387.3,101,10.9348,0.01,0.05,0.01,2999.9977,0.2487
BOOST_NEGPULSE_1S,43,0.99064,2.94655,0.8021,discharge,0,-2.947,4.0296,5415.6,100,8.5285,1.2362,0.5883,10.6527,11.9903,0.1096
BOOST_NEGPULSE_1S,43,0.99064,2.94655,0.8021,charge,0,1.473,4.0313,70.5,101,8.3722,1.1219,0.3571,7.5031,9.086,0.101
BOOST_NEGPULSE_1S,43,0.99064,2.94655,0.802,discharge,1,-11.789,4.0297,635.5,101,8.5329,1.1324,0.5217,7.3765,8.0036,0.2545
BOOST_NEGPULSE_1S,43,0.99064,2.94655,0.8021,charge,1,5.894,4.0334,160.8,101,8.3769,1.0255,0.4657,5.6468,8.5621,0.1379
BOOST_NEGPULSE_1S,43,0.99064,2.94655,0.8019,discharge,2,-23.579,4.0299,680.6,100,8.4962,1.2463,0.5579,5.8336,8.4001,0.4805
BOOST_NEGPULSE_1S,43,0.99064,2.94655,0.8022,charge,2,14.944,4.0347,281.3,101,9.6881,1.3796,0.3149,0.01,2999.9979,0.3069
BOOST_NEGPULSE_1S,43,0.99064,2.94655,0.8018,discharge,3,-33.894,4.0303,770.8,101,8.4266,1.1062,0.4811,5.3869,8.3844,0.5853
BOOST_NEGPULSE_1S,43,0.99064,2.94655,0.8022,charge,3,14.988,4.0355,386.7,101,10.4593,0.5214,0.05,0.01,3000.0,0.2128
BOOST_NEGPULSE_1S,43,0.99064,2.94655,0.7038,discharge,0,-2.946,3.9236,5462.5,101,8.4573,1.1908,0.5368,12.1099,13.1923,0.1023
BOOST_NEGPULSE_1S,43,0.99064,2.94655,0.7039,charge,0,1.474,3.9258,70.4,101,8.4605,0.9634,0.3586,6.8135,8.1352,0.1058
BOOST_NEGPULSE_1S,43,0.99064,2.94655,0.7038,discharge,1,-11.789,3.9238,635.5,101,8.4961,1.0607,0.4732,6.3804,6.4131,0.2236
BOOST_NEGPULSE_1S,43,0.99064,2.94655,0.7039,charge,1,5.897,3.9288,161.0,101,8.3016,0.9708,0.4728,4.7664,8.1023,0.1485
BOOST_NEGPULSE_1S,43,0.99064,2.94655,0.7037,discharge,2,-23.579,3.924,680.6,100,8.4408,1.2733,0.5563,4.5329,7.0269,0.4765
BOOST_NEGPULSE_1S,43,0.99064,2.94655,0.704,charge,2,17.684,3.93,281.1,100,8.2066,0.7982,0.5068,5.7,12.1432,0.2546
BOOST_NEGPULSE_1S,43,0.99064,2.94655,0.7036,discharge,3,-33.894,3.9237,801.4,100,8.3376,1.1259,0.511,4.3165,7.7256,0.5951
BOOST_NEGPULSE_1S,43,0.99064,2.94655,0.7041,charge,3,25.398,3.9306,386.6,101,9.1465,1.4673,0.3479,0.01,3000.0,0.5609
BOOST_NEGPULSE_1S,43,0.99064,2.94655,0.6056,discharge,0,-2.948,3.848,5566.0,101,8.432,1.1843,0.4994,13.0595,12.2647,0.104
BOOST_NEGPULSE_1S,43,0.99064,2.94655,0.6056,charge,0,1.472,3.8497,70.4,101,8.3272,1.3293,0.523,9.976,11.8932,0.1073
BOOST_NEGPULSE_1S,43,0.99064,2.94655,0.6055,discharge,1,-11.789,3.8472,635.4,101,8.4575,1.1822,0.5347,6.1447,6.8853,0.2529
BOOST_NEGPULSE_1S,43,0.99064,2.94655,0.6056,charge,1,5.896,3.8522,160.9,100,8.4015,1.0638,0.474,5.9417,7.5224,0.1356
BOOST_NEGPULSE_1S,43,0.99064,2.94655,0.6054,discharge,2,-23.579,3.8477,680.6,101,8.4758,1.1336,0.4867,4.9314,7.9027,0.4198
BOOST_NEGPULSE_1S,43,0.99064,2.94655,0.6058,charge,2,17.684,3.854,281.8,101,8.2949,0.9465,0.4825,4.7755,9.2929,0.2812
BOOST_NEGPULSE_1S,43,0.99064,2.94655,0.6053,discharge,3,-33.892,3.8481,800.8,101,8.4033,1.0379,0.45,4.9575,9.3007,0.5799
BOOST_NEGPULSE_1S,43,0.99064,2.94655,0.6058,charge,3,29.473,3.8555,387.4,101,8.1313,0.5907,0.2562,3.9048,6.2997,1.2312
BOOST_NEGPULSE_1S,43,0.99064,2.94655,0.5073,discharge,0,-2.946,3.7335,5611.6,101,8.4741,0.7484,0.6054,8.0232,12.3652,0.0824
BOOST_NEGPULSE_1S,43,0.99064,2.94655,0.5074,charge,0,1.474,3.7343,70.4,100,8.3002,0.731,0.6203,6.6232,10.9163,0.0806
BOOST_NEGPULSE_1S,43,0.99064,2.94655,0.5073,discharge,1,-11.789,3.7325,635.5,101,8.2921,0.694,0.5361,6.0672,9.0532,0.1425
BOOST_NEGPULSE_1S,43,0.99064,2.94655,0.5074,charge,1,5.896,3.7358,160.9,101,8.3069,0.7122,0.5609,5.6285,8.9021,0.1107
BOOST_NEGPULSE_1S,43,0.99064,2.94655,0.5072,discharge,2,-23.578,3.7335,680.6,101,8.3437,0.7845,0.6411,5.3966,9.2031,0.2917
BOOST_NEGPULSE_1S,43,0.99064,2.94655,0.5075,charge,2,17.684,3.7376,281.4,101,8.2399,0.9275,0.7401,6.2592,13.8886,0.2082
BOOST_NEGPULSE_1S,43,0.99064,2.94655,0.5071,discharge,3,-33.893,3.7337,801.0,101,8.2841,0.783,0.6195,5.2921,9.6439,0.3722
BOOST_NEGPULSE_1S,43,0.99064,2.94655,0.5076,charge,3,29.473,3.7392,387.4,101,8.1234,0.7985,0.5771,6.3195,13.7893,0.2628
BOOST_NEGPULSE_1S,43,0.99064,2.94655,0.4091,discharge,0,-2.946,3.6527,5612.4,101,8.3655,0.6343,0.627,7.5618,12.5479,0.0914
BOOST_NEGPULSE_1S,43,0.99064,2.94655,0.4091,charge,0,1.472,3.654,70.4,101,8.289,0.609,0.5963,6.6453,11.7379,0.0937
BOOST_NEGPULSE_1S,43,0.99064,2.94655,0.409,discharge,1,-11.789,3.6528,635.5,101,8.3621,0.6142,0.5986,6.6592,10.7647,0.1258
BOOST_NEGPULSE_1S,43,0.99064,2.94655,0.4092,charge,1,5.894,3.6562,160.8,100,8.2583,0.5544,0.4796,5.4326,8.6043,0.0987
BOOST_NEGPULSE_1S,43,0.99064,2.94655,0.4089,discharge,2,-23.579,3.6531,680.6,101,8.3369,0.6491,0.6403,5.2932,8.5689,0.2414
BOOST_NEGPULSE_1S,43,0.99064,2.94655,0.4093,charge,2,17.685,3.6579,281.7,101,8.2456,0.8355,0.82,4.8149,10.8872,0.2111
BOOST_NEGPULSE_1S,43,0.99064,2.94655,0.4088,discharge,3,-33.892,3.6533,800.7,101,8.2991,0.7285,0.683,5.089,9.038,0.3482
BOOST_NEGPULSE_1S,43,0.99064,2.94655,0.4094,charge,3,29.473,3.6593,387.3,101,8.1485,0.7697,0.6681,5.3939,12.9639,0.2702
BOOST_NEGPULSE_1S,43,0.99064,2.94655,0.3108,discharge,0,-2.948,3.5933,5437.1,101,8.449,0.613,0.5404,7.7107,12.5779,0.0906
BOOST_NEGPULSE_1S,43,0.99064,2.94655,0.3109,charge,0,1.472,3.5946,70.4,101,8.3458,0.598,0.5862,6.7941,12.1822,0.0811
BOOST_NEGPULSE_1S,43,0.99064,2.94655,0.3108,discharge,1,-11.789,3.5934,635.5,101,8.4587,0.6136,0.5848,6.939,11.2009,0.14
BOOST_NEGPULSE_1S,43,0.99064,2.94655,0.3109,charge,1,5.896,3.5962,160.9,101,8.3897,0.6002,0.5356,6.1216,10.3712,0.1013
BOOST_NEGPULSE_1S,43,0.99064,2.94655,0.3107,discharge,2,-23.581,3.5929,680.7,101,8.4574,0.6747,0.6851,5.7491,9.5718,0.269
BOOST_NEGPULSE_1S,43,0.99064,2.94655,0.311,charge,2,17.684,3.5982,281.2,101,8.3666,0.6986,0.7213,4.549,8.9854,0.1906
BOOST_NEGPULSE_1S,43,0.99064,2.94655,0.3106,discharge,3,-33.892,3.5926,801.1,101,8.3979,0.6945,0.6289,5.532,9.5761,0.2985
BOOST_NEGPULSE_1S,43,0.99064,2.94655,0.3111,charge,3,29.475,3.6002,386.7,101,8.2725,0.7099,0.6776,4.5823,10.5214,0.2624
BOOST_NEGPULSE_1S,43,0.99064,2.94655,0.2126,discharge,0,-2.948,3.5058,5612.9,101,8.7317,0.6588,0.5205,8.2729,11.8613,0.0809
BOOST_NEGPULSE_1S,43,0.99064,2.94655,0.2126,charge,0,1.472,3.5073,70.4,101,8.7338,0.5478,0.3971,7.5534,11.3469,0.0913
BOOST_NEGPULSE_1S,43,0.99064,2.94655,0.2125,discharge,1,-11.788,3.5062,635.4,101,8.7509,0.8104,0.6911,7.8344,13.4912,0.1593
BOOST_NEGPULSE_1S,43,0.99064,2.94655,0.2127,charge,1,5.894,3.5127,160.8,101,8.7737,0.7311,0.6632,6.9359,12.5098,0.1044
BOOST_NEGPULSE_1S,43,0.99064,2.94655,0.2124,discharge,2,-23.579,3.5095,680.6,101,8.7194,0.5694,0.4915,6.536,8.8602,0.3228
BOOST_NEGPULSE_1S,43,0.99064,2.94655,0.2128,charge,2,17.684,3.5178,281.3,101,8.5663,0.5447,0.4532,6.979,12.2636,0.1489
BOOST_NEGPULSE_1S,43,0.99064,2.94655,0.2124,discharge,3,-33.892,3.5097,800.7,101,8.6947,0.6071,0.5251,6.7984,9.9217,0.4968
BOOST_NEGPULSE_1S,43,0.99064,2.94655,0.2129,charge,3,29.475,3.5199,387.4,101,8.4952,0.4603,0.428,5.1822,8.3645,0.2664
BOOST_NEGPULSE_1S,43,0.99064,2.94655,0.1635,discharge,0,-2.946,3.446,5072.1,101,9.0147,0.7516,0.5631,8.8873,11.8213,0.0975
BOOST_NEGPULSE_1S,43,0.99064,2.94655,0.1635,charge,0,1.474,3.4477,70.4,100,8.8242,0.7944,0.5348,8.9857,13.4639,0.0909
BOOST_NEGPULSE_1S,43,0.99064,2.94655,0.1634,discharge,1,-11.789,3.4465,635.5,101,8.9802,0.8162,0.5786,6.1934,8.5278,0.2026
BOOST_NEGPULSE_1S,43,0.99064,2.94655,0.1636,charge,1,5.896,3.4511,160.9,101,8.8824,0.6657,0.5211,8.7345,13.7132,0.1094
BOOST_NEGPULSE_1S,43,0.99064,2.94655,0.1633,discharge,2,-23.579,3.4476,680.6,101,9.005,1.0147,0.7777,8.7905,15.3885,0.4621
BOOST_NEGPULSE_1S,43,0.99064,2.94655,0.1637,charge,2,17.684,3.4538,281.4,101,8.7906,0.5751,0.5712,7.6121,12.2673,0.2055
BOOST_NEGPULSE_1S,43,0.99064,2.94655,0.1632,discharge,3,-33.894,3.4472,801.0,101,8.9484,1.0453,0.7097,200.0,398.9794,0.7732
BOOST_NEGPULSE_1S,43,0.99064,2.94655,0.1638,charge,3,29.473,3.4559,386.8,101,8.6811,0.5475,0.5714,6.3239,10.2814,0.2954
BOOST_NEGPULSE_1S,43,0.99064,2.94655,0.1143,discharge,0,-2.948,3.4065,5071.6,101,9.2613,0.7852,0.4021,9.3607,9.4335,0.0879
BOOST_NEGPULSE_1S,43,0.99064,2.94655,0.1144,charge,0,1.472,3.4079,70.5,101,9.8343,0.8327,0.5115,6.9045,8.8998,0.0893
BOOST_NEGPULSE_1S,43,0.99064,2.94655,0.1143,discharge,1,-11.789,3.4069,635.4,101,9.362,1.1736,0.6891,24.2207,32.9299,0.2849
BOOST_NEGPULSE_1S,43,0.99064,2.94655,0.1144,charge,1,5.896,3.4142,160.8,101,9.1838,0.8748,0.4802,5.0187,8.8718,0.1214
BOOST_NEGPULSE_1S,43,0.99064,2.94655,0.1142,discharge,2,-23.579,3.4086,680.7,101,9.1917,0.4972,0.0765,200.0,173.8818,3.1667
BOOST_NEGPULSE_1S,43,0.99064,2.94655,0.1145,charge,2,17.684,3.4172,280.8,101,9.0419,0.7022,0.5073,6.1242,13.6184,0.2953
BOOST_NEGPULSE_1S,43,0.99064,2.94655,0.1146,charge,3,29.472,3.4189,385.5,101,8.7881,0.5333,0.4194,6.6739,13.7377,0.3288
BOOST_NEGPULSE_1S,43,0.99064,2.94655,0.0652,discharge,0,-2.946,3.3552,5072.9,101,10.085,1.6639,0.3463,23.8481,14.5412,0.1517
BOOST_NEGPULSE_1S,43,0.99064,2.94655,0.0653,charge,0,1.472,3.3591,70.5,101,10.0647,1.5143,0.3159,15.0271,11.224,0.1014
BOOST_NEGPULSE_1S,43,0.99064,2.94655,0.0652,discharge,1,-11.789,3.357,635.5,101,10.9644,200.0,157.7602,200.0,157.7641,4.6883
BOOST_NEGPULSE_1S,43,0.99064,2.94655,0.0653,charge,1,5.896,3.368,160.8,101,9.8972,1.2898,0.313,7.5247,6.5615,0.2066
BOOST_NEGPULSE_1S,43,0.99064,2.94655,0.0654,charge,2,17.684,3.3724,239.4,101,9.4669,1.1307,0.5191,4.6744,7.4682,0.4763
BOOST_NEGPULSE_1S,43,0.99064,2.94655,0.0655,charge,3,29.473,3.3727,250.7,100,9.316,0.968,0.5249,5.0556,11.2009,0.6369
BOOST_NEGPULSE_1S,81,0.98469,2.92887,1.0,discharge,0,-2.929,4.1706,99999.0,99,1.4402,5.5405,0.1893,11.268,9.1577,0.257
BOOST_NEGPULSE_1S,81,0.98469,2.92887,1.0,charge,0,1.308,4.1813,69.4,99,9.76,4.5912,1.0796,0.01,3000.0,0.1752
BOOST_NEGPULSE_1S,81,0.98469,2.92887,0.9999,discharge,1,-11.721,4.1789,633.1,101,8.8833,1.3507,0.481,7.9793,7.5585,0.3405
BOOST_NEGPULSE_1S,81,0.98469,2.92887,1.0,charge,1,1.279,4.1836,160.4,71,12.8092,0.0202,0.05,0.01,2980.387,0.059
BOOST_NEGPULSE_1S,81,0.98469,2.92887,0.9998,discharge,2,-23.439,4.1791,634.8,101,8.8531,1.2573,0.4288,5.4562,5.3535,0.5456
BOOST_NEGPULSE_1S,81,0.98469,2.92887,0.9993,charge,2,1.284,4.1834,273.7,77,12.9266,0.01,0.05,0.01,2999.3371,0.0733
BOOST_NEGPULSE_1S,81,0.98469,2.92887,0.999,discharge,3,-33.695,4.1773,634.5,101,8.8166,1.2502,0.4267,4.2404,4.6362,0.8873
BOOST_NEGPULSE_1S,81,0.98469,2.92887,0.9987,charge,3,1.28,4.1833,380.1,81,13.0488,0.01,0.05,0.01,2999.2499,0.072
BOOST_NEGPULSE_1S,81,0.98469,2.92887,0.9498,discharge,0,-2.929,4.1037,4785.5,101,8.7764,1.1116,0.5083,6.595,8.8847,0.1219
BOOST_NEGPULSE_1S,81,0.98469,2.92887,0.9498,charge,0,1.465,4.1049,70.3,101,8.6605,1.0855,0.3906,6.421,8.767,0.0935
BOOST_NEGPULSE_1S,81,0.98469,2.92887,0.9497,discharge,1,-11.72,4.103,635.5,101,8.68,1.0586,0.4387,4.793,6.4685,0.2605
BOOST_NEGPULSE_1S,81,0.98469,2.92887,0.9499,charge,1,5.861,4.1057,160.8,101,8.8558,1.0533,0.5,6.7545,10.0027,0.1542
BOOST_NEGPULSE_1S,81,0.98469,2.92887,0.9496,discharge,2,-23.439,4.1038,680.7,101,8.7294,1.1234,0.4859,3.8269,6.5319,0.5302
BOOST_NEGPULSE_1S,81,0.98469,2.92887,0.9499,charge,2,7.641,4.108,281.3,101,12.0351,0.0102,0.05,0.01,2998.7442,0.1184
BOOST_NEGPULSE_1S,81,0.98469,2.92887,0.9495,discharge,3,-33.696,4.1034,697.8,101,8.6565,1.0694,0.451,3.6422,7.0264,0.6826
BOOST_NEGPULSE_1S,81,0.98469,2.92887,0.9499,charge,3,7.586,4.1083,386.6,101,12.0839,0.0102,0.05,0.01,2998.6445,0.1286
BOOST_NEGPULSE_1S,81,0.98469,2.92887,0.901,discharge,0,-2.929,4.0833,4848.4,101,8.7045,1.0613,0.4925,5.7679,8.336,0.1041
BOOST_NEGPULSE_1S,81,0.98469,2.92887,0.901,charge,0,1.463,4.0845,70.3,101,8.6681,0.8721,0.3835,5.0521,7.6174,0.0955
BOOST_NEGPULSE_1S,81,0.98469,2.92887,0.9009,discharge,1,-11.721,4.0834,635.5,101,8.7054,1.0423,0.4751,4.7064,7.109,0.2529
BOOST_NEGPULSE_1S,81,0.98469,2.92887,0.901,charge,1,5.861,4.0858,160.8,101,8.6269,0.9693,0.4638,4.3391,7.5658,0.1408
BOOST_NEGPULSE_1S,81,0.98469,2.92887,0.9008,discharge,2,-23.44,4.0827,680.6,101,8.6494,1.0809,0.4938,4.2003,8.0748,0.4941
BOOST_NEGPULSE_1S,81,0.98469,2.92887,0.9011,charge,2,10.098,4.0871,281.4,101,11.175,0.01,0.05,0.01,2999.9999,0.1415
BOOST_NEGPULSE_1S,81,0.98469,2.92887,0.9007,discharge,3,-33.696,4.0836,723.1,101,8.6152,0.9972,0.4487,4.4408,9.4016,0.5668
BOOST_NEGPULSE_1S,81,0.98469,2.92887,0.9011,charge,3,10.091,4.0881,386.6,101,11.0836,0.0101,0.05,0.01,2999.9196,0.1926
BOOST_NEGPULSE_1S,81,0.98469,2.92887,0.8033,discharge,0,-2.929,4.0296,5415.7,101,8.5267,1.1825,0.5255,10.2279,11.1379,0.1163
BOOST_NEGPULSE_1S,81,0.98469,2.92887,0.8033,charge,0,1.463,4.0314,70.4,101,8.4535,1.071,0.4521,7.5804,9.1971,0.0998
BOOST_NEGPULSE_1S,81,0.98469,2.92887,0.8032,discharge,1,-11.721,4.0291,635.4,101,8.5015,1.1312,0.5083,7.5154,8.0635,0.2437
BOOST_NEGPULSE_1S,81,0.98469,2.92887,0.8034,charge,1,5.861,4.0334,160.6,101,8.449,1.0706,0.5543,5.8899,9.0757,0.1335
BOOST_NEGPULSE_1S,81,0.98469,2.92887,0.8031,discharge,2,-23.439,4.03,680.6,101,8.5322,1.2549,0.5695,5.9134,8.3545,0.4722
BOOST_NEGPULSE_1S,81,0.98469,2.92887,0.8035,charge,2,14.803,4.0347,281.2,101,9.8814,1.2918,0.3292,0.01,3000.0,0.3593
BOOST_NEGPULSE_1S,81,0.98469,2.92887,0.8031,discharge,3,-33.694,4.0304,770.0,101,8.4812,1.104,0.48,5.388,8.1263,0.5937
BOOST_NEGPULSE_1S,81,0.98469,2.92887,0.8035,charge,3,14.834,4.0357,386.3,101,11.0708,0.0101,0.05,0.01,2999.9937,0.1538
BOOST_NEGPULSE_1S,81,0.98469,2.92887,0.7056,discharge,0,-2.931,3.9235,5463.4,101,8.3843,1.1646,0.509,11.6059,12.399,0.1093
BOOST_NEGPULSE_1S,81,0.98469,2.92887,0.7057,charge,0,1.465,3.926,70.4,101,8.4032,0.963,0.4751,7.0049,8.7251,0.0923
BOOST_NEGPULSE_1S,81,0.98469,2.92887,0.7056,discharge,1,-11.721,3.9238,635.5,101,8.4925,1.0577,0.4761,6.4704,6.4456,0.2202
BOOST_NEGPULSE_1S,81,0.98469,2.92887,0.7057,charge,1,5.861,3.9287,160.8,101,8.347,0.9642,0.4893,4.786,7.998,0.1353
BOOST_NEGPULSE_1S,81,0.98469,2.92887,0.7055,discharge,2,-23.438,3.9241,680.7,101,8.4954,1.2736,0.5732,4.5582,6.9995,0.4851
BOOST_NEGPULSE_1S,81,0.98469,2.92887,0.7058,charge,2,17.58,3.9301,281.2,101,8.2255,0.793,0.5061,5.649,11.7101,0.2522
BOOST_NEGPULSE_1S,81,0.98469,2.92887,0.7054,discharge,3,-33.694,3.9248,801.1,101,8.407,1.1423,0.5208,4.3657,7.7604,0.617
BOOST_NEGPULSE_1S,81,0.98469,2.92887,0.7059,charge,3,25.279,3.9307,386.7,101,9.3906,1.2709,0.4158,0.01,3000.0,0.635
BOOST_NEGPULSE_1S,81,0.98469,2.92887,0.6079,discharge,0,-2.929,3.8457,5567.5,101,8.4921,1.1814,0.519,12.727,12.1171,0.1122
BOOST_NEGPULSE_1S,81,0.98469,2.92887,0.608,charge,0,1.462,3.8469,70.5,101,8.6404,1.4077,0.6966,10.5384,13.8071,0.0935
BOOST_NEGPULSE_1S,81,0.98469,2.92887,0.6079,discharge,1,-11.719,3.8452,635.4,101,8.5337,1.1908,0.5662,6.0454,7.053,0.2374
BOOST_NEGPULSE_1S,81,0.98469,2.92887,0.608,charge,1,5.86,3.8493,160.8,101,8.4,1.0284,0.4193,6.6341,8.0347,0.1401
BOOST_NEGPULSE_1S,81,0.98469,2.92887,0.6078,discharge,2,-23.44,3.8436,680.7,101,8.4455,1.0788,0.4697,4.9172,7.8764,0.4299
BOOST_NEGPULSE_1S,81,0.98469,2.92887,0.6081,charge,2,17.579,3.8504,281.8,101,8.3763,0.9676,0.5345,4.873,8.8576,0.2895
BOOST_NEGPULSE_1S,81,0.98469,2.92887,0.6077,discharge,3,-33.696,3.8444,801.0,101,8.4248,0.9811,0.4482,4.9791,9.2867,0.5528
BOOST_NEGPULSE_1S,81,0.98469,2.92887,0.6082,charge,3,29.3,3.8524,386.8,101,8.1736,0.6281,0.2933,4.04,6.3895,1.0995
BOOST_NEGPULSE_1S,81,0.98469,2.92887,0.5103,discharge,0,-2.929,3.7333,5613.3,101,8.2872,0.7558,0.517,7.8783,11.8009,0.0921
BOOST_NEGPULSE_1S,81,0.98469,2.92887,0.5103,charge,0,1.465,3.7344,70.5,101,8.3348,0.683,0.5339,6.5492,10.3214,0.0869
BOOST_NEGPULSE_1S,81,0.98469,2.92887,0.5102,discharge,1,-11.721,3.7334,635.4,101,8.35,0.7066,0.6064,6.1931,9.3559,0.1426
BOOST_NEGPULSE_1S,81,0.98469,2.92887,0.5103,charge,1,5.86,3.7363,160.8,101,8.2544,0.7328,0.5957,5.7804,9.263,0.1129
BOOST_NEGPULSE_1S,81,0.98469,2.92887,0.5101,discharge,2,-23.44,3.7329,680.6,101,8.2925,0.7749,0.6453,5.4395,9.0866,0.2964
BOOST_NEGPULSE_1S,81,0.98469,2.92887,0.5104,charge,2,17.579,3.7379,281.5,101,8.2369,0.9205,0.7536,6.1379,13.3017,0.2151
BOOST_NEGPULSE_1S,81,0.98469,2.92887,0.51,discharge,3,-33.696,3.734,800.7,101,8.284,0.7842,0.6523,5.3693,9.6574,0.3956
BOOST_NEGPULSE_1S,81,0.98469,2.92887,0.5105,charge,3,29.301,3.7397,386.5,101,8.119,0.8018,0.6041,6.2675,13.5546,0.2697
BOOST_NEGPULSE_1S,81,0.98469,2.92887,0.4126,discharge,0,-2.929,3.6528,5613.4,101,8.3658,0.6613,0.6531,7.9098,13.2648,0.0911
BOOST_NEGPULSE_1S,81,0.98469,2.92887,0.4126,charge,0,1.465,3.654,70.4,101,8.3374,0.6472,0.6435,7.1643,13.1202,0.0909
BOOST_NEGPULSE_1S,81,0.98469,2.92887,0.4125,discharge,1,-11.721,3.6521,635.5,101,8.2828,0.6118,0.5968,6.6719,10.5805,0.1332
BOOST_NEGPULSE_1S,81,0.98469,2.92887,0.4127,charge,1,5.861,3.6562,160.8,101,8.2928,0.5426,0.5025,5.5383,8.7455,0.0947
BOOST_NEGPULSE_1S,81,0.98469,2.92887,0.4124,discharge,2,-23.44,3.6531,680.6,101,8.3524,0.6444,0.6573,5.3596,8.5539,0.2582
BOOST_NEGPULSE_1S,81,0.98469,2.92887,0.4128,charge,2,17.578,3.6579,281.2,101,8.2669,0.8491,0.8677,4.8009,10.765,0.2168
BOOST_NEGPULSE_1S,81,0.98469,2.92887,0.4123,discharge,3,-33.696,3.6534,801.0,101,8.306,0.7348,0.7072,5.1954,9.1319,0.3664
BOOST_NEGPULSE_1S,81,0.98469,2.92887,0.4129,charge,3,29.301,3.6588,386.8,101,8.1893,0.7977,0.7336,5.5082,13.4349,0.2578
BOOST_NEGPULSE_1S,81,0.98469,2.92887,0.315,discharge,0,-2.93,3.5933,5613.6,100,8.4931,0.6463,0.6317,7.9689,13.1645,0.0886
BOOST_NEGPULSE_1S,81,0.98469,2.92887,0.315,charge,0,1.462,3.5944,70.4,100,8.3857,0.6002,0.6471,6.9793,12.5629,0.0875
BOOST_NEGPULSE_1S,81,0.98469,2.92887,0.3149,discharge,1,-11.719,3.5931,635.4,101,8.4626,0.6005,0.6092,6.9903,11.1353,0.1453
BOOST_NEGPULSE_1S,81,0.98469,2.92887,0.315,charge,1,5.861,3.5962,160.8,101,8.3811,0.5909,0.54,6.1642,10.2847,0.1039
BOOST_NEGPULSE_1S,81,0.98469,2.92887,0.3148,discharge,2,-23.44,3.5928,680.6,101,8.4619,0.6617,0.6913,5.8269,9.5217,0.2734
BOOST_NEGPULSE_1S,81,0.98469,2.92887,0.3151,charge,2,17.58,3.5983,281.8,101,8.3618,0.6824,0.7255,4.5472,8.7382,0.2016
BOOST_NEGPULSE_1S,81,0.98469,2.92887,0.3147,discharge,3,-33.696,3.5925,801.1,101,8.4185,0.7007,0.6589,5.6871,9.7564,0.3345
