Repository: KikETs/ECM_HYBRID_BMS_JOINT

## Results

| Arm | Model | Size | Protocol | Result | Worst cell |
|---|---|---|---|---|---|
| SOP | 2RC table + trim (A8) | 4 effective coefficients, 2 EW states | leave-one-cell-out | usable current 69.6 % discharge, 59.5 % charge (τ = 10 s) | 59.9 % / 53.5 % (BOOST_REST) |
| SOH | dQ/dV ridge | 65 coefficients | leave-one-cell-out | RMSE 0.0094, bias −0.0005 | 0.0130 (BOOST_REST) |
| SOC | 2RC EKF, low-current gate | 3 states | leave-one-cell-out | **2.34 %p** over six sensor disturbances on estimated SOH (2.325 on true SOH), per cell 2.00–2.75 | 4.60 %p (BOOST_NEGPULSE_1S, current offset −0.10 A) |

The SOH arm was a 10,945-parameter CNN until the second audit round. Nested

File: analysis/uypydj_hppc_resistance.csv (part 51 of 225)
protocol,cycle,SOH,CAP_Ah,SOC,soc_group,direction,rate_rank,I_A,CRate_rated,tau_s,tau_actual_s,V_pre_V,V_tau_V,R_mOhm,file
BOOST,637,0.90625,2.71475,0.9545,1,discharge,3,-31.221,10.407,10.0,9.9,4.0963,3.5903,16.207,09-01-21_09.56_BOOST_protocol_HPPC_IN21700_30T_cycle_#637.mat
BOOST,637,0.90625,2.71475,0.9548,1,charge,3,5.436,1.812,2.0,2.0,4.1038,4.2001,17.7136,09-01-21_09.56_BOOST_protocol_HPPC_IN21700_30T_cycle_#637.mat
BOOST,637,0.90625,2.71475,0.9548,1,charge,3,5.436,1.812,10.0,9.9,4.1038,4.2001,17.7136,09-01-21_09.56_BOOST_protocol_HPPC_IN21700_30T_cycle_#637.mat
BOOST,637,0.90625,2.71475,0.9095,2,discharge,0,-2.717,0.906,2.0,2.0,4.0796,4.0386,15.0924,09-01-21_09.56_BOOST_protocol_HPPC_IN21700_30T_cycle_#637.mat
BOOST,637,0.90625,2.71475,0.9095,2,discharge,0,-2.717,0.906,10.0,9.9,4.0796,4.0295,18.4422,09-01-21_09.56_BOOST_protocol_HPPC_IN21700_30T_cycle_#637.mat
BOOST,637,0.90625,2.71475,0.9095,2,charge,0,1.358,0.453,2.0,2.0,4.081,4.1011,14.7979,09-01-21_09.56_BOOST_protocol_HPPC_IN21700_30T_cycle_#637.mat
BOOST,637,0.90625,2.71475,0.9095,2,charge,0,1.358,0.453,10.0,9.9,4.081,4.1054,17.9636,09-01-21_09.56_BOOST_protocol_HPPC_IN21700_30T_cycle_#637.mat
BOOST,637,0.90625,2.71475,0.9094,2,discharge,1,-10.86,3.62,2.0,1.9,4.08,3.92,14.733,09-01-21_09.56_BOOST_protocol_HPPC_IN21700_30T_cycle_#637.mat
BOOST,637,0.90625,2.71475,0.9094,2,discharge,1,-10.86,3.62,10.0,9.9,4.08,3.8866,17.8085,09-01-21_09.56_BOOST_protocol_HPPC_IN21700_30T_cycle_#637.mat
BOOST,637,0.90625,2.71475,0.9095,2,charge,1,5.429,1.81,2.0,2.0,4.0828,4.1628,14.7357,09-01-21_09.56_BOOST_protocol_HPPC_IN21700_30T_cycle_#637.mat
BOOST,637,0.90625,2.71475,0.9095,2,charge,1,5.429,1.81,10.0,9.9,4.0828,4.1796,17.8302,09-01-21_09.56_BOOST_protocol_HPPC_IN21700_30T_cycle_#637.mat
BOOST,637,0.90625,2.71475,0.9093,2,discharge,2,-21.721,7.24,2.0,2.0,4.0793,3.772,14.1476,09-01-21_09.56_BOOST_protocol_HPPC_IN21700_30T_cycle_#637.mat
BOOST,637,0.90625,2.71475,0.9093,2,discharge,2,-21.721,7.24,10.0,9.9,4.0793,3.7127,16.8777,09-01-21_09.56_BOOST_protocol_HPPC_IN21700_30T_cycle_#637.mat
BOOST,637,0.90625,2.71475,0.9096,2,charge,2,7.313,2.438,2.0,2.0,4.0848,4.2001,15.7664,09-01-21_09.56_BOOST_protocol_HPPC_IN21700_30T_cycle_#637.mat
BOOST,637,0.90625,2.71475,0.9096,2,charge,2,7.313,2.438,10.0,9.9,4.0848,4.2001,15.7664,09-01-21_09.56_BOOST_protocol_HPPC_IN21700_30T_cycle_#637.mat
BOOST,637,0.90625,2.71475,0.9093,2,discharge,3,-31.223,10.408,2.0,2.0,4.0807,3.6526,13.711,09-01-21_09.56_BOOST_protocol_HPPC_IN21700_30T_cycle_#637.mat
BOOST,637,0.90625,2.71475,0.9093,2,discharge,3,-31.223,10.408,10.0,9.9,4.0807,3.571,16.3245,09-01-21_09.56_BOOST_protocol_HPPC_IN21700_30T_cycle_#637.mat
BOOST,637,0.90625,2.71475,0.9096,2,charge,3,7.23,2.41,2.0,2.0,4.0866,4.2001,15.6989,09-01-21_09.56_BOOST_protocol_HPPC_IN21700_30T_cycle_#637.mat
BOOST,637,0.90625,2.71475,0.9096,2,charge,3,7.23,2.41,10.0,9.9,4.0866,4.2,15.6851,09-01-21_09.56_BOOST_protocol_HPPC_IN21700_30T_cycle_#637.mat
BOOST,637,0.90625,2.71475,0.819,3,discharge,0,-2.715,0.905,2.0,1.9,4.0188,3.9798,14.3662,09-01-21_09.56_BOOST_protocol_HPPC_IN21700_30T_cycle_#637.mat
BOOST,637,0.90625,2.71475,0.819,3,discharge,0,-2.715,0.905,10.0,9.9,4.0188,3.9645,20.0022,09-01-21_09.56_BOOST_protocol_HPPC_IN21700_30T_cycle_#637.mat
BOOST,637,0.90625,2.71475,0.819,3,charge,0,1.358,0.453,2.0,2.0,4.0208,4.0398,13.9881,09-01-21_09.56_BOOST_protocol_HPPC_IN21700_30T_cycle_#637.mat
BOOST,637,0.90625,2.71475,0.819,3,charge,0,1.358,0.453,10.0,9.9,4.0208,4.0461,18.6262,09-01-21_09.56_BOOST_protocol_HPPC_IN21700_30T_cycle_#637.mat
BOOST,637,0.90625,2.71475,0.8189,3,discharge,1,-10.86,3.62,2.0,2.0,4.0193,3.8636,14.337,09-01-21_09.56_BOOST_protocol_HPPC_IN21700_30T_cycle_#637.mat
BOOST,637,0.90625,2.71475,0.8189,3,discharge,1,-10.86,3.62,10.0,9.9,4.0193,3.8127,19.0239,09-01-21_09.56_BOOST_protocol_HPPC_IN21700_30T_cycle_#637.mat
BOOST,637,0.90625,2.71475,0.8191,3,charge,1,5.429,1.81,2.0,1.9,4.0244,4.0985,13.6489,09-01-21_09.56_BOOST_protocol_HPPC_IN21700_30T_cycle_#637.mat
BOOST,637,0.90625,2.71475,0.8191,3,charge,1,5.429,1.81,10.0,9.9,4.0244,4.1202,17.646,09-01-21_09.56_BOOST_protocol_HPPC_IN21700_30T_cycle_#637.mat
BOOST,637,0.90625,2.71475,0.8188,3,discharge,2,-21.722,7.241,2.0,2.0,4.0201,3.718,13.9076,09-01-21_09.56_BOOST_protocol_HPPC_IN21700_30T_cycle_#637.mat
BOOST,637,0.90625,2.71475,0.8188,3,discharge,2,-21.722,7.241,10.0,9.9,4.0201,3.6413,17.4385,09-01-21_09.56_BOOST_protocol_HPPC_IN21700_30T_cycle_#637.mat
BOOST,637,0.90625,2.71475,0.8191,3,charge,2,11.856,3.952,2.0,2.0,4.0274,4.2001,14.5665,09-01-21_09.56_BOOST_protocol_HPPC_IN21700_30T_cycle_#637.mat
BOOST,637,0.90625,2.71475,0.8191,3,charge,2,11.856,3.952,10.0,9.9,4.0274,4.2,14.558,09-01-21_09.56_BOOST_protocol_HPPC_IN21700_30T_cycle_#637.mat
BOOST,637,0.90625,2.71475,0.8188,3,discharge,3,-31.221,10.407,2.0,1.9,4.0201,3.6022,13.3852,09-01-21_09.56_BOOST_protocol_HPPC_IN21700_30T_cycle_#637.mat
BOOST,637,0.90625,2.71475,0.8188,3,discharge,3,-31.221,10.407,10.0,9.9,4.0201,3.5045,16.5145,09-01-21_09.56_BOOST_protocol_HPPC_IN21700_30T_cycle_#637.mat
BOOST,637,0.90625,2.71475,0.8191,3,charge,3,11.836,3.945,2.0,2.0,4.0294,4.2003,14.439,09-01-21_09.56_BOOST_protocol_HPPC_IN21700_30T_cycle_#637.mat
BOOST,637,0.90625,2.71475,0.8191,3,charge,3,11.836,3.945,10.0,9.9,4.0294,4.2002,14.4306,09-01-21_09.56_BOOST_protocol_HPPC_IN21700_30T_cycle_#637.mat
BOOST,637,0.90625,2.71475,0.7286,4,discharge,0,-2.713,0.904,2.0,2.0,3.9206,3.8832,13.7875,09-01-21_09.56_BOOST_protocol_HPPC_IN21700_30T_cycle_#637.mat
BOOST,637,0.90625,2.71475,0.7286,4,discharge,0,-2.713,0.904,10.0,9.9,3.9206,3.869,19.0223,09-01-21_09.56_BOOST_protocol_HPPC_IN21700_30T_cycle_#637.mat
BOOST,637,0.90625,2.71475,0.7286,4,charge,0,1.358,0.453,2.0,2.0,3.9228,3.9408,13.2519,09-01-21_09.56_BOOST_protocol_HPPC_IN21700_30T_cycle_#637.mat
BOOST,637,0.90625,2.71475,0.7286,4,charge,0,1.358,0.453,10.0,9.9,3.9228,3.9463,17.301,09-01-21_09.56_BOOST_protocol_HPPC_IN21700_30T_cycle_#637.mat
BOOST,637,0.90625,2.71475,0.7285,4,discharge,1,-10.86,3.62,2.0,2.0,3.9199,3.7725,13.5727,09-01-21_09.56_BOOST_protocol_HPPC_IN21700_30T_cycle_#637.mat
BOOST,637,0.90625,2.71475,0.7285,4,discharge,1,-10.86,3.62,10.0,9.9,3.9199,3.7282,17.6519,09-01-21_09.56_BOOST_protocol_HPPC_IN21700_30T_cycle_#637.mat
BOOST,637,0.90625,2.71475,0.7287,4,charge,1,5.429,1.81,2.0,2.0,3.9263,3.9961,12.8569,09-01-21_09.56_BOOST_protocol_HPPC_IN21700_30T_cycle_#637.mat
BOOST,637,0.90625,2.71475,0.7287,4,charge,1,5.429,1.81,10.0,9.9,3.9263,4.0135,16.0619,09-01-21_09.56_BOOST_protocol_HPPC_IN21700_30T_cycle_#637.mat
BOOST,637,0.90625,2.71475,0.7284,4,discharge,2,-21.722,7.241,2.0,2.0,3.9211,3.6335,13.24,09-01-21_09.56_BOOST_protocol_HPPC_IN21700_30T_cycle_#637.mat
BOOST,637,0.90625,2.71475,0.7284,4,discharge,2,-21.722,7.241,10.0,9.9,3.9211,3.5683,16.2416,09-01-21_09.56_BOOST_protocol_HPPC_IN21700_30T_cycle_#637.mat
BOOST,637,0.90625,2.71475,0.7287,4,charge,2,16.291,5.43,2.0,2.0,3.9286,4.1274,12.2031,09-01-21_09.56_BOOST_protocol_HPPC_IN21700_30T_cycle_#637.mat
BOOST,637,0.90625,2.71475,0.7287,4,charge,2,16.291,5.43,10.0,9.9,3.9286,4.1775,15.2784,09-01-21_09.56_BOOST_protocol_HPPC_IN21700_30T_cycle_#637.mat
BOOST,637,0.90625,2.71475,0.7284,4,discharge,3,-31.221,10.407,2.0,2.0,3.9217,3.5209,12.8375,09-01-21_09.56_BOOST_protocol_HPPC_IN21700_30T_cycle_#637.mat
BOOST,637,0.90625,2.71475,0.7284,4,discharge,3,-31.221,10.407,10.0,9.9,3.9217,3.4344,15.6081,09-01-21_09.56_BOOST_protocol_HPPC_IN21700_30T_cycle_#637.mat
BOOST,637,0.90625,2.71475,0.7288,4,charge,3,20.563,6.854,2.0,1.9,3.9298,4.2001,13.145,09-01-21_09.56_BOOST_protocol_HPPC_IN21700_30T_cycle_#637.mat
BOOST,637,0.90625,2.71475,0.7288,4,charge,3,20.563,6.854,10.0,9.9,3.9298,4.2001,13.145,09-01-21_09.56_BOOST_protocol_HPPC_IN21700_30T_cycle_#637.mat
BOOST,637,0.90625,2.71475,0.6381,5,discharge,0,-2.715,0.905,2.0,2.0,3.8383,3.8022,13.299,09-01-21_09.56_BOOST_protocol_HPPC_IN21700_30T_cycle_#637.mat
BOOST,637,0.90625,2.71475,0.6381,5,discharge,0,-2.715,0.905,10.0,9.9,3.8383,3.7888,18.2354,09-01-21_09.56_BOOST_protocol_HPPC_IN21700_30T_cycle_#637.mat
BOOST,637,0.90625,2.71475,0.6381,5,charge,0,1.358,0.453,2.0,2.0,3.8393,3.8578,13.621,09-01-21_09.56_BOOST_protocol_HPPC_IN21700_30T_cycle_#637.mat
BOOST,637,0.90625,2.71475,0.6381,5,charge,0,1.358,0.453,10.0,9.9,3.8393,3.8635,17.8177,09-01-21_09.56_BOOST_protocol_HPPC_IN21700_30T_cycle_#637.mat
BOOST,637,0.90625,2.71475,0.638,5,discharge,1,-10.861,3.62,2.0,2.0,3.8382,3.6956,13.1295,09-01-21_09.56_BOOST_protocol_HPPC_IN21700_30T_cycle_#637.mat
BOOST,637,0.90625,2.71475,0.638,5,discharge,1,-10.861,3.62,10.0,9.9,3.8382,3.6545,16.9137,09-01-21_09.56_BOOST_protocol_HPPC_IN21700_30T_cycle_#637.mat
BOOST,637,0.90625,2.71475,0.6382,5,charge,1,5.428,1.809,2.0,2.0,3.843,3.9124,12.7848,09-01-21_09.56_BOOST_protocol_HPPC_IN21700_30T_cycle_#637.mat
BOOST,637,0.90625,2.71475,0.6382,5,charge,1,5.428,1.809,10.0,9.9,3.843,3.9325,16.4877,09-01-21_09.56_BOOST_protocol_HPPC_IN21700_30T_cycle_#637.mat
BOOST,637,0.90625,2.71475,0.6379,5,discharge,2,-21.72,7.24,2.0,2.0,3.8378,3.5613,12.7302,09-01-21_09.56_BOOST_protocol_HPPC_IN21700_30T_cycle_#637.mat
BOOST,637,0.90625,2.71475,0.6379,5,discharge,2,-21.72,7.24,10.0,9.9,3.8378,3.4922,15.9116,09-01-21_09.56_BOOST_protocol_HPPC_IN21700_30T_cycle_#637.mat
BOOST,637,0.90625,2.71475,0.6382,5,charge,2,16.289,5.43,2.0,2.0,3.8457,4.0453,12.2537,09-01-21_09.56_BOOST_protocol_HPPC_IN21700_30T_cycle_#637.mat
BOOST,637,0.90625,2.71475,0.6382,5,charge,2,16.289,5.43,10.0,9.9,3.8457,4.0956,15.3416,09-01-21_09.56_BOOST_protocol_HPPC_IN21700_30T_cycle_#637.mat
BOOST,637,0.90625,2.71475,0.6379,5,discharge,3,-31.222,10.407,2.0,2.0,3.8375,3.4496,12.4239,09-01-21_09.56_BOOST_protocol_HPPC_IN21700_30T_cycle_#637.mat
BOOST,637,0.90625,2.71475,0.6379,5,discharge,3,-31.222,10.407,10.0,9.9,3.8375,3.3554,15.441,09-01-21_09.56_BOOST_protocol_HPPC_IN21700_30T_cycle_#637.mat
BOOST,637,0.90625,2.71475,0.6383,5,charge,3,27.023,9.008,2.0,2.0,3.8476,4.1687,11.8825,09-01-21_09.56_BOOST_protocol_HPPC_IN21700_30T_cycle_#637.mat
BOOST,637,0.90625,2.71475,0.6383,5,charge,3,27.023,9.008,10.0,9.9,3.8476,4.1999,13.037,09-01-21_09.56_BOOST_protocol_HPPC_IN21700_30T_cycle_#637.mat
BOOST,637,0.90625,2.71475,0.5476,6,discharge,0,-2.715,0.905,2.0,2.0,3.7407,3.7072,12.3407,09-01-21_09.56_BOOST_protocol_HPPC_IN21700_30T_cycle_#637.mat
BOOST,637,0.90625,2.71475,0.5476,6,discharge,0,-2.715,0.905,10.0,9.9,3.7407,3.6955,16.6507,09-01-21_09.56_BOOST_protocol_HPPC_IN21700_30T_cycle_#637.mat
BOOST,637,0.90625,2.71475,0.5476,6,charge,0,1.358,0.453,2.0,2.0,3.7431,3.76,12.4429,09-01-21_09.56_BOOST_protocol_HPPC_IN21700_30T_cycle_#637.mat
BOOST,637,0.90625,2.71475,0.5476,6,charge,0,1.358,0.453,10.0,9.9,3.7431,3.7653,16.3452,09-01-21_09.56_BOOST_protocol_HPPC_IN21700_30T_cycle_#637.mat
BOOST,637,0.90625,2.71475,0.5475,6,discharge,1,-10.86,3.62,2.0,2.0,3.7417,3.6043,12.6519,09-01-21_09.56_BOOST_protocol_HPPC_IN21700_30T_cycle_#637.mat
BOOST,637,0.90625,2.71475,0.5475,6,discharge,1,-10.86,3.62,10.0,9.9,3.7417,3.5627,16.4825,09-01-21_09.56_BOOST_protocol_HPPC_IN21700_30T_cycle_#637.mat
BOOST,637,0.90625,2.71475,0.5476,6,charge,1,5.429,1.81,2.0,2.0,3.7461,3.8134,12.3955,09-01-21_09.56_BOOST_protocol_HPPC_IN21700_30T_cycle_#637.mat
BOOST,637,0.90625,2.71475,0.5476,6,charge,1,5.429,1.81,10.0,9.9,3.7461,3.8327,15.9502,09-01-21_09.56_BOOST_protocol_HPPC_IN21700_30T_cycle_#637.mat
BOOST,637,0.90625,2.71475,0.5474,6,discharge,2,-21.72,7.24,2.0,2.0,3.7421,3.4706,12.5,09-01-21_09.56_BOOST_protocol_HPPC_IN21700_30T_cycle_#637.mat
BOOST,637,0.90625,2.71475,0.5474,6,discharge,2,-21.72,7.24,10.0,9.9,3.7421,3.3976,15.861,09-01-21_09.56_BOOST_protocol_HPPC_IN21700_30T_cycle_#637.mat
BOOST,637,0.90625,2.71475,0.5477,6,charge,2,16.29,5.43,2.0,2.0,3.7488,3.9451,12.0503,09-01-21_09.56_BOOST_protocol_HPPC_IN21700_30T_cycle_#637.mat
BOOST,637,0.90625,2.71475,0.5477,6,charge,2,16.29,5.43,10.0,9.9,3.7488,3.9945,15.0829,09-01-21_09.56_BOOST_protocol_HPPC_IN21700_30T_cycle_#637.mat
BOOST,637,0.90625,2.71475,0.5474,6,discharge,3,-31.222,10.407,2.0,2.0,3.7421,3.358,12.3022,09-01-21_09.56_BOOST_protocol_HPPC_IN21700_30T_cycle_#637.mat
BOOST,637,0.90625,2.71475,0.5474,6,discharge,3,-31.222,10.407,10.0,9.9,3.7421,3.259,15.4731,09-01-21_09.56_BOOST_protocol_HPPC_IN21700_30T_cycle_#637.mat
BOOST,637,0.90625,2.71475,0.5478,6,charge,3,27.149,9.05,2.0,2.0,3.7507,4.0684,11.7021,09-01-21_09.56_BOOST_protocol_HPPC_IN21700_30T_cycle_#637.mat
BOOST,637,0.90625,2.71475,0.5478,6,charge,3,27.149,9.05,10.0,9.9,3.7507,4.1452,14.5309,09-01-21_09.56_BOOST_protocol_HPPC_IN21700_30T_cycle_#637.mat
BOOST,637,0.90625,2.71475,0.4571,7,discharge,0,-2.715,0.905,2.0,2.0,3.6584,3.6245,12.4876,09-01-21_09.56_BOOST_protocol_HPPC_IN21700_30T_cycle_#637.mat
BOOST,637,0.90625,2.71475,0.4571,7,discharge,0,-2.715,0.905,10.0,9.9,3.6584,3.614,16.3554,09-01-21_09.56_BOOST_protocol_HPPC_IN21700_30T_cycle_#637.mat
BOOST,637,0.90625,2.71475,0.4571,7,charge,0,1.359,0.453,2.0,1.9,3.6598,3.6765,12.293,09-01-21_09.56_BOOST_protocol_HPPC_IN21700_30T_cycle_#637.mat
BOOST,637,0.90625,2.71475,0.4571,7,charge,0,1.359,0.453,10.0,9.9,3.6598,3.6814,15.8999,09-01-21_09.56_BOOST_protocol_HPPC_IN21700_30T_cycle_#637.mat
BOOST,637,0.90625,2.71475,0.457,7,discharge,1,-10.861,3.62,2.0,2.0,3.6585,3.5229,12.485,09-01-21_09.56_BOOST_protocol_HPPC_IN21700_30T_cycle_#637.mat
BOOST,637,0.90625,2.71475,0.457,7,discharge,1,-10.861,3.62,10.0,9.9,3.6585,3.4831,16.1495,09-01-21_09.56_BOOST_protocol_HPPC_IN21700_30T_cycle_#637.mat
BOOST,637,0.90625,2.71475,0.4572,7,charge,1,5.43,1.81,2.0,2.0,3.6628,3.7295,12.2845,09-01-21_09.56_BOOST_protocol_HPPC_IN21700_30T_cycle_#637.mat
BOOST,637,0.90625,2.71475,0.4572,7,charge,1,5.43,1.81,10.0,9.9,3.6628,3.7477,15.6365,09-01-21_09.56_BOOST_protocol_HPPC_IN21700_30T_cycle_#637.mat
BOOST,637,0.90625,2.71475,0.4569,7,discharge,2,-21.72,7.24,2.0,2.0,3.6588,3.3892,12.4125,09-01-21_09.56_BOOST_protocol_HPPC_IN21700_30T_cycle_#637.mat
BOOST,637,0.90625,2.71475,0.4569,7,discharge,2,-21.72,7.24,10.0,9.9,3.6588,3.3178,15.6998,09-01-21_09.56_BOOST_protocol_HPPC_IN21700_30T_cycle_#637.mat
BOOST,637,0.90625,2.71475,0.4572,7,charge,2,16.29,5.43,2.0,2.0,3.6656,3.8602,11.946,09-01-21_09.56_BOOST_protocol_HPPC_IN21700_30T_cycle_#637.mat
BOOST,637,0.90625,2.71475,0.4572,7,charge,2,16.29,5.43,10.0,9.9,3.6656,3.9055,14.7268,09-01-21_09.56_BOOST_protocol_HPPC_IN21700_30T_cycle_#637.mat
BOOST,637,0.90625,2.71475,0.4568,7,discharge,3,-31.22,10.407,2.0,2.0,3.6592,3.2761,12.271,09-01-21_09.56_BOOST_protocol_HPPC_IN21700_30T_cycle_#637.mat
BOOST,637,0.90625,2.71475,0.4568,7,discharge,3,-31.22,10.407,10.0,9.9,3.6592,3.1779,15.4164,09-01-21_09.56_BOOST_protocol_HPPC_IN21700_30T_cycle_#637.mat
BOOST,637,0.90625,2.71475,0.4573,7,charge,3,27.151,9.05,2.0,2.0,3.6677,3.983,11.6128,09-01-21_09.56_BOOST_protocol_HPPC_IN21700_30T_cycle_#637.mat
BOOST,637,0.90625,2.71475,0.4573,7,charge,3,27.151,9.05,10.0,9.9,3.6677,4.055,14.2647,09-01-21_09.56_BOOST_protocol_HPPC_IN21700_30T_cycle_#637.mat
BOOST,637,0.90625,2.71475,0.3666,8,discharge,0,-2.715,0.905,2.0,2.0,3.5964,3.5618,12.7464,09-01-21_09.56_BOOST_protocol_HPPC_IN21700_30T_cycle_#637.mat
BOOST,637,0.90625,2.71475,0.3666,8,discharge,0,-2.715,0.905,10.0,9.9,3.5964,3.5511,16.6882,09-01-21_09.56_BOOST_protocol_HPPC_IN21700_30T_cycle_#637.mat
BOOST,637,0.90625,2.71475,0.3666,8,charge,0,1.359,0.453,2.0,2.0,3.5972,3.6151,13.1763,09-01-21_09.56_BOOST_protocol_HPPC_IN21700_30T_cycle_#637.mat
BOOST,637,0.90625,2.71475,0.3666,8,charge,0,1.359,0.453,10.0,9.9,3.5972,3.6199,16.7096,09-01-21_09.56_BOOST_protocol_HPPC_IN21700_30T_cycle_#637.mat
BOOST,637,0.90625,2.71475,0.3665,8,discharge,1,-10.86,3.62,2.0,2.0,3.5966,3.4576,12.7993,09-01-21_09.56_BOOST_protocol_HPPC_IN21700_30T_cycle_#637.mat
BOOST,637,0.90625,2.71475,0.3665,8,discharge,1,-10.86,3.62,10.0,9.9,3.5966,3.4166,16.5746,09-01-21_09.56_BOOST_protocol_HPPC_IN21700_30T_cycle_#637.mat
BOOST,637,0.90625,2.71475,0.3666,8,charge,1,5.429,1.81,2.0,2.0,3.6005,3.6691,12.6356,09-01-21_09.56_BOOST_protocol_HPPC_IN21700_30T_cycle_#637.mat
BOOST,637,0.90625,2.71475,0.3666,8,charge,1,5.429,1.81,10.0,9.9,3.6005,3.6877,16.0616,09-01-21_09.56_BOOST_protocol_HPPC_IN21700_30T_cycle_#637.mat
BOOST,637,0.90625,2.71475,0.3664,8,discharge,2,-21.721,7.24,2.0,2.0,3.5972,3.3204,12.7434,09-01-21_09.56_BOOST_protocol_HPPC_IN21700_30T_cycle_#637.mat
BOOST,637,0.90625,2.71475,0.3664,8,discharge,2,-21.721,7.24,10.0,9.9,3.5972,3.2434,16.2884,09-01-21_09.56_BOOST_protocol_HPPC_IN21700_30T_cycle_#637.mat
BOOST,637,0.90625,2.71475,0.3667,8,charge,2,16.29,5.43,2.0,2.0,3.6051,3.8027,12.1301,09-01-21_09.56_BOOST_protocol_HPPC_IN21700_30T_cycle_#637.mat
BOOST,637,0.90625,2.71475,0.3667,8,charge,2,16.29,5.43,10.0,9.9,3.6051,3.8471,14.8557,09-01-21_09.56_BOOST_protocol_HPPC_IN21700_30T_cycle_#637.mat
BOOST,637,0.90625,2.71475,0.3664,8,discharge,3,-31.222,10.407,2.0,2.0,3.5973,3.2044,12.5841,09-01-21_09.56_BOOST_protocol_HPPC_IN21700_30T_cycle_#637.mat
BOOST,637,0.90625,2.71475,0.3664,8,discharge,3,-31.222,10.407,10.0,9.9,3.5973,3.0954,16.0752,09-01-21_09.56_BOOST_protocol_HPPC_IN21700_30T_cycle_#637.mat
BOOST,637,0.90625,2.71475,0.3668,8,charge,3,27.151,9.05,2.0,2.0,3.608,3.927,11.7491,09-01-21_09.56_BOOST_protocol_HPPC_IN21700_30T_cycle_#637.mat
BOOST,637,0.90625,2.71475,0.3668,8,charge,3,27.151,9.05,10.0,9.9,3.608,3.9934,14.1947,09-01-21_09.56_BOOST_protocol_HPPC_IN21700_30T_cycle_#637.mat
BOOST,637,0.90625,2.71475,0.2761,9,discharge,0,-2.715,0.905,2.0,2.0,3.5169,3.4792,13.8879,09-01-21_09.56_BOOST_protocol_HPPC_IN21700_30T_cycle_#637.mat
BOOST,637,0.90625,2.71475,0.2761,9,discharge,0,-2.715,0.905,10.0,9.9,3.5169,3.4669,18.4189,09-01-21_09.56_BOOST_protocol_HPPC_IN21700_30T_cycle_#637.mat
BOOST,637,0.90625,2.71475,0.2761,9,charge,0,1.359,0.453,2.0,2.0,3.518,3.5371,14.0596,09-01-21_09.56_BOOST_protocol_HPPC_IN21700_30T_cycle_#637.mat
BOOST,637,0.90625,2.71475,0.2761,9,charge,0,1.359,0.453,10.0,9.9,3.518,3.5425,18.0346,09-01-21_09.56_BOOST_protocol_HPPC_IN21700_30T_cycle_#637.mat
BOOST,637,0.90625,2.71475,0.276,9,discharge,1,-10.86,3.62,2.0,2.0,3.5171,3.3654,13.9687,09-01-21_09.56_BOOST_protocol_HPPC_IN21700_30T_cycle_#637.mat
BOOST,637,0.90625,2.71475,0.276,9,discharge,1,-10.86,3.62,10.0,9.9,3.5171,3.3189,18.2505,09-01-21_09.56_BOOST_protocol_HPPC_IN21700_30T_cycle_#637.mat
BOOST,637,0.90625,2.71475,0.2761,9,charge,1,5.429,1.81,2.0,2.0,3.5236,3.596,13.3348,09-01-21_09.56_BOOST_protocol_HPPC_IN21700_30T_cycle_#637.mat
BOOST,637,0.90625,2.71475,0.2761,9,charge,1,5.429,1.81,10.0,9.9,3.5236,3.6162,17.0553,09-01-21_09.56_BOOST_protocol_HPPC_IN21700_30T_cycle_#637.mat
BOOST,637,0.90625,2.71475,0.2759,9,discharge,2,-21.721,7.24,2.0,2.0,3.519,3.2171,13.899,09-01-21_09.56_BOOST_protocol_HPPC_IN21700_30T_cycle_#637.mat
BOOST,637,0.90625,2.71475,0.2759,9,discharge,2,-21.721,7.24,10.0,9.9,3.519,3.1159,18.5581,09-01-21_09.56_BOOST_protocol_HPPC_IN21700_30T_cycle_#637.mat
BOOST,637,0.90625,2.71475,0.2762,9,charge,2,16.288,5.429,2.0,2.0,3.5287,3.7359,12.721,09-01-21_09.56_BOOST_protocol_HPPC_IN21700_30T_cycle_#637.mat
BOOST,637,0.90625,2.71475,0.2762,9,charge,2,16.288,5.429,10.0,9.9,3.5287,3.789,15.9811,09-01-21_09.56_BOOST_protocol_HPPC_IN21700_30T_cycle_#637.mat
BOOST,637,0.90625,2.71475,0.2759,9,discharge,3,-31.222,10.407,2.0,2.0,3.5201,3.0904,13.7627,09-01-21_09.56_BOOST_protocol_HPPC_IN21700_30T_cycle_#637.mat
BOOST,637,0.90625,2.71475,0.2759,9,discharge,3,-31.222,10.407,10.0,9.9,3.5201,2.9207,19.198,09-01-21_09.56_BOOST_protocol_HPPC_IN21700_30T_cycle_#637.mat
BOOST,637,0.90625,2.71475,0.2763,9,charge,3,27.152,9.051,2.0,2.0,3.5321,3.8642,12.2311,09-01-21_09.56_BOOST_protocol_HPPC_IN21700_30T_cycle_#637.mat
BOOST,637,0.90625,2.71475,0.2763,9,charge,3,27.152,9.051,10.0,9.9,3.5321,3.9395,15.0044,09-01-21_09.56_BOOST_protocol_HPPC_IN21700_30T_cycle_#637.mat
BOOST,637,0.90625,2.71475,0.2308,10,discharge,0,-2.715,0.905,2.0,2.0,3.4656,3.4249,14.9936,09-01-21_09.56_BOOST_protocol_HPPC_IN21700_30T_cycle_#637.mat
BOOST,637,0.90625,2.71475,0.2308,10,discharge,0,-2.715,0.905,10.0,9.9,3.4656,3.4115,19.93,09-01-21_09.56_BOOST_protocol_HPPC_IN21700_30T_cycle_#637.mat
BOOST,637,0.90625,2.71475,0.2308,10,charge,0,1.358,0.453,2.0,2.0,3.4676,3.4874,14.576,09-01-21_09.56_BOOST_protocol_HPPC_IN21700_30T_cycle_#637.mat
BOOST,637,0.90625,2.71475,0.2308,10,charge,0,1.358,0.453,10.0,9.9,3.4676,3.4931,18.7721,09-01-21_09.56_BOOST_protocol_HPPC_IN21700_30T_cycle_#637.mat
BOOST,637,0.90625,2.71475,0.2308,10,discharge,1,-10.86,3.62,2.0,2.0,3.4661,3.301,15.2026,09-01-21_09.56_BOOST_protocol_HPPC_IN21700_30T_cycle_#637.mat
BOOST,637,0.90625,2.71475,0.2308,10,discharge,1,-10.86,3.62,10.0,9.9,3.4661,3.2441,20.442,09-01-21_09.56_BOOST_protocol_HPPC_IN21700_30T_cycle_#637.mat
BOOST,637,0.90625,2.71475,0.2309,10,charge,1,5.429,1.81,2.0,1.9,3.4726,3.5482,13.925,09-01-21_09.56_BOOST_protocol_HPPC_IN21700_30T_cycle_#637.mat
BOOST,637,0.90625,2.71475,0.2309,10,charge,1,5.429,1.81,10.0,9.9,3.4726,3.5692,17.793,09-01-21_09.56_BOOST_protocol_HPPC_IN21700_30T_cycle_#637.mat
BOOST,637,0.90625,2.71475,0.2307,10,discharge,2,-21.721,7.24,2.0,2.0,3.4677,3.1368,15.2341,09-01-21_09.56_BOOST_protocol_HPPC_IN21700_30T_cycle_#637.mat
BOOST,637,0.90625,2.71475,0.2307,10,discharge,2,-21.721,7.24,10.0,9.9,3.4677,2.9802,22.4437,09-01-21_09.56_BOOST_protocol_HPPC_IN21700_30T_cycle_#637.mat
BOOST,637,0.90625,2.71475,0.231,10,charge,2,16.291,5.43,2.0,2.0,3.477,3.6907,13.1177,09-01-21_09.56_BOOST_protocol_HPPC_IN21700_30T_cycle_#637.mat
BOOST,637,0.90625,2.71475,0.231,10,charge,2,16.291,5.43,10.0,9.9,3.477,3.746,16.5122,09-01-21_09.56_BOOST_protocol_HPPC_IN21700_30T_cycle_#637.mat
BOOST,637,0.90625,2.71475,0.2306,10,discharge,3,-31.222,10.407,2.0,2.0,3.4676,2.993,15.2008,09-01-21_09.56_BOOST_protocol_HPPC_IN21700_30T_cycle_#637.mat
BOOST,637,0.90625,2.71475,0.2306,10,discharge,3,-31.222,10.407,10.0,9.9,3.4676,2.6967,24.6909,09-01-21_09.56_BOOST_protocol_HPPC_IN21700_30T_cycle_#637.mat
BOOST,637,0.90625,2.71475,0.2311,10,charge,3,27.151,9.05,2.0,2.0,3.4801,3.8167,12.3973,09-01-21_09.56_BOOST_protocol_HPPC_IN21700_30T_cycle_#637.mat
BOOST,637,0.90625,2.71475,0.2311,10,charge,3,27.151,9.05,10.0,9.9,3.4801,3.8995,15.4469,09-01-21_09.56_BOOST_protocol_HPPC_IN21700_30T_cycle_#637.mat
BOOST,637,0.90625,2.71475,0.1855,11,discharge,0,-2.715,0.905,2.0,2.0,3.4222,3.3763,16.9073,09-01-21_09.56_BOOST_protocol_HPPC_IN21700_30T_cycle_#637.mat
BOOST,637,0.90625,2.71475,0.1855,11,discharge,0,-2.715,0.905,10.0,9.9,3.4222,3.359,23.2798,09-01-21_09.56_BOOST_protocol_HPPC_IN21700_30T_cycle_#637.mat
BOOST,637,0.90625,2.71475,0.1856,11,charge,0,1.358,0.453,2.0,2.0,3.4246,3.4462,15.9022,09-01-21_09.56_BOOST_protocol_HPPC_IN21700_30T_cycle_#637.mat
BOOST,637,0.90625,2.71475,0.1856,11,charge,0,1.358,0.453,10.0,9.9,3.4246,3.4524,20.4668,09-01-21_09.56_BOOST_protocol_HPPC_IN21700_30T_cycle_#637.mat
BOOST,637,0.90625,2.71475,0.1855,11,discharge,1,-10.862,3.621,2.0,2.0,3.4225,3.2319,17.5474,09-01-21_09.56_BOOST_protocol_HPPC_IN21700_30T_cycle_#637.mat
BOOST,637,0.90625,2.71475,0.1855,11,discharge,1,-10.862,3.621,10.0,9.9,3.4225,3.1259,27.3062,09-01-21_09.56_BOOST_protocol_HPPC_IN21700_30T_cycle_#637.mat
BOOST,637,0.90625,2.71475,0.1856,11,charge,1,5.429,1.81,2.0,2.0,3.4319,3.5123,14.8091,09-01-21_09.56_BOOST_protocol_HPPC_IN21700_30T_cycle_#637.mat
BOOST,637,0.90625,2.71475,0.1856,11,charge,1,5.429,1.81,10.0,9.9,3.4319,3.5298,18.0325,09-01-21_09.56_BOOST_protocol_HPPC_IN21700_30T_cycle_#637.mat
BOOST,637,0.90625,2.71475,0.1854,11,discharge,2,-21.721,7.24,2.0,2.0,3.4247,3.0325,18.0563,09-01-21_09.56_BOOST_protocol_HPPC_IN21700_30T_cycle_#637.mat
BOOST,637,0.90625,2.71475,0.1854,11,discharge,2,-21.721,7.24,10.0,9.9,3.4247,2.6749,34.5196,09-01-21_09.56_BOOST_protocol_HPPC_IN21700_30T_cycle_#637.mat
BOOST,637,0.90625,2.71475,0.1857,11,charge,2,16.291,5.43,2.0,2.0,3.4372,3.6526,13.222,09-01-21_09.56_BOOST_protocol_HPPC_IN21700_30T_cycle_#637.mat
BOOST,637,0.90625,2.71475,0.1857,11,charge,2,16.291,5.43,10.0,9.9,3.4372,3.7007,16.1746,09-01-21_09.56_BOOST_protocol_HPPC_IN21700_30T_cycle_#637.mat
BOOST,637,0.90625,2.71475,0.1853,11,discharge,3,-31.222,10.407,2.0,2.0,3.4243,2.8513,18.3524,09-01-21_09.56_BOOST_protocol_HPPC_IN21700_30T_cycle_#637.mat
BOOST,637,0.90625,2.71475,0.1853,11,discharge,3,-31.222,10.407,10.0,9.9,3.4243,2.4998,29.6105,09-01-21_09.56_BOOST_protocol_HPPC_IN21700_30T_cycle_#637.mat
BOOST,637,0.90625,2.71475,0.1858,11,charge,3,27.151,9.05,2.0,2.0,3.4399,3.7749,12.3384,09-01-21_09.56_BOOST_protocol_HPPC_IN21700_30T_cycle_#637.mat
BOOST,637,0.90625,2.71475,0.1858,11,charge,3,27.151,9.05,10.0,9.9,3.4399,3.8543,15.2628,09-01-21_09.56_BOOST_protocol_HPPC_IN21700_30T_cycle_#637.mat
BOOST,637,0.90625,2.71475,0.1403,12,discharge,0,-2.715,0.905,2.0,2.0,3.3708,3.3119,21.6967,09-01-21_09.56_BOOST_protocol_HPPC_IN21700_30T_cycle_#637.mat
BOOST,637,0.90625,2.71475,0.1403,12,discharge,0,-2.715,0.905,10.0,9.9,3.3708,3.2767,34.6631,09-01-21_09.56_BOOST_protocol_HPPC_IN21700_30T_cycle_#637.mat
BOOST,637,0.90625,2.71475,0.1403,12,charge,0,1.358,0.453,2.0,2.0,3.3747,3.4009,19.2902,09-01-21_09.56_BOOST_protocol_HPPC_IN21700_30T_cycle_#637.mat
BOOST,637,0.90625,2.71475,0.1403,12,charge,0,1.358,0.453,10.0,9.9,3.3747,3.411,26.7265,09-01-21_09.56_BOOST_protocol_HPPC_IN21700_30T_cycle_#637.mat
BOOST,637,0.90625,2.71475,0.1403,12,discharge,1,-10.862,3.621,2.0,2.0,3.3723,3.1037,24.7284,09-01-21_09.56_BOOST_protocol_HPPC_IN21700_30T_cycle_#637.mat
BOOST,637,0.90625,2.71475,0.1403,12,discharge,1,-10.862,3.621,10.0,9.9,3.3723,2.807,52.0438,09-01-21_09.56_BOOST_protocol_HPPC_IN21700_30T_cycle_#637.mat
BOOST,637,0.90625,2.71475,0.1404,12,charge,1,5.429,1.81,2.0,2.0,3.3852,3.4773,16.9645,09-01-21_09.56_BOOST_protocol_HPPC_IN21700_30T_cycle_#637.mat
BOOST,637,0.90625,2.71475,0.1404,12,charge,1,5.429,1.81,10.0,9.9,3.3852,3.5017,21.4588,09-01-21_09.56_BOOST_protocol_HPPC_IN21700_30T_cycle_#637.mat
BOOST,637,0.90625,2.71475,0.1402,12,discharge,2,-21.079,7.026,2.0,1.9,3.3755,2.8034,27.1408,09-01-21_09.56_BOOST_protocol_HPPC_IN21700_30T_cycle_#637.mat
BOOST,637,0.90625,2.71475,0.1402,12,discharge,2,-21.079,7.026,10.0,9.9,3.3755,2.5,41.5342,09-01-21_09.56_BOOST_protocol_HPPC_IN21700_30T_cycle_#637.mat
BOOST,637,0.90625,2.71475,0.1405,12,charge,2,16.289,5.43,2.0,2.0,3.3923,3.6227,14.1445,09-01-21_09.56_BOOST_protocol_HPPC_IN21700_30T_cycle_#637.mat
BOOST,637,0.90625,2.71475,0.1405,12,charge,2,16.289,5.43,10.0,9.9,3.3923,3.6659,16.7966,09-01-21_09.56_BOOST_protocol_HPPC_IN21700_30T_cycle_#637.mat
BOOST,637,0.90625,2.71475,0.1401,12,discharge,3,-19.093,6.364,2.0,2.0,3.3752,2.4975,45.9697,09-01-21_09.56_BOOST_protocol_HPPC_IN21700_30T_cycle_#637.mat
BOOST,637,0.90625,2.71475,0.1401,12,discharge,3,-19.093,6.364,10.0,9.9,3.3752,2.5,45.8388,09-01-21_09.56_BOOST_protocol_HPPC_IN21700_30T_cycle_#637.mat
BOOST,637,0.90625,2.71475,0.1406,12,charge,3,27.151,9.05,2.0,2.0,3.3936,3.7469,13.0124,09-01-21_09.56_BOOST_protocol_HPPC_IN21700_30T_cycle_#637.mat
BOOST,637,0.90625,2.71475,0.1406,12,charge,3,27.151,9.05,10.0,9.9,3.3936,3.8166,15.5795,09-01-21_09.56_BOOST_protocol_HPPC_IN21700_30T_cycle_#637.mat
BOOST,675,0.90177,2.70134,1.0,0,discharge,0,-2.7,0.9,2.0,1.9,4.1404,4.0989,15.3681,09-07-21_17.47_BOOST_protocol_HPPC_IN21700_30T_cycle_#675.mat
BOOST,675,0.90177,2.70134,1.0,0,discharge,0,-2.7,0.9,10.0,9.7,4.1404,4.0809,22.0338,09-07-21_17.47_BOOST_protocol_HPPC_IN21700_30T_cycle_#675.mat
BOOST,675,0.90177,2.70134,1.0,0,charge,0,1.35,0.45,2.0,2.0,4.1538,4.1802,19.5585,09-07-21_17.47_BOOST_protocol_HPPC_IN21700_30T_cycle_#675.mat
BOOST,675,0.90177,2.70134,1.0,0,charge,0,1.35,0.45,10.0,9.9,4.1538,4.1915,27.9301,09-07-21_17.47_BOOST_protocol_HPPC_IN21700_30T_cycle_#675.mat
BOOST,675,0.90177,2.70134,0.9999,0,discharge,1,-10.805,3.602,2.0,1.9,4.1495,3.9551,17.9917,09-07-21_17.47_BOOST_protocol_HPPC_IN21700_30T_cycle_#675.mat
BOOST,675,0.90177,2.70134,0.9999,0,discharge,1,-10.805,3.602,10.0,9.9,4.1495,3.9152,21.6844,09-07-21_17.47_BOOST_protocol_HPPC_IN21700_30T_cycle_#675.mat
BOOST,675,0.90177,2.70134,1.0,0,charge,1,1.844,0.615,2.0,2.0,4.1573,4.2,23.1512,09-07-21_17.47_BOOST_protocol_HPPC_IN21700_30T_cycle_#675.mat
BOOST,675,0.90177,2.70134,1.0,0,charge,1,1.844,0.615,10.0,9.9,4.1573,4.2,23.1512,09-07-21_17.47_BOOST_protocol_HPPC_IN21700_30T_cycle_#675.mat
BOOST,675,0.90177,2.70134,0.9998,0,discharge,2,-21.611,7.204,2.0,2.0,4.1484,3.792,16.4916,09-07-21_17.47_BOOST_protocol_HPPC_IN21700_30T_cycle_#675.mat
BOOST,675,0.90177,2.70134,0.9998,0,discharge,2,-21.611,7.204,10.0,9.9,4.1484,3.7431,18.7543,09-07-21_17.47_BOOST_protocol_HPPC_IN21700_30T_cycle_#675.mat
BOOST,675,0.90177,2.70134,1.0,0,charge,2,1.741,0.58,2.0,1.9,4.1602,4.2001,22.9139,09-07-21_17.47_BOOST_protocol_HPPC_IN21700_30T_cycle_#675.mat
BOOST,675,0.90177,2.70134,1.0,0,charge,2,1.741,0.58,10.0,9.9,4.1602,4.2,22.8565,09-07-21_17.47_BOOST_protocol_HPPC_IN21700_30T_cycle_#675.mat
BOOST,675,0.90177,2.70134,0.9998,0,discharge,3,-31.064,10.355,2.0,2.0,4.148,3.6665,15.5003,09-07-21_17.47_BOOST_protocol_HPPC_IN21700_30T_cycle_#675.mat
BOOST,675,0.90177,2.70134,0.9998,0,discharge,3,-31.064,10.355,10.0,9.9,4.148,3.6069,17.4189,09-07-21_17.47_BOOST_protocol_HPPC_IN21700_30T_cycle_#675.mat
BOOST,675,0.90177,2.70134,1.0,0,charge,3,1.67,0.557,2.0,2.0,4.1624,4.2,22.5109,09-07-21_17.47_BOOST_protocol_HPPC_IN21700_30T_cycle_#675.mat
BOOST,675,0.90177,2.70134,1.0,0,charge,3,1.67,0.557,10.0,9.9,4.1624,4.2,22.5109,09-07-21_17.47_BOOST_protocol_HPPC_IN21700_30T_cycle_#675.mat
BOOST,675,0.90177,2.70134,0.955,1,discharge,0,-2.701,0.9,2.0,2.0,4.0948,4.0496,16.7333,09-07-21_17.47_BOOST_protocol_HPPC_IN21700_30T_cycle_#675.mat
BOOST,675,0.90177,2.70134,0.955,1,discharge,0,-2.701,0.9,10.0,9.9,4.0948,4.0396,20.4354,09-07-21_17.47_BOOST_protocol_HPPC_IN21700_30T_cycle_#675.mat
BOOST,675,0.90177,2.70134,0.955,1,charge,0,1.35,0.45,2.0,2.0,4.0962,4.1186,16.5938,09-07-21_17.47_BOOST_protocol_HPPC_IN21700_30T_cycle_#675.mat
BOOST,675,0.90177,2.70134,0.955,1,charge,0,1.35,0.45,10.0,9.9,4.0962,4.1241,20.6682,09-07-21_17.47_BOOST_protocol_HPPC_IN21700_30T_cycle_#675.mat
BOOST,675,0.90177,2.70134,0.9549,1,discharge,1,-10.805,3.602,2.0,1.9,4.0942,3.9225,15.8908,09-07-21_17.47_BOOST_protocol_HPPC_IN21700_30T_cycle_#675.mat
BOOST,675,0.90177,2.70134,0.9549,1,discharge,1,-10.805,3.602,10.0,9.9,4.0942,3.8935,18.5747,09-07-21_17.47_BOOST_protocol_HPPC_IN21700_30T_cycle_#675.mat
BOOST,675,0.90177,2.70134,0.955,1,charge,1,5.4,1.8,2.0,2.0,4.0988,4.1881,16.5367,09-07-21_17.47_BOOST_protocol_HPPC_IN21700_30T_cycle_#675.mat
BOOST,675,0.90177,2.70134,0.955,1,charge,1,5.4,1.8,10.0,9.9,4.0988,4.2001,18.7589,09-07-21_17.47_BOOST_protocol_HPPC_IN21700_30T_cycle_#675.mat
BOOST,675,0.90177,2.70134,0.9548,1,discharge,2,-21.61,7.203,2.0,2.0,4.0944,3.7698,15.0212,09-07-21_17.47_BOOST_protocol_HPPC_IN21700_30T_cycle_#675.mat
BOOST,675,0.90177,2.70134,0.9548,1,discharge,2,-21.61,7.203,10.0,9.9,4.0944,3.7224,17.2147,09-07-21_17.47_BOOST_protocol_HPPC_IN21700_30T_cycle_#675.mat
BOOST,675,0.90177,2.70134,0.955,1,charge,2,5.401,1.8,2.0,2.0,4.1013,4.2,18.2737,09-07-21_17.47_BOOST_protocol_HPPC_IN21700_30T_cycle_#675.mat
BOOST,675,0.90177,2.70134,0.955,1,charge,2,5.401,1.8,10.0,9.9,4.1013,4.2,18.2737,09-07-21_17.47_BOOST_protocol_HPPC_IN21700_30T_cycle_#675.mat
BOOST,675,0.90177,2.70134,0.9547,1,discharge,3,-31.063,10.354,2.0,2.0,4.0952,3.6488,14.3708,09-07-21_17.47_BOOST_protocol_HPPC_IN21700_30T_cycle_#675.mat
BOOST,675,0.90177,2.70134,0.9547,1,discharge,3,-31.063,10.354,10.0,9.9,4.0952,3.5834,16.4762,09-07-21_17.47_BOOST_protocol_HPPC_IN21700_30T_cycle_#675.mat
BOOST,675,0.90177,2.70134,0.9551,1,charge,3,5.291,1.764,2.0,1.9,4.1037,4.2,18.2,09-07-21_17.47_BOOST_protocol_HPPC_IN21700_30T_cycle_#675.mat
BOOST,675,0.90177,2.70134,0.9551,1,charge,3,5.291,1.764,10.0,9.9,4.1037,4.2,18.2,09-07-21_17.47_BOOST_protocol_HPPC_IN21700_30T_cycle_#675.mat
BOOST,675,0.90177,2.70134,0.9099,2,discharge,0,-2.699,0.9,2.0,2.0,4.0794,4.0372,15.636,09-07-21_17.47_BOOST_protocol_HPPC_IN21700_30T_cycle_#675.mat
BOOST,675,0.90177,2.70134,0.9099,2,discharge,0,-2.699,0.9,10.0,9.9,4.0794,4.028,19.0448,09-07-21_17.47_BOOST_protocol_HPPC_IN21700_30T_cycle_#675.mat
BOOST,675,0.90177,2.70134,0.91,2,charge,0,1.35,0.45,2.0,2.0,4.0805,4.1013,15.404,09-07-21_17.47_BOOST_protocol_HPPC_IN21700_30T_cycle_#675.mat
BOOST,675,0.90177,2.70134,0.91,2,charge,0,1.35,0.45,10.0,9.9,4.0805,4.1056,18.5885,09-07-21_17.47_BOOST_protocol_HPPC_IN21700_30T_cycle_#675.mat
BOOST,675,0.90177,2.70134,0.9099,2,discharge,1,-10.805,3.602,2.0,1.9,4.0796,3.916,15.1411,09-07-21_17.47_BOOST_protocol_HPPC_IN21700_30T_cycle_#675.mat
BOOST,675,0.90177,2.70134,0.9099,2,discharge,1,-10.805,3.602,10.0,9.9,4.0796,3.882,18.2878,09-07-21_17.47_BOOST_protocol_HPPC_IN21700_30T_cycle_#675.mat
BOOST,675,0.90177,2.70134,0.91,2,charge,1,5.402,1.801,2.0,2.0,4.0826,4.1646,15.1807,09-07-21_17.47_BOOST_protocol_HPPC_IN21700_30T_cycle_#675.mat
BOOST,675,0.90177,2.70134,0.91,2,charge,1,5.402,1.801,10.0,9.9,4.0826,4.1818,18.3649,09-07-21_17.47_BOOST_protocol_HPPC_IN21700_30T_cycle_#675.mat
BOOST,675,0.90177,2.70134,0.9098,2,discharge,2,-21.61,7.203,2.0,2.0,4.0791,3.7661,14.484,09-07-21_17.47_BOOST_protocol_HPPC_IN21700_30T_cycle_#675.mat
BOOST,675,0.90177,2.70134,0.9098,2,discharge,2,-21.61,7.203,10.0,9.9,4.0791,3.7062,17.2559,09-07-21_17.47_BOOST_protocol_HPPC_IN21700_30T_cycle_#675.mat
BOOST,675,0.90177,2.70134,0.91,2,charge,2,7.118,2.373,2.0,2.0,4.0838,4.2,16.3253,09-07-21_17.47_BOOST_protocol_HPPC_IN21700_30T_cycle_#675.mat
BOOST,675,0.90177,2.70134,0.91,2,charge,2,7.118,2.373,10.0,9.9,4.0838,4.2,16.3253,09-07-21_17.47_BOOST_protocol_HPPC_IN21700_30T_cycle_#675.mat
BOOST,675,0.90177,2.70134,0.9097,2,discharge,3,-31.062,10.354,2.0,2.0,4.0798,3.6459,13.9688,09-07-21_17.47_BOOST_protocol_HPPC_IN21700_30T_cycle_#675.mat
BOOST,675,0.90177,2.70134,0.9097,2,discharge,3,-31.062,10.354,10.0,9.9,4.0798,3.5641,16.6023,09-07-21_17.47_BOOST_protocol_HPPC_IN21700_30T_cycle_#675.mat
BOOST,675,0.90177,2.70134,0.91,2,charge,3,7.053,2.351,2.0,1.9,4.0863,4.2,16.1215,09-07-21_17.47_BOOST_protocol_HPPC_IN21700_30T_cycle_#675.mat
BOOST,675,0.90177,2.70134,0.91,2,charge,3,7.053,2.351,10.0,9.9,4.0863,4.2,16.1215,09-07-21_17.47_BOOST_protocol_HPPC_IN21700_30T_cycle_#675.mat
BOOST,675,0.90177,2.70134,0.8199,3,discharge,0,-2.701,0.9,2.0,2.0,4.0168,3.9778,14.4407,09-07-21_17.47_BOOST_protocol_HPPC_IN21700_30T_cycle_#675.mat
BOOST,675,0.90177,2.70134,0.8199,3,discharge,0,-2.701,0.9,10.0,9.9,4.0168,3.9628,19.9948,09-07-21_17.47_BOOST_protocol_HPPC_IN21700_30T_cycle_#675.mat
BOOST,675,0.90177,2.70134,0.8199,3,charge,0,1.352,0.451,2.0,1.9,4.0198,4.0391,14.273,09-07-21_17.47_BOOST_protocol_HPPC_IN21700_30T_cycle_#675.mat
BOOST,675,0.90177,2.70134,0.8199,3,charge,0,1.352,0.451,10.0,9.9,4.0198,4.0456,19.08,09-07-21_17.47_BOOST_protocol_HPPC_IN21700_30T_cycle_#675.mat
BOOST,675,0.90177,2.70134,0.8198,3,discharge,1,-10.805,3.602,2.0,2.0,4.0184,3.8599,14.6691,09-07-21_17.47_BOOST_protocol_HPPC_IN21700_30T_cycle_#675.mat
BOOST,675,0.90177,2.70134,0.8198,3,discharge,1,-10.805,3.602,10.0,9.9,4.0184,3.8088,19.3984,09-07-21_17.47_BOOST_protocol_HPPC_IN21700_30T_cycle_#675.mat
BOOST,675,0.90177,2.70134,0.82,3,charge,1,5.401,1.8,2.0,2.0,4.0227,4.0994,14.2003,09-07-21_17.47_BOOST_protocol_HPPC_IN21700_30T_cycle_#675.mat
BOOST,675,0.90177,2.70134,0.82,3,charge,1,5.401,1.8,10.0,9.9,4.0227,4.1212,18.2364,09-07-21_17.47_BOOST_protocol_HPPC_IN21700_30T_cycle_#675.mat
BOOST,675,0.90177,2.70134,0.8198,3,discharge,2,-21.609,7.203,2.0,2.0,4.019,3.7127,14.1746,09-07-21_17.47_BOOST_protocol_HPPC_IN21700_30T_cycle_#675.mat
BOOST,675,0.90177,2.70134,0.8198,3,discharge,2,-21.609,7.203,10.0,9.9,4.019,3.636,17.7241,09-07-21_17.47_BOOST_protocol_HPPC_IN21700_30T_cycle_#675.mat
BOOST,675,0.90177,2.70134,0.82,3,charge,2,11.657,3.886,2.0,2.0,4.0267,4.2001,14.8752,09-07-21_17.47_BOOST_protocol_HPPC_IN21700_30T_cycle_#675.mat
BOOST,675,0.90177,2.70134,0.82,3,charge,2,11.657,3.886,10.0,9.9,4.0267,4.2,14.8666,09-07-21_17.47_BOOST_protocol_HPPC_IN21700_30T_cycle_#675.mat
BOOST,675,0.90177,2.70134,0.8197,3,discharge,3,-31.063,10.354,2.0,2.0,4.0199,3.5938,13.7173,09-07-21_17.47_BOOST_protocol_HPPC_IN21700_30T_cycle_#675.mat
BOOST,675,0.90177,2.70134,0.8197,3,discharge,3,-31.063,10.354,10.0,9.9,4.0199,3.4984,16.7885,09-07-21_17.47_BOOST_protocol_HPPC_IN21700_30T_cycle_#675.mat
BOOST,675,0.90177,2.70134,0.82,3,charge,3,11.644,3.881,2.0,2.0,4.0287,4.2001,14.72,09-07-21_17.47_BOOST_protocol_HPPC_IN21700_30T_cycle_#675.mat
BOOST,675,0.90177,2.70134,0.82,3,charge,3,11.644,3.881,10.0,9.9,4.0287,4.2,14.7114,09-07-21_17.47_BOOST_protocol_HPPC_IN21700_30T_cycle_#675.mat
BOOST,675,0.90177,2.70134,0.7299,4,discharge,0,-2.7,0.9,2.0,1.9,3.9202,3.8825,13.9614,09-07-21_17.47_BOOST_protocol_HPPC_IN21700_30T_cycle_#675.mat
BOOST,675,0.90177,2.70134,0.7299,4,discharge,0,-2.7,0.9,10.0,9.9,3.9202,3.8682,19.2571,09-07-21_17.47_BOOST_protocol_HPPC_IN21700_30T_cycle_#675.mat
BOOST,675,0.90177,2.70134,0.7299,4,charge,0,1.351,0.45,2.0,2.0,3.9224,3.9408,13.6236,09-07-21_17.47_BOOST_protocol_HPPC_IN21700_30T_cycle_#675.mat
BOOST,675,0.90177,2.70134,0.7299,4,charge,0,1.351,0.45,10.0,9.9,3.9224,3.9464,17.7699,09-07-21_17.47_BOOST_protocol_HPPC_IN21700_30T_cycle_#675.mat
BOOST,675,0.90177,2.70134,0.7298,4,discharge,1,-10.805,3.602,2.0,1.9,3.9205,3.771,13.8362,09-07-21_17.47_BOOST_protocol_HPPC_IN21700_30T_cycle_#675.mat
BOOST,675,0.90177,2.70134,0.7298,4,discharge,1,-10.805,3.602,10.0,9.9,3.9205,3.7254,18.0565,09-07-21_17.47_BOOST_protocol_HPPC_IN21700_30T_cycle_#675.mat
BOOST,675,0.90177,2.70134,0.7299,4,charge,1,5.401,1.8,2.0,1.9,3.9259,3.9963,13.0337,09-07-21_17.47_BOOST_protocol_HPPC_IN21700_30T_cycle_#675.mat
BOOST,675,0.90177,2.70134,0.7299,4,charge,1,5.401,1.8,10.0,9.9,3.9259,4.0145,16.4032,09-07-21_17.47_BOOST_protocol_HPPC_IN21700_30T_cycle_#675.mat
BOOST,675,0.90177,2.70134,0.7297,4,discharge,2,-21.61,7.203,2.0,2.0,3.9206,3.6296,13.466,09-07-21_17.47_BOOST_protocol_HPPC_IN21700_30T_cycle_#675.mat
BOOST,675,0.90177,2.70134,0.7297,4,discharge,2,-21.61,7.203,10.0,9.9,3.9206,3.5639,16.5062,09-07-21_17.47_BOOST_protocol_HPPC_IN21700_30T_cycle_#675.mat
BOOST,675,0.90177,2.70134,0.73,4,charge,2,16.206,5.402,2.0,2.0,3.9275,4.1302,12.5077,09-07-21_17.47_BOOST_protocol_HPPC_IN21700_30T_cycle_#675.mat
BOOST,675,0.90177,2.70134,0.73,4,charge,2,16.206,5.402,10.0,9.9,3.9275,4.1806,15.6177,09-07-21_17.47_BOOST_protocol_HPPC_IN21700_30T_cycle_#675.mat
BOOST,675,0.90177,2.70134,0.7296,4,discharge,3,-31.064,10.355,2.0,2.0,3.9211,3.5159,13.044,09-07-21_17.47_BOOST_protocol_HPPC_IN21700_30T_cycle_#675.mat
BOOST,675,0.90177,2.70134,0.7296,4,discharge,3,-31.064,10.355,10.0,9.9,3.9211,3.4291,15.8383,09-07-21_17.47_BOOST_protocol_HPPC_IN21700_30T_cycle_#675.mat
BOOST,675,0.90177,2.70134,0.7301,4,charge,3,20.231,6.744,2.0,2.0,3.9296,4.2002,13.3755,09-07-21_17.47_BOOST_protocol_HPPC_IN21700_30T_cycle_#675.mat
BOOST,675,0.90177,2.70134,0.7301,4,charge,3,20.231,6.744,10.0,9.9,3.9296,4.2002,13.3755,09-07-21_17.47_BOOST_protocol_HPPC_IN21700_30T_cycle_#675.mat
BOOST,675,0.90177,2.70134,0.6398,5,discharge,0,-2.701,0.9,2.0,2.0,3.8378,3.8012,13.5515,09-07-21_17.47_BOOST_protocol_HPPC_IN21700_30T_cycle_#675.mat
BOOST,675,0.90177,2.70134,0.6398,5,discharge,0,-2.701,0.9,10.0,9.9,3.8378,3.7877,18.5501,09-07-21_17.47_BOOST_protocol_HPPC_IN21700_30T_cycle_#675.mat
BOOST,675,0.90177,2.70134,0.6398,5,charge,0,1.35,0.45,2.0,2.0,3.8396,3.8573,13.1101,09-07-21_17.47_BOOST_protocol_HPPC_IN21700_30T_cycle_#675.mat
BOOST,675,0.90177,2.70134,0.6398,5,charge,0,1.35,0.45,10.0,9.9,3.8396,3.863,17.332,09-07-21_17.47_BOOST_protocol_HPPC_IN21700_30T_cycle_#675.mat
BOOST,675,0.90177,2.70134,0.6398,5,discharge,1,-10.805,3.602,2.0,2.0,3.8377,3.6934,13.3549,09-07-21_17.47_BOOST_protocol_HPPC_IN21700_30T_cycle_#675.mat
BOOST,675,0.90177,2.70134,0.6398,5,discharge,1,-10.805,3.602,10.0,9.9,3.8377,3.6521,17.1772,09-07-21_17.47_BOOST_protocol_HPPC_IN21700_30T_cycle_#675.mat
BOOST,675,0.90177,2.70134,0.6399,5,charge,1,5.401,1.8,2.0,1.9,3.8425,3.9126,12.9791,09-07-21_17.47_BOOST_protocol_HPPC_IN21700_30T_cycle_#675.mat
BOOST,675,0.90177,2.70134,0.6399,5,charge,1,5.401,1.8,10.0,9.9,3.8425,3.9331,16.7747,09-07-21_17.47_BOOST_protocol_HPPC_IN21700_30T_cycle_#675.mat
