Repository: KikETs/ECM_HYBRID_BMS_JOINT

## Results

| Arm | Model | Size | Protocol | Result | Worst cell |
|---|---|---|---|---|---|
| SOP | 2RC table + trim (A8) | 4 effective coefficients, 2 EW states | leave-one-cell-out | usable current 69.6 % discharge, 59.5 % charge (τ = 10 s) | 59.9 % / 53.5 % (BOOST_REST) |
| SOH | dQ/dV ridge | 65 coefficients | leave-one-cell-out | RMSE 0.0094, bias −0.0005 | 0.0130 (BOOST_REST) |
| SOC | 2RC EKF, low-current gate | 3 states | leave-one-cell-out | **2.34 %p** over six sensor disturbances on estimated SOH (2.325 on true SOH), per cell 2.00–2.75 | 4.60 %p (BOOST_NEGPULSE_1S, current offset −0.10 A) |

The SOH arm was a 10,945-parameter CNN until the second audit round. Nested

File: analysis/uypydj_ecm.csv (part 52 of 80)
cell,cycle,SOH,CAP_Ah,SOC,direction,rate_rank,I_A,V_pre_V,rest_before_s,n_points,R0_mOhm,R1_mOhm,tau1_s,R2_mOhm,tau2_s,fit_rmse_mV
BOOST_NEGPULSE_1S,81,0.98469,2.92887,0.3152,charge,3,29.301,3.6003,387.4,101,8.2793,0.7176,0.6871,4.5627,10.2874,0.2758
BOOST_NEGPULSE_1S,81,0.98469,2.92887,0.2173,discharge,0,-2.93,3.5054,5613.9,101,8.7076,0.637,0.5442,8.3443,11.8116,0.0872
BOOST_NEGPULSE_1S,81,0.98469,2.92887,0.2173,charge,0,1.464,3.5072,70.5,101,8.7765,0.7285,0.8252,9.2656,16.2383,0.0853
BOOST_NEGPULSE_1S,81,0.98469,2.92887,0.2172,discharge,1,-11.721,3.506,635.4,101,8.751,0.8183,0.6895,7.8731,13.2226,0.1744
BOOST_NEGPULSE_1S,81,0.98469,2.92887,0.2173,charge,1,5.86,3.5131,160.9,101,8.6669,0.6841,0.6017,6.8509,11.6362,0.1102
BOOST_NEGPULSE_1S,81,0.98469,2.92887,0.2171,discharge,2,-23.438,3.5094,680.6,101,8.7225,0.5943,0.4791,6.7177,8.9916,0.3343
BOOST_NEGPULSE_1S,81,0.98469,2.92887,0.2174,charge,2,17.58,3.5175,281.2,101,8.5572,0.5606,0.4548,7.0518,12.2182,0.1769
BOOST_NEGPULSE_1S,81,0.98469,2.92887,0.217,discharge,3,-33.696,3.5097,801.1,101,8.709,0.6217,0.5472,7.1699,10.3088,0.5446
BOOST_NEGPULSE_1S,81,0.98469,2.92887,0.2176,charge,3,29.301,3.5198,386.6,101,8.4843,0.4605,0.4155,5.2286,8.301,0.2456
BOOST_NEGPULSE_1S,81,0.98469,2.92887,0.1685,discharge,0,-2.932,3.4452,5072.7,101,8.7882,0.7435,0.4386,8.5192,10.6592,0.0873
BOOST_NEGPULSE_1S,81,0.98469,2.92887,0.1685,charge,0,1.464,3.4469,70.5,101,9.3553,0.8176,0.5401,9.3637,14.2344,0.0733
BOOST_NEGPULSE_1S,81,0.98469,2.92887,0.1684,discharge,1,-11.721,3.4462,635.4,101,9.0307,0.852,0.6239,6.4655,8.9557,0.2084
BOOST_NEGPULSE_1S,81,0.98469,2.92887,0.1685,charge,1,5.86,3.4512,160.7,101,8.9127,0.6922,0.5484,8.8916,14.1446,0.1162
BOOST_NEGPULSE_1S,81,0.98469,2.92887,0.1683,discharge,2,-23.439,3.4475,680.6,101,9.0458,1.0499,0.7881,10.2043,17.5516,0.4961
BOOST_NEGPULSE_1S,81,0.98469,2.92887,0.1686,charge,2,17.579,3.4542,280.9,101,8.7983,0.5552,0.4967,7.607,12.0288,0.231
BOOST_NEGPULSE_1S,81,0.98469,2.92887,0.1682,discharge,3,-33.695,3.4472,801.0,101,8.9796,1.0131,0.6229,199.9998,363.454,0.9177
BOOST_NEGPULSE_1S,81,0.98469,2.92887,0.1687,charge,3,29.3,3.4563,386.8,101,8.6858,0.5451,0.5497,6.4578,10.4799,0.3267
BOOST_NEGPULSE_1S,81,0.98469,2.92887,0.1196,discharge,0,-2.931,3.4062,5073.2,101,9.0519,0.8436,0.3556,9.5455,9.2836,0.1022
BOOST_NEGPULSE_1S,81,0.98469,2.92887,0.1196,charge,0,1.464,3.4091,70.5,101,9.2798,0.9346,0.532,7.1804,9.2476,0.0969
BOOST_NEGPULSE_1S,81,0.98469,2.92887,0.1195,discharge,1,-11.721,3.4073,635.4,101,9.385,1.2297,0.6545,24.693,31.6788,0.31
BOOST_NEGPULSE_1S,81,0.98469,2.92887,0.1197,charge,1,5.86,3.4148,160.5,101,9.1853,0.886,0.4326,4.9865,8.4201,0.1336
BOOST_NEGPULSE_1S,81,0.98469,2.92887,0.1194,discharge,2,-23.439,3.409,680.6,101,9.2039,0.5075,0.0634,200.0,161.0333,3.611
BOOST_NEGPULSE_1S,81,0.98469,2.92887,0.1198,charge,2,17.579,3.4178,281.2,101,9.056,0.7136,0.4832,6.3098,13.9558,0.326
BOOST_NEGPULSE_1S,81,0.98469,2.92887,0.1199,charge,3,29.302,3.4199,384.1,101,8.8018,0.5285,0.397,6.7927,13.7828,0.3336
BOOST_NEGPULSE_1S,81,0.98469,2.92887,0.0708,discharge,0,-2.93,3.3543,5072.9,101,10.1189,1.8293,0.3199,23.7797,13.8309,0.1703
BOOST_NEGPULSE_1S,81,0.98469,2.92887,0.0708,charge,0,1.464,3.3585,70.5,101,9.8966,1.6787,0.2746,14.979,10.8046,0.1128
BOOST_NEGPULSE_1S,81,0.98469,2.92887,0.0707,discharge,1,-11.719,3.3562,635.5,101,11.1582,200.0,145.8197,200.0,145.8531,4.8398
BOOST_NEGPULSE_1S,81,0.98469,2.92887,0.0708,charge,1,5.86,3.3679,160.5,101,9.7934,1.3314,0.279,7.8329,6.5207,0.2221
BOOST_NEGPULSE_1S,81,0.98469,2.92887,0.0709,charge,2,17.579,3.3719,238.1,101,9.4597,1.1932,0.4934,4.6675,7.3215,0.5245
BOOST_NEGPULSE_1S,81,0.98469,2.92887,0.071,charge,3,29.3,3.3731,248.6,101,9.2708,1.0203,0.5024,5.1837,11.5052,0.6861
BOOST_NEGPULSE_1S,118,0.97493,2.89984,1.0,discharge,0,-2.9,4.1685,99999.0,99,1.5896,5.5883,0.1845,11.6632,8.959,0.3014
BOOST_NEGPULSE_1S,118,0.97493,2.89984,1.0,charge,0,1.379,4.1792,69.5,101,9.6284,5.5651,1.5325,0.01,3000.0,0.2304
BOOST_NEGPULSE_1S,118,0.97493,2.89984,0.9999,discharge,1,-11.596,4.177,633.7,101,9.0503,1.452,0.4341,7.9715,7.0994,0.3807
BOOST_NEGPULSE_1S,118,0.97493,2.89984,1.0,charge,1,1.295,4.1823,160.7,79,13.6607,0.01,0.05,0.01,2996.6106,0.0722
BOOST_NEGPULSE_1S,118,0.97493,2.89984,0.9998,discharge,2,-23.194,4.177,634.6,101,9.0498,1.3447,0.418,5.3399,5.0928,0.6432
BOOST_NEGPULSE_1S,118,0.97493,2.89984,0.9995,charge,2,1.285,4.1821,276.4,76,13.9267,0.01,0.05,0.01,2998.5006,0.0854
BOOST_NEGPULSE_1S,118,0.97493,2.89984,0.9992,discharge,3,-33.341,4.1759,634.7,101,9.0195,1.3754,0.4451,4.1564,4.6822,0.9518
BOOST_NEGPULSE_1S,118,0.97493,2.89984,0.9989,charge,3,1.286,4.1821,379.8,80,13.9237,0.01,0.05,0.01,2999.9998,0.0915
BOOST_NEGPULSE_1S,118,0.97493,2.89984,0.9505,discharge,0,-2.9,4.103,4786.1,101,8.956,1.1897,0.4925,6.6842,8.7656,0.1188
BOOST_NEGPULSE_1S,118,0.97493,2.89984,0.9506,charge,0,1.45,4.1042,70.4,101,8.9173,1.0848,0.4323,6.5874,8.6785,0.1112
BOOST_NEGPULSE_1S,118,0.97493,2.89984,0.9505,discharge,1,-11.598,4.1031,635.5,101,8.9341,1.107,0.4182,4.8075,6.3095,0.2921
BOOST_NEGPULSE_1S,118,0.97493,2.89984,0.9506,charge,1,5.797,4.106,160.7,101,8.8752,1.1184,0.4696,7.1836,10.095,0.1602
BOOST_NEGPULSE_1S,118,0.97493,2.89984,0.9504,discharge,2,-23.194,4.1031,680.5,101,8.905,1.1662,0.4589,3.8432,6.3888,0.5968
BOOST_NEGPULSE_1S,118,0.97493,2.89984,0.9506,charge,2,7.437,4.1068,280.7,101,12.5273,0.01,0.05,0.01,2999.9953,0.1117
BOOST_NEGPULSE_1S,118,0.97493,2.89984,0.9503,discharge,3,-33.341,4.1035,696.4,101,8.8619,1.113,0.4352,3.6624,7.0015,0.7408
BOOST_NEGPULSE_1S,118,0.97493,2.89984,0.9506,charge,3,7.377,4.1087,387.3,101,12.3733,0.01,0.05,0.01,3000.0,0.17
BOOST_NEGPULSE_1S,118,0.97493,2.89984,0.9022,discharge,0,-2.9,4.0823,4847.8,101,8.5469,1.0636,0.4293,5.6301,7.7093,0.1189
BOOST_NEGPULSE_1S,118,0.97493,2.89984,0.9023,charge,0,1.448,4.0833,70.3,101,9.4068,0.9392,0.4282,5.0624,7.4829,0.1008
BOOST_NEGPULSE_1S,118,0.97493,2.89984,0.9021,discharge,1,-11.596,4.0831,635.5,101,8.8216,1.063,0.4381,4.7325,6.9802,0.2701
BOOST_NEGPULSE_1S,118,0.97493,2.89984,0.9023,charge,1,5.799,4.0856,161.0,101,8.7591,0.9802,0.4469,4.4665,7.4392,0.1531
BOOST_NEGPULSE_1S,118,0.97493,2.89984,0.902,discharge,2,-23.194,4.0832,680.7,101,8.8178,1.1022,0.4893,4.2593,8.073,0.5247
BOOST_NEGPULSE_1S,118,0.97493,2.89984,0.9023,charge,2,9.905,4.0861,281.8,101,11.3353,0.1676,0.05,0.01,3000.0,0.0967
BOOST_NEGPULSE_1S,118,0.97493,2.89984,0.902,discharge,3,-33.34,4.0835,722.4,101,8.7534,1.0178,0.4263,4.458,9.1904,0.6348
BOOST_NEGPULSE_1S,118,0.97493,2.89984,0.9024,charge,3,9.888,4.088,387.3,101,11.3231,0.01,0.05,0.01,3000.0,0.3343
BOOST_NEGPULSE_1S,118,0.97493,2.89984,0.8056,discharge,0,-2.902,4.0312,5413.1,101,8.6114,1.1943,0.5202,10.2897,11.1864,0.1064
BOOST_NEGPULSE_1S,118,0.97493,2.89984,0.8056,charge,0,1.448,4.033,70.5,101,8.5274,0.9889,0.4161,7.7381,9.0716,0.0986
BOOST_NEGPULSE_1S,118,0.97493,2.89984,0.8055,discharge,1,-11.597,4.0315,635.4,101,8.6607,1.1348,0.5204,7.6611,8.1237,0.2511
BOOST_NEGPULSE_1S,118,0.97493,2.89984,0.8057,charge,1,5.799,4.0349,160.9,101,8.5614,1.0494,0.5234,5.9966,8.8595,0.1372
BOOST_NEGPULSE_1S,118,0.97493,2.89984,0.8054,discharge,2,-23.195,4.0309,680.7,101,8.6111,1.2633,0.5731,5.9949,8.2521,0.5226
BOOST_NEGPULSE_1S,118,0.97493,2.89984,0.8057,charge,2,14.433,4.0364,281.5,101,10.1071,1.2342,0.2751,0.01,2999.9916,0.3155
BOOST_NEGPULSE_1S,118,0.97493,2.89984,0.8053,discharge,3,-33.339,4.032,768.3,101,8.5687,1.1242,0.4853,5.4297,7.9818,0.5705
BOOST_NEGPULSE_1S,118,0.97493,2.89984,0.8057,charge,3,14.46,4.0374,387.1,101,11.2035,0.0462,0.05,0.01,2999.9999,0.1189
BOOST_NEGPULSE_1S,118,0.97493,2.89984,0.7089,discharge,0,-2.9,3.9242,5460.2,101,8.2531,1.155,0.4929,11.3749,12.0593,0.113
BOOST_NEGPULSE_1S,118,0.97493,2.89984,0.709,charge,0,1.45,3.9272,70.5,101,8.4826,0.9714,0.4469,7.0701,8.562,0.0963
BOOST_NEGPULSE_1S,118,0.97493,2.89984,0.7089,discharge,1,-11.597,3.9252,635.5,101,8.5668,1.0413,0.4671,6.5741,6.4763,0.2261
BOOST_NEGPULSE_1S,118,0.97493,2.89984,0.709,charge,1,5.799,3.93,160.8,101,8.4119,0.9707,0.4978,5.0126,8.2435,0.1483
BOOST_NEGPULSE_1S,118,0.97493,2.89984,0.7088,discharge,2,-23.193,3.9255,680.6,101,8.5643,1.2818,0.5902,4.6244,7.0065,0.4929
BOOST_NEGPULSE_1S,118,0.97493,2.89984,0.7091,charge,2,17.394,3.9314,281.5,101,8.2865,0.8071,0.5204,5.8092,11.7473,0.2612
BOOST_NEGPULSE_1S,118,0.97493,2.89984,0.7087,discharge,3,-33.34,3.9258,801.3,101,8.461,1.1543,0.5331,4.4216,7.7452,0.6149
BOOST_NEGPULSE_1S,118,0.97493,2.89984,0.7092,charge,3,24.88,3.932,387.1,101,9.3546,1.4243,0.3654,0.01,3000.0,0.5497
BOOST_NEGPULSE_1S,118,0.97493,2.89984,0.6123,discharge,0,-2.9,3.8464,5564.5,101,8.2858,1.1676,0.5444,12.3958,12.1098,0.1081
BOOST_NEGPULSE_1S,118,0.97493,2.89984,0.6123,charge,0,1.448,3.8478,70.5,101,9.0759,1.3491,0.6664,9.9803,13.1198,0.0955
BOOST_NEGPULSE_1S,118,0.97493,2.89984,0.6122,discharge,1,-11.595,3.8466,635.5,101,8.5716,1.1505,0.5324,6.1616,7.0129,0.2466
BOOST_NEGPULSE_1S,118,0.97493,2.89984,0.6124,charge,1,5.799,3.8508,160.9,101,8.4484,1.0178,0.4207,6.6871,8.3802,0.1281
BOOST_NEGPULSE_1S,118,0.97493,2.89984,0.6121,discharge,2,-23.194,3.8458,680.6,101,8.5512,1.0686,0.489,4.9913,7.838,0.4069
BOOST_NEGPULSE_1S,118,0.97493,2.89984,0.6125,charge,2,17.396,3.8527,281.7,101,8.3837,0.9331,0.5248,4.9528,8.686,0.2887
BOOST_NEGPULSE_1S,118,0.97493,2.89984,0.612,discharge,3,-33.34,3.8459,800.9,101,8.4931,0.9726,0.4605,5.0304,9.1258,0.5431
BOOST_NEGPULSE_1S,118,0.97493,2.89984,0.6126,charge,3,28.99,3.8539,387.0,101,8.2255,0.5967,0.2718,4.0137,6.004,1.1831
BOOST_NEGPULSE_1S,118,0.97493,2.89984,0.5156,discharge,0,-2.9,3.7374,5613.7,101,8.429,0.8547,0.7365,8.6903,13.8177,0.0974
BOOST_NEGPULSE_1S,118,0.97493,2.89984,0.5157,charge,0,1.448,3.7386,70.4,101,8.3024,0.7118,0.5657,6.614,10.278,0.0959
BOOST_NEGPULSE_1S,118,0.97493,2.89984,0.5156,discharge,1,-11.598,3.7376,635.4,101,8.4262,0.7059,0.5534,6.2273,9.1375,0.1521
BOOST_NEGPULSE_1S,118,0.97493,2.89984,0.5157,charge,1,5.799,3.7402,160.7,101,8.3692,0.7317,0.5881,5.8933,9.185,0.1096
BOOST_NEGPULSE_1S,118,0.97493,2.89984,0.5155,discharge,2,-23.194,3.7378,680.6,101,8.4134,0.7726,0.6508,5.541,9.1053,0.2857
BOOST_NEGPULSE_1S,118,0.97493,2.89984,0.5158,charge,2,17.395,3.7421,281.8,101,8.3045,0.9356,0.7669,6.3208,13.4242,0.2133
BOOST_NEGPULSE_1S,118,0.97493,2.89984,0.5154,discharge,3,-33.341,3.7379,801.4,101,8.3727,0.7656,0.6432,5.4508,9.5107,0.3919
BOOST_NEGPULSE_1S,118,0.97493,2.89984,0.5159,charge,3,28.993,3.7437,386.3,101,8.2004,0.8058,0.6069,6.2748,13.1606,0.2708
BOOST_NEGPULSE_1S,118,0.97493,2.89984,0.4191,discharge,0,-2.9,3.6556,5614.3,101,8.4131,0.7553,0.7742,8.5072,14.7301,0.089
BOOST_NEGPULSE_1S,118,0.97493,2.89984,0.4191,charge,0,1.448,3.6569,70.4,101,8.2923,0.576,0.4205,6.5447,10.6685,0.0793
BOOST_NEGPULSE_1S,118,0.97493,2.89984,0.419,discharge,1,-11.596,3.6558,635.4,101,8.4336,0.6022,0.6032,6.7371,10.4744,0.127
BOOST_NEGPULSE_1S,118,0.97493,2.89984,0.4191,charge,1,5.799,3.659,161.0,101,8.3597,0.548,0.5158,5.6487,8.7654,0.1005
BOOST_NEGPULSE_1S,118,0.97493,2.89984,0.4189,discharge,2,-23.194,3.6558,680.4,101,8.4058,0.6512,0.6826,5.4472,8.5537,0.2518
BOOST_NEGPULSE_1S,118,0.97493,2.89984,0.4192,charge,2,17.395,3.6603,281.1,101,8.3598,0.8485,0.8768,4.8993,10.678,0.2004
BOOST_NEGPULSE_1S,118,0.97493,2.89984,0.4188,discharge,3,-33.341,3.6562,801.0,101,8.3711,0.7385,0.7207,5.2864,9.1045,0.3749
BOOST_NEGPULSE_1S,118,0.97493,2.89984,0.4193,charge,3,28.993,3.6625,386.7,100,8.2202,0.7958,0.7308,5.4946,12.941,0.2605
BOOST_NEGPULSE_1S,118,0.97493,2.89984,0.3224,discharge,0,-2.9,3.5954,5612.5,101,8.5239,0.6864,0.7403,8.5331,14.481,0.0856
BOOST_NEGPULSE_1S,118,0.97493,2.89984,0.3225,charge,0,1.449,3.5967,70.5,101,8.3386,0.5539,0.3366,6.2771,9.8694,0.084
BOOST_NEGPULSE_1S,118,0.97493,2.89984,0.3224,discharge,1,-11.598,3.5956,635.5,101,8.5332,0.5997,0.6005,7.0474,10.9944,0.1449
BOOST_NEGPULSE_1S,118,0.97493,2.89984,0.3225,charge,1,5.797,3.5986,161.0,101,8.4462,0.5891,0.5227,6.2215,10.2044,0.1049
BOOST_NEGPULSE_1S,118,0.97493,2.89984,0.3223,discharge,2,-23.196,3.5952,680.7,100,8.5318,0.6479,0.6879,5.9017,9.399,0.2615
BOOST_NEGPULSE_1S,118,0.97493,2.89984,0.3226,charge,2,17.395,3.601,281.2,101,8.4133,0.6769,0.7334,4.6254,8.7114,0.2103
BOOST_NEGPULSE_1S,118,0.97493,2.89984,0.3222,discharge,3,-33.341,3.5951,801.3,101,8.4677,0.6926,0.6566,5.7722,9.6404,0.3222
BOOST_NEGPULSE_1S,118,0.97493,2.89984,0.3227,charge,3,28.993,3.603,386.3,101,8.3307,0.7251,0.7076,4.6408,10.3261,0.2759
BOOST_NEGPULSE_1S,118,0.97493,2.89984,0.2258,discharge,0,-2.9,3.5093,5614.9,101,8.8378,0.7475,0.6813,9.2114,13.7421,0.082
BOOST_NEGPULSE_1S,118,0.97493,2.89984,0.2258,charge,0,1.448,3.5108,70.5,101,8.7596,0.6166,0.3973,7.8005,11.7008,0.0824
BOOST_NEGPULSE_1S,118,0.97493,2.89984,0.2257,discharge,1,-11.598,3.5089,635.4,101,8.7805,0.8194,0.699,7.5899,12.3398,0.1836
BOOST_NEGPULSE_1S,118,0.97493,2.89984,0.2259,charge,1,5.797,3.5164,160.7,101,8.7607,0.6853,0.5834,7.3199,12.3553,0.1108
BOOST_NEGPULSE_1S,118,0.97493,2.89984,0.2256,discharge,2,-23.196,3.5126,680.7,101,8.8078,0.6286,0.5176,6.9001,9.3958,0.3322
BOOST_NEGPULSE_1S,118,0.97493,2.89984,0.226,charge,2,17.394,3.521,281.6,101,8.6243,0.5463,0.4431,6.9158,11.4094,0.1878
BOOST_NEGPULSE_1S,118,0.97493,2.89984,0.2255,discharge,3,-33.34,3.5129,801.4,101,8.7689,0.6491,0.5276,7.5131,10.7845,0.5315
BOOST_NEGPULSE_1S,118,0.97493,2.89984,0.226,charge,3,28.995,3.5236,387.3,101,8.559,0.4716,0.4374,5.2333,8.1508,0.2888
BOOST_NEGPULSE_1S,118,0.97493,2.89984,0.1775,discharge,0,-2.9,3.4526,5072.6,101,9.0469,0.7887,0.4312,8.7843,10.8791,0.1027
BOOST_NEGPULSE_1S,118,0.97493,2.89984,0.1775,charge,0,1.45,3.4544,70.4,101,8.9831,0.789,0.5262,8.728,12.574,0.0882
BOOST_NEGPULSE_1S,118,0.97493,2.89984,0.1774,discharge,1,-11.596,3.453,635.5,101,9.0979,0.827,0.5548,7.0562,9.2804,0.2142
BOOST_NEGPULSE_1S,118,0.97493,2.89984,0.1776,charge,1,5.799,3.4585,161.0,101,8.9572,0.7361,0.4682,8.1494,12.4958,0.1211
BOOST_NEGPULSE_1S,118,0.97493,2.89984,0.1773,discharge,2,-23.194,3.4547,680.7,101,9.1125,1.0024,0.7069,9.8174,15.0527,0.541
BOOST_NEGPULSE_1S,118,0.97493,2.89984,0.1776,charge,2,17.394,3.4613,281.3,101,8.8754,0.6104,0.5299,7.546,12.0993,0.2453
BOOST_NEGPULSE_1S,118,0.97493,2.89984,0.1772,discharge,3,-33.341,3.4534,801.2,101,9.0467,1.0803,0.668,200.0,353.4185,0.8845
BOOST_NEGPULSE_1S,118,0.97493,2.89984,0.1777,charge,3,28.994,3.4633,386.7,101,8.7499,0.5848,0.5564,6.5001,10.6935,0.3623
BOOST_NEGPULSE_1S,118,0.97493,2.89984,0.1291,discharge,0,-2.9,3.4109,5072.7,101,9.3674,0.8987,0.363,9.6582,9.561,0.1024
BOOST_NEGPULSE_1S,118,0.97493,2.89984,0.1292,charge,0,1.45,3.413,70.5,101,9.2725,0.936,0.3384,6.9872,8.3636,0.0878
BOOST_NEGPULSE_1S,118,0.97493,2.89984,0.1291,discharge,1,-11.596,3.4111,635.5,101,9.4801,1.2342,0.6362,20.9184,26.4946,0.3239
BOOST_NEGPULSE_1S,118,0.97493,2.89984,0.1292,charge,1,5.798,3.4181,161.1,101,9.3865,0.9085,0.407,5.2782,8.7974,0.1414
BOOST_NEGPULSE_1S,118,0.97493,2.89984,0.129,discharge,2,-23.196,3.4127,680.6,101,9.2851,0.6974,0.1178,200.0,170.6344,2.3636
BOOST_NEGPULSE_1S,118,0.97493,2.89984,0.1293,charge,2,17.396,3.4224,281.9,101,9.1081,0.7232,0.4334,6.5874,13.8961,0.3477
BOOST_NEGPULSE_1S,118,0.97493,2.89984,0.1294,charge,3,28.992,3.4243,387.3,101,8.8777,0.5345,0.3815,6.8457,13.3978,0.3721
BOOST_NEGPULSE_1S,118,0.97493,2.89984,0.0808,discharge,0,-2.9,3.3621,5072.4,101,10.0978,1.8577,0.3103,22.5722,13.5009,0.1747
BOOST_NEGPULSE_1S,118,0.97493,2.89984,0.0809,charge,0,1.448,3.3651,70.5,101,10.582,1.6297,0.2985,13.9928,10.5263,0.1016
BOOST_NEGPULSE_1S,118,0.97493,2.89984,0.0808,discharge,1,-11.598,3.3637,635.5,101,11.5242,200.0,163.5922,200.0,163.5748,3.3989
BOOST_NEGPULSE_1S,118,0.97493,2.89984,0.0809,charge,1,5.798,3.3755,161.0,101,9.8669,1.3734,0.2867,7.4166,6.6808,0.2307
BOOST_NEGPULSE_1S,118,0.97493,2.89984,0.081,charge,2,17.396,3.3807,249.0,101,9.4678,1.1306,0.4576,4.7406,7.821,0.5313
BOOST_NEGPULSE_1S,118,0.97493,2.89984,0.0811,charge,3,28.993,3.3818,264.5,101,9.2899,0.9402,0.4637,5.4985,12.1884,0.6721
BOOST_NEGPULSE_1S,156,0.96731,2.87717,1.0,discharge,0,-2.876,4.1657,99999.0,98,1.5532,5.9585,0.1917,11.9725,8.8073,0.303
BOOST_NEGPULSE_1S,156,0.96731,2.87717,1.0,charge,0,1.437,4.1768,69.4,101,9.4738,6.9959,2.3746,0.0113,2.3758,0.2998
BOOST_NEGPULSE_1S,156,0.96731,2.87717,0.9999,discharge,1,-11.504,4.1742,634.5,101,9.3049,1.5508,0.4001,7.8689,6.6549,0.4258
BOOST_NEGPULSE_1S,156,0.96731,2.87717,1.0,charge,1,1.304,4.18,160.9,96,15.3318,0.01,0.0587,0.01,3000.0,0.0714
BOOST_NEGPULSE_1S,156,0.96731,2.87717,0.9998,discharge,2,-23.01,4.1743,634.0,101,9.2587,1.4544,0.361,5.1892,4.7759,0.7759
BOOST_NEGPULSE_1S,156,0.96731,2.87717,0.9999,charge,2,1.288,4.182,279.5,77,13.9741,0.01,0.05,0.01,2999.9993,0.0885
BOOST_NEGPULSE_1S,156,0.96731,2.87717,0.9996,discharge,3,-33.077,4.1742,634.8,101,9.2247,1.4944,0.4014,4.066,4.5845,1.1313
BOOST_NEGPULSE_1S,156,0.96731,2.87717,0.9993,charge,3,1.288,4.1821,380.1,80,13.9035,0.01,950.9252,0.01,2999.9196,0.0775
BOOST_NEGPULSE_1S,156,0.96731,2.87717,0.9513,discharge,0,-2.877,4.1021,4786.3,101,9.0875,1.2594,0.4041,6.6444,8.172,0.1311
BOOST_NEGPULSE_1S,156,0.96731,2.87717,0.9513,charge,0,1.438,4.1035,70.4,101,9.0107,1.1033,0.3121,6.6742,8.0202,0.0989
BOOST_NEGPULSE_1S,156,0.96731,2.87717,0.9512,discharge,1,-11.506,4.1023,635.5,101,9.1152,1.1888,0.3798,4.7771,6.0546,0.3306
BOOST_NEGPULSE_1S,156,0.96731,2.87717,0.9514,charge,1,5.753,4.1044,160.8,101,9.2605,1.1992,0.4536,7.5853,10.2022,0.182
BOOST_NEGPULSE_1S,156,0.96731,2.87717,0.9511,discharge,2,-23.01,4.1024,680.6,101,9.1171,1.2237,0.4262,3.8322,6.2722,0.6708
BOOST_NEGPULSE_1S,156,0.96731,2.87717,0.9514,charge,2,7.249,4.107,281.9,100,12.8263,0.01,0.05,0.01,3000.0,0.1411
BOOST_NEGPULSE_1S,156,0.96731,2.87717,0.9511,discharge,3,-33.078,4.1028,695.0,101,9.0592,1.177,0.406,3.6585,6.9489,0.8433
BOOST_NEGPULSE_1S,156,0.96731,2.87717,0.9514,charge,3,7.167,4.1085,386.4,100,12.7631,0.01,0.05,0.01,3000.0,0.1178
BOOST_NEGPULSE_1S,156,0.96731,2.87717,0.9034,discharge,0,-2.876,4.0826,4844.9,101,8.9749,1.1179,0.4033,5.677,7.6896,0.1307
BOOST_NEGPULSE_1S,156,0.96731,2.87717,0.9034,charge,0,1.439,4.0838,70.4,101,8.9033,1.0852,0.3987,5.1873,7.6809,0.1065
BOOST_NEGPULSE_1S,156,0.96731,2.87717,0.9033,discharge,1,-11.504,4.0828,635.4,101,9.0446,1.0915,0.441,4.7799,7.0413,0.2771
BOOST_NEGPULSE_1S,156,0.96731,2.87717,0.9034,charge,1,5.751,4.0843,161.0,101,9.106,1.0323,0.4312,4.6631,7.5345,0.1602
BOOST_NEGPULSE_1S,156,0.96731,2.87717,0.9032,discharge,2,-23.01,4.0827,680.6,101,9.0033,1.138,0.4618,4.3228,8.0105,0.548
BOOST_NEGPULSE_1S,156,0.96731,2.87717,0.9035,charge,2,9.648,4.0864,281.3,101,11.7706,0.01,0.05,0.01,3000.0,0.1859
BOOST_NEGPULSE_1S,156,0.96731,2.87717,0.9031,discharge,3,-33.077,4.083,720.3,101,8.9369,1.0429,0.4021,4.498,9.0633,0.6922
BOOST_NEGPULSE_1S,156,0.96731,2.87717,0.9035,charge,3,9.634,4.0868,386.6,101,11.7456,0.01,0.05,0.01,3000.0,0.1494
BOOST_NEGPULSE_1S,156,0.96731,2.87717,0.8075,discharge,0,-2.876,4.0318,5409.2,101,8.7758,1.2067,0.5363,10.312,11.0091,0.1114
BOOST_NEGPULSE_1S,156,0.96731,2.87717,0.8075,charge,0,1.438,4.0326,70.4,101,9.4052,1.119,0.5686,8.3167,10.462,0.098
BOOST_NEGPULSE_1S,156,0.96731,2.87717,0.8074,discharge,1,-11.504,4.032,635.4,101,8.8054,1.1389,0.508,7.8643,8.2102,0.2655
BOOST_NEGPULSE_1S,156,0.96731,2.87717,0.8075,charge,1,5.753,4.0348,160.8,100,8.8388,1.0758,0.5323,6.1691,8.8816,0.1499
BOOST_NEGPULSE_1S,156,0.96731,2.87717,0.8073,discharge,2,-23.01,4.0323,680.6,101,8.8015,1.256,0.5669,6.0905,8.097,0.5236
BOOST_NEGPULSE_1S,156,0.96731,2.87717,0.8076,charge,2,14.087,4.0364,280.8,101,10.5843,1.0355,0.2402,0.01,2999.9993,0.3362
BOOST_NEGPULSE_1S,156,0.96731,2.87717,0.8072,discharge,3,-33.077,4.0326,766.0,100,8.7139,1.126,0.467,5.4448,7.6768,0.6286
BOOST_NEGPULSE_1S,156,0.96731,2.87717,0.8077,charge,3,14.11,4.0383,386.8,101,11.4554,0.01,0.05,0.01,2999.9999,0.178
BOOST_NEGPULSE_1S,156,0.96731,2.87717,0.7116,discharge,0,-2.876,3.925,5456.9,101,8.4126,1.1971,0.5488,11.7322,12.6803,0.1123
BOOST_NEGPULSE_1S,156,0.96731,2.87717,0.7116,charge,0,1.44,3.9272,70.5,101,9.0612,1.0847,0.4872,7.3741,9.1709,0.0816
BOOST_NEGPULSE_1S,156,0.96731,2.87717,0.7115,discharge,1,-11.502,3.9259,635.4,101,8.6917,1.046,0.4761,6.7136,6.5774,0.2153
BOOST_NEGPULSE_1S,156,0.96731,2.87717,0.7117,charge,1,5.753,3.9308,161.0,101,8.5454,0.9749,0.5241,5.1981,8.3778,0.1321
BOOST_NEGPULSE_1S,156,0.96731,2.87717,0.7114,discharge,2,-23.012,3.9261,680.7,101,8.6716,1.2856,0.5798,4.7121,6.8924,0.5152
BOOST_NEGPULSE_1S,156,0.96731,2.87717,0.7118,charge,2,17.259,3.9322,281.3,101,8.4185,0.8124,0.5233,5.9141,11.5393,0.2468
BOOST_NEGPULSE_1S,156,0.96731,2.87717,0.7114,discharge,3,-33.077,3.9259,801.0,101,8.5703,1.1551,0.5258,4.4715,7.5584,0.6356
BOOST_NEGPULSE_1S,156,0.96731,2.87717,0.7118,charge,3,24.378,3.9329,386.5,101,9.8131,1.1513,0.3578,0.01,3000.0,0.5974
BOOST_NEGPULSE_1S,156,0.96731,2.87717,0.6157,discharge,0,-2.878,3.8471,5559.3,101,8.6843,1.0959,0.49,11.7884,11.4475,0.1051
BOOST_NEGPULSE_1S,156,0.96731,2.87717,0.6158,charge,0,1.438,3.8483,70.5,101,8.6723,1.4568,0.7742,9.8215,13.6254,0.0956
BOOST_NEGPULSE_1S,156,0.96731,2.87717,0.6157,discharge,1,-11.504,3.8465,635.4,101,8.6921,1.1099,0.5382,6.2398,7.1138,0.2305
BOOST_NEGPULSE_1S,156,0.96731,2.87717,0.6158,charge,1,5.755,3.8507,160.8,101,8.5299,1.0059,0.4169,6.8719,8.7834,0.1441
BOOST_NEGPULSE_1S,156,0.96731,2.87717,0.6156,discharge,2,-23.01,3.8456,680.7,101,8.6483,1.0443,0.4892,5.0826,7.8375,0.4097
BOOST_NEGPULSE_1S,156,0.96731,2.87717,0.6159,charge,2,17.259,3.8526,280.9,101,8.4752,0.9023,0.5229,5.1297,8.616,0.2691
BOOST_NEGPULSE_1S,156,0.96731,2.87717,0.6155,discharge,3,-33.078,3.8454,800.9,101,8.5905,0.9517,0.4613,5.0928,9.0027,0.5416
BOOST_NEGPULSE_1S,156,0.96731,2.87717,0.616,charge,3,28.763,3.8539,386.8,101,8.3158,0.5324,0.2201,3.9119,5.2389,1.4222
BOOST_NEGPULSE_1S,156,0.96731,2.87717,0.5198,discharge,0,-2.876,3.7389,5611.6,101,8.3105,0.7855,0.7241,8.396,12.6206,0.0984
BOOST_NEGPULSE_1S,156,0.96731,2.87717,0.5199,charge,0,1.436,3.74,70.5,101,9.0355,0.739,0.632,7.2002,11.5471,0.0902
BOOST_NEGPULSE_1S,156,0.96731,2.87717,0.5198,discharge,1,-11.506,3.7397,635.5,101,8.5317,0.7195,0.5793,6.3786,9.2835,0.1544
BOOST_NEGPULSE_1S,156,0.96731,2.87717,0.5199,charge,1,5.753,3.7428,160.6,101,8.4211,0.7067,0.5459,5.9888,8.9367,0.1125
BOOST_NEGPULSE_1S,156,0.96731,2.87717,0.5197,discharge,2,-23.01,3.7398,680.6,101,8.5074,0.7589,0.6257,5.6162,8.9161,0.314
BOOST_NEGPULSE_1S,156,0.96731,2.87717,0.52,charge,2,17.259,3.7446,281.3,101,8.4015,0.9292,0.7776,6.3643,13.0555,0.2258
BOOST_NEGPULSE_1S,156,0.96731,2.87717,0.5196,discharge,3,-33.078,3.7402,801.0,101,8.4813,0.7544,0.6381,5.5163,9.3423,0.3985
BOOST_NEGPULSE_1S,156,0.96731,2.87717,0.5201,charge,3,28.762,3.7461,387.7,101,8.3046,0.8003,0.6161,6.211,12.6166,0.2683
BOOST_NEGPULSE_1S,156,0.96731,2.87717,0.424,discharge,0,-2.878,3.6572,5614.2,101,8.5122,0.684,0.645,8.0927,13.0675,0.088
BOOST_NEGPULSE_1S,156,0.96731,2.87717,0.424,charge,0,1.438,3.6584,70.5,101,8.4972,0.5531,0.5491,6.5844,10.5906,0.0874
BOOST_NEGPULSE_1S,156,0.96731,2.87717,0.4239,discharge,1,-11.504,3.6573,635.4,101,8.5184,0.609,0.6039,6.8376,10.4564,0.1338
BOOST_NEGPULSE_1S,156,0.96731,2.87717,0.424,charge,1,5.753,3.6607,160.8,101,8.4494,0.5346,0.4984,5.7287,8.6499,0.0975
BOOST_NEGPULSE_1S,156,0.96731,2.87717,0.4238,discharge,2,-23.012,3.6568,680.7,101,8.4741,0.6447,0.664,5.5208,8.4567,0.2765
BOOST_NEGPULSE_1S,156,0.96731,2.87717,0.4241,charge,2,17.258,3.6628,281.4,101,8.4052,0.8745,0.9163,5.0445,10.9276,0.2124
BOOST_NEGPULSE_1S,156,0.96731,2.87717,0.4237,discharge,3,-33.079,3.658,801.0,101,8.4829,0.7563,0.7652,5.4052,9.2592,0.3611
BOOST_NEGPULSE_1S,156,0.96731,2.87717,0.4242,charge,3,28.762,3.6643,386.5,101,8.3099,0.813,0.7683,5.6075,13.0604,0.2721
BOOST_NEGPULSE_1S,156,0.96731,2.87717,0.3281,discharge,0,-2.876,3.5966,5610.3,101,8.6048,0.6728,0.6151,8.2836,13.3964,0.0858
BOOST_NEGPULSE_1S,156,0.96731,2.87717,0.3281,charge,0,1.436,3.5978,70.4,101,8.5558,0.5008,0.3067,6.4729,9.9803,0.0909
BOOST_NEGPULSE_1S,156,0.96731,2.87717,0.328,discharge,1,-11.504,3.5967,635.4,101,8.6475,0.5897,0.5995,7.1339,10.9283,0.1539
BOOST_NEGPULSE_1S,156,0.96731,2.87717,0.3282,charge,1,5.753,3.6,160.8,101,8.563,0.5444,0.5103,6.2745,9.9754,0.0996
BOOST_NEGPULSE_1S,156,0.96731,2.87717,0.3279,discharge,2,-23.011,3.5966,680.5,101,8.6344,0.6405,0.6462,5.9838,9.2251,0.2898
BOOST_NEGPULSE_1S,156,0.96731,2.87717,0.3283,charge,2,17.258,3.6026,281.3,101,8.5114,0.6956,0.7644,4.7285,8.8398,0.205
BOOST_NEGPULSE_1S,156,0.96731,2.87717,0.3278,discharge,3,-33.078,3.5966,801.1,101,8.5966,0.693,0.6561,5.8913,9.643,0.3613
BOOST_NEGPULSE_1S,156,0.96731,2.87717,0.3284,charge,3,28.763,3.6046,387.9,101,8.4411,0.7188,0.7083,4.6866,10.1973,0.2739
BOOST_NEGPULSE_1S,156,0.96731,2.87717,0.2322,discharge,0,-2.876,3.5117,5615.6,101,8.9163,0.6989,0.5529,8.9099,12.507,0.0886
BOOST_NEGPULSE_1S,156,0.96731,2.87717,0.2323,charge,0,1.438,3.5132,70.5,101,8.9289,0.7348,0.6345,8.6473,13.8572,0.0878
BOOST_NEGPULSE_1S,156,0.96731,2.87717,0.2322,discharge,1,-11.506,3.5114,635.5,101,8.8907,0.7947,0.6267,7.4129,11.3308,0.2104
BOOST_NEGPULSE_1S,156,0.96731,2.87717,0.2323,charge,1,5.753,3.5187,160.9,101,8.8532,0.6973,0.5317,7.5662,12.3478,0.1251
BOOST_NEGPULSE_1S,156,0.96731,2.87717,0.232,discharge,2,-23.012,3.515,680.6,101,8.9301,0.678,0.5298,7.1448,9.7014,0.3877
BOOST_NEGPULSE_1S,156,0.96731,2.87717,0.2324,charge,2,17.258,3.5235,281.9,101,8.7516,0.5473,0.449,6.8154,10.9467,0.1908
BOOST_NEGPULSE_1S,156,0.96731,2.87717,0.232,discharge,3,-33.077,3.5162,801.0,101,8.9034,0.6952,0.516,7.9904,11.3901,0.5613
BOOST_NEGPULSE_1S,156,0.96731,2.87717,0.2325,charge,3,28.762,3.5263,386.7,101,8.6679,0.4935,0.4488,5.233,8.135,0.3093
BOOST_NEGPULSE_1S,156,0.96731,2.87717,0.1843,discharge,0,-2.876,3.4563,5070.9,101,9.1865,0.8023,0.4618,8.927,10.9323,0.0968
BOOST_NEGPULSE_1S,156,0.96731,2.87717,0.1843,charge,0,1.438,3.4581,70.5,101,9.2567,0.7531,0.4952,8.6857,12.1837,0.0787
BOOST_NEGPULSE_1S,156,0.96731,2.87717,0.1842,discharge,1,-11.506,3.4567,635.4,101,9.2293,0.8574,0.5253,7.5146,9.6893,0.2366
BOOST_NEGPULSE_1S,156,0.96731,2.87717,0.1843,charge,1,5.751,3.4625,160.8,101,9.0891,0.739,0.4116,8.0724,12.0668,0.1421
BOOST_NEGPULSE_1S,156,0.96731,2.87717,0.1841,discharge,2,-23.01,3.4585,680.6,101,9.2487,0.9798,0.6285,10.2403,14.538,0.603
BOOST_NEGPULSE_1S,156,0.96731,2.87717,0.1844,charge,2,17.258,3.4654,281.4,101,8.9972,0.6283,0.4837,7.4779,11.8183,0.2853
BOOST_NEGPULSE_1S,156,0.96731,2.87717,0.184,discharge,3,-33.077,3.4582,800.9,101,9.2152,1.1141,0.6573,200.0,333.3354,0.9073
BOOST_NEGPULSE_1S,156,0.96731,2.87717,0.1846,charge,3,28.763,3.4673,386.7,101,8.8823,0.5878,0.5115,6.4813,10.5591,0.389
BOOST_NEGPULSE_1S,156,0.96731,2.87717,0.1363,discharge,0,-2.876,3.4133,5070.9,101,9.4574,0.9661,0.3248,9.8391,9.5999,0.1044
BOOST_NEGPULSE_1S,156,0.96731,2.87717,0.1364,charge,0,1.438,3.4155,70.5,101,9.4745,1.0249,0.4451,7.4415,9.2952,0.0883
BOOST_NEGPULSE_1S,156,0.96731,2.87717,0.1363,discharge,1,-11.506,3.4138,635.4,101,9.6206,1.2723,0.56,19.1771,22.8728,0.3934
BOOST_NEGPULSE_1S,156,0.96731,2.87717,0.1364,charge,1,5.753,3.4214,160.5,101,9.3783,0.9528,0.3674,5.516,8.8138,0.1567
BOOST_NEGPULSE_1S,156,0.96731,2.87717,0.1362,discharge,2,-23.011,3.4154,680.6,101,9.4189,0.8409,0.1307,200.0,168.1188,1.9714
BOOST_NEGPULSE_1S,156,0.96731,2.87717,0.1365,charge,2,17.26,3.4252,281.3,101,9.2142,0.7397,0.3943,6.6439,13.3332,0.3785
BOOST_NEGPULSE_1S,156,0.96731,2.87717,0.1366,charge,3,28.764,3.4273,386.8,101,8.9683,0.5572,0.345,6.7184,12.7128,0.4117
BOOST_NEGPULSE_1S,156,0.96731,2.87717,0.0884,discharge,0,-2.876,3.3658,5073.0,101,10.2327,1.9879,0.3009,22.4945,13.5592,0.1761
BOOST_NEGPULSE_1S,156,0.96731,2.87717,0.0884,charge,0,1.438,3.3694,70.4,101,10.068,1.8394,0.2951,13.6435,10.4271,0.1228
BOOST_NEGPULSE_1S,156,0.96731,2.87717,0.0883,discharge,1,-11.504,3.3673,635.4,101,11.9043,199.9958,169.4472,200.0,163.1068,3.2016
BOOST_NEGPULSE_1S,156,0.96731,2.87717,0.0885,charge,1,5.752,3.379,160.9,101,9.9016,1.4752,0.2334,7.3019,6.5195,0.2474
BOOST_NEGPULSE_1S,156,0.96731,2.87717,0.0886,charge,2,17.26,3.3844,253.8,101,9.5615,1.1467,0.4268,4.7855,8.0034,0.5556
BOOST_NEGPULSE_1S,156,0.96731,2.87717,0.0887,charge,3,28.763,3.3857,271.3,101,9.3394,0.9315,0.4309,5.586,12.2672,0.6898
BOOST_NEGPULSE_1S,193,0.96224,2.86209,1.0,discharge,0,-2.86,4.1637,99999.0,99,2.0056,5.8052,0.2034,12.1621,8.749,0.2803
BOOST_NEGPULSE_1S,193,0.96224,2.86209,1.0,charge,0,1.432,4.1748,69.5,101,9.8713,8.4911,3.33,0.01,3.618,0.3267
BOOST_NEGPULSE_1S,193,0.96224,2.86209,0.9999,discharge,1,-11.448,4.1721,634.9,101,9.466,1.6335,0.3712,7.769,6.3682,0.4566
BOOST_NEGPULSE_1S,193,0.96224,2.86209,1.0,charge,1,1.361,4.178,160.7,101,16.1663,0.01,0.05,0.01,3000.0,0.0861
BOOST_NEGPULSE_1S,193,0.96224,2.86209,0.9998,discharge,2,-22.897,4.1713,634.5,101,9.3519,1.543,0.3305,5.0826,4.6078,0.8728
BOOST_NEGPULSE_1S,193,0.96224,2.86209,1.0,charge,2,1.298,4.1808,281.6,84,14.801,0.01,0.05,0.01,2999.5091,0.1262
BOOST_NEGPULSE_1S,193,0.96224,2.86209,0.9997,discharge,3,-32.913,4.1723,634.5,101,9.336,1.5857,0.3654,4.0145,4.5186,1.2441
BOOST_NEGPULSE_1S,193,0.96224,2.86209,0.9996,charge,3,1.291,4.1814,382.5,80,14.4057,0.01,0.05,0.01,2999.223,0.0925
BOOST_NEGPULSE_1S,193,0.96224,2.86209,0.9519,discharge,0,-2.862,4.102,4785.2,101,9.3038,1.2982,0.362,6.6555,7.8542,0.1319
BOOST_NEGPULSE_1S,193,0.96224,2.86209,0.9519,charge,0,1.43,4.1031,70.4,101,9.1629,1.2607,0.2736,6.8466,7.9616,0.115
BOOST_NEGPULSE_1S,193,0.96224,2.86209,0.9518,discharge,1,-11.448,4.102,635.4,101,9.2723,1.2226,0.3415,4.7579,5.8167,0.3545
BOOST_NEGPULSE_1S,193,0.96224,2.86209,0.9519,charge,1,5.725,4.1051,161.0,101,9.252,1.2602,0.4224,7.786,9.9739,0.2093
BOOST_NEGPULSE_1S,193,0.96224,2.86209,0.9517,discharge,2,-22.896,4.1013,680.6,101,9.2068,1.2794,0.387,3.8393,6.1079,0.7434
BOOST_NEGPULSE_1S,193,0.96224,2.86209,0.952,charge,2,7.045,4.107,281.6,101,12.9721,0.2354,0.05,0.01,3000.0,0.1075
BOOST_NEGPULSE_1S,193,0.96224,2.86209,0.9516,discharge,3,-32.913,4.1026,693.3,101,9.1687,1.2323,0.3662,3.679,6.8565,0.9599
BOOST_NEGPULSE_1S,193,0.96224,2.86209,0.952,charge,3,6.966,4.1085,386.9,101,13.1332,0.01,0.05,0.01,2999.9927,0.2635
BOOST_NEGPULSE_1S,193,0.96224,2.86209,0.9042,discharge,0,-2.86,4.0827,4842.1,101,9.1448,1.1626,0.3843,5.7121,7.7327,0.1303
BOOST_NEGPULSE_1S,193,0.96224,2.86209,0.9042,charge,0,1.433,4.0838,70.3,101,9.0775,1.1342,0.5303,5.4235,8.4183,0.1024
BOOST_NEGPULSE_1S,193,0.96224,2.86209,0.9041,discharge,1,-11.448,4.0827,635.4,101,9.1412,1.1382,0.4131,4.8132,6.9495,0.308
BOOST_NEGPULSE_1S,193,0.96224,2.86209,0.9043,charge,1,5.725,4.0851,160.8,101,9.0981,1.0831,0.4256,4.7969,7.6283,0.1689
BOOST_NEGPULSE_1S,193,0.96224,2.86209,0.904,discharge,2,-22.898,4.082,680.4,101,9.0568,1.1729,0.4164,4.3691,7.8249,0.6299
BOOST_NEGPULSE_1S,193,0.96224,2.86209,0.9043,charge,2,9.469,4.0858,282.2,101,11.2104,0.8567,0.05,0.01,2999.9808,0.2037
BOOST_NEGPULSE_1S,193,0.96224,2.86209,0.9039,discharge,3,-32.914,4.0823,718.6,101,9.0017,1.0895,0.3706,4.5522,8.9333,0.7798
BOOST_NEGPULSE_1S,193,0.96224,2.86209,0.9043,charge,3,9.433,4.0878,387.1,101,11.8891,0.01,0.05,0.01,2999.9998,0.1242
BOOST_NEGPULSE_1S,193,0.96224,2.86209,0.8088,discharge,0,-2.86,4.0318,5408.8,101,8.9057,1.2062,0.5186,10.4077,10.9302,0.1162
BOOST_NEGPULSE_1S,193,0.96224,2.86209,0.8088,charge,0,1.431,4.0335,70.5,101,8.7282,1.119,0.3944,7.9581,9.0464,0.1022
BOOST_NEGPULSE_1S,193,0.96224,2.86209,0.8087,discharge,1,-11.446,4.032,635.4,101,8.8852,1.1407,0.4655,7.9563,8.0137,0.2731
BOOST_NEGPULSE_1S,193,0.96224,2.86209,0.8088,charge,1,5.726,4.0357,160.9,101,8.7959,1.0623,0.5046,6.2341,8.5857,0.1492
BOOST_NEGPULSE_1S,193,0.96224,2.86209,0.8086,discharge,2,-22.896,4.0322,680.5,101,8.899,1.2688,0.5579,6.1511,7.9355,0.5693
BOOST_NEGPULSE_1S,193,0.96224,2.86209,0.8089,charge,2,13.864,4.0374,281.6,101,9.847,1.8847,0.1174,0.01,3000.0,0.3372
BOOST_NEGPULSE_1S,193,0.96224,2.86209,0.8085,discharge,3,-32.912,4.0327,764.0,101,8.8265,1.1374,0.4587,5.4851,7.5311,0.6645
BOOST_NEGPULSE_1S,193,0.96224,2.86209,0.8089,charge,3,13.9,4.0375,387.4,101,10.6465,1.051,0.05,0.01,3000.0,0.2963
BOOST_NEGPULSE_1S,193,0.96224,2.86209,0.7134,discharge,0,-2.861,3.9253,5455.0,101,8.5033,1.2113,0.5359,11.7862,12.6736,0.1145
BOOST_NEGPULSE_1S,193,0.96224,2.86209,0.7134,charge,0,1.432,3.9273,70.5,101,9.2451,1.1295,0.5532,7.5977,9.6363,0.0915
BOOST_NEGPULSE_1S,193,0.96224,2.86209,0.7133,discharge,1,-11.448,3.926,635.4,101,8.7474,1.0329,0.4522,6.7931,6.4948,0.2292
BOOST_NEGPULSE_1S,193,0.96224,2.86209,0.7134,charge,1,5.725,3.9311,161.0,101,8.6079,1.0055,0.5325,5.3154,8.514,0.1372
BOOST_NEGPULSE_1S,193,0.96224,2.86209,0.7132,discharge,2,-22.896,3.9265,680.6,101,8.7763,1.2953,0.582,4.7731,6.8815,0.5281
BOOST_NEGPULSE_1S,193,0.96224,2.86209,0.7136,charge,2,17.171,3.9325,282.0,101,8.5009,0.813,0.5016,5.9728,11.3088,0.2789
BOOST_NEGPULSE_1S,193,0.96224,2.86209,0.7132,discharge,3,-32.911,3.926,800.9,101,8.6538,1.1699,0.5287,4.5357,7.5453,0.6499
BOOST_NEGPULSE_1S,193,0.96224,2.86209,0.7136,charge,3,24.084,3.9333,386.2,101,8.9902,0.9138,0.05,1.1769,0.3072,0.5601
BOOST_NEGPULSE_1S,193,0.96224,2.86209,0.618,discharge,0,-2.862,3.8457,5559.4,100,8.7155,1.0939,0.5549,11.7467,11.8066,0.1006
BOOST_NEGPULSE_1S,193,0.96224,2.86209,0.618,charge,0,1.43,3.8471,70.4,101,8.7251,1.4092,0.7879,9.693,13.4307,0.0971
BOOST_NEGPULSE_1S,193,0.96224,2.86209,0.6179,discharge,1,-11.448,3.8454,635.4,101,8.7411,1.1173,0.5431,6.2487,7.2335,0.2387
BOOST_NEGPULSE_1S,193,0.96224,2.86209,0.618,charge,1,5.725,3.8493,160.9,101,8.6368,1.0089,0.443,7.088,9.2769,0.136
BOOST_NEGPULSE_1S,193,0.96224,2.86209,0.6178,discharge,2,-22.898,3.8443,680.6,101,8.7129,1.0183,0.4861,5.1298,7.8319,0.4161
BOOST_NEGPULSE_1S,193,0.96224,2.86209,0.6182,charge,2,17.171,3.8513,281.6,101,8.5598,0.862,0.5066,5.2769,8.4652,0.277
BOOST_NEGPULSE_1S,193,0.96224,2.86209,0.6177,discharge,3,-32.911,3.844,801.0,101,8.6503,0.9263,0.4519,5.1617,8.9775,0.5703
BOOST_NEGPULSE_1S,193,0.96224,2.86209,0.6182,charge,3,28.62,3.8527,387.0,101,8.7365,3.9407,4.4418,0.01,2999.7557,1.9575
BOOST_NEGPULSE_1S,193,0.96224,2.86209,0.5226,discharge,0,-2.862,3.7402,5610.0,101,8.5751,0.7719,0.5726,8.1898,11.5804,0.09
BOOST_NEGPULSE_1S,193,0.96224,2.86209,0.5226,charge,0,1.432,3.7415,70.5,101,8.4355,0.7836,0.6816,7.0431,10.8645,0.0911
BOOST_NEGPULSE_1S,193,0.96224,2.86209,0.5225,discharge,1,-11.448,3.7402,635.4,101,8.587,0.7142,0.5687,6.4556,9.1553,0.1451
BOOST_NEGPULSE_1S,193,0.96224,2.86209,0.5226,charge,1,5.725,3.7433,160.9,101,8.5299,0.7134,0.5535,6.1364,9.0754,0.1134
BOOST_NEGPULSE_1S,193,0.96224,2.86209,0.5224,discharge,2,-22.897,3.7405,680.4,101,8.5976,0.7496,0.6348,5.6947,8.8232,0.2916
BOOST_NEGPULSE_1S,193,0.96224,2.86209,0.5227,charge,2,17.173,3.7453,280.9,101,8.4684,0.9525,0.802,6.4722,13.1447,0.2085
BOOST_NEGPULSE_1S,193,0.96224,2.86209,0.5223,discharge,3,-32.913,3.7405,800.8,101,8.5464,0.756,0.6366,5.5848,9.1834,0.4303
BOOST_NEGPULSE_1S,193,0.96224,2.86209,0.5228,charge,3,28.62,3.7469,387.0,101,8.3668,0.8024,0.612,6.1655,12.2112,0.2887
BOOST_NEGPULSE_1S,193,0.96224,2.86209,0.4272,discharge,0,-2.861,3.6576,5612.8,101,8.6447,0.7538,0.8888,9.0655,15.6472,0.0853
BOOST_NEGPULSE_1S,193,0.96224,2.86209,0.4272,charge,0,1.432,3.6588,70.4,101,8.5896,0.5383,0.4031,6.7394,10.448,0.0823
BOOST_NEGPULSE_1S,193,0.96224,2.86209,0.4271,discharge,1,-11.448,3.6576,635.4,101,8.5817,0.621,0.6112,6.9247,10.4099,0.1368
BOOST_NEGPULSE_1S,193,0.96224,2.86209,0.4272,charge,1,5.725,3.6612,160.8,101,8.5124,0.5641,0.5118,5.8263,8.7159,0.1035
BOOST_NEGPULSE_1S,193,0.96224,2.86209,0.427,discharge,2,-22.897,3.658,680.6,101,8.5854,0.6573,0.672,5.6035,8.4257,0.2766
BOOST_NEGPULSE_1S,193,0.96224,2.86209,0.4274,charge,2,17.171,3.6631,281.6,101,8.5034,0.8978,0.9391,5.129,11.0224,0.2137
BOOST_NEGPULSE_1S,193,0.96224,2.86209,0.4269,discharge,3,-32.912,3.6584,800.4,101,8.5513,0.764,0.7304,5.4733,9.0827,0.4133
BOOST_NEGPULSE_1S,193,0.96224,2.86209,0.4274,charge,3,28.622,3.6649,386.4,101,8.3924,0.8151,0.7524,5.619,12.7392,0.2707
BOOST_NEGPULSE_1S,193,0.96224,2.86209,0.3318,discharge,0,-2.861,3.5961,5609.8,101,8.5013,0.7042,0.7472,8.6108,14.0679,0.0953
BOOST_NEGPULSE_1S,193,0.96224,2.86209,0.3318,charge,0,1.432,3.598,70.5,101,8.6424,0.6194,0.588,7.1053,11.8346,0.0802
BOOST_NEGPULSE_1S,193,0.96224,2.86209,0.3317,discharge,1,-11.448,3.5968,635.4,101,8.7302,0.6077,0.6036,7.2213,10.8723,0.1559
BOOST_NEGPULSE_1S,193,0.96224,2.86209,0.3318,charge,1,5.725,3.6001,160.7,101,8.6759,0.596,0.5869,6.4596,10.3452,0.1154
BOOST_NEGPULSE_1S,193,0.96224,2.86209,0.3316,discharge,2,-22.896,3.5967,680.4,101,8.7176,0.6676,0.6596,6.1409,9.3892,0.3181
BOOST_NEGPULSE_1S,193,0.96224,2.86209,0.3319,charge,2,17.173,3.6029,281.5,101,8.6057,0.6801,0.7225,4.7356,8.5033,0.2133
BOOST_NEGPULSE_1S,193,0.96224,2.86209,0.3315,discharge,3,-32.913,3.5968,800.7,101,8.6962,0.6992,0.6494,6.0361,9.6794,0.378
BOOST_NEGPULSE_1S,193,0.96224,2.86209,0.332,charge,3,28.62,3.6044,387.4,101,8.5474,0.742,0.7276,4.7611,10.3118,0.3004
BOOST_NEGPULSE_1S,193,0.96224,2.86209,0.2364,discharge,0,-2.861,3.5125,5609.5,101,9.0768,0.6671,0.4369,8.9706,12.0269,0.0953
BOOST_NEGPULSE_1S,193,0.96224,2.86209,0.2364,charge,0,1.432,3.514,70.4,101,8.8721,0.7556,0.4778,8.287,12.4678,0.0814
BOOST_NEGPULSE_1S,193,0.96224,2.86209,0.2363,discharge,1,-11.449,3.5121,635.4,101,9.0041,0.8096,0.6114,7.5871,11.2033,0.218
BOOST_NEGPULSE_1S,193,0.96224,2.86209,0.2365,charge,1,5.725,3.5193,161.0,101,8.9361,0.7231,0.5285,7.7146,12.2627,0.1301
BOOST_NEGPULSE_1S,193,0.96224,2.86209,0.2362,discharge,2,-22.895,3.5156,680.4,101,9.0232,0.7094,0.4916,7.3122,9.6267,0.4224
BOOST_NEGPULSE_1S,193,0.96224,2.86209,0.2365,charge,2,17.173,3.5234,281.2,101,8.8738,0.5844,0.4469,6.8488,10.837,0.2074
BOOST_NEGPULSE_1S,193,0.96224,2.86209,0.2361,discharge,3,-32.912,3.5169,800.7,101,9.0017,0.7485,0.5229,8.4644,11.8809,0.6159
BOOST_NEGPULSE_1S,193,0.96224,2.86209,0.2366,charge,3,28.62,3.5269,386.5,101,8.7435,0.5199,0.4177,5.2626,8.0684,0.3431
BOOST_NEGPULSE_1S,193,0.96224,2.86209,0.1887,discharge,0,-2.863,3.4568,5072.7,101,9.2022,0.8472,0.3528,8.8154,10.2755,0.1061
BOOST_NEGPULSE_1S,193,0.96224,2.86209,0.1887,charge,0,1.432,3.4588,70.4,101,9.2571,0.8054,0.4674,8.7818,12.0662,0.0852
BOOST_NEGPULSE_1S,193,0.96224,2.86209,0.1886,discharge,1,-11.448,3.4575,635.4,101,9.3366,0.9158,0.4747,7.676,9.6287,0.2707
BOOST_NEGPULSE_1S,193,0.96224,2.86209,0.1887,charge,1,5.725,3.463,160.7,101,9.2008,0.8035,0.411,8.3615,12.5039,0.1557
BOOST_NEGPULSE_1S,193,0.96224,2.86209,0.1885,discharge,2,-22.899,3.4592,680.5,101,9.3508,1.0365,0.5815,11.2013,15.4213,0.6798
BOOST_NEGPULSE_1S,193,0.96224,2.86209,0.1888,charge,2,17.171,3.4662,281.7,101,9.0848,0.6474,0.4407,7.5064,11.6119,0.3098
BOOST_NEGPULSE_1S,193,0.96224,2.86209,0.1884,discharge,3,-32.912,3.4587,800.8,101,9.3107,1.1331,0.5812,200.0,309.5842,1.065
BOOST_NEGPULSE_1S,193,0.96224,2.86209,0.1889,charge,3,28.622,3.4683,387.5,101,8.951,0.6042,0.4808,6.523,10.4509,0.4336
BOOST_NEGPULSE_1S,193,0.96224,2.86209,0.141,discharge,0,-2.861,3.4144,5071.5,101,9.6671,1.0106,0.34,10.1155,9.6237,0.1109
BOOST_NEGPULSE_1S,193,0.96224,2.86209,0.141,charge,0,1.432,3.4165,70.5,101,9.6535,1.0783,0.4493,7.6545,9.3658,0.0942
BOOST_NEGPULSE_1S,193,0.96224,2.86209,0.1409,discharge,1,-11.449,3.4149,635.4,101,9.7557,1.3554,0.5315,20.3121,23.0403,0.4453
BOOST_NEGPULSE_1S,193,0.96224,2.86209,0.141,charge,1,5.725,3.4224,161.0,101,9.5083,1.0018,0.328,5.6159,8.6352,0.1689
BOOST_NEGPULSE_1S,193,0.96224,2.86209,0.1408,discharge,2,-22.897,3.4164,680.5,101,9.554,0.8991,0.1266,200.0,157.9203,2.028
BOOST_NEGPULSE_1S,193,0.96224,2.86209,0.1411,charge,2,17.171,3.4265,282.2,101,9.3207,0.7624,0.3485,6.6111,12.7458,0.3946
BOOST_NEGPULSE_1S,193,0.96224,2.86209,0.1412,charge,3,28.62,3.4287,386.9,101,9.0567,0.5723,0.3129,6.6526,12.2181,0.4473
BOOST_NEGPULSE_1S,193,0.96224,2.86209,0.0933,discharge,0,-2.863,3.3659,5071.8,101,10.3494,2.1884,0.2786,22.8804,13.2253,0.1884
BOOST_NEGPULSE_1S,193,0.96224,2.86209,0.0933,charge,0,1.432,3.3695,70.5,101,10.061,2.0421,0.238,13.6164,9.8569,0.1196
BOOST_NEGPULSE_1S,193,0.96224,2.86209,0.0932,discharge,1,-11.449,3.3672,635.4,101,12.2399,200.0,161.7956,199.9976,154.0818,3.4577
BOOST_NEGPULSE_1S,193,0.96224,2.86209,0.0934,charge,1,5.725,3.3789,161.0,101,9.9796,1.6163,0.2124,7.4718,6.4702,0.2577
