Repository: KikETs/ECM_HYBRID_BMS_JOINT

## Results

| Arm | Model | Size | Protocol | Result | Worst cell |
|---|---|---|---|---|---|
| SOP | 2RC table + trim (A8) | 4 effective coefficients, 2 EW states | leave-one-cell-out | usable current 69.6 % discharge, 59.5 % charge (τ = 10 s) | 59.9 % / 53.5 % (BOOST_REST) |
| SOH | dQ/dV ridge | 65 coefficients | leave-one-cell-out | RMSE 0.0094, bias −0.0005 | 0.0130 (BOOST_REST) |
| SOC | 2RC EKF, low-current gate | 3 states | leave-one-cell-out | **2.34 %p** over six sensor disturbances on estimated SOH (2.325 on true SOH), per cell 2.00–2.75 | 4.60 %p (BOOST_NEGPULSE_1S, current offset −0.10 A) |

The SOH arm was a 10,945-parameter CNN until the second audit round. Nested

File: analysis/uypydj_hppc_resistance.csv (part 52 of 225)
protocol,cycle,SOH,CAP_Ah,SOC,soc_group,direction,rate_rank,I_A,CRate_rated,tau_s,tau_actual_s,V_pre_V,V_tau_V,R_mOhm,file
BOOST,675,0.90177,2.70134,0.6396,5,discharge,2,-21.609,7.203,2.0,2.0,3.8373,3.5575,12.9483,09-07-21_17.47_BOOST_protocol_HPPC_IN21700_30T_cycle_#675.mat
BOOST,675,0.90177,2.70134,0.6396,5,discharge,2,-21.609,7.203,10.0,9.9,3.8373,3.4878,16.1738,09-07-21_17.47_BOOST_protocol_HPPC_IN21700_30T_cycle_#675.mat
BOOST,675,0.90177,2.70134,0.64,5,charge,2,16.207,5.402,2.0,2.0,3.8447,4.0474,12.5069,09-07-21_17.47_BOOST_protocol_HPPC_IN21700_30T_cycle_#675.mat
BOOST,675,0.90177,2.70134,0.64,5,charge,2,16.207,5.402,10.0,9.9,3.8447,4.098,15.629,09-07-21_17.47_BOOST_protocol_HPPC_IN21700_30T_cycle_#675.mat
BOOST,675,0.90177,2.70134,0.6396,5,discharge,3,-31.063,10.354,2.0,2.0,3.837,3.445,12.6195,09-07-21_17.47_BOOST_protocol_HPPC_IN21700_30T_cycle_#675.mat
BOOST,675,0.90177,2.70134,0.6396,5,discharge,3,-31.063,10.354,10.0,9.9,3.837,3.3504,15.6649,09-07-21_17.47_BOOST_protocol_HPPC_IN21700_30T_cycle_#675.mat
BOOST,675,0.90177,2.70134,0.6401,5,charge,3,26.765,8.922,2.0,2.0,3.8473,4.1714,12.1091,09-07-21_17.47_BOOST_protocol_HPPC_IN21700_30T_cycle_#675.mat
BOOST,675,0.90177,2.70134,0.6401,5,charge,3,26.765,8.922,10.0,9.9,3.8473,4.2,13.1777,09-07-21_17.47_BOOST_protocol_HPPC_IN21700_30T_cycle_#675.mat
BOOST,675,0.90177,2.70134,0.5498,6,discharge,0,-2.699,0.9,2.0,1.9,3.7413,3.7073,12.5987,09-07-21_17.47_BOOST_protocol_HPPC_IN21700_30T_cycle_#675.mat
BOOST,675,0.90177,2.70134,0.5498,6,discharge,0,-2.699,0.9,10.0,9.9,3.7413,3.6955,16.9711,09-07-21_17.47_BOOST_protocol_HPPC_IN21700_30T_cycle_#675.mat
BOOST,675,0.90177,2.70134,0.5498,6,charge,0,1.35,0.45,2.0,2.0,3.7436,3.7607,12.6657,09-07-21_17.47_BOOST_protocol_HPPC_IN21700_30T_cycle_#675.mat
BOOST,675,0.90177,2.70134,0.5498,6,charge,0,1.35,0.45,10.0,9.9,3.7436,3.7659,16.5173,09-07-21_17.47_BOOST_protocol_HPPC_IN21700_30T_cycle_#675.mat
BOOST,675,0.90177,2.70134,0.5497,6,discharge,1,-10.804,3.601,2.0,2.0,3.7414,3.6032,12.7916,09-07-21_17.47_BOOST_protocol_HPPC_IN21700_30T_cycle_#675.mat
BOOST,675,0.90177,2.70134,0.5497,6,discharge,1,-10.804,3.601,10.0,9.9,3.7414,3.5611,16.6883,09-07-21_17.47_BOOST_protocol_HPPC_IN21700_30T_cycle_#675.mat
BOOST,675,0.90177,2.70134,0.5498,6,charge,1,5.401,1.8,2.0,1.9,3.7467,3.8143,12.5162,09-07-21_17.47_BOOST_protocol_HPPC_IN21700_30T_cycle_#675.mat
BOOST,675,0.90177,2.70134,0.5498,6,charge,1,5.401,1.8,10.0,9.9,3.7467,3.8342,16.2007,09-07-21_17.47_BOOST_protocol_HPPC_IN21700_30T_cycle_#675.mat
BOOST,675,0.90177,2.70134,0.5496,6,discharge,2,-21.609,7.203,2.0,2.0,3.7426,3.4679,12.7123,09-07-21_17.47_BOOST_protocol_HPPC_IN21700_30T_cycle_#675.mat
BOOST,675,0.90177,2.70134,0.5496,6,discharge,2,-21.609,7.203,10.0,9.9,3.7426,3.3945,16.109,09-07-21_17.47_BOOST_protocol_HPPC_IN21700_30T_cycle_#675.mat
BOOST,675,0.90177,2.70134,0.5499,6,charge,2,16.208,5.403,2.0,1.9,3.7495,3.9466,12.1607,09-07-21_17.47_BOOST_protocol_HPPC_IN21700_30T_cycle_#675.mat
BOOST,675,0.90177,2.70134,0.5499,6,charge,2,16.208,5.403,10.0,9.9,3.7495,3.9973,15.2887,09-07-21_17.47_BOOST_protocol_HPPC_IN21700_30T_cycle_#675.mat
BOOST,675,0.90177,2.70134,0.5495,6,discharge,3,-31.063,10.354,2.0,2.0,3.7427,3.3541,12.5101,09-07-21_17.47_BOOST_protocol_HPPC_IN21700_30T_cycle_#675.mat
BOOST,675,0.90177,2.70134,0.5495,6,discharge,3,-31.063,10.354,10.0,9.9,3.7427,3.2544,15.7197,09-07-21_17.47_BOOST_protocol_HPPC_IN21700_30T_cycle_#675.mat
BOOST,675,0.90177,2.70134,0.55,6,charge,3,27.011,9.004,2.0,1.9,3.7515,4.0708,11.8211,09-07-21_17.47_BOOST_protocol_HPPC_IN21700_30T_cycle_#675.mat
BOOST,675,0.90177,2.70134,0.55,6,charge,3,27.011,9.004,10.0,9.9,3.7515,4.1487,14.7051,09-07-21_17.47_BOOST_protocol_HPPC_IN21700_30T_cycle_#675.mat
BOOST,675,0.90177,2.70134,0.4597,7,discharge,0,-2.701,0.9,2.0,2.0,3.6582,3.6247,12.404,09-07-21_17.47_BOOST_protocol_HPPC_IN21700_30T_cycle_#675.mat
BOOST,675,0.90177,2.70134,0.4597,7,discharge,0,-2.701,0.9,10.0,9.9,3.6582,3.614,16.3658,09-07-21_17.47_BOOST_protocol_HPPC_IN21700_30T_cycle_#675.mat
BOOST,675,0.90177,2.70134,0.4598,7,charge,0,1.35,0.45,2.0,1.9,3.6606,3.6771,12.2195,09-07-21_17.47_BOOST_protocol_HPPC_IN21700_30T_cycle_#675.mat
BOOST,675,0.90177,2.70134,0.4598,7,charge,0,1.35,0.45,10.0,9.9,3.6606,3.6822,15.9964,09-07-21_17.47_BOOST_protocol_HPPC_IN21700_30T_cycle_#675.mat
BOOST,675,0.90177,2.70134,0.4597,7,discharge,1,-10.805,3.602,2.0,2.0,3.6584,3.522,12.6238,09-07-21_17.47_BOOST_protocol_HPPC_IN21700_30T_cycle_#675.mat
BOOST,675,0.90177,2.70134,0.4597,7,discharge,1,-10.805,3.602,10.0,9.9,3.6584,3.4819,16.335,09-07-21_17.47_BOOST_protocol_HPPC_IN21700_30T_cycle_#675.mat
BOOST,675,0.90177,2.70134,0.4598,7,charge,1,5.403,1.801,2.0,2.0,3.6635,3.7308,12.4551,09-07-21_17.47_BOOST_protocol_HPPC_IN21700_30T_cycle_#675.mat
BOOST,675,0.90177,2.70134,0.4598,7,charge,1,5.403,1.801,10.0,9.9,3.6635,3.7491,15.8419,09-07-21_17.47_BOOST_protocol_HPPC_IN21700_30T_cycle_#675.mat
BOOST,675,0.90177,2.70134,0.4596,7,discharge,2,-21.61,7.203,2.0,2.0,3.6594,3.3866,12.6238,09-07-21_17.47_BOOST_protocol_HPPC_IN21700_30T_cycle_#675.mat
BOOST,675,0.90177,2.70134,0.4596,7,discharge,2,-21.61,7.203,10.0,9.9,3.6594,3.3148,15.9463,09-07-21_17.47_BOOST_protocol_HPPC_IN21700_30T_cycle_#675.mat
BOOST,675,0.90177,2.70134,0.4599,7,charge,2,16.207,5.402,2.0,2.0,3.6663,3.8631,12.1429,09-07-21_17.47_BOOST_protocol_HPPC_IN21700_30T_cycle_#675.mat
BOOST,675,0.90177,2.70134,0.4599,7,charge,2,16.207,5.402,10.0,9.9,3.6663,3.9085,14.9442,09-07-21_17.47_BOOST_protocol_HPPC_IN21700_30T_cycle_#675.mat
BOOST,675,0.90177,2.70134,0.4595,7,discharge,3,-31.062,10.354,2.0,2.0,3.6591,3.2724,12.4493,09-07-21_17.47_BOOST_protocol_HPPC_IN21700_30T_cycle_#675.mat
BOOST,675,0.90177,2.70134,0.4595,7,discharge,3,-31.062,10.354,10.0,9.9,3.6591,3.1739,15.6204,09-07-21_17.47_BOOST_protocol_HPPC_IN21700_30T_cycle_#675.mat
BOOST,675,0.90177,2.70134,0.46,7,charge,3,27.011,9.004,2.0,2.0,3.6685,3.9868,11.7841,09-07-21_17.47_BOOST_protocol_HPPC_IN21700_30T_cycle_#675.mat
BOOST,675,0.90177,2.70134,0.46,7,charge,3,27.011,9.004,10.0,9.9,3.6685,4.0588,14.4497,09-07-21_17.47_BOOST_protocol_HPPC_IN21700_30T_cycle_#675.mat
BOOST,675,0.90177,2.70134,0.3697,8,discharge,0,-2.701,0.9,2.0,2.0,3.597,3.5618,13.0332,09-07-21_17.47_BOOST_protocol_HPPC_IN21700_30T_cycle_#675.mat
BOOST,675,0.90177,2.70134,0.3697,8,discharge,0,-2.701,0.9,10.0,9.9,3.597,3.5511,16.995,09-07-21_17.47_BOOST_protocol_HPPC_IN21700_30T_cycle_#675.mat
BOOST,675,0.90177,2.70134,0.3697,8,charge,0,1.35,0.45,2.0,2.0,3.5987,3.6158,12.6685,09-07-21_17.47_BOOST_protocol_HPPC_IN21700_30T_cycle_#675.mat
BOOST,675,0.90177,2.70134,0.3697,8,charge,0,1.35,0.45,10.0,9.9,3.5987,3.6207,16.2987,09-07-21_17.47_BOOST_protocol_HPPC_IN21700_30T_cycle_#675.mat
BOOST,675,0.90177,2.70134,0.3696,8,discharge,1,-10.806,3.602,2.0,2.0,3.5972,3.4561,13.0576,09-07-21_17.47_BOOST_protocol_HPPC_IN21700_30T_cycle_#675.mat
BOOST,675,0.90177,2.70134,0.3696,8,discharge,1,-10.806,3.602,10.0,9.9,3.5972,3.4149,16.8703,09-07-21_17.47_BOOST_protocol_HPPC_IN21700_30T_cycle_#675.mat
BOOST,675,0.90177,2.70134,0.3698,8,charge,1,5.401,1.8,2.0,2.0,3.6017,3.6704,12.7189,09-07-21_17.47_BOOST_protocol_HPPC_IN21700_30T_cycle_#675.mat
BOOST,675,0.90177,2.70134,0.3698,8,charge,1,5.401,1.8,10.0,9.9,3.6017,3.6892,16.1995,09-07-21_17.47_BOOST_protocol_HPPC_IN21700_30T_cycle_#675.mat
BOOST,675,0.90177,2.70134,0.3695,8,discharge,2,-21.61,7.203,2.0,2.0,3.5975,3.3173,12.9662,09-07-21_17.47_BOOST_protocol_HPPC_IN21700_30T_cycle_#675.mat
BOOST,675,0.90177,2.70134,0.3695,8,discharge,2,-21.61,7.203,10.0,9.9,3.5975,3.2397,16.5571,09-07-21_17.47_BOOST_protocol_HPPC_IN21700_30T_cycle_#675.mat
BOOST,675,0.90177,2.70134,0.3698,8,charge,2,16.208,5.403,2.0,1.9,3.6057,3.8046,12.2717,09-07-21_17.47_BOOST_protocol_HPPC_IN21700_30T_cycle_#675.mat
BOOST,675,0.90177,2.70134,0.3698,8,charge,2,16.208,5.403,10.0,9.9,3.6057,3.8502,15.0851,09-07-21_17.47_BOOST_protocol_HPPC_IN21700_30T_cycle_#675.mat
BOOST,675,0.90177,2.70134,0.3694,8,discharge,3,-31.063,10.354,2.0,2.0,3.5979,3.2007,12.7869,09-07-21_17.47_BOOST_protocol_HPPC_IN21700_30T_cycle_#675.mat
BOOST,675,0.90177,2.70134,0.3694,8,discharge,3,-31.063,10.354,10.0,9.9,3.5979,3.091,16.3184,09-07-21_17.47_BOOST_protocol_HPPC_IN21700_30T_cycle_#675.mat
BOOST,675,0.90177,2.70134,0.3699,8,charge,3,27.013,9.004,2.0,1.9,3.6085,3.9296,11.8869,09-07-21_17.47_BOOST_protocol_HPPC_IN21700_30T_cycle_#675.mat
BOOST,675,0.90177,2.70134,0.3699,8,charge,3,27.013,9.004,10.0,9.9,3.6085,3.9974,14.3968,09-07-21_17.47_BOOST_protocol_HPPC_IN21700_30T_cycle_#675.mat
BOOST,675,0.90177,2.70134,0.2796,9,discharge,0,-2.701,0.9,2.0,2.0,3.5179,3.4796,14.181,09-07-21_17.47_BOOST_protocol_HPPC_IN21700_30T_cycle_#675.mat
BOOST,675,0.90177,2.70134,0.2796,9,discharge,0,-2.701,0.9,10.0,9.9,3.5179,3.4672,18.7722,09-07-21_17.47_BOOST_protocol_HPPC_IN21700_30T_cycle_#675.mat
BOOST,675,0.90177,2.70134,0.2797,9,charge,0,1.35,0.45,2.0,2.0,3.5196,3.5383,13.8498,09-07-21_17.47_BOOST_protocol_HPPC_IN21700_30T_cycle_#675.mat
BOOST,675,0.90177,2.70134,0.2797,9,charge,0,1.35,0.45,10.0,9.9,3.5196,3.5438,17.9233,09-07-21_17.47_BOOST_protocol_HPPC_IN21700_30T_cycle_#675.mat
BOOST,675,0.90177,2.70134,0.2796,9,discharge,1,-10.805,3.602,2.0,1.9,3.5184,3.365,14.1971,09-07-21_17.47_BOOST_protocol_HPPC_IN21700_30T_cycle_#675.mat
BOOST,675,0.90177,2.70134,0.2796,9,discharge,1,-10.805,3.602,10.0,9.91,3.5184,3.3168,18.658,09-07-21_17.47_BOOST_protocol_HPPC_IN21700_30T_cycle_#675.mat
BOOST,675,0.90177,2.70134,0.2797,9,charge,1,5.399,1.8,2.0,2.0,3.5246,3.5981,13.6129,09-07-21_17.47_BOOST_protocol_HPPC_IN21700_30T_cycle_#675.mat
BOOST,675,0.90177,2.70134,0.2797,9,charge,1,5.399,1.8,10.0,9.9,3.5246,3.6184,17.3726,09-07-21_17.47_BOOST_protocol_HPPC_IN21700_30T_cycle_#675.mat
BOOST,675,0.90177,2.70134,0.2795,9,discharge,2,-21.61,7.203,2.0,2.0,3.5168,3.2138,14.0213,09-07-21_17.47_BOOST_protocol_HPPC_IN21700_30T_cycle_#675.mat
BOOST,675,0.90177,2.70134,0.2795,9,discharge,2,-21.61,7.203,10.0,9.91,3.5168,3.1113,18.7645,09-07-21_17.47_BOOST_protocol_HPPC_IN21700_30T_cycle_#675.mat
BOOST,675,0.90177,2.70134,0.2798,9,charge,2,16.208,5.403,2.0,2.0,3.5298,3.7395,12.9381,09-07-21_17.47_BOOST_protocol_HPPC_IN21700_30T_cycle_#675.mat
BOOST,675,0.90177,2.70134,0.2798,9,charge,2,16.208,5.403,10.0,9.9,3.5298,3.7925,16.208,09-07-21_17.47_BOOST_protocol_HPPC_IN21700_30T_cycle_#675.mat
BOOST,675,0.90177,2.70134,0.2794,9,discharge,3,-31.063,10.354,2.0,2.0,3.5212,3.0857,14.0199,09-07-21_17.47_BOOST_protocol_HPPC_IN21700_30T_cycle_#675.mat
BOOST,675,0.90177,2.70134,0.2794,9,discharge,3,-31.063,10.354,10.0,9.9,3.5212,2.914,19.5474,09-07-21_17.47_BOOST_protocol_HPPC_IN21700_30T_cycle_#675.mat
BOOST,675,0.90177,2.70134,0.2799,9,charge,3,27.012,9.004,2.0,2.0,3.5334,3.8684,12.4019,09-07-21_17.47_BOOST_protocol_HPPC_IN21700_30T_cycle_#675.mat
BOOST,675,0.90177,2.70134,0.2799,9,charge,3,27.012,9.004,10.0,9.9,3.5334,3.9434,15.1784,09-07-21_17.47_BOOST_protocol_HPPC_IN21700_30T_cycle_#675.mat
BOOST,675,0.90177,2.70134,0.2346,10,discharge,0,-2.701,0.9,2.0,2.0,3.4672,3.4258,15.3294,09-07-21_17.47_BOOST_protocol_HPPC_IN21700_30T_cycle_#675.mat
BOOST,675,0.90177,2.70134,0.2346,10,discharge,0,-2.701,0.9,10.0,9.9,3.4672,3.4122,20.3651,09-07-21_17.47_BOOST_protocol_HPPC_IN21700_30T_cycle_#675.mat
BOOST,675,0.90177,2.70134,0.2347,10,charge,0,1.35,0.45,2.0,2.0,3.4693,3.4893,14.8115,09-07-21_17.47_BOOST_protocol_HPPC_IN21700_30T_cycle_#675.mat
BOOST,675,0.90177,2.70134,0.2347,10,charge,0,1.35,0.45,10.0,9.9,3.4693,3.495,19.0328,09-07-21_17.47_BOOST_protocol_HPPC_IN21700_30T_cycle_#675.mat
BOOST,675,0.90177,2.70134,0.2345,10,discharge,1,-10.805,3.602,2.0,2.0,3.4671,3.2998,15.4836,09-07-21_17.47_BOOST_protocol_HPPC_IN21700_30T_cycle_#675.mat
BOOST,675,0.90177,2.70134,0.2345,10,discharge,1,-10.805,3.602,10.0,9.9,3.4671,3.2421,20.8237,09-07-21_17.47_BOOST_protocol_HPPC_IN21700_30T_cycle_#675.mat
BOOST,675,0.90177,2.70134,0.2347,10,charge,1,5.401,1.8,2.0,2.0,3.4743,3.5514,14.2741,09-07-21_17.47_BOOST_protocol_HPPC_IN21700_30T_cycle_#675.mat
BOOST,675,0.90177,2.70134,0.2347,10,charge,1,5.401,1.8,10.0,9.9,3.4743,3.572,18.0879,09-07-21_17.47_BOOST_protocol_HPPC_IN21700_30T_cycle_#675.mat
BOOST,675,0.90177,2.70134,0.2345,10,discharge,2,-21.61,7.203,2.0,2.0,3.4693,3.1332,15.553,09-07-21_17.47_BOOST_protocol_HPPC_IN21700_30T_cycle_#675.mat
BOOST,675,0.90177,2.70134,0.2345,10,discharge,2,-21.61,7.203,10.0,9.9,3.4693,2.9748,22.8829,09-07-21_17.47_BOOST_protocol_HPPC_IN21700_30T_cycle_#675.mat
BOOST,675,0.90177,2.70134,0.2348,10,charge,2,16.208,5.403,2.0,2.0,3.4787,3.6949,13.3391,09-07-21_17.47_BOOST_protocol_HPPC_IN21700_30T_cycle_#675.mat
BOOST,675,0.90177,2.70134,0.2348,10,charge,2,16.208,5.403,10.0,9.9,3.4787,3.7501,16.7448,09-07-21_17.47_BOOST_protocol_HPPC_IN21700_30T_cycle_#675.mat
BOOST,675,0.90177,2.70134,0.2344,10,discharge,3,-31.064,10.355,2.0,2.0,3.4691,2.9883,15.4777,09-07-21_17.47_BOOST_protocol_HPPC_IN21700_30T_cycle_#675.mat
BOOST,675,0.90177,2.70134,0.2344,10,discharge,3,-31.064,10.355,10.0,9.9,3.4691,2.691,25.0483,09-07-21_17.47_BOOST_protocol_HPPC_IN21700_30T_cycle_#675.mat
BOOST,675,0.90177,2.70134,0.2349,10,charge,3,27.011,9.004,2.0,2.0,3.4817,3.8221,12.6023,09-07-21_17.47_BOOST_protocol_HPPC_IN21700_30T_cycle_#675.mat
BOOST,675,0.90177,2.70134,0.2349,10,charge,3,27.011,9.004,10.0,9.9,3.4817,3.9044,15.6492,09-07-21_17.47_BOOST_protocol_HPPC_IN21700_30T_cycle_#675.mat
BOOST,675,0.90177,2.70134,0.1896,11,discharge,0,-2.701,0.9,2.0,2.0,3.4227,3.377,16.9222,09-07-21_17.47_BOOST_protocol_HPPC_IN21700_30T_cycle_#675.mat
BOOST,675,0.90177,2.70134,0.1896,11,discharge,0,-2.701,0.9,10.0,9.9,3.4227,3.3595,23.4022,09-07-21_17.47_BOOST_protocol_HPPC_IN21700_30T_cycle_#675.mat
BOOST,675,0.90177,2.70134,0.1896,11,charge,0,1.35,0.45,2.0,2.0,3.4256,3.4482,16.737,09-07-21_17.47_BOOST_protocol_HPPC_IN21700_30T_cycle_#675.mat
BOOST,675,0.90177,2.70134,0.1896,11,charge,0,1.35,0.45,10.0,9.9,3.4256,3.4543,21.2545,09-07-21_17.47_BOOST_protocol_HPPC_IN21700_30T_cycle_#675.mat
BOOST,675,0.90177,2.70134,0.1896,11,discharge,1,-10.805,3.602,2.0,2.0,3.4241,3.2299,17.9732,09-07-21_17.47_BOOST_protocol_HPPC_IN21700_30T_cycle_#675.mat
BOOST,675,0.90177,2.70134,0.1896,11,discharge,1,-10.805,3.602,10.0,9.9,3.4241,3.1231,27.8575,09-07-21_17.47_BOOST_protocol_HPPC_IN21700_30T_cycle_#675.mat
BOOST,675,0.90177,2.70134,0.1897,11,charge,1,5.402,1.801,2.0,2.0,3.4331,3.5152,15.1984,09-07-21_17.47_BOOST_protocol_HPPC_IN21700_30T_cycle_#675.mat
BOOST,675,0.90177,2.70134,0.1897,11,charge,1,5.402,1.801,10.0,9.9,3.4331,3.5327,18.438,09-07-21_17.47_BOOST_protocol_HPPC_IN21700_30T_cycle_#675.mat
BOOST,675,0.90177,2.70134,0.1894,11,discharge,2,-21.611,7.204,2.0,1.9,3.4262,3.0325,18.2176,09-07-21_17.47_BOOST_protocol_HPPC_IN21700_30T_cycle_#675.mat
BOOST,675,0.90177,2.70134,0.1894,11,discharge,2,-21.611,7.204,10.0,9.9,3.4262,2.6707,34.959,09-07-21_17.47_BOOST_protocol_HPPC_IN21700_30T_cycle_#675.mat
BOOST,675,0.90177,2.70134,0.1898,11,charge,2,16.207,5.402,2.0,2.0,3.4379,3.6566,13.4942,09-07-21_17.47_BOOST_protocol_HPPC_IN21700_30T_cycle_#675.mat
BOOST,675,0.90177,2.70134,0.1898,11,charge,2,16.207,5.402,10.0,9.9,3.4379,3.7048,16.4682,09-07-21_17.47_BOOST_protocol_HPPC_IN21700_30T_cycle_#675.mat
BOOST,675,0.90177,2.70134,0.1894,11,discharge,3,-31.063,10.354,2.0,2.0,3.4258,2.8462,18.6589,09-07-21_17.47_BOOST_protocol_HPPC_IN21700_30T_cycle_#675.mat
BOOST,675,0.90177,2.70134,0.1894,11,discharge,3,-31.063,10.354,10.0,9.9,3.4258,2.4998,29.8104,09-07-21_17.47_BOOST_protocol_HPPC_IN21700_30T_cycle_#675.mat
BOOST,675,0.90177,2.70134,0.1899,11,charge,3,27.011,9.004,2.0,2.0,3.4414,3.7788,12.4912,09-07-21_17.47_BOOST_protocol_HPPC_IN21700_30T_cycle_#675.mat
BOOST,675,0.90177,2.70134,0.1899,11,charge,3,27.011,9.004,10.0,9.9,3.4414,3.8579,15.4196,09-07-21_17.47_BOOST_protocol_HPPC_IN21700_30T_cycle_#675.mat
BOOST,675,0.90177,2.70134,0.1446,12,discharge,0,-2.7,0.9,2.0,2.0,3.3729,3.3142,21.7367,09-07-21_17.47_BOOST_protocol_HPPC_IN21700_30T_cycle_#675.mat
BOOST,675,0.90177,2.70134,0.1446,12,discharge,0,-2.7,0.9,10.0,9.9,3.3729,3.2791,34.7343,09-07-21_17.47_BOOST_protocol_HPPC_IN21700_30T_cycle_#675.mat
BOOST,675,0.90177,2.70134,0.1446,12,charge,0,1.35,0.45,2.0,1.9,3.3776,3.4039,19.4757,09-07-21_17.47_BOOST_protocol_HPPC_IN21700_30T_cycle_#675.mat
BOOST,675,0.90177,2.70134,0.1446,12,charge,0,1.35,0.45,10.0,9.9,3.3776,3.414,26.955,09-07-21_17.47_BOOST_protocol_HPPC_IN21700_30T_cycle_#675.mat
BOOST,675,0.90177,2.70134,0.1445,12,discharge,1,-10.805,3.602,2.0,2.0,3.3752,3.104,25.0995,09-07-21_17.47_BOOST_protocol_HPPC_IN21700_30T_cycle_#675.mat
BOOST,675,0.90177,2.70134,0.1445,12,discharge,1,-10.805,3.602,10.0,9.9,3.3752,2.8111,52.2073,09-07-21_17.47_BOOST_protocol_HPPC_IN21700_30T_cycle_#675.mat
BOOST,675,0.90177,2.70134,0.1447,12,charge,1,5.402,1.801,2.0,2.0,3.3874,3.4812,17.3649,09-07-21_17.47_BOOST_protocol_HPPC_IN21700_30T_cycle_#675.mat
BOOST,675,0.90177,2.70134,0.1447,12,charge,1,5.402,1.801,10.0,9.9,3.3874,3.5052,21.8079,09-07-21_17.47_BOOST_protocol_HPPC_IN21700_30T_cycle_#675.mat
BOOST,675,0.90177,2.70134,0.1444,12,discharge,2,-21.099,7.033,2.0,2.0,3.3783,2.793,27.7407,09-07-21_17.47_BOOST_protocol_HPPC_IN21700_30T_cycle_#675.mat
BOOST,675,0.90177,2.70134,0.1444,12,discharge,2,-21.099,7.033,10.0,9.9,3.3783,2.4999,41.6323,09-07-21_17.47_BOOST_protocol_HPPC_IN21700_30T_cycle_#675.mat
BOOST,675,0.90177,2.70134,0.1447,12,charge,2,16.208,5.403,2.0,1.9,3.3951,3.6256,14.2214,09-07-21_17.47_BOOST_protocol_HPPC_IN21700_30T_cycle_#675.mat
BOOST,675,0.90177,2.70134,0.1447,12,charge,2,16.208,5.403,10.0,9.9,3.3951,3.6698,16.9484,09-07-21_17.47_BOOST_protocol_HPPC_IN21700_30T_cycle_#675.mat
BOOST,675,0.90177,2.70134,0.1444,12,discharge,3,-19.224,6.408,2.0,2.0,3.3781,2.501,45.6253,09-07-21_17.47_BOOST_protocol_HPPC_IN21700_30T_cycle_#675.mat
BOOST,675,0.90177,2.70134,0.1444,12,discharge,3,-19.224,6.408,10.0,9.9,3.3781,2.4999,45.6825,09-07-21_17.47_BOOST_protocol_HPPC_IN21700_30T_cycle_#675.mat
BOOST,675,0.90177,2.70134,0.1448,12,charge,3,27.012,9.004,2.0,1.9,3.3965,3.7499,13.0831,09-07-21_17.47_BOOST_protocol_HPPC_IN21700_30T_cycle_#675.mat
BOOST,675,0.90177,2.70134,0.1448,12,charge,3,27.012,9.004,10.0,9.9,3.3965,3.8209,15.7115,09-07-21_17.47_BOOST_protocol_HPPC_IN21700_30T_cycle_#675.mat
BOOST,712,0.89668,2.68609,1.0,0,discharge,0,-2.687,0.896,2.0,2.0,4.1403,4.0964,16.3397,09-12-21_18.47_BOOST_protocol_HPPC_IN21700_30T_cycle_#712.mat
BOOST,712,0.89668,2.68609,1.0,0,discharge,0,-2.687,0.896,10.0,9.7,4.1403,4.0784,23.0394,09-12-21_18.47_BOOST_protocol_HPPC_IN21700_30T_cycle_#712.mat
BOOST,712,0.89668,2.68609,1.0,0,charge,0,1.342,0.447,2.0,2.0,4.1535,4.1811,20.5633,09-12-21_18.47_BOOST_protocol_HPPC_IN21700_30T_cycle_#712.mat
BOOST,712,0.89668,2.68609,1.0,0,charge,0,1.342,0.447,10.0,9.9,4.1535,4.1927,29.2058,09-12-21_18.47_BOOST_protocol_HPPC_IN21700_30T_cycle_#712.mat
BOOST,712,0.89668,2.68609,0.9999,0,discharge,1,-10.744,3.581,2.0,2.0,4.1493,3.948,18.736,09-12-21_18.47_BOOST_protocol_HPPC_IN21700_30T_cycle_#712.mat
BOOST,712,0.89668,2.68609,0.9999,0,discharge,1,-10.744,3.581,10.0,9.9,4.1493,3.9098,22.2915,09-12-21_18.47_BOOST_protocol_HPPC_IN21700_30T_cycle_#712.mat
BOOST,712,0.89668,2.68609,1.0,0,charge,1,1.773,0.591,2.0,2.0,4.1572,4.2,24.1453,09-12-21_18.47_BOOST_protocol_HPPC_IN21700_30T_cycle_#712.mat
BOOST,712,0.89668,2.68609,1.0,0,charge,1,1.773,0.591,10.0,9.9,4.1572,4.2,24.1453,09-12-21_18.47_BOOST_protocol_HPPC_IN21700_30T_cycle_#712.mat
BOOST,712,0.89668,2.68609,0.9998,0,discharge,2,-21.485,7.162,2.0,2.0,4.1483,3.7837,16.97,09-12-21_18.47_BOOST_protocol_HPPC_IN21700_30T_cycle_#712.mat
BOOST,712,0.89668,2.68609,0.9998,0,discharge,2,-21.485,7.162,10.0,9.9,4.1483,3.7351,19.232,09-12-21_18.47_BOOST_protocol_HPPC_IN21700_30T_cycle_#712.mat
BOOST,712,0.89668,2.68609,1.0,0,charge,2,1.663,0.554,2.0,1.9,4.1603,4.2,23.8682,09-12-21_18.47_BOOST_protocol_HPPC_IN21700_30T_cycle_#712.mat
BOOST,712,0.89668,2.68609,1.0,0,charge,2,1.663,0.554,10.0,9.9,4.1603,4.2,23.8682,09-12-21_18.47_BOOST_protocol_HPPC_IN21700_30T_cycle_#712.mat
BOOST,712,0.89668,2.68609,0.9997,0,discharge,3,-30.888,10.296,2.0,2.0,4.147,3.657,15.8638,09-12-21_18.47_BOOST_protocol_HPPC_IN21700_30T_cycle_#712.mat
BOOST,712,0.89668,2.68609,0.9997,0,discharge,3,-30.888,10.296,10.0,9.9,4.147,3.597,17.8063,09-12-21_18.47_BOOST_protocol_HPPC_IN21700_30T_cycle_#712.mat
BOOST,712,0.89668,2.68609,1.0,0,charge,3,1.589,0.53,2.0,2.0,4.1627,4.2,23.4791,09-12-21_18.47_BOOST_protocol_HPPC_IN21700_30T_cycle_#712.mat
BOOST,712,0.89668,2.68609,1.0,0,charge,3,1.589,0.53,10.0,9.9,4.1627,4.2,23.4791,09-12-21_18.47_BOOST_protocol_HPPC_IN21700_30T_cycle_#712.mat
BOOST,712,0.89668,2.68609,0.9552,1,discharge,0,-2.687,0.896,2.0,2.0,4.0947,4.0485,17.1952,09-12-21_18.47_BOOST_protocol_HPPC_IN21700_30T_cycle_#712.mat
BOOST,712,0.89668,2.68609,0.9552,1,discharge,0,-2.687,0.896,10.0,9.9,4.0947,4.0384,20.9543,09-12-21_18.47_BOOST_protocol_HPPC_IN21700_30T_cycle_#712.mat
BOOST,712,0.89668,2.68609,0.9552,1,charge,0,1.342,0.447,2.0,1.9,4.0961,4.119,17.0615,09-12-21_18.47_BOOST_protocol_HPPC_IN21700_30T_cycle_#712.mat
BOOST,712,0.89668,2.68609,0.9552,1,charge,0,1.342,0.447,10.0,9.9,4.0961,4.1245,21.1593,09-12-21_18.47_BOOST_protocol_HPPC_IN21700_30T_cycle_#712.mat
BOOST,712,0.89668,2.68609,0.9552,1,discharge,1,-10.743,3.581,2.0,2.0,4.095,3.9187,16.4107,09-12-21_18.47_BOOST_protocol_HPPC_IN21700_30T_cycle_#712.mat
BOOST,712,0.89668,2.68609,0.9552,1,discharge,1,-10.743,3.581,10.0,9.9,4.095,3.8903,19.0543,09-12-21_18.47_BOOST_protocol_HPPC_IN21700_30T_cycle_#712.mat
BOOST,712,0.89668,2.68609,0.9553,1,charge,1,5.337,1.779,2.0,2.0,4.0987,4.1899,17.0876,09-12-21_18.47_BOOST_protocol_HPPC_IN21700_30T_cycle_#712.mat
BOOST,712,0.89668,2.68609,0.9553,1,charge,1,5.337,1.779,10.0,9.9,4.0987,4.2,18.98,09-12-21_18.47_BOOST_protocol_HPPC_IN21700_30T_cycle_#712.mat
BOOST,712,0.89668,2.68609,0.9551,1,discharge,2,-21.487,7.162,2.0,2.0,4.0953,3.7664,15.3069,09-12-21_18.47_BOOST_protocol_HPPC_IN21700_30T_cycle_#712.mat
BOOST,712,0.89668,2.68609,0.9551,1,discharge,2,-21.487,7.162,10.0,9.9,4.0953,3.7188,17.5222,09-12-21_18.47_BOOST_protocol_HPPC_IN21700_30T_cycle_#712.mat
BOOST,712,0.89668,2.68609,0.9553,1,charge,2,5.299,1.766,2.0,2.0,4.1012,4.2002,18.6819,09-12-21_18.47_BOOST_protocol_HPPC_IN21700_30T_cycle_#712.mat
BOOST,712,0.89668,2.68609,0.9553,1,charge,2,5.299,1.766,10.0,9.9,4.1012,4.2001,18.663,09-12-21_18.47_BOOST_protocol_HPPC_IN21700_30T_cycle_#712.mat
BOOST,712,0.89668,2.68609,0.955,1,discharge,3,-30.885,10.295,2.0,2.0,4.096,3.6461,14.5669,09-12-21_18.47_BOOST_protocol_HPPC_IN21700_30T_cycle_#712.mat
BOOST,712,0.89668,2.68609,0.955,1,discharge,3,-30.885,10.295,10.0,9.9,4.096,3.5801,16.7039,09-12-21_18.47_BOOST_protocol_HPPC_IN21700_30T_cycle_#712.mat
BOOST,712,0.89668,2.68609,0.9553,1,charge,3,5.173,1.724,2.0,1.9,4.1036,4.2,18.6356,09-12-21_18.47_BOOST_protocol_HPPC_IN21700_30T_cycle_#712.mat
BOOST,712,0.89668,2.68609,0.9553,1,charge,3,5.173,1.724,10.0,9.9,4.1036,4.2,18.6356,09-12-21_18.47_BOOST_protocol_HPPC_IN21700_30T_cycle_#712.mat
BOOST,712,0.89668,2.68609,0.9104,2,discharge,0,-2.687,0.896,2.0,2.0,4.0794,4.0365,15.9664,09-12-21_18.47_BOOST_protocol_HPPC_IN21700_30T_cycle_#712.mat
BOOST,712,0.89668,2.68609,0.9104,2,discharge,0,-2.687,0.896,10.0,9.9,4.0794,4.0272,19.4276,09-12-21_18.47_BOOST_protocol_HPPC_IN21700_30T_cycle_#712.mat
BOOST,712,0.89668,2.68609,0.9105,2,charge,0,1.344,0.448,2.0,2.0,4.0807,4.1017,15.6204,09-12-21_18.47_BOOST_protocol_HPPC_IN21700_30T_cycle_#712.mat
BOOST,712,0.89668,2.68609,0.9105,2,charge,0,1.344,0.448,10.0,9.9,4.0807,4.1061,18.8932,09-12-21_18.47_BOOST_protocol_HPPC_IN21700_30T_cycle_#712.mat
BOOST,712,0.89668,2.68609,0.9104,2,discharge,1,-10.743,3.581,2.0,1.9,4.0797,3.9124,15.5729,09-12-21_18.47_BOOST_protocol_HPPC_IN21700_30T_cycle_#712.mat
BOOST,712,0.89668,2.68609,0.9104,2,discharge,1,-10.743,3.581,10.0,9.9,4.0797,3.8779,18.7843,09-12-21_18.47_BOOST_protocol_HPPC_IN21700_30T_cycle_#712.mat
BOOST,712,0.89668,2.68609,0.9105,2,charge,1,5.372,1.791,2.0,2.0,4.0826,4.167,15.7114,09-12-21_18.47_BOOST_protocol_HPPC_IN21700_30T_cycle_#712.mat
BOOST,712,0.89668,2.68609,0.9105,2,charge,1,5.372,1.791,10.0,9.9,4.0826,4.1846,18.9877,09-12-21_18.47_BOOST_protocol_HPPC_IN21700_30T_cycle_#712.mat
BOOST,712,0.89668,2.68609,0.9103,2,discharge,2,-21.485,7.162,2.0,2.0,4.0798,3.7596,14.9034,09-12-21_18.47_BOOST_protocol_HPPC_IN21700_30T_cycle_#712.mat
BOOST,712,0.89668,2.68609,0.9103,2,discharge,2,-21.485,7.162,10.0,9.9,4.0798,3.6992,17.7147,09-12-21_18.47_BOOST_protocol_HPPC_IN21700_30T_cycle_#712.mat
BOOST,712,0.89668,2.68609,0.9106,2,charge,2,6.865,2.288,2.0,2.0,4.0848,4.2,16.7803,09-12-21_18.47_BOOST_protocol_HPPC_IN21700_30T_cycle_#712.mat
BOOST,712,0.89668,2.68609,0.9106,2,charge,2,6.865,2.288,10.0,9.9,4.0848,4.2,16.7803,09-12-21_18.47_BOOST_protocol_HPPC_IN21700_30T_cycle_#712.mat
BOOST,712,0.89668,2.68609,0.9102,2,discharge,3,-30.888,10.296,2.0,2.0,4.0804,3.6378,14.3292,09-12-21_18.47_BOOST_protocol_HPPC_IN21700_30T_cycle_#712.mat
BOOST,712,0.89668,2.68609,0.9102,2,discharge,3,-30.888,10.296,10.0,9.9,4.0804,3.5551,17.0066,09-12-21_18.47_BOOST_protocol_HPPC_IN21700_30T_cycle_#712.mat
BOOST,712,0.89668,2.68609,0.9106,2,charge,3,6.759,2.253,2.0,2.0,4.0865,4.2002,16.8225,09-12-21_18.47_BOOST_protocol_HPPC_IN21700_30T_cycle_#712.mat
BOOST,712,0.89668,2.68609,0.9106,2,charge,3,6.759,2.253,10.0,9.9,4.0865,4.2001,16.8077,09-12-21_18.47_BOOST_protocol_HPPC_IN21700_30T_cycle_#712.mat
BOOST,712,0.89668,2.68609,0.8209,3,discharge,0,-2.685,0.895,2.0,2.0,4.0175,3.9769,15.1216,09-12-21_18.47_BOOST_protocol_HPPC_IN21700_30T_cycle_#712.mat
BOOST,712,0.89668,2.68609,0.8209,3,discharge,0,-2.685,0.895,10.0,9.9,4.0175,3.9617,20.7829,09-12-21_18.47_BOOST_protocol_HPPC_IN21700_30T_cycle_#712.mat
BOOST,712,0.89668,2.68609,0.821,3,charge,0,1.344,0.448,2.0,2.0,4.019,4.0397,15.4018,09-12-21_18.47_BOOST_protocol_HPPC_IN21700_30T_cycle_#712.mat
BOOST,712,0.89668,2.68609,0.821,3,charge,0,1.344,0.448,10.0,9.9,4.019,4.0462,20.2381,09-12-21_18.47_BOOST_protocol_HPPC_IN21700_30T_cycle_#712.mat
BOOST,712,0.89668,2.68609,0.8209,3,discharge,1,-10.743,3.581,2.0,1.9,4.0184,3.8585,14.8841,09-12-21_18.47_BOOST_protocol_HPPC_IN21700_30T_cycle_#712.mat
BOOST,712,0.89668,2.68609,0.8209,3,discharge,1,-10.743,3.581,10.0,9.9,4.0184,3.8062,19.7524,09-12-21_18.47_BOOST_protocol_HPPC_IN21700_30T_cycle_#712.mat
BOOST,712,0.89668,2.68609,0.821,3,charge,1,5.372,1.791,2.0,2.0,4.0236,4.1007,14.3533,09-12-21_18.47_BOOST_protocol_HPPC_IN21700_30T_cycle_#712.mat
BOOST,712,0.89668,2.68609,0.821,3,charge,1,5.372,1.791,10.0,9.9,4.0236,4.1228,18.4675,09-12-21_18.47_BOOST_protocol_HPPC_IN21700_30T_cycle_#712.mat
BOOST,712,0.89668,2.68609,0.8208,3,discharge,2,-21.485,7.162,2.0,1.9,4.0185,3.7108,14.3216,09-12-21_18.47_BOOST_protocol_HPPC_IN21700_30T_cycle_#712.mat
BOOST,712,0.89668,2.68609,0.8208,3,discharge,2,-21.485,7.162,10.0,9.9,4.0185,3.6321,17.9846,09-12-21_18.47_BOOST_protocol_HPPC_IN21700_30T_cycle_#712.mat
BOOST,712,0.89668,2.68609,0.8211,3,charge,2,11.377,3.792,2.0,2.0,4.0262,4.2,15.2764,09-12-21_18.47_BOOST_protocol_HPPC_IN21700_30T_cycle_#712.mat
BOOST,712,0.89668,2.68609,0.8211,3,charge,2,11.377,3.792,10.0,9.9,4.0262,4.2,15.2764,09-12-21_18.47_BOOST_protocol_HPPC_IN21700_30T_cycle_#712.mat
BOOST,712,0.89668,2.68609,0.8207,3,discharge,3,-30.887,10.296,2.0,1.9,4.0192,3.5921,13.8278,09-12-21_18.47_BOOST_protocol_HPPC_IN21700_30T_cycle_#712.mat
BOOST,712,0.89668,2.68609,0.8207,3,discharge,3,-30.887,10.296,10.0,9.9,4.0192,3.4939,17.0072,09-12-21_18.47_BOOST_protocol_HPPC_IN21700_30T_cycle_#712.mat
BOOST,712,0.89668,2.68609,0.8211,3,charge,3,11.366,3.789,2.0,2.0,4.0292,4.1999,15.0185,09-12-21_18.47_BOOST_protocol_HPPC_IN21700_30T_cycle_#712.mat
BOOST,712,0.89668,2.68609,0.8211,3,charge,3,11.366,3.789,10.0,9.91,4.0292,4.1999,15.0185,09-12-21_18.47_BOOST_protocol_HPPC_IN21700_30T_cycle_#712.mat
BOOST,712,0.89668,2.68609,0.7314,4,discharge,0,-2.687,0.896,2.0,2.0,3.9196,3.883,13.6222,09-12-21_18.47_BOOST_protocol_HPPC_IN21700_30T_cycle_#712.mat
BOOST,712,0.89668,2.68609,0.7314,4,discharge,0,-2.687,0.896,10.0,9.9,3.9196,3.8689,18.87,09-12-21_18.47_BOOST_protocol_HPPC_IN21700_30T_cycle_#712.mat
BOOST,712,0.89668,2.68609,0.7314,4,charge,0,1.344,0.448,2.0,2.0,3.9219,3.9409,14.138,09-12-21_18.47_BOOST_protocol_HPPC_IN21700_30T_cycle_#712.mat
BOOST,712,0.89668,2.68609,0.7314,4,charge,0,1.344,0.448,10.0,9.9,3.9219,3.9465,18.3049,09-12-21_18.47_BOOST_protocol_HPPC_IN21700_30T_cycle_#712.mat
BOOST,712,0.89668,2.68609,0.7313,4,discharge,1,-10.743,3.581,2.0,1.9,3.9208,3.7725,13.8043,09-12-21_18.47_BOOST_protocol_HPPC_IN21700_30T_cycle_#712.mat
BOOST,712,0.89668,2.68609,0.7313,4,discharge,1,-10.743,3.581,10.0,9.9,3.9208,3.7274,18.0024,09-12-21_18.47_BOOST_protocol_HPPC_IN21700_30T_cycle_#712.mat
BOOST,712,0.89668,2.68609,0.7314,4,charge,1,5.372,1.791,2.0,2.0,3.9261,3.9966,13.1246,09-12-21_18.47_BOOST_protocol_HPPC_IN21700_30T_cycle_#712.mat
BOOST,712,0.89668,2.68609,0.7314,4,charge,1,5.372,1.791,10.0,9.9,3.9261,4.0143,16.4197,09-12-21_18.47_BOOST_protocol_HPPC_IN21700_30T_cycle_#712.mat
BOOST,712,0.89668,2.68609,0.7312,4,discharge,2,-21.485,7.162,2.0,2.0,3.9211,3.63,13.549,09-12-21_18.47_BOOST_protocol_HPPC_IN21700_30T_cycle_#712.mat
BOOST,712,0.89668,2.68609,0.7312,4,discharge,2,-21.485,7.162,10.0,9.9,3.9211,3.5641,16.6162,09-12-21_18.47_BOOST_protocol_HPPC_IN21700_30T_cycle_#712.mat
BOOST,712,0.89668,2.68609,0.7315,4,charge,2,16.115,5.372,2.0,2.0,3.9287,4.1318,12.6032,09-12-21_18.47_BOOST_protocol_HPPC_IN21700_30T_cycle_#712.mat
BOOST,712,0.89668,2.68609,0.7315,4,charge,2,16.115,5.372,10.0,9.9,3.9287,4.1826,15.7555,09-12-21_18.47_BOOST_protocol_HPPC_IN21700_30T_cycle_#712.mat
BOOST,712,0.89668,2.68609,0.7312,4,discharge,3,-30.886,10.295,2.0,2.0,3.9215,3.5118,13.2649,09-12-21_18.47_BOOST_protocol_HPPC_IN21700_30T_cycle_#712.mat
BOOST,712,0.89668,2.68609,0.7312,4,discharge,3,-30.886,10.295,10.0,9.9,3.9215,3.4239,16.1109,09-12-21_18.47_BOOST_protocol_HPPC_IN21700_30T_cycle_#712.mat
BOOST,712,0.89668,2.68609,0.7316,4,charge,3,19.734,6.578,2.0,1.9,3.9301,4.2001,13.682,09-12-21_18.47_BOOST_protocol_HPPC_IN21700_30T_cycle_#712.mat
BOOST,712,0.89668,2.68609,0.7316,4,charge,3,19.734,6.578,10.0,9.9,3.9301,4.2001,13.682,09-12-21_18.47_BOOST_protocol_HPPC_IN21700_30T_cycle_#712.mat
BOOST,712,0.89668,2.68609,0.6419,5,discharge,0,-2.687,0.896,2.0,2.0,3.8378,3.8015,13.511,09-12-21_18.47_BOOST_protocol_HPPC_IN21700_30T_cycle_#712.mat
BOOST,712,0.89668,2.68609,0.6419,5,discharge,0,-2.687,0.896,10.0,9.9,3.8378,3.7881,18.4985,09-12-21_18.47_BOOST_protocol_HPPC_IN21700_30T_cycle_#712.mat
BOOST,712,0.89668,2.68609,0.6419,5,charge,0,1.342,0.447,2.0,1.9,3.8401,3.8581,13.4088,09-12-21_18.47_BOOST_protocol_HPPC_IN21700_30T_cycle_#712.mat
BOOST,712,0.89668,2.68609,0.6419,5,charge,0,1.342,0.447,10.0,9.9,3.8401,3.8641,17.8784,09-12-21_18.47_BOOST_protocol_HPPC_IN21700_30T_cycle_#712.mat
BOOST,712,0.89668,2.68609,0.6418,5,discharge,1,-10.745,3.582,2.0,2.0,3.8384,3.6922,13.6063,09-12-21_18.47_BOOST_protocol_HPPC_IN21700_30T_cycle_#712.mat
BOOST,712,0.89668,2.68609,0.6418,5,discharge,1,-10.745,3.582,10.0,9.9,3.8384,3.6507,17.4686,09-12-21_18.47_BOOST_protocol_HPPC_IN21700_30T_cycle_#712.mat
BOOST,712,0.89668,2.68609,0.6419,5,charge,1,5.372,1.791,2.0,1.9,3.8434,3.9141,13.1613,09-12-21_18.47_BOOST_protocol_HPPC_IN21700_30T_cycle_#712.mat
BOOST,712,0.89668,2.68609,0.6419,5,charge,1,5.372,1.791,10.0,9.9,3.8434,3.935,17.052,09-12-21_18.47_BOOST_protocol_HPPC_IN21700_30T_cycle_#712.mat
BOOST,712,0.89668,2.68609,0.6417,5,discharge,2,-21.485,7.162,2.0,1.9,3.838,3.5562,13.1161,09-12-21_18.47_BOOST_protocol_HPPC_IN21700_30T_cycle_#712.mat
BOOST,712,0.89668,2.68609,0.6417,5,discharge,2,-21.485,7.162,10.0,9.9,3.838,3.4844,16.458,09-12-21_18.47_BOOST_protocol_HPPC_IN21700_30T_cycle_#712.mat
BOOST,712,0.89668,2.68609,0.642,5,charge,2,16.113,5.371,2.0,2.0,3.8463,4.0512,12.7164,09-12-21_18.47_BOOST_protocol_HPPC_IN21700_30T_cycle_#712.mat
BOOST,712,0.89668,2.68609,0.642,5,charge,2,16.113,5.371,10.0,9.9,3.8463,4.1018,15.8568,09-12-21_18.47_BOOST_protocol_HPPC_IN21700_30T_cycle_#712.mat
BOOST,712,0.89668,2.68609,0.6416,5,discharge,3,-30.887,10.296,2.0,1.9,3.8378,3.4427,12.7918,09-12-21_18.47_BOOST_protocol_HPPC_IN21700_30T_cycle_#712.mat
BOOST,712,0.89668,2.68609,0.6416,5,discharge,3,-30.887,10.296,10.0,9.9,3.8378,3.3448,15.9614,09-12-21_18.47_BOOST_protocol_HPPC_IN21700_30T_cycle_#712.mat
BOOST,712,0.89668,2.68609,0.6421,5,charge,3,26.297,8.766,2.0,2.0,3.8482,4.177,12.5033,09-12-21_18.47_BOOST_protocol_HPPC_IN21700_30T_cycle_#712.mat
BOOST,712,0.89668,2.68609,0.6421,5,charge,3,26.297,8.766,10.0,9.9,3.8482,4.2,13.378,09-12-21_18.47_BOOST_protocol_HPPC_IN21700_30T_cycle_#712.mat
BOOST,712,0.89668,2.68609,0.5523,6,discharge,0,-2.685,0.895,2.0,1.9,3.7441,3.7094,12.9241,09-12-21_18.47_BOOST_protocol_HPPC_IN21700_30T_cycle_#712.mat
BOOST,712,0.89668,2.68609,0.5523,6,discharge,0,-2.685,0.895,10.0,9.9,3.7441,3.6974,17.3936,09-12-21_18.47_BOOST_protocol_HPPC_IN21700_30T_cycle_#712.mat
BOOST,712,0.89668,2.68609,0.5524,6,charge,0,1.344,0.448,2.0,1.9,3.7456,3.7627,12.7223,09-12-21_18.47_BOOST_protocol_HPPC_IN21700_30T_cycle_#712.mat
BOOST,712,0.89668,2.68609,0.5524,6,charge,0,1.344,0.448,10.0,9.9,3.7456,3.768,16.6654,09-12-21_18.47_BOOST_protocol_HPPC_IN21700_30T_cycle_#712.mat
BOOST,712,0.89668,2.68609,0.5523,6,discharge,1,-10.743,3.581,2.0,2.0,3.7443,3.6055,12.92,09-12-21_18.47_BOOST_protocol_HPPC_IN21700_30T_cycle_#712.mat
BOOST,712,0.89668,2.68609,0.5523,6,discharge,1,-10.743,3.581,10.0,9.9,3.7443,3.5633,16.8482,09-12-21_18.47_BOOST_protocol_HPPC_IN21700_30T_cycle_#712.mat
BOOST,712,0.89668,2.68609,0.5524,6,charge,1,5.373,1.791,2.0,2.0,3.7487,3.8167,12.6556,09-12-21_18.47_BOOST_protocol_HPPC_IN21700_30T_cycle_#712.mat
BOOST,712,0.89668,2.68609,0.5524,6,charge,1,5.373,1.791,10.0,9.9,3.7487,3.836,16.2476,09-12-21_18.47_BOOST_protocol_HPPC_IN21700_30T_cycle_#712.mat
BOOST,712,0.89668,2.68609,0.5522,6,discharge,2,-21.485,7.162,2.0,2.0,3.7439,3.4711,12.6972,09-12-21_18.47_BOOST_protocol_HPPC_IN21700_30T_cycle_#712.mat
BOOST,712,0.89668,2.68609,0.5522,6,discharge,2,-21.485,7.162,10.0,9.9,3.7439,3.3975,16.1229,09-12-21_18.47_BOOST_protocol_HPPC_IN21700_30T_cycle_#712.mat
BOOST,712,0.89668,2.68609,0.5525,6,charge,2,16.114,5.371,2.0,2.0,3.7514,3.9493,12.2812,09-12-21_18.47_BOOST_protocol_HPPC_IN21700_30T_cycle_#712.mat
BOOST,712,0.89668,2.68609,0.5525,6,charge,2,16.114,5.371,10.0,9.9,3.7514,3.9981,15.3097,09-12-21_18.47_BOOST_protocol_HPPC_IN21700_30T_cycle_#712.mat
BOOST,712,0.89668,2.68609,0.5521,6,discharge,3,-30.887,10.296,2.0,1.9,3.7449,3.3596,12.4745,09-12-21_18.47_BOOST_protocol_HPPC_IN21700_30T_cycle_#712.mat
BOOST,712,0.89668,2.68609,0.5521,6,discharge,3,-30.887,10.296,10.0,9.9,3.7449,3.2574,15.7833,09-12-21_18.47_BOOST_protocol_HPPC_IN21700_30T_cycle_#712.mat
BOOST,712,0.89668,2.68609,0.5526,6,charge,3,26.859,8.953,2.0,2.0,3.7534,4.075,11.9736,09-12-21_18.47_BOOST_protocol_HPPC_IN21700_30T_cycle_#712.mat
BOOST,712,0.89668,2.68609,0.5526,6,charge,3,26.859,8.953,10.0,9.9,3.7534,4.1511,14.807,09-12-21_18.47_BOOST_protocol_HPPC_IN21700_30T_cycle_#712.mat
BOOST,712,0.89668,2.68609,0.4628,7,discharge,0,-2.687,0.896,2.0,2.0,3.6596,3.6254,12.7275,09-12-21_18.47_BOOST_protocol_HPPC_IN21700_30T_cycle_#712.mat
BOOST,712,0.89668,2.68609,0.4628,7,discharge,0,-2.687,0.896,10.0,9.9,3.6596,3.6145,16.7839,09-12-21_18.47_BOOST_protocol_HPPC_IN21700_30T_cycle_#712.mat
BOOST,712,0.89668,2.68609,0.4628,7,charge,0,1.342,0.447,2.0,2.0,3.6619,3.6791,12.8148,09-12-21_18.47_BOOST_protocol_HPPC_IN21700_30T_cycle_#712.mat
BOOST,712,0.89668,2.68609,0.4628,7,charge,0,1.342,0.447,10.0,9.9,3.6619,3.684,16.4655,09-12-21_18.47_BOOST_protocol_HPPC_IN21700_30T_cycle_#712.mat
BOOST,712,0.89668,2.68609,0.4627,7,discharge,1,-10.744,3.581,2.0,2.0,3.66,3.5208,12.9561,09-12-21_18.47_BOOST_protocol_HPPC_IN21700_30T_cycle_#712.mat
BOOST,712,0.89668,2.68609,0.4627,7,discharge,1,-10.744,3.581,10.0,9.9,3.66,3.4803,16.7256,09-12-21_18.47_BOOST_protocol_HPPC_IN21700_30T_cycle_#712.mat
BOOST,712,0.89668,2.68609,0.4629,7,charge,1,5.373,1.791,2.0,2.0,3.6647,3.7336,12.8224,09-12-21_18.47_BOOST_protocol_HPPC_IN21700_30T_cycle_#712.mat
BOOST,712,0.89668,2.68609,0.4629,7,charge,1,5.373,1.791,10.0,9.9,3.6647,3.7522,16.2839,09-12-21_18.47_BOOST_protocol_HPPC_IN21700_30T_cycle_#712.mat
BOOST,712,0.89668,2.68609,0.4626,7,discharge,2,-21.487,7.162,2.0,2.0,3.6608,3.3836,12.9008,09-12-21_18.47_BOOST_protocol_HPPC_IN21700_30T_cycle_#712.mat
BOOST,712,0.89668,2.68609,0.4626,7,discharge,2,-21.487,7.162,10.0,9.9,3.6608,3.3111,16.275,09-12-21_18.47_BOOST_protocol_HPPC_IN21700_30T_cycle_#712.mat
BOOST,712,0.89668,2.68609,0.463,7,charge,2,16.115,5.372,2.0,2.0,3.668,3.868,12.4108,09-12-21_18.47_BOOST_protocol_HPPC_IN21700_30T_cycle_#712.mat
BOOST,712,0.89668,2.68609,0.463,7,charge,2,16.115,5.372,10.0,9.9,3.668,3.914,15.2653,09-12-21_18.47_BOOST_protocol_HPPC_IN21700_30T_cycle_#712.mat
BOOST,712,0.89668,2.68609,0.4625,7,discharge,3,-30.887,10.296,2.0,2.0,3.6612,3.2683,12.7206,09-12-21_18.47_BOOST_protocol_HPPC_IN21700_30T_cycle_#712.mat
BOOST,712,0.89668,2.68609,0.4625,7,discharge,3,-30.887,10.296,10.0,9.9,3.6612,3.1684,15.9549,09-12-21_18.47_BOOST_protocol_HPPC_IN21700_30T_cycle_#712.mat
BOOST,712,0.89668,2.68609,0.4631,7,charge,3,26.859,8.953,2.0,1.9,3.6702,3.9921,11.9848,09-12-21_18.47_BOOST_protocol_HPPC_IN21700_30T_cycle_#712.mat
BOOST,712,0.89668,2.68609,0.4631,7,charge,3,26.859,8.953,10.0,9.9,3.6702,4.066,14.7362,09-12-21_18.47_BOOST_protocol_HPPC_IN21700_30T_cycle_#712.mat
BOOST,712,0.89668,2.68609,0.3733,8,discharge,0,-2.685,0.895,2.0,2.0,3.5976,3.563,12.8876,09-12-21_18.47_BOOST_protocol_HPPC_IN21700_30T_cycle_#712.mat
BOOST,712,0.89668,2.68609,0.3733,8,discharge,0,-2.685,0.895,10.0,9.9,3.5976,3.5522,16.9103,09-12-21_18.47_BOOST_protocol_HPPC_IN21700_30T_cycle_#712.mat
BOOST,712,0.89668,2.68609,0.3733,8,charge,0,1.342,0.447,2.0,1.9,3.5999,3.6172,12.8883,09-12-21_18.47_BOOST_protocol_HPPC_IN21700_30T_cycle_#712.mat
BOOST,712,0.89668,2.68609,0.3733,8,charge,0,1.342,0.447,10.0,9.9,3.5999,3.622,16.4643,09-12-21_18.47_BOOST_protocol_HPPC_IN21700_30T_cycle_#712.mat
BOOST,712,0.89668,2.68609,0.3732,8,discharge,1,-10.744,3.581,2.0,1.9,3.5978,3.458,13.0119,09-12-21_18.47_BOOST_protocol_HPPC_IN21700_30T_cycle_#712.mat
BOOST,712,0.89668,2.68609,0.3732,8,discharge,1,-10.744,3.581,10.0,9.9,3.5978,3.4161,16.9118,09-12-21_18.47_BOOST_protocol_HPPC_IN21700_30T_cycle_#712.mat
BOOST,712,0.89668,2.68609,0.3733,8,charge,1,5.373,1.791,2.0,1.9,3.6032,3.6718,12.7671,09-12-21_18.47_BOOST_protocol_HPPC_IN21700_30T_cycle_#712.mat
BOOST,712,0.89668,2.68609,0.3733,8,charge,1,5.373,1.791,10.0,9.9,3.6032,3.6908,16.3031,09-12-21_18.47_BOOST_protocol_HPPC_IN21700_30T_cycle_#712.mat
BOOST,712,0.89668,2.68609,0.3731,8,discharge,2,-21.485,7.162,2.0,2.0,3.599,3.3191,13.0277,09-12-21_18.47_BOOST_protocol_HPPC_IN21700_30T_cycle_#712.mat
BOOST,712,0.89668,2.68609,0.3731,8,discharge,2,-21.485,7.162,10.0,9.9,3.599,3.2416,16.6349,09-12-21_18.47_BOOST_protocol_HPPC_IN21700_30T_cycle_#712.mat
BOOST,712,0.89668,2.68609,0.3734,8,charge,2,16.115,5.372,2.0,2.0,3.6069,3.8072,12.4294,09-12-21_18.47_BOOST_protocol_HPPC_IN21700_30T_cycle_#712.mat
BOOST,712,0.89668,2.68609,0.3734,8,charge,2,16.115,5.372,10.0,9.9,3.6069,3.8517,15.1908,09-12-21_18.47_BOOST_protocol_HPPC_IN21700_30T_cycle_#712.mat
BOOST,712,0.89668,2.68609,0.373,8,discharge,3,-30.887,10.296,2.0,2.0,3.5992,3.2033,12.8177,09-12-21_18.47_BOOST_protocol_HPPC_IN21700_30T_cycle_#712.mat
BOOST,712,0.89668,2.68609,0.373,8,discharge,3,-30.887,10.296,10.0,9.9,3.5992,3.0934,16.3758,09-12-21_18.47_BOOST_protocol_HPPC_IN21700_30T_cycle_#712.mat
BOOST,712,0.89668,2.68609,0.3735,8,charge,3,26.858,8.953,2.0,1.9,3.6092,3.9305,11.9629,09-12-21_18.47_BOOST_protocol_HPPC_IN21700_30T_cycle_#712.mat
BOOST,712,0.89668,2.68609,0.3735,8,charge,3,26.858,8.953,10.0,9.9,3.6092,3.9983,14.4873,09-12-21_18.47_BOOST_protocol_HPPC_IN21700_30T_cycle_#712.mat
BOOST,712,0.89668,2.68609,0.2837,9,discharge,0,-2.687,0.896,2.0,1.9,3.5196,3.4809,14.4032,09-12-21_18.47_BOOST_protocol_HPPC_IN21700_30T_cycle_#712.mat
BOOST,712,0.89668,2.68609,0.2837,9,discharge,0,-2.687,0.896,10.0,9.9,3.5196,3.468,19.2043,09-12-21_18.47_BOOST_protocol_HPPC_IN21700_30T_cycle_#712.mat
