Repository: KikETs/ECM_HYBRID_BMS_JOINT

## Results

| Arm | Model | Size | Protocol | Result | Worst cell |
|---|---|---|---|---|---|
| SOP | 2RC table + trim (A8) | 4 effective coefficients, 2 EW states | leave-one-cell-out | usable current 69.6 % discharge, 59.5 % charge (τ = 10 s) | 59.9 % / 53.5 % (BOOST_REST) |
| SOH | dQ/dV ridge | 65 coefficients | leave-one-cell-out | RMSE 0.0094, bias −0.0005 | 0.0130 (BOOST_REST) |
| SOC | 2RC EKF, low-current gate | 3 states | leave-one-cell-out | **2.34 %p** over six sensor disturbances on estimated SOH (2.325 on true SOH), per cell 2.00–2.75 | 4.60 %p (BOOST_NEGPULSE_1S, current offset −0.10 A) |

The SOH arm was a 10,945-parameter CNN until the second audit round. Nested

File: analysis/uypydj_ecm.csv (part 53 of 80)
cell,cycle,SOH,CAP_Ah,SOC,direction,rate_rank,I_A,V_pre_V,rest_before_s,n_points,R0_mOhm,R1_mOhm,tau1_s,R2_mOhm,tau2_s,fit_rmse_mV
BOOST_NEGPULSE_1S,193,0.96224,2.86209,0.0934,charge,2,17.173,3.384,252.3,101,9.7061,1.2016,0.4063,4.798,7.8733,0.5996
BOOST_NEGPULSE_1S,193,0.96224,2.86209,0.0935,charge,3,28.62,3.3859,268.4,101,9.4076,0.9871,0.3941,5.6522,12.2354,0.7624
BOOST_NEGPULSE_1S,231,0.95644,2.84484,1.0,discharge,0,-2.844,4.1614,99999.0,99,1.8609,6.2497,0.1949,12.4202,8.5106,0.2595
BOOST_NEGPULSE_1S,231,0.95644,2.84484,1.0,charge,0,1.423,4.173,69.5,101,10.4193,2.5132,4.2496,7.3812,4.2488,0.3242
BOOST_NEGPULSE_1S,231,0.95644,2.84484,0.9999,discharge,1,-11.379,4.17,635.1,101,9.65,1.8276,0.3109,7.6735,5.9463,0.5504
BOOST_NEGPULSE_1S,231,0.95644,2.84484,1.0,charge,1,1.416,4.1763,161.1,101,16.7398,0.01,0.05,0.01,2999.9909,0.0932
BOOST_NEGPULSE_1S,231,0.95644,2.84484,0.9998,discharge,2,-22.754,4.1698,635.2,101,9.6114,1.6913,0.2801,4.9635,4.3857,1.002
BOOST_NEGPULSE_1S,231,0.95644,2.84484,1.0,charge,2,1.298,4.1789,281.5,97,16.2634,0.01,0.05,0.01,3000.0,0.0956
BOOST_NEGPULSE_1S,231,0.95644,2.84484,0.9997,discharge,3,-32.71,4.1691,634.1,101,9.5475,1.6825,0.3186,3.9203,4.4154,1.4478
BOOST_NEGPULSE_1S,231,0.95644,2.84484,1.0,charge,3,1.3,4.1806,387.5,80,14.9294,0.01,0.05,0.01,2998.9565,0.1268
BOOST_NEGPULSE_1S,231,0.95644,2.84484,0.9526,discharge,0,-2.845,4.1011,4785.1,101,9.3958,1.4031,0.2763,6.5955,7.2219,0.1496
BOOST_NEGPULSE_1S,231,0.95644,2.84484,0.9526,charge,0,1.421,4.1023,70.4,101,9.5296,1.3478,0.3433,7.2139,8.7587,0.1027
BOOST_NEGPULSE_1S,231,0.95644,2.84484,0.9525,discharge,1,-11.378,4.1013,635.4,101,9.4577,1.3386,0.3017,4.7372,5.6427,0.4195
BOOST_NEGPULSE_1S,231,0.95644,2.84484,0.9526,charge,1,5.687,4.1044,160.9,101,9.3944,1.3639,0.3307,7.9239,9.4624,0.2507
BOOST_NEGPULSE_1S,231,0.95644,2.84484,0.9524,discharge,2,-22.753,4.1013,680.6,101,9.4177,1.3683,0.3226,3.8176,5.8691,0.8498
BOOST_NEGPULSE_1S,231,0.95644,2.84484,0.9527,charge,2,6.872,4.1063,281.4,101,13.6311,0.01,0.05,0.01,2999.9999,0.138
BOOST_NEGPULSE_1S,231,0.95644,2.84484,0.9523,discharge,3,-32.707,4.1018,692.1,101,9.3642,1.3022,0.3229,3.664,6.7519,1.0985
BOOST_NEGPULSE_1S,231,0.95644,2.84484,0.9527,charge,3,6.815,4.1077,387.6,101,13.5405,0.01,0.05,0.01,3000.0,0.1625
BOOST_NEGPULSE_1S,231,0.95644,2.84484,0.9052,discharge,0,-2.843,4.082,4843.0,100,9.3143,1.2008,0.3268,5.6262,7.1192,0.1143
BOOST_NEGPULSE_1S,231,0.95644,2.84484,0.9052,charge,0,1.423,4.0831,70.3,100,9.1691,1.2513,0.2601,5.2596,6.9232,0.104
BOOST_NEGPULSE_1S,231,0.95644,2.84484,0.9051,discharge,1,-11.378,4.0823,635.5,101,9.3542,1.2138,0.3591,4.8663,6.8138,0.3603
BOOST_NEGPULSE_1S,231,0.95644,2.84484,0.9052,charge,1,5.689,4.0846,160.9,101,9.2703,1.1627,0.3582,4.9155,7.3323,0.2036
BOOST_NEGPULSE_1S,231,0.95644,2.84484,0.905,discharge,2,-22.753,4.0823,680.6,101,9.3133,1.2258,0.3704,4.4484,7.7293,0.7121
BOOST_NEGPULSE_1S,231,0.95644,2.84484,0.9053,charge,2,9.213,4.0862,281.3,101,12.3489,0.01,0.05,0.01,2999.9987,0.2563
BOOST_NEGPULSE_1S,231,0.95644,2.84484,0.9049,discharge,3,-32.71,4.0825,717.1,100,9.236,1.1269,0.3301,4.579,8.7476,0.851
BOOST_NEGPULSE_1S,231,0.95644,2.84484,0.9053,charge,3,9.194,4.0874,387.0,101,12.2423,0.01,0.05,0.01,2999.9774,0.1277
BOOST_NEGPULSE_1S,231,0.95644,2.84484,0.8104,discharge,0,-2.843,4.0304,5406.9,101,9.0255,1.2243,0.4739,10.4539,10.6229,0.1177
BOOST_NEGPULSE_1S,231,0.95644,2.84484,0.8104,charge,0,1.421,4.0322,70.5,101,8.8668,1.0849,0.3313,8.0278,8.6727,0.1069
BOOST_NEGPULSE_1S,231,0.95644,2.84484,0.8103,discharge,1,-11.378,4.03,635.5,101,8.9929,1.1657,0.4614,8.1579,8.0625,0.304
BOOST_NEGPULSE_1S,231,0.95644,2.84484,0.8104,charge,1,5.689,4.0336,161.1,100,9.067,1.0957,0.4622,6.381,8.3824,0.1506
BOOST_NEGPULSE_1S,231,0.95644,2.84484,0.8102,discharge,2,-22.754,4.0302,680.7,100,9.0166,1.2671,0.517,6.1855,7.5724,0.6265
BOOST_NEGPULSE_1S,231,0.95644,2.84484,0.8105,charge,2,13.688,4.0361,281.5,100,11.0907,0.8888,0.1868,0.01,3000.0,0.2753
BOOST_NEGPULSE_1S,231,0.95644,2.84484,0.8101,discharge,3,-32.708,4.0312,763.4,101,8.9915,1.1441,0.4488,5.4873,7.3062,0.7241
BOOST_NEGPULSE_1S,231,0.95644,2.84484,0.8105,charge,3,13.714,4.0365,386.8,101,11.9173,0.01,0.05,0.01,3000.0,0.1261
BOOST_NEGPULSE_1S,231,0.95644,2.84484,0.7155,discharge,0,-2.843,3.9253,5454.2,100,8.9273,1.1938,0.5262,11.8443,12.404,0.1167
BOOST_NEGPULSE_1S,231,0.95644,2.84484,0.7156,charge,0,1.423,3.9272,70.4,100,8.9577,0.9784,0.4314,7.3243,8.3654,0.0943
BOOST_NEGPULSE_1S,231,0.95644,2.84484,0.7155,discharge,1,-11.38,3.9254,635.4,100,8.8802,1.0501,0.4369,6.9301,6.4988,0.238
BOOST_NEGPULSE_1S,231,0.95644,2.84484,0.7156,charge,1,5.689,3.9295,160.9,100,8.8874,1.004,0.4922,5.3554,8.2689,0.1397
BOOST_NEGPULSE_1S,231,0.95644,2.84484,0.7154,discharge,2,-22.755,3.9256,680.6,100,8.8903,1.2842,0.5599,4.8233,6.6842,0.5353
BOOST_NEGPULSE_1S,231,0.95644,2.84484,0.7157,charge,2,17.065,3.9318,281.4,100,8.6108,0.8172,0.4773,5.9532,10.9969,0.2915
BOOST_NEGPULSE_1S,231,0.95644,2.84484,0.7153,discharge,3,-32.707,3.9252,800.9,101,8.7938,1.1691,0.5172,4.583,7.4412,0.6866
BOOST_NEGPULSE_1S,231,0.95644,2.84484,0.7158,charge,3,23.847,3.9325,387.6,101,10.1698,1.0546,0.313,0.01,3000.0,0.5396
BOOST_NEGPULSE_1S,231,0.95644,2.84484,0.6207,discharge,0,-2.843,3.8424,5560.7,100,8.8833,1.0728,0.5865,11.3305,11.56,0.1031
BOOST_NEGPULSE_1S,231,0.95644,2.84484,0.6208,charge,0,1.423,3.8438,70.4,100,8.6692,1.2972,0.6034,8.8327,11.2046,0.0941
BOOST_NEGPULSE_1S,231,0.95644,2.84484,0.6207,discharge,1,-11.378,3.8418,635.5,100,8.8409,1.0762,0.5029,6.2171,7.1675,0.2486
BOOST_NEGPULSE_1S,231,0.95644,2.84484,0.6208,charge,1,5.689,3.846,160.9,101,8.7337,1.0304,0.4577,7.2149,9.6246,0.1439
BOOST_NEGPULSE_1S,231,0.95644,2.84484,0.6206,discharge,2,-22.755,3.8408,680.6,101,8.8293,0.9854,0.4663,5.2086,7.8472,0.4351
BOOST_NEGPULSE_1S,231,0.95644,2.84484,0.6209,charge,2,17.065,3.8479,281.4,101,8.6617,0.843,0.4913,5.5853,8.7211,0.2917
BOOST_NEGPULSE_1S,231,0.95644,2.84484,0.6205,discharge,3,-32.708,3.8403,800.8,101,8.7639,0.9053,0.4396,5.227,8.9093,0.5605
BOOST_NEGPULSE_1S,231,0.95644,2.84484,0.621,charge,3,28.443,3.8492,386.1,101,8.8351,4.0589,4.4699,0.01,23.468,2.0338
BOOST_NEGPULSE_1S,231,0.95644,2.84484,0.5259,discharge,0,-2.844,3.7381,5613.2,101,8.4805,0.7436,0.5654,8.2168,11.1959,0.0995
BOOST_NEGPULSE_1S,231,0.95644,2.84484,0.5259,charge,0,1.423,3.7399,70.5,100,8.7067,0.7497,0.6725,7.2053,10.8817,0.0923
BOOST_NEGPULSE_1S,231,0.95644,2.84484,0.5259,discharge,1,-11.376,3.7388,635.4,100,8.7273,0.7189,0.5748,6.619,9.2117,0.1648
BOOST_NEGPULSE_1S,231,0.95644,2.84484,0.526,charge,1,5.687,3.742,160.8,101,8.6367,0.7142,0.5576,6.2477,9.0135,0.1028
BOOST_NEGPULSE_1S,231,0.95644,2.84484,0.5258,discharge,2,-22.754,3.739,680.5,101,8.7138,0.7477,0.6076,5.7547,8.5902,0.3414
BOOST_NEGPULSE_1S,231,0.95644,2.84484,0.5261,charge,2,17.064,3.7439,281.4,100,8.5969,0.9236,0.7811,6.2751,12.1085,0.2332
BOOST_NEGPULSE_1S,231,0.95644,2.84484,0.5257,discharge,3,-32.708,3.739,800.9,101,8.6728,0.755,0.6366,5.6282,9.0503,0.4425
BOOST_NEGPULSE_1S,231,0.95644,2.84484,0.5262,charge,3,28.44,3.7453,386.9,101,8.4807,0.8141,0.6385,6.1308,12.0089,0.2945
BOOST_NEGPULSE_1S,231,0.95644,2.84484,0.4311,discharge,0,-2.844,3.6565,5611.6,100,8.7537,0.7012,0.7293,8.3681,13.328,0.0876
BOOST_NEGPULSE_1S,231,0.95644,2.84484,0.4312,charge,0,1.423,3.6577,70.5,100,8.6302,0.6043,0.4717,6.8552,10.8164,0.0869
BOOST_NEGPULSE_1S,231,0.95644,2.84484,0.431,discharge,1,-11.378,3.6559,635.4,100,8.663,0.6173,0.5884,6.9753,10.2769,0.1539
BOOST_NEGPULSE_1S,231,0.95644,2.84484,0.4312,charge,1,5.688,3.6601,161.2,101,8.6177,0.5271,0.4366,5.8109,8.3412,0.0993
BOOST_NEGPULSE_1S,231,0.95644,2.84484,0.4309,discharge,2,-22.755,3.6567,680.6,101,8.7234,0.6473,0.6557,5.6799,8.3815,0.2949
BOOST_NEGPULSE_1S,231,0.95644,2.84484,0.4313,charge,2,17.065,3.6622,281.5,101,8.6094,0.8836,0.9256,5.129,10.7058,0.2345
BOOST_NEGPULSE_1S,231,0.95644,2.84484,0.4309,discharge,3,-32.707,3.6569,800.9,101,8.689,0.7601,0.7453,5.5533,9.1381,0.4224
BOOST_NEGPULSE_1S,231,0.95644,2.84484,0.4314,charge,3,28.443,3.6636,387.9,101,8.5065,0.8232,0.775,5.6243,12.6814,0.2806
BOOST_NEGPULSE_1S,231,0.95644,2.84484,0.3363,discharge,0,-2.844,3.5951,5612.1,101,8.9438,0.7127,0.8023,9.0807,14.9475,0.0862
BOOST_NEGPULSE_1S,231,0.95644,2.84484,0.3363,charge,0,1.423,3.5962,70.5,101,8.8086,0.5488,0.3492,6.7722,10.2116,0.0861
BOOST_NEGPULSE_1S,231,0.95644,2.84484,0.3362,discharge,1,-11.378,3.5951,635.5,100,8.8758,0.6205,0.5794,7.3131,10.7658,0.1676
BOOST_NEGPULSE_1S,231,0.95644,2.84484,0.3364,charge,1,5.689,3.5987,161.1,100,8.7929,0.5755,0.5393,6.5364,10.1082,0.1159
BOOST_NEGPULSE_1S,231,0.95644,2.84484,0.3361,discharge,2,-22.754,3.5951,680.5,100,8.8766,0.6478,0.605,6.2069,9.1474,0.3417
BOOST_NEGPULSE_1S,231,0.95644,2.84484,0.3364,charge,2,17.065,3.6017,281.5,101,8.7292,0.6698,0.6991,4.7883,8.3463,0.2448
BOOST_NEGPULSE_1S,231,0.95644,2.84484,0.3361,discharge,3,-32.708,3.5952,800.9,101,8.8191,0.7125,0.6379,6.1846,9.7669,0.4254
BOOST_NEGPULSE_1S,231,0.95644,2.84484,0.3365,charge,3,28.443,3.6038,387.5,101,8.6415,0.7546,0.7408,4.7884,10.3187,0.3169
BOOST_NEGPULSE_1S,231,0.95644,2.84484,0.2415,discharge,0,-2.844,3.5102,5611.7,101,9.2413,0.7393,0.4382,9.2245,12.2141,0.0964
BOOST_NEGPULSE_1S,231,0.95644,2.84484,0.2415,charge,0,1.423,3.5115,70.5,101,9.2856,0.7497,0.5534,8.8095,13.4309,0.0979
BOOST_NEGPULSE_1S,231,0.95644,2.84484,0.2414,discharge,1,-11.377,3.5098,635.4,101,9.1426,0.8394,0.543,7.7511,10.9307,0.2548
BOOST_NEGPULSE_1S,231,0.95644,2.84484,0.2416,charge,1,5.689,3.517,161.1,101,9.0895,0.7273,0.4859,7.8783,12.1563,0.1275
BOOST_NEGPULSE_1S,231,0.95644,2.84484,0.2413,discharge,2,-22.753,3.5133,680.7,101,9.2217,0.7463,0.4793,7.6259,9.7863,0.481
BOOST_NEGPULSE_1S,231,0.95644,2.84484,0.2417,charge,2,17.064,3.5214,281.5,101,8.9959,0.6147,0.4078,6.8892,10.751,0.2637
BOOST_NEGPULSE_1S,231,0.95644,2.84484,0.2412,discharge,3,-32.709,3.5143,800.8,101,9.177,0.8107,0.5036,9.2392,12.721,0.769
BOOST_NEGPULSE_1S,231,0.95644,2.84484,0.2418,charge,3,28.444,3.5235,387.5,101,8.9078,0.5383,0.4067,5.3598,8.2147,0.3511
BOOST_NEGPULSE_1S,231,0.95644,2.84484,0.1941,discharge,0,-2.843,3.4536,5071.4,101,9.5112,0.8701,0.3816,8.9265,10.255,0.1037
BOOST_NEGPULSE_1S,231,0.95644,2.84484,0.1941,charge,0,1.423,3.4554,70.5,101,9.4202,0.9008,0.4107,8.8337,11.8393,0.0928
BOOST_NEGPULSE_1S,231,0.95644,2.84484,0.194,discharge,1,-11.378,3.4542,635.4,101,9.5409,0.991,0.4463,7.9252,9.7021,0.3247
BOOST_NEGPULSE_1S,231,0.95644,2.84484,0.1942,charge,1,5.688,3.4592,160.9,101,9.483,0.8498,0.3818,8.4327,12.6148,0.1588
BOOST_NEGPULSE_1S,231,0.95644,2.84484,0.1939,discharge,2,-22.755,3.4551,680.5,101,9.5262,1.1027,0.54,13.6265,18.0381,0.7739
BOOST_NEGPULSE_1S,231,0.95644,2.84484,0.1942,charge,2,17.065,3.4632,281.5,101,9.2339,0.667,0.377,7.5911,11.7055,0.3226
BOOST_NEGPULSE_1S,231,0.95644,2.84484,0.1938,discharge,3,-32.71,3.4552,800.9,101,9.4709,1.1241,0.4361,200.0,272.3415,1.3646
BOOST_NEGPULSE_1S,231,0.95644,2.84484,0.1943,charge,3,28.441,3.4653,388.0,101,9.0573,0.6111,0.3779,6.5051,10.2047,0.4907
BOOST_NEGPULSE_1S,231,0.95644,2.84484,0.1467,discharge,0,-2.844,3.412,5070.3,101,9.4834,1.2571,0.2399,10.6811,9.5385,0.1266
BOOST_NEGPULSE_1S,231,0.95644,2.84484,0.1467,charge,0,1.421,3.415,70.5,101,9.701,1.2401,0.2924,7.7512,8.6744,0.101
BOOST_NEGPULSE_1S,231,0.95644,2.84484,0.1466,discharge,1,-11.379,3.4132,635.4,101,9.9681,1.5203,0.4645,24.9458,25.4297,0.5263
BOOST_NEGPULSE_1S,231,0.95644,2.84484,0.1467,charge,1,5.689,3.4212,160.9,100,9.6422,1.1276,0.262,5.6241,8.1635,0.1898
BOOST_NEGPULSE_1S,231,0.95644,2.84484,0.1465,discharge,2,-22.754,3.415,680.5,101,9.6735,1.0357,0.085,200.0,134.0639,2.914
BOOST_NEGPULSE_1S,231,0.95644,2.84484,0.1468,charge,2,17.066,3.4253,281.9,101,9.4647,0.8297,0.3046,6.4334,12.177,0.447
BOOST_NEGPULSE_1S,231,0.95644,2.84484,0.1469,charge,3,28.444,3.4274,382.8,101,9.152,0.6153,0.2869,6.6301,12.2655,0.496
BOOST_NEGPULSE_1S,231,0.95644,2.84484,0.0993,discharge,0,-2.844,3.3591,5071.3,101,10.5145,2.7316,0.2436,25.6852,13.4853,0.2303
BOOST_NEGPULSE_1S,231,0.95644,2.84484,0.0993,charge,0,1.423,3.3629,70.4,101,10.1455,2.4797,0.1903,14.3303,9.3914,0.1304
BOOST_NEGPULSE_1S,231,0.95644,2.84484,0.0992,discharge,1,-11.377,3.3606,635.4,101,12.9145,199.9991,135.4824,199.9996,132.9046,4.1041
BOOST_NEGPULSE_1S,231,0.95644,2.84484,0.0994,charge,1,5.689,3.3724,160.8,101,10.1572,1.8408,0.1935,8.2887,6.5684,0.2726
BOOST_NEGPULSE_1S,231,0.95644,2.84484,0.0995,charge,2,17.066,3.3785,242.8,101,9.8157,1.3008,0.3402,4.7382,6.8529,0.692
BOOST_NEGPULSE_1S,231,0.95644,2.84484,0.0995,charge,3,28.444,3.3794,255.9,101,9.5799,1.0986,0.3653,5.3188,11.0052,0.9017
BOOST_NEGPULSE_1S,268,0.94571,2.81291,1.0,discharge,0,-2.81,4.159,99999.0,98,1.9415,6.5973,0.193,12.6296,8.3035,0.2889
BOOST_NEGPULSE_1S,268,0.94571,2.81291,1.0,charge,0,1.405,4.1708,69.4,100,9.556,2.0033,0.1481,12.7639,7.1267,0.1817
BOOST_NEGPULSE_1S,268,0.94571,2.81291,0.9999,discharge,1,-11.241,4.1676,635.3,101,9.8479,2.0465,0.2523,7.5739,5.5491,0.6194
BOOST_NEGPULSE_1S,268,0.94571,2.81291,1.0,charge,1,1.473,4.1742,160.9,101,17.5216,0.01,2999.3502,0.01,2999.3485,0.0961
BOOST_NEGPULSE_1S,268,0.94571,2.81291,0.9998,discharge,2,-22.486,4.1666,635.9,100,9.7467,1.881,0.2291,4.8626,4.1411,1.1321
BOOST_NEGPULSE_1S,268,0.94571,2.81291,1.0,charge,2,1.334,4.1769,280.9,101,17.3295,0.01,2999.9981,0.01,2999.9981,0.0941
BOOST_NEGPULSE_1S,268,0.94571,2.81291,0.9997,discharge,3,-32.321,4.1673,634.5,101,9.7871,1.8046,0.2708,3.838,4.2465,1.5512
BOOST_NEGPULSE_1S,268,0.94571,2.81291,1.0,charge,3,1.288,4.1789,387.3,92,16.3888,0.01,0.05,0.01,3000.0,0.09
BOOST_NEGPULSE_1S,268,0.94571,2.81291,0.9531,discharge,0,-2.81,4.0994,4785.0,101,9.3765,1.5847,0.252,6.6977,7.1279,0.1577
BOOST_NEGPULSE_1S,268,0.94571,2.81291,0.9532,charge,0,1.407,4.1014,70.3,101,9.5989,1.5135,0.2386,7.2043,7.8371,0.1156
BOOST_NEGPULSE_1S,268,0.94571,2.81291,0.9531,discharge,1,-11.243,4.1003,635.4,101,9.6414,1.52,0.2361,4.7359,5.3339,0.4737
BOOST_NEGPULSE_1S,268,0.94571,2.81291,0.9532,charge,1,5.621,4.1034,161.0,101,9.6859,1.538,0.3139,8.3395,9.5866,0.2704
BOOST_NEGPULSE_1S,268,0.94571,2.81291,0.953,discharge,2,-22.486,4.1005,680.5,101,9.6674,1.4722,0.2804,3.7964,5.6484,0.9489
BOOST_NEGPULSE_1S,268,0.94571,2.81291,0.9532,charge,2,6.663,4.1056,281.5,101,14.1644,0.01,0.05,0.01,2999.9995,0.1629
BOOST_NEGPULSE_1S,268,0.94571,2.81291,0.9529,discharge,3,-32.321,4.1008,690.8,101,9.5584,1.423,0.2758,3.6198,6.4875,1.1781
BOOST_NEGPULSE_1S,268,0.94571,2.81291,0.9532,charge,3,6.588,4.1071,387.3,101,14.0978,0.01,0.05,0.01,2999.9998,0.1681
BOOST_NEGPULSE_1S,268,0.94571,2.81291,0.9063,discharge,0,-2.81,4.0816,4839.5,101,9.5338,1.3297,0.2965,5.7591,7.1294,0.1349
BOOST_NEGPULSE_1S,268,0.94571,2.81291,0.9063,charge,0,1.405,4.082,70.4,101,9.9465,1.2997,0.295,5.4072,7.1076,0.1096
BOOST_NEGPULSE_1S,268,0.94571,2.81291,0.9062,discharge,1,-11.241,4.0818,635.4,101,9.5668,1.297,0.3114,4.9239,6.6393,0.4101
BOOST_NEGPULSE_1S,268,0.94571,2.81291,0.9064,charge,1,5.619,4.0842,161.0,101,9.4919,1.2296,0.2987,5.0481,7.0479,0.2116
BOOST_NEGPULSE_1S,268,0.94571,2.81291,0.9061,discharge,2,-22.486,4.0819,680.4,101,9.5157,1.2969,0.3268,4.4602,7.4739,0.7892
BOOST_NEGPULSE_1S,268,0.94571,2.81291,0.9064,charge,2,8.959,4.0859,281.6,101,12.731,0.01,0.05,0.01,3000.0,0.1511
BOOST_NEGPULSE_1S,268,0.94571,2.81291,0.9061,discharge,3,-32.32,4.0814,715.4,101,9.3933,1.2102,0.2869,4.5587,8.446,0.966
BOOST_NEGPULSE_1S,268,0.94571,2.81291,0.9064,charge,3,8.918,4.0871,387.3,101,12.6549,0.01,0.05,0.01,3000.0,0.173
BOOST_NEGPULSE_1S,268,0.94571,2.81291,0.8126,discharge,0,-2.811,4.0308,5406.2,101,9.2499,1.2682,0.5,10.8206,11.0011,0.1126
BOOST_NEGPULSE_1S,268,0.94571,2.81291,0.8126,charge,0,1.407,4.0326,70.5,101,9.0715,1.1947,0.4508,8.5169,9.5547,0.1044
BOOST_NEGPULSE_1S,268,0.94571,2.81291,0.8125,discharge,1,-11.241,4.0311,635.5,101,9.2444,1.1812,0.4469,8.2965,8.0667,0.306
BOOST_NEGPULSE_1S,268,0.94571,2.81291,0.8127,charge,1,5.621,4.0349,160.9,101,9.1062,1.127,0.4478,6.5732,8.411,0.177
BOOST_NEGPULSE_1S,268,0.94571,2.81291,0.8125,discharge,2,-22.486,4.0314,680.5,101,9.2086,1.2931,0.4879,6.2819,7.4749,0.6556
BOOST_NEGPULSE_1S,268,0.94571,2.81291,0.8128,charge,2,13.307,4.0367,281.4,101,11.3516,0.9251,0.126,0.01,3000.0,0.1639
BOOST_NEGPULSE_1S,268,0.94571,2.81291,0.8124,discharge,3,-32.32,4.0317,761.3,101,9.1551,1.1658,0.4244,5.5244,7.1567,0.7932
BOOST_NEGPULSE_1S,268,0.94571,2.81291,0.8128,charge,3,13.352,4.0379,386.4,101,12.1357,0.01,0.05,0.01,2999.9392,0.1578
BOOST_NEGPULSE_1S,268,0.94571,2.81291,0.7189,discharge,0,-2.81,3.9257,5453.6,101,9.038,1.1905,0.4784,11.4882,11.8309,0.1084
BOOST_NEGPULSE_1S,268,0.94571,2.81291,0.719,charge,0,1.407,3.927,70.5,101,9.5574,1.1282,0.6126,8.0061,10.0708,0.0999
BOOST_NEGPULSE_1S,268,0.94571,2.81291,0.7189,discharge,1,-11.241,3.9259,635.4,101,9.0578,1.0459,0.4257,7.061,6.6268,0.2459
BOOST_NEGPULSE_1S,268,0.94571,2.81291,0.719,charge,1,5.621,3.9307,160.9,101,8.9003,0.9866,0.4653,5.5146,8.0275,0.1495
BOOST_NEGPULSE_1S,268,0.94571,2.81291,0.7187,discharge,2,-22.486,3.926,680.4,101,9.0508,1.2783,0.5571,4.9355,6.7054,0.5647
BOOST_NEGPULSE_1S,268,0.94571,2.81291,0.7191,charge,2,16.863,3.9324,281.2,101,8.7667,0.8304,0.4849,6.1389,10.961,0.2875
BOOST_NEGPULSE_1S,268,0.94571,2.81291,0.7187,discharge,3,-32.322,3.9265,800.5,100,8.9662,1.1686,0.4959,4.6471,7.3069,0.7224
BOOST_NEGPULSE_1S,268,0.94571,2.81291,0.7192,charge,3,23.309,3.9331,387.2,101,10.3927,1.0634,0.2532,0.01,3000.0,0.4037
BOOST_NEGPULSE_1S,268,0.94571,2.81291,0.6252,discharge,0,-2.81,3.8447,5557.0,101,8.9606,1.0698,0.4996,11.1981,11.2162,0.0971
BOOST_NEGPULSE_1S,268,0.94571,2.81291,0.6252,charge,0,1.407,3.8461,70.5,101,8.9214,1.2914,0.6327,8.8927,11.2552,0.0983
BOOST_NEGPULSE_1S,268,0.94571,2.81291,0.6251,discharge,1,-11.241,3.8443,635.4,101,8.9799,1.0687,0.492,6.4662,7.2617,0.2522
BOOST_NEGPULSE_1S,268,0.94571,2.81291,0.6253,charge,1,5.621,3.8485,161.0,101,8.8788,1.0181,0.4576,7.0769,9.3176,0.1449
BOOST_NEGPULSE_1S,268,0.94571,2.81291,0.6251,discharge,2,-22.485,3.8436,680.6,101,8.9653,1.0017,0.478,5.3192,7.7387,0.448
BOOST_NEGPULSE_1S,268,0.94571,2.81291,0.6254,charge,2,16.863,3.8506,281.6,101,8.7674,0.8607,0.4832,5.5721,8.6925,0.2971
BOOST_NEGPULSE_1S,268,0.94571,2.81291,0.625,discharge,3,-32.323,3.843,800.9,101,8.8716,0.9209,0.441,5.2785,8.6829,0.6148
BOOST_NEGPULSE_1S,268,0.94571,2.81291,0.6254,charge,3,28.105,3.8519,386.4,101,8.9136,3.985,4.2414,0.01,2999.9998,2.078
BOOST_NEGPULSE_1S,268,0.94571,2.81291,0.5315,discharge,0,-2.81,3.7428,5608.1,101,8.864,0.8248,0.6652,8.9517,12.5901,0.0939
BOOST_NEGPULSE_1S,268,0.94571,2.81291,0.5316,charge,0,1.407,3.7438,70.4,101,8.8214,0.8436,0.5232,7.562,11.1151,0.0859
BOOST_NEGPULSE_1S,268,0.94571,2.81291,0.5315,discharge,1,-11.241,3.7422,635.4,101,8.7976,0.7458,0.5738,6.7421,9.2439,0.1861
BOOST_NEGPULSE_1S,268,0.94571,2.81291,0.5316,charge,1,5.621,3.7461,160.7,101,8.747,0.7219,0.5012,6.396,8.9003,0.1226
BOOST_NEGPULSE_1S,268,0.94571,2.81291,0.5314,discharge,2,-22.487,3.7431,680.5,100,8.8367,0.7508,0.5855,5.8387,8.501,0.3493
BOOST_NEGPULSE_1S,268,0.94571,2.81291,0.5317,charge,2,16.863,3.7481,281.5,100,8.707,0.9095,0.7438,6.2977,11.5901,0.2335
BOOST_NEGPULSE_1S,268,0.94571,2.81291,0.5313,discharge,3,-32.322,3.7429,800.7,101,8.8003,0.7555,0.5982,5.6986,8.8902,0.4912
BOOST_NEGPULSE_1S,268,0.94571,2.81291,0.5318,charge,3,28.105,3.7497,387.3,101,8.6124,0.8018,0.6205,6.088,11.4806,0.3254
BOOST_NEGPULSE_1S,268,0.94571,2.81291,0.4379,discharge,0,-2.812,3.6591,5612.5,100,8.9088,0.6506,0.6692,8.1857,12.3144,0.0896
BOOST_NEGPULSE_1S,268,0.94571,2.81291,0.4379,charge,0,1.407,3.6605,70.4,101,8.6634,0.6869,0.609,7.0866,11.2389,0.09
BOOST_NEGPULSE_1S,268,0.94571,2.81291,0.4378,discharge,1,-11.242,3.6585,635.4,101,8.7889,0.6238,0.538,7.02,10.0052,0.1729
BOOST_NEGPULSE_1S,268,0.94571,2.81291,0.4379,charge,1,5.621,3.6628,160.7,101,8.7549,0.5575,0.4529,6.0089,8.5518,0.114
BOOST_NEGPULSE_1S,268,0.94571,2.81291,0.4377,discharge,2,-22.486,3.6593,680.6,101,8.8515,0.6505,0.6108,5.7645,8.2627,0.3298
BOOST_NEGPULSE_1S,268,0.94571,2.81291,0.438,charge,2,16.863,3.665,281.7,101,8.7278,0.8498,0.8531,5.2065,10.1361,0.2599
BOOST_NEGPULSE_1S,268,0.94571,2.81291,0.4376,discharge,3,-32.321,3.6597,800.7,100,8.8123,0.7339,0.6625,5.5706,8.6796,0.489
BOOST_NEGPULSE_1S,268,0.94571,2.81291,0.4381,charge,3,28.105,3.6665,386.4,100,8.6289,0.801,0.7193,5.5753,11.8126,0.3316
BOOST_NEGPULSE_1S,268,0.94571,2.81291,0.3442,discharge,0,-2.812,3.5973,5611.9,101,9.025,0.684,0.5924,8.5789,13.0162,0.0884
BOOST_NEGPULSE_1S,268,0.94571,2.81291,0.3442,charge,0,1.407,3.5985,70.4,101,8.8781,0.6416,0.4627,7.1238,11.0567,0.0896
BOOST_NEGPULSE_1S,268,0.94571,2.81291,0.3441,discharge,1,-11.241,3.5966,635.4,101,8.9437,0.6211,0.5215,7.3689,10.5304,0.1816
BOOST_NEGPULSE_1S,268,0.94571,2.81291,0.3442,charge,1,5.621,3.6002,161.0,101,9.06,0.6109,0.5156,6.7069,10.3428,0.1203
BOOST_NEGPULSE_1S,268,0.94571,2.81291,0.344,discharge,2,-22.486,3.5975,680.6,101,9.0161,0.6562,0.5808,6.2964,9.0457,0.3569
BOOST_NEGPULSE_1S,268,0.94571,2.81291,0.3443,charge,2,16.863,3.6032,281.8,101,8.9077,0.669,0.6687,4.9258,8.3899,0.2551
BOOST_NEGPULSE_1S,268,0.94571,2.81291,0.3439,discharge,3,-32.322,3.5968,800.8,100,8.946,0.7114,0.5973,6.2204,9.4821,0.4957
BOOST_NEGPULSE_1S,268,0.94571,2.81291,0.3444,charge,3,28.105,3.6062,386.6,101,8.7685,0.7379,0.6951,4.8455,9.9611,0.3271
BOOST_NEGPULSE_1S,268,0.94571,2.81291,0.2505,discharge,0,-2.81,3.5141,5612.3,101,9.296,0.7234,0.3478,8.9838,11.3051,0.0939
BOOST_NEGPULSE_1S,268,0.94571,2.81291,0.2505,charge,0,1.407,3.5157,70.6,101,9.2639,0.8044,0.4737,8.4042,12.2881,0.0826
BOOST_NEGPULSE_1S,268,0.94571,2.81291,0.2504,discharge,1,-11.242,3.5145,635.4,101,9.3681,0.8276,0.4707,7.6883,10.3323,0.2734
BOOST_NEGPULSE_1S,268,0.94571,2.81291,0.2505,charge,1,5.621,3.5207,160.6,101,9.2324,0.7421,0.3864,7.6375,11.2275,0.1514
BOOST_NEGPULSE_1S,268,0.94571,2.81291,0.2503,discharge,2,-22.486,3.5164,680.5,101,9.3072,0.7907,0.428,7.8142,9.8642,0.5256
BOOST_NEGPULSE_1S,268,0.94571,2.81291,0.2506,charge,2,16.863,3.5254,281.5,101,9.1217,0.62,0.3794,6.7731,10.286,0.2821
BOOST_NEGPULSE_1S,268,0.94571,2.81291,0.2502,discharge,3,-32.322,3.518,800.6,101,9.3025,0.852,0.4778,9.7443,13.3708,0.8103
BOOST_NEGPULSE_1S,268,0.94571,2.81291,0.2507,charge,3,28.106,3.5284,387.3,100,8.9907,0.5571,0.3624,5.3289,8.0178,0.4354
BOOST_NEGPULSE_1S,268,0.94571,2.81291,0.2036,discharge,0,-2.81,3.4602,5070.6,101,9.5746,0.9962,0.3171,9.3371,10.5357,0.1095
BOOST_NEGPULSE_1S,268,0.94571,2.81291,0.2037,charge,0,1.407,3.4622,70.5,101,9.4412,0.9788,0.3094,8.6602,11.0702,0.0926
BOOST_NEGPULSE_1S,268,0.94571,2.81291,0.2036,discharge,1,-11.241,3.4608,635.4,100,9.6534,1.0468,0.3608,8.3835,9.6657,0.3601
BOOST_NEGPULSE_1S,268,0.94571,2.81291,0.2037,charge,1,5.619,3.4666,161.0,100,9.4845,0.9003,0.2803,7.9616,11.0736,0.1733
BOOST_NEGPULSE_1S,268,0.94571,2.81291,0.2035,discharge,2,-22.486,3.4619,680.3,101,9.6311,1.1315,0.4346,12.9926,15.7054,0.8589
BOOST_NEGPULSE_1S,268,0.94571,2.81291,0.2038,charge,2,16.863,3.47,281.2,101,9.3487,0.7288,0.3295,7.3614,11.0942,0.4037
BOOST_NEGPULSE_1S,268,0.94571,2.81291,0.2034,discharge,3,-32.322,3.4621,801.0,101,9.6294,1.2291,0.4881,200.0,269.1447,1.2834
BOOST_NEGPULSE_1S,268,0.94571,2.81291,0.2039,charge,3,28.105,3.4721,386.3,101,9.2015,0.63,0.3736,6.4606,10.1364,0.5187
BOOST_NEGPULSE_1S,268,0.94571,2.81291,0.1568,discharge,0,-2.81,3.4169,5070.7,101,9.8277,1.3787,0.1915,10.735,9.3712,0.1351
BOOST_NEGPULSE_1S,268,0.94571,2.81291,0.1568,charge,0,1.405,3.4185,70.5,101,10.277,1.3509,0.3193,8.0215,8.895,0.1044
BOOST_NEGPULSE_1S,268,0.94571,2.81291,0.1567,discharge,1,-11.241,3.4174,635.4,101,10.0771,1.5963,0.4033,22.0715,21.7686,0.5669
BOOST_NEGPULSE_1S,268,0.94571,2.81291,0.1569,charge,1,5.619,3.4253,160.7,101,9.7722,1.2013,0.2309,5.9487,8.2709,0.2096
BOOST_NEGPULSE_1S,268,0.94571,2.81291,0.1566,discharge,2,-22.486,3.4191,680.6,101,9.8397,1.2529,0.1321,200.0,141.0357,1.8659
BOOST_NEGPULSE_1S,268,0.94571,2.81291,0.1569,charge,2,16.863,3.4296,281.5,101,9.5715,0.8879,0.2604,6.3847,11.3767,0.4753
BOOST_NEGPULSE_1S,268,0.94571,2.81291,0.157,charge,3,28.105,3.4312,386.1,101,9.2948,0.6565,0.2599,6.5492,11.7213,0.5246
BOOST_NEGPULSE_1S,268,0.94571,2.81291,0.1099,discharge,0,-2.81,3.366,5070.9,100,10.52,2.8233,0.2486,24.6203,13.3383,0.2214
BOOST_NEGPULSE_1S,268,0.94571,2.81291,0.11,charge,0,1.407,3.3696,70.5,101,10.2684,2.5242,0.2053,13.7684,9.3437,0.1346
BOOST_NEGPULSE_1S,268,0.94571,2.81291,0.1099,discharge,1,-11.241,3.3674,635.5,101,10.4841,2.8645,0.1877,200.0,73.1721,1.7508
BOOST_NEGPULSE_1S,268,0.94571,2.81291,0.11,charge,1,5.621,3.379,160.9,101,10.1636,1.9499,0.179,7.9874,6.5384,0.2839
BOOST_NEGPULSE_1S,268,0.94571,2.81291,0.1101,charge,2,16.863,3.3853,253.2,100,9.8418,1.2998,0.2962,4.7854,6.9651,0.7063
BOOST_NEGPULSE_1S,268,0.94571,2.81291,0.1102,charge,3,28.105,3.3865,270.5,101,9.6122,1.0753,0.3248,5.4683,11.1044,0.917
BOOST_NEGPULSE_1S,306,0.94596,2.81367,1.0,discharge,0,-2.814,4.1568,99999.0,99,1.9196,6.8467,0.1964,12.6684,8.1574,0.2852
BOOST_NEGPULSE_1S,306,0.94596,2.81367,1.0,charge,0,1.407,4.169,69.5,101,9.8667,2.4276,0.2482,15.6808,10.119,0.1346
BOOST_NEGPULSE_1S,306,0.94596,2.81367,0.9999,discharge,1,-11.251,4.1658,635.4,101,9.9545,2.2375,0.221,7.4325,5.2929,0.6487
BOOST_NEGPULSE_1S,306,0.94596,2.81367,1.0,charge,1,1.528,4.1724,160.5,101,18.0714,0.01,0.05,0.01,2999.647,0.0943
BOOST_NEGPULSE_1S,306,0.94596,2.81367,0.9998,discharge,2,-22.504,4.1653,636.5,101,9.8623,2.0636,0.2035,4.778,4.0678,1.222
BOOST_NEGPULSE_1S,306,0.94596,2.81367,1.0,charge,2,1.39,4.1752,280.8,101,17.8421,0.01,0.05,0.01,2999.9002,0.1114
BOOST_NEGPULSE_1S,306,0.94596,2.81367,0.9997,discharge,3,-32.348,4.1653,635.1,101,9.8744,1.9292,0.2362,3.8058,4.1973,1.7178
BOOST_NEGPULSE_1S,306,0.94596,2.81367,1.0,charge,3,1.303,4.1772,386.0,101,17.4957,0.01,0.05,0.01,2999.3707,0.1172
BOOST_NEGPULSE_1S,306,0.94596,2.81367,0.9531,discharge,0,-2.814,4.0996,4784.1,101,9.8299,1.6607,0.2632,6.6673,7.0151,0.154
BOOST_NEGPULSE_1S,306,0.94596,2.81367,0.9531,charge,0,1.405,4.1009,70.4,101,9.8133,1.6652,0.2417,7.2526,7.825,0.1174
BOOST_NEGPULSE_1S,306,0.94596,2.81367,0.953,discharge,1,-11.251,4.0999,635.4,101,9.7381,1.6486,0.2034,4.7173,5.1792,0.5158
BOOST_NEGPULSE_1S,306,0.94596,2.81367,0.9532,charge,1,5.627,4.1031,160.7,101,9.665,1.7188,0.2325,8.2411,8.8512,0.2994
BOOST_NEGPULSE_1S,306,0.94596,2.81367,0.9529,discharge,2,-22.505,4.0999,680.7,101,9.7009,1.6153,0.2343,3.812,5.5346,1.0317
BOOST_NEGPULSE_1S,306,0.94596,2.81367,0.9532,charge,2,6.537,4.1053,281.3,101,14.4844,0.01,0.05,0.01,2998.5875,0.1993
BOOST_NEGPULSE_1S,306,0.94596,2.81367,0.9529,discharge,3,-32.349,4.1005,689.3,101,9.6465,1.5104,0.246,3.6731,6.4987,1.2724
BOOST_NEGPULSE_1S,306,0.94596,2.81367,0.9532,charge,3,6.461,4.1069,386.8,101,14.4068,0.01,0.05,0.01,2999.9996,0.1786
BOOST_NEGPULSE_1S,306,0.94596,2.81367,0.9062,discharge,0,-2.814,4.0815,4839.8,101,9.636,1.4389,0.2865,5.7368,6.9559,0.1409
BOOST_NEGPULSE_1S,306,0.94596,2.81367,0.9062,charge,0,1.407,4.0818,70.3,101,10.1166,1.4269,0.2395,5.4103,6.768,0.1096
BOOST_NEGPULSE_1S,306,0.94596,2.81367,0.9061,discharge,1,-11.251,4.0818,635.4,101,9.6768,1.3969,0.2715,4.9743,6.5187,0.4503
BOOST_NEGPULSE_1S,306,0.94596,2.81367,0.9063,charge,1,5.627,4.0843,160.6,101,9.5551,1.3468,0.256,5.089,6.7406,0.2305
BOOST_NEGPULSE_1S,306,0.94596,2.81367,0.906,discharge,2,-22.504,4.0818,680.6,101,9.6145,1.3871,0.2793,4.5638,7.3756,0.8788
BOOST_NEGPULSE_1S,306,0.94596,2.81367,0.9063,charge,2,8.741,4.0859,281.4,101,13.0489,0.01,0.05,0.01,3000.0,0.1829
BOOST_NEGPULSE_1S,306,0.94596,2.81367,0.906,discharge,3,-32.347,4.0823,712.9,101,9.5304,1.2876,0.2512,4.6682,8.3847,1.0638
BOOST_NEGPULSE_1S,306,0.94596,2.81367,0.9063,charge,3,8.712,4.0864,386.0,101,13.0361,0.01,0.05,0.01,3000.0,0.1938
BOOST_NEGPULSE_1S,306,0.94596,2.81367,0.8124,discharge,0,-2.814,4.029,5405.3,101,9.2673,1.3158,0.443,10.9092,10.8026,0.1207
BOOST_NEGPULSE_1S,306,0.94596,2.81367,0.8125,charge,0,1.407,4.0308,70.5,101,9.2166,1.244,0.3907,8.5535,9.3135,0.1105
BOOST_NEGPULSE_1S,306,0.94596,2.81367,0.8124,discharge,1,-11.251,4.0294,635.5,101,9.3068,1.2072,0.4009,8.3959,7.8732,0.3379
BOOST_NEGPULSE_1S,306,0.94596,2.81367,0.8125,charge,1,5.627,4.0333,160.8,101,9.188,1.1566,0.4198,6.6705,8.2481,0.201
BOOST_NEGPULSE_1S,306,0.94596,2.81367,0.8123,discharge,2,-22.504,4.0299,680.6,101,9.326,1.2957,0.4694,6.3103,7.2714,0.7099
BOOST_NEGPULSE_1S,306,0.94596,2.81367,0.8126,charge,2,13.238,4.0353,281.2,101,11.6652,0.7813,0.1282,0.01,3000.0,0.2032
BOOST_NEGPULSE_1S,306,0.94596,2.81367,0.8122,discharge,3,-32.35,4.0292,760.3,101,9.2185,1.1972,0.3964,5.5215,6.8934,0.8689
BOOST_NEGPULSE_1S,306,0.94596,2.81367,0.8126,charge,3,13.252,4.0364,385.9,101,12.341,0.01,0.05,0.01,3000.0,0.1959
BOOST_NEGPULSE_1S,306,0.94596,2.81367,0.7187,discharge,0,-2.812,3.9249,5451.1,101,9.0982,1.2671,0.4789,12.1613,12.5465,0.1146
BOOST_NEGPULSE_1S,306,0.94596,2.81367,0.7187,charge,0,1.407,3.9272,70.4,101,8.9147,1.0254,0.298,7.3477,7.817,0.1022
BOOST_NEGPULSE_1S,306,0.94596,2.81367,0.7186,discharge,1,-11.253,3.9251,635.4,101,9.1108,1.0657,0.3756,7.1194,6.401,0.2762
BOOST_NEGPULSE_1S,306,0.94596,2.81367,0.7187,charge,1,5.627,3.9294,160.8,101,9.1449,1.0139,0.4688,5.5358,8.1018,0.1599
BOOST_NEGPULSE_1S,306,0.94596,2.81367,0.7185,discharge,2,-22.504,3.9247,680.6,101,9.1148,1.3222,0.5323,4.9881,6.6001,0.6502
BOOST_NEGPULSE_1S,306,0.94596,2.81367,0.7188,charge,2,16.881,3.9319,281.3,101,8.8619,0.8434,0.4753,6.1692,10.9103,0.3271
BOOST_NEGPULSE_1S,306,0.94596,2.81367,0.7184,discharge,3,-32.35,3.9258,800.8,101,9.0565,1.1968,0.4858,4.7179,7.315,0.7834
BOOST_NEGPULSE_1S,306,0.94596,2.81367,0.7189,charge,3,23.146,3.9325,386.1,101,10.6476,0.9157,0.2348,0.01,3000.0,0.4202
BOOST_NEGPULSE_1S,306,0.94596,2.81367,0.6249,discharge,0,-2.812,3.841,5554.8,101,9.1375,1.0763,0.5207,10.9856,11.1151,0.0997
BOOST_NEGPULSE_1S,306,0.94596,2.81367,0.6249,charge,0,1.407,3.8424,70.4,101,8.9433,1.2448,0.5904,8.5978,10.4624,0.0918
BOOST_NEGPULSE_1S,306,0.94596,2.81367,0.6248,discharge,1,-11.251,3.8404,635.5,101,9.0943,1.0869,0.4782,6.4149,7.3289,0.2722
BOOST_NEGPULSE_1S,306,0.94596,2.81367,0.625,charge,1,5.627,3.8448,160.8,101,9.0067,1.0367,0.4878,7.3588,9.6653,0.1447
BOOST_NEGPULSE_1S,306,0.94596,2.81367,0.6247,discharge,2,-22.503,3.8396,680.6,101,9.0684,0.9856,0.4332,5.3871,7.7184,0.4678
BOOST_NEGPULSE_1S,306,0.94596,2.81367,0.625,charge,2,16.88,3.847,280.7,101,8.8827,0.8662,0.449,5.8357,8.769,0.318
BOOST_NEGPULSE_1S,306,0.94596,2.81367,0.6246,discharge,3,-32.35,3.839,800.9,101,9.0112,0.8914,0.4054,5.374,8.662,0.6403
BOOST_NEGPULSE_1S,306,0.94596,2.81367,0.6252,charge,3,28.132,3.8483,386.7,101,9.013,3.923,3.8354,0.01,2999.9982,2.272
BOOST_NEGPULSE_1S,306,0.94596,2.81367,0.5311,discharge,0,-2.814,3.7399,5611.3,101,8.9655,0.8433,0.5775,8.9223,12.1576,0.1006
BOOST_NEGPULSE_1S,306,0.94596,2.81367,0.5312,charge,0,1.407,3.7412,70.5,101,8.7332,0.7533,0.4955,7.2572,9.9379,0.092
BOOST_NEGPULSE_1S,306,0.94596,2.81367,0.5311,discharge,1,-11.253,3.7399,635.4,101,8.964,0.7462,0.5298,6.869,9.1002,0.1912
BOOST_NEGPULSE_1S,306,0.94596,2.81367,0.5312,charge,1,5.627,3.7432,160.9,101,8.8803,0.7086,0.4839,6.4114,8.6805,0.1225
BOOST_NEGPULSE_1S,306,0.94596,2.81367,0.531,discharge,2,-22.504,3.7401,680.6,101,8.9459,0.7616,0.5646,5.9225,8.3438,0.3787
BOOST_NEGPULSE_1S,306,0.94596,2.81367,0.5313,charge,2,16.881,3.7454,280.7,101,8.7978,0.9391,0.7374,6.2607,11.3719,0.282
BOOST_NEGPULSE_1S,306,0.94596,2.81367,0.5309,discharge,3,-32.35,3.7402,801.1,101,8.9558,0.7713,0.5695,5.7747,8.6758,0.5477
BOOST_NEGPULSE_1S,306,0.94596,2.81367,0.5314,charge,3,28.132,3.7468,387.0,101,8.7698,0.8308,0.6232,6.0873,11.3051,0.3462
BOOST_NEGPULSE_1S,306,0.94596,2.81367,0.4373,discharge,0,-2.814,3.6566,5613.2,101,8.715,0.6819,0.5271,8.0391,11.5824,0.1
BOOST_NEGPULSE_1S,306,0.94596,2.81367,0.4374,charge,0,1.407,3.6585,70.5,101,8.9463,0.7831,0.8076,8.1358,14.1695,0.0769
BOOST_NEGPULSE_1S,306,0.94596,2.81367,0.4373,discharge,1,-11.252,3.6573,635.5,101,8.9771,0.6482,0.5959,7.2158,10.3303,0.1694
BOOST_NEGPULSE_1S,306,0.94596,2.81367,0.4374,charge,1,5.627,3.6609,160.8,101,8.8842,0.5926,0.4726,6.1427,8.788,0.1095
BOOST_NEGPULSE_1S,306,0.94596,2.81367,0.4374,discharge,2,-22.503,3.6577,680.7,101,0.7647,8.825,0.2752,6.428,9.6943,3.7899
BOOST_NEGPULSE_1S,306,0.94596,2.81367,0.4375,charge,2,16.879,3.6628,273.8,101,8.8547,0.8759,0.8628,5.213,10.1768,0.2546
BOOST_NEGPULSE_1S,306,0.94596,2.81367,0.4371,discharge,3,-32.348,3.6569,801.0,101,8.8967,0.756,0.6501,5.6697,8.7112,0.5564
BOOST_NEGPULSE_1S,306,0.94596,2.81367,0.4376,charge,3,28.132,3.6645,387.1,101,8.7252,0.8218,0.725,5.6125,11.942,0.3632
BOOST_NEGPULSE_1S,306,0.94596,2.81367,0.3436,discharge,0,-2.814,3.5955,5613.1,101,9.1279,0.7276,0.5652,8.7218,13.0278,0.1084
BOOST_NEGPULSE_1S,306,0.94596,2.81367,0.3436,charge,0,1.407,3.5967,70.4,101,9.008,0.6486,0.2974,7.1617,10.6931,0.0867
BOOST_NEGPULSE_1S,306,0.94596,2.81367,0.3435,discharge,1,-11.25,3.5956,635.5,101,9.1391,0.6423,0.483,7.4262,10.3622,0.2117
BOOST_NEGPULSE_1S,306,0.94596,2.81367,0.3436,charge,1,5.627,3.5987,160.8,101,9.1672,0.619,0.4881,6.7933,10.213,0.128
BOOST_NEGPULSE_1S,306,0.94596,2.81367,0.3434,discharge,2,-22.505,3.5957,680.6,101,9.1188,0.6736,0.5061,6.3788,8.8502,0.4262
BOOST_NEGPULSE_1S,306,0.94596,2.81367,0.3437,charge,2,16.879,3.6025,280.7,101,8.9718,0.6863,0.6363,4.898,8.1211,0.3027
BOOST_NEGPULSE_1S,306,0.94596,2.81367,0.3433,discharge,3,-32.35,3.5951,801.1,101,9.0423,0.7324,0.5587,6.3998,9.5461,0.5596
BOOST_NEGPULSE_1S,306,0.94596,2.81367,0.3438,charge,3,28.132,3.6049,386.8,101,8.845,0.7778,0.7081,4.8434,10.0562,0.4032
BOOST_NEGPULSE_1S,306,0.94596,2.81367,0.2498,discharge,0,-2.814,3.5118,5613.8,101,9.4244,0.8398,0.3471,9.2472,11.482,0.1201
BOOST_NEGPULSE_1S,306,0.94596,2.81367,0.2498,charge,0,1.407,3.5133,70.4,101,9.332,0.9125,0.31,8.2364,11.2545,0.095
BOOST_NEGPULSE_1S,306,0.94596,2.81367,0.2497,discharge,1,-11.253,3.5115,635.4,101,9.4084,0.8995,0.3865,7.8609,10.0216,0.3285
BOOST_NEGPULSE_1S,306,0.94596,2.81367,0.2499,charge,1,5.627,3.5186,160.8,101,9.3261,0.8119,0.3341,7.7102,10.9646,0.1713
BOOST_NEGPULSE_1S,306,0.94596,2.81367,0.2497,discharge,2,-22.504,3.5149,680.5,101,9.4738,0.8626,0.3764,8.0704,9.7187,0.6262
BOOST_NEGPULSE_1S,306,0.94596,2.81367,0.25,charge,2,16.881,3.5233,281.2,101,9.2045,0.6955,0.3207,6.8151,10.1405,0.3446
BOOST_NEGPULSE_1S,306,0.94596,2.81367,0.2496,discharge,3,-32.35,3.5158,801.2,101,9.4578,0.9302,0.4558,10.495,13.8684,0.9672
BOOST_NEGPULSE_1S,306,0.94596,2.81367,0.2501,charge,3,28.13,3.5261,386.7,101,9.0906,0.5915,0.3115,5.3542,7.9136,0.4672
BOOST_NEGPULSE_1S,306,0.94596,2.81367,0.2029,discharge,0,-2.814,3.4553,5072.0,101,9.3967,1.0826,0.2325,8.9317,9.4111,0.1319
BOOST_NEGPULSE_1S,306,0.94596,2.81367,0.203,charge,0,1.407,3.458,70.4,101,9.6532,1.0305,0.3013,8.5336,10.6312,0.0931
BOOST_NEGPULSE_1S,306,0.94596,2.81367,0.2028,discharge,1,-11.251,3.4566,635.5,101,9.7641,1.179,0.3224,8.4309,9.4985,0.4263
BOOST_NEGPULSE_1S,306,0.94596,2.81367,0.203,charge,1,5.628,3.4627,160.7,101,9.553,1.0015,0.2633,8.1641,11.4003,0.1922
BOOST_NEGPULSE_1S,306,0.94596,2.81367,0.2028,discharge,2,-22.504,3.4582,680.7,101,9.8268,1.2638,0.421,15.6647,18.7431,0.9634
BOOST_NEGPULSE_1S,306,0.94596,2.81367,0.2031,charge,2,16.88,3.4662,281.7,101,9.4224,0.7936,0.2449,7.396,10.8412,0.4415
BOOST_NEGPULSE_1S,306,0.94596,2.81367,0.2027,discharge,3,-32.35,3.4578,800.9,101,9.7346,1.287,0.3548,200.0,241.3889,1.5959
BOOST_NEGPULSE_1S,306,0.94596,2.81367,0.2031,charge,3,28.131,3.4684,386.6,101,9.29,0.6592,0.3024,6.4763,9.9086,0.5627
BOOST_NEGPULSE_1S,306,0.94596,2.81367,0.156,discharge,0,-2.814,3.4149,5072.1,101,9.9748,1.5746,0.2113,11.1635,9.4554,0.1434
BOOST_NEGPULSE_1S,306,0.94596,2.81367,0.1561,charge,0,1.407,3.4173,70.4,101,9.9478,1.523,0.2399,7.9228,8.3061,0.1064
BOOST_NEGPULSE_1S,306,0.94596,2.81367,0.1559,discharge,1,-11.252,3.4153,635.4,101,10.2178,1.7857,0.3573,26.0465,23.7671,0.6544
BOOST_NEGPULSE_1S,306,0.94596,2.81367,0.1561,charge,1,5.628,3.4229,161.0,101,9.9805,1.3827,0.2191,5.789,8.0316,0.2254
BOOST_NEGPULSE_1S,306,0.94596,2.81367,0.1559,discharge,2,-22.503,3.4167,680.4,101,11.2323,200.0,252.9338,200.0,247.141,3.9111
BOOST_NEGPULSE_1S,306,0.94596,2.81367,0.1562,charge,2,16.88,3.4279,281.7,101,9.6145,0.9766,0.2177,6.3595,11.3744,0.5119
BOOST_NEGPULSE_1S,306,0.94596,2.81367,0.1563,charge,3,28.13,3.4303,380.7,101,9.3,0.6856,0.2204,6.5469,11.6582,0.5541
BOOST_NEGPULSE_1S,306,0.94596,2.81367,0.1091,discharge,0,-2.814,3.3615,5071.4,101,10.6911,3.3673,0.2386,27.0817,13.4685,0.2624
BOOST_NEGPULSE_1S,306,0.94596,2.81367,0.1092,charge,0,1.407,3.3653,70.5,101,10.5508,2.9089,0.2063,14.6862,9.5324,0.1219
BOOST_NEGPULSE_1S,306,0.94596,2.81367,0.1091,discharge,1,-11.253,3.3629,635.5,101,10.5962,3.3588,0.1694,200.0,61.6632,2.2881
BOOST_NEGPULSE_1S,306,0.94596,2.81367,0.1092,charge,1,5.625,3.375,160.8,101,10.2697,2.2683,0.1638,8.2602,6.4005,0.2965
BOOST_NEGPULSE_1S,306,0.94596,2.81367,0.1093,charge,2,16.88,3.3812,242.0,101,9.9042,1.4785,0.2413,4.7407,6.5132,0.8046
BOOST_NEGPULSE_1S,306,0.94596,2.81367,0.1094,charge,3,28.132,3.3823,255.8,101,9.7059,1.17,0.2904,5.3555,10.7103,0.9996
BOOST_NEGPULSE_1S,343,0.9414,2.8001,1.0,discharge,0,-2.8,4.155,99999.0,99,1.9716,7.1248,0.2064,12.776,8.0717,0.2989
BOOST_NEGPULSE_1S,343,0.9414,2.8001,1.0,charge,0,1.4,4.1671,69.4,101,10.0312,2.786,0.2288,16.1535,10.182,0.1504
BOOST_NEGPULSE_1S,343,0.9414,2.8001,0.9999,discharge,1,-11.201,4.164,635.4,101,10.0132,2.4522,0.196,7.3243,5.0691,0.6983
BOOST_NEGPULSE_1S,343,0.9414,2.8001,1.0,charge,1,1.576,4.1708,160.7,101,18.5416,0.01,2999.9684,0.01,2999.9684,0.0965
BOOST_NEGPULSE_1S,343,0.9414,2.8001,0.9998,discharge,2,-22.397,4.1636,637.1,101,9.9662,2.2212,0.1967,4.712,4.0139,1.2603
BOOST_NEGPULSE_1S,343,0.9414,2.8001,1.0,charge,2,1.444,4.1737,281.0,101,18.2276,0.01,0.05,0.01,2999.8991,0.128
BOOST_NEGPULSE_1S,343,0.9414,2.8001,0.9997,discharge,3,-32.196,4.1635,635.7,101,9.9282,2.0719,0.2112,3.7894,4.1401,1.795
BOOST_NEGPULSE_1S,343,0.9414,2.8001,1.0,charge,3,1.349,4.1749,387.3,101,18.6141,0.01,0.05,0.01,2999.9997,0.1172
BOOST_NEGPULSE_1S,343,0.9414,2.8001,0.9533,discharge,0,-2.802,4.0992,4784.7,101,9.9273,1.8572,0.2182,6.6868,6.7007,0.1782
BOOST_NEGPULSE_1S,343,0.9414,2.8001,0.9534,charge,0,1.4,4.1006,70.3,101,9.8013,1.8047,0.1734,7.155,7.1163,0.1148
BOOST_NEGPULSE_1S,343,0.9414,2.8001,0.9532,discharge,1,-11.199,4.0994,635.4,101,9.9315,1.7795,0.2029,4.7297,5.1489,0.5211
BOOST_NEGPULSE_1S,343,0.9414,2.8001,0.9534,charge,1,5.601,4.1026,160.8,101,9.8674,1.827,0.2152,8.216,8.3077,0.313
BOOST_NEGPULSE_1S,343,0.9414,2.8001,0.9532,discharge,2,-22.398,4.0994,680.5,101,9.8714,1.7147,0.2179,3.8414,5.499,1.0715
BOOST_NEGPULSE_1S,343,0.9414,2.8001,0.9534,charge,2,6.375,4.1048,281.0,101,14.9324,0.01,0.05,0.01,3000.0,0.2562
BOOST_NEGPULSE_1S,343,0.9414,2.8001,0.9531,discharge,3,-32.196,4.0992,687.9,101,9.7599,1.5933,0.2228,3.7014,6.4198,1.362
BOOST_NEGPULSE_1S,343,0.9414,2.8001,0.9534,charge,3,6.305,4.1066,386.4,101,14.8106,0.01,0.05,0.01,2999.9999,0.1996
BOOST_NEGPULSE_1S,343,0.9414,2.8001,0.9066,discharge,0,-2.802,4.0814,4836.1,101,9.7114,1.5336,0.2347,5.7284,6.537,0.1506
BOOST_NEGPULSE_1S,343,0.9414,2.8001,0.9067,charge,0,1.4,4.0825,70.4,101,9.6515,1.4759,0.2148,5.468,6.6037,0.1077
BOOST_NEGPULSE_1S,343,0.9414,2.8001,0.9066,discharge,1,-11.199,4.0815,635.4,101,9.7618,1.5081,0.2438,5.0442,6.4728,0.4891
BOOST_NEGPULSE_1S,343,0.9414,2.8001,0.9067,charge,1,5.599,4.0841,161.0,101,9.6917,1.4433,0.2335,5.1905,6.6719,0.242
BOOST_NEGPULSE_1S,343,0.9414,2.8001,0.9065,discharge,2,-22.398,4.0817,680.5,101,9.726,1.4538,0.254,4.6313,7.2699,0.9268
BOOST_NEGPULSE_1S,343,0.9414,2.8001,0.9068,charge,2,8.56,4.0856,281.1,101,13.3616,0.01,0.05,0.01,2999.7583,0.2247
BOOST_NEGPULSE_1S,343,0.9414,2.8001,0.9064,discharge,3,-32.197,4.0821,711.4,101,9.6499,1.3585,0.2294,4.7317,8.2878,1.0929
BOOST_NEGPULSE_1S,343,0.9414,2.8001,0.9068,charge,3,8.507,4.0871,387.0,101,13.2686,0.01,0.05,0.01,2999.9252,0.2591
BOOST_NEGPULSE_1S,343,0.9414,2.8001,0.8133,discharge,0,-2.802,4.0273,5400.7,101,9.0831,1.3382,0.4066,10.8624,10.3459,0.1351
BOOST_NEGPULSE_1S,343,0.9414,2.8001,0.8134,charge,0,1.4,4.0299,70.4,101,9.3437,1.2088,0.2676,8.4685,8.5329,0.0966
BOOST_NEGPULSE_1S,343,0.9414,2.8001,0.8132,discharge,1,-11.198,4.0284,635.4,101,9.403,1.2522,0.36,8.4924,7.7303,0.3634
