Repository: KikETs/ECM_HYBRID_BMS_JOINT

## Results

| Arm | Model | Size | Protocol | Result | Worst cell |
|---|---|---|---|---|---|
| SOP | 2RC table + trim (A8) | 4 effective coefficients, 2 EW states | leave-one-cell-out | usable current 69.6 % discharge, 59.5 % charge (τ = 10 s) | 59.9 % / 53.5 % (BOOST_REST) |
| SOH | dQ/dV ridge | 65 coefficients | leave-one-cell-out | RMSE 0.0094, bias −0.0005 | 0.0130 (BOOST_REST) |
| SOC | 2RC EKF, low-current gate | 3 states | leave-one-cell-out | **2.34 %p** over six sensor disturbances on estimated SOH (2.325 on true SOH), per cell 2.00–2.75 | 4.60 %p (BOOST_NEGPULSE_1S, current offset −0.10 A) |

The SOH arm was a 10,945-parameter CNN until the second audit round. Nested

File: analysis/uypydj_hppc_resistance.csv (part 53 of 225)
protocol,cycle,SOH,CAP_Ah,SOC,soc_group,direction,rate_rank,I_A,CRate_rated,tau_s,tau_actual_s,V_pre_V,V_tau_V,R_mOhm,file
BOOST,712,0.89668,2.68609,0.2838,9,charge,0,1.344,0.448,2.0,2.0,3.5215,3.5405,14.1359,09-12-21_18.47_BOOST_protocol_HPPC_IN21700_30T_cycle_#712.mat
BOOST,712,0.89668,2.68609,0.2838,9,charge,0,1.344,0.448,10.0,9.9,3.5215,3.546,18.2278,09-12-21_18.47_BOOST_protocol_HPPC_IN21700_30T_cycle_#712.mat
BOOST,712,0.89668,2.68609,0.2837,9,discharge,1,-10.744,3.581,2.0,2.0,3.5202,3.3629,14.6407,09-12-21_18.47_BOOST_protocol_HPPC_IN21700_30T_cycle_#712.mat
BOOST,712,0.89668,2.68609,0.2837,9,discharge,1,-10.744,3.581,10.0,9.9,3.5202,3.3153,19.0711,09-12-21_18.47_BOOST_protocol_HPPC_IN21700_30T_cycle_#712.mat
BOOST,712,0.89668,2.68609,0.2838,9,charge,1,5.372,1.79,2.0,1.9,3.5264,3.601,13.8881,09-12-21_18.47_BOOST_protocol_HPPC_IN21700_30T_cycle_#712.mat
BOOST,712,0.89668,2.68609,0.2838,9,charge,1,5.372,1.79,10.0,9.9,3.5264,3.6219,17.779,09-12-21_18.47_BOOST_protocol_HPPC_IN21700_30T_cycle_#712.mat
BOOST,712,0.89668,2.68609,0.2836,9,discharge,2,-21.487,7.162,2.0,1.9,3.522,3.2124,14.4087,09-12-21_18.47_BOOST_protocol_HPPC_IN21700_30T_cycle_#712.mat
BOOST,712,0.89668,2.68609,0.2836,9,discharge,2,-21.487,7.162,10.0,9.9,3.522,3.1066,19.3326,09-12-21_18.47_BOOST_protocol_HPPC_IN21700_30T_cycle_#712.mat
BOOST,712,0.89668,2.68609,0.2839,9,charge,2,16.115,5.372,2.0,2.0,3.5319,3.7452,13.2361,09-12-21_18.47_BOOST_protocol_HPPC_IN21700_30T_cycle_#712.mat
BOOST,712,0.89668,2.68609,0.2839,9,charge,2,16.115,5.372,10.0,9.9,3.5319,3.7983,16.5312,09-12-21_18.47_BOOST_protocol_HPPC_IN21700_30T_cycle_#712.mat
BOOST,712,0.89668,2.68609,0.2835,9,discharge,3,-30.887,10.296,2.0,2.0,3.5231,3.0814,14.3005,09-12-21_18.47_BOOST_protocol_HPPC_IN21700_30T_cycle_#712.mat
BOOST,712,0.89668,2.68609,0.2835,9,discharge,3,-30.887,10.296,10.0,9.9,3.5231,2.907,19.9469,09-12-21_18.47_BOOST_protocol_HPPC_IN21700_30T_cycle_#712.mat
BOOST,712,0.89668,2.68609,0.284,9,charge,3,26.858,8.953,2.0,2.0,3.5355,3.8757,12.6666,09-12-21_18.47_BOOST_protocol_HPPC_IN21700_30T_cycle_#712.mat
BOOST,712,0.89668,2.68609,0.284,9,charge,3,26.858,8.953,10.0,9.9,3.5355,3.9508,15.4628,09-12-21_18.47_BOOST_protocol_HPPC_IN21700_30T_cycle_#712.mat
BOOST,712,0.89668,2.68609,0.239,10,discharge,0,-2.685,0.895,2.0,2.0,3.4701,3.4283,15.5691,09-12-21_18.47_BOOST_protocol_HPPC_IN21700_30T_cycle_#712.mat
BOOST,712,0.89668,2.68609,0.239,10,discharge,0,-2.685,0.895,10.0,9.9,3.4701,3.4146,20.6719,09-12-21_18.47_BOOST_protocol_HPPC_IN21700_30T_cycle_#712.mat
BOOST,712,0.89668,2.68609,0.239,10,charge,0,1.344,0.448,2.0,2.0,3.4721,3.4923,15.0264,09-12-21_18.47_BOOST_protocol_HPPC_IN21700_30T_cycle_#712.mat
BOOST,712,0.89668,2.68609,0.239,10,charge,0,1.344,0.448,10.0,9.9,3.4721,3.498,19.2665,09-12-21_18.47_BOOST_protocol_HPPC_IN21700_30T_cycle_#712.mat
BOOST,712,0.89668,2.68609,0.2389,10,discharge,1,-10.743,3.581,2.0,2.0,3.4707,3.3021,15.6939,09-12-21_18.47_BOOST_protocol_HPPC_IN21700_30T_cycle_#712.mat
BOOST,712,0.89668,2.68609,0.2389,10,discharge,1,-10.743,3.581,10.0,9.9,3.4707,3.2443,21.0742,09-12-21_18.47_BOOST_protocol_HPPC_IN21700_30T_cycle_#712.mat
BOOST,712,0.89668,2.68609,0.239,10,charge,1,5.373,1.791,2.0,1.9,3.4773,3.5544,14.3487,09-12-21_18.47_BOOST_protocol_HPPC_IN21700_30T_cycle_#712.mat
BOOST,712,0.89668,2.68609,0.239,10,charge,1,5.373,1.791,10.0,9.9,3.4773,3.5756,18.2942,09-12-21_18.47_BOOST_protocol_HPPC_IN21700_30T_cycle_#712.mat
BOOST,712,0.89668,2.68609,0.2388,10,discharge,2,-21.485,7.162,2.0,2.0,3.4721,3.1368,15.6062,09-12-21_18.47_BOOST_protocol_HPPC_IN21700_30T_cycle_#712.mat
BOOST,712,0.89668,2.68609,0.2388,10,discharge,2,-21.485,7.162,10.0,9.9,3.4721,2.9816,22.8299,09-12-21_18.47_BOOST_protocol_HPPC_IN21700_30T_cycle_#712.mat
BOOST,712,0.89668,2.68609,0.2391,10,charge,2,16.114,5.371,2.0,2.0,3.4808,3.6988,13.5286,09-12-21_18.47_BOOST_protocol_HPPC_IN21700_30T_cycle_#712.mat
BOOST,712,0.89668,2.68609,0.2391,10,charge,2,16.114,5.371,10.0,9.9,3.4808,3.7539,16.948,09-12-21_18.47_BOOST_protocol_HPPC_IN21700_30T_cycle_#712.mat
BOOST,712,0.89668,2.68609,0.2388,10,discharge,3,-30.887,10.296,2.0,2.0,3.4722,2.9943,15.4725,09-12-21_18.47_BOOST_protocol_HPPC_IN21700_30T_cycle_#712.mat
BOOST,712,0.89668,2.68609,0.2388,10,discharge,3,-30.887,10.296,10.0,9.9,3.4722,2.7047,24.8486,09-12-21_18.47_BOOST_protocol_HPPC_IN21700_30T_cycle_#712.mat
BOOST,712,0.89668,2.68609,0.2392,10,charge,3,26.858,8.953,2.0,1.9,3.4846,3.8242,12.6443,09-12-21_18.47_BOOST_protocol_HPPC_IN21700_30T_cycle_#712.mat
BOOST,712,0.89668,2.68609,0.2392,10,charge,3,26.858,8.953,10.0,9.91,3.4846,3.9081,15.7681,09-12-21_18.47_BOOST_protocol_HPPC_IN21700_30T_cycle_#712.mat
BOOST,712,0.89668,2.68609,0.1942,11,discharge,0,-2.687,0.896,2.0,2.0,3.4259,3.3785,17.6398,09-12-21_18.47_BOOST_protocol_HPPC_IN21700_30T_cycle_#712.mat
BOOST,712,0.89668,2.68609,0.1942,11,discharge,0,-2.687,0.896,10.0,9.9,3.4259,3.3609,24.1896,09-12-21_18.47_BOOST_protocol_HPPC_IN21700_30T_cycle_#712.mat
BOOST,712,0.89668,2.68609,0.1942,11,charge,0,1.343,0.448,2.0,2.0,3.4286,3.4509,16.6108,09-12-21_18.47_BOOST_protocol_HPPC_IN21700_30T_cycle_#712.mat
BOOST,712,0.89668,2.68609,0.1942,11,charge,0,1.343,0.448,10.0,9.9,3.4286,3.4571,21.2291,09-12-21_18.47_BOOST_protocol_HPPC_IN21700_30T_cycle_#712.mat
BOOST,712,0.89668,2.68609,0.1941,11,discharge,1,-10.746,3.582,2.0,2.0,3.4258,3.2296,18.258,09-12-21_18.47_BOOST_protocol_HPPC_IN21700_30T_cycle_#712.mat
BOOST,712,0.89668,2.68609,0.1941,11,discharge,1,-10.746,3.582,10.0,9.9,3.4258,3.1243,28.057,09-12-21_18.47_BOOST_protocol_HPPC_IN21700_30T_cycle_#712.mat
BOOST,712,0.89668,2.68609,0.1943,11,charge,1,5.371,1.79,2.0,2.0,3.435,3.5191,15.657,09-12-21_18.47_BOOST_protocol_HPPC_IN21700_30T_cycle_#712.mat
BOOST,712,0.89668,2.68609,0.1943,11,charge,1,5.371,1.79,10.0,9.9,3.435,3.5369,18.9708,09-12-21_18.47_BOOST_protocol_HPPC_IN21700_30T_cycle_#712.mat
BOOST,712,0.89668,2.68609,0.1941,11,discharge,2,-21.487,7.162,2.0,2.0,3.4288,3.0274,18.6811,09-12-21_18.47_BOOST_protocol_HPPC_IN21700_30T_cycle_#712.mat
BOOST,712,0.89668,2.68609,0.1941,11,discharge,2,-21.487,7.162,10.0,9.9,3.4288,2.6799,34.8536,09-12-21_18.47_BOOST_protocol_HPPC_IN21700_30T_cycle_#712.mat
BOOST,712,0.89668,2.68609,0.1944,11,charge,2,16.115,5.372,2.0,2.0,3.4412,3.6628,13.7512,09-12-21_18.47_BOOST_protocol_HPPC_IN21700_30T_cycle_#712.mat
BOOST,712,0.89668,2.68609,0.1944,11,charge,2,16.115,5.372,10.0,9.9,3.4412,3.7115,16.7732,09-12-21_18.47_BOOST_protocol_HPPC_IN21700_30T_cycle_#712.mat
BOOST,712,0.89668,2.68609,0.194,11,discharge,3,-30.888,10.296,2.0,2.0,3.4282,2.845,18.8811,09-12-21_18.47_BOOST_protocol_HPPC_IN21700_30T_cycle_#712.mat
BOOST,712,0.89668,2.68609,0.194,11,discharge,3,-30.888,10.296,10.0,9.91,3.4282,2.4999,30.0537,09-12-21_18.47_BOOST_protocol_HPPC_IN21700_30T_cycle_#712.mat
BOOST,712,0.89668,2.68609,0.1944,11,charge,3,26.859,8.953,2.0,2.0,3.4441,3.7875,12.7853,09-12-21_18.47_BOOST_protocol_HPPC_IN21700_30T_cycle_#712.mat
BOOST,712,0.89668,2.68609,0.1944,11,charge,3,26.859,8.953,10.0,9.9,3.4441,3.8671,15.7489,09-12-21_18.47_BOOST_protocol_HPPC_IN21700_30T_cycle_#712.mat
BOOST,712,0.89668,2.68609,0.1494,12,discharge,0,-2.685,0.895,2.0,1.9,3.3779,3.3193,21.825,09-12-21_18.47_BOOST_protocol_HPPC_IN21700_30T_cycle_#712.mat
BOOST,712,0.89668,2.68609,0.1494,12,discharge,0,-2.685,0.895,10.0,9.9,3.3779,3.2848,34.6741,09-12-21_18.47_BOOST_protocol_HPPC_IN21700_30T_cycle_#712.mat
BOOST,712,0.89668,2.68609,0.1495,12,charge,0,1.342,0.447,2.0,2.0,3.3819,3.4084,19.7452,09-12-21_18.47_BOOST_protocol_HPPC_IN21700_30T_cycle_#712.mat
BOOST,712,0.89668,2.68609,0.1495,12,charge,0,1.342,0.447,10.0,9.9,3.3819,3.4182,27.0472,09-12-21_18.47_BOOST_protocol_HPPC_IN21700_30T_cycle_#712.mat
BOOST,712,0.89668,2.68609,0.1494,12,discharge,1,-10.743,3.581,2.0,2.0,3.3793,3.1127,24.8162,09-12-21_18.47_BOOST_protocol_HPPC_IN21700_30T_cycle_#712.mat
BOOST,712,0.89668,2.68609,0.1494,12,discharge,1,-10.743,3.581,10.0,9.9,3.3793,2.8357,50.6004,09-12-21_18.47_BOOST_protocol_HPPC_IN21700_30T_cycle_#712.mat
BOOST,712,0.89668,2.68609,0.1495,12,charge,1,5.371,1.79,2.0,2.0,3.3924,3.4855,17.3325,09-12-21_18.47_BOOST_protocol_HPPC_IN21700_30T_cycle_#712.mat
BOOST,712,0.89668,2.68609,0.1495,12,charge,1,5.371,1.79,10.0,9.9,3.3924,3.5088,21.6703,09-12-21_18.47_BOOST_protocol_HPPC_IN21700_30T_cycle_#712.mat
BOOST,712,0.89668,2.68609,0.1493,12,discharge,2,-21.45,7.15,2.0,2.0,3.382,2.8108,26.6294,09-12-21_18.47_BOOST_protocol_HPPC_IN21700_30T_cycle_#712.mat
BOOST,712,0.89668,2.68609,0.1493,12,discharge,2,-21.45,7.15,10.0,9.9,3.382,2.4999,41.1235,09-12-21_18.47_BOOST_protocol_HPPC_IN21700_30T_cycle_#712.mat
BOOST,712,0.89668,2.68609,0.1496,12,charge,2,16.114,5.371,2.0,2.0,3.3989,3.6315,14.4347,09-12-21_18.47_BOOST_protocol_HPPC_IN21700_30T_cycle_#712.mat
BOOST,712,0.89668,2.68609,0.1496,12,charge,2,16.114,5.371,10.0,9.91,3.3989,3.6744,17.0969,09-12-21_18.47_BOOST_protocol_HPPC_IN21700_30T_cycle_#712.mat
BOOST,712,0.89668,2.68609,0.1492,12,discharge,3,-20.017,6.672,2.0,1.9,3.3825,2.5513,41.5247,09-12-21_18.47_BOOST_protocol_HPPC_IN21700_30T_cycle_#712.mat
BOOST,712,0.89668,2.68609,0.1492,12,discharge,3,-20.017,6.672,10.0,9.9,3.3825,2.4999,44.0925,09-12-21_18.47_BOOST_protocol_HPPC_IN21700_30T_cycle_#712.mat
BOOST,712,0.89668,2.68609,0.1497,12,charge,3,26.859,8.953,2.0,2.0,3.401,3.7556,13.2023,09-12-21_18.47_BOOST_protocol_HPPC_IN21700_30T_cycle_#712.mat
BOOST,712,0.89668,2.68609,0.1497,12,charge,3,26.859,8.953,10.0,9.9,3.401,3.8257,15.8122,09-12-21_18.47_BOOST_protocol_HPPC_IN21700_30T_cycle_#712.mat
BOOST,750,0.89296,2.67495,1.0,0,discharge,0,-2.675,0.892,2.0,2.0,4.1386,4.0936,16.8237,09-19-21_01.36_BOOST_protocol_HPPC_IN21700_30T_cycle_#750.mat
BOOST,750,0.89296,2.67495,1.0,0,discharge,0,-2.675,0.892,10.0,9.7,4.1386,4.0752,23.7027,09-19-21_01.36_BOOST_protocol_HPPC_IN21700_30T_cycle_#750.mat
BOOST,750,0.89296,2.67495,1.0,0,charge,0,1.337,0.446,2.0,1.9,4.1518,4.1801,21.1731,09-19-21_01.36_BOOST_protocol_HPPC_IN21700_30T_cycle_#750.mat
BOOST,750,0.89296,2.67495,1.0,0,charge,0,1.337,0.446,10.0,9.9,4.1518,4.1918,29.9267,09-19-21_01.36_BOOST_protocol_HPPC_IN21700_30T_cycle_#750.mat
BOOST,750,0.89296,2.67495,0.9999,0,discharge,1,-10.698,3.566,2.0,2.0,4.1468,3.9425,19.097,09-19-21_01.36_BOOST_protocol_HPPC_IN21700_30T_cycle_#750.mat
BOOST,750,0.89296,2.67495,0.9999,0,discharge,1,-10.698,3.566,10.0,9.9,4.1468,3.9048,22.6211,09-19-21_01.36_BOOST_protocol_HPPC_IN21700_30T_cycle_#750.mat
BOOST,750,0.89296,2.67495,1.0,0,charge,1,1.79,0.597,2.0,1.9,4.1556,4.2001,24.8645,09-19-21_01.36_BOOST_protocol_HPPC_IN21700_30T_cycle_#750.mat
BOOST,750,0.89296,2.67495,1.0,0,charge,1,1.79,0.597,10.0,9.9,4.1556,4.2,24.8086,09-19-21_01.36_BOOST_protocol_HPPC_IN21700_30T_cycle_#750.mat
BOOST,750,0.89296,2.67495,0.9998,0,discharge,2,-21.398,7.133,2.0,2.0,4.1468,3.7766,17.3007,09-19-21_01.36_BOOST_protocol_HPPC_IN21700_30T_cycle_#750.mat
BOOST,750,0.89296,2.67495,0.9998,0,discharge,2,-21.398,7.133,10.0,9.9,4.1468,3.7285,19.5486,09-19-21_01.36_BOOST_protocol_HPPC_IN21700_30T_cycle_#750.mat
BOOST,750,0.89296,2.67495,1.0,0,charge,2,1.677,0.559,2.0,2.0,4.1589,4.2,24.5051,09-19-21_01.36_BOOST_protocol_HPPC_IN21700_30T_cycle_#750.mat
BOOST,750,0.89296,2.67495,1.0,0,charge,2,1.677,0.559,10.0,9.9,4.1589,4.2,24.5051,09-19-21_01.36_BOOST_protocol_HPPC_IN21700_30T_cycle_#750.mat
BOOST,750,0.89296,2.67495,0.9997,0,discharge,3,-30.76,10.253,2.0,2.0,4.146,3.6486,16.1704,09-19-21_01.36_BOOST_protocol_HPPC_IN21700_30T_cycle_#750.mat
BOOST,750,0.89296,2.67495,0.9997,0,discharge,3,-30.76,10.253,10.0,9.9,4.146,3.589,18.1079,09-19-21_01.36_BOOST_protocol_HPPC_IN21700_30T_cycle_#750.mat
BOOST,750,0.89296,2.67495,1.0,0,charge,3,1.598,0.533,2.0,1.9,4.161,4.2002,24.5307,09-19-21_01.36_BOOST_protocol_HPPC_IN21700_30T_cycle_#750.mat
BOOST,750,0.89296,2.67495,1.0,0,charge,3,1.598,0.533,10.0,9.9,4.161,4.2,24.4055,09-19-21_01.36_BOOST_protocol_HPPC_IN21700_30T_cycle_#750.mat
BOOST,750,0.89296,2.67495,0.9554,1,discharge,0,-2.675,0.892,2.0,2.0,4.094,4.0464,17.7964,09-19-21_01.36_BOOST_protocol_HPPC_IN21700_30T_cycle_#750.mat
BOOST,750,0.89296,2.67495,0.9554,1,discharge,0,-2.675,0.892,10.0,9.9,4.094,4.0363,21.5725,09-19-21_01.36_BOOST_protocol_HPPC_IN21700_30T_cycle_#750.mat
BOOST,750,0.89296,2.67495,0.9554,1,charge,0,1.337,0.446,2.0,2.0,4.0955,4.1192,17.7289,09-19-21_01.36_BOOST_protocol_HPPC_IN21700_30T_cycle_#750.mat
BOOST,750,0.89296,2.67495,0.9554,1,charge,0,1.337,0.446,10.0,9.9,4.0955,4.1249,21.9928,09-19-21_01.36_BOOST_protocol_HPPC_IN21700_30T_cycle_#750.mat
BOOST,750,0.89296,2.67495,0.9553,1,discharge,1,-10.698,3.566,2.0,1.9,4.0944,3.9141,16.8536,09-19-21_01.36_BOOST_protocol_HPPC_IN21700_30T_cycle_#750.mat
BOOST,750,0.89296,2.67495,0.9553,1,discharge,1,-10.698,3.566,10.0,9.9,4.0944,3.8847,19.6018,09-19-21_01.36_BOOST_protocol_HPPC_IN21700_30T_cycle_#750.mat
BOOST,750,0.89296,2.67495,0.9555,1,charge,1,5.216,1.739,2.0,1.9,4.0981,4.1918,17.964,09-19-21_01.36_BOOST_protocol_HPPC_IN21700_30T_cycle_#750.mat
BOOST,750,0.89296,2.67495,0.9555,1,charge,1,5.216,1.739,10.0,9.9,4.0981,4.2001,19.5552,09-19-21_01.36_BOOST_protocol_HPPC_IN21700_30T_cycle_#750.mat
BOOST,750,0.89296,2.67495,0.9552,1,discharge,2,-21.398,7.133,2.0,2.0,4.0946,3.758,15.7304,09-19-21_01.36_BOOST_protocol_HPPC_IN21700_30T_cycle_#750.mat
BOOST,750,0.89296,2.67495,0.9552,1,discharge,2,-21.398,7.133,10.0,9.9,4.0946,3.7101,17.969,09-19-21_01.36_BOOST_protocol_HPPC_IN21700_30T_cycle_#750.mat
BOOST,750,0.89296,2.67495,0.9555,1,charge,2,5.138,1.713,2.0,1.9,4.101,4.2,19.2671,09-19-21_01.36_BOOST_protocol_HPPC_IN21700_30T_cycle_#750.mat
BOOST,750,0.89296,2.67495,0.9555,1,charge,2,5.138,1.713,10.0,9.9,4.101,4.2,19.2671,09-19-21_01.36_BOOST_protocol_HPPC_IN21700_30T_cycle_#750.mat
BOOST,750,0.89296,2.67495,0.9552,1,discharge,3,-30.759,10.253,2.0,1.9,4.0955,3.6379,14.8769,09-19-21_01.36_BOOST_protocol_HPPC_IN21700_30T_cycle_#750.mat
BOOST,750,0.89296,2.67495,0.9552,1,discharge,3,-30.759,10.253,10.0,9.9,4.0955,3.5697,17.0942,09-19-21_01.36_BOOST_protocol_HPPC_IN21700_30T_cycle_#750.mat
BOOST,750,0.89296,2.67495,0.9555,1,charge,3,5.009,1.67,2.0,1.9,4.1033,4.2,19.3056,09-19-21_01.36_BOOST_protocol_HPPC_IN21700_30T_cycle_#750.mat
BOOST,750,0.89296,2.67495,0.9555,1,charge,3,5.009,1.67,10.0,9.9,4.1033,4.2001,19.3256,09-19-21_01.36_BOOST_protocol_HPPC_IN21700_30T_cycle_#750.mat
BOOST,750,0.89296,2.67495,0.9108,2,discharge,0,-2.676,0.892,2.0,1.9,4.0792,4.0366,15.9175,09-19-21_01.36_BOOST_protocol_HPPC_IN21700_30T_cycle_#750.mat
BOOST,750,0.89296,2.67495,0.9108,2,discharge,0,-2.676,0.892,10.0,9.9,4.0792,4.0269,19.5419,09-19-21_01.36_BOOST_protocol_HPPC_IN21700_30T_cycle_#750.mat
BOOST,750,0.89296,2.67495,0.9109,2,charge,0,1.339,0.446,2.0,1.9,4.0797,4.1013,16.1314,09-19-21_01.36_BOOST_protocol_HPPC_IN21700_30T_cycle_#750.mat
BOOST,750,0.89296,2.67495,0.9109,2,charge,0,1.339,0.446,10.0,9.9,4.0797,4.1061,19.7162,09-19-21_01.36_BOOST_protocol_HPPC_IN21700_30T_cycle_#750.mat
BOOST,750,0.89296,2.67495,0.9108,2,discharge,1,-10.699,3.566,2.0,2.0,4.0793,3.9128,15.5622,09-19-21_01.36_BOOST_protocol_HPPC_IN21700_30T_cycle_#750.mat
BOOST,750,0.89296,2.67495,0.9108,2,discharge,1,-10.699,3.566,10.0,9.9,4.0793,3.879,18.7214,09-19-21_01.36_BOOST_protocol_HPPC_IN21700_30T_cycle_#750.mat
BOOST,750,0.89296,2.67495,0.9109,2,charge,1,5.35,1.783,2.0,1.9,4.0823,4.1661,15.6641,09-19-21_01.36_BOOST_protocol_HPPC_IN21700_30T_cycle_#750.mat
BOOST,750,0.89296,2.67495,0.9109,2,charge,1,5.35,1.783,10.0,9.9,4.0823,4.1841,19.0287,09-19-21_01.36_BOOST_protocol_HPPC_IN21700_30T_cycle_#750.mat
BOOST,750,0.89296,2.67495,0.9107,2,discharge,2,-21.398,7.133,2.0,1.9,4.0796,3.7564,15.1042,09-19-21_01.36_BOOST_protocol_HPPC_IN21700_30T_cycle_#750.mat
BOOST,750,0.89296,2.67495,0.9107,2,discharge,2,-21.398,7.133,10.0,9.9,4.0796,3.694,18.0204,09-19-21_01.36_BOOST_protocol_HPPC_IN21700_30T_cycle_#750.mat
BOOST,750,0.89296,2.67495,0.9109,2,charge,2,6.723,2.241,2.0,2.0,4.0846,4.2001,17.1796,09-19-21_01.36_BOOST_protocol_HPPC_IN21700_30T_cycle_#750.mat
BOOST,750,0.89296,2.67495,0.9109,2,charge,2,6.723,2.241,10.0,9.9,4.0846,4.2,17.1647,09-19-21_01.36_BOOST_protocol_HPPC_IN21700_30T_cycle_#750.mat
BOOST,750,0.89296,2.67495,0.9106,2,discharge,3,-30.758,10.253,2.0,1.9,4.0801,3.6304,14.6206,09-19-21_01.36_BOOST_protocol_HPPC_IN21700_30T_cycle_#750.mat
BOOST,750,0.89296,2.67495,0.9106,2,discharge,3,-30.758,10.253,10.0,9.9,4.0801,3.5448,17.4036,09-19-21_01.36_BOOST_protocol_HPPC_IN21700_30T_cycle_#750.mat
BOOST,750,0.89296,2.67495,0.9109,2,charge,3,6.497,2.166,2.0,2.0,4.0865,4.2001,17.4842,09-19-21_01.36_BOOST_protocol_HPPC_IN21700_30T_cycle_#750.mat
BOOST,750,0.89296,2.67495,0.9109,2,charge,3,6.497,2.166,10.0,9.9,4.0865,4.2,17.4688,09-19-21_01.36_BOOST_protocol_HPPC_IN21700_30T_cycle_#750.mat
BOOST,750,0.89296,2.67495,0.8217,3,discharge,0,-2.677,0.892,2.0,2.0,4.0158,3.9742,15.5421,09-19-21_01.36_BOOST_protocol_HPPC_IN21700_30T_cycle_#750.mat
BOOST,750,0.89296,2.67495,0.8217,3,discharge,0,-2.677,0.892,10.0,9.9,4.0158,3.9587,21.333,09-19-21_01.36_BOOST_protocol_HPPC_IN21700_30T_cycle_#750.mat
BOOST,750,0.89296,2.67495,0.8217,3,charge,0,1.337,0.446,2.0,2.0,4.0178,4.0384,15.4065,09-19-21_01.36_BOOST_protocol_HPPC_IN21700_30T_cycle_#750.mat
BOOST,750,0.89296,2.67495,0.8217,3,charge,0,1.337,0.446,10.0,9.9,4.0178,4.0449,20.2677,09-19-21_01.36_BOOST_protocol_HPPC_IN21700_30T_cycle_#750.mat
BOOST,750,0.89296,2.67495,0.8216,3,discharge,1,-10.698,3.566,2.0,2.0,4.0167,3.8524,15.358,09-19-21_01.36_BOOST_protocol_HPPC_IN21700_30T_cycle_#750.mat
BOOST,750,0.89296,2.67495,0.8216,3,discharge,1,-10.698,3.566,10.0,9.9,4.0167,3.8008,20.1813,09-19-21_01.36_BOOST_protocol_HPPC_IN21700_30T_cycle_#750.mat
BOOST,750,0.89296,2.67495,0.8217,3,charge,1,5.35,1.783,2.0,2.0,4.0214,4.1009,14.8606,09-19-21_01.36_BOOST_protocol_HPPC_IN21700_30T_cycle_#750.mat
BOOST,750,0.89296,2.67495,0.8217,3,charge,1,5.35,1.783,10.0,9.9,4.0214,4.1235,19.0852,09-19-21_01.36_BOOST_protocol_HPPC_IN21700_30T_cycle_#750.mat
BOOST,750,0.89296,2.67495,0.8215,3,discharge,2,-21.398,7.133,2.0,1.9,4.0167,3.7033,14.6462,09-19-21_01.36_BOOST_protocol_HPPC_IN21700_30T_cycle_#750.mat
BOOST,750,0.89296,2.67495,0.8215,3,discharge,2,-21.398,7.133,10.0,9.9,4.0167,3.6245,18.3288,09-19-21_01.36_BOOST_protocol_HPPC_IN21700_30T_cycle_#750.mat
BOOST,750,0.89296,2.67495,0.8218,3,charge,2,11.174,3.725,2.0,2.0,4.0255,4.1999,15.6077,09-19-21_01.36_BOOST_protocol_HPPC_IN21700_30T_cycle_#750.mat
BOOST,750,0.89296,2.67495,0.8218,3,charge,2,11.174,3.725,10.0,9.9,4.0255,4.1999,15.6077,09-19-21_01.36_BOOST_protocol_HPPC_IN21700_30T_cycle_#750.mat
BOOST,750,0.89296,2.67495,0.8214,3,discharge,3,-30.759,10.253,2.0,1.9,4.0185,3.5826,14.1715,09-19-21_01.36_BOOST_protocol_HPPC_IN21700_30T_cycle_#750.mat
BOOST,750,0.89296,2.67495,0.8214,3,discharge,3,-30.759,10.253,10.0,9.9,4.0185,3.4842,17.3705,09-19-21_01.36_BOOST_protocol_HPPC_IN21700_30T_cycle_#750.mat
BOOST,750,0.89296,2.67495,0.8218,3,charge,3,11.163,3.721,2.0,1.9,4.0279,4.2001,15.4253,09-19-21_01.36_BOOST_protocol_HPPC_IN21700_30T_cycle_#750.mat
BOOST,750,0.89296,2.67495,0.8218,3,charge,3,11.163,3.721,10.0,9.9,4.0279,4.2001,15.4253,09-19-21_01.36_BOOST_protocol_HPPC_IN21700_30T_cycle_#750.mat
BOOST,750,0.89296,2.67495,0.7325,4,discharge,0,-2.675,0.892,2.0,1.9,3.9196,3.8812,14.3562,09-19-21_01.36_BOOST_protocol_HPPC_IN21700_30T_cycle_#750.mat
BOOST,750,0.89296,2.67495,0.7325,4,discharge,0,-2.675,0.892,10.0,9.9,3.9196,3.867,19.665,09-19-21_01.36_BOOST_protocol_HPPC_IN21700_30T_cycle_#750.mat
BOOST,750,0.89296,2.67495,0.7326,4,charge,0,1.339,0.446,2.0,2.0,3.921,3.9406,14.6411,09-19-21_01.36_BOOST_protocol_HPPC_IN21700_30T_cycle_#750.mat
BOOST,750,0.89296,2.67495,0.7326,4,charge,0,1.339,0.446,10.0,9.9,3.921,3.9462,18.8242,09-19-21_01.36_BOOST_protocol_HPPC_IN21700_30T_cycle_#750.mat
BOOST,750,0.89296,2.67495,0.7324,4,discharge,1,-10.697,3.566,2.0,2.0,3.9199,3.7672,14.275,09-19-21_01.36_BOOST_protocol_HPPC_IN21700_30T_cycle_#750.mat
BOOST,750,0.89296,2.67495,0.7324,4,discharge,1,-10.697,3.566,10.0,9.9,3.9199,3.7229,18.4164,09-19-21_01.36_BOOST_protocol_HPPC_IN21700_30T_cycle_#750.mat
BOOST,750,0.89296,2.67495,0.7326,4,charge,1,5.349,1.783,2.0,2.0,3.9255,3.9976,13.4792,09-19-21_01.36_BOOST_protocol_HPPC_IN21700_30T_cycle_#750.mat
BOOST,750,0.89296,2.67495,0.7326,4,charge,1,5.349,1.783,10.0,9.9,3.9255,4.0155,16.8256,09-19-21_01.36_BOOST_protocol_HPPC_IN21700_30T_cycle_#750.mat
BOOST,750,0.89296,2.67495,0.7324,4,discharge,2,-21.398,7.133,2.0,2.0,3.9196,3.6262,13.7116,09-19-21_01.36_BOOST_protocol_HPPC_IN21700_30T_cycle_#750.mat
BOOST,750,0.89296,2.67495,0.7324,4,discharge,2,-21.398,7.133,10.0,9.9,3.9196,3.5597,16.8193,09-19-21_01.36_BOOST_protocol_HPPC_IN21700_30T_cycle_#750.mat
BOOST,750,0.89296,2.67495,0.7327,4,charge,2,16.049,5.35,2.0,2.0,3.928,4.1327,12.7547,09-19-21_01.36_BOOST_protocol_HPPC_IN21700_30T_cycle_#750.mat
BOOST,750,0.89296,2.67495,0.7327,4,charge,2,16.049,5.35,10.0,9.9,3.928,4.1834,15.9138,09-19-21_01.36_BOOST_protocol_HPPC_IN21700_30T_cycle_#750.mat
BOOST,750,0.89296,2.67495,0.7323,4,discharge,3,-30.76,10.253,2.0,1.9,3.9206,3.5146,13.199,09-19-21_01.36_BOOST_protocol_HPPC_IN21700_30T_cycle_#750.mat
BOOST,750,0.89296,2.67495,0.7323,4,discharge,3,-30.76,10.253,10.0,9.9,3.9206,3.4245,16.1281,09-19-21_01.36_BOOST_protocol_HPPC_IN21700_30T_cycle_#750.mat
BOOST,750,0.89296,2.67495,0.7327,4,charge,3,19.824,6.608,2.0,1.9,3.9293,4.2002,13.6653,09-19-21_01.36_BOOST_protocol_HPPC_IN21700_30T_cycle_#750.mat
BOOST,750,0.89296,2.67495,0.7327,4,charge,3,19.824,6.608,10.0,9.9,3.9293,4.2001,13.6602,09-19-21_01.36_BOOST_protocol_HPPC_IN21700_30T_cycle_#750.mat
BOOST,750,0.89296,2.67495,0.6433,5,discharge,0,-2.676,0.892,2.0,2.0,3.8371,3.7994,14.0861,09-19-21_01.36_BOOST_protocol_HPPC_IN21700_30T_cycle_#750.mat
BOOST,750,0.89296,2.67495,0.6433,5,discharge,0,-2.676,0.892,10.0,9.9,3.8371,3.786,19.0928,09-19-21_01.36_BOOST_protocol_HPPC_IN21700_30T_cycle_#750.mat
BOOST,750,0.89296,2.67495,0.6434,5,charge,0,1.339,0.446,2.0,2.0,3.8388,3.8571,13.6659,09-19-21_01.36_BOOST_protocol_HPPC_IN21700_30T_cycle_#750.mat
BOOST,750,0.89296,2.67495,0.6434,5,charge,0,1.339,0.446,10.0,9.9,3.8388,3.8629,17.9972,09-19-21_01.36_BOOST_protocol_HPPC_IN21700_30T_cycle_#750.mat
BOOST,750,0.89296,2.67495,0.6433,5,discharge,1,-10.698,3.566,2.0,2.0,3.8371,3.6887,13.8718,09-19-21_01.36_BOOST_protocol_HPPC_IN21700_30T_cycle_#750.mat
BOOST,750,0.89296,2.67495,0.6433,5,discharge,1,-10.698,3.566,10.0,9.9,3.8371,3.6471,17.7603,09-19-21_01.36_BOOST_protocol_HPPC_IN21700_30T_cycle_#750.mat
BOOST,750,0.89296,2.67495,0.6434,5,charge,1,5.348,1.783,2.0,1.9,3.8421,3.9139,13.4256,09-19-21_01.36_BOOST_protocol_HPPC_IN21700_30T_cycle_#750.mat
BOOST,750,0.89296,2.67495,0.6434,5,charge,1,5.348,1.783,10.0,9.9,3.8421,3.9347,17.3149,09-19-21_01.36_BOOST_protocol_HPPC_IN21700_30T_cycle_#750.mat
BOOST,750,0.89296,2.67495,0.6432,5,discharge,2,-21.398,7.133,2.0,2.0,3.8366,3.5494,13.4218,09-19-21_01.36_BOOST_protocol_HPPC_IN21700_30T_cycle_#750.mat
BOOST,750,0.89296,2.67495,0.6432,5,discharge,2,-21.398,7.133,10.0,9.9,3.8366,3.4785,16.7352,09-19-21_01.36_BOOST_protocol_HPPC_IN21700_30T_cycle_#750.mat
BOOST,750,0.89296,2.67495,0.6435,5,charge,2,16.048,5.349,2.0,2.0,3.845,4.0529,12.9549,09-19-21_01.36_BOOST_protocol_HPPC_IN21700_30T_cycle_#750.mat
BOOST,750,0.89296,2.67495,0.6435,5,charge,2,16.048,5.349,10.0,9.9,3.845,4.104,16.1391,09-19-21_01.36_BOOST_protocol_HPPC_IN21700_30T_cycle_#750.mat
BOOST,750,0.89296,2.67495,0.6431,5,discharge,3,-30.759,10.253,2.0,2.0,3.8366,3.4339,13.0921,09-19-21_01.36_BOOST_protocol_HPPC_IN21700_30T_cycle_#750.mat
BOOST,750,0.89296,2.67495,0.6431,5,discharge,3,-30.759,10.253,10.0,9.9,3.8366,3.3372,16.2359,09-19-21_01.36_BOOST_protocol_HPPC_IN21700_30T_cycle_#750.mat
BOOST,750,0.89296,2.67495,0.6436,5,charge,3,25.957,8.652,2.0,2.0,3.847,4.1801,12.8328,09-19-21_01.36_BOOST_protocol_HPPC_IN21700_30T_cycle_#750.mat
BOOST,750,0.89296,2.67495,0.6436,5,charge,3,25.957,8.652,10.0,9.9,3.847,4.2001,13.6033,09-19-21_01.36_BOOST_protocol_HPPC_IN21700_30T_cycle_#750.mat
BOOST,750,0.89296,2.67495,0.5542,6,discharge,0,-2.677,0.892,2.0,2.0,3.7434,3.7076,13.3737,09-19-21_01.36_BOOST_protocol_HPPC_IN21700_30T_cycle_#750.mat
BOOST,750,0.89296,2.67495,0.5542,6,discharge,0,-2.677,0.892,10.0,9.9,3.7434,3.6957,17.8191,09-19-21_01.36_BOOST_protocol_HPPC_IN21700_30T_cycle_#750.mat
BOOST,750,0.89296,2.67495,0.5542,6,charge,0,1.337,0.446,2.0,1.9,3.7451,3.7623,12.8685,09-19-21_01.36_BOOST_protocol_HPPC_IN21700_30T_cycle_#750.mat
BOOST,750,0.89296,2.67495,0.5542,6,charge,0,1.337,0.446,10.0,9.9,3.7451,3.7679,17.0582,09-19-21_01.36_BOOST_protocol_HPPC_IN21700_30T_cycle_#750.mat
BOOST,750,0.89296,2.67495,0.5541,6,discharge,1,-10.698,3.566,2.0,2.0,3.7436,3.6019,13.2455,09-19-21_01.36_BOOST_protocol_HPPC_IN21700_30T_cycle_#750.mat
BOOST,750,0.89296,2.67495,0.5541,6,discharge,1,-10.698,3.566,10.0,9.9,3.7436,3.5591,17.2462,09-19-21_01.36_BOOST_protocol_HPPC_IN21700_30T_cycle_#750.mat
BOOST,750,0.89296,2.67495,0.5542,6,charge,1,5.35,1.783,2.0,1.9,3.7483,3.8172,12.8795,09-19-21_01.36_BOOST_protocol_HPPC_IN21700_30T_cycle_#750.mat
BOOST,750,0.89296,2.67495,0.5542,6,charge,1,5.35,1.783,10.0,9.9,3.7483,3.837,16.5807,09-19-21_01.36_BOOST_protocol_HPPC_IN21700_30T_cycle_#750.mat
BOOST,750,0.89296,2.67495,0.554,6,discharge,2,-21.398,7.133,2.0,2.0,3.7441,3.465,13.0433,09-19-21_01.36_BOOST_protocol_HPPC_IN21700_30T_cycle_#750.mat
BOOST,750,0.89296,2.67495,0.554,6,discharge,2,-21.398,7.133,10.0,9.9,3.7441,3.3904,16.5296,09-19-21_01.36_BOOST_protocol_HPPC_IN21700_30T_cycle_#750.mat
BOOST,750,0.89296,2.67495,0.5543,6,charge,2,16.049,5.35,2.0,1.9,3.7511,3.9515,12.4868,09-19-21_01.36_BOOST_protocol_HPPC_IN21700_30T_cycle_#750.mat
BOOST,750,0.89296,2.67495,0.5543,6,charge,2,16.049,5.35,10.0,9.9,3.7511,4.0014,15.596,09-19-21_01.36_BOOST_protocol_HPPC_IN21700_30T_cycle_#750.mat
BOOST,750,0.89296,2.67495,0.5539,6,discharge,3,-30.758,10.253,2.0,2.0,3.7442,3.3509,12.7869,09-19-21_01.36_BOOST_protocol_HPPC_IN21700_30T_cycle_#750.mat
BOOST,750,0.89296,2.67495,0.5539,6,discharge,3,-30.758,10.253,10.0,9.9,3.7442,3.25,16.0674,09-19-21_01.36_BOOST_protocol_HPPC_IN21700_30T_cycle_#750.mat
BOOST,750,0.89296,2.67495,0.5544,6,charge,3,26.745,8.915,2.0,1.9,3.7532,4.0762,12.077,09-19-21_01.36_BOOST_protocol_HPPC_IN21700_30T_cycle_#750.mat
BOOST,750,0.89296,2.67495,0.5544,6,charge,3,26.745,8.915,10.0,9.9,3.7532,4.1533,14.9598,09-19-21_01.36_BOOST_protocol_HPPC_IN21700_30T_cycle_#750.mat
BOOST,750,0.89296,2.67495,0.465,7,discharge,0,-2.675,0.892,2.0,2.0,3.6601,3.6242,13.4196,09-19-21_01.36_BOOST_protocol_HPPC_IN21700_30T_cycle_#750.mat
BOOST,750,0.89296,2.67495,0.465,7,discharge,0,-2.675,0.892,10.0,9.9,3.6601,3.6132,17.5314,09-19-21_01.36_BOOST_protocol_HPPC_IN21700_30T_cycle_#750.mat
BOOST,750,0.89296,2.67495,0.4651,7,charge,0,1.339,0.446,2.0,1.9,3.6616,3.6791,13.0743,09-19-21_01.36_BOOST_protocol_HPPC_IN21700_30T_cycle_#750.mat
BOOST,750,0.89296,2.67495,0.4651,7,charge,0,1.339,0.446,10.0,9.9,3.6616,3.6843,16.9593,09-19-21_01.36_BOOST_protocol_HPPC_IN21700_30T_cycle_#750.mat
BOOST,750,0.89296,2.67495,0.465,7,discharge,1,-10.698,3.566,2.0,2.0,3.6604,3.518,13.3109,09-19-21_01.36_BOOST_protocol_HPPC_IN21700_30T_cycle_#750.mat
BOOST,750,0.89296,2.67495,0.465,7,discharge,1,-10.698,3.566,10.0,9.91,3.6604,3.477,17.1434,09-19-21_01.36_BOOST_protocol_HPPC_IN21700_30T_cycle_#750.mat
BOOST,750,0.89296,2.67495,0.4651,7,charge,1,5.349,1.783,2.0,2.0,3.6649,3.7346,13.0295,09-19-21_01.36_BOOST_protocol_HPPC_IN21700_30T_cycle_#750.mat
BOOST,750,0.89296,2.67495,0.4651,7,charge,1,5.349,1.783,10.0,9.9,3.6649,3.7534,16.5439,09-19-21_01.36_BOOST_protocol_HPPC_IN21700_30T_cycle_#750.mat
BOOST,750,0.89296,2.67495,0.4649,7,discharge,2,-21.398,7.133,2.0,2.0,3.6599,3.379,13.1274,09-19-21_01.36_BOOST_protocol_HPPC_IN21700_30T_cycle_#750.mat
BOOST,750,0.89296,2.67495,0.4649,7,discharge,2,-21.398,7.133,10.0,9.9,3.6599,3.3057,16.5529,09-19-21_01.36_BOOST_protocol_HPPC_IN21700_30T_cycle_#750.mat
BOOST,750,0.89296,2.67495,0.4652,7,charge,2,16.047,5.349,2.0,1.9,3.6679,3.8699,12.588,09-19-21_01.36_BOOST_protocol_HPPC_IN21700_30T_cycle_#750.mat
BOOST,750,0.89296,2.67495,0.4652,7,charge,2,16.047,5.349,10.0,9.9,3.6679,3.9173,15.5418,09-19-21_01.36_BOOST_protocol_HPPC_IN21700_30T_cycle_#750.mat
BOOST,750,0.89296,2.67495,0.4648,7,discharge,3,-30.758,10.253,2.0,2.0,3.6609,3.262,12.969,09-19-21_01.36_BOOST_protocol_HPPC_IN21700_30T_cycle_#750.mat
BOOST,750,0.89296,2.67495,0.4648,7,discharge,3,-30.758,10.253,10.0,9.9,3.6609,3.1612,16.2462,09-19-21_01.36_BOOST_protocol_HPPC_IN21700_30T_cycle_#750.mat
BOOST,750,0.89296,2.67495,0.4653,7,charge,3,26.746,8.915,2.0,1.9,3.6701,3.9962,12.1925,09-19-21_01.36_BOOST_protocol_HPPC_IN21700_30T_cycle_#750.mat
BOOST,750,0.89296,2.67495,0.4653,7,charge,3,26.746,8.915,10.0,9.9,3.6701,4.0706,14.9742,09-19-21_01.36_BOOST_protocol_HPPC_IN21700_30T_cycle_#750.mat
BOOST,750,0.89296,2.67495,0.3759,8,discharge,0,-2.675,0.892,2.0,2.0,3.5973,3.5618,13.272,09-19-21_01.36_BOOST_protocol_HPPC_IN21700_30T_cycle_#750.mat
BOOST,750,0.89296,2.67495,0.3759,8,discharge,0,-2.675,0.892,10.0,9.9,3.5973,3.5508,17.3845,09-19-21_01.36_BOOST_protocol_HPPC_IN21700_30T_cycle_#750.mat
BOOST,750,0.89296,2.67495,0.3759,8,charge,0,1.339,0.446,2.0,2.0,3.5996,3.6175,13.3732,09-19-21_01.36_BOOST_protocol_HPPC_IN21700_30T_cycle_#750.mat
BOOST,750,0.89296,2.67495,0.3759,8,charge,0,1.339,0.446,10.0,9.9,3.5996,3.6224,17.034,09-19-21_01.36_BOOST_protocol_HPPC_IN21700_30T_cycle_#750.mat
BOOST,750,0.89296,2.67495,0.3758,8,discharge,1,-10.697,3.566,2.0,2.0,3.5983,3.4531,13.5739,09-19-21_01.36_BOOST_protocol_HPPC_IN21700_30T_cycle_#750.mat
BOOST,750,0.89296,2.67495,0.3758,8,discharge,1,-10.697,3.566,10.0,9.9,3.5983,3.4111,17.5002,09-19-21_01.36_BOOST_protocol_HPPC_IN21700_30T_cycle_#750.mat
BOOST,750,0.89296,2.67495,0.3759,8,charge,1,5.349,1.783,2.0,2.0,3.603,3.6736,13.1975,09-19-21_01.36_BOOST_protocol_HPPC_IN21700_30T_cycle_#750.mat
BOOST,750,0.89296,2.67495,0.3759,8,charge,1,5.349,1.783,10.0,9.9,3.603,3.6927,16.7679,09-19-21_01.36_BOOST_protocol_HPPC_IN21700_30T_cycle_#750.mat
BOOST,750,0.89296,2.67495,0.3757,8,discharge,2,-21.398,7.133,2.0,2.0,3.5988,3.3118,13.4125,09-19-21_01.36_BOOST_protocol_HPPC_IN21700_30T_cycle_#750.mat
BOOST,750,0.89296,2.67495,0.3757,8,discharge,2,-21.398,7.133,10.0,9.9,3.5988,3.2329,17.0997,09-19-21_01.36_BOOST_protocol_HPPC_IN21700_30T_cycle_#750.mat
BOOST,750,0.89296,2.67495,0.376,8,charge,2,16.047,5.349,2.0,1.9,3.6071,3.8105,12.6753,09-19-21_01.36_BOOST_protocol_HPPC_IN21700_30T_cycle_#750.mat
BOOST,750,0.89296,2.67495,0.376,8,charge,2,16.047,5.349,10.0,9.9,3.6071,3.8567,15.5543,09-19-21_01.36_BOOST_protocol_HPPC_IN21700_30T_cycle_#750.mat
BOOST,750,0.89296,2.67495,0.3757,8,discharge,3,-30.759,10.253,2.0,2.0,3.5992,3.194,13.1734,09-19-21_01.36_BOOST_protocol_HPPC_IN21700_30T_cycle_#750.mat
BOOST,750,0.89296,2.67495,0.3757,8,discharge,3,-30.759,10.253,10.0,9.9,3.5992,3.082,16.8146,09-19-21_01.36_BOOST_protocol_HPPC_IN21700_30T_cycle_#750.mat
BOOST,750,0.89296,2.67495,0.3761,8,charge,3,26.745,8.915,2.0,2.0,3.6101,3.9383,12.2715,09-19-21_01.36_BOOST_protocol_HPPC_IN21700_30T_cycle_#750.mat
BOOST,750,0.89296,2.67495,0.3761,8,charge,3,26.745,8.915,10.0,9.9,3.6101,4.0047,14.7542,09-19-21_01.36_BOOST_protocol_HPPC_IN21700_30T_cycle_#750.mat
BOOST,750,0.89296,2.67495,0.2867,9,discharge,0,-2.677,0.892,2.0,2.0,3.5194,3.4796,14.8685,09-19-21_01.36_BOOST_protocol_HPPC_IN21700_30T_cycle_#750.mat
BOOST,750,0.89296,2.67495,0.2867,9,discharge,0,-2.677,0.892,10.0,9.91,3.5194,3.4669,19.613,09-19-21_01.36_BOOST_protocol_HPPC_IN21700_30T_cycle_#750.mat
BOOST,750,0.89296,2.67495,0.2868,9,charge,0,1.337,0.446,2.0,2.0,3.5213,3.5405,14.3605,09-19-21_01.36_BOOST_protocol_HPPC_IN21700_30T_cycle_#750.mat
BOOST,750,0.89296,2.67495,0.2868,9,charge,0,1.337,0.446,10.0,9.9,3.5213,3.546,18.4742,09-19-21_01.36_BOOST_protocol_HPPC_IN21700_30T_cycle_#750.mat
BOOST,750,0.89296,2.67495,0.2867,9,discharge,1,-10.698,3.566,2.0,1.9,3.5199,3.3604,14.9093,09-19-21_01.36_BOOST_protocol_HPPC_IN21700_30T_cycle_#750.mat
BOOST,750,0.89296,2.67495,0.2867,9,discharge,1,-10.698,3.566,10.0,9.9,3.5199,3.3112,19.5083,09-19-21_01.36_BOOST_protocol_HPPC_IN21700_30T_cycle_#750.mat
BOOST,750,0.89296,2.67495,0.2868,9,charge,1,5.35,1.783,2.0,2.0,3.5262,3.6026,14.2801,09-19-21_01.36_BOOST_protocol_HPPC_IN21700_30T_cycle_#750.mat
BOOST,750,0.89296,2.67495,0.2868,9,charge,1,5.35,1.783,10.0,9.9,3.5262,3.6232,18.1305,09-19-21_01.36_BOOST_protocol_HPPC_IN21700_30T_cycle_#750.mat
BOOST,750,0.89296,2.67495,0.2866,9,discharge,2,-21.398,7.133,2.0,1.9,3.5217,3.2059,14.7584,09-19-21_01.36_BOOST_protocol_HPPC_IN21700_30T_cycle_#750.mat
BOOST,750,0.89296,2.67495,0.2866,9,discharge,2,-21.398,7.133,10.0,9.9,3.5217,3.0978,19.8103,09-19-21_01.36_BOOST_protocol_HPPC_IN21700_30T_cycle_#750.mat
BOOST,750,0.89296,2.67495,0.2869,9,charge,2,16.046,5.349,2.0,2.0,3.5316,3.7482,13.4987,09-19-21_01.36_BOOST_protocol_HPPC_IN21700_30T_cycle_#750.mat
BOOST,750,0.89296,2.67495,0.2869,9,charge,2,16.046,5.349,10.0,9.9,3.5316,3.8015,16.8204,09-19-21_01.36_BOOST_protocol_HPPC_IN21700_30T_cycle_#750.mat
BOOST,750,0.89296,2.67495,0.2865,9,discharge,3,-30.758,10.253,2.0,2.0,3.5227,3.0726,14.6336,09-19-21_01.36_BOOST_protocol_HPPC_IN21700_30T_cycle_#750.mat
BOOST,750,0.89296,2.67495,0.2865,9,discharge,3,-30.758,10.253,10.0,9.9,3.5227,2.8933,20.463,09-19-21_01.36_BOOST_protocol_HPPC_IN21700_30T_cycle_#750.mat
BOOST,750,0.89296,2.67495,0.287,9,charge,3,26.746,8.915,2.0,1.9,3.5346,3.8784,12.8543,09-19-21_01.36_BOOST_protocol_HPPC_IN21700_30T_cycle_#750.mat
BOOST,750,0.89296,2.67495,0.287,9,charge,3,26.746,8.915,10.0,9.9,3.5346,3.9553,15.7295,09-19-21_01.36_BOOST_protocol_HPPC_IN21700_30T_cycle_#750.mat
BOOST,750,0.89296,2.67495,0.2421,10,discharge,0,-2.677,0.892,2.0,2.0,3.47,3.4267,16.176,09-19-21_01.36_BOOST_protocol_HPPC_IN21700_30T_cycle_#750.mat
BOOST,750,0.89296,2.67495,0.2421,10,discharge,0,-2.677,0.892,10.0,9.9,3.47,3.4126,21.4435,09-19-21_01.36_BOOST_protocol_HPPC_IN21700_30T_cycle_#750.mat
BOOST,750,0.89296,2.67495,0.2422,10,charge,0,1.339,0.446,2.0,2.0,3.4718,3.4926,15.5375,09-19-21_01.36_BOOST_protocol_HPPC_IN21700_30T_cycle_#750.mat
BOOST,750,0.89296,2.67495,0.2422,10,charge,0,1.339,0.446,10.0,9.9,3.4718,3.4984,19.87,09-19-21_01.36_BOOST_protocol_HPPC_IN21700_30T_cycle_#750.mat
BOOST,750,0.89296,2.67495,0.2421,10,discharge,1,-10.698,3.566,2.0,2.0,3.4703,3.296,16.2928,09-19-21_01.36_BOOST_protocol_HPPC_IN21700_30T_cycle_#750.mat
BOOST,750,0.89296,2.67495,0.2421,10,discharge,1,-10.698,3.566,10.0,9.9,3.4703,3.236,21.9013,09-19-21_01.36_BOOST_protocol_HPPC_IN21700_30T_cycle_#750.mat
BOOST,750,0.89296,2.67495,0.2422,10,charge,1,5.349,1.783,2.0,1.9,3.4768,3.5564,14.8818,09-19-21_01.36_BOOST_protocol_HPPC_IN21700_30T_cycle_#750.mat
BOOST,750,0.89296,2.67495,0.2422,10,charge,1,5.349,1.783,10.0,9.9,3.4768,3.5776,18.8453,09-19-21_01.36_BOOST_protocol_HPPC_IN21700_30T_cycle_#750.mat
BOOST,750,0.89296,2.67495,0.242,10,discharge,2,-21.398,7.133,2.0,2.0,3.4719,3.126,16.1651,09-19-21_01.36_BOOST_protocol_HPPC_IN21700_30T_cycle_#750.mat
BOOST,750,0.89296,2.67495,0.242,10,discharge,2,-21.398,7.133,10.0,9.9,3.4719,2.963,23.7826,09-19-21_01.36_BOOST_protocol_HPPC_IN21700_30T_cycle_#750.mat
BOOST,750,0.89296,2.67495,0.2423,10,charge,2,16.048,5.349,2.0,2.0,3.4813,3.7033,13.8335,09-19-21_01.36_BOOST_protocol_HPPC_IN21700_30T_cycle_#750.mat
BOOST,750,0.89296,2.67495,0.2423,10,charge,2,16.048,5.349,10.0,9.9,3.4813,3.7586,17.2794,09-19-21_01.36_BOOST_protocol_HPPC_IN21700_30T_cycle_#750.mat
BOOST,750,0.89296,2.67495,0.2419,10,discharge,3,-30.759,10.253,2.0,1.9,3.4712,2.9835,15.8555,09-19-21_01.36_BOOST_protocol_HPPC_IN21700_30T_cycle_#750.mat
BOOST,750,0.89296,2.67495,0.2419,10,discharge,3,-30.759,10.253,10.0,9.9,3.4712,2.6753,25.8754,09-19-21_01.36_BOOST_protocol_HPPC_IN21700_30T_cycle_#750.mat
BOOST,750,0.89296,2.67495,0.2424,10,charge,3,26.744,8.915,2.0,1.9,3.4845,3.8304,12.9337,09-19-21_01.36_BOOST_protocol_HPPC_IN21700_30T_cycle_#750.mat
BOOST,750,0.89296,2.67495,0.2424,10,charge,3,26.744,8.915,10.0,9.9,3.4845,3.9138,16.0522,09-19-21_01.36_BOOST_protocol_HPPC_IN21700_30T_cycle_#750.mat
BOOST,750,0.89296,2.67495,0.1976,11,discharge,0,-2.675,0.892,2.0,2.0,3.4259,3.3789,17.5701,09-19-21_01.36_BOOST_protocol_HPPC_IN21700_30T_cycle_#750.mat
BOOST,750,0.89296,2.67495,0.1976,11,discharge,0,-2.675,0.892,10.0,9.9,3.4259,3.3614,24.1121,09-19-21_01.36_BOOST_protocol_HPPC_IN21700_30T_cycle_#750.mat
BOOST,750,0.89296,2.67495,0.1976,11,charge,0,1.336,0.445,2.0,2.0,3.4286,3.4506,16.4621,09-19-21_01.36_BOOST_protocol_HPPC_IN21700_30T_cycle_#750.mat
BOOST,750,0.89296,2.67495,0.1976,11,charge,0,1.336,0.445,10.0,9.9,3.4286,3.4568,21.1015,09-19-21_01.36_BOOST_protocol_HPPC_IN21700_30T_cycle_#750.mat
BOOST,750,0.89296,2.67495,0.1975,11,discharge,1,-10.698,3.566,2.0,2.0,3.4265,3.2311,18.2651,09-19-21_01.36_BOOST_protocol_HPPC_IN21700_30T_cycle_#750.mat
BOOST,750,0.89296,2.67495,0.1975,11,discharge,1,-10.698,3.566,10.0,9.9,3.4265,3.1266,28.0333,09-19-21_01.36_BOOST_protocol_HPPC_IN21700_30T_cycle_#750.mat
BOOST,750,0.89296,2.67495,0.1976,11,charge,1,5.349,1.783,2.0,2.0,3.4356,3.5187,15.535,09-19-21_01.36_BOOST_protocol_HPPC_IN21700_30T_cycle_#750.mat
BOOST,750,0.89296,2.67495,0.1976,11,charge,1,5.349,1.783,10.0,9.9,3.4356,3.5363,18.8252,09-19-21_01.36_BOOST_protocol_HPPC_IN21700_30T_cycle_#750.mat
BOOST,750,0.89296,2.67495,0.1974,11,discharge,2,-21.398,7.133,2.0,2.0,3.4287,3.0251,18.8616,09-19-21_01.36_BOOST_protocol_HPPC_IN21700_30T_cycle_#750.mat
BOOST,750,0.89296,2.67495,0.1974,11,discharge,2,-21.398,7.133,10.0,9.9,3.4287,2.6759,35.1809,09-19-21_01.36_BOOST_protocol_HPPC_IN21700_30T_cycle_#750.mat
BOOST,750,0.89296,2.67495,0.1977,11,charge,2,16.047,5.349,2.0,2.0,3.4412,3.6642,13.8967,09-19-21_01.36_BOOST_protocol_HPPC_IN21700_30T_cycle_#750.mat
BOOST,750,0.89296,2.67495,0.1977,11,charge,2,16.047,5.349,10.0,9.9,3.4412,3.7126,16.9128,09-19-21_01.36_BOOST_protocol_HPPC_IN21700_30T_cycle_#750.mat
BOOST,750,0.89296,2.67495,0.1973,11,discharge,3,-30.758,10.253,2.0,1.9,3.4283,2.8421,19.0585,09-19-21_01.36_BOOST_protocol_HPPC_IN21700_30T_cycle_#750.mat
BOOST,750,0.89296,2.67495,0.1973,11,discharge,3,-30.758,10.253,10.0,9.9,3.4283,2.4998,30.1873,09-19-21_01.36_BOOST_protocol_HPPC_IN21700_30T_cycle_#750.mat
BOOST,750,0.89296,2.67495,0.1978,11,charge,3,26.745,8.915,2.0,2.0,3.4437,3.791,12.9856,09-19-21_01.36_BOOST_protocol_HPPC_IN21700_30T_cycle_#750.mat
BOOST,750,0.89296,2.67495,0.1978,11,charge,3,26.745,8.915,10.0,9.9,3.4437,3.8704,15.9544,09-19-21_01.36_BOOST_protocol_HPPC_IN21700_30T_cycle_#750.mat
BOOST,750,0.89296,2.67495,0.153,12,discharge,0,-2.675,0.892,2.0,2.0,3.3778,3.3167,22.8403,09-19-21_01.36_BOOST_protocol_HPPC_IN21700_30T_cycle_#750.mat
BOOST,750,0.89296,2.67495,0.153,12,discharge,0,-2.675,0.892,10.0,9.9,3.3778,3.2812,36.1108,09-19-21_01.36_BOOST_protocol_HPPC_IN21700_30T_cycle_#750.mat
BOOST,750,0.89296,2.67495,0.153,12,charge,0,1.336,0.445,2.0,2.0,3.3818,3.4091,20.4295,09-19-21_01.36_BOOST_protocol_HPPC_IN21700_30T_cycle_#750.mat
BOOST,750,0.89296,2.67495,0.153,12,charge,0,1.336,0.445,10.0,9.9,3.3818,3.4192,27.9877,09-19-21_01.36_BOOST_protocol_HPPC_IN21700_30T_cycle_#750.mat
BOOST,750,0.89296,2.67495,0.1529,12,discharge,1,-10.698,3.566,2.0,2.0,3.3792,3.1041,25.7151,09-19-21_01.36_BOOST_protocol_HPPC_IN21700_30T_cycle_#750.mat
BOOST,750,0.89296,2.67495,0.1529,12,discharge,1,-10.698,3.566,10.0,9.9,3.3792,2.8172,52.5332,09-19-21_01.36_BOOST_protocol_HPPC_IN21700_30T_cycle_#750.mat
BOOST,750,0.89296,2.67495,0.153,12,charge,1,5.349,1.783,2.0,1.9,3.3917,3.4872,17.8538,09-19-21_01.36_BOOST_protocol_HPPC_IN21700_30T_cycle_#750.mat
BOOST,750,0.89296,2.67495,0.153,12,charge,1,5.349,1.783,10.0,9.91,3.3917,3.5115,22.3967,09-19-21_01.36_BOOST_protocol_HPPC_IN21700_30T_cycle_#750.mat
BOOST,750,0.89296,2.67495,0.1528,12,discharge,2,-21.048,7.016,2.0,2.0,3.3825,2.7938,27.9694,09-19-21_01.36_BOOST_protocol_HPPC_IN21700_30T_cycle_#750.mat
BOOST,750,0.89296,2.67495,0.1528,12,discharge,2,-21.048,7.016,10.0,9.9,3.3825,2.4999,41.9327,09-19-21_01.36_BOOST_protocol_HPPC_IN21700_30T_cycle_#750.mat
BOOST,750,0.89296,2.67495,0.1531,12,charge,2,16.049,5.35,2.0,1.9,3.3998,3.6352,14.6676,09-19-21_01.36_BOOST_protocol_HPPC_IN21700_30T_cycle_#750.mat
