Repository: KikETs/ECM_HYBRID_BMS_JOINT

## Results

| Arm | Model | Size | Protocol | Result | Worst cell |
|---|---|---|---|---|---|
| SOP | 2RC table + trim (A8) | 4 effective coefficients, 2 EW states | leave-one-cell-out | usable current 69.6 % discharge, 59.5 % charge (τ = 10 s) | 59.9 % / 53.5 % (BOOST_REST) |
| SOH | dQ/dV ridge | 65 coefficients | leave-one-cell-out | RMSE 0.0094, bias −0.0005 | 0.0130 (BOOST_REST) |
| SOC | 2RC EKF, low-current gate | 3 states | leave-one-cell-out | **2.34 %p** over six sensor disturbances on estimated SOH (2.325 on true SOH), per cell 2.00–2.75 | 4.60 %p (BOOST_NEGPULSE_1S, current offset −0.10 A) |

The SOH arm was a 10,945-parameter CNN until the second audit round. Nested

File: analysis/uypydj_ecm.csv (part 54 of 80)
cell,cycle,SOH,CAP_Ah,SOC,direction,rate_rank,I_A,V_pre_V,rest_before_s,n_points,R0_mOhm,R1_mOhm,tau1_s,R2_mOhm,tau2_s,fit_rmse_mV
BOOST_NEGPULSE_1S,343,0.9414,2.8001,0.8134,charge,1,5.599,4.0325,160.5,101,9.3363,1.1833,0.3962,6.814,8.1829,0.2001
BOOST_NEGPULSE_1S,343,0.9414,2.8001,0.8132,discharge,2,-22.398,4.0281,680.5,101,9.3867,1.32,0.4273,6.3417,7.0382,0.7644
BOOST_NEGPULSE_1S,343,0.9414,2.8001,0.8135,charge,2,13.057,4.0347,281.2,101,11.9192,0.7462,0.1108,0.01,3000.0,0.1932
BOOST_NEGPULSE_1S,343,0.9414,2.8001,0.8131,discharge,3,-32.196,4.0294,758.8,101,9.3444,1.2335,0.3743,5.5525,6.7893,0.9118
BOOST_NEGPULSE_1S,343,0.9414,2.8001,0.8135,charge,3,13.097,4.0359,386.6,101,12.526,0.01,0.05,0.01,2999.997,0.2291
BOOST_NEGPULSE_1S,343,0.9414,2.8001,0.72,discharge,0,-2.802,3.9246,5449.0,101,9.2806,1.285,0.5053,12.1154,12.325,0.126
BOOST_NEGPULSE_1S,343,0.9414,2.8001,0.72,charge,0,1.4,3.9267,70.4,101,9.0688,1.1438,0.3404,7.6643,8.4017,0.1007
BOOST_NEGPULSE_1S,343,0.9414,2.8001,0.7199,discharge,1,-11.199,3.9248,635.4,101,9.2377,1.1162,0.3621,7.2235,6.4357,0.2911
BOOST_NEGPULSE_1S,343,0.9414,2.8001,0.7201,charge,1,5.601,3.9298,160.9,101,9.0933,1.0558,0.4406,5.5992,7.8772,0.1725
BOOST_NEGPULSE_1S,343,0.9414,2.8001,0.7198,discharge,2,-22.399,3.925,680.5,101,9.2693,1.3412,0.5173,5.059,6.5634,0.6746
BOOST_NEGPULSE_1S,343,0.9414,2.8001,0.7202,charge,2,16.798,3.9316,281.2,101,8.9827,0.8533,0.454,6.231,10.703,0.3542
BOOST_NEGPULSE_1S,343,0.9414,2.8001,0.7198,discharge,3,-32.196,3.9254,800.7,101,9.1846,1.2151,0.4704,4.7983,7.2642,0.8052
BOOST_NEGPULSE_1S,343,0.9414,2.8001,0.7202,charge,3,22.822,3.9323,386.2,101,10.561,1.1736,0.1511,0.01,2999.9999,0.2615
BOOST_NEGPULSE_1S,343,0.9414,2.8001,0.6267,discharge,0,-2.8,3.8399,5551.0,101,8.9038,1.124,0.4997,10.9194,10.9954,0.1167
BOOST_NEGPULSE_1S,343,0.9414,2.8001,0.6267,charge,0,1.402,3.8413,70.5,101,9.7151,1.2873,0.7262,9.1232,11.6972,0.0925
BOOST_NEGPULSE_1S,343,0.9414,2.8001,0.6266,discharge,1,-11.199,3.8402,635.4,101,9.2077,1.0948,0.4917,6.533,7.4448,0.2657
BOOST_NEGPULSE_1S,343,0.9414,2.8001,0.6267,charge,1,5.599,3.8445,160.9,101,9.1175,1.0224,0.4364,7.3415,9.3979,0.1588
BOOST_NEGPULSE_1S,343,0.9414,2.8001,0.6265,discharge,2,-22.397,3.8395,680.5,101,9.1665,0.9907,0.4072,5.4697,7.628,0.5186
BOOST_NEGPULSE_1S,343,0.9414,2.8001,0.6268,charge,2,16.8,3.8467,281.7,101,8.9954,0.8777,0.4474,5.8826,8.7374,0.331
BOOST_NEGPULSE_1S,343,0.9414,2.8001,0.6264,discharge,3,-32.197,3.8389,800.8,101,9.1,0.92,0.394,5.4788,8.6356,0.6599
BOOST_NEGPULSE_1S,343,0.9414,2.8001,0.6269,charge,3,27.999,3.8483,387.3,101,9.0878,3.8504,3.5623,0.01,3000.0,2.3774
BOOST_NEGPULSE_1S,343,0.9414,2.8001,0.5333,discharge,0,-2.802,3.7403,5607.1,101,9.0386,0.8476,0.6071,8.9977,11.9592,0.0975
BOOST_NEGPULSE_1S,343,0.9414,2.8001,0.5334,charge,0,1.4,3.7417,70.5,101,8.9303,0.7623,0.4865,7.6723,10.7379,0.1097
BOOST_NEGPULSE_1S,343,0.9414,2.8001,0.5332,discharge,1,-11.199,3.7405,635.4,101,9.0737,0.7544,0.5093,6.9698,9.0121,0.1998
BOOST_NEGPULSE_1S,343,0.9414,2.8001,0.5334,charge,1,5.599,3.7439,160.9,101,8.9556,0.7222,0.4676,6.4978,8.5983,0.1303
BOOST_NEGPULSE_1S,343,0.9414,2.8001,0.5332,discharge,2,-22.397,3.7407,680.5,101,9.0245,0.7713,0.5088,5.9866,8.1654,0.4294
BOOST_NEGPULSE_1S,343,0.9414,2.8001,0.5335,charge,2,16.799,3.746,281.7,101,8.8993,0.9665,0.7574,6.3424,11.475,0.3022
BOOST_NEGPULSE_1S,343,0.9414,2.8001,0.5331,discharge,3,-32.198,3.7407,800.6,101,9.0092,0.7826,0.5722,5.8462,8.6724,0.587
BOOST_NEGPULSE_1S,343,0.9414,2.8001,0.5336,charge,3,27.999,3.7476,386.5,101,8.7743,0.8375,0.6049,6.0614,11.1098,0.3823
BOOST_NEGPULSE_1S,343,0.9414,2.8001,0.44,discharge,0,-2.8,3.6575,5609.4,101,9.0616,0.74,0.5927,8.5533,12.6156,0.1015
BOOST_NEGPULSE_1S,343,0.9414,2.8001,0.44,charge,0,1.399,3.6589,70.4,101,9.0198,0.6002,0.5215,7.1056,10.5147,0.0911
BOOST_NEGPULSE_1S,343,0.9414,2.8001,0.4399,discharge,1,-11.199,3.6577,635.4,101,9.0786,0.6434,0.4827,7.1809,9.7843,0.1984
BOOST_NEGPULSE_1S,343,0.9414,2.8001,0.4401,charge,1,5.601,3.6614,161.0,101,8.9633,0.6083,0.4284,6.1383,8.4514,0.1293
BOOST_NEGPULSE_1S,343,0.9414,2.8001,0.4399,discharge,2,-22.398,3.6579,680.5,101,9.0339,0.6838,0.511,5.9004,7.9981,0.4115
BOOST_NEGPULSE_1S,343,0.9414,2.8001,0.4402,charge,2,16.799,3.6636,281.1,101,8.941,0.9166,0.8829,5.3489,10.4682,0.2949
BOOST_NEGPULSE_1S,343,0.9414,2.8001,0.4397,discharge,3,-32.197,3.6582,800.7,101,9.029,0.763,0.625,5.7671,8.6671,0.5708
BOOST_NEGPULSE_1S,343,0.9414,2.8001,0.4403,charge,3,27.998,3.6644,386.8,101,8.8361,0.8389,0.7104,5.6834,11.8914,0.3774
BOOST_NEGPULSE_1S,343,0.9414,2.8001,0.3467,discharge,0,-2.8,3.5956,5608.7,101,9.2081,0.7122,0.4966,8.6421,12.4745,0.0973
BOOST_NEGPULSE_1S,343,0.9414,2.8001,0.3467,charge,0,1.401,3.5969,70.4,100,9.2185,0.7418,0.6758,7.9938,13.0706,0.0926
BOOST_NEGPULSE_1S,343,0.9414,2.8001,0.3466,discharge,1,-11.199,3.5957,635.4,101,9.2044,0.6559,0.4246,7.4092,9.9949,0.2189
BOOST_NEGPULSE_1S,343,0.9414,2.8001,0.3467,charge,1,5.6,3.5997,160.7,101,9.096,0.6539,0.4443,6.7839,9.9262,0.1384
BOOST_NEGPULSE_1S,343,0.9414,2.8001,0.3465,discharge,2,-22.399,3.596,680.5,101,9.2112,0.6909,0.4821,6.4872,8.8207,0.4609
BOOST_NEGPULSE_1S,343,0.9414,2.8001,0.3468,charge,2,16.798,3.603,280.5,101,9.0398,0.6895,0.5625,4.9318,7.8789,0.342
BOOST_NEGPULSE_1S,343,0.9414,2.8001,0.3464,discharge,3,-32.196,3.5961,800.3,101,9.1708,0.7517,0.5094,6.5117,9.4233,0.628
BOOST_NEGPULSE_1S,343,0.9414,2.8001,0.3469,charge,3,27.997,3.6054,386.9,101,8.9657,0.7614,0.6483,4.8353,9.5978,0.4422
BOOST_NEGPULSE_1S,343,0.9414,2.8001,0.2533,discharge,0,-2.8,3.5127,5610.4,101,9.6026,0.9036,0.3139,9.4793,11.5963,0.1186
BOOST_NEGPULSE_1S,343,0.9414,2.8001,0.2534,charge,0,1.399,3.5141,70.4,101,9.4075,0.9255,0.2189,8.4097,11.0962,0.0962
BOOST_NEGPULSE_1S,343,0.9414,2.8001,0.2533,discharge,1,-11.201,3.5128,635.4,100,9.5915,0.9244,0.3556,7.9258,9.7266,0.362
BOOST_NEGPULSE_1S,343,0.9414,2.8001,0.2534,charge,1,5.599,3.5193,160.8,101,9.4346,0.8654,0.3168,7.8278,10.9879,0.1694
BOOST_NEGPULSE_1S,343,0.9414,2.8001,0.2532,discharge,2,-22.398,3.5153,680.5,101,9.5869,0.9144,0.3477,8.3068,9.7805,0.6585
BOOST_NEGPULSE_1S,343,0.9414,2.8001,0.2535,charge,2,16.8,3.5239,281.7,101,9.2947,0.7312,0.2778,6.7939,9.8419,0.3776
BOOST_NEGPULSE_1S,343,0.9414,2.8001,0.2531,discharge,3,-32.197,3.5164,800.9,101,9.5368,1.0007,0.4084,11.0586,14.2699,1.0921
BOOST_NEGPULSE_1S,343,0.9414,2.8001,0.2536,charge,3,27.999,3.5269,387.3,101,9.1781,0.6205,0.2882,5.3596,7.7842,0.5174
BOOST_NEGPULSE_1S,343,0.9414,2.8001,0.2067,discharge,0,-2.8,3.4568,5070.6,101,9.496,1.2045,0.205,9.0521,9.2925,0.1339
BOOST_NEGPULSE_1S,343,0.9414,2.8001,0.2067,charge,0,1.402,3.4594,70.4,101,9.7444,1.1085,0.238,8.3247,9.8717,0.0965
BOOST_NEGPULSE_1S,343,0.9414,2.8001,0.2066,discharge,1,-11.199,3.458,635.4,101,9.8931,1.2596,0.3035,8.7214,9.5494,0.4555
BOOST_NEGPULSE_1S,343,0.9414,2.8001,0.2067,charge,1,5.601,3.464,161.0,101,9.6403,1.104,0.2147,8.0142,10.7844,0.2104
BOOST_NEGPULSE_1S,343,0.9414,2.8001,0.2065,discharge,2,-22.399,3.4596,680.5,101,9.9041,1.3529,0.3588,16.3479,18.6383,1.0304
BOOST_NEGPULSE_1S,343,0.9414,2.8001,0.2068,charge,2,16.8,3.4677,281.8,101,9.5042,0.853,0.2214,7.3784,10.6637,0.4653
BOOST_NEGPULSE_1S,343,0.9414,2.8001,0.2064,discharge,3,-32.197,3.4593,800.7,101,9.8426,1.3455,0.3307,200.0,230.4118,1.6714
BOOST_NEGPULSE_1S,343,0.9414,2.8001,0.2069,charge,3,27.999,3.4701,386.6,100,9.3542,0.7018,0.2632,6.4302,9.6369,0.6249
BOOST_NEGPULSE_1S,343,0.9414,2.8001,0.16,discharge,0,-2.802,3.4154,5069.9,101,9.7463,1.7535,0.1756,11.2062,9.1255,0.1481
BOOST_NEGPULSE_1S,343,0.9414,2.8001,0.1601,charge,0,1.4,3.4185,70.5,100,10.0379,1.5295,0.2046,7.7952,7.6443,0.1086
BOOST_NEGPULSE_1S,343,0.9414,2.8001,0.16,discharge,1,-11.199,3.4165,635.4,101,10.3154,1.9124,0.3281,26.3641,23.0856,0.6736
BOOST_NEGPULSE_1S,343,0.9414,2.8001,0.1601,charge,1,5.599,3.4248,161.1,100,9.9387,1.4876,0.1959,5.8371,7.8304,0.2264
BOOST_NEGPULSE_1S,343,0.9414,2.8001,0.1599,discharge,2,-22.398,3.4185,680.5,101,9.981,1.5728,0.1106,200.0,120.3849,2.0033
BOOST_NEGPULSE_1S,343,0.9414,2.8001,0.1602,charge,2,16.799,3.4293,281.1,101,9.6641,1.0602,0.1861,6.3719,11.0732,0.5561
BOOST_NEGPULSE_1S,343,0.9414,2.8001,0.1603,charge,3,27.998,3.4317,379.3,101,9.3311,0.7738,0.1884,6.5218,11.3299,0.6066
BOOST_NEGPULSE_1S,343,0.9414,2.8001,0.1134,discharge,0,-2.8,3.3627,5070.4,101,10.7293,3.5667,0.2394,27.2429,13.3235,0.2594
BOOST_NEGPULSE_1S,343,0.9414,2.8001,0.1134,charge,0,1.399,3.3665,70.5,101,10.4042,3.1936,0.1702,14.4171,9.0468,0.1386
BOOST_NEGPULSE_1S,343,0.9414,2.8001,0.1133,discharge,1,-11.199,3.3642,635.4,101,10.6575,3.6673,0.1949,200.0,61.9896,1.9064
BOOST_NEGPULSE_1S,343,0.9414,2.8001,0.1134,charge,1,5.599,3.3762,160.8,101,10.4208,2.3232,0.1786,8.2959,6.4676,0.3038
BOOST_NEGPULSE_1S,343,0.9414,2.8001,0.1135,charge,2,16.798,3.3827,242.7,100,9.9832,1.53,0.2275,4.7624,6.482,0.8167
BOOST_NEGPULSE_1S,343,0.9414,2.8001,0.1136,charge,3,27.997,3.3838,256.8,101,9.8014,1.1849,0.2846,5.4429,10.7805,1.0009
BOOST_NEGPULSE_1S,381,0.93698,2.78696,1.0,discharge,0,-2.785,4.1535,99999.0,99,2.0062,7.6344,0.2078,12.8818,8.0499,0.3013
BOOST_NEGPULSE_1S,381,0.93698,2.78696,1.0,charge,0,1.393,4.1656,69.5,101,10.0387,3.0081,0.2151,16.1822,9.7944,0.148
BOOST_NEGPULSE_1S,381,0.93698,2.78696,0.9999,discharge,1,-11.147,4.1621,635.4,101,10.1033,2.7359,0.1759,7.1968,4.8486,0.7095
BOOST_NEGPULSE_1S,381,0.93698,2.78696,1.0,charge,1,1.615,4.1691,160.9,101,19.1471,0.01,2999.9998,0.01,2999.9998,0.1078
BOOST_NEGPULSE_1S,381,0.93698,2.78696,0.9998,discharge,2,-22.292,4.1616,637.6,101,10.0486,2.4553,0.1686,4.6208,3.8921,1.3641
BOOST_NEGPULSE_1S,381,0.93698,2.78696,1.0,charge,2,1.479,4.1721,281.7,101,18.8756,0.01,2999.6893,0.01,2999.6896,0.1334
BOOST_NEGPULSE_1S,381,0.93698,2.78696,0.9997,discharge,3,-32.045,4.1615,636.2,101,10.061,2.224,0.194,3.7173,4.1044,1.8434
BOOST_NEGPULSE_1S,381,0.93698,2.78696,1.0,charge,3,1.39,4.1741,386.5,101,18.6492,0.01,2999.78,0.01,2999.7807,0.0966
BOOST_NEGPULSE_1S,381,0.93698,2.78696,0.9535,discharge,0,-2.786,4.098,4785.8,101,9.5941,2.1873,0.1672,6.6293,6.2926,0.1866
BOOST_NEGPULSE_1S,381,0.93698,2.78696,0.9536,charge,0,1.394,4.1,70.4,101,9.8444,2.1622,0.1468,7.3097,7.1152,0.1091
BOOST_NEGPULSE_1S,381,0.93698,2.78696,0.9535,discharge,1,-11.146,4.0982,635.5,100,9.8651,2.0339,0.1606,4.6939,4.8731,0.5619
BOOST_NEGPULSE_1S,381,0.93698,2.78696,0.9536,charge,1,5.571,4.1022,160.9,101,9.8882,1.9743,0.151,7.6068,6.7608,0.346
BOOST_NEGPULSE_1S,381,0.93698,2.78696,0.9534,discharge,2,-22.292,4.0991,680.5,101,9.9342,1.8999,0.1907,3.8246,5.3637,1.1338
BOOST_NEGPULSE_1S,381,0.93698,2.78696,0.9536,charge,2,6.228,4.1044,281.6,101,15.3481,0.01,0.05,0.01,2999.2276,0.2154
BOOST_NEGPULSE_1S,381,0.93698,2.78696,0.9533,discharge,3,-32.043,4.0996,686.6,101,9.8511,1.754,0.1883,3.6789,6.22,1.4557
BOOST_NEGPULSE_1S,381,0.93698,2.78696,0.9536,charge,3,6.132,4.1064,387.0,101,15.2639,0.01,0.05,0.01,2999.9999,0.2448
BOOST_NEGPULSE_1S,381,0.93698,2.78696,0.9071,discharge,0,-2.787,4.0811,4836.2,101,9.8035,1.6856,0.1978,5.759,6.4305,0.1558
BOOST_NEGPULSE_1S,381,0.93698,2.78696,0.9071,charge,0,1.396,4.0824,70.4,101,9.6172,1.7054,0.172,5.4705,6.3398,0.1287
BOOST_NEGPULSE_1S,381,0.93698,2.78696,0.907,discharge,1,-11.146,4.0814,635.4,101,9.8439,1.6757,0.2077,5.0769,6.3335,0.5218
BOOST_NEGPULSE_1S,381,0.93698,2.78696,0.9072,charge,1,5.571,4.0839,160.9,100,9.806,1.5783,0.1987,5.2812,6.4985,0.2653
BOOST_NEGPULSE_1S,381,0.93698,2.78696,0.9069,discharge,2,-22.292,4.0813,680.5,101,9.8018,1.5941,0.2137,4.6632,7.1073,0.9913
BOOST_NEGPULSE_1S,381,0.93698,2.78696,0.9072,charge,2,8.355,4.0856,280.9,101,13.6885,0.01,0.05,0.01,3000.0,0.2114
BOOST_NEGPULSE_1S,381,0.93698,2.78696,0.9069,discharge,3,-32.043,4.0819,709.8,101,9.7269,1.4626,0.2026,4.731,8.0531,1.1758
BOOST_NEGPULSE_1S,381,0.93698,2.78696,0.9072,charge,3,8.303,4.087,387.8,101,13.6059,0.01,0.05,0.01,2999.7713,0.2369
BOOST_NEGPULSE_1S,381,0.93698,2.78696,0.8142,discharge,0,-2.787,4.0274,5400.0,101,9.5185,1.4121,0.3561,10.9402,10.1954,0.1368
BOOST_NEGPULSE_1S,381,0.93698,2.78696,0.8143,charge,0,1.394,4.0293,70.5,101,9.3658,1.2995,0.3794,8.7291,8.9707,0.112
BOOST_NEGPULSE_1S,381,0.93698,2.78696,0.8141,discharge,1,-11.145,4.0269,635.4,101,9.4572,1.3025,0.3256,8.6027,7.6779,0.4226
BOOST_NEGPULSE_1S,381,0.93698,2.78696,0.8143,charge,1,5.571,4.0311,161.0,100,9.5765,1.2217,0.361,6.9205,8.0109,0.2162
BOOST_NEGPULSE_1S,381,0.93698,2.78696,0.8141,discharge,2,-22.292,4.0282,680.5,101,9.5528,1.3531,0.3846,6.3696,6.8286,0.8335
BOOST_NEGPULSE_1S,381,0.93698,2.78696,0.8144,charge,2,12.844,4.0332,281.5,101,12.156,0.8348,0.068,0.01,3000.0,0.1444
BOOST_NEGPULSE_1S,381,0.93698,2.78696,0.8139,discharge,3,-32.046,4.0286,757.7,101,9.4755,1.2725,0.3514,5.5531,6.6369,0.9888
BOOST_NEGPULSE_1S,381,0.93698,2.78696,0.8144,charge,3,12.872,4.0355,387.4,101,12.7748,0.01,0.05,0.01,3000.0,0.1811
BOOST_NEGPULSE_1S,381,0.93698,2.78696,0.7213,discharge,0,-2.787,3.9244,5448.7,101,9.3917,1.2942,0.4758,12.2007,12.3666,0.1256
BOOST_NEGPULSE_1S,381,0.93698,2.78696,0.7214,charge,0,1.394,3.9258,70.6,101,9.7347,1.1272,0.3733,7.8124,8.6208,0.0992
BOOST_NEGPULSE_1S,381,0.93698,2.78696,0.7212,discharge,1,-11.147,3.9245,635.5,101,9.35,1.1209,0.3575,7.2856,6.465,0.3037
BOOST_NEGPULSE_1S,381,0.93698,2.78696,0.7214,charge,1,5.571,3.9288,161.0,101,9.365,1.0783,0.4394,5.7312,8.0841,0.1673
BOOST_NEGPULSE_1S,381,0.93698,2.78696,0.7212,discharge,2,-22.292,3.9247,680.6,101,9.3549,1.3428,0.4767,5.1057,6.4194,0.7202
BOOST_NEGPULSE_1S,381,0.93698,2.78696,0.7215,charge,2,16.719,3.9306,281.2,101,9.1066,0.8872,0.4106,6.2261,10.4111,0.3847
BOOST_NEGPULSE_1S,381,0.93698,2.78696,0.7211,discharge,3,-32.045,3.9252,801.0,101,9.2769,1.2325,0.444,4.8279,7.1185,0.8892
BOOST_NEGPULSE_1S,381,0.93698,2.78696,0.7216,charge,3,22.559,3.9321,387.1,100,11.0815,0.7986,0.1523,0.01,3000.0,0.2892
BOOST_NEGPULSE_1S,381,0.93698,2.78696,0.6284,discharge,0,-2.785,3.8404,5550.6,101,9.2805,1.1181,0.4501,10.8878,10.8888,0.1231
BOOST_NEGPULSE_1S,381,0.93698,2.78696,0.6285,charge,0,1.394,3.8418,70.4,101,9.1773,1.1858,0.4653,8.547,9.8074,0.1044
BOOST_NEGPULSE_1S,381,0.93698,2.78696,0.6284,discharge,1,-11.146,3.84,635.4,100,9.2833,1.0903,0.4277,6.5732,7.2551,0.2971
BOOST_NEGPULSE_1S,381,0.93698,2.78696,0.6285,charge,1,5.573,3.8444,161.0,100,9.1492,1.0628,0.3935,7.3204,9.1674,0.1711
BOOST_NEGPULSE_1S,381,0.93698,2.78696,0.6283,discharge,2,-22.292,3.8393,680.6,101,9.2481,1.0113,0.4023,5.5335,7.5857,0.562
BOOST_NEGPULSE_1S,381,0.93698,2.78696,0.6286,charge,2,16.719,3.8467,281.4,101,9.0677,0.8882,0.4109,5.9075,8.6261,0.3424
BOOST_NEGPULSE_1S,381,0.93698,2.78696,0.6282,discharge,3,-32.043,3.8388,801.0,101,9.1782,0.9354,0.372,5.5001,8.4581,0.7435
BOOST_NEGPULSE_1S,381,0.93698,2.78696,0.6287,charge,3,27.863,3.8481,386.3,101,9.1843,3.7841,3.3783,0.01,3000.0,2.4307
BOOST_NEGPULSE_1S,381,0.93698,2.78696,0.5355,discharge,0,-2.787,3.7408,5605.2,100,9.1606,0.8188,0.5241,9.0123,11.6047,0.1047
BOOST_NEGPULSE_1S,381,0.93698,2.78696,0.5356,charge,0,1.395,3.742,70.5,101,9.0554,0.8652,0.4176,7.5173,10.0569,0.0923
BOOST_NEGPULSE_1S,381,0.93698,2.78696,0.5355,discharge,1,-11.145,3.741,635.5,101,9.1494,0.7674,0.4515,7.0256,8.798,0.2234
BOOST_NEGPULSE_1S,381,0.93698,2.78696,0.5356,charge,1,5.571,3.7444,161.0,100,9.0448,0.7535,0.432,6.5739,8.5481,0.1432
BOOST_NEGPULSE_1S,381,0.93698,2.78696,0.5354,discharge,2,-22.292,3.7411,680.5,101,9.1375,0.7877,0.4983,6.047,8.1031,0.4621
BOOST_NEGPULSE_1S,381,0.93698,2.78696,0.5357,charge,2,16.717,3.7467,281.7,101,8.9982,0.9451,0.7008,6.2438,10.8252,0.344
BOOST_NEGPULSE_1S,381,0.93698,2.78696,0.5353,discharge,3,-32.043,3.7404,801.0,101,9.0634,0.7981,0.5076,5.8496,8.3719,0.6768
BOOST_NEGPULSE_1S,381,0.93698,2.78696,0.5358,charge,3,27.865,3.7475,387.0,101,8.9063,0.8534,0.583,6.0423,10.8976,0.4342
BOOST_NEGPULSE_1S,381,0.93698,2.78696,0.4427,discharge,0,-2.787,3.658,5612.4,101,9.1938,0.7042,0.5567,8.3318,11.7925,0.1028
BOOST_NEGPULSE_1S,381,0.93698,2.78696,0.4427,charge,0,1.393,3.6593,70.5,101,8.9973,0.6781,0.2448,6.853,9.4969,0.0962
BOOST_NEGPULSE_1S,381,0.93698,2.78696,0.4426,discharge,1,-11.146,3.6575,635.4,101,9.0948,0.6781,0.4544,7.216,9.6936,0.2263
BOOST_NEGPULSE_1S,381,0.93698,2.78696,0.4427,charge,1,5.573,3.6612,160.6,100,9.1723,0.6106,0.3733,6.1741,8.3202,0.1215
BOOST_NEGPULSE_1S,381,0.93698,2.78696,0.4425,discharge,2,-22.292,3.6584,680.6,101,9.1515,0.672,0.4727,5.9224,7.8193,0.4504
BOOST_NEGPULSE_1S,381,0.93698,2.78696,0.4428,charge,2,16.719,3.6641,281.5,101,9.0386,0.899,0.8212,5.336,10.0475,0.339
BOOST_NEGPULSE_1S,381,0.93698,2.78696,0.4425,discharge,3,-32.043,3.6586,801.0,100,9.1276,0.7684,0.5905,5.7874,8.4786,0.6365
BOOST_NEGPULSE_1S,381,0.93698,2.78696,0.4429,charge,3,27.863,3.6657,386.3,101,8.911,0.8343,0.6607,5.6064,11.3439,0.4533
BOOST_NEGPULSE_1S,381,0.93698,2.78696,0.3498,discharge,0,-2.787,3.5961,5612.4,101,9.336,0.7644,0.4037,8.4819,11.8167,0.1041
BOOST_NEGPULSE_1S,381,0.93698,2.78696,0.3498,charge,0,1.394,3.5972,70.5,101,9.2115,0.7425,0.3233,7.2413,10.5374,0.0904
BOOST_NEGPULSE_1S,381,0.93698,2.78696,0.3497,discharge,1,-11.146,3.5961,635.5,101,9.3153,0.6937,0.3789,7.4801,9.9043,0.2444
BOOST_NEGPULSE_1S,381,0.93698,2.78696,0.3499,charge,1,5.572,3.6,160.8,101,9.2317,0.656,0.3765,6.8107,9.711,0.1388
BOOST_NEGPULSE_1S,381,0.93698,2.78696,0.3496,discharge,2,-22.292,3.5963,680.6,101,9.2973,0.7215,0.405,6.521,8.5822,0.5246
BOOST_NEGPULSE_1S,381,0.93698,2.78696,0.35,charge,2,16.717,3.6027,282.2,101,9.2029,0.6849,0.5129,4.9363,7.6795,0.3511
BOOST_NEGPULSE_1S,381,0.93698,2.78696,0.3496,discharge,3,-32.043,3.5966,801.1,101,9.2753,0.7744,0.469,6.5888,9.3241,0.7036
BOOST_NEGPULSE_1S,381,0.93698,2.78696,0.3501,charge,3,27.863,3.606,386.5,101,9.055,0.769,0.5929,4.8083,9.3078,0.5231
BOOST_NEGPULSE_1S,381,0.93698,2.78696,0.2569,discharge,0,-2.786,3.5135,5612.3,101,9.6905,0.9953,0.2873,9.5051,11.4538,0.1273
BOOST_NEGPULSE_1S,381,0.93698,2.78696,0.2569,charge,0,1.394,3.5149,70.5,101,9.5464,0.8955,0.2272,7.9628,9.9755,0.0897
BOOST_NEGPULSE_1S,381,0.93698,2.78696,0.2569,discharge,1,-11.146,3.5138,635.5,101,9.6826,1.0073,0.3075,8.0389,9.6101,0.379
BOOST_NEGPULSE_1S,381,0.93698,2.78696,0.257,charge,1,5.571,3.52,160.9,101,9.4794,0.9528,0.251,7.7554,10.5536,0.1891
BOOST_NEGPULSE_1S,381,0.93698,2.78696,0.2567,discharge,2,-22.292,3.516,680.6,101,9.6524,0.99,0.2971,8.4395,9.6328,0.748
BOOST_NEGPULSE_1S,381,0.93698,2.78696,0.2571,charge,2,16.719,3.5247,281.2,101,9.4171,0.7636,0.2622,6.755,9.676,0.3717
BOOST_NEGPULSE_1S,381,0.93698,2.78696,0.2567,discharge,3,-32.043,3.5171,800.7,101,9.6633,1.054,0.4001,11.5981,14.7204,1.1403
BOOST_NEGPULSE_1S,381,0.93698,2.78696,0.2572,charge,3,27.864,3.5278,387.3,101,9.2841,0.6565,0.2621,5.3344,7.6936,0.5407
BOOST_NEGPULSE_1S,381,0.93698,2.78696,0.2105,discharge,0,-2.787,3.4587,5072.2,101,9.8541,1.3214,0.1947,9.2374,9.362,0.1339
BOOST_NEGPULSE_1S,381,0.93698,2.78696,0.2105,charge,0,1.394,3.4607,70.5,101,9.6867,1.3402,0.1549,8.1742,9.2546,0.0995
BOOST_NEGPULSE_1S,381,0.93698,2.78696,0.2104,discharge,1,-11.146,3.4592,635.4,101,9.9507,1.4112,0.2454,8.8687,9.2603,0.4977
BOOST_NEGPULSE_1S,381,0.93698,2.78696,0.2105,charge,1,5.573,3.4647,160.9,101,9.9122,1.1794,0.2187,8.1097,10.8427,0.2075
BOOST_NEGPULSE_1S,381,0.93698,2.78696,0.2103,discharge,2,-22.292,3.4609,680.6,101,10.012,1.471,0.3266,17.043,18.6902,1.1204
BOOST_NEGPULSE_1S,381,0.93698,2.78696,0.2106,charge,2,16.717,3.4692,281.7,101,9.5839,0.9388,0.1798,7.2659,10.2866,0.4898
BOOST_NEGPULSE_1S,381,0.93698,2.78696,0.2102,discharge,3,-32.043,3.4606,800.5,101,9.9117,1.5005,0.3045,200.0,221.5714,1.7531
BOOST_NEGPULSE_1S,381,0.93698,2.78696,0.2107,charge,3,27.866,3.4717,387.3,101,9.4396,0.7557,0.2281,6.3861,9.4985,0.6597
BOOST_NEGPULSE_1S,381,0.93698,2.78696,0.164,discharge,0,-2.785,3.4171,5070.4,101,10.1881,1.8948,0.1792,11.3993,9.1406,0.1477
BOOST_NEGPULSE_1S,381,0.93698,2.78696,0.1641,charge,0,1.394,3.4196,70.4,101,9.8755,1.8588,0.1588,7.8585,7.5057,0.1115
BOOST_NEGPULSE_1S,381,0.93698,2.78696,0.164,discharge,1,-11.146,3.4176,635.4,101,10.3605,2.1596,0.2789,26.4986,22.0803,0.7519
BOOST_NEGPULSE_1S,381,0.93698,2.78696,0.1641,charge,1,5.573,3.4259,160.9,101,10.0153,1.6268,0.1666,5.8514,7.602,0.2505
BOOST_NEGPULSE_1S,381,0.93698,2.78696,0.1639,discharge,2,-22.29,3.4195,680.4,101,10.1159,1.7829,0.1185,200.0,116.3553,1.6705
BOOST_NEGPULSE_1S,381,0.93698,2.78696,0.1642,charge,2,16.719,3.4305,280.9,101,9.7696,1.1413,0.1681,6.3586,10.8675,0.5443
BOOST_NEGPULSE_1S,381,0.93698,2.78696,0.1643,charge,3,27.864,3.4329,379.1,101,9.4643,0.8011,0.1669,6.4831,11.1384,0.6331
BOOST_NEGPULSE_1S,381,0.93698,2.78696,0.1176,discharge,0,-2.787,3.3644,5070.5,101,10.8068,3.8571,0.2294,27.5617,13.1318,0.2655
BOOST_NEGPULSE_1S,381,0.93698,2.78696,0.1176,charge,0,1.394,3.3683,70.5,101,10.5127,3.404,0.1855,14.2793,8.904,0.1386
BOOST_NEGPULSE_1S,381,0.93698,2.78696,0.1175,discharge,1,-11.146,3.366,635.4,101,10.7702,4.0562,0.2088,200.0,60.6731,1.703
BOOST_NEGPULSE_1S,381,0.93698,2.78696,0.1177,charge,1,5.571,3.378,160.7,101,10.4029,2.5625,0.1586,8.1469,6.2738,0.3075
BOOST_NEGPULSE_1S,381,0.93698,2.78696,0.1177,charge,2,16.719,3.3846,243.0,101,10.0352,1.6242,0.2011,4.7718,6.5183,0.8368
BOOST_NEGPULSE_1S,381,0.93698,2.78696,0.1178,charge,3,27.864,3.3856,256.1,101,9.8117,1.2751,0.2227,5.3371,10.2228,1.1021
BOOST_NEGPULSE_1S,418,0.9313,2.77006,1.0,discharge,0,-2.77,4.1506,99999.0,99,1.779,7.8073,0.2071,12.8879,7.732,0.299
BOOST_NEGPULSE_1S,418,0.9313,2.77006,1.0,charge,0,1.384,4.1641,69.4,101,10.0604,3.4473,0.1949,16.5146,9.758,0.1516
BOOST_NEGPULSE_1S,418,0.9313,2.77006,0.9999,discharge,1,-11.078,4.1603,635.4,101,10.2468,2.9911,0.1686,7.127,4.6854,0.7331
BOOST_NEGPULSE_1S,418,0.9313,2.77006,1.0,charge,1,1.635,4.1675,160.9,101,19.889,0.01,0.05,0.01,2999.9982,0.1243
BOOST_NEGPULSE_1S,418,0.9313,2.77006,0.9998,discharge,2,-22.153,4.1598,637.9,101,10.2029,2.6452,0.1617,4.5652,3.8357,1.3691
BOOST_NEGPULSE_1S,418,0.9313,2.77006,1.0,charge,2,1.502,4.1707,281.1,101,19.5336,0.01,2999.6587,0.01,2999.6578,0.119
BOOST_NEGPULSE_1S,418,0.9313,2.77006,0.9997,discharge,3,-31.845,4.16,636.5,101,10.11,2.4425,0.1685,3.7079,4.0061,1.953
BOOST_NEGPULSE_1S,418,0.9313,2.77006,1.0,charge,3,1.413,4.1727,386.4,101,19.3346,0.01,2999.9993,0.01,2999.9993,0.1294
BOOST_NEGPULSE_1S,418,0.9313,2.77006,0.9538,discharge,0,-2.77,4.0983,4785.2,101,10.1716,2.3466,0.183,6.7157,6.3659,0.1895
BOOST_NEGPULSE_1S,418,0.9313,2.77006,0.9539,charge,0,1.386,4.0995,70.4,101,10.0604,2.3344,0.166,7.4606,7.1561,0.1231
BOOST_NEGPULSE_1S,418,0.9313,2.77006,0.9537,discharge,1,-11.078,4.0983,635.4,101,10.1363,2.1952,0.1637,4.7116,4.8895,0.5737
BOOST_NEGPULSE_1S,418,0.9313,2.77006,0.9539,charge,1,5.539,4.1018,161.0,101,9.9408,2.0973,0.1133,6.9973,5.2853,0.4993
BOOST_NEGPULSE_1S,418,0.9313,2.77006,0.9537,discharge,2,-22.152,4.0985,680.1,101,10.0553,2.0648,0.1688,3.8392,5.2781,1.1882
BOOST_NEGPULSE_1S,418,0.9313,2.77006,0.9539,charge,2,6.066,4.1041,281.0,101,15.81,0.01,0.05,0.01,3000.0,0.2197
BOOST_NEGPULSE_1S,418,0.9313,2.77006,0.9536,discharge,3,-31.845,4.0992,685.3,101,9.9775,1.8846,0.1708,3.7016,6.1551,1.51
BOOST_NEGPULSE_1S,418,0.9313,2.77006,0.9539,charge,3,5.971,4.1053,386.3,101,15.859,0.01,0.05,0.01,3000.0,0.2571
BOOST_NEGPULSE_1S,418,0.9313,2.77006,0.9077,discharge,0,-2.77,4.0809,4835.3,101,9.894,1.8971,0.1781,5.8366,6.308,0.1698
BOOST_NEGPULSE_1S,418,0.9313,2.77006,0.9077,charge,0,1.384,4.0822,70.3,101,9.7144,1.9317,0.1562,5.6,6.3388,0.1169
BOOST_NEGPULSE_1S,418,0.9313,2.77006,0.9076,discharge,1,-11.078,4.0811,635.4,101,9.9642,1.8351,0.179,5.1379,6.1692,0.5603
BOOST_NEGPULSE_1S,418,0.9313,2.77006,0.9077,charge,1,5.538,4.0837,160.7,101,9.9125,1.7933,0.1858,5.4301,6.4817,0.278
BOOST_NEGPULSE_1S,418,0.9313,2.77006,0.9075,discharge,2,-22.153,4.0813,680.5,101,9.9207,1.7423,0.1865,4.7299,6.9978,1.044
BOOST_NEGPULSE_1S,418,0.9313,2.77006,0.9078,charge,2,8.13,4.0856,281.6,101,14.0694,0.01,0.05,0.01,3000.0,0.2771
BOOST_NEGPULSE_1S,418,0.9313,2.77006,0.9074,discharge,3,-31.845,4.0818,707.7,101,9.8787,1.5527,0.182,4.7595,7.881,1.2343
BOOST_NEGPULSE_1S,418,0.9313,2.77006,0.9078,charge,3,8.064,4.0869,387.2,101,14.0226,0.01,0.05,0.01,3000.0,0.2406
BOOST_NEGPULSE_1S,418,0.9313,2.77006,0.8153,discharge,0,-2.768,4.0269,5396.4,101,9.6451,1.4577,0.2984,10.9631,9.8412,0.151
BOOST_NEGPULSE_1S,418,0.9313,2.77006,0.8154,charge,0,1.386,4.0287,70.5,101,9.5258,1.3873,0.3132,8.9555,9.0114,0.11
BOOST_NEGPULSE_1S,418,0.9313,2.77006,0.8153,discharge,1,-11.075,4.0274,635.5,101,9.6959,1.3548,0.3171,8.7206,7.6645,0.4158
BOOST_NEGPULSE_1S,418,0.9313,2.77006,0.8154,charge,1,5.54,4.0315,160.7,101,9.5471,1.2892,0.3394,7.0407,7.9039,0.2245
BOOST_NEGPULSE_1S,418,0.9313,2.77006,0.8152,discharge,2,-22.153,4.0278,680.5,101,9.6716,1.4033,0.3542,6.4157,6.6923,0.8783
BOOST_NEGPULSE_1S,418,0.9313,2.77006,0.8155,charge,2,12.633,4.0337,281.1,101,12.5435,0.6258,0.0598,0.01,2999.9981,0.1382
BOOST_NEGPULSE_1S,418,0.9313,2.77006,0.8151,discharge,3,-31.844,4.0274,755.9,101,9.5531,1.3196,0.3134,5.5733,6.4458,1.1001
BOOST_NEGPULSE_1S,418,0.9313,2.77006,0.8155,charge,3,12.643,4.0352,386.9,101,13.0319,0.01,0.05,0.01,3000.0,0.2305
BOOST_NEGPULSE_1S,418,0.9313,2.77006,0.723,discharge,0,-2.768,3.9241,5445.9,101,9.4882,1.357,0.451,12.2292,12.2545,0.1261
BOOST_NEGPULSE_1S,418,0.9313,2.77006,0.7231,charge,0,1.384,3.9262,70.4,101,9.3318,1.13,0.2866,7.8314,8.2696,0.1073
BOOST_NEGPULSE_1S,418,0.9313,2.77006,0.723,discharge,1,-11.077,3.9243,635.4,101,9.4899,1.1537,0.3452,7.3769,6.5015,0.3181
BOOST_NEGPULSE_1S,418,0.9313,2.77006,0.7231,charge,1,5.538,3.9286,160.7,101,9.4868,1.0925,0.4117,5.8135,7.873,0.1817
BOOST_NEGPULSE_1S,418,0.9313,2.77006,0.7229,discharge,2,-22.155,3.9246,680.5,101,9.4987,1.3538,0.4607,5.1844,6.3909,0.759
BOOST_NEGPULSE_1S,418,0.9313,2.77006,0.7232,charge,2,16.615,3.9312,281.6,101,9.205,0.9054,0.3973,6.3316,10.3454,0.3926
BOOST_NEGPULSE_1S,418,0.9313,2.77006,0.7228,discharge,3,-31.844,3.9242,801.0,101,9.3586,1.2573,0.4046,4.889,6.9674,0.9843
BOOST_NEGPULSE_1S,418,0.9313,2.77006,0.7233,charge,3,22.153,3.9321,386.9,101,11.1725,0.926,0.1062,0.01,2999.9986,0.2076
BOOST_NEGPULSE_1S,418,0.9313,2.77006,0.6307,discharge,0,-2.771,3.8405,5549.0,101,9.3799,1.1372,0.4526,10.8085,10.7768,0.1137
BOOST_NEGPULSE_1S,418,0.9313,2.77006,0.6308,charge,0,1.386,3.8418,70.5,101,9.3361,1.1936,0.3934,8.302,9.1609,0.1008
BOOST_NEGPULSE_1S,418,0.9313,2.77006,0.6307,discharge,1,-11.078,3.8402,635.4,101,9.3925,1.1135,0.422,6.7283,7.3719,0.3171
BOOST_NEGPULSE_1S,418,0.9313,2.77006,0.6308,charge,1,5.539,3.8446,160.9,101,9.2436,1.0758,0.3558,7.2231,8.7925,0.1745
BOOST_NEGPULSE_1S,418,0.9313,2.77006,0.6306,discharge,2,-22.154,3.8395,680.6,101,9.3628,1.016,0.3762,5.616,7.4756,0.5844
BOOST_NEGPULSE_1S,418,0.9313,2.77006,0.6309,charge,2,16.615,3.8471,281.2,101,9.1597,0.9238,0.3968,5.9491,8.6194,0.3885
BOOST_NEGPULSE_1S,418,0.9313,2.77006,0.6305,discharge,3,-31.845,3.8392,801.1,101,9.2891,0.9541,0.3417,5.5686,8.2905,0.7945
BOOST_NEGPULSE_1S,418,0.9313,2.77006,0.631,charge,3,27.693,3.8486,386.6,101,9.2735,3.6959,3.1341,0.01,3.1396,2.4955
BOOST_NEGPULSE_1S,418,0.9313,2.77006,0.5384,discharge,0,-2.77,3.7421,5607.1,101,9.2763,0.8595,0.4719,8.9332,11.0206,0.1085
BOOST_NEGPULSE_1S,418,0.9313,2.77006,0.5385,charge,0,1.384,3.7433,70.5,101,9.2373,0.8956,0.5664,8.1958,11.5253,0.0889
BOOST_NEGPULSE_1S,418,0.9313,2.77006,0.5383,discharge,1,-11.078,3.7422,635.4,101,9.2663,0.8002,0.4273,7.133,8.7169,0.2378
BOOST_NEGPULSE_1S,418,0.9313,2.77006,0.5385,charge,1,5.54,3.7457,160.7,101,9.1635,0.7584,0.3907,6.5901,8.2471,0.1477
BOOST_NEGPULSE_1S,418,0.9313,2.77006,0.5383,discharge,2,-22.153,3.7423,680.6,101,9.2599,0.8024,0.4664,6.1256,7.9769,0.5103
BOOST_NEGPULSE_1S,418,0.9313,2.77006,0.5386,charge,2,16.615,3.748,281.1,101,9.1172,0.9634,0.6698,6.2566,10.5863,0.3643
BOOST_NEGPULSE_1S,418,0.9313,2.77006,0.5382,discharge,3,-31.845,3.7415,800.6,101,9.1649,0.8133,0.4559,5.904,8.1759,0.7264
BOOST_NEGPULSE_1S,418,0.9313,2.77006,0.5387,charge,3,27.693,3.7497,387.1,101,8.9764,0.8578,0.5427,5.9649,10.3961,0.4919
BOOST_NEGPULSE_1S,418,0.9313,2.77006,0.4461,discharge,0,-2.768,3.6581,5610.1,101,8.9863,0.7407,0.3989,8.2776,11.1875,0.1073
BOOST_NEGPULSE_1S,418,0.9313,2.77006,0.4462,charge,0,1.384,3.6602,70.5,101,9.2714,0.7214,0.668,7.7519,11.948,0.0804
BOOST_NEGPULSE_1S,418,0.9313,2.77006,0.446,discharge,1,-11.077,3.6589,635.4,101,9.2722,0.6947,0.4136,7.2638,9.4983,0.2349
BOOST_NEGPULSE_1S,418,0.9313,2.77006,0.4462,charge,1,5.538,3.6628,161.0,101,9.1593,0.6251,0.2845,6.2448,8.1185,0.1317
BOOST_NEGPULSE_1S,418,0.9313,2.77006,0.446,discharge,2,-22.153,3.6591,680.5,101,9.248,0.698,0.3952,5.9868,7.6333,0.4939
BOOST_NEGPULSE_1S,418,0.9313,2.77006,0.4463,charge,2,16.615,3.6651,281.6,101,9.1576,0.8758,0.7316,5.3191,9.4295,0.3712
BOOST_NEGPULSE_1S,418,0.9313,2.77006,0.4459,discharge,3,-31.843,3.6595,801.1,101,9.2319,0.7788,0.5024,5.8489,8.2209,0.7281
BOOST_NEGPULSE_1S,418,0.9313,2.77006,0.4464,charge,3,27.691,3.6668,387.0,101,9.0386,0.8447,0.6582,5.6758,11.2772,0.4716
BOOST_NEGPULSE_1S,418,0.9313,2.77006,0.3538,discharge,0,-2.769,3.5967,5609.7,101,9.4836,0.8102,0.4065,8.7314,12.1211,0.1191
BOOST_NEGPULSE_1S,418,0.9313,2.77006,0.3539,charge,0,1.384,3.5978,70.4,101,9.3014,0.713,0.1614,6.939,9.2941,0.0982
BOOST_NEGPULSE_1S,418,0.9313,2.77006,0.3537,discharge,1,-11.078,3.596,635.4,101,9.3463,0.7363,0.3238,7.4863,9.6009,0.288
BOOST_NEGPULSE_1S,418,0.9313,2.77006,0.3539,charge,1,5.54,3.6006,160.7,101,9.2733,0.7183,0.2491,6.6817,8.9825,0.1595
BOOST_NEGPULSE_1S,418,0.9313,2.77006,0.3537,discharge,2,-22.153,3.5969,680.5,101,9.3825,0.7567,0.3326,6.564,8.3194,0.5594
BOOST_NEGPULSE_1S,418,0.9313,2.77006,0.354,charge,2,16.615,3.6041,281.8,101,9.2542,0.7054,0.4497,4.9883,7.4982,0.397
BOOST_NEGPULSE_1S,418,0.9313,2.77006,0.3536,discharge,3,-31.845,3.5973,800.6,101,9.3704,0.7957,0.3984,6.6374,9.0369,0.7869
BOOST_NEGPULSE_1S,418,0.9313,2.77006,0.354,charge,3,27.693,3.6066,387.5,101,9.1708,0.7791,0.5541,4.8289,9.0747,0.5493
BOOST_NEGPULSE_1S,418,0.9313,2.77006,0.2615,discharge,0,-2.77,3.5146,5609.7,101,9.7503,1.0669,0.2594,9.5701,11.2641,0.1134
BOOST_NEGPULSE_1S,418,0.9313,2.77006,0.2615,charge,0,1.386,3.5154,70.4,101,10.2001,1.046,0.2202,8.4013,10.6896,0.0972
BOOST_NEGPULSE_1S,418,0.9313,2.77006,0.2614,discharge,1,-11.079,3.515,635.5,101,9.7977,1.0844,0.2724,8.1346,9.4095,0.396
BOOST_NEGPULSE_1S,418,0.9313,2.77006,0.2616,charge,1,5.538,3.5212,160.6,101,9.5976,1.0093,0.2227,7.7404,10.2282,0.2009
BOOST_NEGPULSE_1S,418,0.9313,2.77006,0.2613,discharge,2,-22.155,3.5165,680.5,101,9.7132,1.0881,0.2553,8.5938,9.5309,0.8339
BOOST_NEGPULSE_1S,418,0.9313,2.77006,0.2617,charge,2,16.615,3.5253,281.0,101,9.5372,0.8391,0.2233,6.7465,9.4426,0.4149
BOOST_NEGPULSE_1S,418,0.9313,2.77006,0.2613,discharge,3,-31.844,3.5174,801.0,101,9.7365,1.1285,0.3518,12.0589,14.9055,1.2682
BOOST_NEGPULSE_1S,418,0.9313,2.77006,0.2618,charge,3,27.692,3.5291,387.0,101,9.3513,0.716,0.2199,5.331,7.5093,0.606
BOOST_NEGPULSE_1S,418,0.9313,2.77006,0.2153,discharge,0,-2.77,3.4609,5071.3,101,9.9836,1.4222,0.1795,9.3671,9.2291,0.13
BOOST_NEGPULSE_1S,418,0.9313,2.77006,0.2154,charge,0,1.384,3.4628,70.5,101,9.7692,1.5342,0.1593,8.4772,9.6958,0.1033
BOOST_NEGPULSE_1S,418,0.9313,2.77006,0.2153,discharge,1,-11.078,3.4614,635.4,101,10.0824,1.5092,0.2343,9.1613,9.3182,0.5159
BOOST_NEGPULSE_1S,418,0.9313,2.77006,0.2154,charge,1,5.539,3.4675,160.7,101,9.8598,1.3048,0.1797,8.0285,10.429,0.2295
BOOST_NEGPULSE_1S,418,0.9313,2.77006,0.2152,discharge,2,-22.154,3.4631,680.5,101,10.0456,1.6116,0.2705,17.212,17.9818,1.2036
BOOST_NEGPULSE_1S,418,0.9313,2.77006,0.2155,charge,2,16.615,3.4714,281.7,101,9.6999,1.0023,0.1719,7.268,10.2088,0.5058
BOOST_NEGPULSE_1S,418,0.9313,2.77006,0.2151,discharge,3,-31.844,3.4628,800.6,101,9.9927,1.6167,0.2816,200.0,214.0018,1.8378
BOOST_NEGPULSE_1S,418,0.9313,2.77006,0.2156,charge,3,27.693,3.4739,387.1,101,9.5056,0.8222,0.19,6.3417,9.2515,0.6804
BOOST_NEGPULSE_1S,418,0.9313,2.77006,0.1692,discharge,0,-2.77,3.4188,5070.5,101,10.22,2.1305,0.1707,11.5866,9.0702,0.1615
BOOST_NEGPULSE_1S,418,0.9313,2.77006,0.1692,charge,0,1.386,3.4213,70.5,101,9.981,2.0518,0.1429,7.9604,7.4292,0.1186
BOOST_NEGPULSE_1S,418,0.9313,2.77006,0.1691,discharge,1,-11.076,3.4193,635.4,101,10.4127,2.3594,0.2595,26.3194,21.1317,0.806
BOOST_NEGPULSE_1S,418,0.9313,2.77006,0.1693,charge,1,5.54,3.4278,160.7,101,10.0534,1.8146,0.1584,5.9693,7.6102,0.2588
BOOST_NEGPULSE_1S,418,0.9313,2.77006,0.169,discharge,2,-22.153,3.4213,680.6,101,10.1551,2.0401,0.1313,200.0,115.6336,1.3322
BOOST_NEGPULSE_1S,418,0.9313,2.77006,0.1693,charge,2,16.615,3.4323,281.1,101,9.8463,1.2414,0.1516,6.3814,10.6479,0.5706
BOOST_NEGPULSE_1S,418,0.9313,2.77006,0.1694,charge,3,27.691,3.4348,379.0,101,9.5308,0.8714,0.1615,6.495,10.9813,0.6437
BOOST_NEGPULSE_1S,418,0.9313,2.77006,0.123,discharge,0,-2.768,3.3666,5070.5,101,10.8496,4.0904,0.2331,27.6808,13.1208,0.2686
BOOST_NEGPULSE_1S,418,0.9313,2.77006,0.1231,charge,0,1.384,3.3704,70.4,101,10.6559,3.536,0.1887,14.556,9.1419,0.1433
BOOST_NEGPULSE_1S,418,0.9313,2.77006,0.123,discharge,1,-11.076,3.3682,635.4,101,10.8911,200.0,61.9089,4.3515,0.2405,1.4273
BOOST_NEGPULSE_1S,418,0.9313,2.77006,0.1231,charge,1,5.538,3.3801,160.4,101,10.4468,2.7255,0.1573,8.1653,6.2544,0.3236
BOOST_NEGPULSE_1S,418,0.9313,2.77006,0.1232,charge,2,16.614,3.3869,245.4,101,10.1263,1.6844,0.1934,4.8264,6.5836,0.8318
BOOST_NEGPULSE_1S,418,0.9313,2.77006,0.1233,charge,3,27.693,3.3873,259.5,101,9.9164,1.3065,0.2084,5.4158,10.2167,1.1098
BOOST_NEGPULSE_1S,456,0.92534,2.75233,1.0,discharge,0,-2.751,4.1497,99999.0,99,2.1499,8.1121,0.2081,12.8818,7.5727,0.2937
BOOST_NEGPULSE_1S,456,0.92534,2.75233,1.0,charge,0,1.376,4.1624,69.5,101,10.3424,3.6729,0.2216,16.9108,9.8984,0.158
BOOST_NEGPULSE_1S,456,0.92534,2.75233,0.9999,discharge,1,-11.002,4.158,635.3,101,10.3393,3.2459,0.168,7.0106,4.6051,0.7378
BOOST_NEGPULSE_1S,456,0.92534,2.75233,1.0,charge,1,1.679,4.1658,160.2,101,20.3905,0.01,2999.9997,0.01,2999.9997,0.1647
BOOST_NEGPULSE_1S,456,0.92534,2.75233,0.9998,discharge,2,-22.002,4.1581,638.4,101,10.2844,2.8749,0.1539,4.4906,3.7981,1.425
BOOST_NEGPULSE_1S,456,0.92534,2.75233,1.0,charge,2,1.56,4.1687,280.6,101,20.0837,0.01,2999.9992,0.01,2999.9992,0.1295
BOOST_NEGPULSE_1S,456,0.92534,2.75233,0.9997,discharge,3,-31.628,4.1568,637.1,101,10.2094,2.5705,0.162,3.6538,4.0386,2.0144
BOOST_NEGPULSE_1S,456,0.92534,2.75233,1.0,charge,3,1.489,4.1705,385.8,101,19.8232,0.01,2999.9999,0.01,2999.9999,0.1462
BOOST_NEGPULSE_1S,456,0.92534,2.75233,0.9541,discharge,0,-2.752,4.0978,4786.6,101,10.2124,2.6349,0.1621,6.7044,6.1769,0.1916
BOOST_NEGPULSE_1S,456,0.92534,2.75233,0.9542,charge,0,1.376,4.0989,70.3,101,10.2137,2.5986,0.1635,7.5672,7.1532,0.1274
BOOST_NEGPULSE_1S,456,0.92534,2.75233,0.9541,discharge,1,-11.001,4.0978,635.3,101,10.168,2.4624,0.1441,4.7102,4.7874,0.6085
BOOST_NEGPULSE_1S,456,0.92534,2.75233,0.9542,charge,1,5.499,4.1012,160.4,100,10.1124,2.1731,0.1034,6.7069,4.5699,0.5723
BOOST_NEGPULSE_1S,456,0.92534,2.75233,0.954,discharge,2,-22.001,4.098,679.6,101,10.1904,2.2093,0.1603,3.8643,5.3438,1.2072
BOOST_NEGPULSE_1S,456,0.92534,2.75233,0.9542,charge,2,5.958,4.1036,280.1,100,16.1805,0.01,0.05,0.01,2999.9999,0.287
BOOST_NEGPULSE_1S,456,0.92534,2.75233,0.9539,discharge,3,-31.629,4.0986,684.2,101,10.0882,2.012,0.1598,3.7337,6.2044,1.5351
BOOST_NEGPULSE_1S,456,0.92534,2.75233,0.9542,charge,3,5.851,4.1055,385.8,101,16.1531,0.01,0.05,0.01,3000.0,0.3233
BOOST_NEGPULSE_1S,456,0.92534,2.75233,0.9083,discharge,0,-2.752,4.0806,4833.6,101,9.9957,2.0776,0.1593,5.8485,6.0557,0.1838
BOOST_NEGPULSE_1S,456,0.92534,2.75233,0.9083,charge,0,1.375,4.0819,70.3,101,9.8314,2.1237,0.1378,5.6279,6.0982,0.1161
BOOST_NEGPULSE_1S,456,0.92534,2.75233,0.9082,discharge,1,-11.001,4.0809,635.3,101,10.17,1.9488,0.1821,5.2454,6.329,0.5548
BOOST_NEGPULSE_1S,456,0.92534,2.75233,0.9084,charge,1,5.501,4.0835,160.4,101,9.9769,2.0037,0.1624,5.493,6.3236,0.3009
BOOST_NEGPULSE_1S,456,0.92534,2.75233,0.9081,discharge,2,-22.002,4.0803,680.3,101,9.9799,1.88,0.1676,4.8191,6.9562,1.0692
BOOST_NEGPULSE_1S,456,0.92534,2.75233,0.9084,charge,2,7.951,4.0854,280.7,101,14.4102,0.01,0.05,0.01,2999.9999,0.235
BOOST_NEGPULSE_1S,456,0.92534,2.75233,0.9081,discharge,3,-31.627,4.0816,706.1,101,9.9811,1.6537,0.1654,4.8129,7.7788,1.2381
BOOST_NEGPULSE_1S,456,0.92534,2.75233,0.9084,charge,3,7.899,4.086,385.0,101,14.4302,0.01,0.05,0.01,2999.9999,0.2632
BOOST_NEGPULSE_1S,456,0.92534,2.75233,0.8166,discharge,0,-2.751,4.0252,5393.8,101,9.8154,1.5039,0.3247,11.1964,9.9997,0.1454
BOOST_NEGPULSE_1S,456,0.92534,2.75233,0.8167,charge,0,1.376,4.0271,70.3,101,9.5132,1.5555,0.2101,8.9625,8.5141,0.1124
BOOST_NEGPULSE_1S,456,0.92534,2.75233,0.8166,discharge,1,-11.0,4.0258,635.3,101,9.808,1.4339,0.2652,8.7939,7.4789,0.4539
BOOST_NEGPULSE_1S,456,0.92534,2.75233,0.8167,charge,1,5.5,4.03,160.4,101,9.6465,1.346,0.2498,7.1412,7.5132,0.2445
BOOST_NEGPULSE_1S,456,0.92534,2.75233,0.8165,discharge,2,-22.001,4.0263,680.3,101,9.8019,1.4479,0.303,6.4453,6.4325,0.9375
BOOST_NEGPULSE_1S,456,0.92534,2.75233,0.8168,charge,2,12.469,4.0321,280.7,101,12.9412,0.5293,0.0572,0.01,3000.0,0.1423
BOOST_NEGPULSE_1S,456,0.92534,2.75233,0.8164,discharge,3,-31.627,4.0259,754.7,101,9.703,1.3703,0.2939,5.5776,6.3023,1.1636
BOOST_NEGPULSE_1S,456,0.92534,2.75233,0.8168,charge,3,12.49,4.0337,384.9,101,13.3116,0.01,0.05,0.01,3000.0,0.2375
BOOST_NEGPULSE_1S,456,0.92534,2.75233,0.7249,discharge,0,-2.751,3.9236,5443.0,101,9.5521,1.3739,0.3617,11.8008,11.2629,0.1422
BOOST_NEGPULSE_1S,456,0.92534,2.75233,0.725,charge,0,1.373,3.9257,70.3,101,9.4304,1.2458,0.291,7.9175,8.3577,0.095
BOOST_NEGPULSE_1S,456,0.92534,2.75233,0.7249,discharge,1,-11.001,3.9238,635.3,101,9.5727,1.2037,0.2983,7.4662,6.3963,0.3651
BOOST_NEGPULSE_1S,456,0.92534,2.75233,0.725,charge,1,5.501,3.9289,160.4,101,9.4129,1.1393,0.3311,5.786,7.4376,0.1998
BOOST_NEGPULSE_1S,456,0.92534,2.75233,0.7248,discharge,2,-22.003,3.9241,680.3,101,9.5934,1.3722,0.4101,5.2429,6.1618,0.8054
BOOST_NEGPULSE_1S,456,0.92534,2.75233,0.7251,charge,2,16.502,3.9309,280.5,101,9.2742,0.945,0.3353,6.2227,9.843,0.4464
BOOST_NEGPULSE_1S,456,0.92534,2.75233,0.7247,discharge,3,-31.627,3.9245,800.3,101,9.5005,1.2935,0.3833,4.9234,6.8798,1.0276
BOOST_NEGPULSE_1S,456,0.92534,2.75233,0.7252,charge,3,21.92,3.9318,385.8,101,11.6953,0.5452,0.1238,0.01,3000.0,0.2913
BOOST_NEGPULSE_1S,456,0.92534,2.75233,0.6333,discharge,0,-2.751,3.8391,5548.3,101,9.4947,1.1526,0.3694,10.5688,10.1755,0.119
BOOST_NEGPULSE_1S,456,0.92534,2.75233,0.6333,charge,0,1.376,3.8404,70.3,101,9.5937,1.4046,0.6616,9.6612,12.5412,0.1112
BOOST_NEGPULSE_1S,456,0.92534,2.75233,0.6332,discharge,1,-11.002,3.8381,635.3,101,9.4723,1.1161,0.3608,6.7042,7.1786,0.3397
BOOST_NEGPULSE_1S,456,0.92534,2.75233,0.6333,charge,1,5.502,3.8431,160.5,101,9.3946,1.1161,0.3606,7.5134,9.0547,0.1947
BOOST_NEGPULSE_1S,456,0.92534,2.75233,0.6331,discharge,2,-22.001,3.838,680.3,101,9.475,1.0481,0.3298,5.6518,7.3522,0.6362
BOOST_NEGPULSE_1S,456,0.92534,2.75233,0.6334,charge,2,16.501,3.8456,280.6,101,9.2943,0.9465,0.3756,6.0078,8.4462,0.4001
BOOST_NEGPULSE_1S,456,0.92534,2.75233,0.633,discharge,3,-31.627,3.8377,800.6,101,9.4264,0.9619,0.3313,5.6063,8.2693,0.8093
BOOST_NEGPULSE_1S,456,0.92534,2.75233,0.6335,charge,3,27.501,3.847,386.3,101,9.4094,3.6877,3.0292,0.01,3.0329,2.5642
BOOST_NEGPULSE_1S,456,0.92534,2.75233,0.5416,discharge,0,-2.751,3.7418,5604.7,101,9.3295,0.8769,0.3154,8.6795,10.1333,0.1192
BOOST_NEGPULSE_1S,456,0.92534,2.75233,0.5416,charge,0,1.376,3.7423,70.3,101,9.8437,0.813,0.3744,7.761,9.9774,0.0955
BOOST_NEGPULSE_1S,456,0.92534,2.75233,0.5415,discharge,1,-11.001,3.7417,635.3,101,9.3646,0.8221,0.3692,7.1921,8.537,0.287
BOOST_NEGPULSE_1S,456,0.92534,2.75233,0.5417,charge,1,5.5,3.7454,160.4,101,9.3132,0.7903,0.3976,6.7057,8.424,0.1666
BOOST_NEGPULSE_1S,456,0.92534,2.75233,0.5414,discharge,2,-22.002,3.742,680.5,101,9.3684,0.8284,0.3927,6.1509,7.7148,0.5708
BOOST_NEGPULSE_1S,456,0.92534,2.75233,0.5418,charge,2,16.501,3.7477,280.6,101,9.2492,0.9582,0.6409,6.1362,10.0821,0.4006
BOOST_NEGPULSE_1S,456,0.92534,2.75233,0.5413,discharge,3,-31.627,3.7421,799.9,101,9.3282,0.8379,0.4271,5.9224,8.0188,0.7866
BOOST_NEGPULSE_1S,456,0.92534,2.75233,0.5418,charge,3,27.503,3.7493,385.7,101,9.1037,0.8804,0.5398,5.9352,10.3444,0.5398
BOOST_NEGPULSE_1S,456,0.92534,2.75233,0.4499,discharge,0,-2.751,3.659,5610.5,101,9.4235,0.8,0.5239,8.7169,12.2078,0.111
