Repository: KikETs/ECM_HYBRID_BMS_JOINT

## Results

| Arm | Model | Size | Protocol | Result | Worst cell |
|---|---|---|---|---|---|
| SOP | 2RC table + trim (A8) | 4 effective coefficients, 2 EW states | leave-one-cell-out | usable current 69.6 % discharge, 59.5 % charge (τ = 10 s) | 59.9 % / 53.5 % (BOOST_REST) |
| SOH | dQ/dV ridge | 65 coefficients | leave-one-cell-out | RMSE 0.0094, bias −0.0005 | 0.0130 (BOOST_REST) |
| SOC | 2RC EKF, low-current gate | 3 states | leave-one-cell-out | **2.34 %p** over six sensor disturbances on estimated SOH (2.325 on true SOH), per cell 2.00–2.75 | 4.60 %p (BOOST_NEGPULSE_1S, current offset −0.10 A) |

The SOH arm was a 10,945-parameter CNN until the second audit round. Nested

File: analysis/uypydj_hppc_resistance.csv (part 54 of 225)
protocol,cycle,SOH,CAP_Ah,SOC,soc_group,direction,rate_rank,I_A,CRate_rated,tau_s,tau_actual_s,V_pre_V,V_tau_V,R_mOhm,file
BOOST,750,0.89296,2.67495,0.1531,12,charge,2,16.049,5.35,10.0,9.9,3.3998,3.679,17.3967,09-19-21_01.36_BOOST_protocol_HPPC_IN21700_30T_cycle_#750.mat
BOOST,750,0.89296,2.67495,0.1528,12,discharge,3,-19.312,6.437,2.0,2.0,3.3824,2.5061,45.3759,09-19-21_01.36_BOOST_protocol_HPPC_IN21700_30T_cycle_#750.mat
BOOST,750,0.89296,2.67495,0.1528,12,discharge,3,-19.312,6.437,10.0,9.9,3.3824,2.5,45.6918,09-19-21_01.36_BOOST_protocol_HPPC_IN21700_30T_cycle_#750.mat
BOOST,750,0.89296,2.67495,0.1532,12,charge,3,26.746,8.915,2.0,2.0,3.4013,3.762,13.4861,09-19-21_01.36_BOOST_protocol_HPPC_IN21700_30T_cycle_#750.mat
BOOST,750,0.89296,2.67495,0.1532,12,charge,3,26.746,8.915,10.0,9.9,3.4013,3.8318,16.0959,09-19-21_01.36_BOOST_protocol_HPPC_IN21700_30T_cycle_#750.mat
BOOST,787,0.88871,2.66221,1.0,0,discharge,0,-2.663,0.888,2.0,1.9,4.1362,4.0907,17.0886,09-23-21_21.19_BOOST_protocol_HPPC_IN21700_30T_cycle_#787.mat
BOOST,787,0.88871,2.66221,1.0,0,discharge,0,-2.663,0.888,10.0,9.71,4.1362,4.0721,24.0742,09-23-21_21.19_BOOST_protocol_HPPC_IN21700_30T_cycle_#787.mat
BOOST,787,0.88871,2.66221,1.0,0,charge,0,1.331,0.444,2.0,1.9,4.1501,4.1789,21.6395,09-23-21_21.19_BOOST_protocol_HPPC_IN21700_30T_cycle_#787.mat
BOOST,787,0.88871,2.66221,1.0,0,charge,0,1.331,0.444,10.0,9.9,4.1501,4.1906,30.4305,09-23-21_21.19_BOOST_protocol_HPPC_IN21700_30T_cycle_#787.mat
BOOST,787,0.88871,2.66221,0.9999,0,discharge,1,-10.65,3.55,2.0,1.9,4.1456,3.938,19.493,09-23-21_21.19_BOOST_protocol_HPPC_IN21700_30T_cycle_#787.mat
BOOST,787,0.88871,2.66221,0.9999,0,discharge,1,-10.65,3.55,10.0,9.9,4.1456,3.9,23.061,09-23-21_21.19_BOOST_protocol_HPPC_IN21700_30T_cycle_#787.mat
BOOST,787,0.88871,2.66221,1.0,0,charge,1,1.824,0.608,2.0,2.0,4.1536,4.2001,25.4997,09-23-21_21.19_BOOST_protocol_HPPC_IN21700_30T_cycle_#787.mat
BOOST,787,0.88871,2.66221,1.0,0,charge,1,1.824,0.608,10.0,9.9,4.1536,4.2,25.4449,09-23-21_21.19_BOOST_protocol_HPPC_IN21700_30T_cycle_#787.mat
BOOST,787,0.88871,2.66221,0.9998,0,discharge,2,-21.296,7.099,2.0,2.0,4.1444,3.7703,17.5667,09-23-21_21.19_BOOST_protocol_HPPC_IN21700_30T_cycle_#787.mat
BOOST,787,0.88871,2.66221,0.9998,0,discharge,2,-21.296,7.099,10.0,9.9,4.1444,3.7224,19.8159,09-23-21_21.19_BOOST_protocol_HPPC_IN21700_30T_cycle_#787.mat
BOOST,787,0.88871,2.66221,1.0,0,charge,2,1.716,0.572,2.0,2.0,4.1568,4.2,25.1807,09-23-21_21.19_BOOST_protocol_HPPC_IN21700_30T_cycle_#787.mat
BOOST,787,0.88871,2.66221,1.0,0,charge,2,1.716,0.572,10.0,9.9,4.1568,4.2,25.1807,09-23-21_21.19_BOOST_protocol_HPPC_IN21700_30T_cycle_#787.mat
BOOST,787,0.88871,2.66221,0.9998,0,discharge,3,-30.612,10.204,2.0,2.0,4.1438,3.6426,16.3727,09-23-21_21.19_BOOST_protocol_HPPC_IN21700_30T_cycle_#787.mat
BOOST,787,0.88871,2.66221,0.9998,0,discharge,3,-30.612,10.204,10.0,9.91,4.1438,3.5827,18.3294,09-23-21_21.19_BOOST_protocol_HPPC_IN21700_30T_cycle_#787.mat
BOOST,787,0.88871,2.66221,1.0,0,charge,3,1.656,0.552,2.0,2.0,4.1589,4.2,24.8128,09-23-21_21.19_BOOST_protocol_HPPC_IN21700_30T_cycle_#787.mat
BOOST,787,0.88871,2.66221,1.0,0,charge,3,1.656,0.552,10.0,9.9,4.1589,4.2,24.8128,09-23-21_21.19_BOOST_protocol_HPPC_IN21700_30T_cycle_#787.mat
BOOST,787,0.88871,2.66221,0.9556,1,discharge,0,-2.663,0.888,2.0,2.0,4.0935,4.0456,17.9886,09-23-21_21.19_BOOST_protocol_HPPC_IN21700_30T_cycle_#787.mat
BOOST,787,0.88871,2.66221,0.9556,1,discharge,0,-2.663,0.888,10.0,9.9,4.0935,4.0355,21.7816,09-23-21_21.19_BOOST_protocol_HPPC_IN21700_30T_cycle_#787.mat
BOOST,787,0.88871,2.66221,0.9556,1,charge,0,1.331,0.444,2.0,1.9,4.0941,4.1185,18.3362,09-23-21_21.19_BOOST_protocol_HPPC_IN21700_30T_cycle_#787.mat
BOOST,787,0.88871,2.66221,0.9556,1,charge,0,1.331,0.444,10.0,9.9,4.0941,4.1245,22.8451,09-23-21_21.19_BOOST_protocol_HPPC_IN21700_30T_cycle_#787.mat
BOOST,787,0.88871,2.66221,0.9555,1,discharge,1,-10.648,3.549,2.0,2.0,4.0937,3.9124,17.0267,09-23-21_21.19_BOOST_protocol_HPPC_IN21700_30T_cycle_#787.mat
BOOST,787,0.88871,2.66221,0.9555,1,discharge,1,-10.648,3.549,10.0,9.9,4.0937,3.8839,19.7032,09-23-21_21.19_BOOST_protocol_HPPC_IN21700_30T_cycle_#787.mat
BOOST,787,0.88871,2.66221,0.9557,1,charge,1,5.223,1.741,2.0,2.0,4.0974,4.1919,18.092,09-23-21_21.19_BOOST_protocol_HPPC_IN21700_30T_cycle_#787.mat
BOOST,787,0.88871,2.66221,0.9557,1,charge,1,5.223,1.741,10.0,9.9,4.0974,4.2,19.6428,09-23-21_21.19_BOOST_protocol_HPPC_IN21700_30T_cycle_#787.mat
BOOST,787,0.88871,2.66221,0.9554,1,discharge,2,-21.294,7.098,2.0,2.0,4.0941,3.7579,15.7885,09-23-21_21.19_BOOST_protocol_HPPC_IN21700_30T_cycle_#787.mat
BOOST,787,0.88871,2.66221,0.9554,1,discharge,2,-21.294,7.098,10.0,9.9,4.0941,3.7095,18.0614,09-23-21_21.19_BOOST_protocol_HPPC_IN21700_30T_cycle_#787.mat
BOOST,787,0.88871,2.66221,0.9557,1,charge,2,5.131,1.71,2.0,1.9,4.1003,4.1999,19.4107,09-23-21_21.19_BOOST_protocol_HPPC_IN21700_30T_cycle_#787.mat
BOOST,787,0.88871,2.66221,0.9557,1,charge,2,5.131,1.71,10.0,9.9,4.1003,4.2,19.4302,09-23-21_21.19_BOOST_protocol_HPPC_IN21700_30T_cycle_#787.mat
BOOST,787,0.88871,2.66221,0.9554,1,discharge,3,-30.612,10.204,2.0,2.0,4.0948,3.6364,14.9745,09-23-21_21.19_BOOST_protocol_HPPC_IN21700_30T_cycle_#787.mat
BOOST,787,0.88871,2.66221,0.9554,1,discharge,3,-30.612,10.204,10.0,9.9,4.0948,3.569,17.1763,09-23-21_21.19_BOOST_protocol_HPPC_IN21700_30T_cycle_#787.mat
BOOST,787,0.88871,2.66221,0.9557,1,charge,3,4.988,1.663,2.0,1.9,4.1026,4.2,19.5273,09-23-21_21.19_BOOST_protocol_HPPC_IN21700_30T_cycle_#787.mat
BOOST,787,0.88871,2.66221,0.9557,1,charge,3,4.988,1.663,10.0,9.9,4.1026,4.2,19.5273,09-23-21_21.19_BOOST_protocol_HPPC_IN21700_30T_cycle_#787.mat
BOOST,787,0.88871,2.66221,0.9112,2,discharge,0,-2.661,0.887,2.0,2.0,4.0778,4.0334,16.6842,09-23-21_21.19_BOOST_protocol_HPPC_IN21700_30T_cycle_#787.mat
BOOST,787,0.88871,2.66221,0.9112,2,discharge,0,-2.661,0.887,10.0,9.9,4.0778,4.0236,20.3668,09-23-21_21.19_BOOST_protocol_HPPC_IN21700_30T_cycle_#787.mat
BOOST,787,0.88871,2.66221,0.9113,2,charge,0,1.331,0.444,2.0,1.9,4.08,4.1021,16.6028,09-23-21_21.19_BOOST_protocol_HPPC_IN21700_30T_cycle_#787.mat
BOOST,787,0.88871,2.66221,0.9113,2,charge,0,1.331,0.444,10.0,9.9,4.08,4.1067,20.0586,09-23-21_21.19_BOOST_protocol_HPPC_IN21700_30T_cycle_#787.mat
BOOST,787,0.88871,2.66221,0.9112,2,discharge,1,-10.648,3.549,2.0,2.0,4.078,3.9037,16.3693,09-23-21_21.19_BOOST_protocol_HPPC_IN21700_30T_cycle_#787.mat
BOOST,787,0.88871,2.66221,0.9112,2,discharge,1,-10.648,3.549,10.0,9.9,4.078,3.8685,19.6751,09-23-21_21.19_BOOST_protocol_HPPC_IN21700_30T_cycle_#787.mat
BOOST,787,0.88871,2.66221,0.9113,2,charge,1,5.325,1.775,2.0,2.0,4.082,4.1702,16.564,09-23-21_21.19_BOOST_protocol_HPPC_IN21700_30T_cycle_#787.mat
BOOST,787,0.88871,2.66221,0.9113,2,charge,1,5.325,1.775,10.0,9.9,4.082,4.1884,19.982,09-23-21_21.19_BOOST_protocol_HPPC_IN21700_30T_cycle_#787.mat
BOOST,787,0.88871,2.66221,0.9111,2,discharge,2,-21.296,7.099,2.0,1.9,4.0783,3.7497,15.4301,09-23-21_21.19_BOOST_protocol_HPPC_IN21700_30T_cycle_#787.mat
BOOST,787,0.88871,2.66221,0.9111,2,discharge,2,-21.296,7.099,10.0,9.9,4.0783,3.686,18.4213,09-23-21_21.19_BOOST_protocol_HPPC_IN21700_30T_cycle_#787.mat
BOOST,787,0.88871,2.66221,0.9114,2,charge,2,6.556,2.185,2.0,1.9,4.0843,4.2001,17.6624,09-23-21_21.19_BOOST_protocol_HPPC_IN21700_30T_cycle_#787.mat
BOOST,787,0.88871,2.66221,0.9114,2,charge,2,6.556,2.185,10.0,9.91,4.0843,4.2,17.6471,09-23-21_21.19_BOOST_protocol_HPPC_IN21700_30T_cycle_#787.mat
BOOST,787,0.88871,2.66221,0.911,2,discharge,3,-30.613,10.204,2.0,2.0,4.0798,3.625,14.8564,09-23-21_21.19_BOOST_protocol_HPPC_IN21700_30T_cycle_#787.mat
BOOST,787,0.88871,2.66221,0.911,2,discharge,3,-30.613,10.204,10.0,9.9,4.0798,3.54,17.633,09-23-21_21.19_BOOST_protocol_HPPC_IN21700_30T_cycle_#787.mat
BOOST,787,0.88871,2.66221,0.9114,2,charge,3,6.451,2.15,2.0,1.9,4.0862,4.2,17.6407,09-23-21_21.19_BOOST_protocol_HPPC_IN21700_30T_cycle_#787.mat
BOOST,787,0.88871,2.66221,0.9114,2,charge,3,6.451,2.15,10.0,9.9,4.0862,4.2,17.6407,09-23-21_21.19_BOOST_protocol_HPPC_IN21700_30T_cycle_#787.mat
BOOST,787,0.88871,2.66221,0.8225,3,discharge,0,-2.663,0.888,2.0,1.9,4.0134,3.9725,15.3603,09-23-21_21.19_BOOST_protocol_HPPC_IN21700_30T_cycle_#787.mat
BOOST,787,0.88871,2.66221,0.8225,3,discharge,0,-2.663,0.888,10.0,9.9,4.0134,3.9569,21.2191,09-23-21_21.19_BOOST_protocol_HPPC_IN21700_30T_cycle_#787.mat
BOOST,787,0.88871,2.66221,0.8225,3,charge,0,1.331,0.444,2.0,1.9,4.0163,4.0366,15.2528,09-23-21_21.19_BOOST_protocol_HPPC_IN21700_30T_cycle_#787.mat
BOOST,787,0.88871,2.66221,0.8225,3,charge,0,1.331,0.444,10.0,9.9,4.0163,4.0432,20.2119,09-23-21_21.19_BOOST_protocol_HPPC_IN21700_30T_cycle_#787.mat
BOOST,787,0.88871,2.66221,0.8225,3,discharge,1,-10.648,3.549,2.0,2.0,4.0149,3.8503,15.4583,09-23-21_21.19_BOOST_protocol_HPPC_IN21700_30T_cycle_#787.mat
BOOST,787,0.88871,2.66221,0.8225,3,discharge,1,-10.648,3.549,10.0,9.9,4.0149,3.7987,20.3043,09-23-21_21.19_BOOST_protocol_HPPC_IN21700_30T_cycle_#787.mat
BOOST,787,0.88871,2.66221,0.8226,3,charge,1,5.324,1.775,2.0,2.0,4.0197,4.0995,14.9876,09-23-21_21.19_BOOST_protocol_HPPC_IN21700_30T_cycle_#787.mat
BOOST,787,0.88871,2.66221,0.8226,3,charge,1,5.324,1.775,10.0,9.9,4.0197,4.1222,19.251,09-23-21_21.19_BOOST_protocol_HPPC_IN21700_30T_cycle_#787.mat
BOOST,787,0.88871,2.66221,0.8224,3,discharge,2,-21.296,7.099,2.0,2.0,4.0158,3.6998,14.8385,09-23-21_21.19_BOOST_protocol_HPPC_IN21700_30T_cycle_#787.mat
BOOST,787,0.88871,2.66221,0.8224,3,discharge,2,-21.296,7.099,10.0,9.9,4.0158,3.6228,18.4542,09-23-21_21.19_BOOST_protocol_HPPC_IN21700_30T_cycle_#787.mat
BOOST,787,0.88871,2.66221,0.8227,3,charge,2,11.217,3.739,2.0,2.0,4.0238,4.2001,15.7172,09-23-21_21.19_BOOST_protocol_HPPC_IN21700_30T_cycle_#787.mat
BOOST,787,0.88871,2.66221,0.8227,3,charge,2,11.217,3.739,10.0,9.9,4.0238,4.2,15.7083,09-23-21_21.19_BOOST_protocol_HPPC_IN21700_30T_cycle_#787.mat
BOOST,787,0.88871,2.66221,0.8223,3,discharge,3,-30.613,10.204,2.0,2.0,4.0168,3.5799,14.2717,09-23-21_21.19_BOOST_protocol_HPPC_IN21700_30T_cycle_#787.mat
BOOST,787,0.88871,2.66221,0.8223,3,discharge,3,-30.613,10.204,10.0,9.9,4.0168,3.4837,17.4142,09-23-21_21.19_BOOST_protocol_HPPC_IN21700_30T_cycle_#787.mat
BOOST,787,0.88871,2.66221,0.8227,3,charge,3,11.206,3.735,2.0,2.0,4.0262,4.2001,15.5185,09-23-21_21.19_BOOST_protocol_HPPC_IN21700_30T_cycle_#787.mat
BOOST,787,0.88871,2.66221,0.8227,3,charge,3,11.206,3.735,10.0,9.9,4.0262,4.1999,15.5006,09-23-21_21.19_BOOST_protocol_HPPC_IN21700_30T_cycle_#787.mat
BOOST,787,0.88871,2.66221,0.7338,4,discharge,0,-2.661,0.887,2.0,2.0,3.9185,3.8789,14.8805,09-23-21_21.19_BOOST_protocol_HPPC_IN21700_30T_cycle_#787.mat
BOOST,787,0.88871,2.66221,0.7338,4,discharge,0,-2.661,0.887,10.0,9.9,3.9185,3.8644,20.3292,09-23-21_21.19_BOOST_protocol_HPPC_IN21700_30T_cycle_#787.mat
BOOST,787,0.88871,2.66221,0.7338,4,charge,0,1.333,0.444,2.0,2.0,3.9208,3.9399,14.3307,09-23-21_21.19_BOOST_protocol_HPPC_IN21700_30T_cycle_#787.mat
BOOST,787,0.88871,2.66221,0.7338,4,charge,0,1.333,0.444,10.0,9.9,3.9208,3.9458,18.7575,09-23-21_21.19_BOOST_protocol_HPPC_IN21700_30T_cycle_#787.mat
BOOST,787,0.88871,2.66221,0.7337,4,discharge,1,-10.649,3.55,2.0,2.0,3.9188,3.7613,14.7901,09-23-21_21.19_BOOST_protocol_HPPC_IN21700_30T_cycle_#787.mat
BOOST,787,0.88871,2.66221,0.7337,4,discharge,1,-10.649,3.55,10.0,9.9,3.9188,3.7163,19.0159,09-23-21_21.19_BOOST_protocol_HPPC_IN21700_30T_cycle_#787.mat
BOOST,787,0.88871,2.66221,0.7338,4,charge,1,5.324,1.775,2.0,2.0,3.9236,3.9992,14.1993,09-23-21_21.19_BOOST_protocol_HPPC_IN21700_30T_cycle_#787.mat
BOOST,787,0.88871,2.66221,0.7338,4,charge,1,5.324,1.775,10.0,9.9,3.9236,4.0176,17.6552,09-23-21_21.19_BOOST_protocol_HPPC_IN21700_30T_cycle_#787.mat
BOOST,787,0.88871,2.66221,0.7336,4,discharge,2,-21.296,7.099,2.0,2.0,3.9192,3.6158,14.2468,09-23-21_21.19_BOOST_protocol_HPPC_IN21700_30T_cycle_#787.mat
BOOST,787,0.88871,2.66221,0.7336,4,discharge,2,-21.296,7.099,10.0,9.9,3.9192,3.5481,17.4258,09-23-21_21.19_BOOST_protocol_HPPC_IN21700_30T_cycle_#787.mat
BOOST,787,0.88871,2.66221,0.7339,4,charge,2,15.971,5.324,2.0,2.0,3.9272,4.1389,13.2553,09-23-21_21.19_BOOST_protocol_HPPC_IN21700_30T_cycle_#787.mat
BOOST,787,0.88871,2.66221,0.7339,4,charge,2,15.971,5.324,10.0,9.9,3.9272,4.1906,16.4924,09-23-21_21.19_BOOST_protocol_HPPC_IN21700_30T_cycle_#787.mat
BOOST,787,0.88871,2.66221,0.7335,4,discharge,3,-30.612,10.204,2.0,2.0,3.9188,3.4987,13.7234,09-23-21_21.19_BOOST_protocol_HPPC_IN21700_30T_cycle_#787.mat
BOOST,787,0.88871,2.66221,0.7335,4,discharge,3,-30.612,10.204,10.0,9.9,3.9188,3.4088,16.6601,09-23-21_21.19_BOOST_protocol_HPPC_IN21700_30T_cycle_#787.mat
BOOST,787,0.88871,2.66221,0.734,4,charge,3,19.084,6.361,2.0,2.0,3.928,4.2001,14.258,09-23-21_21.19_BOOST_protocol_HPPC_IN21700_30T_cycle_#787.mat
BOOST,787,0.88871,2.66221,0.734,4,charge,3,19.084,6.361,10.0,9.9,3.928,4.2,14.2528,09-23-21_21.19_BOOST_protocol_HPPC_IN21700_30T_cycle_#787.mat
BOOST,787,0.88871,2.66221,0.645,5,discharge,0,-2.663,0.888,2.0,1.9,3.835,3.7981,13.8592,09-23-21_21.19_BOOST_protocol_HPPC_IN21700_30T_cycle_#787.mat
BOOST,787,0.88871,2.66221,0.645,5,discharge,0,-2.663,0.888,10.0,9.9,3.835,3.7848,18.8545,09-23-21_21.19_BOOST_protocol_HPPC_IN21700_30T_cycle_#787.mat
BOOST,787,0.88871,2.66221,0.6451,5,charge,0,1.331,0.444,2.0,2.0,3.8374,3.8561,14.0522,09-23-21_21.19_BOOST_protocol_HPPC_IN21700_30T_cycle_#787.mat
BOOST,787,0.88871,2.66221,0.6451,5,charge,0,1.331,0.444,10.0,9.9,3.8374,3.8617,18.2604,09-23-21_21.19_BOOST_protocol_HPPC_IN21700_30T_cycle_#787.mat
BOOST,787,0.88871,2.66221,0.645,5,discharge,1,-10.648,3.549,2.0,1.9,3.8358,3.6879,13.8899,09-23-21_21.19_BOOST_protocol_HPPC_IN21700_30T_cycle_#787.mat
BOOST,787,0.88871,2.66221,0.645,5,discharge,1,-10.648,3.549,10.0,9.91,3.8358,3.645,17.9189,09-23-21_21.19_BOOST_protocol_HPPC_IN21700_30T_cycle_#787.mat
BOOST,787,0.88871,2.66221,0.6451,5,charge,1,5.324,1.775,2.0,2.0,3.8408,3.9134,13.6359,09-23-21_21.19_BOOST_protocol_HPPC_IN21700_30T_cycle_#787.mat
BOOST,787,0.88871,2.66221,0.6451,5,charge,1,5.324,1.775,10.0,9.9,3.8408,3.9338,17.4674,09-23-21_21.19_BOOST_protocol_HPPC_IN21700_30T_cycle_#787.mat
BOOST,787,0.88871,2.66221,0.6449,5,discharge,2,-21.296,7.099,2.0,2.0,3.8356,3.5473,13.5378,09-23-21_21.19_BOOST_protocol_HPPC_IN21700_30T_cycle_#787.mat
BOOST,787,0.88871,2.66221,0.6449,5,discharge,2,-21.296,7.099,10.0,9.9,3.8356,3.4759,16.8905,09-23-21_21.19_BOOST_protocol_HPPC_IN21700_30T_cycle_#787.mat
BOOST,787,0.88871,2.66221,0.6452,5,charge,2,15.972,5.324,2.0,1.9,3.8438,4.051,12.9727,09-23-21_21.19_BOOST_protocol_HPPC_IN21700_30T_cycle_#787.mat
BOOST,787,0.88871,2.66221,0.6452,5,charge,2,15.972,5.324,10.0,9.9,3.8438,4.1034,16.2534,09-23-21_21.19_BOOST_protocol_HPPC_IN21700_30T_cycle_#787.mat
BOOST,787,0.88871,2.66221,0.6448,5,discharge,3,-30.612,10.204,2.0,1.9,3.8354,3.4348,13.0864,09-23-21_21.19_BOOST_protocol_HPPC_IN21700_30T_cycle_#787.mat
BOOST,787,0.88871,2.66221,0.6448,5,discharge,3,-30.612,10.204,10.0,9.9,3.8354,3.3354,16.3335,09-23-21_21.19_BOOST_protocol_HPPC_IN21700_30T_cycle_#787.mat
BOOST,787,0.88871,2.66221,0.6453,5,charge,3,25.919,8.64,2.0,2.0,3.8459,4.179,12.8516,09-23-21_21.19_BOOST_protocol_HPPC_IN21700_30T_cycle_#787.mat
BOOST,787,0.88871,2.66221,0.6453,5,charge,3,25.919,8.64,10.0,9.91,3.8459,4.2,13.6618,09-23-21_21.19_BOOST_protocol_HPPC_IN21700_30T_cycle_#787.mat
BOOST,787,0.88871,2.66221,0.5563,6,discharge,0,-2.661,0.887,2.0,1.9,3.7433,3.7069,13.6775,09-23-21_21.19_BOOST_protocol_HPPC_IN21700_30T_cycle_#787.mat
BOOST,787,0.88871,2.66221,0.5563,6,discharge,0,-2.661,0.887,10.0,9.9,3.7433,3.6946,18.2993,09-23-21_21.19_BOOST_protocol_HPPC_IN21700_30T_cycle_#787.mat
BOOST,787,0.88871,2.66221,0.5563,6,charge,0,1.331,0.444,2.0,1.9,3.7448,3.7626,13.3774,09-23-21_21.19_BOOST_protocol_HPPC_IN21700_30T_cycle_#787.mat
BOOST,787,0.88871,2.66221,0.5563,6,charge,0,1.331,0.444,10.0,9.9,3.7448,3.7683,17.6612,09-23-21_21.19_BOOST_protocol_HPPC_IN21700_30T_cycle_#787.mat
BOOST,787,0.88871,2.66221,0.5562,6,discharge,1,-10.648,3.549,2.0,2.0,3.7434,3.5977,13.6833,09-23-21_21.19_BOOST_protocol_HPPC_IN21700_30T_cycle_#787.mat
BOOST,787,0.88871,2.66221,0.5562,6,discharge,1,-10.648,3.549,10.0,9.9,3.7434,3.5539,17.7968,09-23-21_21.19_BOOST_protocol_HPPC_IN21700_30T_cycle_#787.mat
BOOST,787,0.88871,2.66221,0.5564,6,charge,1,5.324,1.775,2.0,1.9,3.748,3.819,13.3356,09-23-21_21.19_BOOST_protocol_HPPC_IN21700_30T_cycle_#787.mat
BOOST,787,0.88871,2.66221,0.5564,6,charge,1,5.324,1.775,10.0,9.91,3.748,3.8394,17.1672,09-23-21_21.19_BOOST_protocol_HPPC_IN21700_30T_cycle_#787.mat
BOOST,787,0.88871,2.66221,0.5561,6,discharge,2,-21.296,7.099,2.0,2.0,3.7438,3.4562,13.5049,09-23-21_21.19_BOOST_protocol_HPPC_IN21700_30T_cycle_#787.mat
BOOST,787,0.88871,2.66221,0.5561,6,discharge,2,-21.296,7.099,10.0,9.91,3.7438,3.3803,17.0689,09-23-21_21.19_BOOST_protocol_HPPC_IN21700_30T_cycle_#787.mat
BOOST,787,0.88871,2.66221,0.5564,6,charge,2,15.972,5.324,2.0,2.0,3.751,3.9583,12.979,09-23-21_21.19_BOOST_protocol_HPPC_IN21700_30T_cycle_#787.mat
BOOST,787,0.88871,2.66221,0.5564,6,charge,2,15.972,5.324,10.0,9.9,3.751,4.0079,16.0844,09-23-21_21.19_BOOST_protocol_HPPC_IN21700_30T_cycle_#787.mat
BOOST,787,0.88871,2.66221,0.5561,6,discharge,3,-30.613,10.204,2.0,2.0,3.7432,3.3387,13.2133,09-23-21_21.19_BOOST_protocol_HPPC_IN21700_30T_cycle_#787.mat
BOOST,787,0.88871,2.66221,0.5561,6,discharge,3,-30.613,10.204,10.0,9.9,3.7432,3.2358,16.5747,09-23-21_21.19_BOOST_protocol_HPPC_IN21700_30T_cycle_#787.mat
BOOST,787,0.88871,2.66221,0.5565,6,charge,3,26.621,8.874,2.0,2.0,3.7525,4.0866,12.5502,09-23-21_21.19_BOOST_protocol_HPPC_IN21700_30T_cycle_#787.mat
BOOST,787,0.88871,2.66221,0.5565,6,charge,3,26.621,8.874,10.0,9.9,3.7525,4.163,15.4202,09-23-21_21.19_BOOST_protocol_HPPC_IN21700_30T_cycle_#787.mat
BOOST,787,0.88871,2.66221,0.4675,7,discharge,0,-2.661,0.887,2.0,1.9,3.6601,3.6242,13.4891,09-23-21_21.19_BOOST_protocol_HPPC_IN21700_30T_cycle_#787.mat
BOOST,787,0.88871,2.66221,0.4675,7,discharge,0,-2.661,0.887,10.0,9.9,3.6601,3.6131,17.6599,09-23-21_21.19_BOOST_protocol_HPPC_IN21700_30T_cycle_#787.mat
BOOST,787,0.88871,2.66221,0.4676,7,charge,0,1.333,0.444,2.0,2.0,3.6618,3.6793,13.1332,09-23-21_21.19_BOOST_protocol_HPPC_IN21700_30T_cycle_#787.mat
BOOST,787,0.88871,2.66221,0.4676,7,charge,0,1.333,0.444,10.0,9.9,3.6618,3.6844,16.9606,09-23-21_21.19_BOOST_protocol_HPPC_IN21700_30T_cycle_#787.mat
BOOST,787,0.88871,2.66221,0.4675,7,discharge,1,-10.65,3.55,2.0,1.9,3.6604,3.5174,13.4272,09-23-21_21.19_BOOST_protocol_HPPC_IN21700_30T_cycle_#787.mat
BOOST,787,0.88871,2.66221,0.4675,7,discharge,1,-10.65,3.55,10.0,9.91,3.6604,3.4752,17.3897,09-23-21_21.19_BOOST_protocol_HPPC_IN21700_30T_cycle_#787.mat
BOOST,787,0.88871,2.66221,0.4676,7,charge,1,5.324,1.775,2.0,2.0,3.665,3.7355,13.2414,09-23-21_21.19_BOOST_protocol_HPPC_IN21700_30T_cycle_#787.mat
BOOST,787,0.88871,2.66221,0.4676,7,charge,1,5.324,1.775,10.0,9.9,3.665,3.7545,16.81,09-23-21_21.19_BOOST_protocol_HPPC_IN21700_30T_cycle_#787.mat
BOOST,787,0.88871,2.66221,0.4674,7,discharge,2,-21.296,7.099,2.0,1.9,3.6608,3.3785,13.256,09-23-21_21.19_BOOST_protocol_HPPC_IN21700_30T_cycle_#787.mat
BOOST,787,0.88871,2.66221,0.4674,7,discharge,2,-21.296,7.099,10.0,9.91,3.6608,3.3031,16.7966,09-23-21_21.19_BOOST_protocol_HPPC_IN21700_30T_cycle_#787.mat
BOOST,787,0.88871,2.66221,0.4677,7,charge,2,15.972,5.324,2.0,1.9,3.6681,3.8714,12.7285,09-23-21_21.19_BOOST_protocol_HPPC_IN21700_30T_cycle_#787.mat
BOOST,787,0.88871,2.66221,0.4677,7,charge,2,15.972,5.324,10.0,9.9,3.6681,3.9187,15.69,09-23-21_21.19_BOOST_protocol_HPPC_IN21700_30T_cycle_#787.mat
BOOST,787,0.88871,2.66221,0.4673,7,discharge,3,-30.612,10.204,2.0,1.9,3.6611,3.2628,13.0112,09-23-21_21.19_BOOST_protocol_HPPC_IN21700_30T_cycle_#787.mat
BOOST,787,0.88871,2.66221,0.4673,7,discharge,3,-30.612,10.204,10.0,9.9,3.6611,3.1588,16.4086,09-23-21_21.19_BOOST_protocol_HPPC_IN21700_30T_cycle_#787.mat
BOOST,787,0.88871,2.66221,0.4678,7,charge,3,26.622,8.874,2.0,1.9,3.6704,3.9971,12.2718,09-23-21_21.19_BOOST_protocol_HPPC_IN21700_30T_cycle_#787.mat
BOOST,787,0.88871,2.66221,0.4678,7,charge,3,26.622,8.874,10.0,9.9,3.6704,4.0713,15.059,09-23-21_21.19_BOOST_protocol_HPPC_IN21700_30T_cycle_#787.mat
BOOST,787,0.88871,2.66221,0.3788,8,discharge,0,-2.661,0.887,2.0,1.9,3.5979,3.5618,13.5643,09-23-21_21.19_BOOST_protocol_HPPC_IN21700_30T_cycle_#787.mat
BOOST,787,0.88871,2.66221,0.3788,8,discharge,0,-2.661,0.887,10.0,9.9,3.5979,3.5506,17.7726,09-23-21_21.19_BOOST_protocol_HPPC_IN21700_30T_cycle_#787.mat
BOOST,787,0.88871,2.66221,0.3788,8,charge,0,1.331,0.444,2.0,2.0,3.5996,3.6173,13.3023,09-23-21_21.19_BOOST_protocol_HPPC_IN21700_30T_cycle_#787.mat
BOOST,787,0.88871,2.66221,0.3788,8,charge,0,1.331,0.444,10.0,9.9,3.5996,3.6222,16.9848,09-23-21_21.19_BOOST_protocol_HPPC_IN21700_30T_cycle_#787.mat
BOOST,787,0.88871,2.66221,0.3787,8,discharge,1,-10.648,3.549,2.0,2.0,3.5983,3.4517,13.7678,09-23-21_21.19_BOOST_protocol_HPPC_IN21700_30T_cycle_#787.mat
BOOST,787,0.88871,2.66221,0.3787,8,discharge,1,-10.648,3.549,10.0,9.9,3.5983,3.4095,17.731,09-23-21_21.19_BOOST_protocol_HPPC_IN21700_30T_cycle_#787.mat
BOOST,787,0.88871,2.66221,0.3789,8,charge,1,5.326,1.775,2.0,1.9,3.6023,3.6742,13.4994,09-23-21_21.19_BOOST_protocol_HPPC_IN21700_30T_cycle_#787.mat
BOOST,787,0.88871,2.66221,0.3789,8,charge,1,5.326,1.775,10.0,9.9,3.6023,3.6939,17.1982,09-23-21_21.19_BOOST_protocol_HPPC_IN21700_30T_cycle_#787.mat
BOOST,787,0.88871,2.66221,0.3787,8,discharge,2,-21.297,7.099,2.0,2.0,3.5987,3.3057,13.7578,09-23-21_21.19_BOOST_protocol_HPPC_IN21700_30T_cycle_#787.mat
BOOST,787,0.88871,2.66221,0.3787,8,discharge,2,-21.297,7.099,10.0,9.9,3.5987,3.2256,17.5189,09-23-21_21.19_BOOST_protocol_HPPC_IN21700_30T_cycle_#787.mat
BOOST,787,0.88871,2.66221,0.379,8,charge,2,15.973,5.324,2.0,2.0,3.6072,3.8161,13.0783,09-23-21_21.19_BOOST_protocol_HPPC_IN21700_30T_cycle_#787.mat
BOOST,787,0.88871,2.66221,0.379,8,charge,2,15.973,5.324,10.0,9.9,3.6072,3.8615,15.9206,09-23-21_21.19_BOOST_protocol_HPPC_IN21700_30T_cycle_#787.mat
BOOST,787,0.88871,2.66221,0.3786,8,discharge,3,-30.612,10.204,2.0,2.0,3.599,3.1838,13.5633,09-23-21_21.19_BOOST_protocol_HPPC_IN21700_30T_cycle_#787.mat
BOOST,787,0.88871,2.66221,0.3786,8,discharge,3,-30.612,10.204,10.0,9.9,3.599,3.0691,17.3102,09-23-21_21.19_BOOST_protocol_HPPC_IN21700_30T_cycle_#787.mat
BOOST,787,0.88871,2.66221,0.3791,8,charge,3,26.622,8.874,2.0,1.9,3.6103,3.9446,12.5573,09-23-21_21.19_BOOST_protocol_HPPC_IN21700_30T_cycle_#787.mat
BOOST,787,0.88871,2.66221,0.3791,8,charge,3,26.622,8.874,10.0,9.9,3.6103,4.0128,15.1191,09-23-21_21.19_BOOST_protocol_HPPC_IN21700_30T_cycle_#787.mat
BOOST,787,0.88871,2.66221,0.2901,9,discharge,0,-2.663,0.888,2.0,1.9,3.5192,3.4787,15.2113,09-23-21_21.19_BOOST_protocol_HPPC_IN21700_30T_cycle_#787.mat
BOOST,787,0.88871,2.66221,0.2901,9,discharge,0,-2.663,0.888,10.0,9.9,3.5192,3.4656,20.1315,09-23-21_21.19_BOOST_protocol_HPPC_IN21700_30T_cycle_#787.mat
BOOST,787,0.88871,2.66221,0.2901,9,charge,0,1.331,0.444,2.0,2.0,3.521,3.5408,14.8783,09-23-21_21.19_BOOST_protocol_HPPC_IN21700_30T_cycle_#787.mat
BOOST,787,0.88871,2.66221,0.2901,9,charge,0,1.331,0.444,10.0,9.9,3.521,3.5464,19.0863,09-23-21_21.19_BOOST_protocol_HPPC_IN21700_30T_cycle_#787.mat
BOOST,787,0.88871,2.66221,0.29,9,discharge,1,-10.648,3.549,2.0,1.9,3.5197,3.3574,15.2423,09-23-21_21.19_BOOST_protocol_HPPC_IN21700_30T_cycle_#787.mat
BOOST,787,0.88871,2.66221,0.29,9,discharge,1,-10.648,3.549,10.0,9.9,3.5197,3.3073,19.9474,09-23-21_21.19_BOOST_protocol_HPPC_IN21700_30T_cycle_#787.mat
BOOST,787,0.88871,2.66221,0.2901,9,charge,1,5.324,1.775,2.0,2.0,3.526,3.6037,14.5935,09-23-21_21.19_BOOST_protocol_HPPC_IN21700_30T_cycle_#787.mat
BOOST,787,0.88871,2.66221,0.2901,9,charge,1,5.324,1.775,10.0,9.9,3.526,3.6244,18.4813,09-23-21_21.19_BOOST_protocol_HPPC_IN21700_30T_cycle_#787.mat
BOOST,787,0.88871,2.66221,0.2899,9,discharge,2,-21.296,7.099,2.0,2.0,3.5213,3.1995,15.1108,09-23-21_21.19_BOOST_protocol_HPPC_IN21700_30T_cycle_#787.mat
BOOST,787,0.88871,2.66221,0.2899,9,discharge,2,-21.296,7.099,10.0,9.9,3.5213,3.0913,20.1916,09-23-21_21.19_BOOST_protocol_HPPC_IN21700_30T_cycle_#787.mat
BOOST,787,0.88871,2.66221,0.2902,9,charge,2,15.972,5.324,2.0,2.0,3.5314,3.7504,13.7115,09-23-21_21.19_BOOST_protocol_HPPC_IN21700_30T_cycle_#787.mat
BOOST,787,0.88871,2.66221,0.2902,9,charge,2,15.972,5.324,10.0,9.9,3.5314,3.804,17.0674,09-23-21_21.19_BOOST_protocol_HPPC_IN21700_30T_cycle_#787.mat
BOOST,787,0.88871,2.66221,0.2898,9,discharge,3,-30.611,10.204,2.0,1.9,3.5225,3.0714,14.7365,09-23-21_21.19_BOOST_protocol_HPPC_IN21700_30T_cycle_#787.mat
BOOST,787,0.88871,2.66221,0.2898,9,discharge,3,-30.611,10.204,10.0,9.9,3.5225,2.885,20.8258,09-23-21_21.19_BOOST_protocol_HPPC_IN21700_30T_cycle_#787.mat
BOOST,787,0.88871,2.66221,0.2903,9,charge,3,26.621,8.874,2.0,2.0,3.5344,3.8817,13.0461,09-23-21_21.19_BOOST_protocol_HPPC_IN21700_30T_cycle_#787.mat
BOOST,787,0.88871,2.66221,0.2903,9,charge,3,26.621,8.874,10.0,9.9,3.5344,3.9571,15.8784,09-23-21_21.19_BOOST_protocol_HPPC_IN21700_30T_cycle_#787.mat
BOOST,787,0.88871,2.66221,0.2457,10,discharge,0,-2.662,0.887,2.0,2.0,3.4702,3.427,16.2308,09-23-21_21.19_BOOST_protocol_HPPC_IN21700_30T_cycle_#787.mat
BOOST,787,0.88871,2.66221,0.2457,10,discharge,0,-2.662,0.887,10.0,9.9,3.4702,3.4129,21.5284,09-23-21_21.19_BOOST_protocol_HPPC_IN21700_30T_cycle_#787.mat
BOOST,787,0.88871,2.66221,0.2457,10,charge,0,1.332,0.444,2.0,1.9,3.472,3.4928,15.6133,09-23-21_21.19_BOOST_protocol_HPPC_IN21700_30T_cycle_#787.mat
BOOST,787,0.88871,2.66221,0.2457,10,charge,0,1.332,0.444,10.0,9.9,3.472,3.4985,19.8919,09-23-21_21.19_BOOST_protocol_HPPC_IN21700_30T_cycle_#787.mat
BOOST,787,0.88871,2.66221,0.2456,10,discharge,1,-10.65,3.55,2.0,2.0,3.4705,3.297,16.2911,09-23-21_21.19_BOOST_protocol_HPPC_IN21700_30T_cycle_#787.mat
BOOST,787,0.88871,2.66221,0.2456,10,discharge,1,-10.65,3.55,10.0,9.9,3.4705,3.2371,21.9155,09-23-21_21.19_BOOST_protocol_HPPC_IN21700_30T_cycle_#787.mat
BOOST,787,0.88871,2.66221,0.2458,10,charge,1,5.324,1.775,2.0,2.0,3.477,3.5564,14.9144,09-23-21_21.19_BOOST_protocol_HPPC_IN21700_30T_cycle_#787.mat
BOOST,787,0.88871,2.66221,0.2458,10,charge,1,5.324,1.775,10.0,9.9,3.477,3.5772,18.8215,09-23-21_21.19_BOOST_protocol_HPPC_IN21700_30T_cycle_#787.mat
BOOST,787,0.88871,2.66221,0.2455,10,discharge,2,-21.298,7.099,2.0,2.0,3.4719,3.1285,16.1236,09-23-21_21.19_BOOST_protocol_HPPC_IN21700_30T_cycle_#787.mat
BOOST,787,0.88871,2.66221,0.2455,10,discharge,2,-21.298,7.099,10.0,9.9,3.4719,2.9667,23.7205,09-23-21_21.19_BOOST_protocol_HPPC_IN21700_30T_cycle_#787.mat
BOOST,787,0.88871,2.66221,0.2459,10,charge,2,15.971,5.324,2.0,1.9,3.4817,3.7035,13.8877,09-23-21_21.19_BOOST_protocol_HPPC_IN21700_30T_cycle_#787.mat
BOOST,787,0.88871,2.66221,0.2459,10,charge,2,15.971,5.324,10.0,9.9,3.4817,3.7597,17.4065,09-23-21_21.19_BOOST_protocol_HPPC_IN21700_30T_cycle_#787.mat
BOOST,787,0.88871,2.66221,0.2455,10,discharge,3,-30.613,10.204,2.0,2.0,3.4722,2.9681,16.4669,09-23-21_21.19_BOOST_protocol_HPPC_IN21700_30T_cycle_#787.mat
BOOST,787,0.88871,2.66221,0.2455,10,discharge,3,-30.613,10.204,10.0,9.9,3.4722,2.6506,26.8383,09-23-21_21.19_BOOST_protocol_HPPC_IN21700_30T_cycle_#787.mat
BOOST,787,0.88871,2.66221,0.2459,10,charge,3,26.621,8.874,2.0,1.9,3.4852,3.8372,13.2226,09-23-21_21.19_BOOST_protocol_HPPC_IN21700_30T_cycle_#787.mat
BOOST,787,0.88871,2.66221,0.2459,10,charge,3,26.621,8.874,10.0,9.91,3.4852,3.921,16.3705,09-23-21_21.19_BOOST_protocol_HPPC_IN21700_30T_cycle_#787.mat
BOOST,787,0.88871,2.66221,0.2013,11,discharge,0,-2.661,0.887,2.0,2.0,3.4265,3.3768,18.6765,09-23-21_21.19_BOOST_protocol_HPPC_IN21700_30T_cycle_#787.mat
BOOST,787,0.88871,2.66221,0.2013,11,discharge,0,-2.661,0.887,10.0,9.9,3.4265,3.3581,25.7037,09-23-21_21.19_BOOST_protocol_HPPC_IN21700_30T_cycle_#787.mat
BOOST,787,0.88871,2.66221,0.2014,11,charge,0,1.331,0.444,2.0,2.0,3.429,3.4525,17.6572,09-23-21_21.19_BOOST_protocol_HPPC_IN21700_30T_cycle_#787.mat
BOOST,787,0.88871,2.66221,0.2014,11,charge,0,1.331,0.444,10.0,9.9,3.429,3.4588,22.3909,09-23-21_21.19_BOOST_protocol_HPPC_IN21700_30T_cycle_#787.mat
BOOST,787,0.88871,2.66221,0.2013,11,discharge,1,-10.65,3.55,2.0,2.0,3.4265,3.2208,19.3146,09-23-21_21.19_BOOST_protocol_HPPC_IN21700_30T_cycle_#787.mat
BOOST,787,0.88871,2.66221,0.2013,11,discharge,1,-10.65,3.55,10.0,9.9,3.4265,3.1079,29.9155,09-23-21_21.19_BOOST_protocol_HPPC_IN21700_30T_cycle_#787.mat
BOOST,787,0.88871,2.66221,0.2014,11,charge,1,5.324,1.775,2.0,2.0,3.4363,3.5227,16.2278,09-23-21_21.19_BOOST_protocol_HPPC_IN21700_30T_cycle_#787.mat
BOOST,787,0.88871,2.66221,0.2014,11,charge,1,5.324,1.775,10.0,9.9,3.4363,3.5406,19.5898,09-23-21_21.19_BOOST_protocol_HPPC_IN21700_30T_cycle_#787.mat
BOOST,787,0.88871,2.66221,0.2012,11,discharge,2,-21.296,7.099,2.0,1.9,3.4291,3.0163,19.3839,09-23-21_21.19_BOOST_protocol_HPPC_IN21700_30T_cycle_#787.mat
BOOST,787,0.88871,2.66221,0.2012,11,discharge,2,-21.296,7.099,10.0,9.91,3.4291,2.6461,36.7675,09-23-21_21.19_BOOST_protocol_HPPC_IN21700_30T_cycle_#787.mat
BOOST,787,0.88871,2.66221,0.2015,11,charge,2,15.972,5.324,2.0,2.0,3.4421,3.6688,14.1936,09-23-21_21.19_BOOST_protocol_HPPC_IN21700_30T_cycle_#787.mat
BOOST,787,0.88871,2.66221,0.2015,11,charge,2,15.972,5.324,10.0,9.9,3.4421,3.7175,17.2427,09-23-21_21.19_BOOST_protocol_HPPC_IN21700_30T_cycle_#787.mat
BOOST,787,0.88871,2.66221,0.2011,11,discharge,3,-30.612,10.204,2.0,2.0,3.4289,2.8238,19.7668,09-23-21_21.19_BOOST_protocol_HPPC_IN21700_30T_cycle_#787.mat
BOOST,787,0.88871,2.66221,0.2011,11,discharge,3,-30.612,10.204,10.0,9.9,3.4289,2.4999,30.3476,09-23-21_21.19_BOOST_protocol_HPPC_IN21700_30T_cycle_#787.mat
BOOST,787,0.88871,2.66221,0.2016,11,charge,3,26.621,8.874,2.0,2.0,3.4449,3.7947,13.14,09-23-21_21.19_BOOST_protocol_HPPC_IN21700_30T_cycle_#787.mat
BOOST,787,0.88871,2.66221,0.2016,11,charge,3,26.621,8.874,10.0,9.9,3.4449,3.8741,16.1226,09-23-21_21.19_BOOST_protocol_HPPC_IN21700_30T_cycle_#787.mat
BOOST,787,0.88871,2.66221,0.157,12,discharge,0,-2.662,0.887,2.0,1.9,3.3783,3.3174,22.8741,09-23-21_21.19_BOOST_protocol_HPPC_IN21700_30T_cycle_#787.mat
BOOST,787,0.88871,2.66221,0.157,12,discharge,0,-2.662,0.887,10.0,9.9,3.3783,3.281,36.546,09-23-21_21.19_BOOST_protocol_HPPC_IN21700_30T_cycle_#787.mat
BOOST,787,0.88871,2.66221,0.157,12,charge,0,1.331,0.444,2.0,2.0,3.3823,3.4097,20.5891,09-23-21_21.19_BOOST_protocol_HPPC_IN21700_30T_cycle_#787.mat
BOOST,787,0.88871,2.66221,0.157,12,charge,0,1.331,0.444,10.0,9.9,3.3823,3.4197,28.1034,09-23-21_21.19_BOOST_protocol_HPPC_IN21700_30T_cycle_#787.mat
BOOST,787,0.88871,2.66221,0.1569,12,discharge,1,-10.65,3.55,2.0,2.0,3.3792,3.1045,25.7934,09-23-21_21.19_BOOST_protocol_HPPC_IN21700_30T_cycle_#787.mat
BOOST,787,0.88871,2.66221,0.1569,12,discharge,1,-10.65,3.55,10.0,9.9,3.3792,2.8222,52.3005,09-23-21_21.19_BOOST_protocol_HPPC_IN21700_30T_cycle_#787.mat
BOOST,787,0.88871,2.66221,0.157,12,charge,1,5.324,1.775,2.0,1.9,3.3929,3.4881,17.8799,09-23-21_21.19_BOOST_protocol_HPPC_IN21700_30T_cycle_#787.mat
BOOST,787,0.88871,2.66221,0.157,12,charge,1,5.324,1.775,10.0,9.9,3.3929,3.5126,22.4814,09-23-21_21.19_BOOST_protocol_HPPC_IN21700_30T_cycle_#787.mat
BOOST,787,0.88871,2.66221,0.1568,12,discharge,2,-21.122,7.041,2.0,2.0,3.3831,2.798,27.701,09-23-21_21.19_BOOST_protocol_HPPC_IN21700_30T_cycle_#787.mat
BOOST,787,0.88871,2.66221,0.1568,12,discharge,2,-21.122,7.041,10.0,9.9,3.3831,2.5,41.8095,09-23-21_21.19_BOOST_protocol_HPPC_IN21700_30T_cycle_#787.mat
BOOST,787,0.88871,2.66221,0.1571,12,charge,2,15.97,5.323,2.0,2.0,3.4005,3.637,14.809,09-23-21_21.19_BOOST_protocol_HPPC_IN21700_30T_cycle_#787.mat
BOOST,787,0.88871,2.66221,0.1571,12,charge,2,15.97,5.323,10.0,9.9,3.4005,3.6799,17.4953,09-23-21_21.19_BOOST_protocol_HPPC_IN21700_30T_cycle_#787.mat
BOOST,787,0.88871,2.66221,0.1567,12,discharge,3,-19.587,6.529,2.0,2.0,3.3831,2.5175,44.1926,09-23-21_21.19_BOOST_protocol_HPPC_IN21700_30T_cycle_#787.mat
BOOST,787,0.88871,2.66221,0.1567,12,discharge,3,-19.587,6.529,10.0,9.9,3.3831,2.4999,45.0911,09-23-21_21.19_BOOST_protocol_HPPC_IN21700_30T_cycle_#787.mat
BOOST,787,0.88871,2.66221,0.1572,12,charge,3,26.621,8.874,2.0,2.0,3.402,3.7621,13.5269,09-23-21_21.19_BOOST_protocol_HPPC_IN21700_30T_cycle_#787.mat
BOOST,787,0.88871,2.66221,0.1572,12,charge,3,26.621,8.874,10.0,9.9,3.402,3.832,16.1527,09-23-21_21.19_BOOST_protocol_HPPC_IN21700_30T_cycle_#787.mat
BOOST,825,0.88536,2.65218,1.0,0,discharge,0,-2.651,0.884,2.0,2.0,4.1352,4.0883,17.6888,09-30-21_01.59_BOOST_protocol_HPPC_IN21700_30T_cycle_#825.mat
BOOST,825,0.88536,2.65218,1.0,0,discharge,0,-2.651,0.884,10.0,9.7,4.1352,4.0699,24.6285,09-30-21_01.59_BOOST_protocol_HPPC_IN21700_30T_cycle_#825.mat
BOOST,825,0.88536,2.65218,1.0,0,charge,0,1.327,0.442,2.0,1.9,4.1489,4.1783,22.1619,09-30-21_01.59_BOOST_protocol_HPPC_IN21700_30T_cycle_#825.mat
BOOST,825,0.88536,2.65218,1.0,0,charge,0,1.327,0.442,10.0,9.9,4.1489,4.1904,31.283,09-30-21_01.59_BOOST_protocol_HPPC_IN21700_30T_cycle_#825.mat
BOOST,825,0.88536,2.65218,0.9999,0,discharge,1,-10.608,3.536,2.0,1.9,4.1444,3.9347,19.7681,09-30-21_01.59_BOOST_protocol_HPPC_IN21700_30T_cycle_#825.mat
BOOST,825,0.88536,2.65218,0.9999,0,discharge,1,-10.608,3.536,10.0,9.9,4.1444,3.8968,23.3409,09-30-21_01.59_BOOST_protocol_HPPC_IN21700_30T_cycle_#825.mat
BOOST,825,0.88536,2.65218,1.0,0,charge,1,1.838,0.613,2.0,2.0,4.1525,4.2001,25.8956,09-30-21_01.59_BOOST_protocol_HPPC_IN21700_30T_cycle_#825.mat
BOOST,825,0.88536,2.65218,1.0,0,charge,1,1.838,0.613,10.0,9.9,4.1525,4.2001,25.8956,09-30-21_01.59_BOOST_protocol_HPPC_IN21700_30T_cycle_#825.mat
BOOST,825,0.88536,2.65218,0.9998,0,discharge,2,-21.216,7.072,2.0,1.9,4.1433,3.7684,17.6706,09-30-21_01.59_BOOST_protocol_HPPC_IN21700_30T_cycle_#825.mat
BOOST,825,0.88536,2.65218,0.9998,0,discharge,2,-21.216,7.072,10.0,9.9,4.1433,3.7194,19.9802,09-30-21_01.59_BOOST_protocol_HPPC_IN21700_30T_cycle_#825.mat
BOOST,825,0.88536,2.65218,1.0,0,charge,2,1.736,0.579,2.0,2.0,4.1557,4.2001,25.5819,09-30-21_01.59_BOOST_protocol_HPPC_IN21700_30T_cycle_#825.mat
BOOST,825,0.88536,2.65218,1.0,0,charge,2,1.736,0.579,10.0,9.9,4.1557,4.2,25.5243,09-30-21_01.59_BOOST_protocol_HPPC_IN21700_30T_cycle_#825.mat
BOOST,825,0.88536,2.65218,0.9998,0,discharge,3,-30.499,10.166,2.0,2.0,4.1426,3.6397,16.4891,09-30-21_01.59_BOOST_protocol_HPPC_IN21700_30T_cycle_#825.mat
BOOST,825,0.88536,2.65218,0.9998,0,discharge,3,-30.499,10.166,10.0,9.9,4.1426,3.58,18.4465,09-30-21_01.59_BOOST_protocol_HPPC_IN21700_30T_cycle_#825.mat
BOOST,825,0.88536,2.65218,1.0,0,charge,3,1.675,0.558,2.0,2.0,4.1579,4.2,25.1328,09-30-21_01.59_BOOST_protocol_HPPC_IN21700_30T_cycle_#825.mat
BOOST,825,0.88536,2.65218,1.0,0,charge,3,1.675,0.558,10.0,9.9,4.1579,4.2,25.1328,09-30-21_01.59_BOOST_protocol_HPPC_IN21700_30T_cycle_#825.mat
BOOST,825,0.88536,2.65218,0.9558,1,discharge,0,-2.653,0.884,2.0,2.0,4.093,4.0427,18.959,09-30-21_01.59_BOOST_protocol_HPPC_IN21700_30T_cycle_#825.mat
BOOST,825,0.88536,2.65218,0.9558,1,discharge,0,-2.653,0.884,10.0,9.9,4.093,4.0322,22.9166,09-30-21_01.59_BOOST_protocol_HPPC_IN21700_30T_cycle_#825.mat
BOOST,825,0.88536,2.65218,0.9558,1,charge,0,1.325,0.442,2.0,2.0,4.0943,4.1195,19.0217,09-30-21_01.59_BOOST_protocol_HPPC_IN21700_30T_cycle_#825.mat
BOOST,825,0.88536,2.65218,0.9558,1,charge,0,1.325,0.442,10.0,9.9,4.0943,4.1254,23.4752,09-30-21_01.59_BOOST_protocol_HPPC_IN21700_30T_cycle_#825.mat
BOOST,825,0.88536,2.65218,0.9557,1,discharge,1,-10.608,3.536,2.0,1.9,4.0932,3.904,17.8356,09-30-21_01.59_BOOST_protocol_HPPC_IN21700_30T_cycle_#825.mat
BOOST,825,0.88536,2.65218,0.9557,1,discharge,1,-10.608,3.536,10.0,9.9,4.0932,3.8739,20.6731,09-30-21_01.59_BOOST_protocol_HPPC_IN21700_30T_cycle_#825.mat
BOOST,825,0.88536,2.65218,0.9558,1,charge,1,4.959,1.653,2.0,1.9,4.0969,4.1961,20.0036,09-30-21_01.59_BOOST_protocol_HPPC_IN21700_30T_cycle_#825.mat
BOOST,825,0.88536,2.65218,0.9558,1,charge,1,4.959,1.653,10.0,9.9,4.0969,4.2,20.7901,09-30-21_01.59_BOOST_protocol_HPPC_IN21700_30T_cycle_#825.mat
BOOST,825,0.88536,2.65218,0.9556,1,discharge,2,-21.217,7.072,2.0,2.0,4.0934,3.7433,16.5009,09-30-21_01.59_BOOST_protocol_HPPC_IN21700_30T_cycle_#825.mat
BOOST,825,0.88536,2.65218,0.9556,1,discharge,2,-21.217,7.072,10.0,9.9,4.0934,3.6939,18.8292,09-30-21_01.59_BOOST_protocol_HPPC_IN21700_30T_cycle_#825.mat
BOOST,825,0.88536,2.65218,0.9559,1,charge,2,4.861,1.62,2.0,2.0,4.0998,4.2001,20.6328,09-30-21_01.59_BOOST_protocol_HPPC_IN21700_30T_cycle_#825.mat
BOOST,825,0.88536,2.65218,0.9559,1,charge,2,4.861,1.62,10.0,9.9,4.0998,4.2001,20.6328,09-30-21_01.59_BOOST_protocol_HPPC_IN21700_30T_cycle_#825.mat
BOOST,825,0.88536,2.65218,0.9556,1,discharge,3,-30.498,10.166,2.0,2.0,4.0943,3.6183,15.6076,09-30-21_01.59_BOOST_protocol_HPPC_IN21700_30T_cycle_#825.mat
BOOST,825,0.88536,2.65218,0.9556,1,discharge,3,-30.498,10.166,10.0,9.9,4.0943,3.5498,17.8536,09-30-21_01.59_BOOST_protocol_HPPC_IN21700_30T_cycle_#825.mat
BOOST,825,0.88536,2.65218,0.9559,1,charge,3,4.706,1.569,2.0,2.0,4.1025,4.2,20.7182,09-30-21_01.59_BOOST_protocol_HPPC_IN21700_30T_cycle_#825.mat
BOOST,825,0.88536,2.65218,0.9559,1,charge,3,4.706,1.569,10.0,9.9,4.1025,4.2,20.7182,09-30-21_01.59_BOOST_protocol_HPPC_IN21700_30T_cycle_#825.mat
BOOST,825,0.88536,2.65218,0.9116,2,discharge,0,-2.651,0.884,2.0,1.9,4.0773,4.0321,17.0489,09-30-21_01.59_BOOST_protocol_HPPC_IN21700_30T_cycle_#825.mat
BOOST,825,0.88536,2.65218,0.9116,2,discharge,0,-2.651,0.884,10.0,9.9,4.0773,4.0221,20.8208,09-30-21_01.59_BOOST_protocol_HPPC_IN21700_30T_cycle_#825.mat
BOOST,825,0.88536,2.65218,0.9116,2,charge,0,1.327,0.442,2.0,2.0,4.0796,4.1023,17.1127,09-30-21_01.59_BOOST_protocol_HPPC_IN21700_30T_cycle_#825.mat
BOOST,825,0.88536,2.65218,0.9116,2,charge,0,1.327,0.442,10.0,9.9,4.0796,4.107,20.6559,09-30-21_01.59_BOOST_protocol_HPPC_IN21700_30T_cycle_#825.mat
BOOST,825,0.88536,2.65218,0.9115,2,discharge,1,-10.608,3.536,2.0,1.9,4.0785,3.9007,16.7609,09-30-21_01.59_BOOST_protocol_HPPC_IN21700_30T_cycle_#825.mat
BOOST,825,0.88536,2.65218,0.9115,2,discharge,1,-10.608,3.536,10.0,9.9,4.0785,3.8642,20.2017,09-30-21_01.59_BOOST_protocol_HPPC_IN21700_30T_cycle_#825.mat
BOOST,825,0.88536,2.65218,0.9116,2,charge,1,5.304,1.768,2.0,2.0,4.0816,4.1715,16.9501,09-30-21_01.59_BOOST_protocol_HPPC_IN21700_30T_cycle_#825.mat
BOOST,825,0.88536,2.65218,0.9116,2,charge,1,5.304,1.768,10.0,9.9,4.0816,4.1899,20.4193,09-30-21_01.59_BOOST_protocol_HPPC_IN21700_30T_cycle_#825.mat
BOOST,825,0.88536,2.65218,0.9114,2,discharge,2,-21.217,7.072,2.0,2.0,4.0787,3.7434,15.8034,09-30-21_01.59_BOOST_protocol_HPPC_IN21700_30T_cycle_#825.mat
BOOST,825,0.88536,2.65218,0.9114,2,discharge,2,-21.217,7.072,10.0,9.9,4.0787,3.68,18.7915,09-30-21_01.59_BOOST_protocol_HPPC_IN21700_30T_cycle_#825.mat
BOOST,825,0.88536,2.65218,0.9117,2,charge,2,6.434,2.145,2.0,2.0,4.084,4.2,18.0295,09-30-21_01.59_BOOST_protocol_HPPC_IN21700_30T_cycle_#825.mat
BOOST,825,0.88536,2.65218,0.9117,2,charge,2,6.434,2.145,10.0,9.9,4.084,4.1999,18.014,09-30-21_01.59_BOOST_protocol_HPPC_IN21700_30T_cycle_#825.mat
BOOST,825,0.88536,2.65218,0.9113,2,discharge,3,-30.5,10.167,2.0,2.0,4.0794,3.62,15.0623,09-30-21_01.59_BOOST_protocol_HPPC_IN21700_30T_cycle_#825.mat
BOOST,825,0.88536,2.65218,0.9113,2,discharge,3,-30.5,10.167,10.0,9.9,4.0794,3.5342,17.8754,09-30-21_01.59_BOOST_protocol_HPPC_IN21700_30T_cycle_#825.mat
BOOST,825,0.88536,2.65218,0.9117,2,charge,3,6.341,2.114,2.0,2.0,4.086,4.2,17.978,09-30-21_01.59_BOOST_protocol_HPPC_IN21700_30T_cycle_#825.mat
BOOST,825,0.88536,2.65218,0.9117,2,charge,3,6.341,2.114,10.0,9.9,4.086,4.2,17.978,09-30-21_01.59_BOOST_protocol_HPPC_IN21700_30T_cycle_#825.mat
BOOST,825,0.88536,2.65218,0.8232,3,discharge,0,-2.651,0.884,2.0,2.0,4.0126,3.9705,15.879,09-30-21_01.59_BOOST_protocol_HPPC_IN21700_30T_cycle_#825.mat
BOOST,825,0.88536,2.65218,0.8232,3,discharge,0,-2.651,0.884,10.0,9.9,4.0126,3.955,21.7252,09-30-21_01.59_BOOST_protocol_HPPC_IN21700_30T_cycle_#825.mat
BOOST,825,0.88536,2.65218,0.8232,3,charge,0,1.324,0.441,2.0,2.0,4.0148,4.0352,15.4032,09-30-21_01.59_BOOST_protocol_HPPC_IN21700_30T_cycle_#825.mat
BOOST,825,0.88536,2.65218,0.8232,3,charge,0,1.324,0.441,10.0,9.9,4.0148,4.0418,20.3866,09-30-21_01.59_BOOST_protocol_HPPC_IN21700_30T_cycle_#825.mat
BOOST,825,0.88536,2.65218,0.8231,3,discharge,1,-10.608,3.536,2.0,2.0,4.0136,3.8478,15.6297,09-30-21_01.59_BOOST_protocol_HPPC_IN21700_30T_cycle_#825.mat
