Repository: KikETs/ECM_HYBRID_BMS_JOINT

## Results

| Arm | Model | Size | Protocol | Result | Worst cell |
|---|---|---|---|---|---|
| SOP | 2RC table + trim (A8) | 4 effective coefficients, 2 EW states | leave-one-cell-out | usable current 69.6 % discharge, 59.5 % charge (τ = 10 s) | 59.9 % / 53.5 % (BOOST_REST) |
| SOH | dQ/dV ridge | 65 coefficients | leave-one-cell-out | RMSE 0.0094, bias −0.0005 | 0.0130 (BOOST_REST) |
| SOC | 2RC EKF, low-current gate | 3 states | leave-one-cell-out | **2.34 %p** over six sensor disturbances on estimated SOH (2.325 on true SOH), per cell 2.00–2.75 | 4.60 %p (BOOST_NEGPULSE_1S, current offset −0.10 A) |

The SOH arm was a 10,945-parameter CNN until the second audit round. Nested

File: analysis/uypydj_ecm.csv (part 55 of 80)
cell,cycle,SOH,CAP_Ah,SOC,direction,rate_rank,I_A,V_pre_V,rest_before_s,n_points,R0_mOhm,R1_mOhm,tau1_s,R2_mOhm,tau2_s,fit_rmse_mV
BOOST_NEGPULSE_1S,456,0.92534,2.75233,0.45,charge,0,1.375,3.6605,70.2,100,9.2018,0.7703,0.2859,7.391,10.3251,0.0886
BOOST_NEGPULSE_1S,456,0.92534,2.75233,0.4499,discharge,1,-11.001,3.6585,635.3,101,9.3026,0.7382,0.3143,7.2356,9.123,0.2726
BOOST_NEGPULSE_1S,456,0.92534,2.75233,0.45,charge,1,5.501,3.6624,160.5,101,9.4,0.6848,0.3172,6.3552,8.2963,0.1439
BOOST_NEGPULSE_1S,456,0.92534,2.75233,0.4498,discharge,2,-22.001,3.6595,680.3,101,9.3826,0.7211,0.3528,6.0348,7.5398,0.5329
BOOST_NEGPULSE_1S,456,0.92534,2.75233,0.4501,charge,2,16.502,3.6652,280.7,101,9.2766,0.8533,0.6497,5.2538,8.8689,0.4031
BOOST_NEGPULSE_1S,456,0.92534,2.75233,0.4497,discharge,3,-31.627,3.6597,800.2,101,9.3563,0.7915,0.456,5.8608,8.0457,0.7798
BOOST_NEGPULSE_1S,456,0.92534,2.75233,0.4502,charge,3,27.501,3.6669,385.1,101,9.1405,0.8439,0.5962,5.5336,10.6573,0.5705
BOOST_NEGPULSE_1S,456,0.92534,2.75233,0.3583,discharge,0,-2.751,3.5966,5607.7,101,9.2839,0.8609,0.2565,8.2932,10.7174,0.1231
BOOST_NEGPULSE_1S,456,0.92534,2.75233,0.3583,charge,0,1.375,3.5986,70.3,101,9.4525,0.8423,0.44,8.0729,12.2362,0.0894
BOOST_NEGPULSE_1S,456,0.92534,2.75233,0.3582,discharge,1,-11.0,3.5973,635.4,101,9.502,0.8215,0.2219,7.445,9.1939,0.3085
BOOST_NEGPULSE_1S,456,0.92534,2.75233,0.3583,charge,1,5.502,3.6013,160.7,101,9.4446,0.7562,0.2584,6.8227,9.1905,0.1605
BOOST_NEGPULSE_1S,456,0.92534,2.75233,0.3581,discharge,2,-22.001,3.5975,680.3,101,9.5259,0.8014,0.2726,6.6008,8.1328,0.6117
BOOST_NEGPULSE_1S,456,0.92534,2.75233,0.3584,charge,2,16.503,3.6047,280.1,101,9.3855,0.7105,0.3548,4.9369,7.0953,0.4315
BOOST_NEGPULSE_1S,456,0.92534,2.75233,0.358,discharge,3,-31.627,3.598,800.2,101,9.5038,0.842,0.3396,6.6744,8.8448,0.8636
BOOST_NEGPULSE_1S,456,0.92534,2.75233,0.3585,charge,3,27.502,3.6072,385.8,101,9.3074,0.7771,0.4961,4.7477,8.7045,0.6118
BOOST_NEGPULSE_1S,456,0.92534,2.75233,0.2666,discharge,0,-2.751,3.5155,5608.1,101,9.8128,1.2068,0.2072,9.4518,10.7719,0.1281
BOOST_NEGPULSE_1S,456,0.92534,2.75233,0.2666,charge,0,1.375,3.5171,70.3,101,9.6713,1.2077,0.148,8.3351,10.3396,0.0965
BOOST_NEGPULSE_1S,456,0.92534,2.75233,0.2665,discharge,1,-11.001,3.5151,635.3,101,9.7939,1.2156,0.2125,8.1332,9.0809,0.4384
BOOST_NEGPULSE_1S,456,0.92534,2.75233,0.2667,charge,1,5.501,3.5215,160.5,101,9.8933,1.0657,0.2163,7.7808,10.2563,0.2037
BOOST_NEGPULSE_1S,456,0.92534,2.75233,0.2664,discharge,2,-22.001,3.5183,680.2,101,9.8398,1.1992,0.2158,8.7179,9.4001,0.8709
BOOST_NEGPULSE_1S,456,0.92534,2.75233,0.2667,charge,2,16.502,3.5269,280.1,101,9.5927,0.9121,0.1792,6.6872,9.2294,0.4408
BOOST_NEGPULSE_1S,456,0.92534,2.75233,0.2663,discharge,3,-31.628,3.5193,800.3,101,9.8575,1.2157,0.3029,11.9857,14.2789,1.3531
BOOST_NEGPULSE_1S,456,0.92534,2.75233,0.2668,charge,3,27.502,3.5294,384.9,101,9.4803,0.7555,0.1877,5.286,7.3788,0.6165
BOOST_NEGPULSE_1S,456,0.92534,2.75233,0.2207,discharge,0,-2.751,3.462,5070.3,101,10.1136,1.6312,0.1556,9.4093,9.0921,0.1353
BOOST_NEGPULSE_1S,456,0.92534,2.75233,0.2208,charge,0,1.375,3.4632,70.3,101,10.4789,1.578,0.1713,8.5538,9.5931,0.108
BOOST_NEGPULSE_1S,456,0.92534,2.75233,0.2207,discharge,1,-11.001,3.4624,635.3,101,10.1591,1.7206,0.1906,9.2777,9.0761,0.5693
BOOST_NEGPULSE_1S,456,0.92534,2.75233,0.2208,charge,1,5.501,3.4686,160.5,101,10.012,1.4169,0.1705,8.0851,10.3472,0.2275
BOOST_NEGPULSE_1S,456,0.92534,2.75233,0.2206,discharge,2,-22.003,3.4642,680.3,101,10.2038,1.7424,0.253,17.2576,17.4947,1.2667
BOOST_NEGPULSE_1S,456,0.92534,2.75233,0.2209,charge,2,16.501,3.4725,280.2,101,9.7874,1.1137,0.1473,7.1699,9.8876,0.5256
BOOST_NEGPULSE_1S,456,0.92534,2.75233,0.2205,discharge,3,-31.627,3.4637,800.2,101,10.2024,1.7046,0.3036,200.0,211.5891,1.7509
BOOST_NEGPULSE_1S,456,0.92534,2.75233,0.221,charge,3,27.503,3.4749,385.2,101,9.6239,0.864,0.1794,6.2895,9.1695,0.7193
BOOST_NEGPULSE_1S,456,0.92534,2.75233,0.1749,discharge,0,-2.751,3.4197,5070.3,101,10.2741,2.3805,0.1486,11.3724,8.6793,0.1623
BOOST_NEGPULSE_1S,456,0.92534,2.75233,0.1749,charge,0,1.376,3.4221,70.3,101,10.1969,2.1598,0.161,8.0261,7.495,0.1183
BOOST_NEGPULSE_1S,456,0.92534,2.75233,0.1748,discharge,1,-11.0,3.4203,635.3,101,10.514,2.597,0.2296,25.4716,19.9007,0.8324
BOOST_NEGPULSE_1S,456,0.92534,2.75233,0.175,charge,1,5.502,3.4278,160.5,101,10.3387,1.9687,0.1634,5.9799,7.7256,0.2598
BOOST_NEGPULSE_1S,456,0.92534,2.75233,0.1747,discharge,2,-22.002,3.4221,680.3,101,10.3567,2.2292,0.1424,200.0,114.4445,1.0488
BOOST_NEGPULSE_1S,456,0.92534,2.75233,0.1751,charge,2,16.501,3.4331,280.6,101,9.9533,1.3471,0.1356,6.3775,10.6771,0.5755
BOOST_NEGPULSE_1S,456,0.92534,2.75233,0.1751,charge,3,27.502,3.4357,378.2,101,9.6214,0.9352,0.1347,6.4675,10.9428,0.6604
BOOST_NEGPULSE_1S,456,0.92534,2.75233,0.1291,discharge,0,-2.751,3.3701,5069.5,101,10.8556,4.4424,0.2203,27.117,12.5728,0.2812
BOOST_NEGPULSE_1S,456,0.92534,2.75233,0.1291,charge,0,1.376,3.374,70.3,101,10.6432,3.7582,0.1965,14.0321,8.7396,0.1329
BOOST_NEGPULSE_1S,456,0.92534,2.75233,0.129,discharge,1,-11.001,3.3716,635.3,101,11.0744,4.6346,0.2542,200.0,61.4517,1.3077
BOOST_NEGPULSE_1S,456,0.92534,2.75233,0.1291,charge,1,5.501,3.3836,160.2,101,10.6115,2.8367,0.1552,7.767,6.07,0.3238
BOOST_NEGPULSE_1S,456,0.92534,2.75233,0.1292,charge,2,16.502,3.3901,245.9,101,10.2166,1.7417,0.1758,4.7648,6.7078,0.827
BOOST_NEGPULSE_1S,456,0.92534,2.75233,0.1293,charge,3,27.501,3.3908,261.3,101,9.9341,1.3619,0.1728,5.3415,10.1097,1.0971
BOOST_NEGPULSE_1S,493,0.92515,2.75178,1.0,discharge,0,-2.752,4.1482,99999.0,99,2.2998,8.4221,0.2162,13.0549,7.5786,0.2958
BOOST_NEGPULSE_1S,493,0.92515,2.75178,1.0,charge,0,1.376,4.1611,69.4,101,10.6065,3.948,0.2077,17.2141,9.7608,0.1572
BOOST_NEGPULSE_1S,493,0.92515,2.75178,0.9999,discharge,1,-11.01,4.1574,635.3,101,10.4691,3.5782,0.1583,6.9538,4.4596,0.7674
BOOST_NEGPULSE_1S,493,0.92515,2.75178,1.0,charge,1,1.682,4.1646,160.5,101,21.056,0.01,0.05,0.01,3000.0,0.1472
BOOST_NEGPULSE_1S,493,0.92515,2.75178,0.9998,discharge,2,-22.017,4.1567,638.4,101,10.4561,3.0272,0.1499,4.4577,3.7605,1.4838
BOOST_NEGPULSE_1S,493,0.92515,2.75178,1.0,charge,2,1.564,4.1677,280.2,101,20.6696,0.01,2999.9999,0.01,2999.9999,0.1922
BOOST_NEGPULSE_1S,493,0.92515,2.75178,0.9997,discharge,3,-31.647,4.1562,637.2,101,10.3436,2.7214,0.1564,3.6612,4.0527,2.0275
BOOST_NEGPULSE_1S,493,0.92515,2.75178,1.0,charge,3,1.492,4.1696,385.2,101,20.398,0.01,2999.9994,0.01,2999.9994,0.1401
BOOST_NEGPULSE_1S,493,0.92515,2.75178,0.9541,discharge,0,-2.754,4.0973,4787.1,101,10.4237,2.7603,0.1572,6.7234,5.9683,0.1948
BOOST_NEGPULSE_1S,493,0.92515,2.75178,0.9541,charge,0,1.376,4.0986,70.3,101,10.048,2.9777,0.1341,7.5685,6.8345,0.123
BOOST_NEGPULSE_1S,493,0.92515,2.75178,0.954,discharge,1,-11.007,4.0967,635.3,101,10.307,2.6174,0.1483,4.7338,4.7784,0.6308
BOOST_NEGPULSE_1S,493,0.92515,2.75178,0.9542,charge,1,5.503,4.1009,160.2,101,10.1412,2.2715,0.0821,6.193,3.4828,0.7111
BOOST_NEGPULSE_1S,493,0.92515,2.75178,0.954,discharge,2,-22.016,4.0976,679.2,101,10.2734,2.4106,0.1528,3.9114,5.3589,1.2475
BOOST_NEGPULSE_1S,493,0.92515,2.75178,0.9542,charge,2,5.799,4.1034,280.7,101,16.6602,0.01,0.05,0.01,3000.0,0.2694
BOOST_NEGPULSE_1S,493,0.92515,2.75178,0.9539,discharge,3,-31.647,4.0981,682.7,101,10.1873,2.1416,0.1485,3.7921,6.1695,1.5704
BOOST_NEGPULSE_1S,493,0.92515,2.75178,0.9542,charge,3,5.702,4.1053,385.0,101,16.6109,0.01,0.05,0.01,3000.0,0.3714
BOOST_NEGPULSE_1S,493,0.92515,2.75178,0.9082,discharge,0,-2.754,4.0805,4831.0,101,10.1171,2.2572,0.1536,5.9402,5.9888,0.1834
BOOST_NEGPULSE_1S,493,0.92515,2.75178,0.9083,charge,0,1.376,4.0817,70.3,101,9.957,2.2394,0.1202,5.7429,6.0124,0.1187
BOOST_NEGPULSE_1S,493,0.92515,2.75178,0.9082,discharge,1,-11.009,4.0799,635.3,101,10.0933,2.1869,0.1568,5.3356,6.2106,0.5924
BOOST_NEGPULSE_1S,493,0.92515,2.75178,0.9083,charge,1,5.503,4.0834,160.5,101,10.1113,2.149,0.1637,5.6423,6.4432,0.3034
BOOST_NEGPULSE_1S,493,0.92515,2.75178,0.9081,discharge,2,-22.017,4.0809,680.3,101,10.1358,1.9839,0.1611,4.9209,6.963,1.0992
BOOST_NEGPULSE_1S,493,0.92515,2.75178,0.9083,charge,2,7.777,4.0852,280.2,101,14.7607,0.01,0.05,0.01,3000.0,0.3547
BOOST_NEGPULSE_1S,493,0.92515,2.75178,0.908,discharge,3,-31.647,4.0811,704.1,101,10.0412,1.7765,0.1521,4.8818,7.6632,1.2707
BOOST_NEGPULSE_1S,493,0.92515,2.75178,0.9084,charge,3,7.705,4.0858,385.2,101,14.8188,0.01,0.05,0.01,2999.9999,0.2506
BOOST_NEGPULSE_1S,493,0.92515,2.75178,0.8165,discharge,0,-2.753,4.0237,5394.5,101,9.8974,1.596,0.2765,11.1916,9.5982,0.1538
BOOST_NEGPULSE_1S,493,0.92515,2.75178,0.8166,charge,0,1.376,4.0257,70.3,101,9.7729,1.5126,0.2867,9.2887,9.017,0.125
BOOST_NEGPULSE_1S,493,0.92515,2.75178,0.8165,discharge,1,-11.008,4.0241,635.3,101,9.8674,1.5416,0.2405,8.8699,7.3592,0.4927
BOOST_NEGPULSE_1S,493,0.92515,2.75178,0.8166,charge,1,5.504,4.0287,160.3,101,9.7094,1.4737,0.2386,7.3051,7.5963,0.2579
BOOST_NEGPULSE_1S,493,0.92515,2.75178,0.8164,discharge,2,-22.017,4.0246,680.2,101,9.8861,1.516,0.274,6.448,6.2399,0.9802
BOOST_NEGPULSE_1S,493,0.92515,2.75178,0.8167,charge,2,12.328,4.0309,280.3,101,13.2907,0.4324,0.05,0.01,3000.0,0.1432
BOOST_NEGPULSE_1S,493,0.92515,2.75178,0.8163,discharge,3,-31.647,4.0251,753.0,101,9.7578,1.4786,0.2515,5.5985,6.1259,1.3009
BOOST_NEGPULSE_1S,493,0.92515,2.75178,0.8167,charge,3,12.347,4.0326,385.1,101,13.557,0.01,0.05,0.01,3000.0,0.4269
BOOST_NEGPULSE_1S,493,0.92515,2.75178,0.7248,discharge,0,-2.754,3.9224,5442.1,101,9.636,1.4311,0.3345,11.7716,10.978,0.1525
BOOST_NEGPULSE_1S,493,0.92515,2.75178,0.7248,charge,0,1.376,3.9244,70.3,101,9.6732,1.2148,0.2569,7.9807,8.1799,0.095
BOOST_NEGPULSE_1S,493,0.92515,2.75178,0.7247,discharge,1,-11.011,3.9227,635.3,101,9.6553,1.286,0.2668,7.5069,6.3299,0.3942
BOOST_NEGPULSE_1S,493,0.92515,2.75178,0.7249,charge,1,5.503,3.9278,160.5,101,9.4454,1.2301,0.2738,5.8319,7.1888,0.2105
BOOST_NEGPULSE_1S,493,0.92515,2.75178,0.7246,discharge,2,-22.017,3.9229,680.2,101,9.6533,1.4303,0.3514,5.2984,6.0047,0.919
BOOST_NEGPULSE_1S,493,0.92515,2.75178,0.7249,charge,2,16.51,3.9297,280.3,101,9.3764,0.9939,0.294,6.2455,9.5565,0.4844
BOOST_NEGPULSE_1S,493,0.92515,2.75178,0.7246,discharge,3,-31.648,3.9233,800.0,101,9.5954,1.3329,0.3564,5.0035,6.8023,1.0804
BOOST_NEGPULSE_1S,493,0.92515,2.75178,0.725,charge,3,21.652,3.9308,385.0,101,11.5667,0.8712,0.0595,0.01,2999.9002,0.1933
BOOST_NEGPULSE_1S,493,0.92515,2.75178,0.633,discharge,0,-2.752,3.8372,5541.5,101,9.6022,1.2217,0.3572,10.5274,10.2012,0.1382
BOOST_NEGPULSE_1S,493,0.92515,2.75178,0.6331,charge,0,1.376,3.8385,70.3,101,9.6219,1.2451,0.4419,8.5721,9.6564,0.1095
BOOST_NEGPULSE_1S,493,0.92515,2.75178,0.633,discharge,1,-11.011,3.8369,635.3,101,9.6237,1.1577,0.3381,6.7825,7.2063,0.3636
BOOST_NEGPULSE_1S,493,0.92515,2.75178,0.6331,charge,1,5.504,3.8413,160.5,101,9.4577,1.1417,0.3041,7.4589,8.6934,0.202
BOOST_NEGPULSE_1S,493,0.92515,2.75178,0.6329,discharge,2,-22.017,3.8362,680.3,101,9.5453,1.0907,0.2907,5.7425,7.2715,0.6969
BOOST_NEGPULSE_1S,493,0.92515,2.75178,0.6332,charge,2,16.51,3.8437,280.7,101,9.3993,0.97,0.3424,6.072,8.3406,0.4427
BOOST_NEGPULSE_1S,493,0.92515,2.75178,0.6328,discharge,3,-31.646,3.8359,800.0,101,9.4841,1.0099,0.2783,5.6896,8.0813,0.8779
BOOST_NEGPULSE_1S,493,0.92515,2.75178,0.6333,charge,3,27.521,3.8454,385.3,101,9.4912,3.6032,2.7446,0.01,2.75,2.6511
BOOST_NEGPULSE_1S,493,0.92515,2.75178,0.5413,discharge,0,-2.753,3.7403,5599.5,101,9.4005,0.9404,0.2898,8.873,10.2023,0.1205
BOOST_NEGPULSE_1S,493,0.92515,2.75178,0.5413,charge,0,1.376,3.7416,70.3,101,9.3896,0.933,0.3752,7.9217,10.0542,0.0939
BOOST_NEGPULSE_1S,493,0.92515,2.75178,0.5412,discharge,1,-11.007,3.7405,635.3,101,9.5097,0.8441,0.3427,7.3231,8.4602,0.2963
BOOST_NEGPULSE_1S,493,0.92515,2.75178,0.5414,charge,1,5.504,3.7441,160.3,101,9.3472,0.834,0.2716,6.7082,7.9579,0.1745
BOOST_NEGPULSE_1S,493,0.92515,2.75178,0.5412,discharge,2,-22.017,3.7405,680.2,101,9.443,0.8705,0.3369,6.219,7.4884,0.6325
BOOST_NEGPULSE_1S,493,0.92515,2.75178,0.5415,charge,2,16.511,3.7465,280.2,101,9.3382,0.9786,0.5775,6.1107,9.6831,0.4572
BOOST_NEGPULSE_1S,493,0.92515,2.75178,0.5411,discharge,3,-31.647,3.74,800.3,101,9.4079,0.8659,0.3848,5.997,7.8359,0.8746
BOOST_NEGPULSE_1S,493,0.92515,2.75178,0.5416,charge,3,27.521,3.748,385.9,101,9.2051,0.9049,0.4998,5.9112,10.0397,0.6052
BOOST_NEGPULSE_1S,493,0.92515,2.75178,0.4496,discharge,0,-2.752,3.6578,5607.8,101,9.4996,0.8392,0.3595,8.4267,11.0254,0.1182
BOOST_NEGPULSE_1S,493,0.92515,2.75178,0.4496,charge,0,1.376,3.6593,70.3,101,9.2277,0.8387,0.2686,7.1879,9.6489,0.1009
BOOST_NEGPULSE_1S,493,0.92515,2.75178,0.4495,discharge,1,-11.009,3.658,635.3,101,9.4852,0.7745,0.2816,7.3109,8.9838,0.2939
BOOST_NEGPULSE_1S,493,0.92515,2.75178,0.4496,charge,1,5.503,3.662,160.3,101,9.3201,0.7378,0.2274,6.3799,7.9831,0.1479
BOOST_NEGPULSE_1S,493,0.92515,2.75178,0.4494,discharge,2,-22.017,3.6582,680.3,101,9.4543,0.7796,0.2899,6.1109,7.3785,0.5991
BOOST_NEGPULSE_1S,493,0.92515,2.75178,0.4497,charge,2,16.512,3.6644,279.8,101,9.372,0.8686,0.5994,5.2931,8.6753,0.4449
BOOST_NEGPULSE_1S,493,0.92515,2.75178,0.4493,discharge,3,-31.645,3.6585,800.0,101,9.4382,0.8265,0.3787,5.9475,7.8402,0.8871
BOOST_NEGPULSE_1S,493,0.92515,2.75178,0.4498,charge,3,27.52,3.666,385.2,101,9.2313,0.8564,0.5331,5.495,10.1946,0.631
BOOST_NEGPULSE_1S,493,0.92515,2.75178,0.3578,discharge,0,-2.753,3.5953,5608.4,101,9.5291,0.9881,0.1835,8.3354,10.3603,0.122
BOOST_NEGPULSE_1S,493,0.92515,2.75178,0.3579,charge,0,1.376,3.5967,70.3,101,9.3558,1.002,0.1479,7.3064,9.6757,0.105
BOOST_NEGPULSE_1S,493,0.92515,2.75178,0.3578,discharge,1,-11.009,3.5954,635.3,101,9.6356,0.8795,0.2264,7.5624,9.1428,0.3288
BOOST_NEGPULSE_1S,493,0.92515,2.75178,0.3579,charge,1,5.504,3.5996,160.2,101,9.5087,0.8473,0.1955,6.905,9.0088,0.1806
BOOST_NEGPULSE_1S,493,0.92515,2.75178,0.3577,discharge,2,-22.017,3.5958,680.2,101,9.6066,0.8858,0.2355,6.7238,8.0313,0.6737
BOOST_NEGPULSE_1S,493,0.92515,2.75178,0.358,charge,2,16.512,3.6031,280.2,101,9.4626,0.7573,0.2817,5.0116,6.9061,0.4609
BOOST_NEGPULSE_1S,493,0.92515,2.75178,0.3576,discharge,3,-31.646,3.5962,800.0,101,9.5899,0.902,0.2959,6.8498,8.8248,0.938
BOOST_NEGPULSE_1S,493,0.92515,2.75178,0.3581,charge,3,27.521,3.6051,385.2,101,9.3885,0.8186,0.4257,4.7562,8.3272,0.691
BOOST_NEGPULSE_1S,493,0.92515,2.75178,0.2661,discharge,0,-2.753,3.5126,5608.4,101,9.815,1.4247,0.1534,9.4552,10.2023,0.1416
BOOST_NEGPULSE_1S,493,0.92515,2.75178,0.2661,charge,0,1.376,3.5142,70.3,101,9.7179,1.3507,0.1141,8.0813,9.3589,0.1111
BOOST_NEGPULSE_1S,493,0.92515,2.75178,0.266,discharge,1,-11.01,3.5129,635.3,101,9.9471,1.3689,0.1846,8.3315,8.9126,0.4749
BOOST_NEGPULSE_1S,493,0.92515,2.75178,0.2662,charge,1,5.504,3.5192,160.2,101,9.7762,1.2641,0.1592,7.7353,9.7014,0.2259
BOOST_NEGPULSE_1S,493,0.92515,2.75178,0.266,discharge,2,-22.017,3.5145,680.4,101,9.8963,1.366,0.2021,9.1884,9.6203,0.9453
BOOST_NEGPULSE_1S,493,0.92515,2.75178,0.2663,charge,2,16.511,3.524,280.1,101,9.6904,1.0193,0.1641,6.7988,9.2277,0.4757
BOOST_NEGPULSE_1S,493,0.92515,2.75178,0.2659,discharge,3,-31.647,3.5161,800.0,101,9.932,1.3843,0.2686,13.6211,15.7879,1.5458
BOOST_NEGPULSE_1S,493,0.92515,2.75178,0.2663,charge,3,27.521,3.527,385.1,101,9.5202,0.8522,0.1533,5.366,7.3054,0.657
BOOST_NEGPULSE_1S,493,0.92515,2.75178,0.2202,discharge,0,-2.752,3.4588,5068.2,101,10.1899,1.8041,0.1609,9.4997,8.8136,0.1468
BOOST_NEGPULSE_1S,493,0.92515,2.75178,0.2203,charge,0,1.376,3.4607,70.3,101,9.8657,1.9122,0.1161,8.3069,8.898,0.102
BOOST_NEGPULSE_1S,493,0.92515,2.75178,0.2202,discharge,1,-11.009,3.4592,635.3,101,10.2546,1.9129,0.1985,9.8011,9.3725,0.6051
BOOST_NEGPULSE_1S,493,0.92515,2.75178,0.2203,charge,1,5.503,3.4656,160.2,101,10.0225,1.6162,0.145,7.9182,9.9852,0.2319
BOOST_NEGPULSE_1S,493,0.92515,2.75178,0.2201,discharge,2,-22.017,3.4608,680.4,101,10.2774,1.9178,0.2341,20.9034,20.3304,1.3041
BOOST_NEGPULSE_1S,493,0.92515,2.75178,0.2204,charge,2,16.51,3.4697,280.2,101,9.8415,1.2367,0.1347,7.2317,10.0053,0.5468
BOOST_NEGPULSE_1S,493,0.92515,2.75178,0.22,discharge,3,-31.647,3.4605,800.4,101,10.1874,1.8494,0.2256,200.0,190.6103,2.0641
BOOST_NEGPULSE_1S,493,0.92515,2.75178,0.2205,charge,3,27.52,3.4722,385.0,101,9.6462,0.9583,0.1508,6.3453,9.1281,0.7547
BOOST_NEGPULSE_1S,493,0.92515,2.75178,0.1744,discharge,0,-2.753,3.4177,5069.1,101,10.4594,2.6359,0.1659,12.2725,8.9523,0.1664
BOOST_NEGPULSE_1S,493,0.92515,2.75178,0.1744,charge,0,1.376,3.4202,70.2,101,10.3713,2.4289,0.17,8.3955,7.7487,0.1202
BOOST_NEGPULSE_1S,493,0.92515,2.75178,0.1743,discharge,1,-11.009,3.4187,635.3,101,10.6447,2.931,0.2377,31.7613,22.9147,0.8818
BOOST_NEGPULSE_1S,493,0.92515,2.75178,0.1744,charge,1,5.504,3.4269,160.2,101,10.26,2.2005,0.1456,5.9721,7.3571,0.2809
BOOST_NEGPULSE_1S,493,0.92515,2.75178,0.1742,discharge,2,-22.017,3.4195,680.2,101,10.4103,2.4318,0.134,200.0,101.9552,1.1127
BOOST_NEGPULSE_1S,493,0.92515,2.75178,0.1745,charge,2,16.512,3.4316,280.2,101,10.0002,1.4678,0.131,6.3367,10.5233,0.5914
BOOST_NEGPULSE_1S,493,0.92515,2.75178,0.1746,charge,3,27.521,3.434,370.6,101,9.6722,1.0176,0.1315,6.4869,10.925,0.665
BOOST_NEGPULSE_1S,493,0.92515,2.75178,0.1285,discharge,0,-2.753,3.3639,5069.9,101,10.9822,4.9943,0.2414,30.7257,13.1889,0.2898
BOOST_NEGPULSE_1S,493,0.92515,2.75178,0.1285,charge,0,1.376,3.3679,70.3,101,10.7457,4.3126,0.1932,15.2007,8.92,0.1527
BOOST_NEGPULSE_1S,493,0.92515,2.75178,0.1284,discharge,1,-11.009,3.3649,635.3,101,11.0754,5.2563,0.26,200.0,55.4957,1.4773
BOOST_NEGPULSE_1S,493,0.92515,2.75178,0.1286,charge,1,5.504,3.3778,160.3,101,10.6617,3.1782,0.1571,8.506,6.2089,0.3334
BOOST_NEGPULSE_1S,493,0.92515,2.75178,0.1286,charge,2,16.513,3.3841,237.2,101,10.257,2.0129,0.1569,4.8219,6.1582,0.9075
BOOST_NEGPULSE_1S,493,0.92515,2.75178,0.1287,charge,3,27.519,3.386,249.7,101,10.0241,1.512,0.1739,5.2557,9.5431,1.1889
BOOST_NEGPULSE_1S,531,0.91689,2.72718,1.0,discharge,0,-2.725,4.146,99999.0,99,2.3293,9.0795,0.2225,13.1704,7.3667,0.2951
BOOST_NEGPULSE_1S,531,0.91689,2.72718,1.0,charge,0,1.365,4.1592,69.4,101,10.477,4.8323,0.2009,17.446,9.2933,0.1805
BOOST_NEGPULSE_1S,531,0.91689,2.72718,0.9999,discharge,1,-10.906,4.1554,635.4,101,10.539,4.1661,0.1531,6.8239,4.2777,0.7867
BOOST_NEGPULSE_1S,531,0.91689,2.72718,1.0,charge,1,1.683,4.162,160.5,101,22.5863,0.01,0.05,0.01,3000.0,0.1588
BOOST_NEGPULSE_1S,531,0.91689,2.72718,0.9998,discharge,2,-21.811,4.1546,638.7,101,10.4328,3.5325,0.1361,4.3478,3.621,1.508
BOOST_NEGPULSE_1S,531,0.91689,2.72718,1.0,charge,2,1.565,4.166,280.7,101,21.7307,0.01,0.05,0.01,3000.0,0.1739
BOOST_NEGPULSE_1S,531,0.91689,2.72718,0.9997,discharge,3,-31.351,4.1542,637.4,101,10.3894,3.0764,0.1397,3.55,3.8898,2.0838
BOOST_NEGPULSE_1S,531,0.91689,2.72718,1.0,charge,3,1.492,4.168,385.8,101,21.4626,0.01,2999.9998,0.01,2999.9999,0.1625
BOOST_NEGPULSE_1S,531,0.91689,2.72718,0.9545,discharge,0,-2.727,4.0962,4786.7,101,10.4549,3.3453,0.15,6.76,5.8035,0.1969
BOOST_NEGPULSE_1S,531,0.91689,2.72718,0.9546,charge,0,1.364,4.0977,70.3,101,10.2679,3.3788,0.1526,7.916,7.1025,0.1394
BOOST_NEGPULSE_1S,531,0.91689,2.72718,0.9545,discharge,1,-10.906,4.0963,635.3,101,10.3923,3.135,0.1362,4.71,4.622,0.6592
BOOST_NEGPULSE_1S,531,0.91689,2.72718,0.9546,charge,1,5.451,4.0999,160.5,101,10.3084,2.5125,0.0748,5.8965,2.7164,0.7811
BOOST_NEGPULSE_1S,531,0.91689,2.72718,0.9544,discharge,2,-21.809,4.0958,678.5,101,10.3057,2.774,0.1368,3.8455,5.1716,1.308
BOOST_NEGPULSE_1S,531,0.91689,2.72718,0.9546,charge,2,5.6,4.1024,280.6,101,17.4321,0.01,0.05,0.01,2999.9635,0.3833
BOOST_NEGPULSE_1S,531,0.91689,2.72718,0.9543,discharge,3,-31.351,4.0973,681.2,101,10.3261,2.377,0.1354,3.6939,5.9576,1.6143
BOOST_NEGPULSE_1S,531,0.91689,2.72718,0.9546,charge,3,5.498,4.1044,385.8,101,17.4024,0.01,3000.0,0.01,3000.0,0.3879
BOOST_NEGPULSE_1S,531,0.91689,2.72718,0.9091,discharge,0,-2.726,4.08,4830.2,101,10.2119,2.6937,0.1324,5.9976,5.8211,0.181
BOOST_NEGPULSE_1S,531,0.91689,2.72718,0.9091,charge,0,1.364,4.0803,70.3,101,10.789,2.5992,0.1514,5.83,6.0795,0.1181
BOOST_NEGPULSE_1S,531,0.91689,2.72718,0.909,discharge,1,-10.906,4.0801,635.3,101,10.2841,2.5452,0.147,5.389,6.1415,0.6426
BOOST_NEGPULSE_1S,531,0.91689,2.72718,0.9092,charge,1,5.452,4.0829,160.7,101,10.2101,2.5383,0.1442,5.7972,6.3089,0.3092
BOOST_NEGPULSE_1S,531,0.91689,2.72718,0.9089,discharge,2,-21.811,4.0803,680.3,101,10.2811,2.237,0.1458,4.9031,6.8021,1.1271
BOOST_NEGPULSE_1S,531,0.91689,2.72718,0.9092,charge,2,7.5,4.0847,280.6,101,15.3717,0.01,0.05,0.01,2999.9999,0.2958
BOOST_NEGPULSE_1S,531,0.91689,2.72718,0.9089,discharge,3,-31.351,4.0809,701.9,101,10.1739,2.0003,0.1358,4.7806,7.344,1.3376
BOOST_NEGPULSE_1S,531,0.91689,2.72718,0.9092,charge,3,7.423,4.0864,385.8,101,15.3022,0.01,0.05,0.01,2999.9998,0.2458
BOOST_NEGPULSE_1S,531,0.91689,2.72718,0.8182,discharge,0,-2.726,4.0236,5389.2,101,9.9799,1.7997,0.2241,11.2678,9.3306,0.1737
BOOST_NEGPULSE_1S,531,0.91689,2.72718,0.8183,charge,0,1.364,4.0255,70.3,101,9.777,1.8055,0.2032,9.1449,8.3152,0.1238
BOOST_NEGPULSE_1S,531,0.91689,2.72718,0.8182,discharge,1,-10.906,4.0241,635.4,101,9.9843,1.6976,0.2015,8.9027,7.1499,0.5385
BOOST_NEGPULSE_1S,531,0.91689,2.72718,0.8183,charge,1,5.452,4.0288,160.5,101,9.8187,1.6134,0.1957,7.389,7.3337,0.2672
BOOST_NEGPULSE_1S,531,0.91689,2.72718,0.8181,discharge,2,-21.811,4.0247,680.3,101,9.9786,1.6597,0.2242,6.4537,6.0078,1.0595
BOOST_NEGPULSE_1S,531,0.91689,2.72718,0.8184,charge,2,12.008,4.0311,280.6,101,13.6558,0.416,0.05,0.01,3000.0,0.1638
BOOST_NEGPULSE_1S,531,0.91689,2.72718,0.818,discharge,3,-31.353,4.0252,750.9,101,9.8909,1.5761,0.2216,5.5623,5.9148,1.3455
BOOST_NEGPULSE_1S,531,0.91689,2.72718,0.8184,charge,3,12.011,4.0327,385.9,101,13.927,0.01,0.05,0.01,3000.0,0.3168
BOOST_NEGPULSE_1S,531,0.91689,2.72718,0.7273,discharge,0,-2.727,3.9224,5441.1,101,9.7567,1.5167,0.2722,11.6109,10.4946,0.155
BOOST_NEGPULSE_1S,531,0.91689,2.72718,0.7274,charge,0,1.363,3.9245,70.4,101,9.6917,1.3984,0.2599,8.3429,8.5478,0.1263
BOOST_NEGPULSE_1S,531,0.91689,2.72718,0.7273,discharge,1,-10.905,3.9226,635.3,101,9.7912,1.3661,0.2358,7.5453,6.3157,0.4019
BOOST_NEGPULSE_1S,531,0.91689,2.72718,0.7274,charge,1,5.452,3.9278,160.5,101,9.6332,1.28,0.2414,6.0463,7.1127,0.2117
BOOST_NEGPULSE_1S,531,0.91689,2.72718,0.7272,discharge,2,-21.81,3.9229,680.3,101,9.7763,1.4821,0.3079,5.3489,5.8489,0.9485
BOOST_NEGPULSE_1S,531,0.91689,2.72718,0.7275,charge,2,16.356,3.9299,280.7,101,9.4969,1.0788,0.2476,6.2439,9.0676,0.5443
BOOST_NEGPULSE_1S,531,0.91689,2.72718,0.7271,discharge,3,-31.35,3.9224,800.6,101,9.6774,1.3834,0.2964,4.995,6.4949,1.22
BOOST_NEGPULSE_1S,531,0.91689,2.72718,0.7276,charge,3,21.161,3.9309,385.0,101,12.0902,0.6324,0.05,0.01,3000.0,0.1761
BOOST_NEGPULSE_1S,531,0.91689,2.72718,0.6365,discharge,0,-2.726,3.8383,5536.9,100,9.7421,1.2276,0.2707,10.2505,9.7331,0.1302
BOOST_NEGPULSE_1S,531,0.91689,2.72718,0.6365,charge,0,1.364,3.8396,70.3,101,9.491,1.3292,0.2803,8.2734,8.7956,0.1155
BOOST_NEGPULSE_1S,531,0.91689,2.72718,0.6364,discharge,1,-10.905,3.8378,635.3,100,9.7264,1.1806,0.2899,6.8926,7.0976,0.3858
BOOST_NEGPULSE_1S,531,0.91689,2.72718,0.6365,charge,1,5.452,3.8422,160.5,101,9.6141,1.173,0.2818,7.2898,8.4282,0.212
BOOST_NEGPULSE_1S,531,0.91689,2.72718,0.6363,discharge,2,-21.811,3.8375,680.4,101,9.6642,1.1399,0.2525,5.7889,7.0236,0.7581
BOOST_NEGPULSE_1S,531,0.91689,2.72718,0.6366,charge,2,16.357,3.8448,281.1,101,9.4818,1.0555,0.3033,6.0399,8.2723,0.5008
BOOST_NEGPULSE_1S,531,0.91689,2.72718,0.6363,discharge,3,-31.351,3.8371,800.3,101,9.5915,1.0775,0.2516,5.6703,7.7471,0.9728
BOOST_NEGPULSE_1S,531,0.91689,2.72718,0.6367,charge,3,27.262,3.8465,385.7,101,9.6383,3.5031,2.5531,0.01,2.5587,2.6688
BOOST_NEGPULSE_1S,531,0.91689,2.72718,0.5456,discharge,0,-2.727,3.7431,5600.5,101,9.5595,0.9942,0.2778,9.0566,10.2151,0.1229
BOOST_NEGPULSE_1S,531,0.91689,2.72718,0.5456,charge,0,1.363,3.7445,70.3,101,9.476,1.0507,0.3883,8.1674,10.4019,0.1043
BOOST_NEGPULSE_1S,531,0.91689,2.72718,0.5455,discharge,1,-10.906,3.7432,635.4,101,9.5442,0.9521,0.2352,7.3665,8.1015,0.3664
BOOST_NEGPULSE_1S,531,0.91689,2.72718,0.5457,charge,1,5.452,3.747,160.4,101,9.4933,0.8883,0.2434,6.7713,7.8408,0.164
BOOST_NEGPULSE_1S,531,0.91689,2.72718,0.5455,discharge,2,-21.811,3.7434,680.3,100,9.5735,0.918,0.2873,6.2364,7.2449,0.6613
BOOST_NEGPULSE_1S,531,0.91689,2.72718,0.5458,charge,2,16.356,3.7494,280.7,101,9.4485,0.9804,0.4612,6.0024,8.8988,0.5229
BOOST_NEGPULSE_1S,531,0.91689,2.72718,0.5454,discharge,3,-31.351,3.7435,800.2,101,9.5193,0.9238,0.3086,5.9696,7.4894,0.9634
BOOST_NEGPULSE_1S,531,0.91689,2.72718,0.5458,charge,3,27.26,3.7512,385.8,100,9.3124,0.9128,0.4278,5.7561,9.352,0.6846
BOOST_NEGPULSE_1S,531,0.91689,2.72718,0.4547,discharge,0,-2.727,3.6599,5610.1,101,9.5307,0.9327,0.2352,8.1853,10.0734,0.1298
BOOST_NEGPULSE_1S,531,0.91689,2.72718,0.4547,charge,0,1.363,3.6613,70.3,101,9.3716,0.9901,0.1415,7.5128,9.7301,0.112
BOOST_NEGPULSE_1S,531,0.91689,2.72718,0.4547,discharge,1,-10.906,3.6601,635.3,101,9.5785,0.8803,0.2285,7.3396,8.7784,0.3207
BOOST_NEGPULSE_1S,531,0.91689,2.72718,0.4548,charge,1,5.452,3.6641,160.5,101,9.4103,0.8533,0.1712,6.4415,7.7719,0.1641
BOOST_NEGPULSE_1S,531,0.91689,2.72718,0.4546,discharge,2,-21.811,3.6604,680.3,100,9.5322,0.879,0.2156,6.1056,7.0991,0.6515
BOOST_NEGPULSE_1S,531,0.91689,2.72718,0.4549,charge,2,16.356,3.6665,280.6,100,9.4927,0.8609,0.4441,5.2618,7.9072,0.5131
BOOST_NEGPULSE_1S,531,0.91689,2.72718,0.4545,discharge,3,-31.351,3.6605,800.1,101,9.5403,0.8728,0.2926,5.8966,7.4425,0.971
BOOST_NEGPULSE_1S,531,0.91689,2.72718,0.4549,charge,3,27.262,3.6682,385.7,101,9.3746,0.8728,0.4806,5.4574,9.7505,0.7137
BOOST_NEGPULSE_1S,531,0.91689,2.72718,0.3638,discharge,0,-2.727,3.5963,5610.0,101,9.3678,1.0868,0.1735,8.4183,10.3045,0.1292
BOOST_NEGPULSE_1S,531,0.91689,2.72718,0.3639,charge,0,1.363,3.5978,70.3,100,10.1049,0.9938,0.2081,7.3764,9.7589,0.0901
BOOST_NEGPULSE_1S,531,0.91689,2.72718,0.3638,discharge,1,-10.906,3.5973,635.3,101,9.6972,1.0142,0.1643,7.5113,8.7733,0.3421
BOOST_NEGPULSE_1S,531,0.91689,2.72718,0.3639,charge,1,5.452,3.6014,160.5,101,9.5611,0.9965,0.1533,6.9258,8.8245,0.1923
BOOST_NEGPULSE_1S,531,0.91689,2.72718,0.3637,discharge,2,-21.811,3.5976,680.3,101,9.6701,1.0056,0.1817,6.7252,7.7883,0.7158
BOOST_NEGPULSE_1S,531,0.91689,2.72718,0.364,charge,2,16.356,3.6051,280.5,101,9.527,0.848,0.207,5.0691,6.731,0.4917
BOOST_NEGPULSE_1S,531,0.91689,2.72718,0.3636,discharge,3,-31.353,3.5981,799.7,101,9.6997,0.9689,0.2485,6.8035,8.4979,1.0092
BOOST_NEGPULSE_1S,531,0.91689,2.72718,0.3641,charge,3,27.262,3.6078,385.8,101,9.4704,0.8393,0.3343,4.7081,7.7898,0.8107
BOOST_NEGPULSE_1S,531,0.91689,2.72718,0.273,discharge,0,-2.727,3.5157,5610.0,101,9.9421,1.5974,0.1395,9.5527,10.1671,0.1453
BOOST_NEGPULSE_1S,531,0.91689,2.72718,0.273,charge,0,1.363,3.5172,70.3,101,9.8126,1.5264,0.1255,8.35,9.7103,0.1189
BOOST_NEGPULSE_1S,531,0.91689,2.72718,0.2729,discharge,1,-10.906,3.516,635.3,101,10.0691,1.5044,0.1735,8.3946,8.7591,0.4848
BOOST_NEGPULSE_1S,531,0.91689,2.72718,0.273,charge,1,5.452,3.5221,160.5,101,9.8804,1.3942,0.1511,7.7817,9.6317,0.2151
BOOST_NEGPULSE_1S,531,0.91689,2.72718,0.2728,discharge,2,-21.811,3.5181,680.3,100,10.0269,1.4817,0.1763,9.1286,9.339,0.9827
BOOST_NEGPULSE_1S,531,0.91689,2.72718,0.2731,charge,2,16.357,3.5268,280.5,101,9.7511,1.1542,0.1383,6.7073,8.9128,0.5033
BOOST_NEGPULSE_1S,531,0.91689,2.72718,0.2728,discharge,3,-31.353,3.5193,800.2,101,10.0476,1.4703,0.2434,13.2706,15.0976,1.5739
BOOST_NEGPULSE_1S,531,0.91689,2.72718,0.2732,charge,3,27.26,3.5301,385.6,101,9.6126,0.93,0.1373,5.3452,7.2297,0.7075
BOOST_NEGPULSE_1S,531,0.91689,2.72718,0.2275,discharge,0,-2.727,3.4627,5068.8,101,9.9348,2.0846,0.1279,9.6331,8.6373,0.1636
BOOST_NEGPULSE_1S,531,0.91689,2.72718,0.2276,charge,0,1.363,3.4652,70.3,100,10.108,1.997,0.1222,8.3626,8.7229,0.1028
BOOST_NEGPULSE_1S,531,0.91689,2.72718,0.2275,discharge,1,-10.906,3.4638,635.3,101,10.2808,2.1753,0.1754,10.029,9.2763,0.6355
BOOST_NEGPULSE_1S,531,0.91689,2.72718,0.2276,charge,1,5.452,3.4701,160.4,101,10.1014,1.8254,0.1354,7.8605,9.6574,0.2469
BOOST_NEGPULSE_1S,531,0.91689,2.72718,0.2274,discharge,2,-21.811,3.4654,680.3,101,10.2873,2.1341,0.1948,18.9894,17.6433,1.3708
BOOST_NEGPULSE_1S,531,0.91689,2.72718,0.2277,charge,2,16.357,3.4742,280.1,101,9.9206,1.3917,0.1208,7.1274,9.7019,0.5614
BOOST_NEGPULSE_1S,531,0.91689,2.72718,0.2273,discharge,3,-31.351,3.4653,799.8,101,10.2774,2.0831,0.2383,200.0,193.2847,2.0334
BOOST_NEGPULSE_1S,531,0.91689,2.72718,0.2278,charge,3,27.262,3.4762,385.7,101,9.7438,1.0782,0.1269,6.2518,8.8905,0.7857
BOOST_NEGPULSE_1S,531,0.91689,2.72718,0.1821,discharge,0,-2.727,3.4215,5070.8,101,10.4932,2.8884,0.1607,12.3585,8.9597,0.1794
BOOST_NEGPULSE_1S,531,0.91689,2.72718,0.1821,charge,0,1.363,3.424,70.3,101,10.2056,2.8052,0.1419,8.2935,7.1966,0.1162
BOOST_NEGPULSE_1S,531,0.91689,2.72718,0.182,discharge,1,-10.906,3.4221,635.3,101,10.7168,3.098,0.2257,28.0909,20.0892,0.9029
BOOST_NEGPULSE_1S,531,0.91689,2.72718,0.1822,charge,1,5.454,3.4306,160.5,101,10.3609,2.3808,0.1386,6.0892,7.2922,0.2726
BOOST_NEGPULSE_1S,531,0.91689,2.72718,0.1819,discharge,2,-21.809,3.4241,680.3,101,10.4973,2.7703,0.1547,200.0,107.6992,0.9775
BOOST_NEGPULSE_1S,531,0.91689,2.72718,0.1822,charge,2,16.354,3.4357,280.7,101,10.0675,1.6203,0.1222,6.3055,10.1868,0.6138
BOOST_NEGPULSE_1S,531,0.91689,2.72718,0.1823,charge,3,27.262,3.4381,374.8,101,9.7831,1.0993,0.1226,6.4048,10.6442,0.7053
BOOST_NEGPULSE_1S,531,0.91689,2.72718,0.1367,discharge,0,-2.727,3.3698,5068.9,101,10.9316,5.1869,0.2335,29.3275,12.8339,0.2966
BOOST_NEGPULSE_1S,531,0.91689,2.72718,0.1367,charge,0,1.363,3.3736,70.3,101,10.8033,4.4909,0.1903,14.7799,8.723,0.1321
BOOST_NEGPULSE_1S,531,0.91689,2.72718,0.1366,discharge,1,-10.906,3.3707,635.3,101,11.1495,190.2453,57.0262,5.5054,0.2837,1.3531
BOOST_NEGPULSE_1S,531,0.91689,2.72718,0.1367,charge,1,5.452,3.3834,160.7,101,10.6362,3.4055,0.1516,8.3215,6.1408,0.3524
BOOST_NEGPULSE_1S,531,0.91689,2.72718,0.1368,charge,2,16.357,3.3906,245.5,101,10.248,2.0989,0.1464,4.8437,6.273,0.899
BOOST_NEGPULSE_1S,531,0.91689,2.72718,0.1369,charge,3,27.26,3.3919,260.6,101,10.0389,1.5739,0.1542,5.2753,9.458,1.1959
BOOST_NEGPULSE_1S,568,0.91428,2.71942,1.0,discharge,0,-2.717,4.1447,99999.0,99,2.4162,9.4344,0.2186,13.1094,7.0354,0.3259
BOOST_NEGPULSE_1S,568,0.91428,2.71942,1.0,charge,0,1.36,4.158,69.4,101,10.4326,5.3059,0.1877,17.7255,9.1916,0.1699
BOOST_NEGPULSE_1S,568,0.91428,2.71942,0.9999,discharge,1,-10.878,4.154,635.3,101,10.6347,4.4774,0.153,6.794,4.1981,0.8241
BOOST_NEGPULSE_1S,568,0.91428,2.71942,1.0,charge,1,1.689,4.1616,160.4,101,22.7483,0.01,0.05,0.01,2999.9998,0.1861
BOOST_NEGPULSE_1S,568,0.91428,2.71942,0.9998,discharge,2,-21.752,4.1531,638.8,101,10.527,3.7645,0.1363,4.3568,3.6468,1.5495
BOOST_NEGPULSE_1S,568,0.91428,2.71942,1.0,charge,2,1.583,4.1647,280.4,100,22.3092,0.01,0.05,0.01,3000.0,0.2215
BOOST_NEGPULSE_1S,568,0.91428,2.71942,0.9997,discharge,3,-31.271,4.1527,637.6,101,10.4873,3.2492,0.1385,3.6078,3.9866,2.129
BOOST_NEGPULSE_1S,568,0.91428,2.71942,1.0,charge,3,1.513,4.1667,385.5,101,22.0369,0.01,2999.7653,0.01,2999.7662,0.2376
BOOST_NEGPULSE_1S,568,0.91428,2.71942,0.9547,discharge,0,-2.719,4.0959,4786.8,101,10.7438,3.5321,0.1663,6.89,5.8586,0.1962
BOOST_NEGPULSE_1S,568,0.91428,2.71942,0.9547,charge,0,1.362,4.0971,70.4,101,10.5328,3.6362,0.1499,7.9381,6.7668,0.1546
BOOST_NEGPULSE_1S,568,0.91428,2.71942,0.9546,discharge,1,-10.878,4.0961,635.4,101,10.4455,3.4837,0.1355,4.7734,4.6308,0.6866
BOOST_NEGPULSE_1S,568,0.91428,2.71942,0.9547,charge,1,5.437,4.0995,160.4,101,10.4255,5.6723,2.2257,2.6122,0.0677,0.761
BOOST_NEGPULSE_1S,568,0.91428,2.71942,0.9545,discharge,2,-21.753,4.0962,678.0,100,10.4716,2.9332,0.1305,3.9249,5.1679,1.324
BOOST_NEGPULSE_1S,568,0.91428,2.71942,0.9548,charge,2,5.474,4.1022,281.0,101,17.8708,0.01,0.05,0.01,3000.0,0.4136
BOOST_NEGPULSE_1S,568,0.91428,2.71942,0.9544,discharge,3,-31.271,4.0968,680.1,101,10.3337,2.6059,0.1264,3.8233,6.0079,1.6745
BOOST_NEGPULSE_1S,568,0.91428,2.71942,0.9548,charge,3,5.367,4.1043,385.5,101,17.8364,0.01,0.05,0.01,3000.0,0.3736
BOOST_NEGPULSE_1S,568,0.91428,2.71942,0.9093,discharge,0,-2.719,4.0798,4830.2,101,10.3663,2.9207,0.1453,6.1644,5.9518,0.1885
BOOST_NEGPULSE_1S,568,0.91428,2.71942,0.9094,charge,0,1.362,4.0809,70.4,101,10.275,2.8858,0.1436,5.9822,6.0083,0.1169
BOOST_NEGPULSE_1S,568,0.91428,2.71942,0.9093,discharge,1,-10.878,4.08,635.4,101,10.3858,2.7822,0.139,5.5331,6.144,0.6476
BOOST_NEGPULSE_1S,568,0.91428,2.71942,0.9094,charge,1,5.436,4.0829,160.7,101,10.3146,2.7554,0.142,5.926,6.2723,0.3257
BOOST_NEGPULSE_1S,568,0.91428,2.71942,0.9092,discharge,2,-21.752,4.0801,680.3,101,10.3854,2.4069,0.137,5.0481,6.8064,1.1572
BOOST_NEGPULSE_1S,568,0.91428,2.71942,0.9094,charge,2,7.314,4.0846,281.1,101,15.7778,0.01,0.05,0.01,3000.0,0.2625
BOOST_NEGPULSE_1S,568,0.91428,2.71942,0.9091,discharge,3,-31.271,4.0806,700.3,101,10.2179,2.1865,0.1263,4.9146,7.297,1.3751
BOOST_NEGPULSE_1S,568,0.91428,2.71942,0.9094,charge,3,7.251,4.0854,385.6,100,15.8036,0.01,0.05,0.01,3000.0,0.3891
BOOST_NEGPULSE_1S,568,0.91428,2.71942,0.8187,discharge,0,-2.719,4.0212,5391.6,100,9.6915,1.999,0.1712,11.3064,8.9879,0.1811
BOOST_NEGPULSE_1S,568,0.91428,2.71942,0.8187,charge,0,1.362,4.024,70.4,101,9.8925,1.8884,0.1633,9.3002,8.0642,0.1237
BOOST_NEGPULSE_1S,568,0.91428,2.71942,0.8186,discharge,1,-10.876,4.0226,635.4,101,10.0633,1.8709,0.1806,8.9941,7.0479,0.5513
BOOST_NEGPULSE_1S,568,0.91428,2.71942,0.8188,charge,1,5.438,4.0273,160.4,101,10.0057,1.7065,0.1884,7.541,7.3079,0.2766
BOOST_NEGPULSE_1S,568,0.91428,2.71942,0.8185,discharge,2,-21.754,4.0232,680.3,101,10.1336,1.7399,0.2125,6.5155,5.9499,1.0976
BOOST_NEGPULSE_1S,568,0.91428,2.71942,0.8188,charge,2,11.839,4.0299,280.5,101,14.1783,0.1956,0.05,0.01,3000.0,0.1451
BOOST_NEGPULSE_1S,568,0.91428,2.71942,0.8184,discharge,3,-31.271,4.0238,749.5,101,10.0272,1.65,0.2055,5.6349,5.8683,1.4206
BOOST_NEGPULSE_1S,568,0.91428,2.71942,0.8188,charge,3,11.847,4.0316,385.6,101,14.2134,0.01,0.05,0.01,3000.0,0.4109
BOOST_NEGPULSE_1S,568,0.91428,2.71942,0.7281,discharge,0,-2.719,3.9219,5439.2,101,9.8874,1.6597,0.2498,11.7341,10.4204,0.1657
BOOST_NEGPULSE_1S,568,0.91428,2.71942,0.7281,charge,0,1.362,3.9239,70.3,101,9.6637,1.5743,0.1869,8.0719,7.7719,0.1028
BOOST_NEGPULSE_1S,568,0.91428,2.71942,0.728,discharge,1,-10.878,3.922,635.4,101,9.8525,1.5112,0.2103,7.6443,6.226,0.4447
BOOST_NEGPULSE_1S,568,0.91428,2.71942,0.7281,charge,1,5.438,3.9272,160.6,101,9.7521,1.3806,0.223,6.1013,7.0528,0.2384
BOOST_NEGPULSE_1S,568,0.91428,2.71942,0.7279,discharge,2,-21.752,3.9223,680.4,101,9.8855,1.5486,0.2609,5.4382,5.7073,1.0293
BOOST_NEGPULSE_1S,568,0.91428,2.71942,0.7282,charge,2,16.316,3.9294,280.5,101,9.6077,1.1595,0.2298,6.3141,9.0371,0.5545
BOOST_NEGPULSE_1S,568,0.91428,2.71942,0.7278,discharge,3,-31.271,3.9229,800.6,100,9.7959,1.4645,0.2589,5.0764,6.3314,1.3052
BOOST_NEGPULSE_1S,568,0.91428,2.71942,0.7283,charge,3,20.85,3.9305,385.8,101,12.5435,0.3879,0.05,0.01,3000.0,0.1937
BOOST_NEGPULSE_1S,568,0.91428,2.71942,0.6374,discharge,0,-2.719,3.836,5536.8,101,9.4798,1.326,0.2249,10.0917,9.319,0.1522
BOOST_NEGPULSE_1S,568,0.91428,2.71942,0.6374,charge,0,1.36,3.8382,70.4,100,9.5796,1.3752,0.1773,8.0876,7.947,0.1087
BOOST_NEGPULSE_1S,568,0.91428,2.71942,0.6374,discharge,1,-10.879,3.8365,635.4,100,9.8062,1.2844,0.2444,6.9422,7.012,0.4413
BOOST_NEGPULSE_1S,568,0.91428,2.71942,0.6375,charge,1,5.438,3.841,160.4,101,9.7278,1.2578,0.2593,7.4546,8.5214,0.2143
BOOST_NEGPULSE_1S,568,0.91428,2.71942,0.6373,discharge,2,-21.754,3.8361,680.3,101,9.7508,1.2153,0.2187,5.8829,6.9653,0.7924
BOOST_NEGPULSE_1S,568,0.91428,2.71942,0.6376,charge,2,16.316,3.8435,280.4,101,9.6048,1.1016,0.2688,6.1296,8.1118,0.5352
BOOST_NEGPULSE_1S,568,0.91428,2.71942,0.6372,discharge,3,-31.271,3.8359,800.7,100,9.7119,1.124,0.225,5.7908,7.7309,1.0216
BOOST_NEGPULSE_1S,568,0.91428,2.71942,0.6376,charge,3,27.19,3.8453,385.5,101,9.3638,3.3552,2.3884,0.4893,0.05,2.4343
BOOST_NEGPULSE_1S,568,0.91428,2.71942,0.5468,discharge,0,-2.719,3.7423,5602.6,101,9.6276,1.0962,0.2358,9.1005,9.95,0.1393
BOOST_NEGPULSE_1S,568,0.91428,2.71942,0.5468,charge,0,1.359,3.7436,70.4,101,9.6215,1.0948,0.2114,7.9389,9.2979,0.106
BOOST_NEGPULSE_1S,568,0.91428,2.71942,0.5467,discharge,1,-10.877,3.7426,635.4,101,9.6948,1.0162,0.2248,7.5155,8.0842,0.3571
BOOST_NEGPULSE_1S,568,0.91428,2.71942,0.5468,charge,1,5.438,3.7463,160.4,101,9.5597,0.9911,0.2022,6.8065,7.6142,0.2079
BOOST_NEGPULSE_1S,568,0.91428,2.71942,0.5466,discharge,2,-21.752,3.7427,680.3,101,9.6758,0.9917,0.2381,6.3333,7.0987,0.7145
BOOST_NEGPULSE_1S,568,0.91428,2.71942,0.5469,charge,2,16.316,3.748,280.5,100,9.606,1.0245,0.4063,5.9191,8.4445,0.5761
BOOST_NEGPULSE_1S,568,0.91428,2.71942,0.5465,discharge,3,-31.271,3.7427,800.6,101,9.5995,0.9994,0.258,6.0611,7.315,1.059
BOOST_NEGPULSE_1S,568,0.91428,2.71942,0.547,charge,3,27.193,3.7505,385.7,101,9.4403,0.9478,0.4077,5.7518,9.1927,0.7547
BOOST_NEGPULSE_1S,568,0.91428,2.71942,0.4561,discharge,0,-2.719,3.6594,5609.6,101,9.7392,0.9882,0.236,8.5007,10.4217,0.1258
BOOST_NEGPULSE_1S,568,0.91428,2.71942,0.4562,charge,0,1.36,3.6608,70.3,101,9.4909,1.0349,0.1446,7.4804,9.4261,0.1093
BOOST_NEGPULSE_1S,568,0.91428,2.71942,0.4561,discharge,1,-10.877,3.6595,635.4,101,9.77,0.8992,0.2259,7.4564,8.7393,0.3279
BOOST_NEGPULSE_1S,568,0.91428,2.71942,0.4562,charge,1,5.438,3.6635,160.7,101,9.5614,0.9312,0.1599,6.5395,7.7741,0.1755
BOOST_NEGPULSE_1S,568,0.91428,2.71942,0.456,discharge,2,-21.754,3.6597,680.3,101,9.6586,0.9459,0.2004,6.2331,7.1122,0.6907
BOOST_NEGPULSE_1S,568,0.91428,2.71942,0.4563,charge,2,16.316,3.6661,281.2,100,9.6098,0.8944,0.3791,5.267,7.6064,0.5631
BOOST_NEGPULSE_1S,568,0.91428,2.71942,0.4559,discharge,3,-31.271,3.6593,800.2,101,9.6,0.9528,0.2367,6.002,7.3006,1.0645
BOOST_NEGPULSE_1S,568,0.91428,2.71942,0.4564,charge,3,27.192,3.668,385.5,101,9.474,0.9037,0.4206,5.4232,9.3461,0.7863
BOOST_NEGPULSE_1S,568,0.91428,2.71942,0.3655,discharge,0,-2.719,3.5965,5609.9,100,9.8143,1.1782,0.1606,8.5338,10.2202,0.1495
BOOST_NEGPULSE_1S,568,0.91428,2.71942,0.3655,charge,0,1.361,3.5978,70.3,101,9.77,1.0866,0.1521,7.4329,9.3442,0.095
BOOST_NEGPULSE_1S,568,0.91428,2.71942,0.3654,discharge,1,-10.878,3.5967,635.4,101,9.8082,1.145,0.1581,7.6576,8.7819,0.3737
BOOST_NEGPULSE_1S,568,0.91428,2.71942,0.3656,charge,1,5.438,3.6008,160.5,101,9.6991,1.0876,0.1295,6.9557,8.5863,0.1924
BOOST_NEGPULSE_1S,568,0.91428,2.71942,0.3654,discharge,2,-21.753,3.597,680.3,101,9.801,1.0928,0.1658,6.8738,7.7883,0.7519
BOOST_NEGPULSE_1S,568,0.91428,2.71942,0.3656,charge,2,16.316,3.6048,280.5,101,9.6213,0.9243,0.1641,5.0812,6.5147,0.5267
BOOST_NEGPULSE_1S,568,0.91428,2.71942,0.3652,discharge,3,-31.27,3.5974,800.6,101,9.7405,1.099,0.1944,6.9605,8.3768,1.1222
BOOST_NEGPULSE_1S,568,0.91428,2.71942,0.3657,charge,3,27.191,3.6068,386.5,101,9.5923,0.8986,0.2895,4.7118,7.5672,0.8565
BOOST_NEGPULSE_1S,568,0.91428,2.71942,0.2749,discharge,0,-2.719,3.5141,5610.9,101,9.7693,1.7298,0.1319,9.6522,9.9268,0.144
BOOST_NEGPULSE_1S,568,0.91428,2.71942,0.2749,charge,0,1.361,3.5165,70.4,101,9.8307,1.804,0.1257,8.206,9.2482,0.1227
BOOST_NEGPULSE_1S,568,0.91428,2.71942,0.2748,discharge,1,-10.878,3.5151,635.4,101,10.1248,1.7087,0.1508,8.5831,8.6093,0.5246
BOOST_NEGPULSE_1S,568,0.91428,2.71942,0.2749,charge,1,5.436,3.5214,160.5,101,9.9793,1.5684,0.1379,7.8505,9.4872,0.2334
BOOST_NEGPULSE_1S,568,0.91428,2.71942,0.2747,discharge,2,-21.755,3.5172,680.3,101,10.1546,1.6339,0.1742,9.5795,9.6081,1.0385
BOOST_NEGPULSE_1S,568,0.91428,2.71942,0.275,charge,2,16.318,3.5255,280.6,100,9.8639,1.2989,0.1323,6.7571,8.8327,0.5258
BOOST_NEGPULSE_1S,568,0.91428,2.71942,0.2746,discharge,3,-31.269,3.5182,800.5,101,10.1227,1.6326,0.223,14.3708,15.8673,1.7115
BOOST_NEGPULSE_1S,568,0.91428,2.71942,0.2751,charge,3,27.191,3.5294,385.5,101,9.7238,1.0055,0.1331,5.3861,7.1855,0.693
BOOST_NEGPULSE_1S,568,0.91428,2.71942,0.2295,discharge,0,-2.717,3.4625,5071.6,101,10.3725,2.2863,0.1432,10.0096,8.9612,0.1453
BOOST_NEGPULSE_1S,568,0.91428,2.71942,0.2296,charge,0,1.361,3.4645,70.4,101,10.0482,2.2207,0.1161,8.353,8.4382,0.105
BOOST_NEGPULSE_1S,568,0.91428,2.71942,0.2294,discharge,1,-10.877,3.4628,635.4,101,10.3665,2.4129,0.1666,10.3372,9.2414,0.6882
BOOST_NEGPULSE_1S,568,0.91428,2.71942,0.2296,charge,1,5.438,3.4693,160.4,101,10.1629,2.038,0.1304,7.9235,9.5682,0.2643
BOOST_NEGPULSE_1S,568,0.91428,2.71942,0.2294,discharge,2,-21.753,3.4645,680.3,101,10.4186,2.3196,0.1936,21.1354,19.0834,1.4106
