Repository: KikETs/ECM_HYBRID_BMS_JOINT

## Results

| Arm | Model | Size | Protocol | Result | Worst cell |
|---|---|---|---|---|---|
| SOP | 2RC table + trim (A8) | 4 effective coefficients, 2 EW states | leave-one-cell-out | usable current 69.6 % discharge, 59.5 % charge (τ = 10 s) | 59.9 % / 53.5 % (BOOST_REST) |
| SOH | dQ/dV ridge | 65 coefficients | leave-one-cell-out | RMSE 0.0094, bias −0.0005 | 0.0130 (BOOST_REST) |
| SOC | 2RC EKF, low-current gate | 3 states | leave-one-cell-out | **2.34 %p** over six sensor disturbances on estimated SOH (2.325 on true SOH), per cell 2.00–2.75 | 4.60 %p (BOOST_NEGPULSE_1S, current offset −0.10 A) |

The SOH arm was a 10,945-parameter CNN until the second audit round. Nested

File: analysis/uypydj_hppc_resistance.csv (part 55 of 225)
protocol,cycle,SOH,CAP_Ah,SOC,soc_group,direction,rate_rank,I_A,CRate_rated,tau_s,tau_actual_s,V_pre_V,V_tau_V,R_mOhm,file
BOOST,825,0.88536,2.65218,0.8231,3,discharge,1,-10.608,3.536,10.0,9.9,4.0136,3.7964,20.4751,09-30-21_01.59_BOOST_protocol_HPPC_IN21700_30T_cycle_#825.mat
BOOST,825,0.88536,2.65218,0.8232,3,charge,1,5.304,1.768,2.0,2.0,4.019,4.0987,15.0264,09-30-21_01.59_BOOST_protocol_HPPC_IN21700_30T_cycle_#825.mat
BOOST,825,0.88536,2.65218,0.8232,3,charge,1,5.304,1.768,10.0,9.9,4.019,4.1215,19.325,09-30-21_01.59_BOOST_protocol_HPPC_IN21700_30T_cycle_#825.mat
BOOST,825,0.88536,2.65218,0.823,3,discharge,2,-21.217,7.072,2.0,2.0,4.0137,3.6946,15.0398,09-30-21_01.59_BOOST_protocol_HPPC_IN21700_30T_cycle_#825.mat
BOOST,825,0.88536,2.65218,0.823,3,discharge,2,-21.217,7.072,10.0,9.9,4.0137,3.6175,18.6737,09-30-21_01.59_BOOST_protocol_HPPC_IN21700_30T_cycle_#825.mat
BOOST,825,0.88536,2.65218,0.8233,3,charge,2,11.037,3.679,2.0,2.0,4.0226,4.2001,16.0823,09-30-21_01.59_BOOST_protocol_HPPC_IN21700_30T_cycle_#825.mat
BOOST,825,0.88536,2.65218,0.8233,3,charge,2,11.037,3.679,10.0,9.9,4.0226,4.2,16.0732,09-30-21_01.59_BOOST_protocol_HPPC_IN21700_30T_cycle_#825.mat
BOOST,825,0.88536,2.65218,0.823,3,discharge,3,-30.5,10.167,2.0,2.0,4.0155,3.5673,14.6951,09-30-21_01.59_BOOST_protocol_HPPC_IN21700_30T_cycle_#825.mat
BOOST,825,0.88536,2.65218,0.823,3,discharge,3,-30.5,10.167,10.0,9.9,4.0155,3.4704,17.8721,09-30-21_01.59_BOOST_protocol_HPPC_IN21700_30T_cycle_#825.mat
BOOST,825,0.88536,2.65218,0.8233,3,charge,3,10.833,3.611,2.0,2.0,4.0252,4.2002,16.1543,09-30-21_01.59_BOOST_protocol_HPPC_IN21700_30T_cycle_#825.mat
BOOST,825,0.88536,2.65218,0.8233,3,charge,3,10.833,3.611,10.0,9.9,4.0252,4.2001,16.1451,09-30-21_01.59_BOOST_protocol_HPPC_IN21700_30T_cycle_#825.mat
BOOST,825,0.88536,2.65218,0.7348,4,discharge,0,-2.653,0.884,2.0,2.0,3.9177,3.8771,15.3017,09-30-21_01.59_BOOST_protocol_HPPC_IN21700_30T_cycle_#825.mat
BOOST,825,0.88536,2.65218,0.7348,4,discharge,0,-2.653,0.884,10.0,9.9,3.9177,3.8625,20.8043,09-30-21_01.59_BOOST_protocol_HPPC_IN21700_30T_cycle_#825.mat
BOOST,825,0.88536,2.65218,0.7348,4,charge,0,1.325,0.442,2.0,2.0,3.9199,3.9394,14.7192,09-30-21_01.59_BOOST_protocol_HPPC_IN21700_30T_cycle_#825.mat
BOOST,825,0.88536,2.65218,0.7348,4,charge,0,1.325,0.442,10.0,9.91,3.9199,3.9452,19.0972,09-30-21_01.59_BOOST_protocol_HPPC_IN21700_30T_cycle_#825.mat
BOOST,825,0.88536,2.65218,0.7347,4,discharge,1,-10.608,3.536,2.0,1.9,3.918,3.7589,14.9981,09-30-21_01.59_BOOST_protocol_HPPC_IN21700_30T_cycle_#825.mat
BOOST,825,0.88536,2.65218,0.7347,4,discharge,1,-10.608,3.536,10.0,9.9,3.918,3.713,19.325,09-30-21_01.59_BOOST_protocol_HPPC_IN21700_30T_cycle_#825.mat
BOOST,825,0.88536,2.65218,0.7349,4,charge,1,5.304,1.768,2.0,2.0,3.9237,3.9995,14.2911,09-30-21_01.59_BOOST_protocol_HPPC_IN21700_30T_cycle_#825.mat
BOOST,825,0.88536,2.65218,0.7349,4,charge,1,5.304,1.768,10.0,9.9,3.9237,4.0182,17.8167,09-30-21_01.59_BOOST_protocol_HPPC_IN21700_30T_cycle_#825.mat
BOOST,825,0.88536,2.65218,0.7346,4,discharge,2,-21.217,7.072,2.0,1.9,3.9183,3.6127,14.4035,09-30-21_01.59_BOOST_protocol_HPPC_IN21700_30T_cycle_#825.mat
BOOST,825,0.88536,2.65218,0.7346,4,discharge,2,-21.217,7.072,10.0,9.9,3.9183,3.5427,17.7028,09-30-21_01.59_BOOST_protocol_HPPC_IN21700_30T_cycle_#825.mat
BOOST,825,0.88536,2.65218,0.7349,4,charge,2,15.913,5.304,2.0,1.9,3.9264,4.14,13.423,09-30-21_01.59_BOOST_protocol_HPPC_IN21700_30T_cycle_#825.mat
BOOST,825,0.88536,2.65218,0.7349,4,charge,2,15.913,5.304,10.0,9.9,3.9264,4.193,16.7536,09-30-21_01.59_BOOST_protocol_HPPC_IN21700_30T_cycle_#825.mat
BOOST,825,0.88536,2.65218,0.7345,4,discharge,3,-30.498,10.166,2.0,2.0,3.9189,3.493,13.9649,09-30-21_01.59_BOOST_protocol_HPPC_IN21700_30T_cycle_#825.mat
BOOST,825,0.88536,2.65218,0.7345,4,discharge,3,-30.498,10.166,10.0,9.9,3.9189,3.4023,16.9388,09-30-21_01.59_BOOST_protocol_HPPC_IN21700_30T_cycle_#825.mat
BOOST,825,0.88536,2.65218,0.735,4,charge,3,18.833,6.278,2.0,2.0,3.9281,4.2001,14.4427,09-30-21_01.59_BOOST_protocol_HPPC_IN21700_30T_cycle_#825.mat
BOOST,825,0.88536,2.65218,0.735,4,charge,3,18.833,6.278,10.0,9.9,3.9281,4.2,14.4374,09-30-21_01.59_BOOST_protocol_HPPC_IN21700_30T_cycle_#825.mat
BOOST,825,0.88536,2.65218,0.6464,5,discharge,0,-2.651,0.884,2.0,2.0,3.8345,3.7964,14.3703,09-30-21_01.59_BOOST_protocol_HPPC_IN21700_30T_cycle_#825.mat
BOOST,825,0.88536,2.65218,0.6464,5,discharge,0,-2.651,0.884,10.0,9.9,3.8345,3.7833,19.3113,09-30-21_01.59_BOOST_protocol_HPPC_IN21700_30T_cycle_#825.mat
BOOST,825,0.88536,2.65218,0.6464,5,charge,0,1.325,0.442,2.0,2.0,3.8362,3.8546,13.8899,09-30-21_01.59_BOOST_protocol_HPPC_IN21700_30T_cycle_#825.mat
BOOST,825,0.88536,2.65218,0.6464,5,charge,0,1.325,0.442,10.0,9.9,3.8362,3.8603,18.1928,09-30-21_01.59_BOOST_protocol_HPPC_IN21700_30T_cycle_#825.mat
BOOST,825,0.88536,2.65218,0.6463,5,discharge,1,-10.608,3.536,2.0,1.9,3.8345,3.6854,14.0554,09-30-21_01.59_BOOST_protocol_HPPC_IN21700_30T_cycle_#825.mat
BOOST,825,0.88536,2.65218,0.6463,5,discharge,1,-10.608,3.536,10.0,9.9,3.8345,3.643,18.0524,09-30-21_01.59_BOOST_protocol_HPPC_IN21700_30T_cycle_#825.mat
BOOST,825,0.88536,2.65218,0.6464,5,charge,1,5.306,1.769,2.0,2.0,3.8393,3.9126,13.814,09-30-21_01.59_BOOST_protocol_HPPC_IN21700_30T_cycle_#825.mat
BOOST,825,0.88536,2.65218,0.6464,5,charge,1,5.306,1.769,10.0,9.9,3.8393,3.933,17.6586,09-30-21_01.59_BOOST_protocol_HPPC_IN21700_30T_cycle_#825.mat
BOOST,825,0.88536,2.65218,0.6462,5,discharge,2,-21.217,7.072,2.0,2.0,3.8342,3.5443,13.6636,09-30-21_01.59_BOOST_protocol_HPPC_IN21700_30T_cycle_#825.mat
BOOST,825,0.88536,2.65218,0.6462,5,discharge,2,-21.217,7.072,10.0,9.9,3.8342,3.4726,17.0429,09-30-21_01.59_BOOST_protocol_HPPC_IN21700_30T_cycle_#825.mat
BOOST,825,0.88536,2.65218,0.6465,5,charge,2,15.913,5.304,2.0,1.9,3.8424,4.0512,13.1213,09-30-21_01.59_BOOST_protocol_HPPC_IN21700_30T_cycle_#825.mat
BOOST,825,0.88536,2.65218,0.6465,5,charge,2,15.913,5.304,10.0,9.9,3.8424,4.1034,16.4017,09-30-21_01.59_BOOST_protocol_HPPC_IN21700_30T_cycle_#825.mat
BOOST,825,0.88536,2.65218,0.6461,5,discharge,3,-30.498,10.166,2.0,2.0,3.8341,3.429,13.2828,09-30-21_01.59_BOOST_protocol_HPPC_IN21700_30T_cycle_#825.mat
BOOST,825,0.88536,2.65218,0.6461,5,discharge,3,-30.498,10.166,10.0,9.9,3.8341,3.3312,16.4896,09-30-21_01.59_BOOST_protocol_HPPC_IN21700_30T_cycle_#825.mat
BOOST,825,0.88536,2.65218,0.6466,5,charge,3,25.773,8.591,2.0,2.0,3.844,4.1798,13.0291,09-30-21_01.59_BOOST_protocol_HPPC_IN21700_30T_cycle_#825.mat
BOOST,825,0.88536,2.65218,0.6466,5,charge,3,25.773,8.591,10.0,9.9,3.844,4.2,13.8129,09-30-21_01.59_BOOST_protocol_HPPC_IN21700_30T_cycle_#825.mat
BOOST,825,0.88536,2.65218,0.5579,6,discharge,0,-2.652,0.884,2.0,2.0,3.7415,3.705,13.7653,09-30-21_01.59_BOOST_protocol_HPPC_IN21700_30T_cycle_#825.mat
BOOST,825,0.88536,2.65218,0.5579,6,discharge,0,-2.652,0.884,10.0,9.9,3.7415,3.6927,18.404,09-30-21_01.59_BOOST_protocol_HPPC_IN21700_30T_cycle_#825.mat
BOOST,825,0.88536,2.65218,0.558,6,charge,0,1.326,0.442,2.0,2.0,3.7439,3.7622,13.7988,09-30-21_01.59_BOOST_protocol_HPPC_IN21700_30T_cycle_#825.mat
BOOST,825,0.88536,2.65218,0.558,6,charge,0,1.326,0.442,10.0,9.9,3.7439,3.7677,17.946,09-30-21_01.59_BOOST_protocol_HPPC_IN21700_30T_cycle_#825.mat
BOOST,825,0.88536,2.65218,0.5579,6,discharge,1,-10.607,3.536,2.0,2.0,3.7425,3.594,14.0002,09-30-21_01.59_BOOST_protocol_HPPC_IN21700_30T_cycle_#825.mat
BOOST,825,0.88536,2.65218,0.5579,6,discharge,1,-10.607,3.536,10.0,9.9,3.7425,3.5497,18.1767,09-30-21_01.59_BOOST_protocol_HPPC_IN21700_30T_cycle_#825.mat
BOOST,825,0.88536,2.65218,0.558,6,charge,1,5.304,1.768,2.0,2.0,3.7472,3.8199,13.7069,09-30-21_01.59_BOOST_protocol_HPPC_IN21700_30T_cycle_#825.mat
BOOST,825,0.88536,2.65218,0.558,6,charge,1,5.304,1.768,10.0,9.9,3.7472,3.8399,17.4777,09-30-21_01.59_BOOST_protocol_HPPC_IN21700_30T_cycle_#825.mat
BOOST,825,0.88536,2.65218,0.5578,6,discharge,2,-21.218,7.073,2.0,2.0,3.743,3.451,13.7619,09-30-21_01.59_BOOST_protocol_HPPC_IN21700_30T_cycle_#825.mat
BOOST,825,0.88536,2.65218,0.5578,6,discharge,2,-21.218,7.073,10.0,9.9,3.743,3.3743,17.3768,09-30-21_01.59_BOOST_protocol_HPPC_IN21700_30T_cycle_#825.mat
BOOST,825,0.88536,2.65218,0.5581,6,charge,2,15.912,5.304,2.0,2.0,3.7504,3.9605,13.2039,09-30-21_01.59_BOOST_protocol_HPPC_IN21700_30T_cycle_#825.mat
BOOST,825,0.88536,2.65218,0.5581,6,charge,2,15.912,5.304,10.0,9.9,3.7504,4.01,16.3147,09-30-21_01.59_BOOST_protocol_HPPC_IN21700_30T_cycle_#825.mat
BOOST,825,0.88536,2.65218,0.5577,6,discharge,3,-30.498,10.166,2.0,2.0,3.7432,3.3327,13.4599,09-30-21_01.59_BOOST_protocol_HPPC_IN21700_30T_cycle_#825.mat
BOOST,825,0.88536,2.65218,0.5577,6,discharge,3,-30.498,10.166,10.0,9.9,3.7432,3.229,16.8601,09-30-21_01.59_BOOST_protocol_HPPC_IN21700_30T_cycle_#825.mat
BOOST,825,0.88536,2.65218,0.5582,6,charge,3,26.519,8.84,2.0,1.9,3.7526,4.0881,12.6513,09-30-21_01.59_BOOST_protocol_HPPC_IN21700_30T_cycle_#825.mat
BOOST,825,0.88536,2.65218,0.5582,6,charge,3,26.519,8.84,10.0,9.9,3.7526,4.1658,15.5813,09-30-21_01.59_BOOST_protocol_HPPC_IN21700_30T_cycle_#825.mat
BOOST,825,0.88536,2.65218,0.4696,7,discharge,0,-2.651,0.884,2.0,1.9,3.6598,3.6236,13.6526,09-30-21_01.59_BOOST_protocol_HPPC_IN21700_30T_cycle_#825.mat
BOOST,825,0.88536,2.65218,0.4696,7,discharge,0,-2.651,0.884,10.0,9.9,3.6598,3.6121,17.9898,09-30-21_01.59_BOOST_protocol_HPPC_IN21700_30T_cycle_#825.mat
BOOST,825,0.88536,2.65218,0.4696,7,charge,0,1.326,0.442,2.0,1.9,3.6615,3.6793,13.4198,09-30-21_01.59_BOOST_protocol_HPPC_IN21700_30T_cycle_#825.mat
BOOST,825,0.88536,2.65218,0.4696,7,charge,0,1.326,0.442,10.0,9.9,3.6615,3.6843,17.1894,09-30-21_01.59_BOOST_protocol_HPPC_IN21700_30T_cycle_#825.mat
BOOST,825,0.88536,2.65218,0.4695,7,discharge,1,-10.608,3.536,2.0,2.0,3.6601,3.5148,13.6972,09-30-21_01.59_BOOST_protocol_HPPC_IN21700_30T_cycle_#825.mat
BOOST,825,0.88536,2.65218,0.4695,7,discharge,1,-10.608,3.536,10.0,9.9,3.6601,3.4733,17.6094,09-30-21_01.59_BOOST_protocol_HPPC_IN21700_30T_cycle_#825.mat
BOOST,825,0.88536,2.65218,0.4696,7,charge,1,5.306,1.769,2.0,2.0,3.6641,3.7361,13.5706,09-30-21_01.59_BOOST_protocol_HPPC_IN21700_30T_cycle_#825.mat
BOOST,825,0.88536,2.65218,0.4696,7,charge,1,5.306,1.769,10.0,9.9,3.6641,3.7551,17.1517,09-30-21_01.59_BOOST_protocol_HPPC_IN21700_30T_cycle_#825.mat
BOOST,825,0.88536,2.65218,0.4694,7,discharge,2,-21.217,7.072,2.0,2.0,3.6597,3.3744,13.4468,09-30-21_01.59_BOOST_protocol_HPPC_IN21700_30T_cycle_#825.mat
BOOST,825,0.88536,2.65218,0.4694,7,discharge,2,-21.217,7.072,10.0,9.9,3.6597,3.3002,16.944,09-30-21_01.59_BOOST_protocol_HPPC_IN21700_30T_cycle_#825.mat
BOOST,825,0.88536,2.65218,0.4697,7,charge,2,15.914,5.305,2.0,1.9,3.668,3.8727,12.8629,09-30-21_01.59_BOOST_protocol_HPPC_IN21700_30T_cycle_#825.mat
BOOST,825,0.88536,2.65218,0.4697,7,charge,2,15.914,5.305,10.0,9.9,3.668,3.9202,15.8477,09-30-21_01.59_BOOST_protocol_HPPC_IN21700_30T_cycle_#825.mat
BOOST,825,0.88536,2.65218,0.4693,7,discharge,3,-30.498,10.166,2.0,2.0,3.6609,3.2577,13.2205,09-30-21_01.59_BOOST_protocol_HPPC_IN21700_30T_cycle_#825.mat
BOOST,825,0.88536,2.65218,0.4693,7,discharge,3,-30.498,10.166,10.0,9.9,3.6609,3.1557,16.565,09-30-21_01.59_BOOST_protocol_HPPC_IN21700_30T_cycle_#825.mat
BOOST,825,0.88536,2.65218,0.4698,7,charge,3,26.519,8.84,2.0,2.0,3.6703,4.0001,12.4364,09-30-21_01.59_BOOST_protocol_HPPC_IN21700_30T_cycle_#825.mat
BOOST,825,0.88536,2.65218,0.4698,7,charge,3,26.519,8.84,10.0,9.9,3.6703,4.0723,15.1589,09-30-21_01.59_BOOST_protocol_HPPC_IN21700_30T_cycle_#825.mat
BOOST,825,0.88536,2.65218,0.3811,8,discharge,0,-2.654,0.885,2.0,1.9,3.5974,3.5596,14.2437,09-30-21_01.59_BOOST_protocol_HPPC_IN21700_30T_cycle_#825.mat
BOOST,825,0.88536,2.65218,0.3811,8,discharge,0,-2.654,0.885,10.0,9.9,3.5974,3.5478,18.6902,09-30-21_01.59_BOOST_protocol_HPPC_IN21700_30T_cycle_#825.mat
BOOST,825,0.88536,2.65218,0.3812,8,charge,0,1.324,0.441,2.0,1.9,3.599,3.6175,13.9696,09-30-21_01.59_BOOST_protocol_HPPC_IN21700_30T_cycle_#825.mat
BOOST,825,0.88536,2.65218,0.3812,8,charge,0,1.324,0.441,10.0,9.9,3.599,3.6227,17.8962,09-30-21_01.59_BOOST_protocol_HPPC_IN21700_30T_cycle_#825.mat
BOOST,825,0.88536,2.65218,0.3811,8,discharge,1,-10.609,3.536,2.0,2.0,3.5977,3.4456,14.3369,09-30-21_01.59_BOOST_protocol_HPPC_IN21700_30T_cycle_#825.mat
BOOST,825,0.88536,2.65218,0.3811,8,discharge,1,-10.609,3.536,10.0,9.9,3.5977,3.4024,18.4089,09-30-21_01.59_BOOST_protocol_HPPC_IN21700_30T_cycle_#825.mat
BOOST,825,0.88536,2.65218,0.3812,8,charge,1,5.306,1.769,2.0,2.0,3.6024,3.6766,13.9855,09-30-21_01.59_BOOST_protocol_HPPC_IN21700_30T_cycle_#825.mat
BOOST,825,0.88536,2.65218,0.3812,8,charge,1,5.306,1.769,10.0,9.9,3.6024,3.6961,17.6609,09-30-21_01.59_BOOST_protocol_HPPC_IN21700_30T_cycle_#825.mat
BOOST,825,0.88536,2.65218,0.381,8,discharge,2,-21.217,7.072,2.0,1.9,3.5982,3.3004,14.0359,09-30-21_01.59_BOOST_protocol_HPPC_IN21700_30T_cycle_#825.mat
BOOST,825,0.88536,2.65218,0.381,8,discharge,2,-21.217,7.072,10.0,9.9,3.5982,3.2175,17.9432,09-30-21_01.59_BOOST_protocol_HPPC_IN21700_30T_cycle_#825.mat
BOOST,825,0.88536,2.65218,0.3813,8,charge,2,15.912,5.304,2.0,1.9,3.6069,3.8186,13.3044,09-30-21_01.59_BOOST_protocol_HPPC_IN21700_30T_cycle_#825.mat
BOOST,825,0.88536,2.65218,0.3813,8,charge,2,15.912,5.304,10.0,9.9,3.6069,3.8652,16.233,09-30-21_01.59_BOOST_protocol_HPPC_IN21700_30T_cycle_#825.mat
BOOST,825,0.88536,2.65218,0.3809,8,discharge,3,-30.498,10.166,2.0,1.9,3.5986,3.1791,13.755,09-30-21_01.59_BOOST_protocol_HPPC_IN21700_30T_cycle_#825.mat
BOOST,825,0.88536,2.65218,0.3809,8,discharge,3,-30.498,10.166,10.0,9.9,3.5986,3.0604,17.6471,09-30-21_01.59_BOOST_protocol_HPPC_IN21700_30T_cycle_#825.mat
BOOST,825,0.88536,2.65218,0.3814,8,charge,3,26.519,8.84,2.0,2.0,3.6101,3.9499,12.8135,09-30-21_01.59_BOOST_protocol_HPPC_IN21700_30T_cycle_#825.mat
BOOST,825,0.88536,2.65218,0.3814,8,charge,3,26.519,8.84,10.0,9.9,3.6101,4.0168,15.3362,09-30-21_01.59_BOOST_protocol_HPPC_IN21700_30T_cycle_#825.mat
BOOST,825,0.88536,2.65218,0.2928,9,discharge,0,-2.653,0.884,2.0,2.0,3.5187,3.4773,15.6023,09-30-21_01.59_BOOST_protocol_HPPC_IN21700_30T_cycle_#825.mat
BOOST,825,0.88536,2.65218,0.2928,9,discharge,0,-2.653,0.884,10.0,9.9,3.5187,3.4643,20.5016,09-30-21_01.59_BOOST_protocol_HPPC_IN21700_30T_cycle_#825.mat
BOOST,825,0.88536,2.65218,0.2928,9,charge,0,1.324,0.441,2.0,1.9,3.5205,3.5405,15.1035,09-30-21_01.59_BOOST_protocol_HPPC_IN21700_30T_cycle_#825.mat
BOOST,825,0.88536,2.65218,0.2928,9,charge,0,1.324,0.441,10.0,9.9,3.5205,3.5461,19.3324,09-30-21_01.59_BOOST_protocol_HPPC_IN21700_30T_cycle_#825.mat
BOOST,825,0.88536,2.65218,0.2927,9,discharge,1,-10.607,3.536,2.0,2.0,3.5185,3.3544,15.4709,09-30-21_01.59_BOOST_protocol_HPPC_IN21700_30T_cycle_#825.mat
BOOST,825,0.88536,2.65218,0.2927,9,discharge,1,-10.607,3.536,10.0,9.9,3.5185,3.3046,20.1659,09-30-21_01.59_BOOST_protocol_HPPC_IN21700_30T_cycle_#825.mat
BOOST,825,0.88536,2.65218,0.2928,9,charge,1,5.305,1.768,2.0,2.0,3.5256,3.6038,14.7397,09-30-21_01.59_BOOST_protocol_HPPC_IN21700_30T_cycle_#825.mat
BOOST,825,0.88536,2.65218,0.2928,9,charge,1,5.305,1.768,10.0,9.9,3.5256,3.6246,18.6602,09-30-21_01.59_BOOST_protocol_HPPC_IN21700_30T_cycle_#825.mat
BOOST,825,0.88536,2.65218,0.2926,9,discharge,2,-21.217,7.072,2.0,1.9,3.5208,3.1989,15.1718,09-30-21_01.59_BOOST_protocol_HPPC_IN21700_30T_cycle_#825.mat
BOOST,825,0.88536,2.65218,0.2926,9,discharge,2,-21.217,7.072,10.0,9.9,3.5208,3.0876,20.4176,09-30-21_01.59_BOOST_protocol_HPPC_IN21700_30T_cycle_#825.mat
BOOST,825,0.88536,2.65218,0.2929,9,charge,2,15.912,5.304,2.0,1.9,3.5309,3.7498,13.7569,09-30-21_01.59_BOOST_protocol_HPPC_IN21700_30T_cycle_#825.mat
BOOST,825,0.88536,2.65218,0.2929,9,charge,2,15.912,5.304,10.0,9.9,3.5309,3.8045,17.1946,09-30-21_01.59_BOOST_protocol_HPPC_IN21700_30T_cycle_#825.mat
BOOST,825,0.88536,2.65218,0.2925,9,discharge,3,-30.498,10.166,2.0,2.0,3.5218,3.0659,14.9485,09-30-21_01.59_BOOST_protocol_HPPC_IN21700_30T_cycle_#825.mat
BOOST,825,0.88536,2.65218,0.2925,9,discharge,3,-30.498,10.166,10.0,9.9,3.5218,2.8812,21.0047,09-30-21_01.59_BOOST_protocol_HPPC_IN21700_30T_cycle_#825.mat
BOOST,825,0.88536,2.65218,0.293,9,charge,3,26.521,8.84,2.0,2.0,3.5347,3.8817,13.084,09-30-21_01.59_BOOST_protocol_HPPC_IN21700_30T_cycle_#825.mat
BOOST,825,0.88536,2.65218,0.293,9,charge,3,26.521,8.84,10.0,9.9,3.5347,3.9571,15.927,09-30-21_01.59_BOOST_protocol_HPPC_IN21700_30T_cycle_#825.mat
BOOST,825,0.88536,2.65218,0.2486,10,discharge,0,-2.652,0.884,2.0,1.9,3.4697,3.4246,17.008,09-30-21_01.59_BOOST_protocol_HPPC_IN21700_30T_cycle_#825.mat
BOOST,825,0.88536,2.65218,0.2486,10,discharge,0,-2.652,0.884,10.0,9.9,3.4697,3.4097,22.627,09-30-21_01.59_BOOST_protocol_HPPC_IN21700_30T_cycle_#825.mat
BOOST,825,0.88536,2.65218,0.2486,10,charge,0,1.326,0.442,2.0,2.0,3.4717,3.4935,16.4404,09-30-21_01.59_BOOST_protocol_HPPC_IN21700_30T_cycle_#825.mat
BOOST,825,0.88536,2.65218,0.2486,10,charge,0,1.326,0.442,10.0,9.9,3.4717,3.4993,20.8145,09-30-21_01.59_BOOST_protocol_HPPC_IN21700_30T_cycle_#825.mat
BOOST,825,0.88536,2.65218,0.2485,10,discharge,1,-10.607,3.536,2.0,1.9,3.47,3.2883,17.1302,09-30-21_01.59_BOOST_protocol_HPPC_IN21700_30T_cycle_#825.mat
BOOST,825,0.88536,2.65218,0.2485,10,discharge,1,-10.607,3.536,10.0,9.9,3.47,3.2233,23.2582,09-30-21_01.59_BOOST_protocol_HPPC_IN21700_30T_cycle_#825.mat
BOOST,825,0.88536,2.65218,0.2486,10,charge,1,5.306,1.769,2.0,1.9,3.4767,3.5599,15.6811,09-30-21_01.59_BOOST_protocol_HPPC_IN21700_30T_cycle_#825.mat
BOOST,825,0.88536,2.65218,0.2486,10,charge,1,5.306,1.769,10.0,9.9,3.4767,3.5816,19.771,09-30-21_01.59_BOOST_protocol_HPPC_IN21700_30T_cycle_#825.mat
BOOST,825,0.88536,2.65218,0.2484,10,discharge,2,-21.218,7.073,2.0,2.0,3.4717,3.1098,17.0563,09-30-21_01.59_BOOST_protocol_HPPC_IN21700_30T_cycle_#825.mat
BOOST,825,0.88536,2.65218,0.2484,10,discharge,2,-21.218,7.073,10.0,9.9,3.4717,2.9351,25.2898,09-30-21_01.59_BOOST_protocol_HPPC_IN21700_30T_cycle_#825.mat
BOOST,825,0.88536,2.65218,0.2487,10,charge,2,15.913,5.304,2.0,2.0,3.4815,3.7113,14.441,09-30-21_01.59_BOOST_protocol_HPPC_IN21700_30T_cycle_#825.mat
BOOST,825,0.88536,2.65218,0.2487,10,charge,2,15.913,5.304,10.0,9.9,3.4815,3.7669,17.935,09-30-21_01.59_BOOST_protocol_HPPC_IN21700_30T_cycle_#825.mat
BOOST,825,0.88536,2.65218,0.2483,10,discharge,3,-30.498,10.166,2.0,1.9,3.4717,2.9617,16.7224,09-30-21_01.59_BOOST_protocol_HPPC_IN21700_30T_cycle_#825.mat
BOOST,825,0.88536,2.65218,0.2483,10,discharge,3,-30.498,10.166,10.0,9.9,3.4717,2.6293,27.6215,09-30-21_01.59_BOOST_protocol_HPPC_IN21700_30T_cycle_#825.mat
BOOST,825,0.88536,2.65218,0.2488,10,charge,3,26.519,8.84,2.0,2.0,3.485,3.8417,13.4507,09-30-21_01.59_BOOST_protocol_HPPC_IN21700_30T_cycle_#825.mat
BOOST,825,0.88536,2.65218,0.2488,10,charge,3,26.519,8.84,10.0,9.9,3.485,3.9239,16.5504,09-30-21_01.59_BOOST_protocol_HPPC_IN21700_30T_cycle_#825.mat
BOOST,825,0.88536,2.65218,0.2044,11,discharge,0,-2.652,0.884,2.0,2.0,3.4264,3.3759,19.0444,09-30-21_01.59_BOOST_protocol_HPPC_IN21700_30T_cycle_#825.mat
BOOST,825,0.88536,2.65218,0.2044,11,discharge,0,-2.652,0.884,10.0,9.9,3.4264,3.3568,26.2473,09-30-21_01.59_BOOST_protocol_HPPC_IN21700_30T_cycle_#825.mat
BOOST,825,0.88536,2.65218,0.2044,11,charge,0,1.324,0.441,2.0,2.0,3.4291,3.4528,17.8976,09-30-21_01.59_BOOST_protocol_HPPC_IN21700_30T_cycle_#825.mat
BOOST,825,0.88536,2.65218,0.2044,11,charge,0,1.324,0.441,10.0,9.9,3.4291,3.4593,22.8062,09-30-21_01.59_BOOST_protocol_HPPC_IN21700_30T_cycle_#825.mat
BOOST,825,0.88536,2.65218,0.2043,11,discharge,1,-10.609,3.536,2.0,2.0,3.4269,3.2177,19.7191,09-30-21_01.59_BOOST_protocol_HPPC_IN21700_30T_cycle_#825.mat
BOOST,825,0.88536,2.65218,0.2043,11,discharge,1,-10.609,3.536,10.0,9.9,3.4269,3.1024,30.5872,09-30-21_01.59_BOOST_protocol_HPPC_IN21700_30T_cycle_#825.mat
BOOST,825,0.88536,2.65218,0.2044,11,charge,1,5.306,1.769,2.0,2.0,3.4362,3.5238,16.5109,09-30-21_01.59_BOOST_protocol_HPPC_IN21700_30T_cycle_#825.mat
BOOST,825,0.88536,2.65218,0.2044,11,charge,1,5.306,1.769,10.0,9.9,3.4362,3.5417,19.8847,09-30-21_01.59_BOOST_protocol_HPPC_IN21700_30T_cycle_#825.mat
BOOST,825,0.88536,2.65218,0.2042,11,discharge,2,-21.219,7.073,2.0,2.0,3.4291,3.0073,19.8784,09-30-21_01.59_BOOST_protocol_HPPC_IN21700_30T_cycle_#825.mat
BOOST,825,0.88536,2.65218,0.2042,11,discharge,2,-21.219,7.073,10.0,9.9,3.4291,2.6394,37.2166,09-30-21_01.59_BOOST_protocol_HPPC_IN21700_30T_cycle_#825.mat
BOOST,825,0.88536,2.65218,0.2045,11,charge,2,15.914,5.305,2.0,1.9,3.442,3.6691,14.2705,09-30-21_01.59_BOOST_protocol_HPPC_IN21700_30T_cycle_#825.mat
BOOST,825,0.88536,2.65218,0.2045,11,charge,2,15.914,5.305,10.0,9.9,3.442,3.7184,17.3684,09-30-21_01.59_BOOST_protocol_HPPC_IN21700_30T_cycle_#825.mat
BOOST,825,0.88536,2.65218,0.2041,11,discharge,3,-30.498,10.166,2.0,2.0,3.4287,2.8215,19.9095,09-30-21_01.59_BOOST_protocol_HPPC_IN21700_30T_cycle_#825.mat
BOOST,825,0.88536,2.65218,0.2041,11,discharge,3,-30.498,10.166,10.0,9.9,3.4287,2.4999,30.4545,09-30-21_01.59_BOOST_protocol_HPPC_IN21700_30T_cycle_#825.mat
BOOST,825,0.88536,2.65218,0.2046,11,charge,3,26.521,8.84,2.0,2.0,3.4449,3.795,13.2009,09-30-21_01.59_BOOST_protocol_HPPC_IN21700_30T_cycle_#825.mat
BOOST,825,0.88536,2.65218,0.2046,11,charge,3,26.521,8.84,10.0,9.9,3.4449,3.8741,16.1834,09-30-21_01.59_BOOST_protocol_HPPC_IN21700_30T_cycle_#825.mat
BOOST,825,0.88536,2.65218,0.1602,12,discharge,0,-2.651,0.884,2.0,1.9,3.3785,3.3151,23.911,09-30-21_01.59_BOOST_protocol_HPPC_IN21700_30T_cycle_#825.mat
BOOST,825,0.88536,2.65218,0.1602,12,discharge,0,-2.651,0.884,10.0,9.9,3.3785,3.2768,38.3556,09-30-21_01.59_BOOST_protocol_HPPC_IN21700_30T_cycle_#825.mat
BOOST,825,0.88536,2.65218,0.1602,12,charge,0,1.324,0.441,2.0,2.0,3.3826,3.411,21.4453,09-30-21_01.59_BOOST_protocol_HPPC_IN21700_30T_cycle_#825.mat
BOOST,825,0.88536,2.65218,0.1602,12,charge,0,1.324,0.441,10.0,9.9,3.3826,3.4214,29.2985,09-30-21_01.59_BOOST_protocol_HPPC_IN21700_30T_cycle_#825.mat
BOOST,825,0.88536,2.65218,0.1601,12,discharge,1,-10.609,3.536,2.0,2.0,3.3799,3.0884,27.4767,09-30-21_01.59_BOOST_protocol_HPPC_IN21700_30T_cycle_#825.mat
BOOST,825,0.88536,2.65218,0.1601,12,discharge,1,-10.609,3.536,10.0,9.91,3.3799,2.7869,55.8959,09-30-21_01.59_BOOST_protocol_HPPC_IN21700_30T_cycle_#825.mat
BOOST,825,0.88536,2.65218,0.1602,12,charge,1,5.303,1.768,2.0,1.9,3.3936,3.4933,18.7993,09-30-21_01.59_BOOST_protocol_HPPC_IN21700_30T_cycle_#825.mat
BOOST,825,0.88536,2.65218,0.1602,12,charge,1,5.303,1.768,10.0,9.9,3.3936,3.5182,23.4944,09-30-21_01.59_BOOST_protocol_HPPC_IN21700_30T_cycle_#825.mat
BOOST,825,0.88536,2.65218,0.16,12,discharge,2,-20.188,6.729,2.0,2.0,3.3833,2.7639,30.6824,09-30-21_01.59_BOOST_protocol_HPPC_IN21700_30T_cycle_#825.mat
BOOST,825,0.88536,2.65218,0.16,12,discharge,2,-20.188,6.729,10.0,9.9,3.3833,2.4999,43.7598,09-30-21_01.59_BOOST_protocol_HPPC_IN21700_30T_cycle_#825.mat
BOOST,825,0.88536,2.65218,0.1603,12,charge,2,15.914,5.305,2.0,2.0,3.4007,3.6458,15.4015,09-30-21_01.59_BOOST_protocol_HPPC_IN21700_30T_cycle_#825.mat
BOOST,825,0.88536,2.65218,0.1603,12,charge,2,15.914,5.305,10.0,9.9,3.4007,3.6889,18.1098,09-30-21_01.59_BOOST_protocol_HPPC_IN21700_30T_cycle_#825.mat
BOOST,825,0.88536,2.65218,0.1599,12,discharge,3,-18.618,6.206,2.0,1.9,3.3832,2.5001,47.4326,09-30-21_01.59_BOOST_protocol_HPPC_IN21700_30T_cycle_#825.mat
BOOST,825,0.88536,2.65218,0.1599,12,discharge,3,-18.618,6.206,10.0,9.9,3.3832,2.4999,47.4433,09-30-21_01.59_BOOST_protocol_HPPC_IN21700_30T_cycle_#825.mat
BOOST,825,0.88536,2.65218,0.1604,12,charge,3,26.519,8.84,2.0,2.0,3.4024,3.7723,13.9485,09-30-21_01.59_BOOST_protocol_HPPC_IN21700_30T_cycle_#825.mat
BOOST,825,0.88536,2.65218,0.1604,12,charge,3,26.519,8.84,10.0,9.9,3.4024,3.842,16.5768,09-30-21_01.59_BOOST_protocol_HPPC_IN21700_30T_cycle_#825.mat
BOOST,862,0.88153,2.64072,1.0,0,discharge,0,-2.641,0.88,2.0,2.0,4.1339,4.0847,18.6265,10-04-21_20.35_BOOST_protocol_HPPC_IN21700_30T_cycle_#862.mat
BOOST,862,0.88153,2.64072,1.0,0,discharge,0,-2.641,0.88,10.0,9.7,4.1339,4.0661,25.6682,10-04-21_20.35_BOOST_protocol_HPPC_IN21700_30T_cycle_#862.mat
BOOST,862,0.88153,2.64072,1.0,0,charge,0,1.321,0.44,2.0,2.0,4.1479,4.1788,23.3985,10-04-21_20.35_BOOST_protocol_HPPC_IN21700_30T_cycle_#862.mat
BOOST,862,0.88153,2.64072,1.0,0,charge,0,1.321,0.44,10.0,9.9,4.1479,4.1912,32.7881,10-04-21_20.35_BOOST_protocol_HPPC_IN21700_30T_cycle_#862.mat
BOOST,862,0.88153,2.64072,0.9999,0,discharge,1,-10.565,3.522,2.0,2.0,4.1433,3.9256,20.6058,10-04-21_20.35_BOOST_protocol_HPPC_IN21700_30T_cycle_#862.mat
BOOST,862,0.88153,2.64072,0.9999,0,discharge,1,-10.565,3.522,10.0,9.9,4.1433,3.8892,24.0511,10-04-21_20.35_BOOST_protocol_HPPC_IN21700_30T_cycle_#862.mat
BOOST,862,0.88153,2.64072,1.0,0,charge,1,1.778,0.593,2.0,2.0,4.1516,4.2,27.2262,10-04-21_20.35_BOOST_protocol_HPPC_IN21700_30T_cycle_#862.mat
BOOST,862,0.88153,2.64072,1.0,0,charge,1,1.778,0.593,10.0,9.9,4.1516,4.1999,27.1699,10-04-21_20.35_BOOST_protocol_HPPC_IN21700_30T_cycle_#862.mat
BOOST,862,0.88153,2.64072,0.9998,0,discharge,2,-21.13,7.043,2.0,1.9,4.1421,3.7573,18.2111,10-04-21_20.35_BOOST_protocol_HPPC_IN21700_30T_cycle_#862.mat
BOOST,862,0.88153,2.64072,0.9998,0,discharge,2,-21.13,7.043,10.0,9.9,4.1421,3.7086,20.5159,10-04-21_20.35_BOOST_protocol_HPPC_IN21700_30T_cycle_#862.mat
BOOST,862,0.88153,2.64072,1.0,0,charge,2,1.681,0.56,2.0,2.0,4.155,4.2,26.7746,10-04-21_20.35_BOOST_protocol_HPPC_IN21700_30T_cycle_#862.mat
BOOST,862,0.88153,2.64072,1.0,0,charge,2,1.681,0.56,10.0,9.9,4.155,4.1999,26.7151,10-04-21_20.35_BOOST_protocol_HPPC_IN21700_30T_cycle_#862.mat
BOOST,862,0.88153,2.64072,0.9998,0,discharge,3,-30.373,10.124,2.0,2.0,4.1407,3.6271,16.9098,10-04-21_20.35_BOOST_protocol_HPPC_IN21700_30T_cycle_#862.mat
BOOST,862,0.88153,2.64072,0.9998,0,discharge,3,-30.373,10.124,10.0,9.91,4.1407,3.5666,18.9017,10-04-21_20.35_BOOST_protocol_HPPC_IN21700_30T_cycle_#862.mat
BOOST,862,0.88153,2.64072,1.0,0,charge,3,1.615,0.538,2.0,2.0,4.1574,4.2,26.3695,10-04-21_20.35_BOOST_protocol_HPPC_IN21700_30T_cycle_#862.mat
BOOST,862,0.88153,2.64072,1.0,0,charge,3,1.615,0.538,10.0,9.9,4.1574,4.2,26.3695,10-04-21_20.35_BOOST_protocol_HPPC_IN21700_30T_cycle_#862.mat
BOOST,862,0.88153,2.64072,0.956,1,discharge,0,-2.641,0.88,2.0,2.0,4.0926,4.0425,18.9672,10-04-21_20.35_BOOST_protocol_HPPC_IN21700_30T_cycle_#862.mat
BOOST,862,0.88153,2.64072,0.956,1,discharge,0,-2.641,0.88,10.0,9.9,4.0926,4.0322,22.8667,10-04-21_20.35_BOOST_protocol_HPPC_IN21700_30T_cycle_#862.mat
BOOST,862,0.88153,2.64072,0.956,1,charge,0,1.32,0.44,2.0,1.9,4.0941,4.119,18.8579,10-04-21_20.35_BOOST_protocol_HPPC_IN21700_30T_cycle_#862.mat
BOOST,862,0.88153,2.64072,0.956,1,charge,0,1.32,0.44,10.0,9.9,4.0941,4.1248,23.2505,10-04-21_20.35_BOOST_protocol_HPPC_IN21700_30T_cycle_#862.mat
BOOST,862,0.88153,2.64072,0.9559,1,discharge,1,-10.567,3.522,2.0,2.0,4.093,3.9039,17.8953,10-04-21_20.35_BOOST_protocol_HPPC_IN21700_30T_cycle_#862.mat
BOOST,862,0.88153,2.64072,0.9559,1,discharge,1,-10.567,3.522,10.0,9.9,4.093,3.8747,20.6587,10-04-21_20.35_BOOST_protocol_HPPC_IN21700_30T_cycle_#862.mat
BOOST,862,0.88153,2.64072,0.956,1,charge,1,4.978,1.659,2.0,1.9,4.096,4.1951,19.9096,10-04-21_20.35_BOOST_protocol_HPPC_IN21700_30T_cycle_#862.mat
BOOST,862,0.88153,2.64072,0.956,1,charge,1,4.978,1.659,10.0,9.9,4.096,4.2,20.894,10-04-21_20.35_BOOST_protocol_HPPC_IN21700_30T_cycle_#862.mat
BOOST,862,0.88153,2.64072,0.9558,1,discharge,2,-21.129,7.043,2.0,2.0,4.0929,3.7405,16.6785,10-04-21_20.35_BOOST_protocol_HPPC_IN21700_30T_cycle_#862.mat
BOOST,862,0.88153,2.64072,0.9558,1,discharge,2,-21.129,7.043,10.0,9.9,4.0929,3.6906,19.0402,10-04-21_20.35_BOOST_protocol_HPPC_IN21700_30T_cycle_#862.mat
BOOST,862,0.88153,2.64072,0.9561,1,charge,2,4.754,1.585,2.0,2.0,4.0998,4.2,21.0777,10-04-21_20.35_BOOST_protocol_HPPC_IN21700_30T_cycle_#862.mat
BOOST,862,0.88153,2.64072,0.9561,1,charge,2,4.754,1.585,10.0,9.9,4.0998,4.2,21.0777,10-04-21_20.35_BOOST_protocol_HPPC_IN21700_30T_cycle_#862.mat
BOOST,862,0.88153,2.64072,0.9557,1,discharge,3,-30.373,10.124,2.0,2.0,4.0939,3.6112,15.8924,10-04-21_20.35_BOOST_protocol_HPPC_IN21700_30T_cycle_#862.mat
BOOST,862,0.88153,2.64072,0.9557,1,discharge,3,-30.373,10.124,10.0,9.9,4.0939,3.5413,18.1938,10-04-21_20.35_BOOST_protocol_HPPC_IN21700_30T_cycle_#862.mat
BOOST,862,0.88153,2.64072,0.9561,1,charge,3,4.572,1.524,2.0,2.0,4.1015,4.2,21.5428,10-04-21_20.35_BOOST_protocol_HPPC_IN21700_30T_cycle_#862.mat
BOOST,862,0.88153,2.64072,0.9561,1,charge,3,4.572,1.524,10.0,9.9,4.1015,4.2001,21.5646,10-04-21_20.35_BOOST_protocol_HPPC_IN21700_30T_cycle_#862.mat
BOOST,862,0.88153,2.64072,0.9119,2,discharge,0,-2.642,0.881,2.0,1.9,4.0781,4.0307,17.9443,10-04-21_20.35_BOOST_protocol_HPPC_IN21700_30T_cycle_#862.mat
BOOST,862,0.88153,2.64072,0.9119,2,discharge,0,-2.642,0.881,10.0,9.9,4.0781,4.0202,21.9194,10-04-21_20.35_BOOST_protocol_HPPC_IN21700_30T_cycle_#862.mat
BOOST,862,0.88153,2.64072,0.912,2,charge,0,1.321,0.44,2.0,1.9,4.078,4.1026,18.6279,10-04-21_20.35_BOOST_protocol_HPPC_IN21700_30T_cycle_#862.mat
BOOST,862,0.88153,2.64072,0.912,2,charge,0,1.321,0.44,10.0,9.9,4.078,4.1077,22.4898,10-04-21_20.35_BOOST_protocol_HPPC_IN21700_30T_cycle_#862.mat
BOOST,862,0.88153,2.64072,0.9119,2,discharge,1,-10.565,3.522,2.0,1.9,4.0783,3.8965,17.2078,10-04-21_20.35_BOOST_protocol_HPPC_IN21700_30T_cycle_#862.mat
BOOST,862,0.88153,2.64072,0.9119,2,discharge,1,-10.565,3.522,10.0,9.9,4.0783,3.8587,20.7856,10-04-21_20.35_BOOST_protocol_HPPC_IN21700_30T_cycle_#862.mat
BOOST,862,0.88153,2.64072,0.912,2,charge,1,5.284,1.761,2.0,2.0,4.0808,4.174,17.6382,10-04-21_20.35_BOOST_protocol_HPPC_IN21700_30T_cycle_#862.mat
BOOST,862,0.88153,2.64072,0.912,2,charge,1,5.284,1.761,10.0,9.9,4.0808,4.1928,21.1961,10-04-21_20.35_BOOST_protocol_HPPC_IN21700_30T_cycle_#862.mat
BOOST,862,0.88153,2.64072,0.9118,2,discharge,2,-21.13,7.043,2.0,2.0,4.0786,3.7368,16.1761,10-04-21_20.35_BOOST_protocol_HPPC_IN21700_30T_cycle_#862.mat
BOOST,862,0.88153,2.64072,0.9118,2,discharge,2,-21.13,7.043,10.0,9.9,4.0786,3.6723,19.2286,10-04-21_20.35_BOOST_protocol_HPPC_IN21700_30T_cycle_#862.mat
BOOST,862,0.88153,2.64072,0.912,2,charge,2,6.244,2.081,2.0,1.9,4.0839,4.2,18.594,10-04-21_20.35_BOOST_protocol_HPPC_IN21700_30T_cycle_#862.mat
BOOST,862,0.88153,2.64072,0.912,2,charge,2,6.244,2.081,10.0,9.9,4.0839,4.2,18.594,10-04-21_20.35_BOOST_protocol_HPPC_IN21700_30T_cycle_#862.mat
BOOST,862,0.88153,2.64072,0.9117,2,discharge,3,-30.373,10.124,2.0,2.0,4.0794,3.6117,15.3985,10-04-21_20.35_BOOST_protocol_HPPC_IN21700_30T_cycle_#862.mat
BOOST,862,0.88153,2.64072,0.9117,2,discharge,3,-30.373,10.124,10.0,9.9,4.0794,3.5243,18.2761,10-04-21_20.35_BOOST_protocol_HPPC_IN21700_30T_cycle_#862.mat
BOOST,862,0.88153,2.64072,0.912,2,charge,3,6.137,2.046,2.0,1.9,4.086,4.2,18.5748,10-04-21_20.35_BOOST_protocol_HPPC_IN21700_30T_cycle_#862.mat
BOOST,862,0.88153,2.64072,0.912,2,charge,3,6.137,2.046,10.0,9.9,4.086,4.2001,18.5911,10-04-21_20.35_BOOST_protocol_HPPC_IN21700_30T_cycle_#862.mat
BOOST,862,0.88153,2.64072,0.8239,3,discharge,0,-2.641,0.88,2.0,2.0,4.0113,3.9681,16.3556,10-04-21_20.35_BOOST_protocol_HPPC_IN21700_30T_cycle_#862.mat
BOOST,862,0.88153,2.64072,0.8239,3,discharge,0,-2.641,0.88,10.0,9.9,4.0113,3.9523,22.3375,10-04-21_20.35_BOOST_protocol_HPPC_IN21700_30T_cycle_#862.mat
BOOST,862,0.88153,2.64072,0.8239,3,charge,0,1.321,0.44,2.0,1.9,4.0136,4.0345,15.8261,10-04-21_20.35_BOOST_protocol_HPPC_IN21700_30T_cycle_#862.mat
BOOST,862,0.88153,2.64072,0.8239,3,charge,0,1.321,0.44,10.0,9.9,4.0136,4.0414,21.051,10-04-21_20.35_BOOST_protocol_HPPC_IN21700_30T_cycle_#862.mat
BOOST,862,0.88153,2.64072,0.8238,3,discharge,1,-10.565,3.522,2.0,2.0,4.0123,3.8426,16.0625,10-04-21_20.35_BOOST_protocol_HPPC_IN21700_30T_cycle_#862.mat
BOOST,862,0.88153,2.64072,0.8238,3,discharge,1,-10.565,3.522,10.0,9.9,4.0123,3.7908,20.9655,10-04-21_20.35_BOOST_protocol_HPPC_IN21700_30T_cycle_#862.mat
BOOST,862,0.88153,2.64072,0.824,3,charge,1,5.282,1.761,2.0,2.0,4.0178,4.0993,15.4292,10-04-21_20.35_BOOST_protocol_HPPC_IN21700_30T_cycle_#862.mat
BOOST,862,0.88153,2.64072,0.824,3,charge,1,5.282,1.761,10.0,9.9,4.0178,4.1226,19.8402,10-04-21_20.35_BOOST_protocol_HPPC_IN21700_30T_cycle_#862.mat
BOOST,862,0.88153,2.64072,0.8238,3,discharge,2,-21.128,7.043,2.0,2.0,4.0132,3.6897,15.3114,10-04-21_20.35_BOOST_protocol_HPPC_IN21700_30T_cycle_#862.mat
BOOST,862,0.88153,2.64072,0.8238,3,discharge,2,-21.128,7.043,10.0,9.9,4.0132,3.6125,18.9654,10-04-21_20.35_BOOST_protocol_HPPC_IN21700_30T_cycle_#862.mat
BOOST,862,0.88153,2.64072,0.824,3,charge,2,10.975,3.658,2.0,1.9,4.0215,4.2002,16.2825,10-04-21_20.35_BOOST_protocol_HPPC_IN21700_30T_cycle_#862.mat
BOOST,862,0.88153,2.64072,0.824,3,charge,2,10.975,3.658,10.0,9.9,4.0215,4.2001,16.2733,10-04-21_20.35_BOOST_protocol_HPPC_IN21700_30T_cycle_#862.mat
BOOST,862,0.88153,2.64072,0.8237,3,discharge,3,-30.374,10.125,2.0,2.0,4.0142,3.5656,14.7692,10-04-21_20.35_BOOST_protocol_HPPC_IN21700_30T_cycle_#862.mat
BOOST,862,0.88153,2.64072,0.8237,3,discharge,3,-30.374,10.125,10.0,9.9,4.0142,3.4685,17.966,10-04-21_20.35_BOOST_protocol_HPPC_IN21700_30T_cycle_#862.mat
BOOST,862,0.88153,2.64072,0.8241,3,charge,3,10.752,3.584,2.0,2.0,4.0243,4.2002,16.3597,10-04-21_20.35_BOOST_protocol_HPPC_IN21700_30T_cycle_#862.mat
BOOST,862,0.88153,2.64072,0.8241,3,charge,3,10.752,3.584,10.0,9.9,4.0243,4.2001,16.3504,10-04-21_20.35_BOOST_protocol_HPPC_IN21700_30T_cycle_#862.mat
BOOST,862,0.88153,2.64072,0.7358,4,discharge,0,-2.642,0.881,2.0,2.0,3.9171,3.8757,15.6705,10-04-21_20.35_BOOST_protocol_HPPC_IN21700_30T_cycle_#862.mat
BOOST,862,0.88153,2.64072,0.7358,4,discharge,0,-2.642,0.881,10.0,9.9,3.9171,3.8611,21.1969,10-04-21_20.35_BOOST_protocol_HPPC_IN21700_30T_cycle_#862.mat
BOOST,862,0.88153,2.64072,0.7359,4,charge,0,1.32,0.44,2.0,2.0,3.9185,3.9394,15.8309,10-04-21_20.35_BOOST_protocol_HPPC_IN21700_30T_cycle_#862.mat
BOOST,862,0.88153,2.64072,0.7359,4,charge,0,1.32,0.44,10.0,9.9,3.9185,3.9452,20.2242,10-04-21_20.35_BOOST_protocol_HPPC_IN21700_30T_cycle_#862.mat
BOOST,862,0.88153,2.64072,0.7358,4,discharge,1,-10.565,3.522,2.0,1.9,3.9175,3.7558,15.3053,10-04-21_20.35_BOOST_protocol_HPPC_IN21700_30T_cycle_#862.mat
BOOST,862,0.88153,2.64072,0.7358,4,discharge,1,-10.565,3.522,10.0,9.9,3.9175,3.7093,19.7066,10-04-21_20.35_BOOST_protocol_HPPC_IN21700_30T_cycle_#862.mat
BOOST,862,0.88153,2.64072,0.7359,4,charge,1,5.282,1.761,2.0,2.0,3.923,4.0005,14.6736,10-04-21_20.35_BOOST_protocol_HPPC_IN21700_30T_cycle_#862.mat
BOOST,862,0.88153,2.64072,0.7359,4,charge,1,5.282,1.761,10.0,9.9,3.923,4.0194,18.252,10-04-21_20.35_BOOST_protocol_HPPC_IN21700_30T_cycle_#862.mat
BOOST,862,0.88153,2.64072,0.7357,4,discharge,2,-21.128,7.043,2.0,2.0,3.9177,3.6061,14.7482,10-04-21_20.35_BOOST_protocol_HPPC_IN21700_30T_cycle_#862.mat
BOOST,862,0.88153,2.64072,0.7357,4,discharge,2,-21.128,7.043,10.0,9.9,3.9177,3.5369,18.0235,10-04-21_20.35_BOOST_protocol_HPPC_IN21700_30T_cycle_#862.mat
BOOST,862,0.88153,2.64072,0.736,4,charge,2,15.848,5.283,2.0,1.9,3.9251,4.143,13.7494,10-04-21_20.35_BOOST_protocol_HPPC_IN21700_30T_cycle_#862.mat
BOOST,862,0.88153,2.64072,0.736,4,charge,2,15.848,5.283,10.0,9.9,3.9251,4.1968,17.1441,10-04-21_20.35_BOOST_protocol_HPPC_IN21700_30T_cycle_#862.mat
BOOST,862,0.88153,2.64072,0.7356,4,discharge,3,-30.373,10.124,2.0,2.0,3.9182,3.4869,14.2001,10-04-21_20.35_BOOST_protocol_HPPC_IN21700_30T_cycle_#862.mat
BOOST,862,0.88153,2.64072,0.7356,4,discharge,3,-30.373,10.124,10.0,9.9,3.9182,3.3949,17.2291,10-04-21_20.35_BOOST_protocol_HPPC_IN21700_30T_cycle_#862.mat
BOOST,862,0.88153,2.64072,0.7361,4,charge,3,18.504,6.168,2.0,1.9,3.9277,4.2001,14.7211,10-04-21_20.35_BOOST_protocol_HPPC_IN21700_30T_cycle_#862.mat
BOOST,862,0.88153,2.64072,0.7361,4,charge,3,18.504,6.168,10.0,9.9,3.9277,4.2,14.7157,10-04-21_20.35_BOOST_protocol_HPPC_IN21700_30T_cycle_#862.mat
BOOST,862,0.88153,2.64072,0.6478,5,discharge,0,-2.642,0.881,2.0,2.0,3.8339,3.795,14.722,10-04-21_20.35_BOOST_protocol_HPPC_IN21700_30T_cycle_#862.mat
BOOST,862,0.88153,2.64072,0.6478,5,discharge,0,-2.642,0.881,10.0,9.9,3.8339,3.7819,19.6798,10-04-21_20.35_BOOST_protocol_HPPC_IN21700_30T_cycle_#862.mat
BOOST,862,0.88153,2.64072,0.6478,5,charge,0,1.319,0.44,2.0,1.9,3.8356,3.8542,14.0962,10-04-21_20.35_BOOST_protocol_HPPC_IN21700_30T_cycle_#862.mat
BOOST,862,0.88153,2.64072,0.6478,5,charge,0,1.319,0.44,10.0,9.9,3.8356,3.8599,18.4161,10-04-21_20.35_BOOST_protocol_HPPC_IN21700_30T_cycle_#862.mat
BOOST,862,0.88153,2.64072,0.6478,5,discharge,1,-10.565,3.522,2.0,2.0,3.8339,3.6821,14.3682,10-04-21_20.35_BOOST_protocol_HPPC_IN21700_30T_cycle_#862.mat
BOOST,862,0.88153,2.64072,0.6478,5,discharge,1,-10.565,3.522,10.0,9.9,3.8339,3.6401,18.3436,10-04-21_20.35_BOOST_protocol_HPPC_IN21700_30T_cycle_#862.mat
BOOST,862,0.88153,2.64072,0.6479,5,charge,1,5.282,1.761,2.0,2.0,3.8387,3.913,14.068,10-04-21_20.35_BOOST_protocol_HPPC_IN21700_30T_cycle_#862.mat
BOOST,862,0.88153,2.64072,0.6479,5,charge,1,5.282,1.761,10.0,9.9,3.8387,3.9335,17.9494,10-04-21_20.35_BOOST_protocol_HPPC_IN21700_30T_cycle_#862.mat
BOOST,862,0.88153,2.64072,0.6477,5,discharge,2,-21.128,7.043,2.0,2.0,3.8337,3.5405,13.8773,10-04-21_20.35_BOOST_protocol_HPPC_IN21700_30T_cycle_#862.mat
BOOST,862,0.88153,2.64072,0.6477,5,discharge,2,-21.128,7.043,10.0,9.9,3.8337,3.468,17.3088,10-04-21_20.35_BOOST_protocol_HPPC_IN21700_30T_cycle_#862.mat
BOOST,862,0.88153,2.64072,0.648,5,charge,2,15.848,5.283,2.0,2.0,3.8419,4.054,13.3834,10-04-21_20.35_BOOST_protocol_HPPC_IN21700_30T_cycle_#862.mat
BOOST,862,0.88153,2.64072,0.648,5,charge,2,15.848,5.283,10.0,9.9,3.8419,4.1054,16.6267,10-04-21_20.35_BOOST_protocol_HPPC_IN21700_30T_cycle_#862.mat
BOOST,862,0.88153,2.64072,0.6476,5,discharge,3,-30.372,10.124,2.0,2.0,3.8335,3.4243,13.4729,10-04-21_20.35_BOOST_protocol_HPPC_IN21700_30T_cycle_#862.mat
BOOST,862,0.88153,2.64072,0.6476,5,discharge,3,-30.372,10.124,10.0,9.9,3.8335,3.3252,16.7358,10-04-21_20.35_BOOST_protocol_HPPC_IN21700_30T_cycle_#862.mat
BOOST,862,0.88153,2.64072,0.648,5,charge,3,25.441,8.48,2.0,1.9,3.8442,4.1818,13.2702,10-04-21_20.35_BOOST_protocol_HPPC_IN21700_30T_cycle_#862.mat
BOOST,862,0.88153,2.64072,0.648,5,charge,3,25.441,8.48,10.0,9.9,3.8442,4.2001,13.9895,10-04-21_20.35_BOOST_protocol_HPPC_IN21700_30T_cycle_#862.mat
BOOST,862,0.88153,2.64072,0.5598,6,discharge,0,-2.641,0.88,2.0,1.9,3.7425,3.7049,14.2354,10-04-21_20.35_BOOST_protocol_HPPC_IN21700_30T_cycle_#862.mat
BOOST,862,0.88153,2.64072,0.5598,6,discharge,0,-2.641,0.88,10.0,9.9,3.7425,3.692,19.1194,10-04-21_20.35_BOOST_protocol_HPPC_IN21700_30T_cycle_#862.mat
BOOST,862,0.88153,2.64072,0.5598,6,charge,0,1.321,0.44,2.0,1.9,3.7444,3.7628,13.9331,10-04-21_20.35_BOOST_protocol_HPPC_IN21700_30T_cycle_#862.mat
BOOST,862,0.88153,2.64072,0.5598,6,charge,0,1.321,0.44,10.0,9.9,3.7444,3.7686,18.325,10-04-21_20.35_BOOST_protocol_HPPC_IN21700_30T_cycle_#862.mat
BOOST,862,0.88153,2.64072,0.5597,6,discharge,1,-10.565,3.522,2.0,2.0,3.743,3.5916,14.3303,10-04-21_20.35_BOOST_protocol_HPPC_IN21700_30T_cycle_#862.mat
BOOST,862,0.88153,2.64072,0.5597,6,discharge,1,-10.565,3.522,10.0,9.9,3.743,3.5468,18.5708,10-04-21_20.35_BOOST_protocol_HPPC_IN21700_30T_cycle_#862.mat
BOOST,862,0.88153,2.64072,0.5598,6,charge,1,5.282,1.761,2.0,2.0,3.7477,3.8215,13.9717,10-04-21_20.35_BOOST_protocol_HPPC_IN21700_30T_cycle_#862.mat
BOOST,862,0.88153,2.64072,0.5598,6,charge,1,5.282,1.761,10.0,9.9,3.7477,3.8418,17.8149,10-04-21_20.35_BOOST_protocol_HPPC_IN21700_30T_cycle_#862.mat
BOOST,862,0.88153,2.64072,0.5596,6,discharge,2,-21.13,7.043,2.0,2.0,3.7433,3.447,14.0227,10-04-21_20.35_BOOST_protocol_HPPC_IN21700_30T_cycle_#862.mat
BOOST,862,0.88153,2.64072,0.5596,6,discharge,2,-21.13,7.043,10.0,9.9,3.7433,3.3694,17.6952,10-04-21_20.35_BOOST_protocol_HPPC_IN21700_30T_cycle_#862.mat
BOOST,862,0.88153,2.64072,0.5599,6,charge,2,15.847,5.282,2.0,2.0,3.7507,3.9638,13.4473,10-04-21_20.35_BOOST_protocol_HPPC_IN21700_30T_cycle_#862.mat
BOOST,862,0.88153,2.64072,0.5599,6,charge,2,15.847,5.282,10.0,9.9,3.7507,4.0135,16.5836,10-04-21_20.35_BOOST_protocol_HPPC_IN21700_30T_cycle_#862.mat
BOOST,862,0.88153,2.64072,0.5595,6,discharge,3,-30.373,10.124,2.0,2.0,3.7435,3.3274,13.6997,10-04-21_20.35_BOOST_protocol_HPPC_IN21700_30T_cycle_#862.mat
BOOST,862,0.88153,2.64072,0.5595,6,discharge,3,-30.373,10.124,10.0,9.9,3.7435,3.2224,17.1567,10-04-21_20.35_BOOST_protocol_HPPC_IN21700_30T_cycle_#862.mat
