Repository: KikETs/ECM_HYBRID_BMS_JOINT

## Results

| Arm | Model | Size | Protocol | Result | Worst cell |
|---|---|---|---|---|---|
| SOP | 2RC table + trim (A8) | 4 effective coefficients, 2 EW states | leave-one-cell-out | usable current 69.6 % discharge, 59.5 % charge (τ = 10 s) | 59.9 % / 53.5 % (BOOST_REST) |
| SOH | dQ/dV ridge | 65 coefficients | leave-one-cell-out | RMSE 0.0094, bias −0.0005 | 0.0130 (BOOST_REST) |
| SOC | 2RC EKF, low-current gate | 3 states | leave-one-cell-out | **2.34 %p** over six sensor disturbances on estimated SOH (2.325 on true SOH), per cell 2.00–2.75 | 4.60 %p (BOOST_NEGPULSE_1S, current offset −0.10 A) |

The SOH arm was a 10,945-parameter CNN until the second audit round. Nested

File: analysis/uypydj_ecm.csv (part 56 of 80)
cell,cycle,SOH,CAP_Ah,SOC,direction,rate_rank,I_A,V_pre_V,rest_before_s,n_points,R0_mOhm,R1_mOhm,tau1_s,R2_mOhm,tau2_s,fit_rmse_mV
BOOST_NEGPULSE_1S,568,0.91428,2.71942,0.2297,charge,2,16.316,3.4734,280.6,101,10.0565,1.4877,0.1215,7.1868,9.7024,0.5748
BOOST_NEGPULSE_1S,568,0.91428,2.71942,0.2293,discharge,3,-31.271,3.4643,800.2,101,10.3497,2.2325,0.2105,200.0,181.5213,2.1935
BOOST_NEGPULSE_1S,568,0.91428,2.71942,0.2298,charge,3,27.192,3.4762,385.7,101,9.8263,1.1384,0.1229,6.2928,8.8616,0.801
BOOST_NEGPULSE_1S,568,0.91428,2.71942,0.1842,discharge,0,-2.719,3.421,5071.2,101,10.6025,3.1372,0.1538,12.5808,8.6754,0.1984
BOOST_NEGPULSE_1S,568,0.91428,2.71942,0.1842,charge,0,1.361,3.4236,70.3,101,10.4259,3.0388,0.1656,8.5848,7.5449,0.1298
BOOST_NEGPULSE_1S,568,0.91428,2.71942,0.1841,discharge,1,-10.879,3.4217,635.4,101,10.7863,3.4192,0.214,30.2419,20.4353,0.9639
BOOST_NEGPULSE_1S,568,0.91428,2.71942,0.1843,charge,1,5.436,3.4303,160.5,101,10.4556,2.6235,0.1364,6.1218,7.2786,0.2936
BOOST_NEGPULSE_1S,568,0.91428,2.71942,0.1841,discharge,2,-21.753,3.4237,680.3,101,10.5764,3.0073,0.1531,184.1298,92.9616,0.9858
BOOST_NEGPULSE_1S,568,0.91428,2.71942,0.1844,charge,2,16.316,3.4354,280.6,101,10.145,1.7547,0.1185,6.3433,10.1892,0.6306
BOOST_NEGPULSE_1S,568,0.91428,2.71942,0.1844,charge,3,27.191,3.438,370.5,101,9.8443,1.1911,0.1131,6.4318,10.5647,0.7128
BOOST_NEGPULSE_1S,568,0.91428,2.71942,0.1389,discharge,0,-2.719,3.3686,5069.9,101,11.0916,5.6184,0.2331,30.7112,12.7435,0.3104
BOOST_NEGPULSE_1S,568,0.91428,2.71942,0.1389,charge,0,1.361,3.3722,70.4,101,10.8929,4.9708,0.1887,15.0564,8.5246,0.1581
BOOST_NEGPULSE_1S,568,0.91428,2.71942,0.1388,discharge,1,-10.877,3.37,635.4,101,11.2241,6.0269,0.2898,183.8726,52.014,1.4452
BOOST_NEGPULSE_1S,568,0.91428,2.71942,0.139,charge,1,5.438,3.3817,160.6,101,10.8513,3.6437,0.1558,8.5096,6.1085,0.343
BOOST_NEGPULSE_1S,568,0.91428,2.71942,0.1391,charge,2,16.316,3.3897,241.4,101,10.339,2.2424,0.142,4.8763,6.1757,0.9179
BOOST_NEGPULSE_1S,568,0.91428,2.71942,0.1391,charge,3,27.191,3.391,255.3,101,10.1466,1.6646,0.1475,5.2949,9.3583,1.2354
BOOST_NEGPULSE_1S,606,0.90836,2.70183,1.0,discharge,0,-2.701,4.1432,99999.0,99,2.4547,10.304,0.238,13.389,7.1312,0.3344
BOOST_NEGPULSE_1S,606,0.90836,2.70183,1.0,charge,0,1.351,4.1563,69.5,101,10.6605,5.9644,0.1991,18.1704,9.0454,0.1823
BOOST_NEGPULSE_1S,606,0.90836,2.70183,0.9999,discharge,1,-10.806,4.1523,635.4,100,10.7347,5.0207,0.1553,6.6962,4.0616,0.8065
BOOST_NEGPULSE_1S,606,0.90836,2.70183,1.0,charge,1,1.677,4.1601,160.4,101,23.8021,0.01,0.05,0.01,3000.0,0.1998
BOOST_NEGPULSE_1S,606,0.90836,2.70183,0.9998,discharge,2,-21.61,4.1514,638.9,100,10.6965,4.0745,0.1349,4.2679,3.5565,1.5485
BOOST_NEGPULSE_1S,606,0.90836,2.70183,1.0,charge,2,1.566,4.1633,280.7,101,23.4516,0.01,0.05,0.01,2999.9999,0.2136
BOOST_NEGPULSE_1S,606,0.90836,2.70183,0.9997,discharge,3,-31.064,4.151,637.6,101,10.5422,3.5842,0.1349,3.5373,3.925,2.1066
BOOST_NEGPULSE_1S,606,0.90836,2.70183,1.0,charge,3,1.5,4.1653,384.9,101,23.1397,0.01,0.05,0.01,3000.0,0.2232
BOOST_NEGPULSE_1S,606,0.90836,2.70183,0.955,discharge,0,-2.699,4.0951,4786.7,101,10.5691,4.3059,0.1527,6.9539,5.6528,0.2162
BOOST_NEGPULSE_1S,606,0.90836,2.70183,0.955,charge,0,1.351,4.0964,70.3,100,10.6038,4.2317,0.151,8.1429,6.7473,0.128
BOOST_NEGPULSE_1S,606,0.90836,2.70183,0.9549,discharge,1,-10.804,4.0946,635.3,101,10.5407,3.8794,0.1373,4.7741,4.5702,0.6975
BOOST_NEGPULSE_1S,606,0.90836,2.70183,0.955,charge,1,5.352,4.099,160.5,101,10.533,5.49,1.7461,2.9819,0.0682,0.7017
BOOST_NEGPULSE_1S,606,0.90836,2.70183,0.9548,discharge,2,-21.612,4.0947,677.2,101,10.5381,3.2628,0.1271,3.9247,5.1476,1.3907
BOOST_NEGPULSE_1S,606,0.90836,2.70183,0.9551,charge,2,5.295,4.1016,280.7,100,18.5964,0.01,2999.9991,0.01,2999.9991,0.362
BOOST_NEGPULSE_1S,606,0.90836,2.70183,0.9547,discharge,3,-31.066,4.0954,678.4,101,10.4364,2.8379,0.123,3.7884,5.9295,1.6461
BOOST_NEGPULSE_1S,606,0.90836,2.70183,0.9551,charge,3,5.197,4.1038,385.8,100,18.5248,0.01,2999.9997,0.01,2999.9997,0.4268
BOOST_NEGPULSE_1S,606,0.90836,2.70183,0.9099,discharge,0,-2.701,4.0793,4827.1,100,10.4446,3.3186,0.1403,6.2548,5.8098,0.1778
BOOST_NEGPULSE_1S,606,0.90836,2.70183,0.91,charge,0,1.351,4.0806,70.3,101,10.2177,3.3431,0.1256,6.0071,5.653,0.1314
BOOST_NEGPULSE_1S,606,0.90836,2.70183,0.9099,discharge,1,-10.804,4.0787,635.4,101,10.4036,3.1367,0.134,5.6094,6.0607,0.6631
BOOST_NEGPULSE_1S,606,0.90836,2.70183,0.91,charge,1,5.402,4.0824,160.5,101,10.386,3.2003,0.137,6.0948,6.2013,0.3493
BOOST_NEGPULSE_1S,606,0.90836,2.70183,0.9098,discharge,2,-21.61,4.0799,680.4,101,10.4231,2.7568,0.1268,5.0735,6.698,1.1771
BOOST_NEGPULSE_1S,606,0.90836,2.70183,0.91,charge,2,7.066,4.0842,280.6,101,16.3894,0.01,0.05,0.01,3000.0,0.3441
BOOST_NEGPULSE_1S,606,0.90836,2.70183,0.9097,discharge,3,-31.064,4.0804,698.2,101,10.3271,2.3984,0.1218,4.88,7.076,1.3957
BOOST_NEGPULSE_1S,606,0.90836,2.70183,0.91,charge,3,6.993,4.0861,385.7,101,16.2886,0.01,0.05,0.01,3000.0,0.4452
BOOST_NEGPULSE_1S,606,0.90836,2.70183,0.8199,discharge,0,-2.699,4.0213,5389.2,101,10.1874,2.1802,0.177,11.5822,9.0866,0.1682
BOOST_NEGPULSE_1S,606,0.90836,2.70183,0.8199,charge,0,1.351,4.0233,70.3,101,9.9458,2.224,0.1405,9.461,8.0185,0.1251
BOOST_NEGPULSE_1S,606,0.90836,2.70183,0.8198,discharge,1,-10.806,4.0211,635.4,101,10.0895,2.0891,0.1574,9.0495,6.8984,0.6024
BOOST_NEGPULSE_1S,606,0.90836,2.70183,0.82,charge,1,5.402,4.0267,160.5,101,9.9644,2.0611,0.1517,7.6804,7.1315,0.303
BOOST_NEGPULSE_1S,606,0.90836,2.70183,0.8197,discharge,2,-21.61,4.0226,680.4,101,10.1786,1.9575,0.1742,6.5223,5.7417,1.1521
BOOST_NEGPULSE_1S,606,0.90836,2.70183,0.82,charge,2,11.559,4.0293,280.7,101,14.764,0.01,0.05,0.01,3000.0,0.1586
BOOST_NEGPULSE_1S,606,0.90836,2.70183,0.8196,discharge,3,-31.066,4.0232,747.1,101,10.1421,1.7856,0.1851,5.6256,5.7217,1.4726
BOOST_NEGPULSE_1S,606,0.90836,2.70183,0.82,charge,3,11.561,4.0314,386.6,101,14.5829,0.01,0.05,0.01,3000.0,0.4768
BOOST_NEGPULSE_1S,606,0.90836,2.70183,0.7298,discharge,0,-2.701,3.9214,5436.6,101,9.9784,1.7988,0.2228,11.7235,10.1508,0.1727
BOOST_NEGPULSE_1S,606,0.90836,2.70183,0.7299,charge,0,1.349,3.9225,70.3,101,10.7219,1.6051,0.1996,8.3361,7.9536,0.1129
BOOST_NEGPULSE_1S,606,0.90836,2.70183,0.7298,discharge,1,-10.805,3.9216,635.4,101,9.9917,1.6445,0.1843,7.699,6.19,0.4822
BOOST_NEGPULSE_1S,606,0.90836,2.70183,0.7299,charge,1,5.402,3.927,160.5,101,9.8358,1.547,0.189,6.2931,6.9783,0.2639
BOOST_NEGPULSE_1S,606,0.90836,2.70183,0.7297,discharge,2,-21.612,3.922,680.4,101,9.9819,1.6726,0.2257,5.4996,5.5941,1.0803
BOOST_NEGPULSE_1S,606,0.90836,2.70183,0.73,charge,2,16.207,3.9292,280.6,101,9.7123,1.2921,0.198,6.3385,8.7331,0.6222
BOOST_NEGPULSE_1S,606,0.90836,2.70183,0.7296,discharge,3,-31.064,3.9224,800.3,101,9.8993,1.5697,0.2275,5.1146,6.2183,1.3903
BOOST_NEGPULSE_1S,606,0.90836,2.70183,0.7301,charge,3,20.421,3.9303,385.9,101,12.9495,0.2634,0.05,0.01,3000.0,0.2058
BOOST_NEGPULSE_1S,606,0.90836,2.70183,0.6398,discharge,0,-2.702,3.8369,5535.2,101,9.8539,1.4618,0.189,10.0859,9.224,0.1504
BOOST_NEGPULSE_1S,606,0.90836,2.70183,0.6398,charge,0,1.351,3.8383,70.4,101,9.9762,1.405,0.3082,8.5051,9.0615,0.1084
BOOST_NEGPULSE_1S,606,0.90836,2.70183,0.6397,discharge,1,-10.804,3.8366,635.4,101,9.9532,1.3573,0.2121,7.0558,6.983,0.4338
BOOST_NEGPULSE_1S,606,0.90836,2.70183,0.6399,charge,1,5.402,3.8412,160.5,101,9.8145,1.3557,0.2027,7.3146,8.0373,0.2371
BOOST_NEGPULSE_1S,606,0.90836,2.70183,0.6397,discharge,2,-21.61,3.8363,680.4,101,9.867,1.3186,0.1926,5.9508,6.8365,0.8431
BOOST_NEGPULSE_1S,606,0.90836,2.70183,0.64,charge,2,16.208,3.8437,280.2,100,9.7181,1.1877,0.2322,6.0867,7.8903,0.5812
BOOST_NEGPULSE_1S,606,0.90836,2.70183,0.6395,discharge,3,-31.064,3.8362,800.3,101,9.8417,1.2027,0.199,5.8077,7.5234,1.0756
BOOST_NEGPULSE_1S,606,0.90836,2.70183,0.6401,charge,3,27.007,3.8456,386.0,101,9.4982,3.2362,2.1865,0.5208,0.05,2.3614
BOOST_NEGPULSE_1S,606,0.90836,2.70183,0.5498,discharge,0,-2.701,3.7436,5599.3,101,9.8016,1.1488,0.2042,9.2145,9.7701,0.1395
BOOST_NEGPULSE_1S,606,0.90836,2.70183,0.5498,charge,0,1.351,3.7451,70.3,101,9.6876,1.1573,0.1885,7.9543,8.9819,0.1013
BOOST_NEGPULSE_1S,606,0.90836,2.70183,0.5497,discharge,1,-10.807,3.743,635.4,101,9.7186,1.1363,0.1749,7.5824,7.8547,0.3822
BOOST_NEGPULSE_1S,606,0.90836,2.70183,0.5498,charge,1,5.402,3.7478,160.5,101,9.6292,1.1351,0.1607,6.8911,7.4663,0.2157
BOOST_NEGPULSE_1S,606,0.90836,2.70183,0.5496,discharge,2,-21.61,3.7442,680.4,101,9.7651,1.1191,0.1885,6.382,6.8788,0.7798
BOOST_NEGPULSE_1S,606,0.90836,2.70183,0.5499,charge,2,16.206,3.7503,280.7,101,9.6789,1.06,0.3113,5.8476,7.8612,0.6312
BOOST_NEGPULSE_1S,606,0.90836,2.70183,0.5496,discharge,3,-31.064,3.7442,800.2,101,9.7054,1.0957,0.2179,6.0773,7.0992,1.126
BOOST_NEGPULSE_1S,606,0.90836,2.70183,0.55,charge,3,27.012,3.7513,385.5,101,9.5615,1.0109,0.3462,5.6591,8.7433,0.8276
BOOST_NEGPULSE_1S,606,0.90836,2.70183,0.4597,discharge,0,-2.701,3.6606,5609.3,100,9.7907,1.1522,0.1528,8.3471,9.6764,0.1307
BOOST_NEGPULSE_1S,606,0.90836,2.70183,0.4598,charge,0,1.351,3.6613,70.2,101,10.2961,1.0457,0.1904,7.5914,9.5191,0.0935
BOOST_NEGPULSE_1S,606,0.90836,2.70183,0.4597,discharge,1,-10.806,3.6608,635.4,101,9.7915,1.1218,0.1651,7.4748,8.463,0.3661
BOOST_NEGPULSE_1S,606,0.90836,2.70183,0.4598,charge,1,5.402,3.6649,160.5,101,9.6895,1.0183,0.1458,6.6389,7.7275,0.1697
BOOST_NEGPULSE_1S,606,0.90836,2.70183,0.4596,discharge,2,-21.611,3.6609,680.3,101,9.7423,1.0869,0.1636,6.2788,6.9699,0.7279
BOOST_NEGPULSE_1S,606,0.90836,2.70183,0.4599,charge,2,16.209,3.6673,281.2,101,9.6659,0.979,0.2427,5.2684,7.074,0.6311
BOOST_NEGPULSE_1S,606,0.90836,2.70183,0.4595,discharge,3,-31.064,3.6613,800.6,101,9.755,1.0338,0.2035,6.0185,7.1421,1.0835
BOOST_NEGPULSE_1S,606,0.90836,2.70183,0.4599,charge,3,27.012,3.6693,386.6,101,9.5712,0.951,0.3396,5.3355,8.7539,0.8919
BOOST_NEGPULSE_1S,606,0.90836,2.70183,0.3697,discharge,0,-2.701,3.5975,5610.1,101,9.8292,1.4311,0.1265,8.5171,9.8761,0.1296
BOOST_NEGPULSE_1S,606,0.90836,2.70183,0.3697,charge,0,1.349,3.5989,70.3,101,9.8325,1.2598,0.1451,7.4421,9.2331,0.1
BOOST_NEGPULSE_1S,606,0.90836,2.70183,0.3696,discharge,1,-10.804,3.5976,635.3,101,9.9247,1.2882,0.1389,7.6935,8.5882,0.3837
BOOST_NEGPULSE_1S,606,0.90836,2.70183,0.3698,charge,1,5.402,3.6019,160.4,101,9.8204,1.2352,0.1281,7.077,8.6428,0.2049
BOOST_NEGPULSE_1S,606,0.90836,2.70183,0.3695,discharge,2,-21.61,3.5981,680.4,100,9.9321,1.2147,0.1466,6.9037,7.6236,0.7599
BOOST_NEGPULSE_1S,606,0.90836,2.70183,0.3698,charge,2,16.207,3.6058,280.6,101,9.7155,1.0544,0.1408,5.1377,6.4503,0.528
BOOST_NEGPULSE_1S,606,0.90836,2.70183,0.3694,discharge,3,-31.062,3.5978,800.0,101,9.8478,1.1983,0.1722,6.9998,8.2436,1.1615
BOOST_NEGPULSE_1S,606,0.90836,2.70183,0.3699,charge,3,27.013,3.6085,386.5,101,9.6545,0.9642,0.2199,4.665,7.1335,0.9356
BOOST_NEGPULSE_1S,606,0.90836,2.70183,0.2796,discharge,0,-2.7,3.5166,5609.0,101,10.104,2.0278,0.1242,9.8178,9.8897,0.1519
BOOST_NEGPULSE_1S,606,0.90836,2.70183,0.2797,charge,0,1.351,3.5182,70.3,101,9.9629,2.0301,0.1138,8.3527,9.1734,0.1015
BOOST_NEGPULSE_1S,606,0.90836,2.70183,0.2796,discharge,1,-10.805,3.517,635.4,101,10.2119,1.9763,0.1408,8.7349,8.5177,0.544
BOOST_NEGPULSE_1S,606,0.90836,2.70183,0.2797,charge,1,5.402,3.5232,160.7,101,10.1172,1.7314,0.1335,7.8964,9.3526,0.253
BOOST_NEGPULSE_1S,606,0.90836,2.70183,0.2795,discharge,2,-21.61,3.519,680.4,101,10.2135,1.8822,0.1531,9.6888,9.4344,1.1155
BOOST_NEGPULSE_1S,606,0.90836,2.70183,0.2798,charge,2,16.208,3.528,280.6,101,9.891,1.4853,0.1166,6.7297,8.6554,0.5473
BOOST_NEGPULSE_1S,606,0.90836,2.70183,0.2794,discharge,3,-31.065,3.5199,800.4,101,10.1993,1.8177,0.1915,14.2806,15.2703,1.7985
BOOST_NEGPULSE_1S,606,0.90836,2.70183,0.2799,charge,3,27.013,3.5306,385.8,101,9.8035,1.1497,0.1131,5.362,7.0728,0.7472
BOOST_NEGPULSE_1S,606,0.90836,2.70183,0.2346,discharge,0,-2.7,3.465,5070.1,101,10.4518,2.5546,0.1417,10.2628,8.9858,0.1646
BOOST_NEGPULSE_1S,606,0.90836,2.70183,0.2346,charge,0,1.351,3.4668,70.4,101,10.4401,2.4781,0.1395,8.6072,8.7672,0.1065
BOOST_NEGPULSE_1S,606,0.90836,2.70183,0.2345,discharge,1,-10.805,3.4656,635.4,101,10.5254,2.6607,0.1633,10.6404,9.2281,0.7056
BOOST_NEGPULSE_1S,606,0.90836,2.70183,0.2347,charge,1,5.402,3.4719,160.4,101,10.2778,2.2702,0.1257,7.9263,9.3366,0.2496
BOOST_NEGPULSE_1S,606,0.90836,2.70183,0.2345,discharge,2,-21.61,3.467,680.4,101,10.4891,2.5857,0.1866,20.9115,18.2836,1.4353
BOOST_NEGPULSE_1S,606,0.90836,2.70183,0.2348,charge,2,16.207,3.4762,280.7,101,10.0381,1.7563,0.1076,7.109,9.3936,0.6079
BOOST_NEGPULSE_1S,606,0.90836,2.70183,0.2344,discharge,3,-31.063,3.4669,800.5,101,10.4735,2.4566,0.2151,200.0,179.7037,2.2026
BOOST_NEGPULSE_1S,606,0.90836,2.70183,0.2349,charge,3,27.011,3.4789,385.9,101,9.9146,1.2473,0.1138,6.2304,8.6918,0.8128
BOOST_NEGPULSE_1S,606,0.90836,2.70183,0.1896,discharge,0,-2.7,3.4234,5071.2,101,10.6718,3.5809,0.1632,12.8941,8.7727,0.1852
BOOST_NEGPULSE_1S,606,0.90836,2.70183,0.1896,charge,0,1.351,3.4258,70.3,101,10.5525,3.3578,0.1465,8.6455,7.3107,0.1274
BOOST_NEGPULSE_1S,606,0.90836,2.70183,0.1895,discharge,1,-10.806,3.4238,635.4,101,10.9578,3.6811,0.2183,29.5661,19.4973,0.9674
BOOST_NEGPULSE_1S,606,0.90836,2.70183,0.1897,charge,1,5.402,3.4327,160.5,101,10.4822,2.9454,0.1371,6.1998,7.2223,0.2952
BOOST_NEGPULSE_1S,606,0.90836,2.70183,0.1894,discharge,2,-21.612,3.426,680.4,101,10.6738,3.2939,0.1551,146.7855,73.4234,1.1035
BOOST_NEGPULSE_1S,606,0.90836,2.70183,0.1898,charge,2,16.208,3.4369,280.6,101,10.3042,1.9079,0.1146,6.3509,10.0394,0.6464
BOOST_NEGPULSE_1S,606,0.90836,2.70183,0.1898,charge,3,27.011,3.4403,371.3,101,9.9035,1.3274,0.1037,6.3813,10.34,0.7544
BOOST_NEGPULSE_1S,606,0.90836,2.70183,0.1446,discharge,0,-2.701,3.3724,5071.0,101,11.1923,5.9846,0.2432,30.8848,12.8372,0.322
BOOST_NEGPULSE_1S,606,0.90836,2.70183,0.1446,charge,0,1.351,3.3761,70.3,101,10.8769,5.2592,0.1847,14.9562,8.4062,0.1496
BOOST_NEGPULSE_1S,606,0.90836,2.70183,0.1445,discharge,1,-10.805,3.3739,635.3,101,11.4502,6.2037,0.292,159.3039,45.2084,1.4118
BOOST_NEGPULSE_1S,606,0.90836,2.70183,0.1446,charge,1,5.402,3.386,160.5,101,10.8031,3.9064,0.1503,8.3558,5.9851,0.3516
BOOST_NEGPULSE_1S,606,0.90836,2.70183,0.1447,charge,2,16.208,3.3934,244.1,101,10.4056,2.3794,0.137,4.8905,6.2624,0.9339
BOOST_NEGPULSE_1S,606,0.90836,2.70183,0.1448,charge,3,27.013,3.3949,259.4,101,10.1851,1.7662,0.1355,5.3027,9.3029,1.241
BOOST_NEGPULSE_1S,643,0.90059,2.67871,1.0,discharge,0,-2.677,4.1412,99999.0,99,2.5257,10.7396,0.2456,13.535,6.9702,0.3225
BOOST_NEGPULSE_1S,643,0.90059,2.67871,1.0,charge,0,1.34,4.155,69.4,101,10.999,6.4611,0.2142,18.8231,9.142,0.1688
BOOST_NEGPULSE_1S,643,0.90059,2.67871,0.9999,discharge,1,-10.707,4.1508,635.4,101,10.9399,5.4377,0.157,6.6614,3.9932,0.851
BOOST_NEGPULSE_1S,643,0.90059,2.67871,1.0,charge,1,1.658,4.1588,160.4,101,24.8554,0.01,0.05,0.01,3000.0,0.2571
BOOST_NEGPULSE_1S,643,0.90059,2.67871,0.9998,discharge,2,-21.412,4.1491,638.8,101,10.7392,4.4458,0.1338,4.2493,3.5339,1.5973
BOOST_NEGPULSE_1S,643,0.90059,2.67871,1.0,charge,2,1.556,4.1622,281.0,101,24.308,0.01,0.05,0.01,3000.0,0.244
BOOST_NEGPULSE_1S,643,0.90059,2.67871,0.9997,discharge,3,-30.782,4.1495,637.7,101,10.6526,3.8293,0.1295,3.5303,3.8813,2.1663
BOOST_NEGPULSE_1S,643,0.90059,2.67871,1.0,charge,3,1.49,4.1641,385.4,101,24.1168,0.01,0.05,0.01,2999.9998,0.2801
BOOST_NEGPULSE_1S,643,0.90059,2.67871,0.9554,discharge,0,-2.677,4.0946,4787.9,101,10.7303,4.742,0.1539,7.059,5.461,0.2229
BOOST_NEGPULSE_1S,643,0.90059,2.67871,0.9554,charge,0,1.34,4.096,70.3,101,10.5107,4.8584,0.1565,8.2983,6.5067,0.1436
BOOST_NEGPULSE_1S,643,0.90059,2.67871,0.9553,discharge,1,-10.705,4.0949,635.3,101,10.7983,4.242,0.1402,4.8166,4.5351,0.7032
BOOST_NEGPULSE_1S,643,0.90059,2.67871,0.9554,charge,1,5.199,4.0984,160.3,101,10.9349,3.2608,0.0718,5.4362,1.4093,0.6351
BOOST_NEGPULSE_1S,643,0.90059,2.67871,0.9552,discharge,2,-21.412,4.095,676.1,101,10.6441,3.6082,0.1279,3.9649,5.1617,1.3776
BOOST_NEGPULSE_1S,643,0.90059,2.67871,0.9555,charge,2,5.107,4.1012,280.9,101,19.3611,0.01,2999.9959,0.01,2999.9959,0.3902
BOOST_NEGPULSE_1S,643,0.90059,2.67871,0.9551,discharge,3,-30.78,4.0957,677.1,101,10.6036,3.0283,0.1203,3.8138,5.8769,1.6442
BOOST_NEGPULSE_1S,643,0.90059,2.67871,0.9555,charge,3,5.01,4.1034,386.4,101,19.2897,0.01,0.05,0.01,2999.9999,0.4726
BOOST_NEGPULSE_1S,643,0.90059,2.67871,0.9108,discharge,0,-2.677,4.0792,4826.9,101,10.548,3.7458,0.1374,6.4392,5.7534,0.199
BOOST_NEGPULSE_1S,643,0.90059,2.67871,0.9108,charge,0,1.338,4.0803,70.4,101,10.5472,3.6313,0.1303,6.2137,5.6444,0.1228
BOOST_NEGPULSE_1S,643,0.90059,2.67871,0.9107,discharge,1,-10.705,4.0793,635.4,101,10.5557,3.5192,0.1351,5.741,6.0827,0.6889
BOOST_NEGPULSE_1S,643,0.90059,2.67871,0.9108,charge,1,5.353,4.0816,160.3,101,10.7786,3.4366,0.1442,6.284,6.233,0.3379
BOOST_NEGPULSE_1S,643,0.90059,2.67871,0.9106,discharge,2,-21.412,4.0797,680.3,101,10.5868,2.9539,0.1267,5.1398,6.6404,1.1553
BOOST_NEGPULSE_1S,643,0.90059,2.67871,0.9109,charge,2,6.836,4.0836,280.6,101,17.0305,0.01,0.05,0.01,2999.9995,0.3992
BOOST_NEGPULSE_1S,643,0.90059,2.67871,0.9105,discharge,3,-30.78,4.0801,696.3,101,10.4666,2.5594,0.1174,4.9087,6.9416,1.4092
BOOST_NEGPULSE_1S,643,0.90059,2.67871,0.9109,charge,3,6.759,4.0861,385.5,101,16.8544,0.01,0.05,0.01,2999.998,0.4731
BOOST_NEGPULSE_1S,643,0.90059,2.67871,0.8215,discharge,0,-2.677,4.0209,5387.5,101,10.4016,2.3568,0.172,11.7581,8.9676,0.1892
BOOST_NEGPULSE_1S,643,0.90059,2.67871,0.8216,charge,0,1.338,4.0228,70.3,101,10.0517,2.4197,0.1393,9.5933,7.9059,0.1242
BOOST_NEGPULSE_1S,643,0.90059,2.67871,0.8215,discharge,1,-10.705,4.0214,635.3,101,10.3297,2.2663,0.1561,9.1315,6.8897,0.5927
BOOST_NEGPULSE_1S,643,0.90059,2.67871,0.8216,charge,1,5.353,4.0264,160.4,101,10.1464,2.2028,0.1526,7.8924,7.199,0.3147
BOOST_NEGPULSE_1S,643,0.90059,2.67871,0.8214,discharge,2,-21.412,4.0222,680.4,101,10.3113,2.1068,0.1627,6.5719,5.6912,1.1843
BOOST_NEGPULSE_1S,643,0.90059,2.67871,0.8217,charge,2,11.283,4.0292,281.1,101,15.1346,0.01,0.05,0.01,2999.9999,0.1546
BOOST_NEGPULSE_1S,643,0.90059,2.67871,0.8213,discharge,3,-30.782,4.0228,745.3,101,10.1884,1.9758,0.169,5.675,5.6499,1.5229
BOOST_NEGPULSE_1S,643,0.90059,2.67871,0.8217,charge,3,11.281,4.0306,386.2,101,15.0158,0.01,0.05,0.01,2999.9999,0.3533
BOOST_NEGPULSE_1S,643,0.90059,2.67871,0.7323,discharge,0,-2.679,3.9213,5437.4,101,10.1329,1.9341,0.2138,11.7202,10.0551,0.1802
BOOST_NEGPULSE_1S,643,0.90059,2.67871,0.7323,charge,0,1.338,3.9233,70.4,101,9.8921,1.8713,0.1435,8.2039,7.3457,0.1191
BOOST_NEGPULSE_1S,643,0.90059,2.67871,0.7322,discharge,1,-10.706,3.9214,635.3,101,10.1583,1.7548,0.1768,7.779,6.2455,0.4835
BOOST_NEGPULSE_1S,643,0.90059,2.67871,0.7324,charge,1,5.353,3.9268,160.4,101,9.9664,1.6924,0.185,6.4394,6.9637,0.2546
BOOST_NEGPULSE_1S,643,0.90059,2.67871,0.7322,discharge,2,-21.413,3.9209,680.2,101,10.0578,1.7653,0.1905,5.5802,5.4881,1.1173
BOOST_NEGPULSE_1S,643,0.90059,2.67871,0.7324,charge,2,16.06,3.9291,281.1,101,9.8515,1.3968,0.1743,6.4245,8.559,0.6414
BOOST_NEGPULSE_1S,643,0.90059,2.67871,0.7321,discharge,3,-30.781,3.9222,800.5,101,10.0363,1.6316,0.2064,5.1902,6.1334,1.4396
BOOST_NEGPULSE_1S,643,0.90059,2.67871,0.7325,charge,3,19.985,3.9296,385.6,101,12.8717,0.6653,0.05,0.01,3000.0,0.3428
BOOST_NEGPULSE_1S,643,0.90059,2.67871,0.6431,discharge,0,-2.677,3.838,5532.4,101,9.8937,1.5916,0.1705,10.181,9.2171,0.1565
BOOST_NEGPULSE_1S,643,0.90059,2.67871,0.6431,charge,0,1.338,3.8396,70.4,101,9.8973,1.5892,0.1861,8.3561,8.3947,0.1103
BOOST_NEGPULSE_1S,643,0.90059,2.67871,0.643,discharge,1,-10.706,3.8379,635.3,101,9.9774,1.5342,0.1762,7.1868,6.9247,0.4697
BOOST_NEGPULSE_1S,643,0.90059,2.67871,0.6432,charge,1,5.353,3.8424,160.7,101,9.9226,1.4705,0.1758,7.3344,7.8422,0.2394
BOOST_NEGPULSE_1S,643,0.90059,2.67871,0.6429,discharge,2,-21.412,3.8378,680.3,101,9.9821,1.4205,0.1816,6.0479,6.7773,0.8448
BOOST_NEGPULSE_1S,643,0.90059,2.67871,0.6432,charge,2,16.059,3.8452,280.4,101,9.8072,1.2812,0.1989,6.0629,7.65,0.6234
BOOST_NEGPULSE_1S,643,0.90059,2.67871,0.6428,discharge,3,-30.782,3.8374,800.5,101,9.899,1.3268,0.1748,5.8678,7.3586,1.1329
BOOST_NEGPULSE_1S,643,0.90059,2.67871,0.6433,charge,3,26.663,3.847,386.5,101,10.0826,3.2454,1.8571,0.01,3000.0,2.6654
BOOST_NEGPULSE_1S,643,0.90059,2.67871,0.5538,discharge,0,-2.677,3.7462,5599.8,101,9.9363,1.3096,0.1924,9.4207,9.8829,0.138
BOOST_NEGPULSE_1S,643,0.90059,2.67871,0.5539,charge,0,1.34,3.7476,70.3,101,9.7842,1.3032,0.1871,8.0783,8.989,0.1034
BOOST_NEGPULSE_1S,643,0.90059,2.67871,0.5538,discharge,1,-10.707,3.7462,635.3,101,9.9213,1.2364,0.1716,7.7349,7.8616,0.3945
BOOST_NEGPULSE_1S,643,0.90059,2.67871,0.5539,charge,1,5.353,3.7503,160.4,101,9.8269,1.1777,0.1497,6.9492,7.3597,0.198
BOOST_NEGPULSE_1S,643,0.90059,2.67871,0.5537,discharge,2,-21.414,3.7465,680.4,101,9.8896,1.2058,0.1776,6.4774,6.8396,0.8198
BOOST_NEGPULSE_1S,643,0.90059,2.67871,0.554,charge,2,16.061,3.7528,281.1,101,9.7557,1.1685,0.2536,5.8519,7.5823,0.6879
BOOST_NEGPULSE_1S,643,0.90059,2.67871,0.5536,discharge,3,-30.782,3.7467,800.5,101,9.8397,1.1614,0.1992,6.1553,7.0369,1.1785
BOOST_NEGPULSE_1S,643,0.90059,2.67871,0.5541,charge,3,26.765,3.7547,385.6,101,9.6666,1.0459,0.3066,5.6234,8.4517,0.9098
BOOST_NEGPULSE_1S,643,0.90059,2.67871,0.4646,discharge,0,-2.679,3.6624,5609.9,101,9.8761,1.3055,0.1564,8.5934,9.7811,0.129
BOOST_NEGPULSE_1S,643,0.90059,2.67871,0.4647,charge,0,1.338,3.6639,70.4,101,9.7794,1.2865,0.1685,7.9116,9.8836,0.1042
BOOST_NEGPULSE_1S,643,0.90059,2.67871,0.4646,discharge,1,-10.706,3.6625,635.3,101,9.8808,1.247,0.1367,7.5186,8.2167,0.3867
BOOST_NEGPULSE_1S,643,0.90059,2.67871,0.4647,charge,1,5.353,3.6667,160.4,101,9.8118,1.155,0.1296,6.7895,7.7193,0.1883
BOOST_NEGPULSE_1S,643,0.90059,2.67871,0.4645,discharge,2,-21.411,3.6629,680.4,101,9.8599,1.2009,0.148,6.3733,6.9185,0.7409
BOOST_NEGPULSE_1S,643,0.90059,2.67871,0.4648,charge,2,16.06,3.6695,280.4,101,9.7451,1.0787,0.1884,5.3594,6.9074,0.6439
BOOST_NEGPULSE_1S,643,0.90059,2.67871,0.4644,discharge,3,-30.78,3.6632,800.5,101,9.8347,1.1457,0.1724,6.0972,7.0357,1.1341
BOOST_NEGPULSE_1S,643,0.90059,2.67871,0.4649,charge,3,26.765,3.6714,385.7,101,9.6631,1.0097,0.2722,5.3144,8.2611,0.9675
BOOST_NEGPULSE_1S,643,0.90059,2.67871,0.3754,discharge,0,-2.677,3.5991,5611.7,101,10.0325,1.4535,0.1397,8.6744,9.8647,0.1319
BOOST_NEGPULSE_1S,643,0.90059,2.67871,0.3755,charge,0,1.338,3.6006,70.4,101,9.8217,1.4556,0.1159,7.4148,8.8011,0.0932
BOOST_NEGPULSE_1S,643,0.90059,2.67871,0.3753,discharge,1,-10.707,3.5993,635.4,101,10.0066,1.4449,0.1275,7.7853,8.498,0.4159
BOOST_NEGPULSE_1S,643,0.90059,2.67871,0.3755,charge,1,5.353,3.6036,160.4,101,9.8719,1.4127,0.119,7.0944,8.4817,0.2151
BOOST_NEGPULSE_1S,643,0.90059,2.67871,0.3753,discharge,2,-21.414,3.5997,680.4,101,9.9912,1.3661,0.1324,6.9903,7.5619,0.7959
BOOST_NEGPULSE_1S,643,0.90059,2.67871,0.3756,charge,2,16.059,3.6075,281.1,101,9.8146,1.1611,0.1301,5.2294,6.4855,0.5479
BOOST_NEGPULSE_1S,643,0.90059,2.67871,0.3752,discharge,3,-30.78,3.6002,800.0,101,9.9576,1.3039,0.1557,7.0687,8.1402,1.201
BOOST_NEGPULSE_1S,643,0.90059,2.67871,0.3756,charge,3,26.765,3.6103,386.5,101,9.7399,1.0418,0.1882,4.716,7.0035,0.9578
BOOST_NEGPULSE_1S,643,0.90059,2.67871,0.2862,discharge,0,-2.677,3.5192,5612.4,101,10.1961,2.1715,0.1284,9.8959,9.7983,0.1528
BOOST_NEGPULSE_1S,643,0.90059,2.67871,0.2862,charge,0,1.338,3.5209,70.4,101,10.0723,2.1412,0.1121,8.3145,8.9628,0.1032
BOOST_NEGPULSE_1S,643,0.90059,2.67871,0.2861,discharge,1,-10.707,3.5197,635.4,101,10.3227,2.1063,0.1439,8.8208,8.4495,0.5407
BOOST_NEGPULSE_1S,643,0.90059,2.67871,0.2862,charge,1,5.354,3.5249,160.4,101,10.3314,1.9096,0.1322,7.9288,9.2658,0.2497
BOOST_NEGPULSE_1S,643,0.90059,2.67871,0.2861,discharge,2,-21.412,3.5215,680.4,101,10.3061,1.9951,0.1518,9.8005,9.4681,1.1207
BOOST_NEGPULSE_1S,643,0.90059,2.67871,0.2863,charge,2,16.059,3.5306,281.0,101,10.0239,1.5424,0.1121,6.7398,8.5297,0.5491
BOOST_NEGPULSE_1S,643,0.90059,2.67871,0.286,discharge,3,-30.78,3.5223,800.4,101,10.2507,1.9418,0.1809,14.3426,15.1649,1.8057
BOOST_NEGPULSE_1S,643,0.90059,2.67871,0.2865,charge,3,26.767,3.534,385.6,101,9.8803,1.2133,0.1122,5.3819,7.0117,0.7539
BOOST_NEGPULSE_1S,643,0.90059,2.67871,0.2416,discharge,0,-2.679,3.4691,5071.4,101,10.3879,2.8769,0.1375,10.3774,8.7899,0.1705
BOOST_NEGPULSE_1S,643,0.90059,2.67871,0.2416,charge,0,1.338,3.471,70.4,101,10.3211,2.8146,0.1235,8.5374,8.387,0.112
BOOST_NEGPULSE_1S,643,0.90059,2.67871,0.2415,discharge,1,-10.706,3.4697,635.3,101,10.5831,2.8553,0.1602,10.8327,9.1599,0.6798
BOOST_NEGPULSE_1S,643,0.90059,2.67871,0.2417,charge,1,5.353,3.4753,160.4,101,10.5248,2.4298,0.133,7.9916,9.2788,0.2645
BOOST_NEGPULSE_1S,643,0.90059,2.67871,0.2414,discharge,2,-21.413,3.4705,680.4,101,10.5543,2.6913,0.1773,19.9199,17.0135,1.4705
BOOST_NEGPULSE_1S,643,0.90059,2.67871,0.2417,charge,2,16.059,3.4802,281.0,101,10.2052,1.8202,0.1088,7.1278,9.3552,0.6072
BOOST_NEGPULSE_1S,643,0.90059,2.67871,0.2413,discharge,3,-30.78,3.4712,800.5,101,10.5909,2.5586,0.2173,158.6467,142.6389,2.2278
BOOST_NEGPULSE_1S,643,0.90059,2.67871,0.2418,charge,3,26.767,3.4832,386.6,101,9.9515,1.3845,0.1054,6.219,8.5425,0.8481
BOOST_NEGPULSE_1S,643,0.90059,2.67871,0.197,discharge,0,-2.679,3.4268,5070.7,101,10.6914,3.7672,0.1572,12.9301,8.6538,0.1982
BOOST_NEGPULSE_1S,643,0.90059,2.67871,0.197,charge,0,1.34,3.4293,70.3,101,10.6208,3.4568,0.153,8.7727,7.2755,0.1226
BOOST_NEGPULSE_1S,643,0.90059,2.67871,0.1969,discharge,1,-10.705,3.4266,635.3,101,10.7864,3.9711,0.1991,26.4943,17.2772,1.0021
BOOST_NEGPULSE_1S,643,0.90059,2.67871,0.197,charge,1,5.353,3.4361,160.4,101,10.5916,3.056,0.138,6.3311,7.2147,0.2842
BOOST_NEGPULSE_1S,643,0.90059,2.67871,0.1968,discharge,2,-21.412,3.4287,680.3,101,10.7377,3.4119,0.1619,120.3841,62.3693,1.1685
BOOST_NEGPULSE_1S,643,0.90059,2.67871,0.1971,charge,2,16.059,3.4411,280.5,101,10.2991,2.0729,0.1139,6.4157,9.9119,0.6563
BOOST_NEGPULSE_1S,643,0.90059,2.67871,0.1972,charge,3,26.767,3.4439,375.0,101,9.9577,1.4353,0.0978,6.3551,10.0733,0.7798
BOOST_NEGPULSE_1S,643,0.90059,2.67871,0.1524,discharge,0,-2.677,3.3781,5069.6,101,11.2438,6.0068,0.2432,29.3942,12.6064,0.3188
BOOST_NEGPULSE_1S,643,0.90059,2.67871,0.1524,charge,0,1.338,3.3816,70.3,101,10.9209,5.3007,0.1853,14.5075,8.2376,0.1481
BOOST_NEGPULSE_1S,643,0.90059,2.67871,0.1523,discharge,1,-10.705,3.3793,635.3,101,11.5022,6.1492,0.2885,129.7704,38.8954,1.3489
BOOST_NEGPULSE_1S,643,0.90059,2.67871,0.1524,charge,1,5.352,3.3914,160.4,101,10.8064,4.0579,0.153,8.1822,5.9429,0.3597
BOOST_NEGPULSE_1S,643,0.90059,2.67871,0.1525,charge,2,16.061,3.399,251.5,101,10.4632,2.4528,0.1404,4.9529,6.5115,0.9011
BOOST_NEGPULSE_1S,643,0.90059,2.67871,0.1526,charge,3,26.765,3.4005,269.8,101,10.2338,1.8087,0.1315,5.4555,9.5785,1.1948
BOOST_NEGPULSE_1S,681,0.89744,2.66936,1.0,discharge,0,-2.67,4.1392,99999.0,99,2.6991,11.3551,0.2454,13.5697,6.6479,0.3072
BOOST_NEGPULSE_1S,681,0.89744,2.66936,1.0,charge,0,1.334,4.153,69.4,101,10.9428,7.3771,0.2069,19.0939,8.7238,0.1922
BOOST_NEGPULSE_1S,681,0.89744,2.66936,0.9999,discharge,1,-10.672,4.1488,635.3,101,10.9893,6.0596,0.1619,6.561,3.9056,0.8224
BOOST_NEGPULSE_1S,681,0.89744,2.66936,1.0,charge,1,1.659,4.1569,160.5,101,25.9888,0.01,0.05,0.01,2999.8469,0.2084
BOOST_NEGPULSE_1S,681,0.89744,2.66936,0.9998,discharge,2,-21.345,4.1478,638.8,101,10.9205,4.8012,0.136,4.1797,3.5434,1.6102
BOOST_NEGPULSE_1S,681,0.89744,2.66936,1.0,charge,2,1.56,4.1603,280.3,101,25.4607,0.01,0.05,0.01,2999.9999,0.2239
BOOST_NEGPULSE_1S,681,0.89744,2.66936,0.9997,discharge,3,-30.685,4.1464,637.7,101,10.7957,4.0584,0.1321,3.5002,3.9461,2.1431
BOOST_NEGPULSE_1S,681,0.89744,2.66936,1.0,charge,3,1.495,4.1617,386.1,101,25.6347,0.01,0.05,0.01,2999.7708,0.2166
BOOST_NEGPULSE_1S,681,0.89744,2.66936,0.9555,discharge,0,-2.667,4.0935,4787.4,101,10.9209,5.2302,0.1629,7.1475,5.4789,0.2147
BOOST_NEGPULSE_1S,681,0.89744,2.66936,0.9555,charge,0,1.334,4.095,70.3,101,10.8187,5.2232,0.1636,8.5386,6.5391,0.1342
BOOST_NEGPULSE_1S,681,0.89744,2.66936,0.9554,discharge,1,-10.672,4.0938,635.3,101,10.9034,4.6892,0.1426,4.8422,4.5189,0.7319
BOOST_NEGPULSE_1S,681,0.89744,2.66936,0.9556,charge,1,5.061,4.0974,160.2,101,11.3495,3.5342,0.0737,5.4459,1.1096,0.5344
BOOST_NEGPULSE_1S,681,0.89744,2.66936,0.9554,discharge,2,-21.345,4.0941,675.0,101,10.8154,3.8813,0.1267,4.0003,5.2132,1.3736
BOOST_NEGPULSE_1S,681,0.89744,2.66936,0.9556,charge,2,4.952,4.1004,280.3,101,20.1264,0.01,2999.9992,0.01,2999.9992,0.3385
BOOST_NEGPULSE_1S,681,0.89744,2.66936,0.9553,discharge,3,-30.684,4.0939,675.5,101,10.6962,3.2719,0.118,3.856,5.8755,1.6423
BOOST_NEGPULSE_1S,681,0.89744,2.66936,0.9556,charge,3,4.854,4.1027,386.1,101,20.063,0.01,2999.9967,0.01,2999.997,0.4894
BOOST_NEGPULSE_1S,681,0.89744,2.66936,0.911,discharge,0,-2.667,4.0785,4824.6,101,10.6953,4.1634,0.1426,6.5856,5.6948,0.1919
BOOST_NEGPULSE_1S,681,0.89744,2.66936,0.9111,charge,0,1.334,4.0797,70.2,101,10.7264,4.1241,0.1428,6.4574,6.0517,0.1226
BOOST_NEGPULSE_1S,681,0.89744,2.66936,0.911,discharge,1,-10.672,4.0787,635.3,101,10.791,3.8307,0.1404,5.906,6.213,0.6793
BOOST_NEGPULSE_1S,681,0.89744,2.66936,0.9111,charge,1,5.338,4.0817,160.3,101,10.6583,3.9708,0.1388,6.4406,6.133,0.3655
BOOST_NEGPULSE_1S,681,0.89744,2.66936,0.9109,discharge,2,-21.344,4.0789,680.3,101,10.7118,3.2277,0.1238,5.2373,6.6082,1.2008
BOOST_NEGPULSE_1S,681,0.89744,2.66936,0.9111,charge,2,6.616,4.0838,280.2,101,17.5677,0.01,0.05,0.01,2999.9999,0.4874
BOOST_NEGPULSE_1S,681,0.89744,2.66936,0.9108,discharge,3,-30.685,4.0787,694.2,101,10.6307,2.7107,0.1142,4.9523,6.8232,1.4304
BOOST_NEGPULSE_1S,681,0.89744,2.66936,0.9111,charge,3,6.541,4.0856,386.0,101,17.4929,0.01,0.05,0.01,2999.9998,0.4733
BOOST_NEGPULSE_1S,681,0.89744,2.66936,0.8221,discharge,0,-2.671,4.0191,5383.8,101,10.481,2.6392,0.1563,11.9056,8.7841,0.2192
BOOST_NEGPULSE_1S,681,0.89744,2.66936,0.8221,charge,0,1.334,4.0211,70.3,101,10.2814,2.6616,0.1471,9.8204,7.9418,0.1291
BOOST_NEGPULSE_1S,681,0.89744,2.66936,0.822,discharge,1,-10.674,4.0199,635.3,101,10.4788,2.5228,0.15,9.2206,6.7787,0.6255
BOOST_NEGPULSE_1S,681,0.89744,2.66936,0.8222,charge,1,5.338,4.0249,160.3,101,10.3229,2.4131,0.1458,8.0573,7.1499,0.3105
BOOST_NEGPULSE_1S,681,0.89744,2.66936,0.8219,discharge,2,-21.345,4.0205,680.2,101,10.4189,2.3238,0.1499,6.5966,5.5632,1.2083
BOOST_NEGPULSE_1S,681,0.89744,2.66936,0.8223,charge,2,11.054,4.0278,280.9,101,15.5746,0.01,0.05,0.01,2999.9812,0.1773
BOOST_NEGPULSE_1S,681,0.89744,2.66936,0.8218,discharge,3,-30.686,4.0213,743.4,101,10.3628,2.0983,0.1546,5.682,5.5191,1.6192
BOOST_NEGPULSE_1S,681,0.89744,2.66936,0.8222,charge,3,11.056,4.0299,385.1,101,15.3839,0.01,0.05,0.01,2999.9999,0.3521
BOOST_NEGPULSE_1S,681,0.89744,2.66936,0.7332,discharge,0,-2.669,3.92,5434.1,101,10.1588,2.1294,0.1642,11.5809,9.3762,0.1774
BOOST_NEGPULSE_1S,681,0.89744,2.66936,0.7332,charge,0,1.334,3.9223,70.3,101,9.9779,2.0784,0.1521,8.4663,7.5789,0.118
BOOST_NEGPULSE_1S,681,0.89744,2.66936,0.7331,discharge,1,-10.671,3.9203,635.3,101,10.2681,1.9674,0.1578,7.7919,6.1551,0.5198
BOOST_NEGPULSE_1S,681,0.89744,2.66936,0.7332,charge,1,5.337,3.9257,160.5,101,10.1435,1.8331,0.1663,6.627,6.915,0.2778
BOOST_NEGPULSE_1S,681,0.89744,2.66936,0.733,discharge,2,-21.344,3.9198,680.3,101,10.2097,1.8865,0.1765,5.6453,5.4652,1.149
BOOST_NEGPULSE_1S,681,0.89744,2.66936,0.7333,charge,2,16.01,3.9282,280.7,101,9.959,1.5363,0.1545,6.4101,8.2538,0.6943
BOOST_NEGPULSE_1S,681,0.89744,2.66936,0.7329,discharge,3,-30.684,3.921,799.9,101,10.1647,1.749,0.1913,5.2392,6.0836,1.4694
BOOST_NEGPULSE_1S,681,0.89744,2.66936,0.7334,charge,3,19.618,3.9294,385.2,101,13.79,0.01,0.05,0.01,3000.0,0.2492
BOOST_NEGPULSE_1S,681,0.89744,2.66936,0.6442,discharge,0,-2.667,3.8361,5526.9,101,10.1573,1.6861,0.1754,10.1717,9.2817,0.1528
BOOST_NEGPULSE_1S,681,0.89744,2.66936,0.6442,charge,0,1.332,3.8376,70.2,101,10.1425,1.6592,0.1722,8.3872,8.37,0.1108
BOOST_NEGPULSE_1S,681,0.89744,2.66936,0.6441,discharge,1,-10.672,3.836,635.3,101,10.1352,1.668,0.1612,7.2733,6.9065,0.4908
BOOST_NEGPULSE_1S,681,0.89744,2.66936,0.6443,charge,1,5.336,3.8406,160.2,101,10.0379,1.6082,0.1569,7.3238,7.6799,0.2596
BOOST_NEGPULSE_1S,681,0.89744,2.66936,0.6441,discharge,2,-21.345,3.8358,680.3,101,10.1159,1.5476,0.1513,6.1203,6.6718,0.8933
BOOST_NEGPULSE_1S,681,0.89744,2.66936,0.6444,charge,2,16.011,3.8434,280.4,101,9.9496,1.3754,0.1785,6.1052,7.5671,0.6519
BOOST_NEGPULSE_1S,681,0.89744,2.66936,0.644,discharge,3,-30.685,3.8356,799.9,101,10.0412,1.4302,0.1576,5.9292,7.2277,1.1863
BOOST_NEGPULSE_1S,681,0.89744,2.66936,0.6444,charge,3,26.431,3.8453,386.0,101,10.3032,3.1871,1.6806,0.01,3000.0,2.629
BOOST_NEGPULSE_1S,681,0.89744,2.66936,0.5553,discharge,0,-2.669,3.7451,5594.1,101,9.9631,1.5519,0.1359,9.4013,9.4596,0.1549
BOOST_NEGPULSE_1S,681,0.89744,2.66936,0.5553,charge,0,1.334,3.7465,70.3,101,9.8451,1.5012,0.0965,7.9609,8.2975,0.0995
BOOST_NEGPULSE_1S,681,0.89744,2.66936,0.5552,discharge,1,-10.671,3.7452,635.3,101,10.0332,1.4119,0.1441,7.8717,7.7721,0.4191
BOOST_NEGPULSE_1S,681,0.89744,2.66936,0.5553,charge,1,5.337,3.7495,160.2,101,9.9483,1.3108,0.1414,7.0398,7.3006,0.2075
BOOST_NEGPULSE_1S,681,0.89744,2.66936,0.5551,discharge,2,-21.344,3.7448,680.2,101,9.9625,1.3617,0.1503,6.5397,6.6833,0.8563
BOOST_NEGPULSE_1S,681,0.89744,2.66936,0.5554,charge,2,16.01,3.7519,280.3,101,9.8975,1.2425,0.2146,5.7994,7.2648,0.727
BOOST_NEGPULSE_1S,681,0.89744,2.66936,0.555,discharge,3,-30.684,3.7456,800.3,101,9.9368,1.2956,0.1678,6.1865,6.8335,1.2266
BOOST_NEGPULSE_1S,681,0.89744,2.66936,0.5555,charge,3,26.683,3.754,385.2,101,9.7829,1.1082,0.2617,5.522,8.0501,0.9828
BOOST_NEGPULSE_1S,681,0.89744,2.66936,0.4663,discharge,0,-2.67,3.6617,5608.7,101,9.996,1.4605,0.1569,8.6998,9.7553,0.1345
BOOST_NEGPULSE_1S,681,0.89744,2.66936,0.4664,charge,0,1.332,3.6633,70.3,101,9.8603,1.5301,0.1087,7.6929,9.0645,0.0989
BOOST_NEGPULSE_1S,681,0.89744,2.66936,0.4662,discharge,1,-10.672,3.662,635.3,101,10.0594,1.4014,0.1357,7.6205,8.1798,0.4011
BOOST_NEGPULSE_1S,681,0.89744,2.66936,0.4664,charge,1,5.338,3.6663,160.3,101,9.9537,1.3203,0.1228,6.8935,7.7587,0.1918
BOOST_NEGPULSE_1S,681,0.89744,2.66936,0.4662,discharge,2,-21.345,3.6623,680.2,101,10.0287,1.3269,0.1356,6.4338,6.8445,0.767
BOOST_NEGPULSE_1S,681,0.89744,2.66936,0.4665,charge,2,16.009,3.6689,280.2,101,9.9124,1.1675,0.1656,5.3563,6.7322,0.6597
BOOST_NEGPULSE_1S,681,0.89744,2.66936,0.4661,discharge,3,-30.685,3.6626,800.3,101,9.9921,1.2534,0.155,6.1443,6.9253,1.1808
BOOST_NEGPULSE_1S,681,0.89744,2.66936,0.4666,charge,3,26.682,3.6709,386.1,101,9.8084,1.0673,0.227,5.2493,7.9316,0.995
BOOST_NEGPULSE_1S,681,0.89744,2.66936,0.3774,discharge,0,-2.667,3.5983,5608.0,101,10.1048,1.7662,0.1186,8.8522,9.8655,0.1453
BOOST_NEGPULSE_1S,681,0.89744,2.66936,0.3774,charge,0,1.334,3.5997,70.3,101,10.1428,1.6147,0.1123,7.5669,8.8631,0.0948
BOOST_NEGPULSE_1S,681,0.89744,2.66936,0.3773,discharge,1,-10.671,3.5984,635.3,101,10.1886,1.627,0.1256,7.8733,8.3956,0.4225
BOOST_NEGPULSE_1S,681,0.89744,2.66936,0.3774,charge,1,5.337,3.603,160.3,101,10.1037,1.5235,0.1211,7.2485,8.5291,0.211
BOOST_NEGPULSE_1S,681,0.89744,2.66936,0.3772,discharge,2,-21.344,3.5991,680.3,101,10.2354,1.4749,0.1379,7.1344,7.6252,0.8014
BOOST_NEGPULSE_1S,681,0.89744,2.66936,0.3775,charge,2,16.011,3.6069,280.8,101,9.9534,1.2974,0.1157,5.2614,6.3567,0.5719
BOOST_NEGPULSE_1S,681,0.89744,2.66936,0.3771,discharge,3,-30.684,3.5995,800.3,101,10.1209,1.4374,0.1484,7.2201,8.1861,1.2108
BOOST_NEGPULSE_1S,681,0.89744,2.66936,0.3776,charge,3,26.683,3.6099,385.5,101,9.913,1.0853,0.1691,4.6788,6.7977,0.975
BOOST_NEGPULSE_1S,681,0.89744,2.66936,0.2884,discharge,0,-2.669,3.5181,5607.9,101,10.4256,2.4211,0.1383,10.2064,9.8115,0.1608
BOOST_NEGPULSE_1S,681,0.89744,2.66936,0.2885,charge,0,1.332,3.5199,70.3,101,10.1912,2.475,0.1154,8.4927,8.9352,0.0981
BOOST_NEGPULSE_1S,681,0.89744,2.66936,0.2884,discharge,1,-10.672,3.5185,635.3,101,10.572,2.3209,0.1444,9.0795,8.4108,0.5405
BOOST_NEGPULSE_1S,681,0.89744,2.66936,0.2885,charge,1,5.338,3.524,160.3,101,10.5147,2.1302,0.1335,8.0585,9.1853,0.2506
BOOST_NEGPULSE_1S,681,0.89744,2.66936,0.2883,discharge,2,-21.345,3.5202,680.2,101,10.4272,2.282,0.1449,10.1635,9.5078,1.2041
BOOST_NEGPULSE_1S,681,0.89744,2.66936,0.2886,charge,2,16.011,3.5296,280.4,101,10.2256,1.6823,0.1162,6.7746,8.5281,0.5633
BOOST_NEGPULSE_1S,681,0.89744,2.66936,0.2882,discharge,3,-30.683,3.5213,799.9,101,10.4407,2.1235,0.1758,15.1648,15.5446,1.9249
BOOST_NEGPULSE_1S,681,0.89744,2.66936,0.2887,charge,3,26.682,3.5329,385.2,101,10.0341,1.3147,0.1071,5.3954,6.9861,0.7649
BOOST_NEGPULSE_1S,681,0.89744,2.66936,0.244,discharge,0,-2.669,3.468,5070.5,101,10.7803,3.0443,0.1586,10.7411,8.9251,0.1718
BOOST_NEGPULSE_1S,681,0.89744,2.66936,0.244,charge,0,1.334,3.4699,70.3,101,10.4911,3.021,0.1285,8.5702,8.1376,0.1068
BOOST_NEGPULSE_1S,681,0.89744,2.66936,0.2439,discharge,1,-10.673,3.4684,635.3,101,10.7418,3.1756,0.1621,11.2893,9.2299,0.7372
BOOST_NEGPULSE_1S,681,0.89744,2.66936,0.244,charge,1,5.337,3.4749,160.3,101,10.5275,2.7049,0.133,8.0337,9.195,0.2809
BOOST_NEGPULSE_1S,681,0.89744,2.66936,0.2438,discharge,2,-21.345,3.4699,680.2,101,10.7333,2.963,0.1747,21.4099,17.6449,1.495
BOOST_NEGPULSE_1S,681,0.89744,2.66936,0.2441,charge,2,16.01,3.4793,280.8,101,10.319,1.981,0.113,7.1092,9.2426,0.5942
BOOST_NEGPULSE_1S,681,0.89744,2.66936,0.2437,discharge,3,-30.684,3.4699,799.8,101,10.7172,2.784,0.21,165.3349,141.8585,2.3152
BOOST_NEGPULSE_1S,681,0.89744,2.66936,0.2442,charge,3,26.682,3.4821,386.1,101,10.138,1.4131,0.108,6.2067,8.5196,0.8301
BOOST_NEGPULSE_1S,681,0.89744,2.66936,0.1995,discharge,0,-2.669,3.4262,5069.4,101,10.8221,4.2562,0.1623,13.4818,8.6021,0.2
BOOST_NEGPULSE_1S,681,0.89744,2.66936,0.1995,charge,0,1.334,3.4288,70.3,101,10.6967,3.9415,0.1532,8.8488,7.0373,0.1256
BOOST_NEGPULSE_1S,681,0.89744,2.66936,0.1994,discharge,1,-10.673,3.4267,635.3,101,11.0987,4.3617,0.2118,29.0764,17.9538,1.0278
BOOST_NEGPULSE_1S,681,0.89744,2.66936,0.1996,charge,1,5.338,3.4356,160.2,101,10.6908,3.4605,0.1399,6.325,7.0186,0.311
BOOST_NEGPULSE_1S,681,0.89744,2.66936,0.1993,discharge,2,-21.345,3.4289,680.3,101,10.9302,3.7638,0.1644,115.9074,56.0961,1.2153
BOOST_NEGPULSE_1S,681,0.89744,2.66936,0.1996,charge,2,16.009,3.4407,280.3,101,10.4215,2.2464,0.11,6.3452,9.7612,0.6563
BOOST_NEGPULSE_1S,681,0.89744,2.66936,0.1997,charge,3,26.682,3.4435,369.9,101,10.0978,1.5166,0.0977,6.339,10.0918,0.7736
BOOST_NEGPULSE_1S,681,0.89744,2.66936,0.155,discharge,0,-2.669,3.3762,5069.3,101,11.3572,6.6045,0.252,31.4468,12.6659,0.3187
BOOST_NEGPULSE_1S,681,0.89744,2.66936,0.1551,charge,0,1.334,3.38,70.3,101,11.0966,5.8428,0.1929,15.1387,8.2588,0.1489
BOOST_NEGPULSE_1S,681,0.89744,2.66936,0.1549,discharge,1,-10.673,3.3777,635.3,101,11.555,6.8287,0.2891,128.3202,35.9993,1.4622
BOOST_NEGPULSE_1S,681,0.89744,2.66936,0.1551,charge,1,5.337,3.39,160.3,101,11.0091,4.3538,0.157,8.4613,5.9461,0.3693
BOOST_NEGPULSE_1S,681,0.89744,2.66936,0.1552,charge,2,16.011,3.3978,246.8,100,10.6206,2.5874,0.1338,4.9308,6.237,0.9281
BOOST_NEGPULSE_1S,681,0.89744,2.66936,0.1553,charge,3,26.681,3.3994,263.8,101,10.2485,2.0269,0.1193,5.3174,9.1074,1.2736
BOOST_NEGPULSE_1S,718,0.87569,2.60465,1.0,discharge,0,-2.6,4.1346,99999.0,99,3.1843,13.6607,0.2896,14.2087,6.448,0.339
BOOST_NEGPULSE_1S,718,0.87569,2.60465,1.0,charge,0,1.298,4.149,69.5,101,11.408,9.7959,0.2426,20.8722,8.522,0.1897
BOOST_NEGPULSE_1S,718,0.87569,2.60465,0.9999,discharge,1,-10.403,4.1435,635.3,101,11.1713,7.9282,0.1739,6.5374,3.691,0.8786
BOOST_NEGPULSE_1S,718,0.87569,2.60465,1.0,charge,1,1.579,4.1532,160.3,101,29.6667,0.01,0.05,0.01,2999.9999,0.3012
BOOST_NEGPULSE_1S,718,0.87569,2.60465,0.9998,discharge,2,-20.805,4.1433,638.5,101,11.2327,6.048,0.1437,4.1536,3.4861,1.6172
BOOST_NEGPULSE_1S,718,0.87569,2.60465,1.0,charge,2,1.482,4.1567,280.1,101,29.2453,0.01,0.05,0.01,2999.9999,0.2667
BOOST_NEGPULSE_1S,718,0.87569,2.60465,0.9998,discharge,3,-29.909,4.1425,637.4,101,11.0813,5.0715,0.1268,3.4941,3.8328,2.2035
BOOST_NEGPULSE_1S,718,0.87569,2.60465,1.0,charge,3,1.415,4.1593,386.0,101,28.7965,0.01,0.05,0.01,2999.6952,0.3393
BOOST_NEGPULSE_1S,718,0.87569,2.60465,0.9566,discharge,0,-2.6,4.0905,4786.5,101,10.9106,7.2296,0.1772,7.7026,5.0968,0.2399
BOOST_NEGPULSE_1S,718,0.87569,2.60465,0.9567,charge,0,1.3,4.0928,70.4,101,10.9885,7.4617,0.1867,9.3189,6.2949,0.1309
BOOST_NEGPULSE_1S,718,0.87569,2.60465,0.9566,discharge,1,-10.402,4.0916,635.3,101,11.1516,6.3712,0.1583,5.0518,4.5087,0.7401
