Repository: KikETs/ECM_HYBRID_BMS_JOINT

## Results

| Arm | Model | Size | Protocol | Result | Worst cell |
|---|---|---|---|---|---|
| SOP | 2RC table + trim (A8) | 4 effective coefficients, 2 EW states | leave-one-cell-out | usable current 69.6 % discharge, 59.5 % charge (τ = 10 s) | 59.9 % / 53.5 % (BOOST_REST) |
| SOH | dQ/dV ridge | 65 coefficients | leave-one-cell-out | RMSE 0.0094, bias −0.0005 | 0.0130 (BOOST_REST) |
| SOC | 2RC EKF, low-current gate | 3 states | leave-one-cell-out | **2.34 %p** over six sensor disturbances on estimated SOH (2.325 on true SOH), per cell 2.00–2.75 | 4.60 %p (BOOST_NEGPULSE_1S, current offset −0.10 A) |

The SOH arm was a 10,945-parameter CNN until the second audit round. Nested

File: analysis/uypydj_hppc_resistance.csv (part 56 of 225)
protocol,cycle,SOH,CAP_Ah,SOC,soc_group,direction,rate_rank,I_A,CRate_rated,tau_s,tau_actual_s,V_pre_V,V_tau_V,R_mOhm,file
BOOST,862,0.88153,2.64072,0.56,6,charge,3,26.41,8.803,2.0,1.9,3.7531,4.0925,12.8512,10-04-21_20.35_BOOST_protocol_HPPC_IN21700_30T_cycle_#862.mat
BOOST,862,0.88153,2.64072,0.56,6,charge,3,26.41,8.803,10.0,9.9,3.7531,4.1698,15.7781,10-04-21_20.35_BOOST_protocol_HPPC_IN21700_30T_cycle_#862.mat
BOOST,862,0.88153,2.64072,0.4718,7,discharge,0,-2.641,0.88,2.0,1.9,3.6602,3.6233,13.9699,10-04-21_20.35_BOOST_protocol_HPPC_IN21700_30T_cycle_#862.mat
BOOST,862,0.88153,2.64072,0.4718,7,discharge,0,-2.641,0.88,10.0,9.9,3.6602,3.612,18.2479,10-04-21_20.35_BOOST_protocol_HPPC_IN21700_30T_cycle_#862.mat
BOOST,862,0.88153,2.64072,0.4718,7,charge,0,1.319,0.44,2.0,2.0,3.6618,3.6801,13.8784,10-04-21_20.35_BOOST_protocol_HPPC_IN21700_30T_cycle_#862.mat
BOOST,862,0.88153,2.64072,0.4718,7,charge,0,1.319,0.44,10.0,9.9,3.6618,3.6852,17.7461,10-04-21_20.35_BOOST_protocol_HPPC_IN21700_30T_cycle_#862.mat
BOOST,862,0.88153,2.64072,0.4717,7,discharge,1,-10.565,3.522,2.0,2.0,3.6605,3.5132,13.9423,10-04-21_20.35_BOOST_protocol_HPPC_IN21700_30T_cycle_#862.mat
BOOST,862,0.88153,2.64072,0.4717,7,discharge,1,-10.565,3.522,10.0,9.9,3.6605,3.4713,17.9082,10-04-21_20.35_BOOST_protocol_HPPC_IN21700_30T_cycle_#862.mat
BOOST,862,0.88153,2.64072,0.4718,7,charge,1,5.284,1.761,2.0,1.9,3.6652,3.7371,13.6072,10-04-21_20.35_BOOST_protocol_HPPC_IN21700_30T_cycle_#862.mat
BOOST,862,0.88153,2.64072,0.4718,7,charge,1,5.284,1.761,10.0,9.9,3.6652,3.7565,17.2787,10-04-21_20.35_BOOST_protocol_HPPC_IN21700_30T_cycle_#862.mat
BOOST,862,0.88153,2.64072,0.4716,7,discharge,2,-21.13,7.043,2.0,2.0,3.6609,3.3713,13.7056,10-04-21_20.35_BOOST_protocol_HPPC_IN21700_30T_cycle_#862.mat
BOOST,862,0.88153,2.64072,0.4716,7,discharge,2,-21.13,7.043,10.0,9.9,3.6609,3.2964,17.2504,10-04-21_20.35_BOOST_protocol_HPPC_IN21700_30T_cycle_#862.mat
BOOST,862,0.88153,2.64072,0.4719,7,charge,2,15.846,5.282,2.0,2.0,3.6684,3.8765,13.1327,10-04-21_20.35_BOOST_protocol_HPPC_IN21700_30T_cycle_#862.mat
BOOST,862,0.88153,2.64072,0.4719,7,charge,2,15.846,5.282,10.0,9.9,3.6684,3.9229,16.0608,10-04-21_20.35_BOOST_protocol_HPPC_IN21700_30T_cycle_#862.mat
BOOST,862,0.88153,2.64072,0.4715,7,discharge,3,-30.372,10.124,2.0,1.9,3.6614,3.2564,13.3347,10-04-21_20.35_BOOST_protocol_HPPC_IN21700_30T_cycle_#862.mat
BOOST,862,0.88153,2.64072,0.4715,7,discharge,3,-30.372,10.124,10.0,9.9,3.6614,3.1508,16.8115,10-04-21_20.35_BOOST_protocol_HPPC_IN21700_30T_cycle_#862.mat
BOOST,862,0.88153,2.64072,0.472,7,charge,3,26.41,8.803,2.0,2.0,3.6709,4.0038,12.6051,10-04-21_20.35_BOOST_protocol_HPPC_IN21700_30T_cycle_#862.mat
BOOST,862,0.88153,2.64072,0.472,7,charge,3,26.41,8.803,10.0,9.9,3.6709,4.076,15.3389,10-04-21_20.35_BOOST_protocol_HPPC_IN21700_30T_cycle_#862.mat
BOOST,862,0.88153,2.64072,0.3837,8,discharge,0,-2.642,0.881,2.0,2.0,3.5975,3.5585,14.7643,10-04-21_20.35_BOOST_protocol_HPPC_IN21700_30T_cycle_#862.mat
BOOST,862,0.88153,2.64072,0.3837,8,discharge,0,-2.642,0.881,10.0,9.9,3.5975,3.547,19.1179,10-04-21_20.35_BOOST_protocol_HPPC_IN21700_30T_cycle_#862.mat
BOOST,862,0.88153,2.64072,0.3837,8,charge,0,1.32,0.44,2.0,2.0,3.5992,3.6184,14.5433,10-04-21_20.35_BOOST_protocol_HPPC_IN21700_30T_cycle_#862.mat
BOOST,862,0.88153,2.64072,0.3837,8,charge,0,1.32,0.44,10.0,9.9,3.5992,3.6235,18.4063,10-04-21_20.35_BOOST_protocol_HPPC_IN21700_30T_cycle_#862.mat
BOOST,862,0.88153,2.64072,0.3837,8,discharge,1,-10.565,3.522,2.0,1.9,3.5978,3.4437,14.5859,10-04-21_20.35_BOOST_protocol_HPPC_IN21700_30T_cycle_#862.mat
BOOST,862,0.88153,2.64072,0.3837,8,discharge,1,-10.565,3.522,10.0,9.9,3.5978,3.3991,18.8074,10-04-21_20.35_BOOST_protocol_HPPC_IN21700_30T_cycle_#862.mat
BOOST,862,0.88153,2.64072,0.3838,8,charge,1,5.284,1.761,2.0,1.9,3.603,3.678,14.1946,10-04-21_20.35_BOOST_protocol_HPPC_IN21700_30T_cycle_#862.mat
BOOST,862,0.88153,2.64072,0.3838,8,charge,1,5.284,1.761,10.0,9.9,3.603,3.698,17.9798,10-04-21_20.35_BOOST_protocol_HPPC_IN21700_30T_cycle_#862.mat
BOOST,862,0.88153,2.64072,0.3835,8,discharge,2,-21.13,7.043,2.0,2.0,3.5984,3.2943,14.3919,10-04-21_20.35_BOOST_protocol_HPPC_IN21700_30T_cycle_#862.mat
BOOST,862,0.88153,2.64072,0.3835,8,discharge,2,-21.13,7.043,10.0,9.9,3.5984,3.2118,18.2963,10-04-21_20.35_BOOST_protocol_HPPC_IN21700_30T_cycle_#862.mat
BOOST,862,0.88153,2.64072,0.3839,8,charge,2,15.848,5.283,2.0,2.0,3.6072,3.8231,13.6232,10-04-21_20.35_BOOST_protocol_HPPC_IN21700_30T_cycle_#862.mat
BOOST,862,0.88153,2.64072,0.3839,8,charge,2,15.848,5.283,10.0,9.9,3.6072,3.8693,16.5384,10-04-21_20.35_BOOST_protocol_HPPC_IN21700_30T_cycle_#862.mat
BOOST,862,0.88153,2.64072,0.3835,8,discharge,3,-30.371,10.124,2.0,2.0,3.5982,3.1712,14.0595,10-04-21_20.35_BOOST_protocol_HPPC_IN21700_30T_cycle_#862.mat
BOOST,862,0.88153,2.64072,0.3835,8,discharge,3,-30.371,10.124,10.0,9.9,3.5982,3.0527,17.9612,10-04-21_20.35_BOOST_protocol_HPPC_IN21700_30T_cycle_#862.mat
BOOST,862,0.88153,2.64072,0.3839,8,charge,3,26.41,8.803,2.0,2.0,3.6106,3.9546,13.0254,10-04-21_20.35_BOOST_protocol_HPPC_IN21700_30T_cycle_#862.mat
BOOST,862,0.88153,2.64072,0.3839,8,charge,3,26.41,8.803,10.0,9.9,3.6106,4.0218,15.5699,10-04-21_20.35_BOOST_protocol_HPPC_IN21700_30T_cycle_#862.mat
BOOST,862,0.88153,2.64072,0.2957,9,discharge,0,-2.643,0.881,2.0,2.0,3.5182,3.4769,15.6244,10-04-21_20.35_BOOST_protocol_HPPC_IN21700_30T_cycle_#862.mat
BOOST,862,0.88153,2.64072,0.2957,9,discharge,0,-2.643,0.881,10.0,9.9,3.5182,3.4636,20.656,10-04-21_20.35_BOOST_protocol_HPPC_IN21700_30T_cycle_#862.mat
BOOST,862,0.88153,2.64072,0.2957,9,charge,0,1.321,0.44,2.0,2.0,3.5201,3.5413,16.0521,10-04-21_20.35_BOOST_protocol_HPPC_IN21700_30T_cycle_#862.mat
BOOST,862,0.88153,2.64072,0.2957,9,charge,0,1.321,0.44,10.0,9.9,3.5201,3.547,20.368,10-04-21_20.35_BOOST_protocol_HPPC_IN21700_30T_cycle_#862.mat
BOOST,862,0.88153,2.64072,0.2956,9,discharge,1,-10.565,3.522,2.0,2.0,3.5193,3.3513,15.9016,10-04-21_20.35_BOOST_protocol_HPPC_IN21700_30T_cycle_#862.mat
BOOST,862,0.88153,2.64072,0.2956,9,discharge,1,-10.565,3.522,10.0,9.9,3.5193,3.3008,20.6815,10-04-21_20.35_BOOST_protocol_HPPC_IN21700_30T_cycle_#862.mat
BOOST,862,0.88153,2.64072,0.2957,9,charge,1,5.282,1.761,2.0,2.0,3.5257,3.6053,15.0689,10-04-21_20.35_BOOST_protocol_HPPC_IN21700_30T_cycle_#862.mat
BOOST,862,0.88153,2.64072,0.2957,9,charge,1,5.282,1.761,10.0,9.9,3.5257,3.6264,19.0633,10-04-21_20.35_BOOST_protocol_HPPC_IN21700_30T_cycle_#862.mat
BOOST,862,0.88153,2.64072,0.2955,9,discharge,2,-21.13,7.043,2.0,1.9,3.5209,3.1943,15.4567,10-04-21_20.35_BOOST_protocol_HPPC_IN21700_30T_cycle_#862.mat
BOOST,862,0.88153,2.64072,0.2955,9,discharge,2,-21.13,7.043,10.0,9.9,3.5209,3.0805,20.8424,10-04-21_20.35_BOOST_protocol_HPPC_IN21700_30T_cycle_#862.mat
BOOST,862,0.88153,2.64072,0.2958,9,charge,2,15.847,5.282,2.0,2.0,3.5311,3.7542,14.0784,10-04-21_20.35_BOOST_protocol_HPPC_IN21700_30T_cycle_#862.mat
BOOST,862,0.88153,2.64072,0.2958,9,charge,2,15.847,5.282,10.0,9.9,3.5311,3.8081,17.4796,10-04-21_20.35_BOOST_protocol_HPPC_IN21700_30T_cycle_#862.mat
BOOST,862,0.88153,2.64072,0.2954,9,discharge,3,-30.371,10.124,2.0,2.0,3.5222,3.0596,15.2316,10-04-21_20.35_BOOST_protocol_HPPC_IN21700_30T_cycle_#862.mat
BOOST,862,0.88153,2.64072,0.2954,9,discharge,3,-30.371,10.124,10.0,9.9,3.5222,2.8699,21.4777,10-04-21_20.35_BOOST_protocol_HPPC_IN21700_30T_cycle_#862.mat
BOOST,862,0.88153,2.64072,0.2959,9,charge,3,26.41,8.803,2.0,2.0,3.5351,3.8859,13.2828,10-04-21_20.35_BOOST_protocol_HPPC_IN21700_30T_cycle_#862.mat
BOOST,862,0.88153,2.64072,0.2959,9,charge,3,26.41,8.803,10.0,9.9,3.5351,3.9614,16.1416,10-04-21_20.35_BOOST_protocol_HPPC_IN21700_30T_cycle_#862.mat
BOOST,862,0.88153,2.64072,0.2516,10,discharge,0,-2.641,0.88,2.0,2.0,3.4695,3.4239,17.2636,10-04-21_20.35_BOOST_protocol_HPPC_IN21700_30T_cycle_#862.mat
BOOST,862,0.88153,2.64072,0.2516,10,discharge,0,-2.641,0.88,10.0,9.9,3.4695,3.4089,22.9424,10-04-21_20.35_BOOST_protocol_HPPC_IN21700_30T_cycle_#862.mat
BOOST,862,0.88153,2.64072,0.2517,10,charge,0,1.321,0.44,2.0,2.0,3.4723,3.4947,16.962,10-04-21_20.35_BOOST_protocol_HPPC_IN21700_30T_cycle_#862.mat
BOOST,862,0.88153,2.64072,0.2517,10,charge,0,1.321,0.44,10.0,9.9,3.4723,3.5006,21.4297,10-04-21_20.35_BOOST_protocol_HPPC_IN21700_30T_cycle_#862.mat
BOOST,862,0.88153,2.64072,0.2516,10,discharge,1,-10.565,3.522,2.0,2.0,3.4707,3.2839,17.681,10-04-21_20.35_BOOST_protocol_HPPC_IN21700_30T_cycle_#862.mat
BOOST,862,0.88153,2.64072,0.2516,10,discharge,1,-10.565,3.522,10.0,9.9,3.4707,3.2185,23.8713,10-04-21_20.35_BOOST_protocol_HPPC_IN21700_30T_cycle_#862.mat
BOOST,862,0.88153,2.64072,0.2517,10,charge,1,5.282,1.761,2.0,1.9,3.4774,3.562,16.0164,10-04-21_20.35_BOOST_protocol_HPPC_IN21700_30T_cycle_#862.mat
BOOST,862,0.88153,2.64072,0.2517,10,charge,1,5.282,1.761,10.0,9.9,3.4774,3.5838,20.1435,10-04-21_20.35_BOOST_protocol_HPPC_IN21700_30T_cycle_#862.mat
BOOST,862,0.88153,2.64072,0.2515,10,discharge,2,-21.129,7.043,2.0,2.0,3.4721,3.1041,17.4168,10-04-21_20.35_BOOST_protocol_HPPC_IN21700_30T_cycle_#862.mat
BOOST,862,0.88153,2.64072,0.2515,10,discharge,2,-21.129,7.043,10.0,9.9,3.4721,2.9249,25.8981,10-04-21_20.35_BOOST_protocol_HPPC_IN21700_30T_cycle_#862.mat
BOOST,862,0.88153,2.64072,0.2518,10,charge,2,15.847,5.282,2.0,1.9,3.4823,3.7139,14.6148,10-04-21_20.35_BOOST_protocol_HPPC_IN21700_30T_cycle_#862.mat
BOOST,862,0.88153,2.64072,0.2518,10,charge,2,15.847,5.282,10.0,9.9,3.4823,3.7709,18.2116,10-04-21_20.35_BOOST_protocol_HPPC_IN21700_30T_cycle_#862.mat
BOOST,862,0.88153,2.64072,0.2514,10,discharge,3,-30.374,10.125,2.0,2.0,3.4722,2.9497,17.2022,10-04-21_20.35_BOOST_protocol_HPPC_IN21700_30T_cycle_#862.mat
BOOST,862,0.88153,2.64072,0.2514,10,discharge,3,-30.374,10.125,10.0,9.9,3.4722,2.6125,28.3038,10-04-21_20.35_BOOST_protocol_HPPC_IN21700_30T_cycle_#862.mat
BOOST,862,0.88153,2.64072,0.2519,10,charge,3,26.41,8.803,2.0,2.0,3.4856,3.8463,13.6577,10-04-21_20.35_BOOST_protocol_HPPC_IN21700_30T_cycle_#862.mat
BOOST,862,0.88153,2.64072,0.2519,10,charge,3,26.41,8.803,10.0,9.9,3.4856,3.9287,16.7777,10-04-21_20.35_BOOST_protocol_HPPC_IN21700_30T_cycle_#862.mat
BOOST,862,0.88153,2.64072,0.2076,11,discharge,0,-2.643,0.881,2.0,2.0,3.4264,3.3754,19.2948,10-04-21_20.35_BOOST_protocol_HPPC_IN21700_30T_cycle_#862.mat
BOOST,862,0.88153,2.64072,0.2076,11,discharge,0,-2.643,0.881,10.0,9.9,3.4264,3.3558,26.71,10-04-21_20.35_BOOST_protocol_HPPC_IN21700_30T_cycle_#862.mat
BOOST,862,0.88153,2.64072,0.2077,11,charge,0,1.321,0.44,2.0,2.0,3.4298,3.4541,18.3979,10-04-21_20.35_BOOST_protocol_HPPC_IN21700_30T_cycle_#862.mat
BOOST,862,0.88153,2.64072,0.2077,11,charge,0,1.321,0.44,10.0,9.9,3.4298,3.4607,23.3949,10-04-21_20.35_BOOST_protocol_HPPC_IN21700_30T_cycle_#862.mat
BOOST,862,0.88153,2.64072,0.2076,11,discharge,1,-10.565,3.522,2.0,2.0,3.4276,3.2138,20.2366,10-04-21_20.35_BOOST_protocol_HPPC_IN21700_30T_cycle_#862.mat
BOOST,862,0.88153,2.64072,0.2076,11,discharge,1,-10.565,3.522,10.0,9.9,3.4276,3.0955,31.434,10-04-21_20.35_BOOST_protocol_HPPC_IN21700_30T_cycle_#862.mat
BOOST,862,0.88153,2.64072,0.2077,11,charge,1,5.282,1.761,2.0,2.0,3.4371,3.5261,16.849,10-04-21_20.35_BOOST_protocol_HPPC_IN21700_30T_cycle_#862.mat
BOOST,862,0.88153,2.64072,0.2077,11,charge,1,5.282,1.761,10.0,9.9,3.4371,3.5442,20.2756,10-04-21_20.35_BOOST_protocol_HPPC_IN21700_30T_cycle_#862.mat
BOOST,862,0.88153,2.64072,0.2075,11,discharge,2,-21.13,7.043,2.0,1.9,3.4297,3.0056,20.071,10-04-21_20.35_BOOST_protocol_HPPC_IN21700_30T_cycle_#862.mat
BOOST,862,0.88153,2.64072,0.2075,11,discharge,2,-21.13,7.043,10.0,9.9,3.4297,2.6271,37.9839,10-04-21_20.35_BOOST_protocol_HPPC_IN21700_30T_cycle_#862.mat
BOOST,862,0.88153,2.64072,0.2078,11,charge,2,15.847,5.282,2.0,2.0,3.4422,3.674,14.6274,10-04-21_20.35_BOOST_protocol_HPPC_IN21700_30T_cycle_#862.mat
BOOST,862,0.88153,2.64072,0.2078,11,charge,2,15.847,5.282,10.0,9.9,3.4422,3.7227,17.7005,10-04-21_20.35_BOOST_protocol_HPPC_IN21700_30T_cycle_#862.mat
BOOST,862,0.88153,2.64072,0.2074,11,discharge,3,-30.372,10.124,2.0,2.0,3.4295,2.8124,20.3181,10-04-21_20.35_BOOST_protocol_HPPC_IN21700_30T_cycle_#862.mat
BOOST,862,0.88153,2.64072,0.2074,11,discharge,3,-30.372,10.124,10.0,9.9,3.4295,2.4999,30.6071,10-04-21_20.35_BOOST_protocol_HPPC_IN21700_30T_cycle_#862.mat
BOOST,862,0.88153,2.64072,0.2079,11,charge,3,26.409,8.803,2.0,2.0,3.4451,3.7999,13.4348,10-04-21_20.35_BOOST_protocol_HPPC_IN21700_30T_cycle_#862.mat
BOOST,862,0.88153,2.64072,0.2079,11,charge,3,26.409,8.803,10.0,9.9,3.4451,3.8791,16.4338,10-04-21_20.35_BOOST_protocol_HPPC_IN21700_30T_cycle_#862.mat
BOOST,862,0.88153,2.64072,0.1636,12,discharge,0,-2.643,0.881,2.0,2.0,3.3794,3.3135,24.931,10-04-21_20.35_BOOST_protocol_HPPC_IN21700_30T_cycle_#862.mat
BOOST,862,0.88153,2.64072,0.1636,12,discharge,0,-2.643,0.881,10.0,9.9,3.3794,3.2752,39.4204,10-04-21_20.35_BOOST_protocol_HPPC_IN21700_30T_cycle_#862.mat
BOOST,862,0.88153,2.64072,0.1636,12,charge,0,1.321,0.44,2.0,2.0,3.3833,3.4123,21.9564,10-04-21_20.35_BOOST_protocol_HPPC_IN21700_30T_cycle_#862.mat
BOOST,862,0.88153,2.64072,0.1636,12,charge,0,1.321,0.44,10.0,9.9,3.3833,3.4229,29.9818,10-04-21_20.35_BOOST_protocol_HPPC_IN21700_30T_cycle_#862.mat
BOOST,862,0.88153,2.64072,0.1636,12,discharge,1,-10.565,3.522,2.0,2.0,3.3806,3.0855,27.9319,10-04-21_20.35_BOOST_protocol_HPPC_IN21700_30T_cycle_#862.mat
BOOST,862,0.88153,2.64072,0.1636,12,discharge,1,-10.565,3.522,10.0,9.9,3.3806,2.7842,56.4505,10-04-21_20.35_BOOST_protocol_HPPC_IN21700_30T_cycle_#862.mat
BOOST,862,0.88153,2.64072,0.1637,12,charge,1,5.282,1.761,2.0,2.0,3.3944,3.4962,19.2712,10-04-21_20.35_BOOST_protocol_HPPC_IN21700_30T_cycle_#862.mat
BOOST,862,0.88153,2.64072,0.1637,12,charge,1,5.282,1.761,10.0,9.9,3.3944,3.5207,23.9091,10-04-21_20.35_BOOST_protocol_HPPC_IN21700_30T_cycle_#862.mat
BOOST,862,0.88153,2.64072,0.1635,12,discharge,2,-19.746,6.582,2.0,2.0,3.3835,2.7543,31.8647,10-04-21_20.35_BOOST_protocol_HPPC_IN21700_30T_cycle_#862.mat
BOOST,862,0.88153,2.64072,0.1635,12,discharge,2,-19.746,6.582,10.0,9.9,3.3835,2.4999,44.7483,10-04-21_20.35_BOOST_protocol_HPPC_IN21700_30T_cycle_#862.mat
BOOST,862,0.88153,2.64072,0.1638,12,charge,2,15.848,5.283,2.0,2.0,3.4022,3.653,15.8253,10-04-21_20.35_BOOST_protocol_HPPC_IN21700_30T_cycle_#862.mat
BOOST,862,0.88153,2.64072,0.1638,12,charge,2,15.848,5.283,10.0,9.9,3.4022,3.6965,18.5702,10-04-21_20.35_BOOST_protocol_HPPC_IN21700_30T_cycle_#862.mat
BOOST,862,0.88153,2.64072,0.1634,12,discharge,3,-18.261,6.087,2.0,2.0,3.3838,2.4987,48.4694,10-04-21_20.35_BOOST_protocol_HPPC_IN21700_30T_cycle_#862.mat
BOOST,862,0.88153,2.64072,0.1634,12,discharge,3,-18.261,6.087,10.0,9.9,3.3838,2.4999,48.4037,10-04-21_20.35_BOOST_protocol_HPPC_IN21700_30T_cycle_#862.mat
BOOST,862,0.88153,2.64072,0.1638,12,charge,3,26.41,8.803,2.0,2.0,3.4034,3.7784,14.1992,10-04-21_20.35_BOOST_protocol_HPPC_IN21700_30T_cycle_#862.mat
BOOST,862,0.88153,2.64072,0.1638,12,charge,3,26.41,8.803,10.0,9.9,3.4034,3.8484,16.8497,10-04-21_20.35_BOOST_protocol_HPPC_IN21700_30T_cycle_#862.mat
BOOST,900,0.88192,2.64189,1.0,0,discharge,0,-2.642,0.881,2.0,2.0,4.135,4.0839,19.3451,10-11-21_21.43_BOOST_protocol_HPPC_IN21700_30T_cycle_#900.mat
BOOST,900,0.88192,2.64189,1.0,0,discharge,0,-2.642,0.881,10.0,9.7,4.135,4.065,26.5001,10-11-21_21.43_BOOST_protocol_HPPC_IN21700_30T_cycle_#900.mat
BOOST,900,0.88192,2.64189,1.0,0,charge,0,1.32,0.44,2.0,2.0,4.1487,4.1804,24.017,10-11-21_21.43_BOOST_protocol_HPPC_IN21700_30T_cycle_#900.mat
BOOST,900,0.88192,2.64189,1.0,0,charge,0,1.32,0.44,10.0,9.9,4.1487,4.1932,33.7147,10-11-21_21.43_BOOST_protocol_HPPC_IN21700_30T_cycle_#900.mat
BOOST,900,0.88192,2.64189,0.9999,0,discharge,1,-10.569,3.523,2.0,1.9,4.1441,3.9235,20.8724,10-11-21_21.43_BOOST_protocol_HPPC_IN21700_30T_cycle_#900.mat
BOOST,900,0.88192,2.64189,0.9999,0,discharge,1,-10.569,3.523,10.0,9.9,4.1441,3.8859,24.4299,10-11-21_21.43_BOOST_protocol_HPPC_IN21700_30T_cycle_#900.mat
BOOST,900,0.88192,2.64189,1.0,0,charge,1,1.694,0.565,2.0,2.0,4.1527,4.2001,27.9795,10-11-21_21.43_BOOST_protocol_HPPC_IN21700_30T_cycle_#900.mat
BOOST,900,0.88192,2.64189,1.0,0,charge,1,1.694,0.565,10.0,9.9,4.1527,4.2,27.9204,10-11-21_21.43_BOOST_protocol_HPPC_IN21700_30T_cycle_#900.mat
BOOST,900,0.88192,2.64189,0.9998,0,discharge,2,-21.137,7.046,2.0,1.9,4.143,3.7536,18.4227,10-11-21_21.43_BOOST_protocol_HPPC_IN21700_30T_cycle_#900.mat
BOOST,900,0.88192,2.64189,0.9998,0,discharge,2,-21.137,7.046,10.0,9.9,4.143,3.7052,20.7125,10-11-21_21.43_BOOST_protocol_HPPC_IN21700_30T_cycle_#900.mat
BOOST,900,0.88192,2.64189,1.0,0,charge,2,1.619,0.54,2.0,1.9,4.1562,4.2,27.0454,10-11-21_21.43_BOOST_protocol_HPPC_IN21700_30T_cycle_#900.mat
BOOST,900,0.88192,2.64189,1.0,0,charge,2,1.619,0.54,10.0,9.9,4.1562,4.2,27.0454,10-11-21_21.43_BOOST_protocol_HPPC_IN21700_30T_cycle_#900.mat
BOOST,900,0.88192,2.64189,0.9998,0,discharge,3,-30.384,10.128,2.0,1.9,4.1423,3.6271,16.9563,10-11-21_21.43_BOOST_protocol_HPPC_IN21700_30T_cycle_#900.mat
BOOST,900,0.88192,2.64189,0.9998,0,discharge,3,-30.384,10.128,10.0,9.9,4.1423,3.5658,18.9738,10-11-21_21.43_BOOST_protocol_HPPC_IN21700_30T_cycle_#900.mat
BOOST,900,0.88192,2.64189,1.0,0,charge,3,1.594,0.531,2.0,1.9,4.1582,4.2002,26.3422,10-11-21_21.43_BOOST_protocol_HPPC_IN21700_30T_cycle_#900.mat
BOOST,900,0.88192,2.64189,1.0,0,charge,3,1.594,0.531,10.0,9.9,4.1582,4.2,26.2168,10-11-21_21.43_BOOST_protocol_HPPC_IN21700_30T_cycle_#900.mat
BOOST,900,0.88192,2.64189,0.9559,1,discharge,0,-2.643,0.881,2.0,1.9,4.0924,4.0401,19.7889,10-11-21_21.43_BOOST_protocol_HPPC_IN21700_30T_cycle_#900.mat
BOOST,900,0.88192,2.64189,0.9559,1,discharge,0,-2.643,0.881,10.0,9.9,4.0924,4.0292,23.9131,10-11-21_21.43_BOOST_protocol_HPPC_IN21700_30T_cycle_#900.mat
BOOST,900,0.88192,2.64189,0.956,1,charge,0,1.321,0.44,2.0,2.0,4.094,4.1204,19.9849,10-11-21_21.43_BOOST_protocol_HPPC_IN21700_30T_cycle_#900.mat
BOOST,900,0.88192,2.64189,0.956,1,charge,0,1.321,0.44,10.0,9.9,4.094,4.1266,24.6783,10-11-21_21.43_BOOST_protocol_HPPC_IN21700_30T_cycle_#900.mat
BOOST,900,0.88192,2.64189,0.9559,1,discharge,1,-10.571,3.524,2.0,1.9,4.0928,3.8968,18.5413,10-11-21_21.43_BOOST_protocol_HPPC_IN21700_30T_cycle_#900.mat
BOOST,900,0.88192,2.64189,0.9559,1,discharge,1,-10.571,3.524,10.0,9.9,4.0928,3.8664,21.4171,10-11-21_21.43_BOOST_protocol_HPPC_IN21700_30T_cycle_#900.mat
BOOST,900,0.88192,2.64189,0.956,1,charge,1,4.757,1.586,2.0,1.9,4.0967,4.2,21.717,10-11-21_21.43_BOOST_protocol_HPPC_IN21700_30T_cycle_#900.mat
BOOST,900,0.88192,2.64189,0.956,1,charge,1,4.757,1.586,10.0,9.9,4.0967,4.2,21.717,10-11-21_21.43_BOOST_protocol_HPPC_IN21700_30T_cycle_#900.mat
BOOST,900,0.88192,2.64189,0.9558,1,discharge,2,-21.137,7.046,2.0,2.0,4.0933,3.7347,16.9655,10-11-21_21.43_BOOST_protocol_HPPC_IN21700_30T_cycle_#900.mat
BOOST,900,0.88192,2.64189,0.9558,1,discharge,2,-21.137,7.046,10.0,9.9,4.0933,3.6849,19.3216,10-11-21_21.43_BOOST_protocol_HPPC_IN21700_30T_cycle_#900.mat
BOOST,900,0.88192,2.64189,0.956,1,charge,2,4.699,1.566,2.0,1.9,4.0997,4.2,21.345,10-11-21_21.43_BOOST_protocol_HPPC_IN21700_30T_cycle_#900.mat
BOOST,900,0.88192,2.64189,0.956,1,charge,2,4.699,1.566,10.0,9.9,4.0997,4.2002,21.3875,10-11-21_21.43_BOOST_protocol_HPPC_IN21700_30T_cycle_#900.mat
BOOST,900,0.88192,2.64189,0.9557,1,discharge,3,-30.382,10.127,2.0,2.0,4.0941,3.612,15.8679,10-11-21_21.43_BOOST_protocol_HPPC_IN21700_30T_cycle_#900.mat
BOOST,900,0.88192,2.64189,0.9557,1,discharge,3,-30.382,10.127,10.0,9.9,4.0941,3.5425,18.1555,10-11-21_21.43_BOOST_protocol_HPPC_IN21700_30T_cycle_#900.mat
BOOST,900,0.88192,2.64189,0.956,1,charge,3,4.674,1.558,2.0,1.9,4.1024,4.1999,20.8619,10-11-21_21.43_BOOST_protocol_HPPC_IN21700_30T_cycle_#900.mat
BOOST,900,0.88192,2.64189,0.956,1,charge,3,4.674,1.558,10.0,9.9,4.1024,4.2001,20.9047,10-11-21_21.43_BOOST_protocol_HPPC_IN21700_30T_cycle_#900.mat
BOOST,900,0.88192,2.64189,0.9119,2,discharge,0,-2.643,0.881,2.0,2.0,4.0781,4.0296,18.349,10-11-21_21.43_BOOST_protocol_HPPC_IN21700_30T_cycle_#900.mat
BOOST,900,0.88192,2.64189,0.9119,2,discharge,0,-2.643,0.881,10.0,9.9,4.0781,4.0191,22.3214,10-11-21_21.43_BOOST_protocol_HPPC_IN21700_30T_cycle_#900.mat
BOOST,900,0.88192,2.64189,0.9119,2,charge,0,1.321,0.44,2.0,2.0,4.0787,4.1034,18.7022,10-11-21_21.43_BOOST_protocol_HPPC_IN21700_30T_cycle_#900.mat
BOOST,900,0.88192,2.64189,0.9119,2,charge,0,1.321,0.44,10.0,9.9,4.0787,4.1083,22.4124,10-11-21_21.43_BOOST_protocol_HPPC_IN21700_30T_cycle_#900.mat
BOOST,900,0.88192,2.64189,0.9118,2,discharge,1,-10.569,3.523,2.0,2.0,4.0783,3.8926,17.5703,10-11-21_21.43_BOOST_protocol_HPPC_IN21700_30T_cycle_#900.mat
BOOST,900,0.88192,2.64189,0.9118,2,discharge,1,-10.569,3.523,10.0,9.9,4.0783,3.8554,21.09,10-11-21_21.43_BOOST_protocol_HPPC_IN21700_30T_cycle_#900.mat
BOOST,900,0.88192,2.64189,0.912,2,charge,1,5.284,1.761,2.0,2.0,4.0817,4.1754,17.7318,10-11-21_21.43_BOOST_protocol_HPPC_IN21700_30T_cycle_#900.mat
BOOST,900,0.88192,2.64189,0.912,2,charge,1,5.284,1.761,10.0,9.9,4.0817,4.1946,21.3652,10-11-21_21.43_BOOST_protocol_HPPC_IN21700_30T_cycle_#900.mat
BOOST,900,0.88192,2.64189,0.9118,2,discharge,2,-21.138,7.046,2.0,2.0,4.0786,3.7333,16.3355,10-11-21_21.43_BOOST_protocol_HPPC_IN21700_30T_cycle_#900.mat
BOOST,900,0.88192,2.64189,0.9118,2,discharge,2,-21.138,7.046,10.0,9.9,4.0786,3.6686,19.3963,10-11-21_21.43_BOOST_protocol_HPPC_IN21700_30T_cycle_#900.mat
BOOST,900,0.88192,2.64189,0.912,2,charge,2,6.203,2.068,2.0,1.9,4.0839,4.2,18.718,10-11-21_21.43_BOOST_protocol_HPPC_IN21700_30T_cycle_#900.mat
BOOST,900,0.88192,2.64189,0.912,2,charge,2,6.203,2.068,10.0,9.9,4.0839,4.2001,18.7341,10-11-21_21.43_BOOST_protocol_HPPC_IN21700_30T_cycle_#900.mat
BOOST,900,0.88192,2.64189,0.9117,2,discharge,3,-30.385,10.128,2.0,2.0,4.0793,3.6104,15.432,10-11-21_21.43_BOOST_protocol_HPPC_IN21700_30T_cycle_#900.mat
BOOST,900,0.88192,2.64189,0.9117,2,discharge,3,-30.385,10.128,10.0,9.9,4.0793,3.5234,18.2952,10-11-21_21.43_BOOST_protocol_HPPC_IN21700_30T_cycle_#900.mat
BOOST,900,0.88192,2.64189,0.912,2,charge,3,6.217,2.072,2.0,2.0,4.0861,4.2,18.3213,10-11-21_21.43_BOOST_protocol_HPPC_IN21700_30T_cycle_#900.mat
BOOST,900,0.88192,2.64189,0.912,2,charge,3,6.217,2.072,10.0,9.9,4.0861,4.2,18.3213,10-11-21_21.43_BOOST_protocol_HPPC_IN21700_30T_cycle_#900.mat
BOOST,900,0.88192,2.64189,0.8238,3,discharge,0,-2.643,0.881,2.0,1.9,4.0109,3.9662,16.9107,10-11-21_21.43_BOOST_protocol_HPPC_IN21700_30T_cycle_#900.mat
BOOST,900,0.88192,2.64189,0.8238,3,discharge,0,-2.643,0.881,10.0,9.9,4.0109,3.9498,23.115,10-11-21_21.43_BOOST_protocol_HPPC_IN21700_30T_cycle_#900.mat
BOOST,900,0.88192,2.64189,0.8239,3,charge,0,1.321,0.44,2.0,2.0,4.0131,4.0349,16.5076,10-11-21_21.43_BOOST_protocol_HPPC_IN21700_30T_cycle_#900.mat
BOOST,900,0.88192,2.64189,0.8239,3,charge,0,1.321,0.44,10.0,9.9,4.0131,4.0418,21.7325,10-11-21_21.43_BOOST_protocol_HPPC_IN21700_30T_cycle_#900.mat
BOOST,900,0.88192,2.64189,0.8237,3,discharge,1,-10.569,3.523,2.0,2.0,4.0111,3.8361,16.5579,10-11-21_21.43_BOOST_protocol_HPPC_IN21700_30T_cycle_#900.mat
BOOST,900,0.88192,2.64189,0.8237,3,discharge,1,-10.569,3.523,10.0,9.9,4.0111,3.7836,21.5252,10-11-21_21.43_BOOST_protocol_HPPC_IN21700_30T_cycle_#900.mat
BOOST,900,0.88192,2.64189,0.8239,3,charge,1,5.284,1.761,2.0,1.9,4.0168,4.1015,16.0301,10-11-21_21.43_BOOST_protocol_HPPC_IN21700_30T_cycle_#900.mat
BOOST,900,0.88192,2.64189,0.8239,3,charge,1,5.284,1.761,10.0,9.9,4.0168,4.1261,20.6859,10-11-21_21.43_BOOST_protocol_HPPC_IN21700_30T_cycle_#900.mat
BOOST,900,0.88192,2.64189,0.8237,3,discharge,2,-21.138,7.046,2.0,2.0,4.0128,3.6797,15.7583,10-11-21_21.43_BOOST_protocol_HPPC_IN21700_30T_cycle_#900.mat
BOOST,900,0.88192,2.64189,0.8237,3,discharge,2,-21.138,7.046,10.0,9.9,4.0128,3.6019,19.4389,10-11-21_21.43_BOOST_protocol_HPPC_IN21700_30T_cycle_#900.mat
BOOST,900,0.88192,2.64189,0.824,3,charge,2,10.685,3.562,2.0,2.0,4.0215,4.2001,16.715,10-11-21_21.43_BOOST_protocol_HPPC_IN21700_30T_cycle_#900.mat
BOOST,900,0.88192,2.64189,0.824,3,charge,2,10.685,3.562,10.0,9.9,4.0215,4.2,16.7057,10-11-21_21.43_BOOST_protocol_HPPC_IN21700_30T_cycle_#900.mat
BOOST,900,0.88192,2.64189,0.8236,3,discharge,3,-30.383,10.128,2.0,1.9,4.0139,3.5608,14.9129,10-11-21_21.43_BOOST_protocol_HPPC_IN21700_30T_cycle_#900.mat
BOOST,900,0.88192,2.64189,0.8236,3,discharge,3,-30.383,10.128,10.0,9.9,4.0139,3.4611,18.1944,10-11-21_21.43_BOOST_protocol_HPPC_IN21700_30T_cycle_#900.mat
BOOST,900,0.88192,2.64189,0.824,3,charge,3,10.834,3.611,2.0,2.0,4.0241,4.2002,16.2536,10-11-21_21.43_BOOST_protocol_HPPC_IN21700_30T_cycle_#900.mat
BOOST,900,0.88192,2.64189,0.824,3,charge,3,10.834,3.611,10.0,9.9,4.0241,4.2001,16.2444,10-11-21_21.43_BOOST_protocol_HPPC_IN21700_30T_cycle_#900.mat
BOOST,900,0.88192,2.64189,0.7358,4,discharge,0,-2.641,0.88,2.0,2.0,3.917,3.8751,15.864,10-11-21_21.43_BOOST_protocol_HPPC_IN21700_30T_cycle_#900.mat
BOOST,900,0.88192,2.64189,0.7358,4,discharge,0,-2.641,0.88,10.0,9.9,3.917,3.8603,21.4675,10-11-21_21.43_BOOST_protocol_HPPC_IN21700_30T_cycle_#900.mat
BOOST,900,0.88192,2.64189,0.7358,4,charge,0,1.321,0.44,2.0,2.0,3.9191,3.9393,15.2961,10-11-21_21.43_BOOST_protocol_HPPC_IN21700_30T_cycle_#900.mat
BOOST,900,0.88192,2.64189,0.7358,4,charge,0,1.321,0.44,10.0,9.9,3.9191,3.9453,19.8395,10-11-21_21.43_BOOST_protocol_HPPC_IN21700_30T_cycle_#900.mat
BOOST,900,0.88192,2.64189,0.7357,4,discharge,1,-10.571,3.524,2.0,2.0,3.9171,3.7526,15.5614,10-11-21_21.43_BOOST_protocol_HPPC_IN21700_30T_cycle_#900.mat
BOOST,900,0.88192,2.64189,0.7357,4,discharge,1,-10.571,3.524,10.0,9.9,3.9171,3.7071,19.8657,10-11-21_21.43_BOOST_protocol_HPPC_IN21700_30T_cycle_#900.mat
BOOST,900,0.88192,2.64189,0.7358,4,charge,1,5.286,1.762,2.0,2.0,3.9229,4.0014,14.8503,10-11-21_21.43_BOOST_protocol_HPPC_IN21700_30T_cycle_#900.mat
BOOST,900,0.88192,2.64189,0.7358,4,charge,1,5.286,1.762,10.0,9.9,3.9229,4.0205,18.4635,10-11-21_21.43_BOOST_protocol_HPPC_IN21700_30T_cycle_#900.mat
BOOST,900,0.88192,2.64189,0.7356,4,discharge,2,-21.137,7.046,2.0,1.9,3.9175,3.6052,14.775,10-11-21_21.43_BOOST_protocol_HPPC_IN21700_30T_cycle_#900.mat
BOOST,900,0.88192,2.64189,0.7356,4,discharge,2,-21.137,7.046,10.0,9.9,3.9175,3.5338,18.153,10-11-21_21.43_BOOST_protocol_HPPC_IN21700_30T_cycle_#900.mat
BOOST,900,0.88192,2.64189,0.7359,4,charge,2,15.853,5.284,2.0,2.0,3.9252,4.1446,13.8397,10-11-21_21.43_BOOST_protocol_HPPC_IN21700_30T_cycle_#900.mat
BOOST,900,0.88192,2.64189,0.7359,4,charge,2,15.853,5.284,10.0,9.9,3.9252,4.1969,17.1387,10-11-21_21.43_BOOST_protocol_HPPC_IN21700_30T_cycle_#900.mat
BOOST,900,0.88192,2.64189,0.7355,4,discharge,3,-30.385,10.128,2.0,1.9,3.9182,3.4895,14.1089,10-11-21_21.43_BOOST_protocol_HPPC_IN21700_30T_cycle_#900.mat
BOOST,900,0.88192,2.64189,0.7355,4,discharge,3,-30.385,10.128,10.0,9.9,3.9182,3.3952,17.2124,10-11-21_21.43_BOOST_protocol_HPPC_IN21700_30T_cycle_#900.mat
BOOST,900,0.88192,2.64189,0.736,4,charge,3,18.8,6.267,2.0,1.9,3.9277,4.2001,14.4894,10-11-21_21.43_BOOST_protocol_HPPC_IN21700_30T_cycle_#900.mat
BOOST,900,0.88192,2.64189,0.736,4,charge,3,18.8,6.267,10.0,9.9,3.9277,4.2,14.484,10-11-21_21.43_BOOST_protocol_HPPC_IN21700_30T_cycle_#900.mat
BOOST,900,0.88192,2.64189,0.6477,5,discharge,0,-2.643,0.881,2.0,1.9,3.832,3.7932,14.6792,10-11-21_21.43_BOOST_protocol_HPPC_IN21700_30T_cycle_#900.mat
BOOST,900,0.88192,2.64189,0.6477,5,discharge,0,-2.643,0.881,10.0,9.91,3.832,3.7798,19.7488,10-11-21_21.43_BOOST_protocol_HPPC_IN21700_30T_cycle_#900.mat
BOOST,900,0.88192,2.64189,0.6477,5,charge,0,1.323,0.441,2.0,2.0,3.8344,3.8539,14.7392,10-11-21_21.43_BOOST_protocol_HPPC_IN21700_30T_cycle_#900.mat
BOOST,900,0.88192,2.64189,0.6477,5,charge,0,1.323,0.441,10.0,9.9,3.8344,3.8597,19.1232,10-11-21_21.43_BOOST_protocol_HPPC_IN21700_30T_cycle_#900.mat
BOOST,900,0.88192,2.64189,0.6476,5,discharge,1,-10.569,3.523,2.0,2.0,3.832,3.6766,14.7034,10-11-21_21.43_BOOST_protocol_HPPC_IN21700_30T_cycle_#900.mat
BOOST,900,0.88192,2.64189,0.6476,5,discharge,1,-10.569,3.523,10.0,9.9,3.832,3.6339,18.7435,10-11-21_21.43_BOOST_protocol_HPPC_IN21700_30T_cycle_#900.mat
BOOST,900,0.88192,2.64189,0.6477,5,charge,1,5.285,1.762,2.0,1.9,3.8377,3.9137,14.3815,10-11-21_21.43_BOOST_protocol_HPPC_IN21700_30T_cycle_#900.mat
BOOST,900,0.88192,2.64189,0.6477,5,charge,1,5.285,1.762,10.0,9.9,3.8377,3.9347,18.3554,10-11-21_21.43_BOOST_protocol_HPPC_IN21700_30T_cycle_#900.mat
BOOST,900,0.88192,2.64189,0.6475,5,discharge,2,-21.138,7.046,2.0,2.0,3.8325,3.5316,14.235,10-11-21_21.43_BOOST_protocol_HPPC_IN21700_30T_cycle_#900.mat
BOOST,900,0.88192,2.64189,0.6475,5,discharge,2,-21.138,7.046,10.0,9.9,3.8325,3.458,17.7169,10-11-21_21.43_BOOST_protocol_HPPC_IN21700_30T_cycle_#900.mat
BOOST,900,0.88192,2.64189,0.6478,5,charge,2,15.851,5.284,2.0,1.9,3.8409,4.0559,13.5638,10-11-21_21.43_BOOST_protocol_HPPC_IN21700_30T_cycle_#900.mat
BOOST,900,0.88192,2.64189,0.6478,5,charge,2,15.851,5.284,10.0,9.9,3.8409,4.1093,16.9327,10-11-21_21.43_BOOST_protocol_HPPC_IN21700_30T_cycle_#900.mat
BOOST,900,0.88192,2.64189,0.6474,5,discharge,3,-30.383,10.128,2.0,1.9,3.8326,3.4184,13.6326,10-11-21_21.43_BOOST_protocol_HPPC_IN21700_30T_cycle_#900.mat
BOOST,900,0.88192,2.64189,0.6474,5,discharge,3,-30.383,10.128,10.0,9.9,3.8326,3.3161,16.9996,10-11-21_21.43_BOOST_protocol_HPPC_IN21700_30T_cycle_#900.mat
BOOST,900,0.88192,2.64189,0.6479,5,charge,3,25.415,8.472,2.0,2.0,3.8433,4.1832,13.374,10-11-21_21.43_BOOST_protocol_HPPC_IN21700_30T_cycle_#900.mat
BOOST,900,0.88192,2.64189,0.6479,5,charge,3,25.415,8.472,10.0,9.9,3.8433,4.1999,14.0311,10-11-21_21.43_BOOST_protocol_HPPC_IN21700_30T_cycle_#900.mat
BOOST,900,0.88192,2.64189,0.5596,6,discharge,0,-2.641,0.88,2.0,2.0,3.7419,3.7035,14.5394,10-11-21_21.43_BOOST_protocol_HPPC_IN21700_30T_cycle_#900.mat
BOOST,900,0.88192,2.64189,0.5596,6,discharge,0,-2.641,0.88,10.0,9.9,3.7419,3.6909,19.3101,10-11-21_21.43_BOOST_protocol_HPPC_IN21700_30T_cycle_#900.mat
BOOST,900,0.88192,2.64189,0.5596,6,charge,0,1.321,0.44,2.0,2.0,3.7437,3.7625,14.2316,10-11-21_21.43_BOOST_protocol_HPPC_IN21700_30T_cycle_#900.mat
BOOST,900,0.88192,2.64189,0.5596,6,charge,0,1.321,0.44,10.0,9.9,3.7437,3.7681,18.4709,10-11-21_21.43_BOOST_protocol_HPPC_IN21700_30T_cycle_#900.mat
BOOST,900,0.88192,2.64189,0.5595,6,discharge,1,-10.569,3.523,2.0,2.0,3.7423,3.5893,14.4763,10-11-21_21.43_BOOST_protocol_HPPC_IN21700_30T_cycle_#900.mat
BOOST,900,0.88192,2.64189,0.5595,6,discharge,1,-10.569,3.523,10.0,9.9,3.7423,3.544,18.7624,10-11-21_21.43_BOOST_protocol_HPPC_IN21700_30T_cycle_#900.mat
BOOST,900,0.88192,2.64189,0.5597,6,charge,1,5.285,1.762,2.0,2.0,3.7471,3.8217,14.1168,10-11-21_21.43_BOOST_protocol_HPPC_IN21700_30T_cycle_#900.mat
BOOST,900,0.88192,2.64189,0.5597,6,charge,1,5.285,1.762,10.0,9.9,3.7471,3.8419,17.9393,10-11-21_21.43_BOOST_protocol_HPPC_IN21700_30T_cycle_#900.mat
BOOST,900,0.88192,2.64189,0.5595,6,discharge,2,-21.138,7.046,2.0,2.0,3.7419,3.444,14.0931,10-11-21_21.43_BOOST_protocol_HPPC_IN21700_30T_cycle_#900.mat
BOOST,900,0.88192,2.64189,0.5595,6,discharge,2,-21.138,7.046,10.0,9.9,3.7419,3.366,17.7831,10-11-21_21.43_BOOST_protocol_HPPC_IN21700_30T_cycle_#900.mat
BOOST,900,0.88192,2.64189,0.5597,6,charge,2,15.852,5.284,2.0,1.9,3.7502,3.9623,13.38,10-11-21_21.43_BOOST_protocol_HPPC_IN21700_30T_cycle_#900.mat
BOOST,900,0.88192,2.64189,0.5597,6,charge,2,15.852,5.284,10.0,9.9,3.7502,4.0125,16.5468,10-11-21_21.43_BOOST_protocol_HPPC_IN21700_30T_cycle_#900.mat
BOOST,900,0.88192,2.64189,0.5594,6,discharge,3,-30.385,10.128,2.0,2.0,3.743,3.3274,13.6778,10-11-21_21.43_BOOST_protocol_HPPC_IN21700_30T_cycle_#900.mat
BOOST,900,0.88192,2.64189,0.5594,6,discharge,3,-30.385,10.128,10.0,9.9,3.743,3.2222,17.14,10-11-21_21.43_BOOST_protocol_HPPC_IN21700_30T_cycle_#900.mat
BOOST,900,0.88192,2.64189,0.5599,6,charge,3,26.423,8.808,2.0,2.0,3.7519,4.0892,12.7654,10-11-21_21.43_BOOST_protocol_HPPC_IN21700_30T_cycle_#900.mat
BOOST,900,0.88192,2.64189,0.5599,6,charge,3,26.423,8.808,10.0,9.9,3.7519,4.1638,15.5887,10-11-21_21.43_BOOST_protocol_HPPC_IN21700_30T_cycle_#900.mat
BOOST,900,0.88192,2.64189,0.4715,7,discharge,0,-2.643,0.881,2.0,2.0,3.6597,3.6214,14.4895,10-11-21_21.43_BOOST_protocol_HPPC_IN21700_30T_cycle_#900.mat
BOOST,900,0.88192,2.64189,0.4715,7,discharge,0,-2.643,0.881,10.0,9.9,3.6597,3.61,18.8023,10-11-21_21.43_BOOST_protocol_HPPC_IN21700_30T_cycle_#900.mat
BOOST,900,0.88192,2.64189,0.4715,7,charge,0,1.323,0.441,2.0,1.9,3.6613,3.6799,14.0632,10-11-21_21.43_BOOST_protocol_HPPC_IN21700_30T_cycle_#900.mat
BOOST,900,0.88192,2.64189,0.4715,7,charge,0,1.323,0.441,10.0,9.9,3.6613,3.6853,18.1461,10-11-21_21.43_BOOST_protocol_HPPC_IN21700_30T_cycle_#900.mat
BOOST,900,0.88192,2.64189,0.4715,7,discharge,1,-10.569,3.523,2.0,2.0,3.66,3.5081,14.3722,10-11-21_21.43_BOOST_protocol_HPPC_IN21700_30T_cycle_#900.mat
BOOST,900,0.88192,2.64189,0.4715,7,discharge,1,-10.569,3.523,10.0,9.9,3.66,3.4654,18.4123,10-11-21_21.43_BOOST_protocol_HPPC_IN21700_30T_cycle_#900.mat
BOOST,900,0.88192,2.64189,0.4716,7,charge,1,5.285,1.762,2.0,1.9,3.6642,3.7387,14.0978,10-11-21_21.43_BOOST_protocol_HPPC_IN21700_30T_cycle_#900.mat
BOOST,900,0.88192,2.64189,0.4716,7,charge,1,5.285,1.762,10.0,9.9,3.6642,3.7587,17.8825,10-11-21_21.43_BOOST_protocol_HPPC_IN21700_30T_cycle_#900.mat
BOOST,900,0.88192,2.64189,0.4714,7,discharge,2,-21.138,7.046,2.0,2.0,3.6598,3.3629,14.0458,10-11-21_21.43_BOOST_protocol_HPPC_IN21700_30T_cycle_#900.mat
BOOST,900,0.88192,2.64189,0.4714,7,discharge,2,-21.138,7.046,10.0,9.9,3.6598,3.2867,17.6507,10-11-21_21.43_BOOST_protocol_HPPC_IN21700_30T_cycle_#900.mat
BOOST,900,0.88192,2.64189,0.4717,7,charge,2,15.853,5.284,2.0,2.0,3.6682,3.8802,13.3729,10-11-21_21.43_BOOST_protocol_HPPC_IN21700_30T_cycle_#900.mat
BOOST,900,0.88192,2.64189,0.4717,7,charge,2,15.853,5.284,10.0,9.9,3.6682,3.9268,16.3124,10-11-21_21.43_BOOST_protocol_HPPC_IN21700_30T_cycle_#900.mat
BOOST,900,0.88192,2.64189,0.4713,7,discharge,3,-30.384,10.128,2.0,1.9,3.6609,3.2481,13.5861,10-11-21_21.43_BOOST_protocol_HPPC_IN21700_30T_cycle_#900.mat
BOOST,900,0.88192,2.64189,0.4713,7,discharge,3,-30.384,10.128,10.0,9.9,3.6609,3.1412,17.1044,10-11-21_21.43_BOOST_protocol_HPPC_IN21700_30T_cycle_#900.mat
BOOST,900,0.88192,2.64189,0.4718,7,charge,3,26.423,8.808,2.0,1.9,3.6707,4.0038,12.6064,10-11-21_21.43_BOOST_protocol_HPPC_IN21700_30T_cycle_#900.mat
BOOST,900,0.88192,2.64189,0.4718,7,charge,3,26.423,8.808,10.0,9.9,3.6707,4.0772,15.3843,10-11-21_21.43_BOOST_protocol_HPPC_IN21700_30T_cycle_#900.mat
BOOST,900,0.88192,2.64189,0.3834,8,discharge,0,-2.641,0.88,2.0,2.0,3.596,3.5574,14.614,10-11-21_21.43_BOOST_protocol_HPPC_IN21700_30T_cycle_#900.mat
BOOST,900,0.88192,2.64189,0.3834,8,discharge,0,-2.641,0.88,10.0,9.9,3.596,3.5457,19.0437,10-11-21_21.43_BOOST_protocol_HPPC_IN21700_30T_cycle_#900.mat
BOOST,900,0.88192,2.64189,0.3835,8,charge,0,1.323,0.441,2.0,2.0,3.5984,3.6179,14.7437,10-11-21_21.43_BOOST_protocol_HPPC_IN21700_30T_cycle_#900.mat
BOOST,900,0.88192,2.64189,0.3835,8,charge,0,1.323,0.441,10.0,9.9,3.5984,3.6231,18.6753,10-11-21_21.43_BOOST_protocol_HPPC_IN21700_30T_cycle_#900.mat
BOOST,900,0.88192,2.64189,0.3834,8,discharge,1,-10.569,3.523,2.0,2.0,3.597,3.4396,14.8926,10-11-21_21.43_BOOST_protocol_HPPC_IN21700_30T_cycle_#900.mat
BOOST,900,0.88192,2.64189,0.3834,8,discharge,1,-10.569,3.523,10.0,9.91,3.597,3.3953,19.0841,10-11-21_21.43_BOOST_protocol_HPPC_IN21700_30T_cycle_#900.mat
BOOST,900,0.88192,2.64189,0.3835,8,charge,1,5.284,1.761,2.0,2.0,3.602,3.6786,14.4969,10-11-21_21.43_BOOST_protocol_HPPC_IN21700_30T_cycle_#900.mat
BOOST,900,0.88192,2.64189,0.3835,8,charge,1,5.284,1.761,10.0,9.9,3.602,3.6985,18.263,10-11-21_21.43_BOOST_protocol_HPPC_IN21700_30T_cycle_#900.mat
BOOST,900,0.88192,2.64189,0.3833,8,discharge,2,-21.138,7.046,2.0,2.0,3.5977,3.2902,14.5473,10-11-21_21.43_BOOST_protocol_HPPC_IN21700_30T_cycle_#900.mat
BOOST,900,0.88192,2.64189,0.3833,8,discharge,2,-21.138,7.046,10.0,9.9,3.5977,3.207,18.4833,10-11-21_21.43_BOOST_protocol_HPPC_IN21700_30T_cycle_#900.mat
BOOST,900,0.88192,2.64189,0.3836,8,charge,2,15.853,5.284,2.0,1.9,3.6063,3.8217,13.5873,10-11-21_21.43_BOOST_protocol_HPPC_IN21700_30T_cycle_#900.mat
BOOST,900,0.88192,2.64189,0.3836,8,charge,2,15.853,5.284,10.0,9.9,3.6063,3.8689,16.5647,10-11-21_21.43_BOOST_protocol_HPPC_IN21700_30T_cycle_#900.mat
BOOST,900,0.88192,2.64189,0.3832,8,discharge,3,-30.385,10.128,2.0,1.9,3.598,3.1727,13.997,10-11-21_21.43_BOOST_protocol_HPPC_IN21700_30T_cycle_#900.mat
BOOST,900,0.88192,2.64189,0.3832,8,discharge,3,-30.385,10.128,10.0,9.9,3.598,3.0513,17.9924,10-11-21_21.43_BOOST_protocol_HPPC_IN21700_30T_cycle_#900.mat
BOOST,900,0.88192,2.64189,0.3837,8,charge,3,26.421,8.807,2.0,2.0,3.6098,3.949,12.8383,10-11-21_21.43_BOOST_protocol_HPPC_IN21700_30T_cycle_#900.mat
BOOST,900,0.88192,2.64189,0.3837,8,charge,3,26.421,8.807,10.0,9.9,3.6098,4.0155,15.3552,10-11-21_21.43_BOOST_protocol_HPPC_IN21700_30T_cycle_#900.mat
BOOST,900,0.88192,2.64189,0.2954,9,discharge,0,-2.643,0.881,2.0,2.0,3.5167,3.4739,16.1919,10-11-21_21.43_BOOST_protocol_HPPC_IN21700_30T_cycle_#900.mat
BOOST,900,0.88192,2.64189,0.2954,9,discharge,0,-2.643,0.881,10.0,9.9,3.5167,3.4603,21.337,10-11-21_21.43_BOOST_protocol_HPPC_IN21700_30T_cycle_#900.mat
BOOST,900,0.88192,2.64189,0.2954,9,charge,0,1.323,0.441,2.0,1.9,3.5193,3.5401,15.7278,10-11-21_21.43_BOOST_protocol_HPPC_IN21700_30T_cycle_#900.mat
BOOST,900,0.88192,2.64189,0.2954,9,charge,0,1.323,0.441,10.0,9.9,3.5193,3.5463,20.4159,10-11-21_21.43_BOOST_protocol_HPPC_IN21700_30T_cycle_#900.mat
BOOST,900,0.88192,2.64189,0.2953,9,discharge,1,-10.569,3.523,2.0,2.0,3.5172,3.3441,16.3781,10-11-21_21.43_BOOST_protocol_HPPC_IN21700_30T_cycle_#900.mat
BOOST,900,0.88192,2.64189,0.2953,9,discharge,1,-10.569,3.523,10.0,9.9,3.5172,3.2919,21.3171,10-11-21_21.43_BOOST_protocol_HPPC_IN21700_30T_cycle_#900.mat
BOOST,900,0.88192,2.64189,0.2954,9,charge,1,5.284,1.761,2.0,2.0,3.5244,3.6065,15.5378,10-11-21_21.43_BOOST_protocol_HPPC_IN21700_30T_cycle_#900.mat
BOOST,900,0.88192,2.64189,0.2954,9,charge,1,5.284,1.761,10.0,9.9,3.5244,3.628,19.6067,10-11-21_21.43_BOOST_protocol_HPPC_IN21700_30T_cycle_#900.mat
BOOST,900,0.88192,2.64189,0.2952,9,discharge,2,-21.138,7.046,2.0,2.0,3.5197,3.1806,16.0422,10-11-21_21.43_BOOST_protocol_HPPC_IN21700_30T_cycle_#900.mat
BOOST,900,0.88192,2.64189,0.2952,9,discharge,2,-21.138,7.046,10.0,9.91,3.5197,3.0644,21.5394,10-11-21_21.43_BOOST_protocol_HPPC_IN21700_30T_cycle_#900.mat
BOOST,900,0.88192,2.64189,0.2955,9,charge,2,15.852,5.284,2.0,2.0,3.5299,3.7564,14.2884,10-11-21_21.43_BOOST_protocol_HPPC_IN21700_30T_cycle_#900.mat
BOOST,900,0.88192,2.64189,0.2955,9,charge,2,15.852,5.284,10.0,9.9,3.5299,3.8105,17.7012,10-11-21_21.43_BOOST_protocol_HPPC_IN21700_30T_cycle_#900.mat
BOOST,900,0.88192,2.64189,0.2952,9,discharge,3,-30.385,10.128,2.0,2.0,3.5208,3.049,15.5274,10-11-21_21.43_BOOST_protocol_HPPC_IN21700_30T_cycle_#900.mat
BOOST,900,0.88192,2.64189,0.2952,9,discharge,3,-30.385,10.128,10.0,9.9,3.5208,2.8527,21.9878,10-11-21_21.43_BOOST_protocol_HPPC_IN21700_30T_cycle_#900.mat
BOOST,900,0.88192,2.64189,0.2956,9,charge,3,26.421,8.807,2.0,2.0,3.5337,3.8841,13.2622,10-11-21_21.43_BOOST_protocol_HPPC_IN21700_30T_cycle_#900.mat
BOOST,900,0.88192,2.64189,0.2956,9,charge,3,26.421,8.807,10.0,9.9,3.5337,3.9597,16.1235,10-11-21_21.43_BOOST_protocol_HPPC_IN21700_30T_cycle_#900.mat
BOOST,900,0.88192,2.64189,0.2513,10,discharge,0,-2.643,0.881,2.0,1.9,3.4685,3.4217,17.7072,10-11-21_21.43_BOOST_protocol_HPPC_IN21700_30T_cycle_#900.mat
BOOST,900,0.88192,2.64189,0.2513,10,discharge,0,-2.643,0.881,10.0,9.9,3.4685,3.4058,23.723,10-11-21_21.43_BOOST_protocol_HPPC_IN21700_30T_cycle_#900.mat
BOOST,900,0.88192,2.64189,0.2514,10,charge,0,1.321,0.44,2.0,1.9,3.4706,3.4932,17.1121,10-11-21_21.43_BOOST_protocol_HPPC_IN21700_30T_cycle_#900.mat
BOOST,900,0.88192,2.64189,0.2514,10,charge,0,1.321,0.44,10.0,9.9,3.4706,3.4992,21.6552,10-11-21_21.43_BOOST_protocol_HPPC_IN21700_30T_cycle_#900.mat
BOOST,900,0.88192,2.64189,0.2513,10,discharge,1,-10.569,3.523,2.0,2.0,3.4689,3.2787,17.996,10-11-21_21.43_BOOST_protocol_HPPC_IN21700_30T_cycle_#900.mat
BOOST,900,0.88192,2.64189,0.2513,10,discharge,1,-10.569,3.523,10.0,9.9,3.4689,3.2112,24.3826,10-11-21_21.43_BOOST_protocol_HPPC_IN21700_30T_cycle_#900.mat
BOOST,900,0.88192,2.64189,0.2514,10,charge,1,5.284,1.761,2.0,2.0,3.4757,3.5618,16.2942,10-11-21_21.43_BOOST_protocol_HPPC_IN21700_30T_cycle_#900.mat
