Repository: KikETs/ECM_HYBRID_BMS_JOINT

## Results

| Arm | Model | Size | Protocol | Result | Worst cell |
|---|---|---|---|---|---|
| SOP | 2RC table + trim (A8) | 4 effective coefficients, 2 EW states | leave-one-cell-out | usable current 69.6 % discharge, 59.5 % charge (τ = 10 s) | 59.9 % / 53.5 % (BOOST_REST) |
| SOH | dQ/dV ridge | 65 coefficients | leave-one-cell-out | RMSE 0.0094, bias −0.0005 | 0.0130 (BOOST_REST) |
| SOC | 2RC EKF, low-current gate | 3 states | leave-one-cell-out | **2.34 %p** over six sensor disturbances on estimated SOH (2.325 on true SOH), per cell 2.00–2.75 | 4.60 %p (BOOST_NEGPULSE_1S, current offset −0.10 A) |

The SOH arm was a 10,945-parameter CNN until the second audit round. Nested

File: analysis/uypydj_ecm.csv (part 57 of 80)
cell,cycle,SOH,CAP_Ah,SOC,direction,rate_rank,I_A,V_pre_V,rest_before_s,n_points,R0_mOhm,R1_mOhm,tau1_s,R2_mOhm,tau2_s,fit_rmse_mV
BOOST_NEGPULSE_1S,718,0.87569,2.60465,0.9567,charge,1,4.54,4.0955,160.5,101,12.6094,4.0566,0.075,6.3664,0.473,0.2731
BOOST_NEGPULSE_1S,718,0.87569,2.60465,0.9565,discharge,2,-20.806,4.0919,671.8,101,11.2604,4.8686,0.1316,4.1309,5.195,1.3624
BOOST_NEGPULSE_1S,718,0.87569,2.60465,0.9567,charge,2,4.434,4.0978,280.7,101,23.0583,0.01,0.05,0.01,3000.0,0.4761
BOOST_NEGPULSE_1S,718,0.87569,2.60465,0.9564,discharge,3,-29.909,4.0926,671.1,101,11.0477,4.131,0.1168,3.9452,5.6941,1.641
BOOST_NEGPULSE_1S,718,0.87569,2.60465,0.9567,charge,3,4.306,4.1013,386.0,101,22.9315,0.01,0.05,0.01,3000.0,0.5048
BOOST_NEGPULSE_1S,718,0.87569,2.60465,0.9133,discharge,0,-2.602,4.0771,4819.4,101,11.1585,5.7115,0.1615,7.5199,5.874,0.2222
BOOST_NEGPULSE_1S,718,0.87569,2.60465,0.9133,charge,0,1.3,4.0785,70.4,101,11.0788,5.521,0.1586,7.0529,5.5437,0.1295
BOOST_NEGPULSE_1S,718,0.87569,2.60465,0.9132,discharge,1,-10.402,4.0772,635.3,101,11.0753,5.197,0.1437,6.3366,6.0618,0.74
BOOST_NEGPULSE_1S,718,0.87569,2.60465,0.9133,charge,1,5.203,4.0808,160.4,101,11.0378,5.4023,0.1568,7.1495,6.1848,0.3839
BOOST_NEGPULSE_1S,718,0.87569,2.60465,0.9131,discharge,2,-20.806,4.0776,680.4,101,11.0847,4.1559,0.1216,5.4452,6.3612,1.2578
BOOST_NEGPULSE_1S,718,0.87569,2.60465,0.9134,charge,2,5.918,4.083,280.6,101,19.7844,0.01,2999.9997,0.01,2999.9997,0.5144
BOOST_NEGPULSE_1S,718,0.87569,2.60465,0.9131,discharge,3,-29.909,4.0783,688.2,101,11.0494,3.4388,0.1122,5.0444,6.4547,1.4666
BOOST_NEGPULSE_1S,718,0.87569,2.60465,0.9134,charge,3,5.811,4.085,385.0,101,19.8055,0.01,2999.9999,0.01,2999.9999,0.5713
BOOST_NEGPULSE_1S,718,0.87569,2.60465,0.8266,discharge,0,-2.602,4.0154,5376.8,101,10.7693,3.6552,0.1417,12.3821,8.4649,0.2149
BOOST_NEGPULSE_1S,718,0.87569,2.60465,0.8266,charge,0,1.3,4.0176,70.4,101,10.788,3.4854,0.1422,10.6292,8.1761,0.1198
BOOST_NEGPULSE_1S,718,0.87569,2.60465,0.8265,discharge,1,-10.402,4.0154,635.3,101,10.7808,3.3755,0.1361,9.3794,6.6004,0.657
BOOST_NEGPULSE_1S,718,0.87569,2.60465,0.8266,charge,1,5.204,4.0209,160.8,101,10.8726,3.3106,0.1414,8.6832,7.1384,0.3491
BOOST_NEGPULSE_1S,718,0.87569,2.60465,0.8265,discharge,2,-20.806,4.0171,680.5,101,10.7618,3.027,0.1338,6.7703,5.4954,1.2387
BOOST_NEGPULSE_1S,718,0.87569,2.60465,0.8267,charge,2,10.262,4.0252,280.0,101,17.0333,0.01,0.05,0.01,2999.9831,0.2924
BOOST_NEGPULSE_1S,718,0.87569,2.60465,0.8264,discharge,3,-29.909,4.0179,737.4,100,10.7203,2.6544,0.128,5.8225,5.3591,1.6805
BOOST_NEGPULSE_1S,718,0.87569,2.60465,0.8267,charge,3,10.218,4.0275,385.7,101,16.8831,0.01,0.05,0.01,3000.0,0.5595
BOOST_NEGPULSE_1S,718,0.87569,2.60465,0.7399,discharge,0,-2.6,3.9189,5424.1,101,10.6178,2.7781,0.16,11.8183,9.2831,0.188
BOOST_NEGPULSE_1S,718,0.87569,2.60465,0.7399,charge,0,1.298,3.9211,70.3,101,10.5352,2.6532,0.1311,8.8758,7.5065,0.1077
BOOST_NEGPULSE_1S,718,0.87569,2.60465,0.7398,discharge,1,-10.402,3.9192,635.3,101,10.5679,2.6832,0.1375,8.1113,6.1909,0.5503
BOOST_NEGPULSE_1S,718,0.87569,2.60465,0.7399,charge,1,5.204,3.9245,160.4,101,10.4767,2.5412,0.1376,7.1198,6.7409,0.2993
BOOST_NEGPULSE_1S,718,0.87569,2.60465,0.7398,discharge,2,-20.806,3.9197,680.3,101,10.5966,2.4373,0.1379,5.9528,5.4213,1.1935
BOOST_NEGPULSE_1S,718,0.87569,2.60465,0.74,charge,2,15.606,3.9276,280.6,101,10.2969,2.113,0.1291,6.69,7.9646,0.7346
BOOST_NEGPULSE_1S,718,0.87569,2.60465,0.7397,discharge,3,-29.909,3.92,799.7,101,10.4668,2.2589,0.1407,5.4724,5.8334,1.5976
BOOST_NEGPULSE_1S,718,0.87569,2.60465,0.7401,charge,3,18.189,3.929,385.9,101,14.8963,0.01,0.05,0.01,2999.993,0.3183
BOOST_NEGPULSE_1S,718,0.87569,2.60465,0.6532,discharge,0,-2.602,3.8378,5519.5,101,10.4492,2.3199,0.136,10.3538,8.8709,0.1544
BOOST_NEGPULSE_1S,718,0.87569,2.60465,0.6532,charge,0,1.3,3.8395,70.4,101,10.2929,2.3298,0.1205,8.5162,7.7972,0.1108
BOOST_NEGPULSE_1S,718,0.87569,2.60465,0.6531,discharge,1,-10.402,3.8379,635.3,101,10.5211,2.2278,0.1318,7.6848,6.8634,0.5279
BOOST_NEGPULSE_1S,718,0.87569,2.60465,0.6533,charge,1,5.202,3.8427,160.5,101,10.3443,2.1984,0.1279,7.5511,7.4068,0.2612
BOOST_NEGPULSE_1S,718,0.87569,2.60465,0.653,discharge,2,-20.806,3.8371,680.5,101,10.4074,2.0763,0.1249,6.4062,6.49,0.9876
BOOST_NEGPULSE_1S,718,0.87569,2.60465,0.6534,charge,2,15.604,3.8455,280.7,101,10.2507,1.8933,0.1281,6.1925,7.1941,0.7261
BOOST_NEGPULSE_1S,718,0.87569,2.60465,0.653,discharge,3,-29.909,3.8376,800.2,101,10.4266,1.8484,0.131,6.1159,6.9393,1.2635
BOOST_NEGPULSE_1S,718,0.87569,2.60465,0.6534,charge,3,24.818,3.8469,385.9,101,11.2608,2.9908,1.0364,0.01,3000.0,2.4708
BOOST_NEGPULSE_1S,718,0.87569,2.60465,0.5665,discharge,0,-2.602,3.7497,5586.7,101,10.3161,2.1767,0.1223,9.7865,9.2034,0.1534
BOOST_NEGPULSE_1S,718,0.87569,2.60465,0.5666,charge,0,1.3,3.7513,70.3,101,10.1167,2.1137,0.1031,8.5185,8.4384,0.1102
BOOST_NEGPULSE_1S,718,0.87569,2.60465,0.5664,discharge,1,-10.402,3.7498,635.3,101,10.4134,1.9807,0.1222,8.255,7.6259,0.4565
BOOST_NEGPULSE_1S,718,0.87569,2.60465,0.5666,charge,1,5.203,3.7543,160.5,101,10.2312,1.9732,0.1113,7.453,7.2756,0.2469
BOOST_NEGPULSE_1S,718,0.87569,2.60465,0.5664,discharge,2,-20.806,3.7502,680.3,101,10.337,1.8803,0.1208,6.8388,6.5557,0.9335
BOOST_NEGPULSE_1S,718,0.87569,2.60465,0.5667,charge,2,15.606,3.7565,280.8,101,10.2403,1.7034,0.1335,5.9257,6.7643,0.7687
BOOST_NEGPULSE_1S,718,0.87569,2.60465,0.5663,discharge,3,-29.91,3.7498,800.5,101,10.3005,1.7096,0.1304,6.3961,6.6078,1.3373
BOOST_NEGPULSE_1S,718,0.87569,2.60465,0.5667,charge,3,26.009,3.7592,386.0,101,10.1024,1.4549,0.1471,5.4402,7.1551,1.1361
BOOST_NEGPULSE_1S,718,0.87569,2.60465,0.4798,discharge,0,-2.602,3.6658,5609.7,101,10.3535,2.105,0.1203,9.0978,9.2445,0.149
BOOST_NEGPULSE_1S,718,0.87569,2.60465,0.4798,charge,0,1.3,3.6673,70.3,101,10.2691,2.1319,0.1178,8.0579,8.8018,0.1034
BOOST_NEGPULSE_1S,718,0.87569,2.60465,0.4798,discharge,1,-10.402,3.6661,635.3,101,10.4311,1.9898,0.1178,7.9584,7.9217,0.4496
BOOST_NEGPULSE_1S,718,0.87569,2.60465,0.4799,charge,1,5.203,3.6704,160.5,101,10.2989,1.9209,0.109,7.358,7.7025,0.2098
BOOST_NEGPULSE_1S,718,0.87569,2.60465,0.4797,discharge,2,-20.806,3.6663,680.4,101,10.3473,1.8606,0.114,6.7234,6.7125,0.8585
BOOST_NEGPULSE_1S,718,0.87569,2.60465,0.48,charge,2,15.607,3.6734,280.7,101,10.2096,1.6428,0.1139,5.7045,6.6012,0.6888
BOOST_NEGPULSE_1S,718,0.87569,2.60465,0.4796,discharge,3,-29.909,3.6668,800.2,101,10.3029,1.7291,0.1203,6.3817,6.747,1.2523
BOOST_NEGPULSE_1S,718,0.87569,2.60465,0.4801,charge,3,26.008,3.676,385.9,101,10.084,1.425,0.1311,5.298,7.1506,1.0902
BOOST_NEGPULSE_1S,718,0.87569,2.60465,0.3931,discharge,0,-2.602,3.6023,5610.5,101,10.4695,2.478,0.1141,9.154,9.3467,0.156
BOOST_NEGPULSE_1S,718,0.87569,2.60465,0.3932,charge,0,1.3,3.6037,70.3,101,10.2758,2.466,0.1031,7.9052,8.6832,0.0953
BOOST_NEGPULSE_1S,718,0.87569,2.60465,0.3931,discharge,1,-10.402,3.6025,635.3,101,10.5451,2.3036,0.1174,8.2398,8.2146,0.4698
BOOST_NEGPULSE_1S,718,0.87569,2.60465,0.3932,charge,1,5.202,3.6061,160.5,101,10.5971,2.1834,0.119,7.5897,8.4259,0.2215
BOOST_NEGPULSE_1S,718,0.87569,2.60465,0.393,discharge,2,-20.806,3.6028,680.2,101,10.5395,2.0617,0.1191,7.4016,7.4542,0.89
BOOST_NEGPULSE_1S,718,0.87569,2.60465,0.3933,charge,2,15.607,3.611,280.8,101,10.2988,1.7972,0.0995,5.5796,6.4999,0.5823
BOOST_NEGPULSE_1S,718,0.87569,2.60465,0.3929,discharge,3,-29.908,3.6032,800.2,101,10.4045,1.9694,0.1247,7.4949,8.0295,1.3462
BOOST_NEGPULSE_1S,718,0.87569,2.60465,0.3934,charge,3,26.008,3.6139,385.0,101,10.1697,1.5345,0.1086,4.854,6.5514,1.004
BOOST_NEGPULSE_1S,718,0.87569,2.60465,0.3064,discharge,0,-2.6,3.5243,5610.3,101,10.6897,3.2837,0.1334,10.6573,9.5163,0.1675
BOOST_NEGPULSE_1S,718,0.87569,2.60465,0.3065,charge,0,1.3,3.526,70.4,101,10.6865,3.1539,0.1348,8.9034,8.9587,0.1123
BOOST_NEGPULSE_1S,718,0.87569,2.60465,0.3064,discharge,1,-10.402,3.5248,635.3,101,10.7547,3.1785,0.1331,9.5832,8.2559,0.6149
BOOST_NEGPULSE_1S,718,0.87569,2.60465,0.3065,charge,1,5.202,3.5302,160.5,101,10.7486,2.8975,0.1246,8.1493,8.7978,0.2722
BOOST_NEGPULSE_1S,718,0.87569,2.60465,0.3063,discharge,2,-20.806,3.5265,680.3,101,10.7495,2.8749,0.1359,10.7233,9.5393,1.2178
BOOST_NEGPULSE_1S,718,0.87569,2.60465,0.3066,charge,2,15.604,3.5359,280.7,101,10.5033,2.239,0.1021,6.8558,8.3205,0.5914
BOOST_NEGPULSE_1S,718,0.87569,2.60465,0.3062,discharge,3,-29.908,3.5273,800.5,101,10.7708,2.5953,0.1573,15.2055,14.7201,1.936
BOOST_NEGPULSE_1S,718,0.87569,2.60465,0.3067,charge,3,26.009,3.5394,386.0,101,10.2835,1.7748,0.0928,5.5063,6.9509,0.7984
BOOST_NEGPULSE_1S,718,0.87569,2.60465,0.2631,discharge,0,-2.602,3.4762,5069.8,101,10.6131,4.0738,0.1473,11.4659,8.6627,0.193
BOOST_NEGPULSE_1S,718,0.87569,2.60465,0.2631,charge,0,1.3,3.4788,70.3,101,10.7947,3.9479,0.1377,9.122,8.058,0.1217
BOOST_NEGPULSE_1S,718,0.87569,2.60465,0.263,discharge,1,-10.403,3.4773,635.3,101,10.996,4.0106,0.1604,12.1555,9.1385,0.7551
BOOST_NEGPULSE_1S,718,0.87569,2.60465,0.2632,charge,1,5.202,3.4839,160.5,101,10.8432,3.4743,0.1363,8.1734,8.6326,0.2847
BOOST_NEGPULSE_1S,718,0.87569,2.60465,0.2629,discharge,2,-20.804,3.4782,680.4,101,10.9267,3.6355,0.162,19.8367,15.0938,1.5873
BOOST_NEGPULSE_1S,718,0.87569,2.60465,0.2632,charge,2,15.604,3.4885,280.1,101,10.6243,2.5536,0.1032,7.0578,8.8001,0.6584
BOOST_NEGPULSE_1S,718,0.87569,2.60465,0.2629,discharge,3,-29.908,3.4785,800.1,101,10.8912,3.399,0.1855,62.8944,50.2752,2.5489
BOOST_NEGPULSE_1S,718,0.87569,2.60465,0.2633,charge,3,26.008,3.4917,385.0,101,10.3797,1.8978,0.0935,6.1967,8.297,0.8878
BOOST_NEGPULSE_1S,718,0.87569,2.60465,0.2197,discharge,0,-2.6,3.4335,5071.6,101,11.1015,5.3001,0.1725,14.4751,8.7651,0.2196
BOOST_NEGPULSE_1S,718,0.87569,2.60465,0.2198,charge,0,1.301,3.4358,70.3,101,11.14,4.8816,0.1609,9.6759,7.3272,0.1316
BOOST_NEGPULSE_1S,718,0.87569,2.60465,0.2197,discharge,1,-10.402,3.4339,635.3,101,11.2554,5.302,0.202,25.771,15.0166,1.0689
BOOST_NEGPULSE_1S,718,0.87569,2.60465,0.2198,charge,1,5.202,3.442,160.2,101,11.1819,4.2243,0.1437,6.9207,7.026,0.3235
BOOST_NEGPULSE_1S,718,0.87569,2.60465,0.2196,discharge,2,-20.804,3.4359,680.3,101,11.1465,4.5662,0.1732,84.9311,42.1893,1.4913
BOOST_NEGPULSE_1S,718,0.87569,2.60465,0.2199,charge,2,15.606,3.4481,281.3,101,10.7121,2.8536,0.1091,6.4102,9.1495,0.71
BOOST_NEGPULSE_1S,718,0.87569,2.60465,0.22,charge,3,26.01,3.4513,374.6,101,10.3843,1.9871,0.0916,6.3281,9.6318,0.8589
BOOST_NEGPULSE_1S,718,0.87569,2.60465,0.1764,discharge,0,-2.602,3.3878,5069.1,101,11.6092,7.4118,0.2456,29.4558,11.9166,0.3258
BOOST_NEGPULSE_1S,718,0.87569,2.60465,0.1764,charge,0,1.3,3.3912,70.4,101,11.323,6.7214,0.2047,14.914,8.1562,0.133
BOOST_NEGPULSE_1S,718,0.87569,2.60465,0.1763,discharge,1,-10.402,3.3889,635.3,101,11.7644,7.4079,0.2778,96.7801,29.0093,1.4807
BOOST_NEGPULSE_1S,718,0.87569,2.60465,0.1764,charge,1,5.203,3.4012,160.5,101,11.159,5.2079,0.159,8.3911,5.9074,0.3828
BOOST_NEGPULSE_1S,718,0.87569,2.60465,0.1765,charge,2,15.605,3.4092,258.0,101,10.7258,3.2134,0.1231,5.1143,6.4143,0.9248
BOOST_NEGPULSE_1S,718,0.87569,2.60465,0.1766,charge,3,26.009,3.4111,278.5,101,10.5473,2.323,0.1097,5.4322,9.0137,1.2206
BOOST_NEGPULSE_1S,756,0.87784,2.61106,1.0,discharge,0,-2.611,4.1334,99999.0,99,3.0408,14.2118,0.2858,14.1782,6.1534,0.311
BOOST_NEGPULSE_1S,756,0.87784,2.61106,1.0,charge,0,1.306,4.1479,69.5,101,11.43,10.3768,0.2619,21.4425,8.6413,0.2007
BOOST_NEGPULSE_1S,756,0.87784,2.61106,0.9999,discharge,1,-10.442,4.143,635.4,101,11.3298,8.2508,0.1796,6.486,3.6769,0.8447
BOOST_NEGPULSE_1S,756,0.87784,2.61106,1.0,charge,1,1.573,4.1513,160.4,101,30.9796,0.01,0.05,0.01,2999.9941,0.3019
BOOST_NEGPULSE_1S,756,0.87784,2.61106,0.9998,discharge,2,-20.884,4.1419,638.4,101,11.1859,6.3906,0.1428,4.2023,3.5851,1.6878
BOOST_NEGPULSE_1S,756,0.87784,2.61106,1.0,charge,2,1.474,4.1559,280.6,101,29.9382,0.01,0.05,0.01,2999.9999,0.2756
BOOST_NEGPULSE_1S,756,0.87784,2.61106,0.9998,discharge,3,-30.022,4.1414,637.3,101,11.2669,5.1627,0.1342,3.6173,4.119,2.1837
BOOST_NEGPULSE_1S,756,0.87784,2.61106,1.0,charge,3,1.407,4.1584,384.9,101,29.5995,0.01,0.05,0.01,3000.0,0.341
BOOST_NEGPULSE_1S,756,0.87784,2.61106,0.9565,discharge,0,-2.611,4.0909,4788.3,101,11.3071,7.5421,0.1909,7.691,5.0271,0.2442
BOOST_NEGPULSE_1S,756,0.87784,2.61106,0.9565,charge,0,1.306,4.0926,70.3,101,10.991,7.7537,0.1925,9.3549,6.1463,0.1506
BOOST_NEGPULSE_1S,756,0.87784,2.61106,0.9564,discharge,1,-10.444,4.0914,635.3,101,11.2569,6.6058,0.1575,5.143,4.5677,0.8127
BOOST_NEGPULSE_1S,756,0.87784,2.61106,0.9565,charge,1,4.463,4.0945,160.2,101,13.2572,3.1948,0.0682,7.1986,0.3596,0.2346
BOOST_NEGPULSE_1S,756,0.87784,2.61106,0.9563,discharge,2,-20.884,4.0917,670.7,101,11.1618,5.211,0.1292,4.3139,5.3477,1.4221
BOOST_NEGPULSE_1S,756,0.87784,2.61106,0.9566,charge,2,4.359,4.0985,280.0,101,23.2937,0.01,0.05,0.01,3000.0,0.575
BOOST_NEGPULSE_1S,756,0.87784,2.61106,0.9562,discharge,3,-30.022,4.0925,670.1,101,11.0276,4.3649,0.1157,4.1727,5.8718,1.6946
BOOST_NEGPULSE_1S,756,0.87784,2.61106,0.9566,charge,3,4.221,4.1012,384.8,101,23.4196,0.01,0.05,0.01,2999.9999,0.506
BOOST_NEGPULSE_1S,756,0.87784,2.61106,0.913,discharge,0,-2.609,4.077,4819.1,101,11.2498,6.0194,0.1709,7.6078,5.9363,0.2251
BOOST_NEGPULSE_1S,756,0.87784,2.61106,0.913,charge,0,1.306,4.0784,70.3,101,10.8731,6.1056,0.1538,7.0915,5.3711,0.1408
BOOST_NEGPULSE_1S,756,0.87784,2.61106,0.9129,discharge,1,-10.443,4.0766,635.4,101,11.077,5.4716,0.1469,6.5963,6.1985,0.7483
BOOST_NEGPULSE_1S,756,0.87784,2.61106,0.913,charge,1,5.222,4.0806,160.4,101,11.1143,5.7019,0.1552,7.2317,6.1182,0.4011
BOOST_NEGPULSE_1S,756,0.87784,2.61106,0.9128,discharge,2,-20.886,4.0775,680.4,101,11.1671,4.3252,0.1262,5.688,6.4701,1.241
BOOST_NEGPULSE_1S,756,0.87784,2.61106,0.9131,charge,2,5.797,4.083,280.6,101,20.1966,0.01,2999.9993,0.01,2999.9993,0.4575
BOOST_NEGPULSE_1S,756,0.87784,2.61106,0.9127,discharge,3,-30.022,4.0783,686.6,101,10.9548,3.7286,0.112,5.2847,6.4866,1.5145
BOOST_NEGPULSE_1S,756,0.87784,2.61106,0.9131,charge,3,5.689,4.085,385.5,101,20.2309,0.01,3000.0,0.01,3000.0,0.5915
BOOST_NEGPULSE_1S,756,0.87784,2.61106,0.826,discharge,0,-2.612,4.0152,5376.6,101,10.9928,4.2875,0.148,12.769,8.2908,0.2161
BOOST_NEGPULSE_1S,756,0.87784,2.61106,0.826,charge,0,1.306,4.0173,70.4,101,10.8349,4.3305,0.1348,10.9188,7.7215,0.1345
BOOST_NEGPULSE_1S,756,0.87784,2.61106,0.8259,discharge,1,-10.443,4.0156,635.3,101,11.1079,3.8712,0.143,9.3636,6.4243,0.6811
BOOST_NEGPULSE_1S,756,0.87784,2.61106,0.826,charge,1,5.222,4.0212,160.2,101,10.8393,3.9267,0.1405,9.0346,7.0196,0.3614
BOOST_NEGPULSE_1S,756,0.87784,2.61106,0.8258,discharge,2,-20.886,4.0158,680.3,100,11.027,3.2837,0.1261,6.7135,5.325,1.3203
BOOST_NEGPULSE_1S,756,0.87784,2.61106,0.8261,charge,2,9.835,4.0244,280.1,101,17.8554,0.01,0.05,0.01,3000.0,0.4103
BOOST_NEGPULSE_1S,756,0.87784,2.61106,0.8257,discharge,3,-30.021,4.0165,732.3,101,10.8452,2.9647,0.1259,5.8316,5.3306,1.735
BOOST_NEGPULSE_1S,756,0.87784,2.61106,0.8261,charge,3,9.827,4.0266,385.6,101,17.6458,0.01,0.05,0.01,3000.0,0.45
BOOST_NEGPULSE_1S,756,0.87784,2.61106,0.7389,discharge,0,-2.61,3.9092,5423.9,99,2.2436,8.1876,0.189,12.5822,9.4484,0.2824
BOOST_NEGPULSE_1S,756,0.87784,2.61106,0.739,charge,0,1.306,3.9213,69.4,101,10.6549,3.4526,0.1286,9.5802,7.4684,0.1253
BOOST_NEGPULSE_1S,756,0.87784,2.61106,0.7389,discharge,1,-10.442,3.9191,635.4,101,10.8661,3.183,0.1377,8.1494,6.0618,0.6025
BOOST_NEGPULSE_1S,756,0.87784,2.61106,0.739,charge,1,5.222,3.9248,160.2,100,10.7441,3.0167,0.1293,7.6052,6.6653,0.3218
BOOST_NEGPULSE_1S,756,0.87784,2.61106,0.7388,discharge,2,-20.884,3.919,680.4,101,10.9207,2.7251,0.134,6.0332,5.4598,1.2023
BOOST_NEGPULSE_1S,756,0.87784,2.61106,0.7391,charge,2,15.664,3.9274,280.6,101,10.5189,2.2736,0.0904,5.6392,5.2263,1.0923
BOOST_NEGPULSE_1S,756,0.87784,2.61106,0.7387,discharge,3,-30.022,3.9189,799.7,101,10.6945,2.519,0.1325,5.5418,5.8435,1.6304
BOOST_NEGPULSE_1S,756,0.87784,2.61106,0.7391,charge,3,17.436,3.929,384.9,101,15.5408,0.01,0.05,0.01,2999.9996,0.4614
BOOST_NEGPULSE_1S,756,0.87784,2.61106,0.6519,discharge,0,-2.611,3.8346,5509.0,101,10.6472,2.6472,0.132,10.3088,8.8002,0.164
BOOST_NEGPULSE_1S,756,0.87784,2.61106,0.6519,charge,0,1.306,3.8361,70.3,101,10.6985,2.5847,0.1306,8.6464,7.9514,0.1104
BOOST_NEGPULSE_1S,756,0.87784,2.61106,0.6518,discharge,1,-10.444,3.8346,635.4,101,10.6002,2.5942,0.1211,7.7813,6.8283,0.5361
BOOST_NEGPULSE_1S,756,0.87784,2.61106,0.6519,charge,1,5.222,3.8387,160.5,100,10.6051,2.5432,0.1206,7.4557,7.0829,0.2677
BOOST_NEGPULSE_1S,756,0.87784,2.61106,0.6517,discharge,2,-20.886,3.8346,680.5,101,10.6435,2.2582,0.1204,6.4958,6.4304,1.0296
BOOST_NEGPULSE_1S,756,0.87784,2.61106,0.652,charge,2,15.662,3.8424,280.6,101,10.3851,2.1372,0.1234,6.217,7.125,0.7765
BOOST_NEGPULSE_1S,756,0.87784,2.61106,0.6517,discharge,3,-30.022,3.8344,800.5,101,10.4937,2.0918,0.1192,6.2104,6.8236,1.3507
BOOST_NEGPULSE_1S,756,0.87784,2.61106,0.6521,charge,3,24.406,3.8444,385.8,101,11.621,2.9616,0.79,0.01,3000.0,2.4989
BOOST_NEGPULSE_1S,756,0.87784,2.61106,0.5649,discharge,0,-2.612,3.7471,5584.5,101,10.4353,2.3574,0.1255,10.0091,9.1244,0.1671
BOOST_NEGPULSE_1S,756,0.87784,2.61106,0.5649,charge,0,1.304,3.7482,70.3,101,10.9405,2.2853,0.1292,8.7897,8.5327,0.108
BOOST_NEGPULSE_1S,756,0.87784,2.61106,0.5648,discharge,1,-10.442,3.7475,635.4,101,10.5103,2.2511,0.123,8.4853,7.6446,0.463
BOOST_NEGPULSE_1S,756,0.87784,2.61106,0.5649,charge,1,5.221,3.7521,160.1,101,10.4246,2.1334,0.1093,7.5521,7.0845,0.235
BOOST_NEGPULSE_1S,756,0.87784,2.61106,0.5647,discharge,2,-20.884,3.7471,680.5,101,10.4572,2.0304,0.1194,6.9556,6.4851,0.9591
BOOST_NEGPULSE_1S,756,0.87784,2.61106,0.565,charge,2,15.664,3.7551,280.5,101,10.3535,1.841,0.1308,5.8976,6.5245,0.7807
BOOST_NEGPULSE_1S,756,0.87784,2.61106,0.5646,discharge,3,-30.021,3.7481,800.0,101,10.3852,1.9028,0.1209,6.5061,6.5059,1.3777
BOOST_NEGPULSE_1S,756,0.87784,2.61106,0.5651,charge,3,26.106,3.7565,384.9,101,10.2292,1.5955,0.1347,5.395,6.9211,1.1754
BOOST_NEGPULSE_1S,756,0.87784,2.61106,0.4779,discharge,0,-2.61,3.6638,5611.7,101,10.3566,2.4342,0.1101,9.1554,9.0175,0.1533
BOOST_NEGPULSE_1S,756,0.87784,2.61106,0.4779,charge,0,1.306,3.6655,70.3,101,10.3261,2.2916,0.1314,8.3335,9.0302,0.0952
BOOST_NEGPULSE_1S,756,0.87784,2.61106,0.4778,discharge,1,-10.442,3.6641,635.4,101,10.5226,2.2258,0.1157,8.0973,7.9032,0.4627
BOOST_NEGPULSE_1S,756,0.87784,2.61106,0.4779,charge,1,5.222,3.6686,160.4,101,10.3588,2.1664,0.1026,7.5351,7.748,0.224
BOOST_NEGPULSE_1S,756,0.87784,2.61106,0.4777,discharge,2,-20.885,3.6643,680.2,101,10.4366,2.0578,0.1113,6.8561,6.739,0.8836
BOOST_NEGPULSE_1S,756,0.87784,2.61106,0.478,charge,2,15.664,3.6717,280.0,101,10.2974,1.8156,0.1051,5.6977,6.4392,0.7099
BOOST_NEGPULSE_1S,756,0.87784,2.61106,0.4777,discharge,3,-30.022,3.6646,800.8,101,10.3831,1.8776,0.1214,6.5309,6.7761,1.3065
BOOST_NEGPULSE_1S,756,0.87784,2.61106,0.4781,charge,3,26.106,3.6739,385.5,101,10.1785,1.561,0.1184,5.2813,7.0033,1.1344
BOOST_NEGPULSE_1S,756,0.87784,2.61106,0.3908,discharge,0,-2.61,3.5985,5611.4,101,10.2853,2.7364,0.1118,9.3369,9.2003,0.1558
BOOST_NEGPULSE_1S,756,0.87784,2.61106,0.3909,charge,0,1.306,3.6007,70.3,101,10.4743,2.606,0.12,8.2583,8.8914,0.1036
BOOST_NEGPULSE_1S,756,0.87784,2.61106,0.3908,discharge,1,-10.444,3.5987,635.3,101,10.4997,2.6049,0.1168,8.376,8.1072,0.5081
BOOST_NEGPULSE_1S,756,0.87784,2.61106,0.3909,charge,1,5.223,3.6041,160.2,101,10.5575,2.3827,0.1127,7.8279,8.4642,0.2447
BOOST_NEGPULSE_1S,756,0.87784,2.61106,0.3907,discharge,2,-20.886,3.6,680.3,101,10.5952,2.2869,0.1155,7.604,7.4539,0.9461
BOOST_NEGPULSE_1S,756,0.87784,2.61106,0.391,charge,2,15.665,3.6084,279.9,101,10.3927,1.9597,0.0987,5.7078,6.4389,0.5684
BOOST_NEGPULSE_1S,756,0.87784,2.61106,0.3906,discharge,3,-30.022,3.6004,800.9,101,10.5135,2.1052,0.1205,7.7836,8.1531,1.4191
BOOST_NEGPULSE_1S,756,0.87784,2.61106,0.3911,charge,3,26.105,3.6118,385.7,100,10.3379,1.5688,0.1056,4.8657,6.3584,1.0065
BOOST_NEGPULSE_1S,756,0.87784,2.61106,0.3038,discharge,0,-2.612,3.5186,5611.1,101,10.8879,3.5918,0.1365,10.9749,9.407,0.1747
BOOST_NEGPULSE_1S,756,0.87784,2.61106,0.3038,charge,0,1.306,3.5201,70.3,100,10.7344,3.4835,0.1258,8.8847,8.3465,0.1202
BOOST_NEGPULSE_1S,756,0.87784,2.61106,0.3037,discharge,1,-10.442,3.5189,635.4,100,10.8508,3.4936,0.139,9.7454,8.0489,0.6322
BOOST_NEGPULSE_1S,756,0.87784,2.61106,0.3039,charge,1,5.222,3.5251,160.4,101,10.6966,3.2079,0.1263,8.4082,8.7919,0.2798
BOOST_NEGPULSE_1S,756,0.87784,2.61106,0.3037,discharge,2,-20.886,3.5203,680.4,101,10.805,3.1809,0.1389,11.355,9.8649,1.3737
BOOST_NEGPULSE_1S,756,0.87784,2.61106,0.3039,charge,2,15.663,3.5301,280.0,101,10.5643,2.4776,0.1056,7.0598,8.4306,0.6463
BOOST_NEGPULSE_1S,756,0.87784,2.61106,0.3036,discharge,3,-30.02,3.5216,799.9,101,10.8385,2.8775,0.1589,17.7564,16.8372,2.0979
BOOST_NEGPULSE_1S,756,0.87784,2.61106,0.304,charge,3,26.105,3.5337,384.9,101,10.3702,1.909,0.0895,5.6957,7.0811,0.8167
BOOST_NEGPULSE_1S,756,0.87784,2.61106,0.2603,discharge,0,-2.612,3.4702,5070.5,101,11.1096,4.378,0.1607,11.7569,8.6299,0.1903
BOOST_NEGPULSE_1S,756,0.87784,2.61106,0.2603,charge,0,1.306,3.4722,70.3,101,10.6754,4.3421,0.1426,8.8757,7.5859,0.1196
BOOST_NEGPULSE_1S,756,0.87784,2.61106,0.2602,discharge,1,-10.444,3.4697,635.4,101,11.0386,4.3455,0.1685,13.0042,9.532,0.8123
BOOST_NEGPULSE_1S,756,0.87784,2.61106,0.2604,charge,1,5.221,3.4772,160.1,100,10.905,3.8026,0.1345,7.9779,8.5127,0.3112
BOOST_NEGPULSE_1S,756,0.87784,2.61106,0.2602,discharge,2,-20.884,3.4718,680.3,101,11.0445,3.9136,0.1667,24.0246,17.6719,1.4845
BOOST_NEGPULSE_1S,756,0.87784,2.61106,0.2605,charge,2,15.663,3.482,280.5,100,10.6656,2.7656,0.1026,7.2394,9.1465,0.6423
BOOST_NEGPULSE_1S,756,0.87784,2.61106,0.2601,discharge,3,-30.022,3.4719,800.4,101,11.0566,3.588,0.1892,139.9928,107.4229,2.5634
BOOST_NEGPULSE_1S,756,0.87784,2.61106,0.2605,charge,3,26.105,3.4852,385.2,101,10.4369,2.0123,0.0903,6.3669,8.4994,0.8506
BOOST_NEGPULSE_1S,756,0.87784,2.61106,0.2168,discharge,0,-2.61,3.4291,5070.7,101,11.3415,5.5438,0.184,15.6146,9.0113,0.2324
BOOST_NEGPULSE_1S,756,0.87784,2.61106,0.2168,charge,0,1.303,3.4319,70.3,101,11.035,5.4157,0.1655,9.9,7.1693,0.1293
BOOST_NEGPULSE_1S,756,0.87784,2.61106,0.2167,discharge,1,-10.444,3.4299,635.3,101,11.3898,5.698,0.2106,30.5772,16.5514,1.1446
BOOST_NEGPULSE_1S,756,0.87784,2.61106,0.2169,charge,1,5.223,3.4391,160.2,100,11.0538,4.6165,0.1473,6.6569,6.5904,0.3424
BOOST_NEGPULSE_1S,756,0.87784,2.61106,0.2166,discharge,2,-20.887,3.432,680.3,101,11.253,4.813,0.1768,101.0534,45.1031,1.5504
BOOST_NEGPULSE_1S,756,0.87784,2.61106,0.2169,charge,2,15.663,3.4448,280.2,101,10.7638,3.012,0.1078,6.2972,9.1947,0.7176
BOOST_NEGPULSE_1S,756,0.87784,2.61106,0.217,charge,3,26.105,3.4477,364.0,101,10.516,2.0347,0.0943,6.4219,10.0412,0.8336
BOOST_NEGPULSE_1S,756,0.87784,2.61106,0.1733,discharge,0,-2.61,3.3787,5070.8,101,11.6512,8.3112,0.2693,34.2104,12.707,0.343
BOOST_NEGPULSE_1S,756,0.87784,2.61106,0.1733,charge,0,1.305,3.3824,70.3,101,11.3517,7.3221,0.2112,16.7128,8.4105,0.1597
BOOST_NEGPULSE_1S,756,0.87784,2.61106,0.1732,discharge,1,-10.443,3.3794,635.4,101,11.7555,8.1666,0.2919,111.115,30.0712,1.5942
BOOST_NEGPULSE_1S,756,0.87784,2.61106,0.1733,charge,1,5.223,3.3928,160.6,101,11.2592,5.5588,0.165,9.4451,6.0186,0.3899
BOOST_NEGPULSE_1S,756,0.87784,2.61106,0.1734,charge,2,15.665,3.4016,247.6,101,10.9097,3.4146,0.1266,5.1444,5.8714,0.9902
BOOST_NEGPULSE_1S,756,0.87784,2.61106,0.1735,charge,3,26.106,3.4035,263.5,101,10.6539,2.5576,0.1141,5.2512,8.3316,1.3453
BOOST_NEGPULSE_1S,793,0.86867,2.58376,1.0,discharge,0,-2.582,4.1317,99999.0,99,3.0388,15.1932,0.3053,14.4595,6.0994,0.3177
BOOST_NEGPULSE_1S,793,0.86867,2.58376,1.0,charge,0,1.29,4.1465,69.5,101,11.2394,11.5656,0.2726,22.0427,8.4657,0.207
BOOST_NEGPULSE_1S,793,0.86867,2.58376,0.9999,discharge,1,-10.319,4.1416,635.4,101,11.3978,8.9192,0.1848,6.5224,3.5995,0.8835
BOOST_NEGPULSE_1S,793,0.86867,2.58376,1.0,charge,1,1.546,4.1499,160.4,101,32.4222,0.01,0.05,0.01,2999.9939,0.269
BOOST_NEGPULSE_1S,793,0.86867,2.58376,0.9998,discharge,2,-20.636,4.1404,638.3,101,11.2786,6.8326,0.1471,4.2246,3.5848,1.6997
BOOST_NEGPULSE_1S,793,0.86867,2.58376,1.0,charge,2,1.452,4.1546,279.8,101,31.3049,0.01,0.05,0.01,3000.0,0.3292
BOOST_NEGPULSE_1S,793,0.86867,2.58376,0.9998,discharge,3,-29.662,4.1397,637.2,101,11.2664,5.5725,0.1329,3.6548,4.0519,2.2556
BOOST_NEGPULSE_1S,793,0.86867,2.58376,1.0,charge,3,1.383,4.1573,385.3,101,30.912,0.01,0.05,0.01,3000.0,0.3221
BOOST_NEGPULSE_1S,793,0.86867,2.58376,0.957,discharge,0,-2.58,4.0904,4785.6,101,11.3506,8.3904,0.2019,7.9833,5.0073,0.2584
BOOST_NEGPULSE_1S,793,0.86867,2.58376,0.957,charge,0,1.29,4.092,70.3,101,11.2143,8.5326,0.202,9.8003,6.1799,0.1443
BOOST_NEGPULSE_1S,793,0.86867,2.58376,0.9569,discharge,1,-10.319,4.0907,635.3,101,11.3227,7.1885,0.1643,5.2719,4.5371,0.8239
BOOST_NEGPULSE_1S,793,0.86867,2.58376,0.957,charge,1,4.289,4.095,160.3,101,13.3591,2.1181,0.05,9.0164,0.2632,0.204
BOOST_NEGPULSE_1S,793,0.86867,2.58376,0.9568,discharge,2,-20.635,4.0912,669.5,101,11.2167,5.6522,0.1334,4.3953,5.3105,1.4074
BOOST_NEGPULSE_1S,793,0.86867,2.58376,0.9571,charge,2,4.184,4.0981,280.3,101,24.3647,0.01,0.05,0.01,2999.9999,0.54
BOOST_NEGPULSE_1S,793,0.86867,2.58376,0.9568,discharge,3,-29.664,4.0919,668.6,101,11.1426,4.6515,0.1176,4.2345,5.7759,1.703
BOOST_NEGPULSE_1S,793,0.86867,2.58376,0.9571,charge,3,4.046,4.1012,384.6,101,24.4303,0.01,0.05,0.01,2999.9999,0.5774
BOOST_NEGPULSE_1S,793,0.86867,2.58376,0.914,discharge,0,-2.58,4.0759,4817.6,101,10.9125,6.7093,0.1739,8.0256,5.8768,0.2402
BOOST_NEGPULSE_1S,793,0.86867,2.58376,0.914,charge,0,1.29,4.0783,70.3,101,11.0395,6.5787,0.1711,7.4486,5.4396,0.134
BOOST_NEGPULSE_1S,793,0.86867,2.58376,0.9139,discharge,1,-10.319,4.0762,635.3,100,11.111,6.0106,0.153,6.7864,6.113,0.762
BOOST_NEGPULSE_1S,793,0.86867,2.58376,0.9141,charge,1,5.158,4.0807,160.3,101,11.0863,6.1899,0.1542,6.9637,5.0366,0.4009
BOOST_NEGPULSE_1S,793,0.86867,2.58376,0.9138,discharge,2,-20.635,4.0773,680.1,101,11.189,4.7386,0.1255,5.783,6.3057,1.291
BOOST_NEGPULSE_1S,793,0.86867,2.58376,0.9141,charge,2,5.574,4.0829,280.3,101,21.0241,0.01,2999.9432,0.01,3000.0,0.5112
BOOST_NEGPULSE_1S,793,0.86867,2.58376,0.9138,discharge,3,-29.662,4.0781,684.7,101,11.1075,3.9635,0.1118,5.3457,6.353,1.5272
BOOST_NEGPULSE_1S,793,0.86867,2.58376,0.9141,charge,3,5.462,4.0852,385.4,101,21.0388,0.01,2999.9653,0.01,2999.9759,0.6956
BOOST_NEGPULSE_1S,793,0.86867,2.58376,0.828,discharge,0,-2.58,4.0126,5374.1,101,10.9091,4.3968,0.149,13.0707,8.2594,0.2254
BOOST_NEGPULSE_1S,793,0.86867,2.58376,0.8281,charge,0,1.29,4.0149,70.3,101,10.864,4.3119,0.1578,10.9791,7.7565,0.1293
BOOST_NEGPULSE_1S,793,0.86867,2.58376,0.828,discharge,1,-10.317,4.0136,635.3,101,11.0115,4.0467,0.1426,9.6082,6.372,0.7194
BOOST_NEGPULSE_1S,793,0.86867,2.58376,0.8281,charge,1,5.158,4.0194,160.3,101,10.8218,4.0261,0.144,9.1203,7.0648,0.3606
BOOST_NEGPULSE_1S,793,0.86867,2.58376,0.8279,discharge,2,-20.636,4.0145,680.3,101,10.89,3.5544,0.129,6.9149,5.3576,1.3144
BOOST_NEGPULSE_1S,793,0.86867,2.58376,0.8282,charge,2,9.841,4.0232,280.4,101,17.9658,0.01,0.05,0.01,3000.0,0.4051
BOOST_NEGPULSE_1S,793,0.86867,2.58376,0.8278,discharge,3,-29.664,4.0154,733.7,101,10.8431,3.1067,0.125,6.0201,5.3547,1.7925
BOOST_NEGPULSE_1S,793,0.86867,2.58376,0.8282,charge,3,9.785,4.0251,385.6,101,17.8757,0.01,0.05,0.01,3000.0,0.5174
BOOST_NEGPULSE_1S,793,0.86867,2.58376,0.742,discharge,0,-2.58,3.9167,5420.6,101,10.7299,3.4606,0.1483,12.0255,8.7522,0.1971
BOOST_NEGPULSE_1S,793,0.86867,2.58376,0.7421,charge,0,1.29,3.9189,70.3,101,10.56,3.3978,0.1318,9.3636,7.4208,0.1262
BOOST_NEGPULSE_1S,793,0.86867,2.58376,0.742,discharge,1,-10.317,3.917,635.4,101,10.8018,3.2212,0.1353,8.2079,6.0956,0.6113
BOOST_NEGPULSE_1S,793,0.86867,2.58376,0.7421,charge,1,5.159,3.9226,160.4,101,10.7062,3.0712,0.137,7.5595,6.7433,0.311
BOOST_NEGPULSE_1S,793,0.86867,2.58376,0.7419,discharge,2,-20.636,3.9173,680.2,101,10.7198,2.9297,0.1295,6.1611,5.4865,1.2422
BOOST_NEGPULSE_1S,793,0.86867,2.58376,0.7422,charge,2,15.477,3.9258,280.4,101,10.455,2.4855,0.1087,6.2396,6.4393,0.8133
BOOST_NEGPULSE_1S,793,0.86867,2.58376,0.7418,discharge,3,-29.662,3.9177,800.0,101,10.6774,2.583,0.1308,5.7241,5.9447,1.6504
BOOST_NEGPULSE_1S,793,0.86867,2.58376,0.7422,charge,3,17.444,3.9276,385.3,101,15.6158,0.01,0.05,0.01,3000.0,0.6791
BOOST_NEGPULSE_1S,793,0.86867,2.58376,0.656,discharge,0,-2.582,3.8345,5508.7,101,10.6167,2.8744,0.131,10.3539,8.7119,0.1743
BOOST_NEGPULSE_1S,793,0.86867,2.58376,0.6561,charge,0,1.29,3.836,70.3,101,10.5202,2.8819,0.1285,8.6415,7.7791,0.1233
BOOST_NEGPULSE_1S,793,0.86867,2.58376,0.656,discharge,1,-10.318,3.8346,635.3,101,10.6679,2.7239,0.1282,7.8715,6.8494,0.5434
BOOST_NEGPULSE_1S,793,0.86867,2.58376,0.6561,charge,1,5.158,3.8394,160.3,101,10.4896,2.7068,0.1221,7.5346,7.1661,0.2749
BOOST_NEGPULSE_1S,793,0.86867,2.58376,0.6559,discharge,2,-20.636,3.8346,680.2,101,10.6021,2.475,0.12,6.647,6.5116,1.0326
BOOST_NEGPULSE_1S,793,0.86867,2.58376,0.6562,charge,2,15.476,3.8417,280.4,101,10.4691,2.2645,0.1222,6.3679,7.2779,0.7802
BOOST_NEGPULSE_1S,793,0.86867,2.58376,0.6558,discharge,3,-29.662,3.8345,799.9,101,10.5488,2.2062,0.1181,6.3986,6.9448,1.3674
BOOST_NEGPULSE_1S,793,0.86867,2.58376,0.6563,charge,3,24.104,3.8446,385.4,101,11.7107,3.0453,0.7797,0.01,2999.9892,2.613
BOOST_NEGPULSE_1S,793,0.86867,2.58376,0.5701,discharge,0,-2.582,3.7487,5581.3,101,10.4915,2.7165,0.1241,10.2402,9.1822,0.1726
BOOST_NEGPULSE_1S,793,0.86867,2.58376,0.5701,charge,0,1.29,3.7502,70.3,101,10.4997,2.5785,0.1208,8.7945,8.2294,0.1033
BOOST_NEGPULSE_1S,793,0.86867,2.58376,0.57,discharge,1,-10.316,3.749,635.3,101,10.5312,2.5583,0.122,8.6262,7.5775,0.4771
BOOST_NEGPULSE_1S,793,0.86867,2.58376,0.5702,charge,1,5.159,3.7536,160.3,101,10.4732,2.3945,0.1103,7.5849,6.9728,0.2408
BOOST_NEGPULSE_1S,793,0.86867,2.58376,0.57,discharge,2,-20.635,3.7492,680.2,101,10.5027,2.2992,0.1164,7.0981,6.4688,0.9885
BOOST_NEGPULSE_1S,793,0.86867,2.58376,0.5702,charge,2,15.475,3.7567,280.9,101,10.3973,2.0553,0.1222,5.9031,6.4386,0.8045
BOOST_NEGPULSE_1S,793,0.86867,2.58376,0.5699,discharge,3,-29.662,3.7496,799.9,101,10.4392,2.1098,0.118,6.6621,6.5325,1.4404
BOOST_NEGPULSE_1S,793,0.86867,2.58376,0.5703,charge,3,25.794,3.7588,386.1,101,10.251,1.7585,0.1258,5.3902,6.8366,1.2094
BOOST_NEGPULSE_1S,793,0.86867,2.58376,0.4841,discharge,0,-2.582,3.6651,5608.5,101,10.2107,2.7587,0.122,9.4113,9.0431,0.1547
BOOST_NEGPULSE_1S,793,0.86867,2.58376,0.4841,charge,0,1.29,3.6667,70.3,101,11.049,2.593,0.1222,8.5598,8.9169,0.1035
BOOST_NEGPULSE_1S,793,0.86867,2.58376,0.484,discharge,1,-10.319,3.6653,635.3,101,10.5084,2.5593,0.1174,8.2123,7.7377,0.492
BOOST_NEGPULSE_1S,793,0.86867,2.58376,0.4842,charge,1,5.158,3.6707,160.4,101,10.4659,2.4536,0.1154,7.6415,7.6409,0.222
BOOST_NEGPULSE_1S,793,0.86867,2.58376,0.484,discharge,2,-20.633,3.6662,680.2,101,10.504,2.3244,0.1126,6.989,6.6765,0.932
BOOST_NEGPULSE_1S,793,0.86867,2.58376,0.4842,charge,2,15.476,3.6739,280.3,101,10.3822,2.0516,0.106,5.7425,6.3763,0.732
BOOST_NEGPULSE_1S,793,0.86867,2.58376,0.4839,discharge,3,-29.662,3.6668,799.9,101,10.4693,2.1096,0.1155,6.6715,6.7699,1.3628
BOOST_NEGPULSE_1S,793,0.86867,2.58376,0.4843,charge,3,25.795,3.6764,385.6,101,10.2883,1.6984,0.1148,5.2908,6.8922,1.1552
BOOST_NEGPULSE_1S,793,0.86867,2.58376,0.3981,discharge,0,-2.58,3.6013,5607.4,99,2.3903,8.4497,0.1891,10.4395,10.2106,0.2466
BOOST_NEGPULSE_1S,793,0.86867,2.58376,0.3981,charge,0,1.29,3.6131,69.5,101,10.6965,3.7682,0.1123,8.5704,8.5282,0.1127
BOOST_NEGPULSE_1S,793,0.86867,2.58376,0.3981,discharge,1,-10.319,3.6113,635.3,101,11.0551,3.454,0.1212,8.8744,8.0401,0.5392
BOOST_NEGPULSE_1S,793,0.86867,2.58376,0.3982,charge,1,5.159,3.616,160.4,101,10.9391,3.2535,0.1133,7.8838,8.0214,0.2449
BOOST_NEGPULSE_1S,793,0.86867,2.58376,0.398,discharge,2,-20.635,3.6111,680.4,101,10.9752,2.993,0.1085,7.7589,7.2438,1.0274
BOOST_NEGPULSE_1S,793,0.86867,2.58376,0.3983,charge,2,15.475,3.6192,280.5,101,10.784,2.5215,0.0953,5.499,6.1413,0.6101
BOOST_NEGPULSE_1S,793,0.86867,2.58376,0.3979,discharge,3,-29.662,3.6105,799.9,101,10.786,2.7198,0.11,7.579,7.5727,1.4711
BOOST_NEGPULSE_1S,793,0.86867,2.58376,0.3983,charge,3,25.795,3.6218,384.8,101,10.6011,2.0161,0.0913,4.7016,6.2143,1.0578
BOOST_NEGPULSE_1S,793,0.86867,2.58376,0.3122,discharge,0,-2.58,3.5293,5608.1,101,11.1589,4.6829,0.1435,11.2231,9.0204,0.1938
BOOST_NEGPULSE_1S,793,0.86867,2.58376,0.3122,charge,0,1.29,3.531,70.3,101,11.0075,4.5218,0.1435,9.5158,8.5635,0.1149
BOOST_NEGPULSE_1S,793,0.86867,2.58376,0.3121,discharge,1,-10.317,3.5296,635.3,101,11.1477,4.3633,0.1384,9.8397,7.8059,0.6609
BOOST_NEGPULSE_1S,793,0.86867,2.58376,0.3122,charge,1,5.159,3.5359,160.4,101,11.1565,4.0041,0.1314,8.6118,8.4039,0.2808
BOOST_NEGPULSE_1S,793,0.86867,2.58376,0.312,discharge,2,-20.635,3.5312,680.2,101,11.1843,3.6624,0.1322,10.3075,8.6593,1.4004
BOOST_NEGPULSE_1S,793,0.86867,2.58376,0.3123,charge,2,15.474,3.5412,280.9,101,10.9005,3.0845,0.1078,7.0103,8.1928,0.6363
BOOST_NEGPULSE_1S,793,0.86867,2.58376,0.3119,discharge,3,-29.662,3.5321,800.2,101,11.0895,3.2637,0.1394,13.6692,12.6044,2.1266
BOOST_NEGPULSE_1S,793,0.86867,2.58376,0.3124,charge,3,25.795,3.5451,385.5,101,10.7424,2.251,0.0885,5.516,6.7765,0.8105
BOOST_NEGPULSE_1S,793,0.86867,2.58376,0.2691,discharge,0,-2.58,3.48,5068.6,101,11.2556,5.3366,0.1598,11.795,8.3766,0.2112
BOOST_NEGPULSE_1S,793,0.86867,2.58376,0.2692,charge,0,1.29,3.4818,70.3,101,11.1564,5.3386,0.1503,9.4095,7.9752,0.123
BOOST_NEGPULSE_1S,793,0.86867,2.58376,0.2691,discharge,1,-10.319,3.4803,635.4,101,11.4273,4.9836,0.1651,11.8121,8.5996,0.8397
BOOST_NEGPULSE_1S,793,0.86867,2.58376,0.2692,charge,1,5.159,3.4868,160.4,101,11.2277,4.592,0.1403,8.8158,8.9345,0.3075
BOOST_NEGPULSE_1S,793,0.86867,2.58376,0.269,discharge,2,-20.634,3.4817,680.3,101,11.3263,4.3377,0.1582,18.0769,13.7982,1.6726
BOOST_NEGPULSE_1S,793,0.86867,2.58376,0.2693,charge,2,15.475,3.4917,280.3,101,10.9189,3.3382,0.108,7.3914,8.7325,0.6359
BOOST_NEGPULSE_1S,793,0.86867,2.58376,0.2689,discharge,3,-29.661,3.4819,800.2,101,11.2268,3.9292,0.1724,45.2744,36.2591,2.6216
BOOST_NEGPULSE_1S,793,0.86867,2.58376,0.2694,charge,3,25.794,3.4948,385.6,101,10.7732,2.3381,0.0908,6.2353,7.929,0.8969
BOOST_NEGPULSE_1S,793,0.86867,2.58376,0.2262,discharge,0,-2.579,3.4376,5069.9,101,11.3977,6.3464,0.1858,14.2463,8.2673,0.2347
BOOST_NEGPULSE_1S,793,0.86867,2.58376,0.2262,charge,0,1.29,3.4401,70.3,101,11.1884,6.1614,0.1678,9.1636,6.6006,0.1402
BOOST_NEGPULSE_1S,793,0.86867,2.58376,0.2261,discharge,1,-10.318,3.438,635.4,101,11.6416,6.0848,0.2033,23.1326,13.5111,1.0543
BOOST_NEGPULSE_1S,793,0.86867,2.58376,0.2262,charge,1,5.159,3.4466,160.1,101,11.2609,5.3032,0.148,6.7364,6.8922,0.3505
BOOST_NEGPULSE_1S,793,0.86867,2.58376,0.226,discharge,2,-20.635,3.4399,680.3,101,11.3775,5.1217,0.1658,62.7968,31.9334,1.456
BOOST_NEGPULSE_1S,793,0.86867,2.58376,0.2263,charge,2,15.476,3.4519,280.5,101,10.9948,3.5012,0.106,6.6705,9.5736,0.6942
BOOST_NEGPULSE_1S,793,0.86867,2.58376,0.2264,charge,3,25.793,3.4554,377.8,101,10.6853,2.343,0.0862,6.4608,9.6422,0.821
BOOST_NEGPULSE_1S,793,0.86867,2.58376,0.1832,discharge,0,-2.58,3.3964,5069.3,101,11.7683,8.279,0.2519,27.3663,11.2809,0.3434
BOOST_NEGPULSE_1S,793,0.86867,2.58376,0.1832,charge,0,1.29,3.4,70.3,101,11.4236,7.6388,0.2029,14.2549,7.7374,0.158
BOOST_NEGPULSE_1S,793,0.86867,2.58376,0.1831,discharge,1,-10.32,3.3976,635.4,101,11.9591,7.9318,0.2695,80.4117,25.0938,1.3947
BOOST_NEGPULSE_1S,793,0.86867,2.58376,0.1832,charge,1,5.159,3.41,160.4,101,11.3399,6.001,0.1648,7.7234,5.5739,0.3855
BOOST_NEGPULSE_1S,793,0.86867,2.58376,0.1833,charge,2,15.475,3.4178,264.8,101,10.9604,3.6442,0.1198,5.1922,7.0212,0.8887
BOOST_NEGPULSE_1S,793,0.86867,2.58376,0.1834,charge,3,25.795,3.4195,288.9,101,10.7592,2.5945,0.1016,5.6359,9.5708,1.1008
BOOST_NEGPULSE_1S,831,0.87076,2.58998,1.0,discharge,0,-2.588,4.1307,99999.0,99,3.1037,15.6727,0.3162,14.4805,6.0099,0.3632
BOOST_NEGPULSE_1S,831,0.87076,2.58998,1.0,charge,0,1.296,4.1446,69.5,101,12.1879,11.6873,0.2785,22.248,8.2246,0.2035
BOOST_NEGPULSE_1S,831,0.87076,2.58998,0.9999,discharge,1,-10.353,4.1402,635.4,101,11.3774,9.2873,0.1891,6.5254,3.6132,0.9049
BOOST_NEGPULSE_1S,831,0.87076,2.58998,1.0,charge,1,1.545,4.1497,160.8,101,32.5786,0.01,0.05,0.01,2999.9947,0.2716
BOOST_NEGPULSE_1S,831,0.87076,2.58998,0.9998,discharge,2,-20.707,4.139,638.2,101,11.3629,7.0289,0.1513,4.3029,3.7375,1.7234
BOOST_NEGPULSE_1S,831,0.87076,2.58998,1.0,charge,2,1.449,4.1538,280.7,101,31.9054,0.01,0.05,0.01,2910.6331,0.2883
BOOST_NEGPULSE_1S,831,0.87076,2.58998,0.9998,discharge,3,-29.767,4.1385,637.2,101,11.3109,5.7631,0.1364,3.824,4.3195,2.2645
BOOST_NEGPULSE_1S,831,0.87076,2.58998,1.0,charge,3,1.378,4.1556,385.8,101,32.2567,0.01,0.05,0.01,3000.0,0.3246
BOOST_NEGPULSE_1S,831,0.87076,2.58998,0.9568,discharge,0,-2.588,4.09,4787.4,101,11.4468,8.6934,0.2059,8.0213,4.8982,0.2499
BOOST_NEGPULSE_1S,831,0.87076,2.58998,0.9569,charge,0,1.296,4.0916,70.3,101,11.2109,8.8871,0.2059,9.8289,5.952,0.1518
BOOST_NEGPULSE_1S,831,0.87076,2.58998,0.9568,discharge,1,-10.353,4.0904,635.4,101,11.3324,7.5385,0.1662,5.4006,4.6452,0.8255
BOOST_NEGPULSE_1S,831,0.87076,2.58998,0.9569,charge,1,4.223,4.0945,160.4,101,13.8173,11.1711,0.1981,0.01,2999.9991,0.2591
BOOST_NEGPULSE_1S,831,0.87076,2.58998,0.9567,discharge,2,-20.705,4.0908,668.7,101,11.2813,5.82,0.1323,4.6019,5.4573,1.5011
BOOST_NEGPULSE_1S,831,0.87076,2.58998,0.9569,charge,2,4.117,4.0979,280.6,101,24.8112,0.01,0.05,0.01,3000.0,0.573
BOOST_NEGPULSE_1S,831,0.87076,2.58998,0.9566,discharge,3,-29.765,4.0916,667.9,101,11.1727,4.8299,0.119,4.5086,6.0303,1.6877
BOOST_NEGPULSE_1S,831,0.87076,2.58998,0.9569,charge,3,3.979,4.1009,385.7,101,24.9179,0.01,0.05,0.01,2999.9999,0.6065
BOOST_NEGPULSE_1S,831,0.87076,2.58998,0.9137,discharge,0,-2.588,4.0764,4816.0,101,11.2841,7.0258,0.1781,8.2285,5.9504,0.2448
BOOST_NEGPULSE_1S,831,0.87076,2.58998,0.9137,charge,0,1.294,4.0779,70.3,101,11.1571,6.9599,0.1735,7.5502,5.4376,0.1435
BOOST_NEGPULSE_1S,831,0.87076,2.58998,0.9136,discharge,1,-10.351,4.0768,635.3,101,11.3525,6.1727,0.1566,7.0842,6.2908,0.7676
BOOST_NEGPULSE_1S,831,0.87076,2.58998,0.9138,charge,1,5.177,4.0803,160.4,100,11.0921,6.2561,0.1426,6.4496,3.7758,0.4889
BOOST_NEGPULSE_1S,831,0.87076,2.58998,0.9136,discharge,2,-20.707,4.0762,679.9,101,11.1785,4.9448,0.1294,6.0327,6.393,1.2876
BOOST_NEGPULSE_1S,831,0.87076,2.58998,0.9138,charge,2,5.476,4.0829,280.0,101,21.4045,0.01,2999.9282,0.01,2999.9285,0.6159
BOOST_NEGPULSE_1S,831,0.87076,2.58998,0.9135,discharge,3,-29.765,4.0779,683.4,101,11.1255,4.1452,0.1134,5.6183,6.4661,1.5508
BOOST_NEGPULSE_1S,831,0.87076,2.58998,0.9138,charge,3,5.361,4.0849,385.8,101,21.4916,0.01,2999.9999,0.01,2999.9999,0.6433
BOOST_NEGPULSE_1S,831,0.87076,2.58998,0.8274,discharge,0,-2.588,4.0101,5374.4,101,11.0128,4.7498,0.1589,13.52,8.4989,0.2352
BOOST_NEGPULSE_1S,831,0.87076,2.58998,0.8275,charge,0,1.294,4.0125,70.3,101,11.0142,4.4771,0.1625,11.3922,8.0431,0.1269
BOOST_NEGPULSE_1S,831,0.87076,2.58998,0.8273,discharge,1,-10.353,4.011,635.3,101,10.9989,4.3666,0.1465,9.7092,6.247,0.7359
BOOST_NEGPULSE_1S,831,0.87076,2.58998,0.8275,charge,1,5.177,4.017,160.4,101,10.901,4.2408,0.1435,9.2862,7.0621,0.3716
BOOST_NEGPULSE_1S,831,0.87076,2.58998,0.8273,discharge,2,-20.707,4.012,680.3,101,10.9998,3.7098,0.1339,6.9844,5.3149,1.3939
BOOST_NEGPULSE_1S,831,0.87076,2.58998,0.8276,charge,2,9.794,4.0209,280.5,101,18.2884,0.01,0.05,0.01,3000.0,0.3729
BOOST_NEGPULSE_1S,831,0.87076,2.58998,0.8272,discharge,3,-29.765,4.013,732.7,101,10.8965,3.2839,0.1288,6.1466,5.4151,1.8604
BOOST_NEGPULSE_1S,831,0.87076,2.58998,0.8276,charge,3,9.734,4.0236,386.6,101,18.1345,0.01,2999.9989,0.01,2999.9989,0.5109
BOOST_NEGPULSE_1S,831,0.87076,2.58998,0.7411,discharge,0,-2.588,3.9155,5423.8,101,10.8912,3.7201,0.1486,12.4803,8.6908,0.2056
BOOST_NEGPULSE_1S,831,0.87076,2.58998,0.7412,charge,0,1.296,3.9177,70.3,101,10.6914,3.6131,0.1433,9.4779,7.1358,0.1276
BOOST_NEGPULSE_1S,831,0.87076,2.58998,0.7411,discharge,1,-10.353,3.9149,635.4,101,10.7577,3.5522,0.1426,8.2997,6.0008,0.6374
BOOST_NEGPULSE_1S,831,0.87076,2.58998,0.7412,charge,1,5.177,3.9215,160.4,101,10.7817,3.3381,0.1346,7.5577,6.5676,0.3197
BOOST_NEGPULSE_1S,831,0.87076,2.58998,0.741,discharge,2,-20.707,3.9159,680.4,101,10.8465,3.0941,0.1333,6.2808,5.5481,1.2805
BOOST_NEGPULSE_1S,831,0.87076,2.58998,0.7413,charge,2,15.529,3.9248,281.1,101,10.5364,2.5442,0.0924,5.6772,5.2374,1.0635
