Repository: KikETs/ECM_HYBRID_BMS_JOINT

## Results

| Arm | Model | Size | Protocol | Result | Worst cell |
|---|---|---|---|---|---|
| SOP | 2RC table + trim (A8) | 4 effective coefficients, 2 EW states | leave-one-cell-out | usable current 69.6 % discharge, 59.5 % charge (τ = 10 s) | 59.9 % / 53.5 % (BOOST_REST) |
| SOH | dQ/dV ridge | 65 coefficients | leave-one-cell-out | RMSE 0.0094, bias −0.0005 | 0.0130 (BOOST_REST) |
| SOC | 2RC EKF, low-current gate | 3 states | leave-one-cell-out | **2.34 %p** over six sensor disturbances on estimated SOH (2.325 on true SOH), per cell 2.00–2.75 | 4.60 %p (BOOST_NEGPULSE_1S, current offset −0.10 A) |

The SOH arm was a 10,945-parameter CNN until the second audit round. Nested

File: analysis/uypydj_hppc_resistance.csv (part 57 of 225)
protocol,cycle,SOH,CAP_Ah,SOC,soc_group,direction,rate_rank,I_A,CRate_rated,tau_s,tau_actual_s,V_pre_V,V_tau_V,R_mOhm,file
BOOST,900,0.88192,2.64189,0.2514,10,charge,1,5.284,1.761,10.0,9.9,3.4757,3.5832,20.3441,10-11-21_21.43_BOOST_protocol_HPPC_IN21700_30T_cycle_#900.mat
BOOST,900,0.88192,2.64189,0.2512,10,discharge,2,-21.138,7.046,2.0,2.0,3.4702,3.0976,17.627,10-11-21_21.43_BOOST_protocol_HPPC_IN21700_30T_cycle_#900.mat
BOOST,900,0.88192,2.64189,0.2512,10,discharge,2,-21.138,7.046,10.0,9.9,3.4702,2.9136,26.3317,10-11-21_21.43_BOOST_protocol_HPPC_IN21700_30T_cycle_#900.mat
BOOST,900,0.88192,2.64189,0.2515,10,charge,2,15.853,5.284,2.0,1.9,3.4806,3.7115,14.5651,10-11-21_21.43_BOOST_protocol_HPPC_IN21700_30T_cycle_#900.mat
BOOST,900,0.88192,2.64189,0.2515,10,charge,2,15.853,5.284,10.0,9.9,3.4806,3.7681,18.1354,10-11-21_21.43_BOOST_protocol_HPPC_IN21700_30T_cycle_#900.mat
BOOST,900,0.88192,2.64189,0.2511,10,discharge,3,-30.385,10.128,2.0,1.9,3.4703,2.9528,17.0314,10-11-21_21.43_BOOST_protocol_HPPC_IN21700_30T_cycle_#900.mat
BOOST,900,0.88192,2.64189,0.2511,10,discharge,3,-30.385,10.128,10.0,9.91,3.4703,2.6118,28.2541,10-11-21_21.43_BOOST_protocol_HPPC_IN21700_30T_cycle_#900.mat
BOOST,900,0.88192,2.64189,0.2516,10,charge,3,26.422,8.807,2.0,1.9,3.4837,3.8355,13.3147,10-11-21_21.43_BOOST_protocol_HPPC_IN21700_30T_cycle_#900.mat
BOOST,900,0.88192,2.64189,0.2516,10,charge,3,26.422,8.807,10.0,9.9,3.4837,3.9193,16.4863,10-11-21_21.43_BOOST_protocol_HPPC_IN21700_30T_cycle_#900.mat
BOOST,900,0.88192,2.64189,0.2073,11,discharge,0,-2.643,0.881,2.0,2.0,3.4258,3.3724,20.2043,10-11-21_21.43_BOOST_protocol_HPPC_IN21700_30T_cycle_#900.mat
BOOST,900,0.88192,2.64189,0.2073,11,discharge,0,-2.643,0.881,10.0,9.9,3.4258,3.3521,27.885,10-11-21_21.43_BOOST_protocol_HPPC_IN21700_30T_cycle_#900.mat
BOOST,900,0.88192,2.64189,0.2073,11,charge,0,1.321,0.44,2.0,1.9,3.4285,3.4535,18.9279,10-11-21_21.43_BOOST_protocol_HPPC_IN21700_30T_cycle_#900.mat
BOOST,900,0.88192,2.64189,0.2073,11,charge,0,1.321,0.44,10.0,9.9,3.4285,3.4604,24.152,10-11-21_21.43_BOOST_protocol_HPPC_IN21700_30T_cycle_#900.mat
BOOST,900,0.88192,2.64189,0.2072,11,discharge,1,-10.569,3.523,2.0,1.9,3.4264,3.2071,20.7494,10-11-21_21.43_BOOST_protocol_HPPC_IN21700_30T_cycle_#900.mat
BOOST,900,0.88192,2.64189,0.2072,11,discharge,1,-10.569,3.523,10.0,9.9,3.4264,3.0793,32.8413,10-11-21_21.43_BOOST_protocol_HPPC_IN21700_30T_cycle_#900.mat
BOOST,900,0.88192,2.64189,0.2074,11,charge,1,5.284,1.761,2.0,1.9,3.4354,3.5268,17.2968,10-11-21_21.43_BOOST_protocol_HPPC_IN21700_30T_cycle_#900.mat
BOOST,900,0.88192,2.64189,0.2074,11,charge,1,5.284,1.761,10.0,9.9,3.4354,3.5455,20.8357,10-11-21_21.43_BOOST_protocol_HPPC_IN21700_30T_cycle_#900.mat
BOOST,900,0.88192,2.64189,0.2071,11,discharge,2,-21.137,7.046,2.0,2.0,3.4286,2.9855,20.9632,10-11-21_21.43_BOOST_protocol_HPPC_IN21700_30T_cycle_#900.mat
BOOST,900,0.88192,2.64189,0.2071,11,discharge,2,-21.137,7.046,10.0,9.9,3.4286,2.5945,39.4616,10-11-21_21.43_BOOST_protocol_HPPC_IN21700_30T_cycle_#900.mat
BOOST,900,0.88192,2.64189,0.2074,11,charge,2,15.853,5.284,2.0,2.0,3.442,3.6733,14.5903,10-11-21_21.43_BOOST_protocol_HPPC_IN21700_30T_cycle_#900.mat
BOOST,900,0.88192,2.64189,0.2074,11,charge,2,15.853,5.284,10.0,9.9,3.442,3.7215,17.6307,10-11-21_21.43_BOOST_protocol_HPPC_IN21700_30T_cycle_#900.mat
BOOST,900,0.88192,2.64189,0.2071,11,discharge,3,-30.384,10.128,2.0,2.0,3.4284,2.8021,20.6128,10-11-21_21.43_BOOST_protocol_HPPC_IN21700_30T_cycle_#900.mat
BOOST,900,0.88192,2.64189,0.2071,11,discharge,3,-30.384,10.128,10.0,9.9,3.4284,2.4999,30.5588,10-11-21_21.43_BOOST_protocol_HPPC_IN21700_30T_cycle_#900.mat
BOOST,900,0.88192,2.64189,0.2075,11,charge,3,26.422,8.807,2.0,1.9,3.4445,3.7924,13.1671,10-11-21_21.43_BOOST_protocol_HPPC_IN21700_30T_cycle_#900.mat
BOOST,900,0.88192,2.64189,0.2075,11,charge,3,26.422,8.807,10.0,9.9,3.4445,3.8726,16.2024,10-11-21_21.43_BOOST_protocol_HPPC_IN21700_30T_cycle_#900.mat
BOOST,900,0.88192,2.64189,0.1633,12,discharge,0,-2.643,0.881,2.0,1.9,3.3769,3.3104,25.1637,10-11-21_21.43_BOOST_protocol_HPPC_IN21700_30T_cycle_#900.mat
BOOST,900,0.88192,2.64189,0.1633,12,discharge,0,-2.643,0.881,10.0,9.9,3.3769,3.2694,40.6781,10-11-21_21.43_BOOST_protocol_HPPC_IN21700_30T_cycle_#900.mat
BOOST,900,0.88192,2.64189,0.1633,12,charge,0,1.321,0.44,2.0,1.9,3.3809,3.4105,22.4141,10-11-21_21.43_BOOST_protocol_HPPC_IN21700_30T_cycle_#900.mat
BOOST,900,0.88192,2.64189,0.1633,12,charge,0,1.321,0.44,10.0,9.9,3.3809,3.4215,30.7436,10-11-21_21.43_BOOST_protocol_HPPC_IN21700_30T_cycle_#900.mat
BOOST,900,0.88192,2.64189,0.1632,12,discharge,1,-10.571,3.524,2.0,2.0,3.3784,3.0801,28.2187,10-11-21_21.43_BOOST_protocol_HPPC_IN21700_30T_cycle_#900.mat
BOOST,900,0.88192,2.64189,0.1632,12,discharge,1,-10.571,3.524,10.0,9.9,3.3784,2.7751,57.0712,10-11-21_21.43_BOOST_protocol_HPPC_IN21700_30T_cycle_#900.mat
BOOST,900,0.88192,2.64189,0.1633,12,charge,1,5.286,1.762,2.0,1.9,3.3921,3.4935,19.182,10-11-21_21.43_BOOST_protocol_HPPC_IN21700_30T_cycle_#900.mat
BOOST,900,0.88192,2.64189,0.1633,12,charge,1,5.286,1.762,10.0,9.9,3.3921,3.519,24.0059,10-11-21_21.43_BOOST_protocol_HPPC_IN21700_30T_cycle_#900.mat
BOOST,900,0.88192,2.64189,0.1631,12,discharge,2,-20.175,6.725,2.0,1.9,3.3818,2.7742,30.1157,10-11-21_21.43_BOOST_protocol_HPPC_IN21700_30T_cycle_#900.mat
BOOST,900,0.88192,2.64189,0.1631,12,discharge,2,-20.175,6.725,10.0,9.9,3.3818,2.4998,43.7164,10-11-21_21.43_BOOST_protocol_HPPC_IN21700_30T_cycle_#900.mat
BOOST,900,0.88192,2.64189,0.1634,12,charge,2,15.853,5.284,2.0,2.0,3.3999,3.6451,15.4671,10-11-21_21.43_BOOST_protocol_HPPC_IN21700_30T_cycle_#900.mat
BOOST,900,0.88192,2.64189,0.1634,12,charge,2,15.853,5.284,10.0,9.9,3.3999,3.6882,18.1858,10-11-21_21.43_BOOST_protocol_HPPC_IN21700_30T_cycle_#900.mat
BOOST,900,0.88192,2.64189,0.163,12,discharge,3,-18.693,6.231,2.0,2.0,3.3818,2.4974,47.3118,10-11-21_21.43_BOOST_protocol_HPPC_IN21700_30T_cycle_#900.mat
BOOST,900,0.88192,2.64189,0.163,12,discharge,3,-18.693,6.231,10.0,9.9,3.3818,2.4999,47.1781,10-11-21_21.43_BOOST_protocol_HPPC_IN21700_30T_cycle_#900.mat
BOOST,900,0.88192,2.64189,0.1635,12,charge,3,26.423,8.808,2.0,2.0,3.4015,3.7691,13.9121,10-11-21_21.43_BOOST_protocol_HPPC_IN21700_30T_cycle_#900.mat
BOOST,900,0.88192,2.64189,0.1635,12,charge,3,26.423,8.808,10.0,9.9,3.4015,3.8384,16.5348,10-11-21_21.43_BOOST_protocol_HPPC_IN21700_30T_cycle_#900.mat
BOOST,937,0.87596,2.62404,1.0,0,discharge,0,-2.625,0.875,2.0,1.9,4.1335,4.0813,19.8865,10-17-21_22.00_BOOST_protocol_HPPC_IN21700_30T_cycle_#937.mat
BOOST,937,0.87596,2.62404,1.0,0,discharge,0,-2.625,0.875,10.0,9.7,4.1335,4.0614,27.4677,10-17-21_22.00_BOOST_protocol_HPPC_IN21700_30T_cycle_#937.mat
BOOST,937,0.87596,2.62404,1.0,0,charge,0,1.313,0.438,2.0,2.0,4.1477,4.1805,24.9848,10-17-21_22.00_BOOST_protocol_HPPC_IN21700_30T_cycle_#937.mat
BOOST,937,0.87596,2.62404,1.0,0,charge,0,1.313,0.438,10.0,9.9,4.1477,4.1937,35.0396,10-17-21_22.00_BOOST_protocol_HPPC_IN21700_30T_cycle_#937.mat
BOOST,937,0.87596,2.62404,0.9999,0,discharge,1,-10.505,3.502,2.0,2.0,4.143,3.9151,21.6944,10-17-21_22.00_BOOST_protocol_HPPC_IN21700_30T_cycle_#937.mat
BOOST,937,0.87596,2.62404,0.9999,0,discharge,1,-10.505,3.502,10.0,9.9,4.143,3.8788,25.1499,10-17-21_22.00_BOOST_protocol_HPPC_IN21700_30T_cycle_#937.mat
BOOST,937,0.87596,2.62404,1.0,0,charge,1,1.662,0.554,2.0,1.9,4.1519,4.2002,29.0544,10-17-21_22.00_BOOST_protocol_HPPC_IN21700_30T_cycle_#937.mat
BOOST,937,0.87596,2.62404,1.0,0,charge,1,1.662,0.554,10.0,9.9,4.1519,4.2001,28.9942,10-17-21_22.00_BOOST_protocol_HPPC_IN21700_30T_cycle_#937.mat
BOOST,937,0.87596,2.62404,0.9998,0,discharge,2,-21.006,7.002,2.0,2.0,4.1419,3.7427,19.0041,10-17-21_22.00_BOOST_protocol_HPPC_IN21700_30T_cycle_#937.mat
BOOST,937,0.87596,2.62404,0.9998,0,discharge,2,-21.006,7.002,10.0,9.9,4.1419,3.6954,21.2558,10-17-21_22.00_BOOST_protocol_HPPC_IN21700_30T_cycle_#937.mat
BOOST,937,0.87596,2.62404,1.0,0,charge,2,1.59,0.53,2.0,2.0,4.1554,4.1999,27.9901,10-17-21_22.00_BOOST_protocol_HPPC_IN21700_30T_cycle_#937.mat
BOOST,937,0.87596,2.62404,1.0,0,charge,2,1.59,0.53,10.0,9.9,4.1554,4.1999,27.9901,10-17-21_22.00_BOOST_protocol_HPPC_IN21700_30T_cycle_#937.mat
BOOST,937,0.87596,2.62404,0.9998,0,discharge,3,-30.195,10.065,2.0,1.9,4.1412,3.6167,17.3704,10-17-21_22.00_BOOST_protocol_HPPC_IN21700_30T_cycle_#937.mat
BOOST,937,0.87596,2.62404,0.9998,0,discharge,3,-30.195,10.065,10.0,9.9,4.1412,3.5541,19.4436,10-17-21_22.00_BOOST_protocol_HPPC_IN21700_30T_cycle_#937.mat
BOOST,937,0.87596,2.62404,1.0,0,charge,3,1.565,0.522,2.0,2.0,4.1576,4.2001,27.1505,10-17-21_22.00_BOOST_protocol_HPPC_IN21700_30T_cycle_#937.mat
BOOST,937,0.87596,2.62404,1.0,0,charge,3,1.565,0.522,10.0,9.9,4.1576,4.2001,27.1505,10-17-21_22.00_BOOST_protocol_HPPC_IN21700_30T_cycle_#937.mat
BOOST,937,0.87596,2.62404,0.9562,1,discharge,0,-2.625,0.875,2.0,2.0,4.0919,4.0376,20.6873,10-17-21_22.00_BOOST_protocol_HPPC_IN21700_30T_cycle_#937.mat
BOOST,937,0.87596,2.62404,0.9562,1,discharge,0,-2.625,0.875,10.0,9.9,4.0919,4.0266,24.8781,10-17-21_22.00_BOOST_protocol_HPPC_IN21700_30T_cycle_#937.mat
BOOST,937,0.87596,2.62404,0.9562,1,charge,0,1.313,0.438,2.0,2.0,4.0935,4.1207,20.7128,10-17-21_22.00_BOOST_protocol_HPPC_IN21700_30T_cycle_#937.mat
BOOST,937,0.87596,2.62404,0.9562,1,charge,0,1.313,0.438,10.0,9.9,4.0935,4.1271,25.5864,10-17-21_22.00_BOOST_protocol_HPPC_IN21700_30T_cycle_#937.mat
BOOST,937,0.87596,2.62404,0.9561,1,discharge,1,-10.505,3.502,2.0,2.0,4.0916,3.8897,19.2194,10-17-21_22.00_BOOST_protocol_HPPC_IN21700_30T_cycle_#937.mat
BOOST,937,0.87596,2.62404,0.9561,1,discharge,1,-10.505,3.502,10.0,9.9,4.0916,3.8597,22.0752,10-17-21_22.00_BOOST_protocol_HPPC_IN21700_30T_cycle_#937.mat
BOOST,937,0.87596,2.62404,0.9563,1,charge,1,4.579,1.526,2.0,2.0,4.0964,4.2001,22.6449,10-17-21_22.00_BOOST_protocol_HPPC_IN21700_30T_cycle_#937.mat
BOOST,937,0.87596,2.62404,0.9563,1,charge,1,4.579,1.526,10.0,9.9,4.0964,4.2001,22.6449,10-17-21_22.00_BOOST_protocol_HPPC_IN21700_30T_cycle_#937.mat
BOOST,937,0.87596,2.62404,0.9561,1,discharge,2,-21.008,7.003,2.0,2.0,4.0927,3.7263,17.441,10-17-21_22.00_BOOST_protocol_HPPC_IN21700_30T_cycle_#937.mat
BOOST,937,0.87596,2.62404,0.9561,1,discharge,2,-21.008,7.003,10.0,9.9,4.0927,3.6753,19.8686,10-17-21_22.00_BOOST_protocol_HPPC_IN21700_30T_cycle_#937.mat
BOOST,937,0.87596,2.62404,0.9563,1,charge,2,4.536,1.512,2.0,2.0,4.0995,4.2001,22.1791,10-17-21_22.00_BOOST_protocol_HPPC_IN21700_30T_cycle_#937.mat
BOOST,937,0.87596,2.62404,0.9563,1,charge,2,4.536,1.512,10.0,9.9,4.0995,4.2001,22.1791,10-17-21_22.00_BOOST_protocol_HPPC_IN21700_30T_cycle_#937.mat
BOOST,937,0.87596,2.62404,0.956,1,discharge,3,-30.197,10.066,2.0,1.9,4.0929,3.6035,16.2069,10-17-21_22.00_BOOST_protocol_HPPC_IN21700_30T_cycle_#937.mat
BOOST,937,0.87596,2.62404,0.956,1,discharge,3,-30.197,10.066,10.0,9.9,4.0929,3.5309,18.6111,10-17-21_22.00_BOOST_protocol_HPPC_IN21700_30T_cycle_#937.mat
BOOST,937,0.87596,2.62404,0.9563,1,charge,3,4.494,1.498,2.0,1.9,4.1015,4.2001,21.9413,10-17-21_22.00_BOOST_protocol_HPPC_IN21700_30T_cycle_#937.mat
BOOST,937,0.87596,2.62404,0.9563,1,charge,3,4.494,1.498,10.0,9.9,4.1015,4.2,21.9191,10-17-21_22.00_BOOST_protocol_HPPC_IN21700_30T_cycle_#937.mat
BOOST,937,0.87596,2.62404,0.9124,2,discharge,0,-2.625,0.875,2.0,2.0,4.0769,4.0277,18.7421,10-17-21_22.00_BOOST_protocol_HPPC_IN21700_30T_cycle_#937.mat
BOOST,937,0.87596,2.62404,0.9124,2,discharge,0,-2.625,0.875,10.0,9.9,4.0769,4.0168,22.8944,10-17-21_22.00_BOOST_protocol_HPPC_IN21700_30T_cycle_#937.mat
BOOST,937,0.87596,2.62404,0.9125,2,charge,0,1.313,0.438,2.0,2.0,4.0791,4.1037,18.74,10-17-21_22.00_BOOST_protocol_HPPC_IN21700_30T_cycle_#937.mat
BOOST,937,0.87596,2.62404,0.9125,2,charge,0,1.313,0.438,10.0,9.9,4.0791,4.1087,22.5489,10-17-21_22.00_BOOST_protocol_HPPC_IN21700_30T_cycle_#937.mat
BOOST,937,0.87596,2.62404,0.9124,2,discharge,1,-10.503,3.501,2.0,2.0,4.0771,3.8869,18.1091,10-17-21_22.00_BOOST_protocol_HPPC_IN21700_30T_cycle_#937.mat
BOOST,937,0.87596,2.62404,0.9124,2,discharge,1,-10.503,3.501,10.0,9.9,4.0771,3.8487,21.7462,10-17-21_22.00_BOOST_protocol_HPPC_IN21700_30T_cycle_#937.mat
BOOST,937,0.87596,2.62404,0.9125,2,charge,1,5.253,1.751,2.0,2.0,4.0815,4.1782,18.4103,10-17-21_22.00_BOOST_protocol_HPPC_IN21700_30T_cycle_#937.mat
BOOST,937,0.87596,2.62404,0.9125,2,charge,1,5.253,1.751,10.0,9.9,4.0815,4.1978,22.1418,10-17-21_22.00_BOOST_protocol_HPPC_IN21700_30T_cycle_#937.mat
BOOST,937,0.87596,2.62404,0.9123,2,discharge,2,-21.006,7.002,2.0,2.0,4.0784,3.7251,16.819,10-17-21_22.00_BOOST_protocol_HPPC_IN21700_30T_cycle_#937.mat
BOOST,937,0.87596,2.62404,0.9123,2,discharge,2,-21.006,7.002,10.0,9.9,4.0784,3.6587,19.98,10-17-21_22.00_BOOST_protocol_HPPC_IN21700_30T_cycle_#937.mat
BOOST,937,0.87596,2.62404,0.9126,2,charge,2,5.987,1.996,2.0,2.0,4.0838,4.2,19.4084,10-17-21_22.00_BOOST_protocol_HPPC_IN21700_30T_cycle_#937.mat
BOOST,937,0.87596,2.62404,0.9126,2,charge,2,5.987,1.996,10.0,9.9,4.0838,4.2,19.4084,10-17-21_22.00_BOOST_protocol_HPPC_IN21700_30T_cycle_#937.mat
BOOST,937,0.87596,2.62404,0.9122,2,discharge,3,-30.197,10.066,2.0,2.0,4.0792,3.6011,15.8327,10-17-21_22.00_BOOST_protocol_HPPC_IN21700_30T_cycle_#937.mat
BOOST,937,0.87596,2.62404,0.9122,2,discharge,3,-30.197,10.066,10.0,9.9,4.0792,3.5121,18.78,10-17-21_22.00_BOOST_protocol_HPPC_IN21700_30T_cycle_#937.mat
BOOST,937,0.87596,2.62404,0.9126,2,charge,3,6.017,2.006,2.0,2.0,4.0859,4.1999,18.9465,10-17-21_22.00_BOOST_protocol_HPPC_IN21700_30T_cycle_#937.mat
BOOST,937,0.87596,2.62404,0.9126,2,charge,3,6.017,2.006,10.0,9.9,4.0859,4.1999,18.9465,10-17-21_22.00_BOOST_protocol_HPPC_IN21700_30T_cycle_#937.mat
BOOST,937,0.87596,2.62404,0.8249,3,discharge,0,-2.625,0.875,2.0,2.0,4.009,3.963,17.5238,10-17-21_22.00_BOOST_protocol_HPPC_IN21700_30T_cycle_#937.mat
BOOST,937,0.87596,2.62404,0.8249,3,discharge,0,-2.625,0.875,10.0,9.9,4.009,3.9464,23.8476,10-17-21_22.00_BOOST_protocol_HPPC_IN21700_30T_cycle_#937.mat
BOOST,937,0.87596,2.62404,0.8249,3,charge,0,1.313,0.438,2.0,2.0,4.0116,4.0338,16.9078,10-17-21_22.00_BOOST_protocol_HPPC_IN21700_30T_cycle_#937.mat
BOOST,937,0.87596,2.62404,0.8249,3,charge,0,1.313,0.438,10.0,9.9,4.0116,4.041,22.3915,10-17-21_22.00_BOOST_protocol_HPPC_IN21700_30T_cycle_#937.mat
BOOST,937,0.87596,2.62404,0.8248,3,discharge,1,-10.505,3.502,2.0,1.9,4.0102,3.8312,17.0395,10-17-21_22.00_BOOST_protocol_HPPC_IN21700_30T_cycle_#937.mat
BOOST,937,0.87596,2.62404,0.8248,3,discharge,1,-10.505,3.502,10.0,9.9,4.0102,3.7772,22.1799,10-17-21_22.00_BOOST_protocol_HPPC_IN21700_30T_cycle_#937.mat
BOOST,937,0.87596,2.62404,0.825,3,charge,1,5.251,1.75,2.0,1.9,4.0161,4.1023,16.4165,10-17-21_22.00_BOOST_protocol_HPPC_IN21700_30T_cycle_#937.mat
BOOST,937,0.87596,2.62404,0.825,3,charge,1,5.251,1.75,10.0,9.9,4.0161,4.127,21.1206,10-17-21_22.00_BOOST_protocol_HPPC_IN21700_30T_cycle_#937.mat
BOOST,937,0.87596,2.62404,0.8247,3,discharge,2,-21.006,7.002,2.0,2.0,4.0112,3.6717,16.162,10-17-21_22.00_BOOST_protocol_HPPC_IN21700_30T_cycle_#937.mat
BOOST,937,0.87596,2.62404,0.8247,3,discharge,2,-21.006,7.002,10.0,9.9,4.0112,3.5934,19.8896,10-17-21_22.00_BOOST_protocol_HPPC_IN21700_30T_cycle_#937.mat
BOOST,937,0.87596,2.62404,0.8251,3,charge,2,10.473,3.491,2.0,2.0,4.0201,4.2,17.1783,10-17-21_22.00_BOOST_protocol_HPPC_IN21700_30T_cycle_#937.mat
BOOST,937,0.87596,2.62404,0.8251,3,charge,2,10.473,3.491,10.0,9.9,4.0201,4.2,17.1783,10-17-21_22.00_BOOST_protocol_HPPC_IN21700_30T_cycle_#937.mat
BOOST,937,0.87596,2.62404,0.8247,3,discharge,3,-30.196,10.065,2.0,2.0,4.0124,3.5491,15.3431,10-17-21_22.00_BOOST_protocol_HPPC_IN21700_30T_cycle_#937.mat
BOOST,937,0.87596,2.62404,0.8247,3,discharge,3,-30.196,10.065,10.0,9.9,4.0124,3.4505,18.6084,10-17-21_22.00_BOOST_protocol_HPPC_IN21700_30T_cycle_#937.mat
BOOST,937,0.87596,2.62404,0.8251,3,charge,3,10.568,3.523,2.0,2.0,4.0229,4.2001,16.7676,10-17-21_22.00_BOOST_protocol_HPPC_IN21700_30T_cycle_#937.mat
BOOST,937,0.87596,2.62404,0.8251,3,charge,3,10.568,3.523,10.0,9.9,4.0229,4.2,16.7581,10-17-21_22.00_BOOST_protocol_HPPC_IN21700_30T_cycle_#937.mat
BOOST,937,0.87596,2.62404,0.7374,4,discharge,0,-2.625,0.875,2.0,2.0,3.916,3.8731,16.3416,10-17-21_22.00_BOOST_protocol_HPPC_IN21700_30T_cycle_#937.mat
BOOST,937,0.87596,2.62404,0.7374,4,discharge,0,-2.625,0.875,10.0,9.9,3.916,3.8581,22.0555,10-17-21_22.00_BOOST_protocol_HPPC_IN21700_30T_cycle_#937.mat
BOOST,937,0.87596,2.62404,0.7374,4,charge,0,1.314,0.438,2.0,1.9,3.9182,3.939,15.8307,10-17-21_22.00_BOOST_protocol_HPPC_IN21700_30T_cycle_#937.mat
BOOST,937,0.87596,2.62404,0.7374,4,charge,0,1.314,0.438,10.0,9.9,3.9182,3.945,20.3973,10-17-21_22.00_BOOST_protocol_HPPC_IN21700_30T_cycle_#937.mat
BOOST,937,0.87596,2.62404,0.7373,4,discharge,1,-10.503,3.501,2.0,2.0,3.9162,3.748,16.0145,10-17-21_22.00_BOOST_protocol_HPPC_IN21700_30T_cycle_#937.mat
BOOST,937,0.87596,2.62404,0.7373,4,discharge,1,-10.503,3.501,10.0,9.9,3.9162,3.7021,20.3847,10-17-21_22.00_BOOST_protocol_HPPC_IN21700_30T_cycle_#937.mat
BOOST,937,0.87596,2.62404,0.7375,4,charge,1,5.252,1.751,2.0,1.9,3.9222,4.0019,15.1757,10-17-21_22.00_BOOST_protocol_HPPC_IN21700_30T_cycle_#937.mat
BOOST,937,0.87596,2.62404,0.7375,4,charge,1,5.252,1.751,10.0,9.9,3.9222,4.0221,19.022,10-17-21_22.00_BOOST_protocol_HPPC_IN21700_30T_cycle_#937.mat
BOOST,937,0.87596,2.62404,0.7372,4,discharge,2,-21.006,7.002,2.0,2.0,3.9167,3.5968,15.229,10-17-21_22.00_BOOST_protocol_HPPC_IN21700_30T_cycle_#937.mat
BOOST,937,0.87596,2.62404,0.7372,4,discharge,2,-21.006,7.002,10.0,9.9,3.9167,3.5262,18.5899,10-17-21_22.00_BOOST_protocol_HPPC_IN21700_30T_cycle_#937.mat
BOOST,937,0.87596,2.62404,0.7376,4,charge,2,15.756,5.252,2.0,1.9,3.9251,4.147,14.0835,10-17-21_22.00_BOOST_protocol_HPPC_IN21700_30T_cycle_#937.mat
BOOST,937,0.87596,2.62404,0.7376,4,charge,2,15.756,5.252,10.0,9.9,3.9251,4.2001,17.4537,10-17-21_22.00_BOOST_protocol_HPPC_IN21700_30T_cycle_#937.mat
BOOST,937,0.87596,2.62404,0.7371,4,discharge,3,-30.197,10.066,2.0,2.0,3.9173,3.4795,14.4981,10-17-21_22.00_BOOST_protocol_HPPC_IN21700_30T_cycle_#937.mat
BOOST,937,0.87596,2.62404,0.7371,4,discharge,3,-30.197,10.066,10.0,9.9,3.9173,3.3858,17.6011,10-17-21_22.00_BOOST_protocol_HPPC_IN21700_30T_cycle_#937.mat
BOOST,937,0.87596,2.62404,0.7376,4,charge,3,18.358,6.119,2.0,2.0,3.9268,4.2001,14.8872,10-17-21_22.00_BOOST_protocol_HPPC_IN21700_30T_cycle_#937.mat
BOOST,937,0.87596,2.62404,0.7376,4,charge,3,18.358,6.119,10.0,9.9,3.9268,4.1999,14.8763,10-17-21_22.00_BOOST_protocol_HPPC_IN21700_30T_cycle_#937.mat
BOOST,937,0.87596,2.62404,0.6498,5,discharge,0,-2.627,0.876,2.0,2.0,3.8319,3.7912,15.493,10-17-21_22.00_BOOST_protocol_HPPC_IN21700_30T_cycle_#937.mat
BOOST,937,0.87596,2.62404,0.6498,5,discharge,0,-2.627,0.876,10.0,9.9,3.8319,3.778,20.5177,10-17-21_22.00_BOOST_protocol_HPPC_IN21700_30T_cycle_#937.mat
BOOST,937,0.87596,2.62404,0.6499,5,charge,0,1.313,0.438,2.0,2.0,3.8335,3.8534,15.1596,10-17-21_22.00_BOOST_protocol_HPPC_IN21700_30T_cycle_#937.mat
BOOST,937,0.87596,2.62404,0.6499,5,charge,0,1.313,0.438,10.0,9.9,3.8335,3.8592,19.578,10-17-21_22.00_BOOST_protocol_HPPC_IN21700_30T_cycle_#937.mat
BOOST,937,0.87596,2.62404,0.6498,5,discharge,1,-10.503,3.501,2.0,1.9,3.832,3.6733,15.11,10-17-21_22.00_BOOST_protocol_HPPC_IN21700_30T_cycle_#937.mat
BOOST,937,0.87596,2.62404,0.6498,5,discharge,1,-10.503,3.501,10.0,9.9,3.832,3.6292,19.3088,10-17-21_22.00_BOOST_protocol_HPPC_IN21700_30T_cycle_#937.mat
BOOST,937,0.87596,2.62404,0.6499,5,charge,1,5.253,1.751,2.0,2.0,3.8369,3.9151,14.8873,10-17-21_22.00_BOOST_protocol_HPPC_IN21700_30T_cycle_#937.mat
BOOST,937,0.87596,2.62404,0.6499,5,charge,1,5.253,1.751,10.0,9.9,3.8369,3.9359,18.8471,10-17-21_22.00_BOOST_protocol_HPPC_IN21700_30T_cycle_#937.mat
BOOST,937,0.87596,2.62404,0.6497,5,discharge,2,-21.006,7.002,2.0,2.0,3.8318,3.525,14.6054,10-17-21_22.00_BOOST_protocol_HPPC_IN21700_30T_cycle_#937.mat
BOOST,937,0.87596,2.62404,0.6497,5,discharge,2,-21.006,7.002,10.0,9.9,3.8318,3.4503,18.1615,10-17-21_22.00_BOOST_protocol_HPPC_IN21700_30T_cycle_#937.mat
BOOST,937,0.87596,2.62404,0.65,5,charge,2,15.756,5.252,2.0,2.0,3.8403,4.0602,13.9566,10-17-21_22.00_BOOST_protocol_HPPC_IN21700_30T_cycle_#937.mat
BOOST,937,0.87596,2.62404,0.65,5,charge,2,15.756,5.252,10.0,9.9,3.8403,4.1126,17.2823,10-17-21_22.00_BOOST_protocol_HPPC_IN21700_30T_cycle_#937.mat
BOOST,937,0.87596,2.62404,0.6496,5,discharge,3,-30.197,10.066,2.0,1.9,3.8311,3.4103,13.9352,10-17-21_22.00_BOOST_protocol_HPPC_IN21700_30T_cycle_#937.mat
BOOST,937,0.87596,2.62404,0.6496,5,discharge,3,-30.197,10.066,10.0,9.9,3.8311,3.3063,17.3792,10-17-21_22.00_BOOST_protocol_HPPC_IN21700_30T_cycle_#937.mat
BOOST,937,0.87596,2.62404,0.6501,5,charge,3,24.932,8.311,2.0,2.0,3.8426,4.1878,13.8457,10-17-21_22.00_BOOST_protocol_HPPC_IN21700_30T_cycle_#937.mat
BOOST,937,0.87596,2.62404,0.6501,5,charge,3,24.932,8.311,10.0,9.9,3.8426,4.2,14.335,10-17-21_22.00_BOOST_protocol_HPPC_IN21700_30T_cycle_#937.mat
BOOST,937,0.87596,2.62404,0.5623,6,discharge,0,-2.625,0.875,2.0,2.0,3.7418,3.7024,15.0107,10-17-21_22.00_BOOST_protocol_HPPC_IN21700_30T_cycle_#937.mat
BOOST,937,0.87596,2.62404,0.5623,6,discharge,0,-2.625,0.875,10.0,9.9,3.7418,3.6895,19.9253,10-17-21_22.00_BOOST_protocol_HPPC_IN21700_30T_cycle_#937.mat
BOOST,937,0.87596,2.62404,0.5624,6,charge,0,1.313,0.438,2.0,2.0,3.7435,3.763,14.8537,10-17-21_22.00_BOOST_protocol_HPPC_IN21700_30T_cycle_#937.mat
BOOST,937,0.87596,2.62404,0.5624,6,charge,0,1.313,0.438,10.0,9.9,3.7435,3.7687,19.1956,10-17-21_22.00_BOOST_protocol_HPPC_IN21700_30T_cycle_#937.mat
BOOST,937,0.87596,2.62404,0.5623,6,discharge,1,-10.503,3.501,2.0,2.0,3.7421,3.5852,14.9386,10-17-21_22.00_BOOST_protocol_HPPC_IN21700_30T_cycle_#937.mat
BOOST,937,0.87596,2.62404,0.5623,6,discharge,1,-10.503,3.501,10.0,9.9,3.7421,3.5391,19.3278,10-17-21_22.00_BOOST_protocol_HPPC_IN21700_30T_cycle_#937.mat
BOOST,937,0.87596,2.62404,0.5624,6,charge,1,5.253,1.751,2.0,2.0,3.7471,3.8236,14.5645,10-17-21_22.00_BOOST_protocol_HPPC_IN21700_30T_cycle_#937.mat
BOOST,937,0.87596,2.62404,0.5624,6,charge,1,5.253,1.751,10.0,9.9,3.7471,3.8443,18.5055,10-17-21_22.00_BOOST_protocol_HPPC_IN21700_30T_cycle_#937.mat
BOOST,937,0.87596,2.62404,0.5622,6,discharge,2,-21.006,7.002,2.0,2.0,3.7427,3.4375,14.5292,10-17-21_22.00_BOOST_protocol_HPPC_IN21700_30T_cycle_#937.mat
BOOST,937,0.87596,2.62404,0.5622,6,discharge,2,-21.006,7.002,10.0,9.9,3.7427,3.3581,18.3091,10-17-21_22.00_BOOST_protocol_HPPC_IN21700_30T_cycle_#937.mat
BOOST,937,0.87596,2.62404,0.5625,6,charge,2,15.755,5.252,2.0,2.0,3.7505,3.9678,13.7924,10-17-21_22.00_BOOST_protocol_HPPC_IN21700_30T_cycle_#937.mat
BOOST,937,0.87596,2.62404,0.5625,6,charge,2,15.755,5.252,10.0,9.9,3.7505,4.0173,16.9343,10-17-21_22.00_BOOST_protocol_HPPC_IN21700_30T_cycle_#937.mat
BOOST,937,0.87596,2.62404,0.5621,6,discharge,3,-30.197,10.066,2.0,1.9,3.7431,3.3218,13.9517,10-17-21_22.00_BOOST_protocol_HPPC_IN21700_30T_cycle_#937.mat
BOOST,937,0.87596,2.62404,0.5621,6,discharge,3,-30.197,10.066,10.0,9.9,3.7431,3.2123,17.5779,10-17-21_22.00_BOOST_protocol_HPPC_IN21700_30T_cycle_#937.mat
BOOST,937,0.87596,2.62404,0.5625,6,charge,3,26.257,8.752,2.0,2.0,3.7529,4.0947,13.0175,10-17-21_22.00_BOOST_protocol_HPPC_IN21700_30T_cycle_#937.mat
BOOST,937,0.87596,2.62404,0.5625,6,charge,3,26.257,8.752,10.0,9.9,3.7529,4.1695,15.8662,10-17-21_22.00_BOOST_protocol_HPPC_IN21700_30T_cycle_#937.mat
BOOST,937,0.87596,2.62404,0.4748,7,discharge,0,-2.627,0.876,2.0,2.0,3.6591,3.6206,14.6566,10-17-21_22.00_BOOST_protocol_HPPC_IN21700_30T_cycle_#937.mat
BOOST,937,0.87596,2.62404,0.4748,7,discharge,0,-2.627,0.876,10.0,9.9,3.6591,3.6088,19.1488,10-17-21_22.00_BOOST_protocol_HPPC_IN21700_30T_cycle_#937.mat
BOOST,937,0.87596,2.62404,0.4748,7,charge,0,1.313,0.438,2.0,1.9,3.6615,3.6807,14.6219,10-17-21_22.00_BOOST_protocol_HPPC_IN21700_30T_cycle_#937.mat
BOOST,937,0.87596,2.62404,0.4748,7,charge,0,1.313,0.438,10.0,9.9,3.6615,3.6861,18.7343,10-17-21_22.00_BOOST_protocol_HPPC_IN21700_30T_cycle_#937.mat
BOOST,937,0.87596,2.62404,0.4747,7,discharge,1,-10.503,3.501,2.0,2.0,3.6602,3.504,14.8719,10-17-21_22.00_BOOST_protocol_HPPC_IN21700_30T_cycle_#937.mat
BOOST,937,0.87596,2.62404,0.4747,7,discharge,1,-10.503,3.501,10.0,9.9,3.6602,3.4605,19.0136,10-17-21_22.00_BOOST_protocol_HPPC_IN21700_30T_cycle_#937.mat
BOOST,937,0.87596,2.62404,0.4749,7,charge,1,5.253,1.751,2.0,2.0,3.6652,3.7413,14.4878,10-17-21_22.00_BOOST_protocol_HPPC_IN21700_30T_cycle_#937.mat
BOOST,937,0.87596,2.62404,0.4749,7,charge,1,5.253,1.751,10.0,9.9,3.6652,3.7612,18.2763,10-17-21_22.00_BOOST_protocol_HPPC_IN21700_30T_cycle_#937.mat
BOOST,937,0.87596,2.62404,0.4746,7,discharge,2,-21.008,7.003,2.0,2.0,3.6605,3.356,14.4945,10-17-21_22.00_BOOST_protocol_HPPC_IN21700_30T_cycle_#937.mat
BOOST,937,0.87596,2.62404,0.4746,7,discharge,2,-21.008,7.003,10.0,9.9,3.6605,3.2785,18.1835,10-17-21_22.00_BOOST_protocol_HPPC_IN21700_30T_cycle_#937.mat
BOOST,937,0.87596,2.62404,0.475,7,charge,2,15.755,5.252,2.0,1.9,3.6687,3.884,13.6655,10-17-21_22.00_BOOST_protocol_HPPC_IN21700_30T_cycle_#937.mat
BOOST,937,0.87596,2.62404,0.475,7,charge,2,15.755,5.252,10.0,9.9,3.6687,3.9323,16.7312,10-17-21_22.00_BOOST_protocol_HPPC_IN21700_30T_cycle_#937.mat
BOOST,937,0.87596,2.62404,0.4746,7,discharge,3,-30.197,10.066,2.0,2.0,3.6604,3.2376,14.0014,10-17-21_22.00_BOOST_protocol_HPPC_IN21700_30T_cycle_#937.mat
BOOST,937,0.87596,2.62404,0.4746,7,discharge,3,-30.197,10.066,10.0,9.9,3.6604,3.131,17.5315,10-17-21_22.00_BOOST_protocol_HPPC_IN21700_30T_cycle_#937.mat
BOOST,937,0.87596,2.62404,0.475,7,charge,3,26.259,8.753,2.0,1.9,3.6709,4.0099,12.9099,10-17-21_22.00_BOOST_protocol_HPPC_IN21700_30T_cycle_#937.mat
BOOST,937,0.87596,2.62404,0.475,7,charge,3,26.259,8.753,10.0,9.9,3.6709,4.0837,15.7203,10-17-21_22.00_BOOST_protocol_HPPC_IN21700_30T_cycle_#937.mat
BOOST,937,0.87596,2.62404,0.3873,8,discharge,0,-2.627,0.876,2.0,2.0,3.5969,3.5561,15.5307,10-17-21_22.00_BOOST_protocol_HPPC_IN21700_30T_cycle_#937.mat
BOOST,937,0.87596,2.62404,0.3873,8,discharge,0,-2.627,0.876,10.0,9.9,3.5969,3.5441,20.0986,10-17-21_22.00_BOOST_protocol_HPPC_IN21700_30T_cycle_#937.mat
BOOST,937,0.87596,2.62404,0.3873,8,charge,0,1.313,0.438,2.0,2.0,3.5985,3.6184,15.1573,10-17-21_22.00_BOOST_protocol_HPPC_IN21700_30T_cycle_#937.mat
BOOST,937,0.87596,2.62404,0.3873,8,charge,0,1.313,0.438,10.0,9.9,3.5985,3.6237,19.1942,10-17-21_22.00_BOOST_protocol_HPPC_IN21700_30T_cycle_#937.mat
BOOST,937,0.87596,2.62404,0.3872,8,discharge,1,-10.505,3.502,2.0,2.0,3.5973,3.4354,15.4117,10-17-21_22.00_BOOST_protocol_HPPC_IN21700_30T_cycle_#937.mat
BOOST,937,0.87596,2.62404,0.3872,8,discharge,1,-10.505,3.502,10.0,9.9,3.5973,3.3901,19.7239,10-17-21_22.00_BOOST_protocol_HPPC_IN21700_30T_cycle_#937.mat
BOOST,937,0.87596,2.62404,0.3873,8,charge,1,5.253,1.751,2.0,1.9,3.6025,3.6803,14.812,10-17-21_22.00_BOOST_protocol_HPPC_IN21700_30T_cycle_#937.mat
BOOST,937,0.87596,2.62404,0.3873,8,charge,1,5.253,1.751,10.0,9.9,3.6025,3.7012,18.7911,10-17-21_22.00_BOOST_protocol_HPPC_IN21700_30T_cycle_#937.mat
BOOST,937,0.87596,2.62404,0.3871,8,discharge,2,-21.007,7.002,2.0,2.0,3.5978,3.283,14.9855,10-17-21_22.00_BOOST_protocol_HPPC_IN21700_30T_cycle_#937.mat
BOOST,937,0.87596,2.62404,0.3871,8,discharge,2,-21.007,7.002,10.0,9.9,3.5978,3.1981,19.027,10-17-21_22.00_BOOST_protocol_HPPC_IN21700_30T_cycle_#937.mat
BOOST,937,0.87596,2.62404,0.3874,8,charge,2,15.755,5.252,2.0,2.0,3.6069,3.8276,14.0083,10-17-21_22.00_BOOST_protocol_HPPC_IN21700_30T_cycle_#937.mat
BOOST,937,0.87596,2.62404,0.3874,8,charge,2,15.755,5.252,10.0,9.9,3.6069,3.8741,16.9597,10-17-21_22.00_BOOST_protocol_HPPC_IN21700_30T_cycle_#937.mat
BOOST,937,0.87596,2.62404,0.387,8,discharge,3,-30.196,10.065,2.0,2.0,3.5981,3.1616,14.4556,10-17-21_22.00_BOOST_protocol_HPPC_IN21700_30T_cycle_#937.mat
BOOST,937,0.87596,2.62404,0.387,8,discharge,3,-30.196,10.065,10.0,9.9,3.5981,3.0396,18.4958,10-17-21_22.00_BOOST_protocol_HPPC_IN21700_30T_cycle_#937.mat
BOOST,937,0.87596,2.62404,0.3875,8,charge,3,26.257,8.752,2.0,2.0,3.6102,3.9552,13.1394,10-17-21_22.00_BOOST_protocol_HPPC_IN21700_30T_cycle_#937.mat
BOOST,937,0.87596,2.62404,0.3875,8,charge,3,26.257,8.752,10.0,9.9,3.6102,4.022,15.6834,10-17-21_22.00_BOOST_protocol_HPPC_IN21700_30T_cycle_#937.mat
BOOST,937,0.87596,2.62404,0.2997,9,discharge,0,-2.625,0.875,2.0,1.9,3.5176,3.4729,17.0273,10-17-21_22.00_BOOST_protocol_HPPC_IN21700_30T_cycle_#937.mat
BOOST,937,0.87596,2.62404,0.2997,9,discharge,0,-2.625,0.875,10.0,9.9,3.5176,3.4585,22.5126,10-17-21_22.00_BOOST_protocol_HPPC_IN21700_30T_cycle_#937.mat
BOOST,937,0.87596,2.62404,0.2998,9,charge,0,1.312,0.437,2.0,1.9,3.5195,3.5412,16.5346,10-17-21_22.00_BOOST_protocol_HPPC_IN21700_30T_cycle_#937.mat
BOOST,937,0.87596,2.62404,0.2998,9,charge,0,1.312,0.437,10.0,9.9,3.5195,3.5472,21.1064,10-17-21_22.00_BOOST_protocol_HPPC_IN21700_30T_cycle_#937.mat
BOOST,937,0.87596,2.62404,0.2997,9,discharge,1,-10.503,3.501,2.0,2.0,3.5181,3.3388,17.0713,10-17-21_22.00_BOOST_protocol_HPPC_IN21700_30T_cycle_#937.mat
BOOST,937,0.87596,2.62404,0.2997,9,discharge,1,-10.503,3.501,10.0,9.9,3.5181,3.2852,22.1746,10-17-21_22.00_BOOST_protocol_HPPC_IN21700_30T_cycle_#937.mat
BOOST,937,0.87596,2.62404,0.2998,9,charge,1,5.252,1.751,2.0,2.0,3.5247,3.6092,16.0888,10-17-21_22.00_BOOST_protocol_HPPC_IN21700_30T_cycle_#937.mat
BOOST,937,0.87596,2.62404,0.2998,9,charge,1,5.252,1.751,10.0,9.9,3.5247,3.631,20.2395,10-17-21_22.00_BOOST_protocol_HPPC_IN21700_30T_cycle_#937.mat
BOOST,937,0.87596,2.62404,0.2996,9,discharge,2,-21.006,7.002,2.0,2.0,3.5199,3.1722,16.5524,10-17-21_22.00_BOOST_protocol_HPPC_IN21700_30T_cycle_#937.mat
BOOST,937,0.87596,2.62404,0.2996,9,discharge,2,-21.006,7.002,10.0,9.9,3.5199,3.0521,22.2698,10-17-21_22.00_BOOST_protocol_HPPC_IN21700_30T_cycle_#937.mat
BOOST,937,0.87596,2.62404,0.2999,9,charge,2,15.757,5.252,2.0,2.0,3.5304,3.7617,14.6792,10-17-21_22.00_BOOST_protocol_HPPC_IN21700_30T_cycle_#937.mat
BOOST,937,0.87596,2.62404,0.2999,9,charge,2,15.757,5.252,10.0,9.9,3.5304,3.8161,18.1316,10-17-21_22.00_BOOST_protocol_HPPC_IN21700_30T_cycle_#937.mat
BOOST,937,0.87596,2.62404,0.2995,9,discharge,3,-30.196,10.065,2.0,2.0,3.5203,3.0388,15.9458,10-17-21_22.00_BOOST_protocol_HPPC_IN21700_30T_cycle_#937.mat
BOOST,937,0.87596,2.62404,0.2995,9,discharge,3,-30.196,10.065,10.0,9.9,3.5203,2.8352,22.6884,10-17-21_22.00_BOOST_protocol_HPPC_IN21700_30T_cycle_#937.mat
BOOST,937,0.87596,2.62404,0.3,9,charge,3,26.259,8.753,2.0,1.9,3.5342,3.8885,13.4925,10-17-21_22.00_BOOST_protocol_HPPC_IN21700_30T_cycle_#937.mat
BOOST,937,0.87596,2.62404,0.3,9,charge,3,26.259,8.753,10.0,9.9,3.5342,3.9662,16.4515,10-17-21_22.00_BOOST_protocol_HPPC_IN21700_30T_cycle_#937.mat
BOOST,937,0.87596,2.62404,0.256,10,discharge,0,-2.625,0.875,2.0,1.9,3.4693,3.421,18.3986,10-17-21_22.00_BOOST_protocol_HPPC_IN21700_30T_cycle_#937.mat
BOOST,937,0.87596,2.62404,0.256,10,discharge,0,-2.625,0.875,10.0,9.9,3.4693,3.4049,24.5315,10-17-21_22.00_BOOST_protocol_HPPC_IN21700_30T_cycle_#937.mat
BOOST,937,0.87596,2.62404,0.256,10,charge,0,1.313,0.438,2.0,2.0,3.4713,3.4949,17.9782,10-17-21_22.00_BOOST_protocol_HPPC_IN21700_30T_cycle_#937.mat
BOOST,937,0.87596,2.62404,0.256,10,charge,0,1.313,0.438,10.0,9.9,3.4713,3.5009,22.5489,10-17-21_22.00_BOOST_protocol_HPPC_IN21700_30T_cycle_#937.mat
BOOST,937,0.87596,2.62404,0.2559,10,discharge,1,-10.505,3.502,2.0,2.0,3.4691,3.2742,18.5531,10-17-21_22.00_BOOST_protocol_HPPC_IN21700_30T_cycle_#937.mat
BOOST,937,0.87596,2.62404,0.2559,10,discharge,1,-10.505,3.502,10.0,9.9,3.4691,3.2046,25.1785,10-17-21_22.00_BOOST_protocol_HPPC_IN21700_30T_cycle_#937.mat
BOOST,937,0.87596,2.62404,0.256,10,charge,1,5.252,1.751,2.0,2.0,3.4766,3.565,16.8314,10-17-21_22.00_BOOST_protocol_HPPC_IN21700_30T_cycle_#937.mat
BOOST,937,0.87596,2.62404,0.256,10,charge,1,5.252,1.751,10.0,9.9,3.4766,3.5865,20.925,10-17-21_22.00_BOOST_protocol_HPPC_IN21700_30T_cycle_#937.mat
BOOST,937,0.87596,2.62404,0.2558,10,discharge,2,-21.008,7.003,2.0,2.0,3.4711,3.09,18.1407,10-17-21_22.00_BOOST_protocol_HPPC_IN21700_30T_cycle_#937.mat
BOOST,937,0.87596,2.62404,0.2558,10,discharge,2,-21.008,7.003,10.0,9.9,3.4711,2.9007,27.1516,10-17-21_22.00_BOOST_protocol_HPPC_IN21700_30T_cycle_#937.mat
BOOST,937,0.87596,2.62404,0.2561,10,charge,2,15.757,5.252,2.0,2.0,3.4816,3.7177,14.9838,10-17-21_22.00_BOOST_protocol_HPPC_IN21700_30T_cycle_#937.mat
BOOST,937,0.87596,2.62404,0.2561,10,charge,2,15.757,5.252,10.0,9.9,3.4816,3.7735,18.5251,10-17-21_22.00_BOOST_protocol_HPPC_IN21700_30T_cycle_#937.mat
BOOST,937,0.87596,2.62404,0.2558,10,discharge,3,-30.197,10.066,2.0,2.0,3.4714,2.9396,17.611,10-17-21_22.00_BOOST_protocol_HPPC_IN21700_30T_cycle_#937.mat
BOOST,937,0.87596,2.62404,0.2558,10,discharge,3,-30.197,10.066,10.0,9.9,3.4714,2.5942,29.0492,10-17-21_22.00_BOOST_protocol_HPPC_IN21700_30T_cycle_#937.mat
BOOST,937,0.87596,2.62404,0.2562,10,charge,3,26.258,8.753,2.0,2.0,3.4839,3.8425,13.6568,10-17-21_22.00_BOOST_protocol_HPPC_IN21700_30T_cycle_#937.mat
BOOST,937,0.87596,2.62404,0.2562,10,charge,3,26.258,8.753,10.0,9.9,3.4839,3.9247,16.7873,10-17-21_22.00_BOOST_protocol_HPPC_IN21700_30T_cycle_#937.mat
BOOST,937,0.87596,2.62404,0.2122,11,discharge,0,-2.625,0.875,2.0,2.0,3.4267,3.3719,20.8738,10-17-21_22.00_BOOST_protocol_HPPC_IN21700_30T_cycle_#937.mat
BOOST,937,0.87596,2.62404,0.2122,11,discharge,0,-2.625,0.875,10.0,9.9,3.4267,3.3509,28.8729,10-17-21_22.00_BOOST_protocol_HPPC_IN21700_30T_cycle_#937.mat
BOOST,937,0.87596,2.62404,0.2122,11,charge,0,1.312,0.437,2.0,2.0,3.4295,3.4551,19.5077,10-17-21_22.00_BOOST_protocol_HPPC_IN21700_30T_cycle_#937.mat
BOOST,937,0.87596,2.62404,0.2122,11,charge,0,1.312,0.437,10.0,9.9,3.4295,3.462,24.7657,10-17-21_22.00_BOOST_protocol_HPPC_IN21700_30T_cycle_#937.mat
BOOST,937,0.87596,2.62404,0.2121,11,discharge,1,-10.503,3.501,2.0,1.9,3.4273,3.2027,21.3844,10-17-21_22.00_BOOST_protocol_HPPC_IN21700_30T_cycle_#937.mat
BOOST,937,0.87596,2.62404,0.2121,11,discharge,1,-10.503,3.501,10.0,9.9,3.4273,3.0719,33.838,10-17-21_22.00_BOOST_protocol_HPPC_IN21700_30T_cycle_#937.mat
BOOST,937,0.87596,2.62404,0.2123,11,charge,1,5.252,1.751,2.0,1.9,3.4371,3.5299,17.6698,10-17-21_22.00_BOOST_protocol_HPPC_IN21700_30T_cycle_#937.mat
BOOST,937,0.87596,2.62404,0.2123,11,charge,1,5.252,1.751,10.0,9.9,3.4371,3.5485,21.2114,10-17-21_22.00_BOOST_protocol_HPPC_IN21700_30T_cycle_#937.mat
BOOST,937,0.87596,2.62404,0.2121,11,discharge,2,-21.008,7.003,2.0,2.0,3.4294,2.9785,21.4633,10-17-21_22.00_BOOST_protocol_HPPC_IN21700_30T_cycle_#937.mat
BOOST,937,0.87596,2.62404,0.2121,11,discharge,2,-21.008,7.003,10.0,9.9,3.4294,2.5852,40.1847,10-17-21_22.00_BOOST_protocol_HPPC_IN21700_30T_cycle_#937.mat
BOOST,937,0.87596,2.62404,0.2124,11,charge,2,15.756,5.252,2.0,1.9,3.443,3.6769,14.8451,10-17-21_22.00_BOOST_protocol_HPPC_IN21700_30T_cycle_#937.mat
BOOST,937,0.87596,2.62404,0.2124,11,charge,2,15.756,5.252,10.0,9.9,3.443,3.7262,17.9741,10-17-21_22.00_BOOST_protocol_HPPC_IN21700_30T_cycle_#937.mat
BOOST,937,0.87596,2.62404,0.212,11,discharge,3,-30.196,10.065,2.0,2.0,3.4293,2.794,21.0392,10-17-21_22.00_BOOST_protocol_HPPC_IN21700_30T_cycle_#937.mat
BOOST,937,0.87596,2.62404,0.212,11,discharge,3,-30.196,10.065,10.0,9.9,3.4293,2.4999,30.7789,10-17-21_22.00_BOOST_protocol_HPPC_IN21700_30T_cycle_#937.mat
BOOST,937,0.87596,2.62404,0.2124,11,charge,3,26.258,8.753,2.0,2.0,3.4454,3.7993,13.4778,10-17-21_22.00_BOOST_protocol_HPPC_IN21700_30T_cycle_#937.mat
BOOST,937,0.87596,2.62404,0.2124,11,charge,3,26.258,8.753,10.0,9.9,3.4454,3.8782,16.4826,10-17-21_22.00_BOOST_protocol_HPPC_IN21700_30T_cycle_#937.mat
BOOST,937,0.87596,2.62404,0.1684,12,discharge,0,-2.625,0.875,2.0,2.0,3.3784,3.3098,26.1303,10-17-21_22.00_BOOST_protocol_HPPC_IN21700_30T_cycle_#937.mat
BOOST,937,0.87596,2.62404,0.1684,12,discharge,0,-2.625,0.875,10.0,9.9,3.3784,3.2691,41.6333,10-17-21_22.00_BOOST_protocol_HPPC_IN21700_30T_cycle_#937.mat
BOOST,937,0.87596,2.62404,0.1685,12,charge,0,1.312,0.437,2.0,2.0,3.3826,3.4126,22.8624,10-17-21_22.00_BOOST_protocol_HPPC_IN21700_30T_cycle_#937.mat
BOOST,937,0.87596,2.62404,0.1685,12,charge,0,1.312,0.437,10.0,9.9,3.3826,3.4237,31.3214,10-17-21_22.00_BOOST_protocol_HPPC_IN21700_30T_cycle_#937.mat
BOOST,937,0.87596,2.62404,0.1684,12,discharge,1,-10.505,3.502,2.0,1.9,3.3792,3.0818,28.3103,10-17-21_22.00_BOOST_protocol_HPPC_IN21700_30T_cycle_#937.mat
BOOST,937,0.87596,2.62404,0.1684,12,discharge,1,-10.505,3.502,10.0,9.9,3.3792,2.7743,57.5821,10-17-21_22.00_BOOST_protocol_HPPC_IN21700_30T_cycle_#937.mat
BOOST,937,0.87596,2.62404,0.1685,12,charge,1,5.25,1.75,2.0,1.9,3.3939,3.4969,19.619,10-17-21_22.00_BOOST_protocol_HPPC_IN21700_30T_cycle_#937.mat
BOOST,937,0.87596,2.62404,0.1685,12,charge,1,5.25,1.75,10.0,9.9,3.3939,3.5224,24.4762,10-17-21_22.00_BOOST_protocol_HPPC_IN21700_30T_cycle_#937.mat
BOOST,937,0.87596,2.62404,0.1683,12,discharge,2,-19.955,6.652,2.0,1.9,3.3834,2.771,30.6891,10-17-21_22.00_BOOST_protocol_HPPC_IN21700_30T_cycle_#937.mat
BOOST,937,0.87596,2.62404,0.1683,12,discharge,2,-19.955,6.652,10.0,9.9,3.3834,2.5,44.2696,10-17-21_22.00_BOOST_protocol_HPPC_IN21700_30T_cycle_#937.mat
BOOST,937,0.87596,2.62404,0.1686,12,charge,2,15.755,5.252,2.0,2.0,3.4017,3.6498,15.7474,10-17-21_22.00_BOOST_protocol_HPPC_IN21700_30T_cycle_#937.mat
BOOST,937,0.87596,2.62404,0.1686,12,charge,2,15.755,5.252,10.0,9.9,3.4017,3.6931,18.4957,10-17-21_22.00_BOOST_protocol_HPPC_IN21700_30T_cycle_#937.mat
BOOST,937,0.87596,2.62404,0.1682,12,discharge,3,-18.656,6.219,2.0,2.0,3.3836,2.4974,47.5021,10-17-21_22.00_BOOST_protocol_HPPC_IN21700_30T_cycle_#937.mat
BOOST,937,0.87596,2.62404,0.1682,12,discharge,3,-18.656,6.219,10.0,9.9,3.3836,2.4999,47.3681,10-17-21_22.00_BOOST_protocol_HPPC_IN21700_30T_cycle_#937.mat
BOOST,937,0.87596,2.62404,0.1687,12,charge,3,26.258,8.753,2.0,1.9,3.4035,3.7734,14.0871,10-17-21_22.00_BOOST_protocol_HPPC_IN21700_30T_cycle_#937.mat
BOOST,937,0.87596,2.62404,0.1687,12,charge,3,26.258,8.753,10.0,9.9,3.4035,3.8444,16.7911,10-17-21_22.00_BOOST_protocol_HPPC_IN21700_30T_cycle_#937.mat
BOOST,975,0.86816,2.60066,1.0,0,discharge,0,-2.599,0.866,2.0,2.0,4.1293,4.0735,21.4665,10-25-21_16.20_BOOST_protocol_HPPC_IN21700_30T_cycle_#975.mat
BOOST,975,0.86816,2.60066,1.0,0,discharge,0,-2.599,0.866,10.0,9.7,4.1293,4.0542,28.8913,10-25-21_16.20_BOOST_protocol_HPPC_IN21700_30T_cycle_#975.mat
BOOST,975,0.86816,2.60066,1.0,0,charge,0,1.3,0.433,2.0,1.9,4.1432,4.177,26.0,10-25-21_16.20_BOOST_protocol_HPPC_IN21700_30T_cycle_#975.mat
BOOST,975,0.86816,2.60066,1.0,0,charge,0,1.3,0.433,10.0,9.9,4.1432,4.1907,36.5385,10-25-21_16.20_BOOST_protocol_HPPC_IN21700_30T_cycle_#975.mat
BOOST,975,0.86816,2.60066,0.9999,0,discharge,1,-10.404,3.468,2.0,2.0,4.1374,3.9037,22.4625,10-25-21_16.20_BOOST_protocol_HPPC_IN21700_30T_cycle_#975.mat
BOOST,975,0.86816,2.60066,0.9999,0,discharge,1,-10.404,3.468,10.0,9.9,4.1374,3.8682,25.8747,10-25-21_16.20_BOOST_protocol_HPPC_IN21700_30T_cycle_#975.mat
BOOST,975,0.86816,2.60066,1.0,0,charge,1,1.73,0.577,2.0,1.9,4.1463,4.2001,31.0893,10-25-21_16.20_BOOST_protocol_HPPC_IN21700_30T_cycle_#975.mat
BOOST,975,0.86816,2.60066,1.0,0,charge,1,1.73,0.577,10.0,9.9,4.1463,4.2,31.0315,10-25-21_16.20_BOOST_protocol_HPPC_IN21700_30T_cycle_#975.mat
BOOST,975,0.86816,2.60066,0.9998,0,discharge,2,-20.807,6.936,2.0,2.0,4.1368,3.7278,19.6568,10-25-21_16.20_BOOST_protocol_HPPC_IN21700_30T_cycle_#975.mat
BOOST,975,0.86816,2.60066,0.9998,0,discharge,2,-20.807,6.936,10.0,9.9,4.1368,3.6805,21.9301,10-25-21_16.20_BOOST_protocol_HPPC_IN21700_30T_cycle_#975.mat
BOOST,975,0.86816,2.60066,1.0,0,charge,2,1.633,0.544,2.0,2.0,4.1508,4.2001,30.1861,10-25-21_16.20_BOOST_protocol_HPPC_IN21700_30T_cycle_#975.mat
BOOST,975,0.86816,2.60066,1.0,0,charge,2,1.633,0.544,10.0,9.9,4.1508,4.2001,30.1861,10-25-21_16.20_BOOST_protocol_HPPC_IN21700_30T_cycle_#975.mat
BOOST,975,0.86816,2.60066,0.9998,0,discharge,3,-29.91,9.97,2.0,2.0,4.1354,3.5949,18.0709,10-25-21_16.20_BOOST_protocol_HPPC_IN21700_30T_cycle_#975.mat
BOOST,975,0.86816,2.60066,0.9998,0,discharge,3,-29.91,9.97,10.0,9.9,4.1354,3.5331,20.1371,10-25-21_16.20_BOOST_protocol_HPPC_IN21700_30T_cycle_#975.mat
BOOST,975,0.86816,2.60066,1.0,0,charge,3,1.569,0.523,2.0,2.0,4.1534,4.2,29.7061,10-25-21_16.20_BOOST_protocol_HPPC_IN21700_30T_cycle_#975.mat
BOOST,975,0.86816,2.60066,1.0,0,charge,3,1.569,0.523,10.0,9.9,4.1534,4.2,29.7061,10-25-21_16.20_BOOST_protocol_HPPC_IN21700_30T_cycle_#975.mat
