Repository: KikETs/ECM_HYBRID_BMS_JOINT

## Results

| Arm | Model | Size | Protocol | Result | Worst cell |
|---|---|---|---|---|---|
| SOP | 2RC table + trim (A8) | 4 effective coefficients, 2 EW states | leave-one-cell-out | usable current 69.6 % discharge, 59.5 % charge (τ = 10 s) | 59.9 % / 53.5 % (BOOST_REST) |
| SOH | dQ/dV ridge | 65 coefficients | leave-one-cell-out | RMSE 0.0094, bias −0.0005 | 0.0130 (BOOST_REST) |
| SOC | 2RC EKF, low-current gate | 3 states | leave-one-cell-out | **2.34 %p** over six sensor disturbances on estimated SOH (2.325 on true SOH), per cell 2.00–2.75 | 4.60 %p (BOOST_NEGPULSE_1S, current offset −0.10 A) |

The SOH arm was a 10,945-parameter CNN until the second audit round. Nested

File: analysis/uypydj_ecm.csv (part 58 of 80)
cell,cycle,SOH,CAP_Ah,SOC,direction,rate_rank,I_A,V_pre_V,rest_before_s,n_points,R0_mOhm,R1_mOhm,tau1_s,R2_mOhm,tau2_s,fit_rmse_mV
BOOST_NEGPULSE_1S,831,0.87076,2.58998,0.7409,discharge,3,-29.766,3.9166,799.9,101,10.7118,2.8035,0.1276,5.8953,6.0512,1.6817
BOOST_NEGPULSE_1S,831,0.87076,2.58998,0.7413,charge,3,17.217,3.9268,386.6,101,15.8657,0.01,0.05,0.01,2999.9996,0.3085
BOOST_NEGPULSE_1S,831,0.87076,2.58998,0.6549,discharge,0,-2.588,3.8301,5506.9,101,10.7147,3.1217,0.1284,10.2319,8.5026,0.1833
BOOST_NEGPULSE_1S,831,0.87076,2.58998,0.6549,charge,0,1.294,3.8316,70.3,101,10.6348,3.0728,0.1222,8.629,7.6355,0.1163
BOOST_NEGPULSE_1S,831,0.87076,2.58998,0.6548,discharge,1,-10.353,3.8302,635.4,101,10.7019,3.0125,0.1308,7.9072,6.8366,0.5432
BOOST_NEGPULSE_1S,831,0.87076,2.58998,0.6549,charge,1,5.177,3.8349,160.4,101,10.6922,2.8575,0.1278,7.5371,7.1086,0.2892
BOOST_NEGPULSE_1S,831,0.87076,2.58998,0.6547,discharge,2,-20.707,3.8302,680.3,101,10.6504,2.6892,0.1235,6.7851,6.6159,1.0453
BOOST_NEGPULSE_1S,831,0.87076,2.58998,0.655,charge,2,15.529,3.8381,280.6,101,10.4874,2.4595,0.1239,6.5383,7.4968,0.7999
BOOST_NEGPULSE_1S,831,0.87076,2.58998,0.6546,discharge,3,-29.765,3.8302,800.0,101,10.6077,2.374,0.1174,6.5965,7.0896,1.375
BOOST_NEGPULSE_1S,831,0.87076,2.58998,0.6551,charge,3,23.99,3.8404,386.0,101,11.9185,3.0792,0.6962,0.01,2999.9999,2.6508
BOOST_NEGPULSE_1S,831,0.87076,2.58998,0.5686,discharge,0,-2.588,3.7438,5580.8,101,10.2608,2.9864,0.1166,10.2767,8.9177,0.1579
BOOST_NEGPULSE_1S,831,0.87076,2.58998,0.5686,charge,0,1.294,3.7463,70.3,101,10.5818,2.7707,0.1346,9.1449,8.6139,0.1087
BOOST_NEGPULSE_1S,831,0.87076,2.58998,0.5685,discharge,1,-10.353,3.7448,635.3,101,10.6714,2.7326,0.1197,8.7714,7.5166,0.5069
BOOST_NEGPULSE_1S,831,0.87076,2.58998,0.5686,charge,1,5.176,3.7497,160.4,101,10.5171,2.6574,0.1168,7.6438,6.8721,0.2475
BOOST_NEGPULSE_1S,831,0.87076,2.58998,0.5684,discharge,2,-20.707,3.7444,680.3,101,10.5657,2.4776,0.1164,7.2178,6.4289,1.0341
BOOST_NEGPULSE_1S,831,0.87076,2.58998,0.5687,charge,2,15.531,3.7527,280.7,101,10.4525,2.2483,0.1163,5.882,6.2846,0.845
BOOST_NEGPULSE_1S,831,0.87076,2.58998,0.5684,discharge,3,-29.764,3.7455,800.2,101,10.5594,2.2346,0.1194,6.8352,6.5854,1.4833
BOOST_NEGPULSE_1S,831,0.87076,2.58998,0.5688,charge,3,25.884,3.7551,386.0,101,10.285,1.9106,0.1184,5.3367,6.6435,1.2738
BOOST_NEGPULSE_1S,831,0.87076,2.58998,0.4823,discharge,0,-2.588,3.6631,5611.2,101,10.6065,3.0038,0.1181,9.4671,8.8771,0.155
BOOST_NEGPULSE_1S,831,0.87076,2.58998,0.4823,charge,0,1.296,3.6642,70.3,101,10.9477,2.9086,0.1343,8.6125,8.7499,0.1086
BOOST_NEGPULSE_1S,831,0.87076,2.58998,0.4823,discharge,1,-10.353,3.6634,635.4,101,10.6522,2.8457,0.1237,8.3391,7.7196,0.4919
BOOST_NEGPULSE_1S,831,0.87076,2.58998,0.4824,charge,1,5.176,3.6682,160.4,101,10.5916,2.6462,0.1127,7.5924,7.4133,0.2355
BOOST_NEGPULSE_1S,831,0.87076,2.58998,0.4822,discharge,2,-20.708,3.6638,680.4,101,10.6711,2.4796,0.116,7.1206,6.7181,0.9809
BOOST_NEGPULSE_1S,831,0.87076,2.58998,0.4825,charge,2,15.529,3.6713,280.6,101,10.459,2.2528,0.1054,5.6779,6.2905,0.7566
BOOST_NEGPULSE_1S,831,0.87076,2.58998,0.4821,discharge,3,-29.767,3.664,800.5,101,10.5697,2.2677,0.1161,6.8761,6.885,1.4284
BOOST_NEGPULSE_1S,831,0.87076,2.58998,0.4825,charge,3,25.883,3.6736,385.8,101,10.3346,1.8737,0.108,5.2389,6.8054,1.1915
BOOST_NEGPULSE_1S,831,0.87076,2.58998,0.396,discharge,0,-2.586,3.5994,5609.8,101,10.6996,3.4405,0.1264,9.7221,9.0775,0.1565
BOOST_NEGPULSE_1S,831,0.87076,2.58998,0.3961,charge,0,1.296,3.6012,70.4,101,10.4756,3.4595,0.1139,8.3293,8.1264,0.1019
BOOST_NEGPULSE_1S,831,0.87076,2.58998,0.3959,discharge,1,-10.353,3.5999,635.4,101,10.898,3.1554,0.1279,8.6867,7.9664,0.527
BOOST_NEGPULSE_1S,831,0.87076,2.58998,0.3961,charge,1,5.175,3.6049,160.8,101,10.695,3.0748,0.1168,7.9852,8.1801,0.249
BOOST_NEGPULSE_1S,831,0.87076,2.58998,0.3959,discharge,2,-20.707,3.6004,680.4,101,10.8306,2.7836,0.1205,7.9684,7.4756,1.0148
BOOST_NEGPULSE_1S,831,0.87076,2.58998,0.3962,charge,2,15.529,3.6093,280.7,101,10.6482,2.3631,0.0995,5.6449,6.1688,0.5999
BOOST_NEGPULSE_1S,831,0.87076,2.58998,0.3958,discharge,3,-29.765,3.6009,800.5,101,10.7036,2.5486,0.1187,8.2694,8.3083,1.5354
BOOST_NEGPULSE_1S,831,0.87076,2.58998,0.3963,charge,3,25.881,3.6128,385.8,101,10.4434,1.9776,0.1004,4.8228,6.2119,1.0852
BOOST_NEGPULSE_1S,831,0.87076,2.58998,0.3097,discharge,0,-2.588,3.5196,5609.8,101,10.9679,4.5117,0.1458,11.3778,8.9736,0.1966
BOOST_NEGPULSE_1S,831,0.87076,2.58998,0.3098,charge,0,1.296,3.5216,70.3,101,10.9103,4.3476,0.1529,9.4723,8.4801,0.122
BOOST_NEGPULSE_1S,831,0.87076,2.58998,0.3097,discharge,1,-10.353,3.5203,635.4,101,11.0746,4.2838,0.147,10.2501,7.8423,0.7086
BOOST_NEGPULSE_1S,831,0.87076,2.58998,0.3098,charge,1,5.178,3.5263,160.5,101,10.9506,3.9724,0.1327,8.6568,8.4068,0.3007
BOOST_NEGPULSE_1S,831,0.87076,2.58998,0.3096,discharge,2,-20.707,3.5219,680.2,100,11.0528,3.7704,0.146,11.7111,9.5094,1.5137
BOOST_NEGPULSE_1S,831,0.87076,2.58998,0.3099,charge,2,15.53,3.5312,280.7,101,10.7577,3.0395,0.1128,7.0759,8.2114,0.6759
BOOST_NEGPULSE_1S,831,0.87076,2.58998,0.3095,discharge,3,-29.767,3.522,800.0,101,11.0037,3.3864,0.16,18.4035,16.3414,2.3211
BOOST_NEGPULSE_1S,831,0.87076,2.58998,0.31,charge,3,25.881,3.5357,385.8,101,10.5647,2.2365,0.0934,5.6524,6.8601,0.8632
BOOST_NEGPULSE_1S,831,0.87076,2.58998,0.2666,discharge,0,-2.589,3.4707,5070.0,101,11.1541,5.4703,0.1668,12.0708,8.2367,0.212
BOOST_NEGPULSE_1S,831,0.87076,2.58998,0.2666,charge,0,1.294,3.4727,70.3,101,10.9511,5.3064,0.1635,9.2875,7.7917,0.1294
BOOST_NEGPULSE_1S,831,0.87076,2.58998,0.2665,discharge,1,-10.353,3.4709,635.4,101,11.2405,5.3047,0.1744,13.2576,9.2005,0.8829
BOOST_NEGPULSE_1S,831,0.87076,2.58998,0.2667,charge,1,5.176,3.4775,160.5,101,11.0525,4.6739,0.1421,8.4312,8.564,0.3233
BOOST_NEGPULSE_1S,831,0.87076,2.58998,0.2665,discharge,2,-20.71,3.4722,680.2,101,11.3117,4.5601,0.1717,24.6153,17.4583,1.7115
BOOST_NEGPULSE_1S,831,0.87076,2.58998,0.2668,charge,2,15.53,3.4817,280.8,101,11.0068,3.1712,0.1086,7.3876,8.8876,0.6478
BOOST_NEGPULSE_1S,831,0.87076,2.58998,0.2664,discharge,3,-29.765,3.4723,800.1,101,11.2524,4.1448,0.1904,122.1219,88.7775,2.7639
BOOST_NEGPULSE_1S,831,0.87076,2.58998,0.2668,charge,3,25.884,3.4858,386.0,101,10.6135,2.3414,0.0905,6.3276,8.0528,0.9317
BOOST_NEGPULSE_1S,831,0.87076,2.58998,0.2235,discharge,0,-2.589,3.4306,5070.1,101,11.3263,6.8465,0.2016,15.8088,8.5905,0.2356
BOOST_NEGPULSE_1S,831,0.87076,2.58998,0.2235,charge,0,1.296,3.4334,70.4,101,11.2988,6.2614,0.1886,9.5218,6.4165,0.1389
BOOST_NEGPULSE_1S,831,0.87076,2.58998,0.2234,discharge,1,-10.352,3.4311,635.3,101,11.5371,6.6816,0.2233,30.5531,15.7211,1.1663
BOOST_NEGPULSE_1S,831,0.87076,2.58998,0.2235,charge,1,5.176,3.4405,160.5,101,11.1926,5.4866,0.1595,6.6071,6.7323,0.3505
BOOST_NEGPULSE_1S,831,0.87076,2.58998,0.2233,discharge,2,-20.708,3.4331,680.2,101,11.4298,5.4547,0.182,83.3234,35.2006,1.5907
BOOST_NEGPULSE_1S,831,0.87076,2.58998,0.2236,charge,2,15.53,3.4453,281.3,101,10.9701,3.4891,0.1134,6.5392,9.5546,0.713
BOOST_NEGPULSE_1S,831,0.87076,2.58998,0.2237,charge,3,25.883,3.4488,361.6,101,10.5732,2.4498,0.0903,6.4678,9.7926,0.8293
BOOST_NEGPULSE_1S,831,0.87076,2.58998,0.1803,discharge,0,-2.588,3.3848,5070.6,101,12.0489,9.2746,0.2893,34.0362,11.9723,0.3489
BOOST_NEGPULSE_1S,831,0.87076,2.58998,0.1804,charge,0,1.296,3.3884,70.4,101,11.4989,8.4223,0.2236,16.0411,7.6857,0.169
BOOST_NEGPULSE_1S,831,0.87076,2.58998,0.1803,discharge,1,-10.352,3.386,635.3,101,12.005,9.0421,0.3042,98.5852,25.0108,1.6334
BOOST_NEGPULSE_1S,831,0.87076,2.58998,0.1804,charge,1,5.178,3.399,160.5,101,11.4044,6.3402,0.1762,8.6235,5.5545,0.3988
BOOST_NEGPULSE_1S,831,0.87076,2.58998,0.1805,charge,2,15.529,3.4075,246.1,101,11.0355,3.855,0.1282,5.1142,6.3414,0.9903
BOOST_NEGPULSE_1S,831,0.87076,2.58998,0.1806,charge,3,25.882,3.4093,262.3,101,10.7699,2.8264,0.107,5.3982,8.7824,1.263
BOOST_NEGPULSE_1S,868,0.86256,2.56558,1.0,discharge,0,-2.562,4.1291,99999.0,99,3.1321,16.7728,0.3308,14.8028,5.9966,0.3308
BOOST_NEGPULSE_1S,868,0.86256,2.56558,1.0,charge,0,1.282,4.144,69.4,101,11.5902,12.8066,0.2929,23.1069,8.1961,0.2148
BOOST_NEGPULSE_1S,868,0.86256,2.56558,0.9999,discharge,1,-10.25,4.1388,635.4,101,11.4869,9.9613,0.1996,6.5508,3.5598,0.8963
BOOST_NEGPULSE_1S,868,0.86256,2.56558,1.0,charge,1,1.516,4.1484,160.3,101,34.0735,0.01,0.05,0.01,2942.6688,0.3067
BOOST_NEGPULSE_1S,868,0.86256,2.56558,0.9998,discharge,2,-20.5,4.1375,638.1,101,11.5213,7.4338,0.158,4.3252,3.758,1.6957
BOOST_NEGPULSE_1S,868,0.86256,2.56558,1.0,charge,2,1.421,4.1524,280.4,101,33.5417,0.01,0.05,0.01,3000.0,0.3841
BOOST_NEGPULSE_1S,868,0.86256,2.56558,0.9998,discharge,3,-29.469,4.137,637.0,101,11.3923,6.1185,0.1364,3.8542,4.2581,2.2886
BOOST_NEGPULSE_1S,868,0.86256,2.56558,1.0,charge,3,1.348,4.1554,385.5,101,33.1212,0.01,0.05,0.01,2999.7315,0.3758
BOOST_NEGPULSE_1S,868,0.86256,2.56558,0.9573,discharge,0,-2.562,4.0894,4786.9,101,11.4166,9.6189,0.2126,8.3587,4.8382,0.2694
BOOST_NEGPULSE_1S,868,0.86256,2.56558,0.9573,charge,0,1.282,4.0909,70.4,101,11.5214,9.5788,0.223,10.3014,6.011,0.1505
BOOST_NEGPULSE_1S,868,0.86256,2.56558,0.9572,discharge,1,-10.25,4.0897,635.4,101,11.4345,8.1189,0.1745,5.547,4.6513,0.8442
BOOST_NEGPULSE_1S,868,0.86256,2.56558,0.9573,charge,1,4.063,4.0941,160.4,101,14.0914,11.983,0.1772,0.01,2999.9998,0.2187
BOOST_NEGPULSE_1S,868,0.86256,2.56558,0.9571,discharge,2,-20.5,4.0892,667.5,101,11.4595,6.1145,0.1418,4.6953,5.4844,1.4051
BOOST_NEGPULSE_1S,868,0.86256,2.56558,0.9574,charge,2,3.958,4.0975,280.4,101,25.911,0.01,0.05,0.01,2999.8578,0.6021
BOOST_NEGPULSE_1S,868,0.86256,2.56558,0.957,discharge,3,-29.469,4.0911,666.5,101,11.2269,5.1763,0.1196,4.5613,5.8815,1.7326
BOOST_NEGPULSE_1S,868,0.86256,2.56558,0.9574,charge,3,3.814,4.1007,384.5,101,26.0551,0.01,0.05,0.01,2999.9143,0.6732
BOOST_NEGPULSE_1S,868,0.86256,2.56558,0.9146,discharge,0,-2.562,4.076,4815.7,101,11.3789,7.6941,0.1887,8.7221,5.9213,0.2338
BOOST_NEGPULSE_1S,868,0.86256,2.56558,0.9146,charge,0,1.282,4.0776,70.3,101,11.2268,7.7183,0.1906,7.988,5.6067,0.1547
BOOST_NEGPULSE_1S,868,0.86256,2.56558,0.9145,discharge,1,-10.25,4.0765,635.3,101,11.4249,6.7407,0.1642,7.3201,6.2357,0.7929
BOOST_NEGPULSE_1S,868,0.86256,2.56558,0.9146,charge,1,5.126,4.08,160.3,101,11.1481,6.4121,0.1313,6.1336,2.5034,0.598
BOOST_NEGPULSE_1S,868,0.86256,2.56558,0.9144,discharge,2,-20.5,4.0766,679.3,101,11.2396,5.3821,0.132,6.1367,6.268,1.3107
BOOST_NEGPULSE_1S,868,0.86256,2.56558,0.9147,charge,2,5.26,4.0818,279.7,101,22.4803,0.01,0.05,0.01,3000.0,0.5331
BOOST_NEGPULSE_1S,868,0.86256,2.56558,0.9143,discharge,3,-29.468,4.0768,681.7,101,11.124,4.5028,0.1129,5.6641,6.2765,1.6129
BOOST_NEGPULSE_1S,868,0.86256,2.56558,0.9147,charge,3,5.147,4.084,385.4,101,22.5621,0.01,2999.9491,0.01,2999.9642,0.7543
BOOST_NEGPULSE_1S,868,0.86256,2.56558,0.8292,discharge,0,-2.562,4.0085,5371.8,101,11.1574,5.1355,0.1666,13.8467,8.3977,0.2206
BOOST_NEGPULSE_1S,868,0.86256,2.56558,0.8292,charge,0,1.282,4.011,70.2,101,10.8994,5.0717,0.1603,11.5618,7.6601,0.1367
BOOST_NEGPULSE_1S,868,0.86256,2.56558,0.8291,discharge,1,-10.248,4.0096,635.4,101,11.1678,4.7085,0.1501,9.781,6.1889,0.7465
BOOST_NEGPULSE_1S,868,0.86256,2.56558,0.8292,charge,1,5.125,4.0156,160.0,101,11.033,4.6489,0.1471,9.5454,6.9821,0.3683
BOOST_NEGPULSE_1S,868,0.86256,2.56558,0.829,discharge,2,-20.5,4.0106,680.4,101,11.0749,4.0252,0.1314,7.0659,5.2935,1.3878
BOOST_NEGPULSE_1S,868,0.86256,2.56558,0.8293,charge,2,9.538,4.019,279.9,101,18.9912,0.01,2999.9999,0.01,2999.9999,0.6046
BOOST_NEGPULSE_1S,868,0.86256,2.56558,0.8289,discharge,3,-29.469,4.0116,731.0,101,11.021,3.4917,0.127,6.2309,5.3913,1.8639
BOOST_NEGPULSE_1S,868,0.86256,2.56558,0.8293,charge,3,9.476,4.0227,385.4,101,18.7155,0.01,0.05,0.01,3000.0,0.5886
BOOST_NEGPULSE_1S,868,0.86256,2.56558,0.7437,discharge,0,-2.562,3.9146,5421.4,101,11.0153,4.0719,0.1593,12.5336,8.6605,0.2069
BOOST_NEGPULSE_1S,868,0.86256,2.56558,0.7437,charge,0,1.282,3.9166,70.3,101,10.8973,4.0476,0.1485,9.7771,7.4236,0.1372
BOOST_NEGPULSE_1S,868,0.86256,2.56558,0.7436,discharge,1,-10.248,3.9147,635.4,101,10.9607,3.8311,0.1395,8.3972,6.0119,0.6435
BOOST_NEGPULSE_1S,868,0.86256,2.56558,0.7438,charge,1,5.125,3.9206,160.0,101,10.8511,3.7141,0.1371,7.8347,6.619,0.3538
BOOST_NEGPULSE_1S,868,0.86256,2.56558,0.7436,discharge,2,-20.499,3.9152,680.5,101,10.8798,3.4053,0.1287,6.412,5.559,1.2782
BOOST_NEGPULSE_1S,868,0.86256,2.56558,0.7439,charge,2,15.376,3.9239,279.7,101,10.6377,2.6803,0.0871,5.3565,4.2448,1.3625
BOOST_NEGPULSE_1S,868,0.86256,2.56558,0.7435,discharge,3,-29.469,3.9156,798.9,101,10.8864,2.9232,0.1309,6.0165,6.069,1.6662
BOOST_NEGPULSE_1S,868,0.86256,2.56558,0.7439,charge,3,16.785,3.9253,384.7,101,16.3646,0.01,0.05,0.01,2999.9985,0.3813
BOOST_NEGPULSE_1S,868,0.86256,2.56558,0.6583,discharge,0,-2.562,3.8313,5503.6,101,10.8206,3.5076,0.1335,10.4844,8.462,0.1851
BOOST_NEGPULSE_1S,868,0.86256,2.56558,0.6583,charge,0,1.282,3.832,70.3,101,11.3733,3.3578,0.1337,8.828,7.6589,0.1134
BOOST_NEGPULSE_1S,868,0.86256,2.56558,0.6582,discharge,1,-10.25,3.8314,635.4,101,10.7866,3.3343,0.1261,8.1192,6.7894,0.5885
BOOST_NEGPULSE_1S,868,0.86256,2.56558,0.6584,charge,1,5.125,3.8362,160.3,101,10.7175,3.2085,0.1232,7.6266,6.906,0.2948
BOOST_NEGPULSE_1S,868,0.86256,2.56558,0.6581,discharge,2,-20.5,3.8314,680.4,101,10.7733,2.913,0.1189,6.9086,6.5285,1.0967
BOOST_NEGPULSE_1S,868,0.86256,2.56558,0.6584,charge,2,15.377,3.8396,279.9,101,10.5662,2.6997,0.1192,6.5366,7.2869,0.8116
BOOST_NEGPULSE_1S,868,0.86256,2.56558,0.6581,discharge,3,-29.469,3.8314,800.5,101,10.6885,2.5958,0.1171,6.692,6.9796,1.4203
BOOST_NEGPULSE_1S,868,0.86256,2.56558,0.6585,charge,3,23.362,3.8417,384.6,101,11.4353,1.5282,0.05,2.3908,0.7139,1.0774
BOOST_NEGPULSE_1S,868,0.86256,2.56558,0.5729,discharge,0,-2.562,3.7464,5579.1,101,10.6978,3.2993,0.1348,10.6318,9.0318,0.1729
BOOST_NEGPULSE_1S,868,0.86256,2.56558,0.5729,charge,0,1.282,3.7474,70.2,101,11.21,3.1426,0.1277,9.4337,8.6265,0.1087
BOOST_NEGPULSE_1S,868,0.86256,2.56558,0.5728,discharge,1,-10.25,3.7466,635.4,101,10.6982,3.0882,0.1239,8.9301,7.4161,0.5328
BOOST_NEGPULSE_1S,868,0.86256,2.56558,0.5729,charge,1,5.125,3.7514,160.3,101,10.6862,2.936,0.1169,7.8182,6.8211,0.2486
BOOST_NEGPULSE_1S,868,0.86256,2.56558,0.5727,discharge,2,-20.5,3.7472,680.4,101,10.7106,2.7196,0.1169,7.3461,6.4071,1.0608
BOOST_NEGPULSE_1S,868,0.86256,2.56558,0.573,charge,2,15.375,3.7548,280.1,101,10.5041,2.5223,0.1152,5.9514,6.2181,0.842
BOOST_NEGPULSE_1S,868,0.86256,2.56558,0.5727,discharge,3,-29.468,3.7475,800.4,101,10.6552,2.4385,0.1177,6.9343,6.5253,1.5274
BOOST_NEGPULSE_1S,868,0.86256,2.56558,0.5731,charge,3,25.625,3.7563,385.5,101,10.4148,2.0984,0.1151,5.3822,6.6113,1.253
BOOST_NEGPULSE_1S,868,0.86256,2.56558,0.4874,discharge,0,-2.562,3.6646,5611.8,101,10.7363,3.3347,0.1263,9.767,8.8314,0.1707
BOOST_NEGPULSE_1S,868,0.86256,2.56558,0.4875,charge,0,1.282,3.6663,70.2,101,10.5268,3.3166,0.1173,8.7916,8.4475,0.1122
BOOST_NEGPULSE_1S,868,0.86256,2.56558,0.4874,discharge,1,-10.249,3.665,635.4,101,10.7623,3.1629,0.12,8.5144,7.6069,0.5202
BOOST_NEGPULSE_1S,868,0.86256,2.56558,0.4875,charge,1,5.125,3.6698,160.3,101,10.6989,2.9716,0.1154,7.8126,7.3587,0.2377
BOOST_NEGPULSE_1S,868,0.86256,2.56558,0.4873,discharge,2,-20.5,3.6653,680.3,101,10.7216,2.7757,0.1154,7.2593,6.6581,0.9816
BOOST_NEGPULSE_1S,868,0.86256,2.56558,0.4876,charge,2,15.376,3.673,280.5,101,10.5385,2.513,0.1051,5.8127,6.2347,0.7779
BOOST_NEGPULSE_1S,868,0.86256,2.56558,0.4872,discharge,3,-29.468,3.6656,800.4,101,10.7395,2.4095,0.1196,6.9953,6.8462,1.4108
BOOST_NEGPULSE_1S,868,0.86256,2.56558,0.4877,charge,3,25.626,3.6758,385.4,101,10.4493,2.0222,0.1065,5.2935,6.6842,1.2127
BOOST_NEGPULSE_1S,868,0.86256,2.56558,0.402,discharge,0,-2.562,3.6011,5611.3,101,10.962,3.7209,0.1342,10.016,9.005,0.1646
BOOST_NEGPULSE_1S,868,0.86256,2.56558,0.4021,charge,0,1.28,3.6027,70.3,101,10.7808,3.6821,0.1229,8.8102,8.637,0.1216
BOOST_NEGPULSE_1S,868,0.86256,2.56558,0.402,discharge,1,-10.249,3.6013,635.4,101,10.9092,3.5417,0.1306,8.8787,7.833,0.5537
BOOST_NEGPULSE_1S,868,0.86256,2.56558,0.4021,charge,1,5.125,3.6065,160.3,101,10.7524,3.4396,0.1204,8.1331,8.0723,0.2696
BOOST_NEGPULSE_1S,868,0.86256,2.56558,0.4019,discharge,2,-20.5,3.602,680.4,101,10.8699,3.0951,0.1204,8.0773,7.3597,1.0675
BOOST_NEGPULSE_1S,868,0.86256,2.56558,0.4022,charge,2,15.376,3.611,279.8,101,10.659,2.6721,0.0999,5.7913,6.1883,0.6314
BOOST_NEGPULSE_1S,868,0.86256,2.56558,0.4018,discharge,3,-29.47,3.6023,800.4,101,10.7947,2.7657,0.1194,8.3913,8.2324,1.5812
BOOST_NEGPULSE_1S,868,0.86256,2.56558,0.4023,charge,3,25.626,3.6145,385.5,101,10.5111,2.1674,0.0951,4.9052,6.1392,1.0997
BOOST_NEGPULSE_1S,868,0.86256,2.56558,0.3166,discharge,0,-2.562,3.5224,5611.8,101,11.2354,4.8412,0.1605,11.761,9.1006,0.1865
BOOST_NEGPULSE_1S,868,0.86256,2.56558,0.3166,charge,0,1.282,3.524,70.3,101,10.9776,4.8036,0.1558,9.5314,8.2877,0.1208
BOOST_NEGPULSE_1S,868,0.86256,2.56558,0.3166,discharge,1,-10.25,3.5227,635.4,101,11.0998,4.6576,0.1523,10.4566,7.8599,0.716
BOOST_NEGPULSE_1S,868,0.86256,2.56558,0.3167,charge,1,5.125,3.5289,160.3,101,10.9832,4.3261,0.144,8.7804,8.3788,0.2842
BOOST_NEGPULSE_1S,868,0.86256,2.56558,0.3164,discharge,2,-20.501,3.5234,680.3,101,11.0738,4.0514,0.1468,12.0554,9.7346,1.509
BOOST_NEGPULSE_1S,868,0.86256,2.56558,0.3167,charge,2,15.376,3.5344,280.4,101,10.8337,3.226,0.1098,7.1513,8.0817,0.7042
BOOST_NEGPULSE_1S,868,0.86256,2.56558,0.3164,discharge,3,-29.469,3.5252,800.4,101,11.0789,3.6153,0.1572,18.3784,16.0147,2.2948
BOOST_NEGPULSE_1S,868,0.86256,2.56558,0.3168,charge,3,25.624,3.5377,385.5,101,10.6893,2.3893,0.0926,5.7031,6.78,0.8531
BOOST_NEGPULSE_1S,868,0.86256,2.56558,0.2739,discharge,0,-2.564,3.4749,5070.9,101,11.2677,5.7669,0.175,12.6115,8.3488,0.2167
BOOST_NEGPULSE_1S,868,0.86256,2.56558,0.2739,charge,0,1.282,3.4768,70.3,101,11.2245,5.6018,0.1657,9.3509,7.3288,0.129
BOOST_NEGPULSE_1S,868,0.86256,2.56558,0.2738,discharge,1,-10.25,3.4753,635.3,100,11.353,5.5778,0.1789,13.555,9.0752,0.8707
BOOST_NEGPULSE_1S,868,0.86256,2.56558,0.274,charge,1,5.125,3.482,160.3,101,11.1787,4.9365,0.1496,8.5541,8.4634,0.3122
BOOST_NEGPULSE_1S,868,0.86256,2.56558,0.2738,discharge,2,-20.499,3.4765,680.4,101,11.2669,4.9031,0.1763,23.7672,16.4539,1.6138
BOOST_NEGPULSE_1S,868,0.86256,2.56558,0.2741,charge,2,15.377,3.487,279.7,101,10.934,3.4929,0.1096,7.3858,8.6803,0.6593
BOOST_NEGPULSE_1S,868,0.86256,2.56558,0.2737,discharge,3,-29.469,3.4767,800.5,101,11.2809,4.3699,0.1909,89.3672,63.8874,2.8055
BOOST_NEGPULSE_1S,868,0.86256,2.56558,0.2741,charge,3,25.623,3.4903,385.4,101,10.6404,2.5648,0.091,6.3479,7.939,0.9466
BOOST_NEGPULSE_1S,868,0.86256,2.56558,0.2312,discharge,0,-2.563,3.434,5070.1,101,11.4109,7.2402,0.2086,16.362,8.7384,0.2551
BOOST_NEGPULSE_1S,868,0.86256,2.56558,0.2312,charge,0,1.282,3.4366,70.3,101,11.3133,6.7177,0.1839,9.7921,6.3172,0.1415
BOOST_NEGPULSE_1S,868,0.86256,2.56558,0.2311,discharge,1,-10.25,3.4345,635.4,101,11.5634,7.0272,0.2221,28.8909,14.6317,1.1742
BOOST_NEGPULSE_1S,868,0.86256,2.56558,0.2312,charge,1,5.125,3.4435,160.1,101,11.3047,5.84,0.1691,6.8581,6.6994,0.3432
BOOST_NEGPULSE_1S,868,0.86256,2.56558,0.231,discharge,2,-20.5,3.4363,680.4,101,11.4618,5.7694,0.187,75.2175,32.5034,1.6756
BOOST_NEGPULSE_1S,868,0.86256,2.56558,0.2313,charge,2,15.376,3.4493,280.4,101,10.9168,3.8215,0.1162,6.6332,9.3266,0.7274
BOOST_NEGPULSE_1S,868,0.86256,2.56558,0.2314,charge,3,25.626,3.4526,364.6,101,10.6807,2.5951,0.0929,6.5051,9.5858,0.8436
BOOST_NEGPULSE_1S,868,0.86256,2.56558,0.1885,discharge,0,-2.564,3.3898,5071.0,101,11.8174,9.8294,0.2882,32.9693,11.6786,0.3631
BOOST_NEGPULSE_1S,868,0.86256,2.56558,0.1885,charge,0,1.282,3.3926,70.3,101,12.1349,8.6899,0.2368,16.149,7.8777,0.1591
BOOST_NEGPULSE_1S,868,0.86256,2.56558,0.1884,discharge,1,-10.25,3.3902,635.3,101,11.9112,9.2935,0.3023,87.1458,22.9681,1.5943
BOOST_NEGPULSE_1S,868,0.86256,2.56558,0.1885,charge,1,5.125,3.4031,160.3,101,11.6034,6.6607,0.1779,8.5983,5.5178,0.3867
BOOST_NEGPULSE_1S,868,0.86256,2.56558,0.1886,charge,2,15.376,3.4124,252.1,101,11.0968,4.07,0.131,5.2123,6.4881,0.9523
BOOST_NEGPULSE_1S,868,0.86256,2.56558,0.1887,charge,3,25.624,3.4144,270.3,101,10.8453,2.9585,0.1078,5.5373,8.9268,1.2394
BOOST_NEGPULSE_1S,906,0.85267,2.53619,1.0,discharge,0,-2.532,4.1272,99999.0,99,3.3923,17.9526,0.3528,15.0441,5.7693,0.3652
BOOST_NEGPULSE_1S,906,0.85267,2.53619,1.0,charge,0,1.267,4.1423,69.4,101,11.6876,14.3023,0.3199,24.1718,8.1463,0.2064
BOOST_NEGPULSE_1S,906,0.85267,2.53619,0.9999,discharge,1,-10.128,4.137,635.4,101,11.5584,10.898,0.2063,6.5849,3.4973,0.9125
BOOST_NEGPULSE_1S,906,0.85267,2.53619,1.0,charge,1,1.473,4.1469,160.3,101,36.0858,0.01,0.05,0.01,2966.4885,0.3227
BOOST_NEGPULSE_1S,906,0.85267,2.53619,0.9998,discharge,2,-20.259,4.1358,637.9,101,11.4847,8.1437,0.1616,4.3671,3.7136,1.7521
BOOST_NEGPULSE_1S,906,0.85267,2.53619,1.0,charge,2,1.38,4.1511,280.4,101,35.4797,0.01,0.05,0.01,2999.4409,0.3696
BOOST_NEGPULSE_1S,906,0.85267,2.53619,0.9998,discharge,3,-29.124,4.135,636.7,101,11.3942,6.6594,0.1416,3.8738,4.2094,2.2256
BOOST_NEGPULSE_1S,906,0.85267,2.53619,1.0,charge,3,1.308,4.1542,385.5,101,35.0485,0.01,0.05,0.01,2999.3879,0.3441
BOOST_NEGPULSE_1S,906,0.85267,2.53619,0.9578,discharge,0,-2.533,4.0884,4787.5,101,11.3393,10.8656,0.2326,8.8199,4.8025,0.2692
BOOST_NEGPULSE_1S,906,0.85267,2.53619,0.9578,charge,0,1.267,4.0902,70.3,100,11.5421,10.6879,0.2372,10.7167,5.7818,0.1781
BOOST_NEGPULSE_1S,906,0.85267,2.53619,0.9577,discharge,1,-10.128,4.0889,635.4,101,11.7449,8.737,0.1871,5.7033,4.6964,0.837
BOOST_NEGPULSE_1S,906,0.85267,2.53619,0.9578,charge,1,3.876,4.0926,160.3,101,14.8248,12.9005,0.1582,0.01,2999.9915,0.3166
BOOST_NEGPULSE_1S,906,0.85267,2.53619,0.9576,discharge,2,-20.261,4.0892,665.9,101,11.6081,6.6298,0.146,4.7872,5.4055,1.4086
BOOST_NEGPULSE_1S,906,0.85267,2.53619,0.9579,charge,2,3.765,4.0969,280.5,101,27.398,0.01,0.05,0.01,2999.9995,0.5685
BOOST_NEGPULSE_1S,906,0.85267,2.53619,0.9576,discharge,3,-29.123,4.0894,664.7,100,11.283,5.5996,0.1242,4.5883,5.697,1.7307
BOOST_NEGPULSE_1S,906,0.85267,2.53619,0.9579,charge,3,3.619,4.1003,385.2,101,27.568,0.01,0.05,0.01,3000.0,0.6823
BOOST_NEGPULSE_1S,906,0.85267,2.53619,0.9156,discharge,0,-2.532,4.0754,4813.9,101,11.4857,8.6226,0.2049,9.4551,6.0796,0.2562
BOOST_NEGPULSE_1S,906,0.85267,2.53619,0.9156,charge,0,1.265,4.0763,70.3,101,12.0397,8.4961,0.2006,8.4035,5.3953,0.1428
BOOST_NEGPULSE_1S,906,0.85267,2.53619,0.9155,discharge,1,-10.131,4.0756,635.4,101,11.5817,7.3474,0.1715,7.5733,6.1532,0.785
BOOST_NEGPULSE_1S,906,0.85267,2.53619,0.9156,charge,1,5.041,4.0799,160.0,101,11.2692,6.6374,0.1273,6.0351,1.6695,0.566
BOOST_NEGPULSE_1S,906,0.85267,2.53619,0.9154,discharge,2,-20.259,4.0761,678.2,101,11.3506,5.8519,0.1345,6.227,6.0935,1.3663
BOOST_NEGPULSE_1S,906,0.85267,2.53619,0.9157,charge,2,5.013,4.0824,280.2,101,23.4722,0.01,0.05,0.01,3000.0,0.7119
BOOST_NEGPULSE_1S,906,0.85267,2.53619,0.9154,discharge,3,-29.122,4.0763,679.7,101,11.2612,4.8602,0.1235,5.7093,6.1514,1.5425
BOOST_NEGPULSE_1S,906,0.85267,2.53619,0.9157,charge,3,4.897,4.0847,386.2,101,23.5584,0.01,0.05,0.01,3000.0,0.7631
BOOST_NEGPULSE_1S,906,0.85267,2.53619,0.8311,discharge,0,-2.532,4.006,5369.2,101,11.1866,5.7079,0.1718,14.0532,8.1748,0.2328
BOOST_NEGPULSE_1S,906,0.85267,2.53619,0.8312,charge,0,1.267,4.0087,70.3,101,10.8956,5.7439,0.159,11.8895,7.5465,0.1392
BOOST_NEGPULSE_1S,906,0.85267,2.53619,0.8311,discharge,1,-10.129,4.0073,635.4,101,11.2833,5.185,0.1517,9.8672,6.1218,0.7704
BOOST_NEGPULSE_1S,906,0.85267,2.53619,0.8312,charge,1,5.067,4.0127,160.3,101,11.3845,5.113,0.1586,9.8675,6.9868,0.3771
BOOST_NEGPULSE_1S,906,0.85267,2.53619,0.831,discharge,2,-20.261,4.0083,680.4,101,11.1805,4.393,0.1333,7.1491,5.276,1.4133
BOOST_NEGPULSE_1S,906,0.85267,2.53619,0.8313,charge,2,9.285,4.0168,280.4,101,19.7335,0.01,0.05,0.01,2999.9418,0.421
BOOST_NEGPULSE_1S,906,0.85267,2.53619,0.8309,discharge,3,-29.123,4.0093,729.6,101,11.1046,3.7998,0.1281,6.3004,5.3371,1.9134
BOOST_NEGPULSE_1S,906,0.85267,2.53619,0.8313,charge,3,9.218,4.021,385.3,101,19.4334,0.01,2999.9997,0.01,2999.9997,0.6663
BOOST_NEGPULSE_1S,906,0.85267,2.53619,0.7467,discharge,0,-2.533,3.913,5420.3,101,11.0287,4.5469,0.1528,12.4953,8.3479,0.2088
BOOST_NEGPULSE_1S,906,0.85267,2.53619,0.7468,charge,0,1.268,3.9151,70.2,101,10.8457,4.5166,0.1429,9.8561,6.9756,0.1321
BOOST_NEGPULSE_1S,906,0.85267,2.53619,0.7467,discharge,1,-10.129,3.9133,635.4,101,11.058,4.2411,0.1406,8.4965,6.0107,0.6687
BOOST_NEGPULSE_1S,906,0.85267,2.53619,0.7468,charge,1,5.068,3.9191,160.0,101,10.918,4.1515,0.139,8.1824,6.5783,0.3622
BOOST_NEGPULSE_1S,906,0.85267,2.53619,0.7466,discharge,2,-20.259,3.9137,680.4,101,10.9808,3.7151,0.1294,6.5462,5.581,1.3016
BOOST_NEGPULSE_1S,906,0.85267,2.53619,0.7469,charge,2,15.193,3.9217,280.3,100,10.7647,2.9355,0.0824,5.1231,3.5032,1.5564
BOOST_NEGPULSE_1S,906,0.85267,2.53619,0.7465,discharge,3,-29.123,3.9141,798.3,101,10.9907,3.1752,0.1248,6.103,5.9816,1.7355
BOOST_NEGPULSE_1S,906,0.85267,2.53619,0.7469,charge,3,16.32,3.9248,386.2,101,16.8621,0.01,0.05,0.01,3000.0,0.4651
BOOST_NEGPULSE_1S,906,0.85267,2.53619,0.6623,discharge,0,-2.531,3.8314,5501.8,101,10.8756,3.8944,0.133,10.6343,8.3331,0.1806
BOOST_NEGPULSE_1S,906,0.85267,2.53619,0.6623,charge,0,1.268,3.8331,70.3,101,10.8214,3.8111,0.1409,9.11,7.719,0.1246
BOOST_NEGPULSE_1S,906,0.85267,2.53619,0.6623,discharge,1,-10.129,3.8317,635.4,101,10.9976,3.5959,0.1307,8.3493,6.7699,0.5801
BOOST_NEGPULSE_1S,906,0.85267,2.53619,0.6624,charge,1,5.067,3.8358,160.4,100,11.0617,3.5041,0.1318,7.7313,6.7647,0.2897
BOOST_NEGPULSE_1S,906,0.85267,2.53619,0.6622,discharge,2,-20.26,3.8318,680.4,101,10.8877,3.206,0.1196,7.0469,6.4288,1.1219
BOOST_NEGPULSE_1S,906,0.85267,2.53619,0.6625,charge,2,15.195,3.8399,280.4,101,10.7028,2.9747,0.1166,6.5242,7.1139,0.8458
BOOST_NEGPULSE_1S,906,0.85267,2.53619,0.6621,discharge,3,-29.121,3.8317,800.8,100,10.814,2.8227,0.1172,6.7381,6.7654,1.4557
BOOST_NEGPULSE_1S,906,0.85267,2.53619,0.6625,charge,3,22.779,3.8423,385.5,100,11.6639,1.7539,0.05,2.2988,0.5839,0.8983
BOOST_NEGPULSE_1S,906,0.85267,2.53619,0.5779,discharge,0,-2.533,3.747,5575.4,101,10.5087,3.6813,0.1329,10.8417,8.8108,0.1763
BOOST_NEGPULSE_1S,906,0.85267,2.53619,0.5779,charge,0,1.266,3.7495,70.3,101,10.662,3.6398,0.1208,9.5988,8.3129,0.1228
BOOST_NEGPULSE_1S,906,0.85267,2.53619,0.5778,discharge,1,-10.131,3.7482,635.4,101,10.8553,3.4367,0.1275,9.1221,7.3661,0.5437
BOOST_NEGPULSE_1S,906,0.85267,2.53619,0.578,charge,1,5.068,3.7531,160.1,101,10.6974,3.3528,0.121,8.0283,6.7146,0.274
BOOST_NEGPULSE_1S,906,0.85267,2.53619,0.5777,discharge,2,-20.259,3.7487,680.4,101,10.8037,3.0271,0.1221,7.4963,6.3668,1.0765
BOOST_NEGPULSE_1S,906,0.85267,2.53619,0.578,charge,2,15.194,3.7557,279.7,101,10.7638,2.7158,0.12,6.0444,6.1902,0.8389
BOOST_NEGPULSE_1S,906,0.85267,2.53619,0.5777,discharge,3,-29.124,3.749,800.4,101,10.7232,2.7206,0.124,7.0296,6.4603,1.512
BOOST_NEGPULSE_1S,906,0.85267,2.53619,0.5781,charge,3,25.323,3.759,385.4,101,10.4997,2.2884,0.1106,5.3866,6.4587,1.2543
BOOST_NEGPULSE_1S,906,0.85267,2.53619,0.4935,discharge,0,-2.533,3.6658,5611.8,101,10.8257,3.7108,0.1351,10.1278,8.818,0.177
BOOST_NEGPULSE_1S,906,0.85267,2.53619,0.4935,charge,0,1.268,3.6676,70.2,101,10.6525,3.7165,0.1282,9.1649,8.6326,0.1154
BOOST_NEGPULSE_1S,906,0.85267,2.53619,0.4934,discharge,1,-10.13,3.6663,635.4,101,10.8845,3.4952,0.1277,8.7078,7.5073,0.5448
BOOST_NEGPULSE_1S,906,0.85267,2.53619,0.4935,charge,1,5.065,3.6712,160.4,101,10.836,3.2939,0.121,8.074,7.3293,0.2557
BOOST_NEGPULSE_1S,906,0.85267,2.53619,0.4933,discharge,2,-20.259,3.6667,680.4,101,10.8709,3.027,0.1183,7.3867,6.5812,1.0241
BOOST_NEGPULSE_1S,906,0.85267,2.53619,0.4936,charge,2,15.194,3.674,280.3,101,10.6896,2.785,0.1104,5.9948,6.2828,0.7431
BOOST_NEGPULSE_1S,906,0.85267,2.53619,0.4933,discharge,3,-29.122,3.667,800.5,100,10.7451,2.7363,0.1138,7.0556,6.6695,1.5075
BOOST_NEGPULSE_1S,906,0.85267,2.53619,0.4937,charge,3,25.323,3.6773,385.3,101,10.5225,2.256,0.1015,5.3426,6.525,1.2057
BOOST_NEGPULSE_1S,906,0.85267,2.53619,0.4091,discharge,0,-2.532,3.6018,5610.8,101,10.9543,4.1944,0.1422,10.3613,8.9672,0.1739
BOOST_NEGPULSE_1S,906,0.85267,2.53619,0.4091,charge,0,1.267,3.6036,70.3,101,10.7368,4.2198,0.1355,8.9107,8.1986,0.1132
BOOST_NEGPULSE_1S,906,0.85267,2.53619,0.409,discharge,1,-10.129,3.6023,635.4,101,11.0083,3.9297,0.1341,9.0386,7.7095,0.5815
BOOST_NEGPULSE_1S,906,0.85267,2.53619,0.4091,charge,1,5.066,3.6073,160.3,101,10.8851,3.8251,0.1288,8.4096,8.1112,0.2852
BOOST_NEGPULSE_1S,906,0.85267,2.53619,0.4089,discharge,2,-20.259,3.6028,680.4,101,10.9637,3.3993,0.1231,8.1899,7.2926,1.1111
BOOST_NEGPULSE_1S,906,0.85267,2.53619,0.4092,charge,2,15.196,3.6119,280.3,101,10.7475,2.9728,0.1021,5.98,6.2441,0.627
BOOST_NEGPULSE_1S,906,0.85267,2.53619,0.4088,discharge,3,-29.122,3.6033,800.5,101,10.8763,3.0411,0.1226,8.5257,8.2198,1.6266
BOOST_NEGPULSE_1S,906,0.85267,2.53619,0.4093,charge,3,25.323,3.6154,385.5,101,10.5874,2.4028,0.0956,5.0058,6.1043,1.0674
BOOST_NEGPULSE_1S,906,0.85267,2.53619,0.3247,discharge,0,-2.531,3.5234,5611.3,101,10.8519,5.3713,0.1626,12.0444,8.9102,0.2093
BOOST_NEGPULSE_1S,906,0.85267,2.53619,0.3247,charge,0,1.266,3.526,70.2,101,11.0219,5.192,0.1476,9.5112,7.7712,0.1204
BOOST_NEGPULSE_1S,906,0.85267,2.53619,0.3246,discharge,1,-10.129,3.5247,635.4,101,11.2085,5.0171,0.1571,10.8327,7.8996,0.7369
BOOST_NEGPULSE_1S,906,0.85267,2.53619,0.3247,charge,1,5.067,3.5308,160.3,101,11.0567,4.7323,0.1448,8.8204,8.1722,0.3251
BOOST_NEGPULSE_1S,906,0.85267,2.53619,0.3245,discharge,2,-20.259,3.526,680.5,101,11.2152,4.3277,0.1539,12.4609,9.8547,1.4941
BOOST_NEGPULSE_1S,906,0.85267,2.53619,0.3248,charge,2,15.194,3.5364,280.2,101,10.8996,3.5209,0.1106,7.2231,8.0376,0.6909
BOOST_NEGPULSE_1S,906,0.85267,2.53619,0.3245,discharge,3,-29.123,3.5271,800.5,101,11.0857,3.9282,0.159,18.144,15.391,2.231
BOOST_NEGPULSE_1S,906,0.85267,2.53619,0.3249,charge,3,25.324,3.5404,384.4,101,10.7099,2.6256,0.0917,5.7736,6.7641,0.8653
BOOST_NEGPULSE_1S,906,0.85267,2.53619,0.2824,discharge,0,-2.532,3.4782,5071.1,101,11.4095,6.1949,0.1927,13.2947,8.4712,0.2231
BOOST_NEGPULSE_1S,906,0.85267,2.53619,0.2825,charge,0,1.266,3.4804,70.4,101,11.1088,6.0104,0.1724,9.7263,7.2425,0.1298
BOOST_NEGPULSE_1S,906,0.85267,2.53619,0.2824,discharge,1,-10.131,3.4787,635.4,101,11.3636,6.0181,0.183,14.1295,9.0447,0.8884
BOOST_NEGPULSE_1S,906,0.85267,2.53619,0.2825,charge,1,5.065,3.4852,160.4,101,11.1822,5.4612,0.161,8.6925,8.2518,0.3234
BOOST_NEGPULSE_1S,906,0.85267,2.53619,0.2823,discharge,2,-20.259,3.4799,680.4,101,11.3332,5.1825,0.1727,22.9067,15.2177,1.7394
BOOST_NEGPULSE_1S,906,0.85267,2.53619,0.2826,charge,2,15.194,3.4897,280.4,101,11.0244,3.8179,0.1143,7.4045,8.559,0.7008
BOOST_NEGPULSE_1S,906,0.85267,2.53619,0.2822,discharge,3,-29.122,3.4802,800.4,101,11.3376,4.6215,0.1905,66.2609,46.0231,2.935
BOOST_NEGPULSE_1S,906,0.85267,2.53619,0.2827,charge,3,25.324,3.494,385.3,101,10.7067,2.7834,0.0938,6.3757,7.9187,0.9406
BOOST_NEGPULSE_1S,906,0.85267,2.53619,0.2402,discharge,0,-2.532,3.4367,5071.1,101,11.5287,7.6661,0.2132,17.0712,8.6912,0.2683
BOOST_NEGPULSE_1S,906,0.85267,2.53619,0.2403,charge,0,1.267,3.4393,70.3,101,11.3959,7.2307,0.1997,10.4771,6.6597,0.1362
BOOST_NEGPULSE_1S,906,0.85267,2.53619,0.2402,discharge,1,-10.129,3.4372,635.4,101,11.6764,7.3755,0.2255,28.3024,13.9244,1.1787
BOOST_NEGPULSE_1S,906,0.85267,2.53619,0.2403,charge,1,5.066,3.4465,160.4,101,11.2641,6.2796,0.1681,7.1868,6.4426,0.3598
BOOST_NEGPULSE_1S,906,0.85267,2.53619,0.2401,discharge,2,-20.259,3.4389,680.4,101,11.6109,6.0473,0.1966,70.2334,30.5858,1.7772
BOOST_NEGPULSE_1S,906,0.85267,2.53619,0.2404,charge,2,15.195,3.4523,280.4,101,11.0401,4.0674,0.1189,6.614,8.8934,0.7679
BOOST_NEGPULSE_1S,906,0.85267,2.53619,0.2405,charge,3,25.324,3.4555,366.4,101,10.7799,2.7979,0.0947,6.4775,9.3041,0.8897
BOOST_NEGPULSE_1S,906,0.85267,2.53619,0.198,discharge,0,-2.533,3.3928,5072.7,101,11.9248,10.0797,0.288,32.8695,11.479,0.3645
BOOST_NEGPULSE_1S,906,0.85267,2.53619,0.1981,charge,0,1.266,3.3964,70.3,101,11.7249,9.0026,0.2409,16.4818,7.779,0.1593
BOOST_NEGPULSE_1S,906,0.85267,2.53619,0.198,discharge,1,-10.129,3.3939,635.4,101,11.9582,9.6444,0.3034,80.5543,21.8059,1.5694
BOOST_NEGPULSE_1S,906,0.85267,2.53619,0.1981,charge,1,5.066,3.4064,160.3,101,11.4825,7.1852,0.1849,8.9746,5.5861,0.4052
BOOST_NEGPULSE_1S,906,0.85267,2.53619,0.1982,charge,2,15.193,3.416,256.5,101,11.0355,4.4326,0.1306,5.3226,6.3148,0.9935
BOOST_NEGPULSE_1S,906,0.85267,2.53619,0.1983,charge,3,25.324,3.4182,277.3,101,10.8334,3.2226,0.1071,5.5351,8.6036,1.2748
BOOST_NEGPULSE_1S,943,0.85414,2.54056,1.0,discharge,0,-2.538,4.1261,99999.0,99,3.5819,18.214,0.3577,15.1118,5.6627,0.3296
BOOST_NEGPULSE_1S,943,0.85414,2.54056,1.0,charge,0,1.27,4.1411,69.4,101,11.7282,14.7575,0.3276,24.545,8.0591,0.2118
BOOST_NEGPULSE_1S,943,0.85414,2.54056,0.9999,discharge,1,-10.155,4.1357,635.4,101,11.7784,11.0491,0.2147,6.6028,3.5419,0.8978
BOOST_NEGPULSE_1S,943,0.85414,2.54056,1.0,charge,1,1.47,4.1458,160.3,101,36.8833,0.01,0.05,0.01,2951.9467,0.2997
BOOST_NEGPULSE_1S,943,0.85414,2.54056,0.9998,discharge,2,-20.306,4.1345,637.8,101,11.6933,8.2454,0.1682,4.5068,3.9794,1.7229
BOOST_NEGPULSE_1S,943,0.85414,2.54056,1.0,charge,2,1.378,4.1494,280.3,101,36.7417,0.01,0.05,0.01,2991.0415,0.3518
BOOST_NEGPULSE_1S,943,0.85414,2.54056,0.9998,discharge,3,-29.192,4.1338,636.7,101,11.4961,6.8082,0.1453,4.1639,4.6274,2.2567
BOOST_NEGPULSE_1S,943,0.85414,2.54056,1.0,charge,3,1.302,4.1534,385.3,101,35.8175,0.01,0.05,0.01,2999.376,0.3495
BOOST_NEGPULSE_1S,943,0.85414,2.54056,0.9577,discharge,0,-2.538,4.0881,4785.4,101,11.6288,11.014,0.2343,8.8435,4.6885,0.2825
BOOST_NEGPULSE_1S,943,0.85414,2.54056,0.9577,charge,0,1.268,4.0897,70.2,101,11.2421,11.3849,0.2384,10.8585,5.7464,0.1605
BOOST_NEGPULSE_1S,943,0.85414,2.54056,0.9576,discharge,1,-10.155,4.0886,635.4,101,11.6026,9.1945,0.1888,5.9073,4.7922,0.898
BOOST_NEGPULSE_1S,943,0.85414,2.54056,0.9577,charge,1,3.826,4.0929,160.3,101,14.8885,13.1228,0.1517,0.01,3000.0,0.3647
BOOST_NEGPULSE_1S,943,0.85414,2.54056,0.9575,discharge,2,-20.309,4.0879,665.4,101,11.3717,7.0417,0.1449,5.0788,5.5763,1.4595
BOOST_NEGPULSE_1S,943,0.85414,2.54056,0.9578,charge,2,3.714,4.0967,280.3,101,27.8327,0.01,0.05,0.01,2999.9999,0.5752
BOOST_NEGPULSE_1S,943,0.85414,2.54056,0.9575,discharge,3,-29.192,4.089,664.1,101,11.3227,5.7667,0.1263,4.9919,6.059,1.7657
BOOST_NEGPULSE_1S,943,0.85414,2.54056,0.9578,charge,3,3.562,4.1001,385.2,101,28.0704,0.01,0.05,0.01,2999.8402,0.6668
BOOST_NEGPULSE_1S,943,0.85414,2.54056,0.9154,discharge,0,-2.538,4.0751,4811.9,101,11.4604,8.9991,0.2118,9.7187,6.1614,0.2602
BOOST_NEGPULSE_1S,943,0.85414,2.54056,0.9154,charge,0,1.27,4.0768,70.3,101,11.2035,9.0245,0.1988,8.4569,5.1773,0.1462
BOOST_NEGPULSE_1S,943,0.85414,2.54056,0.9153,discharge,1,-10.155,4.0755,635.4,101,11.5468,7.6759,0.1714,7.9277,6.21,0.811
BOOST_NEGPULSE_1S,943,0.85414,2.54056,0.9154,charge,1,4.992,4.0796,160.0,101,11.3664,6.7504,0.1228,6.0795,1.3712,0.5303
BOOST_NEGPULSE_1S,943,0.85414,2.54056,0.9152,discharge,2,-20.307,4.0758,677.6,101,11.4025,6.027,0.1352,6.5381,6.1335,1.3874
BOOST_NEGPULSE_1S,943,0.85414,2.54056,0.9155,charge,2,4.934,4.0822,279.7,101,23.8882,0.01,0.05,0.01,3000.0,0.6479
BOOST_NEGPULSE_1S,943,0.85414,2.54056,0.9151,discharge,3,-29.193,4.077,678.4,101,11.3751,4.9741,0.1216,6.0887,6.2983,1.6191
BOOST_NEGPULSE_1S,943,0.85414,2.54056,0.9155,charge,3,4.817,4.0844,385.3,101,24.0076,0.01,0.05,0.01,2999.9999,0.6756
BOOST_NEGPULSE_1S,943,0.85414,2.54056,0.8307,discharge,0,-2.54,4.0031,5371.1,101,10.9255,6.1463,0.1825,14.6588,8.2352,0.2351
BOOST_NEGPULSE_1S,943,0.85414,2.54056,0.8308,charge,0,1.268,4.0057,70.3,101,11.7993,5.9288,0.1713,12.2344,7.583,0.1378
BOOST_NEGPULSE_1S,943,0.85414,2.54056,0.8307,discharge,1,-10.155,4.005,635.4,101,11.2459,5.5717,0.156,10.0111,5.9547,0.7847
BOOST_NEGPULSE_1S,943,0.85414,2.54056,0.8308,charge,1,5.077,4.0115,160.3,101,11.1608,5.4917,0.1581,10.024,6.9215,0.401
BOOST_NEGPULSE_1S,943,0.85414,2.54056,0.8306,discharge,2,-20.308,4.006,680.4,101,11.1943,4.6554,0.1364,7.2721,5.2304,1.4833
BOOST_NEGPULSE_1S,943,0.85414,2.54056,0.8309,charge,2,9.208,4.0159,279.7,101,19.9936,0.01,0.05,0.01,2999.9975,0.3187
BOOST_NEGPULSE_1S,943,0.85414,2.54056,0.8305,discharge,3,-29.19,4.0074,728.3,101,11.1107,4.0551,0.1288,6.5009,5.4272,1.9623
BOOST_NEGPULSE_1S,943,0.85414,2.54056,0.8309,charge,3,9.134,4.0183,384.6,101,19.9065,0.01,2999.9997,0.01,2999.9998,0.5639
BOOST_NEGPULSE_1S,943,0.85414,2.54056,0.7461,discharge,0,-2.538,3.9109,5418.7,101,11.2385,4.8591,0.162,12.8539,8.188,0.2145
BOOST_NEGPULSE_1S,943,0.85414,2.54056,0.7462,charge,0,1.268,3.9129,70.3,100,10.8467,5.0433,0.1479,10.2218,7.1823,0.1391
BOOST_NEGPULSE_1S,943,0.85414,2.54056,0.7461,discharge,1,-10.155,3.9109,635.4,101,11.0966,4.607,0.1457,8.521,5.9633,0.7188
BOOST_NEGPULSE_1S,943,0.85414,2.54056,0.7462,charge,1,5.077,3.917,160.1,101,11.0363,4.4916,0.1452,8.4782,6.6603,0.343
BOOST_NEGPULSE_1S,943,0.85414,2.54056,0.746,discharge,2,-20.307,3.9113,680.4,101,11.0848,3.9257,0.1324,6.7104,5.7507,1.2847
BOOST_NEGPULSE_1S,943,0.85414,2.54056,0.7463,charge,2,15.231,3.9208,279.9,101,10.7858,3.0026,0.0766,4.8574,2.8272,1.6918
BOOST_NEGPULSE_1S,943,0.85414,2.54056,0.7459,discharge,3,-29.191,3.9118,796.7,101,11.0771,3.3493,0.1277,6.3845,6.2698,1.6859
BOOST_NEGPULSE_1S,943,0.85414,2.54056,0.7463,charge,3,16.067,3.9232,385.5,101,17.2384,0.01,2999.997,0.01,2999.997,0.6349
BOOST_NEGPULSE_1S,943,0.85414,2.54056,0.6615,discharge,0,-2.538,3.8277,5499.8,101,10.9589,4.23,0.1463,10.8002,8.2889,0.1694
BOOST_NEGPULSE_1S,943,0.85414,2.54056,0.6615,charge,0,1.268,3.8294,70.4,101,10.7883,4.1786,0.1412,9.1491,7.5866,0.1116
BOOST_NEGPULSE_1S,943,0.85414,2.54056,0.6614,discharge,1,-10.153,3.8279,635.4,101,10.8691,4.0617,0.1347,8.4906,6.7254,0.5793
BOOST_NEGPULSE_1S,943,0.85414,2.54056,0.6616,charge,1,5.077,3.8329,160.3,101,10.9105,3.8418,0.1361,7.6919,6.5524,0.3124
BOOST_NEGPULSE_1S,943,0.85414,2.54056,0.6614,discharge,2,-20.309,3.8282,680.2,101,10.9255,3.4567,0.1235,7.2448,6.4949,1.1613
BOOST_NEGPULSE_1S,943,0.85414,2.54056,0.6616,charge,2,15.232,3.8364,279.9,101,10.8142,3.1487,0.1213,6.5711,7.1679,0.8787
BOOST_NEGPULSE_1S,943,0.85414,2.54056,0.6613,discharge,3,-29.193,3.8275,800.5,101,10.7774,3.0805,0.1143,7.0606,6.9435,1.5531
BOOST_NEGPULSE_1S,943,0.85414,2.54056,0.6617,charge,3,22.558,3.8389,385.5,101,11.8775,1.8703,0.05,2.2717,0.5039,0.789
BOOST_NEGPULSE_1S,943,0.85414,2.54056,0.5769,discharge,0,-2.538,3.7431,5573.0,101,10.5347,4.0464,0.1355,11.0335,8.631,0.183
BOOST_NEGPULSE_1S,943,0.85414,2.54056,0.5769,charge,0,1.27,3.7449,70.2,101,11.4748,3.8685,0.1364,9.7328,8.1131,0.1089
BOOST_NEGPULSE_1S,943,0.85414,2.54056,0.5768,discharge,1,-10.155,3.7443,635.3,101,10.9168,3.7622,0.1365,9.3229,7.332,0.5528
BOOST_NEGPULSE_1S,943,0.85414,2.54056,0.5769,charge,1,5.077,3.7495,160.3,101,10.8109,3.6398,0.1268,8.1105,6.6223,0.2708
BOOST_NEGPULSE_1S,943,0.85414,2.54056,0.5767,discharge,2,-20.308,3.7448,680.4,100,10.8755,3.2687,0.118,7.6359,6.2946,1.1464
BOOST_NEGPULSE_1S,943,0.85414,2.54056,0.577,charge,2,15.23,3.753,280.4,101,10.7184,3.0075,0.1185,6.0501,6.0825,0.8793
BOOST_NEGPULSE_1S,943,0.85414,2.54056,0.5767,discharge,3,-29.192,3.7453,800.9,101,10.887,2.8411,0.1235,7.2871,6.5715,1.5873
BOOST_NEGPULSE_1S,943,0.85414,2.54056,0.5771,charge,3,25.386,3.7556,385.5,101,10.5551,2.4605,0.1082,5.3853,6.3295,1.3283
BOOST_NEGPULSE_1S,943,0.85414,2.54056,0.4923,discharge,0,-2.538,3.6634,5611.1,101,10.79,4.2501,0.1384,10.1913,8.57,0.1662
BOOST_NEGPULSE_1S,943,0.85414,2.54056,0.4923,charge,0,1.268,3.6643,70.3,101,11.5587,3.8976,0.1383,9.1917,8.3163,0.1063
BOOST_NEGPULSE_1S,943,0.85414,2.54056,0.4922,discharge,1,-10.155,3.6637,635.4,101,10.9333,3.8588,0.1298,8.8206,7.4019,0.5725
BOOST_NEGPULSE_1S,943,0.85414,2.54056,0.4923,charge,1,5.077,3.6689,160.4,101,10.8494,3.6905,0.1253,8.0644,7.139,0.2551
BOOST_NEGPULSE_1S,943,0.85414,2.54056,0.4921,discharge,2,-20.307,3.6642,680.4,101,10.9342,3.3049,0.1215,7.5746,6.6333,1.0919
BOOST_NEGPULSE_1S,943,0.85414,2.54056,0.4924,charge,2,15.232,3.6725,280.4,101,10.7619,2.9773,0.1113,5.9241,6.1471,0.8016
BOOST_NEGPULSE_1S,943,0.85414,2.54056,0.4921,discharge,3,-29.193,3.6645,800.5,101,10.8458,2.9418,0.1218,7.3875,6.9353,1.5312
BOOST_NEGPULSE_1S,943,0.85414,2.54056,0.4925,charge,3,25.384,3.6743,385.3,101,10.4972,2.5578,0.1003,5.3203,6.4665,1.262
