Repository: KikETs/ECM_HYBRID_BMS_JOINT

## Results

| Arm | Model | Size | Protocol | Result | Worst cell |
|---|---|---|---|---|---|
| SOP | 2RC table + trim (A8) | 4 effective coefficients, 2 EW states | leave-one-cell-out | usable current 69.6 % discharge, 59.5 % charge (τ = 10 s) | 59.9 % / 53.5 % (BOOST_REST) |
| SOH | dQ/dV ridge | 65 coefficients | leave-one-cell-out | RMSE 0.0094, bias −0.0005 | 0.0130 (BOOST_REST) |
| SOC | 2RC EKF, low-current gate | 3 states | leave-one-cell-out | **2.34 %p** over six sensor disturbances on estimated SOH (2.325 on true SOH), per cell 2.00–2.75 | 4.60 %p (BOOST_NEGPULSE_1S, current offset −0.10 A) |

The SOH arm was a 10,945-parameter CNN until the second audit round. Nested

File: analysis/uypydj_hppc_resistance.csv (part 58 of 225)
protocol,cycle,SOH,CAP_Ah,SOC,soc_group,direction,rate_rank,I_A,CRate_rated,tau_s,tau_actual_s,V_pre_V,V_tau_V,R_mOhm,file
BOOST,975,0.86816,2.60066,0.9566,1,discharge,0,-2.601,0.867,2.0,2.0,4.0905,4.0346,21.4926,10-25-21_16.20_BOOST_protocol_HPPC_IN21700_30T_cycle_#975.mat
BOOST,975,0.86816,2.60066,0.9566,1,discharge,0,-2.601,0.867,10.0,9.9,4.0905,4.0235,25.7603,10-25-21_16.20_BOOST_protocol_HPPC_IN21700_30T_cycle_#975.mat
BOOST,975,0.86816,2.60066,0.9567,1,charge,0,1.299,0.433,2.0,2.0,4.092,4.1197,21.329,10-25-21_16.20_BOOST_protocol_HPPC_IN21700_30T_cycle_#975.mat
BOOST,975,0.86816,2.60066,0.9567,1,charge,0,1.299,0.433,10.0,9.9,4.092,4.126,26.18,10-25-21_16.20_BOOST_protocol_HPPC_IN21700_30T_cycle_#975.mat
BOOST,975,0.86816,2.60066,0.9566,1,discharge,1,-10.404,3.468,2.0,2.0,4.0908,3.8849,19.7905,10-25-21_16.20_BOOST_protocol_HPPC_IN21700_30T_cycle_#975.mat
BOOST,975,0.86816,2.60066,0.9566,1,discharge,1,-10.404,3.468,10.0,9.9,4.0908,3.8543,22.7316,10-25-21_16.20_BOOST_protocol_HPPC_IN21700_30T_cycle_#975.mat
BOOST,975,0.86816,2.60066,0.9567,1,charge,1,4.526,1.508,2.0,2.0,4.0948,4.2,23.2461,10-25-21_16.20_BOOST_protocol_HPPC_IN21700_30T_cycle_#975.mat
BOOST,975,0.86816,2.60066,0.9567,1,charge,1,4.526,1.508,10.0,9.9,4.0948,4.2,23.2461,10-25-21_16.20_BOOST_protocol_HPPC_IN21700_30T_cycle_#975.mat
BOOST,975,0.86816,2.60066,0.9565,1,discharge,2,-20.807,6.936,2.0,2.0,4.0911,3.72,17.8353,10-25-21_16.20_BOOST_protocol_HPPC_IN21700_30T_cycle_#975.mat
BOOST,975,0.86816,2.60066,0.9565,1,discharge,2,-20.807,6.936,10.0,9.9,4.0911,3.6676,20.3537,10-25-21_16.20_BOOST_protocol_HPPC_IN21700_30T_cycle_#975.mat
BOOST,975,0.86816,2.60066,0.9567,1,charge,2,4.428,1.476,2.0,2.0,4.0981,4.2001,23.0363,10-25-21_16.20_BOOST_protocol_HPPC_IN21700_30T_cycle_#975.mat
BOOST,975,0.86816,2.60066,0.9567,1,charge,2,4.428,1.476,10.0,9.9,4.0981,4.2,23.0137,10-25-21_16.20_BOOST_protocol_HPPC_IN21700_30T_cycle_#975.mat
BOOST,975,0.86816,2.60066,0.9564,1,discharge,3,-29.91,9.97,2.0,2.0,4.092,3.5929,16.6867,10-25-21_16.20_BOOST_protocol_HPPC_IN21700_30T_cycle_#975.mat
BOOST,975,0.86816,2.60066,0.9564,1,discharge,3,-29.91,9.97,10.0,9.9,4.092,3.5197,19.1341,10-25-21_16.20_BOOST_protocol_HPPC_IN21700_30T_cycle_#975.mat
BOOST,975,0.86816,2.60066,0.9567,1,charge,3,4.3,1.433,2.0,2.0,4.1009,4.1999,23.0249,10-25-21_16.20_BOOST_protocol_HPPC_IN21700_30T_cycle_#975.mat
BOOST,975,0.86816,2.60066,0.9567,1,charge,3,4.3,1.433,10.0,9.9,4.1009,4.1999,23.0249,10-25-21_16.20_BOOST_protocol_HPPC_IN21700_30T_cycle_#975.mat
BOOST,975,0.86816,2.60066,0.9133,2,discharge,0,-2.601,0.867,2.0,1.9,4.0767,4.025,19.877,10-25-21_16.20_BOOST_protocol_HPPC_IN21700_30T_cycle_#975.mat
BOOST,975,0.86816,2.60066,0.9133,2,discharge,0,-2.601,0.867,10.0,9.9,4.0767,4.013,24.4906,10-25-21_16.20_BOOST_protocol_HPPC_IN21700_30T_cycle_#975.mat
BOOST,975,0.86816,2.60066,0.9133,2,charge,0,1.301,0.434,2.0,2.0,4.0783,4.104,19.7571,10-25-21_16.20_BOOST_protocol_HPPC_IN21700_30T_cycle_#975.mat
BOOST,975,0.86816,2.60066,0.9133,2,charge,0,1.301,0.434,10.0,9.9,4.0783,4.1092,23.7546,10-25-21_16.20_BOOST_protocol_HPPC_IN21700_30T_cycle_#975.mat
BOOST,975,0.86816,2.60066,0.9132,2,discharge,1,-10.404,3.468,2.0,2.0,4.077,3.8791,19.0215,10-25-21_16.20_BOOST_protocol_HPPC_IN21700_30T_cycle_#975.mat
BOOST,975,0.86816,2.60066,0.9132,2,discharge,1,-10.404,3.468,10.0,9.9,4.077,3.8389,22.8854,10-25-21_16.20_BOOST_protocol_HPPC_IN21700_30T_cycle_#975.mat
BOOST,975,0.86816,2.60066,0.9133,2,charge,1,5.201,1.734,2.0,2.0,4.0798,4.1814,19.5351,10-25-21_16.20_BOOST_protocol_HPPC_IN21700_30T_cycle_#975.mat
BOOST,975,0.86816,2.60066,0.9133,2,charge,1,5.201,1.734,10.0,9.9,4.0798,4.2001,23.1306,10-25-21_16.20_BOOST_protocol_HPPC_IN21700_30T_cycle_#975.mat
BOOST,975,0.86816,2.60066,0.9131,2,discharge,2,-20.808,6.936,2.0,2.0,4.0773,3.7129,17.5125,10-25-21_16.20_BOOST_protocol_HPPC_IN21700_30T_cycle_#975.mat
BOOST,975,0.86816,2.60066,0.9131,2,discharge,2,-20.808,6.936,10.0,9.9,4.0773,3.6442,20.8141,10-25-21_16.20_BOOST_protocol_HPPC_IN21700_30T_cycle_#975.mat
BOOST,975,0.86816,2.60066,0.9134,2,charge,2,5.658,1.886,2.0,1.9,4.0831,4.2001,20.6783,10-25-21_16.20_BOOST_protocol_HPPC_IN21700_30T_cycle_#975.mat
BOOST,975,0.86816,2.60066,0.9134,2,charge,2,5.658,1.886,10.0,9.9,4.0831,4.2,20.6606,10-25-21_16.20_BOOST_protocol_HPPC_IN21700_30T_cycle_#975.mat
BOOST,975,0.86816,2.60066,0.9131,2,discharge,3,-29.909,9.97,2.0,2.0,4.0775,3.5833,16.5235,10-25-21_16.20_BOOST_protocol_HPPC_IN21700_30T_cycle_#975.mat
BOOST,975,0.86816,2.60066,0.9131,2,discharge,3,-29.909,9.97,10.0,9.9,4.0775,3.4915,19.5928,10-25-21_16.20_BOOST_protocol_HPPC_IN21700_30T_cycle_#975.mat
BOOST,975,0.86816,2.60066,0.9134,2,charge,3,5.551,1.85,2.0,1.9,4.0853,4.2,20.6624,10-25-21_16.20_BOOST_protocol_HPPC_IN21700_30T_cycle_#975.mat
BOOST,975,0.86816,2.60066,0.9134,2,charge,3,5.551,1.85,10.0,9.9,4.0853,4.2001,20.6804,10-25-21_16.20_BOOST_protocol_HPPC_IN21700_30T_cycle_#975.mat
BOOST,975,0.86816,2.60066,0.8266,3,discharge,0,-2.601,0.867,2.0,2.0,4.004,3.9566,18.2231,10-25-21_16.20_BOOST_protocol_HPPC_IN21700_30T_cycle_#975.mat
BOOST,975,0.86816,2.60066,0.8266,3,discharge,0,-2.601,0.867,10.0,9.9,4.004,3.9396,24.7588,10-25-21_16.20_BOOST_protocol_HPPC_IN21700_30T_cycle_#975.mat
BOOST,975,0.86816,2.60066,0.8266,3,charge,0,1.3,0.433,2.0,1.9,4.0066,4.0293,17.4548,10-25-21_16.20_BOOST_protocol_HPPC_IN21700_30T_cycle_#975.mat
BOOST,975,0.86816,2.60066,0.8266,3,charge,0,1.3,0.433,10.0,9.9,4.0066,4.037,23.3756,10-25-21_16.20_BOOST_protocol_HPPC_IN21700_30T_cycle_#975.mat
BOOST,975,0.86816,2.60066,0.8265,3,discharge,1,-10.406,3.469,2.0,2.0,4.0052,3.8208,17.7205,10-25-21_16.20_BOOST_protocol_HPPC_IN21700_30T_cycle_#975.mat
BOOST,975,0.86816,2.60066,0.8265,3,discharge,1,-10.406,3.469,10.0,9.9,4.0052,3.7678,22.8138,10-25-21_16.20_BOOST_protocol_HPPC_IN21700_30T_cycle_#975.mat
BOOST,975,0.86816,2.60066,0.8266,3,charge,1,5.201,1.734,2.0,2.0,4.0114,4.1004,17.1111,10-25-21_16.20_BOOST_protocol_HPPC_IN21700_30T_cycle_#975.mat
BOOST,975,0.86816,2.60066,0.8266,3,charge,1,5.201,1.734,10.0,9.9,4.0114,4.1254,21.9176,10-25-21_16.20_BOOST_protocol_HPPC_IN21700_30T_cycle_#975.mat
BOOST,975,0.86816,2.60066,0.8264,3,discharge,2,-20.807,6.936,2.0,1.9,4.0062,3.6617,16.5569,10-25-21_16.20_BOOST_protocol_HPPC_IN21700_30T_cycle_#975.mat
BOOST,975,0.86816,2.60066,0.8264,3,discharge,2,-20.807,6.936,10.0,9.9,4.0062,3.5812,20.4258,10-25-21_16.20_BOOST_protocol_HPPC_IN21700_30T_cycle_#975.mat
BOOST,975,0.86816,2.60066,0.8267,3,charge,2,10.251,3.417,2.0,2.0,4.0155,4.2001,18.008,10-25-21_16.20_BOOST_protocol_HPPC_IN21700_30T_cycle_#975.mat
BOOST,975,0.86816,2.60066,0.8267,3,charge,2,10.251,3.417,10.0,9.9,4.0155,4.2001,18.008,10-25-21_16.20_BOOST_protocol_HPPC_IN21700_30T_cycle_#975.mat
BOOST,975,0.86816,2.60066,0.8263,3,discharge,3,-29.909,9.97,2.0,2.0,4.0075,3.5334,15.8514,10-25-21_16.20_BOOST_protocol_HPPC_IN21700_30T_cycle_#975.mat
BOOST,975,0.86816,2.60066,0.8263,3,discharge,3,-29.909,9.97,10.0,9.9,4.0075,3.4342,19.1681,10-25-21_16.20_BOOST_protocol_HPPC_IN21700_30T_cycle_#975.mat
BOOST,975,0.86816,2.60066,0.8267,3,charge,3,10.212,3.404,2.0,1.9,4.0187,4.2001,17.7634,10-25-21_16.20_BOOST_protocol_HPPC_IN21700_30T_cycle_#975.mat
BOOST,975,0.86816,2.60066,0.8267,3,charge,3,10.212,3.404,10.0,9.9,4.0187,4.2001,17.7634,10-25-21_16.20_BOOST_protocol_HPPC_IN21700_30T_cycle_#975.mat
BOOST,975,0.86816,2.60066,0.7399,4,discharge,0,-2.601,0.867,2.0,2.0,3.9135,3.8705,16.5315,10-25-21_16.20_BOOST_protocol_HPPC_IN21700_30T_cycle_#975.mat
BOOST,975,0.86816,2.60066,0.7399,4,discharge,0,-2.601,0.867,10.0,9.9,3.9135,3.8555,22.2983,10-25-21_16.20_BOOST_protocol_HPPC_IN21700_30T_cycle_#975.mat
BOOST,975,0.86816,2.60066,0.7399,4,charge,0,1.301,0.434,2.0,1.9,3.9159,3.9367,15.9914,10-25-21_16.20_BOOST_protocol_HPPC_IN21700_30T_cycle_#975.mat
BOOST,975,0.86816,2.60066,0.7399,4,charge,0,1.301,0.434,10.0,9.9,3.9159,3.9427,20.6043,10-25-21_16.20_BOOST_protocol_HPPC_IN21700_30T_cycle_#975.mat
BOOST,975,0.86816,2.60066,0.7398,4,discharge,1,-10.404,3.468,2.0,1.9,3.914,3.7447,16.2726,10-25-21_16.20_BOOST_protocol_HPPC_IN21700_30T_cycle_#975.mat
BOOST,975,0.86816,2.60066,0.7398,4,discharge,1,-10.404,3.468,10.0,9.9,3.914,3.6975,20.8093,10-25-21_16.20_BOOST_protocol_HPPC_IN21700_30T_cycle_#975.mat
BOOST,975,0.86816,2.60066,0.7399,4,charge,1,5.201,1.734,2.0,1.9,3.9199,4.0012,15.6319,10-25-21_16.20_BOOST_protocol_HPPC_IN21700_30T_cycle_#975.mat
BOOST,975,0.86816,2.60066,0.7399,4,charge,1,5.201,1.734,10.0,9.9,3.9199,4.0218,19.5928,10-25-21_16.20_BOOST_protocol_HPPC_IN21700_30T_cycle_#975.mat
BOOST,975,0.86816,2.60066,0.7397,4,discharge,2,-20.807,6.936,2.0,1.9,3.9142,3.5882,15.6678,10-25-21_16.20_BOOST_protocol_HPPC_IN21700_30T_cycle_#975.mat
BOOST,975,0.86816,2.60066,0.7397,4,discharge,2,-20.807,6.936,10.0,9.9,3.9142,3.5148,19.1955,10-25-21_16.20_BOOST_protocol_HPPC_IN21700_30T_cycle_#975.mat
BOOST,975,0.86816,2.60066,0.74,4,charge,2,15.604,5.201,2.0,1.9,3.9222,4.1527,14.7719,10-25-21_16.20_BOOST_protocol_HPPC_IN21700_30T_cycle_#975.mat
BOOST,975,0.86816,2.60066,0.74,4,charge,2,15.604,5.201,10.0,9.9,3.9222,4.2,17.8031,10-25-21_16.20_BOOST_protocol_HPPC_IN21700_30T_cycle_#975.mat
BOOST,975,0.86816,2.60066,0.7396,4,discharge,3,-29.91,9.97,2.0,1.9,3.9141,3.464,15.0485,10-25-21_16.20_BOOST_protocol_HPPC_IN21700_30T_cycle_#975.mat
BOOST,975,0.86816,2.60066,0.7396,4,discharge,3,-29.91,9.97,10.0,9.9,3.9141,3.3659,18.3283,10-25-21_16.20_BOOST_protocol_HPPC_IN21700_30T_cycle_#975.mat
BOOST,975,0.86816,2.60066,0.7401,4,charge,3,17.382,5.794,2.0,2.0,3.9252,4.2001,15.8152,10-25-21_16.20_BOOST_protocol_HPPC_IN21700_30T_cycle_#975.mat
BOOST,975,0.86816,2.60066,0.7401,4,charge,3,17.382,5.794,10.0,9.9,3.9252,4.2,15.8095,10-25-21_16.20_BOOST_protocol_HPPC_IN21700_30T_cycle_#975.mat
BOOST,975,0.86816,2.60066,0.6532,5,discharge,0,-2.601,0.867,2.0,2.0,3.8277,3.7868,15.7235,10-25-21_16.20_BOOST_protocol_HPPC_IN21700_30T_cycle_#975.mat
BOOST,975,0.86816,2.60066,0.6532,5,discharge,0,-2.601,0.867,10.0,9.9,3.8277,3.7734,20.875,10-25-21_16.20_BOOST_protocol_HPPC_IN21700_30T_cycle_#975.mat
BOOST,975,0.86816,2.60066,0.6532,5,charge,0,1.298,0.433,2.0,2.0,3.8301,3.8506,15.7911,10-25-21_16.20_BOOST_protocol_HPPC_IN21700_30T_cycle_#975.mat
BOOST,975,0.86816,2.60066,0.6532,5,charge,0,1.298,0.433,10.0,9.9,3.8301,3.8565,20.3358,10-25-21_16.20_BOOST_protocol_HPPC_IN21700_30T_cycle_#975.mat
BOOST,975,0.86816,2.60066,0.6531,5,discharge,1,-10.404,3.468,2.0,2.0,3.8286,3.6645,15.7728,10-25-21_16.20_BOOST_protocol_HPPC_IN21700_30T_cycle_#975.mat
BOOST,975,0.86816,2.60066,0.6531,5,discharge,1,-10.404,3.468,10.0,9.9,3.8286,3.6205,20.0019,10-25-21_16.20_BOOST_protocol_HPPC_IN21700_30T_cycle_#975.mat
BOOST,975,0.86816,2.60066,0.6532,5,charge,1,5.201,1.734,2.0,2.0,3.8337,3.9139,15.4198,10-25-21_16.20_BOOST_protocol_HPPC_IN21700_30T_cycle_#975.mat
BOOST,975,0.86816,2.60066,0.6532,5,charge,1,5.201,1.734,10.0,9.9,3.8337,3.9348,19.4382,10-25-21_16.20_BOOST_protocol_HPPC_IN21700_30T_cycle_#975.mat
BOOST,975,0.86816,2.60066,0.653,5,discharge,2,-20.806,6.935,2.0,1.9,3.8286,3.5154,15.0533,10-25-21_16.20_BOOST_protocol_HPPC_IN21700_30T_cycle_#975.mat
BOOST,975,0.86816,2.60066,0.653,5,discharge,2,-20.806,6.935,10.0,9.9,3.8286,3.4376,18.7927,10-25-21_16.20_BOOST_protocol_HPPC_IN21700_30T_cycle_#975.mat
BOOST,975,0.86816,2.60066,0.6533,5,charge,2,15.604,5.201,2.0,2.0,3.8365,4.0644,14.6052,10-25-21_16.20_BOOST_protocol_HPPC_IN21700_30T_cycle_#975.mat
BOOST,975,0.86816,2.60066,0.6533,5,charge,2,15.604,5.201,10.0,9.9,3.8365,4.1176,18.0146,10-25-21_16.20_BOOST_protocol_HPPC_IN21700_30T_cycle_#975.mat
BOOST,975,0.86816,2.60066,0.6529,5,discharge,3,-29.91,9.97,2.0,2.0,3.8285,3.3912,14.6205,10-25-21_16.20_BOOST_protocol_HPPC_IN21700_30T_cycle_#975.mat
BOOST,975,0.86816,2.60066,0.6529,5,discharge,3,-29.91,9.97,10.0,9.9,3.8285,3.2873,18.0943,10-25-21_16.20_BOOST_protocol_HPPC_IN21700_30T_cycle_#975.mat
BOOST,975,0.86816,2.60066,0.6534,5,charge,3,23.917,7.972,2.0,2.0,3.8398,4.1986,15.0019,10-25-21_16.20_BOOST_protocol_HPPC_IN21700_30T_cycle_#975.mat
BOOST,975,0.86816,2.60066,0.6534,5,charge,3,23.917,7.972,10.0,9.9,3.8398,4.2,15.0604,10-25-21_16.20_BOOST_protocol_HPPC_IN21700_30T_cycle_#975.mat
BOOST,975,0.86816,2.60066,0.5665,6,discharge,0,-2.601,0.867,2.0,1.9,3.7391,3.7002,14.9564,10-25-21_16.20_BOOST_protocol_HPPC_IN21700_30T_cycle_#975.mat
BOOST,975,0.86816,2.60066,0.5665,6,discharge,0,-2.601,0.867,10.0,9.9,3.7391,3.6872,19.9546,10-25-21_16.20_BOOST_protocol_HPPC_IN21700_30T_cycle_#975.mat
BOOST,975,0.86816,2.60066,0.5665,6,charge,0,1.299,0.433,2.0,2.0,3.7418,3.7613,15.0162,10-25-21_16.20_BOOST_protocol_HPPC_IN21700_30T_cycle_#975.mat
BOOST,975,0.86816,2.60066,0.5665,6,charge,0,1.299,0.433,10.0,9.9,3.7418,3.7671,19.4825,10-25-21_16.20_BOOST_protocol_HPPC_IN21700_30T_cycle_#975.mat
BOOST,975,0.86816,2.60066,0.5664,6,discharge,1,-10.404,3.468,2.0,2.0,3.7403,3.5824,15.1769,10-25-21_16.20_BOOST_protocol_HPPC_IN21700_30T_cycle_#975.mat
BOOST,975,0.86816,2.60066,0.5664,6,discharge,1,-10.404,3.468,10.0,9.9,3.7403,3.5361,19.6271,10-25-21_16.20_BOOST_protocol_HPPC_IN21700_30T_cycle_#975.mat
BOOST,975,0.86816,2.60066,0.5665,6,charge,1,5.201,1.734,2.0,2.0,3.7454,3.8227,14.8614,10-25-21_16.20_BOOST_protocol_HPPC_IN21700_30T_cycle_#975.mat
BOOST,975,0.86816,2.60066,0.5665,6,charge,1,5.201,1.734,10.0,9.9,3.7454,3.8433,18.8219,10-25-21_16.20_BOOST_protocol_HPPC_IN21700_30T_cycle_#975.mat
BOOST,975,0.86816,2.60066,0.5663,6,discharge,2,-20.807,6.936,2.0,2.0,3.7408,3.4343,14.7306,10-25-21_16.20_BOOST_protocol_HPPC_IN21700_30T_cycle_#975.mat
BOOST,975,0.86816,2.60066,0.5663,6,discharge,2,-20.807,6.936,10.0,9.9,3.7408,3.3547,18.5563,10-25-21_16.20_BOOST_protocol_HPPC_IN21700_30T_cycle_#975.mat
BOOST,975,0.86816,2.60066,0.5666,6,charge,2,15.606,5.202,2.0,2.0,3.7488,3.9688,14.0971,10-25-21_16.20_BOOST_protocol_HPPC_IN21700_30T_cycle_#975.mat
BOOST,975,0.86816,2.60066,0.5666,6,charge,2,15.606,5.202,10.0,9.9,3.7488,4.0183,17.269,10-25-21_16.20_BOOST_protocol_HPPC_IN21700_30T_cycle_#975.mat
BOOST,975,0.86816,2.60066,0.5663,6,discharge,3,-29.911,9.97,2.0,1.9,3.7413,3.3084,14.4729,10-25-21_16.20_BOOST_protocol_HPPC_IN21700_30T_cycle_#975.mat
BOOST,975,0.86816,2.60066,0.5663,6,discharge,3,-29.911,9.97,10.0,9.9,3.7413,3.1973,18.1873,10-25-21_16.20_BOOST_protocol_HPPC_IN21700_30T_cycle_#975.mat
BOOST,975,0.86816,2.60066,0.5667,6,charge,3,26.009,8.67,2.0,2.0,3.7513,4.1069,13.6722,10-25-21_16.20_BOOST_protocol_HPPC_IN21700_30T_cycle_#975.mat
BOOST,975,0.86816,2.60066,0.5667,6,charge,3,26.009,8.67,10.0,9.9,3.7513,4.1822,16.5673,10-25-21_16.20_BOOST_protocol_HPPC_IN21700_30T_cycle_#975.mat
BOOST,975,0.86816,2.60066,0.4798,7,discharge,0,-2.601,0.867,2.0,1.9,3.6589,3.6184,15.5691,10-25-21_16.20_BOOST_protocol_HPPC_IN21700_30T_cycle_#975.mat
BOOST,975,0.86816,2.60066,0.4798,7,discharge,0,-2.601,0.867,10.0,9.9,3.6589,3.6063,20.2207,10-25-21_16.20_BOOST_protocol_HPPC_IN21700_30T_cycle_#975.mat
BOOST,975,0.86816,2.60066,0.4798,7,charge,0,1.3,0.433,2.0,2.0,3.6607,3.6806,15.303,10-25-21_16.20_BOOST_protocol_HPPC_IN21700_30T_cycle_#975.mat
BOOST,975,0.86816,2.60066,0.4798,7,charge,0,1.3,0.433,10.0,9.9,3.6607,3.686,19.4556,10-25-21_16.20_BOOST_protocol_HPPC_IN21700_30T_cycle_#975.mat
BOOST,975,0.86816,2.60066,0.4797,7,discharge,1,-10.404,3.468,2.0,2.0,3.6593,3.4982,15.4844,10-25-21_16.20_BOOST_protocol_HPPC_IN21700_30T_cycle_#975.mat
BOOST,975,0.86816,2.60066,0.4797,7,discharge,1,-10.404,3.468,10.0,9.9,3.6593,3.454,19.7328,10-25-21_16.20_BOOST_protocol_HPPC_IN21700_30T_cycle_#975.mat
BOOST,975,0.86816,2.60066,0.4799,7,charge,1,5.202,1.734,2.0,2.0,3.6637,3.7432,15.2835,10-25-21_16.20_BOOST_protocol_HPPC_IN21700_30T_cycle_#975.mat
BOOST,975,0.86816,2.60066,0.4799,7,charge,1,5.202,1.734,10.0,9.9,3.6637,3.7635,19.186,10-25-21_16.20_BOOST_protocol_HPPC_IN21700_30T_cycle_#975.mat
BOOST,975,0.86816,2.60066,0.4796,7,discharge,2,-20.806,6.935,2.0,1.9,3.659,3.348,14.9476,10-25-21_16.20_BOOST_protocol_HPPC_IN21700_30T_cycle_#975.mat
BOOST,975,0.86816,2.60066,0.4796,7,discharge,2,-20.806,6.935,10.0,9.9,3.659,3.2677,18.8071,10-25-21_16.20_BOOST_protocol_HPPC_IN21700_30T_cycle_#975.mat
BOOST,975,0.86816,2.60066,0.48,7,charge,2,15.605,5.202,2.0,1.9,3.668,3.8909,14.2839,10-25-21_16.20_BOOST_protocol_HPPC_IN21700_30T_cycle_#975.mat
BOOST,975,0.86816,2.60066,0.48,7,charge,2,15.605,5.202,10.0,9.9,3.668,3.9397,17.4111,10-25-21_16.20_BOOST_protocol_HPPC_IN21700_30T_cycle_#975.mat
BOOST,975,0.86816,2.60066,0.4796,7,discharge,3,-29.91,9.97,2.0,1.9,3.6601,3.2244,14.567,10-25-21_16.20_BOOST_protocol_HPPC_IN21700_30T_cycle_#975.mat
BOOST,975,0.86816,2.60066,0.4796,7,discharge,3,-29.91,9.97,10.0,9.9,3.6601,3.1134,18.2782,10-25-21_16.20_BOOST_protocol_HPPC_IN21700_30T_cycle_#975.mat
BOOST,975,0.86816,2.60066,0.48,7,charge,3,26.009,8.67,2.0,2.0,3.6706,4.0251,13.6299,10-25-21_16.20_BOOST_protocol_HPPC_IN21700_30T_cycle_#975.mat
BOOST,975,0.86816,2.60066,0.48,7,charge,3,26.009,8.67,10.0,9.9,3.6706,4.098,16.4328,10-25-21_16.20_BOOST_protocol_HPPC_IN21700_30T_cycle_#975.mat
BOOST,975,0.86816,2.60066,0.3931,8,discharge,0,-2.603,0.868,2.0,2.0,3.5965,3.5548,16.0194,10-25-21_16.20_BOOST_protocol_HPPC_IN21700_30T_cycle_#975.mat
BOOST,975,0.86816,2.60066,0.3931,8,discharge,0,-2.603,0.868,10.0,9.9,3.5965,3.5426,20.7061,10-25-21_16.20_BOOST_protocol_HPPC_IN21700_30T_cycle_#975.mat
BOOST,975,0.86816,2.60066,0.3931,8,charge,0,1.299,0.433,2.0,1.9,3.5983,3.6186,15.6322,10-25-21_16.20_BOOST_protocol_HPPC_IN21700_30T_cycle_#975.mat
BOOST,975,0.86816,2.60066,0.3931,8,charge,0,1.299,0.433,10.0,9.9,3.5983,3.6239,19.7135,10-25-21_16.20_BOOST_protocol_HPPC_IN21700_30T_cycle_#975.mat
BOOST,975,0.86816,2.60066,0.393,8,discharge,1,-10.404,3.468,2.0,2.0,3.597,3.4321,15.8497,10-25-21_16.20_BOOST_protocol_HPPC_IN21700_30T_cycle_#975.mat
BOOST,975,0.86816,2.60066,0.393,8,discharge,1,-10.404,3.468,10.0,9.9,3.597,3.3862,20.2614,10-25-21_16.20_BOOST_protocol_HPPC_IN21700_30T_cycle_#975.mat
BOOST,975,0.86816,2.60066,0.3932,8,charge,1,5.201,1.734,2.0,1.9,3.6022,3.6817,15.2846,10-25-21_16.20_BOOST_protocol_HPPC_IN21700_30T_cycle_#975.mat
BOOST,975,0.86816,2.60066,0.3932,8,charge,1,5.201,1.734,10.0,9.9,3.6022,3.7027,19.3221,10-25-21_16.20_BOOST_protocol_HPPC_IN21700_30T_cycle_#975.mat
BOOST,975,0.86816,2.60066,0.3929,8,discharge,2,-20.807,6.936,2.0,2.0,3.5975,3.2778,15.365,10-25-21_16.20_BOOST_protocol_HPPC_IN21700_30T_cycle_#975.mat
BOOST,975,0.86816,2.60066,0.3929,8,discharge,2,-20.807,6.936,10.0,9.9,3.5975,3.1918,19.4982,10-25-21_16.20_BOOST_protocol_HPPC_IN21700_30T_cycle_#975.mat
BOOST,975,0.86816,2.60066,0.3932,8,charge,2,15.606,5.202,2.0,2.0,3.6068,3.8325,14.4624,10-25-21_16.20_BOOST_protocol_HPPC_IN21700_30T_cycle_#975.mat
BOOST,975,0.86816,2.60066,0.3932,8,charge,2,15.606,5.202,10.0,9.9,3.6068,3.8793,17.4612,10-25-21_16.20_BOOST_protocol_HPPC_IN21700_30T_cycle_#975.mat
BOOST,975,0.86816,2.60066,0.3929,8,discharge,3,-29.91,9.97,2.0,2.0,3.5979,3.1527,14.8847,10-25-21_16.20_BOOST_protocol_HPPC_IN21700_30T_cycle_#975.mat
BOOST,975,0.86816,2.60066,0.3929,8,discharge,3,-29.91,9.97,10.0,9.9,3.5979,3.0284,19.0405,10-25-21_16.20_BOOST_protocol_HPPC_IN21700_30T_cycle_#975.mat
BOOST,975,0.86816,2.60066,0.3933,8,charge,3,26.007,8.669,2.0,2.0,3.6104,3.9651,13.6386,10-25-21_16.20_BOOST_protocol_HPPC_IN21700_30T_cycle_#975.mat
BOOST,975,0.86816,2.60066,0.3933,8,charge,3,26.007,8.669,10.0,9.9,3.6104,4.0323,16.2226,10-25-21_16.20_BOOST_protocol_HPPC_IN21700_30T_cycle_#975.mat
BOOST,975,0.86816,2.60066,0.3064,9,discharge,0,-2.601,0.867,2.0,2.0,3.5172,3.4699,18.1832,10-25-21_16.20_BOOST_protocol_HPPC_IN21700_30T_cycle_#975.mat
BOOST,975,0.86816,2.60066,0.3064,9,discharge,0,-2.601,0.867,10.0,9.9,3.5172,3.4553,23.7958,10-25-21_16.20_BOOST_protocol_HPPC_IN21700_30T_cycle_#975.mat
BOOST,975,0.86816,2.60066,0.3064,9,charge,0,1.3,0.433,2.0,1.9,3.5193,3.542,17.4548,10-25-21_16.20_BOOST_protocol_HPPC_IN21700_30T_cycle_#975.mat
BOOST,975,0.86816,2.60066,0.3064,9,charge,0,1.3,0.433,10.0,9.9,3.5193,3.5482,22.2222,10-25-21_16.20_BOOST_protocol_HPPC_IN21700_30T_cycle_#975.mat
BOOST,975,0.86816,2.60066,0.3063,9,discharge,1,-10.404,3.468,2.0,2.0,3.5172,3.3319,17.8105,10-25-21_16.20_BOOST_protocol_HPPC_IN21700_30T_cycle_#975.mat
BOOST,975,0.86816,2.60066,0.3063,9,discharge,1,-10.404,3.468,10.0,9.9,3.5172,3.2767,23.1161,10-25-21_16.20_BOOST_protocol_HPPC_IN21700_30T_cycle_#975.mat
BOOST,975,0.86816,2.60066,0.3065,9,charge,1,5.201,1.734,2.0,2.0,3.5246,3.6124,16.8807,10-25-21_16.20_BOOST_protocol_HPPC_IN21700_30T_cycle_#975.mat
BOOST,975,0.86816,2.60066,0.3065,9,charge,1,5.201,1.734,10.0,9.9,3.5246,3.6347,21.1682,10-25-21_16.20_BOOST_protocol_HPPC_IN21700_30T_cycle_#975.mat
BOOST,975,0.86816,2.60066,0.3062,9,discharge,2,-20.808,6.936,2.0,2.0,3.5196,3.1604,17.2626,10-25-21_16.20_BOOST_protocol_HPPC_IN21700_30T_cycle_#975.mat
BOOST,975,0.86816,2.60066,0.3062,9,discharge,2,-20.808,6.936,10.0,9.9,3.5196,3.036,23.2411,10-25-21_16.20_BOOST_protocol_HPPC_IN21700_30T_cycle_#975.mat
BOOST,975,0.86816,2.60066,0.3065,9,charge,2,15.605,5.202,2.0,2.0,3.5298,3.7705,15.4245,10-25-21_16.20_BOOST_protocol_HPPC_IN21700_30T_cycle_#975.mat
BOOST,975,0.86816,2.60066,0.3065,9,charge,2,15.605,5.202,10.0,9.9,3.5298,3.8253,18.9362,10-25-21_16.20_BOOST_protocol_HPPC_IN21700_30T_cycle_#975.mat
BOOST,975,0.86816,2.60066,0.3062,9,discharge,3,-29.909,9.97,2.0,2.0,3.5209,3.0185,16.7976,10-25-21_16.20_BOOST_protocol_HPPC_IN21700_30T_cycle_#975.mat
BOOST,975,0.86816,2.60066,0.3062,9,discharge,3,-29.909,9.97,10.0,9.9,3.5209,2.8037,23.9794,10-25-21_16.20_BOOST_protocol_HPPC_IN21700_30T_cycle_#975.mat
BOOST,975,0.86816,2.60066,0.3066,9,charge,3,26.009,8.67,2.0,1.9,3.5348,3.9051,14.2374,10-25-21_16.20_BOOST_protocol_HPPC_IN21700_30T_cycle_#975.mat
BOOST,975,0.86816,2.60066,0.3066,9,charge,3,26.009,8.67,10.0,9.9,3.5348,3.9831,17.2363,10-25-21_16.20_BOOST_protocol_HPPC_IN21700_30T_cycle_#975.mat
BOOST,975,0.86816,2.60066,0.263,10,discharge,0,-2.601,0.867,2.0,1.9,3.4697,3.4197,19.2219,10-25-21_16.20_BOOST_protocol_HPPC_IN21700_30T_cycle_#975.mat
BOOST,975,0.86816,2.60066,0.263,10,discharge,0,-2.601,0.867,10.0,9.9,3.4697,3.403,25.642,10-25-21_16.20_BOOST_protocol_HPPC_IN21700_30T_cycle_#975.mat
BOOST,975,0.86816,2.60066,0.2631,10,charge,0,1.3,0.433,2.0,2.0,3.4719,3.4958,18.379,10-25-21_16.20_BOOST_protocol_HPPC_IN21700_30T_cycle_#975.mat
BOOST,975,0.86816,2.60066,0.2631,10,charge,0,1.3,0.433,10.0,9.9,3.4719,3.502,23.1467,10-25-21_16.20_BOOST_protocol_HPPC_IN21700_30T_cycle_#975.mat
BOOST,975,0.86816,2.60066,0.263,10,discharge,1,-10.404,3.468,2.0,2.0,3.4701,3.2687,19.3579,10-25-21_16.20_BOOST_protocol_HPPC_IN21700_30T_cycle_#975.mat
BOOST,975,0.86816,2.60066,0.263,10,discharge,1,-10.404,3.468,10.0,9.9,3.4701,3.1965,26.2976,10-25-21_16.20_BOOST_protocol_HPPC_IN21700_30T_cycle_#975.mat
BOOST,975,0.86816,2.60066,0.2631,10,charge,1,5.201,1.734,2.0,2.0,3.4769,3.5678,17.4771,10-25-21_16.20_BOOST_protocol_HPPC_IN21700_30T_cycle_#975.mat
BOOST,975,0.86816,2.60066,0.2631,10,charge,1,5.201,1.734,10.0,9.9,3.4769,3.5895,21.6493,10-25-21_16.20_BOOST_protocol_HPPC_IN21700_30T_cycle_#975.mat
BOOST,975,0.86816,2.60066,0.2629,10,discharge,2,-20.808,6.936,2.0,1.9,3.4714,3.0834,18.6467,10-25-21_16.20_BOOST_protocol_HPPC_IN21700_30T_cycle_#975.mat
BOOST,975,0.86816,2.60066,0.2629,10,discharge,2,-20.808,6.936,10.0,9.9,3.4714,2.8851,28.1767,10-25-21_16.20_BOOST_protocol_HPPC_IN21700_30T_cycle_#975.mat
BOOST,975,0.86816,2.60066,0.2632,10,charge,2,15.604,5.201,2.0,1.9,3.482,3.7245,15.5409,10-25-21_16.20_BOOST_protocol_HPPC_IN21700_30T_cycle_#975.mat
BOOST,975,0.86816,2.60066,0.2632,10,charge,2,15.604,5.201,10.0,9.9,3.482,3.7817,19.2066,10-25-21_16.20_BOOST_protocol_HPPC_IN21700_30T_cycle_#975.mat
BOOST,975,0.86816,2.60066,0.2628,10,discharge,3,-29.91,9.97,2.0,2.0,3.4717,2.9207,18.4219,10-25-21_16.20_BOOST_protocol_HPPC_IN21700_30T_cycle_#975.mat
BOOST,975,0.86816,2.60066,0.2628,10,discharge,3,-29.91,9.97,10.0,9.9,3.4717,2.5598,30.4881,10-25-21_16.20_BOOST_protocol_HPPC_IN21700_30T_cycle_#975.mat
BOOST,975,0.86816,2.60066,0.2633,10,charge,3,26.009,8.67,2.0,2.0,3.4857,3.8575,14.2951,10-25-21_16.20_BOOST_protocol_HPPC_IN21700_30T_cycle_#975.mat
BOOST,975,0.86816,2.60066,0.2633,10,charge,3,26.009,8.67,10.0,9.9,3.4857,3.94,17.467,10-25-21_16.20_BOOST_protocol_HPPC_IN21700_30T_cycle_#975.mat
BOOST,975,0.86816,2.60066,0.2197,11,discharge,0,-2.601,0.867,2.0,1.9,3.4275,3.3728,21.0296,10-25-21_16.20_BOOST_protocol_HPPC_IN21700_30T_cycle_#975.mat
BOOST,975,0.86816,2.60066,0.2197,11,discharge,0,-2.601,0.867,10.0,9.9,3.4275,3.3512,29.3337,10-25-21_16.20_BOOST_protocol_HPPC_IN21700_30T_cycle_#975.mat
BOOST,975,0.86816,2.60066,0.2197,11,charge,0,1.299,0.433,2.0,2.0,3.4302,3.456,19.8675,10-25-21_16.20_BOOST_protocol_HPPC_IN21700_30T_cycle_#975.mat
BOOST,975,0.86816,2.60066,0.2197,11,charge,0,1.299,0.433,10.0,9.9,3.4302,3.4629,25.181,10-25-21_16.20_BOOST_protocol_HPPC_IN21700_30T_cycle_#975.mat
BOOST,975,0.86816,2.60066,0.2196,11,discharge,1,-10.404,3.468,2.0,2.0,3.428,3.2016,21.7609,10-25-21_16.20_BOOST_protocol_HPPC_IN21700_30T_cycle_#975.mat
BOOST,975,0.86816,2.60066,0.2196,11,discharge,1,-10.404,3.468,10.0,9.9,3.428,3.0747,33.9581,10-25-21_16.20_BOOST_protocol_HPPC_IN21700_30T_cycle_#975.mat
BOOST,975,0.86816,2.60066,0.2198,11,charge,1,5.201,1.734,2.0,1.9,3.437,3.5308,18.0353,10-25-21_16.20_BOOST_protocol_HPPC_IN21700_30T_cycle_#975.mat
BOOST,975,0.86816,2.60066,0.2198,11,charge,1,5.201,1.734,10.0,9.9,3.437,3.5497,21.6693,10-25-21_16.20_BOOST_protocol_HPPC_IN21700_30T_cycle_#975.mat
BOOST,975,0.86816,2.60066,0.2196,11,discharge,2,-20.809,6.936,2.0,2.0,3.4301,2.9742,21.9088,10-25-21_16.20_BOOST_protocol_HPPC_IN21700_30T_cycle_#975.mat
BOOST,975,0.86816,2.60066,0.2196,11,discharge,2,-20.809,6.936,10.0,9.9,3.4301,2.5821,40.7516,10-25-21_16.20_BOOST_protocol_HPPC_IN21700_30T_cycle_#975.mat
BOOST,975,0.86816,2.60066,0.2198,11,charge,2,15.606,5.202,2.0,1.9,3.4433,3.6849,15.4812,10-25-21_16.20_BOOST_protocol_HPPC_IN21700_30T_cycle_#975.mat
BOOST,975,0.86816,2.60066,0.2198,11,charge,2,15.606,5.202,10.0,9.9,3.4433,3.7346,18.6659,10-25-21_16.20_BOOST_protocol_HPPC_IN21700_30T_cycle_#975.mat
BOOST,975,0.86816,2.60066,0.2195,11,discharge,3,-29.85,9.95,2.0,1.9,3.4302,2.7734,22.0034,10-25-21_16.20_BOOST_protocol_HPPC_IN21700_30T_cycle_#975.mat
BOOST,975,0.86816,2.60066,0.2195,11,discharge,3,-29.85,9.95,10.0,9.9,3.4302,2.4999,31.1658,10-25-21_16.20_BOOST_protocol_HPPC_IN21700_30T_cycle_#975.mat
BOOST,975,0.86816,2.60066,0.2199,11,charge,3,26.008,8.669,2.0,2.0,3.447,3.8185,14.2841,10-25-21_16.20_BOOST_protocol_HPPC_IN21700_30T_cycle_#975.mat
BOOST,975,0.86816,2.60066,0.2199,11,charge,3,26.008,8.669,10.0,9.9,3.447,3.8977,17.3293,10-25-21_16.20_BOOST_protocol_HPPC_IN21700_30T_cycle_#975.mat
BOOST,975,0.86816,2.60066,0.1763,12,discharge,0,-2.601,0.867,2.0,2.0,3.3802,3.3088,27.451,10-25-21_16.20_BOOST_protocol_HPPC_IN21700_30T_cycle_#975.mat
BOOST,975,0.86816,2.60066,0.1763,12,discharge,0,-2.601,0.867,10.0,9.9,3.3802,3.2667,43.6371,10-25-21_16.20_BOOST_protocol_HPPC_IN21700_30T_cycle_#975.mat
BOOST,975,0.86816,2.60066,0.1764,12,charge,0,1.3,0.433,2.0,1.9,3.3835,3.4152,24.3771,10-25-21_16.20_BOOST_protocol_HPPC_IN21700_30T_cycle_#975.mat
BOOST,975,0.86816,2.60066,0.1764,12,charge,0,1.3,0.433,10.0,9.9,3.3835,3.4269,33.3743,10-25-21_16.20_BOOST_protocol_HPPC_IN21700_30T_cycle_#975.mat
BOOST,975,0.86816,2.60066,0.1763,12,discharge,1,-10.404,3.468,2.0,1.9,3.3815,3.0758,29.3829,10-25-21_16.20_BOOST_protocol_HPPC_IN21700_30T_cycle_#975.mat
BOOST,975,0.86816,2.60066,0.1763,12,discharge,1,-10.404,3.468,10.0,9.9,3.3815,2.7632,59.4291,10-25-21_16.20_BOOST_protocol_HPPC_IN21700_30T_cycle_#975.mat
BOOST,975,0.86816,2.60066,0.1764,12,charge,1,5.201,1.734,2.0,2.0,3.396,3.5026,20.4945,10-25-21_16.20_BOOST_protocol_HPPC_IN21700_30T_cycle_#975.mat
BOOST,975,0.86816,2.60066,0.1764,12,charge,1,5.201,1.734,10.0,9.9,3.396,3.5277,25.3201,10-25-21_16.20_BOOST_protocol_HPPC_IN21700_30T_cycle_#975.mat
BOOST,975,0.86816,2.60066,0.1762,12,discharge,2,-19.432,6.477,2.0,2.0,3.3852,2.7443,32.9817,10-25-21_16.20_BOOST_protocol_HPPC_IN21700_30T_cycle_#975.mat
BOOST,975,0.86816,2.60066,0.1762,12,discharge,2,-19.432,6.477,10.0,9.9,3.3852,2.4999,45.5589,10-25-21_16.20_BOOST_protocol_HPPC_IN21700_30T_cycle_#975.mat
BOOST,975,0.86816,2.60066,0.1765,12,charge,2,15.604,5.201,2.0,2.0,3.4043,3.6612,16.4637,10-25-21_16.20_BOOST_protocol_HPPC_IN21700_30T_cycle_#975.mat
BOOST,975,0.86816,2.60066,0.1765,12,charge,2,15.604,5.201,10.0,9.9,3.4043,3.7046,19.2451,10-25-21_16.20_BOOST_protocol_HPPC_IN21700_30T_cycle_#975.mat
BOOST,975,0.86816,2.60066,0.1761,12,discharge,3,-17.718,5.906,2.0,2.0,3.3855,2.4989,50.0395,10-25-21_16.20_BOOST_protocol_HPPC_IN21700_30T_cycle_#975.mat
BOOST,975,0.86816,2.60066,0.1761,12,discharge,3,-17.718,5.906,10.0,9.9,3.3855,2.5,49.9774,10-25-21_16.20_BOOST_protocol_HPPC_IN21700_30T_cycle_#975.mat
BOOST,975,0.86816,2.60066,0.1766,12,charge,3,26.009,8.67,2.0,1.9,3.406,3.7907,14.791,10-25-21_16.20_BOOST_protocol_HPPC_IN21700_30T_cycle_#975.mat
BOOST,975,0.86816,2.60066,0.1766,12,charge,3,26.009,8.67,10.0,9.9,3.406,3.8617,17.5209,10-25-21_16.20_BOOST_protocol_HPPC_IN21700_30T_cycle_#975.mat
BOOST,1012,0.86271,2.58433,1.0,0,discharge,0,-2.583,0.861,2.0,2.0,4.1282,4.0707,22.2584,10-30-21_12.14_BOOST_protocol_HPPC_IN21700_30T_cycle_#1012.mat
BOOST,1012,0.86271,2.58433,1.0,0,discharge,0,-2.583,0.861,10.0,9.7,4.1282,4.0512,29.8068,10-30-21_12.14_BOOST_protocol_HPPC_IN21700_30T_cycle_#1012.mat
BOOST,1012,0.86271,2.58433,1.0,0,charge,0,1.293,0.431,2.0,2.0,4.1427,4.1781,27.3824,10-30-21_12.14_BOOST_protocol_HPPC_IN21700_30T_cycle_#1012.mat
BOOST,1012,0.86271,2.58433,1.0,0,charge,0,1.293,0.431,10.0,9.9,4.1427,4.1919,38.0569,10-30-21_12.14_BOOST_protocol_HPPC_IN21700_30T_cycle_#1012.mat
BOOST,1012,0.86271,2.58433,0.9999,0,discharge,1,-10.336,3.445,2.0,2.0,4.1368,3.8978,23.1231,10-30-21_12.14_BOOST_protocol_HPPC_IN21700_30T_cycle_#1012.mat
BOOST,1012,0.86271,2.58433,0.9999,0,discharge,1,-10.336,3.445,10.0,9.9,4.1368,3.8625,26.5383,10-30-21_12.14_BOOST_protocol_HPPC_IN21700_30T_cycle_#1012.mat
BOOST,1012,0.86271,2.58433,1.0,0,charge,1,1.674,0.558,2.0,2.0,4.1461,4.2,32.1945,10-30-21_12.14_BOOST_protocol_HPPC_IN21700_30T_cycle_#1012.mat
BOOST,1012,0.86271,2.58433,1.0,0,charge,1,1.674,0.558,10.0,9.9,4.1461,4.2,32.1945,10-30-21_12.14_BOOST_protocol_HPPC_IN21700_30T_cycle_#1012.mat
BOOST,1012,0.86271,2.58433,0.9998,0,discharge,2,-20.671,6.89,2.0,1.9,4.1363,3.7224,20.0232,10-30-21_12.14_BOOST_protocol_HPPC_IN21700_30T_cycle_#1012.mat
BOOST,1012,0.86271,2.58433,0.9998,0,discharge,2,-20.671,6.89,10.0,9.9,4.1363,3.6732,22.4034,10-30-21_12.14_BOOST_protocol_HPPC_IN21700_30T_cycle_#1012.mat
BOOST,1012,0.86271,2.58433,1.0,0,charge,2,1.583,0.528,2.0,2.0,4.1507,4.2,31.1473,10-30-21_12.14_BOOST_protocol_HPPC_IN21700_30T_cycle_#1012.mat
BOOST,1012,0.86271,2.58433,1.0,0,charge,2,1.583,0.528,10.0,9.9,4.1507,4.2,31.1473,10-30-21_12.14_BOOST_protocol_HPPC_IN21700_30T_cycle_#1012.mat
BOOST,1012,0.86271,2.58433,0.9998,0,discharge,3,-29.716,9.905,2.0,2.0,4.1356,3.5882,18.4211,10-30-21_12.14_BOOST_protocol_HPPC_IN21700_30T_cycle_#1012.mat
BOOST,1012,0.86271,2.58433,0.9998,0,discharge,3,-29.716,9.905,10.0,9.9,4.1356,3.5248,20.5546,10-30-21_12.14_BOOST_protocol_HPPC_IN21700_30T_cycle_#1012.mat
BOOST,1012,0.86271,2.58433,1.0,0,charge,3,1.522,0.507,2.0,2.0,4.1532,4.2,30.7591,10-30-21_12.14_BOOST_protocol_HPPC_IN21700_30T_cycle_#1012.mat
BOOST,1012,0.86271,2.58433,1.0,0,charge,3,1.522,0.507,10.0,9.9,4.1532,4.2,30.7591,10-30-21_12.14_BOOST_protocol_HPPC_IN21700_30T_cycle_#1012.mat
BOOST,1012,0.86271,2.58433,0.9569,1,discharge,0,-2.583,0.861,2.0,2.0,4.0901,4.0334,21.9478,10-30-21_12.14_BOOST_protocol_HPPC_IN21700_30T_cycle_#1012.mat
BOOST,1012,0.86271,2.58433,0.9569,1,discharge,0,-2.583,0.861,10.0,9.9,4.0901,4.0222,26.2832,10-30-21_12.14_BOOST_protocol_HPPC_IN21700_30T_cycle_#1012.mat
BOOST,1012,0.86271,2.58433,0.9569,1,charge,0,1.293,0.431,2.0,2.0,4.0917,4.1199,21.8148,10-30-21_12.14_BOOST_protocol_HPPC_IN21700_30T_cycle_#1012.mat
BOOST,1012,0.86271,2.58433,0.9569,1,charge,0,1.293,0.431,10.0,9.9,4.0917,4.1264,26.843,10-30-21_12.14_BOOST_protocol_HPPC_IN21700_30T_cycle_#1012.mat
BOOST,1012,0.86271,2.58433,0.9568,1,discharge,1,-10.336,3.445,2.0,2.0,4.0897,3.8822,20.0755,10-30-21_12.14_BOOST_protocol_HPPC_IN21700_30T_cycle_#1012.mat
BOOST,1012,0.86271,2.58433,0.9568,1,discharge,1,-10.336,3.445,10.0,9.9,4.0897,3.8512,23.0747,10-30-21_12.14_BOOST_protocol_HPPC_IN21700_30T_cycle_#1012.mat
BOOST,1012,0.86271,2.58433,0.957,1,charge,1,4.422,1.474,2.0,2.0,4.0937,4.2,24.04,10-30-21_12.14_BOOST_protocol_HPPC_IN21700_30T_cycle_#1012.mat
BOOST,1012,0.86271,2.58433,0.957,1,charge,1,4.422,1.474,10.0,9.9,4.0937,4.2,24.04,10-30-21_12.14_BOOST_protocol_HPPC_IN21700_30T_cycle_#1012.mat
BOOST,1012,0.86271,2.58433,0.9568,1,discharge,2,-20.67,6.89,2.0,2.0,4.0908,3.7116,18.3454,10-30-21_12.14_BOOST_protocol_HPPC_IN21700_30T_cycle_#1012.mat
BOOST,1012,0.86271,2.58433,0.9568,1,discharge,2,-20.67,6.89,10.0,9.9,4.0908,3.6579,20.9434,10-30-21_12.14_BOOST_protocol_HPPC_IN21700_30T_cycle_#1012.mat
BOOST,1012,0.86271,2.58433,0.957,1,charge,2,4.208,1.403,2.0,2.0,4.0981,4.2001,24.2395,10-30-21_12.14_BOOST_protocol_HPPC_IN21700_30T_cycle_#1012.mat
BOOST,1012,0.86271,2.58433,0.957,1,charge,2,4.208,1.403,10.0,9.9,4.0981,4.2001,24.2395,10-30-21_12.14_BOOST_protocol_HPPC_IN21700_30T_cycle_#1012.mat
BOOST,1012,0.86271,2.58433,0.9567,1,discharge,3,-29.714,9.905,2.0,2.0,4.0908,3.5762,17.3184,10-30-21_12.14_BOOST_protocol_HPPC_IN21700_30T_cycle_#1012.mat
BOOST,1012,0.86271,2.58433,0.9567,1,discharge,3,-29.714,9.905,10.0,9.9,4.0908,3.5002,19.8762,10-30-21_12.14_BOOST_protocol_HPPC_IN21700_30T_cycle_#1012.mat
BOOST,1012,0.86271,2.58433,0.957,1,charge,3,3.998,1.333,2.0,2.0,4.1004,4.2,24.9149,10-30-21_12.14_BOOST_protocol_HPPC_IN21700_30T_cycle_#1012.mat
BOOST,1012,0.86271,2.58433,0.957,1,charge,3,3.998,1.333,10.0,9.9,4.1004,4.2,24.9149,10-30-21_12.14_BOOST_protocol_HPPC_IN21700_30T_cycle_#1012.mat
BOOST,1012,0.86271,2.58433,0.9138,2,discharge,0,-2.582,0.861,2.0,2.0,4.0763,4.0225,20.8398,10-30-21_12.14_BOOST_protocol_HPPC_IN21700_30T_cycle_#1012.mat
BOOST,1012,0.86271,2.58433,0.9138,2,discharge,0,-2.582,0.861,10.0,9.9,4.0763,4.0105,25.4881,10-30-21_12.14_BOOST_protocol_HPPC_IN21700_30T_cycle_#1012.mat
BOOST,1012,0.86271,2.58433,0.9139,2,charge,0,1.293,0.431,2.0,2.0,4.0779,4.1044,20.495,10-30-21_12.14_BOOST_protocol_HPPC_IN21700_30T_cycle_#1012.mat
BOOST,1012,0.86271,2.58433,0.9139,2,charge,0,1.293,0.431,10.0,9.9,4.0779,4.1097,24.594,10-30-21_12.14_BOOST_protocol_HPPC_IN21700_30T_cycle_#1012.mat
BOOST,1012,0.86271,2.58433,0.9138,2,discharge,1,-10.336,3.445,2.0,2.0,4.0767,3.874,19.6111,10-30-21_12.14_BOOST_protocol_HPPC_IN21700_30T_cycle_#1012.mat
BOOST,1012,0.86271,2.58433,0.9138,2,discharge,1,-10.336,3.445,10.0,9.9,4.0767,3.8327,23.6068,10-30-21_12.14_BOOST_protocol_HPPC_IN21700_30T_cycle_#1012.mat
BOOST,1012,0.86271,2.58433,0.9139,2,charge,1,5.169,1.723,2.0,2.0,4.0805,4.1839,20.0035,10-30-21_12.14_BOOST_protocol_HPPC_IN21700_30T_cycle_#1012.mat
BOOST,1012,0.86271,2.58433,0.9139,2,charge,1,5.169,1.723,10.0,9.9,4.0805,4.2,23.1181,10-30-21_12.14_BOOST_protocol_HPPC_IN21700_30T_cycle_#1012.mat
BOOST,1012,0.86271,2.58433,0.9137,2,discharge,2,-20.671,6.89,2.0,2.0,4.0771,3.7062,17.943,10-30-21_12.14_BOOST_protocol_HPPC_IN21700_30T_cycle_#1012.mat
BOOST,1012,0.86271,2.58433,0.9137,2,discharge,2,-20.671,6.89,10.0,9.9,4.0771,3.636,21.3391,10-30-21_12.14_BOOST_protocol_HPPC_IN21700_30T_cycle_#1012.mat
BOOST,1012,0.86271,2.58433,0.914,2,charge,2,5.48,1.827,2.0,2.0,4.0831,4.1999,21.3154,10-30-21_12.14_BOOST_protocol_HPPC_IN21700_30T_cycle_#1012.mat
BOOST,1012,0.86271,2.58433,0.914,2,charge,2,5.48,1.827,10.0,9.9,4.0831,4.1999,21.3154,10-30-21_12.14_BOOST_protocol_HPPC_IN21700_30T_cycle_#1012.mat
BOOST,1012,0.86271,2.58433,0.9136,2,discharge,3,-29.715,9.905,2.0,2.0,4.078,3.5756,16.9073,10-30-21_12.14_BOOST_protocol_HPPC_IN21700_30T_cycle_#1012.mat
BOOST,1012,0.86271,2.58433,0.9136,2,discharge,3,-29.715,9.905,10.0,9.9,4.078,3.4817,20.0673,10-30-21_12.14_BOOST_protocol_HPPC_IN21700_30T_cycle_#1012.mat
BOOST,1012,0.86271,2.58433,0.914,2,charge,3,5.368,1.789,2.0,2.0,4.0854,4.2001,21.3682,10-30-21_12.14_BOOST_protocol_HPPC_IN21700_30T_cycle_#1012.mat
BOOST,1012,0.86271,2.58433,0.914,2,charge,3,5.368,1.789,10.0,9.9,4.0854,4.2,21.3495,10-30-21_12.14_BOOST_protocol_HPPC_IN21700_30T_cycle_#1012.mat
BOOST,1012,0.86271,2.58433,0.8277,3,discharge,0,-2.584,0.861,2.0,2.0,4.0021,3.955,18.2304,10-30-21_12.14_BOOST_protocol_HPPC_IN21700_30T_cycle_#1012.mat
BOOST,1012,0.86271,2.58433,0.8277,3,discharge,0,-2.584,0.861,10.0,9.9,4.0021,3.9378,24.8878,10-30-21_12.14_BOOST_protocol_HPPC_IN21700_30T_cycle_#1012.mat
BOOST,1012,0.86271,2.58433,0.8277,3,charge,0,1.293,0.431,2.0,2.0,4.0055,4.0288,18.0257,10-30-21_12.14_BOOST_protocol_HPPC_IN21700_30T_cycle_#1012.mat
BOOST,1012,0.86271,2.58433,0.8277,3,charge,0,1.293,0.431,10.0,9.9,4.0055,4.0362,23.7506,10-30-21_12.14_BOOST_protocol_HPPC_IN21700_30T_cycle_#1012.mat
BOOST,1012,0.86271,2.58433,0.8277,3,discharge,1,-10.335,3.445,2.0,2.0,4.0042,3.818,18.0164,10-30-21_12.14_BOOST_protocol_HPPC_IN21700_30T_cycle_#1012.mat
BOOST,1012,0.86271,2.58433,0.8277,3,discharge,1,-10.335,3.445,10.0,9.9,4.0042,3.765,23.1447,10-30-21_12.14_BOOST_protocol_HPPC_IN21700_30T_cycle_#1012.mat
BOOST,1012,0.86271,2.58433,0.8278,3,charge,1,5.171,1.724,2.0,2.0,4.0104,4.1005,17.4238,10-30-21_12.14_BOOST_protocol_HPPC_IN21700_30T_cycle_#1012.mat
BOOST,1012,0.86271,2.58433,0.8278,3,charge,1,5.171,1.724,10.0,9.9,4.0104,4.1258,22.3163,10-30-21_12.14_BOOST_protocol_HPPC_IN21700_30T_cycle_#1012.mat
BOOST,1012,0.86271,2.58433,0.8276,3,discharge,2,-20.671,6.89,2.0,1.9,4.0053,3.6588,16.7626,10-30-21_12.14_BOOST_protocol_HPPC_IN21700_30T_cycle_#1012.mat
BOOST,1012,0.86271,2.58433,0.8276,3,discharge,2,-20.671,6.89,10.0,9.9,4.0053,3.5782,20.6618,10-30-21_12.14_BOOST_protocol_HPPC_IN21700_30T_cycle_#1012.mat
BOOST,1012,0.86271,2.58433,0.8279,3,charge,2,10.153,3.384,2.0,1.9,4.0147,4.2001,18.2606,10-30-21_12.14_BOOST_protocol_HPPC_IN21700_30T_cycle_#1012.mat
BOOST,1012,0.86271,2.58433,0.8279,3,charge,2,10.153,3.384,10.0,9.9,4.0147,4.2,18.2508,10-30-21_12.14_BOOST_protocol_HPPC_IN21700_30T_cycle_#1012.mat
BOOST,1012,0.86271,2.58433,0.8275,3,discharge,3,-29.714,9.905,2.0,2.0,4.0055,3.5308,15.9756,10-30-21_12.14_BOOST_protocol_HPPC_IN21700_30T_cycle_#1012.mat
BOOST,1012,0.86271,2.58433,0.8275,3,discharge,3,-29.714,9.905,10.0,9.9,4.0055,3.4307,19.3444,10-30-21_12.14_BOOST_protocol_HPPC_IN21700_30T_cycle_#1012.mat
BOOST,1012,0.86271,2.58433,0.8279,3,charge,3,10.121,3.374,2.0,2.0,4.0178,4.2001,18.0121,10-30-21_12.14_BOOST_protocol_HPPC_IN21700_30T_cycle_#1012.mat
BOOST,1012,0.86271,2.58433,0.8279,3,charge,3,10.121,3.374,10.0,9.9,4.0178,4.2,18.0022,10-30-21_12.14_BOOST_protocol_HPPC_IN21700_30T_cycle_#1012.mat
BOOST,1012,0.86271,2.58433,0.7416,4,discharge,0,-2.582,0.861,2.0,2.0,3.9125,3.8671,17.5867,10-30-21_12.14_BOOST_protocol_HPPC_IN21700_30T_cycle_#1012.mat
BOOST,1012,0.86271,2.58433,0.7416,4,discharge,0,-2.582,0.861,10.0,9.9,3.9125,3.8516,23.5909,10-30-21_12.14_BOOST_protocol_HPPC_IN21700_30T_cycle_#1012.mat
BOOST,1012,0.86271,2.58433,0.7416,4,charge,0,1.293,0.431,2.0,2.0,3.9149,3.9371,17.1747,10-30-21_12.14_BOOST_protocol_HPPC_IN21700_30T_cycle_#1012.mat
BOOST,1012,0.86271,2.58433,0.7416,4,charge,0,1.293,0.431,10.0,9.9,3.9149,3.9434,22.0486,10-30-21_12.14_BOOST_protocol_HPPC_IN21700_30T_cycle_#1012.mat
BOOST,1012,0.86271,2.58433,0.7415,4,discharge,1,-10.337,3.446,2.0,2.0,3.913,3.7361,17.1133,10-30-21_12.14_BOOST_protocol_HPPC_IN21700_30T_cycle_#1012.mat
BOOST,1012,0.86271,2.58433,0.7415,4,discharge,1,-10.337,3.446,10.0,9.9,3.913,3.6894,21.631,10-30-21_12.14_BOOST_protocol_HPPC_IN21700_30T_cycle_#1012.mat
BOOST,1012,0.86271,2.58433,0.7416,4,charge,1,5.169,1.723,2.0,1.9,3.919,4.0038,16.4042,10-30-21_12.14_BOOST_protocol_HPPC_IN21700_30T_cycle_#1012.mat
BOOST,1012,0.86271,2.58433,0.7416,4,charge,1,5.169,1.723,10.0,9.9,3.919,4.0247,20.4472,10-30-21_12.14_BOOST_protocol_HPPC_IN21700_30T_cycle_#1012.mat
BOOST,1012,0.86271,2.58433,0.7414,4,discharge,2,-20.671,6.89,2.0,2.0,3.9135,3.5792,16.1724,10-30-21_12.14_BOOST_protocol_HPPC_IN21700_30T_cycle_#1012.mat
