Repository: KikETs/ECM_HYBRID_BMS_JOINT

## Results

| Arm | Model | Size | Protocol | Result | Worst cell |
|---|---|---|---|---|---|
| SOP | 2RC table + trim (A8) | 4 effective coefficients, 2 EW states | leave-one-cell-out | usable current 69.6 % discharge, 59.5 % charge (τ = 10 s) | 59.9 % / 53.5 % (BOOST_REST) |
| SOH | dQ/dV ridge | 65 coefficients | leave-one-cell-out | RMSE 0.0094, bias −0.0005 | 0.0130 (BOOST_REST) |
| SOC | 2RC EKF, low-current gate | 3 states | leave-one-cell-out | **2.34 %p** over six sensor disturbances on estimated SOH (2.325 on true SOH), per cell 2.00–2.75 | 4.60 %p (BOOST_NEGPULSE_1S, current offset −0.10 A) |

The SOH arm was a 10,945-parameter CNN until the second audit round. Nested

File: analysis/uypydj_ecm.csv (part 59 of 80)
cell,cycle,SOH,CAP_Ah,SOC,direction,rate_rank,I_A,V_pre_V,rest_before_s,n_points,R0_mOhm,R1_mOhm,tau1_s,R2_mOhm,tau2_s,fit_rmse_mV
BOOST_NEGPULSE_1S,943,0.85414,2.54056,0.4077,discharge,0,-2.538,3.5997,5609.3,101,10.9803,4.6777,0.1423,10.4915,8.6044,0.1799
BOOST_NEGPULSE_1S,943,0.85414,2.54056,0.4077,charge,0,1.271,3.6016,70.3,101,10.7716,4.6207,0.1369,9.0343,8.0406,0.1113
BOOST_NEGPULSE_1S,943,0.85414,2.54056,0.4076,discharge,1,-10.155,3.6001,635.4,101,11.1176,4.2888,0.1414,9.2857,7.6841,0.6156
BOOST_NEGPULSE_1S,943,0.85414,2.54056,0.4077,charge,1,5.077,3.6055,160.4,101,10.9613,4.2,0.1392,8.5789,8.1013,0.2694
BOOST_NEGPULSE_1S,943,0.85414,2.54056,0.4075,discharge,2,-20.309,3.6008,680.4,101,11.0022,3.7432,0.1272,8.5228,7.366,1.1538
BOOST_NEGPULSE_1S,943,0.85414,2.54056,0.4078,charge,2,15.231,3.6104,280.5,101,10.8697,3.1841,0.1073,5.9371,6.0594,0.6465
BOOST_NEGPULSE_1S,943,0.85414,2.54056,0.4074,discharge,3,-29.192,3.6012,800.4,101,10.9296,3.3071,0.1238,9.0446,8.487,1.6982
BOOST_NEGPULSE_1S,943,0.85414,2.54056,0.4079,charge,3,25.386,3.6141,385.6,101,10.663,2.5776,0.0966,4.9595,5.9476,1.145
BOOST_NEGPULSE_1S,943,0.85414,2.54056,0.323,discharge,0,-2.538,3.5209,5612.5,101,11.276,5.9381,0.1693,12.3462,8.6336,0.2293
BOOST_NEGPULSE_1S,943,0.85414,2.54056,0.3231,charge,0,1.268,3.5227,70.4,101,11.0976,5.7811,0.159,10.0183,7.9158,0.1286
BOOST_NEGPULSE_1S,943,0.85414,2.54056,0.323,discharge,1,-10.155,3.5213,635.4,101,11.2864,5.5339,0.172,11.1099,7.7665,0.7442
BOOST_NEGPULSE_1S,943,0.85414,2.54056,0.3231,charge,1,5.077,3.5277,160.3,101,11.1352,5.1828,0.1476,9.1085,8.0201,0.3314
BOOST_NEGPULSE_1S,943,0.85414,2.54056,0.3229,discharge,2,-20.308,3.5228,680.3,101,11.2331,4.7839,0.1572,13.0355,9.9085,1.6578
BOOST_NEGPULSE_1S,943,0.85414,2.54056,0.3232,charge,2,15.232,3.5335,280.4,101,10.9813,3.8081,0.1164,7.249,7.8465,0.7784
BOOST_NEGPULSE_1S,943,0.85414,2.54056,0.3228,discharge,3,-29.192,3.5239,800.5,101,11.1095,4.3239,0.1628,20.7275,17.0069,2.467
BOOST_NEGPULSE_1S,943,0.85414,2.54056,0.3232,charge,3,25.385,3.5377,386.0,101,10.8448,2.7585,0.0987,5.7957,6.6951,0.8789
BOOST_NEGPULSE_1S,943,0.85414,2.54056,0.2807,discharge,0,-2.538,3.474,5070.0,101,11.3638,6.9175,0.1911,13.3116,8.0512,0.2394
BOOST_NEGPULSE_1S,943,0.85414,2.54056,0.2807,charge,0,1.268,3.476,70.3,101,11.3426,6.6434,0.1832,9.5752,7.0925,0.1354
BOOST_NEGPULSE_1S,943,0.85414,2.54056,0.2806,discharge,1,-10.155,3.4743,635.4,101,11.5068,6.5283,0.1963,14.8684,9.3168,0.9455
BOOST_NEGPULSE_1S,943,0.85414,2.54056,0.2808,charge,1,5.077,3.4812,160.3,101,11.2671,5.8934,0.1634,8.7862,8.2678,0.3419
BOOST_NEGPULSE_1S,943,0.85414,2.54056,0.2806,discharge,2,-20.308,3.4754,680.4,101,11.2858,5.7303,0.1795,26.0556,16.7935,1.7307
BOOST_NEGPULSE_1S,943,0.85414,2.54056,0.2809,charge,2,15.23,3.4863,280.2,101,11.0175,4.1163,0.1177,7.5095,8.5024,0.7088
BOOST_NEGPULSE_1S,943,0.85414,2.54056,0.2805,discharge,3,-29.192,3.4755,800.5,101,11.4326,4.9555,0.1939,104.9849,69.7941,2.9906
BOOST_NEGPULSE_1S,943,0.85414,2.54056,0.2809,charge,3,25.384,3.4901,385.5,101,10.8227,2.894,0.0957,6.3881,7.7116,0.9822
BOOST_NEGPULSE_1S,943,0.85414,2.54056,0.2384,discharge,0,-2.538,3.434,5070.1,101,11.5889,8.403,0.2306,17.7518,8.6464,0.2723
BOOST_NEGPULSE_1S,943,0.85414,2.54056,0.2384,charge,0,1.269,3.4367,70.3,101,11.414,8.0065,0.2099,10.3779,6.3831,0.1385
BOOST_NEGPULSE_1S,943,0.85414,2.54056,0.2383,discharge,1,-10.157,3.4344,635.4,101,11.7332,8.001,0.2352,31.1739,14.3741,1.2706
BOOST_NEGPULSE_1S,943,0.85414,2.54056,0.2385,charge,1,5.077,3.444,160.4,101,11.3484,6.7938,0.1764,7.0042,6.3783,0.3882
BOOST_NEGPULSE_1S,943,0.85414,2.54056,0.2382,discharge,2,-20.308,3.4364,680.4,101,11.6022,6.5197,0.2012,73.5051,29.3359,1.8735
BOOST_NEGPULSE_1S,943,0.85414,2.54056,0.2386,charge,2,15.23,3.4499,280.4,101,11.0348,4.3791,0.1249,6.7217,9.1893,0.7302
BOOST_NEGPULSE_1S,943,0.85414,2.54056,0.2386,charge,3,25.384,3.4531,358.0,101,10.8283,2.9741,0.0935,6.4924,9.2305,0.8812
BOOST_NEGPULSE_1S,943,0.85414,2.54056,0.1961,discharge,0,-2.538,3.389,5071.5,101,12.0944,10.9977,0.3125,35.8252,11.5757,0.3845
BOOST_NEGPULSE_1S,943,0.85414,2.54056,0.1961,charge,0,1.268,3.3927,70.4,101,11.735,9.9478,0.254,17.4149,7.944,0.166
BOOST_NEGPULSE_1S,943,0.85414,2.54056,0.196,discharge,1,-10.155,3.3902,635.3,101,12.1244,10.3526,0.3151,84.7172,20.7863,1.7011
BOOST_NEGPULSE_1S,943,0.85414,2.54056,0.1962,charge,1,5.077,3.4037,160.4,101,11.5692,7.5623,0.1932,9.0441,5.4199,0.4041
BOOST_NEGPULSE_1S,943,0.85414,2.54056,0.1962,charge,2,15.234,3.4129,248.0,101,11.0965,4.7496,0.135,5.3406,6.2947,1.0275
BOOST_NEGPULSE_1S,943,0.85414,2.54056,0.1963,charge,3,25.384,3.4149,265.2,101,10.9782,3.3755,0.1119,5.5374,8.5293,1.287
BOOST_NEGPULSE_1S,981,0.84827,2.5231,1.0,discharge,0,-2.52,4.1245,99999.0,99,3.412,19.4356,0.3708,15.3285,5.4461,0.3049
BOOST_NEGPULSE_1S,981,0.84827,2.5231,1.0,charge,0,1.261,4.1396,69.4,101,11.8266,15.832,0.3402,25.3769,7.9295,0.213
BOOST_NEGPULSE_1S,981,0.84827,2.5231,0.9999,discharge,1,-10.082,4.1341,635.4,101,11.632,11.9126,0.2186,6.6917,3.4908,0.9414
BOOST_NEGPULSE_1S,981,0.84827,2.5231,1.0,charge,1,1.447,4.1445,160.4,101,38.4025,0.01,0.05,0.01,2982.8603,0.3939
BOOST_NEGPULSE_1S,981,0.84827,2.5231,0.9998,discharge,2,-20.166,4.1328,637.7,101,11.62,8.8508,0.171,4.6,4.0019,1.7667
BOOST_NEGPULSE_1S,981,0.84827,2.5231,1.0,charge,2,1.351,4.1491,280.4,101,37.7037,0.01,0.05,0.01,2995.0881,0.3738
BOOST_NEGPULSE_1S,981,0.84827,2.5231,0.9998,discharge,3,-28.988,4.1313,636.6,101,11.4328,7.2914,0.1522,4.2754,4.6966,2.1493
BOOST_NEGPULSE_1S,981,0.84827,2.5231,1.0,charge,3,1.273,4.1526,385.5,101,37.2697,0.01,0.05,0.01,2999.6316,0.4164
BOOST_NEGPULSE_1S,981,0.84827,2.5231,0.958,discharge,0,-2.52,4.0874,4786.3,101,11.7216,11.8716,0.2508,9.1815,4.7327,0.2806
BOOST_NEGPULSE_1S,981,0.84827,2.5231,0.958,charge,0,1.263,4.0883,70.3,101,12.3853,11.8529,0.262,11.2946,5.7687,0.1641
BOOST_NEGPULSE_1S,981,0.84827,2.5231,0.9579,discharge,1,-10.082,4.0878,635.4,101,11.5818,9.8965,0.1957,6.1293,4.8729,0.8698
BOOST_NEGPULSE_1S,981,0.84827,2.5231,0.958,charge,1,3.694,4.0925,160.0,101,15.3112,13.8063,0.144,0.01,2999.9859,0.4172
BOOST_NEGPULSE_1S,981,0.84827,2.5231,0.9578,discharge,2,-20.166,4.0882,664.2,101,11.5775,7.3873,0.1524,5.2566,5.6029,1.4689
BOOST_NEGPULSE_1S,981,0.84827,2.5231,0.9581,charge,2,3.578,4.0964,280.2,101,28.9756,0.01,0.05,0.01,3000.0,0.7376
BOOST_NEGPULSE_1S,981,0.84827,2.5231,0.9578,discharge,3,-28.988,4.0893,662.9,101,11.4703,6.0678,0.1307,5.1575,6.0525,1.738
BOOST_NEGPULSE_1S,981,0.84827,2.5231,0.9581,charge,3,3.423,4.1,385.2,101,29.2343,0.01,0.05,0.01,3000.0,0.6813
BOOST_NEGPULSE_1S,981,0.84827,2.5231,0.916,discharge,0,-2.52,4.0746,4811.9,101,11.5361,9.7041,0.2179,10.3693,6.1711,0.2684
BOOST_NEGPULSE_1S,981,0.84827,2.5231,0.916,charge,0,1.262,4.0765,70.3,101,11.4692,9.6329,0.2232,8.9373,5.4943,0.1506
BOOST_NEGPULSE_1S,981,0.84827,2.5231,0.9159,discharge,1,-10.084,4.0751,635.4,101,11.5793,8.2793,0.1786,8.259,6.175,0.8176
BOOST_NEGPULSE_1S,981,0.84827,2.5231,0.916,charge,1,4.837,4.0792,160.4,100,11.5855,7.025,0.1257,6.412,1.0003,0.4477
BOOST_NEGPULSE_1S,981,0.84827,2.5231,0.9158,discharge,2,-20.166,4.0747,676.2,101,11.3947,6.4701,0.1433,6.7313,6.0606,1.3739
BOOST_NEGPULSE_1S,981,0.84827,2.5231,0.916,charge,2,4.758,4.082,279.7,101,24.8146,0.01,0.05,0.01,3000.0,0.6236
BOOST_NEGPULSE_1S,981,0.84827,2.5231,0.9158,discharge,3,-28.988,4.0766,676.9,101,11.4209,5.3187,0.1255,6.2468,6.1847,1.7314
BOOST_NEGPULSE_1S,981,0.84827,2.5231,0.9161,charge,3,4.64,4.0844,385.2,101,24.9295,0.01,0.05,0.01,2999.9999,0.7575
BOOST_NEGPULSE_1S,981,0.84827,2.5231,0.8319,discharge,0,-2.52,4.0011,5366.7,101,11.4226,6.5991,0.184,15.0534,8.1457,0.2451
BOOST_NEGPULSE_1S,981,0.84827,2.5231,0.832,charge,0,1.261,4.0036,70.3,101,11.3282,6.4915,0.1769,12.5825,7.4014,0.1393
BOOST_NEGPULSE_1S,981,0.84827,2.5231,0.8319,discharge,1,-10.084,4.0022,635.4,101,11.3875,5.9613,0.1621,10.1078,5.8712,0.8123
BOOST_NEGPULSE_1S,981,0.84827,2.5231,0.832,charge,1,5.041,4.0082,160.4,101,11.4461,5.9356,0.1665,10.3589,6.9028,0.4157
BOOST_NEGPULSE_1S,981,0.84827,2.5231,0.8318,discharge,2,-20.166,4.0033,680.4,101,11.3034,4.9792,0.1388,7.3768,5.2325,1.4966
BOOST_NEGPULSE_1S,981,0.84827,2.5231,0.8321,charge,2,9.025,4.0136,280.4,101,20.3215,0.3429,0.05,0.01,2999.9987,0.4311
BOOST_NEGPULSE_1S,981,0.84827,2.5231,0.8317,discharge,3,-28.987,4.0046,727.0,101,11.2041,4.3102,0.1304,6.6363,5.4374,2.0079
BOOST_NEGPULSE_1S,981,0.84827,2.5231,0.8321,charge,3,8.948,4.017,385.4,101,20.4566,0.01,0.05,0.01,3000.0,0.6592
BOOST_NEGPULSE_1S,981,0.84827,2.5231,0.7479,discharge,0,-2.52,3.909,5417.9,101,11.1435,5.4092,0.1589,12.9751,7.9988,0.2228
BOOST_NEGPULSE_1S,981,0.84827,2.5231,0.748,charge,0,1.261,3.9112,70.3,101,11.2506,5.2201,0.1648,10.5058,7.1219,0.1351
BOOST_NEGPULSE_1S,981,0.84827,2.5231,0.7478,discharge,1,-10.084,3.9093,635.3,101,11.2814,4.9334,0.1516,8.655,5.9561,0.7167
BOOST_NEGPULSE_1S,981,0.84827,2.5231,0.748,charge,1,5.041,3.9153,160.0,101,11.1767,4.9027,0.1528,8.6969,6.6023,0.3505
BOOST_NEGPULSE_1S,981,0.84827,2.5231,0.7478,discharge,2,-20.165,3.9097,680.2,101,11.219,4.1992,0.1332,6.8749,5.7915,1.2879
BOOST_NEGPULSE_1S,981,0.84827,2.5231,0.7481,charge,2,15.124,3.9195,280.9,101,10.8931,3.1637,0.0738,4.7075,2.3849,1.7183
BOOST_NEGPULSE_1S,981,0.84827,2.5231,0.7477,discharge,3,-28.988,3.9102,795.3,101,11.1399,3.627,0.1265,6.5611,6.2906,1.7169
BOOST_NEGPULSE_1S,981,0.84827,2.5231,0.7481,charge,3,15.694,3.9218,384.5,101,17.7279,0.01,0.05,0.01,3000.0,0.7132
BOOST_NEGPULSE_1S,981,0.84827,2.5231,0.6639,discharge,0,-2.52,3.8267,5497.0,101,11.1392,4.6282,0.1476,11.0926,8.2569,0.1878
BOOST_NEGPULSE_1S,981,0.84827,2.5231,0.6639,charge,0,1.261,3.8283,70.3,101,10.9713,4.5228,0.1438,9.2891,7.295,0.1221
BOOST_NEGPULSE_1S,981,0.84827,2.5231,0.6638,discharge,1,-10.084,3.8269,635.3,101,11.1543,4.2447,0.1396,8.6978,6.652,0.6171
BOOST_NEGPULSE_1S,981,0.84827,2.5231,0.6639,charge,1,5.041,3.8318,160.0,101,11.0076,4.2697,0.1374,7.838,6.4656,0.313
BOOST_NEGPULSE_1S,981,0.84827,2.5231,0.6637,discharge,2,-20.164,3.8273,680.2,101,11.1795,3.611,0.1301,7.4253,6.4885,1.175
BOOST_NEGPULSE_1S,981,0.84827,2.5231,0.664,charge,2,15.125,3.8356,280.4,101,10.8843,3.4552,0.1221,6.628,7.0649,0.9044
BOOST_NEGPULSE_1S,981,0.84827,2.5231,0.6637,discharge,3,-28.986,3.8272,800.4,101,10.9528,3.2655,0.1187,7.2254,6.9252,1.5504
BOOST_NEGPULSE_1S,981,0.84827,2.5231,0.6641,charge,3,22.061,3.8382,385.4,101,12.2249,1.9254,0.05,2.2591,0.4015,0.6406
BOOST_NEGPULSE_1S,981,0.84827,2.5231,0.5799,discharge,0,-2.522,3.7397,5570.5,99,2.5518,10.1406,0.2149,12.4254,9.3591,0.314
BOOST_NEGPULSE_1S,981,0.84827,2.5231,0.5799,charge,0,1.261,3.7523,69.4,101,11.2716,5.1781,0.1436,10.5223,8.0094,0.1182
BOOST_NEGPULSE_1S,981,0.84827,2.5231,0.5798,discharge,1,-10.084,3.7505,635.3,101,11.295,4.5027,0.1374,9.6869,7.1345,0.6183
BOOST_NEGPULSE_1S,981,0.84827,2.5231,0.5799,charge,1,5.041,3.7552,160.3,101,11.2712,4.3491,0.1321,8.3978,6.4939,0.2742
BOOST_NEGPULSE_1S,981,0.84827,2.5231,0.5797,discharge,2,-20.166,3.7506,680.4,101,11.128,3.7969,0.1217,7.8471,6.2235,1.2076
BOOST_NEGPULSE_1S,981,0.84827,2.5231,0.58,charge,2,15.125,3.7588,280.4,101,11.0087,3.4003,0.1175,6.0406,5.9236,0.9014
BOOST_NEGPULSE_1S,981,0.84827,2.5231,0.5796,discharge,3,-28.987,3.7503,800.1,101,11.1461,3.1945,0.1236,7.368,6.4055,1.6491
BOOST_NEGPULSE_1S,981,0.84827,2.5231,0.5801,charge,3,25.206,3.7611,386.2,101,10.7766,2.5968,0.0904,4.7478,4.7133,1.3999
BOOST_NEGPULSE_1S,981,0.84827,2.5231,0.4958,discharge,0,-2.52,3.6654,5609.4,101,11.2537,4.6458,0.1508,10.6753,8.4602,0.1742
BOOST_NEGPULSE_1S,981,0.84827,2.5231,0.4959,charge,0,1.261,3.6673,70.3,101,10.8969,4.7225,0.1427,9.7002,8.2894,0.1098
BOOST_NEGPULSE_1S,981,0.84827,2.5231,0.4958,discharge,1,-10.084,3.6657,635.3,101,11.1809,4.3605,0.1402,9.0474,7.2729,0.6003
BOOST_NEGPULSE_1S,981,0.84827,2.5231,0.4959,charge,1,5.041,3.671,160.3,101,11.0229,4.3372,0.1316,8.4634,7.1159,0.2704
BOOST_NEGPULSE_1S,981,0.84827,2.5231,0.4957,discharge,2,-20.166,3.6661,680.4,101,11.1265,3.6879,0.1251,7.7092,6.5371,1.1285
BOOST_NEGPULSE_1S,981,0.84827,2.5231,0.496,charge,2,15.125,3.6749,280.3,101,10.9656,3.3731,0.1135,6.099,6.085,0.8166
BOOST_NEGPULSE_1S,981,0.84827,2.5231,0.4956,discharge,3,-28.99,3.6657,800.5,101,11.0367,3.207,0.1195,7.4573,6.7879,1.6037
BOOST_NEGPULSE_1S,981,0.84827,2.5231,0.4961,charge,3,25.205,3.6776,386.2,101,10.8103,2.6826,0.1019,5.3511,6.2986,1.2477
BOOST_NEGPULSE_1S,981,0.84827,2.5231,0.4118,discharge,0,-2.522,3.6009,5612.2,101,11.3258,5.1098,0.161,10.9747,8.6331,0.1859
BOOST_NEGPULSE_1S,981,0.84827,2.5231,0.4118,charge,0,1.261,3.6026,70.3,101,11.205,5.0124,0.1478,9.4827,8.0746,0.1116
BOOST_NEGPULSE_1S,981,0.84827,2.5231,0.4118,discharge,1,-10.082,3.6013,635.3,101,11.3074,4.7242,0.1485,9.5213,7.5878,0.6351
BOOST_NEGPULSE_1S,981,0.84827,2.5231,0.4119,charge,1,5.041,3.6067,160.3,101,11.2671,4.5539,0.143,8.7751,7.8692,0.2871
BOOST_NEGPULSE_1S,981,0.84827,2.5231,0.4117,discharge,2,-20.166,3.602,680.4,101,11.3003,3.9368,0.1339,8.6513,7.3004,1.1555
BOOST_NEGPULSE_1S,981,0.84827,2.5231,0.4119,charge,2,15.125,3.6117,280.4,101,10.9759,3.569,0.1098,6.1231,6.0818,0.6776
BOOST_NEGPULSE_1S,981,0.84827,2.5231,0.4116,discharge,3,-28.988,3.6023,800.5,101,11.13,3.5127,0.1275,9.1576,8.3984,1.7827
BOOST_NEGPULSE_1S,981,0.84827,2.5231,0.4121,charge,3,25.205,3.6155,385.5,101,10.8666,2.7662,0.0993,5.0638,5.9303,1.115
BOOST_NEGPULSE_1S,981,0.84827,2.5231,0.3278,discharge,0,-2.522,3.5219,5612.0,101,11.4803,6.2507,0.1838,12.6727,8.5325,0.2215
BOOST_NEGPULSE_1S,981,0.84827,2.5231,0.3278,charge,0,1.261,3.524,70.3,101,11.4253,6.1578,0.1868,10.419,8.2255,0.1234
BOOST_NEGPULSE_1S,981,0.84827,2.5231,0.3277,discharge,1,-10.084,3.5225,635.3,101,11.4711,5.8532,0.1731,11.356,7.6984,0.801
BOOST_NEGPULSE_1S,981,0.84827,2.5231,0.3278,charge,1,5.043,3.5291,160.3,101,11.3137,5.5635,0.1561,9.3076,7.9443,0.3258
BOOST_NEGPULSE_1S,981,0.84827,2.5231,0.3276,discharge,2,-20.164,3.524,680.4,101,11.4271,5.0048,0.1609,13.3352,9.9651,1.6751
BOOST_NEGPULSE_1S,981,0.84827,2.5231,0.3279,charge,2,15.125,3.535,280.4,101,11.1034,4.1002,0.1196,7.3656,7.7656,0.7662
BOOST_NEGPULSE_1S,981,0.84827,2.5231,0.3276,discharge,3,-28.988,3.5251,800.5,101,11.339,4.4319,0.1659,20.7083,16.6313,2.5203
BOOST_NEGPULSE_1S,981,0.84827,2.5231,0.328,charge,3,25.207,3.5392,385.3,101,10.8827,3.043,0.0953,5.8744,6.6207,0.9412
BOOST_NEGPULSE_1S,981,0.84827,2.5231,0.2858,discharge,0,-2.52,3.476,5071.3,101,11.46,7.374,0.1999,13.8428,8.0979,0.2438
BOOST_NEGPULSE_1S,981,0.84827,2.5231,0.2858,charge,0,1.263,3.4783,70.3,101,11.2366,7.1347,0.1954,9.8317,6.9437,0.1471
BOOST_NEGPULSE_1S,981,0.84827,2.5231,0.2857,discharge,1,-10.084,3.4765,635.4,101,11.7537,6.7664,0.2025,15.3569,9.3765,0.9544
BOOST_NEGPULSE_1S,981,0.84827,2.5231,0.2858,charge,1,5.041,3.4834,160.3,101,11.4161,6.2536,0.1691,9.0114,8.2636,0.3482
BOOST_NEGPULSE_1S,981,0.84827,2.5231,0.2856,discharge,2,-20.166,3.4776,680.2,101,11.5326,5.8418,0.1815,25.9292,16.3047,1.7659
BOOST_NEGPULSE_1S,981,0.84827,2.5231,0.2859,charge,2,15.125,3.4879,280.4,101,11.2205,4.3379,0.1203,7.596,8.4234,0.7159
BOOST_NEGPULSE_1S,981,0.84827,2.5231,0.2855,discharge,3,-28.988,3.4777,800.4,101,11.5609,5.1209,0.1986,85.3024,55.3921,3.0435
BOOST_NEGPULSE_1S,981,0.84827,2.5231,0.286,charge,3,25.207,3.4925,384.6,101,10.9148,3.1022,0.098,6.4536,7.6685,0.9767
BOOST_NEGPULSE_1S,981,0.84827,2.5231,0.2438,discharge,0,-2.52,3.4359,5070.2,101,11.733,8.786,0.2397,18.3264,8.6212,0.2841
BOOST_NEGPULSE_1S,981,0.84827,2.5231,0.2438,charge,0,1.261,3.4386,70.3,101,11.6917,8.2415,0.2205,10.7494,6.3449,0.1533
BOOST_NEGPULSE_1S,981,0.84827,2.5231,0.2437,discharge,1,-10.084,3.4364,635.3,101,11.8203,8.3302,0.2403,30.9617,13.9567,1.2612
BOOST_NEGPULSE_1S,981,0.84827,2.5231,0.2438,charge,1,5.039,3.446,160.3,101,11.5094,7.0861,0.1794,7.2348,6.3251,0.3842
BOOST_NEGPULSE_1S,981,0.84827,2.5231,0.2436,discharge,2,-20.165,3.4382,680.3,101,11.7587,6.701,0.207,69.5791,27.6484,1.9061
BOOST_NEGPULSE_1S,981,0.84827,2.5231,0.2439,charge,2,15.125,3.4519,280.3,101,11.215,4.5538,0.125,6.797,8.9495,0.765
BOOST_NEGPULSE_1S,981,0.84827,2.5231,0.244,charge,3,25.207,3.4553,359.0,101,10.9472,3.1443,0.0991,6.5498,9.1151,0.8961
BOOST_NEGPULSE_1S,981,0.84827,2.5231,0.2018,discharge,0,-2.52,3.3912,5072.1,101,12.1286,11.3764,0.3162,35.8711,11.455,0.3862
BOOST_NEGPULSE_1S,981,0.84827,2.5231,0.2018,charge,0,1.261,3.3949,70.3,101,12.0065,10.2561,0.26,17.5407,7.7398,0.1661
BOOST_NEGPULSE_1S,981,0.84827,2.5231,0.2017,discharge,1,-10.084,3.3924,635.3,101,12.2804,10.494,0.3235,80.3966,19.8758,1.6507
BOOST_NEGPULSE_1S,981,0.84827,2.5231,0.2018,charge,1,5.041,3.4063,160.3,101,11.7436,7.7915,0.1978,9.1854,5.4,0.4099
BOOST_NEGPULSE_1S,981,0.84827,2.5231,0.2019,charge,2,15.125,3.4157,250.6,101,11.1932,4.9718,0.1371,5.4519,6.3449,1.0138
BOOST_NEGPULSE_1S,981,0.84827,2.5231,0.202,charge,3,25.207,3.4179,268.2,101,11.015,3.5836,0.1112,5.6024,8.4439,1.2879
BOOST_NEGPULSE_1S,1018,0.84645,2.51767,1.0,discharge,0,-2.518,4.122,99999.0,99,3.0787,20.1896,0.3836,15.5233,5.3149,0.3148
BOOST_NEGPULSE_1S,1018,0.84645,2.51767,1.0,charge,0,1.259,4.1384,69.5,101,11.8411,16.619,0.3541,25.9946,7.8158,0.2165
BOOST_NEGPULSE_1S,1018,0.84645,2.51767,0.9999,discharge,1,-10.065,4.1318,635.4,101,11.6165,12.502,0.2305,6.7466,3.5564,0.907
BOOST_NEGPULSE_1S,1018,0.84645,2.51767,1.0,charge,1,1.434,4.1432,160.6,101,39.6465,0.01,0.05,0.01,2962.723,0.3549
BOOST_NEGPULSE_1S,1018,0.84645,2.51767,0.9998,discharge,2,-20.128,4.1313,637.5,101,11.7561,9.1542,0.1744,4.7876,4.1632,1.8339
BOOST_NEGPULSE_1S,1018,0.84645,2.51767,1.0,charge,2,1.337,4.1473,281.1,101,39.4541,0.01,0.05,0.01,2980.0586,0.3623
BOOST_NEGPULSE_1S,1018,0.84645,2.51767,0.9998,discharge,3,-28.936,4.1307,636.4,101,11.6237,7.4867,0.1523,4.5723,4.9523,2.2298
BOOST_NEGPULSE_1S,1018,0.84645,2.51767,1.0,charge,3,1.255,4.1517,385.7,101,38.5111,0.01,0.05,0.01,2997.6648,0.3669
BOOST_NEGPULSE_1S,1018,0.84645,2.51767,0.958,discharge,0,-2.516,4.0859,4786.6,101,11.5716,12.3956,0.2639,9.4791,4.6666,0.2998
BOOST_NEGPULSE_1S,1018,0.84645,2.51767,0.9581,charge,0,1.259,4.0877,70.3,101,12.3831,12.5996,0.2718,11.6161,5.7448,0.1611
BOOST_NEGPULSE_1S,1018,0.84645,2.51767,0.958,discharge,1,-10.065,4.0872,635.3,101,11.7131,10.3247,0.2032,6.3934,4.966,0.9011
BOOST_NEGPULSE_1S,1018,0.84645,2.51767,0.9581,charge,1,3.603,4.0919,160.4,101,16.0191,14.0017,0.1381,0.01,3000.0,0.4977
BOOST_NEGPULSE_1S,1018,0.84645,2.51767,0.9579,discharge,2,-20.128,4.0874,663.3,101,11.7312,7.6442,0.1566,5.5588,5.7722,1.42
BOOST_NEGPULSE_1S,1018,0.84645,2.51767,0.9581,charge,2,3.484,4.096,281.1,101,29.8752,0.01,0.05,0.01,3000.0,0.7655
BOOST_NEGPULSE_1S,1018,0.84645,2.51767,0.9578,discharge,3,-28.936,4.0887,661.9,101,11.4711,6.4005,0.134,5.537,6.2654,1.7751
BOOST_NEGPULSE_1S,1018,0.84645,2.51767,0.9581,charge,3,3.325,4.099,386.2,101,30.396,0.01,0.05,0.01,3000.0,0.715
BOOST_NEGPULSE_1S,1018,0.84645,2.51767,0.9161,discharge,0,-2.518,4.0742,4811.0,101,11.6329,10.3273,0.2356,10.9929,6.2868,0.2898
BOOST_NEGPULSE_1S,1018,0.84645,2.51767,0.9161,charge,0,1.259,4.0761,70.3,101,11.4805,10.2438,0.2333,9.242,5.4624,0.1535
BOOST_NEGPULSE_1S,1018,0.84645,2.51767,0.916,discharge,1,-10.065,4.0737,635.4,101,11.5387,8.7329,0.1826,8.6276,6.1519,0.8476
BOOST_NEGPULSE_1S,1018,0.84645,2.51767,0.9162,charge,1,4.702,4.079,160.4,101,12.134,6.4562,0.1134,7.1695,0.7263,0.3613
BOOST_NEGPULSE_1S,1018,0.84645,2.51767,0.916,discharge,2,-20.128,4.075,675.2,101,11.5632,6.7383,0.1449,7.0336,6.076,1.3808
BOOST_NEGPULSE_1S,1018,0.84645,2.51767,0.9162,charge,2,4.627,4.0817,280.5,101,25.5833,0.01,0.05,0.01,3000.0,0.667
BOOST_NEGPULSE_1S,1018,0.84645,2.51767,0.9159,discharge,3,-28.934,4.0762,675.4,101,11.4826,5.6015,0.1322,6.6143,6.3336,1.6448
BOOST_NEGPULSE_1S,1018,0.84645,2.51767,0.9162,charge,3,4.511,4.0841,386.2,101,25.705,0.01,0.05,0.01,2999.8643,0.6893
BOOST_NEGPULSE_1S,1018,0.84645,2.51767,0.8322,discharge,0,-2.518,3.9978,5363.7,101,11.5771,6.9612,0.1982,15.4363,8.0413,0.2588
BOOST_NEGPULSE_1S,1018,0.84645,2.51767,0.8323,charge,0,1.259,4.0006,70.3,101,11.238,7.0044,0.1821,12.8986,7.3574,0.1429
BOOST_NEGPULSE_1S,1018,0.84645,2.51767,0.8322,discharge,1,-10.065,3.999,635.4,101,11.4467,6.3776,0.1698,10.2436,5.771,0.8208
BOOST_NEGPULSE_1S,1018,0.84645,2.51767,0.8323,charge,1,5.034,4.006,160.6,101,11.3796,6.3242,0.1706,10.5742,6.845,0.4245
BOOST_NEGPULSE_1S,1018,0.84645,2.51767,0.8321,discharge,2,-20.128,4.0001,680.3,101,11.4188,5.2503,0.1449,7.5303,5.2571,1.5091
BOOST_NEGPULSE_1S,1018,0.84645,2.51767,0.8324,charge,2,8.934,4.0107,280.6,101,20.9162,0.2819,0.05,0.01,2999.9721,0.4337
BOOST_NEGPULSE_1S,1018,0.84645,2.51767,0.832,discharge,3,-28.936,4.0014,725.9,101,11.2666,4.5617,0.1335,6.8718,5.5304,2.0828
BOOST_NEGPULSE_1S,1018,0.84645,2.51767,0.8324,charge,3,8.86,4.0144,385.6,101,20.966,0.01,2999.9996,0.01,2999.9996,0.9206
BOOST_NEGPULSE_1S,1018,0.84645,2.51767,0.7484,discharge,0,-2.518,3.9069,5414.6,101,11.4504,5.729,0.1814,13.3095,7.9159,0.2245
BOOST_NEGPULSE_1S,1018,0.84645,2.51767,0.7484,charge,0,1.259,3.909,70.4,101,11.2515,5.8206,0.177,10.9343,7.2331,0.1499
BOOST_NEGPULSE_1S,1018,0.84645,2.51767,0.7483,discharge,1,-10.065,3.9072,635.3,101,11.2983,5.4288,0.157,8.7948,5.9468,0.7597
BOOST_NEGPULSE_1S,1018,0.84645,2.51767,0.7484,charge,1,5.034,3.9135,160.3,101,11.1534,5.3704,0.1552,8.9436,6.5051,0.3809
BOOST_NEGPULSE_1S,1018,0.84645,2.51767,0.7482,discharge,2,-20.128,3.9066,680.3,101,11.2661,4.497,0.1337,7.0927,5.8891,1.3303
BOOST_NEGPULSE_1S,1018,0.84645,2.51767,0.7485,charge,2,15.084,3.9175,281.1,101,10.9666,3.3653,0.0731,4.5455,2.0164,1.6521
BOOST_NEGPULSE_1S,1018,0.84645,2.51767,0.7481,discharge,3,-28.936,3.9079,793.3,101,11.1607,3.9295,0.1257,6.8661,6.4628,1.7456
BOOST_NEGPULSE_1S,1018,0.84645,2.51767,0.7486,charge,3,15.401,3.9203,386.4,101,18.1725,0.01,2999.9989,0.01,2999.9989,0.7735
BOOST_NEGPULSE_1S,1018,0.84645,2.51767,0.6645,discharge,0,-2.517,3.8236,5493.8,101,11.1997,5.0107,0.1566,11.3109,8.0765,0.2017
BOOST_NEGPULSE_1S,1018,0.84645,2.51767,0.6645,charge,0,1.259,3.8254,70.4,101,10.9783,5.0236,0.1514,9.5332,7.3198,0.1204
BOOST_NEGPULSE_1S,1018,0.84645,2.51767,0.6644,discharge,1,-10.065,3.824,635.3,101,11.1467,4.7216,0.1422,8.9166,6.6229,0.6526
BOOST_NEGPULSE_1S,1018,0.84645,2.51767,0.6645,charge,1,5.034,3.8283,160.7,101,11.2796,4.6005,0.1431,7.9086,6.3076,0.3385
BOOST_NEGPULSE_1S,1018,0.84645,2.51767,0.6643,discharge,2,-20.128,3.8243,680.3,101,11.149,4.0016,0.1315,7.6585,6.5051,1.2445
BOOST_NEGPULSE_1S,1018,0.84645,2.51767,0.6646,charge,2,15.097,3.8328,280.4,101,10.9198,3.7893,0.1228,6.6729,7.0079,0.9296
BOOST_NEGPULSE_1S,1018,0.84645,2.51767,0.6643,discharge,3,-28.934,3.8245,800.1,101,11.0044,3.5316,0.1225,7.5406,7.0352,1.6374
BOOST_NEGPULSE_1S,1018,0.84645,2.51767,0.6647,charge,3,21.744,3.8359,386.3,101,12.3967,2.0671,0.05,2.2891,0.3226,0.5261
BOOST_NEGPULSE_1S,1018,0.84645,2.51767,0.5806,discharge,0,-2.518,3.7401,5564.7,101,11.0047,4.9523,0.1541,11.664,8.5224,0.2028
BOOST_NEGPULSE_1S,1018,0.84645,2.51767,0.5806,charge,0,1.259,3.7413,70.3,101,11.5928,4.7539,0.1462,10.3021,7.9898,0.1126
BOOST_NEGPULSE_1S,1018,0.84645,2.51767,0.5806,discharge,1,-10.067,3.7406,635.3,101,11.1433,4.4696,0.1436,9.7011,7.1573,0.6176
BOOST_NEGPULSE_1S,1018,0.84645,2.51767,0.5807,charge,1,5.034,3.7462,160.7,101,11.0809,4.3036,0.137,8.4214,6.4069,0.2828
BOOST_NEGPULSE_1S,1018,0.84645,2.51767,0.5805,discharge,2,-20.128,3.7412,680.5,101,11.0726,3.8434,0.1274,8.013,6.3119,1.1978
BOOST_NEGPULSE_1S,1018,0.84645,2.51767,0.5807,charge,2,15.097,3.7499,281.1,101,10.8732,3.5936,0.1214,6.1949,5.9766,0.9117
BOOST_NEGPULSE_1S,1018,0.84645,2.51767,0.5804,discharge,3,-28.935,3.7417,800.2,101,11.0067,3.3758,0.1234,7.716,6.6287,1.7256
BOOST_NEGPULSE_1S,1018,0.84645,2.51767,0.5808,charge,3,25.162,3.7528,385.6,101,10.6881,2.8387,0.1005,5.155,5.4086,1.2453
BOOST_NEGPULSE_1S,1018,0.84645,2.51767,0.4967,discharge,0,-2.516,3.661,5611.8,101,11.1341,4.9938,0.1556,10.768,8.4165,0.1962
BOOST_NEGPULSE_1S,1018,0.84645,2.51767,0.4968,charge,0,1.259,3.6629,70.4,101,10.9124,4.918,0.1427,9.557,7.9035,0.1136
BOOST_NEGPULSE_1S,1018,0.84645,2.51767,0.4967,discharge,1,-10.065,3.6615,635.4,101,11.1981,4.583,0.1437,9.2086,7.2544,0.6073
BOOST_NEGPULSE_1S,1018,0.84645,2.51767,0.4968,charge,1,5.034,3.6667,160.7,101,11.1371,4.4418,0.1456,8.3627,6.9648,0.2666
BOOST_NEGPULSE_1S,1018,0.84645,2.51767,0.4966,discharge,2,-20.128,3.6612,680.3,101,11.0956,3.9061,0.1286,7.9723,6.637,1.1751
BOOST_NEGPULSE_1S,1018,0.84645,2.51767,0.4969,charge,2,15.095,3.6708,281.0,101,10.9371,3.5663,0.1168,6.0487,6.0534,0.8261
BOOST_NEGPULSE_1S,1018,0.84645,2.51767,0.4965,discharge,3,-28.934,3.6625,799.7,101,11.0826,3.396,0.1258,7.913,7.1017,1.6877
BOOST_NEGPULSE_1S,1018,0.84645,2.51767,0.4969,charge,3,25.163,3.6737,385.4,101,10.7382,2.8815,0.1032,5.365,6.3071,1.2833
BOOST_NEGPULSE_1S,1018,0.84645,2.51767,0.4129,discharge,0,-2.516,3.5971,5609.3,101,10.9055,5.6836,0.1607,11.1339,8.3629,0.2015
BOOST_NEGPULSE_1S,1018,0.84645,2.51767,0.4129,charge,0,1.259,3.599,70.3,101,11.7784,5.4328,0.161,9.6316,7.9539,0.1141
BOOST_NEGPULSE_1S,1018,0.84645,2.51767,0.4128,discharge,1,-10.065,3.5984,635.4,101,11.3217,5.1574,0.1536,9.7977,7.5266,0.6705
BOOST_NEGPULSE_1S,1018,0.84645,2.51767,0.4129,charge,1,5.034,3.604,160.4,101,11.1425,5.0646,0.1472,8.8915,7.7423,0.3128
BOOST_NEGPULSE_1S,1018,0.84645,2.51767,0.4127,discharge,2,-20.13,3.599,680.3,101,11.1082,4.4908,0.1368,9.0924,7.4173,1.2281
BOOST_NEGPULSE_1S,1018,0.84645,2.51767,0.413,charge,2,15.096,3.6092,280.4,101,11.0693,3.7639,0.1117,6.0856,5.9499,0.7089
BOOST_NEGPULSE_1S,1018,0.84645,2.51767,0.4126,discharge,3,-28.936,3.5996,800.1,101,11.1284,3.8537,0.1313,9.9142,8.8439,1.8391
BOOST_NEGPULSE_1S,1018,0.84645,2.51767,0.4131,charge,3,25.161,3.6131,385.6,101,10.8953,2.9515,0.1001,5.0345,5.8257,1.1497
BOOST_NEGPULSE_1S,1018,0.84645,2.51767,0.329,discharge,0,-2.518,3.5187,5610.3,101,11.4048,7.078,0.1913,13.1227,8.2892,0.2451
BOOST_NEGPULSE_1S,1018,0.84645,2.51767,0.329,charge,0,1.259,3.5199,70.3,101,12.0664,6.8554,0.1911,10.6394,7.8842,0.1256
BOOST_NEGPULSE_1S,1018,0.84645,2.51767,0.3289,discharge,1,-10.067,3.5193,635.3,101,11.5626,6.4334,0.1822,11.8868,7.6195,0.856
BOOST_NEGPULSE_1S,1018,0.84645,2.51767,0.3291,charge,1,5.032,3.5261,160.7,101,11.4086,6.0562,0.1679,9.5308,7.8888,0.3371
BOOST_NEGPULSE_1S,1018,0.84645,2.51767,0.3288,discharge,2,-20.128,3.5207,680.1,101,11.6703,5.3383,0.1752,14.5007,10.3967,1.7416
BOOST_NEGPULSE_1S,1018,0.84645,2.51767,0.3291,charge,2,15.096,3.5313,280.5,101,11.1982,4.4356,0.1227,7.3585,7.6046,0.8038
BOOST_NEGPULSE_1S,1018,0.84645,2.51767,0.3288,discharge,3,-28.936,3.5219,800.2,101,11.4574,4.8028,0.1797,24.4585,18.7662,2.5377
BOOST_NEGPULSE_1S,1018,0.84645,2.51767,0.3292,charge,3,25.163,3.5365,385.5,101,10.9347,3.2488,0.0989,5.8897,6.5451,0.9495
BOOST_NEGPULSE_1S,1018,0.84645,2.51767,0.287,discharge,0,-2.516,3.4726,5069.8,101,11.6876,8.0679,0.2199,14.3746,8.0675,0.2457
BOOST_NEGPULSE_1S,1018,0.84645,2.51767,0.2871,charge,0,1.259,3.4746,70.3,101,11.3759,7.979,0.2039,10.0426,6.9107,0.1449
BOOST_NEGPULSE_1S,1018,0.84645,2.51767,0.287,discharge,1,-10.065,3.473,635.4,101,11.7035,7.5731,0.212,16.4627,9.5713,1.015
BOOST_NEGPULSE_1S,1018,0.84645,2.51767,0.2871,charge,1,5.034,3.4791,160.3,101,11.6493,6.8403,0.1793,9.0527,8.0636,0.3647
BOOST_NEGPULSE_1S,1018,0.84645,2.51767,0.2869,discharge,2,-20.128,3.4731,680.3,101,11.6182,6.3244,0.1931,29.2577,17.437,1.843
BOOST_NEGPULSE_1S,1018,0.84645,2.51767,0.2872,charge,2,15.096,3.4854,280.9,101,11.2233,4.6583,0.1236,7.6282,8.2862,0.7247
BOOST_NEGPULSE_1S,1018,0.84645,2.51767,0.2868,discharge,3,-28.936,3.4743,800.1,101,11.611,5.5848,0.2005,121.6563,73.8478,3.3087
BOOST_NEGPULSE_1S,1018,0.84645,2.51767,0.2873,charge,3,25.159,3.4897,386.5,101,10.9126,3.3374,0.1008,6.4601,7.5086,1.0165
BOOST_NEGPULSE_1S,1018,0.84645,2.51767,0.2451,discharge,0,-2.517,3.4328,5070.7,101,11.5853,9.7592,0.2584,19.4699,8.6289,0.3121
BOOST_NEGPULSE_1S,1018,0.84645,2.51767,0.2451,charge,0,1.259,3.4363,70.3,101,11.6214,9.0616,0.2249,10.9087,6.0014,0.1554
BOOST_NEGPULSE_1S,1018,0.84645,2.51767,0.2451,discharge,1,-10.065,3.4339,635.4,101,11.9127,9.1179,0.2541,34.3013,14.2758,1.2976
BOOST_NEGPULSE_1S,1018,0.84645,2.51767,0.2452,charge,1,5.034,3.4431,160.4,101,11.6487,7.7793,0.1921,7.2399,6.2833,0.4078
BOOST_NEGPULSE_1S,1018,0.84645,2.51767,0.245,discharge,2,-20.13,3.4355,680.4,101,11.8432,7.2541,0.2144,73.6298,26.7085,2.0545
BOOST_NEGPULSE_1S,1018,0.84645,2.51767,0.2453,charge,2,15.097,3.4499,280.6,101,11.1591,4.9497,0.1266,6.79,8.8405,0.7919
BOOST_NEGPULSE_1S,1018,0.84645,2.51767,0.2454,charge,3,25.161,3.453,349.5,101,11.0007,3.3749,0.1009,6.5325,8.9556,0.9029
BOOST_NEGPULSE_1S,1018,0.84645,2.51767,0.2032,discharge,0,-2.518,3.3872,5070.9,101,12.0604,12.4987,0.3456,39.4682,11.5772,0.4067
BOOST_NEGPULSE_1S,1018,0.84645,2.51767,0.2032,charge,0,1.258,3.3918,70.3,101,12.0232,11.2915,0.283,18.483,7.8265,0.1856
BOOST_NEGPULSE_1S,1018,0.84645,2.51767,0.2031,discharge,1,-10.063,3.3892,635.4,101,12.3203,11.5061,0.3422,84.6169,19.0871,1.7046
BOOST_NEGPULSE_1S,1018,0.84645,2.51767,0.2032,charge,1,5.034,3.403,160.4,101,11.751,8.5573,0.2039,9.4231,5.3057,0.4294
BOOST_NEGPULSE_1S,1018,0.84645,2.51767,0.2033,charge,2,15.096,3.4129,243.3,101,11.3157,5.2905,0.1404,5.4931,6.1915,1.0563
BOOST_NEGPULSE_1S,1018,0.84645,2.51767,0.2034,charge,3,25.161,3.4144,258.9,101,11.1759,3.7945,0.1149,5.589,8.2168,1.3069
BOOST_NEGPULSE_1S,1056,0.8388,2.49492,1.0,discharge,0,-2.493,4.1214,99999.0,99,3.3419,21.4977,0.4006,15.8389,5.2082,0.347
BOOST_NEGPULSE_1S,1056,0.8388,2.49492,1.0,charge,0,1.247,4.136,69.4,100,12.7219,17.8212,0.3787,27.0754,7.8367,0.2238
BOOST_NEGPULSE_1S,1056,0.8388,2.49492,0.9999,discharge,1,-9.967,4.1303,635.3,101,11.7816,13.1094,0.2369,6.8467,3.5092,0.9734
BOOST_NEGPULSE_1S,1056,0.8388,2.49492,1.0,charge,1,1.402,4.1411,160.6,101,42.0368,0.01,0.05,0.01,2954.6885,0.3489
BOOST_NEGPULSE_1S,1056,0.8388,2.49492,0.9998,discharge,2,-19.938,4.1296,637.3,101,11.7179,9.7397,0.1796,4.8718,4.1694,1.8063
BOOST_NEGPULSE_1S,1056,0.8388,2.49492,1.0,charge,2,1.305,4.1469,280.6,101,40.7305,0.01,0.05,0.01,2999.3941,0.4392
BOOST_NEGPULSE_1S,1056,0.8388,2.49492,0.9998,discharge,3,-28.661,4.1291,636.2,101,11.5761,7.9746,0.1553,4.6379,4.8703,2.2385
BOOST_NEGPULSE_1S,1056,0.8388,2.49492,1.0,charge,3,1.239,4.1509,386.5,97,39.6759,0.01,0.05,0.01,2923.0384,0.3789
BOOST_NEGPULSE_1S,1056,0.8388,2.49492,0.9584,discharge,0,-2.493,4.086,4786.7,101,11.7017,13.5247,0.2794,9.96,4.6792,0.2857
BOOST_NEGPULSE_1S,1056,0.8388,2.49492,0.9585,charge,0,1.247,4.088,70.3,101,11.8212,13.4682,0.2886,12.0934,5.681,0.1767
BOOST_NEGPULSE_1S,1056,0.8388,2.49492,0.9584,discharge,1,-9.969,4.0864,635.3,101,11.7245,10.985,0.2078,6.6363,4.9636,0.921
BOOST_NEGPULSE_1S,1056,0.8388,2.49492,0.9585,charge,1,3.474,4.0915,160.4,101,16.2768,14.9804,0.1342,0.01,3000.0,0.5375
BOOST_NEGPULSE_1S,1056,0.8388,2.49492,0.9583,discharge,2,-19.938,4.087,662.2,101,11.715,8.1451,0.1608,5.7053,5.6545,1.5085
BOOST_NEGPULSE_1S,1056,0.8388,2.49492,0.9585,charge,2,3.352,4.0956,281.0,101,31.1656,0.01,0.05,0.01,3000.0,0.7005
BOOST_NEGPULSE_1S,1056,0.8388,2.49492,0.9582,discharge,3,-28.661,4.0882,660.7,101,11.6633,6.636,0.1393,5.6165,6.1428,1.7198
BOOST_NEGPULSE_1S,1056,0.8388,2.49492,0.9585,charge,3,3.187,4.0996,385.6,101,31.5277,0.01,0.05,0.01,2999.9951,0.6379
BOOST_NEGPULSE_1S,1056,0.8388,2.49492,0.9169,discharge,0,-2.493,4.0736,4808.7,101,11.7692,10.9831,0.2449,11.8526,6.4254,0.2828
BOOST_NEGPULSE_1S,1056,0.8388,2.49492,0.9169,charge,0,1.247,4.0756,70.3,101,11.6703,10.9151,0.2367,9.6628,5.2432,0.156
BOOST_NEGPULSE_1S,1056,0.8388,2.49492,0.9168,discharge,1,-9.969,4.074,635.4,101,11.8095,9.1833,0.1953,8.9586,6.1229,0.8114
BOOST_NEGPULSE_1S,1056,0.8388,2.49492,0.917,charge,1,4.534,4.0788,160.7,101,12.722,5.7789,0.1113,8.25,0.535,0.3
BOOST_NEGPULSE_1S,1056,0.8388,2.49492,0.9168,discharge,2,-19.938,4.0746,674.0,101,11.6304,7.1332,0.1515,7.1779,5.9191,1.4499
BOOST_NEGPULSE_1S,1056,0.8388,2.49492,0.917,charge,2,4.456,4.0816,280.4,101,26.583,0.01,0.05,0.01,2999.8385,0.5689
BOOST_NEGPULSE_1S,1056,0.8388,2.49492,0.9167,discharge,3,-28.66,4.0758,674.0,101,11.5186,5.9421,0.1313,6.6831,6.0945,1.8364
BOOST_NEGPULSE_1S,1056,0.8388,2.49492,0.917,charge,3,4.336,4.0839,385.4,101,26.7917,0.01,0.05,0.01,2999.8294,0.6787
BOOST_NEGPULSE_1S,1056,0.8388,2.49492,0.8338,discharge,0,-2.494,3.9944,5362.3,101,11.2218,7.5586,0.2027,15.7499,7.889,0.2549
BOOST_NEGPULSE_1S,1056,0.8388,2.49492,0.8339,charge,0,1.247,3.9981,70.3,101,11.3615,7.482,0.2007,13.3067,7.3652,0.1543
BOOST_NEGPULSE_1S,1056,0.8388,2.49492,0.8338,discharge,1,-9.969,3.9964,635.3,101,11.4727,6.8416,0.1706,10.3298,5.7026,0.8533
BOOST_NEGPULSE_1S,1056,0.8388,2.49492,0.8339,charge,1,4.986,4.0037,160.4,101,11.3618,6.8933,0.1761,10.9116,6.7999,0.4368
BOOST_NEGPULSE_1S,1056,0.8388,2.49492,0.8337,discharge,2,-19.937,3.9976,680.3,101,11.497,5.5511,0.1488,7.6344,5.2404,1.5449
BOOST_NEGPULSE_1S,1056,0.8388,2.49492,0.834,charge,2,8.759,4.0086,281.0,101,20.2202,1.6475,0.05,0.01,2999.9949,0.9931
BOOST_NEGPULSE_1S,1056,0.8388,2.49492,0.8336,discharge,3,-28.66,3.999,725.0,101,11.3099,4.8559,0.1351,6.9735,5.5201,2.0632
BOOST_NEGPULSE_1S,1056,0.8388,2.49492,0.834,charge,3,8.687,4.0122,386.5,101,21.6259,0.01,0.05,0.01,2999.9999,0.8091
BOOST_NEGPULSE_1S,1056,0.8388,2.49492,0.7507,discharge,0,-2.493,3.9053,5413.6,101,11.5015,6.2012,0.1823,13.5074,7.9063,0.2351
BOOST_NEGPULSE_1S,1056,0.8388,2.49492,0.7508,charge,0,1.246,3.9074,70.4,101,11.4065,6.1506,0.1781,11.0467,7.0382,0.1429
BOOST_NEGPULSE_1S,1056,0.8388,2.49492,0.7507,discharge,1,-9.969,3.9057,635.3,101,11.3974,5.7968,0.1614,8.9353,5.9375,0.7788
BOOST_NEGPULSE_1S,1056,0.8388,2.49492,0.7508,charge,1,4.984,3.9118,160.6,101,11.3907,5.6862,0.1673,9.248,6.5982,0.3747
BOOST_NEGPULSE_1S,1056,0.8388,2.49492,0.7506,discharge,2,-19.937,3.9059,680.4,101,11.3563,4.8036,0.1377,7.2483,5.902,1.3341
BOOST_NEGPULSE_1S,1056,0.8388,2.49492,0.7509,charge,2,14.866,3.9161,281.1,101,11.0393,3.6392,0.075,4.5352,1.7933,1.6066
BOOST_NEGPULSE_1S,1056,0.8388,2.49492,0.7505,discharge,3,-28.661,3.9066,792.1,101,11.2875,4.1136,0.1271,6.9989,6.4262,1.8266
BOOST_NEGPULSE_1S,1056,0.8388,2.49492,0.7509,charge,3,15.056,3.9182,385.7,101,18.7188,0.01,0.05,0.01,2999.9999,0.7515
BOOST_NEGPULSE_1S,1056,0.8388,2.49492,0.6677,discharge,0,-2.494,3.8226,5491.8,101,10.9649,5.4835,0.163,11.6359,8.0501,0.1976
BOOST_NEGPULSE_1S,1056,0.8388,2.49492,0.6677,charge,0,1.247,3.8243,70.3,101,11.7199,5.4232,0.1571,9.7541,7.1846,0.1224
BOOST_NEGPULSE_1S,1056,0.8388,2.49492,0.6676,discharge,1,-9.969,3.8237,635.3,101,11.2495,5.0693,0.1479,9.15,6.5955,0.6507
BOOST_NEGPULSE_1S,1056,0.8388,2.49492,0.6677,charge,1,4.984,3.8289,160.7,101,11.163,5.0398,0.1525,8.0741,6.2329,0.3241
BOOST_NEGPULSE_1S,1056,0.8388,2.49492,0.6675,discharge,2,-19.939,3.8241,680.3,101,11.1979,4.3107,0.1354,7.8133,6.4396,1.2815
BOOST_NEGPULSE_1S,1056,0.8388,2.49492,0.6678,charge,2,14.955,3.8329,281.0,101,11.1474,3.9228,0.1302,6.7273,6.9351,0.9287
BOOST_NEGPULSE_1S,1056,0.8388,2.49492,0.6675,discharge,3,-28.66,3.8244,800.2,101,11.1978,3.6686,0.1267,7.6485,6.9506,1.6389
BOOST_NEGPULSE_1S,1056,0.8388,2.49492,0.6679,charge,3,21.25,3.8358,386.4,101,12.7034,2.0442,0.05,2.3984,0.2566,0.4623
BOOST_NEGPULSE_1S,1056,0.8388,2.49492,0.5846,discharge,0,-2.493,3.7397,5564.9,101,10.8803,5.2643,0.1596,11.9961,8.4061,0.197
BOOST_NEGPULSE_1S,1056,0.8388,2.49492,0.5846,charge,0,1.247,3.7424,70.3,101,11.1714,5.1813,0.1574,10.6881,8.0402,0.1255
BOOST_NEGPULSE_1S,1056,0.8388,2.49492,0.5845,discharge,1,-9.97,3.7412,635.4,101,11.2088,4.8837,0.1475,9.8992,7.0718,0.6136
BOOST_NEGPULSE_1S,1056,0.8388,2.49492,0.5847,charge,1,4.984,3.7468,160.7,101,11.0989,4.7703,0.1444,8.6403,6.3594,0.2991
BOOST_NEGPULSE_1S,1056,0.8388,2.49492,0.5844,discharge,2,-19.937,3.7418,680.2,101,11.1853,4.118,0.1321,8.1728,6.2794,1.2234
BOOST_NEGPULSE_1S,1056,0.8388,2.49492,0.5848,charge,2,14.956,3.7499,280.6,101,11.0454,3.8516,0.1251,6.2877,5.9298,0.9189
BOOST_NEGPULSE_1S,1056,0.8388,2.49492,0.5844,discharge,3,-28.661,3.7424,800.2,101,11.0595,3.657,0.1266,7.8448,6.5696,1.7543
BOOST_NEGPULSE_1S,1056,0.8388,2.49492,0.5848,charge,3,24.924,3.7536,385.6,101,10.7575,2.9637,0.0919,4.8595,4.4763,1.498
BOOST_NEGPULSE_1S,1056,0.8388,2.49492,0.5015,discharge,0,-2.492,3.6608,5608.5,101,10.9698,5.3728,0.1658,11.1593,8.4041,0.1923
BOOST_NEGPULSE_1S,1056,0.8388,2.49492,0.5016,charge,0,1.247,3.6634,70.4,101,11.016,5.3607,0.1431,9.7716,7.5481,0.1183
BOOST_NEGPULSE_1S,1056,0.8388,2.49492,0.5015,discharge,1,-9.969,3.6621,635.3,101,11.2259,5.0048,0.1512,9.4202,7.1575,0.6336
BOOST_NEGPULSE_1S,1056,0.8388,2.49492,0.5016,charge,1,4.984,3.6676,160.6,101,11.0629,4.9489,0.142,8.6083,6.8554,0.2883
BOOST_NEGPULSE_1S,1056,0.8388,2.49492,0.5014,discharge,2,-19.939,3.6627,680.3,101,11.1631,4.2476,0.1318,8.1357,6.5756,1.1981
BOOST_NEGPULSE_1S,1056,0.8388,2.49492,0.5017,charge,2,14.955,3.6717,281.0,101,11.0341,3.8279,0.1196,6.1844,5.9929,0.8619
BOOST_NEGPULSE_1S,1056,0.8388,2.49492,0.5013,discharge,3,-28.661,3.6631,800.2,101,11.1046,3.6938,0.1257,8.0505,7.0179,1.7283
BOOST_NEGPULSE_1S,1056,0.8388,2.49492,0.5017,charge,3,24.922,3.6748,385.7,101,10.884,3.0295,0.1084,5.4229,6.2322,1.2831
BOOST_NEGPULSE_1S,1056,0.8388,2.49492,0.4185,discharge,0,-2.493,3.5986,5612.8,101,11.4269,6.0632,0.175,11.5306,8.3225,0.2051
BOOST_NEGPULSE_1S,1056,0.8388,2.49492,0.4185,charge,0,1.246,3.6004,70.3,101,11.1906,5.9855,0.1613,9.8627,7.6124,0.1195
BOOST_NEGPULSE_1S,1056,0.8388,2.49492,0.4184,discharge,1,-9.969,3.5991,635.4,101,11.3849,5.5932,0.1629,10.0704,7.5022,0.6727
BOOST_NEGPULSE_1S,1056,0.8388,2.49492,0.4185,charge,1,4.986,3.6041,160.4,101,11.4553,5.4085,0.1564,9.0799,7.639,0.3154
BOOST_NEGPULSE_1S,1056,0.8388,2.49492,0.4183,discharge,2,-19.937,3.5996,680.5,101,11.25,4.7278,0.1383,9.2509,7.326,1.2888
BOOST_NEGPULSE_1S,1056,0.8388,2.49492,0.4186,charge,2,14.955,3.61,280.5,101,11.109,4.0978,0.1165,6.2381,5.9543,0.7075
BOOST_NEGPULSE_1S,1056,0.8388,2.49492,0.4183,discharge,3,-28.661,3.6002,800.6,101,11.2038,4.114,0.1416,10.1162,8.8316,1.8326
BOOST_NEGPULSE_1S,1056,0.8388,2.49492,0.4187,charge,3,24.922,3.6142,386.3,101,10.9087,3.2262,0.1048,5.1293,5.8003,1.1343
BOOST_NEGPULSE_1S,1056,0.8388,2.49492,0.3354,discharge,0,-2.493,3.5202,5609.5,101,11.5885,7.5298,0.2091,13.6597,8.4775,0.2423
BOOST_NEGPULSE_1S,1056,0.8388,2.49492,0.3354,charge,0,1.247,3.5222,70.3,101,11.5164,7.2819,0.1924,10.6421,7.4247,0.134
BOOST_NEGPULSE_1S,1056,0.8388,2.49492,0.3353,discharge,1,-9.967,3.521,635.3,101,11.5609,6.9331,0.1876,12.228,7.6541,0.865
BOOST_NEGPULSE_1S,1056,0.8388,2.49492,0.3354,charge,1,4.986,3.5276,160.4,101,11.4614,6.5219,0.1752,9.7248,7.8551,0.3552
BOOST_NEGPULSE_1S,1056,0.8388,2.49492,0.3352,discharge,2,-19.939,3.5222,680.3,101,11.5066,5.853,0.1728,14.752,10.2866,1.8176
BOOST_NEGPULSE_1S,1056,0.8388,2.49492,0.3355,charge,2,14.955,3.5338,280.4,101,11.162,4.7688,0.1275,7.4704,7.5364,0.8218
BOOST_NEGPULSE_1S,1056,0.8388,2.49492,0.3352,discharge,3,-28.661,3.5235,800.1,101,11.5139,5.056,0.175,23.9459,17.8092,2.6221
BOOST_NEGPULSE_1S,1056,0.8388,2.49492,0.3356,charge,3,24.924,3.5384,386.5,101,11.0801,3.3817,0.1047,5.9676,6.5097,0.9504
BOOST_NEGPULSE_1S,1056,0.8388,2.49492,0.2938,discharge,0,-2.493,3.4754,5070.0,101,11.5914,8.715,0.2289,14.954,8.0324,0.286
BOOST_NEGPULSE_1S,1056,0.8388,2.49492,0.2939,charge,0,1.247,3.4774,70.3,101,11.476,8.5366,0.2082,10.2967,6.7367,0.1365
BOOST_NEGPULSE_1S,1056,0.8388,2.49492,0.2938,discharge,1,-9.97,3.4752,635.4,101,11.6874,8.0278,0.2228,16.9119,9.5438,0.9729
BOOST_NEGPULSE_1S,1056,0.8388,2.49492,0.2939,charge,1,4.984,3.4822,160.6,101,11.6277,7.3694,0.188,9.2612,8.0119,0.3805
BOOST_NEGPULSE_1S,1056,0.8388,2.49492,0.2937,discharge,2,-19.937,3.4768,680.2,101,11.6397,6.7122,0.1973,28.4942,16.5351,1.883
BOOST_NEGPULSE_1S,1056,0.8388,2.49492,0.294,charge,2,14.954,3.4886,280.9,101,11.2503,4.9854,0.1275,7.6907,8.1347,0.7533
BOOST_NEGPULSE_1S,1056,0.8388,2.49492,0.2936,discharge,3,-28.66,3.4771,800.2,101,11.6038,5.9045,0.2088,95.9497,57.0468,3.2241
BOOST_NEGPULSE_1S,1056,0.8388,2.49492,0.2941,charge,3,24.923,3.4926,385.4,101,10.9999,3.5476,0.1027,6.4971,7.3909,1.016
BOOST_NEGPULSE_1S,1056,0.8388,2.49492,0.2523,discharge,0,-2.493,3.4353,5069.9,101,11.6895,10.1965,0.2688,20.0877,8.6593,0.3103
BOOST_NEGPULSE_1S,1056,0.8388,2.49492,0.2523,charge,0,1.247,3.4387,70.3,101,11.7176,9.6378,0.2324,11.2141,5.9735,0.1485
