Repository: KikETs/ECM_HYBRID_BMS_JOINT

## Results

| Arm | Model | Size | Protocol | Result | Worst cell |
|---|---|---|---|---|---|
| SOP | 2RC table + trim (A8) | 4 effective coefficients, 2 EW states | leave-one-cell-out | usable current 69.6 % discharge, 59.5 % charge (τ = 10 s) | 59.9 % / 53.5 % (BOOST_REST) |
| SOH | dQ/dV ridge | 65 coefficients | leave-one-cell-out | RMSE 0.0094, bias −0.0005 | 0.0130 (BOOST_REST) |
| SOC | 2RC EKF, low-current gate | 3 states | leave-one-cell-out | **2.34 %p** over six sensor disturbances on estimated SOH (2.325 on true SOH), per cell 2.00–2.75 | 4.60 %p (BOOST_NEGPULSE_1S, current offset −0.10 A) |

The SOH arm was a 10,945-parameter CNN until the second audit round. Nested

File: analysis/uypydj_hppc_resistance.csv (part 59 of 225)
protocol,cycle,SOH,CAP_Ah,SOC,soc_group,direction,rate_rank,I_A,CRate_rated,tau_s,tau_actual_s,V_pre_V,V_tau_V,R_mOhm,file
BOOST,1012,0.86271,2.58433,0.7414,4,discharge,2,-20.671,6.89,10.0,9.9,3.9135,3.5061,19.7088,10-30-21_12.14_BOOST_protocol_HPPC_IN21700_30T_cycle_#1012.mat
BOOST,1012,0.86271,2.58433,0.7417,4,charge,2,15.504,5.168,2.0,2.0,3.9224,4.1582,15.209,10-30-21_12.14_BOOST_protocol_HPPC_IN21700_30T_cycle_#1012.mat
BOOST,1012,0.86271,2.58433,0.7417,4,charge,2,15.504,5.168,10.0,9.9,3.9224,4.2001,17.9115,10-30-21_12.14_BOOST_protocol_HPPC_IN21700_30T_cycle_#1012.mat
BOOST,1012,0.86271,2.58433,0.7414,4,discharge,3,-29.715,9.905,2.0,2.0,3.914,3.4542,15.4737,10-30-21_12.14_BOOST_protocol_HPPC_IN21700_30T_cycle_#1012.mat
BOOST,1012,0.86271,2.58433,0.7414,4,discharge,3,-29.715,9.905,10.0,9.9,3.914,3.356,18.7784,10-30-21_12.14_BOOST_protocol_HPPC_IN21700_30T_cycle_#1012.mat
BOOST,1012,0.86271,2.58433,0.7418,4,charge,3,16.974,5.658,2.0,2.0,3.9247,4.2002,16.2307,10-30-21_12.14_BOOST_protocol_HPPC_IN21700_30T_cycle_#1012.mat
BOOST,1012,0.86271,2.58433,0.7418,4,charge,3,16.974,5.658,10.0,9.9,3.9247,4.2001,16.2248,10-30-21_12.14_BOOST_protocol_HPPC_IN21700_30T_cycle_#1012.mat
BOOST,1012,0.86271,2.58433,0.6554,5,discharge,0,-2.583,0.861,2.0,2.0,3.8278,3.7853,16.4506,10-30-21_12.14_BOOST_protocol_HPPC_IN21700_30T_cycle_#1012.mat
BOOST,1012,0.86271,2.58433,0.6554,5,discharge,0,-2.583,0.861,10.0,9.9,3.8278,3.7718,21.676,10-30-21_12.14_BOOST_protocol_HPPC_IN21700_30T_cycle_#1012.mat
BOOST,1012,0.86271,2.58433,0.6555,5,charge,0,1.293,0.431,2.0,2.0,3.8295,3.8504,16.169,10-30-21_12.14_BOOST_protocol_HPPC_IN21700_30T_cycle_#1012.mat
BOOST,1012,0.86271,2.58433,0.6555,5,charge,0,1.293,0.431,10.0,9.9,3.8295,3.8564,20.8108,10-30-21_12.14_BOOST_protocol_HPPC_IN21700_30T_cycle_#1012.mat
BOOST,1012,0.86271,2.58433,0.6554,5,discharge,1,-10.335,3.445,2.0,2.0,3.828,3.6615,16.1103,10-30-21_12.14_BOOST_protocol_HPPC_IN21700_30T_cycle_#1012.mat
BOOST,1012,0.86271,2.58433,0.6554,5,discharge,1,-10.335,3.445,10.0,9.9,3.828,3.617,20.4161,10-30-21_12.14_BOOST_protocol_HPPC_IN21700_30T_cycle_#1012.mat
BOOST,1012,0.86271,2.58433,0.6555,5,charge,1,5.169,1.723,2.0,1.9,3.8333,3.9144,15.6894,10-30-21_12.14_BOOST_protocol_HPPC_IN21700_30T_cycle_#1012.mat
BOOST,1012,0.86271,2.58433,0.6555,5,charge,1,5.169,1.723,10.0,9.9,3.8333,3.9357,19.81,10-30-21_12.14_BOOST_protocol_HPPC_IN21700_30T_cycle_#1012.mat
BOOST,1012,0.86271,2.58433,0.6553,5,discharge,2,-20.671,6.89,2.0,2.0,3.8274,3.5095,15.379,10-30-21_12.14_BOOST_protocol_HPPC_IN21700_30T_cycle_#1012.mat
BOOST,1012,0.86271,2.58433,0.6553,5,discharge,2,-20.671,6.89,10.0,9.9,3.8274,3.4325,19.1041,10-30-21_12.14_BOOST_protocol_HPPC_IN21700_30T_cycle_#1012.mat
BOOST,1012,0.86271,2.58433,0.6556,5,charge,2,15.504,5.168,2.0,2.0,3.8367,4.0666,14.8284,10-30-21_12.14_BOOST_protocol_HPPC_IN21700_30T_cycle_#1012.mat
BOOST,1012,0.86271,2.58433,0.6556,5,charge,2,15.504,5.168,10.0,9.9,3.8367,4.12,18.2727,10-30-21_12.14_BOOST_protocol_HPPC_IN21700_30T_cycle_#1012.mat
BOOST,1012,0.86271,2.58433,0.6552,5,discharge,3,-29.714,9.905,2.0,2.0,3.8281,3.3873,14.8348,10-30-21_12.14_BOOST_protocol_HPPC_IN21700_30T_cycle_#1012.mat
BOOST,1012,0.86271,2.58433,0.6552,5,discharge,3,-29.714,9.905,10.0,9.9,3.8281,3.2818,18.3853,10-30-21_12.14_BOOST_protocol_HPPC_IN21700_30T_cycle_#1012.mat
BOOST,1012,0.86271,2.58433,0.6557,5,charge,3,23.58,7.86,2.0,2.0,3.8394,4.2003,15.3053,10-30-21_12.14_BOOST_protocol_HPPC_IN21700_30T_cycle_#1012.mat
BOOST,1012,0.86271,2.58433,0.6557,5,charge,3,23.58,7.86,10.0,9.9,3.8394,4.2,15.2926,10-30-21_12.14_BOOST_protocol_HPPC_IN21700_30T_cycle_#1012.mat
BOOST,1012,0.86271,2.58433,0.5693,6,discharge,0,-2.583,0.861,2.0,2.0,3.7402,3.6988,16.026,10-30-21_12.14_BOOST_protocol_HPPC_IN21700_30T_cycle_#1012.mat
BOOST,1012,0.86271,2.58433,0.5693,6,discharge,0,-2.583,0.861,10.0,9.9,3.7402,3.6856,21.1358,10-30-21_12.14_BOOST_protocol_HPPC_IN21700_30T_cycle_#1012.mat
BOOST,1012,0.86271,2.58433,0.5693,6,charge,0,1.293,0.431,2.0,2.0,3.742,3.7622,15.6274,10-30-21_12.14_BOOST_protocol_HPPC_IN21700_30T_cycle_#1012.mat
BOOST,1012,0.86271,2.58433,0.5693,6,charge,0,1.293,0.431,10.0,9.9,3.742,3.7683,20.3466,10-30-21_12.14_BOOST_protocol_HPPC_IN21700_30T_cycle_#1012.mat
BOOST,1012,0.86271,2.58433,0.5693,6,discharge,1,-10.336,3.445,2.0,2.0,3.7406,3.5758,15.9443,10-30-21_12.14_BOOST_protocol_HPPC_IN21700_30T_cycle_#1012.mat
BOOST,1012,0.86271,2.58433,0.5693,6,discharge,1,-10.336,3.445,10.0,9.9,3.7406,3.5281,20.5592,10-30-21_12.14_BOOST_protocol_HPPC_IN21700_30T_cycle_#1012.mat
BOOST,1012,0.86271,2.58433,0.5694,6,charge,1,5.169,1.723,2.0,2.0,3.7458,3.8267,15.6504,10-30-21_12.14_BOOST_protocol_HPPC_IN21700_30T_cycle_#1012.mat
BOOST,1012,0.86271,2.58433,0.5694,6,charge,1,5.169,1.723,10.0,9.9,3.7458,3.8479,19.7516,10-30-21_12.14_BOOST_protocol_HPPC_IN21700_30T_cycle_#1012.mat
BOOST,1012,0.86271,2.58433,0.5692,6,discharge,2,-20.671,6.89,2.0,2.0,3.7412,3.4215,15.4661,10-30-21_12.14_BOOST_protocol_HPPC_IN21700_30T_cycle_#1012.mat
BOOST,1012,0.86271,2.58433,0.5692,6,discharge,2,-20.671,6.89,10.0,9.9,3.7412,3.3397,19.4233,10-30-21_12.14_BOOST_protocol_HPPC_IN21700_30T_cycle_#1012.mat
BOOST,1012,0.86271,2.58433,0.5695,6,charge,2,15.503,5.168,2.0,2.0,3.7494,3.9784,14.7713,10-30-21_12.14_BOOST_protocol_HPPC_IN21700_30T_cycle_#1012.mat
BOOST,1012,0.86271,2.58433,0.5695,6,charge,2,15.503,5.168,10.0,9.9,3.7494,4.0286,18.0094,10-30-21_12.14_BOOST_protocol_HPPC_IN21700_30T_cycle_#1012.mat
BOOST,1012,0.86271,2.58433,0.5691,6,discharge,3,-29.716,9.905,2.0,2.0,3.7416,3.2962,14.9886,10-30-21_12.14_BOOST_protocol_HPPC_IN21700_30T_cycle_#1012.mat
BOOST,1012,0.86271,2.58433,0.5691,6,discharge,3,-29.716,9.905,10.0,9.9,3.7416,3.1853,18.7206,10-30-21_12.14_BOOST_protocol_HPPC_IN21700_30T_cycle_#1012.mat
BOOST,1012,0.86271,2.58433,0.5696,6,charge,3,25.838,8.613,2.0,2.0,3.7514,4.1137,14.022,10-30-21_12.14_BOOST_protocol_HPPC_IN21700_30T_cycle_#1012.mat
BOOST,1012,0.86271,2.58433,0.5696,6,charge,3,25.838,8.613,10.0,9.9,3.7514,4.1889,16.9324,10-30-21_12.14_BOOST_protocol_HPPC_IN21700_30T_cycle_#1012.mat
BOOST,1012,0.86271,2.58433,0.4832,7,discharge,0,-2.582,0.861,2.0,2.0,3.6594,3.6178,16.1122,10-30-21_12.14_BOOST_protocol_HPPC_IN21700_30T_cycle_#1012.mat
BOOST,1012,0.86271,2.58433,0.4832,7,discharge,0,-2.582,0.861,10.0,9.9,3.6594,3.6056,20.8374,10-30-21_12.14_BOOST_protocol_HPPC_IN21700_30T_cycle_#1012.mat
BOOST,1012,0.86271,2.58433,0.4832,7,charge,0,1.292,0.431,2.0,2.0,3.6604,3.6816,16.4023,10-30-21_12.14_BOOST_protocol_HPPC_IN21700_30T_cycle_#1012.mat
BOOST,1012,0.86271,2.58433,0.4832,7,charge,0,1.292,0.431,10.0,9.9,3.6604,3.6872,20.735,10-30-21_12.14_BOOST_protocol_HPPC_IN21700_30T_cycle_#1012.mat
BOOST,1012,0.86271,2.58433,0.4831,7,discharge,1,-10.335,3.445,2.0,2.0,3.6598,3.4955,15.8974,10-30-21_12.14_BOOST_protocol_HPPC_IN21700_30T_cycle_#1012.mat
BOOST,1012,0.86271,2.58433,0.4831,7,discharge,1,-10.335,3.445,10.0,9.9,3.6598,3.4506,20.2419,10-30-21_12.14_BOOST_protocol_HPPC_IN21700_30T_cycle_#1012.mat
BOOST,1012,0.86271,2.58433,0.4832,7,charge,1,5.169,1.723,2.0,2.0,3.665,3.7455,15.5735,10-30-21_12.14_BOOST_protocol_HPPC_IN21700_30T_cycle_#1012.mat
BOOST,1012,0.86271,2.58433,0.4832,7,charge,1,5.169,1.723,10.0,9.9,3.665,3.766,19.5394,10-30-21_12.14_BOOST_protocol_HPPC_IN21700_30T_cycle_#1012.mat
BOOST,1012,0.86271,2.58433,0.483,7,discharge,2,-20.671,6.89,2.0,2.0,3.6603,3.3423,15.3839,10-30-21_12.14_BOOST_protocol_HPPC_IN21700_30T_cycle_#1012.mat
BOOST,1012,0.86271,2.58433,0.483,7,discharge,2,-20.671,6.89,10.0,9.9,3.6603,3.2625,19.2444,10-30-21_12.14_BOOST_protocol_HPPC_IN21700_30T_cycle_#1012.mat
BOOST,1012,0.86271,2.58433,0.4833,7,charge,2,15.504,5.168,2.0,2.0,3.6686,3.8957,14.6478,10-30-21_12.14_BOOST_protocol_HPPC_IN21700_30T_cycle_#1012.mat
BOOST,1012,0.86271,2.58433,0.4833,7,charge,2,15.504,5.168,10.0,9.9,3.6686,3.9438,17.7503,10-30-21_12.14_BOOST_protocol_HPPC_IN21700_30T_cycle_#1012.mat
BOOST,1012,0.86271,2.58433,0.483,7,discharge,3,-29.714,9.905,2.0,2.0,3.6599,3.2183,14.8617,10-30-21_12.14_BOOST_protocol_HPPC_IN21700_30T_cycle_#1012.mat
BOOST,1012,0.86271,2.58433,0.483,7,discharge,3,-29.714,9.905,10.0,9.9,3.6599,3.1076,18.5872,10-30-21_12.14_BOOST_protocol_HPPC_IN21700_30T_cycle_#1012.mat
BOOST,1012,0.86271,2.58433,0.4834,7,charge,3,25.838,8.613,2.0,1.9,3.6712,4.0275,13.7898,10-30-21_12.14_BOOST_protocol_HPPC_IN21700_30T_cycle_#1012.mat
BOOST,1012,0.86271,2.58433,0.4834,7,charge,3,25.838,8.613,10.0,9.9,3.6712,4.102,16.6731,10-30-21_12.14_BOOST_protocol_HPPC_IN21700_30T_cycle_#1012.mat
BOOST,1012,0.86271,2.58433,0.397,8,discharge,0,-2.584,0.861,2.0,2.0,3.5971,3.5551,16.2564,10-30-21_12.14_BOOST_protocol_HPPC_IN21700_30T_cycle_#1012.mat
BOOST,1012,0.86271,2.58433,0.397,8,discharge,0,-2.584,0.861,10.0,9.9,3.5971,3.5428,21.0172,10-30-21_12.14_BOOST_protocol_HPPC_IN21700_30T_cycle_#1012.mat
BOOST,1012,0.86271,2.58433,0.3971,8,charge,0,1.293,0.431,2.0,2.0,3.5989,3.6196,16.013,10-30-21_12.14_BOOST_protocol_HPPC_IN21700_30T_cycle_#1012.mat
BOOST,1012,0.86271,2.58433,0.3971,8,charge,0,1.293,0.431,10.0,9.9,3.5989,3.625,20.1903,10-30-21_12.14_BOOST_protocol_HPPC_IN21700_30T_cycle_#1012.mat
BOOST,1012,0.86271,2.58433,0.397,8,discharge,1,-10.334,3.445,2.0,1.9,3.5977,3.4323,16.0054,10-30-21_12.14_BOOST_protocol_HPPC_IN21700_30T_cycle_#1012.mat
BOOST,1012,0.86271,2.58433,0.397,8,discharge,1,-10.334,3.445,10.0,9.9,3.5977,3.3852,20.5632,10-30-21_12.14_BOOST_protocol_HPPC_IN21700_30T_cycle_#1012.mat
BOOST,1012,0.86271,2.58433,0.3971,8,charge,1,5.169,1.723,2.0,2.0,3.6028,3.6837,15.6501,10-30-21_12.14_BOOST_protocol_HPPC_IN21700_30T_cycle_#1012.mat
BOOST,1012,0.86271,2.58433,0.3971,8,charge,1,5.169,1.723,10.0,9.9,3.6028,3.7044,19.6545,10-30-21_12.14_BOOST_protocol_HPPC_IN21700_30T_cycle_#1012.mat
BOOST,1012,0.86271,2.58433,0.3969,8,discharge,2,-20.672,6.891,2.0,1.9,3.5981,3.2735,15.7024,10-30-21_12.14_BOOST_protocol_HPPC_IN21700_30T_cycle_#1012.mat
BOOST,1012,0.86271,2.58433,0.3969,8,discharge,2,-20.672,6.891,10.0,9.9,3.5981,3.184,20.0319,10-30-21_12.14_BOOST_protocol_HPPC_IN21700_30T_cycle_#1012.mat
BOOST,1012,0.86271,2.58433,0.3972,8,charge,2,15.503,5.168,2.0,2.0,3.6076,3.8392,14.939,10-30-21_12.14_BOOST_protocol_HPPC_IN21700_30T_cycle_#1012.mat
BOOST,1012,0.86271,2.58433,0.3972,8,charge,2,15.503,5.168,10.0,9.9,3.6076,3.8866,17.9965,10-30-21_12.14_BOOST_protocol_HPPC_IN21700_30T_cycle_#1012.mat
BOOST,1012,0.86271,2.58433,0.3968,8,discharge,3,-29.716,9.905,2.0,2.0,3.5986,3.1388,15.4731,10-30-21_12.14_BOOST_protocol_HPPC_IN21700_30T_cycle_#1012.mat
BOOST,1012,0.86271,2.58433,0.3968,8,discharge,3,-29.716,9.905,10.0,9.9,3.5986,3.0098,19.8142,10-30-21_12.14_BOOST_protocol_HPPC_IN21700_30T_cycle_#1012.mat
BOOST,1012,0.86271,2.58433,0.3973,8,charge,3,25.84,8.613,2.0,2.0,3.6115,3.9767,14.1331,10-30-21_12.14_BOOST_protocol_HPPC_IN21700_30T_cycle_#1012.mat
BOOST,1012,0.86271,2.58433,0.3973,8,charge,3,25.84,8.613,10.0,9.9,3.6115,4.0445,16.757,10-30-21_12.14_BOOST_protocol_HPPC_IN21700_30T_cycle_#1012.mat
BOOST,1012,0.86271,2.58433,0.3109,9,discharge,0,-2.584,0.861,2.0,2.0,3.5183,3.4702,18.616,10-30-21_12.14_BOOST_protocol_HPPC_IN21700_30T_cycle_#1012.mat
BOOST,1012,0.86271,2.58433,0.3109,9,discharge,0,-2.584,0.861,10.0,9.9,3.5183,3.4556,24.2666,10-30-21_12.14_BOOST_protocol_HPPC_IN21700_30T_cycle_#1012.mat
BOOST,1012,0.86271,2.58433,0.3109,9,charge,0,1.292,0.431,2.0,2.0,3.5202,3.5435,18.0299,10-30-21_12.14_BOOST_protocol_HPPC_IN21700_30T_cycle_#1012.mat
BOOST,1012,0.86271,2.58433,0.3109,9,charge,0,1.292,0.431,10.0,9.9,3.5202,3.5496,22.7501,10-30-21_12.14_BOOST_protocol_HPPC_IN21700_30T_cycle_#1012.mat
BOOST,1012,0.86271,2.58433,0.3108,9,discharge,1,-10.335,3.445,2.0,2.0,3.519,3.3295,18.3358,10-30-21_12.14_BOOST_protocol_HPPC_IN21700_30T_cycle_#1012.mat
BOOST,1012,0.86271,2.58433,0.3108,9,discharge,1,-10.335,3.445,10.0,9.9,3.519,3.2731,23.7929,10-30-21_12.14_BOOST_protocol_HPPC_IN21700_30T_cycle_#1012.mat
BOOST,1012,0.86271,2.58433,0.311,9,charge,1,5.169,1.723,2.0,2.0,3.5256,3.615,17.2944,10-30-21_12.14_BOOST_protocol_HPPC_IN21700_30T_cycle_#1012.mat
BOOST,1012,0.86271,2.58433,0.311,9,charge,1,5.169,1.723,10.0,9.9,3.5256,3.6376,21.6664,10-30-21_12.14_BOOST_protocol_HPPC_IN21700_30T_cycle_#1012.mat
BOOST,1012,0.86271,2.58433,0.3108,9,discharge,2,-20.671,6.89,2.0,2.0,3.5205,3.1557,17.6479,10-30-21_12.14_BOOST_protocol_HPPC_IN21700_30T_cycle_#1012.mat
BOOST,1012,0.86271,2.58433,0.3108,9,discharge,2,-20.671,6.89,10.0,9.9,3.5205,3.0288,23.7869,10-30-21_12.14_BOOST_protocol_HPPC_IN21700_30T_cycle_#1012.mat
BOOST,1012,0.86271,2.58433,0.3111,9,charge,2,15.504,5.168,2.0,2.0,3.5316,3.7752,15.7121,10-30-21_12.14_BOOST_protocol_HPPC_IN21700_30T_cycle_#1012.mat
BOOST,1012,0.86271,2.58433,0.3111,9,charge,2,15.504,5.168,10.0,9.9,3.5316,3.8304,19.2724,10-30-21_12.14_BOOST_protocol_HPPC_IN21700_30T_cycle_#1012.mat
BOOST,1012,0.86271,2.58433,0.3107,9,discharge,3,-29.715,9.905,2.0,2.0,3.5218,3.0131,17.1193,10-30-21_12.14_BOOST_protocol_HPPC_IN21700_30T_cycle_#1012.mat
BOOST,1012,0.86271,2.58433,0.3107,9,discharge,3,-29.715,9.905,10.0,9.9,3.5218,2.7936,24.5061,10-30-21_12.14_BOOST_protocol_HPPC_IN21700_30T_cycle_#1012.mat
BOOST,1012,0.86271,2.58433,0.3111,9,charge,3,25.839,8.613,2.0,2.0,3.536,3.9115,14.5323,10-30-21_12.14_BOOST_protocol_HPPC_IN21700_30T_cycle_#1012.mat
BOOST,1012,0.86271,2.58433,0.3111,9,charge,3,25.839,8.613,10.0,9.9,3.536,3.9882,17.5007,10-30-21_12.14_BOOST_protocol_HPPC_IN21700_30T_cycle_#1012.mat
BOOST,1012,0.86271,2.58433,0.2679,10,discharge,0,-2.584,0.861,2.0,2.0,3.4713,3.4206,19.6238,10-30-21_12.14_BOOST_protocol_HPPC_IN21700_30T_cycle_#1012.mat
BOOST,1012,0.86271,2.58433,0.2679,10,discharge,0,-2.584,0.861,10.0,9.9,3.4713,3.4041,26.0102,10-30-21_12.14_BOOST_protocol_HPPC_IN21700_30T_cycle_#1012.mat
BOOST,1012,0.86271,2.58433,0.2679,10,charge,0,1.293,0.431,2.0,2.0,3.4727,3.4977,19.3379,10-30-21_12.14_BOOST_protocol_HPPC_IN21700_30T_cycle_#1012.mat
BOOST,1012,0.86271,2.58433,0.2679,10,charge,0,1.293,0.431,10.0,9.9,3.4727,3.5039,24.1337,10-30-21_12.14_BOOST_protocol_HPPC_IN21700_30T_cycle_#1012.mat
BOOST,1012,0.86271,2.58433,0.2678,10,discharge,1,-10.334,3.445,2.0,2.0,3.4716,3.2695,19.5568,10-30-21_12.14_BOOST_protocol_HPPC_IN21700_30T_cycle_#1012.mat
BOOST,1012,0.86271,2.58433,0.2678,10,discharge,1,-10.334,3.445,10.0,9.9,3.4716,3.1971,26.5628,10-30-21_12.14_BOOST_protocol_HPPC_IN21700_30T_cycle_#1012.mat
BOOST,1012,0.86271,2.58433,0.2679,10,charge,1,5.169,1.723,2.0,2.0,3.4784,3.57,17.72,10-30-21_12.14_BOOST_protocol_HPPC_IN21700_30T_cycle_#1012.mat
BOOST,1012,0.86271,2.58433,0.2679,10,charge,1,5.169,1.723,10.0,9.9,3.4784,3.592,21.9759,10-30-21_12.14_BOOST_protocol_HPPC_IN21700_30T_cycle_#1012.mat
BOOST,1012,0.86271,2.58433,0.2677,10,discharge,2,-20.673,6.891,2.0,2.0,3.4731,3.0819,18.9232,10-30-21_12.14_BOOST_protocol_HPPC_IN21700_30T_cycle_#1012.mat
BOOST,1012,0.86271,2.58433,0.2677,10,discharge,2,-20.673,6.891,10.0,9.9,3.4731,2.8888,28.2639,10-30-21_12.14_BOOST_protocol_HPPC_IN21700_30T_cycle_#1012.mat
BOOST,1012,0.86271,2.58433,0.268,10,charge,2,15.503,5.168,2.0,2.0,3.4837,3.7277,15.7389,10-30-21_12.14_BOOST_protocol_HPPC_IN21700_30T_cycle_#1012.mat
BOOST,1012,0.86271,2.58433,0.268,10,charge,2,15.503,5.168,10.0,9.9,3.4837,3.7843,19.3898,10-30-21_12.14_BOOST_protocol_HPPC_IN21700_30T_cycle_#1012.mat
BOOST,1012,0.86271,2.58433,0.2676,10,discharge,3,-29.714,9.905,2.0,2.0,3.4733,2.9238,18.493,10-30-21_12.14_BOOST_protocol_HPPC_IN21700_30T_cycle_#1012.mat
BOOST,1012,0.86271,2.58433,0.2676,10,discharge,3,-29.714,9.905,10.0,9.9,3.4733,2.5689,30.4368,10-30-21_12.14_BOOST_protocol_HPPC_IN21700_30T_cycle_#1012.mat
BOOST,1012,0.86271,2.58433,0.2681,10,charge,3,25.838,8.613,2.0,2.0,3.4873,3.8598,14.4168,10-30-21_12.14_BOOST_protocol_HPPC_IN21700_30T_cycle_#1012.mat
BOOST,1012,0.86271,2.58433,0.2681,10,charge,3,25.838,8.613,10.0,9.9,3.4873,3.9423,17.6097,10-30-21_12.14_BOOST_protocol_HPPC_IN21700_30T_cycle_#1012.mat
BOOST,1012,0.86271,2.58433,0.2248,11,discharge,0,-2.582,0.861,2.0,2.0,3.4288,3.3704,22.6199,10-30-21_12.14_BOOST_protocol_HPPC_IN21700_30T_cycle_#1012.mat
BOOST,1012,0.86271,2.58433,0.2248,11,discharge,0,-2.582,0.861,10.0,9.9,3.4288,3.3479,31.3347,10-30-21_12.14_BOOST_protocol_HPPC_IN21700_30T_cycle_#1012.mat
BOOST,1012,0.86271,2.58433,0.2248,11,charge,0,1.292,0.431,2.0,2.0,3.4316,3.459,21.2025,10-30-21_12.14_BOOST_protocol_HPPC_IN21700_30T_cycle_#1012.mat
BOOST,1012,0.86271,2.58433,0.2248,11,charge,0,1.292,0.431,10.0,9.9,3.4316,3.4661,26.6966,10-30-21_12.14_BOOST_protocol_HPPC_IN21700_30T_cycle_#1012.mat
BOOST,1012,0.86271,2.58433,0.2247,11,discharge,1,-10.335,3.445,2.0,2.0,3.4294,3.1898,23.1834,10-30-21_12.14_BOOST_protocol_HPPC_IN21700_30T_cycle_#1012.mat
BOOST,1012,0.86271,2.58433,0.2247,11,discharge,1,-10.335,3.445,10.0,9.9,3.4294,3.0549,36.2361,10-30-21_12.14_BOOST_protocol_HPPC_IN21700_30T_cycle_#1012.mat
BOOST,1012,0.86271,2.58433,0.2248,11,charge,1,5.169,1.723,2.0,2.0,3.4392,3.538,19.1136,10-30-21_12.14_BOOST_protocol_HPPC_IN21700_30T_cycle_#1012.mat
BOOST,1012,0.86271,2.58433,0.2248,11,charge,1,5.169,1.723,10.0,9.9,3.4392,3.5567,22.7312,10-30-21_12.14_BOOST_protocol_HPPC_IN21700_30T_cycle_#1012.mat
BOOST,1012,0.86271,2.58433,0.2246,11,discharge,2,-20.671,6.89,2.0,2.0,3.4313,2.9587,22.8629,10-30-21_12.14_BOOST_protocol_HPPC_IN21700_30T_cycle_#1012.mat
BOOST,1012,0.86271,2.58433,0.2246,11,discharge,2,-20.671,6.89,10.0,9.9,3.4313,2.5559,42.3492,10-30-21_12.14_BOOST_protocol_HPPC_IN21700_30T_cycle_#1012.mat
BOOST,1012,0.86271,2.58433,0.2249,11,charge,2,15.504,5.168,2.0,2.0,3.4456,3.6937,16.0023,10-30-21_12.14_BOOST_protocol_HPPC_IN21700_30T_cycle_#1012.mat
BOOST,1012,0.86271,2.58433,0.2249,11,charge,2,15.504,5.168,10.0,9.9,3.4456,3.7431,19.1886,10-30-21_12.14_BOOST_protocol_HPPC_IN21700_30T_cycle_#1012.mat
BOOST,1012,0.86271,2.58433,0.2246,11,discharge,3,-29.576,9.859,2.0,2.0,3.4315,2.7571,22.8023,10-30-21_12.14_BOOST_protocol_HPPC_IN21700_30T_cycle_#1012.mat
BOOST,1012,0.86271,2.58433,0.2246,11,discharge,3,-29.576,9.859,10.0,9.9,3.4315,2.4999,31.4985,10-30-21_12.14_BOOST_protocol_HPPC_IN21700_30T_cycle_#1012.mat
BOOST,1012,0.86271,2.58433,0.225,11,charge,3,25.839,8.613,2.0,2.0,3.4484,3.8248,14.5671,10-30-21_12.14_BOOST_protocol_HPPC_IN21700_30T_cycle_#1012.mat
BOOST,1012,0.86271,2.58433,0.225,11,charge,3,25.839,8.613,10.0,9.9,3.4484,3.9044,17.6477,10-30-21_12.14_BOOST_protocol_HPPC_IN21700_30T_cycle_#1012.mat
BOOST,1012,0.86271,2.58433,0.1817,12,discharge,0,-2.584,0.861,2.0,2.0,3.3827,3.3108,27.8294,10-30-21_12.14_BOOST_protocol_HPPC_IN21700_30T_cycle_#1012.mat
BOOST,1012,0.86271,2.58433,0.1817,12,discharge,0,-2.584,0.861,10.0,9.9,3.3827,3.2686,44.1632,10-30-21_12.14_BOOST_protocol_HPPC_IN21700_30T_cycle_#1012.mat
BOOST,1012,0.86271,2.58433,0.1818,12,charge,0,1.292,0.431,2.0,1.9,3.3862,3.4182,24.7582,10-30-21_12.14_BOOST_protocol_HPPC_IN21700_30T_cycle_#1012.mat
BOOST,1012,0.86271,2.58433,0.1818,12,charge,0,1.292,0.431,10.0,9.9,3.3862,3.4299,33.8104,10-30-21_12.14_BOOST_protocol_HPPC_IN21700_30T_cycle_#1012.mat
BOOST,1012,0.86271,2.58433,0.1816,12,discharge,1,-10.335,3.445,2.0,2.0,3.3842,3.073,30.1113,10-30-21_12.14_BOOST_protocol_HPPC_IN21700_30T_cycle_#1012.mat
BOOST,1012,0.86271,2.58433,0.1816,12,discharge,1,-10.335,3.445,10.0,9.9,3.3842,2.774,59.0421,10-30-21_12.14_BOOST_protocol_HPPC_IN21700_30T_cycle_#1012.mat
BOOST,1012,0.86271,2.58433,0.1818,12,charge,1,5.169,1.723,2.0,2.0,3.3987,3.5066,20.8744,10-30-21_12.14_BOOST_protocol_HPPC_IN21700_30T_cycle_#1012.mat
BOOST,1012,0.86271,2.58433,0.1818,12,charge,1,5.169,1.723,10.0,9.9,3.3987,3.5314,25.6723,10-30-21_12.14_BOOST_protocol_HPPC_IN21700_30T_cycle_#1012.mat
BOOST,1012,0.86271,2.58433,0.1816,12,discharge,2,-19.548,6.516,2.0,2.0,3.3877,2.7519,32.5251,10-30-21_12.14_BOOST_protocol_HPPC_IN21700_30T_cycle_#1012.mat
BOOST,1012,0.86271,2.58433,0.1816,12,discharge,2,-19.548,6.516,10.0,9.9,3.3877,2.5,45.4113,10-30-21_12.14_BOOST_protocol_HPPC_IN21700_30T_cycle_#1012.mat
BOOST,1012,0.86271,2.58433,0.1819,12,charge,2,15.503,5.168,2.0,2.0,3.4071,3.6654,16.6613,10-30-21_12.14_BOOST_protocol_HPPC_IN21700_30T_cycle_#1012.mat
BOOST,1012,0.86271,2.58433,0.1819,12,charge,2,15.503,5.168,10.0,9.9,3.4071,3.7089,19.4672,10-30-21_12.14_BOOST_protocol_HPPC_IN21700_30T_cycle_#1012.mat
BOOST,1012,0.86271,2.58433,0.1815,12,discharge,3,-18.066,6.022,2.0,2.0,3.3881,2.4988,49.2251,10-30-21_12.14_BOOST_protocol_HPPC_IN21700_30T_cycle_#1012.mat
BOOST,1012,0.86271,2.58433,0.1815,12,discharge,3,-18.066,6.022,10.0,9.9,3.3881,2.4999,49.1642,10-30-21_12.14_BOOST_protocol_HPPC_IN21700_30T_cycle_#1012.mat
BOOST,1012,0.86271,2.58433,0.1819,12,charge,3,25.838,8.613,2.0,1.9,3.4089,3.7944,14.9199,10-30-21_12.14_BOOST_protocol_HPPC_IN21700_30T_cycle_#1012.mat
BOOST,1012,0.86271,2.58433,0.1819,12,charge,3,25.838,8.613,10.0,9.9,3.4089,3.8658,17.6833,10-30-21_12.14_BOOST_protocol_HPPC_IN21700_30T_cycle_#1012.mat
BOOST,1050,0.85829,2.57109,1.0,0,discharge,0,-2.571,0.857,2.0,1.9,4.1263,4.0681,22.6345,11-05-21_20.03_BOOST_protocol_HPPC_IN21700_30T_cycle_#1050.mat
BOOST,1050,0.85829,2.57109,1.0,0,discharge,0,-2.571,0.857,10.0,9.71,4.1263,4.0476,30.6071,11-05-21_20.03_BOOST_protocol_HPPC_IN21700_30T_cycle_#1050.mat
BOOST,1050,0.85829,2.57109,1.0,0,charge,0,1.287,0.429,2.0,2.0,4.1413,4.1776,28.2139,11-05-21_20.03_BOOST_protocol_HPPC_IN21700_30T_cycle_#1050.mat
BOOST,1050,0.85829,2.57109,1.0,0,charge,0,1.287,0.429,10.0,9.9,4.1413,4.1919,39.3285,11-05-21_20.03_BOOST_protocol_HPPC_IN21700_30T_cycle_#1050.mat
BOOST,1050,0.85829,2.57109,0.9999,0,discharge,1,-10.285,3.428,2.0,1.9,4.136,3.8932,23.6072,11-05-21_20.03_BOOST_protocol_HPPC_IN21700_30T_cycle_#1050.mat
BOOST,1050,0.85829,2.57109,0.9999,0,discharge,1,-10.285,3.428,10.0,9.9,4.136,3.8567,27.1561,11-05-21_20.03_BOOST_protocol_HPPC_IN21700_30T_cycle_#1050.mat
BOOST,1050,0.85829,2.57109,1.0,0,charge,1,1.665,0.555,2.0,2.0,4.1455,4.2001,32.7829,11-05-21_20.03_BOOST_protocol_HPPC_IN21700_30T_cycle_#1050.mat
BOOST,1050,0.85829,2.57109,1.0,0,charge,1,1.665,0.555,10.0,9.9,4.1455,4.2001,32.7829,11-05-21_20.03_BOOST_protocol_HPPC_IN21700_30T_cycle_#1050.mat
BOOST,1050,0.85829,2.57109,0.9998,0,discharge,2,-20.575,6.858,2.0,2.0,4.1339,3.7142,20.3985,11-05-21_20.03_BOOST_protocol_HPPC_IN21700_30T_cycle_#1050.mat
BOOST,1050,0.85829,2.57109,0.9998,0,discharge,2,-20.575,6.858,10.0,9.9,4.1339,3.6661,22.7363,11-05-21_20.03_BOOST_protocol_HPPC_IN21700_30T_cycle_#1050.mat
BOOST,1050,0.85829,2.57109,1.0,0,charge,2,1.586,0.529,2.0,1.9,4.1493,4.2001,32.0394,11-05-21_20.03_BOOST_protocol_HPPC_IN21700_30T_cycle_#1050.mat
BOOST,1050,0.85829,2.57109,1.0,0,charge,2,1.586,0.529,10.0,9.9,4.1493,4.1999,31.9132,11-05-21_20.03_BOOST_protocol_HPPC_IN21700_30T_cycle_#1050.mat
BOOST,1050,0.85829,2.57109,0.9998,0,discharge,3,-29.575,9.858,2.0,1.9,4.134,3.5828,18.6374,11-05-21_20.03_BOOST_protocol_HPPC_IN21700_30T_cycle_#1050.mat
BOOST,1050,0.85829,2.57109,0.9998,0,discharge,3,-29.575,9.858,10.0,9.9,4.134,3.5171,20.8588,11-05-21_20.03_BOOST_protocol_HPPC_IN21700_30T_cycle_#1050.mat
BOOST,1050,0.85829,2.57109,1.0,0,charge,3,1.518,0.506,2.0,2.0,4.152,4.1999,31.5484,11-05-21_20.03_BOOST_protocol_HPPC_IN21700_30T_cycle_#1050.mat
BOOST,1050,0.85829,2.57109,1.0,0,charge,3,1.518,0.506,10.0,9.9,4.152,4.2,31.6143,11-05-21_20.03_BOOST_protocol_HPPC_IN21700_30T_cycle_#1050.mat
BOOST,1050,0.85829,2.57109,0.9571,1,discharge,0,-2.573,0.858,2.0,2.0,4.0892,4.0285,23.5875,11-05-21_20.03_BOOST_protocol_HPPC_IN21700_30T_cycle_#1050.mat
BOOST,1050,0.85829,2.57109,0.9571,1,discharge,0,-2.573,0.858,10.0,9.9,4.0892,4.0167,28.1728,11-05-21_20.03_BOOST_protocol_HPPC_IN21700_30T_cycle_#1050.mat
BOOST,1050,0.85829,2.57109,0.9572,1,charge,0,1.286,0.429,2.0,2.0,4.0908,4.1212,23.6374,11-05-21_20.03_BOOST_protocol_HPPC_IN21700_30T_cycle_#1050.mat
BOOST,1050,0.85829,2.57109,0.9572,1,charge,0,1.286,0.429,10.0,9.9,4.0908,4.1282,29.0802,11-05-21_20.03_BOOST_protocol_HPPC_IN21700_30T_cycle_#1050.mat
BOOST,1050,0.85829,2.57109,0.9571,1,discharge,1,-10.287,3.429,2.0,2.0,4.0896,3.8686,21.4834,11-05-21_20.03_BOOST_protocol_HPPC_IN21700_30T_cycle_#1050.mat
BOOST,1050,0.85829,2.57109,0.9571,1,discharge,1,-10.287,3.429,10.0,9.9,4.0896,3.8363,24.6233,11-05-21_20.03_BOOST_protocol_HPPC_IN21700_30T_cycle_#1050.mat
BOOST,1050,0.85829,2.57109,0.9572,1,charge,1,4.124,1.375,2.0,1.9,4.0931,4.2001,25.9469,11-05-21_20.03_BOOST_protocol_HPPC_IN21700_30T_cycle_#1050.mat
BOOST,1050,0.85829,2.57109,0.9572,1,charge,1,4.124,1.375,10.0,9.91,4.0931,4.2,25.9227,11-05-21_20.03_BOOST_protocol_HPPC_IN21700_30T_cycle_#1050.mat
BOOST,1050,0.85829,2.57109,0.957,1,discharge,2,-20.573,6.858,2.0,2.0,4.09,3.6964,19.1319,11-05-21_20.03_BOOST_protocol_HPPC_IN21700_30T_cycle_#1050.mat
BOOST,1050,0.85829,2.57109,0.957,1,discharge,2,-20.573,6.858,10.0,9.9,4.09,3.6411,21.8199,11-05-21_20.03_BOOST_protocol_HPPC_IN21700_30T_cycle_#1050.mat
BOOST,1050,0.85829,2.57109,0.9572,1,charge,2,4.008,1.336,2.0,1.9,4.0976,4.2001,25.577,11-05-21_20.03_BOOST_protocol_HPPC_IN21700_30T_cycle_#1050.mat
BOOST,1050,0.85829,2.57109,0.9572,1,charge,2,4.008,1.336,10.0,9.9,4.0976,4.1999,25.5271,11-05-21_20.03_BOOST_protocol_HPPC_IN21700_30T_cycle_#1050.mat
BOOST,1050,0.85829,2.57109,0.9569,1,discharge,3,-29.574,9.858,2.0,1.9,4.0909,3.5661,17.7453,11-05-21_20.03_BOOST_protocol_HPPC_IN21700_30T_cycle_#1050.mat
BOOST,1050,0.85829,2.57109,0.9569,1,discharge,3,-29.574,9.858,10.0,9.9,4.0909,3.4864,20.4403,11-05-21_20.03_BOOST_protocol_HPPC_IN21700_30T_cycle_#1050.mat
BOOST,1050,0.85829,2.57109,0.9572,1,charge,3,3.861,1.287,2.0,2.0,4.1008,4.2,25.6915,11-05-21_20.03_BOOST_protocol_HPPC_IN21700_30T_cycle_#1050.mat
BOOST,1050,0.85829,2.57109,0.9572,1,charge,3,3.861,1.287,10.0,9.9,4.1008,4.2,25.6915,11-05-21_20.03_BOOST_protocol_HPPC_IN21700_30T_cycle_#1050.mat
BOOST,1050,0.85829,2.57109,0.9143,2,discharge,0,-2.571,0.857,2.0,2.0,4.0757,4.0202,21.5861,11-05-21_20.03_BOOST_protocol_HPPC_IN21700_30T_cycle_#1050.mat
BOOST,1050,0.85829,2.57109,0.9143,2,discharge,0,-2.571,0.857,10.0,9.9,4.0757,4.0076,26.4867,11-05-21_20.03_BOOST_protocol_HPPC_IN21700_30T_cycle_#1050.mat
BOOST,1050,0.85829,2.57109,0.9143,2,charge,0,1.287,0.429,2.0,1.9,4.0774,4.1046,21.141,11-05-21_20.03_BOOST_protocol_HPPC_IN21700_30T_cycle_#1050.mat
BOOST,1050,0.85829,2.57109,0.9143,2,charge,0,1.287,0.429,10.0,9.9,4.0774,4.1101,25.4158,11-05-21_20.03_BOOST_protocol_HPPC_IN21700_30T_cycle_#1050.mat
BOOST,1050,0.85829,2.57109,0.9142,2,discharge,1,-10.287,3.429,2.0,2.0,4.0752,3.8686,20.0836,11-05-21_20.03_BOOST_protocol_HPPC_IN21700_30T_cycle_#1050.mat
BOOST,1050,0.85829,2.57109,0.9142,2,discharge,1,-10.287,3.429,10.0,9.9,4.0752,3.826,24.2247,11-05-21_20.03_BOOST_protocol_HPPC_IN21700_30T_cycle_#1050.mat
BOOST,1050,0.85829,2.57109,0.9143,2,charge,1,5.145,1.715,2.0,2.0,4.08,4.1861,20.6236,11-05-21_20.03_BOOST_protocol_HPPC_IN21700_30T_cycle_#1050.mat
BOOST,1050,0.85829,2.57109,0.9143,2,charge,1,5.145,1.715,10.0,9.9,4.08,4.2,23.3254,11-05-21_20.03_BOOST_protocol_HPPC_IN21700_30T_cycle_#1050.mat
BOOST,1050,0.85829,2.57109,0.9141,2,discharge,2,-20.573,6.858,2.0,2.0,4.0765,3.6992,18.3396,11-05-21_20.03_BOOST_protocol_HPPC_IN21700_30T_cycle_#1050.mat
BOOST,1050,0.85829,2.57109,0.9141,2,discharge,2,-20.573,6.858,10.0,9.9,4.0765,3.6275,21.8247,11-05-21_20.03_BOOST_protocol_HPPC_IN21700_30T_cycle_#1050.mat
BOOST,1050,0.85829,2.57109,0.9144,2,charge,2,5.343,1.781,2.0,2.0,4.0818,4.2,22.1241,11-05-21_20.03_BOOST_protocol_HPPC_IN21700_30T_cycle_#1050.mat
BOOST,1050,0.85829,2.57109,0.9144,2,charge,2,5.343,1.781,10.0,9.9,4.0818,4.2,22.1241,11-05-21_20.03_BOOST_protocol_HPPC_IN21700_30T_cycle_#1050.mat
BOOST,1050,0.85829,2.57109,0.914,2,discharge,3,-29.574,9.858,2.0,2.0,4.0768,3.5688,17.1773,11-05-21_20.03_BOOST_protocol_HPPC_IN21700_30T_cycle_#1050.mat
BOOST,1050,0.85829,2.57109,0.914,2,discharge,3,-29.574,9.858,10.0,9.9,4.0768,3.4733,20.4064,11-05-21_20.03_BOOST_protocol_HPPC_IN21700_30T_cycle_#1050.mat
BOOST,1050,0.85829,2.57109,0.9144,2,charge,3,5.246,1.749,2.0,2.0,4.0848,4.2,21.9583,11-05-21_20.03_BOOST_protocol_HPPC_IN21700_30T_cycle_#1050.mat
BOOST,1050,0.85829,2.57109,0.9144,2,charge,3,5.246,1.749,10.0,9.9,4.0848,4.2,21.9583,11-05-21_20.03_BOOST_protocol_HPPC_IN21700_30T_cycle_#1050.mat
BOOST,1050,0.85829,2.57109,0.8285,3,discharge,0,-2.572,0.857,2.0,2.0,4.0004,3.9515,19.0154,11-05-21_20.03_BOOST_protocol_HPPC_IN21700_30T_cycle_#1050.mat
BOOST,1050,0.85829,2.57109,0.8285,3,discharge,0,-2.572,0.857,10.0,9.9,4.0004,3.934,25.8205,11-05-21_20.03_BOOST_protocol_HPPC_IN21700_30T_cycle_#1050.mat
BOOST,1050,0.85829,2.57109,0.8286,3,charge,0,1.286,0.429,2.0,1.9,4.003,4.0265,18.268,11-05-21_20.03_BOOST_protocol_HPPC_IN21700_30T_cycle_#1050.mat
BOOST,1050,0.85829,2.57109,0.8286,3,charge,0,1.286,0.429,10.0,9.9,4.003,4.0342,24.2537,11-05-21_20.03_BOOST_protocol_HPPC_IN21700_30T_cycle_#1050.mat
BOOST,1050,0.85829,2.57109,0.8285,3,discharge,1,-10.286,3.429,2.0,2.0,4.0013,3.8102,18.5787,11-05-21_20.03_BOOST_protocol_HPPC_IN21700_30T_cycle_#1050.mat
BOOST,1050,0.85829,2.57109,0.8285,3,discharge,1,-10.286,3.429,10.0,9.9,4.0013,3.7568,23.7702,11-05-21_20.03_BOOST_protocol_HPPC_IN21700_30T_cycle_#1050.mat
BOOST,1050,0.85829,2.57109,0.8286,3,charge,1,5.143,1.714,2.0,2.0,4.008,4.1011,18.1021,11-05-21_20.03_BOOST_protocol_HPPC_IN21700_30T_cycle_#1050.mat
BOOST,1050,0.85829,2.57109,0.8286,3,charge,1,5.143,1.714,10.0,9.9,4.008,4.1271,23.1575,11-05-21_20.03_BOOST_protocol_HPPC_IN21700_30T_cycle_#1050.mat
BOOST,1050,0.85829,2.57109,0.8284,3,discharge,2,-20.573,6.858,2.0,2.0,4.0017,3.642,17.4841,11-05-21_20.03_BOOST_protocol_HPPC_IN21700_30T_cycle_#1050.mat
BOOST,1050,0.85829,2.57109,0.8284,3,discharge,2,-20.573,6.858,10.0,9.9,4.0017,3.5624,21.3532,11-05-21_20.03_BOOST_protocol_HPPC_IN21700_30T_cycle_#1050.mat
BOOST,1050,0.85829,2.57109,0.8287,3,charge,2,9.771,3.257,2.0,2.0,4.0126,4.2001,19.1898,11-05-21_20.03_BOOST_protocol_HPPC_IN21700_30T_cycle_#1050.mat
BOOST,1050,0.85829,2.57109,0.8287,3,charge,2,9.771,3.257,10.0,9.9,4.0126,4.2,19.1796,11-05-21_20.03_BOOST_protocol_HPPC_IN21700_30T_cycle_#1050.mat
BOOST,1050,0.85829,2.57109,0.8283,3,discharge,3,-29.575,9.858,2.0,1.9,4.0037,3.5127,16.6019,11-05-21_20.03_BOOST_protocol_HPPC_IN21700_30T_cycle_#1050.mat
BOOST,1050,0.85829,2.57109,0.8283,3,discharge,3,-29.575,9.858,10.0,9.91,4.0037,3.4084,20.1285,11-05-21_20.03_BOOST_protocol_HPPC_IN21700_30T_cycle_#1050.mat
BOOST,1050,0.85829,2.57109,0.8287,3,charge,3,9.674,3.225,2.0,1.9,4.0158,4.2,19.0399,11-05-21_20.03_BOOST_protocol_HPPC_IN21700_30T_cycle_#1050.mat
BOOST,1050,0.85829,2.57109,0.8287,3,charge,3,9.674,3.225,10.0,9.9,4.0158,4.2,19.0399,11-05-21_20.03_BOOST_protocol_HPPC_IN21700_30T_cycle_#1050.mat
BOOST,1050,0.85829,2.57109,0.7428,4,discharge,0,-2.571,0.857,2.0,2.0,3.9103,3.8645,17.812,11-05-21_20.03_BOOST_protocol_HPPC_IN21700_30T_cycle_#1050.mat
BOOST,1050,0.85829,2.57109,0.7428,4,discharge,0,-2.571,0.857,10.0,9.9,3.9103,3.8488,23.9179,11-05-21_20.03_BOOST_protocol_HPPC_IN21700_30T_cycle_#1050.mat
BOOST,1050,0.85829,2.57109,0.7428,4,charge,0,1.287,0.429,2.0,2.0,3.9133,3.9361,17.7211,11-05-21_20.03_BOOST_protocol_HPPC_IN21700_30T_cycle_#1050.mat
BOOST,1050,0.85829,2.57109,0.7428,4,charge,0,1.287,0.429,10.0,9.9,3.9133,3.9425,22.6955,11-05-21_20.03_BOOST_protocol_HPPC_IN21700_30T_cycle_#1050.mat
BOOST,1050,0.85829,2.57109,0.7428,4,discharge,1,-10.287,3.429,2.0,2.0,3.9113,3.7306,17.5659,11-05-21_20.03_BOOST_protocol_HPPC_IN21700_30T_cycle_#1050.mat
BOOST,1050,0.85829,2.57109,0.7428,4,discharge,1,-10.287,3.429,10.0,9.9,3.9113,3.6835,22.1445,11-05-21_20.03_BOOST_protocol_HPPC_IN21700_30T_cycle_#1050.mat
BOOST,1050,0.85829,2.57109,0.7429,4,charge,1,5.143,1.714,2.0,2.0,3.9176,4.0048,16.9552,11-05-21_20.03_BOOST_protocol_HPPC_IN21700_30T_cycle_#1050.mat
BOOST,1050,0.85829,2.57109,0.7429,4,charge,1,5.143,1.714,10.0,9.9,3.9176,4.0259,21.058,11-05-21_20.03_BOOST_protocol_HPPC_IN21700_30T_cycle_#1050.mat
BOOST,1050,0.85829,2.57109,0.7427,4,discharge,2,-20.573,6.858,2.0,2.0,3.9112,3.5717,16.5022,11-05-21_20.03_BOOST_protocol_HPPC_IN21700_30T_cycle_#1050.mat
BOOST,1050,0.85829,2.57109,0.7427,4,discharge,2,-20.573,6.858,10.0,9.9,3.9112,3.4975,20.1089,11-05-21_20.03_BOOST_protocol_HPPC_IN21700_30T_cycle_#1050.mat
BOOST,1050,0.85829,2.57109,0.7429,4,charge,2,15.432,5.144,2.0,2.0,3.9212,4.1615,15.5715,11-05-21_20.03_BOOST_protocol_HPPC_IN21700_30T_cycle_#1050.mat
BOOST,1050,0.85829,2.57109,0.7429,4,charge,2,15.432,5.144,10.0,9.9,3.9212,4.2,18.0664,11-05-21_20.03_BOOST_protocol_HPPC_IN21700_30T_cycle_#1050.mat
BOOST,1050,0.85829,2.57109,0.7426,4,discharge,3,-29.574,9.858,2.0,2.0,3.9124,3.4463,15.7605,11-05-21_20.03_BOOST_protocol_HPPC_IN21700_30T_cycle_#1050.mat
BOOST,1050,0.85829,2.57109,0.7426,4,discharge,3,-29.574,9.858,10.0,9.9,3.9124,3.3468,19.1249,11-05-21_20.03_BOOST_protocol_HPPC_IN21700_30T_cycle_#1050.mat
BOOST,1050,0.85829,2.57109,0.743,4,charge,3,16.691,5.564,2.0,2.0,3.9235,4.2001,16.5718,11-05-21_20.03_BOOST_protocol_HPPC_IN21700_30T_cycle_#1050.mat
BOOST,1050,0.85829,2.57109,0.743,4,charge,3,16.691,5.564,10.0,9.9,3.9235,4.2,16.5658,11-05-21_20.03_BOOST_protocol_HPPC_IN21700_30T_cycle_#1050.mat
BOOST,1050,0.85829,2.57109,0.6571,5,discharge,0,-2.573,0.858,2.0,2.0,3.8258,3.783,16.6317,11-05-21_20.03_BOOST_protocol_HPPC_IN21700_30T_cycle_#1050.mat
BOOST,1050,0.85829,2.57109,0.6571,5,discharge,0,-2.573,0.858,10.0,9.9,3.8258,3.7695,21.8777,11-05-21_20.03_BOOST_protocol_HPPC_IN21700_30T_cycle_#1050.mat
BOOST,1050,0.85829,2.57109,0.6571,5,charge,0,1.286,0.429,2.0,1.9,3.8275,3.8485,16.3246,11-05-21_20.03_BOOST_protocol_HPPC_IN21700_30T_cycle_#1050.mat
BOOST,1050,0.85829,2.57109,0.6571,5,charge,0,1.286,0.429,10.0,9.9,3.8275,3.8543,20.8333,11-05-21_20.03_BOOST_protocol_HPPC_IN21700_30T_cycle_#1050.mat
BOOST,1050,0.85829,2.57109,0.657,5,discharge,1,-10.287,3.429,2.0,2.0,3.8261,3.6588,16.2632,11-05-21_20.03_BOOST_protocol_HPPC_IN21700_30T_cycle_#1050.mat
BOOST,1050,0.85829,2.57109,0.657,5,discharge,1,-10.287,3.429,10.0,9.9,3.8261,3.6143,20.5891,11-05-21_20.03_BOOST_protocol_HPPC_IN21700_30T_cycle_#1050.mat
BOOST,1050,0.85829,2.57109,0.6571,5,charge,1,5.144,1.715,2.0,2.0,3.8313,3.9133,15.94,11-05-21_20.03_BOOST_protocol_HPPC_IN21700_30T_cycle_#1050.mat
BOOST,1050,0.85829,2.57109,0.6571,5,charge,1,5.144,1.715,10.0,9.9,3.8313,3.9341,19.9833,11-05-21_20.03_BOOST_protocol_HPPC_IN21700_30T_cycle_#1050.mat
BOOST,1050,0.85829,2.57109,0.6569,5,discharge,2,-20.572,6.857,2.0,2.0,3.8262,3.5001,15.8516,11-05-21_20.03_BOOST_protocol_HPPC_IN21700_30T_cycle_#1050.mat
BOOST,1050,0.85829,2.57109,0.6569,5,discharge,2,-20.572,6.857,10.0,9.9,3.8262,3.4217,19.6626,11-05-21_20.03_BOOST_protocol_HPPC_IN21700_30T_cycle_#1050.mat
BOOST,1050,0.85829,2.57109,0.6572,5,charge,2,15.431,5.144,2.0,1.9,3.835,4.0694,15.1902,11-05-21_20.03_BOOST_protocol_HPPC_IN21700_30T_cycle_#1050.mat
BOOST,1050,0.85829,2.57109,0.6572,5,charge,2,15.431,5.144,10.0,9.9,3.835,4.1247,18.7739,11-05-21_20.03_BOOST_protocol_HPPC_IN21700_30T_cycle_#1050.mat
BOOST,1050,0.85829,2.57109,0.6569,5,discharge,3,-29.574,9.858,2.0,2.0,3.826,3.3699,15.4223,11-05-21_20.03_BOOST_protocol_HPPC_IN21700_30T_cycle_#1050.mat
BOOST,1050,0.85829,2.57109,0.6569,5,discharge,3,-29.574,9.858,10.0,9.9,3.826,3.2618,19.0776,11-05-21_20.03_BOOST_protocol_HPPC_IN21700_30T_cycle_#1050.mat
BOOST,1050,0.85829,2.57109,0.6573,5,charge,3,22.668,7.556,2.0,1.9,3.8377,4.2001,15.9873,11-05-21_20.03_BOOST_protocol_HPPC_IN21700_30T_cycle_#1050.mat
BOOST,1050,0.85829,2.57109,0.6573,5,charge,3,22.668,7.556,10.0,9.9,3.8377,4.1999,15.9785,11-05-21_20.03_BOOST_protocol_HPPC_IN21700_30T_cycle_#1050.mat
BOOST,1050,0.85829,2.57109,0.5714,6,discharge,0,-2.572,0.857,2.0,2.0,3.7376,3.6955,16.3711,11-05-21_20.03_BOOST_protocol_HPPC_IN21700_30T_cycle_#1050.mat
BOOST,1050,0.85829,2.57109,0.5714,6,discharge,0,-2.572,0.857,10.0,9.9,3.7376,3.6818,21.6986,11-05-21_20.03_BOOST_protocol_HPPC_IN21700_30T_cycle_#1050.mat
BOOST,1050,0.85829,2.57109,0.5714,6,charge,0,1.286,0.429,2.0,2.0,3.7404,3.7614,16.3272,11-05-21_20.03_BOOST_protocol_HPPC_IN21700_30T_cycle_#1050.mat
BOOST,1050,0.85829,2.57109,0.5714,6,charge,0,1.286,0.429,10.0,9.9,3.7404,3.7676,21.1476,11-05-21_20.03_BOOST_protocol_HPPC_IN21700_30T_cycle_#1050.mat
BOOST,1050,0.85829,2.57109,0.5713,6,discharge,1,-10.287,3.429,2.0,2.0,3.7388,3.5693,16.4771,11-05-21_20.03_BOOST_protocol_HPPC_IN21700_30T_cycle_#1050.mat
BOOST,1050,0.85829,2.57109,0.5713,6,discharge,1,-10.287,3.429,10.0,9.9,3.7388,3.5207,21.2015,11-05-21_20.03_BOOST_protocol_HPPC_IN21700_30T_cycle_#1050.mat
BOOST,1050,0.85829,2.57109,0.5714,6,charge,1,5.143,1.714,2.0,2.0,3.7443,3.8275,16.1764,11-05-21_20.03_BOOST_protocol_HPPC_IN21700_30T_cycle_#1050.mat
BOOST,1050,0.85829,2.57109,0.5714,6,charge,1,5.143,1.714,10.0,9.9,3.7443,3.8492,20.3955,11-05-21_20.03_BOOST_protocol_HPPC_IN21700_30T_cycle_#1050.mat
BOOST,1050,0.85829,2.57109,0.5712,6,discharge,2,-20.571,6.857,2.0,1.9,3.7389,3.4147,15.7601,11-05-21_20.03_BOOST_protocol_HPPC_IN21700_30T_cycle_#1050.mat
BOOST,1050,0.85829,2.57109,0.5712,6,discharge,2,-20.571,6.857,10.0,9.9,3.7389,3.3302,19.8678,11-05-21_20.03_BOOST_protocol_HPPC_IN21700_30T_cycle_#1050.mat
BOOST,1050,0.85829,2.57109,0.5715,6,charge,2,15.43,5.143,2.0,1.9,3.7481,3.9807,15.0745,11-05-21_20.03_BOOST_protocol_HPPC_IN21700_30T_cycle_#1050.mat
BOOST,1050,0.85829,2.57109,0.5715,6,charge,2,15.43,5.143,10.0,9.9,3.7481,4.0323,18.4187,11-05-21_20.03_BOOST_protocol_HPPC_IN21700_30T_cycle_#1050.mat
BOOST,1050,0.85829,2.57109,0.5711,6,discharge,3,-29.574,9.858,2.0,1.9,3.7401,3.2894,15.2397,11-05-21_20.03_BOOST_protocol_HPPC_IN21700_30T_cycle_#1050.mat
BOOST,1050,0.85829,2.57109,0.5711,6,discharge,3,-29.574,9.858,10.0,9.9,3.7401,3.1744,19.1283,11-05-21_20.03_BOOST_protocol_HPPC_IN21700_30T_cycle_#1050.mat
BOOST,1050,0.85829,2.57109,0.5716,6,charge,3,25.716,8.572,2.0,2.0,3.7503,4.1182,14.3063,11-05-21_20.03_BOOST_protocol_HPPC_IN21700_30T_cycle_#1050.mat
BOOST,1050,0.85829,2.57109,0.5716,6,charge,3,25.716,8.572,10.0,9.9,3.7503,4.1933,17.2266,11-05-21_20.03_BOOST_protocol_HPPC_IN21700_30T_cycle_#1050.mat
BOOST,1050,0.85829,2.57109,0.4856,7,discharge,0,-2.573,0.858,2.0,2.0,3.658,3.6166,16.0877,11-05-21_20.03_BOOST_protocol_HPPC_IN21700_30T_cycle_#1050.mat
BOOST,1050,0.85829,2.57109,0.4856,7,discharge,0,-2.573,0.858,10.0,9.9,3.658,3.6042,20.9062,11-05-21_20.03_BOOST_protocol_HPPC_IN21700_30T_cycle_#1050.mat
BOOST,1050,0.85829,2.57109,0.4857,7,charge,0,1.286,0.429,2.0,2.0,3.6606,3.6813,16.0927,11-05-21_20.03_BOOST_protocol_HPPC_IN21700_30T_cycle_#1050.mat
BOOST,1050,0.85829,2.57109,0.4857,7,charge,0,1.286,0.429,10.0,9.9,3.6606,3.687,20.524,11-05-21_20.03_BOOST_protocol_HPPC_IN21700_30T_cycle_#1050.mat
BOOST,1050,0.85829,2.57109,0.4856,7,discharge,1,-10.287,3.429,2.0,1.9,3.6592,3.4939,16.0688,11-05-21_20.03_BOOST_protocol_HPPC_IN21700_30T_cycle_#1050.mat
BOOST,1050,0.85829,2.57109,0.4856,7,discharge,1,-10.287,3.429,10.0,9.9,3.6592,3.4476,20.5697,11-05-21_20.03_BOOST_protocol_HPPC_IN21700_30T_cycle_#1050.mat
BOOST,1050,0.85829,2.57109,0.4857,7,charge,1,5.143,1.714,2.0,2.0,3.6644,3.7457,15.8076,11-05-21_20.03_BOOST_protocol_HPPC_IN21700_30T_cycle_#1050.mat
BOOST,1050,0.85829,2.57109,0.4857,7,charge,1,5.143,1.714,10.0,9.9,3.6644,3.7663,19.813,11-05-21_20.03_BOOST_protocol_HPPC_IN21700_30T_cycle_#1050.mat
BOOST,1050,0.85829,2.57109,0.4855,7,discharge,2,-20.573,6.858,2.0,2.0,3.6596,3.3393,15.5689,11-05-21_20.03_BOOST_protocol_HPPC_IN21700_30T_cycle_#1050.mat
BOOST,1050,0.85829,2.57109,0.4855,7,discharge,2,-20.573,6.858,10.0,9.9,3.6596,3.2587,19.4867,11-05-21_20.03_BOOST_protocol_HPPC_IN21700_30T_cycle_#1050.mat
BOOST,1050,0.85829,2.57109,0.4858,7,charge,2,15.432,5.144,2.0,2.0,3.6682,3.8972,14.8393,11-05-21_20.03_BOOST_protocol_HPPC_IN21700_30T_cycle_#1050.mat
BOOST,1050,0.85829,2.57109,0.4858,7,charge,2,15.432,5.144,10.0,9.9,3.6682,3.9453,17.9562,11-05-21_20.03_BOOST_protocol_HPPC_IN21700_30T_cycle_#1050.mat
BOOST,1050,0.85829,2.57109,0.4854,7,discharge,3,-29.574,9.858,2.0,2.0,3.6602,3.2151,15.0504,11-05-21_20.03_BOOST_protocol_HPPC_IN21700_30T_cycle_#1050.mat
BOOST,1050,0.85829,2.57109,0.4854,7,discharge,3,-29.574,9.858,10.0,9.9,3.6602,3.1035,18.824,11-05-21_20.03_BOOST_protocol_HPPC_IN21700_30T_cycle_#1050.mat
BOOST,1050,0.85829,2.57109,0.4859,7,charge,3,25.718,8.573,2.0,2.0,3.6711,4.0304,13.9708,11-05-21_20.03_BOOST_protocol_HPPC_IN21700_30T_cycle_#1050.mat
