Repository: KikETs/ECM_HYBRID_BMS_JOINT

## Results

| Arm | Model | Size | Protocol | Result | Worst cell |
|---|---|---|---|---|---|
| SOP | 2RC table + trim (A8) | 4 effective coefficients, 2 EW states | leave-one-cell-out | usable current 69.6 % discharge, 59.5 % charge (τ = 10 s) | 59.9 % / 53.5 % (BOOST_REST) |
| SOH | dQ/dV ridge | 65 coefficients | leave-one-cell-out | RMSE 0.0094, bias −0.0005 | 0.0130 (BOOST_REST) |
| SOC | 2RC EKF, low-current gate | 3 states | leave-one-cell-out | **2.34 %p** over six sensor disturbances on estimated SOH (2.325 on true SOH), per cell 2.00–2.75 | 4.60 %p (BOOST_NEGPULSE_1S, current offset −0.10 A) |

The SOH arm was a 10,945-parameter CNN until the second audit round. Nested

File: analysis/uypydj_ecm.csv (part 60 of 80)
cell,cycle,SOH,CAP_Ah,SOC,direction,rate_rank,I_A,V_pre_V,rest_before_s,n_points,R0_mOhm,R1_mOhm,tau1_s,R2_mOhm,tau2_s,fit_rmse_mV
BOOST_NEGPULSE_1S,1056,0.8388,2.49492,0.2522,discharge,1,-9.969,3.4365,635.4,101,11.9985,9.4537,0.2562,33.1748,13.5467,1.3212
BOOST_NEGPULSE_1S,1056,0.8388,2.49492,0.2524,charge,1,4.984,3.4462,160.7,101,11.6328,8.1724,0.1984,7.4885,6.2648,0.3928
BOOST_NEGPULSE_1S,1056,0.8388,2.49492,0.2521,discharge,2,-19.937,3.4381,680.4,101,11.9351,7.5256,0.2196,68.3187,24.959,2.1739
BOOST_NEGPULSE_1S,1056,0.8388,2.49492,0.2525,charge,2,14.955,3.4527,280.5,101,11.2934,5.1618,0.1325,6.9008,8.684,0.8095
BOOST_NEGPULSE_1S,1056,0.8388,2.49492,0.2525,charge,3,24.922,3.4559,352.6,101,11.0369,3.6076,0.1031,6.5699,8.7211,0.9552
BOOST_NEGPULSE_1S,1056,0.8388,2.49492,0.2108,discharge,0,-2.493,3.3919,5069.9,101,12.1872,13.0307,0.3446,38.6068,11.2222,0.4177
BOOST_NEGPULSE_1S,1056,0.8388,2.49492,0.2108,charge,0,1.247,3.3959,70.3,101,11.8707,11.7643,0.2809,18.3328,7.4849,0.1702
BOOST_NEGPULSE_1S,1056,0.8388,2.49492,0.2107,discharge,1,-9.969,3.3933,635.3,101,12.5075,11.6679,0.3405,78.1489,17.9137,1.7282
BOOST_NEGPULSE_1S,1056,0.8388,2.49492,0.2108,charge,1,4.984,3.4075,160.7,101,11.9057,8.7915,0.2131,9.4278,5.2736,0.4141
BOOST_NEGPULSE_1S,1056,0.8388,2.49492,0.2109,charge,2,14.955,3.4174,248.2,101,11.3437,5.5506,0.1462,5.5955,6.3033,1.0481
BOOST_NEGPULSE_1S,1056,0.8388,2.49492,0.211,charge,3,24.924,3.4195,264.9,101,11.1055,4.0593,0.1154,5.676,8.1722,1.3498
BOOST_NEGPULSE_1S,1093,0.82741,2.46106,1.0,discharge,0,-2.457,4.1202,99999.0,99,3.4354,23.0604,0.419,16.3234,5.0498,0.3153
BOOST_NEGPULSE_1S,1093,0.82741,2.46106,1.0,charge,0,1.229,4.1353,69.5,101,11.9446,19.3571,0.3912,28.0555,7.4185,0.2316
BOOST_NEGPULSE_1S,1093,0.82741,2.46106,0.9999,discharge,1,-9.829,4.1293,635.3,101,11.8572,14.1056,0.2469,6.979,3.4841,0.989
BOOST_NEGPULSE_1S,1093,0.82741,2.46106,1.0,charge,1,1.361,4.1405,160.5,101,43.7539,0.01,0.05,0.01,2999.9837,0.2316
BOOST_NEGPULSE_1S,1093,0.82741,2.46106,0.9998,discharge,2,-19.657,4.1272,637.2,101,11.748,10.3496,0.1874,4.9519,4.1015,1.8488
BOOST_NEGPULSE_1S,1093,0.82741,2.46106,1.0,charge,2,1.266,4.1457,280.6,101,42.9489,0.01,0.05,0.01,2988.1148,0.4265
BOOST_NEGPULSE_1S,1093,0.82741,2.46106,0.9998,discharge,3,-28.257,4.1273,635.9,101,11.6407,8.4468,0.1596,4.6459,4.648,2.3275
BOOST_NEGPULSE_1S,1093,0.82741,2.46106,1.0,charge,3,1.277,4.1499,385.9,85,39.2773,0.01,0.05,0.01,3000.0,0.4717
BOOST_NEGPULSE_1S,1093,0.82741,2.46106,0.959,discharge,0,-2.456,4.0851,4787.5,101,11.8712,14.6958,0.2984,10.6438,4.7523,0.296
BOOST_NEGPULSE_1S,1093,0.82741,2.46106,0.9591,charge,0,1.229,4.0872,70.2,101,11.8403,14.693,0.3019,12.7879,5.4737,0.1782
BOOST_NEGPULSE_1S,1093,0.82741,2.46106,0.959,discharge,1,-9.829,4.0855,635.3,101,11.7627,11.8356,0.2194,6.915,4.936,0.8987
BOOST_NEGPULSE_1S,1093,0.82741,2.46106,0.9591,charge,1,3.317,4.0909,160.8,101,16.7804,16.1325,0.1318,0.01,3000.0,0.5826
BOOST_NEGPULSE_1S,1093,0.82741,2.46106,0.9589,discharge,2,-19.656,4.0861,660.9,101,11.7156,8.7675,0.1655,5.8189,5.4963,1.4737
BOOST_NEGPULSE_1S,1093,0.82741,2.46106,0.9591,charge,2,3.192,4.0954,280.7,101,32.7987,0.01,0.05,0.01,2999.997,0.695
BOOST_NEGPULSE_1S,1093,0.82741,2.46106,0.9588,discharge,3,-28.255,4.0873,659.5,101,11.6016,7.1883,0.1421,5.6056,5.7927,1.8273
BOOST_NEGPULSE_1S,1093,0.82741,2.46106,0.9591,charge,3,3.025,4.0994,386.0,101,33.2809,0.01,0.05,0.01,3000.0,0.6875
BOOST_NEGPULSE_1S,1093,0.82741,2.46106,0.9181,discharge,0,-2.456,4.0718,4808.3,101,11.4793,12.0226,0.2604,12.9946,6.5562,0.3072
BOOST_NEGPULSE_1S,1093,0.82741,2.46106,0.9181,charge,0,1.229,4.0742,70.3,101,12.2689,11.985,0.2534,10.4165,5.2356,0.1546
BOOST_NEGPULSE_1S,1093,0.82741,2.46106,0.918,discharge,1,-9.827,4.0731,635.3,101,11.791,10.0012,0.2013,9.2367,5.9305,0.8838
BOOST_NEGPULSE_1S,1093,0.82741,2.46106,0.9181,charge,1,4.324,4.0784,160.8,101,13.0817,3.677,0.0818,11.3805,0.3631,0.2532
BOOST_NEGPULSE_1S,1093,0.82741,2.46106,0.9179,discharge,2,-19.656,4.0738,672.6,101,11.6632,7.7028,0.156,7.2745,5.751,1.4388
BOOST_NEGPULSE_1S,1093,0.82741,2.46106,0.9182,charge,2,4.253,4.0812,281.3,101,27.9538,0.01,0.05,0.01,3000.0,0.7437
BOOST_NEGPULSE_1S,1093,0.82741,2.46106,0.9179,discharge,3,-28.255,4.0751,672.3,101,11.5336,6.4341,0.1365,6.6904,5.8795,1.8233
BOOST_NEGPULSE_1S,1093,0.82741,2.46106,0.9182,charge,3,4.127,4.0836,386.7,101,28.2185,0.01,0.05,0.01,2999.9997,0.6641
BOOST_NEGPULSE_1S,1093,0.82741,2.46106,0.8362,discharge,0,-2.456,3.9922,5360.4,101,11.5422,8.3873,0.2133,16.1171,7.8972,0.2662
BOOST_NEGPULSE_1S,1093,0.82741,2.46106,0.8362,charge,0,1.231,3.995,70.3,101,11.5229,8.1447,0.2049,13.6446,7.1476,0.1516
BOOST_NEGPULSE_1S,1093,0.82741,2.46106,0.8361,discharge,1,-9.829,3.9928,635.4,101,11.5126,7.4188,0.1837,10.4733,5.7416,0.7968
BOOST_NEGPULSE_1S,1093,0.82741,2.46106,0.8362,charge,1,4.914,4.0008,160.5,101,11.51,7.5423,0.1871,11.3127,6.8137,0.4402
BOOST_NEGPULSE_1S,1093,0.82741,2.46106,0.836,discharge,2,-19.656,3.9947,680.4,101,11.5499,6.0,0.1504,7.7431,5.209,1.5416
BOOST_NEGPULSE_1S,1093,0.82741,2.46106,0.8363,charge,2,8.545,4.006,280.7,101,19.5517,3.17,0.05,0.01,2999.9896,1.1922
BOOST_NEGPULSE_1S,1093,0.82741,2.46106,0.836,discharge,3,-28.256,3.9961,724.2,101,11.4143,5.1622,0.1384,7.0425,5.428,2.1268
BOOST_NEGPULSE_1S,1093,0.82741,2.46106,0.8363,charge,3,8.47,4.0099,384.8,101,22.4524,0.01,0.05,0.01,3000.0,0.817
BOOST_NEGPULSE_1S,1093,0.82741,2.46106,0.7543,discharge,0,-2.457,3.9033,5415.3,101,11.3764,6.9571,0.1834,13.5693,7.7643,0.2309
BOOST_NEGPULSE_1S,1093,0.82741,2.46106,0.7543,charge,0,1.23,3.9046,70.3,101,11.9561,6.8623,0.1859,11.3881,7.0788,0.1437
BOOST_NEGPULSE_1S,1093,0.82741,2.46106,0.7542,discharge,1,-9.828,3.9037,635.4,101,11.4969,6.2479,0.1677,9.1324,5.9869,0.7682
BOOST_NEGPULSE_1S,1093,0.82741,2.46106,0.7543,charge,1,4.916,3.9098,160.5,101,11.2903,6.3542,0.1669,9.6519,6.5736,0.4016
BOOST_NEGPULSE_1S,1093,0.82741,2.46106,0.7541,discharge,2,-19.655,3.9031,680.5,101,11.3302,5.23,0.1417,7.3959,5.8738,1.3801
BOOST_NEGPULSE_1S,1093,0.82741,2.46106,0.7544,charge,2,14.537,3.914,280.8,101,11.2716,3.9097,0.0788,4.585,1.5897,1.5228
BOOST_NEGPULSE_1S,1093,0.82741,2.46106,0.7541,discharge,3,-28.256,3.9045,790.7,101,11.2583,4.5223,0.1305,7.074,6.2979,1.827
BOOST_NEGPULSE_1S,1093,0.82741,2.46106,0.7545,charge,3,14.646,3.9172,386.0,101,19.3212,0.01,2999.9992,0.01,2999.9992,0.7493
BOOST_NEGPULSE_1S,1093,0.82741,2.46106,0.6724,discharge,0,-2.454,3.8234,5486.7,101,11.2866,6.0837,0.1707,12.0567,8.0748,0.1888
BOOST_NEGPULSE_1S,1093,0.82741,2.46106,0.6724,charge,0,1.23,3.8253,70.4,101,11.0551,6.0402,0.17,10.1751,7.1842,0.1321
BOOST_NEGPULSE_1S,1093,0.82741,2.46106,0.6723,discharge,1,-9.828,3.8238,635.4,101,11.3481,5.5058,0.158,9.4358,6.5552,0.6797
BOOST_NEGPULSE_1S,1093,0.82741,2.46106,0.6724,charge,1,4.915,3.8294,160.4,101,11.1836,5.5511,0.1539,8.3203,6.1425,0.3434
BOOST_NEGPULSE_1S,1093,0.82741,2.46106,0.6722,discharge,2,-19.657,3.8244,680.3,101,11.302,4.6662,0.1437,7.9753,6.3592,1.2361
BOOST_NEGPULSE_1S,1093,0.82741,2.46106,0.6725,charge,2,14.741,3.8332,280.1,101,11.0484,4.4847,0.1303,6.7692,6.7826,0.9484
BOOST_NEGPULSE_1S,1093,0.82741,2.46106,0.6722,discharge,3,-28.255,3.8246,800.5,101,11.2614,3.9787,0.1257,7.6854,6.6845,1.7526
BOOST_NEGPULSE_1S,1093,0.82741,2.46106,0.6726,charge,3,20.648,3.8363,386.1,101,13.009,1.9898,0.05,2.6215,0.1914,0.3757
BOOST_NEGPULSE_1S,1093,0.82741,2.46106,0.5905,discharge,0,-2.456,3.7418,5558.8,101,11.2517,5.8713,0.1688,12.4447,8.349,0.2057
BOOST_NEGPULSE_1S,1093,0.82741,2.46106,0.5905,charge,0,1.229,3.7438,70.3,101,11.0408,5.842,0.1598,11.0898,7.9711,0.1231
BOOST_NEGPULSE_1S,1093,0.82741,2.46106,0.5904,discharge,1,-9.827,3.7424,635.4,101,11.2129,5.4129,0.1542,10.1566,7.0062,0.6648
BOOST_NEGPULSE_1S,1093,0.82741,2.46106,0.5905,charge,1,4.915,3.7483,160.5,101,11.2228,5.2167,0.1527,8.9942,6.3876,0.3069
BOOST_NEGPULSE_1S,1093,0.82741,2.46106,0.5903,discharge,2,-19.657,3.7431,680.3,100,11.1708,4.561,0.1363,8.3129,6.1789,1.2791
BOOST_NEGPULSE_1S,1093,0.82741,2.46106,0.5906,charge,2,14.742,3.7523,280.7,101,11.0056,4.2622,0.1252,6.4054,5.8061,0.9412
BOOST_NEGPULSE_1S,1093,0.82741,2.46106,0.5903,discharge,3,-28.255,3.7438,800.5,101,11.1707,3.9151,0.13,7.9104,6.4012,1.8132
BOOST_NEGPULSE_1S,1093,0.82741,2.46106,0.5907,charge,3,24.569,3.7548,385.6,101,10.8413,3.1311,0.0852,4.6052,3.6497,1.8173
BOOST_NEGPULSE_1S,1093,0.82741,2.46106,0.5086,discharge,0,-2.455,3.6627,5610.4,101,11.1702,6.0744,0.1732,11.5437,8.1623,0.1815
BOOST_NEGPULSE_1S,1093,0.82741,2.46106,0.5086,charge,0,1.23,3.6645,70.3,101,11.3344,5.9128,0.1696,10.3324,7.8207,0.1178
BOOST_NEGPULSE_1S,1093,0.82741,2.46106,0.5085,discharge,1,-9.828,3.6633,635.4,101,11.2669,5.528,0.1583,9.6918,7.0498,0.659
BOOST_NEGPULSE_1S,1093,0.82741,2.46106,0.5086,charge,1,4.915,3.6691,160.4,101,11.1859,5.4214,0.1577,9.1063,7.024,0.2886
BOOST_NEGPULSE_1S,1093,0.82741,2.46106,0.5084,discharge,2,-19.657,3.664,680.3,101,11.207,4.6586,0.1364,8.3022,6.4776,1.226
BOOST_NEGPULSE_1S,1093,0.82741,2.46106,0.5087,charge,2,14.742,3.6732,281.4,101,11.1478,4.179,0.1256,6.4115,5.9965,0.7958
BOOST_NEGPULSE_1S,1093,0.82741,2.46106,0.5084,discharge,3,-28.255,3.6644,800.6,101,11.1497,4.0363,0.131,8.1437,6.8732,1.7651
BOOST_NEGPULSE_1S,1093,0.82741,2.46106,0.5088,charge,3,24.569,3.6759,385.8,101,10.9152,3.3797,0.1065,5.509,6.093,1.2873
BOOST_NEGPULSE_1S,1093,0.82741,2.46106,0.4267,discharge,0,-2.457,3.5993,5612.2,101,11.3916,6.6968,0.1875,12.1013,8.3791,0.2019
BOOST_NEGPULSE_1S,1093,0.82741,2.46106,0.4267,charge,0,1.228,3.6013,70.3,101,11.2695,6.6,0.1839,10.4294,7.8565,0.1151
BOOST_NEGPULSE_1S,1093,0.82741,2.46106,0.4266,discharge,1,-9.828,3.6,635.4,101,11.4418,6.0802,0.1671,10.2509,7.2666,0.7133
BOOST_NEGPULSE_1S,1093,0.82741,2.46106,0.4267,charge,1,4.915,3.6058,160.7,101,11.2961,5.9864,0.1601,9.2803,7.3276,0.3488
BOOST_NEGPULSE_1S,1093,0.82741,2.46106,0.4265,discharge,2,-19.657,3.6004,680.5,101,11.3047,5.1361,0.1465,9.4227,7.288,1.3264
BOOST_NEGPULSE_1S,1093,0.82741,2.46106,0.4268,charge,2,14.74,3.6112,280.6,101,11.1444,4.5139,0.1206,6.5143,6.0626,0.7016
BOOST_NEGPULSE_1S,1093,0.82741,2.46106,0.4264,discharge,3,-28.254,3.6013,800.3,101,11.276,4.4364,0.14,10.1755,8.6129,1.9788
BOOST_NEGPULSE_1S,1093,0.82741,2.46106,0.4269,charge,3,24.57,3.6153,385.9,101,10.9667,3.5107,0.1021,5.2749,5.727,1.1284
BOOST_NEGPULSE_1S,1093,0.82741,2.46106,0.3448,discharge,0,-2.455,3.5223,5609.7,101,11.5137,8.2219,0.2105,14.075,8.3052,0.241
BOOST_NEGPULSE_1S,1093,0.82741,2.46106,0.3448,charge,0,1.23,3.5236,70.3,101,12.1301,7.9283,0.2079,11.0453,7.6434,0.1558
BOOST_NEGPULSE_1S,1093,0.82741,2.46106,0.3447,discharge,1,-9.828,3.523,635.4,101,11.7228,7.3134,0.1991,12.8356,7.8851,0.845
BOOST_NEGPULSE_1S,1093,0.82741,2.46106,0.3448,charge,1,4.914,3.5297,160.8,101,11.4166,7.1269,0.1797,9.7648,7.6123,0.37
BOOST_NEGPULSE_1S,1093,0.82741,2.46106,0.3446,discharge,2,-19.655,3.5243,680.3,101,11.5577,6.2071,0.1766,15.1371,10.2821,1.8111
BOOST_NEGPULSE_1S,1093,0.82741,2.46106,0.3449,charge,2,14.743,3.5362,281.3,101,11.2016,5.1424,0.1311,7.6391,7.5659,0.799
BOOST_NEGPULSE_1S,1093,0.82741,2.46106,0.3446,discharge,3,-28.256,3.5255,800.3,101,11.4753,5.4291,0.1734,22.8101,16.4043,2.6716
BOOST_NEGPULSE_1S,1093,0.82741,2.46106,0.345,charge,3,24.57,3.5407,386.0,101,10.9792,3.8028,0.1029,6.0984,6.4981,0.9985
BOOST_NEGPULSE_1S,1093,0.82741,2.46106,0.3038,discharge,0,-2.457,3.4794,5070.3,101,11.7469,9.2739,0.2347,15.8508,8.0608,0.2803
BOOST_NEGPULSE_1S,1093,0.82741,2.46106,0.3039,charge,0,1.23,3.4813,70.3,101,11.6228,8.949,0.2302,10.9796,6.9661,0.143
BOOST_NEGPULSE_1S,1093,0.82741,2.46106,0.3038,discharge,1,-9.826,3.479,635.4,101,11.7037,8.4493,0.2208,17.3879,9.2757,1.0507
BOOST_NEGPULSE_1S,1093,0.82741,2.46106,0.3039,charge,1,4.915,3.4868,160.7,101,11.5289,7.8561,0.1911,9.358,7.6459,0.4046
BOOST_NEGPULSE_1S,1093,0.82741,2.46106,0.3037,discharge,2,-19.656,3.4806,680.3,101,11.6964,7.0162,0.1968,27.0996,15.1594,1.9731
BOOST_NEGPULSE_1S,1093,0.82741,2.46106,0.3039,charge,2,14.741,3.4927,280.8,101,11.2777,5.3664,0.1314,7.743,8.0335,0.7947
BOOST_NEGPULSE_1S,1093,0.82741,2.46106,0.3036,discharge,3,-28.256,3.4811,800.6,101,11.6986,6.1314,0.2078,68.3796,39.5681,3.3006
BOOST_NEGPULSE_1S,1093,0.82741,2.46106,0.3041,charge,3,24.569,3.497,386.1,101,11.0105,3.8628,0.1054,6.5805,7.3969,1.042
BOOST_NEGPULSE_1S,1093,0.82741,2.46106,0.2628,discharge,0,-2.457,3.4391,5071.9,101,11.9713,10.8201,0.2773,21.2316,8.8257,0.3015
BOOST_NEGPULSE_1S,1093,0.82741,2.46106,0.2629,charge,0,1.23,3.4419,70.3,101,11.6501,10.3219,0.2481,12.1279,6.1369,0.1678
BOOST_NEGPULSE_1S,1093,0.82741,2.46106,0.2628,discharge,1,-9.827,3.4396,635.4,101,11.9769,9.9508,0.263,32.3521,12.9442,1.3283
BOOST_NEGPULSE_1S,1093,0.82741,2.46106,0.2629,charge,1,4.915,3.4497,160.4,101,11.6349,8.6869,0.2052,7.9589,6.0634,0.4094
BOOST_NEGPULSE_1S,1093,0.82741,2.46106,0.2627,discharge,2,-19.655,3.441,680.3,101,11.9382,7.96,0.2292,64.7687,24.0779,2.2678
BOOST_NEGPULSE_1S,1093,0.82741,2.46106,0.263,charge,2,14.742,3.4564,280.7,101,11.2689,5.647,0.1421,6.9811,8.4643,0.8018
BOOST_NEGPULSE_1S,1093,0.82741,2.46106,0.2631,charge,3,24.57,3.4597,356.0,101,11.0989,3.9066,0.108,6.6266,8.6057,0.9544
BOOST_NEGPULSE_1S,1093,0.82741,2.46106,0.2219,discharge,0,-2.457,3.396,5072.0,101,12.3086,13.3699,0.3556,38.3383,11.1544,0.3879
BOOST_NEGPULSE_1S,1093,0.82741,2.46106,0.222,charge,0,1.229,3.3999,70.3,101,11.8904,12.3789,0.2952,18.9837,7.6221,0.169
BOOST_NEGPULSE_1S,1093,0.82741,2.46106,0.2219,discharge,1,-9.827,3.3973,635.4,101,12.3964,12.0431,0.339,72.4691,17.2016,1.7401
BOOST_NEGPULSE_1S,1093,0.82741,2.46106,0.222,charge,1,4.916,3.4119,160.2,101,11.719,9.44,0.2206,9.8864,5.3197,0.4448
BOOST_NEGPULSE_1S,1093,0.82741,2.46106,0.2221,charge,2,14.743,3.422,253.5,101,11.3467,5.9429,0.1484,5.7446,6.223,1.0604
BOOST_NEGPULSE_1S,1093,0.82741,2.46106,0.2221,charge,3,24.57,3.4238,272.5,101,11.1953,4.3068,0.1181,5.7462,8.0305,1.3408
BOOST_NEGPULSE_1S,1131,0.82867,2.46478,1.0,discharge,0,-2.462,4.1182,99999.0,99,3.5061,23.4691,0.4335,16.3626,5.0247,0.3037
BOOST_NEGPULSE_1S,1131,0.82867,2.46478,1.0,charge,0,1.231,4.1339,69.5,101,12.2569,19.8344,0.4119,28.9434,7.7204,0.2199
BOOST_NEGPULSE_1S,1131,0.82867,2.46478,0.9999,discharge,1,-9.852,4.1278,635.3,101,11.969,14.4173,0.2519,7.0778,3.5341,1.034
BOOST_NEGPULSE_1S,1131,0.82867,2.46478,1.0,charge,1,1.362,4.1392,160.4,101,42.254,2.4165,0.05,0.01,3000.0,0.3362
BOOST_NEGPULSE_1S,1131,0.82867,2.46478,0.9998,discharge,2,-19.701,4.1264,637.2,101,11.9039,10.5777,0.1918,5.2273,4.4067,1.841
BOOST_NEGPULSE_1S,1131,0.82867,2.46478,1.0,charge,2,1.268,4.1439,281.2,101,44.2721,0.01,0.05,0.01,2978.6785,0.3948
BOOST_NEGPULSE_1S,1131,0.82867,2.46478,0.9998,discharge,3,-28.321,4.126,635.9,101,11.9446,8.439,0.1629,5.1212,5.1345,2.3506
BOOST_NEGPULSE_1S,1131,0.82867,2.46478,1.0,charge,3,1.291,4.1492,386.6,83,39.3896,0.01,0.05,0.01,2999.9999,0.4429
BOOST_NEGPULSE_1S,1131,0.82867,2.46478,0.9589,discharge,0,-2.462,4.0845,4787.8,101,12.0334,15.0509,0.3064,10.7667,4.7858,0.3093
BOOST_NEGPULSE_1S,1131,0.82867,2.46478,0.959,charge,0,1.231,4.0866,70.4,101,12.0904,14.9455,0.3092,12.8389,5.3941,0.1642
BOOST_NEGPULSE_1S,1131,0.82867,2.46478,0.9589,discharge,1,-9.852,4.085,635.3,101,11.9252,12.0845,0.2247,7.2527,5.146,0.9165
BOOST_NEGPULSE_1S,1131,0.82867,2.46478,0.959,charge,1,3.274,4.0902,160.7,101,17.5001,16.063,0.1295,0.01,3000.0,0.6107
BOOST_NEGPULSE_1S,1131,0.82867,2.46478,0.9588,discharge,2,-19.699,4.0855,660.4,101,11.9794,8.8124,0.1711,6.25,5.741,1.442
BOOST_NEGPULSE_1S,1131,0.82867,2.46478,0.959,charge,2,3.146,4.094,281.2,101,33.7228,0.01,0.05,0.01,2999.9974,0.6632
BOOST_NEGPULSE_1S,1131,0.82867,2.46478,0.9587,discharge,3,-28.32,4.0867,658.7,101,11.8856,7.1828,0.1476,6.1791,6.2142,1.7668
BOOST_NEGPULSE_1S,1131,0.82867,2.46478,0.959,charge,3,2.973,4.0991,385.7,101,33.9754,0.01,0.05,0.01,3000.0,0.7683
BOOST_NEGPULSE_1S,1131,0.82867,2.46478,0.9179,discharge,0,-2.462,4.0724,4807.9,101,12.1981,12.2396,0.2723,13.639,6.7615,0.2733
BOOST_NEGPULSE_1S,1131,0.82867,2.46478,0.9179,charge,0,1.231,4.0738,70.2,101,12.3807,12.3086,0.2613,10.5577,5.2861,0.1562
BOOST_NEGPULSE_1S,1131,0.82867,2.46478,0.9178,discharge,1,-9.852,4.0727,635.3,101,11.867,10.267,0.2076,9.7281,5.971,0.9079
BOOST_NEGPULSE_1S,1131,0.82867,2.46478,0.918,charge,1,4.268,4.0778,160.4,101,13.3477,2.5297,0.067,12.7677,0.3149,0.2674
BOOST_NEGPULSE_1S,1131,0.82867,2.46478,0.9178,discharge,2,-19.7,4.0732,671.8,101,11.7459,7.9011,0.1668,7.7037,5.8492,1.3686
BOOST_NEGPULSE_1S,1131,0.82867,2.46478,0.918,charge,2,4.196,4.0807,280.4,101,28.4496,0.01,0.05,0.01,2999.9873,0.7218
BOOST_NEGPULSE_1S,1131,0.82867,2.46478,0.9177,discharge,3,-28.319,4.0747,671.6,101,11.7081,6.5059,0.1398,7.2119,6.057,1.8976
BOOST_NEGPULSE_1S,1131,0.82867,2.46478,0.918,charge,3,4.072,4.0833,386.5,101,28.6746,0.01,0.05,0.01,2999.9421,0.6878
BOOST_NEGPULSE_1S,1131,0.82867,2.46478,0.8358,discharge,0,-2.463,3.9886,5359.9,101,11.818,8.5985,0.2217,16.8703,7.9308,0.2675
BOOST_NEGPULSE_1S,1131,0.82867,2.46478,0.8358,charge,0,1.231,3.9918,70.3,101,11.3777,8.6953,0.2026,13.9776,6.9976,0.1565
BOOST_NEGPULSE_1S,1131,0.82867,2.46478,0.8357,discharge,1,-9.851,3.9901,635.3,101,11.7295,7.6939,0.1861,10.6317,5.5501,0.8612
BOOST_NEGPULSE_1S,1131,0.82867,2.46478,0.8358,charge,1,4.925,3.9979,160.1,101,11.5428,7.8594,0.1908,11.5345,6.7772,0.4512
BOOST_NEGPULSE_1S,1131,0.82867,2.46478,0.8357,discharge,2,-19.701,3.9913,680.3,101,11.6274,6.2721,0.1555,7.935,5.2247,1.6227
BOOST_NEGPULSE_1S,1131,0.82867,2.46478,0.8359,charge,2,8.508,4.0031,280.4,101,19.7909,3.3696,0.05,0.01,2999.9785,1.1797
BOOST_NEGPULSE_1S,1131,0.82867,2.46478,0.8356,discharge,3,-28.32,3.9928,723.2,101,11.6189,5.2751,0.147,7.3465,5.6217,2.0706
BOOST_NEGPULSE_1S,1131,0.82867,2.46478,0.836,charge,3,8.428,4.0063,385.6,101,22.9933,0.01,0.05,0.01,3000.0,0.8879
BOOST_NEGPULSE_1S,1131,0.82867,2.46478,0.7537,discharge,0,-2.462,3.8993,5412.0,101,11.5339,7.274,0.1926,13.7057,7.421,0.2429
BOOST_NEGPULSE_1S,1131,0.82867,2.46478,0.7537,charge,0,1.231,3.9013,70.4,101,11.5175,7.364,0.1905,11.5718,6.9561,0.1569
BOOST_NEGPULSE_1S,1131,0.82867,2.46478,0.7537,discharge,1,-9.85,3.8997,635.3,101,11.5785,6.636,0.1712,9.1351,5.9541,0.8039
BOOST_NEGPULSE_1S,1131,0.82867,2.46478,0.7538,charge,1,4.926,3.906,160.7,101,11.5491,6.6468,0.1777,10.1969,6.8383,0.3756
BOOST_NEGPULSE_1S,1131,0.82867,2.46478,0.7536,discharge,2,-19.7,3.8992,680.3,101,11.4873,5.4383,0.1445,7.6517,6.1184,1.3504
BOOST_NEGPULSE_1S,1131,0.82867,2.46478,0.7539,charge,2,14.39,3.9106,280.6,101,11.5056,4.0769,0.0786,4.5988,1.3759,1.4273
BOOST_NEGPULSE_1S,1131,0.82867,2.46478,0.7535,discharge,3,-28.319,3.9006,788.9,101,11.4841,4.6038,0.1355,7.5108,6.7055,1.7311
BOOST_NEGPULSE_1S,1131,0.82867,2.46478,0.7539,charge,3,14.445,3.9133,385.8,101,19.8626,0.01,2999.9436,0.01,2999.9437,1.0409
BOOST_NEGPULSE_1S,1131,0.82867,2.46478,0.6716,discharge,0,-2.461,3.8182,5481.6,101,11.4233,6.4533,0.1792,12.3893,8.0635,0.2153
BOOST_NEGPULSE_1S,1131,0.82867,2.46478,0.6717,charge,0,1.231,3.8202,70.3,101,11.3716,6.3327,0.1682,10.3696,7.0511,0.1246
BOOST_NEGPULSE_1S,1131,0.82867,2.46478,0.6716,discharge,1,-9.85,3.819,635.3,101,11.4718,5.837,0.1611,9.6604,6.4775,0.6807
BOOST_NEGPULSE_1S,1131,0.82867,2.46478,0.6717,charge,1,4.927,3.8245,160.6,101,11.397,5.8108,0.1632,8.3284,5.9581,0.3325
BOOST_NEGPULSE_1S,1131,0.82867,2.46478,0.6715,discharge,2,-19.7,3.8196,680.5,101,11.3666,4.9569,0.143,8.252,6.3822,1.3338
BOOST_NEGPULSE_1S,1131,0.82867,2.46478,0.6718,charge,2,14.776,3.8286,281.1,101,11.1723,4.6957,0.134,6.7478,6.6715,0.9973
BOOST_NEGPULSE_1S,1131,0.82867,2.46478,0.6714,discharge,3,-28.319,3.8198,800.3,101,11.286,4.2556,0.1332,8.1284,6.9148,1.7971
BOOST_NEGPULSE_1S,1131,0.82867,2.46478,0.6718,charge,3,20.519,3.8311,385.4,101,13.1427,1.8402,0.05,3.0011,0.1584,0.318
BOOST_NEGPULSE_1S,1131,0.82867,2.46478,0.5895,discharge,0,-2.461,3.7364,5557.5,101,11.4,6.3032,0.1811,12.8654,8.4564,0.1953
BOOST_NEGPULSE_1S,1131,0.82867,2.46478,0.5896,charge,0,1.231,3.7386,70.3,101,11.2808,6.2065,0.1716,11.3721,7.9082,0.1217
BOOST_NEGPULSE_1S,1131,0.82867,2.46478,0.5895,discharge,1,-9.851,3.7365,635.3,101,11.3527,5.6837,0.1593,10.3319,6.879,0.6935
BOOST_NEGPULSE_1S,1131,0.82867,2.46478,0.5896,charge,1,4.927,3.7432,160.4,101,11.2327,5.7004,0.1545,9.021,6.1218,0.3324
BOOST_NEGPULSE_1S,1131,0.82867,2.46478,0.5894,discharge,2,-19.702,3.7381,680.3,101,11.3516,4.776,0.1415,8.5742,6.2336,1.3265
BOOST_NEGPULSE_1S,1131,0.82867,2.46478,0.5897,charge,2,14.775,3.7474,281.2,101,11.2451,4.4212,0.1343,6.4553,5.8427,0.9394
BOOST_NEGPULSE_1S,1131,0.82867,2.46478,0.5893,discharge,3,-28.32,3.7388,800.2,101,11.2636,4.167,0.1345,8.3131,6.6123,1.8688
BOOST_NEGPULSE_1S,1131,0.82867,2.46478,0.5898,charge,3,24.627,3.7509,385.6,101,10.9688,3.1618,0.084,4.4467,3.1558,2.0094
BOOST_NEGPULSE_1S,1131,0.82867,2.46478,0.5074,discharge,0,-2.461,3.6594,5609.2,101,11.3371,6.6004,0.1785,11.8146,8.1274,0.2095
BOOST_NEGPULSE_1S,1131,0.82867,2.46478,0.5075,charge,0,1.231,3.6612,70.3,101,11.4106,6.3209,0.1722,10.4779,7.6742,0.1174
BOOST_NEGPULSE_1S,1131,0.82867,2.46478,0.5074,discharge,1,-9.853,3.66,635.3,101,11.4302,5.9106,0.1638,9.8621,6.9947,0.6779
BOOST_NEGPULSE_1S,1131,0.82867,2.46478,0.5075,charge,1,4.927,3.6649,160.5,101,11.4659,5.8506,0.1613,9.0066,6.7056,0.2963
BOOST_NEGPULSE_1S,1131,0.82867,2.46478,0.5073,discharge,2,-19.701,3.6604,680.3,101,11.3336,4.95,0.1416,8.583,6.5837,1.2874
BOOST_NEGPULSE_1S,1131,0.82867,2.46478,0.5076,charge,2,14.776,3.6702,280.7,101,11.1225,4.5739,0.1269,6.3479,5.8914,0.8939
BOOST_NEGPULSE_1S,1131,0.82867,2.46478,0.5072,discharge,3,-28.32,3.6611,800.1,101,11.3365,4.2243,0.1369,8.6147,7.1724,1.8105
BOOST_NEGPULSE_1S,1131,0.82867,2.46478,0.5077,charge,3,24.627,3.6735,385.7,101,11.0193,3.5523,0.11,5.4903,6.0751,1.2798
BOOST_NEGPULSE_1S,1131,0.82867,2.46478,0.4254,discharge,0,-2.461,3.5955,5609.9,101,11.2565,7.2493,0.1919,12.3742,8.113,0.2204
BOOST_NEGPULSE_1S,1131,0.82867,2.46478,0.4254,charge,0,1.233,3.5982,70.4,101,11.5305,7.0133,0.1861,10.4548,7.4184,0.1274
BOOST_NEGPULSE_1S,1131,0.82867,2.46478,0.4253,discharge,1,-9.85,3.5968,635.3,101,11.5562,6.5747,0.1771,10.6898,7.3853,0.74
BOOST_NEGPULSE_1S,1131,0.82867,2.46478,0.4254,charge,1,4.926,3.603,160.7,101,11.3925,6.5214,0.1699,9.6531,7.5917,0.346
BOOST_NEGPULSE_1S,1131,0.82867,2.46478,0.4252,discharge,2,-19.7,3.5975,680.3,101,11.5264,5.383,0.1522,9.8967,7.3874,1.3762
BOOST_NEGPULSE_1S,1131,0.82867,2.46478,0.4255,charge,2,14.776,3.6086,280.5,101,11.2853,4.7769,0.1256,6.4624,5.8741,0.7389
BOOST_NEGPULSE_1S,1131,0.82867,2.46478,0.4251,discharge,3,-28.321,3.5983,800.2,101,11.4314,4.6677,0.1464,10.9856,9.0209,2.0145
BOOST_NEGPULSE_1S,1131,0.82867,2.46478,0.4256,charge,3,24.627,3.6132,385.7,101,11.117,3.6562,0.1052,5.2317,5.6156,1.1824
BOOST_NEGPULSE_1S,1131,0.82867,2.46478,0.3433,discharge,0,-2.462,3.5175,5610.0,101,11.7836,8.838,0.228,14.6223,8.1968,0.245
BOOST_NEGPULSE_1S,1131,0.82867,2.46478,0.3433,charge,0,1.231,3.5197,70.3,101,11.5398,8.6769,0.2145,11.3439,7.2849,0.1596
BOOST_NEGPULSE_1S,1131,0.82867,2.46478,0.3432,discharge,1,-9.85,3.5183,635.3,101,11.8252,7.9384,0.208,13.1172,7.6229,0.9148
BOOST_NEGPULSE_1S,1131,0.82867,2.46478,0.3433,charge,1,4.926,3.5254,160.7,101,11.5933,7.6062,0.1895,10.1905,7.5647,0.3845
BOOST_NEGPULSE_1S,1131,0.82867,2.46478,0.3431,discharge,2,-19.701,3.519,680.4,101,11.67,6.6591,0.1877,16.1616,10.5569,1.9186
BOOST_NEGPULSE_1S,1131,0.82867,2.46478,0.3434,charge,2,14.776,3.532,280.6,101,11.3621,5.4089,0.136,7.6213,7.2966,0.8575
BOOST_NEGPULSE_1S,1131,0.82867,2.46478,0.3431,discharge,3,-28.32,3.5209,800.2,101,11.5639,5.8304,0.1863,27.0198,18.6913,2.8204
BOOST_NEGPULSE_1S,1131,0.82867,2.46478,0.3435,charge,3,24.625,3.537,385.7,101,11.12,3.9614,0.1071,6.1079,6.3972,1.0431
BOOST_NEGPULSE_1S,1131,0.82867,2.46478,0.3022,discharge,0,-2.463,3.4737,5069.2,101,11.8053,10.0467,0.2492,16.1126,7.8368,0.2903
BOOST_NEGPULSE_1S,1131,0.82867,2.46478,0.3022,charge,0,1.233,3.4758,70.3,101,11.8094,9.6739,0.2403,10.7568,6.6598,0.149
BOOST_NEGPULSE_1S,1131,0.82867,2.46478,0.3021,discharge,1,-9.851,3.4742,635.4,101,11.9153,9.125,0.233,18.632,9.6926,1.0805
BOOST_NEGPULSE_1S,1131,0.82867,2.46478,0.3023,charge,1,4.927,3.4814,160.4,101,11.7082,8.378,0.2049,9.4834,7.7206,0.3979
BOOST_NEGPULSE_1S,1131,0.82867,2.46478,0.3021,discharge,2,-19.701,3.4749,680.4,101,11.8204,7.4841,0.2058,30.9996,16.6513,1.971
BOOST_NEGPULSE_1S,1131,0.82867,2.46478,0.3024,charge,2,14.775,3.4873,281.2,101,11.4172,5.6259,0.1376,7.8813,8.0042,0.7803
BOOST_NEGPULSE_1S,1131,0.82867,2.46478,0.302,discharge,3,-28.321,3.4754,800.2,101,11.8045,6.4153,0.2084,72.9317,38.6877,3.5244
BOOST_NEGPULSE_1S,1131,0.82867,2.46478,0.3024,charge,3,24.628,3.4919,385.5,101,11.1734,3.9533,0.1069,6.5962,7.176,1.1036
BOOST_NEGPULSE_1S,1131,0.82867,2.46478,0.2612,discharge,0,-2.462,3.4355,5069.9,101,11.9643,11.8629,0.294,22.0472,8.6128,0.326
BOOST_NEGPULSE_1S,1131,0.82867,2.46478,0.2612,charge,0,1.231,3.4384,70.4,101,11.8309,11.0441,0.2598,11.9702,5.8647,0.1681
BOOST_NEGPULSE_1S,1131,0.82867,2.46478,0.2611,discharge,1,-9.852,3.436,635.3,101,12.1225,10.646,0.2822,35.853,13.366,1.3056
BOOST_NEGPULSE_1S,1131,0.82867,2.46478,0.2612,charge,1,4.924,3.4462,160.4,101,11.7008,9.3162,0.2152,7.7614,6.0481,0.428
BOOST_NEGPULSE_1S,1131,0.82867,2.46478,0.261,discharge,2,-19.7,3.4376,680.4,101,12.0473,8.4168,0.2363,67.4837,22.7047,2.312
BOOST_NEGPULSE_1S,1131,0.82867,2.46478,0.2613,charge,2,14.774,3.4531,281.2,101,11.3496,5.8753,0.141,7.0018,8.4552,0.8283
BOOST_NEGPULSE_1S,1131,0.82867,2.46478,0.2614,charge,3,24.626,3.4554,344.4,101,11.1971,4.095,0.111,6.6249,8.4846,0.9841
BOOST_NEGPULSE_1S,1131,0.82867,2.46478,0.2201,discharge,0,-2.463,3.3909,5070.6,101,12.3186,14.5729,0.3721,41.7776,10.9711,0.4295
BOOST_NEGPULSE_1S,1131,0.82867,2.46478,0.2201,charge,0,1.231,3.3951,70.3,101,12.0249,13.3385,0.3133,19.9251,7.5695,0.1828
BOOST_NEGPULSE_1S,1131,0.82867,2.46478,0.2201,discharge,1,-9.85,3.3915,635.3,101,12.3666,12.9435,0.3572,77.4097,16.5463,1.8623
BOOST_NEGPULSE_1S,1131,0.82867,2.46478,0.2202,charge,1,4.925,3.4075,160.7,101,11.8383,10.0011,0.2267,10.004,5.172,0.4417
BOOST_NEGPULSE_1S,1131,0.82867,2.46478,0.2203,charge,2,14.776,3.418,244.2,101,11.4506,6.2647,0.1535,5.7969,6.1823,1.0787
BOOST_NEGPULSE_1S,1131,0.82867,2.46478,0.2203,charge,3,24.627,3.4204,259.7,101,11.2437,4.554,0.1212,5.7075,7.7811,1.3444
BOOST_NEGPULSE_1S,1168,0.82315,2.44837,1.0,discharge,0,-2.445,4.1168,99999.0,99,3.677,24.4874,0.4487,16.6954,4.8875,0.2928
BOOST_NEGPULSE_1S,1168,0.82315,2.44837,1.0,charge,0,1.22,4.1323,69.5,101,12.2926,21.0274,0.4225,29.8342,7.4939,0.2267
BOOST_NEGPULSE_1S,1168,0.82315,2.44837,0.9999,discharge,1,-9.783,4.1263,635.3,101,11.8923,15.2681,0.2589,7.2099,3.5485,1.0356
BOOST_NEGPULSE_1S,1168,0.82315,2.44837,1.0,charge,1,1.339,4.1379,160.5,101,46.401,0.01,0.05,0.01,2999.9886,0.272
BOOST_NEGPULSE_1S,1168,0.82315,2.44837,0.9998,discharge,2,-19.566,4.1249,637.0,101,11.8147,11.21,0.1957,5.4032,4.4632,1.8562
BOOST_NEGPULSE_1S,1168,0.82315,2.44837,1.0,charge,2,1.238,4.1437,280.7,101,45.5283,0.01,0.05,0.01,2994.7923,0.4557
BOOST_NEGPULSE_1S,1168,0.82315,2.44837,0.9998,discharge,3,-28.126,4.1245,635.7,101,11.7011,9.1449,0.1731,5.3216,5.2582,2.1177
BOOST_NEGPULSE_1S,1168,0.82315,2.44837,1.0,charge,3,1.326,4.1484,385.7,75,38.9825,0.01,0.05,0.01,3000.0,0.5369
BOOST_NEGPULSE_1S,1168,0.82315,2.44837,0.9592,discharge,0,-2.447,4.0838,4787.0,101,11.9283,16.0808,0.3221,11.3064,4.7462,0.3154
BOOST_NEGPULSE_1S,1168,0.82315,2.44837,0.9592,charge,0,1.223,4.0859,70.3,101,11.9244,16.0853,0.3201,13.4177,5.3591,0.1809
BOOST_NEGPULSE_1S,1168,0.82315,2.44837,0.9592,discharge,1,-9.785,4.0844,635.3,101,11.9222,12.744,0.2317,7.6012,5.1754,0.9656
BOOST_NEGPULSE_1S,1168,0.82315,2.44837,0.9593,charge,1,3.174,4.0898,160.5,101,17.4904,17.2564,0.1257,0.01,3000.0,0.6108
BOOST_NEGPULSE_1S,1168,0.82315,2.44837,0.9591,discharge,2,-19.566,4.0848,659.4,101,11.8088,9.4388,0.1741,6.5096,5.6876,1.5207
BOOST_NEGPULSE_1S,1168,0.82315,2.44837,0.9593,charge,2,3.043,4.0943,280.7,101,34.7639,0.01,0.05,0.01,2999.9987,0.7133
BOOST_NEGPULSE_1S,1168,0.82315,2.44837,0.959,discharge,3,-28.127,4.0853,657.7,101,11.6706,7.7508,0.1497,6.4066,6.1109,1.88
BOOST_NEGPULSE_1S,1168,0.82315,2.44837,0.9593,charge,3,2.866,4.098,385.0,101,35.6199,0.01,0.05,0.01,3000.0,0.7423
BOOST_NEGPULSE_1S,1168,0.82315,2.44837,0.9184,discharge,0,-2.447,4.0714,4805.5,101,12.066,13.0393,0.2784,14.5389,6.6012,0.3048
BOOST_NEGPULSE_1S,1168,0.82315,2.44837,0.9185,charge,0,1.223,4.0738,70.4,101,11.7283,13.1512,0.2685,11.1074,5.1418,0.1729
BOOST_NEGPULSE_1S,1168,0.82315,2.44837,0.9184,discharge,1,-9.783,4.072,635.3,101,11.999,10.7869,0.2171,10.1247,5.9304,0.8866
BOOST_NEGPULSE_1S,1168,0.82315,2.44837,0.9185,charge,1,4.136,4.0773,160.2,101,13.8652,15.8114,0.2515,0.01,2999.9998,0.3187
BOOST_NEGPULSE_1S,1168,0.82315,2.44837,0.9183,discharge,2,-19.566,4.0727,670.7,101,11.7969,8.3031,0.165,7.9318,5.6758,1.5368
BOOST_NEGPULSE_1S,1168,0.82315,2.44837,0.9185,charge,2,4.063,4.0796,280.8,101,29.6507,0.01,0.05,0.01,3000.0,0.7879
BOOST_NEGPULSE_1S,1168,0.82315,2.44837,0.9183,discharge,3,-28.127,4.0741,670.1,101,11.6434,6.979,0.1493,7.4396,6.0204,1.8469
BOOST_NEGPULSE_1S,1168,0.82315,2.44837,0.9186,charge,3,3.941,4.0829,385.8,101,29.7343,0.01,0.05,0.01,3000.0,0.7623
BOOST_NEGPULSE_1S,1168,0.82315,2.44837,0.8369,discharge,0,-2.447,3.9848,5361.0,101,11.6856,9.3878,0.2348,17.1587,7.763,0.2604
BOOST_NEGPULSE_1S,1168,0.82315,2.44837,0.837,charge,0,1.221,3.988,70.2,101,11.621,9.1902,0.2253,14.6287,7.2831,0.1572
BOOST_NEGPULSE_1S,1168,0.82315,2.44837,0.8368,discharge,1,-9.783,3.9853,635.3,101,11.6393,8.2061,0.1924,10.7457,5.4854,0.8839
BOOST_NEGPULSE_1S,1168,0.82315,2.44837,0.837,charge,1,4.891,3.9941,160.5,101,11.551,8.4723,0.1997,11.8979,6.7626,0.4451
BOOST_NEGPULSE_1S,1168,0.82315,2.44837,0.8368,discharge,2,-19.566,3.9874,680.3,101,11.6202,6.6716,0.1593,8.0912,5.2347,1.6645
BOOST_NEGPULSE_1S,1168,0.82315,2.44837,0.8371,charge,2,8.41,3.999,280.7,101,21.3509,2.5687,0.05,0.01,2999.9828,1.2104
BOOST_NEGPULSE_1S,1168,0.82315,2.44837,0.8367,discharge,3,-28.125,3.9891,722.8,101,11.4972,5.7331,0.145,7.5421,5.6313,2.1322
BOOST_NEGPULSE_1S,1168,0.82315,2.44837,0.8371,charge,3,8.316,4.0039,385.9,101,23.5936,0.01,0.05,0.01,3000.0,0.9207
BOOST_NEGPULSE_1S,1168,0.82315,2.44837,0.7554,discharge,0,-2.447,3.8969,5411.1,101,11.6069,7.9227,0.2019,13.9773,7.3393,0.2383
BOOST_NEGPULSE_1S,1168,0.82315,2.44837,0.7554,charge,0,1.223,3.8989,70.3,101,11.3698,8.0303,0.209,11.9523,7.0526,0.1576
BOOST_NEGPULSE_1S,1168,0.82315,2.44837,0.7553,discharge,1,-9.783,3.8973,635.3,101,11.5499,7.2225,0.1793,9.3619,5.9713,0.8361
BOOST_NEGPULSE_1S,1168,0.82315,2.44837,0.7555,charge,1,4.893,3.9036,160.5,101,11.6149,7.1607,0.1834,10.4641,6.8184,0.3936
BOOST_NEGPULSE_1S,1168,0.82315,2.44837,0.7553,discharge,2,-19.567,3.8974,680.3,101,11.6265,5.7674,0.1515,7.8774,6.1854,1.3388
BOOST_NEGPULSE_1S,1168,0.82315,2.44837,0.7556,charge,2,14.13,3.9083,280.8,101,11.7431,4.3086,0.0819,4.6483,1.2177,1.3298
BOOST_NEGPULSE_1S,1168,0.82315,2.44837,0.7552,discharge,3,-28.127,3.8981,787.3,101,11.4471,4.9863,0.136,7.7579,6.7266,1.8177
BOOST_NEGPULSE_1S,1168,0.82315,2.44837,0.7556,charge,3,14.161,3.9119,385.8,101,20.3608,0.01,2999.9999,0.01,2999.9999,1.1425
BOOST_NEGPULSE_1S,1168,0.82315,2.44837,0.6739,discharge,0,-2.445,3.8161,5481.7,101,11.5003,7.0097,0.1872,12.7231,7.8551,0.224
BOOST_NEGPULSE_1S,1168,0.82315,2.44837,0.6739,charge,0,1.223,3.8181,70.3,101,11.275,6.8915,0.1704,10.6596,6.8827,0.1219
BOOST_NEGPULSE_1S,1168,0.82315,2.44837,0.6738,discharge,1,-9.783,3.8166,635.4,101,11.4741,6.3395,0.1661,9.9492,6.4566,0.7142
BOOST_NEGPULSE_1S,1168,0.82315,2.44837,0.6739,charge,1,4.891,3.8224,160.5,101,11.337,6.4135,0.169,8.5396,5.8355,0.3614
BOOST_NEGPULSE_1S,1168,0.82315,2.44837,0.6737,discharge,2,-19.566,3.8173,680.3,101,11.4311,5.2845,0.1449,8.4645,6.3326,1.4079
BOOST_NEGPULSE_1S,1168,0.82315,2.44837,0.674,charge,2,14.676,3.827,280.8,101,11.2408,5.0212,0.1394,6.8315,6.5985,1.0107
BOOST_NEGPULSE_1S,1168,0.82315,2.44837,0.6737,discharge,3,-28.127,3.8178,800.2,101,11.333,4.5724,0.1404,8.3643,6.9298,1.7604
BOOST_NEGPULSE_1S,1168,0.82315,2.44837,0.6741,charge,3,20.113,3.8295,386.6,101,13.4671,4.9586,0.104,0.01,2999.9993,0.3724
BOOST_NEGPULSE_1S,1168,0.82315,2.44837,0.5924,discharge,0,-2.447,3.7344,5553.6,101,11.3876,6.824,0.1882,13.1551,8.159,0.2253
BOOST_NEGPULSE_1S,1168,0.82315,2.44837,0.5924,charge,0,1.223,3.7366,70.3,101,11.2885,6.7632,0.1712,11.623,7.5657,0.1251
BOOST_NEGPULSE_1S,1168,0.82315,2.44837,0.5923,discharge,1,-9.783,3.7353,635.3,101,11.4527,6.1735,0.171,10.5909,6.8568,0.7021
BOOST_NEGPULSE_1S,1168,0.82315,2.44837,0.5924,charge,1,4.893,3.7416,160.4,101,11.3283,6.12,0.162,9.2702,6.078,0.3442
BOOST_NEGPULSE_1S,1168,0.82315,2.44837,0.5922,discharge,2,-19.566,3.7361,680.2,101,11.3443,5.1811,0.1466,8.7808,6.2171,1.3607
BOOST_NEGPULSE_1S,1168,0.82315,2.44837,0.5925,charge,2,14.674,3.746,280.7,101,11.1939,4.8492,0.1355,6.5757,5.7643,0.9886
BOOST_NEGPULSE_1S,1168,0.82315,2.44837,0.5921,discharge,3,-28.127,3.737,800.1,101,11.2762,4.5008,0.136,8.5279,6.6072,1.9135
BOOST_NEGPULSE_1S,1168,0.82315,2.44837,0.5926,charge,3,24.457,3.7496,386.7,101,11.021,3.317,0.08,4.3224,2.693,2.1506
BOOST_NEGPULSE_1S,1168,0.82315,2.44837,0.5108,discharge,0,-2.445,3.6581,5604.6,101,11.3928,7.1272,0.1933,12.2953,8.1882,0.2167
BOOST_NEGPULSE_1S,1168,0.82315,2.44837,0.5108,charge,0,1.223,3.6602,70.3,101,11.2686,6.9824,0.173,10.7382,7.4176,0.1242
BOOST_NEGPULSE_1S,1168,0.82315,2.44837,0.5108,discharge,1,-9.783,3.6588,635.3,101,11.4237,6.4249,0.17,10.1216,6.9158,0.7292
BOOST_NEGPULSE_1S,1168,0.82315,2.44837,0.5109,charge,1,4.891,3.6648,160.5,101,11.4176,6.2879,0.1679,9.231,6.6093,0.3136
BOOST_NEGPULSE_1S,1168,0.82315,2.44837,0.5107,discharge,2,-19.566,3.6594,680.3,101,11.4303,5.2711,0.1474,8.8208,6.5601,1.3518
BOOST_NEGPULSE_1S,1168,0.82315,2.44837,0.511,charge,2,14.675,3.6694,280.6,101,11.1587,4.9616,0.1318,6.4613,5.8651,0.8762
BOOST_NEGPULSE_1S,1168,0.82315,2.44837,0.5106,discharge,3,-28.127,3.6602,800.2,101,11.3703,4.5492,0.1398,8.901,7.211,1.8756
BOOST_NEGPULSE_1S,1168,0.82315,2.44837,0.511,charge,3,24.459,3.673,385.7,101,11.0221,3.8551,0.112,5.5462,5.9691,1.3181
BOOST_NEGPULSE_1S,1168,0.82315,2.44837,0.4293,discharge,0,-2.445,3.5952,5609.5,101,11.4131,8.0292,0.2014,12.85,8.0102,0.2231
BOOST_NEGPULSE_1S,1168,0.82315,2.44837,0.4293,charge,0,1.221,3.5974,70.3,101,11.5496,7.6996,0.1974,11.0535,7.6589,0.1358
BOOST_NEGPULSE_1S,1168,0.82315,2.44837,0.4292,discharge,1,-9.783,3.596,635.3,101,11.5827,7.123,0.1819,10.9824,7.2332,0.7739
BOOST_NEGPULSE_1S,1168,0.82315,2.44837,0.4293,charge,1,4.893,3.6023,160.2,101,11.5842,6.9467,0.1791,9.8203,7.3848,0.335
BOOST_NEGPULSE_1S,1168,0.82315,2.44837,0.4291,discharge,2,-19.568,3.5969,680.3,101,11.5262,5.8402,0.1567,10.2148,7.3532,1.4589
BOOST_NEGPULSE_1S,1168,0.82315,2.44837,0.4294,charge,2,14.675,3.6082,280.8,101,11.2431,5.244,0.1349,6.614,5.8954,0.7305
BOOST_NEGPULSE_1S,1168,0.82315,2.44837,0.4291,discharge,3,-28.126,3.5968,800.1,101,11.4332,5.0289,0.1506,11.4065,9.0657,2.1594
BOOST_NEGPULSE_1S,1168,0.82315,2.44837,0.4295,charge,3,24.458,3.613,385.9,101,11.075,4.0273,0.1122,5.3242,5.6034,1.1668
BOOST_NEGPULSE_1S,1168,0.82315,2.44837,0.3478,discharge,0,-2.447,3.5168,5609.1,101,11.8405,9.5383,0.2421,15.0309,7.9501,0.2571
BOOST_NEGPULSE_1S,1168,0.82315,2.44837,0.3478,charge,0,1.222,3.5192,70.3,101,11.4532,9.379,0.2248,11.6173,7.0125,0.1359
BOOST_NEGPULSE_1S,1168,0.82315,2.44837,0.3477,discharge,1,-9.783,3.5177,635.3,101,11.8318,8.5811,0.2197,13.6827,7.6448,0.9662
BOOST_NEGPULSE_1S,1168,0.82315,2.44837,0.3478,charge,1,4.893,3.5249,160.5,101,11.6513,8.2312,0.1965,10.4395,7.5228,0.3938
BOOST_NEGPULSE_1S,1168,0.82315,2.44837,0.3476,discharge,2,-19.566,3.5191,680.3,101,11.6911,7.1775,0.1978,16.9335,10.6867,1.9307
BOOST_NEGPULSE_1S,1168,0.82315,2.44837,0.3479,charge,2,14.674,3.5317,280.5,101,11.3813,5.8176,0.1405,7.7343,7.1973,0.8853
BOOST_NEGPULSE_1S,1168,0.82315,2.44837,0.3475,discharge,3,-28.127,3.5197,800.1,101,11.6817,6.1116,0.1886,28.058,18.6285,2.8503
BOOST_NEGPULSE_1S,1168,0.82315,2.44837,0.348,charge,3,24.459,3.5369,385.9,101,11.1908,4.2149,0.1151,6.2067,6.3935,1.0221
BOOST_NEGPULSE_1S,1168,0.82315,2.44837,0.307,discharge,0,-2.445,3.4737,5070.1,101,11.74,10.8222,0.2651,16.7519,7.8255,0.273
BOOST_NEGPULSE_1S,1168,0.82315,2.44837,0.307,charge,0,1.222,3.4751,70.2,101,12.3676,10.4624,0.2512,11.1043,6.619,0.1449
BOOST_NEGPULSE_1S,1168,0.82315,2.44837,0.3069,discharge,1,-9.784,3.4743,635.4,101,12.0066,9.6155,0.2429,19.4132,9.7053,1.1298
BOOST_NEGPULSE_1S,1168,0.82315,2.44837,0.3071,charge,1,4.892,3.4808,160.3,101,11.8409,8.9859,0.2095,9.6733,7.5931,0.4051
BOOST_NEGPULSE_1S,1168,0.82315,2.44837,0.3068,discharge,2,-19.563,3.475,680.3,101,11.8443,7.9204,0.2124,31.6562,16.37,2.0117
BOOST_NEGPULSE_1S,1168,0.82315,2.44837,0.3071,charge,2,14.675,3.4879,280.6,101,11.406,6.006,0.1407,7.9695,7.8638,0.8055
BOOST_NEGPULSE_1S,1168,0.82315,2.44837,0.3068,discharge,3,-28.126,3.4756,800.6,101,11.6922,6.695,0.1953,48.2375,23.0124,4.6941
BOOST_NEGPULSE_1S,1168,0.82315,2.44837,0.3072,charge,3,24.459,3.492,385.9,101,11.1545,4.2961,0.113,6.6706,7.1067,1.084
BOOST_NEGPULSE_1S,1168,0.82315,2.44837,0.2662,discharge,0,-2.447,3.4359,5070.1,101,12.1051,12.5652,0.3092,23.0314,8.5686,0.3506
BOOST_NEGPULSE_1S,1168,0.82315,2.44837,0.2663,charge,0,1.222,3.4381,70.3,101,12.5203,11.7215,0.2746,12.3761,5.7955,0.1608
BOOST_NEGPULSE_1S,1168,0.82315,2.44837,0.2662,discharge,1,-9.785,3.4355,635.3,101,12.0817,11.197,0.2833,36.1826,12.7984,1.4034
BOOST_NEGPULSE_1S,1168,0.82315,2.44837,0.2663,charge,1,4.891,3.4467,160.5,101,11.872,9.7767,0.2214,7.9505,5.9406,0.455
BOOST_NEGPULSE_1S,1168,0.82315,2.44837,0.2661,discharge,2,-19.564,3.4379,680.3,101,12.014,8.9228,0.2432,65.9514,21.5256,2.4412
BOOST_NEGPULSE_1S,1168,0.82315,2.44837,0.2664,charge,2,14.675,3.4538,280.7,101,11.4089,6.2083,0.1447,7.095,8.299,0.8454
BOOST_NEGPULSE_1S,1168,0.82315,2.44837,0.2665,charge,3,24.457,3.4563,342.2,101,11.1637,4.4358,0.1088,6.6508,8.252,1.0694
BOOST_NEGPULSE_1S,1168,0.82315,2.44837,0.2255,discharge,0,-2.445,3.3919,5070.6,101,12.3818,15.3696,0.3865,43.0832,10.9303,0.4369
BOOST_NEGPULSE_1S,1168,0.82315,2.44837,0.2255,charge,0,1.223,3.3962,70.4,101,11.9592,14.0023,0.3147,20.2596,7.3349,0.1837
BOOST_NEGPULSE_1S,1168,0.82315,2.44837,0.2254,discharge,1,-9.783,3.3933,635.3,101,12.5807,13.4232,0.3673,75.8436,15.8375,1.8452
BOOST_NEGPULSE_1S,1168,0.82315,2.44837,0.2255,charge,1,4.891,3.409,160.5,101,11.8596,10.5094,0.2357,10.1484,5.1124,0.4665
BOOST_NEGPULSE_1S,1168,0.82315,2.44837,0.2256,charge,2,14.675,3.4196,244.0,101,11.5772,6.5099,0.1567,5.9103,6.1755,1.1431
BOOST_NEGPULSE_1S,1168,0.82315,2.44837,0.2257,charge,3,24.457,3.422,259.7,101,11.2307,4.8592,0.1241,5.7794,7.6754,1.351
BOOST_NEGPULSE_1S,1206,0.81716,2.43056,1.0,discharge,0,-2.427,4.1153,99999.0,98,3.7584,25.484,0.4639,17.051,4.725,0.3462
BOOST_NEGPULSE_1S,1206,0.81716,2.43056,1.0,charge,0,1.216,4.131,69.5,101,12.1705,21.7925,0.431,29.8482,6.7393,0.2119
BOOST_NEGPULSE_1S,1206,0.81716,2.43056,0.9999,discharge,1,-9.709,4.1248,635.4,101,11.9868,15.9634,0.2711,7.3362,3.6083,1.0216
BOOST_NEGPULSE_1S,1206,0.81716,2.43056,1.0,charge,1,1.321,4.1365,160.4,100,47.8556,0.2484,0.05,0.01,3000.0,0.2419
BOOST_NEGPULSE_1S,1206,0.81716,2.43056,0.9998,discharge,2,-19.421,4.1234,636.9,101,11.8979,11.6439,0.2039,5.5935,4.538,1.8609
BOOST_NEGPULSE_1S,1206,0.81716,2.43056,1.0,charge,2,1.246,4.1425,281.1,95,46.1767,0.01,0.05,0.01,2884.3041,0.434
BOOST_NEGPULSE_1S,1206,0.81716,2.43056,0.9998,discharge,3,-27.917,4.122,636.1,101,11.9278,9.3095,0.176,5.5095,5.268,2.1309
BOOST_NEGPULSE_1S,1206,0.81716,2.43056,1.0,charge,3,1.366,4.1477,385.7,69,38.3486,0.01,0.05,0.01,3000.0,0.5643
BOOST_NEGPULSE_1S,1206,0.81716,2.43056,0.9595,discharge,0,-2.427,4.0832,4787.5,101,12.3018,16.631,0.3331,11.8968,4.7819,0.3271
BOOST_NEGPULSE_1S,1206,0.81716,2.43056,0.9595,charge,0,1.214,4.0852,70.3,101,11.9371,16.9487,0.3281,13.9063,5.1717,0.1837
BOOST_NEGPULSE_1S,1206,0.81716,2.43056,0.9595,discharge,1,-9.709,4.0835,635.4,101,11.939,13.3703,0.2452,7.9598,5.2923,0.8849
BOOST_NEGPULSE_1S,1206,0.81716,2.43056,0.9596,charge,1,3.079,4.0894,160.8,101,17.8287,18.1158,0.127,0.01,3000.0,0.6715
