Repository: KikETs/ECM_HYBRID_BMS_JOINT

## Results

| Arm | Model | Size | Protocol | Result | Worst cell |
|---|---|---|---|---|---|
| SOP | 2RC table + trim (A8) | 4 effective coefficients, 2 EW states | leave-one-cell-out | usable current 69.6 % discharge, 59.5 % charge (τ = 10 s) | 59.9 % / 53.5 % (BOOST_REST) |
| SOH | dQ/dV ridge | 65 coefficients | leave-one-cell-out | RMSE 0.0094, bias −0.0005 | 0.0130 (BOOST_REST) |
| SOC | 2RC EKF, low-current gate | 3 states | leave-one-cell-out | **2.34 %p** over six sensor disturbances on estimated SOH (2.325 on true SOH), per cell 2.00–2.75 | 4.60 %p (BOOST_NEGPULSE_1S, current offset −0.10 A) |

The SOH arm was a 10,945-parameter CNN until the second audit round. Nested

File: analysis/uypydj_hppc_resistance.csv (part 60 of 225)
protocol,cycle,SOH,CAP_Ah,SOC,soc_group,direction,rate_rank,I_A,CRate_rated,tau_s,tau_actual_s,V_pre_V,V_tau_V,R_mOhm,file
BOOST,1050,0.85829,2.57109,0.4859,7,charge,3,25.718,8.573,10.0,9.9,3.6711,4.1029,16.7898,11-05-21_20.03_BOOST_protocol_HPPC_IN21700_30T_cycle_#1050.mat
BOOST,1050,0.85829,2.57109,0.3999,8,discharge,0,-2.573,0.858,2.0,2.0,3.5962,3.5515,17.372,11-05-21_20.03_BOOST_protocol_HPPC_IN21700_30T_cycle_#1050.mat
BOOST,1050,0.85829,2.57109,0.3999,8,discharge,0,-2.573,0.858,10.0,9.9,3.5962,3.5386,22.3854,11-05-21_20.03_BOOST_protocol_HPPC_IN21700_30T_cycle_#1050.mat
BOOST,1050,0.85829,2.57109,0.4,8,charge,0,1.287,0.429,2.0,2.0,3.5981,3.6201,17.0993,11-05-21_20.03_BOOST_protocol_HPPC_IN21700_30T_cycle_#1050.mat
BOOST,1050,0.85829,2.57109,0.4,8,charge,0,1.287,0.429,10.0,9.9,3.5981,3.6257,21.4519,11-05-21_20.03_BOOST_protocol_HPPC_IN21700_30T_cycle_#1050.mat
BOOST,1050,0.85829,2.57109,0.3998,8,discharge,1,-10.286,3.429,2.0,2.0,3.5968,3.4202,17.169,11-05-21_20.03_BOOST_protocol_HPPC_IN21700_30T_cycle_#1050.mat
BOOST,1050,0.85829,2.57109,0.3998,8,discharge,1,-10.286,3.429,10.0,9.9,3.5968,3.3719,21.8647,11-05-21_20.03_BOOST_protocol_HPPC_IN21700_30T_cycle_#1050.mat
BOOST,1050,0.85829,2.57109,0.4,8,charge,1,5.143,1.714,2.0,2.0,3.6023,3.6879,16.643,11-05-21_20.03_BOOST_protocol_HPPC_IN21700_30T_cycle_#1050.mat
BOOST,1050,0.85829,2.57109,0.4,8,charge,1,5.143,1.714,10.0,9.9,3.6023,3.7094,20.8232,11-05-21_20.03_BOOST_protocol_HPPC_IN21700_30T_cycle_#1050.mat
BOOST,1050,0.85829,2.57109,0.3998,8,discharge,2,-20.573,6.858,2.0,1.9,3.5975,3.2603,16.3904,11-05-21_20.03_BOOST_protocol_HPPC_IN21700_30T_cycle_#1050.mat
BOOST,1050,0.85829,2.57109,0.3998,8,discharge,2,-20.573,6.858,10.0,9.9,3.5975,3.1679,20.8817,11-05-21_20.03_BOOST_protocol_HPPC_IN21700_30T_cycle_#1050.mat
BOOST,1050,0.85829,2.57109,0.4001,8,charge,2,15.431,5.144,2.0,2.0,3.6072,3.8455,15.4429,11-05-21_20.03_BOOST_protocol_HPPC_IN21700_30T_cycle_#1050.mat
BOOST,1050,0.85829,2.57109,0.4001,8,charge,2,15.431,5.144,10.0,9.9,3.6072,3.8936,18.56,11-05-21_20.03_BOOST_protocol_HPPC_IN21700_30T_cycle_#1050.mat
BOOST,1050,0.85829,2.57109,0.3997,8,discharge,3,-29.575,9.858,2.0,2.0,3.5978,3.1273,15.9087,11-05-21_20.03_BOOST_protocol_HPPC_IN21700_30T_cycle_#1050.mat
BOOST,1050,0.85829,2.57109,0.3997,8,discharge,3,-29.575,9.858,10.0,9.9,3.5978,2.995,20.3821,11-05-21_20.03_BOOST_protocol_HPPC_IN21700_30T_cycle_#1050.mat
BOOST,1050,0.85829,2.57109,0.4001,8,charge,3,25.717,8.572,2.0,2.0,3.611,3.9829,14.4613,11-05-21_20.03_BOOST_protocol_HPPC_IN21700_30T_cycle_#1050.mat
BOOST,1050,0.85829,2.57109,0.4001,8,charge,3,25.717,8.572,10.0,9.9,3.611,4.0509,17.1054,11-05-21_20.03_BOOST_protocol_HPPC_IN21700_30T_cycle_#1050.mat
BOOST,1050,0.85829,2.57109,0.3142,9,discharge,0,-2.571,0.857,2.0,1.9,3.5175,3.4688,18.9406,11-05-21_20.03_BOOST_protocol_HPPC_IN21700_30T_cycle_#1050.mat
BOOST,1050,0.85829,2.57109,0.3142,9,discharge,0,-2.571,0.857,10.0,9.9,3.5175,3.4531,25.0467,11-05-21_20.03_BOOST_protocol_HPPC_IN21700_30T_cycle_#1050.mat
BOOST,1050,0.85829,2.57109,0.3142,9,charge,0,1.287,0.429,2.0,1.9,3.5196,3.5433,18.4206,11-05-21_20.03_BOOST_protocol_HPPC_IN21700_30T_cycle_#1050.mat
BOOST,1050,0.85829,2.57109,0.3142,9,charge,0,1.287,0.429,10.0,9.9,3.5196,3.5497,23.395,11-05-21_20.03_BOOST_protocol_HPPC_IN21700_30T_cycle_#1050.mat
BOOST,1050,0.85829,2.57109,0.3141,9,discharge,1,-10.286,3.429,2.0,2.0,3.5176,3.3247,18.7536,11-05-21_20.03_BOOST_protocol_HPPC_IN21700_30T_cycle_#1050.mat
BOOST,1050,0.85829,2.57109,0.3141,9,discharge,1,-10.286,3.429,10.0,9.9,3.5176,3.2668,24.3827,11-05-21_20.03_BOOST_protocol_HPPC_IN21700_30T_cycle_#1050.mat
BOOST,1050,0.85829,2.57109,0.3143,9,charge,1,5.143,1.714,2.0,1.9,3.525,3.6157,17.6346,11-05-21_20.03_BOOST_protocol_HPPC_IN21700_30T_cycle_#1050.mat
BOOST,1050,0.85829,2.57109,0.3143,9,charge,1,5.143,1.714,10.0,9.9,3.525,3.6393,22.2231,11-05-21_20.03_BOOST_protocol_HPPC_IN21700_30T_cycle_#1050.mat
BOOST,1050,0.85829,2.57109,0.3141,9,discharge,2,-20.575,6.858,2.0,2.0,3.5198,3.1493,18.0073,11-05-21_20.03_BOOST_protocol_HPPC_IN21700_30T_cycle_#1050.mat
BOOST,1050,0.85829,2.57109,0.3141,9,discharge,2,-20.575,6.858,10.0,9.9,3.5198,3.0192,24.3305,11-05-21_20.03_BOOST_protocol_HPPC_IN21700_30T_cycle_#1050.mat
BOOST,1050,0.85829,2.57109,0.3144,9,charge,2,15.43,5.143,2.0,1.9,3.5311,3.7763,15.8911,11-05-21_20.03_BOOST_protocol_HPPC_IN21700_30T_cycle_#1050.mat
BOOST,1050,0.85829,2.57109,0.3144,9,charge,2,15.43,5.143,10.0,9.9,3.5311,3.8329,19.5593,11-05-21_20.03_BOOST_protocol_HPPC_IN21700_30T_cycle_#1050.mat
BOOST,1050,0.85829,2.57109,0.314,9,discharge,3,-29.574,9.858,2.0,2.0,3.521,3.0067,17.3903,11-05-21_20.03_BOOST_protocol_HPPC_IN21700_30T_cycle_#1050.mat
BOOST,1050,0.85829,2.57109,0.314,9,discharge,3,-29.574,9.858,10.0,9.9,3.521,2.7834,24.9408,11-05-21_20.03_BOOST_protocol_HPPC_IN21700_30T_cycle_#1050.mat
BOOST,1050,0.85829,2.57109,0.3144,9,charge,3,25.717,8.572,2.0,2.0,3.5356,3.9135,14.6946,11-05-21_20.03_BOOST_protocol_HPPC_IN21700_30T_cycle_#1050.mat
BOOST,1050,0.85829,2.57109,0.3144,9,charge,3,25.717,8.572,10.0,9.9,3.5356,3.9903,17.6809,11-05-21_20.03_BOOST_protocol_HPPC_IN21700_30T_cycle_#1050.mat
BOOST,1050,0.85829,2.57109,0.2714,10,discharge,0,-2.572,0.857,2.0,2.0,3.4709,3.4172,20.8811,11-05-21_20.03_BOOST_protocol_HPPC_IN21700_30T_cycle_#1050.mat
BOOST,1050,0.85829,2.57109,0.2714,10,discharge,0,-2.572,0.857,10.0,9.9,3.4709,3.3999,27.6082,11-05-21_20.03_BOOST_protocol_HPPC_IN21700_30T_cycle_#1050.mat
BOOST,1050,0.85829,2.57109,0.2714,10,charge,0,1.286,0.429,2.0,2.0,3.4729,3.4985,19.899,11-05-21_20.03_BOOST_protocol_HPPC_IN21700_30T_cycle_#1050.mat
BOOST,1050,0.85829,2.57109,0.2714,10,charge,0,1.286,0.429,10.0,9.9,3.4729,3.505,24.9514,11-05-21_20.03_BOOST_protocol_HPPC_IN21700_30T_cycle_#1050.mat
BOOST,1050,0.85829,2.57109,0.2713,10,discharge,1,-10.287,3.429,2.0,2.0,3.4714,3.2581,20.7349,11-05-21_20.03_BOOST_protocol_HPPC_IN21700_30T_cycle_#1050.mat
BOOST,1050,0.85829,2.57109,0.2713,10,discharge,1,-10.287,3.429,10.0,9.9,3.4714,3.1806,28.2687,11-05-21_20.03_BOOST_protocol_HPPC_IN21700_30T_cycle_#1050.mat
BOOST,1050,0.85829,2.57109,0.2714,10,charge,1,5.143,1.714,2.0,2.0,3.4782,3.5744,18.7039,11-05-21_20.03_BOOST_protocol_HPPC_IN21700_30T_cycle_#1050.mat
BOOST,1050,0.85829,2.57109,0.2714,10,charge,1,5.143,1.714,10.0,9.9,3.4782,3.5969,23.0786,11-05-21_20.03_BOOST_protocol_HPPC_IN21700_30T_cycle_#1050.mat
BOOST,1050,0.85829,2.57109,0.2712,10,discharge,2,-20.573,6.858,2.0,2.0,3.4726,3.0613,19.9922,11-05-21_20.03_BOOST_protocol_HPPC_IN21700_30T_cycle_#1050.mat
BOOST,1050,0.85829,2.57109,0.2712,10,discharge,2,-20.573,6.858,10.0,9.9,3.4726,2.8543,30.054,11-05-21_20.03_BOOST_protocol_HPPC_IN21700_30T_cycle_#1050.mat
BOOST,1050,0.85829,2.57109,0.2715,10,charge,2,15.431,5.144,2.0,1.9,3.4837,3.7366,16.3891,11-05-21_20.03_BOOST_protocol_HPPC_IN21700_30T_cycle_#1050.mat
BOOST,1050,0.85829,2.57109,0.2715,10,charge,2,15.431,5.144,10.0,9.9,3.4837,3.7946,20.1478,11-05-21_20.03_BOOST_protocol_HPPC_IN21700_30T_cycle_#1050.mat
BOOST,1050,0.85829,2.57109,0.2711,10,discharge,3,-29.575,9.858,2.0,2.0,3.4728,2.8949,19.5402,11-05-21_20.03_BOOST_protocol_HPPC_IN21700_30T_cycle_#1050.mat
BOOST,1050,0.85829,2.57109,0.2711,10,discharge,3,-29.575,9.858,10.0,9.9,3.4728,2.5105,32.5376,11-05-21_20.03_BOOST_protocol_HPPC_IN21700_30T_cycle_#1050.mat
BOOST,1050,0.85829,2.57109,0.2716,10,charge,3,25.718,8.573,2.0,2.0,3.4871,3.8727,14.9934,11-05-21_20.03_BOOST_protocol_HPPC_IN21700_30T_cycle_#1050.mat
BOOST,1050,0.85829,2.57109,0.2716,10,charge,3,25.718,8.573,10.0,9.9,3.4871,3.9557,18.2207,11-05-21_20.03_BOOST_protocol_HPPC_IN21700_30T_cycle_#1050.mat
BOOST,1050,0.85829,2.57109,0.2285,11,discharge,0,-2.573,0.858,2.0,2.0,3.4287,3.3686,23.357,11-05-21_20.03_BOOST_protocol_HPPC_IN21700_30T_cycle_#1050.mat
BOOST,1050,0.85829,2.57109,0.2285,11,discharge,0,-2.573,0.858,10.0,9.9,3.4287,3.3452,32.4511,11-05-21_20.03_BOOST_protocol_HPPC_IN21700_30T_cycle_#1050.mat
BOOST,1050,0.85829,2.57109,0.2285,11,charge,0,1.287,0.429,2.0,2.0,3.4309,3.4598,22.4571,11-05-21_20.03_BOOST_protocol_HPPC_IN21700_30T_cycle_#1050.mat
BOOST,1050,0.85829,2.57109,0.2285,11,charge,0,1.287,0.429,10.0,9.9,3.4309,3.467,28.0519,11-05-21_20.03_BOOST_protocol_HPPC_IN21700_30T_cycle_#1050.mat
BOOST,1050,0.85829,2.57109,0.2284,11,discharge,1,-10.285,3.428,2.0,1.9,3.4293,3.1862,23.6364,11-05-21_20.03_BOOST_protocol_HPPC_IN21700_30T_cycle_#1050.mat
BOOST,1050,0.85829,2.57109,0.2284,11,discharge,1,-10.285,3.428,10.0,9.9,3.4293,3.0435,37.5109,11-05-21_20.03_BOOST_protocol_HPPC_IN21700_30T_cycle_#1050.mat
BOOST,1050,0.85829,2.57109,0.2286,11,charge,1,5.145,1.715,2.0,2.0,3.4386,3.5401,19.7275,11-05-21_20.03_BOOST_protocol_HPPC_IN21700_30T_cycle_#1050.mat
BOOST,1050,0.85829,2.57109,0.2286,11,charge,1,5.145,1.715,10.0,9.9,3.4386,3.5591,23.4203,11-05-21_20.03_BOOST_protocol_HPPC_IN21700_30T_cycle_#1050.mat
BOOST,1050,0.85829,2.57109,0.2284,11,discharge,2,-20.575,6.858,2.0,1.9,3.4312,2.9547,23.1592,11-05-21_20.03_BOOST_protocol_HPPC_IN21700_30T_cycle_#1050.mat
BOOST,1050,0.85829,2.57109,0.2284,11,discharge,2,-20.575,6.858,10.0,9.9,3.4312,2.5392,43.3536,11-05-21_20.03_BOOST_protocol_HPPC_IN21700_30T_cycle_#1050.mat
BOOST,1050,0.85829,2.57109,0.2286,11,charge,2,15.43,5.143,2.0,2.0,3.4458,3.6971,16.2865,11-05-21_20.03_BOOST_protocol_HPPC_IN21700_30T_cycle_#1050.mat
BOOST,1050,0.85829,2.57109,0.2286,11,charge,2,15.43,5.143,10.0,9.9,3.4458,3.7466,19.4945,11-05-21_20.03_BOOST_protocol_HPPC_IN21700_30T_cycle_#1050.mat
BOOST,1050,0.85829,2.57109,0.2283,11,discharge,3,-29.243,9.748,2.0,2.0,3.4314,2.7475,23.3868,11-05-21_20.03_BOOST_protocol_HPPC_IN21700_30T_cycle_#1050.mat
BOOST,1050,0.85829,2.57109,0.2283,11,discharge,3,-29.243,9.748,10.0,9.9,3.4314,2.4998,31.8572,11-05-21_20.03_BOOST_protocol_HPPC_IN21700_30T_cycle_#1050.mat
BOOST,1050,0.85829,2.57109,0.2287,11,charge,3,25.717,8.572,2.0,1.9,3.4479,3.8265,14.7218,11-05-21_20.03_BOOST_protocol_HPPC_IN21700_30T_cycle_#1050.mat
BOOST,1050,0.85829,2.57109,0.2287,11,charge,3,25.717,8.572,10.0,9.9,3.4479,3.9076,17.8753,11-05-21_20.03_BOOST_protocol_HPPC_IN21700_30T_cycle_#1050.mat
BOOST,1050,0.85829,2.57109,0.1856,12,discharge,0,-2.571,0.857,2.0,2.0,3.3824,3.3115,27.5725,11-05-21_20.03_BOOST_protocol_HPPC_IN21700_30T_cycle_#1050.mat
BOOST,1050,0.85829,2.57109,0.1856,12,discharge,0,-2.571,0.857,10.0,9.9,3.3824,3.2694,43.9449,11-05-21_20.03_BOOST_protocol_HPPC_IN21700_30T_cycle_#1050.mat
BOOST,1050,0.85829,2.57109,0.1856,12,charge,0,1.286,0.429,2.0,2.0,3.3872,3.4189,24.6424,11-05-21_20.03_BOOST_protocol_HPPC_IN21700_30T_cycle_#1050.mat
BOOST,1050,0.85829,2.57109,0.1856,12,charge,0,1.286,0.429,10.0,9.9,3.3872,3.4303,33.5044,11-05-21_20.03_BOOST_protocol_HPPC_IN21700_30T_cycle_#1050.mat
BOOST,1050,0.85829,2.57109,0.1856,12,discharge,1,-10.287,3.429,2.0,2.0,3.3845,3.0726,30.3198,11-05-21_20.03_BOOST_protocol_HPPC_IN21700_30T_cycle_#1050.mat
BOOST,1050,0.85829,2.57109,0.1856,12,discharge,1,-10.287,3.429,10.0,9.9,3.3845,2.7773,59.026,11-05-21_20.03_BOOST_protocol_HPPC_IN21700_30T_cycle_#1050.mat
BOOST,1050,0.85829,2.57109,0.1857,12,charge,1,5.143,1.714,2.0,2.0,3.3996,3.5082,21.1165,11-05-21_20.03_BOOST_protocol_HPPC_IN21700_30T_cycle_#1050.mat
BOOST,1050,0.85829,2.57109,0.1857,12,charge,1,5.143,1.714,10.0,9.9,3.3996,3.533,25.9387,11-05-21_20.03_BOOST_protocol_HPPC_IN21700_30T_cycle_#1050.mat
BOOST,1050,0.85829,2.57109,0.1855,12,discharge,2,-19.19,6.397,2.0,2.0,3.3885,2.7422,33.679,11-05-21_20.03_BOOST_protocol_HPPC_IN21700_30T_cycle_#1050.mat
BOOST,1050,0.85829,2.57109,0.1855,12,discharge,2,-19.19,6.397,10.0,9.9,3.3885,2.4999,46.3054,11-05-21_20.03_BOOST_protocol_HPPC_IN21700_30T_cycle_#1050.mat
BOOST,1050,0.85829,2.57109,0.1858,12,charge,2,15.43,5.143,2.0,2.0,3.4083,3.6718,17.0771,11-05-21_20.03_BOOST_protocol_HPPC_IN21700_30T_cycle_#1050.mat
BOOST,1050,0.85829,2.57109,0.1858,12,charge,2,15.43,5.143,10.0,9.9,3.4083,3.7155,19.9093,11-05-21_20.03_BOOST_protocol_HPPC_IN21700_30T_cycle_#1050.mat
BOOST,1050,0.85829,2.57109,0.1854,12,discharge,3,-17.443,5.814,2.0,2.0,3.3888,2.499,51.0119,11-05-21_20.03_BOOST_protocol_HPPC_IN21700_30T_cycle_#1050.mat
BOOST,1050,0.85829,2.57109,0.1854,12,discharge,3,-17.443,5.814,10.0,9.9,3.3888,2.4999,50.9603,11-05-21_20.03_BOOST_protocol_HPPC_IN21700_30T_cycle_#1050.mat
BOOST,1050,0.85829,2.57109,0.1859,12,charge,3,25.717,8.572,2.0,2.0,3.4094,3.8063,15.4334,11-05-21_20.03_BOOST_protocol_HPPC_IN21700_30T_cycle_#1050.mat
BOOST,1050,0.85829,2.57109,0.1859,12,charge,3,25.717,8.572,10.0,9.9,3.4094,3.8763,18.1553,11-05-21_20.03_BOOST_protocol_HPPC_IN21700_30T_cycle_#1050.mat
BOOST,1087,0.85147,2.55067,1.0,0,discharge,0,-2.55,0.85,2.0,2.0,4.1254,4.0647,23.8049,11-11-21_21.22_BOOST_protocol_HPPC_IN21700_30T_cycle_#1087.mat
BOOST,1087,0.85147,2.55067,1.0,0,discharge,0,-2.55,0.85,10.0,9.7,4.1254,4.0446,31.6875,11-11-21_21.22_BOOST_protocol_HPPC_IN21700_30T_cycle_#1087.mat
BOOST,1087,0.85147,2.55067,1.0,0,charge,0,1.277,0.426,2.0,2.0,4.1398,4.177,29.1353,11-11-21_21.22_BOOST_protocol_HPPC_IN21700_30T_cycle_#1087.mat
BOOST,1087,0.85147,2.55067,1.0,0,charge,0,1.277,0.426,10.0,9.91,4.1398,4.1916,40.5702,11-11-21_21.22_BOOST_protocol_HPPC_IN21700_30T_cycle_#1087.mat
BOOST,1087,0.85147,2.55067,0.9999,0,discharge,1,-10.201,3.4,2.0,2.0,4.1345,3.8874,24.2231,11-11-21_21.22_BOOST_protocol_HPPC_IN21700_30T_cycle_#1087.mat
BOOST,1087,0.85147,2.55067,0.9999,0,discharge,1,-10.201,3.4,10.0,9.9,4.1345,3.8526,27.6345,11-11-21_21.22_BOOST_protocol_HPPC_IN21700_30T_cycle_#1087.mat
BOOST,1087,0.85147,2.55067,1.0,0,charge,1,1.661,0.554,2.0,1.9,4.1441,4.2001,33.7126,11-11-21_21.22_BOOST_protocol_HPPC_IN21700_30T_cycle_#1087.mat
BOOST,1087,0.85147,2.55067,1.0,0,charge,1,1.661,0.554,10.0,9.9,4.1441,4.2,33.6524,11-11-21_21.22_BOOST_protocol_HPPC_IN21700_30T_cycle_#1087.mat
BOOST,1087,0.85147,2.55067,0.9998,0,discharge,2,-20.404,6.801,2.0,2.0,4.133,3.7088,20.79,11-11-21_21.22_BOOST_protocol_HPPC_IN21700_30T_cycle_#1087.mat
BOOST,1087,0.85147,2.55067,0.9998,0,discharge,2,-20.404,6.801,10.0,9.9,4.133,3.6606,23.1523,11-11-21_21.22_BOOST_protocol_HPPC_IN21700_30T_cycle_#1087.mat
BOOST,1087,0.85147,2.55067,1.0,0,charge,2,1.585,0.528,2.0,1.9,4.1478,4.2,32.9338,11-11-21_21.22_BOOST_protocol_HPPC_IN21700_30T_cycle_#1087.mat
BOOST,1087,0.85147,2.55067,1.0,0,charge,2,1.585,0.528,10.0,9.9,4.1478,4.2,32.9338,11-11-21_21.22_BOOST_protocol_HPPC_IN21700_30T_cycle_#1087.mat
BOOST,1087,0.85147,2.55067,0.9998,0,discharge,3,-29.33,9.777,2.0,2.0,4.1323,3.5716,19.1169,11-11-21_21.22_BOOST_protocol_HPPC_IN21700_30T_cycle_#1087.mat
BOOST,1087,0.85147,2.55067,0.9998,0,discharge,3,-29.33,9.777,10.0,9.9,4.1323,3.5064,21.3399,11-11-21_21.22_BOOST_protocol_HPPC_IN21700_30T_cycle_#1087.mat
BOOST,1087,0.85147,2.55067,1.0,0,charge,3,1.463,0.488,2.0,2.0,4.1512,4.2,33.3652,11-11-21_21.22_BOOST_protocol_HPPC_IN21700_30T_cycle_#1087.mat
BOOST,1087,0.85147,2.55067,1.0,0,charge,3,1.463,0.488,10.0,9.9,4.1512,4.2,33.3652,11-11-21_21.22_BOOST_protocol_HPPC_IN21700_30T_cycle_#1087.mat
BOOST,1087,0.85147,2.55067,0.9575,1,discharge,0,-2.55,0.85,2.0,2.0,4.0885,4.0256,24.6667,11-11-21_21.22_BOOST_protocol_HPPC_IN21700_30T_cycle_#1087.mat
BOOST,1087,0.85147,2.55067,0.9575,1,discharge,0,-2.55,0.85,10.0,9.9,4.0885,4.0134,29.451,11-11-21_21.22_BOOST_protocol_HPPC_IN21700_30T_cycle_#1087.mat
BOOST,1087,0.85147,2.55067,0.9575,1,charge,0,1.275,0.425,2.0,1.9,4.0903,4.1215,24.4725,11-11-21_21.22_BOOST_protocol_HPPC_IN21700_30T_cycle_#1087.mat
BOOST,1087,0.85147,2.55067,0.9575,1,charge,0,1.275,0.425,10.0,9.9,4.0903,4.1289,30.2769,11-11-21_21.22_BOOST_protocol_HPPC_IN21700_30T_cycle_#1087.mat
BOOST,1087,0.85147,2.55067,0.9574,1,discharge,1,-10.201,3.4,2.0,2.0,4.0888,3.8622,22.2135,11-11-21_21.22_BOOST_protocol_HPPC_IN21700_30T_cycle_#1087.mat
BOOST,1087,0.85147,2.55067,0.9574,1,discharge,1,-10.201,3.4,10.0,9.9,4.0888,3.8291,25.4583,11-11-21_21.22_BOOST_protocol_HPPC_IN21700_30T_cycle_#1087.mat
BOOST,1087,0.85147,2.55067,0.9575,1,charge,1,3.977,1.326,2.0,2.0,4.0933,4.2,26.8286,11-11-21_21.22_BOOST_protocol_HPPC_IN21700_30T_cycle_#1087.mat
BOOST,1087,0.85147,2.55067,0.9575,1,charge,1,3.977,1.326,10.0,9.9,4.0933,4.1999,26.8034,11-11-21_21.22_BOOST_protocol_HPPC_IN21700_30T_cycle_#1087.mat
BOOST,1087,0.85147,2.55067,0.9573,1,discharge,2,-20.403,6.801,2.0,2.0,4.0893,3.6884,19.6491,11-11-21_21.22_BOOST_protocol_HPPC_IN21700_30T_cycle_#1087.mat
BOOST,1087,0.85147,2.55067,0.9573,1,discharge,2,-20.403,6.801,10.0,9.9,4.0893,3.6317,22.4281,11-11-21_21.22_BOOST_protocol_HPPC_IN21700_30T_cycle_#1087.mat
BOOST,1087,0.85147,2.55067,0.9576,1,charge,2,3.872,1.291,2.0,2.0,4.097,4.1999,26.5747,11-11-21_21.22_BOOST_protocol_HPPC_IN21700_30T_cycle_#1087.mat
BOOST,1087,0.85147,2.55067,0.9576,1,charge,2,3.872,1.291,10.0,9.9,4.097,4.1999,26.5747,11-11-21_21.22_BOOST_protocol_HPPC_IN21700_30T_cycle_#1087.mat
BOOST,1087,0.85147,2.55067,0.9572,1,discharge,3,-29.327,9.776,2.0,2.0,4.0902,3.5552,18.2426,11-11-21_21.22_BOOST_protocol_HPPC_IN21700_30T_cycle_#1087.mat
BOOST,1087,0.85147,2.55067,0.9572,1,discharge,3,-29.327,9.776,10.0,9.9,4.0902,3.4755,20.9602,11-11-21_21.22_BOOST_protocol_HPPC_IN21700_30T_cycle_#1087.mat
BOOST,1087,0.85147,2.55067,0.9576,1,charge,3,3.723,1.241,2.0,2.0,4.1005,4.2,26.724,11-11-21_21.22_BOOST_protocol_HPPC_IN21700_30T_cycle_#1087.mat
BOOST,1087,0.85147,2.55067,0.9576,1,charge,3,3.723,1.241,10.0,9.9,4.1005,4.2,26.724,11-11-21_21.22_BOOST_protocol_HPPC_IN21700_30T_cycle_#1087.mat
BOOST,1087,0.85147,2.55067,0.915,2,discharge,0,-2.548,0.849,2.0,2.0,4.0752,4.0188,22.1315,11-11-21_21.22_BOOST_protocol_HPPC_IN21700_30T_cycle_#1087.mat
BOOST,1087,0.85147,2.55067,0.915,2,discharge,0,-2.548,0.849,10.0,9.9,4.0752,4.0055,27.3505,11-11-21_21.22_BOOST_protocol_HPPC_IN21700_30T_cycle_#1087.mat
BOOST,1087,0.85147,2.55067,0.915,2,charge,0,1.276,0.425,2.0,2.0,4.0769,4.1048,21.8618,11-11-21_21.22_BOOST_protocol_HPPC_IN21700_30T_cycle_#1087.mat
BOOST,1087,0.85147,2.55067,0.915,2,charge,0,1.276,0.425,10.0,9.9,4.0769,4.1104,26.2498,11-11-21_21.22_BOOST_protocol_HPPC_IN21700_30T_cycle_#1087.mat
BOOST,1087,0.85147,2.55067,0.9149,2,discharge,1,-10.201,3.4,2.0,1.9,4.0756,3.8661,20.5372,11-11-21_21.22_BOOST_protocol_HPPC_IN21700_30T_cycle_#1087.mat
BOOST,1087,0.85147,2.55067,0.9149,2,discharge,1,-10.201,3.4,10.0,9.9,4.0756,3.8214,24.9191,11-11-21_21.22_BOOST_protocol_HPPC_IN21700_30T_cycle_#1087.mat
BOOST,1087,0.85147,2.55067,0.915,2,charge,1,5.098,1.699,2.0,1.9,4.0798,4.187,21.0283,11-11-21_21.22_BOOST_protocol_HPPC_IN21700_30T_cycle_#1087.mat
BOOST,1087,0.85147,2.55067,0.915,2,charge,1,5.098,1.699,10.0,9.9,4.0798,4.2,23.5783,11-11-21_21.22_BOOST_protocol_HPPC_IN21700_30T_cycle_#1087.mat
BOOST,1087,0.85147,2.55067,0.9148,2,discharge,2,-20.402,6.801,2.0,2.0,4.0761,3.6948,18.6893,11-11-21_21.22_BOOST_protocol_HPPC_IN21700_30T_cycle_#1087.mat
BOOST,1087,0.85147,2.55067,0.9148,2,discharge,2,-20.402,6.801,10.0,9.9,4.0761,3.622,22.2576,11-11-21_21.22_BOOST_protocol_HPPC_IN21700_30T_cycle_#1087.mat
BOOST,1087,0.85147,2.55067,0.9151,2,charge,2,5.227,1.742,2.0,1.9,4.0825,4.2,22.4786,11-11-21_21.22_BOOST_protocol_HPPC_IN21700_30T_cycle_#1087.mat
BOOST,1087,0.85147,2.55067,0.9151,2,charge,2,5.227,1.742,10.0,9.9,4.0825,4.2,22.4786,11-11-21_21.22_BOOST_protocol_HPPC_IN21700_30T_cycle_#1087.mat
BOOST,1087,0.85147,2.55067,0.9148,2,discharge,3,-29.329,9.776,2.0,2.0,4.0765,3.5642,17.4674,11-11-21_21.22_BOOST_protocol_HPPC_IN21700_30T_cycle_#1087.mat
BOOST,1087,0.85147,2.55067,0.9148,2,discharge,3,-29.329,9.776,10.0,9.9,4.0765,3.4673,20.7713,11-11-21_21.22_BOOST_protocol_HPPC_IN21700_30T_cycle_#1087.mat
BOOST,1087,0.85147,2.55067,0.9151,2,charge,3,5.13,1.71,2.0,2.0,4.0847,4.2001,22.4942,11-11-21_21.22_BOOST_protocol_HPPC_IN21700_30T_cycle_#1087.mat
BOOST,1087,0.85147,2.55067,0.9151,2,charge,3,5.13,1.71,10.0,9.9,4.0847,4.2,22.4748,11-11-21_21.22_BOOST_protocol_HPPC_IN21700_30T_cycle_#1087.mat
BOOST,1087,0.85147,2.55067,0.83,3,discharge,0,-2.55,0.85,2.0,1.9,3.9978,3.9464,20.1584,11-11-21_21.22_BOOST_protocol_HPPC_IN21700_30T_cycle_#1087.mat
BOOST,1087,0.85147,2.55067,0.83,3,discharge,0,-2.55,0.85,10.0,9.9,3.9978,3.9276,27.5316,11-11-21_21.22_BOOST_protocol_HPPC_IN21700_30T_cycle_#1087.mat
BOOST,1087,0.85147,2.55067,0.83,3,charge,0,1.275,0.425,2.0,1.9,4.0004,4.0254,19.6094,11-11-21_21.22_BOOST_protocol_HPPC_IN21700_30T_cycle_#1087.mat
BOOST,1087,0.85147,2.55067,0.83,3,charge,0,1.275,0.425,10.0,9.9,4.0004,4.0335,25.9628,11-11-21_21.22_BOOST_protocol_HPPC_IN21700_30T_cycle_#1087.mat
BOOST,1087,0.85147,2.55067,0.8299,3,discharge,1,-10.201,3.4,2.0,1.9,3.9989,3.8011,19.3903,11-11-21_21.22_BOOST_protocol_HPPC_IN21700_30T_cycle_#1087.mat
BOOST,1087,0.85147,2.55067,0.8299,3,discharge,1,-10.201,3.4,10.0,9.9,3.9989,3.746,24.7917,11-11-21_21.22_BOOST_protocol_HPPC_IN21700_30T_cycle_#1087.mat
BOOST,1087,0.85147,2.55067,0.83,3,charge,1,5.101,1.7,2.0,1.9,4.0059,4.1023,18.8971,11-11-21_21.22_BOOST_protocol_HPPC_IN21700_30T_cycle_#1087.mat
BOOST,1087,0.85147,2.55067,0.83,3,charge,1,5.101,1.7,10.0,9.9,4.0059,4.1298,24.2879,11-11-21_21.22_BOOST_protocol_HPPC_IN21700_30T_cycle_#1087.mat
BOOST,1087,0.85147,2.55067,0.8298,3,discharge,2,-20.403,6.801,2.0,2.0,4.0002,3.6318,18.0562,11-11-21_21.22_BOOST_protocol_HPPC_IN21700_30T_cycle_#1087.mat
BOOST,1087,0.85147,2.55067,0.8298,3,discharge,2,-20.403,6.801,10.0,9.9,4.0002,3.5516,21.987,11-11-21_21.22_BOOST_protocol_HPPC_IN21700_30T_cycle_#1087.mat
BOOST,1087,0.85147,2.55067,0.8301,3,charge,2,9.526,3.175,2.0,2.0,4.0106,4.2002,19.9043,11-11-21_21.22_BOOST_protocol_HPPC_IN21700_30T_cycle_#1087.mat
BOOST,1087,0.85147,2.55067,0.8301,3,charge,2,9.526,3.175,10.0,9.9,4.0106,4.2001,19.8938,11-11-21_21.22_BOOST_protocol_HPPC_IN21700_30T_cycle_#1087.mat
BOOST,1087,0.85147,2.55067,0.8297,3,discharge,3,-29.33,9.777,2.0,2.0,4.0015,3.5003,17.0883,11-11-21_21.22_BOOST_protocol_HPPC_IN21700_30T_cycle_#1087.mat
BOOST,1087,0.85147,2.55067,0.8297,3,discharge,3,-29.33,9.777,10.0,9.9,4.0015,3.3971,20.6069,11-11-21_21.22_BOOST_protocol_HPPC_IN21700_30T_cycle_#1087.mat
BOOST,1087,0.85147,2.55067,0.8301,3,charge,3,9.462,3.154,2.0,1.9,4.0141,4.2,19.647,11-11-21_21.22_BOOST_protocol_HPPC_IN21700_30T_cycle_#1087.mat
BOOST,1087,0.85147,2.55067,0.8301,3,charge,3,9.462,3.154,10.0,9.9,4.0141,4.2,19.647,11-11-21_21.22_BOOST_protocol_HPPC_IN21700_30T_cycle_#1087.mat
BOOST,1087,0.85147,2.55067,0.7449,4,discharge,0,-2.55,0.85,2.0,1.9,3.9089,3.8623,18.2738,11-11-21_21.22_BOOST_protocol_HPPC_IN21700_30T_cycle_#1087.mat
BOOST,1087,0.85147,2.55067,0.7449,4,discharge,0,-2.55,0.85,10.0,9.9,3.9089,3.8464,24.5088,11-11-21_21.22_BOOST_protocol_HPPC_IN21700_30T_cycle_#1087.mat
BOOST,1087,0.85147,2.55067,0.745,4,charge,0,1.277,0.426,2.0,1.9,3.9121,3.935,17.9369,11-11-21_21.22_BOOST_protocol_HPPC_IN21700_30T_cycle_#1087.mat
BOOST,1087,0.85147,2.55067,0.745,4,charge,0,1.277,0.426,10.0,9.91,3.9121,3.9415,23.0281,11-11-21_21.22_BOOST_protocol_HPPC_IN21700_30T_cycle_#1087.mat
BOOST,1087,0.85147,2.55067,0.7449,4,discharge,1,-10.201,3.4,2.0,2.0,3.9102,3.7265,18.008,11-11-21_21.22_BOOST_protocol_HPPC_IN21700_30T_cycle_#1087.mat
BOOST,1087,0.85147,2.55067,0.7449,4,discharge,1,-10.201,3.4,10.0,9.9,3.9102,3.6793,22.635,11-11-21_21.22_BOOST_protocol_HPPC_IN21700_30T_cycle_#1087.mat
BOOST,1087,0.85147,2.55067,0.745,4,charge,1,5.101,1.7,2.0,1.9,3.9161,4.0049,17.4084,11-11-21_21.22_BOOST_protocol_HPPC_IN21700_30T_cycle_#1087.mat
BOOST,1087,0.85147,2.55067,0.745,4,charge,1,5.101,1.7,10.0,9.9,3.9161,4.0269,21.7212,11-11-21_21.22_BOOST_protocol_HPPC_IN21700_30T_cycle_#1087.mat
BOOST,1087,0.85147,2.55067,0.7448,4,discharge,2,-20.402,6.801,2.0,2.0,3.9106,3.5669,16.8464,11-11-21_21.22_BOOST_protocol_HPPC_IN21700_30T_cycle_#1087.mat
BOOST,1087,0.85147,2.55067,0.7448,4,discharge,2,-20.402,6.801,10.0,9.91,3.9106,3.4917,20.5323,11-11-21_21.22_BOOST_protocol_HPPC_IN21700_30T_cycle_#1087.mat
BOOST,1087,0.85147,2.55067,0.7451,4,charge,2,15.302,5.101,2.0,2.0,3.92,4.1637,15.926,11-11-21_21.22_BOOST_protocol_HPPC_IN21700_30T_cycle_#1087.mat
BOOST,1087,0.85147,2.55067,0.7451,4,charge,2,15.302,5.101,10.0,9.9,3.92,4.2001,18.3048,11-11-21_21.22_BOOST_protocol_HPPC_IN21700_30T_cycle_#1087.mat
BOOST,1087,0.85147,2.55067,0.7447,4,discharge,3,-29.328,9.776,2.0,2.0,3.9113,3.4413,16.0256,11-11-21_21.22_BOOST_protocol_HPPC_IN21700_30T_cycle_#1087.mat
BOOST,1087,0.85147,2.55067,0.7447,4,discharge,3,-29.328,9.776,10.0,9.9,3.9113,3.3404,19.466,11-11-21_21.22_BOOST_protocol_HPPC_IN21700_30T_cycle_#1087.mat
BOOST,1087,0.85147,2.55067,0.7452,4,charge,3,16.425,5.475,2.0,2.0,3.9224,4.2001,16.9066,11-11-21_21.22_BOOST_protocol_HPPC_IN21700_30T_cycle_#1087.mat
BOOST,1087,0.85147,2.55067,0.7452,4,charge,3,16.425,5.475,10.0,9.9,3.9224,4.2,16.9006,11-11-21_21.22_BOOST_protocol_HPPC_IN21700_30T_cycle_#1087.mat
BOOST,1087,0.85147,2.55067,0.6599,5,discharge,0,-2.55,0.85,2.0,1.9,3.8244,3.7792,17.7234,11-11-21_21.22_BOOST_protocol_HPPC_IN21700_30T_cycle_#1087.mat
BOOST,1087,0.85147,2.55067,0.6599,5,discharge,0,-2.55,0.85,10.0,9.9,3.8244,3.765,23.2914,11-11-21_21.22_BOOST_protocol_HPPC_IN21700_30T_cycle_#1087.mat
BOOST,1087,0.85147,2.55067,0.66,5,charge,0,1.274,0.425,2.0,2.0,3.8261,3.8486,17.6554,11-11-21_21.22_BOOST_protocol_HPPC_IN21700_30T_cycle_#1087.mat
BOOST,1087,0.85147,2.55067,0.66,5,charge,0,1.274,0.425,10.0,9.9,3.8261,3.8547,22.4419,11-11-21_21.22_BOOST_protocol_HPPC_IN21700_30T_cycle_#1087.mat
BOOST,1087,0.85147,2.55067,0.6599,5,discharge,1,-10.201,3.4,2.0,2.0,3.8237,3.6455,17.4689,11-11-21_21.22_BOOST_protocol_HPPC_IN21700_30T_cycle_#1087.mat
BOOST,1087,0.85147,2.55067,0.6599,5,discharge,1,-10.201,3.4,10.0,9.9,3.8237,3.599,22.0273,11-11-21_21.22_BOOST_protocol_HPPC_IN21700_30T_cycle_#1087.mat
BOOST,1087,0.85147,2.55067,0.66,5,charge,1,5.101,1.7,2.0,1.9,3.8301,3.918,17.2326,11-11-21_21.22_BOOST_protocol_HPPC_IN21700_30T_cycle_#1087.mat
BOOST,1087,0.85147,2.55067,0.66,5,charge,1,5.101,1.7,10.0,9.9,3.8301,3.9399,21.526,11-11-21_21.22_BOOST_protocol_HPPC_IN21700_30T_cycle_#1087.mat
BOOST,1087,0.85147,2.55067,0.6598,5,discharge,2,-20.403,6.801,2.0,2.0,3.8248,3.4853,16.6397,11-11-21_21.22_BOOST_protocol_HPPC_IN21700_30T_cycle_#1087.mat
BOOST,1087,0.85147,2.55067,0.6598,5,discharge,2,-20.403,6.801,10.0,9.91,3.8248,3.4049,20.5803,11-11-21_21.22_BOOST_protocol_HPPC_IN21700_30T_cycle_#1087.mat
BOOST,1087,0.85147,2.55067,0.6601,5,charge,2,15.303,5.101,2.0,2.0,3.834,4.0765,15.8466,11-11-21_21.22_BOOST_protocol_HPPC_IN21700_30T_cycle_#1087.mat
BOOST,1087,0.85147,2.55067,0.6601,5,charge,2,15.303,5.101,10.0,9.9,3.834,4.1308,19.3949,11-11-21_21.22_BOOST_protocol_HPPC_IN21700_30T_cycle_#1087.mat
BOOST,1087,0.85147,2.55067,0.6597,5,discharge,3,-29.33,9.777,2.0,1.9,3.825,3.3662,15.6427,11-11-21_21.22_BOOST_protocol_HPPC_IN21700_30T_cycle_#1087.mat
BOOST,1087,0.85147,2.55067,0.6597,5,discharge,3,-29.33,9.777,10.0,9.9,3.825,3.2543,19.4579,11-11-21_21.22_BOOST_protocol_HPPC_IN21700_30T_cycle_#1087.mat
BOOST,1087,0.85147,2.55067,0.6602,5,charge,3,22.418,7.473,2.0,2.0,3.8368,4.2001,16.2057,11-11-21_21.22_BOOST_protocol_HPPC_IN21700_30T_cycle_#1087.mat
BOOST,1087,0.85147,2.55067,0.6602,5,charge,3,22.418,7.473,10.0,9.9,3.8368,4.2,16.2013,11-11-21_21.22_BOOST_protocol_HPPC_IN21700_30T_cycle_#1087.mat
BOOST,1087,0.85147,2.55067,0.5749,6,discharge,0,-2.55,0.85,2.0,2.0,3.7382,3.694,17.334,11-11-21_21.22_BOOST_protocol_HPPC_IN21700_30T_cycle_#1087.mat
BOOST,1087,0.85147,2.55067,0.5749,6,discharge,0,-2.55,0.85,10.0,9.9,3.7382,3.6801,22.7852,11-11-21_21.22_BOOST_protocol_HPPC_IN21700_30T_cycle_#1087.mat
BOOST,1087,0.85147,2.55067,0.5749,6,charge,0,1.277,0.426,2.0,2.0,3.7403,3.7618,16.8363,11-11-21_21.22_BOOST_protocol_HPPC_IN21700_30T_cycle_#1087.mat
BOOST,1087,0.85147,2.55067,0.5749,6,charge,0,1.277,0.426,10.0,9.9,3.7403,3.7682,21.8481,11-11-21_21.22_BOOST_protocol_HPPC_IN21700_30T_cycle_#1087.mat
BOOST,1087,0.85147,2.55067,0.5749,6,discharge,1,-10.201,3.4,2.0,2.0,3.7388,3.5657,16.9689,11-11-21_21.22_BOOST_protocol_HPPC_IN21700_30T_cycle_#1087.mat
BOOST,1087,0.85147,2.55067,0.5749,6,discharge,1,-10.201,3.4,10.0,9.9,3.7388,3.5164,21.8018,11-11-21_21.22_BOOST_protocol_HPPC_IN21700_30T_cycle_#1087.mat
BOOST,1087,0.85147,2.55067,0.575,6,charge,1,5.099,1.7,2.0,1.9,3.7444,3.8289,16.5709,11-11-21_21.22_BOOST_protocol_HPPC_IN21700_30T_cycle_#1087.mat
BOOST,1087,0.85147,2.55067,0.575,6,charge,1,5.099,1.7,10.0,9.9,3.7444,3.8512,20.9441,11-11-21_21.22_BOOST_protocol_HPPC_IN21700_30T_cycle_#1087.mat
BOOST,1087,0.85147,2.55067,0.5748,6,discharge,2,-20.404,6.801,2.0,1.9,3.7396,3.4094,16.1831,11-11-21_21.22_BOOST_protocol_HPPC_IN21700_30T_cycle_#1087.mat
BOOST,1087,0.85147,2.55067,0.5748,6,discharge,2,-20.404,6.801,10.0,9.9,3.7396,3.3236,20.3882,11-11-21_21.22_BOOST_protocol_HPPC_IN21700_30T_cycle_#1087.mat
BOOST,1087,0.85147,2.55067,0.5751,6,charge,2,15.302,5.101,2.0,2.0,3.7483,3.9858,15.5208,11-11-21_21.22_BOOST_protocol_HPPC_IN21700_30T_cycle_#1087.mat
BOOST,1087,0.85147,2.55067,0.5751,6,charge,2,15.302,5.101,10.0,9.9,3.7483,4.0364,18.8276,11-11-21_21.22_BOOST_protocol_HPPC_IN21700_30T_cycle_#1087.mat
BOOST,1087,0.85147,2.55067,0.5747,6,discharge,3,-29.328,9.776,2.0,2.0,3.74,3.2812,15.6438,11-11-21_21.22_BOOST_protocol_HPPC_IN21700_30T_cycle_#1087.mat
BOOST,1087,0.85147,2.55067,0.5747,6,discharge,3,-29.328,9.776,10.0,9.9,3.74,3.1675,19.5206,11-11-21_21.22_BOOST_protocol_HPPC_IN21700_30T_cycle_#1087.mat
BOOST,1087,0.85147,2.55067,0.5752,6,charge,3,25.504,8.501,2.0,2.0,3.7513,4.1221,14.5389,11-11-21_21.22_BOOST_protocol_HPPC_IN21700_30T_cycle_#1087.mat
BOOST,1087,0.85147,2.55067,0.5752,6,charge,3,25.504,8.501,10.0,9.9,3.7513,4.197,17.4757,11-11-21_21.22_BOOST_protocol_HPPC_IN21700_30T_cycle_#1087.mat
BOOST,1087,0.85147,2.55067,0.4899,7,discharge,0,-2.55,0.85,2.0,2.0,3.6592,3.6163,16.8242,11-11-21_21.22_BOOST_protocol_HPPC_IN21700_30T_cycle_#1087.mat
BOOST,1087,0.85147,2.55067,0.4899,7,discharge,0,-2.55,0.85,10.0,9.9,3.6592,3.6036,21.8048,11-11-21_21.22_BOOST_protocol_HPPC_IN21700_30T_cycle_#1087.mat
BOOST,1087,0.85147,2.55067,0.4899,7,charge,0,1.275,0.425,2.0,2.0,3.6611,3.6819,16.3163,11-11-21_21.22_BOOST_protocol_HPPC_IN21700_30T_cycle_#1087.mat
BOOST,1087,0.85147,2.55067,0.4899,7,charge,0,1.275,0.425,10.0,9.9,3.6611,3.6876,20.7876,11-11-21_21.22_BOOST_protocol_HPPC_IN21700_30T_cycle_#1087.mat
BOOST,1087,0.85147,2.55067,0.4898,7,discharge,1,-10.201,3.4,2.0,2.0,3.6588,3.4885,16.6944,11-11-21_21.22_BOOST_protocol_HPPC_IN21700_30T_cycle_#1087.mat
BOOST,1087,0.85147,2.55067,0.4898,7,discharge,1,-10.201,3.4,10.0,9.9,3.6588,3.4423,21.2234,11-11-21_21.22_BOOST_protocol_HPPC_IN21700_30T_cycle_#1087.mat
BOOST,1087,0.85147,2.55067,0.49,7,charge,1,5.101,1.7,2.0,1.9,3.6643,3.7486,16.5258,11-11-21_21.22_BOOST_protocol_HPPC_IN21700_30T_cycle_#1087.mat
BOOST,1087,0.85147,2.55067,0.49,7,charge,1,5.101,1.7,10.0,9.9,3.6643,3.7704,20.7994,11-11-21_21.22_BOOST_protocol_HPPC_IN21700_30T_cycle_#1087.mat
BOOST,1087,0.85147,2.55067,0.4898,7,discharge,2,-20.403,6.801,2.0,2.0,3.66,3.3274,16.3015,11-11-21_21.22_BOOST_protocol_HPPC_IN21700_30T_cycle_#1087.mat
BOOST,1087,0.85147,2.55067,0.4898,7,discharge,2,-20.403,6.801,10.0,9.9,3.66,3.2447,20.3548,11-11-21_21.22_BOOST_protocol_HPPC_IN21700_30T_cycle_#1087.mat
BOOST,1087,0.85147,2.55067,0.4901,7,charge,2,15.303,5.101,2.0,1.9,3.669,3.9053,15.4414,11-11-21_21.22_BOOST_protocol_HPPC_IN21700_30T_cycle_#1087.mat
BOOST,1087,0.85147,2.55067,0.4901,7,charge,2,15.303,5.101,10.0,9.9,3.669,3.9555,18.7218,11-11-21_21.22_BOOST_protocol_HPPC_IN21700_30T_cycle_#1087.mat
BOOST,1087,0.85147,2.55067,0.4897,7,discharge,3,-29.329,9.776,2.0,2.0,3.6604,3.1981,15.7626,11-11-21_21.22_BOOST_protocol_HPPC_IN21700_30T_cycle_#1087.mat
BOOST,1087,0.85147,2.55067,0.4897,7,discharge,3,-29.329,9.776,10.0,9.9,3.6604,3.0829,19.6904,11-11-21_21.22_BOOST_protocol_HPPC_IN21700_30T_cycle_#1087.mat
BOOST,1087,0.85147,2.55067,0.4901,7,charge,3,25.504,8.501,2.0,1.9,3.6718,4.0423,14.5271,11-11-21_21.22_BOOST_protocol_HPPC_IN21700_30T_cycle_#1087.mat
BOOST,1087,0.85147,2.55067,0.4901,7,charge,3,25.504,8.501,10.0,9.9,3.6718,4.1169,17.4522,11-11-21_21.22_BOOST_protocol_HPPC_IN21700_30T_cycle_#1087.mat
BOOST,1087,0.85147,2.55067,0.4049,8,discharge,0,-2.55,0.85,2.0,1.9,3.5966,3.5509,17.9195,11-11-21_21.22_BOOST_protocol_HPPC_IN21700_30T_cycle_#1087.mat
BOOST,1087,0.85147,2.55067,0.4049,8,discharge,0,-2.55,0.85,10.0,9.9,3.5966,3.5374,23.213,11-11-21_21.22_BOOST_protocol_HPPC_IN21700_30T_cycle_#1087.mat
BOOST,1087,0.85147,2.55067,0.4049,8,charge,0,1.276,0.425,2.0,1.9,3.5985,3.6209,17.5549,11-11-21_21.22_BOOST_protocol_HPPC_IN21700_30T_cycle_#1087.mat
BOOST,1087,0.85147,2.55067,0.4049,8,charge,0,1.276,0.425,10.0,9.91,3.5985,3.6267,22.1003,11-11-21_21.22_BOOST_protocol_HPPC_IN21700_30T_cycle_#1087.mat
BOOST,1087,0.85147,2.55067,0.4048,8,discharge,1,-10.203,3.401,2.0,2.0,3.5972,3.417,17.6615,11-11-21_21.22_BOOST_protocol_HPPC_IN21700_30T_cycle_#1087.mat
BOOST,1087,0.85147,2.55067,0.4048,8,discharge,1,-10.203,3.401,10.0,9.9,3.5972,3.3679,22.4738,11-11-21_21.22_BOOST_protocol_HPPC_IN21700_30T_cycle_#1087.mat
BOOST,1087,0.85147,2.55067,0.405,8,charge,1,5.101,1.7,2.0,2.0,3.6029,3.6901,17.0937,11-11-21_21.22_BOOST_protocol_HPPC_IN21700_30T_cycle_#1087.mat
BOOST,1087,0.85147,2.55067,0.405,8,charge,1,5.101,1.7,10.0,9.9,3.6029,3.712,21.3867,11-11-21_21.22_BOOST_protocol_HPPC_IN21700_30T_cycle_#1087.mat
BOOST,1087,0.85147,2.55067,0.4048,8,discharge,2,-20.403,6.801,2.0,2.0,3.5978,3.2545,16.826,11-11-21_21.22_BOOST_protocol_HPPC_IN21700_30T_cycle_#1087.mat
BOOST,1087,0.85147,2.55067,0.4048,8,discharge,2,-20.403,6.801,10.0,9.9,3.5978,3.163,21.3106,11-11-21_21.22_BOOST_protocol_HPPC_IN21700_30T_cycle_#1087.mat
BOOST,1087,0.85147,2.55067,0.405,8,charge,2,15.302,5.101,2.0,1.9,3.6078,3.8476,15.6712,11-11-21_21.22_BOOST_protocol_HPPC_IN21700_30T_cycle_#1087.mat
BOOST,1087,0.85147,2.55067,0.405,8,charge,2,15.302,5.101,10.0,9.9,3.6078,3.8972,18.9126,11-11-21_21.22_BOOST_protocol_HPPC_IN21700_30T_cycle_#1087.mat
BOOST,1087,0.85147,2.55067,0.4047,8,discharge,3,-29.327,9.776,2.0,2.0,3.5983,3.124,16.1728,11-11-21_21.22_BOOST_protocol_HPPC_IN21700_30T_cycle_#1087.mat
BOOST,1087,0.85147,2.55067,0.4047,8,discharge,3,-29.327,9.776,10.0,9.9,3.5983,2.9897,20.7522,11-11-21_21.22_BOOST_protocol_HPPC_IN21700_30T_cycle_#1087.mat
BOOST,1087,0.85147,2.55067,0.4051,8,charge,3,25.504,8.501,2.0,2.0,3.6117,3.9859,14.6722,11-11-21_21.22_BOOST_protocol_HPPC_IN21700_30T_cycle_#1087.mat
BOOST,1087,0.85147,2.55067,0.4051,8,charge,3,25.504,8.501,10.0,9.9,3.6117,4.0539,17.3385,11-11-21_21.22_BOOST_protocol_HPPC_IN21700_30T_cycle_#1087.mat
BOOST,1087,0.85147,2.55067,0.3199,9,discharge,0,-2.55,0.85,2.0,2.0,3.5178,3.468,19.5263,11-11-21_21.22_BOOST_protocol_HPPC_IN21700_30T_cycle_#1087.mat
BOOST,1087,0.85147,2.55067,0.3199,9,discharge,0,-2.55,0.85,10.0,9.9,3.5178,3.4524,25.643,11-11-21_21.22_BOOST_protocol_HPPC_IN21700_30T_cycle_#1087.mat
BOOST,1087,0.85147,2.55067,0.3199,9,charge,0,1.276,0.425,2.0,2.0,3.5207,3.5452,19.1931,11-11-21_21.22_BOOST_protocol_HPPC_IN21700_30T_cycle_#1087.mat
BOOST,1087,0.85147,2.55067,0.3199,9,charge,0,1.276,0.425,10.0,9.9,3.5207,3.5517,24.2852,11-11-21_21.22_BOOST_protocol_HPPC_IN21700_30T_cycle_#1087.mat
BOOST,1087,0.85147,2.55067,0.3198,9,discharge,1,-10.201,3.4,2.0,1.9,3.5192,3.3202,19.5079,11-11-21_21.22_BOOST_protocol_HPPC_IN21700_30T_cycle_#1087.mat
BOOST,1087,0.85147,2.55067,0.3198,9,discharge,1,-10.201,3.4,10.0,9.9,3.5192,3.2596,25.4485,11-11-21_21.22_BOOST_protocol_HPPC_IN21700_30T_cycle_#1087.mat
BOOST,1087,0.85147,2.55067,0.3199,9,charge,1,5.1,1.7,2.0,2.0,3.5262,3.6206,18.5084,11-11-21_21.22_BOOST_protocol_HPPC_IN21700_30T_cycle_#1087.mat
BOOST,1087,0.85147,2.55067,0.3199,9,charge,1,5.1,1.7,10.0,9.9,3.5262,3.6441,23.1158,11-11-21_21.22_BOOST_protocol_HPPC_IN21700_30T_cycle_#1087.mat
BOOST,1087,0.85147,2.55067,0.3197,9,discharge,2,-20.403,6.801,2.0,1.9,3.5201,3.1407,18.5953,11-11-21_21.22_BOOST_protocol_HPPC_IN21700_30T_cycle_#1087.mat
BOOST,1087,0.85147,2.55067,0.3197,9,discharge,2,-20.403,6.801,10.0,9.9,3.5201,3.0036,25.3149,11-11-21_21.22_BOOST_protocol_HPPC_IN21700_30T_cycle_#1087.mat
BOOST,1087,0.85147,2.55067,0.32,9,charge,2,15.302,5.101,2.0,1.9,3.5325,3.7852,16.5142,11-11-21_21.22_BOOST_protocol_HPPC_IN21700_30T_cycle_#1087.mat
BOOST,1087,0.85147,2.55067,0.32,9,charge,2,15.302,5.101,10.0,9.91,3.5325,3.8418,20.213,11-11-21_21.22_BOOST_protocol_HPPC_IN21700_30T_cycle_#1087.mat
BOOST,1087,0.85147,2.55067,0.3197,9,discharge,3,-29.329,9.776,2.0,2.0,3.5222,2.9914,18.0981,11-11-21_21.22_BOOST_protocol_HPPC_IN21700_30T_cycle_#1087.mat
BOOST,1087,0.85147,2.55067,0.3197,9,discharge,3,-29.329,9.776,10.0,9.9,3.5222,2.7577,26.0664,11-11-21_21.22_BOOST_protocol_HPPC_IN21700_30T_cycle_#1087.mat
BOOST,1087,0.85147,2.55067,0.3201,9,charge,3,25.504,8.501,2.0,2.0,3.537,3.9247,15.2015,11-11-21_21.22_BOOST_protocol_HPPC_IN21700_30T_cycle_#1087.mat
BOOST,1087,0.85147,2.55067,0.3201,9,charge,3,25.504,8.501,10.0,9.9,3.537,4.0019,18.2285,11-11-21_21.22_BOOST_protocol_HPPC_IN21700_30T_cycle_#1087.mat
BOOST,1087,0.85147,2.55067,0.2774,10,discharge,0,-2.552,0.851,2.0,1.9,3.4725,3.418,21.3566,11-11-21_21.22_BOOST_protocol_HPPC_IN21700_30T_cycle_#1087.mat
BOOST,1087,0.85147,2.55067,0.2774,10,discharge,0,-2.552,0.851,10.0,9.91,3.4725,3.3997,28.5278,11-11-21_21.22_BOOST_protocol_HPPC_IN21700_30T_cycle_#1087.mat
BOOST,1087,0.85147,2.55067,0.2774,10,charge,0,1.276,0.425,2.0,2.0,3.4745,3.5008,20.6032,11-11-21_21.22_BOOST_protocol_HPPC_IN21700_30T_cycle_#1087.mat
BOOST,1087,0.85147,2.55067,0.2774,10,charge,0,1.276,0.425,10.0,9.9,3.4745,3.5072,25.6169,11-11-21_21.22_BOOST_protocol_HPPC_IN21700_30T_cycle_#1087.mat
BOOST,1087,0.85147,2.55067,0.2773,10,discharge,1,-10.201,3.4,2.0,1.9,3.473,3.258,21.0764,11-11-21_21.22_BOOST_protocol_HPPC_IN21700_30T_cycle_#1087.mat
BOOST,1087,0.85147,2.55067,0.2773,10,discharge,1,-10.201,3.4,10.0,9.9,3.473,3.1773,28.9874,11-11-21_21.22_BOOST_protocol_HPPC_IN21700_30T_cycle_#1087.mat
BOOST,1087,0.85147,2.55067,0.2774,10,charge,1,5.101,1.7,2.0,2.0,3.4799,3.5776,19.1546,11-11-21_21.22_BOOST_protocol_HPPC_IN21700_30T_cycle_#1087.mat
BOOST,1087,0.85147,2.55067,0.2774,10,charge,1,5.101,1.7,10.0,9.9,3.4799,3.6005,23.6443,11-11-21_21.22_BOOST_protocol_HPPC_IN21700_30T_cycle_#1087.mat
BOOST,1087,0.85147,2.55067,0.2772,10,discharge,2,-20.405,6.802,2.0,2.0,3.4741,3.0593,20.3284,11-11-21_21.22_BOOST_protocol_HPPC_IN21700_30T_cycle_#1087.mat
BOOST,1087,0.85147,2.55067,0.2772,10,discharge,2,-20.405,6.802,10.0,9.9,3.4741,2.8513,30.5219,11-11-21_21.22_BOOST_protocol_HPPC_IN21700_30T_cycle_#1087.mat
BOOST,1087,0.85147,2.55067,0.2775,10,charge,2,15.304,5.101,2.0,2.0,3.4856,3.7417,16.7342,11-11-21_21.22_BOOST_protocol_HPPC_IN21700_30T_cycle_#1087.mat
BOOST,1087,0.85147,2.55067,0.2775,10,charge,2,15.304,5.101,10.0,9.9,3.4856,3.799,20.4783,11-11-21_21.22_BOOST_protocol_HPPC_IN21700_30T_cycle_#1087.mat
BOOST,1087,0.85147,2.55067,0.2772,10,discharge,3,-29.33,9.777,2.0,1.9,3.4746,2.901,19.5568,11-11-21_21.22_BOOST_protocol_HPPC_IN21700_30T_cycle_#1087.mat
BOOST,1087,0.85147,2.55067,0.2772,10,discharge,3,-29.33,9.777,10.0,9.9,3.4746,2.5164,32.6696,11-11-21_21.22_BOOST_protocol_HPPC_IN21700_30T_cycle_#1087.mat
BOOST,1087,0.85147,2.55067,0.2776,10,charge,3,25.504,8.501,2.0,2.0,3.489,3.8764,15.1898,11-11-21_21.22_BOOST_protocol_HPPC_IN21700_30T_cycle_#1087.mat
BOOST,1087,0.85147,2.55067,0.2776,10,charge,3,25.504,8.501,10.0,9.9,3.489,3.9591,18.4324,11-11-21_21.22_BOOST_protocol_HPPC_IN21700_30T_cycle_#1087.mat
BOOST,1087,0.85147,2.55067,0.2349,11,discharge,0,-2.55,0.85,2.0,2.0,3.4307,3.3694,24.0402,11-11-21_21.22_BOOST_protocol_HPPC_IN21700_30T_cycle_#1087.mat
BOOST,1087,0.85147,2.55067,0.2349,11,discharge,0,-2.55,0.85,10.0,9.9,3.4307,3.3456,33.3739,11-11-21_21.22_BOOST_protocol_HPPC_IN21700_30T_cycle_#1087.mat
BOOST,1087,0.85147,2.55067,0.2349,11,charge,0,1.275,0.425,2.0,2.0,3.4336,3.4622,22.4367,11-11-21_21.22_BOOST_protocol_HPPC_IN21700_30T_cycle_#1087.mat
BOOST,1087,0.85147,2.55067,0.2349,11,charge,0,1.275,0.425,10.0,9.9,3.4336,3.4695,28.1635,11-11-21_21.22_BOOST_protocol_HPPC_IN21700_30T_cycle_#1087.mat
BOOST,1087,0.85147,2.55067,0.2348,11,discharge,1,-10.203,3.401,2.0,2.0,3.4311,3.1793,24.679,11-11-21_21.22_BOOST_protocol_HPPC_IN21700_30T_cycle_#1087.mat
BOOST,1087,0.85147,2.55067,0.2348,11,discharge,1,-10.203,3.401,10.0,9.9,3.4311,3.0376,38.5671,11-11-21_21.22_BOOST_protocol_HPPC_IN21700_30T_cycle_#1087.mat
