Repository: KikETs/ECM_HYBRID_BMS_JOINT

## Results

| Arm | Model | Size | Protocol | Result | Worst cell |
|---|---|---|---|---|---|
| SOP | 2RC table + trim (A8) | 4 effective coefficients, 2 EW states | leave-one-cell-out | usable current 69.6 % discharge, 59.5 % charge (τ = 10 s) | 59.9 % / 53.5 % (BOOST_REST) |
| SOH | dQ/dV ridge | 65 coefficients | leave-one-cell-out | RMSE 0.0094, bias −0.0005 | 0.0130 (BOOST_REST) |
| SOC | 2RC EKF, low-current gate | 3 states | leave-one-cell-out | **2.34 %p** over six sensor disturbances on estimated SOH (2.325 on true SOH), per cell 2.00–2.75 | 4.60 %p (BOOST_NEGPULSE_1S, current offset −0.10 A) |

The SOH arm was a 10,945-parameter CNN until the second audit round. Nested

File: analysis/uypydj_ecm.csv (part 61 of 80)
cell,cycle,SOH,CAP_Ah,SOC,direction,rate_rank,I_A,V_pre_V,rest_before_s,n_points,R0_mOhm,R1_mOhm,tau1_s,R2_mOhm,tau2_s,fit_rmse_mV
BOOST_NEGPULSE_1S,1206,0.81716,2.43056,0.9594,discharge,2,-19.421,4.0843,658.6,101,11.7914,9.911,0.1793,6.7748,5.6606,1.5344
BOOST_NEGPULSE_1S,1206,0.81716,2.43056,0.9596,charge,2,2.954,4.0939,280.7,100,35.9458,0.01,0.05,0.01,2999.9988,0.7353
BOOST_NEGPULSE_1S,1206,0.81716,2.43056,0.9593,discharge,3,-27.919,4.0856,656.9,101,11.7992,8.0332,0.1516,6.6213,6.0131,1.9916
BOOST_NEGPULSE_1S,1206,0.81716,2.43056,0.9596,charge,3,2.764,4.0988,385.7,101,36.6405,0.01,0.05,0.01,2999.9994,0.6768
BOOST_NEGPULSE_1S,1206,0.81716,2.43056,0.9191,discharge,0,-2.429,4.0697,4804.7,100,11.7305,13.8836,0.291,15.6318,6.6968,0.3332
BOOST_NEGPULSE_1S,1206,0.81716,2.43056,0.9191,charge,0,1.213,4.0729,70.3,101,11.9187,13.8939,0.2855,11.7707,5.1641,0.1649
BOOST_NEGPULSE_1S,1206,0.81716,2.43056,0.919,discharge,1,-9.709,4.0711,635.4,100,11.9452,11.4023,0.2199,10.4688,5.7372,0.936
BOOST_NEGPULSE_1S,1206,0.81716,2.43056,0.9191,charge,1,4.012,4.0767,160.4,101,14.0443,16.7061,0.2366,0.01,3000.0,0.3298
BOOST_NEGPULSE_1S,1206,0.81716,2.43056,0.9189,discharge,2,-19.421,4.0719,669.7,101,11.8303,8.7121,0.1727,8.1757,5.6031,1.5683
BOOST_NEGPULSE_1S,1206,0.81716,2.43056,0.9192,charge,2,3.943,4.0799,281.3,101,30.4747,0.01,0.05,0.01,2999.9919,0.6897
BOOST_NEGPULSE_1S,1206,0.81716,2.43056,0.9189,discharge,3,-27.918,4.0735,669.2,101,11.685,7.3167,0.1543,7.6506,5.9389,1.9054
BOOST_NEGPULSE_1S,1206,0.81716,2.43056,0.9192,charge,3,3.832,4.0826,385.6,100,30.6612,0.01,0.05,0.01,3000.0,0.8069
BOOST_NEGPULSE_1S,1206,0.81716,2.43056,0.8381,discharge,0,-2.427,3.981,5357.1,101,11.7557,9.9091,0.236,17.4814,7.6244,0.2844
BOOST_NEGPULSE_1S,1206,0.81716,2.43056,0.8382,charge,0,1.215,3.9842,70.3,101,11.6819,9.7442,0.2337,14.9424,7.1363,0.1657
BOOST_NEGPULSE_1S,1206,0.81716,2.43056,0.8381,discharge,1,-9.71,3.9826,635.4,100,11.7839,8.6731,0.1969,10.8636,5.429,0.8864
BOOST_NEGPULSE_1S,1206,0.81716,2.43056,0.8382,charge,1,4.856,3.9905,160.2,101,11.6633,8.9351,0.2082,12.2415,6.7435,0.4646
BOOST_NEGPULSE_1S,1206,0.81716,2.43056,0.838,discharge,2,-19.419,3.9837,680.5,101,11.8245,6.8918,0.1659,8.2454,5.2768,1.6111
BOOST_NEGPULSE_1S,1206,0.81716,2.43056,0.8383,charge,2,8.32,3.9963,280.7,101,20.3307,4.1763,0.05,0.01,2999.9804,1.3843
BOOST_NEGPULSE_1S,1206,0.81716,2.43056,0.8379,discharge,3,-27.919,3.9844,722.6,101,11.5393,5.9832,0.1487,7.7256,5.6571,2.1619
BOOST_NEGPULSE_1S,1206,0.81716,2.43056,0.8383,charge,3,8.227,4.0007,385.8,101,24.2381,0.01,0.05,0.01,3000.0,1.0203
BOOST_NEGPULSE_1S,1206,0.81716,2.43056,0.7572,discharge,0,-2.427,3.8937,5413.6,100,11.6764,8.37,0.2143,14.0918,7.1773,0.2328
BOOST_NEGPULSE_1S,1206,0.81716,2.43056,0.7572,charge,0,1.216,3.8957,70.4,101,11.6654,8.422,0.2163,12.1195,6.8866,0.1651
BOOST_NEGPULSE_1S,1206,0.81716,2.43056,0.7572,discharge,1,-9.71,3.8942,635.4,101,11.8097,7.4594,0.1868,9.5287,5.973,0.8204
BOOST_NEGPULSE_1S,1206,0.81716,2.43056,0.7573,charge,1,4.855,3.9006,160.8,101,11.5834,7.7305,0.1921,10.8208,6.879,0.4099
BOOST_NEGPULSE_1S,1206,0.81716,2.43056,0.7571,discharge,2,-19.422,3.8944,680.3,101,11.6501,6.1141,0.1488,8.0835,6.1619,1.476
BOOST_NEGPULSE_1S,1206,0.81716,2.43056,0.7574,charge,2,13.893,3.9054,281.2,101,11.7713,4.7006,0.0838,4.7816,1.1082,1.2602
BOOST_NEGPULSE_1S,1206,0.81716,2.43056,0.757,discharge,3,-27.917,3.8951,786.1,101,11.5883,5.1889,0.1396,8.0003,6.7936,1.7933
BOOST_NEGPULSE_1S,1206,0.81716,2.43056,0.7574,charge,3,13.902,3.9092,386.0,101,20.9235,0.01,0.05,0.01,3000.0,0.9206
BOOST_NEGPULSE_1S,1206,0.81716,2.43056,0.6763,discharge,0,-2.427,3.8138,5479.9,101,11.5221,7.5893,0.1972,13.2001,7.8718,0.2271
BOOST_NEGPULSE_1S,1206,0.81716,2.43056,0.6763,charge,0,1.213,3.8158,70.4,101,11.3666,7.4565,0.1828,11.038,6.8119,0.1289
BOOST_NEGPULSE_1S,1206,0.81716,2.43056,0.6762,discharge,1,-9.71,3.8144,635.3,101,11.4876,6.8267,0.1729,10.2316,6.3934,0.7545
BOOST_NEGPULSE_1S,1206,0.81716,2.43056,0.6764,charge,1,4.855,3.8203,160.4,101,11.3699,6.9581,0.1798,8.7661,5.8073,0.3501
BOOST_NEGPULSE_1S,1206,0.81716,2.43056,0.6761,discharge,2,-19.421,3.8152,680.4,101,11.4789,5.6519,0.1511,8.6963,6.2965,1.4343
BOOST_NEGPULSE_1S,1206,0.81716,2.43056,0.6764,charge,2,14.565,3.8242,280.7,101,11.3417,5.4008,0.1423,6.8963,6.4881,1.0515
BOOST_NEGPULSE_1S,1206,0.81716,2.43056,0.6761,discharge,3,-27.919,3.8157,800.6,101,11.3504,4.8871,0.1355,8.5614,6.8139,1.943
BOOST_NEGPULSE_1S,1206,0.81716,2.43056,0.6765,charge,3,19.761,3.8278,386.0,100,13.6288,5.2117,0.0955,0.01,3000.0,0.3222
BOOST_NEGPULSE_1S,1206,0.81716,2.43056,0.5954,discharge,0,-2.428,3.7325,5548.6,101,11.4381,7.436,0.1965,13.6337,8.1064,0.2251
BOOST_NEGPULSE_1S,1206,0.81716,2.43056,0.5954,charge,0,1.215,3.7348,70.3,101,11.417,7.2338,0.1885,12.1279,7.6384,0.1293
BOOST_NEGPULSE_1S,1206,0.81716,2.43056,0.5953,discharge,1,-9.71,3.7333,635.4,100,11.4362,6.6978,0.1738,10.7983,6.7178,0.7343
BOOST_NEGPULSE_1S,1206,0.81716,2.43056,0.5954,charge,1,4.855,3.739,160.8,101,11.5874,6.6384,0.1749,9.5692,6.0977,0.3291
BOOST_NEGPULSE_1S,1206,0.81716,2.43056,0.5952,discharge,2,-19.421,3.7343,680.3,101,11.5216,5.4445,0.154,9.0022,6.2344,1.3546
BOOST_NEGPULSE_1S,1206,0.81716,2.43056,0.5955,charge,2,14.566,3.7445,280.6,101,11.1992,5.2712,0.1374,6.6871,5.7074,0.9941
BOOST_NEGPULSE_1S,1206,0.81716,2.43056,0.5952,discharge,3,-27.918,3.7353,800.2,101,11.4433,4.7033,0.1438,8.7568,6.6267,1.9403
BOOST_NEGPULSE_1S,1206,0.81716,2.43056,0.5956,charge,3,24.276,3.7481,386.0,101,11.0393,3.5253,0.079,4.2283,2.3235,2.1988
BOOST_NEGPULSE_1S,1206,0.81716,2.43056,0.5144,discharge,0,-2.427,3.6564,5602.9,101,11.1759,7.7416,0.1954,12.5804,7.8275,0.2287
BOOST_NEGPULSE_1S,1206,0.81716,2.43056,0.5145,charge,0,1.216,3.6592,70.4,101,11.2949,7.5562,0.1891,11.2064,7.4472,0.1293
BOOST_NEGPULSE_1S,1206,0.81716,2.43056,0.5144,discharge,1,-9.71,3.6577,635.4,101,11.565,6.8801,0.178,10.4195,6.8894,0.7442
BOOST_NEGPULSE_1S,1206,0.81716,2.43056,0.5145,charge,1,4.855,3.6639,160.2,100,11.4835,6.8193,0.175,9.4989,6.517,0.3392
BOOST_NEGPULSE_1S,1206,0.81716,2.43056,0.5143,discharge,2,-19.419,3.6576,680.5,101,11.5202,5.6055,0.1529,9.0749,6.5584,1.3777
BOOST_NEGPULSE_1S,1206,0.81716,2.43056,0.5146,charge,2,14.565,3.6689,280.7,101,11.2327,5.3151,0.1382,6.5919,5.8285,0.8779
BOOST_NEGPULSE_1S,1206,0.81716,2.43056,0.5142,discharge,3,-27.919,3.6591,800.1,101,11.4018,4.8884,0.1424,9.1718,7.1977,1.9756
BOOST_NEGPULSE_1S,1206,0.81716,2.43056,0.5147,charge,3,24.275,3.6727,385.7,101,11.1451,4.0695,0.1166,5.6124,5.9148,1.2967
BOOST_NEGPULSE_1S,1206,0.81716,2.43056,0.4335,discharge,0,-2.428,3.5941,5609.7,101,11.7506,8.427,0.2178,13.3639,7.9903,0.2244
BOOST_NEGPULSE_1S,1206,0.81716,2.43056,0.4335,charge,0,1.215,3.5964,70.4,101,11.4097,8.3722,0.2015,11.1201,6.9909,0.1369
BOOST_NEGPULSE_1S,1206,0.81716,2.43056,0.4335,discharge,1,-9.71,3.595,635.4,101,11.7825,7.5205,0.1925,11.3361,7.1898,0.7784
BOOST_NEGPULSE_1S,1206,0.81716,2.43056,0.4336,charge,1,4.855,3.6015,160.4,101,11.5515,7.5898,0.1896,10.1313,7.3453,0.3634
BOOST_NEGPULSE_1S,1206,0.81716,2.43056,0.4334,discharge,2,-19.421,3.5958,680.1,101,11.5736,6.2488,0.1623,10.5608,7.3578,1.5276
BOOST_NEGPULSE_1S,1206,0.81716,2.43056,0.4336,charge,2,14.566,3.6078,280.6,101,11.3011,5.6003,0.1351,6.7741,5.8495,0.7917
BOOST_NEGPULSE_1S,1206,0.81716,2.43056,0.4333,discharge,3,-27.918,3.5967,800.6,100,11.4492,5.4461,0.1581,11.8282,9.1262,2.0929
BOOST_NEGPULSE_1S,1206,0.81716,2.43056,0.4338,charge,3,24.278,3.6126,385.7,101,11.1856,4.244,0.111,5.4143,5.5258,1.2157
BOOST_NEGPULSE_1S,1206,0.81716,2.43056,0.3526,discharge,0,-2.425,3.515,5610.3,101,11.5443,10.2244,0.2499,15.5386,7.7546,0.2842
BOOST_NEGPULSE_1S,1206,0.81716,2.43056,0.3526,charge,0,1.213,3.5182,70.3,101,11.8276,9.8599,0.2383,12.0046,7.0296,0.1446
BOOST_NEGPULSE_1S,1206,0.81716,2.43056,0.3525,discharge,1,-9.71,3.5168,635.4,101,11.8215,9.2072,0.2259,14.2528,7.6665,1.0166
BOOST_NEGPULSE_1S,1206,0.81716,2.43056,0.3526,charge,1,4.855,3.5241,160.4,101,11.7259,8.8257,0.2105,10.7549,7.5832,0.3946
BOOST_NEGPULSE_1S,1206,0.81716,2.43056,0.3525,discharge,2,-19.42,3.5182,680.4,101,11.7809,7.5536,0.1961,17.5922,10.6458,2.1162
BOOST_NEGPULSE_1S,1206,0.81716,2.43056,0.3527,charge,2,14.567,3.5311,281.3,100,11.4593,6.1743,0.1473,7.85,7.1048,0.8682
BOOST_NEGPULSE_1S,1206,0.81716,2.43056,0.3524,discharge,3,-27.919,3.5196,800.3,101,11.7757,6.4421,0.1925,28.891,18.3811,3.0018
BOOST_NEGPULSE_1S,1206,0.81716,2.43056,0.3528,charge,3,24.277,3.5368,386.0,101,11.2132,4.4988,0.1142,6.3009,6.3095,1.0908
BOOST_NEGPULSE_1S,1206,0.81716,2.43056,0.3121,discharge,0,-2.426,3.4738,5069.8,101,11.9612,11.4951,0.2804,17.586,7.8258,0.2898
BOOST_NEGPULSE_1S,1206,0.81716,2.43056,0.3122,charge,0,1.215,3.4758,70.3,101,12.0098,11.024,0.2676,11.4467,6.4743,0.1571
BOOST_NEGPULSE_1S,1206,0.81716,2.43056,0.3121,discharge,1,-9.709,3.4734,635.3,100,11.909,10.2511,0.2485,20.2621,9.6315,1.1659
BOOST_NEGPULSE_1S,1206,0.81716,2.43056,0.3122,charge,1,4.855,3.481,160.5,101,11.8093,9.6744,0.22,9.8406,7.4919,0.4225
BOOST_NEGPULSE_1S,1206,0.81716,2.43056,0.312,discharge,2,-19.421,3.4749,680.3,101,12.0778,8.1716,0.2209,32.3368,16.0698,2.0674
BOOST_NEGPULSE_1S,1206,0.81716,2.43056,0.3123,charge,2,14.567,3.4881,280.7,100,11.4386,6.3945,0.1443,8.0497,7.7536,0.8421
BOOST_NEGPULSE_1S,1206,0.81716,2.43056,0.3124,charge,3,24.275,3.4932,384.1,101,11.1962,4.5289,0.1119,6.7295,6.9698,1.1382
BOOST_NEGPULSE_1S,1206,0.81716,2.43056,0.2717,discharge,0,-2.427,3.436,5069.9,101,12.1339,13.3647,0.3204,24.2348,8.624,0.3635
BOOST_NEGPULSE_1S,1206,0.81716,2.43056,0.2717,charge,0,1.215,3.4391,70.4,101,11.5461,12.7542,0.2794,12.9125,5.6236,0.1687
BOOST_NEGPULSE_1S,1206,0.81716,2.43056,0.2716,discharge,1,-9.71,3.4365,635.4,101,12.1934,11.8006,0.2944,37.0082,12.5478,1.4114
BOOST_NEGPULSE_1S,1206,0.81716,2.43056,0.2717,charge,1,4.855,3.4472,160.5,101,11.8363,10.4329,0.2312,8.1751,5.8718,0.4333
BOOST_NEGPULSE_1S,1206,0.81716,2.43056,0.2715,discharge,2,-19.421,3.4381,680.3,101,12.1108,9.3103,0.2507,64.2056,20.2604,2.5092
BOOST_NEGPULSE_1S,1206,0.81716,2.43056,0.2718,charge,2,14.567,3.4546,280.7,101,11.3832,6.6271,0.1503,7.1842,8.1571,0.8509
BOOST_NEGPULSE_1S,1206,0.81716,2.43056,0.2719,charge,3,24.277,3.4579,339.5,101,11.1861,4.6984,0.1161,6.7156,8.1519,1.0671
BOOST_NEGPULSE_1S,1206,0.81716,2.43056,0.2312,discharge,0,-2.428,3.3915,5070.6,101,12.3007,15.998,0.4018,44.5338,10.9107,0.4426
BOOST_NEGPULSE_1S,1206,0.81716,2.43056,0.2312,charge,0,1.215,3.3965,70.4,101,12.2782,14.4708,0.3297,20.7821,7.1383,0.189
BOOST_NEGPULSE_1S,1206,0.81716,2.43056,0.2312,discharge,1,-9.712,3.3936,635.4,101,12.4641,14.1137,0.3759,74.4995,15.2188,1.8367
BOOST_NEGPULSE_1S,1206,0.81716,2.43056,0.2313,charge,1,4.855,3.4098,160.4,100,11.8958,11.0717,0.2433,10.4424,5.0895,0.4572
BOOST_NEGPULSE_1S,1206,0.81716,2.43056,0.2313,charge,2,14.567,3.4199,243.6,101,11.6761,6.8935,0.165,6.048,6.1854,1.0934
BOOST_NEGPULSE_1S,1206,0.81716,2.43056,0.2314,charge,3,24.275,3.4231,259.1,101,11.3061,5.1188,0.129,5.847,7.5525,1.3637
BOOST_NEGPULSE_1S,1243,0.81122,2.4129,1.0,discharge,0,-2.411,4.1137,99999.0,99,3.9558,26.6773,0.4947,17.3271,4.7529,0.3017
BOOST_NEGPULSE_1S,1243,0.81122,2.4129,1.0,charge,0,1.205,4.1294,69.5,101,12.1537,22.6801,0.4363,30.1296,6.1251,0.2394
BOOST_NEGPULSE_1S,1243,0.81122,2.4129,0.9999,discharge,1,-9.639,4.1231,635.4,101,12.1483,16.6224,0.2828,7.4809,3.6676,1.0013
BOOST_NEGPULSE_1S,1243,0.81122,2.4129,1.0,charge,1,1.296,4.1351,160.6,100,46.5785,3.5605,0.05,0.01,3000.0,0.5784
BOOST_NEGPULSE_1S,1243,0.81122,2.4129,0.9999,discharge,2,-19.281,4.1217,636.7,101,12.1137,11.9965,0.2119,5.8023,4.6493,1.7944
BOOST_NEGPULSE_1S,1243,0.81122,2.4129,1.0,charge,2,1.273,4.1414,280.7,87,46.08,0.01,0.05,0.01,2749.3619,0.4459
BOOST_NEGPULSE_1S,1243,0.81122,2.4129,0.9998,discharge,3,-27.714,4.1213,636.7,101,11.7339,9.9482,0.176,5.7461,5.2262,2.3463
BOOST_NEGPULSE_1S,1243,0.81122,2.4129,1.0,charge,3,1.431,4.147,385.9,63,37.1245,0.01,0.05,0.01,2999.9999,0.6474
BOOST_NEGPULSE_1S,1243,0.81122,2.4129,0.9598,discharge,0,-2.409,4.0826,4787.8,101,12.2315,17.791,0.3507,12.5786,4.8636,0.3363
BOOST_NEGPULSE_1S,1243,0.81122,2.4129,0.9598,charge,0,1.205,4.0845,70.3,101,12.2053,17.9306,0.3526,14.5273,5.2667,0.179
BOOST_NEGPULSE_1S,1243,0.81122,2.4129,0.9598,discharge,1,-9.641,4.082,635.4,101,11.8975,13.9809,0.2491,8.377,5.2538,0.9839
BOOST_NEGPULSE_1S,1243,0.81122,2.4129,0.9599,charge,1,2.984,4.0888,160.2,100,18.4916,18.7976,0.1269,0.01,3000.0,0.7001
BOOST_NEGPULSE_1S,1243,0.81122,2.4129,0.9597,discharge,2,-19.279,4.0836,657.7,101,11.9948,10.2217,0.1888,7.0837,5.6967,1.4409
BOOST_NEGPULSE_1S,1243,0.81122,2.4129,0.9599,charge,2,2.844,4.0938,280.8,101,37.3714,0.01,0.05,0.01,2999.9996,0.7412
BOOST_NEGPULSE_1S,1243,0.81122,2.4129,0.9596,discharge,3,-27.714,4.0841,656.1,100,11.7431,8.4688,0.1579,6.8668,5.9453,1.9514
BOOST_NEGPULSE_1S,1243,0.81122,2.4129,0.9599,charge,3,2.663,4.0987,386.1,101,38.0715,0.01,0.05,0.01,3000.0,0.7958
BOOST_NEGPULSE_1S,1243,0.81122,2.4129,0.9196,discharge,0,-2.411,4.0691,4803.7,101,12.1198,14.7008,0.3077,16.8428,6.9177,0.319
BOOST_NEGPULSE_1S,1243,0.81122,2.4129,0.9197,charge,0,1.205,4.072,70.4,101,11.717,14.9204,0.2985,12.5923,5.2408,0.1633
BOOST_NEGPULSE_1S,1243,0.81122,2.4129,0.9196,discharge,1,-9.639,4.0699,635.4,101,11.9378,12.0759,0.2346,10.9062,5.7513,0.9054
BOOST_NEGPULSE_1S,1243,0.81122,2.4129,0.9197,charge,1,3.887,4.0753,160.5,101,14.5599,17.5425,0.2255,0.01,3000.0,0.3988
BOOST_NEGPULSE_1S,1243,0.81122,2.4129,0.9195,discharge,2,-19.28,4.071,668.7,101,11.8075,9.2357,0.1802,8.4421,5.5279,1.5686
BOOST_NEGPULSE_1S,1243,0.81122,2.4129,0.9197,charge,2,3.818,4.0795,280.7,101,31.5866,0.01,0.05,0.01,2999.9943,0.6933
BOOST_NEGPULSE_1S,1243,0.81122,2.4129,0.9195,discharge,3,-27.714,4.0729,668.1,101,11.7774,7.6359,0.1551,7.8786,5.8217,2.0574
BOOST_NEGPULSE_1S,1243,0.81122,2.4129,0.9197,charge,3,3.694,4.0821,386.0,101,31.9394,0.01,0.05,0.01,3000.0,0.8214
BOOST_NEGPULSE_1S,1243,0.81122,2.4129,0.8393,discharge,0,-2.409,3.977,5353.4,101,11.859,10.5913,0.2496,17.8767,7.5396,0.2806
BOOST_NEGPULSE_1S,1243,0.81122,2.4129,0.8394,charge,0,1.203,3.9799,70.4,101,11.7789,10.5001,0.2379,15.4844,7.1085,0.1685
BOOST_NEGPULSE_1S,1243,0.81122,2.4129,0.8393,discharge,1,-9.639,3.9784,635.3,101,11.9979,9.0578,0.2092,11.046,5.463,0.8816
BOOST_NEGPULSE_1S,1243,0.81122,2.4129,0.8394,charge,1,4.819,3.9867,160.6,101,11.6706,9.5393,0.2146,12.5897,6.6908,0.4655
BOOST_NEGPULSE_1S,1243,0.81122,2.4129,0.8392,discharge,2,-19.279,3.9796,680.5,101,11.6511,7.4578,0.1667,8.4234,5.2448,1.7129
BOOST_NEGPULSE_1S,1243,0.81122,2.4129,0.8395,charge,2,8.226,3.9927,280.8,101,20.2133,5.0093,0.05,0.01,2999.9955,1.3918
BOOST_NEGPULSE_1S,1243,0.81122,2.4129,0.8391,discharge,3,-27.714,3.9813,722.3,101,11.6024,6.3156,0.1543,7.9335,5.6883,2.2033
BOOST_NEGPULSE_1S,1243,0.81122,2.4129,0.8395,charge,3,8.129,3.9972,385.6,101,24.9592,0.01,0.05,0.01,2999.9989,0.9049
BOOST_NEGPULSE_1S,1243,0.81122,2.4129,0.759,discharge,0,-2.409,3.8901,5413.3,101,11.819,8.8879,0.223,14.3865,7.2338,0.2412
BOOST_NEGPULSE_1S,1243,0.81122,2.4129,0.759,charge,0,1.203,3.8922,70.4,100,11.6105,9.0495,0.2199,12.3011,6.7827,0.1523
BOOST_NEGPULSE_1S,1243,0.81122,2.4129,0.7589,discharge,1,-9.639,3.8908,635.3,101,11.8073,8.0108,0.1918,9.7355,5.9798,0.8511
BOOST_NEGPULSE_1S,1243,0.81122,2.4129,0.7591,charge,1,4.821,3.8963,160.8,101,11.7563,8.3392,0.197,11.1588,6.9581,0.4213
BOOST_NEGPULSE_1S,1243,0.81122,2.4129,0.7588,discharge,2,-19.279,3.8909,680.4,101,11.6364,6.5502,0.1566,8.3248,6.2665,1.4116
BOOST_NEGPULSE_1S,1243,0.81122,2.4129,0.7592,charge,2,13.674,3.902,280.8,101,12.1092,4.8099,0.0864,4.9169,1.0223,1.2018
BOOST_NEGPULSE_1S,1243,0.81122,2.4129,0.7588,discharge,3,-27.714,3.8915,785.1,101,11.5485,5.5559,0.1411,8.2428,6.8097,1.8383
BOOST_NEGPULSE_1S,1243,0.81122,2.4129,0.7592,charge,3,13.676,3.9058,386.0,101,21.193,0.3311,0.05,0.01,3000.0,0.9729
BOOST_NEGPULSE_1S,1243,0.81122,2.4129,0.6787,discharge,0,-2.409,3.8109,5476.6,101,11.5457,8.1508,0.2108,13.7281,7.8649,0.2346
BOOST_NEGPULSE_1S,1243,0.81122,2.4129,0.6787,charge,0,1.203,3.8124,70.2,101,12.2012,8.0212,0.2002,11.6921,7.1844,0.1187
BOOST_NEGPULSE_1S,1243,0.81122,2.4129,0.6786,discharge,1,-9.639,3.8119,635.4,101,11.6098,7.2646,0.1809,10.5546,6.3793,0.7823
BOOST_NEGPULSE_1S,1243,0.81122,2.4129,0.6787,charge,1,4.819,3.818,160.5,101,11.4022,7.4571,0.181,9.0047,5.663,0.3865
BOOST_NEGPULSE_1S,1243,0.81122,2.4129,0.6785,discharge,2,-19.28,3.8128,680.3,101,11.6368,5.9346,0.1575,8.9438,6.2699,1.4425
BOOST_NEGPULSE_1S,1243,0.81122,2.4129,0.6788,charge,2,14.461,3.8228,280.8,101,11.2729,5.848,0.1465,6.9612,6.3788,1.045
BOOST_NEGPULSE_1S,1243,0.81122,2.4129,0.6784,discharge,3,-27.713,3.8134,800.2,101,11.4485,5.172,0.143,8.8105,6.8156,1.9319
BOOST_NEGPULSE_1S,1243,0.81122,2.4129,0.6789,charge,3,19.386,3.8264,385.0,100,13.8045,5.4742,0.0911,0.01,3000.0,0.3485
BOOST_NEGPULSE_1S,1243,0.81122,2.4129,0.5983,discharge,0,-2.409,3.7301,5548.6,101,11.5728,8.0044,0.2097,14.1449,8.1069,0.2391
BOOST_NEGPULSE_1S,1243,0.81122,2.4129,0.5983,charge,0,1.205,3.7325,70.3,101,11.4786,7.7758,0.2067,12.6222,7.6743,0.1346
BOOST_NEGPULSE_1S,1243,0.81122,2.4129,0.5983,discharge,1,-9.64,3.731,635.4,101,11.4672,7.2341,0.1829,11.0834,6.6755,0.7696
BOOST_NEGPULSE_1S,1243,0.81122,2.4129,0.5984,charge,1,4.819,3.7378,160.6,100,11.3938,7.215,0.1802,9.8417,5.9915,0.3447
BOOST_NEGPULSE_1S,1243,0.81122,2.4129,0.5982,discharge,2,-19.28,3.7314,680.3,101,11.3912,5.9562,0.1526,9.2139,6.1403,1.4605
BOOST_NEGPULSE_1S,1243,0.81122,2.4129,0.5985,charge,2,14.46,3.742,280.8,101,11.3317,5.6274,0.1438,6.8208,5.6769,1.0141
BOOST_NEGPULSE_1S,1243,0.81122,2.4129,0.5981,discharge,3,-27.713,3.733,800.2,101,11.4888,5.0178,0.1446,8.9872,6.6023,2.0453
BOOST_NEGPULSE_1S,1243,0.81122,2.4129,0.5985,charge,3,24.098,3.7465,386.9,101,11.08,3.7075,0.0797,4.1615,2.0102,2.1822
BOOST_NEGPULSE_1S,1243,0.81122,2.4129,0.518,discharge,0,-2.409,3.6556,5600.7,100,11.6698,8.2102,0.2115,13.0394,7.7771,0.2301
BOOST_NEGPULSE_1S,1243,0.81122,2.4129,0.518,charge,0,1.205,3.6571,70.3,101,11.9802,8.1695,0.2075,11.7348,7.5985,0.1299
BOOST_NEGPULSE_1S,1243,0.81122,2.4129,0.5179,discharge,1,-9.639,3.6563,635.3,101,11.6426,7.3588,0.188,10.7004,6.8078,0.7728
BOOST_NEGPULSE_1S,1243,0.81122,2.4129,0.5181,charge,1,4.821,3.6627,160.6,101,11.4718,7.4108,0.1831,9.7633,6.4024,0.3496
BOOST_NEGPULSE_1S,1243,0.81122,2.4129,0.5179,discharge,2,-19.281,3.6571,680.3,101,11.5176,6.0883,0.1592,9.3338,6.5479,1.4037
BOOST_NEGPULSE_1S,1243,0.81122,2.4129,0.5181,charge,2,14.459,3.6679,280.7,101,11.3001,5.6719,0.1412,6.7212,5.7479,0.9235
BOOST_NEGPULSE_1S,1243,0.81122,2.4129,0.5178,discharge,3,-27.714,3.6578,800.2,101,11.4096,5.2584,0.1476,9.4734,7.2318,2.0448
BOOST_NEGPULSE_1S,1243,0.81122,2.4129,0.5182,charge,3,24.1,3.6717,385.7,101,11.1714,4.3842,0.1151,5.6631,5.7804,1.3702
BOOST_NEGPULSE_1S,1243,0.81122,2.4129,0.4377,discharge,0,-2.409,3.5928,5610.0,101,11.8924,9.1073,0.2311,13.9358,7.9084,0.2359
BOOST_NEGPULSE_1S,1243,0.81122,2.4129,0.4377,charge,0,1.203,3.595,70.3,100,11.4394,9.1463,0.2097,11.649,7.1229,0.1357
BOOST_NEGPULSE_1S,1243,0.81122,2.4129,0.4376,discharge,1,-9.639,3.5936,635.3,101,11.6776,8.2293,0.1984,11.6949,7.08,0.8359
BOOST_NEGPULSE_1S,1243,0.81122,2.4129,0.4377,charge,1,4.821,3.6004,160.6,101,11.7014,8.0836,0.1979,10.4344,7.2544,0.3874
BOOST_NEGPULSE_1S,1243,0.81122,2.4129,0.4375,discharge,2,-19.28,3.5946,680.4,101,11.6767,6.6321,0.1693,10.9379,7.3699,1.6003
BOOST_NEGPULSE_1S,1243,0.81122,2.4129,0.4378,charge,2,14.461,3.6067,280.7,101,11.429,5.9384,0.1418,6.9438,5.8367,0.8042
BOOST_NEGPULSE_1S,1243,0.81122,2.4129,0.4374,discharge,3,-27.715,3.5945,800.2,101,11.6155,5.6592,0.1628,12.3408,9.2353,2.2255
BOOST_NEGPULSE_1S,1243,0.81122,2.4129,0.4379,charge,3,24.099,3.6113,386.3,101,11.2328,4.5666,0.1151,5.5175,5.4719,1.2262
BOOST_NEGPULSE_1S,1243,0.81122,2.4129,0.3573,discharge,0,-2.409,3.5144,5609.7,101,11.8079,11.0884,0.2635,16.1828,7.7124,0.2873
BOOST_NEGPULSE_1S,1243,0.81122,2.4129,0.3574,charge,0,1.205,3.5169,70.4,101,11.8429,10.7281,0.2507,12.3366,6.8998,0.1472
BOOST_NEGPULSE_1S,1243,0.81122,2.4129,0.3573,discharge,1,-9.64,3.5156,635.4,100,12.067,9.6517,0.2369,14.8791,7.7014,1.0312
BOOST_NEGPULSE_1S,1243,0.81122,2.4129,0.3574,charge,1,4.821,3.5231,160.5,101,11.7068,9.5269,0.219,11.0165,7.4892,0.4139
BOOST_NEGPULSE_1S,1243,0.81122,2.4129,0.3572,discharge,2,-19.28,3.517,680.2,101,11.825,8.0375,0.2051,18.4486,10.7659,2.1804
BOOST_NEGPULSE_1S,1243,0.81122,2.4129,0.3575,charge,2,14.46,3.5303,280.8,101,11.455,6.6256,0.1522,8.0049,7.0456,0.9014
BOOST_NEGPULSE_1S,1243,0.81122,2.4129,0.3571,discharge,3,-27.714,3.5185,800.2,101,11.7643,6.8767,0.1999,29.848,18.2196,2.9147
BOOST_NEGPULSE_1S,1243,0.81122,2.4129,0.3575,charge,3,24.101,3.5362,386.3,101,11.2714,4.7841,0.1245,6.4194,6.3022,1.0754
BOOST_NEGPULSE_1S,1243,0.81122,2.4129,0.3172,discharge,0,-2.409,3.4733,5069.7,101,12.0044,12.2654,0.2958,18.4189,7.7994,0.2773
BOOST_NEGPULSE_1S,1243,0.81122,2.4129,0.3172,charge,0,1.205,3.4755,70.4,100,11.8826,11.8245,0.2715,11.7329,6.2004,0.1621
BOOST_NEGPULSE_1S,1243,0.81122,2.4129,0.3171,discharge,1,-9.641,3.4737,635.4,101,11.9983,10.8889,0.2598,21.3964,9.7825,1.1722
BOOST_NEGPULSE_1S,1243,0.81122,2.4129,0.3172,charge,1,4.821,3.4815,160.5,101,11.9656,10.0291,0.2305,9.9731,7.3265,0.423
BOOST_NEGPULSE_1S,1243,0.81122,2.4129,0.317,discharge,2,-19.28,3.4745,680.3,101,12.0124,8.7015,0.2279,32.8728,15.6263,2.163
BOOST_NEGPULSE_1S,1243,0.81122,2.4129,0.3173,charge,2,14.459,3.4881,280.0,101,11.6277,6.643,0.1544,8.234,7.8292,0.809
BOOST_NEGPULSE_1S,1243,0.81122,2.4129,0.3174,charge,3,24.1,3.4933,383.0,101,11.2049,4.8441,0.1198,6.8289,6.92,1.1345
BOOST_NEGPULSE_1S,1243,0.81122,2.4129,0.277,discharge,0,-2.409,3.4359,5068.4,100,12.2672,14.1316,0.3438,25.5057,8.675,0.349
BOOST_NEGPULSE_1S,1243,0.81122,2.4129,0.277,charge,0,1.205,3.439,70.3,100,11.9407,13.4589,0.3006,13.4966,5.7601,0.1659
BOOST_NEGPULSE_1S,1243,0.81122,2.4129,0.2769,discharge,1,-9.639,3.4366,635.4,101,12.3324,12.3153,0.3061,37.849,12.2472,1.4423
BOOST_NEGPULSE_1S,1243,0.81122,2.4129,0.2771,charge,1,4.821,3.4476,160.6,101,11.8898,11.0352,0.2441,8.4338,5.8536,0.4558
BOOST_NEGPULSE_1S,1243,0.81122,2.4129,0.2769,discharge,2,-19.28,3.4381,680.3,101,12.1673,9.7434,0.2641,62.629,19.1077,2.6373
BOOST_NEGPULSE_1S,1243,0.81122,2.4129,0.2771,charge,2,14.459,3.4551,280.9,101,11.5035,6.9275,0.1572,7.2813,8.0398,0.9008
BOOST_NEGPULSE_1S,1243,0.81122,2.4129,0.2772,charge,3,24.1,3.4586,337.5,100,11.2609,4.9517,0.12,6.7449,7.9562,1.0616
BOOST_NEGPULSE_1S,1243,0.81122,2.4129,0.2368,discharge,0,-2.409,3.3924,5069.8,101,12.5939,16.8127,0.4162,46.0199,10.8166,0.4562
BOOST_NEGPULSE_1S,1243,0.81122,2.4129,0.2368,charge,0,1.205,3.3969,70.3,101,12.1861,15.4839,0.3506,21.8621,7.4517,0.1868
BOOST_NEGPULSE_1S,1243,0.81122,2.4129,0.2368,discharge,1,-9.639,3.3939,635.4,101,12.6319,14.5286,0.3805,72.9128,14.5257,1.898
BOOST_NEGPULSE_1S,1243,0.81122,2.4129,0.2369,charge,1,4.821,3.4105,160.6,101,11.9512,11.6392,0.2539,10.7885,5.0818,0.4784
BOOST_NEGPULSE_1S,1243,0.81122,2.4129,0.237,charge,2,14.46,3.422,243.5,100,11.5538,7.3457,0.1646,6.1477,5.9949,1.178
BOOST_NEGPULSE_1S,1243,0.81122,2.4129,0.237,charge,3,24.1,3.4246,259.1,101,11.3723,5.3751,0.1335,5.92,7.4194,1.3877
BOOST_NEGPULSE_1S,1281,0.80837,2.40442,1.0,discharge,0,-2.403,4.112,99999.0,99,3.7959,27.8718,0.5061,17.6853,4.6138,0.277
BOOST_NEGPULSE_1S,1281,0.80837,2.40442,1.0,charge,0,1.2,4.1277,69.4,101,12.1799,23.2788,0.4372,30.5723,5.6037,0.2506
BOOST_NEGPULSE_1S,1281,0.80837,2.40442,0.9999,discharge,1,-9.609,4.1215,635.3,101,12.0405,17.4616,0.2901,7.6842,3.7353,1.0322
BOOST_NEGPULSE_1S,1281,0.80837,2.40442,1.0,charge,1,1.276,4.1337,160.0,101,47.0796,4.9433,0.05,0.01,3000.0,0.6592
BOOST_NEGPULSE_1S,1281,0.80837,2.40442,0.9998,discharge,2,-19.218,4.12,636.6,101,11.9497,12.6489,0.2171,6.1585,4.8201,1.9099
BOOST_NEGPULSE_1S,1281,0.80837,2.40442,1.0,charge,2,1.299,4.1404,280.3,82,45.9443,0.01,0.05,0.01,3000.0,0.5704
BOOST_NEGPULSE_1S,1281,0.80837,2.40442,0.9998,discharge,3,-27.626,4.1196,637.0,101,12.0186,10.0786,0.1829,6.1978,5.4895,2.2888
BOOST_NEGPULSE_1S,1281,0.80837,2.40442,1.0,charge,3,1.458,4.1462,385.5,59,36.959,0.01,0.05,0.01,2257.4759,0.5436
BOOST_NEGPULSE_1S,1281,0.80837,2.40442,0.9599,discharge,0,-2.403,4.081,4789.2,101,11.9846,18.5299,0.3612,13.1623,4.901,0.3543
BOOST_NEGPULSE_1S,1281,0.80837,2.40442,0.96,charge,0,1.2,4.0839,70.3,101,12.1123,18.7339,0.3618,14.9475,5.2119,0.1816
BOOST_NEGPULSE_1S,1281,0.80837,2.40442,0.9599,discharge,1,-9.61,4.0821,635.4,101,12.0308,14.5403,0.2559,8.8595,5.3552,0.985
BOOST_NEGPULSE_1S,1281,0.80837,2.40442,0.96,charge,1,2.906,4.0882,160.1,101,18.8238,19.6822,0.1244,0.01,3000.0,0.759
BOOST_NEGPULSE_1S,1281,0.80837,2.40442,0.9598,discharge,2,-19.22,4.0819,657.0,101,11.9042,10.6783,0.1891,7.5369,5.6834,1.6175
BOOST_NEGPULSE_1S,1281,0.80837,2.40442,0.96,charge,2,2.77,4.0924,280.4,101,38.8803,0.01,0.05,0.01,2999.9998,0.8049
BOOST_NEGPULSE_1S,1281,0.80837,2.40442,0.9597,discharge,3,-27.625,4.0844,655.2,101,11.9039,8.7372,0.1625,7.3912,6.1183,1.9765
BOOST_NEGPULSE_1S,1281,0.80837,2.40442,0.96,charge,3,2.593,4.098,385.4,100,39.3768,0.01,0.05,0.01,2999.9992,0.7412
BOOST_NEGPULSE_1S,1281,0.80837,2.40442,0.9199,discharge,0,-2.403,4.0673,4802.8,100,12.0216,15.3828,0.3178,17.6823,6.7419,0.3297
BOOST_NEGPULSE_1S,1281,0.80837,2.40442,0.9199,charge,0,1.202,4.0706,70.2,100,11.7982,15.5425,0.3125,13.289,5.2938,0.1657
BOOST_NEGPULSE_1S,1281,0.80837,2.40442,0.9198,discharge,1,-9.609,4.0684,635.3,101,11.9995,12.5299,0.2394,11.3625,5.6623,1.0054
BOOST_NEGPULSE_1S,1281,0.80837,2.40442,0.92,charge,1,3.813,4.075,160.3,101,14.6479,18.1581,0.2217,0.01,3000.0,0.4589
BOOST_NEGPULSE_1S,1281,0.80837,2.40442,0.9198,discharge,2,-19.218,4.0696,667.9,101,11.9748,9.4583,0.1837,8.8172,5.4777,1.713
BOOST_NEGPULSE_1S,1281,0.80837,2.40442,0.92,charge,2,3.744,4.0785,280.3,101,32.478,0.01,0.05,0.01,3000.0,0.853
BOOST_NEGPULSE_1S,1281,0.80837,2.40442,0.9197,discharge,3,-27.626,4.0718,667.3,101,11.8164,7.9365,0.1588,8.3153,5.8366,2.1981
BOOST_NEGPULSE_1S,1281,0.80837,2.40442,0.92,charge,3,3.619,4.0814,385.4,101,32.7989,0.01,0.05,0.01,2999.9968,0.7741
BOOST_NEGPULSE_1S,1281,0.80837,2.40442,0.8398,discharge,0,-2.403,3.9717,5355.6,101,11.9137,11.1326,0.2635,18.5166,7.5523,0.295
BOOST_NEGPULSE_1S,1281,0.80837,2.40442,0.8398,charge,0,1.2,3.9752,70.3,101,11.7113,11.0997,0.2442,15.7216,6.8449,0.158
BOOST_NEGPULSE_1S,1281,0.80837,2.40442,0.8398,discharge,1,-9.61,3.9733,635.3,101,11.8377,9.7485,0.2125,11.2341,5.3584,0.9435
BOOST_NEGPULSE_1S,1281,0.80837,2.40442,0.8399,charge,1,4.804,3.982,160.4,101,11.7862,10.0379,0.2247,12.8899,6.6683,0.4769
BOOST_NEGPULSE_1S,1281,0.80837,2.40442,0.8397,discharge,2,-19.22,3.9739,680.4,101,11.7603,7.7432,0.1747,8.6568,5.286,1.7423
BOOST_NEGPULSE_1S,1281,0.80837,2.40442,0.84,charge,2,8.194,3.9883,279.8,101,20.2849,5.5745,0.05,0.01,2999.9558,1.3154
BOOST_NEGPULSE_1S,1281,0.80837,2.40442,0.8396,discharge,3,-27.626,3.9767,722.2,101,11.7134,6.5794,0.1593,8.253,5.7992,2.252
BOOST_NEGPULSE_1S,1281,0.80837,2.40442,0.84,charge,3,8.095,3.9925,384.6,101,25.6468,0.01,0.05,0.01,3000.0,1.0451
BOOST_NEGPULSE_1S,1281,0.80837,2.40442,0.7598,discharge,0,-2.402,3.885,5410.6,101,11.8784,9.4727,0.231,14.4252,6.9484,0.2661
BOOST_NEGPULSE_1S,1281,0.80837,2.40442,0.7598,charge,0,1.201,3.887,70.3,101,11.8006,9.5327,0.2275,12.3376,6.562,0.1563
BOOST_NEGPULSE_1S,1281,0.80837,2.40442,0.7597,discharge,1,-9.609,3.8856,635.4,101,11.7692,8.5799,0.1987,9.9155,5.9968,0.8472
BOOST_NEGPULSE_1S,1281,0.80837,2.40442,0.7598,charge,1,4.804,3.8921,160.1,101,11.772,8.7848,0.2083,11.5488,7.158,0.4503
BOOST_NEGPULSE_1S,1281,0.80837,2.40442,0.7596,discharge,2,-19.219,3.8857,680.3,101,11.6903,6.9219,0.1666,8.6569,6.4619,1.3546
BOOST_NEGPULSE_1S,1281,0.80837,2.40442,0.7599,charge,2,13.527,3.8964,279.7,101,12.1514,5.2342,0.0887,5.0977,0.9539,1.1624
BOOST_NEGPULSE_1S,1281,0.80837,2.40442,0.7595,discharge,3,-27.626,3.8862,783.8,101,11.6673,5.797,0.1511,8.6949,7.0902,1.7446
BOOST_NEGPULSE_1S,1281,0.80837,2.40442,0.7599,charge,3,13.516,3.9012,385.4,101,22.1086,0.01,0.05,0.01,2999.9998,0.5452
BOOST_NEGPULSE_1S,1281,0.80837,2.40442,0.6797,discharge,0,-2.403,3.806,5477.1,101,11.8706,8.5896,0.2208,14.1745,7.7054,0.2455
BOOST_NEGPULSE_1S,1281,0.80837,2.40442,0.6797,charge,0,1.202,3.8082,70.3,101,11.5971,8.5762,0.2089,11.9248,6.7513,0.1363
BOOST_NEGPULSE_1S,1281,0.80837,2.40442,0.6796,discharge,1,-9.61,3.8067,635.3,101,11.7288,7.6958,0.1902,10.9042,6.3728,0.7642
BOOST_NEGPULSE_1S,1281,0.80837,2.40442,0.6797,charge,1,4.806,3.8133,160.1,101,11.5134,7.948,0.1933,9.231,5.5842,0.4032
BOOST_NEGPULSE_1S,1281,0.80837,2.40442,0.6795,discharge,2,-19.22,3.8078,680.4,101,11.6397,6.359,0.1625,9.2684,6.2863,1.4929
BOOST_NEGPULSE_1S,1281,0.80837,2.40442,0.6798,charge,2,14.416,3.8184,279.8,101,11.3972,6.1599,0.1548,6.9984,6.2335,1.0835
BOOST_NEGPULSE_1S,1281,0.80837,2.40442,0.6795,discharge,3,-27.625,3.8085,800.1,101,11.5272,5.4509,0.1488,9.2139,6.8959,2.0181
BOOST_NEGPULSE_1S,1281,0.80837,2.40442,0.6799,charge,3,19.102,3.8224,385.4,101,14.005,5.7695,0.0904,0.01,3000.0,0.4233
BOOST_NEGPULSE_1S,1281,0.80837,2.40442,0.5996,discharge,0,-2.403,3.7249,5549.0,101,11.6216,8.5952,0.2214,14.4711,7.8982,0.2451
BOOST_NEGPULSE_1S,1281,0.80837,2.40442,0.5996,charge,0,1.201,3.7267,70.3,101,12.0639,8.5368,0.2116,13.1092,7.6768,0.1254
BOOST_NEGPULSE_1S,1281,0.80837,2.40442,0.5995,discharge,1,-9.612,3.726,635.4,101,11.6072,7.6924,0.1905,11.3379,6.6104,0.7796
BOOST_NEGPULSE_1S,1281,0.80837,2.40442,0.5997,charge,1,4.806,3.7329,160.1,101,11.4549,7.8092,0.1883,10.0551,5.9037,0.3693
BOOST_NEGPULSE_1S,1281,0.80837,2.40442,0.5995,discharge,2,-19.22,3.7265,680.5,101,11.5264,6.2934,0.161,9.4977,6.1761,1.4958
BOOST_NEGPULSE_1S,1281,0.80837,2.40442,0.5997,charge,2,14.415,3.7383,279.9,101,11.3348,6.0134,0.1518,6.9464,5.6534,1.038
BOOST_NEGPULSE_1S,1281,0.80837,2.40442,0.5994,discharge,3,-27.626,3.7282,800.4,101,11.4818,5.42,0.1507,9.3889,6.737,2.0663
BOOST_NEGPULSE_1S,1281,0.80837,2.40442,0.5998,charge,3,23.943,3.7423,385.6,101,11.1425,3.937,0.0793,4.1379,1.783,2.1287
BOOST_NEGPULSE_1S,1281,0.80837,2.40442,0.5195,discharge,0,-2.401,3.6522,5598.7,101,11.6773,9.0018,0.2234,13.461,7.6716,0.2469
BOOST_NEGPULSE_1S,1281,0.80837,2.40442,0.5196,charge,0,1.201,3.6543,70.2,101,11.6629,8.7986,0.2182,11.9307,7.2921,0.1218
BOOST_NEGPULSE_1S,1281,0.80837,2.40442,0.5195,discharge,1,-9.61,3.6521,635.4,101,11.5569,7.9838,0.1934,10.9768,6.6975,0.8198
BOOST_NEGPULSE_1S,1281,0.80837,2.40442,0.5196,charge,1,4.805,3.6595,160.5,101,11.617,7.9825,0.1948,9.9362,6.3369,0.3683
BOOST_NEGPULSE_1S,1281,0.80837,2.40442,0.5194,discharge,2,-19.218,3.6537,680.4,101,11.5369,6.5451,0.1627,9.685,6.5639,1.5069
BOOST_NEGPULSE_1S,1281,0.80837,2.40442,0.5197,charge,2,14.414,3.6641,280.0,101,11.4593,6.0553,0.1454,6.7836,5.703,0.9878
BOOST_NEGPULSE_1S,1281,0.80837,2.40442,0.5193,discharge,3,-27.626,3.6545,800.1,101,11.4819,5.6108,0.1538,9.97,7.4223,2.0982
BOOST_NEGPULSE_1S,1281,0.80837,2.40442,0.5197,charge,3,24.022,3.6692,384.6,101,11.2396,4.6719,0.1206,5.7139,5.748,1.3751
BOOST_NEGPULSE_1S,1281,0.80837,2.40442,0.4395,discharge,0,-2.402,3.5888,5611.6,101,11.365,10.2192,0.2383,14.4509,7.6972,0.2734
BOOST_NEGPULSE_1S,1281,0.80837,2.40442,0.4395,charge,0,1.2,3.5917,70.2,101,11.7709,9.7404,0.2359,11.9989,6.9558,0.1324
BOOST_NEGPULSE_1S,1281,0.80837,2.40442,0.4394,discharge,1,-9.61,3.5903,635.4,101,11.9488,8.6788,0.21,12.1958,7.0817,0.9131
BOOST_NEGPULSE_1S,1281,0.80837,2.40442,0.4395,charge,1,4.806,3.5975,160.2,101,11.6448,8.9066,0.2135,10.7579,7.2674,0.3663
BOOST_NEGPULSE_1S,1281,0.80837,2.40442,0.4393,discharge,2,-19.219,3.5914,680.3,101,11.692,7.1598,0.176,11.5202,7.4407,1.6989
BOOST_NEGPULSE_1S,1281,0.80837,2.40442,0.4396,charge,2,14.414,3.6035,280.4,101,11.5421,6.3646,0.1473,7.0378,5.7537,0.8326
BOOST_NEGPULSE_1S,1281,0.80837,2.40442,0.4392,discharge,3,-27.626,3.5925,800.0,100,11.6221,6.1312,0.1642,13.1321,9.3725,2.4014
BOOST_NEGPULSE_1S,1281,0.80837,2.40442,0.4397,charge,3,24.022,3.6098,385.0,101,11.2876,4.8437,0.1178,5.5755,5.3797,1.2693
BOOST_NEGPULSE_1S,1281,0.80837,2.40442,0.3594,discharge,0,-2.403,3.5103,5612.4,101,11.9573,11.9519,0.2852,16.9478,7.6153,0.2978
BOOST_NEGPULSE_1S,1281,0.80837,2.40442,0.3594,charge,0,1.201,3.5129,70.3,101,11.8266,11.6023,0.2602,12.8125,6.6203,0.1587
BOOST_NEGPULSE_1S,1281,0.80837,2.40442,0.3593,discharge,1,-9.611,3.5109,635.4,101,11.9591,10.4907,0.2484,15.6948,7.7252,1.119
BOOST_NEGPULSE_1S,1281,0.80837,2.40442,0.3594,charge,1,4.805,3.5196,160.4,101,11.7441,10.2565,0.2365,11.3781,7.4796,0.4092
BOOST_NEGPULSE_1S,1281,0.80837,2.40442,0.3592,discharge,2,-19.218,3.513,680.4,101,11.9012,8.5622,0.2145,19.7518,10.9416,2.2936
BOOST_NEGPULSE_1S,1281,0.80837,2.40442,0.3595,charge,2,14.415,3.5272,280.4,101,11.4833,7.0481,0.1558,8.0868,6.8499,0.9818
BOOST_NEGPULSE_1S,1281,0.80837,2.40442,0.3592,discharge,3,-27.625,3.5148,800.8,101,11.9791,7.1739,0.211,32.8997,19.0051,3.0229
BOOST_NEGPULSE_1S,1281,0.80837,2.40442,0.3596,charge,3,24.022,3.5333,386.0,101,11.2548,5.1261,0.1234,6.4913,6.1903,1.1897
BOOST_NEGPULSE_1S,1281,0.80837,2.40442,0.3193,discharge,0,-2.403,3.4694,5070.3,100,12.1026,13.2208,0.3095,19.1703,7.5636,0.3226
BOOST_NEGPULSE_1S,1281,0.80837,2.40442,0.3193,charge,0,1.201,3.4717,70.4,101,11.6308,13.1651,0.291,12.0179,6.1722,0.166
BOOST_NEGPULSE_1S,1281,0.80837,2.40442,0.3193,discharge,1,-9.61,3.4692,635.4,100,12.1204,11.5455,0.2735,23.0164,9.9642,1.2329
BOOST_NEGPULSE_1S,1281,0.80837,2.40442,0.3194,charge,1,4.807,3.4778,160.5,101,11.7961,11.0045,0.2411,10.1107,7.2017,0.4387
BOOST_NEGPULSE_1S,1281,0.80837,2.40442,0.3192,discharge,2,-19.218,3.4706,680.5,101,12.0314,9.2877,0.2336,35.1135,15.6562,2.2402
BOOST_NEGPULSE_1S,1281,0.80837,2.40442,0.3195,charge,2,14.413,3.4849,280.7,101,11.5097,7.1949,0.1574,8.3131,7.6689,0.8671
BOOST_NEGPULSE_1S,1281,0.80837,2.40442,0.3195,charge,3,24.023,3.4895,377.6,101,11.3637,5.0554,0.1218,6.9014,6.8105,1.1642
BOOST_NEGPULSE_1S,1281,0.80837,2.40442,0.2793,discharge,0,-2.401,3.4333,5070.6,101,12.4189,15.2748,0.3624,27.3125,8.5794,0.385
BOOST_NEGPULSE_1S,1281,0.80837,2.40442,0.2793,charge,0,1.201,3.4358,70.2,101,12.6294,14.2516,0.3105,13.9401,5.4832,0.1791
BOOST_NEGPULSE_1S,1281,0.80837,2.40442,0.2792,discharge,1,-9.611,3.433,635.3,101,12.2903,13.1461,0.3152,40.1319,11.8392,1.5032
BOOST_NEGPULSE_1S,1281,0.80837,2.40442,0.2794,charge,1,4.805,3.4453,160.2,101,11.9245,11.7733,0.2518,8.529,5.6746,0.4668
BOOST_NEGPULSE_1S,1281,0.80837,2.40442,0.2791,discharge,2,-19.218,3.4355,680.4,101,12.1623,10.0897,0.2547,54.6897,14.5352,3.3906
BOOST_NEGPULSE_1S,1281,0.80837,2.40442,0.2794,charge,2,14.414,3.4534,279.9,101,11.5765,7.2499,0.1598,7.309,7.8217,0.91
BOOST_NEGPULSE_1S,1281,0.80837,2.40442,0.2795,charge,3,24.022,3.4565,327.2,101,11.3421,5.2238,0.1221,6.766,7.7982,1.1089
BOOST_NEGPULSE_1S,1281,0.80837,2.40442,0.2392,discharge,0,-2.403,3.3884,5071.2,101,12.6842,17.978,0.4456,50.163,10.9071,0.4639
BOOST_NEGPULSE_1S,1281,0.80837,2.40442,0.2393,charge,0,1.201,3.3932,70.3,101,12.1004,16.4825,0.3626,22.7537,7.1784,0.1919
BOOST_NEGPULSE_1S,1281,0.80837,2.40442,0.2392,discharge,1,-9.612,3.3894,635.4,100,12.6272,15.2858,0.3945,74.6453,13.7794,1.988
BOOST_NEGPULSE_1S,1281,0.80837,2.40442,0.2393,charge,1,4.805,3.4075,160.2,101,11.9298,12.3056,0.2614,11.211,5.022,0.5048
BOOST_NEGPULSE_1S,1281,0.80837,2.40442,0.2394,charge,2,14.415,3.4193,237.3,101,11.5901,7.799,0.1742,6.3117,5.9656,1.15
BOOST_NEGPULSE_1S,1281,0.80837,2.40442,0.2395,charge,3,24.023,3.422,250.5,100,11.5694,5.5456,0.1334,5.9,7.0308,1.4818
BOOST_NEGPULSE_1S,1356,0.79297,2.35862,1.0,discharge,0,-2.357,4.1082,99999.0,99,4.0481,30.9158,0.5596,18.6809,4.4483,0.2603
BOOST_NEGPULSE_1S,1356,0.79297,2.35862,1.0,charge,0,1.177,4.1241,69.5,101,11.8826,23.6213,0.4324,32.3439,3.9088,0.4107
BOOST_NEGPULSE_1S,1356,0.79297,2.35862,0.9999,discharge,1,-9.428,4.1173,635.2,101,12.0952,19.4109,0.3152,8.1707,3.8576,1.0707
BOOST_NEGPULSE_1S,1356,0.79297,2.35862,1.0,charge,1,1.24,4.1304,160.4,96,45.4557,10.7585,0.05,0.01,3000.0,0.7897
BOOST_NEGPULSE_1S,1356,0.79297,2.35862,0.9998,discharge,2,-18.857,4.1153,636.6,101,12.1168,13.8385,0.2351,6.7352,4.9807,1.7938
BOOST_NEGPULSE_1S,1356,0.79297,2.35862,1.0,charge,2,1.401,4.1377,280.6,67,44.5415,0.01,0.05,0.01,2999.9999,0.5872
BOOST_NEGPULSE_1S,1356,0.79297,2.35862,0.9998,discharge,3,-27.102,4.1159,638.1,101,11.864,11.3654,0.1963,6.7378,5.4575,2.2418
BOOST_NEGPULSE_1S,1356,0.79297,2.35862,0.9996,charge,3,1.559,4.1426,379.4,54,36.9037,0.01,0.05,0.01,2999.9729,0.6695
BOOST_NEGPULSE_1S,1356,0.79297,2.35862,0.9602,discharge,0,-2.357,4.0798,4788.9,101,12.2513,21.09,0.4013,15.1275,5.1097,0.3769
BOOST_NEGPULSE_1S,1356,0.79297,2.35862,0.9603,charge,0,1.178,4.0823,70.3,101,12.3139,21.1408,0.4143,16.5421,5.1346,0.28
BOOST_NEGPULSE_1S,1356,0.79297,2.35862,0.9602,discharge,1,-9.426,4.08,635.3,101,12.0772,16.1448,0.2808,10.0243,5.4609,0.949
BOOST_NEGPULSE_1S,1356,0.79297,2.35862,0.9603,charge,1,2.694,4.0868,160.2,101,20.0394,22.0114,0.1276,0.01,3000.0,0.8203
BOOST_NEGPULSE_1S,1356,0.79297,2.35862,0.9601,discharge,2,-18.855,4.0808,655.0,101,12.138,11.7023,0.2065,8.3277,5.6007,1.6026
BOOST_NEGPULSE_1S,1356,0.79297,2.35862,0.9603,charge,2,2.553,4.0911,281.1,101,42.6951,0.01,0.05,0.01,2999.9995,0.7878
BOOST_NEGPULSE_1S,1356,0.79297,2.35862,0.96,discharge,3,-27.103,4.0825,653.3,101,12.0076,9.6565,0.1793,7.9767,5.8825,2.1282
BOOST_NEGPULSE_1S,1356,0.79297,2.35862,0.9603,charge,3,2.369,4.0969,386.0,101,43.5677,0.01,0.05,0.01,2999.9997,0.7748
BOOST_NEGPULSE_1S,1356,0.79297,2.35862,0.921,discharge,0,-2.357,4.0625,4800.9,101,12.155,17.6098,0.3582,20.3713,6.9059,0.3393
BOOST_NEGPULSE_1S,1356,0.79297,2.35862,0.921,charge,0,1.178,4.0663,70.3,101,12.0186,17.5488,0.3477,15.8566,5.446,0.1788
BOOST_NEGPULSE_1S,1356,0.79297,2.35862,0.9209,discharge,1,-9.428,4.0638,635.3,101,12.0651,14.1033,0.2656,12.3205,5.5385,0.9281
BOOST_NEGPULSE_1S,1356,0.79297,2.35862,0.921,charge,1,3.576,4.0713,160.7,101,15.3536,20.671,0.2168,0.01,3000.0,0.6353
BOOST_NEGPULSE_1S,1356,0.79297,2.35862,0.9208,discharge,2,-18.855,4.0645,665.9,101,11.9714,10.608,0.1983,9.4268,5.2574,1.8289
BOOST_NEGPULSE_1S,1356,0.79297,2.35862,0.9211,charge,2,3.505,4.0763,280.5,101,35.3236,0.01,0.05,0.01,2999.9989,0.8066
BOOST_NEGPULSE_1S,1356,0.79297,2.35862,0.9208,discharge,3,-27.101,4.0682,665.1,101,11.962,8.8179,0.1732,8.7991,5.5688,2.3789
BOOST_NEGPULSE_1S,1356,0.79297,2.35862,0.9211,charge,3,3.376,4.0795,385.6,101,35.7222,0.01,0.05,0.01,2999.9994,0.8333
BOOST_NEGPULSE_1S,1356,0.79297,2.35862,0.8424,discharge,0,-2.357,3.9605,5354.3,101,12.1138,12.8566,0.2915,19.4928,7.2158,0.3138
BOOST_NEGPULSE_1S,1356,0.79297,2.35862,0.8425,charge,0,1.18,3.9641,70.3,101,11.9074,12.8402,0.2869,17.291,6.9153,0.182
BOOST_NEGPULSE_1S,1356,0.79297,2.35862,0.8423,discharge,1,-9.428,3.962,635.4,101,11.9981,11.031,0.234,11.6266,5.2999,0.9665
BOOST_NEGPULSE_1S,1356,0.79297,2.35862,0.8425,charge,1,4.713,3.9714,160.5,101,11.8203,11.7302,0.2464,13.7384,6.5562,0.5165
BOOST_NEGPULSE_1S,1356,0.79297,2.35862,0.8423,discharge,2,-18.855,3.9633,680.4,100,11.8296,8.772,0.1859,9.0492,5.2646,1.7795
BOOST_NEGPULSE_1S,1356,0.79297,2.35862,0.8426,charge,2,8.009,3.9784,281.2,101,20.4035,7.284,0.05,0.01,2999.9999,0.9108
BOOST_NEGPULSE_1S,1356,0.79297,2.35862,0.8422,discharge,3,-27.102,3.9655,722.1,101,11.8027,7.3752,0.1671,8.6494,5.7717,2.3021
BOOST_NEGPULSE_1S,1356,0.79297,2.35862,0.8426,charge,3,7.893,3.9831,385.8,101,27.4952,0.01,0.05,0.01,2999.9984,0.9883
BOOST_NEGPULSE_1S,1356,0.79297,2.35862,0.7639,discharge,0,-2.357,3.8731,5411.4,101,12.0076,11.0235,0.2547,14.8265,6.8459,0.2753
BOOST_NEGPULSE_1S,1356,0.79297,2.35862,0.7639,charge,0,1.179,3.875,70.4,101,11.8275,11.18,0.2563,12.6495,6.35,0.1554
BOOST_NEGPULSE_1S,1356,0.79297,2.35862,0.7638,discharge,1,-9.428,3.8739,635.4,100,11.8699,9.7784,0.2162,10.4569,5.9256,0.9208
BOOST_NEGPULSE_1S,1356,0.79297,2.35862,0.7639,charge,1,4.713,3.8799,160.2,101,11.8192,10.3733,0.2338,11.5091,6.9524,0.464
BOOST_NEGPULSE_1S,1356,0.79297,2.35862,0.7637,discharge,2,-18.854,3.8737,680.3,101,11.8013,7.789,0.1758,9.1346,6.3774,1.5012
BOOST_NEGPULSE_1S,1356,0.79297,2.35862,0.764,charge,2,13.28,3.8854,280.6,101,12.1278,6.1249,0.1063,5.4792,0.9617,1.2053
