Repository: KikETs/ECM_HYBRID_BMS_JOINT

## Results

| Arm | Model | Size | Protocol | Result | Worst cell |
|---|---|---|---|---|---|
| SOP | 2RC table + trim (A8) | 4 effective coefficients, 2 EW states | leave-one-cell-out | usable current 69.6 % discharge, 59.5 % charge (τ = 10 s) | 59.9 % / 53.5 % (BOOST_REST) |
| SOH | dQ/dV ridge | 65 coefficients | leave-one-cell-out | RMSE 0.0094, bias −0.0005 | 0.0130 (BOOST_REST) |
| SOC | 2RC EKF, low-current gate | 3 states | leave-one-cell-out | **2.34 %p** over six sensor disturbances on estimated SOH (2.325 on true SOH), per cell 2.00–2.75 | 4.60 %p (BOOST_NEGPULSE_1S, current offset −0.10 A) |

The SOH arm was a 10,945-parameter CNN until the second audit round. Nested

File: analysis/uypydj_hppc_resistance.csv (part 61 of 225)
protocol,cycle,SOH,CAP_Ah,SOC,soc_group,direction,rate_rank,I_A,CRate_rated,tau_s,tau_actual_s,V_pre_V,V_tau_V,R_mOhm,file
BOOST,1087,0.85147,2.55067,0.2349,11,charge,1,5.099,1.7,2.0,2.0,3.4414,3.545,20.3177,11-11-21_21.22_BOOST_protocol_HPPC_IN21700_30T_cycle_#1087.mat
BOOST,1087,0.85147,2.55067,0.2349,11,charge,1,5.099,1.7,10.0,9.9,3.4414,3.5643,24.1028,11-11-21_21.22_BOOST_protocol_HPPC_IN21700_30T_cycle_#1087.mat
BOOST,1087,0.85147,2.55067,0.2347,11,discharge,2,-20.404,6.801,2.0,2.0,3.4331,2.9335,24.4854,11-11-21_21.22_BOOST_protocol_HPPC_IN21700_30T_cycle_#1087.mat
BOOST,1087,0.85147,2.55067,0.2347,11,discharge,2,-20.404,6.801,10.0,9.9,3.4331,2.5158,44.9569,11-11-21_21.22_BOOST_protocol_HPPC_IN21700_30T_cycle_#1087.mat
BOOST,1087,0.85147,2.55067,0.235,11,charge,2,15.303,5.101,2.0,2.0,3.4476,3.7089,17.0751,11-11-21_21.22_BOOST_protocol_HPPC_IN21700_30T_cycle_#1087.mat
BOOST,1087,0.85147,2.55067,0.235,11,charge,2,15.303,5.101,10.0,9.9,3.4476,3.7591,20.3555,11-11-21_21.22_BOOST_protocol_HPPC_IN21700_30T_cycle_#1087.mat
BOOST,1087,0.85147,2.55067,0.2346,11,discharge,3,-28.547,9.516,2.0,1.9,3.4325,2.7403,24.2477,11-11-21_21.22_BOOST_protocol_HPPC_IN21700_30T_cycle_#1087.mat
BOOST,1087,0.85147,2.55067,0.2346,11,discharge,3,-28.547,9.516,10.0,9.9,3.4325,2.4999,32.6689,11-11-21_21.22_BOOST_protocol_HPPC_IN21700_30T_cycle_#1087.mat
BOOST,1087,0.85147,2.55067,0.2351,11,charge,3,25.502,8.501,2.0,1.9,3.4508,3.8376,15.1674,11-11-21_21.22_BOOST_protocol_HPPC_IN21700_30T_cycle_#1087.mat
BOOST,1087,0.85147,2.55067,0.2351,11,charge,3,25.502,8.501,10.0,9.9,3.4508,3.9188,18.3515,11-11-21_21.22_BOOST_protocol_HPPC_IN21700_30T_cycle_#1087.mat
BOOST,1087,0.85147,2.55067,0.1923,12,discharge,0,-2.55,0.85,2.0,2.0,3.3862,3.3106,29.6459,11-11-21_21.22_BOOST_protocol_HPPC_IN21700_30T_cycle_#1087.mat
BOOST,1087,0.85147,2.55067,0.1923,12,discharge,0,-2.55,0.85,10.0,9.9,3.3862,3.2662,47.057,11-11-21_21.22_BOOST_protocol_HPPC_IN21700_30T_cycle_#1087.mat
BOOST,1087,0.85147,2.55067,0.1924,12,charge,0,1.275,0.425,2.0,2.0,3.3904,3.4237,26.1217,11-11-21_21.22_BOOST_protocol_HPPC_IN21700_30T_cycle_#1087.mat
BOOST,1087,0.85147,2.55067,0.1924,12,charge,0,1.275,0.425,10.0,9.9,3.3904,3.4354,35.2997,11-11-21_21.22_BOOST_protocol_HPPC_IN21700_30T_cycle_#1087.mat
BOOST,1087,0.85147,2.55067,0.1923,12,discharge,1,-10.201,3.4,2.0,2.0,3.3875,3.0653,31.5851,11-11-21_21.22_BOOST_protocol_HPPC_IN21700_30T_cycle_#1087.mat
BOOST,1087,0.85147,2.55067,0.1923,12,discharge,1,-10.201,3.4,10.0,9.9,3.3875,2.7667,60.8568,11-11-21_21.22_BOOST_protocol_HPPC_IN21700_30T_cycle_#1087.mat
BOOST,1087,0.85147,2.55067,0.1924,12,charge,1,5.101,1.7,2.0,2.0,3.4029,3.5152,22.0153,11-11-21_21.22_BOOST_protocol_HPPC_IN21700_30T_cycle_#1087.mat
BOOST,1087,0.85147,2.55067,0.1924,12,charge,1,5.101,1.7,10.0,9.9,3.4029,3.54,26.8771,11-11-21_21.22_BOOST_protocol_HPPC_IN21700_30T_cycle_#1087.mat
BOOST,1087,0.85147,2.55067,0.1922,12,discharge,2,-19.136,6.379,2.0,1.9,3.3913,2.7548,33.2619,11-11-21_21.22_BOOST_protocol_HPPC_IN21700_30T_cycle_#1087.mat
BOOST,1087,0.85147,2.55067,0.1922,12,discharge,2,-19.136,6.379,10.0,9.9,3.3913,2.4999,46.5824,11-11-21_21.22_BOOST_protocol_HPPC_IN21700_30T_cycle_#1087.mat
BOOST,1087,0.85147,2.55067,0.1925,12,charge,2,15.302,5.101,2.0,1.9,3.4115,3.6777,17.3964,11-11-21_21.22_BOOST_protocol_HPPC_IN21700_30T_cycle_#1087.mat
BOOST,1087,0.85147,2.55067,0.1925,12,charge,2,15.302,5.101,10.0,9.9,3.4115,3.7226,20.3307,11-11-21_21.22_BOOST_protocol_HPPC_IN21700_30T_cycle_#1087.mat
BOOST,1087,0.85147,2.55067,0.1921,12,discharge,3,-17.672,5.891,2.0,1.9,3.3919,2.4987,50.5432,11-11-21_21.22_BOOST_protocol_HPPC_IN21700_30T_cycle_#1087.mat
BOOST,1087,0.85147,2.55067,0.1921,12,discharge,3,-17.672,5.891,10.0,9.9,3.3919,2.4999,50.4753,11-11-21_21.22_BOOST_protocol_HPPC_IN21700_30T_cycle_#1087.mat
BOOST,1087,0.85147,2.55067,0.1926,12,charge,3,25.506,8.502,2.0,2.0,3.4136,3.8122,15.6277,11-11-21_21.22_BOOST_protocol_HPPC_IN21700_30T_cycle_#1087.mat
BOOST,1087,0.85147,2.55067,0.1926,12,charge,3,25.506,8.502,10.0,9.9,3.4136,3.8826,18.3878,11-11-21_21.22_BOOST_protocol_HPPC_IN21700_30T_cycle_#1087.mat
BOOST,1125,0.84743,2.53856,1.0,0,discharge,0,-2.54,0.847,2.0,1.9,4.1234,4.0599,25.0,11-19-21_16.40_BOOST_protocol_HPPC_IN21700_30T_cycle_#1125.mat
BOOST,1125,0.84743,2.53856,1.0,0,discharge,0,-2.54,0.847,10.0,9.7,4.1234,4.039,33.2283,11-19-21_16.40_BOOST_protocol_HPPC_IN21700_30T_cycle_#1125.mat
BOOST,1125,0.84743,2.53856,1.0,0,charge,0,1.269,0.423,2.0,2.0,4.1381,4.1771,30.7377,11-19-21_16.40_BOOST_protocol_HPPC_IN21700_30T_cycle_#1125.mat
BOOST,1125,0.84743,2.53856,1.0,0,charge,0,1.269,0.423,10.0,9.9,4.1381,4.1923,42.7175,11-19-21_16.40_BOOST_protocol_HPPC_IN21700_30T_cycle_#1125.mat
BOOST,1125,0.84743,2.53856,0.9999,0,discharge,1,-10.155,3.385,2.0,2.0,4.1327,3.8766,25.2191,11-19-21_16.40_BOOST_protocol_HPPC_IN21700_30T_cycle_#1125.mat
BOOST,1125,0.84743,2.53856,0.9999,0,discharge,1,-10.155,3.385,10.0,9.9,4.1327,3.8416,28.6657,11-19-21_16.40_BOOST_protocol_HPPC_IN21700_30T_cycle_#1125.mat
BOOST,1125,0.84743,2.53856,1.0,0,charge,1,1.619,0.54,2.0,2.0,4.1425,4.2,35.5136,11-19-21_16.40_BOOST_protocol_HPPC_IN21700_30T_cycle_#1125.mat
BOOST,1125,0.84743,2.53856,1.0,0,charge,1,1.619,0.54,10.0,9.9,4.1425,4.2,35.5136,11-19-21_16.40_BOOST_protocol_HPPC_IN21700_30T_cycle_#1125.mat
BOOST,1125,0.84743,2.53856,0.9998,0,discharge,2,-20.309,6.77,2.0,1.9,4.1312,3.6967,21.3945,11-19-21_16.40_BOOST_protocol_HPPC_IN21700_30T_cycle_#1125.mat
BOOST,1125,0.84743,2.53856,0.9998,0,discharge,2,-20.309,6.77,10.0,9.9,4.1312,3.6463,23.8761,11-19-21_16.40_BOOST_protocol_HPPC_IN21700_30T_cycle_#1125.mat
BOOST,1125,0.84743,2.53856,1.0,0,charge,2,1.527,0.509,2.0,2.0,4.1466,4.2,34.9614,11-19-21_16.40_BOOST_protocol_HPPC_IN21700_30T_cycle_#1125.mat
BOOST,1125,0.84743,2.53856,1.0,0,charge,2,1.527,0.509,10.0,9.9,4.1466,4.2,34.9614,11-19-21_16.40_BOOST_protocol_HPPC_IN21700_30T_cycle_#1125.mat
BOOST,1125,0.84743,2.53856,0.9998,0,discharge,3,-29.195,9.732,2.0,2.0,4.1304,3.5599,19.541,11-19-21_16.40_BOOST_protocol_HPPC_IN21700_30T_cycle_#1125.mat
BOOST,1125,0.84743,2.53856,0.9998,0,discharge,3,-29.195,9.732,10.0,9.9,4.1304,3.4938,21.8051,11-19-21_16.40_BOOST_protocol_HPPC_IN21700_30T_cycle_#1125.mat
BOOST,1125,0.84743,2.53856,1.0,0,charge,3,1.461,0.487,2.0,2.0,4.1498,4.2,34.3694,11-19-21_16.40_BOOST_protocol_HPPC_IN21700_30T_cycle_#1125.mat
BOOST,1125,0.84743,2.53856,1.0,0,charge,3,1.461,0.487,10.0,9.9,4.1498,4.2,34.3694,11-19-21_16.40_BOOST_protocol_HPPC_IN21700_30T_cycle_#1125.mat
BOOST,1125,0.84743,2.53856,0.9577,1,discharge,0,-2.54,0.847,2.0,2.0,4.0876,4.0221,25.7904,11-19-21_16.40_BOOST_protocol_HPPC_IN21700_30T_cycle_#1125.mat
BOOST,1125,0.84743,2.53856,0.9577,1,discharge,0,-2.54,0.847,10.0,9.9,4.0876,4.0093,30.8304,11-19-21_16.40_BOOST_protocol_HPPC_IN21700_30T_cycle_#1125.mat
BOOST,1125,0.84743,2.53856,0.9577,1,charge,0,1.269,0.423,2.0,2.0,4.0894,4.1221,25.7683,11-19-21_16.40_BOOST_protocol_HPPC_IN21700_30T_cycle_#1125.mat
BOOST,1125,0.84743,2.53856,0.9577,1,charge,0,1.269,0.423,10.0,9.9,4.0894,4.1296,31.6785,11-19-21_16.40_BOOST_protocol_HPPC_IN21700_30T_cycle_#1125.mat
BOOST,1125,0.84743,2.53856,0.9576,1,discharge,1,-10.154,3.385,2.0,2.0,4.088,3.8544,23.0057,11-19-21_16.40_BOOST_protocol_HPPC_IN21700_30T_cycle_#1125.mat
BOOST,1125,0.84743,2.53856,0.9576,1,discharge,1,-10.154,3.385,10.0,9.9,4.088,3.8202,26.3738,11-19-21_16.40_BOOST_protocol_HPPC_IN21700_30T_cycle_#1125.mat
BOOST,1125,0.84743,2.53856,0.9577,1,charge,1,3.843,1.281,2.0,1.9,4.0926,4.2,27.9469,11-19-21_16.40_BOOST_protocol_HPPC_IN21700_30T_cycle_#1125.mat
BOOST,1125,0.84743,2.53856,0.9577,1,charge,1,3.843,1.281,10.0,9.9,4.0926,4.2,27.9469,11-19-21_16.40_BOOST_protocol_HPPC_IN21700_30T_cycle_#1125.mat
BOOST,1125,0.84743,2.53856,0.9575,1,discharge,2,-20.31,6.77,2.0,1.9,4.0885,3.6789,20.1674,11-19-21_16.40_BOOST_protocol_HPPC_IN21700_30T_cycle_#1125.mat
BOOST,1125,0.84743,2.53856,0.9575,1,discharge,2,-20.31,6.77,10.0,9.9,4.0885,3.6189,23.1216,11-19-21_16.40_BOOST_protocol_HPPC_IN21700_30T_cycle_#1125.mat
BOOST,1125,0.84743,2.53856,0.9578,1,charge,2,3.709,1.236,2.0,2.0,4.0966,4.2001,27.9043,11-19-21_16.40_BOOST_protocol_HPPC_IN21700_30T_cycle_#1125.mat
BOOST,1125,0.84743,2.53856,0.9578,1,charge,2,3.709,1.236,10.0,9.9,4.0966,4.2001,27.9043,11-19-21_16.40_BOOST_protocol_HPPC_IN21700_30T_cycle_#1125.mat
BOOST,1125,0.84743,2.53856,0.9574,1,discharge,3,-29.194,9.731,2.0,2.0,4.0894,3.5424,18.7367,11-19-21_16.40_BOOST_protocol_HPPC_IN21700_30T_cycle_#1125.mat
BOOST,1125,0.84743,2.53856,0.9574,1,discharge,3,-29.194,9.731,10.0,9.9,4.0894,3.4605,21.5421,11-19-21_16.40_BOOST_protocol_HPPC_IN21700_30T_cycle_#1125.mat
BOOST,1125,0.84743,2.53856,0.9578,1,charge,3,3.547,1.182,2.0,2.0,4.1002,4.2,28.1372,11-19-21_16.40_BOOST_protocol_HPPC_IN21700_30T_cycle_#1125.mat
BOOST,1125,0.84743,2.53856,0.9578,1,charge,3,3.547,1.182,10.0,9.9,4.1002,4.2,28.1372,11-19-21_16.40_BOOST_protocol_HPPC_IN21700_30T_cycle_#1125.mat
BOOST,1125,0.84743,2.53856,0.9153,2,discharge,0,-2.539,0.846,2.0,2.0,4.0736,4.0153,22.9645,11-19-21_16.40_BOOST_protocol_HPPC_IN21700_30T_cycle_#1125.mat
BOOST,1125,0.84743,2.53856,0.9153,2,discharge,0,-2.539,0.846,10.0,9.9,4.0736,4.001,28.5973,11-19-21_16.40_BOOST_protocol_HPPC_IN21700_30T_cycle_#1125.mat
BOOST,1125,0.84743,2.53856,0.9154,2,charge,0,1.27,0.423,2.0,2.0,4.0763,4.1054,22.9098,11-19-21_16.40_BOOST_protocol_HPPC_IN21700_30T_cycle_#1125.mat
BOOST,1125,0.84743,2.53856,0.9154,2,charge,0,1.27,0.423,10.0,9.9,4.0763,4.1115,27.7122,11-19-21_16.40_BOOST_protocol_HPPC_IN21700_30T_cycle_#1125.mat
BOOST,1125,0.84743,2.53856,0.9153,2,discharge,1,-10.153,3.384,2.0,2.0,4.0749,3.8557,21.5897,11-19-21_16.40_BOOST_protocol_HPPC_IN21700_30T_cycle_#1125.mat
BOOST,1125,0.84743,2.53856,0.9153,2,discharge,1,-10.153,3.384,10.0,9.9,4.0749,3.8097,26.1204,11-19-21_16.40_BOOST_protocol_HPPC_IN21700_30T_cycle_#1125.mat
BOOST,1125,0.84743,2.53856,0.9154,2,charge,1,5.013,1.671,2.0,2.0,4.0792,4.1917,22.4439,11-19-21_16.40_BOOST_protocol_HPPC_IN21700_30T_cycle_#1125.mat
BOOST,1125,0.84743,2.53856,0.9154,2,charge,1,5.013,1.671,10.0,9.9,4.0792,4.2,24.0998,11-19-21_16.40_BOOST_protocol_HPPC_IN21700_30T_cycle_#1125.mat
BOOST,1125,0.84743,2.53856,0.9152,2,discharge,2,-20.309,6.77,2.0,2.0,4.0753,3.6816,19.3855,11-19-21_16.40_BOOST_protocol_HPPC_IN21700_30T_cycle_#1125.mat
BOOST,1125,0.84743,2.53856,0.9152,2,discharge,2,-20.309,6.77,10.0,9.9,4.0753,3.6064,23.0883,11-19-21_16.40_BOOST_protocol_HPPC_IN21700_30T_cycle_#1125.mat
BOOST,1125,0.84743,2.53856,0.9155,2,charge,2,4.978,1.659,2.0,2.0,4.082,4.2,23.7033,11-19-21_16.40_BOOST_protocol_HPPC_IN21700_30T_cycle_#1125.mat
BOOST,1125,0.84743,2.53856,0.9155,2,charge,2,4.978,1.659,10.0,9.9,4.082,4.2,23.7033,11-19-21_16.40_BOOST_protocol_HPPC_IN21700_30T_cycle_#1125.mat
BOOST,1125,0.84743,2.53856,0.9152,2,discharge,3,-29.197,9.732,2.0,2.0,4.0765,3.5481,18.0977,11-19-21_16.40_BOOST_protocol_HPPC_IN21700_30T_cycle_#1125.mat
BOOST,1125,0.84743,2.53856,0.9152,2,discharge,3,-29.197,9.732,10.0,9.9,4.0765,3.4488,21.4988,11-19-21_16.40_BOOST_protocol_HPPC_IN21700_30T_cycle_#1125.mat
BOOST,1125,0.84743,2.53856,0.9155,2,charge,3,4.877,1.626,2.0,2.0,4.0843,4.2,23.7251,11-19-21_16.40_BOOST_protocol_HPPC_IN21700_30T_cycle_#1125.mat
BOOST,1125,0.84743,2.53856,0.9155,2,charge,3,4.877,1.626,10.0,9.9,4.0843,4.2,23.7251,11-19-21_16.40_BOOST_protocol_HPPC_IN21700_30T_cycle_#1125.mat
BOOST,1125,0.84743,2.53856,0.8307,3,discharge,0,-2.54,0.847,2.0,2.0,3.994,3.9403,21.1426,11-19-21_16.40_BOOST_protocol_HPPC_IN21700_30T_cycle_#1125.mat
BOOST,1125,0.84743,2.53856,0.8307,3,discharge,0,-2.54,0.847,10.0,9.9,3.994,3.9215,28.5444,11-19-21_16.40_BOOST_protocol_HPPC_IN21700_30T_cycle_#1125.mat
BOOST,1125,0.84743,2.53856,0.8308,3,charge,0,1.269,0.423,2.0,2.0,3.9967,4.0227,20.4853,11-19-21_16.40_BOOST_protocol_HPPC_IN21700_30T_cycle_#1125.mat
BOOST,1125,0.84743,2.53856,0.8308,3,charge,0,1.269,0.423,10.0,9.9,3.9967,4.0308,26.8673,11-19-21_16.40_BOOST_protocol_HPPC_IN21700_30T_cycle_#1125.mat
BOOST,1125,0.84743,2.53856,0.8307,3,discharge,1,-10.153,3.384,2.0,2.0,3.9951,3.7904,20.1615,11-19-21_16.40_BOOST_protocol_HPPC_IN21700_30T_cycle_#1125.mat
BOOST,1125,0.84743,2.53856,0.8307,3,discharge,1,-10.153,3.384,10.0,9.9,3.9951,3.7361,25.5097,11-19-21_16.40_BOOST_protocol_HPPC_IN21700_30T_cycle_#1125.mat
BOOST,1125,0.84743,2.53856,0.8308,3,charge,1,5.078,1.693,2.0,2.0,4.0023,4.1023,19.692,11-19-21_16.40_BOOST_protocol_HPPC_IN21700_30T_cycle_#1125.mat
BOOST,1125,0.84743,2.53856,0.8308,3,charge,1,5.078,1.693,10.0,9.9,4.0023,4.13,25.1467,11-19-21_16.40_BOOST_protocol_HPPC_IN21700_30T_cycle_#1125.mat
BOOST,1125,0.84743,2.53856,0.8306,3,discharge,2,-20.31,6.77,2.0,1.9,3.9964,3.6215,18.4589,11-19-21_16.40_BOOST_protocol_HPPC_IN21700_30T_cycle_#1125.mat
BOOST,1125,0.84743,2.53856,0.8306,3,discharge,2,-20.31,6.77,10.0,9.9,3.9964,3.5388,22.5308,11-19-21_16.40_BOOST_protocol_HPPC_IN21700_30T_cycle_#1125.mat
BOOST,1125,0.84743,2.53856,0.8309,3,charge,2,9.386,3.129,2.0,2.0,4.0073,4.2001,20.5421,11-19-21_16.40_BOOST_protocol_HPPC_IN21700_30T_cycle_#1125.mat
BOOST,1125,0.84743,2.53856,0.8309,3,charge,2,9.386,3.129,10.0,9.9,4.0073,4.2,20.5315,11-19-21_16.40_BOOST_protocol_HPPC_IN21700_30T_cycle_#1125.mat
BOOST,1125,0.84743,2.53856,0.8305,3,discharge,3,-29.195,9.732,2.0,2.0,3.9976,3.4864,17.5098,11-19-21_16.40_BOOST_protocol_HPPC_IN21700_30T_cycle_#1125.mat
BOOST,1125,0.84743,2.53856,0.8305,3,discharge,3,-29.195,9.732,10.0,9.9,3.9976,3.3824,21.0721,11-19-21_16.40_BOOST_protocol_HPPC_IN21700_30T_cycle_#1125.mat
BOOST,1125,0.84743,2.53856,0.8309,3,charge,3,9.292,3.097,2.0,2.0,4.0108,4.2001,20.3732,11-19-21_16.40_BOOST_protocol_HPPC_IN21700_30T_cycle_#1125.mat
BOOST,1125,0.84743,2.53856,0.8309,3,charge,3,9.292,3.097,10.0,9.9,4.0108,4.2,20.3625,11-19-21_16.40_BOOST_protocol_HPPC_IN21700_30T_cycle_#1125.mat
BOOST,1125,0.84743,2.53856,0.7461,4,discharge,0,-2.538,0.846,2.0,2.0,3.9071,3.8578,19.4232,11-19-21_16.40_BOOST_protocol_HPPC_IN21700_30T_cycle_#1125.mat
BOOST,1125,0.84743,2.53856,0.7461,4,discharge,0,-2.538,0.846,10.0,9.9,3.9071,3.8415,25.8451,11-19-21_16.40_BOOST_protocol_HPPC_IN21700_30T_cycle_#1125.mat
BOOST,1125,0.84743,2.53856,0.7461,4,charge,0,1.271,0.424,2.0,2.0,3.9094,3.9333,18.8085,11-19-21_16.40_BOOST_protocol_HPPC_IN21700_30T_cycle_#1125.mat
BOOST,1125,0.84743,2.53856,0.7461,4,charge,0,1.271,0.424,10.0,9.9,3.9094,3.94,24.0812,11-19-21_16.40_BOOST_protocol_HPPC_IN21700_30T_cycle_#1125.mat
BOOST,1125,0.84743,2.53856,0.746,4,discharge,1,-10.154,3.385,2.0,1.9,3.9073,3.7196,18.4853,11-19-21_16.40_BOOST_protocol_HPPC_IN21700_30T_cycle_#1125.mat
BOOST,1125,0.84743,2.53856,0.746,4,discharge,1,-10.154,3.385,10.0,9.9,3.9073,3.6709,23.2815,11-19-21_16.40_BOOST_protocol_HPPC_IN21700_30T_cycle_#1125.mat
BOOST,1125,0.84743,2.53856,0.7462,4,charge,1,5.077,1.692,2.0,2.0,3.9138,4.0062,18.1986,11-19-21_16.40_BOOST_protocol_HPPC_IN21700_30T_cycle_#1125.mat
BOOST,1125,0.84743,2.53856,0.7462,4,charge,1,5.077,1.692,10.0,9.9,3.9138,4.0284,22.5711,11-19-21_16.40_BOOST_protocol_HPPC_IN21700_30T_cycle_#1125.mat
BOOST,1125,0.84743,2.53856,0.746,4,discharge,2,-20.309,6.77,2.0,2.0,3.9081,3.5556,17.3568,11-19-21_16.40_BOOST_protocol_HPPC_IN21700_30T_cycle_#1125.mat
BOOST,1125,0.84743,2.53856,0.746,4,discharge,2,-20.309,6.77,10.0,9.9,3.9081,3.479,21.1286,11-19-21_16.40_BOOST_protocol_HPPC_IN21700_30T_cycle_#1125.mat
BOOST,1125,0.84743,2.53856,0.7463,4,charge,2,15.232,5.077,2.0,2.0,3.9178,4.1684,16.4527,11-19-21_16.40_BOOST_protocol_HPPC_IN21700_30T_cycle_#1125.mat
BOOST,1125,0.84743,2.53856,0.7463,4,charge,2,15.232,5.077,10.0,9.9,3.9178,4.2,18.5274,11-19-21_16.40_BOOST_protocol_HPPC_IN21700_30T_cycle_#1125.mat
BOOST,1125,0.84743,2.53856,0.7459,4,discharge,3,-29.196,9.732,2.0,2.0,3.9088,3.4282,16.4612,11-19-21_16.40_BOOST_protocol_HPPC_IN21700_30T_cycle_#1125.mat
BOOST,1125,0.84743,2.53856,0.7459,4,discharge,3,-29.196,9.732,10.0,9.9,3.9088,3.3253,19.9856,11-19-21_16.40_BOOST_protocol_HPPC_IN21700_30T_cycle_#1125.mat
BOOST,1125,0.84743,2.53856,0.7463,4,charge,3,15.985,5.328,2.0,1.9,3.9205,4.2,17.4851,11-19-21_16.40_BOOST_protocol_HPPC_IN21700_30T_cycle_#1125.mat
BOOST,1125,0.84743,2.53856,0.7463,4,charge,3,15.985,5.328,10.0,9.9,3.9205,4.2001,17.4914,11-19-21_16.40_BOOST_protocol_HPPC_IN21700_30T_cycle_#1125.mat
BOOST,1125,0.84743,2.53856,0.6615,5,discharge,0,-2.538,0.846,2.0,1.9,3.8211,3.7756,17.9261,11-19-21_16.40_BOOST_protocol_HPPC_IN21700_30T_cycle_#1125.mat
BOOST,1125,0.84743,2.53856,0.6615,5,discharge,0,-2.538,0.846,10.0,9.9,3.8211,3.7614,23.5206,11-19-21_16.40_BOOST_protocol_HPPC_IN21700_30T_cycle_#1125.mat
BOOST,1125,0.84743,2.53856,0.6615,5,charge,0,1.268,0.423,2.0,1.9,3.8229,3.8452,17.5826,11-19-21_16.40_BOOST_protocol_HPPC_IN21700_30T_cycle_#1125.mat
BOOST,1125,0.84743,2.53856,0.6615,5,charge,0,1.268,0.423,10.0,9.9,3.8229,3.8516,22.6287,11-19-21_16.40_BOOST_protocol_HPPC_IN21700_30T_cycle_#1125.mat
BOOST,1125,0.84743,2.53856,0.6614,5,discharge,1,-10.154,3.385,2.0,2.0,3.8214,3.641,17.7664,11-19-21_16.40_BOOST_protocol_HPPC_IN21700_30T_cycle_#1125.mat
BOOST,1125,0.84743,2.53856,0.6614,5,discharge,1,-10.154,3.385,10.0,9.9,3.8214,3.594,22.3951,11-19-21_16.40_BOOST_protocol_HPPC_IN21700_30T_cycle_#1125.mat
BOOST,1125,0.84743,2.53856,0.6615,5,charge,1,5.077,1.692,2.0,2.0,3.827,3.9156,17.4502,11-19-21_16.40_BOOST_protocol_HPPC_IN21700_30T_cycle_#1125.mat
BOOST,1125,0.84743,2.53856,0.6615,5,charge,1,5.077,1.692,10.0,9.9,3.827,3.9371,21.6848,11-19-21_16.40_BOOST_protocol_HPPC_IN21700_30T_cycle_#1125.mat
BOOST,1125,0.84743,2.53856,0.6613,5,discharge,2,-20.309,6.77,2.0,2.0,3.821,3.4793,16.8251,11-19-21_16.40_BOOST_protocol_HPPC_IN21700_30T_cycle_#1125.mat
BOOST,1125,0.84743,2.53856,0.6613,5,discharge,2,-20.309,6.77,10.0,9.9,3.821,3.398,20.8282,11-19-21_16.40_BOOST_protocol_HPPC_IN21700_30T_cycle_#1125.mat
BOOST,1125,0.84743,2.53856,0.6616,5,charge,2,15.232,5.077,2.0,2.0,3.8301,4.0772,16.2224,11-19-21_16.40_BOOST_protocol_HPPC_IN21700_30T_cycle_#1125.mat
BOOST,1125,0.84743,2.53856,0.6616,5,charge,2,15.232,5.077,10.0,9.9,3.8301,4.1315,19.7873,11-19-21_16.40_BOOST_protocol_HPPC_IN21700_30T_cycle_#1125.mat
BOOST,1125,0.84743,2.53856,0.6613,5,discharge,3,-29.194,9.731,2.0,2.0,3.8217,3.3505,16.1403,11-19-21_16.40_BOOST_protocol_HPPC_IN21700_30T_cycle_#1125.mat
BOOST,1125,0.84743,2.53856,0.6613,5,discharge,3,-29.194,9.731,10.0,9.9,3.8217,3.239,19.9596,11-19-21_16.40_BOOST_protocol_HPPC_IN21700_30T_cycle_#1125.mat
BOOST,1125,0.84743,2.53856,0.6617,5,charge,3,22.062,7.354,2.0,2.0,3.8338,4.2003,16.6123,11-19-21_16.40_BOOST_protocol_HPPC_IN21700_30T_cycle_#1125.mat
BOOST,1125,0.84743,2.53856,0.6617,5,charge,3,22.062,7.354,10.0,9.9,3.8338,4.2002,16.6077,11-19-21_16.40_BOOST_protocol_HPPC_IN21700_30T_cycle_#1125.mat
BOOST,1125,0.84743,2.53856,0.5769,6,discharge,0,-2.538,0.846,2.0,2.0,3.7347,3.6898,17.6918,11-19-21_16.40_BOOST_protocol_HPPC_IN21700_30T_cycle_#1125.mat
BOOST,1125,0.84743,2.53856,0.5769,6,discharge,0,-2.538,0.846,10.0,9.9,3.7347,3.6755,23.3264,11-19-21_16.40_BOOST_protocol_HPPC_IN21700_30T_cycle_#1125.mat
BOOST,1125,0.84743,2.53856,0.5769,6,charge,0,1.269,0.423,2.0,2.0,3.7373,3.7596,17.577,11-19-21_16.40_BOOST_protocol_HPPC_IN21700_30T_cycle_#1125.mat
BOOST,1125,0.84743,2.53856,0.5769,6,charge,0,1.269,0.423,10.0,9.9,3.7373,3.7661,22.7004,11-19-21_16.40_BOOST_protocol_HPPC_IN21700_30T_cycle_#1125.mat
BOOST,1125,0.84743,2.53856,0.5768,6,discharge,1,-10.155,3.385,2.0,1.9,3.7359,3.5587,17.4495,11-19-21_16.40_BOOST_protocol_HPPC_IN21700_30T_cycle_#1125.mat
BOOST,1125,0.84743,2.53856,0.5768,6,discharge,1,-10.155,3.385,10.0,9.9,3.7359,3.5073,22.5111,11-19-21_16.40_BOOST_protocol_HPPC_IN21700_30T_cycle_#1125.mat
BOOST,1125,0.84743,2.53856,0.5769,6,charge,1,5.079,1.693,2.0,1.9,3.7418,3.8289,17.1507,11-19-21_16.40_BOOST_protocol_HPPC_IN21700_30T_cycle_#1125.mat
BOOST,1125,0.84743,2.53856,0.5769,6,charge,1,5.079,1.693,10.0,9.9,3.7418,3.8516,21.6206,11-19-21_16.40_BOOST_protocol_HPPC_IN21700_30T_cycle_#1125.mat
BOOST,1125,0.84743,2.53856,0.5767,6,discharge,2,-20.309,6.77,2.0,1.9,3.7369,3.399,16.6379,11-19-21_16.40_BOOST_protocol_HPPC_IN21700_30T_cycle_#1125.mat
BOOST,1125,0.84743,2.53856,0.5767,6,discharge,2,-20.309,6.77,10.0,9.9,3.7369,3.312,20.9218,11-19-21_16.40_BOOST_protocol_HPPC_IN21700_30T_cycle_#1125.mat
BOOST,1125,0.84743,2.53856,0.577,6,charge,2,15.233,5.078,2.0,1.9,3.746,3.9875,15.8537,11-19-21_16.40_BOOST_protocol_HPPC_IN21700_30T_cycle_#1125.mat
BOOST,1125,0.84743,2.53856,0.577,6,charge,2,15.233,5.078,10.0,9.9,3.746,4.0399,19.2936,11-19-21_16.40_BOOST_protocol_HPPC_IN21700_30T_cycle_#1125.mat
BOOST,1125,0.84743,2.53856,0.5767,6,discharge,3,-29.195,9.732,2.0,2.0,3.7367,3.2685,16.037,11-19-21_16.40_BOOST_protocol_HPPC_IN21700_30T_cycle_#1125.mat
BOOST,1125,0.84743,2.53856,0.5767,6,discharge,3,-29.195,9.732,10.0,9.9,3.7367,3.153,19.9931,11-19-21_16.40_BOOST_protocol_HPPC_IN21700_30T_cycle_#1125.mat
BOOST,1125,0.84743,2.53856,0.5771,6,charge,3,25.386,8.462,2.0,2.0,3.7489,4.1271,14.898,11-19-21_16.40_BOOST_protocol_HPPC_IN21700_30T_cycle_#1125.mat
BOOST,1125,0.84743,2.53856,0.5771,6,charge,3,25.386,8.462,10.0,9.9,3.7489,4.2001,17.7736,11-19-21_16.40_BOOST_protocol_HPPC_IN21700_30T_cycle_#1125.mat
BOOST,1125,0.84743,2.53856,0.4922,7,discharge,0,-2.538,0.846,2.0,2.0,3.6566,3.6132,17.0974,11-19-21_16.40_BOOST_protocol_HPPC_IN21700_30T_cycle_#1125.mat
BOOST,1125,0.84743,2.53856,0.4922,7,discharge,0,-2.538,0.846,10.0,9.9,3.6566,3.6002,22.2187,11-19-21_16.40_BOOST_protocol_HPPC_IN21700_30T_cycle_#1125.mat
BOOST,1125,0.84743,2.53856,0.4923,7,charge,0,1.268,0.423,2.0,2.0,3.6592,3.681,17.1857,11-19-21_16.40_BOOST_protocol_HPPC_IN21700_30T_cycle_#1125.mat
BOOST,1125,0.84743,2.53856,0.4923,7,charge,0,1.268,0.423,10.0,9.9,3.6592,3.6869,21.8368,11-19-21_16.40_BOOST_protocol_HPPC_IN21700_30T_cycle_#1125.mat
BOOST,1125,0.84743,2.53856,0.4922,7,discharge,1,-10.154,3.385,2.0,1.9,3.6579,3.4829,17.2346,11-19-21_16.40_BOOST_protocol_HPPC_IN21700_30T_cycle_#1125.mat
BOOST,1125,0.84743,2.53856,0.4922,7,discharge,1,-10.154,3.385,10.0,9.9,3.6579,3.4345,22.0012,11-19-21_16.40_BOOST_protocol_HPPC_IN21700_30T_cycle_#1125.mat
BOOST,1125,0.84743,2.53856,0.4923,7,charge,1,5.077,1.692,2.0,1.9,3.6634,3.7494,16.9378,11-19-21_16.40_BOOST_protocol_HPPC_IN21700_30T_cycle_#1125.mat
BOOST,1125,0.84743,2.53856,0.4923,7,charge,1,5.077,1.692,10.0,9.9,3.6634,3.7714,21.2707,11-19-21_16.40_BOOST_protocol_HPPC_IN21700_30T_cycle_#1125.mat
BOOST,1125,0.84743,2.53856,0.4921,7,discharge,2,-20.309,6.77,2.0,2.0,3.6583,3.318,16.7561,11-19-21_16.40_BOOST_protocol_HPPC_IN21700_30T_cycle_#1125.mat
BOOST,1125,0.84743,2.53856,0.4921,7,discharge,2,-20.309,6.77,10.0,9.9,3.6583,3.234,20.8922,11-19-21_16.40_BOOST_protocol_HPPC_IN21700_30T_cycle_#1125.mat
BOOST,1125,0.84743,2.53856,0.4924,7,charge,2,15.232,5.077,2.0,2.0,3.6669,3.9105,15.9926,11-19-21_16.40_BOOST_protocol_HPPC_IN21700_30T_cycle_#1125.mat
BOOST,1125,0.84743,2.53856,0.4924,7,charge,2,15.232,5.077,10.0,9.9,3.6669,3.9597,19.2227,11-19-21_16.40_BOOST_protocol_HPPC_IN21700_30T_cycle_#1125.mat
BOOST,1125,0.84743,2.53856,0.492,7,discharge,3,-29.196,9.732,2.0,2.0,3.6589,3.1864,16.1837,11-19-21_16.40_BOOST_protocol_HPPC_IN21700_30T_cycle_#1125.mat
BOOST,1125,0.84743,2.53856,0.492,7,discharge,3,-29.196,9.732,10.0,9.9,3.6589,3.0689,20.2082,11-19-21_16.40_BOOST_protocol_HPPC_IN21700_30T_cycle_#1125.mat
BOOST,1125,0.84743,2.53856,0.4924,7,charge,3,25.387,8.462,2.0,2.0,3.6706,4.0498,14.9368,11-19-21_16.40_BOOST_protocol_HPPC_IN21700_30T_cycle_#1125.mat
BOOST,1125,0.84743,2.53856,0.4924,7,charge,3,25.387,8.462,10.0,9.9,3.6706,4.1229,17.8162,11-19-21_16.40_BOOST_protocol_HPPC_IN21700_30T_cycle_#1125.mat
BOOST,1125,0.84743,2.53856,0.4076,8,discharge,0,-2.54,0.847,2.0,1.9,3.5948,3.5472,18.7409,11-19-21_16.40_BOOST_protocol_HPPC_IN21700_30T_cycle_#1125.mat
BOOST,1125,0.84743,2.53856,0.4076,8,discharge,0,-2.54,0.847,10.0,9.9,3.5948,3.5333,24.2136,11-19-21_16.40_BOOST_protocol_HPPC_IN21700_30T_cycle_#1125.mat
BOOST,1125,0.84743,2.53856,0.4076,8,charge,0,1.269,0.423,2.0,2.0,3.5968,3.6202,18.4412,11-19-21_16.40_BOOST_protocol_HPPC_IN21700_30T_cycle_#1125.mat
BOOST,1125,0.84743,2.53856,0.4076,8,charge,0,1.269,0.423,10.0,9.9,3.5968,3.6262,23.1697,11-19-21_16.40_BOOST_protocol_HPPC_IN21700_30T_cycle_#1125.mat
BOOST,1125,0.84743,2.53856,0.4075,8,discharge,1,-10.155,3.385,2.0,2.0,3.5955,3.4083,18.4343,11-19-21_16.40_BOOST_protocol_HPPC_IN21700_30T_cycle_#1125.mat
BOOST,1125,0.84743,2.53856,0.4075,8,discharge,1,-10.155,3.385,10.0,9.9,3.5955,3.3577,23.417,11-19-21_16.40_BOOST_protocol_HPPC_IN21700_30T_cycle_#1125.mat
BOOST,1125,0.84743,2.53856,0.4076,8,charge,1,5.077,1.692,2.0,2.0,3.6013,3.692,17.8638,11-19-21_16.40_BOOST_protocol_HPPC_IN21700_30T_cycle_#1125.mat
BOOST,1125,0.84743,2.53856,0.4076,8,charge,1,5.077,1.692,10.0,9.9,3.6013,3.7145,22.2953,11-19-21_16.40_BOOST_protocol_HPPC_IN21700_30T_cycle_#1125.mat
BOOST,1125,0.84743,2.53856,0.4075,8,discharge,2,-20.309,6.77,2.0,2.0,3.5954,3.242,17.4012,11-19-21_16.40_BOOST_protocol_HPPC_IN21700_30T_cycle_#1125.mat
BOOST,1125,0.84743,2.53856,0.4075,8,discharge,2,-20.309,6.77,10.0,9.9,3.5954,3.1478,22.0395,11-19-21_16.40_BOOST_protocol_HPPC_IN21700_30T_cycle_#1125.mat
BOOST,1125,0.84743,2.53856,0.4077,8,charge,2,15.231,5.077,2.0,2.0,3.6065,3.8545,16.2826,11-19-21_16.40_BOOST_protocol_HPPC_IN21700_30T_cycle_#1125.mat
BOOST,1125,0.84743,2.53856,0.4077,8,charge,2,15.231,5.077,10.0,9.9,3.6065,3.9034,19.4931,11-19-21_16.40_BOOST_protocol_HPPC_IN21700_30T_cycle_#1125.mat
BOOST,1125,0.84743,2.53856,0.4074,8,discharge,3,-29.195,9.732,2.0,2.0,3.5965,3.1087,16.7083,11-19-21_16.40_BOOST_protocol_HPPC_IN21700_30T_cycle_#1125.mat
BOOST,1125,0.84743,2.53856,0.4074,8,discharge,3,-29.195,9.732,10.0,9.9,3.5965,2.9695,21.4763,11-19-21_16.40_BOOST_protocol_HPPC_IN21700_30T_cycle_#1125.mat
BOOST,1125,0.84743,2.53856,0.4078,8,charge,3,25.387,8.462,2.0,1.9,3.6106,3.992,15.0234,11-19-21_16.40_BOOST_protocol_HPPC_IN21700_30T_cycle_#1125.mat
BOOST,1125,0.84743,2.53856,0.4078,8,charge,3,25.387,8.462,10.0,9.9,3.6106,4.0618,17.7729,11-19-21_16.40_BOOST_protocol_HPPC_IN21700_30T_cycle_#1125.mat
BOOST,1125,0.84743,2.53856,0.323,9,discharge,0,-2.538,0.846,2.0,2.0,3.5162,3.4649,20.216,11-19-21_16.40_BOOST_protocol_HPPC_IN21700_30T_cycle_#1125.mat
BOOST,1125,0.84743,2.53856,0.323,9,discharge,0,-2.538,0.846,10.0,9.9,3.5162,3.4489,26.5211,11-19-21_16.40_BOOST_protocol_HPPC_IN21700_30T_cycle_#1125.mat
BOOST,1125,0.84743,2.53856,0.323,9,charge,0,1.271,0.424,2.0,2.0,3.5183,3.5433,19.668,11-19-21_16.40_BOOST_protocol_HPPC_IN21700_30T_cycle_#1125.mat
BOOST,1125,0.84743,2.53856,0.323,9,charge,0,1.271,0.424,10.0,9.9,3.5183,3.5498,24.7817,11-19-21_16.40_BOOST_protocol_HPPC_IN21700_30T_cycle_#1125.mat
BOOST,1125,0.84743,2.53856,0.3229,9,discharge,1,-10.155,3.385,2.0,2.0,3.5169,3.315,19.8818,11-19-21_16.40_BOOST_protocol_HPPC_IN21700_30T_cycle_#1125.mat
BOOST,1125,0.84743,2.53856,0.3229,9,discharge,1,-10.155,3.385,10.0,9.9,3.5169,3.2541,25.8789,11-19-21_16.40_BOOST_protocol_HPPC_IN21700_30T_cycle_#1125.mat
BOOST,1125,0.84743,2.53856,0.323,9,charge,1,5.078,1.693,2.0,1.9,3.5239,3.6188,18.6892,11-19-21_16.40_BOOST_protocol_HPPC_IN21700_30T_cycle_#1125.mat
BOOST,1125,0.84743,2.53856,0.323,9,charge,1,5.078,1.693,10.0,9.9,3.5239,3.6433,23.5141,11-19-21_16.40_BOOST_protocol_HPPC_IN21700_30T_cycle_#1125.mat
BOOST,1125,0.84743,2.53856,0.3228,9,discharge,2,-20.308,6.769,2.0,2.0,3.5186,3.1276,19.2535,11-19-21_16.40_BOOST_protocol_HPPC_IN21700_30T_cycle_#1125.mat
BOOST,1125,0.84743,2.53856,0.3228,9,discharge,2,-20.308,6.769,10.0,9.9,3.5186,2.9873,26.1621,11-19-21_16.40_BOOST_protocol_HPPC_IN21700_30T_cycle_#1125.mat
BOOST,1125,0.84743,2.53856,0.3231,9,charge,2,15.233,5.078,2.0,2.0,3.5305,3.7896,17.0091,11-19-21_16.40_BOOST_protocol_HPPC_IN21700_30T_cycle_#1125.mat
BOOST,1125,0.84743,2.53856,0.3231,9,charge,2,15.233,5.078,10.0,9.9,3.5305,3.8457,20.6919,11-19-21_16.40_BOOST_protocol_HPPC_IN21700_30T_cycle_#1125.mat
BOOST,1125,0.84743,2.53856,0.3227,9,discharge,3,-29.193,9.731,2.0,1.9,3.5198,2.9768,18.6003,11-19-21_16.40_BOOST_protocol_HPPC_IN21700_30T_cycle_#1125.mat
BOOST,1125,0.84743,2.53856,0.3227,9,discharge,3,-29.193,9.731,10.0,9.9,3.5198,2.7257,27.2017,11-19-21_16.40_BOOST_protocol_HPPC_IN21700_30T_cycle_#1125.mat
BOOST,1125,0.84743,2.53856,0.3232,9,charge,3,25.388,8.463,2.0,1.9,3.5354,3.929,15.5034,11-19-21_16.40_BOOST_protocol_HPPC_IN21700_30T_cycle_#1125.mat
BOOST,1125,0.84743,2.53856,0.3232,9,charge,3,25.388,8.463,10.0,9.9,3.5354,4.0082,18.623,11-19-21_16.40_BOOST_protocol_HPPC_IN21700_30T_cycle_#1125.mat
BOOST,1125,0.84743,2.53856,0.2806,10,discharge,0,-2.538,0.846,2.0,2.0,3.4703,3.4128,22.6574,11-19-21_16.40_BOOST_protocol_HPPC_IN21700_30T_cycle_#1125.mat
BOOST,1125,0.84743,2.53856,0.2806,10,discharge,0,-2.538,0.846,10.0,9.9,3.4703,3.3941,30.026,11-19-21_16.40_BOOST_protocol_HPPC_IN21700_30T_cycle_#1125.mat
BOOST,1125,0.84743,2.53856,0.2807,10,charge,0,1.269,0.423,2.0,2.0,3.4725,3.4999,21.5927,11-19-21_16.40_BOOST_protocol_HPPC_IN21700_30T_cycle_#1125.mat
BOOST,1125,0.84743,2.53856,0.2807,10,charge,0,1.269,0.423,10.0,9.9,3.4725,3.5066,26.8726,11-19-21_16.40_BOOST_protocol_HPPC_IN21700_30T_cycle_#1125.mat
BOOST,1125,0.84743,2.53856,0.2806,10,discharge,1,-10.155,3.385,2.0,1.9,3.4707,3.2462,22.1073,11-19-21_16.40_BOOST_protocol_HPPC_IN21700_30T_cycle_#1125.mat
BOOST,1125,0.84743,2.53856,0.2806,10,discharge,1,-10.155,3.385,10.0,9.9,3.4707,3.1601,30.5859,11-19-21_16.40_BOOST_protocol_HPPC_IN21700_30T_cycle_#1125.mat
BOOST,1125,0.84743,2.53856,0.2807,10,charge,1,5.078,1.693,2.0,1.9,3.4779,3.579,19.9102,11-19-21_16.40_BOOST_protocol_HPPC_IN21700_30T_cycle_#1125.mat
BOOST,1125,0.84743,2.53856,0.2807,10,charge,1,5.078,1.693,10.0,9.9,3.4779,3.6027,24.5776,11-19-21_16.40_BOOST_protocol_HPPC_IN21700_30T_cycle_#1125.mat
BOOST,1125,0.84743,2.53856,0.2805,10,discharge,2,-20.31,6.77,2.0,1.9,3.4718,3.0441,21.0586,11-19-21_16.40_BOOST_protocol_HPPC_IN21700_30T_cycle_#1125.mat
BOOST,1125,0.84743,2.53856,0.2805,10,discharge,2,-20.31,6.77,10.0,9.9,3.4718,2.8179,32.196,11-19-21_16.40_BOOST_protocol_HPPC_IN21700_30T_cycle_#1125.mat
BOOST,1125,0.84743,2.53856,0.2808,10,charge,2,15.233,5.078,2.0,1.9,3.4837,3.7459,17.2126,11-19-21_16.40_BOOST_protocol_HPPC_IN21700_30T_cycle_#1125.mat
BOOST,1125,0.84743,2.53856,0.2808,10,charge,2,15.233,5.078,10.0,9.9,3.4837,3.8048,21.0792,11-19-21_16.40_BOOST_protocol_HPPC_IN21700_30T_cycle_#1125.mat
BOOST,1125,0.84743,2.53856,0.2804,10,discharge,3,-29.194,9.731,2.0,2.0,3.4725,2.8699,20.6412,11-19-21_16.40_BOOST_protocol_HPPC_IN21700_30T_cycle_#1125.mat
BOOST,1125,0.84743,2.53856,0.2804,10,discharge,3,-29.194,9.731,10.0,9.9,3.4725,2.4998,33.3185,11-19-21_16.40_BOOST_protocol_HPPC_IN21700_30T_cycle_#1125.mat
BOOST,1125,0.84743,2.53856,0.2809,10,charge,3,25.386,8.462,2.0,1.9,3.4874,3.8814,15.5204,11-19-21_16.40_BOOST_protocol_HPPC_IN21700_30T_cycle_#1125.mat
BOOST,1125,0.84743,2.53856,0.2809,10,charge,3,25.386,8.462,10.0,9.9,3.4874,3.9664,18.8687,11-19-21_16.40_BOOST_protocol_HPPC_IN21700_30T_cycle_#1125.mat
BOOST,1125,0.84743,2.53856,0.2383,11,discharge,0,-2.538,0.846,2.0,1.9,3.4289,3.3668,24.469,11-19-21_16.40_BOOST_protocol_HPPC_IN21700_30T_cycle_#1125.mat
BOOST,1125,0.84743,2.53856,0.2383,11,discharge,0,-2.538,0.846,10.0,9.9,3.4289,3.3413,34.5167,11-19-21_16.40_BOOST_protocol_HPPC_IN21700_30T_cycle_#1125.mat
BOOST,1125,0.84743,2.53856,0.2384,11,charge,0,1.269,0.423,2.0,2.0,3.432,3.4611,22.936,11-19-21_16.40_BOOST_protocol_HPPC_IN21700_30T_cycle_#1125.mat
BOOST,1125,0.84743,2.53856,0.2384,11,charge,0,1.269,0.423,10.0,9.9,3.432,3.4686,28.8473,11-19-21_16.40_BOOST_protocol_HPPC_IN21700_30T_cycle_#1125.mat
BOOST,1125,0.84743,2.53856,0.2383,11,discharge,1,-10.153,3.384,2.0,1.9,3.4296,3.178,24.7809,11-19-21_16.40_BOOST_protocol_HPPC_IN21700_30T_cycle_#1125.mat
BOOST,1125,0.84743,2.53856,0.2383,11,discharge,1,-10.153,3.384,10.0,9.9,3.4296,3.0292,39.4366,11-19-21_16.40_BOOST_protocol_HPPC_IN21700_30T_cycle_#1125.mat
BOOST,1125,0.84743,2.53856,0.2384,11,charge,1,5.078,1.693,2.0,2.0,3.4398,3.5435,20.4218,11-19-21_16.40_BOOST_protocol_HPPC_IN21700_30T_cycle_#1125.mat
BOOST,1125,0.84743,2.53856,0.2384,11,charge,1,5.078,1.693,10.0,9.9,3.4398,3.563,24.262,11-19-21_16.40_BOOST_protocol_HPPC_IN21700_30T_cycle_#1125.mat
BOOST,1125,0.84743,2.53856,0.2382,11,discharge,2,-20.308,6.769,2.0,2.0,3.4309,2.9369,24.3254,11-19-21_16.40_BOOST_protocol_HPPC_IN21700_30T_cycle_#1125.mat
BOOST,1125,0.84743,2.53856,0.2382,11,discharge,2,-20.308,6.769,10.0,9.9,3.4309,2.5253,44.5933,11-19-21_16.40_BOOST_protocol_HPPC_IN21700_30T_cycle_#1125.mat
BOOST,1125,0.84743,2.53856,0.2385,11,charge,2,15.233,5.078,2.0,2.0,3.4467,3.7028,16.8122,11-19-21_16.40_BOOST_protocol_HPPC_IN21700_30T_cycle_#1125.mat
BOOST,1125,0.84743,2.53856,0.2385,11,charge,2,15.233,5.078,10.0,9.9,3.4467,3.7523,20.0617,11-19-21_16.40_BOOST_protocol_HPPC_IN21700_30T_cycle_#1125.mat
BOOST,1125,0.84743,2.53856,0.2382,11,discharge,3,-28.149,9.383,2.0,2.0,3.4319,2.7222,25.2123,11-19-21_16.40_BOOST_protocol_HPPC_IN21700_30T_cycle_#1125.mat
BOOST,1125,0.84743,2.53856,0.2382,11,discharge,3,-28.149,9.383,10.0,9.9,3.4319,2.4999,33.1095,11-19-21_16.40_BOOST_protocol_HPPC_IN21700_30T_cycle_#1125.mat
BOOST,1125,0.84743,2.53856,0.2386,11,charge,3,25.387,8.462,2.0,2.0,3.4498,3.8417,15.437,11-19-21_16.40_BOOST_protocol_HPPC_IN21700_30T_cycle_#1125.mat
BOOST,1125,0.84743,2.53856,0.2386,11,charge,3,25.387,8.462,10.0,9.9,3.4498,3.921,18.5607,11-19-21_16.40_BOOST_protocol_HPPC_IN21700_30T_cycle_#1125.mat
BOOST,1125,0.84743,2.53856,0.196,12,discharge,0,-2.538,0.846,2.0,2.0,3.3839,3.3043,31.3657,11-19-21_16.40_BOOST_protocol_HPPC_IN21700_30T_cycle_#1125.mat
BOOST,1125,0.84743,2.53856,0.196,12,discharge,0,-2.538,0.846,10.0,9.9,3.3839,3.2562,50.3192,11-19-21_16.40_BOOST_protocol_HPPC_IN21700_30T_cycle_#1125.mat
BOOST,1125,0.84743,2.53856,0.1961,12,charge,0,1.269,0.423,2.0,2.0,3.3885,3.4231,27.2634,11-19-21_16.40_BOOST_protocol_HPPC_IN21700_30T_cycle_#1125.mat
BOOST,1125,0.84743,2.53856,0.1961,12,charge,0,1.269,0.423,10.0,9.9,3.3885,3.4354,36.9553,11-19-21_16.40_BOOST_protocol_HPPC_IN21700_30T_cycle_#1125.mat
BOOST,1125,0.84743,2.53856,0.196,12,discharge,1,-10.156,3.385,2.0,2.0,3.3855,3.0491,33.1233,11-19-21_16.40_BOOST_protocol_HPPC_IN21700_30T_cycle_#1125.mat
BOOST,1125,0.84743,2.53856,0.196,12,discharge,1,-10.156,3.385,10.0,9.9,3.3855,2.7341,64.1394,11-19-21_16.40_BOOST_protocol_HPPC_IN21700_30T_cycle_#1125.mat
BOOST,1125,0.84743,2.53856,0.1961,12,charge,1,5.078,1.693,2.0,2.0,3.4016,3.5175,22.8253,11-19-21_16.40_BOOST_protocol_HPPC_IN21700_30T_cycle_#1125.mat
BOOST,1125,0.84743,2.53856,0.1961,12,charge,1,5.078,1.693,10.0,9.9,3.4016,3.5433,27.9063,11-19-21_16.40_BOOST_protocol_HPPC_IN21700_30T_cycle_#1125.mat
BOOST,1125,0.84743,2.53856,0.1959,12,discharge,2,-18.401,6.134,2.0,1.9,3.3894,2.7317,35.7426,11-19-21_16.40_BOOST_protocol_HPPC_IN21700_30T_cycle_#1125.mat
BOOST,1125,0.84743,2.53856,0.1959,12,discharge,2,-18.401,6.134,10.0,9.9,3.3894,2.4999,48.3398,11-19-21_16.40_BOOST_protocol_HPPC_IN21700_30T_cycle_#1125.mat
BOOST,1125,0.84743,2.53856,0.1962,12,charge,2,15.231,5.077,2.0,2.0,3.4104,3.6841,17.9699,11-19-21_16.40_BOOST_protocol_HPPC_IN21700_30T_cycle_#1125.mat
BOOST,1125,0.84743,2.53856,0.1962,12,charge,2,15.231,5.077,10.0,9.9,3.4104,3.7285,20.885,11-19-21_16.40_BOOST_protocol_HPPC_IN21700_30T_cycle_#1125.mat
BOOST,1125,0.84743,2.53856,0.1958,12,discharge,3,-16.973,5.658,2.0,1.9,3.3895,2.4988,52.4775,11-19-21_16.40_BOOST_protocol_HPPC_IN21700_30T_cycle_#1125.mat
BOOST,1125,0.84743,2.53856,0.1958,12,discharge,3,-16.973,5.658,10.0,9.9,3.3895,2.4999,52.4127,11-19-21_16.40_BOOST_protocol_HPPC_IN21700_30T_cycle_#1125.mat
BOOST,1125,0.84743,2.53856,0.1962,12,charge,3,25.386,8.462,2.0,1.9,3.4124,3.8186,16.0009,11-19-21_16.40_BOOST_protocol_HPPC_IN21700_30T_cycle_#1125.mat
BOOST,1125,0.84743,2.53856,0.1962,12,charge,3,25.386,8.462,10.0,9.9,3.4124,3.8904,18.8293,11-19-21_16.40_BOOST_protocol_HPPC_IN21700_30T_cycle_#1125.mat
BOOST,1162,0.84313,2.52567,1.0,0,discharge,0,-2.526,0.842,2.0,2.0,4.122,4.0539,26.9586,11-24-21_07.16_BOOST_protocol_HPPC_IN21700_30T_cycle_#1162.mat
BOOST,1162,0.84313,2.52567,1.0,0,discharge,0,-2.526,0.842,10.0,9.7,4.122,4.0327,35.3509,11-24-21_07.16_BOOST_protocol_HPPC_IN21700_30T_cycle_#1162.mat
BOOST,1162,0.84313,2.52567,1.0,0,charge,0,1.261,0.42,2.0,1.9,4.1369,4.178,32.5958,11-24-21_07.16_BOOST_protocol_HPPC_IN21700_30T_cycle_#1162.mat
BOOST,1162,0.84313,2.52567,1.0,0,charge,0,1.261,0.42,10.0,9.9,4.1369,4.1943,45.523,11-24-21_07.16_BOOST_protocol_HPPC_IN21700_30T_cycle_#1162.mat
BOOST,1162,0.84313,2.52567,0.9999,0,discharge,1,-10.103,3.368,2.0,2.0,4.1312,3.8642,26.4278,11-24-21_07.16_BOOST_protocol_HPPC_IN21700_30T_cycle_#1162.mat
BOOST,1162,0.84313,2.52567,0.9999,0,discharge,1,-10.103,3.368,10.0,9.9,4.1312,3.8285,29.9614,11-24-21_07.16_BOOST_protocol_HPPC_IN21700_30T_cycle_#1162.mat
BOOST,1162,0.84313,2.52567,1.0,0,charge,1,1.528,0.509,2.0,2.0,4.1419,4.2,38.026,11-24-21_07.16_BOOST_protocol_HPPC_IN21700_30T_cycle_#1162.mat
BOOST,1162,0.84313,2.52567,1.0,0,charge,1,1.528,0.509,10.0,9.9,4.1419,4.1999,37.9606,11-24-21_07.16_BOOST_protocol_HPPC_IN21700_30T_cycle_#1162.mat
BOOST,1162,0.84313,2.52567,0.9998,0,discharge,2,-20.2,6.733,2.0,2.0,4.1299,3.6777,22.3861,11-24-21_07.16_BOOST_protocol_HPPC_IN21700_30T_cycle_#1162.mat
BOOST,1162,0.84313,2.52567,0.9998,0,discharge,2,-20.2,6.733,10.0,9.9,4.1299,3.6263,24.9307,11-24-21_07.16_BOOST_protocol_HPPC_IN21700_30T_cycle_#1162.mat
BOOST,1162,0.84313,2.52567,1.0,0,charge,2,1.429,0.476,2.0,2.0,4.1456,4.2,38.0659,11-24-21_07.16_BOOST_protocol_HPPC_IN21700_30T_cycle_#1162.mat
BOOST,1162,0.84313,2.52567,1.0,0,charge,2,1.429,0.476,10.0,9.9,4.1456,4.2,38.0659,11-24-21_07.16_BOOST_protocol_HPPC_IN21700_30T_cycle_#1162.mat
BOOST,1162,0.84313,2.52567,0.9998,0,discharge,3,-29.039,9.68,2.0,1.9,4.1294,3.5395,20.3141,11-24-21_07.16_BOOST_protocol_HPPC_IN21700_30T_cycle_#1162.mat
BOOST,1162,0.84313,2.52567,0.9998,0,discharge,3,-29.039,9.68,10.0,9.9,4.1294,3.4666,22.8245,11-24-21_07.16_BOOST_protocol_HPPC_IN21700_30T_cycle_#1162.mat
BOOST,1162,0.84313,2.52567,1.0,0,charge,3,1.346,0.449,2.0,2.0,4.15,4.2,37.1388,11-24-21_07.16_BOOST_protocol_HPPC_IN21700_30T_cycle_#1162.mat
BOOST,1162,0.84313,2.52567,1.0,0,charge,3,1.346,0.449,10.0,9.9,4.15,4.2,37.1388,11-24-21_07.16_BOOST_protocol_HPPC_IN21700_30T_cycle_#1162.mat
BOOST,1162,0.84313,2.52567,0.9579,1,discharge,0,-2.526,0.842,2.0,2.0,4.0869,4.0206,26.2481,11-24-21_07.16_BOOST_protocol_HPPC_IN21700_30T_cycle_#1162.mat
BOOST,1162,0.84313,2.52567,0.9579,1,discharge,0,-2.526,0.842,10.0,9.9,4.0869,4.0076,31.3948,11-24-21_07.16_BOOST_protocol_HPPC_IN21700_30T_cycle_#1162.mat
BOOST,1162,0.84313,2.52567,0.9579,1,charge,0,1.261,0.42,2.0,2.0,4.0887,4.1219,26.3262,11-24-21_07.16_BOOST_protocol_HPPC_IN21700_30T_cycle_#1162.mat
BOOST,1162,0.84313,2.52567,0.9579,1,charge,0,1.261,0.42,10.0,9.9,4.0887,4.1294,32.2734,11-24-21_07.16_BOOST_protocol_HPPC_IN21700_30T_cycle_#1162.mat
BOOST,1162,0.84313,2.52567,0.9578,1,discharge,1,-10.102,3.367,2.0,2.0,4.0874,3.8517,23.332,11-24-21_07.16_BOOST_protocol_HPPC_IN21700_30T_cycle_#1162.mat
BOOST,1162,0.84313,2.52567,0.9578,1,discharge,1,-10.102,3.367,10.0,9.9,4.0874,3.8163,26.8363,11-24-21_07.16_BOOST_protocol_HPPC_IN21700_30T_cycle_#1162.mat
BOOST,1162,0.84313,2.52567,0.958,1,charge,1,3.8,1.267,2.0,2.0,4.0921,4.2001,28.4188,11-24-21_07.16_BOOST_protocol_HPPC_IN21700_30T_cycle_#1162.mat
BOOST,1162,0.84313,2.52567,0.958,1,charge,1,3.8,1.267,10.0,9.9,4.0921,4.2001,28.4188,11-24-21_07.16_BOOST_protocol_HPPC_IN21700_30T_cycle_#1162.mat
BOOST,1162,0.84313,2.52567,0.9578,1,discharge,2,-20.202,6.734,2.0,2.0,4.0879,3.6752,20.4287,11-24-21_07.16_BOOST_protocol_HPPC_IN21700_30T_cycle_#1162.mat
BOOST,1162,0.84313,2.52567,0.9578,1,discharge,2,-20.202,6.734,10.0,9.9,4.0879,3.6144,23.4383,11-24-21_07.16_BOOST_protocol_HPPC_IN21700_30T_cycle_#1162.mat
BOOST,1162,0.84313,2.52567,0.958,1,charge,2,3.69,1.23,2.0,2.0,4.096,4.2,28.1866,11-24-21_07.16_BOOST_protocol_HPPC_IN21700_30T_cycle_#1162.mat
BOOST,1162,0.84313,2.52567,0.958,1,charge,2,3.69,1.23,10.0,9.9,4.096,4.2,28.1866,11-24-21_07.16_BOOST_protocol_HPPC_IN21700_30T_cycle_#1162.mat
