Repository: KikETs/ECM_HYBRID_BMS_JOINT

## Results

| Arm | Model | Size | Protocol | Result | Worst cell |
|---|---|---|---|---|---|
| SOP | 2RC table + trim (A8) | 4 effective coefficients, 2 EW states | leave-one-cell-out | usable current 69.6 % discharge, 59.5 % charge (τ = 10 s) | 59.9 % / 53.5 % (BOOST_REST) |
| SOH | dQ/dV ridge | 65 coefficients | leave-one-cell-out | RMSE 0.0094, bias −0.0005 | 0.0130 (BOOST_REST) |
| SOC | 2RC EKF, low-current gate | 3 states | leave-one-cell-out | **2.34 %p** over six sensor disturbances on estimated SOH (2.325 on true SOH), per cell 2.00–2.75 | 4.60 %p (BOOST_NEGPULSE_1S, current offset −0.10 A) |

The SOH arm was a 10,945-parameter CNN until the second audit round. Nested

File: analysis/uypydj_ecm.csv (part 62 of 80)
cell,cycle,SOH,CAP_Ah,SOC,direction,rate_rank,I_A,V_pre_V,rest_before_s,n_points,R0_mOhm,R1_mOhm,tau1_s,R2_mOhm,tau2_s,fit_rmse_mV
BOOST_NEGPULSE_1S,1356,0.79297,2.35862,0.7636,discharge,3,-27.102,3.8736,783.7,101,11.6242,6.6358,0.156,9.1398,6.9399,1.9164
BOOST_NEGPULSE_1S,1356,0.79297,2.35862,0.764,charge,3,13.243,3.8896,386.1,101,21.8554,1.6025,0.05,0.01,2999.9878,1.7604
BOOST_NEGPULSE_1S,1356,0.79297,2.35862,0.6853,discharge,0,-2.357,3.7972,5478.6,101,11.8876,10.2981,0.2459,15.458,7.5595,0.276
BOOST_NEGPULSE_1S,1356,0.79297,2.35862,0.6853,charge,0,1.179,3.7998,70.3,101,11.6196,10.1655,0.238,13.3249,6.8331,0.1438
BOOST_NEGPULSE_1S,1356,0.79297,2.35862,0.6852,discharge,1,-9.427,3.7982,635.4,101,11.6838,9.1272,0.209,11.748,6.3075,0.801
BOOST_NEGPULSE_1S,1356,0.79297,2.35862,0.6853,charge,1,4.712,3.8045,160.4,101,11.776,9.4011,0.2153,9.9816,5.4815,0.41
BOOST_NEGPULSE_1S,1356,0.79297,2.35862,0.6851,discharge,2,-18.856,3.7995,680.3,101,11.6646,7.3613,0.1747,9.8265,6.0865,1.6406
BOOST_NEGPULSE_1S,1356,0.79297,2.35862,0.6854,charge,2,14.139,3.811,280.2,101,11.4807,7.1985,0.17,7.1713,5.9696,1.0435
BOOST_NEGPULSE_1S,1356,0.79297,2.35862,0.6851,discharge,3,-27.101,3.8009,800.2,101,11.7329,6.1726,0.1609,9.6687,6.6505,2.2512
BOOST_NEGPULSE_1S,1356,0.79297,2.35862,0.6855,charge,3,18.358,3.8146,385.9,100,14.451,6.5513,0.0882,0.01,3000.0,0.7454
BOOST_NEGPULSE_1S,1356,0.79297,2.35862,0.6067,discharge,0,-2.357,3.7172,5542.4,101,11.7932,10.2589,0.2505,15.6165,7.7052,0.2634
BOOST_NEGPULSE_1S,1356,0.79297,2.35862,0.6068,charge,0,1.179,3.7199,70.4,101,11.5746,10.1116,0.2392,14.1137,7.2994,0.1524
BOOST_NEGPULSE_1S,1356,0.79297,2.35862,0.6067,discharge,1,-9.428,3.7184,635.4,101,11.7225,9.0131,0.2139,11.9561,6.4591,0.8437
BOOST_NEGPULSE_1S,1356,0.79297,2.35862,0.6068,charge,1,4.714,3.726,160.3,101,11.7754,9.0948,0.2169,10.8203,5.8886,0.3846
BOOST_NEGPULSE_1S,1356,0.79297,2.35862,0.6066,discharge,2,-18.856,3.7199,680.4,101,11.702,7.2693,0.177,10.0191,6.1206,1.5708
BOOST_NEGPULSE_1S,1356,0.79297,2.35862,0.6069,charge,2,14.141,3.732,280.2,101,11.4307,7.0597,0.1616,7.2958,5.6086,1.0778
BOOST_NEGPULSE_1S,1356,0.79297,2.35862,0.6065,discharge,3,-27.102,3.7213,800.2,101,11.5427,6.2959,0.1613,9.8463,6.5995,2.2385
BOOST_NEGPULSE_1S,1356,0.79297,2.35862,0.6069,charge,3,23.108,3.7368,385.9,100,11.4209,4.5318,0.0843,4.1536,1.3636,1.8869
BOOST_NEGPULSE_1S,1356,0.79297,2.35862,0.5281,discharge,0,-2.358,3.6476,5595.1,101,11.9447,10.6414,0.2607,14.7041,7.4958,0.2609
BOOST_NEGPULSE_1S,1356,0.79297,2.35862,0.5282,charge,0,1.179,3.6499,70.4,101,11.8802,10.4788,0.2472,13.0678,7.0862,0.1383
BOOST_NEGPULSE_1S,1356,0.79297,2.35862,0.5281,discharge,1,-9.427,3.6487,635.4,100,11.8791,9.2996,0.2176,11.7209,6.5277,0.8754
BOOST_NEGPULSE_1S,1356,0.79297,2.35862,0.5282,charge,1,4.712,3.6558,160.4,101,11.6978,9.5427,0.2181,10.6614,6.2107,0.3697
BOOST_NEGPULSE_1S,1356,0.79297,2.35862,0.528,discharge,2,-18.854,3.6495,680.3,101,11.7981,7.4862,0.1823,10.3458,6.5379,1.6328
BOOST_NEGPULSE_1S,1356,0.79297,2.35862,0.5283,charge,2,14.14,3.6615,280.7,100,11.5439,7.0965,0.1604,7.0859,5.5948,0.972
BOOST_NEGPULSE_1S,1356,0.79297,2.35862,0.528,discharge,3,-27.101,3.6497,800.3,101,11.5948,6.4758,0.1654,10.5685,7.318,2.3099
BOOST_NEGPULSE_1S,1356,0.79297,2.35862,0.5284,charge,3,23.567,3.6665,385.9,101,11.3418,5.4702,0.1289,5.8637,5.5871,1.3816
BOOST_NEGPULSE_1S,1356,0.79297,2.35862,0.4496,discharge,0,-2.356,3.5841,5611.0,100,11.8741,12.0463,0.2825,15.979,7.5485,0.2594
BOOST_NEGPULSE_1S,1356,0.79297,2.35862,0.4496,charge,0,1.179,3.5866,70.3,100,11.677,11.9187,0.2732,13.053,6.7316,0.1483
BOOST_NEGPULSE_1S,1356,0.79297,2.35862,0.4496,discharge,1,-9.428,3.5853,635.3,101,11.8873,10.3567,0.2339,13.2804,6.9536,0.9599
BOOST_NEGPULSE_1S,1356,0.79297,2.35862,0.4496,charge,1,4.712,3.5929,160.5,101,11.7673,10.6228,0.2402,11.6641,7.3349,0.3907
BOOST_NEGPULSE_1S,1356,0.79297,2.35862,0.4495,discharge,2,-18.856,3.5866,680.3,101,11.814,8.2843,0.1951,12.4979,7.4149,1.8146
BOOST_NEGPULSE_1S,1356,0.79297,2.35862,0.4497,charge,2,14.14,3.6007,280.6,101,11.5964,7.4234,0.1628,7.5162,5.7442,0.8283
BOOST_NEGPULSE_1S,1356,0.79297,2.35862,0.4494,discharge,3,-27.103,3.5881,800.3,101,11.8751,6.9547,0.1854,14.346,9.527,2.5301
BOOST_NEGPULSE_1S,1356,0.79297,2.35862,0.4498,charge,3,23.568,3.6065,385.9,101,11.41,5.6281,0.1314,5.8463,5.307,1.2851
BOOST_NEGPULSE_1S,1356,0.79297,2.35862,0.371,discharge,0,-2.356,3.5046,5607.4,101,12.0355,14.1395,0.3212,18.4972,7.1557,0.3039
BOOST_NEGPULSE_1S,1356,0.79297,2.35862,0.371,charge,0,1.179,3.5074,70.3,101,11.8337,13.765,0.2986,13.8578,6.366,0.1719
BOOST_NEGPULSE_1S,1356,0.79297,2.35862,0.371,discharge,1,-9.427,3.506,635.4,100,12.0986,12.2378,0.2811,17.4924,7.8598,1.1647
BOOST_NEGPULSE_1S,1356,0.79297,2.35862,0.3711,charge,1,4.713,3.5145,160.4,101,11.8696,11.9803,0.2568,12.0799,7.2119,0.4683
BOOST_NEGPULSE_1S,1356,0.79297,2.35862,0.3709,discharge,2,-18.855,3.5069,680.4,101,12.0203,9.7599,0.2384,21.7751,10.9851,2.3684
BOOST_NEGPULSE_1S,1356,0.79297,2.35862,0.3712,charge,2,14.141,3.5227,280.5,101,11.6808,8.0159,0.1727,8.479,6.6936,0.9993
BOOST_NEGPULSE_1S,1356,0.79297,2.35862,0.3708,discharge,3,-27.102,3.5096,800.3,101,11.9844,8.2499,0.2258,34.1538,17.7857,3.2984
BOOST_NEGPULSE_1S,1356,0.79297,2.35862,0.3712,charge,3,23.567,3.5299,385.9,101,11.4944,5.7515,0.1363,6.7698,6.1315,1.2415
BOOST_NEGPULSE_1S,1356,0.79297,2.35862,0.3318,discharge,0,-2.357,3.4659,5070.6,101,12.2913,15.4484,0.3516,21.8206,7.5788,0.3497
BOOST_NEGPULSE_1S,1356,0.79297,2.35862,0.3318,charge,0,1.179,3.4677,70.3,100,12.512,14.9841,0.3286,12.9022,5.6771,0.1796
BOOST_NEGPULSE_1S,1356,0.79297,2.35862,0.3317,discharge,1,-9.428,3.4663,635.4,101,12.2599,13.2181,0.3016,26.1534,10.0931,1.2858
BOOST_NEGPULSE_1S,1356,0.79297,2.35862,0.3318,charge,1,4.713,3.4748,160.7,101,11.9948,12.636,0.2665,10.4504,6.8462,0.4588
BOOST_NEGPULSE_1S,1356,0.79297,2.35862,0.3316,discharge,2,-18.855,3.4671,680.4,100,12.1845,10.4117,0.2556,36.6995,14.6744,2.4088
BOOST_NEGPULSE_1S,1356,0.79297,2.35862,0.3319,charge,2,14.139,3.4824,280.7,101,11.6651,8.1607,0.1742,8.6228,7.61,0.8866
BOOST_NEGPULSE_1S,1356,0.79297,2.35862,0.332,charge,3,23.569,3.4883,371.7,101,11.3656,5.8592,0.1317,7.1372,6.7208,1.2154
BOOST_NEGPULSE_1S,1356,0.79297,2.35862,0.2925,discharge,0,-2.36,3.4304,5070.3,101,11.9625,17.8445,0.4088,31.4427,8.5331,0.4106
BOOST_NEGPULSE_1S,1356,0.79297,2.35862,0.2925,charge,0,1.179,3.4343,70.3,100,12.2556,16.7309,0.3599,15.8365,5.4896,0.1737
BOOST_NEGPULSE_1S,1356,0.79297,2.35862,0.2924,discharge,1,-9.427,3.4312,635.3,101,12.4483,14.7153,0.3436,42.3201,10.9244,1.6023
BOOST_NEGPULSE_1S,1356,0.79297,2.35862,0.2925,charge,1,4.712,3.4447,160.7,101,11.9326,13.5326,0.2834,9.1713,5.6074,0.4554
BOOST_NEGPULSE_1S,1356,0.79297,2.35862,0.2926,charge,2,14.14,3.4531,278.1,100,11.5836,8.3476,0.1757,7.4379,7.4607,0.9602
BOOST_NEGPULSE_1S,1356,0.79297,2.35862,0.2927,charge,3,23.568,3.4568,318.5,101,11.3488,6.0536,0.1322,6.8245,7.4866,1.2173
BOOST_NEGPULSE_1S,1356,0.79297,2.35862,0.2532,discharge,0,-2.358,3.3856,5069.1,101,12.7599,20.1474,0.4928,55.5499,10.823,0.4697
BOOST_NEGPULSE_1S,1356,0.79297,2.35862,0.2532,charge,0,1.178,3.3906,70.4,101,12.367,18.5506,0.4036,25.23,7.2014,0.2028
BOOST_NEGPULSE_1S,1356,0.79297,2.35862,0.2531,discharge,1,-9.428,3.3875,635.4,101,12.805,16.8111,0.4227,75.5244,13.1779,2.02
BOOST_NEGPULSE_1S,1356,0.79297,2.35862,0.2532,charge,1,4.712,3.4067,160.5,100,11.9734,13.725,0.2852,12.4543,4.9826,0.5037
BOOST_NEGPULSE_1S,1356,0.79297,2.35862,0.2533,charge,2,14.142,3.4192,234.3,101,11.7367,8.7592,0.1902,6.7072,5.7343,1.2403
BOOST_NEGPULSE_1S,1356,0.79297,2.35862,0.2534,charge,3,23.569,3.4225,247.5,101,11.4664,6.5219,0.1452,6.069,6.6746,1.527
BOOST_NEGPULSE_1S,1393,0.78817,2.34432,1.0,discharge,0,-2.341,4.1054,99999.0,99,3.8049,32.2013,0.5792,19.2278,4.2984,0.2794
BOOST_NEGPULSE_1S,1393,0.78817,2.34432,1.0,charge,0,1.169,4.1218,69.4,101,11.8536,23.745,0.4262,34.2653,3.5602,0.4275
BOOST_NEGPULSE_1S,1393,0.78817,2.34432,0.9999,discharge,1,-9.37,4.115,635.1,101,12.1323,20.2687,0.328,8.4834,3.9727,1.0972
BOOST_NEGPULSE_1S,1393,0.78817,2.34432,1.0,charge,1,1.251,4.1277,160.1,91,45.4418,12.4364,0.05,0.01,3000.0,0.7855
BOOST_NEGPULSE_1S,1393,0.78817,2.34432,0.9999,discharge,2,-18.737,4.1139,637.1,101,11.8849,14.716,0.2413,7.2101,5.1557,1.8596
BOOST_NEGPULSE_1S,1393,0.78817,2.34432,1.0,charge,2,1.47,4.1363,280.4,62,43.4017,0.01,0.05,0.01,2383.7437,0.6809
BOOST_NEGPULSE_1S,1393,0.78817,2.34432,0.9998,discharge,3,-26.937,4.1138,638.4,100,12.0044,11.7268,0.2058,7.2639,5.6279,2.1419
BOOST_NEGPULSE_1S,1393,0.78817,2.34432,0.9992,charge,3,1.573,4.1404,373.4,54,37.9655,0.01,0.05,0.01,2999.964,0.6591
BOOST_NEGPULSE_1S,1393,0.78817,2.34432,0.9601,discharge,0,-2.342,4.0784,4789.2,101,12.4262,21.989,0.4226,16.3779,5.3988,0.3375
BOOST_NEGPULSE_1S,1393,0.78817,2.34432,0.9602,charge,0,1.17,4.0812,70.3,101,12.175,22.1021,0.4217,17.2677,4.8835,0.1979
BOOST_NEGPULSE_1S,1393,0.78817,2.34432,0.9601,discharge,1,-9.369,4.0789,635.4,100,12.0518,16.8594,0.2907,10.7376,5.5007,0.9114
BOOST_NEGPULSE_1S,1393,0.78817,2.34432,0.9602,charge,1,2.619,4.0858,160.4,101,20.5427,23.0921,0.1276,0.01,3000.0,0.8356
BOOST_NEGPULSE_1S,1393,0.78817,2.34432,0.96,discharge,2,-18.739,4.0797,654.3,101,12.0526,12.2891,0.2154,8.9113,5.6305,1.6627
BOOST_NEGPULSE_1S,1393,0.78817,2.34432,0.9602,charge,2,2.483,4.091,279.7,101,43.9415,0.01,0.05,0.01,2999.9995,0.7636
BOOST_NEGPULSE_1S,1393,0.78817,2.34432,0.9599,discharge,3,-26.934,4.0817,652.6,100,12.1375,9.9878,0.1869,8.5434,5.9659,2.0052
BOOST_NEGPULSE_1S,1393,0.78817,2.34432,0.9602,charge,3,2.298,4.0953,385.4,101,45.605,0.01,0.05,0.01,2999.9998,0.8395
BOOST_NEGPULSE_1S,1393,0.78817,2.34432,0.9211,discharge,0,-2.342,4.0588,4801.1,101,12.3742,18.3001,0.371,21.5988,6.8272,0.3487
BOOST_NEGPULSE_1S,1393,0.78817,2.34432,0.9211,charge,0,1.171,4.0627,70.3,101,12.0958,18.3721,0.3629,17.3587,5.5536,0.1764
BOOST_NEGPULSE_1S,1393,0.78817,2.34432,0.921,discharge,1,-9.369,4.0601,635.4,101,12.066,14.728,0.2731,12.8069,5.4601,0.9598
BOOST_NEGPULSE_1S,1393,0.78817,2.34432,0.9212,charge,1,3.53,4.0688,160.3,101,15.5333,21.6737,0.2247,0.01,3000.0,0.7045
BOOST_NEGPULSE_1S,1393,0.78817,2.34432,0.921,discharge,2,-18.738,4.0611,665.7,100,12.1507,10.9288,0.2056,9.8157,5.2502,1.834
BOOST_NEGPULSE_1S,1393,0.78817,2.34432,0.9212,charge,2,3.451,4.0745,279.7,101,36.397,0.01,0.05,0.01,3000.0,0.9281
BOOST_NEGPULSE_1S,1393,0.78817,2.34432,0.9209,discharge,3,-26.935,4.0648,664.9,101,11.9783,9.215,0.1839,9.28,5.6643,2.3571
BOOST_NEGPULSE_1S,1393,0.78817,2.34432,0.9212,charge,3,3.321,4.0778,385.2,101,36.8277,0.01,0.05,0.01,2999.9995,0.8212
BOOST_NEGPULSE_1S,1393,0.78817,2.34432,0.843,discharge,0,-2.341,3.9535,5354.7,101,12.1562,13.6585,0.3034,19.786,7.0974,0.3098
BOOST_NEGPULSE_1S,1393,0.78817,2.34432,0.843,charge,0,1.171,3.9569,70.2,101,11.9281,13.6864,0.2917,17.458,6.7119,0.1889
BOOST_NEGPULSE_1S,1393,0.78817,2.34432,0.843,discharge,1,-9.367,3.9549,635.4,101,11.9901,11.6777,0.2439,11.8817,5.3106,0.975
BOOST_NEGPULSE_1S,1393,0.78817,2.34432,0.8431,charge,1,4.685,3.9643,159.9,101,11.9919,12.2694,0.258,14.0083,6.5061,0.5165
BOOST_NEGPULSE_1S,1393,0.78817,2.34432,0.8429,discharge,2,-18.738,3.9562,680.4,101,11.918,9.1902,0.1974,9.4183,5.4392,1.7689
BOOST_NEGPULSE_1S,1393,0.78817,2.34432,0.8432,charge,2,8.045,3.9717,280.3,101,20.2245,8.1703,0.05,0.01,2999.9998,0.6451
BOOST_NEGPULSE_1S,1393,0.78817,2.34432,0.8428,discharge,3,-26.936,3.9585,723.1,101,11.7985,7.7801,0.1718,9.0892,5.9025,2.2762
BOOST_NEGPULSE_1S,1393,0.78817,2.34432,0.8432,charge,3,7.939,3.9775,386.4,100,28.0437,0.01,0.05,0.01,3000.0,1.1261
BOOST_NEGPULSE_1S,1393,0.78817,2.34432,0.7649,discharge,0,-2.342,3.8669,5410.1,101,11.9837,12.0019,0.2708,15.4937,6.8298,0.2798
BOOST_NEGPULSE_1S,1393,0.78817,2.34432,0.765,charge,0,1.169,3.8688,70.2,101,11.7984,12.0834,0.2674,13.082,6.2003,0.1554
BOOST_NEGPULSE_1S,1393,0.78817,2.34432,0.7649,discharge,1,-9.368,3.8677,635.3,101,11.9497,10.3992,0.2263,10.9659,6.0033,0.9207
BOOST_NEGPULSE_1S,1393,0.78817,2.34432,0.765,charge,1,4.685,3.8741,160.3,100,11.8739,11.0729,0.2439,11.6182,6.6537,0.4818
BOOST_NEGPULSE_1S,1393,0.78817,2.34432,0.7648,discharge,2,-18.736,3.8677,680.4,100,11.8404,8.2726,0.1818,9.5829,6.4009,1.5069
BOOST_NEGPULSE_1S,1393,0.78817,2.34432,0.7651,charge,2,13.123,3.8799,280.2,101,12.3246,6.3729,0.1058,5.7323,0.8902,1.1102
BOOST_NEGPULSE_1S,1393,0.78817,2.34432,0.7647,discharge,3,-26.935,3.8682,782.8,101,11.756,6.9515,0.1601,9.6732,7.0343,1.9378
BOOST_NEGPULSE_1S,1393,0.78817,2.34432,0.7652,charge,3,13.09,3.8844,385.3,101,22.146,1.9838,0.05,0.01,2999.9843,1.9172
BOOST_NEGPULSE_1S,1393,0.78817,2.34432,0.6869,discharge,0,-2.342,3.7898,5480.6,101,11.6076,11.1605,0.2619,16.189,7.4374,0.2558
BOOST_NEGPULSE_1S,1393,0.78817,2.34432,0.6869,charge,0,1.17,3.7932,70.2,101,11.7424,10.9908,0.2478,13.8764,6.5984,0.1573
BOOST_NEGPULSE_1S,1393,0.78817,2.34432,0.6868,discharge,1,-9.37,3.7918,635.4,101,11.9804,9.5964,0.2225,12.2156,6.3027,0.8202
BOOST_NEGPULSE_1S,1393,0.78817,2.34432,0.6869,charge,1,4.686,3.7993,160.5,101,11.6879,10.1103,0.2278,10.3516,5.3883,0.4395
BOOST_NEGPULSE_1S,1393,0.78817,2.34432,0.6867,discharge,2,-18.74,3.7932,680.5,101,11.7644,7.8362,0.184,10.2578,6.1505,1.641
BOOST_NEGPULSE_1S,1393,0.78817,2.34432,0.687,charge,2,14.053,3.8052,280.1,101,11.4041,7.8317,0.1711,7.3314,5.7813,1.1341
BOOST_NEGPULSE_1S,1393,0.78817,2.34432,0.6867,discharge,3,-26.936,3.7947,800.2,101,11.6936,6.6597,0.1667,10.1669,6.7237,2.2973
BOOST_NEGPULSE_1S,1393,0.78817,2.34432,0.6871,charge,3,18.001,3.8093,384.8,101,14.7967,6.9174,0.0886,0.01,2999.9896,0.8593
BOOST_NEGPULSE_1S,1393,0.78817,2.34432,0.6088,discharge,0,-2.342,3.7107,5540.5,100,11.8487,11.1583,0.2627,16.1284,7.5002,0.2815
BOOST_NEGPULSE_1S,1393,0.78817,2.34432,0.6088,charge,0,1.171,3.7133,70.3,101,11.7359,11.0241,0.249,14.6968,7.1465,0.1471
BOOST_NEGPULSE_1S,1393,0.78817,2.34432,0.6087,discharge,1,-9.367,3.712,635.4,100,11.8667,9.6263,0.2242,12.2726,6.3433,0.8522
BOOST_NEGPULSE_1S,1393,0.78817,2.34432,0.6088,charge,1,4.686,3.7192,160.3,101,11.87,9.9847,0.2325,11.1582,5.7931,0.3968
BOOST_NEGPULSE_1S,1393,0.78817,2.34432,0.6086,discharge,2,-18.738,3.7129,680.4,101,11.6627,7.8405,0.1845,10.4141,6.1544,1.6251
BOOST_NEGPULSE_1S,1393,0.78817,2.34432,0.6089,charge,2,14.054,3.7247,280.0,101,11.6137,7.6147,0.1751,7.507,5.6617,1.0034
BOOST_NEGPULSE_1S,1393,0.78817,2.34432,0.6086,discharge,3,-26.936,3.7154,799.9,101,11.6483,6.684,0.1696,10.3632,6.754,2.2773
BOOST_NEGPULSE_1S,1393,0.78817,2.34432,0.609,charge,3,22.684,3.7316,385.4,101,11.7976,4.656,0.0882,4.243,1.1943,1.7854
BOOST_NEGPULSE_1S,1393,0.78817,2.34432,0.5307,discharge,0,-2.342,3.6432,5592.6,101,11.9184,11.7594,0.2749,15.4232,7.4243,0.2651
BOOST_NEGPULSE_1S,1393,0.78817,2.34432,0.5307,charge,0,1.171,3.6457,70.2,101,11.6779,11.6137,0.2556,13.4796,6.7743,0.1464
BOOST_NEGPULSE_1S,1393,0.78817,2.34432,0.5306,discharge,1,-9.369,3.6445,635.4,100,11.8811,10.14,0.2289,12.2203,6.4949,0.9258
BOOST_NEGPULSE_1S,1393,0.78817,2.34432,0.5308,charge,1,4.684,3.6516,160.4,101,11.7614,10.411,0.2315,10.9094,6.0081,0.4015
BOOST_NEGPULSE_1S,1393,0.78817,2.34432,0.5306,discharge,2,-18.737,3.6452,680.4,100,11.985,7.9188,0.1896,10.8318,6.5645,1.7141
BOOST_NEGPULSE_1S,1393,0.78817,2.34432,0.5308,charge,2,14.054,3.658,279.9,101,11.6123,7.6458,0.169,7.2452,5.5743,1.0096
BOOST_NEGPULSE_1S,1393,0.78817,2.34432,0.5305,discharge,3,-26.936,3.6456,800.4,101,11.6825,6.9008,0.1741,11.2547,7.5124,2.3736
BOOST_NEGPULSE_1S,1393,0.78817,2.34432,0.5309,charge,3,23.423,3.6634,385.4,100,11.4296,5.8499,0.1363,5.9533,5.4932,1.3488
BOOST_NEGPULSE_1S,1393,0.78817,2.34432,0.4526,discharge,0,-2.342,3.5799,5608.8,101,12.1359,13.0052,0.2985,16.9067,7.425,0.2848
BOOST_NEGPULSE_1S,1393,0.78817,2.34432,0.4527,charge,0,1.171,3.5825,70.2,101,12.0135,12.702,0.2843,13.6687,6.4993,0.1543
BOOST_NEGPULSE_1S,1393,0.78817,2.34432,0.4526,discharge,1,-9.368,3.5805,635.3,101,11.9523,11.1606,0.2497,14.0027,6.9557,0.9657
BOOST_NEGPULSE_1S,1393,0.78817,2.34432,0.4527,charge,1,4.684,3.5894,160.7,101,11.973,11.3338,0.2506,11.945,7.0411,0.4346
BOOST_NEGPULSE_1S,1393,0.78817,2.34432,0.4525,discharge,2,-18.737,3.5826,680.4,101,11.939,8.8651,0.2083,13.3863,7.5907,1.8887
BOOST_NEGPULSE_1S,1393,0.78817,2.34432,0.4527,charge,2,14.054,3.5976,280.4,101,11.6335,8.0008,0.1695,7.6854,5.662,0.9059
BOOST_NEGPULSE_1S,1393,0.78817,2.34432,0.4524,discharge,3,-26.936,3.5843,800.4,101,11.9173,7.4629,0.1905,15.5018,9.7183,2.6649
BOOST_NEGPULSE_1S,1393,0.78817,2.34432,0.4528,charge,3,23.423,3.6044,384.5,100,11.4341,6.0213,0.1364,5.9814,5.2153,1.3377
BOOST_NEGPULSE_1S,1393,0.78817,2.34432,0.3745,discharge,0,-2.341,3.5,5608.9,101,12.1716,15.3563,0.3466,19.6726,7.0649,0.3472
BOOST_NEGPULSE_1S,1393,0.78817,2.34432,0.3746,charge,0,1.171,3.5027,70.3,101,12.1434,14.9853,0.3262,14.538,6.2955,0.1682
BOOST_NEGPULSE_1S,1393,0.78817,2.34432,0.3745,discharge,1,-9.369,3.5016,635.3,100,12.2694,13.0923,0.2952,18.8165,7.9111,1.2813
BOOST_NEGPULSE_1S,1393,0.78817,2.34432,0.3746,charge,1,4.686,3.5104,160.1,101,12.173,12.7161,0.2753,12.4483,7.1165,0.4783
BOOST_NEGPULSE_1S,1393,0.78817,2.34432,0.3744,discharge,2,-18.738,3.5032,680.3,101,12.1308,10.4604,0.2562,23.509,11.1446,2.2698
BOOST_NEGPULSE_1S,1393,0.78817,2.34432,0.3747,charge,2,14.054,3.5194,279.8,101,11.6271,8.635,0.1793,8.6741,6.5735,0.9821
BOOST_NEGPULSE_1S,1393,0.78817,2.34432,0.3743,discharge,3,-26.935,3.5054,800.4,101,12.1004,8.6992,0.2351,35.5299,17.0612,3.3448
BOOST_NEGPULSE_1S,1393,0.78817,2.34432,0.3748,charge,3,23.423,3.5268,385.7,100,11.4054,6.2468,0.14,6.8862,5.9363,1.3322
BOOST_NEGPULSE_1S,1393,0.78817,2.34432,0.3355,discharge,0,-2.342,3.4621,5070.9,101,12.2896,16.7832,0.3814,23.2737,7.4719,0.3599
BOOST_NEGPULSE_1S,1393,0.78817,2.34432,0.3355,charge,0,1.171,3.464,70.3,101,12.8466,16.24,0.3569,13.5523,5.7389,0.1769
BOOST_NEGPULSE_1S,1393,0.78817,2.34432,0.3354,discharge,1,-9.37,3.4622,635.4,101,12.4189,14.0548,0.3186,28.1823,10.0897,1.2829
BOOST_NEGPULSE_1S,1393,0.78817,2.34432,0.3356,charge,1,4.684,3.471,160.4,101,12.1969,13.6038,0.2872,10.7203,6.8285,0.4667
BOOST_NEGPULSE_1S,1393,0.78817,2.34432,0.3354,discharge,2,-18.738,3.4635,680.3,101,12.2921,11.0647,0.2718,38.1477,14.1639,2.4531
BOOST_NEGPULSE_1S,1393,0.78817,2.34432,0.3356,charge,2,14.055,3.4799,279.9,101,11.7039,8.6528,0.1802,8.7519,7.4286,0.9495
BOOST_NEGPULSE_1S,1393,0.78817,2.34432,0.3357,charge,3,23.422,3.4858,364.1,100,11.4542,6.2184,0.1371,7.2403,6.5665,1.2221
BOOST_NEGPULSE_1S,1393,0.78817,2.34432,0.2965,discharge,0,-2.342,3.4283,5070.3,101,12.5761,19.0484,0.4381,34.2055,8.46,0.4315
BOOST_NEGPULSE_1S,1393,0.78817,2.34432,0.2965,charge,0,1.17,3.4323,70.3,101,12.2907,17.807,0.3773,16.6624,5.3744,0.1971
BOOST_NEGPULSE_1S,1393,0.78817,2.34432,0.2964,discharge,1,-9.37,3.4283,635.4,101,12.278,15.8843,0.3629,44.0237,10.295,1.6406
BOOST_NEGPULSE_1S,1393,0.78817,2.34432,0.2965,charge,1,4.684,3.4428,160.1,101,12.0745,14.3335,0.2928,9.4059,5.4595,0.4863
BOOST_NEGPULSE_1S,1393,0.78817,2.34432,0.2966,charge,2,14.054,3.4523,274.4,101,11.676,8.8126,0.1894,7.6554,7.4737,0.8887
BOOST_NEGPULSE_1S,1393,0.78817,2.34432,0.2967,charge,3,23.423,3.4552,310.5,101,11.5893,6.2917,0.14,6.8756,7.2172,1.2004
BOOST_NEGPULSE_1S,1393,0.78817,2.34432,0.2574,discharge,0,-2.342,3.3828,5070.5,101,12.749,21.6422,0.5169,59.906,10.5612,0.468
BOOST_NEGPULSE_1S,1393,0.78817,2.34432,0.2575,charge,0,1.171,3.388,70.3,101,12.4311,20.1104,0.4337,26.5273,7.1788,0.2078
BOOST_NEGPULSE_1S,1393,0.78817,2.34432,0.2574,discharge,1,-9.371,3.3847,635.4,101,12.8904,17.7768,0.443,75.7101,12.292,2.0516
BOOST_NEGPULSE_1S,1393,0.78817,2.34432,0.2575,charge,1,4.685,3.4051,160.4,101,12.1659,14.587,0.3054,12.7568,4.9837,0.5158
BOOST_NEGPULSE_1S,1393,0.78817,2.34432,0.2576,charge,2,14.054,3.418,229.4,101,11.825,9.294,0.1979,6.9446,5.7226,1.2589
BOOST_NEGPULSE_1S,1393,0.78817,2.34432,0.2576,charge,3,23.422,3.4214,241.2,101,11.6341,6.8352,0.1543,6.2086,6.5078,1.5215
BOOST_NEGPULSE_1S,1431,0.78603,2.33797,1.0,discharge,0,-2.339,4.1034,99999.0,99,3.8976,33.7015,0.6066,19.7705,4.2476,0.2511
BOOST_NEGPULSE_1S,1431,0.78603,2.33797,1.0,charge,0,1.169,4.1199,69.5,101,11.6416,22.2313,0.4089,36.7564,2.9528,0.5099
BOOST_NEGPULSE_1S,1431,0.78603,2.33797,0.9999,discharge,1,-9.349,4.113,635.0,101,12.3335,21.0587,0.3415,8.8383,4.1085,1.0979
BOOST_NEGPULSE_1S,1431,0.78603,2.33797,1.0,charge,1,1.274,4.1267,160.6,84,45.1369,12.4641,0.05,0.01,3000.0,0.834
BOOST_NEGPULSE_1S,1431,0.78603,2.33797,0.9998,discharge,2,-18.699,4.1117,637.5,101,12.1526,15.0855,0.2506,7.7316,5.3407,1.8571
BOOST_NEGPULSE_1S,1431,0.78603,2.33797,1.0,charge,2,1.522,4.1351,280.3,58,42.7263,0.01,0.05,0.01,2999.9868,0.6794
BOOST_NEGPULSE_1S,1431,0.78603,2.33797,0.9998,discharge,3,-26.88,4.1118,638.6,101,12.032,12.2347,0.2154,7.8295,5.8108,1.9109
BOOST_NEGPULSE_1S,1431,0.78603,2.33797,0.9988,charge,3,1.616,4.1381,368.7,53,38.4021,0.01,0.05,0.01,2999.9876,0.827
BOOST_NEGPULSE_1S,1431,0.78603,2.33797,0.9598,discharge,0,-2.339,4.0774,4789.6,101,12.3288,23.3872,0.4465,17.8867,5.6301,0.3383
BOOST_NEGPULSE_1S,1431,0.78603,2.33797,0.9599,charge,0,1.168,4.0794,70.4,101,13.0208,23.2682,0.4477,18.0959,4.9132,0.1861
BOOST_NEGPULSE_1S,1431,0.78603,2.33797,0.9598,discharge,1,-9.35,4.0778,635.3,101,12.2712,17.4365,0.3026,11.5798,5.561,0.9782
BOOST_NEGPULSE_1S,1431,0.78603,2.33797,0.9599,charge,1,2.537,4.0849,160.6,101,21.1879,24.2272,0.1257,0.01,3000.0,0.9086
BOOST_NEGPULSE_1S,1431,0.78603,2.33797,0.9597,discharge,2,-18.7,4.0787,653.5,101,12.0541,12.865,0.2247,9.5631,5.6609,1.7096
BOOST_NEGPULSE_1S,1431,0.78603,2.33797,0.9599,charge,2,2.409,4.0901,280.4,101,45.6611,0.01,0.05,0.01,2999.9998,0.8578
BOOST_NEGPULSE_1S,1431,0.78603,2.33797,0.9596,discharge,3,-26.88,4.0806,651.7,101,12.0397,10.5406,0.1898,9.1568,5.9276,2.1972
BOOST_NEGPULSE_1S,1431,0.78603,2.33797,0.9599,charge,3,2.222,4.0954,385.3,101,47.1123,0.01,0.05,0.01,2971.272,0.7277
BOOST_NEGPULSE_1S,1431,0.78603,2.33797,0.9209,discharge,0,-2.339,4.0541,4799.4,101,12.3016,19.2248,0.3857,22.7007,6.694,0.3684
BOOST_NEGPULSE_1S,1431,0.78603,2.33797,0.9209,charge,0,1.17,4.0584,70.4,101,12.0585,19.2784,0.3849,19.0778,5.7594,0.1851
BOOST_NEGPULSE_1S,1431,0.78603,2.33797,0.9208,discharge,1,-9.349,4.0555,635.4,101,12.2588,15.1522,0.28,13.3036,5.3356,1.0651
BOOST_NEGPULSE_1S,1431,0.78603,2.33797,0.9209,charge,1,3.5,4.0662,160.5,101,15.4187,22.856,0.2337,0.01,3000.0,0.7553
BOOST_NEGPULSE_1S,1431,0.78603,2.33797,0.9207,discharge,2,-18.7,4.0574,665.4,101,12.0362,11.5831,0.2153,10.293,5.284,1.9481
BOOST_NEGPULSE_1S,1431,0.78603,2.33797,0.921,charge,2,3.409,4.0712,281.6,101,37.8148,0.01,0.05,0.01,2999.9994,0.8624
BOOST_NEGPULSE_1S,1431,0.78603,2.33797,0.9207,discharge,3,-26.88,4.0607,664.5,100,12.0287,9.5818,0.1882,9.7406,5.6387,2.4472
BOOST_NEGPULSE_1S,1431,0.78603,2.33797,0.921,charge,3,3.277,4.0757,386.1,101,37.9608,0.01,0.05,0.01,2999.9992,0.8031
BOOST_NEGPULSE_1S,1431,0.78603,2.33797,0.843,discharge,0,-2.339,3.946,5353.0,100,12.1775,14.5393,0.3192,20.1591,6.898,0.3288
BOOST_NEGPULSE_1S,1431,0.78603,2.33797,0.843,charge,0,1.17,3.9495,70.3,101,12.0261,14.5091,0.3092,17.7148,6.5317,0.1788
BOOST_NEGPULSE_1S,1431,0.78603,2.33797,0.8429,discharge,1,-9.349,3.9466,635.4,101,12.0226,12.21,0.2471,12.1631,5.2188,1.095
BOOST_NEGPULSE_1S,1431,0.78603,2.33797,0.843,charge,1,4.676,3.9571,160.6,101,12.0833,13.0176,0.2748,14.2625,6.5694,0.4844
BOOST_NEGPULSE_1S,1431,0.78603,2.33797,0.8428,discharge,2,-18.699,3.9491,680.3,101,11.9933,9.6559,0.2045,9.7734,5.5216,1.7314
BOOST_NEGPULSE_1S,1431,0.78603,2.33797,0.8431,charge,2,8.078,3.9647,280.8,101,19.9625,9.1812,0.05,0.01,3000.0,0.6578
BOOST_NEGPULSE_1S,1431,0.78603,2.33797,0.8427,discharge,3,-26.88,3.9513,723.8,101,11.8864,8.1192,0.1786,9.4993,5.9823,2.3146
BOOST_NEGPULSE_1S,1431,0.78603,2.33797,0.8431,charge,3,7.942,3.9708,387.1,101,28.8757,0.01,0.05,0.01,3000.0,1.1878
BOOST_NEGPULSE_1S,1431,0.78603,2.33797,0.765,discharge,0,-2.339,3.8591,5412.1,101,11.945,12.8754,0.2853,16.1509,6.7202,0.2902
BOOST_NEGPULSE_1S,1431,0.78603,2.33797,0.7651,charge,0,1.17,3.8613,70.4,100,12.0083,12.8965,0.2874,13.5094,6.0358,0.1634
BOOST_NEGPULSE_1S,1431,0.78603,2.33797,0.765,discharge,1,-9.348,3.8602,635.4,100,11.9845,11.092,0.2361,11.4269,5.9875,0.9227
BOOST_NEGPULSE_1S,1431,0.78603,2.33797,0.7651,charge,1,4.674,3.867,160.6,101,11.9332,11.9114,0.2581,11.833,6.5879,0.4954
BOOST_NEGPULSE_1S,1431,0.78603,2.33797,0.7649,discharge,2,-18.7,3.8606,680.3,101,11.951,8.698,0.1908,10.0631,6.4396,1.6242
BOOST_NEGPULSE_1S,1431,0.78603,2.33797,0.7652,charge,2,13.042,3.8731,280.8,101,12.4151,6.6952,0.108,5.9888,0.8375,1.0601
BOOST_NEGPULSE_1S,1431,0.78603,2.33797,0.7648,discharge,3,-26.881,3.8613,782.6,101,11.9104,7.2543,0.1692,10.1762,7.0778,1.9453
BOOST_NEGPULSE_1S,1431,0.78603,2.33797,0.7652,charge,3,12.995,3.878,386.2,101,20.8412,3.9602,0.05,0.01,2999.9819,2.2996
BOOST_NEGPULSE_1S,1431,0.78603,2.33797,0.6871,discharge,0,-2.339,3.7819,5476.1,101,11.842,12.1805,0.2805,17.0065,7.3352,0.2844
BOOST_NEGPULSE_1S,1431,0.78603,2.33797,0.6871,charge,0,1.169,3.7849,70.3,101,11.7776,12.1388,0.2769,14.8005,6.7813,0.1523
BOOST_NEGPULSE_1S,1431,0.78603,2.33797,0.6871,discharge,1,-9.349,3.7836,635.4,101,11.8413,10.5274,0.2351,12.7101,6.2684,0.832
BOOST_NEGPULSE_1S,1431,0.78603,2.33797,0.6872,charge,1,4.675,3.7914,160.6,101,11.9445,10.8004,0.2462,10.7843,5.3619,0.4388
BOOST_NEGPULSE_1S,1431,0.78603,2.33797,0.687,discharge,2,-18.698,3.7851,680.5,101,11.8294,8.3423,0.1895,10.6696,6.1111,1.7164
BOOST_NEGPULSE_1S,1431,0.78603,2.33797,0.6872,charge,2,14.024,3.7979,280.4,101,11.6291,8.2191,0.1779,7.4937,5.6949,1.1802
BOOST_NEGPULSE_1S,1431,0.78603,2.33797,0.6869,discharge,3,-26.88,3.7869,800.2,101,11.7953,7.0575,0.1729,10.646,6.7596,2.317
BOOST_NEGPULSE_1S,1431,0.78603,2.33797,0.6873,charge,3,17.752,3.8035,386.2,101,14.8701,7.4757,0.089,0.01,2999.9838,0.9177
BOOST_NEGPULSE_1S,1431,0.78603,2.33797,0.6092,discharge,0,-2.337,3.7021,5537.1,101,11.9588,12.147,0.2849,16.7361,7.4073,0.2783
BOOST_NEGPULSE_1S,1431,0.78603,2.33797,0.6092,charge,0,1.168,3.7051,70.3,101,11.6468,12.1448,0.266,15.1877,6.976,0.1536
BOOST_NEGPULSE_1S,1431,0.78603,2.33797,0.6092,discharge,1,-9.349,3.7038,635.3,101,11.9775,10.4061,0.2363,12.6393,6.3073,0.8865
BOOST_NEGPULSE_1S,1431,0.78603,2.33797,0.6093,charge,1,4.676,3.7119,160.6,101,12.0118,10.6994,0.2438,11.4887,5.763,0.4409
BOOST_NEGPULSE_1S,1431,0.78603,2.33797,0.6091,discharge,2,-18.699,3.7054,680.2,100,11.8231,8.3434,0.1929,10.7749,6.1514,1.6841
BOOST_NEGPULSE_1S,1431,0.78603,2.33797,0.6093,charge,2,14.026,3.7188,280.3,101,11.4126,8.3254,0.1803,7.6828,5.6251,1.0586
BOOST_NEGPULSE_1S,1431,0.78603,2.33797,0.609,discharge,3,-26.882,3.7075,800.2,101,11.7686,7.0916,0.1782,10.8616,6.8562,2.3504
BOOST_NEGPULSE_1S,1431,0.78603,2.33797,0.6094,charge,3,22.372,3.7244,386.0,101,11.934,5.0146,0.0916,4.3486,1.0479,1.6516
BOOST_NEGPULSE_1S,1431,0.78603,2.33797,0.5313,discharge,0,-2.337,3.6373,5589.6,100,11.9873,12.9723,0.2948,16.0556,7.1522,0.3008
BOOST_NEGPULSE_1S,1431,0.78603,2.33797,0.5313,charge,0,1.169,3.6398,70.3,101,11.8385,12.7452,0.2771,14.0238,6.4928,0.1606
BOOST_NEGPULSE_1S,1431,0.78603,2.33797,0.5312,discharge,1,-9.35,3.6378,635.4,100,11.8877,11.0122,0.2418,12.7626,6.4245,0.9683
BOOST_NEGPULSE_1S,1431,0.78603,2.33797,0.5313,charge,1,4.675,3.6461,160.3,101,11.8553,11.4354,0.25,11.1232,5.8797,0.4302
BOOST_NEGPULSE_1S,1431,0.78603,2.33797,0.5312,discharge,2,-18.701,3.6397,680.4,101,11.9024,8.7499,0.2049,11.4714,6.73,1.6703
BOOST_NEGPULSE_1S,1431,0.78603,2.33797,0.5314,charge,2,14.025,3.6529,281.0,101,11.4698,8.4966,0.1798,7.3718,5.5962,0.9905
BOOST_NEGPULSE_1S,1431,0.78603,2.33797,0.5311,discharge,3,-26.881,3.6408,800.6,101,11.8888,7.3276,0.1829,11.9787,7.7003,2.4659
BOOST_NEGPULSE_1S,1431,0.78603,2.33797,0.5315,charge,3,23.374,3.6578,385.3,101,11.4747,6.3315,0.1401,6.042,5.4306,1.4131
BOOST_NEGPULSE_1S,1431,0.78603,2.33797,0.4534,discharge,0,-2.339,3.5736,5609.9,101,12.2918,14.3367,0.3309,17.9851,7.3323,0.3078
BOOST_NEGPULSE_1S,1431,0.78603,2.33797,0.4534,charge,0,1.169,3.5765,70.3,101,11.7713,14.1949,0.3109,14.4639,6.3495,0.1722
BOOST_NEGPULSE_1S,1431,0.78603,2.33797,0.4533,discharge,1,-9.35,3.5749,635.3,101,12.0956,12.1476,0.2641,14.9007,6.9254,1.0302
BOOST_NEGPULSE_1S,1431,0.78603,2.33797,0.4534,charge,1,4.675,3.5831,160.3,101,12.1149,12.5045,0.2672,12.3388,6.9387,0.462
BOOST_NEGPULSE_1S,1431,0.78603,2.33797,0.4532,discharge,2,-18.699,3.5765,680.1,101,12.0107,9.5583,0.2189,14.3941,7.6846,2.048
BOOST_NEGPULSE_1S,1431,0.78603,2.33797,0.4535,charge,2,14.025,3.5926,281.1,101,11.6737,8.6447,0.1813,7.8281,5.6265,0.9156
BOOST_NEGPULSE_1S,1431,0.78603,2.33797,0.4532,discharge,3,-26.88,3.5787,800.5,101,11.9426,8.0718,0.2006,16.8658,9.9339,2.7386
BOOST_NEGPULSE_1S,1431,0.78603,2.33797,0.4536,charge,3,23.375,3.6003,385.5,101,11.5248,6.4035,0.1413,6.1026,5.2042,1.3626
BOOST_NEGPULSE_1S,1431,0.78603,2.33797,0.3755,discharge,0,-2.337,3.4929,5613.2,101,12.4281,16.8736,0.3781,21.1431,6.8668,0.3555
BOOST_NEGPULSE_1S,1431,0.78603,2.33797,0.3755,charge,0,1.169,3.4958,70.3,101,12.0182,16.7328,0.361,15.4384,6.3142,0.179
BOOST_NEGPULSE_1S,1431,0.78603,2.33797,0.3754,discharge,1,-9.35,3.4945,635.3,101,12.3339,14.334,0.3162,20.793,8.0932,1.3565
BOOST_NEGPULSE_1S,1431,0.78603,2.33797,0.3755,charge,1,4.673,3.5038,160.5,101,12.1255,14.0377,0.2934,12.883,7.0611,0.4981
BOOST_NEGPULSE_1S,1431,0.78603,2.33797,0.3753,discharge,2,-18.7,3.4956,680.3,101,12.1982,11.2455,0.2699,25.3275,10.9301,2.4526
BOOST_NEGPULSE_1S,1431,0.78603,2.33797,0.3756,charge,2,14.025,3.5136,280.4,101,11.736,9.1687,0.1888,8.8582,6.4711,1.0119
BOOST_NEGPULSE_1S,1431,0.78603,2.33797,0.3757,charge,3,23.375,3.5217,383.9,101,11.4738,6.632,0.1464,7.0148,5.8605,1.3794
BOOST_NEGPULSE_1S,1431,0.78603,2.33797,0.3365,discharge,0,-2.338,3.4556,5069.7,101,12.3932,18.6458,0.4228,25.649,7.4821,0.3809
BOOST_NEGPULSE_1S,1431,0.78603,2.33797,0.3365,charge,0,1.169,3.4584,70.4,101,12.3452,17.9038,0.387,14.302,5.4804,0.1914
BOOST_NEGPULSE_1S,1431,0.78603,2.33797,0.3365,discharge,1,-9.35,3.4563,635.4,101,12.5082,15.3565,0.3415,31.3558,10.0438,1.3329
BOOST_NEGPULSE_1S,1431,0.78603,2.33797,0.3366,charge,1,4.675,3.466,160.4,101,12.1912,14.7255,0.303,10.9091,6.6487,0.4749
BOOST_NEGPULSE_1S,1431,0.78603,2.33797,0.3364,discharge,2,-18.699,3.457,680.5,101,12.3517,11.9307,0.286,39.9386,13.1764,2.6865
BOOST_NEGPULSE_1S,1431,0.78603,2.33797,0.3367,charge,2,14.025,3.4752,281.1,100,11.7153,9.2518,0.1877,8.7952,7.2344,0.936
BOOST_NEGPULSE_1S,1431,0.78603,2.33797,0.3367,charge,3,23.376,3.4808,354.1,101,11.5371,6.629,0.1449,7.3562,6.5258,1.32
BOOST_NEGPULSE_1S,1431,0.78603,2.33797,0.2976,discharge,0,-2.339,3.4226,5069.9,101,12.5265,21.223,0.4878,39.9087,8.7169,0.4199
BOOST_NEGPULSE_1S,1431,0.78603,2.33797,0.2976,charge,0,1.169,3.427,70.3,101,12.3042,19.6324,0.4166,17.9148,5.2619,0.2051
BOOST_NEGPULSE_1S,1431,0.78603,2.33797,0.2975,discharge,1,-9.349,3.4235,635.4,101,12.654,16.9157,0.3887,47.4116,9.5568,1.7741
BOOST_NEGPULSE_1S,1431,0.78603,2.33797,0.2976,charge,1,4.675,3.4386,160.4,101,12.2778,15.3184,0.3143,9.713,5.4415,0.4808
BOOST_NEGPULSE_1S,1431,0.78603,2.33797,0.2977,charge,2,14.026,3.4484,266.2,101,11.6916,9.4203,0.1975,7.7211,7.2004,0.8955
BOOST_NEGPULSE_1S,1431,0.78603,2.33797,0.2978,charge,3,23.372,3.4517,294.7,101,11.5488,6.8124,0.1474,6.853,6.929,1.2317
BOOST_NEGPULSE_1S,1431,0.78603,2.33797,0.2586,discharge,0,-2.337,3.3746,5070.0,101,12.9445,23.2791,0.5618,68.5906,10.5949,0.4976
BOOST_NEGPULSE_1S,1431,0.78603,2.33797,0.2586,charge,0,1.169,3.3803,70.3,101,12.6761,21.7992,0.4739,28.5442,7.1592,0.2179
BOOST_NEGPULSE_1S,1431,0.78603,2.33797,0.2585,discharge,1,-9.349,3.3769,635.4,101,13.1001,18.9416,0.4749,81.2793,12.0156,2.1013
BOOST_NEGPULSE_1S,1431,0.78603,2.33797,0.2587,charge,1,4.675,3.3992,160.7,101,12.1078,15.5768,0.3153,13.5841,4.9821,0.5436
BOOST_NEGPULSE_1S,1431,0.78603,2.33797,0.2587,charge,2,14.023,3.4117,219.0,101,12.0099,9.8049,0.2084,7.2757,5.5814,1.2468
BOOST_NEGPULSE_1S,1431,0.78603,2.33797,0.2588,charge,3,23.376,3.4149,228.9,100,11.6283,7.4009,0.1635,6.3047,6.137,1.5289
BOOST_NEGPULSE_1S,1468,0.77231,2.29717,1.0,discharge,0,-2.292,4.1021,99999.0,99,4.0485,36.6233,0.6493,20.8725,4.17,0.2507
BOOST_NEGPULSE_1S,1468,0.77231,2.29717,1.0,charge,0,1.147,4.1177,69.5,100,11.5881,18.944,0.3571,42.6348,2.3154,0.5869
BOOST_NEGPULSE_1S,1468,0.77231,2.29717,0.9999,discharge,1,-9.177,4.1098,634.9,101,12.3328,22.5458,0.363,9.211,4.1844,1.0315
BOOST_NEGPULSE_1S,1468,0.77231,2.29717,1.0,charge,1,1.347,4.125,160.5,70,40.6299,15.1724,0.05,0.01,2999.9948,0.9552
BOOST_NEGPULSE_1S,1468,0.77231,2.29717,0.9999,discharge,2,-18.351,4.1094,638.6,101,12.2729,15.9765,0.2625,7.9484,5.2016,1.7632
BOOST_NEGPULSE_1S,1468,0.77231,2.29717,1.0,charge,2,1.64,4.1338,280.4,51,40.4576,0.01,0.05,0.01,2999.9397,0.7206
BOOST_NEGPULSE_1S,1468,0.77231,2.29717,0.9998,discharge,3,-26.38,4.1095,638.9,101,12.0882,12.959,0.2211,7.838,5.4237,2.1131
BOOST_NEGPULSE_1S,1468,0.77231,2.29717,0.9983,charge,3,1.669,4.1352,361.3,51,38.9415,0.01,0.05,0.01,3000.0,0.8591
BOOST_NEGPULSE_1S,1468,0.77231,2.29717,0.96,discharge,0,-2.292,4.0761,4789.3,101,12.5471,24.9131,0.47,20.1999,5.7098,0.3598
BOOST_NEGPULSE_1S,1468,0.77231,2.29717,0.9601,charge,0,1.147,4.0794,70.3,101,12.2055,25.3169,0.4825,19.7076,4.9264,0.2005
BOOST_NEGPULSE_1S,1468,0.77231,2.29717,0.96,discharge,1,-9.178,4.0766,635.4,100,12.3959,18.4035,0.3128,12.3131,5.3329,1.0004
BOOST_NEGPULSE_1S,1468,0.77231,2.29717,0.9601,charge,1,2.397,4.0841,160.5,101,21.9087,26.4803,0.1303,0.01,3000.0,0.9569
BOOST_NEGPULSE_1S,1468,0.77231,2.29717,0.9599,discharge,2,-18.351,4.0774,652.4,101,12.2084,13.5394,0.2339,9.8484,5.3938,1.8058
BOOST_NEGPULSE_1S,1468,0.77231,2.29717,0.9601,charge,2,2.271,4.0895,279.7,101,48.6978,0.01,0.05,0.01,2999.9999,0.7817
BOOST_NEGPULSE_1S,1468,0.77231,2.29717,0.9598,discharge,3,-26.382,4.0795,650.6,100,12.0504,11.2309,0.1984,9.1737,5.5466,2.3598
BOOST_NEGPULSE_1S,1468,0.77231,2.29717,0.9601,charge,3,2.09,4.0948,384.8,101,50.3977,0.01,0.05,0.01,3000.0,0.8114
BOOST_NEGPULSE_1S,1468,0.77231,2.29717,0.9218,discharge,0,-2.292,4.0479,4798.9,101,11.9809,20.9923,0.4081,24.2542,6.5465,0.3539
BOOST_NEGPULSE_1S,1468,0.77231,2.29717,0.9218,charge,0,1.148,4.0532,70.3,101,12.3211,21.1867,0.4211,21.4049,6.0022,0.2024
BOOST_NEGPULSE_1S,1468,0.77231,2.29717,0.9218,discharge,1,-9.177,4.0502,635.4,101,12.2718,16.3865,0.2959,13.7431,5.2689,1.0634
BOOST_NEGPULSE_1S,1468,0.77231,2.29717,0.9219,charge,1,3.37,4.0623,160.4,101,15.5177,25.3892,0.2442,0.01,3000.0,0.8452
BOOST_NEGPULSE_1S,1468,0.77231,2.29717,0.9217,discharge,2,-18.352,4.0513,664.6,101,12.256,12.2278,0.2276,10.4999,5.2083,1.8431
BOOST_NEGPULSE_1S,1468,0.77231,2.29717,0.9219,charge,2,3.277,4.069,280.4,100,40.0066,0.01,0.05,0.01,2999.9988,0.8124
BOOST_NEGPULSE_1S,1468,0.77231,2.29717,0.9216,discharge,3,-26.382,4.0554,663.7,101,12.081,10.2528,0.1992,9.8034,5.4703,2.5055
BOOST_NEGPULSE_1S,1468,0.77231,2.29717,0.9219,charge,3,3.137,4.0735,385.2,101,40.3718,0.01,0.05,0.01,3000.0,1.011
BOOST_NEGPULSE_1S,1468,0.77231,2.29717,0.8453,discharge,0,-2.294,3.938,5352.7,101,12.2247,15.8071,0.3371,20.2677,6.6207,0.3285
BOOST_NEGPULSE_1S,1468,0.77231,2.29717,0.8454,charge,0,1.147,3.9414,70.3,101,12.3721,15.8864,0.3453,18.8792,6.6756,0.1807
BOOST_NEGPULSE_1S,1468,0.77231,2.29717,0.8453,discharge,1,-9.178,3.9396,635.4,101,12.1395,13.2525,0.2653,12.4065,5.3516,0.9976
BOOST_NEGPULSE_1S,1468,0.77231,2.29717,0.8454,charge,1,4.587,3.9494,160.3,101,12.0961,14.3964,0.2907,14.9651,6.4529,0.5454
BOOST_NEGPULSE_1S,1468,0.77231,2.29717,0.8452,discharge,2,-18.351,3.9411,680.4,101,12.0069,10.359,0.2093,10.0306,5.5257,1.7844
BOOST_NEGPULSE_1S,1468,0.77231,2.29717,0.8455,charge,2,7.933,3.9577,280.4,100,20.0267,10.535,0.0591,0.01,3000.0,1.0584
BOOST_NEGPULSE_1S,1468,0.77231,2.29717,0.8451,discharge,3,-26.38,3.9435,724.0,101,11.8876,8.7347,0.188,9.6905,5.948,2.2589
BOOST_NEGPULSE_1S,1468,0.77231,2.29717,0.8455,charge,3,7.766,3.9636,385.3,101,30.462,0.01,0.05,0.01,2999.9905,1.2283
BOOST_NEGPULSE_1S,1468,0.77231,2.29717,0.7689,discharge,0,-2.292,3.8538,5412.7,101,12.0931,14.1025,0.3078,17.2442,6.9379,0.2978
BOOST_NEGPULSE_1S,1468,0.77231,2.29717,0.7689,charge,0,1.147,3.8564,70.3,100,11.8419,14.0995,0.3011,14.4762,5.9451,0.1768
BOOST_NEGPULSE_1S,1468,0.77231,2.29717,0.7688,discharge,1,-9.176,3.8551,635.4,101,11.9868,12.0148,0.2495,12.1589,5.9602,0.9511
BOOST_NEGPULSE_1S,1468,0.77231,2.29717,0.7689,charge,1,4.587,3.8623,160.4,101,11.968,13.0136,0.2772,11.8295,6.1131,0.5079
BOOST_NEGPULSE_1S,1468,0.77231,2.29717,0.7687,discharge,2,-18.351,3.8551,680.4,101,11.8956,9.4522,0.2043,10.4127,6.265,1.5787
BOOST_NEGPULSE_1S,1468,0.77231,2.29717,0.769,charge,2,12.735,3.8686,280.6,101,12.5345,7.1318,0.1164,6.3867,0.7681,0.9781
BOOST_NEGPULSE_1S,1468,0.77231,2.29717,0.7687,discharge,3,-26.381,3.8569,782.2,101,11.8639,7.914,0.1777,10.3015,6.7419,2.1499
BOOST_NEGPULSE_1S,1468,0.77231,2.29717,0.7691,charge,3,12.675,3.8732,385.9,101,21.1587,4.6473,0.05,0.01,2999.9999,2.2668
BOOST_NEGPULSE_1S,1468,0.77231,2.29717,0.6924,discharge,0,-2.292,3.7779,5475.5,101,11.6891,13.7623,0.3004,18.1085,7.3086,0.286
BOOST_NEGPULSE_1S,1468,0.77231,2.29717,0.6924,charge,0,1.148,3.7809,70.3,101,11.8277,13.4315,0.2961,15.8027,6.5788,0.1536
BOOST_NEGPULSE_1S,1468,0.77231,2.29717,0.6923,discharge,1,-9.176,3.7795,635.4,100,11.7726,11.5789,0.2458,13.2307,6.1414,0.8849
BOOST_NEGPULSE_1S,1468,0.77231,2.29717,0.6925,charge,1,4.589,3.788,160.3,100,11.8306,12.1,0.2635,11.433,5.2845,0.4571
BOOST_NEGPULSE_1S,1468,0.77231,2.29717,0.6923,discharge,2,-18.351,3.7813,680.4,100,11.9257,9.0262,0.2008,10.9665,5.9713,1.756
BOOST_NEGPULSE_1S,1468,0.77231,2.29717,0.6925,charge,2,13.764,3.7949,279.6,101,11.6828,9.0702,0.1929,7.8073,5.7228,1.1051
BOOST_NEGPULSE_1S,1468,0.77231,2.29717,0.6922,discharge,3,-26.381,3.7831,801.1,100,11.8427,7.664,0.1875,10.7279,6.5154,2.2341
BOOST_NEGPULSE_1S,1468,0.77231,2.29717,0.6926,charge,3,17.086,3.8008,385.3,101,15.2389,8.1362,0.0897,0.01,3000.0,1.0026
BOOST_NEGPULSE_1S,1468,0.77231,2.29717,0.6159,discharge,0,-2.295,3.6989,5533.0,101,12.0485,13.4433,0.3099,17.7457,7.3164,0.2828
BOOST_NEGPULSE_1S,1468,0.77231,2.29717,0.616,charge,0,1.147,3.7021,70.4,101,11.7201,13.4612,0.2959,16.2782,6.9507,0.1644
BOOST_NEGPULSE_1S,1468,0.77231,2.29717,0.6159,discharge,1,-9.175,3.7007,635.4,101,11.8945,11.5149,0.2473,13.1581,6.1984,0.9636
BOOST_NEGPULSE_1S,1468,0.77231,2.29717,0.616,charge,1,4.59,3.7095,160.4,100,11.8574,11.9878,0.2575,12.1836,5.6239,0.4526
BOOST_NEGPULSE_1S,1468,0.77231,2.29717,0.6158,discharge,2,-18.351,3.7026,680.4,100,11.9042,9.0713,0.2045,11.0988,6.0564,1.749
BOOST_NEGPULSE_1S,1468,0.77231,2.29717,0.6161,charge,2,13.762,3.7169,280.4,101,11.6831,8.9233,0.1888,7.9871,5.5504,1.0906
BOOST_NEGPULSE_1S,1468,0.77231,2.29717,0.6158,discharge,3,-26.382,3.7046,800.4,101,11.8152,7.7104,0.1867,10.986,6.6473,2.4036
BOOST_NEGPULSE_1S,1468,0.77231,2.29717,0.6162,charge,3,21.547,3.723,385.5,100,12.1139,5.4704,0.0931,4.5812,0.8386,1.4102
BOOST_NEGPULSE_1S,1468,0.77231,2.29717,0.5395,discharge,0,-2.293,3.6342,5586.5,101,11.8675,14.2403,0.3225,17.2352,7.1088,0.2929
BOOST_NEGPULSE_1S,1468,0.77231,2.29717,0.5395,charge,0,1.147,3.6376,70.3,101,11.9673,14.1832,0.3138,15.0853,6.5495,0.1637
BOOST_NEGPULSE_1S,1468,0.77231,2.29717,0.5394,discharge,1,-9.175,3.6363,635.4,101,11.9941,12.1232,0.2648,13.5134,6.5284,0.9122
BOOST_NEGPULSE_1S,1468,0.77231,2.29717,0.5395,charge,1,4.589,3.6445,160.4,101,11.9512,12.5908,0.2695,12.1019,6.0344,0.4475
BOOST_NEGPULSE_1S,1468,0.77231,2.29717,0.5393,discharge,2,-18.352,3.6376,680.5,101,11.9257,9.5149,0.2108,11.8956,6.5673,1.8266
BOOST_NEGPULSE_1S,1468,0.77231,2.29717,0.5396,charge,2,13.764,3.652,280.1,101,11.7153,9.0779,0.1873,7.7432,5.4389,1.0543
BOOST_NEGPULSE_1S,1468,0.77231,2.29717,0.5393,discharge,3,-26.381,3.6389,801.0,101,11.7733,8.1323,0.1947,12.2374,7.5053,2.4131
BOOST_NEGPULSE_1S,1468,0.77231,2.29717,0.5397,charge,3,22.94,3.6583,385.6,101,11.5152,6.8676,0.1435,6.1074,4.9727,1.4065
BOOST_NEGPULSE_1S,1468,0.77231,2.29717,0.463,discharge,0,-2.292,3.5709,5611.3,101,12.151,15.9197,0.3493,19.1993,7.1121,0.3268
BOOST_NEGPULSE_1S,1468,0.77231,2.29717,0.463,charge,0,1.147,3.5732,70.2,101,12.6233,15.7132,0.3437,15.6762,6.4129,0.1685
BOOST_NEGPULSE_1S,1468,0.77231,2.29717,0.463,discharge,1,-9.178,3.5725,635.4,101,11.8526,13.5207,0.2824,15.551,6.7594,1.0503
