Repository: KikETs/ECM_HYBRID_BMS_JOINT

## Results

| Arm | Model | Size | Protocol | Result | Worst cell |
|---|---|---|---|---|---|
| SOP | 2RC table + trim (A8) | 4 effective coefficients, 2 EW states | leave-one-cell-out | usable current 69.6 % discharge, 59.5 % charge (τ = 10 s) | 59.9 % / 53.5 % (BOOST_REST) |
| SOH | dQ/dV ridge | 65 coefficients | leave-one-cell-out | RMSE 0.0094, bias −0.0005 | 0.0130 (BOOST_REST) |
| SOC | 2RC EKF, low-current gate | 3 states | leave-one-cell-out | **2.34 %p** over six sensor disturbances on estimated SOH (2.325 on true SOH), per cell 2.00–2.75 | 4.60 %p (BOOST_NEGPULSE_1S, current offset −0.10 A) |

The SOH arm was a 10,945-parameter CNN until the second audit round. Nested

File: analysis/uypydj_hppc_resistance.csv (part 62 of 225)
protocol,cycle,SOH,CAP_Ah,SOC,soc_group,direction,rate_rank,I_A,CRate_rated,tau_s,tau_actual_s,V_pre_V,V_tau_V,R_mOhm,file
BOOST,1162,0.84313,2.52567,0.9577,1,discharge,3,-29.041,9.68,2.0,2.0,4.089,3.5414,18.8561,11-24-21_07.16_BOOST_protocol_HPPC_IN21700_30T_cycle_#1162.mat
BOOST,1162,0.84313,2.52567,0.9577,1,discharge,3,-29.041,9.68,10.0,9.9,4.089,3.4557,21.8071,11-24-21_07.16_BOOST_protocol_HPPC_IN21700_30T_cycle_#1162.mat
BOOST,1162,0.84313,2.52567,0.958,1,charge,3,3.537,1.179,2.0,1.9,4.0997,4.2001,28.3832,11-24-21_07.16_BOOST_protocol_HPPC_IN21700_30T_cycle_#1162.mat
BOOST,1162,0.84313,2.52567,0.958,1,charge,3,3.537,1.179,10.0,9.9,4.0997,4.2,28.355,11-24-21_07.16_BOOST_protocol_HPPC_IN21700_30T_cycle_#1162.mat
BOOST,1162,0.84313,2.52567,0.9158,2,discharge,0,-2.526,0.842,2.0,2.0,4.0738,4.012,24.4646,11-24-21_07.16_BOOST_protocol_HPPC_IN21700_30T_cycle_#1162.mat
BOOST,1162,0.84313,2.52567,0.9158,2,discharge,0,-2.526,0.842,10.0,9.9,4.0738,3.9967,30.5214,11-24-21_07.16_BOOST_protocol_HPPC_IN21700_30T_cycle_#1162.mat
BOOST,1162,0.84313,2.52567,0.9158,2,charge,0,1.261,0.42,2.0,2.0,4.0757,4.1061,24.1155,11-24-21_07.16_BOOST_protocol_HPPC_IN21700_30T_cycle_#1162.mat
BOOST,1162,0.84313,2.52567,0.9158,2,charge,0,1.261,0.42,10.0,9.9,4.0757,4.1123,29.0338,11-24-21_07.16_BOOST_protocol_HPPC_IN21700_30T_cycle_#1162.mat
BOOST,1162,0.84313,2.52567,0.9157,2,discharge,1,-10.103,3.368,2.0,2.0,4.0734,3.8473,22.3795,11-24-21_07.16_BOOST_protocol_HPPC_IN21700_30T_cycle_#1162.mat
BOOST,1162,0.84313,2.52567,0.9157,2,discharge,1,-10.103,3.368,10.0,9.9,4.0734,3.7994,27.1207,11-24-21_07.16_BOOST_protocol_HPPC_IN21700_30T_cycle_#1162.mat
BOOST,1162,0.84313,2.52567,0.9159,2,charge,1,4.822,1.607,2.0,2.0,4.0789,4.1956,24.2001,11-24-21_07.16_BOOST_protocol_HPPC_IN21700_30T_cycle_#1162.mat
BOOST,1162,0.84313,2.52567,0.9159,2,charge,1,4.822,1.607,10.0,9.9,4.0789,4.2,25.1125,11-24-21_07.16_BOOST_protocol_HPPC_IN21700_30T_cycle_#1162.mat
BOOST,1162,0.84313,2.52567,0.9157,2,discharge,2,-20.203,6.734,2.0,2.0,4.0746,3.6686,20.096,11-24-21_07.16_BOOST_protocol_HPPC_IN21700_30T_cycle_#1162.mat
BOOST,1162,0.84313,2.52567,0.9157,2,discharge,2,-20.203,6.734,10.0,9.9,4.0746,3.5904,23.9667,11-24-21_07.16_BOOST_protocol_HPPC_IN21700_30T_cycle_#1162.mat
BOOST,1162,0.84313,2.52567,0.9159,2,charge,2,4.744,1.581,2.0,1.9,4.0817,4.2,24.9389,11-24-21_07.16_BOOST_protocol_HPPC_IN21700_30T_cycle_#1162.mat
BOOST,1162,0.84313,2.52567,0.9159,2,charge,2,4.744,1.581,10.0,9.9,4.0817,4.2,24.9389,11-24-21_07.16_BOOST_protocol_HPPC_IN21700_30T_cycle_#1162.mat
BOOST,1162,0.84313,2.52567,0.9156,2,discharge,3,-29.04,9.68,2.0,2.0,4.076,3.5315,18.75,11-24-21_07.16_BOOST_protocol_HPPC_IN21700_30T_cycle_#1162.mat
BOOST,1162,0.84313,2.52567,0.9156,2,discharge,3,-29.04,9.68,10.0,9.9,4.076,3.4268,22.3554,11-24-21_07.16_BOOST_protocol_HPPC_IN21700_30T_cycle_#1162.mat
BOOST,1162,0.84313,2.52567,0.9159,2,charge,3,4.627,1.542,2.0,2.0,4.0841,4.2001,25.0713,11-24-21_07.16_BOOST_protocol_HPPC_IN21700_30T_cycle_#1162.mat
BOOST,1162,0.84313,2.52567,0.9159,2,charge,3,4.627,1.542,10.0,9.9,4.0841,4.2001,25.0713,11-24-21_07.16_BOOST_protocol_HPPC_IN21700_30T_cycle_#1162.mat
BOOST,1162,0.84313,2.52567,0.8316,3,discharge,0,-2.526,0.842,2.0,1.9,3.99,3.9357,21.4973,11-24-21_07.16_BOOST_protocol_HPPC_IN21700_30T_cycle_#1162.mat
BOOST,1162,0.84313,2.52567,0.8316,3,discharge,0,-2.526,0.842,10.0,9.9,3.99,3.916,29.2965,11-24-21_07.16_BOOST_protocol_HPPC_IN21700_30T_cycle_#1162.mat
BOOST,1162,0.84313,2.52567,0.8317,3,charge,0,1.263,0.421,2.0,2.0,3.9929,4.0194,20.9835,11-24-21_07.16_BOOST_protocol_HPPC_IN21700_30T_cycle_#1162.mat
BOOST,1162,0.84313,2.52567,0.8317,3,charge,0,1.263,0.421,10.0,9.9,3.9929,4.0277,27.5556,11-24-21_07.16_BOOST_protocol_HPPC_IN21700_30T_cycle_#1162.mat
BOOST,1162,0.84313,2.52567,0.8316,3,discharge,1,-10.102,3.367,2.0,2.0,3.9915,3.7837,20.5702,11-24-21_07.16_BOOST_protocol_HPPC_IN21700_30T_cycle_#1162.mat
BOOST,1162,0.84313,2.52567,0.8316,3,discharge,1,-10.102,3.367,10.0,9.9,3.9915,3.7292,25.9652,11-24-21_07.16_BOOST_protocol_HPPC_IN21700_30T_cycle_#1162.mat
BOOST,1162,0.84313,2.52567,0.8317,3,charge,1,5.052,1.684,2.0,2.0,3.9986,4.1002,20.112,11-24-21_07.16_BOOST_protocol_HPPC_IN21700_30T_cycle_#1162.mat
BOOST,1162,0.84313,2.52567,0.8317,3,charge,1,5.052,1.684,10.0,9.9,3.9986,4.1282,25.6547,11-24-21_07.16_BOOST_protocol_HPPC_IN21700_30T_cycle_#1162.mat
BOOST,1162,0.84313,2.52567,0.8315,3,discharge,2,-20.202,6.734,2.0,2.0,3.9918,3.6124,18.7803,11-24-21_07.16_BOOST_protocol_HPPC_IN21700_30T_cycle_#1162.mat
BOOST,1162,0.84313,2.52567,0.8315,3,discharge,2,-20.202,6.734,10.0,9.9,3.9918,3.5308,22.8195,11-24-21_07.16_BOOST_protocol_HPPC_IN21700_30T_cycle_#1162.mat
BOOST,1162,0.84313,2.52567,0.8318,3,charge,2,9.394,3.131,2.0,2.0,4.0037,4.2002,20.9176,11-24-21_07.16_BOOST_protocol_HPPC_IN21700_30T_cycle_#1162.mat
BOOST,1162,0.84313,2.52567,0.8318,3,charge,2,9.394,3.131,10.0,9.9,4.0037,4.2001,20.907,11-24-21_07.16_BOOST_protocol_HPPC_IN21700_30T_cycle_#1162.mat
BOOST,1162,0.84313,2.52567,0.8314,3,discharge,3,-29.039,9.68,2.0,2.0,3.9941,3.4804,17.69,11-24-21_07.16_BOOST_protocol_HPPC_IN21700_30T_cycle_#1162.mat
BOOST,1162,0.84313,2.52567,0.8314,3,discharge,3,-29.039,9.68,10.0,9.9,3.9941,3.3737,21.3644,11-24-21_07.16_BOOST_protocol_HPPC_IN21700_30T_cycle_#1162.mat
BOOST,1162,0.84313,2.52567,0.8318,3,charge,3,9.34,3.113,2.0,1.9,4.0075,4.2001,20.6216,11-24-21_07.16_BOOST_protocol_HPPC_IN21700_30T_cycle_#1162.mat
BOOST,1162,0.84313,2.52567,0.8318,3,charge,3,9.34,3.113,10.0,9.9,4.0075,4.1999,20.6002,11-24-21_07.16_BOOST_protocol_HPPC_IN21700_30T_cycle_#1162.mat
BOOST,1162,0.84313,2.52567,0.7475,4,discharge,0,-2.526,0.842,2.0,2.0,3.9048,3.8551,19.6762,11-24-21_07.16_BOOST_protocol_HPPC_IN21700_30T_cycle_#1162.mat
BOOST,1162,0.84313,2.52567,0.7475,4,discharge,0,-2.526,0.842,10.0,9.9,3.9048,3.8387,26.1689,11-24-21_07.16_BOOST_protocol_HPPC_IN21700_30T_cycle_#1162.mat
BOOST,1162,0.84313,2.52567,0.7475,4,charge,0,1.263,0.421,2.0,2.0,3.9073,3.9314,19.0816,11-24-21_07.16_BOOST_protocol_HPPC_IN21700_30T_cycle_#1162.mat
BOOST,1162,0.84313,2.52567,0.7475,4,charge,0,1.263,0.421,10.0,9.9,3.9073,3.9383,24.5447,11-24-21_07.16_BOOST_protocol_HPPC_IN21700_30T_cycle_#1162.mat
BOOST,1162,0.84313,2.52567,0.7474,4,discharge,1,-10.1,3.367,2.0,2.0,3.9046,3.7122,19.0495,11-24-21_07.16_BOOST_protocol_HPPC_IN21700_30T_cycle_#1162.mat
BOOST,1162,0.84313,2.52567,0.7474,4,discharge,1,-10.1,3.367,10.0,9.9,3.9046,3.6636,23.8614,11-24-21_07.16_BOOST_protocol_HPPC_IN21700_30T_cycle_#1162.mat
BOOST,1162,0.84313,2.52567,0.7475,4,charge,1,5.05,1.683,2.0,2.0,3.9117,4.0069,18.8519,11-24-21_07.16_BOOST_protocol_HPPC_IN21700_30T_cycle_#1162.mat
BOOST,1162,0.84313,2.52567,0.7475,4,charge,1,5.05,1.683,10.0,9.9,3.9117,4.0298,23.3866,11-24-21_07.16_BOOST_protocol_HPPC_IN21700_30T_cycle_#1162.mat
BOOST,1162,0.84313,2.52567,0.7473,4,discharge,2,-20.201,6.734,2.0,2.0,3.9058,3.5437,17.9249,11-24-21_07.16_BOOST_protocol_HPPC_IN21700_30T_cycle_#1162.mat
BOOST,1162,0.84313,2.52567,0.7473,4,discharge,2,-20.201,6.734,10.0,9.9,3.9058,3.4647,21.8356,11-24-21_07.16_BOOST_protocol_HPPC_IN21700_30T_cycle_#1162.mat
BOOST,1162,0.84313,2.52567,0.7476,4,charge,2,15.143,5.048,2.0,1.9,3.9159,4.1728,16.9649,11-24-21_07.16_BOOST_protocol_HPPC_IN21700_30T_cycle_#1162.mat
BOOST,1162,0.84313,2.52567,0.7476,4,charge,2,15.143,5.048,10.0,9.9,3.9159,4.2001,18.7677,11-24-21_07.16_BOOST_protocol_HPPC_IN21700_30T_cycle_#1162.mat
BOOST,1162,0.84313,2.52567,0.7472,4,discharge,3,-29.04,9.68,2.0,1.9,3.9066,3.4147,16.9387,11-24-21_07.16_BOOST_protocol_HPPC_IN21700_30T_cycle_#1162.mat
BOOST,1162,0.84313,2.52567,0.7472,4,discharge,3,-29.04,9.68,10.0,9.9,3.9066,3.3045,20.7335,11-24-21_07.16_BOOST_protocol_HPPC_IN21700_30T_cycle_#1162.mat
BOOST,1162,0.84313,2.52567,0.7476,4,charge,3,15.438,5.146,2.0,2.0,3.9189,4.2001,18.2148,11-24-21_07.16_BOOST_protocol_HPPC_IN21700_30T_cycle_#1162.mat
BOOST,1162,0.84313,2.52567,0.7476,4,charge,3,15.438,5.146,10.0,9.9,3.9189,4.2,18.2083,11-24-21_07.16_BOOST_protocol_HPPC_IN21700_30T_cycle_#1162.mat
BOOST,1162,0.84313,2.52567,0.6633,5,discharge,0,-2.524,0.841,2.0,2.0,3.8178,3.77,18.9382,11-24-21_07.16_BOOST_protocol_HPPC_IN21700_30T_cycle_#1162.mat
BOOST,1162,0.84313,2.52567,0.6633,5,discharge,0,-2.524,0.841,10.0,9.9,3.8178,3.7555,24.683,11-24-21_07.16_BOOST_protocol_HPPC_IN21700_30T_cycle_#1162.mat
BOOST,1162,0.84313,2.52567,0.6633,5,charge,0,1.261,0.42,2.0,2.0,3.8197,3.843,18.4774,11-24-21_07.16_BOOST_protocol_HPPC_IN21700_30T_cycle_#1162.mat
BOOST,1162,0.84313,2.52567,0.6633,5,charge,0,1.261,0.42,10.0,9.9,3.8197,3.8493,23.4734,11-24-21_07.16_BOOST_protocol_HPPC_IN21700_30T_cycle_#1162.mat
BOOST,1162,0.84313,2.52567,0.6632,5,discharge,1,-10.1,3.367,2.0,2.0,3.8184,3.6332,18.3366,11-24-21_07.16_BOOST_protocol_HPPC_IN21700_30T_cycle_#1162.mat
BOOST,1162,0.84313,2.52567,0.6632,5,discharge,1,-10.1,3.367,10.0,9.9,3.8184,3.5851,23.099,11-24-21_07.16_BOOST_protocol_HPPC_IN21700_30T_cycle_#1162.mat
BOOST,1162,0.84313,2.52567,0.6633,5,charge,1,5.052,1.684,2.0,2.0,3.8239,3.915,18.0339,11-24-21_07.16_BOOST_protocol_HPPC_IN21700_30T_cycle_#1162.mat
BOOST,1162,0.84313,2.52567,0.6633,5,charge,1,5.052,1.684,10.0,9.9,3.8239,3.9367,22.3296,11-24-21_07.16_BOOST_protocol_HPPC_IN21700_30T_cycle_#1162.mat
BOOST,1162,0.84313,2.52567,0.6631,5,discharge,2,-20.202,6.734,2.0,2.0,3.8188,3.4699,17.2706,11-24-21_07.16_BOOST_protocol_HPPC_IN21700_30T_cycle_#1162.mat
BOOST,1162,0.84313,2.52567,0.6631,5,discharge,2,-20.202,6.734,10.0,9.9,3.8188,3.3867,21.389,11-24-21_07.16_BOOST_protocol_HPPC_IN21700_30T_cycle_#1162.mat
BOOST,1162,0.84313,2.52567,0.6634,5,charge,2,15.152,5.051,2.0,2.0,3.8282,4.0785,16.5193,11-24-21_07.16_BOOST_protocol_HPPC_IN21700_30T_cycle_#1162.mat
BOOST,1162,0.84313,2.52567,0.6634,5,charge,2,15.152,5.051,10.0,9.9,3.8282,4.1328,20.103,11-24-21_07.16_BOOST_protocol_HPPC_IN21700_30T_cycle_#1162.mat
BOOST,1162,0.84313,2.52567,0.6631,5,discharge,3,-29.038,9.679,2.0,2.0,3.8189,3.3411,16.4543,11-24-21_07.16_BOOST_protocol_HPPC_IN21700_30T_cycle_#1162.mat
BOOST,1162,0.84313,2.52567,0.6631,5,discharge,3,-29.038,9.679,10.0,9.9,3.8189,3.2262,20.4112,11-24-21_07.16_BOOST_protocol_HPPC_IN21700_30T_cycle_#1162.mat
BOOST,1162,0.84313,2.52567,0.6635,5,charge,3,21.836,7.279,2.0,2.0,3.8314,4.2001,16.885,11-24-21_07.16_BOOST_protocol_HPPC_IN21700_30T_cycle_#1162.mat
BOOST,1162,0.84313,2.52567,0.6635,5,charge,3,21.836,7.279,10.0,9.9,3.8314,4.2,16.8804,11-24-21_07.16_BOOST_protocol_HPPC_IN21700_30T_cycle_#1162.mat
BOOST,1162,0.84313,2.52567,0.5791,6,discharge,0,-2.526,0.842,2.0,2.0,3.7321,3.6872,17.7765,11-24-21_07.16_BOOST_protocol_HPPC_IN21700_30T_cycle_#1162.mat
BOOST,1162,0.84313,2.52567,0.5791,6,discharge,0,-2.526,0.842,10.0,9.9,3.7321,3.6727,23.5173,11-24-21_07.16_BOOST_protocol_HPPC_IN21700_30T_cycle_#1162.mat
BOOST,1162,0.84313,2.52567,0.5791,6,charge,0,1.261,0.42,2.0,1.9,3.735,3.7574,17.7637,11-24-21_07.16_BOOST_protocol_HPPC_IN21700_30T_cycle_#1162.mat
BOOST,1162,0.84313,2.52567,0.5791,6,charge,0,1.261,0.42,10.0,9.9,3.735,3.764,22.9976,11-24-21_07.16_BOOST_protocol_HPPC_IN21700_30T_cycle_#1162.mat
BOOST,1162,0.84313,2.52567,0.579,6,discharge,1,-10.102,3.367,2.0,2.0,3.7337,3.5548,17.7094,11-24-21_07.16_BOOST_protocol_HPPC_IN21700_30T_cycle_#1162.mat
BOOST,1162,0.84313,2.52567,0.579,6,discharge,1,-10.102,3.367,10.0,9.9,3.7337,3.5042,22.7183,11-24-21_07.16_BOOST_protocol_HPPC_IN21700_30T_cycle_#1162.mat
BOOST,1162,0.84313,2.52567,0.5792,6,charge,1,5.052,1.684,2.0,2.0,3.7395,3.8274,17.4004,11-24-21_07.16_BOOST_protocol_HPPC_IN21700_30T_cycle_#1162.mat
BOOST,1162,0.84313,2.52567,0.5792,6,charge,1,5.052,1.684,10.0,9.9,3.7395,3.8499,21.8545,11-24-21_07.16_BOOST_protocol_HPPC_IN21700_30T_cycle_#1162.mat
BOOST,1162,0.84313,2.52567,0.579,6,discharge,2,-20.206,6.735,2.0,1.9,3.7346,3.3949,16.8118,11-24-21_07.16_BOOST_protocol_HPPC_IN21700_30T_cycle_#1162.mat
BOOST,1162,0.84313,2.52567,0.579,6,discharge,2,-20.206,6.735,10.0,9.9,3.7346,3.3068,21.1719,11-24-21_07.16_BOOST_protocol_HPPC_IN21700_30T_cycle_#1162.mat
BOOST,1162,0.84313,2.52567,0.5792,6,charge,2,15.151,5.05,2.0,2.0,3.7429,3.9888,16.23,11-24-21_07.16_BOOST_protocol_HPPC_IN21700_30T_cycle_#1162.mat
BOOST,1162,0.84313,2.52567,0.5792,6,charge,2,15.151,5.05,10.0,9.9,3.7429,4.0401,19.6159,11-24-21_07.16_BOOST_protocol_HPPC_IN21700_30T_cycle_#1162.mat
BOOST,1162,0.84313,2.52567,0.5789,6,discharge,3,-29.039,9.68,2.0,2.0,3.7351,3.2568,16.471,11-24-21_07.16_BOOST_protocol_HPPC_IN21700_30T_cycle_#1162.mat
BOOST,1162,0.84313,2.52567,0.5789,6,discharge,3,-29.039,9.68,10.0,9.9,3.7351,3.1377,20.5723,11-24-21_07.16_BOOST_protocol_HPPC_IN21700_30T_cycle_#1162.mat
BOOST,1162,0.84313,2.52567,0.5793,6,charge,3,25.25,8.417,2.0,2.0,3.747,4.1334,15.303,11-24-21_07.16_BOOST_protocol_HPPC_IN21700_30T_cycle_#1162.mat
BOOST,1162,0.84313,2.52567,0.5793,6,charge,3,25.25,8.417,10.0,9.9,3.747,4.2001,17.9446,11-24-21_07.16_BOOST_protocol_HPPC_IN21700_30T_cycle_#1162.mat
BOOST,1162,0.84313,2.52567,0.4949,7,discharge,0,-2.526,0.842,2.0,2.0,3.6552,3.6078,18.7648,11-24-21_07.16_BOOST_protocol_HPPC_IN21700_30T_cycle_#1162.mat
BOOST,1162,0.84313,2.52567,0.4949,7,discharge,0,-2.526,0.842,10.0,9.9,3.6552,3.5941,24.1884,11-24-21_07.16_BOOST_protocol_HPPC_IN21700_30T_cycle_#1162.mat
BOOST,1162,0.84313,2.52567,0.495,7,charge,0,1.263,0.421,2.0,1.9,3.6573,3.6803,18.2121,11-24-21_07.16_BOOST_protocol_HPPC_IN21700_30T_cycle_#1162.mat
BOOST,1162,0.84313,2.52567,0.495,7,charge,0,1.263,0.421,10.0,9.9,3.6573,3.6864,23.0422,11-24-21_07.16_BOOST_protocol_HPPC_IN21700_30T_cycle_#1162.mat
BOOST,1162,0.84313,2.52567,0.4948,7,discharge,1,-10.1,3.367,2.0,2.0,3.6551,3.4711,18.2178,11-24-21_07.16_BOOST_protocol_HPPC_IN21700_30T_cycle_#1162.mat
BOOST,1162,0.84313,2.52567,0.4948,7,discharge,1,-10.1,3.367,10.0,9.9,3.6551,3.4225,23.0297,11-24-21_07.16_BOOST_protocol_HPPC_IN21700_30T_cycle_#1162.mat
BOOST,1162,0.84313,2.52567,0.495,7,charge,1,5.05,1.683,2.0,2.0,3.6616,3.7522,17.9424,11-24-21_07.16_BOOST_protocol_HPPC_IN21700_30T_cycle_#1162.mat
BOOST,1162,0.84313,2.52567,0.495,7,charge,1,5.05,1.683,10.0,9.9,3.6616,3.7743,22.319,11-24-21_07.16_BOOST_protocol_HPPC_IN21700_30T_cycle_#1162.mat
BOOST,1162,0.84313,2.52567,0.4948,7,discharge,2,-20.202,6.734,2.0,2.0,3.6564,3.3062,17.3349,11-24-21_07.16_BOOST_protocol_HPPC_IN21700_30T_cycle_#1162.mat
BOOST,1162,0.84313,2.52567,0.4948,7,discharge,2,-20.202,6.734,10.0,9.9,3.6564,3.2197,21.6167,11-24-21_07.16_BOOST_protocol_HPPC_IN21700_30T_cycle_#1162.mat
BOOST,1162,0.84313,2.52567,0.4951,7,charge,2,15.151,5.05,2.0,2.0,3.6659,3.915,16.4412,11-24-21_07.16_BOOST_protocol_HPPC_IN21700_30T_cycle_#1162.mat
BOOST,1162,0.84313,2.52567,0.4951,7,charge,2,15.151,5.05,10.0,9.9,3.6659,3.9647,19.7215,11-24-21_07.16_BOOST_protocol_HPPC_IN21700_30T_cycle_#1162.mat
BOOST,1162,0.84313,2.52567,0.4947,7,discharge,3,-29.04,9.68,2.0,2.0,3.6571,3.1749,16.6047,11-24-21_07.16_BOOST_protocol_HPPC_IN21700_30T_cycle_#1162.mat
BOOST,1162,0.84313,2.52567,0.4947,7,discharge,3,-29.04,9.68,10.0,9.9,3.6571,3.0531,20.7989,11-24-21_07.16_BOOST_protocol_HPPC_IN21700_30T_cycle_#1162.mat
BOOST,1162,0.84313,2.52567,0.4952,7,charge,3,25.251,8.417,2.0,1.9,3.6691,4.053,15.2034,11-24-21_07.16_BOOST_protocol_HPPC_IN21700_30T_cycle_#1162.mat
BOOST,1162,0.84313,2.52567,0.4952,7,charge,3,25.251,8.417,10.0,9.9,3.6691,4.1278,18.1656,11-24-21_07.16_BOOST_protocol_HPPC_IN21700_30T_cycle_#1162.mat
BOOST,1162,0.84313,2.52567,0.4108,8,discharge,0,-2.526,0.842,2.0,2.0,3.593,3.5445,19.2018,11-24-21_07.16_BOOST_protocol_HPPC_IN21700_30T_cycle_#1162.mat
BOOST,1162,0.84313,2.52567,0.4108,8,discharge,0,-2.526,0.842,10.0,9.9,3.593,3.5304,24.7842,11-24-21_07.16_BOOST_protocol_HPPC_IN21700_30T_cycle_#1162.mat
BOOST,1162,0.84313,2.52567,0.4108,8,charge,0,1.261,0.42,2.0,1.9,3.595,3.6186,18.7153,11-24-21_07.16_BOOST_protocol_HPPC_IN21700_30T_cycle_#1162.mat
BOOST,1162,0.84313,2.52567,0.4108,8,charge,0,1.261,0.42,10.0,9.9,3.595,3.6248,23.632,11-24-21_07.16_BOOST_protocol_HPPC_IN21700_30T_cycle_#1162.mat
BOOST,1162,0.84313,2.52567,0.4107,8,discharge,1,-10.102,3.367,2.0,1.9,3.5938,3.4063,18.5607,11-24-21_07.16_BOOST_protocol_HPPC_IN21700_30T_cycle_#1162.mat
BOOST,1162,0.84313,2.52567,0.4107,8,discharge,1,-10.102,3.367,10.0,9.9,3.5938,3.3535,23.7874,11-24-21_07.16_BOOST_protocol_HPPC_IN21700_30T_cycle_#1162.mat
BOOST,1162,0.84313,2.52567,0.4108,8,charge,1,5.05,1.683,2.0,1.9,3.5997,3.6908,18.04,11-24-21_07.16_BOOST_protocol_HPPC_IN21700_30T_cycle_#1162.mat
BOOST,1162,0.84313,2.52567,0.4108,8,charge,1,5.05,1.683,10.0,9.9,3.5997,3.7138,22.5945,11-24-21_07.16_BOOST_protocol_HPPC_IN21700_30T_cycle_#1162.mat
BOOST,1162,0.84313,2.52567,0.4106,8,discharge,2,-20.202,6.734,2.0,1.9,3.5936,3.2398,17.5136,11-24-21_07.16_BOOST_protocol_HPPC_IN21700_30T_cycle_#1162.mat
BOOST,1162,0.84313,2.52567,0.4106,8,discharge,2,-20.202,6.734,10.0,9.9,3.5936,3.1416,22.3746,11-24-21_07.16_BOOST_protocol_HPPC_IN21700_30T_cycle_#1162.mat
BOOST,1162,0.84313,2.52567,0.4109,8,charge,2,15.152,5.051,2.0,2.0,3.605,3.8546,16.4731,11-24-21_07.16_BOOST_protocol_HPPC_IN21700_30T_cycle_#1162.mat
BOOST,1162,0.84313,2.52567,0.4109,8,charge,2,15.152,5.051,10.0,9.9,3.605,3.9039,19.7268,11-24-21_07.16_BOOST_protocol_HPPC_IN21700_30T_cycle_#1162.mat
BOOST,1162,0.84313,2.52567,0.4105,8,discharge,3,-29.04,9.68,2.0,1.9,3.595,3.1077,16.7803,11-24-21_07.16_BOOST_protocol_HPPC_IN21700_30T_cycle_#1162.mat
BOOST,1162,0.84313,2.52567,0.4105,8,discharge,3,-29.04,9.68,10.0,9.9,3.595,2.9617,21.8079,11-24-21_07.16_BOOST_protocol_HPPC_IN21700_30T_cycle_#1162.mat
BOOST,1162,0.84313,2.52567,0.411,8,charge,3,25.251,8.417,2.0,2.0,3.6095,3.9974,15.3618,11-24-21_07.16_BOOST_protocol_HPPC_IN21700_30T_cycle_#1162.mat
BOOST,1162,0.84313,2.52567,0.411,8,charge,3,25.251,8.417,10.0,9.9,3.6095,4.0664,18.0943,11-24-21_07.16_BOOST_protocol_HPPC_IN21700_30T_cycle_#1162.mat
BOOST,1162,0.84313,2.52567,0.3266,9,discharge,0,-2.526,0.842,2.0,2.0,3.5137,3.4582,21.9706,11-24-21_07.16_BOOST_protocol_HPPC_IN21700_30T_cycle_#1162.mat
BOOST,1162,0.84313,2.52567,0.3266,9,discharge,0,-2.526,0.842,10.0,9.9,3.5137,3.4411,28.74,11-24-21_07.16_BOOST_protocol_HPPC_IN21700_30T_cycle_#1162.mat
BOOST,1162,0.84313,2.52567,0.3266,9,charge,0,1.261,0.42,2.0,2.0,3.5151,3.5428,21.9667,11-24-21_07.16_BOOST_protocol_HPPC_IN21700_30T_cycle_#1162.mat
BOOST,1162,0.84313,2.52567,0.3266,9,charge,0,1.261,0.42,10.0,9.9,3.5151,3.5497,27.4385,11-24-21_07.16_BOOST_protocol_HPPC_IN21700_30T_cycle_#1162.mat
BOOST,1162,0.84313,2.52567,0.3265,9,discharge,1,-10.102,3.367,2.0,2.0,3.5147,3.2989,21.3621,11-24-21_07.16_BOOST_protocol_HPPC_IN21700_30T_cycle_#1162.mat
BOOST,1162,0.84313,2.52567,0.3265,9,discharge,1,-10.102,3.367,10.0,9.9,3.5147,3.2334,27.846,11-24-21_07.16_BOOST_protocol_HPPC_IN21700_30T_cycle_#1162.mat
BOOST,1162,0.84313,2.52567,0.3267,9,charge,1,5.05,1.683,2.0,2.0,3.5217,3.6232,20.0994,11-24-21_07.16_BOOST_protocol_HPPC_IN21700_30T_cycle_#1162.mat
BOOST,1162,0.84313,2.52567,0.3267,9,charge,1,5.05,1.683,10.0,9.9,3.5217,3.6479,24.9906,11-24-21_07.16_BOOST_protocol_HPPC_IN21700_30T_cycle_#1162.mat
BOOST,1162,0.84313,2.52567,0.3264,9,discharge,2,-20.201,6.734,2.0,2.0,3.5162,3.1093,20.1426,11-24-21_07.16_BOOST_protocol_HPPC_IN21700_30T_cycle_#1162.mat
BOOST,1162,0.84313,2.52567,0.3264,9,discharge,2,-20.201,6.734,10.0,9.9,3.5162,2.958,27.6323,11-24-21_07.16_BOOST_protocol_HPPC_IN21700_30T_cycle_#1162.mat
BOOST,1162,0.84313,2.52567,0.3267,9,charge,2,15.152,5.051,2.0,2.0,3.5286,3.7949,17.5752,11-24-21_07.16_BOOST_protocol_HPPC_IN21700_30T_cycle_#1162.mat
BOOST,1162,0.84313,2.52567,0.3267,9,charge,2,15.152,5.051,10.0,9.9,3.5286,3.8516,21.3173,11-24-21_07.16_BOOST_protocol_HPPC_IN21700_30T_cycle_#1162.mat
BOOST,1162,0.84313,2.52567,0.3264,9,discharge,3,-29.042,9.681,2.0,1.9,3.5177,2.9599,19.2067,11-24-21_07.16_BOOST_protocol_HPPC_IN21700_30T_cycle_#1162.mat
BOOST,1162,0.84313,2.52567,0.3264,9,discharge,3,-29.042,9.681,10.0,9.9,3.5177,2.689,28.5345,11-24-21_07.16_BOOST_protocol_HPPC_IN21700_30T_cycle_#1162.mat
BOOST,1162,0.84313,2.52567,0.3268,9,charge,3,25.252,8.417,2.0,2.0,3.5337,3.9353,15.9037,11-24-21_07.16_BOOST_protocol_HPPC_IN21700_30T_cycle_#1162.mat
BOOST,1162,0.84313,2.52567,0.3268,9,charge,3,25.252,8.417,10.0,9.9,3.5337,4.0139,19.0163,11-24-21_07.16_BOOST_protocol_HPPC_IN21700_30T_cycle_#1162.mat
BOOST,1162,0.84313,2.52567,0.2845,10,discharge,0,-2.526,0.842,2.0,2.0,3.4685,3.4094,23.3957,11-24-21_07.16_BOOST_protocol_HPPC_IN21700_30T_cycle_#1162.mat
BOOST,1162,0.84313,2.52567,0.2845,10,discharge,0,-2.526,0.842,10.0,9.9,3.4685,3.39,31.0756,11-24-21_07.16_BOOST_protocol_HPPC_IN21700_30T_cycle_#1162.mat
BOOST,1162,0.84313,2.52567,0.2845,10,charge,0,1.263,0.421,2.0,2.0,3.4706,3.4986,22.1712,11-24-21_07.16_BOOST_protocol_HPPC_IN21700_30T_cycle_#1162.mat
BOOST,1162,0.84313,2.52567,0.2845,10,charge,0,1.263,0.421,10.0,9.9,3.4706,3.5054,27.5556,11-24-21_07.16_BOOST_protocol_HPPC_IN21700_30T_cycle_#1162.mat
BOOST,1162,0.84313,2.52567,0.2844,10,discharge,1,-10.102,3.367,2.0,2.0,3.4689,3.2381,22.847,11-24-21_07.16_BOOST_protocol_HPPC_IN21700_30T_cycle_#1162.mat
BOOST,1162,0.84313,2.52567,0.2844,10,discharge,1,-10.102,3.367,10.0,9.9,3.4689,3.1491,31.6571,11-24-21_07.16_BOOST_protocol_HPPC_IN21700_30T_cycle_#1162.mat
BOOST,1162,0.84313,2.52567,0.2845,10,charge,1,5.052,1.684,2.0,2.0,3.4761,3.5794,20.449,11-24-21_07.16_BOOST_protocol_HPPC_IN21700_30T_cycle_#1162.mat
BOOST,1162,0.84313,2.52567,0.2845,10,charge,1,5.052,1.684,10.0,9.9,3.4761,3.6027,25.0614,11-24-21_07.16_BOOST_protocol_HPPC_IN21700_30T_cycle_#1162.mat
BOOST,1162,0.84313,2.52567,0.2844,10,discharge,2,-20.202,6.734,2.0,2.0,3.4699,3.0319,21.681,11-24-21_07.16_BOOST_protocol_HPPC_IN21700_30T_cycle_#1162.mat
BOOST,1162,0.84313,2.52567,0.2844,10,discharge,2,-20.202,6.734,10.0,9.9,3.4699,2.7988,33.2195,11-24-21_07.16_BOOST_protocol_HPPC_IN21700_30T_cycle_#1162.mat
BOOST,1162,0.84313,2.52567,0.2846,10,charge,2,15.153,5.051,2.0,1.9,3.4814,3.7465,17.4949,11-24-21_07.16_BOOST_protocol_HPPC_IN21700_30T_cycle_#1162.mat
BOOST,1162,0.84313,2.52567,0.2846,10,charge,2,15.153,5.051,10.0,9.9,3.4814,3.806,21.4215,11-24-21_07.16_BOOST_protocol_HPPC_IN21700_30T_cycle_#1162.mat
BOOST,1162,0.84313,2.52567,0.2843,10,discharge,3,-29.041,9.68,2.0,2.0,3.4706,2.8624,20.9428,11-24-21_07.16_BOOST_protocol_HPPC_IN21700_30T_cycle_#1162.mat
BOOST,1162,0.84313,2.52567,0.2843,10,discharge,3,-29.041,9.68,10.0,9.9,3.4706,2.4998,33.4286,11-24-21_07.16_BOOST_protocol_HPPC_IN21700_30T_cycle_#1162.mat
BOOST,1162,0.84313,2.52567,0.2847,10,charge,3,25.251,8.417,2.0,2.0,3.4867,3.8831,15.6984,11-24-21_07.16_BOOST_protocol_HPPC_IN21700_30T_cycle_#1162.mat
BOOST,1162,0.84313,2.52567,0.2847,10,charge,3,25.251,8.417,10.0,9.9,3.4867,3.9667,19.0091,11-24-21_07.16_BOOST_protocol_HPPC_IN21700_30T_cycle_#1162.mat
BOOST,1162,0.84313,2.52567,0.2424,11,discharge,0,-2.524,0.841,2.0,2.0,3.4278,3.3606,26.6234,11-24-21_07.16_BOOST_protocol_HPPC_IN21700_30T_cycle_#1162.mat
BOOST,1162,0.84313,2.52567,0.2424,11,discharge,0,-2.524,0.841,10.0,9.9,3.4278,3.3333,37.4391,11-24-21_07.16_BOOST_protocol_HPPC_IN21700_30T_cycle_#1162.mat
BOOST,1162,0.84313,2.52567,0.2424,11,charge,0,1.261,0.42,2.0,2.0,3.4309,3.4622,24.8235,11-24-21_07.16_BOOST_protocol_HPPC_IN21700_30T_cycle_#1162.mat
BOOST,1162,0.84313,2.52567,0.2424,11,charge,0,1.261,0.42,10.0,9.9,3.4309,3.4702,31.1682,11-24-21_07.16_BOOST_protocol_HPPC_IN21700_30T_cycle_#1162.mat
BOOST,1162,0.84313,2.52567,0.2423,11,discharge,1,-10.1,3.367,2.0,2.0,3.4284,3.1564,26.9307,11-24-21_07.16_BOOST_protocol_HPPC_IN21700_30T_cycle_#1162.mat
BOOST,1162,0.84313,2.52567,0.2423,11,discharge,1,-10.1,3.367,10.0,9.9,3.4284,2.9935,43.0594,11-24-21_07.16_BOOST_protocol_HPPC_IN21700_30T_cycle_#1162.mat
BOOST,1162,0.84313,2.52567,0.2425,11,charge,1,5.052,1.684,2.0,1.9,3.4393,3.5485,21.6161,11-24-21_07.16_BOOST_protocol_HPPC_IN21700_30T_cycle_#1162.mat
BOOST,1162,0.84313,2.52567,0.2425,11,charge,1,5.052,1.684,10.0,9.9,3.4393,3.5691,25.6938,11-24-21_07.16_BOOST_protocol_HPPC_IN21700_30T_cycle_#1162.mat
BOOST,1162,0.84313,2.52567,0.2423,11,discharge,2,-20.202,6.734,2.0,1.9,3.4304,2.9096,25.7796,11-24-21_07.16_BOOST_protocol_HPPC_IN21700_30T_cycle_#1162.mat
BOOST,1162,0.84313,2.52567,0.2423,11,discharge,2,-20.202,6.734,10.0,9.9,3.4304,2.4998,46.0647,11-24-21_07.16_BOOST_protocol_HPPC_IN21700_30T_cycle_#1162.mat
BOOST,1162,0.84313,2.52567,0.2426,11,charge,2,15.151,5.05,2.0,2.0,3.4466,3.713,17.583,11-24-21_07.16_BOOST_protocol_HPPC_IN21700_30T_cycle_#1162.mat
BOOST,1162,0.84313,2.52567,0.2426,11,charge,2,15.151,5.05,10.0,9.9,3.4466,3.7632,20.8963,11-24-21_07.16_BOOST_protocol_HPPC_IN21700_30T_cycle_#1162.mat
BOOST,1162,0.84313,2.52567,0.2422,11,discharge,3,-26.613,8.871,2.0,2.0,3.4309,2.6857,28.0014,11-24-21_07.16_BOOST_protocol_HPPC_IN21700_30T_cycle_#1162.mat
BOOST,1162,0.84313,2.52567,0.2422,11,discharge,3,-26.613,8.871,10.0,9.9,3.4309,2.4999,34.9829,11-24-21_07.16_BOOST_protocol_HPPC_IN21700_30T_cycle_#1162.mat
BOOST,1162,0.84313,2.52567,0.2426,11,charge,3,25.251,8.417,2.0,2.0,3.4492,3.8496,15.8568,11-24-21_07.16_BOOST_protocol_HPPC_IN21700_30T_cycle_#1162.mat
BOOST,1162,0.84313,2.52567,0.2426,11,charge,3,25.251,8.417,10.0,9.9,3.4492,3.9296,19.025,11-24-21_07.16_BOOST_protocol_HPPC_IN21700_30T_cycle_#1162.mat
BOOST,1162,0.84313,2.52567,0.2003,12,discharge,0,-2.526,0.842,2.0,2.0,3.3824,3.3008,32.304,11-24-21_07.16_BOOST_protocol_HPPC_IN21700_30T_cycle_#1162.mat
BOOST,1162,0.84313,2.52567,0.2003,12,discharge,0,-2.526,0.842,10.0,9.9,3.3824,3.2503,52.2961,11-24-21_07.16_BOOST_protocol_HPPC_IN21700_30T_cycle_#1162.mat
BOOST,1162,0.84313,2.52567,0.2003,12,charge,0,1.261,0.42,2.0,2.0,3.3869,3.4224,28.1612,11-24-21_07.16_BOOST_protocol_HPPC_IN21700_30T_cycle_#1162.mat
BOOST,1162,0.84313,2.52567,0.2003,12,charge,0,1.261,0.42,10.0,9.9,3.3869,3.4351,38.2358,11-24-21_07.16_BOOST_protocol_HPPC_IN21700_30T_cycle_#1162.mat
BOOST,1162,0.84313,2.52567,0.2003,12,discharge,1,-10.101,3.367,2.0,2.0,3.3839,3.042,33.8481,11-24-21_07.16_BOOST_protocol_HPPC_IN21700_30T_cycle_#1162.mat
BOOST,1162,0.84313,2.52567,0.2003,12,discharge,1,-10.101,3.367,10.0,9.9,3.3839,2.7235,65.3797,11-24-21_07.16_BOOST_protocol_HPPC_IN21700_30T_cycle_#1162.mat
BOOST,1162,0.84313,2.52567,0.2004,12,charge,1,5.051,1.684,2.0,2.0,3.4004,3.5179,23.2609,11-24-21_07.16_BOOST_protocol_HPPC_IN21700_30T_cycle_#1162.mat
BOOST,1162,0.84313,2.52567,0.2004,12,charge,1,5.051,1.684,10.0,9.9,3.4004,3.5443,28.4872,11-24-21_07.16_BOOST_protocol_HPPC_IN21700_30T_cycle_#1162.mat
BOOST,1162,0.84313,2.52567,0.2002,12,discharge,2,-17.976,5.992,2.0,2.0,3.3873,2.7111,37.6168,11-24-21_07.16_BOOST_protocol_HPPC_IN21700_30T_cycle_#1162.mat
BOOST,1162,0.84313,2.52567,0.2002,12,discharge,2,-17.976,5.992,10.0,9.9,3.3873,2.4999,49.3658,11-24-21_07.16_BOOST_protocol_HPPC_IN21700_30T_cycle_#1162.mat
BOOST,1162,0.84313,2.52567,0.2005,12,charge,2,15.151,5.05,2.0,2.0,3.4097,3.6861,18.243,11-24-21_07.16_BOOST_protocol_HPPC_IN21700_30T_cycle_#1162.mat
BOOST,1162,0.84313,2.52567,0.2005,12,charge,2,15.151,5.05,10.0,9.9,3.4097,3.731,21.2065,11-24-21_07.16_BOOST_protocol_HPPC_IN21700_30T_cycle_#1162.mat
BOOST,1162,0.84313,2.52567,0.2001,12,discharge,3,-16.721,5.574,2.0,2.0,3.3886,2.499,53.2026,11-24-21_07.16_BOOST_protocol_HPPC_IN21700_30T_cycle_#1162.mat
BOOST,1162,0.84313,2.52567,0.2001,12,discharge,3,-16.721,5.574,10.0,9.9,3.3886,2.4999,53.1487,11-24-21_07.16_BOOST_protocol_HPPC_IN21700_30T_cycle_#1162.mat
BOOST,1162,0.84313,2.52567,0.2006,12,charge,3,25.252,8.417,2.0,2.0,3.4118,3.8209,16.2007,11-24-21_07.16_BOOST_protocol_HPPC_IN21700_30T_cycle_#1162.mat
BOOST,1162,0.84313,2.52567,0.2006,12,charge,3,25.252,8.417,10.0,9.9,3.4118,3.8916,19.0005,11-24-21_07.16_BOOST_protocol_HPPC_IN21700_30T_cycle_#1162.mat
BOOST,1200,0.83719,2.50788,1.0,0,discharge,0,-2.508,0.836,2.0,1.9,4.1214,4.0506,28.2319,11-30-21_12.39_BOOST_protocol_HPPC_IN21700_30T_cycle_#1200.mat
BOOST,1200,0.83719,2.50788,1.0,0,discharge,0,-2.508,0.836,10.0,9.7,4.1214,4.0282,37.164,11-30-21_12.39_BOOST_protocol_HPPC_IN21700_30T_cycle_#1200.mat
BOOST,1200,0.83719,2.50788,1.0,0,charge,0,1.255,0.418,2.0,1.9,4.1366,4.1796,34.2657,11-30-21_12.39_BOOST_protocol_HPPC_IN21700_30T_cycle_#1200.mat
BOOST,1200,0.83719,2.50788,1.0,0,charge,0,1.255,0.418,10.0,9.9,4.1366,4.1971,48.211,11-30-21_12.39_BOOST_protocol_HPPC_IN21700_30T_cycle_#1200.mat
BOOST,1200,0.83719,2.50788,0.9999,0,discharge,1,-10.029,3.343,2.0,2.0,4.1308,3.8555,27.4504,11-30-21_12.39_BOOST_protocol_HPPC_IN21700_30T_cycle_#1200.mat
BOOST,1200,0.83719,2.50788,0.9999,0,discharge,1,-10.029,3.343,10.0,9.9,4.1308,3.8195,31.04,11-30-21_12.39_BOOST_protocol_HPPC_IN21700_30T_cycle_#1200.mat
BOOST,1200,0.83719,2.50788,1.0,0,charge,1,1.455,0.485,2.0,2.0,4.141,4.2,40.5512,11-30-21_12.39_BOOST_protocol_HPPC_IN21700_30T_cycle_#1200.mat
BOOST,1200,0.83719,2.50788,1.0,0,charge,1,1.455,0.485,10.0,9.9,4.141,4.2,40.5512,11-30-21_12.39_BOOST_protocol_HPPC_IN21700_30T_cycle_#1200.mat
BOOST,1200,0.83719,2.50788,0.9998,0,discharge,2,-20.058,6.686,2.0,2.0,4.1294,3.6664,23.0831,11-30-21_12.39_BOOST_protocol_HPPC_IN21700_30T_cycle_#1200.mat
BOOST,1200,0.83719,2.50788,0.9998,0,discharge,2,-20.058,6.686,10.0,9.9,4.1294,3.6141,25.6905,11-30-21_12.39_BOOST_protocol_HPPC_IN21700_30T_cycle_#1200.mat
BOOST,1200,0.83719,2.50788,1.0,0,charge,2,1.35,0.45,2.0,1.9,4.1468,4.2,39.4103,11-30-21_12.39_BOOST_protocol_HPPC_IN21700_30T_cycle_#1200.mat
BOOST,1200,0.83719,2.50788,1.0,0,charge,2,1.35,0.45,10.0,9.9,4.1468,4.2,39.4103,11-30-21_12.39_BOOST_protocol_HPPC_IN21700_30T_cycle_#1200.mat
BOOST,1200,0.83719,2.50788,0.9998,0,discharge,3,-28.836,9.612,2.0,2.0,4.1287,3.5254,20.9218,11-30-21_12.39_BOOST_protocol_HPPC_IN21700_30T_cycle_#1200.mat
BOOST,1200,0.83719,2.50788,0.9998,0,discharge,3,-28.836,9.612,10.0,9.9,4.1287,3.4529,23.436,11-30-21_12.39_BOOST_protocol_HPPC_IN21700_30T_cycle_#1200.mat
BOOST,1200,0.83719,2.50788,1.0,0,charge,3,1.263,0.421,2.0,1.9,4.1507,4.2002,39.1893,11-30-21_12.39_BOOST_protocol_HPPC_IN21700_30T_cycle_#1200.mat
BOOST,1200,0.83719,2.50788,1.0,0,charge,3,1.263,0.421,10.0,9.9,4.1507,4.2,39.031,11-30-21_12.39_BOOST_protocol_HPPC_IN21700_30T_cycle_#1200.mat
BOOST,1200,0.83719,2.50788,0.9582,1,discharge,0,-2.508,0.836,2.0,1.9,4.0864,4.0178,27.3536,11-30-21_12.39_BOOST_protocol_HPPC_IN21700_30T_cycle_#1200.mat
BOOST,1200,0.83719,2.50788,0.9582,1,discharge,0,-2.508,0.836,10.0,9.9,4.0864,4.0036,33.0157,11-30-21_12.39_BOOST_protocol_HPPC_IN21700_30T_cycle_#1200.mat
BOOST,1200,0.83719,2.50788,0.9582,1,charge,0,1.255,0.418,2.0,2.0,4.0883,4.1229,27.5741,11-30-21_12.39_BOOST_protocol_HPPC_IN21700_30T_cycle_#1200.mat
BOOST,1200,0.83719,2.50788,0.9582,1,charge,0,1.255,0.418,10.0,9.9,4.0883,4.1309,33.9496,11-30-21_12.39_BOOST_protocol_HPPC_IN21700_30T_cycle_#1200.mat
BOOST,1200,0.83719,2.50788,0.9581,1,discharge,1,-10.029,3.343,2.0,2.0,4.087,3.8437,24.2596,11-30-21_12.39_BOOST_protocol_HPPC_IN21700_30T_cycle_#1200.mat
BOOST,1200,0.83719,2.50788,0.9581,1,discharge,1,-10.029,3.343,10.0,9.9,4.087,3.8071,27.9091,11-30-21_12.39_BOOST_protocol_HPPC_IN21700_30T_cycle_#1200.mat
BOOST,1200,0.83719,2.50788,0.9583,1,charge,1,3.619,1.206,2.0,2.0,4.0919,4.2,29.8701,11-30-21_12.39_BOOST_protocol_HPPC_IN21700_30T_cycle_#1200.mat
BOOST,1200,0.83719,2.50788,0.9583,1,charge,1,3.619,1.206,10.0,9.9,4.0919,4.1999,29.8425,11-30-21_12.39_BOOST_protocol_HPPC_IN21700_30T_cycle_#1200.mat
BOOST,1200,0.83719,2.50788,0.958,1,discharge,2,-20.058,6.686,2.0,2.0,4.0874,3.6642,21.0988,11-30-21_12.39_BOOST_protocol_HPPC_IN21700_30T_cycle_#1200.mat
BOOST,1200,0.83719,2.50788,0.958,1,discharge,2,-20.058,6.686,10.0,9.9,4.0874,3.6017,24.2148,11-30-21_12.39_BOOST_protocol_HPPC_IN21700_30T_cycle_#1200.mat
BOOST,1200,0.83719,2.50788,0.9583,1,charge,2,3.519,1.173,2.0,2.0,4.096,4.1999,29.5284,11-30-21_12.39_BOOST_protocol_HPPC_IN21700_30T_cycle_#1200.mat
BOOST,1200,0.83719,2.50788,0.9583,1,charge,2,3.519,1.173,10.0,9.9,4.096,4.1999,29.5284,11-30-21_12.39_BOOST_protocol_HPPC_IN21700_30T_cycle_#1200.mat
BOOST,1200,0.83719,2.50788,0.958,1,discharge,3,-28.837,9.612,2.0,1.9,4.0886,3.5302,19.364,11-30-21_12.39_BOOST_protocol_HPPC_IN21700_30T_cycle_#1200.mat
BOOST,1200,0.83719,2.50788,0.958,1,discharge,3,-28.837,9.612,10.0,9.9,4.0886,3.4404,22.4781,11-30-21_12.39_BOOST_protocol_HPPC_IN21700_30T_cycle_#1200.mat
BOOST,1200,0.83719,2.50788,0.9583,1,charge,3,3.352,1.117,2.0,2.0,4.099,4.2,30.1313,11-30-21_12.39_BOOST_protocol_HPPC_IN21700_30T_cycle_#1200.mat
BOOST,1200,0.83719,2.50788,0.9583,1,charge,3,3.352,1.117,10.0,9.9,4.099,4.1999,30.1014,11-30-21_12.39_BOOST_protocol_HPPC_IN21700_30T_cycle_#1200.mat
BOOST,1200,0.83719,2.50788,0.9164,2,discharge,0,-2.508,0.836,2.0,2.0,4.0725,4.0087,25.4366,11-30-21_12.39_BOOST_protocol_HPPC_IN21700_30T_cycle_#1200.mat
BOOST,1200,0.83719,2.50788,0.9164,2,discharge,0,-2.508,0.836,10.0,9.9,4.0725,3.9923,31.9751,11-30-21_12.39_BOOST_protocol_HPPC_IN21700_30T_cycle_#1200.mat
BOOST,1200,0.83719,2.50788,0.9164,2,charge,0,1.254,0.418,2.0,2.0,4.0754,4.1072,25.3508,11-30-21_12.39_BOOST_protocol_HPPC_IN21700_30T_cycle_#1200.mat
BOOST,1200,0.83719,2.50788,0.9164,2,charge,0,1.254,0.418,10.0,9.9,4.0754,4.1138,30.6122,11-30-21_12.39_BOOST_protocol_HPPC_IN21700_30T_cycle_#1200.mat
BOOST,1200,0.83719,2.50788,0.9163,2,discharge,1,-10.029,3.343,2.0,2.0,4.0737,3.8359,23.7112,11-30-21_12.39_BOOST_protocol_HPPC_IN21700_30T_cycle_#1200.mat
BOOST,1200,0.83719,2.50788,0.9163,2,discharge,1,-10.029,3.343,10.0,9.9,4.0737,3.7859,28.6968,11-30-21_12.39_BOOST_protocol_HPPC_IN21700_30T_cycle_#1200.mat
BOOST,1200,0.83719,2.50788,0.9165,2,charge,1,4.507,1.502,2.0,1.9,4.0787,4.2001,26.9377,11-30-21_12.39_BOOST_protocol_HPPC_IN21700_30T_cycle_#1200.mat
BOOST,1200,0.83719,2.50788,0.9165,2,charge,1,4.507,1.502,10.0,9.9,4.0787,4.2001,26.9377,11-30-21_12.39_BOOST_protocol_HPPC_IN21700_30T_cycle_#1200.mat
BOOST,1200,0.83719,2.50788,0.9163,2,discharge,2,-20.058,6.686,2.0,1.9,4.0743,3.6549,20.9094,11-30-21_12.39_BOOST_protocol_HPPC_IN21700_30T_cycle_#1200.mat
BOOST,1200,0.83719,2.50788,0.9163,2,discharge,2,-20.058,6.686,10.0,9.9,4.0743,3.5726,25.0125,11-30-21_12.39_BOOST_protocol_HPPC_IN21700_30T_cycle_#1200.mat
BOOST,1200,0.83719,2.50788,0.9165,2,charge,2,4.508,1.503,2.0,1.9,4.0815,4.2,26.2843,11-30-21_12.39_BOOST_protocol_HPPC_IN21700_30T_cycle_#1200.mat
BOOST,1200,0.83719,2.50788,0.9165,2,charge,2,4.508,1.503,10.0,9.9,4.0815,4.1999,26.2621,11-30-21_12.39_BOOST_protocol_HPPC_IN21700_30T_cycle_#1200.mat
BOOST,1200,0.83719,2.50788,0.9162,2,discharge,3,-28.835,9.612,2.0,2.0,4.0755,3.519,19.2995,11-30-21_12.39_BOOST_protocol_HPPC_IN21700_30T_cycle_#1200.mat
BOOST,1200,0.83719,2.50788,0.9162,2,discharge,3,-28.835,9.612,10.0,9.9,4.0755,3.4125,22.9929,11-30-21_12.39_BOOST_protocol_HPPC_IN21700_30T_cycle_#1200.mat
BOOST,1200,0.83719,2.50788,0.9165,2,charge,3,4.428,1.476,2.0,2.0,4.0839,4.1999,26.1993,11-30-21_12.39_BOOST_protocol_HPPC_IN21700_30T_cycle_#1200.mat
BOOST,1200,0.83719,2.50788,0.9165,2,charge,3,4.428,1.476,10.0,9.9,4.0839,4.1999,26.1993,11-30-21_12.39_BOOST_protocol_HPPC_IN21700_30T_cycle_#1200.mat
BOOST,1200,0.83719,2.50788,0.8328,3,discharge,0,-2.508,0.836,2.0,2.0,3.9878,3.9312,22.5687,11-30-21_12.39_BOOST_protocol_HPPC_IN21700_30T_cycle_#1200.mat
BOOST,1200,0.83719,2.50788,0.8328,3,discharge,0,-2.508,0.836,10.0,9.9,3.9878,3.9114,30.4637,11-30-21_12.39_BOOST_protocol_HPPC_IN21700_30T_cycle_#1200.mat
BOOST,1200,0.83719,2.50788,0.8329,3,charge,0,1.253,0.418,2.0,2.0,3.9909,4.0183,21.871,11-30-21_12.39_BOOST_protocol_HPPC_IN21700_30T_cycle_#1200.mat
BOOST,1200,0.83719,2.50788,0.8329,3,charge,0,1.253,0.418,10.0,9.9,3.9909,4.0268,28.6558,11-30-21_12.39_BOOST_protocol_HPPC_IN21700_30T_cycle_#1200.mat
BOOST,1200,0.83719,2.50788,0.8327,3,discharge,1,-10.029,3.343,2.0,1.9,3.9892,3.7763,21.2284,11-30-21_12.39_BOOST_protocol_HPPC_IN21700_30T_cycle_#1200.mat
BOOST,1200,0.83719,2.50788,0.8327,3,discharge,1,-10.029,3.343,10.0,9.9,3.9892,3.72,26.8422,11-30-21_12.39_BOOST_protocol_HPPC_IN21700_30T_cycle_#1200.mat
BOOST,1200,0.83719,2.50788,0.8329,3,charge,1,5.016,1.672,2.0,2.0,3.9968,4.102,20.9746,11-30-21_12.39_BOOST_protocol_HPPC_IN21700_30T_cycle_#1200.mat
BOOST,1200,0.83719,2.50788,0.8329,3,charge,1,5.016,1.672,10.0,9.9,3.9968,4.1309,26.7366,11-30-21_12.39_BOOST_protocol_HPPC_IN21700_30T_cycle_#1200.mat
BOOST,1200,0.83719,2.50788,0.8327,3,discharge,2,-20.06,6.687,2.0,1.9,3.9899,3.6026,19.3071,11-30-21_12.39_BOOST_protocol_HPPC_IN21700_30T_cycle_#1200.mat
BOOST,1200,0.83719,2.50788,0.8327,3,discharge,2,-20.06,6.687,10.0,9.9,3.9899,3.5179,23.5294,11-30-21_12.39_BOOST_protocol_HPPC_IN21700_30T_cycle_#1200.mat
BOOST,1200,0.83719,2.50788,0.8329,3,charge,2,9.091,3.03,2.0,2.0,4.0022,4.2001,21.7688,11-30-21_12.39_BOOST_protocol_HPPC_IN21700_30T_cycle_#1200.mat
BOOST,1200,0.83719,2.50788,0.8329,3,charge,2,9.091,3.03,10.0,9.9,4.0022,4.2,21.7578,11-30-21_12.39_BOOST_protocol_HPPC_IN21700_30T_cycle_#1200.mat
BOOST,1200,0.83719,2.50788,0.8326,3,discharge,3,-28.835,9.612,2.0,2.0,3.9922,3.4662,18.2417,11-30-21_12.39_BOOST_protocol_HPPC_IN21700_30T_cycle_#1200.mat
BOOST,1200,0.83719,2.50788,0.8326,3,discharge,3,-28.835,9.612,10.0,9.9,3.9922,3.3577,22.0045,11-30-21_12.39_BOOST_protocol_HPPC_IN21700_30T_cycle_#1200.mat
BOOST,1200,0.83719,2.50788,0.833,3,charge,3,9.036,3.012,2.0,2.0,4.006,4.2001,21.4807,11-30-21_12.39_BOOST_protocol_HPPC_IN21700_30T_cycle_#1200.mat
BOOST,1200,0.83719,2.50788,0.833,3,charge,3,9.036,3.012,10.0,9.9,4.006,4.2,21.4697,11-30-21_12.39_BOOST_protocol_HPPC_IN21700_30T_cycle_#1200.mat
BOOST,1200,0.83719,2.50788,0.7492,4,discharge,0,-2.506,0.835,2.0,2.0,3.9035,3.8525,20.3536,11-30-21_12.39_BOOST_protocol_HPPC_IN21700_30T_cycle_#1200.mat
BOOST,1200,0.83719,2.50788,0.7492,4,discharge,0,-2.506,0.835,10.0,9.9,3.9035,3.8358,27.0184,11-30-21_12.39_BOOST_protocol_HPPC_IN21700_30T_cycle_#1200.mat
BOOST,1200,0.83719,2.50788,0.7492,4,charge,0,1.255,0.418,2.0,2.0,3.9059,3.9309,19.9235,11-30-21_12.39_BOOST_protocol_HPPC_IN21700_30T_cycle_#1200.mat
BOOST,1200,0.83719,2.50788,0.7492,4,charge,0,1.255,0.418,10.0,9.9,3.9059,3.9379,25.5021,11-30-21_12.39_BOOST_protocol_HPPC_IN21700_30T_cycle_#1200.mat
BOOST,1200,0.83719,2.50788,0.7492,4,discharge,1,-10.029,3.343,2.0,2.0,3.9041,3.7096,19.3938,11-30-21_12.39_BOOST_protocol_HPPC_IN21700_30T_cycle_#1200.mat
BOOST,1200,0.83719,2.50788,0.7492,4,discharge,1,-10.029,3.343,10.0,9.9,3.9041,3.661,24.2397,11-30-21_12.39_BOOST_protocol_HPPC_IN21700_30T_cycle_#1200.mat
BOOST,1200,0.83719,2.50788,0.7493,4,charge,1,5.016,1.672,2.0,2.0,3.9105,4.0063,19.1,11-30-21_12.39_BOOST_protocol_HPPC_IN21700_30T_cycle_#1200.mat
BOOST,1200,0.83719,2.50788,0.7493,4,charge,1,5.016,1.672,10.0,9.9,3.9105,4.0295,23.7255,11-30-21_12.39_BOOST_protocol_HPPC_IN21700_30T_cycle_#1200.mat
BOOST,1200,0.83719,2.50788,0.7491,4,discharge,2,-20.06,6.687,2.0,2.0,3.9039,3.5409,18.0957,11-30-21_12.39_BOOST_protocol_HPPC_IN21700_30T_cycle_#1200.mat
BOOST,1200,0.83719,2.50788,0.7491,4,discharge,2,-20.06,6.687,10.0,9.9,3.9039,3.4611,22.0738,11-30-21_12.39_BOOST_protocol_HPPC_IN21700_30T_cycle_#1200.mat
BOOST,1200,0.83719,2.50788,0.7494,4,charge,2,14.996,4.999,2.0,2.0,3.915,4.1759,17.398,11-30-21_12.39_BOOST_protocol_HPPC_IN21700_30T_cycle_#1200.mat
BOOST,1200,0.83719,2.50788,0.7494,4,charge,2,14.996,4.999,10.0,9.9,3.915,4.2001,19.0117,11-30-21_12.39_BOOST_protocol_HPPC_IN21700_30T_cycle_#1200.mat
BOOST,1200,0.83719,2.50788,0.749,4,discharge,3,-28.835,9.612,2.0,2.0,3.9054,3.4034,17.4094,11-30-21_12.39_BOOST_protocol_HPPC_IN21700_30T_cycle_#1200.mat
BOOST,1200,0.83719,2.50788,0.749,4,discharge,3,-28.835,9.612,10.0,9.9,3.9054,3.2938,21.2103,11-30-21_12.39_BOOST_protocol_HPPC_IN21700_30T_cycle_#1200.mat
BOOST,1200,0.83719,2.50788,0.7494,4,charge,3,15.018,5.006,2.0,2.0,3.9182,4.2001,18.7708,11-30-21_12.39_BOOST_protocol_HPPC_IN21700_30T_cycle_#1200.mat
BOOST,1200,0.83719,2.50788,0.7494,4,charge,3,15.018,5.006,10.0,9.9,3.9182,4.2,18.7641,11-30-21_12.39_BOOST_protocol_HPPC_IN21700_30T_cycle_#1200.mat
BOOST,1200,0.83719,2.50788,0.6657,5,discharge,0,-2.508,0.836,2.0,1.9,3.8156,3.7673,19.2584,11-30-21_12.39_BOOST_protocol_HPPC_IN21700_30T_cycle_#1200.mat
BOOST,1200,0.83719,2.50788,0.6657,5,discharge,0,-2.508,0.836,10.0,9.9,3.8156,3.7522,25.2791,11-30-21_12.39_BOOST_protocol_HPPC_IN21700_30T_cycle_#1200.mat
