Repository: KikETs/ECM_HYBRID_BMS_JOINT

## Results

| Arm | Model | Size | Protocol | Result | Worst cell |
|---|---|---|---|---|---|
| SOP | 2RC table + trim (A8) | 4 effective coefficients, 2 EW states | leave-one-cell-out | usable current 69.6 % discharge, 59.5 % charge (τ = 10 s) | 59.9 % / 53.5 % (BOOST_REST) |
| SOH | dQ/dV ridge | 65 coefficients | leave-one-cell-out | RMSE 0.0094, bias −0.0005 | 0.0130 (BOOST_REST) |
| SOC | 2RC EKF, low-current gate | 3 states | leave-one-cell-out | **2.34 %p** over six sensor disturbances on estimated SOH (2.325 on true SOH), per cell 2.00–2.75 | 4.60 %p (BOOST_NEGPULSE_1S, current offset −0.10 A) |

The SOH arm was a 10,945-parameter CNN until the second audit round. Nested

File: analysis/uypydj_ecm.csv (part 63 of 80)
cell,cycle,SOH,CAP_Ah,SOC,direction,rate_rank,I_A,V_pre_V,rest_before_s,n_points,R0_mOhm,R1_mOhm,tau1_s,R2_mOhm,tau2_s,fit_rmse_mV
BOOST_NEGPULSE_1S,1468,0.77231,2.29717,0.463,charge,1,4.589,3.5818,160.1,101,12.0272,13.7553,0.2881,12.9596,6.7625,0.4837
BOOST_NEGPULSE_1S,1468,0.77231,2.29717,0.4629,discharge,2,-18.351,3.5744,680.3,101,12.0918,10.372,0.2307,15.0743,7.6918,2.107
BOOST_NEGPULSE_1S,1468,0.77231,2.29717,0.4631,charge,2,13.762,3.5911,280.5,101,11.7243,9.4642,0.1882,8.3642,5.7061,0.9396
BOOST_NEGPULSE_1S,1468,0.77231,2.29717,0.4628,discharge,3,-26.381,3.5767,800.4,101,12.0308,8.7042,0.2156,17.2943,9.6544,2.785
BOOST_NEGPULSE_1S,1468,0.77231,2.29717,0.4632,charge,3,22.94,3.5993,384.4,101,11.4162,7.1695,0.1517,6.426,5.1697,1.2644
BOOST_NEGPULSE_1S,1468,0.77231,2.29717,0.3865,discharge,0,-2.292,3.4924,5613.4,100,12.4407,18.377,0.4107,22.7581,6.8816,0.3392
BOOST_NEGPULSE_1S,1468,0.77231,2.29717,0.3866,charge,0,1.148,3.4947,70.2,101,12.7677,18.1823,0.3896,15.8467,6.0659,0.1741
BOOST_NEGPULSE_1S,1468,0.77231,2.29717,0.3865,discharge,1,-9.177,3.4942,635.4,101,12.3744,15.4009,0.3376,22.6741,8.4239,1.3032
BOOST_NEGPULSE_1S,1468,0.77231,2.29717,0.3866,charge,1,4.587,3.5036,160.3,101,11.9835,15.4396,0.3143,13.1357,6.9439,0.4746
BOOST_NEGPULSE_1S,1468,0.77231,2.29717,0.3864,discharge,2,-18.351,3.4958,680.3,101,12.1065,12.1215,0.2785,25.9908,10.6216,2.4581
BOOST_NEGPULSE_1S,1468,0.77231,2.29717,0.3867,charge,2,13.764,3.5137,279.6,101,11.7562,9.944,0.1974,9.2669,6.4862,1.0623
BOOST_NEGPULSE_1S,1468,0.77231,2.29717,0.3867,charge,3,22.94,3.5224,383.4,101,11.5707,7.1613,0.1591,7.3339,5.8811,1.3078
BOOST_NEGPULSE_1S,1468,0.77231,2.29717,0.3483,discharge,0,-2.294,3.4572,5070.5,101,12.5196,19.9083,0.4451,28.3395,7.54,0.3901
BOOST_NEGPULSE_1S,1468,0.77231,2.29717,0.3483,charge,0,1.147,3.4604,70.3,101,12.2507,19.3153,0.4148,15.8405,5.4134,0.1826
BOOST_NEGPULSE_1S,1468,0.77231,2.29717,0.3482,discharge,1,-9.178,3.4581,635.4,101,12.5692,16.2148,0.3559,32.0237,9.4424,1.4292
BOOST_NEGPULSE_1S,1468,0.77231,2.29717,0.3484,charge,1,4.589,3.4686,160.3,101,12.0924,15.918,0.32,11.1825,6.2577,0.5114
BOOST_NEGPULSE_1S,1468,0.77231,2.29717,0.3482,discharge,2,-18.351,3.4589,680.4,100,12.4023,12.5888,0.2965,38.3136,11.9784,2.8559
BOOST_NEGPULSE_1S,1468,0.77231,2.29717,0.3484,charge,2,13.764,3.4782,279.8,101,11.8098,9.9433,0.2023,9.1264,7.3367,0.9425
BOOST_NEGPULSE_1S,1468,0.77231,2.29717,0.3485,charge,3,22.94,3.4841,354.2,101,11.5946,7.1681,0.1533,7.5954,6.4924,1.2943
BOOST_NEGPULSE_1S,1468,0.77231,2.29717,0.3101,discharge,0,-2.292,3.424,5071.3,101,12.8111,22.2425,0.5084,42.399,8.6717,0.4445
BOOST_NEGPULSE_1S,1468,0.77231,2.29717,0.3101,charge,0,1.148,3.4286,70.3,100,12.543,20.7316,0.443,20.261,5.4616,0.2081
BOOST_NEGPULSE_1S,1468,0.77231,2.29717,0.31,discharge,1,-9.175,3.4249,635.4,101,12.7579,17.7943,0.4093,46.6394,9.2603,1.7633
BOOST_NEGPULSE_1S,1468,0.77231,2.29717,0.3101,charge,1,4.589,3.4408,160.3,100,12.2066,16.6309,0.3342,10.353,5.2072,0.4559
BOOST_NEGPULSE_1S,1468,0.77231,2.29717,0.3102,charge,2,13.764,3.4522,268.2,101,11.8027,10.0977,0.2047,7.9282,6.993,1.0363
BOOST_NEGPULSE_1S,1468,0.77231,2.29717,0.3103,charge,3,22.94,3.4549,298.5,101,11.5785,7.4555,0.1613,7.0957,6.934,1.1828
BOOST_NEGPULSE_1S,1468,0.77231,2.29717,0.2719,discharge,0,-2.293,3.3778,5072.0,101,12.9904,24.1399,0.5726,67.6214,10.2149,0.525
BOOST_NEGPULSE_1S,1468,0.77231,2.29717,0.2719,charge,0,1.148,3.3838,70.2,101,12.6563,22.9451,0.4949,29.982,7.1233,0.2139
BOOST_NEGPULSE_1S,1468,0.77231,2.29717,0.2718,discharge,1,-9.175,3.3803,635.3,101,12.7675,19.942,0.4802,75.3932,11.4041,2.0662
BOOST_NEGPULSE_1S,1468,0.77231,2.29717,0.2719,charge,1,4.588,3.4034,160.2,101,12.3752,16.4445,0.3371,14.4198,5.0223,0.5019
BOOST_NEGPULSE_1S,1468,0.77231,2.29717,0.272,charge,2,13.764,3.4173,225.1,101,11.9231,10.6442,0.218,7.5429,5.5113,1.3281
BOOST_NEGPULSE_1S,1468,0.77231,2.29717,0.2721,charge,3,22.939,3.421,236.4,101,11.6803,7.9349,0.1685,6.5209,6.0626,1.6016
BOOST_NEGPULSE_1S,1506,0.7708,2.29266,1.0,discharge,0,-2.294,4.0991,99999.0,99,3.9808,38.5202,0.6895,21.448,4.1554,0.2821
BOOST_NEGPULSE_1S,1506,0.7708,2.29266,1.0,charge,0,1.145,4.1155,69.4,99,11.4446,15.8913,0.3149,47.6001,2.0066,0.6267
BOOST_NEGPULSE_1S,1506,0.7708,2.29266,0.9999,discharge,1,-9.168,4.1082,634.8,101,12.3107,23.8352,0.382,9.7382,4.4059,1.0312
BOOST_NEGPULSE_1S,1506,0.7708,2.29266,1.0,charge,1,1.401,4.1229,160.6,64,39.3349,15.8081,0.05,0.01,2999.986,0.972
BOOST_NEGPULSE_1S,1506,0.7708,2.29266,0.9999,discharge,2,-18.337,4.1071,638.9,101,12.2629,16.7254,0.2711,8.6713,5.3672,1.8748
BOOST_NEGPULSE_1S,1506,0.7708,2.29266,0.9999,charge,2,1.712,4.1319,278.9,49,39.8733,0.01,0.05,0.01,2999.9631,0.7966
BOOST_NEGPULSE_1S,1506,0.7708,2.29266,0.9996,discharge,3,-26.357,4.107,638.8,101,12.2758,13.3426,0.2275,8.5539,5.4881,2.2638
BOOST_NEGPULSE_1S,1506,0.7708,2.29266,0.9977,charge,3,1.692,4.1322,354.6,51,40.1583,0.01,0.05,0.01,2999.9875,0.7596
BOOST_NEGPULSE_1S,1506,0.7708,2.29266,0.9594,discharge,0,-2.294,4.0743,4787.6,101,12.5589,26.1992,0.4953,22.1155,5.858,0.3696
BOOST_NEGPULSE_1S,1506,0.7708,2.29266,0.9594,charge,0,1.145,4.0779,70.4,100,12.2941,26.7963,0.5125,20.8767,4.9399,0.1951
BOOST_NEGPULSE_1S,1506,0.7708,2.29266,0.9594,discharge,1,-9.169,4.0748,635.4,101,12.3773,19.3501,0.3314,13.326,5.4259,1.0005
BOOST_NEGPULSE_1S,1506,0.7708,2.29266,0.9595,charge,1,2.321,4.0826,160.2,101,22.5573,28.0623,0.1316,0.01,3000.0,0.9876
BOOST_NEGPULSE_1S,1506,0.7708,2.29266,0.9593,discharge,2,-18.334,4.0761,651.5,101,12.2434,14.1811,0.2431,10.6496,5.4084,1.865
BOOST_NEGPULSE_1S,1506,0.7708,2.29266,0.9595,charge,2,2.2,4.0879,280.2,101,50.9989,0.01,0.05,0.01,3000.0,0.8441
BOOST_NEGPULSE_1S,1506,0.7708,2.29266,0.9592,discharge,3,-26.357,4.0782,649.8,101,12.1799,11.688,0.2088,9.9484,5.6041,2.4134
BOOST_NEGPULSE_1S,1506,0.7708,2.29266,0.9595,charge,3,2.031,4.0933,385.9,100,52.5968,0.01,0.05,0.01,3000.0,0.8223
BOOST_NEGPULSE_1S,1506,0.7708,2.29266,0.9212,discharge,0,-2.294,4.0422,4797.3,101,12.3725,22.1702,0.4401,25.9325,6.7293,0.3637
BOOST_NEGPULSE_1S,1506,0.7708,2.29266,0.9212,charge,0,1.146,4.047,70.3,101,12.186,22.2715,0.4377,23.0632,6.0159,0.1856
BOOST_NEGPULSE_1S,1506,0.7708,2.29266,0.9212,discharge,1,-9.166,4.0437,635.4,101,12.1706,17.2328,0.3112,14.3919,5.2037,0.9994
BOOST_NEGPULSE_1S,1506,0.7708,2.29266,0.9213,charge,1,3.384,4.0565,160.5,101,15.3311,27.1244,0.2659,0.01,3000.0,0.8851
BOOST_NEGPULSE_1S,1506,0.7708,2.29266,0.9211,discharge,2,-18.335,4.0458,664.8,100,12.2538,12.8275,0.238,11.0397,5.1519,2.0123
BOOST_NEGPULSE_1S,1506,0.7708,2.29266,0.9213,charge,2,3.277,4.0648,280.6,101,41.2957,0.01,0.05,0.01,2999.9995,0.9532
BOOST_NEGPULSE_1S,1506,0.7708,2.29266,0.921,discharge,3,-26.358,4.0492,663.8,101,12.0937,10.7168,0.2051,10.3698,5.457,2.6493
BOOST_NEGPULSE_1S,1506,0.7708,2.29266,0.9213,charge,3,3.135,4.07,385.1,101,41.5089,0.01,0.05,0.01,2999.9995,0.8228
BOOST_NEGPULSE_1S,1506,0.7708,2.29266,0.8448,discharge,0,-2.294,3.9301,5352.3,101,12.4387,17.1329,0.3688,21.248,6.5356,0.3227
BOOST_NEGPULSE_1S,1506,0.7708,2.29266,0.8448,charge,0,1.145,3.9336,70.3,101,12.1824,17.37,0.3613,19.684,6.3446,0.1978
BOOST_NEGPULSE_1S,1506,0.7708,2.29266,0.8448,discharge,1,-9.168,3.9315,635.3,101,12.2529,14.161,0.2803,12.7823,5.3684,1.0343
BOOST_NEGPULSE_1S,1506,0.7708,2.29266,0.8449,charge,1,4.585,3.9421,160.5,101,12.0961,15.5729,0.3144,15.2171,6.3381,0.5125
BOOST_NEGPULSE_1S,1506,0.7708,2.29266,0.8447,discharge,2,-18.337,3.9331,680.3,101,12.0576,11.009,0.2174,10.4862,5.6023,1.8567
BOOST_NEGPULSE_1S,1506,0.7708,2.29266,0.8449,charge,2,7.854,3.9509,280.2,101,20.3374,11.3959,0.063,0.01,3000.0,1.1253
BOOST_NEGPULSE_1S,1506,0.7708,2.29266,0.8446,discharge,3,-26.358,3.9358,723.2,101,11.942,9.2268,0.1889,10.1654,5.9781,2.4086
BOOST_NEGPULSE_1S,1506,0.7708,2.29266,0.845,charge,3,7.707,3.9582,385.0,101,31.3968,0.01,0.05,0.01,2999.9926,1.2357
BOOST_NEGPULSE_1S,1506,0.7708,2.29266,0.7684,discharge,0,-2.294,3.8437,5408.5,101,12.2613,15.2316,0.3339,18.0743,6.7773,0.31
BOOST_NEGPULSE_1S,1506,0.7708,2.29266,0.7684,charge,0,1.146,3.8456,70.3,101,12.7708,15.1725,0.3307,15.1369,5.8195,0.1628
BOOST_NEGPULSE_1S,1506,0.7708,2.29266,0.7684,discharge,1,-9.168,3.8449,635.3,101,12.1399,12.7523,0.2646,12.7357,5.9199,0.9775
BOOST_NEGPULSE_1S,1506,0.7708,2.29266,0.7685,charge,1,4.584,3.8521,160.4,101,12.3068,13.935,0.292,11.9128,5.8515,0.534
BOOST_NEGPULSE_1S,1506,0.7708,2.29266,0.7683,discharge,2,-18.337,3.8463,680.3,101,12.0923,9.9683,0.2112,10.9454,6.2146,1.767
BOOST_NEGPULSE_1S,1506,0.7708,2.29266,0.7686,charge,2,12.676,3.8598,280.1,101,12.5648,7.4771,0.1221,6.8234,0.7155,0.9299
BOOST_NEGPULSE_1S,1506,0.7708,2.29266,0.7682,discharge,3,-26.357,3.8476,781.7,101,11.8952,8.4455,0.1838,10.8841,6.7458,2.2163
BOOST_NEGPULSE_1S,1506,0.7708,2.29266,0.7686,charge,3,12.61,3.8656,386.9,101,21.2399,5.3023,0.05,0.01,3000.0,2.2741
BOOST_NEGPULSE_1S,1506,0.7708,2.29266,0.692,discharge,0,-2.292,3.767,5472.3,101,12.2327,14.6672,0.3283,19.1249,7.1638,0.3072
BOOST_NEGPULSE_1S,1506,0.7708,2.29266,0.692,charge,0,1.145,3.7702,70.4,101,11.9698,14.6635,0.3158,16.8812,6.5093,0.1564
BOOST_NEGPULSE_1S,1506,0.7708,2.29266,0.692,discharge,1,-9.168,3.7689,635.3,101,12.0971,12.3007,0.2627,13.851,6.1227,0.9705
BOOST_NEGPULSE_1S,1506,0.7708,2.29266,0.6921,charge,1,4.584,3.7777,160.5,101,12.0149,13.1772,0.2808,11.9964,5.2927,0.4867
BOOST_NEGPULSE_1S,1506,0.7708,2.29266,0.6919,discharge,2,-18.336,3.7709,680.3,101,11.9605,9.7278,0.2113,11.5163,5.9884,1.8611
BOOST_NEGPULSE_1S,1506,0.7708,2.29266,0.6921,charge,2,13.751,3.7854,280.3,101,11.7189,9.7878,0.2005,7.9831,5.5592,1.1934
BOOST_NEGPULSE_1S,1506,0.7708,2.29266,0.6918,discharge,3,-26.358,3.7733,800.5,101,11.8566,8.2503,0.1913,11.308,6.5107,2.4612
BOOST_NEGPULSE_1S,1506,0.7708,2.29266,0.6922,charge,3,16.825,3.7921,386.1,101,15.5064,8.7499,0.0905,0.01,3000.0,1.2179
BOOST_NEGPULSE_1S,1506,0.7708,2.29266,0.6156,discharge,0,-2.292,3.6892,5529.4,101,12.1935,14.9106,0.3343,18.3086,7.0782,0.3049
BOOST_NEGPULSE_1S,1506,0.7708,2.29266,0.6156,charge,0,1.147,3.6923,70.3,101,11.9203,14.7962,0.324,16.7902,6.6915,0.1672
BOOST_NEGPULSE_1S,1506,0.7708,2.29266,0.6156,discharge,1,-9.168,3.691,635.3,101,12.0946,12.4398,0.2657,13.5667,6.1345,0.9922
BOOST_NEGPULSE_1S,1506,0.7708,2.29266,0.6157,charge,1,4.585,3.7,160.2,101,11.8641,13.3683,0.2874,12.4423,5.6585,0.4428
BOOST_NEGPULSE_1S,1506,0.7708,2.29266,0.6155,discharge,2,-18.336,3.693,680.3,101,11.9989,9.7734,0.2156,11.616,6.1426,1.8288
BOOST_NEGPULSE_1S,1506,0.7708,2.29266,0.6158,charge,2,13.752,3.7078,280.2,101,11.7009,9.7097,0.1984,8.1543,5.5459,1.1104
BOOST_NEGPULSE_1S,1506,0.7708,2.29266,0.6154,discharge,3,-26.358,3.6954,799.9,101,11.8713,8.2949,0.1943,11.5484,6.7103,2.5386
BOOST_NEGPULSE_1S,1506,0.7708,2.29266,0.6158,charge,3,21.156,3.7138,386.0,101,12.4193,5.7475,0.0962,4.8367,0.6988,1.2451
BOOST_NEGPULSE_1S,1506,0.7708,2.29266,0.5392,discharge,0,-2.292,3.628,5579.8,101,12.1991,15.9553,0.3518,18.316,6.9784,0.3256
BOOST_NEGPULSE_1S,1506,0.7708,2.29266,0.5393,charge,0,1.145,3.631,70.3,101,12.1546,15.7752,0.3435,15.9243,6.4388,0.1454
BOOST_NEGPULSE_1S,1506,0.7708,2.29266,0.5392,discharge,1,-9.167,3.6295,635.3,101,12.1961,13.1208,0.2747,14.1856,6.365,1.0566
BOOST_NEGPULSE_1S,1506,0.7708,2.29266,0.5393,charge,1,4.584,3.6382,160.6,101,12.0153,13.9354,0.2898,12.1708,5.6951,0.4673
BOOST_NEGPULSE_1S,1506,0.7708,2.29266,0.5391,discharge,2,-18.337,3.6301,680.1,101,11.9967,10.2905,0.2252,12.6195,6.6335,1.9558
BOOST_NEGPULSE_1S,1506,0.7708,2.29266,0.5394,charge,2,13.752,3.646,280.1,101,11.8338,9.8452,0.1995,7.8136,5.4388,1.0511
BOOST_NEGPULSE_1S,1506,0.7708,2.29266,0.539,discharge,3,-26.358,3.6322,800.2,101,12.0099,8.6114,0.204,13.027,7.6088,2.5619
BOOST_NEGPULSE_1S,1506,0.7708,2.29266,0.5394,charge,3,22.92,3.6528,385.4,101,11.6132,7.1134,0.1416,5.7112,3.7505,1.6952
BOOST_NEGPULSE_1S,1506,0.7708,2.29266,0.4628,discharge,0,-2.292,3.5635,5607.6,101,12.4162,17.7391,0.3872,20.7451,6.9958,0.3502
BOOST_NEGPULSE_1S,1506,0.7708,2.29266,0.4629,charge,0,1.146,3.5665,70.3,101,12.356,17.2815,0.3673,16.5345,6.0109,0.1789
BOOST_NEGPULSE_1S,1506,0.7708,2.29266,0.4628,discharge,1,-9.168,3.5653,635.3,101,12.2988,14.4603,0.3018,16.8562,6.7314,1.1611
BOOST_NEGPULSE_1S,1506,0.7708,2.29266,0.4629,charge,1,4.585,3.5751,160.5,101,12.2354,15.1456,0.3149,13.407,6.8367,0.4855
BOOST_NEGPULSE_1S,1506,0.7708,2.29266,0.4627,discharge,2,-18.336,3.5664,680.2,101,12.19,11.2035,0.2501,16.2833,7.6866,2.2078
BOOST_NEGPULSE_1S,1506,0.7708,2.29266,0.463,charge,2,13.751,3.5852,281.0,101,11.855,10.1454,0.1992,8.4721,5.5671,0.9842
BOOST_NEGPULSE_1S,1506,0.7708,2.29266,0.4626,discharge,3,-26.357,3.5701,799.9,101,12.1226,9.3858,0.2258,18.7488,9.6618,2.951
BOOST_NEGPULSE_1S,1506,0.7708,2.29266,0.463,charge,3,22.917,3.5943,385.3,101,11.5951,7.5732,0.1622,6.5349,5.1475,1.2931
BOOST_NEGPULSE_1S,1506,0.7708,2.29266,0.3864,discharge,0,-2.293,3.4829,5609.3,101,12.5942,20.4903,0.4549,24.7215,6.5808,0.3785
BOOST_NEGPULSE_1S,1506,0.7708,2.29266,0.3865,charge,0,1.147,3.4859,70.3,101,12.454,20.2933,0.4302,16.9017,5.8995,0.1867
BOOST_NEGPULSE_1S,1506,0.7708,2.29266,0.3864,discharge,1,-9.168,3.4842,635.4,100,12.4461,16.8372,0.3611,24.5461,8.1478,1.4588
BOOST_NEGPULSE_1S,1506,0.7708,2.29266,0.3865,charge,1,4.584,3.4951,160.3,101,12.269,16.7133,0.3395,13.7072,6.8303,0.4987
BOOST_NEGPULSE_1S,1506,0.7708,2.29266,0.3863,discharge,2,-18.338,3.4868,680.3,101,12.3799,13.0185,0.3041,27.7624,10.2545,2.5852
BOOST_NEGPULSE_1S,1506,0.7708,2.29266,0.3866,charge,2,13.751,3.5067,280.2,101,11.8653,10.6017,0.2115,9.4562,6.3501,1.1182
BOOST_NEGPULSE_1S,1506,0.7708,2.29266,0.3866,charge,3,22.919,3.5158,374.9,101,11.6163,7.6739,0.1624,7.4382,5.7025,1.4445
BOOST_NEGPULSE_1S,1506,0.7708,2.29266,0.3482,discharge,0,-2.292,3.4493,5070.0,101,12.7106,22.3442,0.5,31.5933,7.4539,0.4155
BOOST_NEGPULSE_1S,1506,0.7708,2.29266,0.3483,charge,0,1.145,3.4526,70.4,101,12.3212,21.3705,0.4415,16.5429,4.9021,0.2055
BOOST_NEGPULSE_1S,1506,0.7708,2.29266,0.3482,discharge,1,-9.169,3.4494,635.3,101,12.6006,17.6931,0.3838,35.056,9.0119,1.4786
BOOST_NEGPULSE_1S,1506,0.7708,2.29266,0.3483,charge,1,4.585,3.4615,160.5,101,12.2426,17.335,0.3458,11.4377,6.1547,0.5103
BOOST_NEGPULSE_1S,1506,0.7708,2.29266,0.3481,discharge,2,-18.336,3.4511,680.4,101,12.5318,13.6438,0.3272,40.7184,11.3154,3.0407
BOOST_NEGPULSE_1S,1506,0.7708,2.29266,0.3484,charge,2,13.753,3.4719,280.3,101,11.8164,10.6512,0.212,9.1632,7.0453,1.0528
BOOST_NEGPULSE_1S,1506,0.7708,2.29266,0.3485,charge,3,22.92,3.4775,338.8,101,11.6233,7.7315,0.1602,7.647,6.3528,1.413
BOOST_NEGPULSE_1S,1506,0.7708,2.29266,0.31,discharge,0,-2.294,3.4172,5070.0,101,12.883,24.602,0.5703,50.4333,8.7501,0.4694
BOOST_NEGPULSE_1S,1506,0.7708,2.29266,0.3101,charge,0,1.145,3.4225,70.3,101,12.5286,22.9366,0.4803,21.708,5.172,0.1857
BOOST_NEGPULSE_1S,1506,0.7708,2.29266,0.31,discharge,1,-9.168,3.4183,635.3,101,12.8229,19.3651,0.4486,50.5076,8.636,1.8492
BOOST_NEGPULSE_1S,1506,0.7708,2.29266,0.3101,charge,1,4.584,3.4367,160.3,101,12.257,17.7287,0.3503,10.6973,5.157,0.5255
BOOST_NEGPULSE_1S,1506,0.7708,2.29266,0.3102,charge,2,13.752,3.4473,257.1,101,11.8143,10.8347,0.2152,8.0745,6.7175,1.0534
BOOST_NEGPULSE_1S,1506,0.7708,2.29266,0.3103,charge,3,22.92,3.4507,279.5,101,11.6095,7.9501,0.1636,7.0106,6.4036,1.3731
BOOST_NEGPULSE_1S,1506,0.7708,2.29266,0.2718,discharge,0,-2.294,3.3677,5070.5,101,13.2491,26.0628,0.6302,78.6799,10.1444,0.5184
BOOST_NEGPULSE_1S,1506,0.7708,2.29266,0.2719,charge,0,1.145,3.3743,70.4,101,12.8394,24.9055,0.5371,32.1736,6.9003,0.2208
BOOST_NEGPULSE_1S,1506,0.7708,2.29266,0.2718,discharge,1,-9.168,3.3703,635.3,101,13.1844,21.1221,0.5202,83.6908,11.36,2.1314
BOOST_NEGPULSE_1S,1506,0.7708,2.29266,0.2719,charge,1,4.582,3.3958,160.2,101,12.2483,17.7723,0.3544,15.2963,5.0118,0.5653
BOOST_NEGPULSE_1S,1506,0.7708,2.29266,0.272,charge,2,13.753,3.4086,212.0,101,11.9692,11.4423,0.2336,8.0241,5.3915,1.3141
BOOST_NEGPULSE_1S,1506,0.7708,2.29266,0.272,charge,3,22.918,3.4124,220.7,101,11.8221,8.4377,0.1791,6.6961,5.7018,1.6879
BOOST_NEGPULSE_1S,1543,0.76439,2.27361,1.0,discharge,0,-2.274,4.0963,99999.0,98,4.058,40.3827,0.723,22.7286,4.0032,0.3257
BOOST_NEGPULSE_1S,1543,0.76439,2.27361,1.0,charge,0,1.137,4.113,69.4,88,11.5379,13.0842,0.29,53.1877,1.8173,0.6498
BOOST_NEGPULSE_1S,1543,0.76439,2.27361,0.9999,discharge,1,-9.095,4.1055,635.8,101,12.3957,25.0866,0.3982,10.4702,4.5735,1.0374
BOOST_NEGPULSE_1S,1543,0.76439,2.27361,1.0,charge,1,1.478,4.12,160.5,57,38.1406,16.0844,0.05,0.01,2999.9756,0.9574
BOOST_NEGPULSE_1S,1543,0.76439,2.27361,0.9998,discharge,2,-18.186,4.1043,639.2,101,12.2779,17.5846,0.2824,9.5875,5.6003,1.8724
BOOST_NEGPULSE_1S,1543,0.76439,2.27361,0.9995,charge,2,1.77,4.1286,272.4,48,40.4456,0.01,0.05,0.01,2999.9622,0.8253
BOOST_NEGPULSE_1S,1543,0.76439,2.27361,0.9992,discharge,3,-26.14,4.1036,639.0,100,12.1484,14.0943,0.2348,9.3845,5.4628,2.0857
BOOST_NEGPULSE_1S,1543,0.76439,2.27361,0.9968,charge,3,1.764,4.1289,347.6,50,40.4132,0.01,0.05,0.01,2999.9659,0.9262
BOOST_NEGPULSE_1S,1543,0.76439,2.27361,0.9588,discharge,0,-2.272,4.0722,4789.1,101,12.6861,27.6674,0.5218,24.821,5.9666,0.3643
BOOST_NEGPULSE_1S,1543,0.76439,2.27361,0.9589,charge,0,1.138,4.0761,70.3,101,12.3777,28.0149,0.5322,22.7508,4.7426,0.2121
BOOST_NEGPULSE_1S,1543,0.76439,2.27361,0.9588,discharge,1,-9.094,4.0727,635.4,100,12.4718,20.2312,0.3428,14.3733,5.2651,1.0826
BOOST_NEGPULSE_1S,1543,0.76439,2.27361,0.9589,charge,1,2.236,4.0809,160.2,101,23.3271,30.0016,0.1351,0.01,3000.0,1.0488
BOOST_NEGPULSE_1S,1543,0.76439,2.27361,0.9587,discharge,2,-18.185,4.0741,650.6,101,12.3278,14.8874,0.2556,11.5665,5.453,1.9176
BOOST_NEGPULSE_1S,1543,0.76439,2.27361,0.9589,charge,2,2.118,4.0855,280.2,101,54.115,0.01,0.05,0.01,3000.0,0.7689
BOOST_NEGPULSE_1S,1543,0.76439,2.27361,0.9586,discharge,3,-26.141,4.0765,649.0,101,12.1812,12.297,0.217,10.764,5.5283,2.3272
BOOST_NEGPULSE_1S,1543,0.76439,2.27361,0.9589,charge,3,1.944,4.0908,385.8,101,56.2215,0.01,0.05,0.01,3000.0,0.7866
BOOST_NEGPULSE_1S,1543,0.76439,2.27361,0.921,discharge,0,-2.272,4.0334,4796.6,101,12.4742,23.427,0.4608,27.4954,6.5986,0.3649
BOOST_NEGPULSE_1S,1543,0.76439,2.27361,0.921,charge,0,1.136,4.0386,70.4,101,12.5147,23.64,0.4693,25.3395,6.2486,0.2136
BOOST_NEGPULSE_1S,1543,0.76439,2.27361,0.9209,discharge,1,-9.095,4.0343,635.4,101,12.2201,18.0394,0.3216,15.0224,5.1067,1.1234
BOOST_NEGPULSE_1S,1543,0.76439,2.27361,0.921,charge,1,3.401,4.0488,160.5,101,15.372,29.145,0.2999,0.01,2999.9999,0.9546
BOOST_NEGPULSE_1S,1543,0.76439,2.27361,0.9208,discharge,2,-18.186,4.037,665.3,101,12.2419,13.5627,0.2503,11.7287,5.292,2.0208
BOOST_NEGPULSE_1S,1543,0.76439,2.27361,0.9211,charge,2,3.283,4.0574,280.6,101,43.4741,0.01,0.05,0.01,2999.9996,0.9365
BOOST_NEGPULSE_1S,1543,0.76439,2.27361,0.9208,discharge,3,-26.14,4.0407,664.3,101,12.3554,11.0342,0.2136,11.0464,5.5044,2.5635
BOOST_NEGPULSE_1S,1543,0.76439,2.27361,0.9211,charge,3,3.13,4.065,386.1,101,43.1746,0.01,0.05,0.01,2999.9996,0.9073
BOOST_NEGPULSE_1S,1543,0.76439,2.27361,0.8452,discharge,0,-2.272,3.9211,5351.6,101,12.3203,18.6854,0.3938,21.8463,6.3958,0.3206
BOOST_NEGPULSE_1S,1543,0.76439,2.27361,0.8452,charge,0,1.137,3.9248,70.3,101,12.3746,18.7238,0.3946,20.3535,6.2755,0.2062
BOOST_NEGPULSE_1S,1543,0.76439,2.27361,0.8451,discharge,1,-9.093,3.9228,635.4,101,12.3123,15.1471,0.2912,13.3586,5.4137,1.0933
BOOST_NEGPULSE_1S,1543,0.76439,2.27361,0.8452,charge,1,4.547,3.9334,160.5,101,12.1886,16.7968,0.3295,15.5928,6.1759,0.5682
BOOST_NEGPULSE_1S,1543,0.76439,2.27361,0.845,discharge,2,-18.187,3.9235,680.4,100,12.1622,11.6066,0.227,11.18,5.7542,1.8627
BOOST_NEGPULSE_1S,1543,0.76439,2.27361,0.8453,charge,2,7.781,3.9425,280.8,101,20.4646,12.6473,0.0702,0.01,3000.0,1.313
BOOST_NEGPULSE_1S,1543,0.76439,2.27361,0.845,discharge,3,-26.141,3.9272,723.2,101,12.2341,9.5554,0.2003,10.8869,6.0996,2.1743
BOOST_NEGPULSE_1S,1543,0.76439,2.27361,0.8454,charge,3,7.622,3.9504,385.0,101,32.7688,0.01,0.05,0.01,2999.9953,1.2844
BOOST_NEGPULSE_1S,1543,0.76439,2.27361,0.7694,discharge,0,-2.272,3.8345,5411.0,101,11.9905,16.9215,0.3591,19.4278,6.7475,0.299
BOOST_NEGPULSE_1S,1543,0.76439,2.27361,0.7694,charge,0,1.138,3.8376,70.2,101,12.2319,16.6052,0.3626,16.3146,5.8461,0.1586
BOOST_NEGPULSE_1S,1543,0.76439,2.27361,0.7694,discharge,1,-9.093,3.8355,635.3,101,12.1201,13.768,0.279,13.5275,5.9001,1.044
BOOST_NEGPULSE_1S,1543,0.76439,2.27361,0.7695,charge,1,4.546,3.8447,160.5,101,12.1683,15.2265,0.3114,12.3991,5.6893,0.542
BOOST_NEGPULSE_1S,1543,0.76439,2.27361,0.7693,discharge,2,-18.184,3.8378,680.1,101,12.1025,10.7252,0.2206,11.6838,6.2533,1.8059
BOOST_NEGPULSE_1S,1543,0.76439,2.27361,0.7695,charge,2,12.429,3.8526,280.6,101,12.8047,7.3417,0.1247,7.8281,0.6159,0.8478
BOOST_NEGPULSE_1S,1543,0.76439,2.27361,0.7692,discharge,3,-26.143,3.8398,780.3,101,12.0428,8.9108,0.1934,11.5964,6.6956,2.2152
BOOST_NEGPULSE_1S,1543,0.76439,2.27361,0.7696,charge,3,12.358,3.8588,385.8,101,21.6666,5.9696,0.05,0.01,3000.0,2.5078
BOOST_NEGPULSE_1S,1543,0.76439,2.27361,0.6936,discharge,0,-2.274,3.7572,5472.4,101,12.5169,16.0857,0.3647,20.4701,7.203,0.3146
BOOST_NEGPULSE_1S,1543,0.76439,2.27361,0.6937,charge,0,1.136,3.7608,70.3,101,12.0592,16.094,0.3514,18.0717,6.4095,0.1772
BOOST_NEGPULSE_1S,1543,0.76439,2.27361,0.6936,discharge,1,-9.094,3.7593,635.3,101,12.2004,13.3655,0.282,14.5162,6.0753,0.9918
BOOST_NEGPULSE_1S,1543,0.76439,2.27361,0.6937,charge,1,4.547,3.7681,160.4,101,12.2608,14.4981,0.3026,12.6505,5.2386,0.5115
BOOST_NEGPULSE_1S,1543,0.76439,2.27361,0.6935,discharge,2,-18.186,3.7618,680.4,101,12.1439,10.4041,0.2259,12.2053,6.0803,1.8992
BOOST_NEGPULSE_1S,1543,0.76439,2.27361,0.6938,charge,2,13.639,3.7774,280.6,101,11.936,10.5097,0.2147,8.2624,5.5292,1.135
BOOST_NEGPULSE_1S,1543,0.76439,2.27361,0.6934,discharge,3,-26.141,3.7644,800.2,100,11.9254,8.826,0.2,11.9559,6.4637,2.481
BOOST_NEGPULSE_1S,1543,0.76439,2.27361,0.6938,charge,3,16.392,3.7848,385.8,101,15.9074,9.4351,0.093,0.01,3000.0,1.3924
BOOST_NEGPULSE_1S,1543,0.76439,2.27361,0.6179,discharge,0,-2.274,3.681,5525.6,101,12.2643,16.4377,0.3609,19.1832,6.7792,0.3244
BOOST_NEGPULSE_1S,1543,0.76439,2.27361,0.6179,charge,0,1.138,3.6843,70.4,101,12.1172,16.4014,0.3583,17.6968,6.5689,0.1762
BOOST_NEGPULSE_1S,1543,0.76439,2.27361,0.6178,discharge,1,-9.093,3.683,635.4,101,12.3033,13.4676,0.2851,14.2086,6.1143,0.9983
BOOST_NEGPULSE_1S,1543,0.76439,2.27361,0.6179,charge,1,4.547,3.6925,160.5,100,12.0048,14.6463,0.3081,12.8822,5.4825,0.4732
BOOST_NEGPULSE_1S,1543,0.76439,2.27361,0.6177,discharge,2,-18.185,3.6851,680.1,101,12.0601,10.609,0.2268,12.3414,6.243,1.9233
BOOST_NEGPULSE_1S,1543,0.76439,2.27361,0.618,charge,2,13.639,3.7009,280.9,101,11.879,10.4959,0.2142,8.3889,5.5121,1.1265
BOOST_NEGPULSE_1S,1543,0.76439,2.27361,0.6177,discharge,3,-26.141,3.6877,800.0,101,12.001,8.875,0.206,12.2862,6.7994,2.462
BOOST_NEGPULSE_1S,1543,0.76439,2.27361,0.6181,charge,3,20.532,3.7084,384.9,101,12.7701,5.6188,0.0945,5.5702,0.5374,1.011
BOOST_NEGPULSE_1S,1543,0.76439,2.27361,0.5421,discharge,0,-2.274,3.6218,5576.4,101,12.3886,17.6218,0.3857,19.5902,6.7491,0.3313
BOOST_NEGPULSE_1S,1543,0.76439,2.27361,0.5421,charge,0,1.138,3.6251,70.3,101,11.8533,17.6925,0.3714,16.9482,6.0423,0.173
BOOST_NEGPULSE_1S,1543,0.76439,2.27361,0.542,discharge,1,-9.093,3.6236,635.4,101,12.3016,14.3664,0.2988,15.1632,6.408,1.0962
BOOST_NEGPULSE_1S,1543,0.76439,2.27361,0.5421,charge,1,4.547,3.6329,160.2,101,12.1883,15.2862,0.3152,12.6784,5.5918,0.4969
BOOST_NEGPULSE_1S,1543,0.76439,2.27361,0.542,discharge,2,-18.186,3.6249,680.3,101,12.1744,11.1139,0.2391,13.5886,6.7727,2.0032
BOOST_NEGPULSE_1S,1543,0.76439,2.27361,0.5422,charge,2,13.637,3.6415,280.6,101,12.0919,10.5276,0.2125,8.037,5.3625,1.045
BOOST_NEGPULSE_1S,1543,0.76439,2.27361,0.5419,discharge,3,-26.14,3.6268,800.2,101,12.0955,9.2673,0.2119,14.0054,7.6345,2.6189
BOOST_NEGPULSE_1S,1543,0.76439,2.27361,0.5423,charge,3,22.73,3.6482,385.9,101,11.645,7.4115,0.1368,5.5035,2.6495,2.2072
BOOST_NEGPULSE_1S,1543,0.76439,2.27361,0.4663,discharge,0,-2.272,3.5566,5602.4,100,12.5092,19.6902,0.4234,22.4523,6.6976,0.3673
BOOST_NEGPULSE_1S,1543,0.76439,2.27361,0.4663,charge,0,1.136,3.56,70.2,101,12.3691,19.4967,0.4104,18.0027,6.0279,0.1952
BOOST_NEGPULSE_1S,1543,0.76439,2.27361,0.4663,discharge,1,-9.093,3.5586,635.3,101,12.4466,15.7958,0.3252,18.2199,6.69,1.2412
BOOST_NEGPULSE_1S,1543,0.76439,2.27361,0.4664,charge,1,4.547,3.5687,160.5,101,12.4594,16.7116,0.3377,13.9011,6.5416,0.5198
BOOST_NEGPULSE_1S,1543,0.76439,2.27361,0.4662,discharge,2,-18.186,3.5609,680.3,101,12.2905,12.1991,0.2653,17.7085,7.7053,2.3361
BOOST_NEGPULSE_1S,1543,0.76439,2.27361,0.4664,charge,2,13.639,3.5808,280.6,101,12.1008,10.8593,0.216,8.7564,5.5599,0.9698
BOOST_NEGPULSE_1S,1543,0.76439,2.27361,0.4661,discharge,3,-26.142,3.5643,800.1,101,12.343,9.9664,0.2395,20.1045,9.4179,2.9353
BOOST_NEGPULSE_1S,1543,0.76439,2.27361,0.4665,charge,3,22.731,3.5908,386.1,101,11.6581,8.1495,0.1682,6.7752,5.0442,1.4022
BOOST_NEGPULSE_1S,1543,0.76439,2.27361,0.3905,discharge,0,-2.274,3.4764,5609.9,100,12.6925,22.6379,0.4979,27.5411,6.4319,0.399
BOOST_NEGPULSE_1S,1543,0.76439,2.27361,0.3906,charge,0,1.137,3.4798,70.4,101,12.3413,22.5118,0.4704,17.9866,5.5247,0.2008
BOOST_NEGPULSE_1S,1543,0.76439,2.27361,0.3905,discharge,1,-9.094,3.4786,635.3,100,12.5746,18.3814,0.3917,27.0981,8.0828,1.427
BOOST_NEGPULSE_1S,1543,0.76439,2.27361,0.3906,charge,1,4.546,3.4898,160.2,101,12.2661,18.2896,0.3649,14.0825,6.6222,0.5151
BOOST_NEGPULSE_1S,1543,0.76439,2.27361,0.3904,discharge,2,-18.185,3.48,680.4,101,12.5069,13.9107,0.318,28.9924,9.565,2.8746
BOOST_NEGPULSE_1S,1543,0.76439,2.27361,0.3907,charge,2,13.641,3.5022,280.8,101,11.944,11.4084,0.2251,9.7524,6.2728,1.0933
BOOST_NEGPULSE_1S,1543,0.76439,2.27361,0.3907,charge,3,22.73,3.5118,366.9,101,11.671,8.2839,0.1713,7.6638,5.5439,1.5282
BOOST_NEGPULSE_1S,1543,0.76439,2.27361,0.3527,discharge,0,-2.272,3.4443,5070.1,100,12.7663,24.4096,0.537,35.9257,7.263,0.436
BOOST_NEGPULSE_1S,1543,0.76439,2.27361,0.3527,charge,0,1.137,3.448,70.3,100,12.5686,23.537,0.4954,18.0977,4.791,0.2024
BOOST_NEGPULSE_1S,1543,0.76439,2.27361,0.3526,discharge,1,-9.093,3.4452,635.4,101,12.7736,19.004,0.4064,36.9525,8.2418,1.5866
BOOST_NEGPULSE_1S,1543,0.76439,2.27361,0.3527,charge,1,4.545,3.458,160.5,101,12.413,18.7339,0.3705,11.8223,5.9828,0.5167
BOOST_NEGPULSE_1S,1543,0.76439,2.27361,0.3525,discharge,2,-18.186,3.4466,680.1,101,12.5694,14.3364,0.3327,38.4717,9.0898,3.2939
BOOST_NEGPULSE_1S,1543,0.76439,2.27361,0.3528,charge,2,13.64,3.4695,280.5,101,11.8668,11.4261,0.2262,9.2945,6.8019,1.0223
BOOST_NEGPULSE_1S,1543,0.76439,2.27361,0.3529,charge,3,22.731,3.4751,327.3,101,11.6853,8.346,0.1747,7.7634,6.1742,1.3955
BOOST_NEGPULSE_1S,1543,0.76439,2.27361,0.3148,discharge,0,-2.272,3.4129,5068.3,101,13.0347,26.5911,0.6119,58.3629,8.6109,0.4694
BOOST_NEGPULSE_1S,1543,0.76439,2.27361,0.3148,charge,0,1.136,3.4183,70.3,101,12.8405,25.1689,0.5254,24.1302,5.1353,0.2238
BOOST_NEGPULSE_1S,1543,0.76439,2.27361,0.3147,discharge,1,-9.094,3.4133,635.4,101,12.9332,20.7478,0.4741,52.5545,8.098,1.952
BOOST_NEGPULSE_1S,1543,0.76439,2.27361,0.3148,charge,1,4.547,3.4343,160.6,101,12.1918,19.4026,0.377,11.244,5.0991,0.5047
BOOST_NEGPULSE_1S,1543,0.76439,2.27361,0.3149,charge,2,13.64,3.4456,249.8,101,11.818,11.7514,0.228,8.3037,6.4577,1.0913
BOOST_NEGPULSE_1S,1543,0.76439,2.27361,0.315,charge,3,22.731,3.449,269.1,101,11.6965,8.5861,0.1732,7.1266,6.083,1.3671
BOOST_NEGPULSE_1S,1543,0.76439,2.27361,0.2769,discharge,0,-2.274,3.3612,5069.2,100,13.1828,27.5834,0.6638,85.6755,9.6629,0.5279
BOOST_NEGPULSE_1S,1543,0.76439,2.27361,0.2769,charge,0,1.137,3.3679,70.4,101,13.5432,27.1894,0.589,34.5545,6.8083,0.2188
BOOST_NEGPULSE_1S,1543,0.76439,2.27361,0.2768,discharge,1,-9.095,3.3637,635.4,101,13.2318,22.2012,0.5377,86.3163,10.9222,2.1244
BOOST_NEGPULSE_1S,1543,0.76439,2.27361,0.2769,charge,1,4.548,3.3922,160.4,100,12.3164,19.03,0.3759,16.1786,4.9506,0.5887
BOOST_NEGPULSE_1S,1543,0.76439,2.27361,0.277,charge,2,13.641,3.4041,205.2,101,12.15,12.2655,0.2487,8.5396,5.37,1.3215
BOOST_NEGPULSE_1S,1543,0.76439,2.27361,0.2771,charge,3,22.73,3.4083,213.1,101,11.9567,9.0508,0.189,6.9812,5.4243,1.7625
BOOST_NEGPULSE_1S,1581,0.75798,2.25453,1.0,discharge,0,-2.254,4.0937,99999.0,99,4.0655,43.3239,0.777,23.7458,4.0877,0.2561
BOOST_NEGPULSE_1S,1581,0.75798,2.25453,1.0,charge,0,1.128,4.1104,69.4,77,11.604,9.7744,0.2365,59.6493,1.6518,0.6968
BOOST_NEGPULSE_1S,1581,0.75798,2.25453,0.9999,discharge,1,-9.018,4.103,636.6,101,12.4337,26.4717,0.4171,11.2426,4.638,1.0645
BOOST_NEGPULSE_1S,1581,0.75798,2.25453,1.0,charge,1,1.563,4.1182,160.7,51,35.5402,16.8756,0.05,0.01,2999.9651,0.7904
BOOST_NEGPULSE_1S,1581,0.75798,2.25453,0.9999,discharge,2,-18.037,4.1018,639.5,101,12.3625,18.4615,0.2955,10.1719,5.4978,1.9357
BOOST_NEGPULSE_1S,1581,0.75798,2.25453,0.999,charge,2,1.819,4.1252,265.0,48,41.225,0.01,0.05,0.01,2999.9508,0.8514
BOOST_NEGPULSE_1S,1581,0.75798,2.25453,0.9987,discharge,3,-25.925,4.1005,639.0,101,12.2908,14.7164,0.246,9.8051,5.3033,2.0551
BOOST_NEGPULSE_1S,1581,0.75798,2.25453,0.9958,charge,3,1.802,4.1254,340.5,50,41.5007,0.01,0.05,0.01,2999.9715,0.8809
BOOST_NEGPULSE_1S,1581,0.75798,2.25453,0.9582,discharge,0,-2.252,4.0693,4789.1,101,12.6187,29.4432,0.5565,27.5083,5.9865,0.3583
BOOST_NEGPULSE_1S,1581,0.75798,2.25453,0.9582,charge,0,1.128,4.0739,70.3,101,12.5816,29.718,0.5708,25.0064,4.8134,0.2054
BOOST_NEGPULSE_1S,1581,0.75798,2.25453,0.9581,discharge,1,-9.018,4.0701,635.4,101,12.5026,21.361,0.3621,15.357,5.2028,1.1056
BOOST_NEGPULSE_1S,1581,0.75798,2.25453,0.9583,charge,1,2.149,4.0794,160.7,101,24.091,32.0756,0.1423,0.01,3000.0,1.1278
BOOST_NEGPULSE_1S,1581,0.75798,2.25453,0.9581,discharge,2,-18.036,4.0719,649.9,101,12.3655,15.6858,0.2679,12.1545,5.2914,2.0626
BOOST_NEGPULSE_1S,1581,0.75798,2.25453,0.9583,charge,2,2.039,4.0847,281.1,101,56.5987,0.01,0.05,0.01,3000.0,0.8052
BOOST_NEGPULSE_1S,1581,0.75798,2.25453,0.958,discharge,3,-25.925,4.0747,648.2,101,12.3407,12.8954,0.2332,11.1806,5.39,2.2728
BOOST_NEGPULSE_1S,1581,0.75798,2.25453,0.9583,charge,3,1.872,4.0892,385.4,101,59.2569,0.01,0.05,0.01,3000.0,0.8871
BOOST_NEGPULSE_1S,1581,0.75798,2.25453,0.9206,discharge,0,-2.254,4.0243,4795.9,101,12.7437,24.7229,0.4893,29.0235,6.4364,0.3759
BOOST_NEGPULSE_1S,1581,0.75798,2.25453,0.9206,charge,0,1.126,4.0299,70.4,101,12.5586,25.0902,0.4972,27.5558,6.2628,0.2131
BOOST_NEGPULSE_1S,1581,0.75798,2.25453,0.9206,discharge,1,-9.018,4.0258,635.3,101,12.5248,18.9157,0.3404,15.6098,5.0634,1.1304
BOOST_NEGPULSE_1S,1581,0.75798,2.25453,0.9207,charge,1,3.417,4.0405,160.7,101,15.3496,31.4046,0.3344,0.01,2999.9999,0.985
BOOST_NEGPULSE_1S,1581,0.75798,2.25453,0.9205,discharge,2,-18.037,4.0282,665.8,101,12.5033,14.0976,0.2602,12.143,5.208,2.146
BOOST_NEGPULSE_1S,1581,0.75798,2.25453,0.9207,charge,2,3.291,4.0506,281.1,101,45.4389,0.01,0.05,0.01,2999.9993,0.8894
BOOST_NEGPULSE_1S,1581,0.75798,2.25453,0.9204,discharge,3,-25.927,4.0318,664.8,101,12.2771,11.7702,0.2243,11.3628,5.4007,2.5925
BOOST_NEGPULSE_1S,1581,0.75798,2.25453,0.9207,charge,3,3.127,4.058,386.5,101,45.4577,0.01,0.05,0.01,2999.9998,1.1152
BOOST_NEGPULSE_1S,1581,0.75798,2.25453,0.8455,discharge,0,-2.254,3.9124,5352.6,101,12.5306,20.1952,0.4203,22.6284,6.0954,0.3398
BOOST_NEGPULSE_1S,1581,0.75798,2.25453,0.8455,charge,0,1.129,3.9161,70.4,101,12.2137,20.7355,0.4295,21.6982,6.2767,0.1955
BOOST_NEGPULSE_1S,1581,0.75798,2.25453,0.8454,discharge,1,-9.018,3.9139,635.3,101,12.3283,16.3766,0.3094,13.8633,5.4762,1.0868
BOOST_NEGPULSE_1S,1581,0.75798,2.25453,0.8455,charge,1,4.508,3.925,160.7,101,12.3163,18.3053,0.3538,16.2537,6.1134,0.5502
BOOST_NEGPULSE_1S,1581,0.75798,2.25453,0.8453,discharge,2,-18.037,3.9156,680.1,101,12.2249,12.4629,0.238,11.6878,5.8301,1.9013
BOOST_NEGPULSE_1S,1581,0.75798,2.25453,0.8456,charge,2,7.639,3.9348,281.1,101,20.7616,13.9732,0.0778,0.01,2999.9999,1.4951
BOOST_NEGPULSE_1S,1581,0.75798,2.25453,0.8453,discharge,3,-25.925,3.9189,722.4,101,12.1765,10.2989,0.2075,11.288,6.0439,2.3077
BOOST_NEGPULSE_1S,1581,0.75798,2.25453,0.8457,charge,3,7.479,3.9433,386.5,101,34.3502,0.01,0.05,0.01,2999.9975,1.4585
BOOST_NEGPULSE_1S,1581,0.75798,2.25453,0.7703,discharge,0,-2.254,3.8257,5410.0,101,12.4325,18.3057,0.3847,20.8529,6.6191,0.3472
BOOST_NEGPULSE_1S,1581,0.75798,2.25453,0.7704,charge,0,1.128,3.8288,70.4,101,12.2114,18.2541,0.3829,17.6762,5.6357,0.1934
BOOST_NEGPULSE_1S,1581,0.75798,2.25453,0.7703,discharge,1,-9.02,3.8276,635.3,101,12.2792,14.9524,0.3028,14.3519,5.9241,0.9375
BOOST_NEGPULSE_1S,1581,0.75798,2.25453,0.7704,charge,1,4.51,3.8367,160.3,101,12.1913,16.6925,0.3378,12.8765,5.5419,0.5422
BOOST_NEGPULSE_1S,1581,0.75798,2.25453,0.7702,discharge,2,-18.036,3.8295,680.3,101,12.2314,11.4785,0.235,12.2148,6.1384,1.8802
BOOST_NEGPULSE_1S,1581,0.75798,2.25453,0.7704,charge,2,12.166,3.8451,280.5,101,13.0589,7.1967,0.1331,8.936,0.5271,0.8108
BOOST_NEGPULSE_1S,1581,0.75798,2.25453,0.7701,discharge,3,-25.927,3.8317,778.7,101,12.0728,9.5997,0.2042,11.9591,6.491,2.2677
BOOST_NEGPULSE_1S,1581,0.75798,2.25453,0.7705,charge,3,12.083,3.8523,384.7,101,22.164,6.6381,0.05,0.01,3000.0,2.4001
BOOST_NEGPULSE_1S,1581,0.75798,2.25453,0.6952,discharge,0,-2.254,3.7477,5470.7,101,12.3737,17.9404,0.3881,21.6353,6.8748,0.3358
BOOST_NEGPULSE_1S,1581,0.75798,2.25453,0.6952,charge,0,1.128,3.7514,70.4,101,12.3043,17.9147,0.3854,19.5274,6.3589,0.181
BOOST_NEGPULSE_1S,1581,0.75798,2.25453,0.6951,discharge,1,-9.018,3.7502,635.4,101,12.2438,14.5992,0.2974,15.17,5.9654,1.0425
BOOST_NEGPULSE_1S,1581,0.75798,2.25453,0.6952,charge,1,4.51,3.7604,160.4,101,12.1968,15.9913,0.3259,13.4017,5.2329,0.5437
BOOST_NEGPULSE_1S,1581,0.75798,2.25453,0.6951,discharge,2,-18.037,3.7529,680.3,101,12.1485,11.3203,0.2386,12.6822,5.9827,1.9611
BOOST_NEGPULSE_1S,1581,0.75798,2.25453,0.6953,charge,2,13.527,3.7699,280.4,101,11.9247,11.4863,0.2228,8.5567,5.4144,1.1987
BOOST_NEGPULSE_1S,1581,0.75798,2.25453,0.695,discharge,3,-25.925,3.7561,800.2,100,12.1163,9.4034,0.2085,12.25,6.2728,2.5402
BOOST_NEGPULSE_1S,1581,0.75798,2.25453,0.6954,charge,3,15.913,3.778,386.5,101,16.3917,10.1416,0.0949,0.01,3000.0,1.4491
BOOST_NEGPULSE_1S,1581,0.75798,2.25453,0.62,discharge,0,-2.254,3.6735,5521.1,101,12.2898,18.4907,0.4022,20.3785,6.6887,0.297
BOOST_NEGPULSE_1S,1581,0.75798,2.25453,0.62,charge,0,1.128,3.6771,70.3,101,12.198,18.2092,0.3878,18.6921,6.1968,0.1861
BOOST_NEGPULSE_1S,1581,0.75798,2.25453,0.62,discharge,1,-9.02,3.6758,635.4,101,12.2623,14.911,0.3026,14.893,6.031,1.0547
BOOST_NEGPULSE_1S,1581,0.75798,2.25453,0.6201,charge,1,4.511,3.6857,160.4,101,12.1165,16.2408,0.3309,13.4174,5.4203,0.5196
BOOST_NEGPULSE_1S,1581,0.75798,2.25453,0.6199,discharge,2,-18.037,3.678,680.2,101,12.1693,11.4954,0.2408,12.8566,6.203,1.9506
BOOST_NEGPULSE_1S,1581,0.75798,2.25453,0.6202,charge,2,13.527,3.6948,281.1,101,11.8766,11.5008,0.223,8.6357,5.4363,1.161
BOOST_NEGPULSE_1S,1581,0.75798,2.25453,0.6198,discharge,3,-25.925,3.6801,800.2,101,12.0244,9.6215,0.2123,12.6273,6.6245,2.5665
BOOST_NEGPULSE_1S,1581,0.75798,2.25453,0.6202,charge,3,19.856,3.7023,385.4,101,13.226,5.229,0.0931,6.6232,0.3985,0.8537
BOOST_NEGPULSE_1S,1581,0.75798,2.25453,0.5449,discharge,0,-2.254,3.6152,5570.6,101,12.2191,19.6868,0.4211,21.1684,6.5996,0.3483
BOOST_NEGPULSE_1S,1581,0.75798,2.25453,0.5449,charge,0,1.128,3.6186,70.3,101,12.9433,19.6003,0.4142,18.3156,5.9924,0.1818
BOOST_NEGPULSE_1S,1581,0.75798,2.25453,0.5448,discharge,1,-9.018,3.6178,635.4,101,12.47,15.6796,0.3194,16.1571,6.3569,1.1371
BOOST_NEGPULSE_1S,1581,0.75798,2.25453,0.5449,charge,1,4.508,3.6279,160.4,101,12.2958,16.9304,0.3422,13.2946,5.5056,0.4811
BOOST_NEGPULSE_1S,1581,0.75798,2.25453,0.5447,discharge,2,-18.037,3.6193,680.3,101,12.3182,12.027,0.2543,14.3251,6.6958,2.1268
BOOST_NEGPULSE_1S,1581,0.75798,2.25453,0.545,charge,2,13.526,3.6373,281.2,101,11.9542,11.7248,0.2301,8.3104,5.3545,1.0048
BOOST_NEGPULSE_1S,1581,0.75798,2.25453,0.5447,discharge,3,-25.927,3.6214,800.1,101,12.1506,10.0625,0.2259,14.6033,7.493,2.767
BOOST_NEGPULSE_1S,1581,0.75798,2.25453,0.5451,charge,3,22.541,3.6456,385.6,101,11.5808,7.76,0.1402,5.394,1.9093,2.2878
BOOST_NEGPULSE_1S,1581,0.75798,2.25453,0.4697,discharge,0,-2.254,3.5494,5600.9,101,12.4455,21.7861,0.4685,24.5478,6.5082,0.3757
BOOST_NEGPULSE_1S,1581,0.75798,2.25453,0.4698,charge,0,1.128,3.553,70.3,101,13.1862,21.5827,0.4546,19.689,5.864,0.1922
BOOST_NEGPULSE_1S,1581,0.75798,2.25453,0.4697,discharge,1,-9.018,3.5522,635.3,101,12.5609,17.2928,0.3552,19.6856,6.6536,1.2638
BOOST_NEGPULSE_1S,1581,0.75798,2.25453,0.4698,charge,1,4.51,3.5641,160.4,101,12.431,18.4114,0.3693,14.504,6.4477,0.5049
BOOST_NEGPULSE_1S,1581,0.75798,2.25453,0.4696,discharge,2,-18.035,3.5548,680.3,101,12.5096,13.1362,0.2864,18.7713,7.5902,2.4347
BOOST_NEGPULSE_1S,1581,0.75798,2.25453,0.4699,charge,2,13.526,3.5765,280.4,101,11.9226,12.0154,0.2268,9.1026,5.5123,1.0139
BOOST_NEGPULSE_1S,1581,0.75798,2.25453,0.4695,discharge,3,-25.925,3.5586,799.7,101,12.3541,10.8349,0.2524,20.992,9.0506,3.1477
BOOST_NEGPULSE_1S,1581,0.75798,2.25453,0.47,charge,3,22.544,3.5874,385.6,101,11.7387,8.7681,0.1747,7.0188,4.9698,1.5283
BOOST_NEGPULSE_1S,1581,0.75798,2.25453,0.3946,discharge,0,-2.252,3.4702,5610.5,101,12.8296,25.0313,0.5461,31.1348,6.3685,0.4195
BOOST_NEGPULSE_1S,1581,0.75798,2.25453,0.3946,charge,0,1.128,3.4731,70.3,100,13.2045,24.8418,0.519,19.359,5.2882,0.2013
BOOST_NEGPULSE_1S,1581,0.75798,2.25453,0.3945,discharge,1,-9.018,3.472,635.3,101,12.7144,19.8498,0.4197,29.3559,7.8117,1.5188
BOOST_NEGPULSE_1S,1581,0.75798,2.25453,0.3946,charge,1,4.508,3.4845,160.7,101,12.3846,19.9968,0.3906,14.5618,6.4769,0.5282
BOOST_NEGPULSE_1S,1581,0.75798,2.25453,0.3944,discharge,2,-18.037,3.4748,680.3,101,12.7641,14.8698,0.3438,30.1027,9.0619,2.9791
BOOST_NEGPULSE_1S,1581,0.75798,2.25453,0.3947,charge,2,13.528,3.4982,280.4,101,11.9843,12.323,0.2418,10.0728,6.2349,1.029
BOOST_NEGPULSE_1S,1581,0.75798,2.25453,0.3948,charge,3,22.544,3.5079,356.8,101,11.7153,8.9763,0.1817,7.9044,5.4825,1.5208
BOOST_NEGPULSE_1S,1581,0.75798,2.25453,0.357,discharge,0,-2.254,3.44,5069.0,101,13.1032,26.7786,0.5967,41.8646,7.4294,0.4588
BOOST_NEGPULSE_1S,1581,0.75798,2.25453,0.357,charge,0,1.128,3.4442,70.4,101,12.398,25.966,0.5398,20.0982,4.6561,0.1971
BOOST_NEGPULSE_1S,1581,0.75798,2.25453,0.357,discharge,1,-9.018,3.4409,635.4,101,12.8458,20.5603,0.4424,39.0677,7.7085,1.5771
BOOST_NEGPULSE_1S,1581,0.75798,2.25453,0.3571,charge,1,4.51,3.4554,160.7,101,12.6193,20.1385,0.3957,12.2843,5.7642,0.5455
BOOST_NEGPULSE_1S,1581,0.75798,2.25453,0.3571,charge,2,13.527,3.4674,277.6,101,12.0349,12.179,0.2362,9.4513,6.5509,1.0812
BOOST_NEGPULSE_1S,1581,0.75798,2.25453,0.3572,charge,3,22.544,3.4726,315.2,101,11.7808,8.9931,0.1808,7.8746,5.991,1.4573
BOOST_NEGPULSE_1S,1581,0.75798,2.25453,0.3194,discharge,0,-2.254,3.4084,5069.9,101,13.0748,28.4234,0.6562,66.9673,8.5632,0.4915
BOOST_NEGPULSE_1S,1581,0.75798,2.25453,0.3195,charge,0,1.128,3.4149,70.3,101,12.583,27.4285,0.5787,26.8668,5.1179,0.2044
BOOST_NEGPULSE_1S,1581,0.75798,2.25453,0.3194,discharge,1,-9.018,3.4099,635.3,101,13.1454,22.2345,0.5117,55.0728,7.8857,1.9603
BOOST_NEGPULSE_1S,1581,0.75798,2.25453,0.3195,charge,1,4.508,3.432,160.3,101,12.5428,20.7061,0.4027,11.9162,5.0262,0.5248
BOOST_NEGPULSE_1S,1581,0.75798,2.25453,0.3196,charge,2,13.526,3.4441,242.7,101,12.0848,12.4528,0.2411,8.5729,6.2826,1.0852
BOOST_NEGPULSE_1S,1581,0.75798,2.25453,0.3196,charge,3,22.544,3.4475,260.0,101,11.8288,9.1959,0.1837,7.2629,5.8522,1.4216
BOOST_NEGPULSE_1S,1581,0.75798,2.25453,0.2819,discharge,0,-2.254,3.3544,5069.3,101,13.2913,29.2184,0.7118,93.7233,9.4336,0.5188
BOOST_NEGPULSE_1S,1581,0.75798,2.25453,0.2819,charge,0,1.128,3.3626,70.3,101,12.9124,29.3634,0.6283,37.1631,6.607,0.2319
BOOST_NEGPULSE_1S,1581,0.75798,2.25453,0.2818,discharge,1,-9.02,3.3571,635.3,101,13.2051,23.2935,0.558,90.7602,10.7353,2.1356
BOOST_NEGPULSE_1S,1581,0.75798,2.25453,0.2819,charge,1,4.51,3.388,160.4,101,12.3537,20.4587,0.4024,17.3848,5.0261,0.551
BOOST_NEGPULSE_1S,1581,0.75798,2.25453,0.282,charge,2,13.528,3.3999,198.8,100,12.2629,13.0998,0.2592,9.1013,5.2225,1.3368
BOOST_NEGPULSE_1S,1581,0.75798,2.25453,0.2821,charge,3,22.544,3.4034,205.6,101,12.0036,9.8089,0.2033,7.3004,5.2399,1.6896
BOOST_NEGPULSE_1S,1618,0.75233,2.23772,1.0,discharge,0,-2.238,4.0918,99999.0,99,4.2035,45.3873,0.8212,24.8719,4.1448,0.2726
