Repository: KikETs/ECM_HYBRID_BMS_JOINT

## Results

| Arm | Model | Size | Protocol | Result | Worst cell |
|---|---|---|---|---|---|
| SOP | 2RC table + trim (A8) | 4 effective coefficients, 2 EW states | leave-one-cell-out | usable current 69.6 % discharge, 59.5 % charge (τ = 10 s) | 59.9 % / 53.5 % (BOOST_REST) |
| SOH | dQ/dV ridge | 65 coefficients | leave-one-cell-out | RMSE 0.0094, bias −0.0005 | 0.0130 (BOOST_REST) |
| SOC | 2RC EKF, low-current gate | 3 states | leave-one-cell-out | **2.34 %p** over six sensor disturbances on estimated SOH (2.325 on true SOH), per cell 2.00–2.75 | 4.60 %p (BOOST_NEGPULSE_1S, current offset −0.10 A) |

The SOH arm was a 10,945-parameter CNN until the second audit round. Nested

File: analysis/uypydj_hppc_resistance.csv (part 63 of 225)
protocol,cycle,SOH,CAP_Ah,SOC,soc_group,direction,rate_rank,I_A,CRate_rated,tau_s,tau_actual_s,V_pre_V,V_tau_V,R_mOhm,file
BOOST,1200,0.83719,2.50788,0.6657,5,charge,0,1.253,0.418,2.0,2.0,3.8183,3.8423,19.154,11-30-21_12.39_BOOST_protocol_HPPC_IN21700_30T_cycle_#1200.mat
BOOST,1200,0.83719,2.50788,0.6657,5,charge,0,1.253,0.418,10.0,9.9,3.8183,3.8489,24.4214,11-30-21_12.39_BOOST_protocol_HPPC_IN21700_30T_cycle_#1200.mat
BOOST,1200,0.83719,2.50788,0.6656,5,discharge,1,-10.031,3.344,2.0,2.0,3.8169,3.6264,18.9911,11-30-21_12.39_BOOST_protocol_HPPC_IN21700_30T_cycle_#1200.mat
BOOST,1200,0.83719,2.50788,0.6656,5,discharge,1,-10.031,3.344,10.0,9.9,3.8169,3.5772,23.8959,11-30-21_12.39_BOOST_protocol_HPPC_IN21700_30T_cycle_#1200.mat
BOOST,1200,0.83719,2.50788,0.6657,5,charge,1,5.016,1.672,2.0,1.9,3.8228,3.9162,18.6223,11-30-21_12.39_BOOST_protocol_HPPC_IN21700_30T_cycle_#1200.mat
BOOST,1200,0.83719,2.50788,0.6657,5,charge,1,5.016,1.672,10.0,9.9,3.8228,3.9387,23.1084,11-30-21_12.39_BOOST_protocol_HPPC_IN21700_30T_cycle_#1200.mat
BOOST,1200,0.83719,2.50788,0.6655,5,discharge,2,-20.06,6.687,2.0,2.0,3.8176,3.46,17.8265,11-30-21_12.39_BOOST_protocol_HPPC_IN21700_30T_cycle_#1200.mat
BOOST,1200,0.83719,2.50788,0.6655,5,discharge,2,-20.06,6.687,10.0,9.9,3.8176,3.3752,22.0538,11-30-21_12.39_BOOST_protocol_HPPC_IN21700_30T_cycle_#1200.mat
BOOST,1200,0.83719,2.50788,0.6658,5,charge,2,15.047,5.016,2.0,2.0,3.8272,4.0834,17.0266,11-30-21_12.39_BOOST_protocol_HPPC_IN21700_30T_cycle_#1200.mat
BOOST,1200,0.83719,2.50788,0.6658,5,charge,2,15.047,5.016,10.0,9.9,3.8272,4.1379,20.6486,11-30-21_12.39_BOOST_protocol_HPPC_IN21700_30T_cycle_#1200.mat
BOOST,1200,0.83719,2.50788,0.6654,5,discharge,3,-28.837,9.612,2.0,2.0,3.8179,3.3294,16.94,11-30-21_12.39_BOOST_protocol_HPPC_IN21700_30T_cycle_#1200.mat
BOOST,1200,0.83719,2.50788,0.6654,5,discharge,3,-28.837,9.612,10.0,9.9,3.8179,3.2124,20.9973,11-30-21_12.39_BOOST_protocol_HPPC_IN21700_30T_cycle_#1200.mat
BOOST,1200,0.83719,2.50788,0.6658,5,charge,3,21.256,7.085,2.0,2.0,3.8306,4.2001,17.3833,11-30-21_12.39_BOOST_protocol_HPPC_IN21700_30T_cycle_#1200.mat
BOOST,1200,0.83719,2.50788,0.6658,5,charge,3,21.256,7.085,10.0,9.9,3.8306,4.2,17.3786,11-30-21_12.39_BOOST_protocol_HPPC_IN21700_30T_cycle_#1200.mat
BOOST,1200,0.83719,2.50788,0.5821,6,discharge,0,-2.508,0.836,2.0,2.0,3.732,3.6845,18.9394,11-30-21_12.39_BOOST_protocol_HPPC_IN21700_30T_cycle_#1200.mat
BOOST,1200,0.83719,2.50788,0.5821,6,discharge,0,-2.508,0.836,10.0,9.9,3.732,3.6696,24.8804,11-30-21_12.39_BOOST_protocol_HPPC_IN21700_30T_cycle_#1200.mat
BOOST,1200,0.83719,2.50788,0.5821,6,charge,0,1.255,0.418,2.0,2.0,3.7342,3.7575,18.5687,11-30-21_12.39_BOOST_protocol_HPPC_IN21700_30T_cycle_#1200.mat
BOOST,1200,0.83719,2.50788,0.5821,6,charge,0,1.255,0.418,10.0,9.9,3.7342,3.7643,23.9879,11-30-21_12.39_BOOST_protocol_HPPC_IN21700_30T_cycle_#1200.mat
BOOST,1200,0.83719,2.50788,0.582,6,discharge,1,-10.029,3.343,2.0,2.0,3.7329,3.5484,18.3966,11-30-21_12.39_BOOST_protocol_HPPC_IN21700_30T_cycle_#1200.mat
BOOST,1200,0.83719,2.50788,0.582,6,discharge,1,-10.029,3.343,10.0,9.9,3.7329,3.4967,23.5517,11-30-21_12.39_BOOST_protocol_HPPC_IN21700_30T_cycle_#1200.mat
BOOST,1200,0.83719,2.50788,0.5821,6,charge,1,5.016,1.672,2.0,2.0,3.7389,3.8295,18.0636,11-30-21_12.39_BOOST_protocol_HPPC_IN21700_30T_cycle_#1200.mat
BOOST,1200,0.83719,2.50788,0.5821,6,charge,1,5.016,1.672,10.0,9.9,3.7389,3.8525,22.6493,11-30-21_12.39_BOOST_protocol_HPPC_IN21700_30T_cycle_#1200.mat
BOOST,1200,0.83719,2.50788,0.5819,6,discharge,2,-20.06,6.687,2.0,2.0,3.733,3.3849,17.3529,11-30-21_12.39_BOOST_protocol_HPPC_IN21700_30T_cycle_#1200.mat
BOOST,1200,0.83719,2.50788,0.5819,6,discharge,2,-20.06,6.687,10.0,9.9,3.733,3.2971,21.7298,11-30-21_12.39_BOOST_protocol_HPPC_IN21700_30T_cycle_#1200.mat
BOOST,1200,0.83719,2.50788,0.5822,6,charge,2,15.046,5.015,2.0,2.0,3.7432,3.9939,16.6622,11-30-21_12.39_BOOST_protocol_HPPC_IN21700_30T_cycle_#1200.mat
BOOST,1200,0.83719,2.50788,0.5822,6,charge,2,15.046,5.015,10.0,9.9,3.7432,4.0456,20.0984,11-30-21_12.39_BOOST_protocol_HPPC_IN21700_30T_cycle_#1200.mat
BOOST,1200,0.83719,2.50788,0.5819,6,discharge,3,-28.835,9.612,2.0,1.9,3.7344,3.2476,16.8823,11-30-21_12.39_BOOST_protocol_HPPC_IN21700_30T_cycle_#1200.mat
BOOST,1200,0.83719,2.50788,0.5819,6,discharge,3,-28.835,9.612,10.0,9.9,3.7344,3.1232,21.1965,11-30-21_12.39_BOOST_protocol_HPPC_IN21700_30T_cycle_#1200.mat
BOOST,1200,0.83719,2.50788,0.5823,6,charge,3,25.074,8.358,2.0,2.0,3.7466,4.1406,15.7135,11-30-21_12.39_BOOST_protocol_HPPC_IN21700_30T_cycle_#1200.mat
BOOST,1200,0.83719,2.50788,0.5823,6,charge,3,25.074,8.358,10.0,9.9,3.7466,4.2,18.0825,11-30-21_12.39_BOOST_protocol_HPPC_IN21700_30T_cycle_#1200.mat
BOOST,1200,0.83719,2.50788,0.4985,7,discharge,0,-2.506,0.835,2.0,2.0,3.655,3.6061,19.5132,11-30-21_12.39_BOOST_protocol_HPPC_IN21700_30T_cycle_#1200.mat
BOOST,1200,0.83719,2.50788,0.4985,7,discharge,0,-2.506,0.835,10.0,9.9,3.655,3.592,25.1397,11-30-21_12.39_BOOST_protocol_HPPC_IN21700_30T_cycle_#1200.mat
BOOST,1200,0.83719,2.50788,0.4985,7,charge,0,1.255,0.418,2.0,2.0,3.6571,3.681,19.0453,11-30-21_12.39_BOOST_protocol_HPPC_IN21700_30T_cycle_#1200.mat
BOOST,1200,0.83719,2.50788,0.4985,7,charge,0,1.255,0.418,10.0,9.9,3.6571,3.6874,24.1454,11-30-21_12.39_BOOST_protocol_HPPC_IN21700_30T_cycle_#1200.mat
BOOST,1200,0.83719,2.50788,0.4984,7,discharge,1,-10.031,3.344,2.0,2.0,3.6555,3.4655,18.9413,11-30-21_12.39_BOOST_protocol_HPPC_IN21700_30T_cycle_#1200.mat
BOOST,1200,0.83719,2.50788,0.4984,7,discharge,1,-10.031,3.344,10.0,9.9,3.6555,3.4157,23.9059,11-30-21_12.39_BOOST_protocol_HPPC_IN21700_30T_cycle_#1200.mat
BOOST,1200,0.83719,2.50788,0.4985,7,charge,1,5.018,1.673,2.0,2.0,3.6616,3.7551,18.634,11-30-21_12.39_BOOST_protocol_HPPC_IN21700_30T_cycle_#1200.mat
BOOST,1200,0.83719,2.50788,0.4985,7,charge,1,5.018,1.673,10.0,9.9,3.6616,3.7777,23.1381,11-30-21_12.39_BOOST_protocol_HPPC_IN21700_30T_cycle_#1200.mat
BOOST,1200,0.83719,2.50788,0.4983,7,discharge,2,-20.06,6.687,2.0,2.0,3.6564,3.2975,17.8913,11-30-21_12.39_BOOST_protocol_HPPC_IN21700_30T_cycle_#1200.mat
BOOST,1200,0.83719,2.50788,0.4983,7,discharge,2,-20.06,6.687,10.0,9.9,3.6564,3.2092,22.2931,11-30-21_12.39_BOOST_protocol_HPPC_IN21700_30T_cycle_#1200.mat
BOOST,1200,0.83719,2.50788,0.4986,7,charge,2,15.047,5.016,2.0,2.0,3.6661,3.921,16.9403,11-30-21_12.39_BOOST_protocol_HPPC_IN21700_30T_cycle_#1200.mat
BOOST,1200,0.83719,2.50788,0.4986,7,charge,2,15.047,5.016,10.0,9.9,3.6661,3.9712,20.2765,11-30-21_12.39_BOOST_protocol_HPPC_IN21700_30T_cycle_#1200.mat
BOOST,1200,0.83719,2.50788,0.4983,7,discharge,3,-28.836,9.612,2.0,2.0,3.657,3.1648,17.0689,11-30-21_12.39_BOOST_protocol_HPPC_IN21700_30T_cycle_#1200.mat
BOOST,1200,0.83719,2.50788,0.4983,7,discharge,3,-28.836,9.612,10.0,9.9,3.657,3.0403,21.3865,11-30-21_12.39_BOOST_protocol_HPPC_IN21700_30T_cycle_#1200.mat
BOOST,1200,0.83719,2.50788,0.4987,7,charge,3,25.074,8.358,2.0,2.0,3.6696,4.0618,15.6417,11-30-21_12.39_BOOST_protocol_HPPC_IN21700_30T_cycle_#1200.mat
BOOST,1200,0.83719,2.50788,0.4987,7,charge,3,25.074,8.358,10.0,9.9,3.6696,4.1354,18.577,11-30-21_12.39_BOOST_protocol_HPPC_IN21700_30T_cycle_#1200.mat
BOOST,1200,0.83719,2.50788,0.4149,8,discharge,0,-2.508,0.836,2.0,2.0,3.5932,3.5431,19.9761,11-30-21_12.39_BOOST_protocol_HPPC_IN21700_30T_cycle_#1200.mat
BOOST,1200,0.83719,2.50788,0.4149,8,discharge,0,-2.508,0.836,10.0,9.9,3.5932,3.5285,25.7974,11-30-21_12.39_BOOST_protocol_HPPC_IN21700_30T_cycle_#1200.mat
BOOST,1200,0.83719,2.50788,0.4149,8,charge,0,1.255,0.418,2.0,2.0,3.5952,3.6196,19.4453,11-30-21_12.39_BOOST_protocol_HPPC_IN21700_30T_cycle_#1200.mat
BOOST,1200,0.83719,2.50788,0.4149,8,charge,0,1.255,0.418,10.0,9.9,3.5952,3.6259,24.4661,11-30-21_12.39_BOOST_protocol_HPPC_IN21700_30T_cycle_#1200.mat
BOOST,1200,0.83719,2.50788,0.4148,8,discharge,1,-10.029,3.343,2.0,2.0,3.5938,3.4006,19.2641,11-30-21_12.39_BOOST_protocol_HPPC_IN21700_30T_cycle_#1200.mat
BOOST,1200,0.83719,2.50788,0.4148,8,discharge,1,-10.029,3.343,10.0,9.9,3.5938,3.3479,24.5189,11-30-21_12.39_BOOST_protocol_HPPC_IN21700_30T_cycle_#1200.mat
BOOST,1200,0.83719,2.50788,0.415,8,charge,1,5.016,1.672,2.0,2.0,3.5993,3.694,18.8807,11-30-21_12.39_BOOST_protocol_HPPC_IN21700_30T_cycle_#1200.mat
BOOST,1200,0.83719,2.50788,0.415,8,charge,1,5.016,1.672,10.0,9.9,3.5993,3.7172,23.5062,11-30-21_12.39_BOOST_protocol_HPPC_IN21700_30T_cycle_#1200.mat
BOOST,1200,0.83719,2.50788,0.4147,8,discharge,2,-20.06,6.687,2.0,2.0,3.5947,3.23,18.1805,11-30-21_12.39_BOOST_protocol_HPPC_IN21700_30T_cycle_#1200.mat
BOOST,1200,0.83719,2.50788,0.4147,8,discharge,2,-20.06,6.687,10.0,9.9,3.5947,3.1317,23.0808,11-30-21_12.39_BOOST_protocol_HPPC_IN21700_30T_cycle_#1200.mat
BOOST,1200,0.83719,2.50788,0.415,8,charge,2,15.046,5.015,2.0,2.0,3.6056,3.8609,16.968,11-30-21_12.39_BOOST_protocol_HPPC_IN21700_30T_cycle_#1200.mat
BOOST,1200,0.83719,2.50788,0.415,8,charge,2,15.046,5.015,10.0,9.9,3.6056,3.9106,20.2712,11-30-21_12.39_BOOST_protocol_HPPC_IN21700_30T_cycle_#1200.mat
BOOST,1200,0.83719,2.50788,0.4147,8,discharge,3,-28.835,9.612,2.0,2.0,3.5946,3.0868,17.6105,11-30-21_12.39_BOOST_protocol_HPPC_IN21700_30T_cycle_#1200.mat
BOOST,1200,0.83719,2.50788,0.4147,8,discharge,3,-28.835,9.612,10.0,9.9,3.5946,2.9373,22.7952,11-30-21_12.39_BOOST_protocol_HPPC_IN21700_30T_cycle_#1200.mat
BOOST,1200,0.83719,2.50788,0.4151,8,charge,3,25.077,8.359,2.0,1.9,3.6103,4.0066,15.8033,11-30-21_12.39_BOOST_protocol_HPPC_IN21700_30T_cycle_#1200.mat
BOOST,1200,0.83719,2.50788,0.4151,8,charge,3,25.077,8.359,10.0,9.9,3.6103,4.0774,18.6266,11-30-21_12.39_BOOST_protocol_HPPC_IN21700_30T_cycle_#1200.mat
BOOST,1200,0.83719,2.50788,0.3313,9,discharge,0,-2.508,0.836,2.0,2.0,3.5143,3.4569,22.8886,11-30-21_12.39_BOOST_protocol_HPPC_IN21700_30T_cycle_#1200.mat
BOOST,1200,0.83719,2.50788,0.3313,9,discharge,0,-2.508,0.836,10.0,9.9,3.5143,3.4392,29.9466,11-30-21_12.39_BOOST_protocol_HPPC_IN21700_30T_cycle_#1200.mat
BOOST,1200,0.83719,2.50788,0.3313,9,charge,0,1.255,0.418,2.0,2.0,3.5166,3.5442,21.999,11-30-21_12.39_BOOST_protocol_HPPC_IN21700_30T_cycle_#1200.mat
BOOST,1200,0.83719,2.50788,0.3313,9,charge,0,1.255,0.418,10.0,9.9,3.5166,3.5515,27.8176,11-30-21_12.39_BOOST_protocol_HPPC_IN21700_30T_cycle_#1200.mat
BOOST,1200,0.83719,2.50788,0.3312,9,discharge,1,-10.031,3.344,2.0,2.0,3.5153,3.2933,22.1314,11-30-21_12.39_BOOST_protocol_HPPC_IN21700_30T_cycle_#1200.mat
BOOST,1200,0.83719,2.50788,0.3312,9,discharge,1,-10.031,3.344,10.0,9.9,3.5153,3.2257,28.8705,11-30-21_12.39_BOOST_protocol_HPPC_IN21700_30T_cycle_#1200.mat
BOOST,1200,0.83719,2.50788,0.3314,9,charge,1,5.016,1.672,2.0,2.0,3.5227,3.6271,20.8151,11-30-21_12.39_BOOST_protocol_HPPC_IN21700_30T_cycle_#1200.mat
BOOST,1200,0.83719,2.50788,0.3314,9,charge,1,5.016,1.672,10.0,9.9,3.5227,3.6525,25.8793,11-30-21_12.39_BOOST_protocol_HPPC_IN21700_30T_cycle_#1200.mat
BOOST,1200,0.83719,2.50788,0.3312,9,discharge,2,-20.06,6.687,2.0,2.0,3.5169,3.1006,20.7527,11-30-21_12.39_BOOST_protocol_HPPC_IN21700_30T_cycle_#1200.mat
BOOST,1200,0.83719,2.50788,0.3312,9,discharge,2,-20.06,6.687,10.0,9.9,3.5169,2.9453,28.4945,11-30-21_12.39_BOOST_protocol_HPPC_IN21700_30T_cycle_#1200.mat
BOOST,1200,0.83719,2.50788,0.3314,9,charge,2,15.046,5.015,2.0,2.0,3.5297,3.8011,18.038,11-30-21_12.39_BOOST_protocol_HPPC_IN21700_30T_cycle_#1200.mat
BOOST,1200,0.83719,2.50788,0.3314,9,charge,2,15.046,5.015,10.0,9.9,3.5297,3.8582,21.833,11-30-21_12.39_BOOST_protocol_HPPC_IN21700_30T_cycle_#1200.mat
BOOST,1200,0.83719,2.50788,0.3311,9,discharge,3,-28.836,9.612,2.0,2.0,3.5185,2.9456,19.8675,11-30-21_12.39_BOOST_protocol_HPPC_IN21700_30T_cycle_#1200.mat
BOOST,1200,0.83719,2.50788,0.3311,9,discharge,3,-28.836,9.612,10.0,9.9,3.5185,2.6736,29.3002,11-30-21_12.39_BOOST_protocol_HPPC_IN21700_30T_cycle_#1200.mat
BOOST,1200,0.83719,2.50788,0.3315,9,charge,3,25.076,8.359,2.0,2.0,3.5351,3.9421,16.2307,11-30-21_12.39_BOOST_protocol_HPPC_IN21700_30T_cycle_#1200.mat
BOOST,1200,0.83719,2.50788,0.3315,9,charge,3,25.076,8.359,10.0,9.9,3.5351,4.0207,19.3651,11-30-21_12.39_BOOST_protocol_HPPC_IN21700_30T_cycle_#1200.mat
BOOST,1200,0.83719,2.50788,0.2895,10,discharge,0,-2.506,0.835,2.0,2.0,3.4697,3.4097,23.9416,11-30-21_12.39_BOOST_protocol_HPPC_IN21700_30T_cycle_#1200.mat
BOOST,1200,0.83719,2.50788,0.2895,10,discharge,0,-2.506,0.835,10.0,9.9,3.4697,3.3899,31.8423,11-30-21_12.39_BOOST_protocol_HPPC_IN21700_30T_cycle_#1200.mat
BOOST,1200,0.83719,2.50788,0.2895,10,charge,0,1.255,0.418,2.0,2.0,3.4719,3.5004,22.7128,11-30-21_12.39_BOOST_protocol_HPPC_IN21700_30T_cycle_#1200.mat
BOOST,1200,0.83719,2.50788,0.2895,10,charge,0,1.255,0.418,10.0,9.9,3.4719,3.5073,28.2117,11-30-21_12.39_BOOST_protocol_HPPC_IN21700_30T_cycle_#1200.mat
BOOST,1200,0.83719,2.50788,0.2895,10,discharge,1,-10.029,3.343,2.0,2.0,3.4703,3.2363,23.3323,11-30-21_12.39_BOOST_protocol_HPPC_IN21700_30T_cycle_#1200.mat
BOOST,1200,0.83719,2.50788,0.2895,10,discharge,1,-10.029,3.343,10.0,9.9,3.4703,3.1461,32.3263,11-30-21_12.39_BOOST_protocol_HPPC_IN21700_30T_cycle_#1200.mat
BOOST,1200,0.83719,2.50788,0.2896,10,charge,1,5.016,1.672,2.0,1.9,3.4774,3.5818,20.8142,11-30-21_12.39_BOOST_protocol_HPPC_IN21700_30T_cycle_#1200.mat
BOOST,1200,0.83719,2.50788,0.2896,10,charge,1,5.016,1.672,10.0,9.9,3.4774,3.606,25.639,11-30-21_12.39_BOOST_protocol_HPPC_IN21700_30T_cycle_#1200.mat
BOOST,1200,0.83719,2.50788,0.2894,10,discharge,2,-20.06,6.687,2.0,2.0,3.4713,3.0246,22.2682,11-30-21_12.39_BOOST_protocol_HPPC_IN21700_30T_cycle_#1200.mat
BOOST,1200,0.83719,2.50788,0.2894,10,discharge,2,-20.06,6.687,10.0,9.9,3.4713,2.7888,34.0229,11-30-21_12.39_BOOST_protocol_HPPC_IN21700_30T_cycle_#1200.mat
BOOST,1200,0.83719,2.50788,0.2896,10,charge,2,15.047,5.016,2.0,2.0,3.4838,3.7539,17.9504,11-30-21_12.39_BOOST_protocol_HPPC_IN21700_30T_cycle_#1200.mat
BOOST,1200,0.83719,2.50788,0.2896,10,charge,2,15.047,5.016,10.0,9.9,3.4838,3.8125,21.8449,11-30-21_12.39_BOOST_protocol_HPPC_IN21700_30T_cycle_#1200.mat
BOOST,1200,0.83719,2.50788,0.2893,10,discharge,3,-28.834,9.611,2.0,2.0,3.472,2.8536,21.4469,11-30-21_12.39_BOOST_protocol_HPPC_IN21700_30T_cycle_#1200.mat
BOOST,1200,0.83719,2.50788,0.2893,10,discharge,3,-28.834,9.611,10.0,9.9,3.472,2.4998,33.7171,11-30-21_12.39_BOOST_protocol_HPPC_IN21700_30T_cycle_#1200.mat
BOOST,1200,0.83719,2.50788,0.2897,10,charge,3,25.076,8.359,2.0,2.0,3.4877,3.8906,16.0672,11-30-21_12.39_BOOST_protocol_HPPC_IN21700_30T_cycle_#1200.mat
BOOST,1200,0.83719,2.50788,0.2897,10,charge,3,25.076,8.359,10.0,9.9,3.4877,3.9744,19.409,11-30-21_12.39_BOOST_protocol_HPPC_IN21700_30T_cycle_#1200.mat
BOOST,1200,0.83719,2.50788,0.2477,11,discharge,0,-2.508,0.836,2.0,2.0,3.429,3.3592,27.8276,11-30-21_12.39_BOOST_protocol_HPPC_IN21700_30T_cycle_#1200.mat
BOOST,1200,0.83719,2.50788,0.2477,11,discharge,0,-2.508,0.836,10.0,9.9,3.429,3.3308,39.15,11-30-21_12.39_BOOST_protocol_HPPC_IN21700_30T_cycle_#1200.mat
BOOST,1200,0.83719,2.50788,0.2477,11,charge,0,1.255,0.418,2.0,1.9,3.4314,3.464,25.9844,11-30-21_12.39_BOOST_protocol_HPPC_IN21700_30T_cycle_#1200.mat
BOOST,1200,0.83719,2.50788,0.2477,11,charge,0,1.255,0.418,10.0,9.9,3.4314,3.4726,32.8392,11-30-21_12.39_BOOST_protocol_HPPC_IN21700_30T_cycle_#1200.mat
BOOST,1200,0.83719,2.50788,0.2477,11,discharge,1,-10.03,3.343,2.0,2.0,3.4295,3.1509,27.7767,11-30-21_12.39_BOOST_protocol_HPPC_IN21700_30T_cycle_#1200.mat
BOOST,1200,0.83719,2.50788,0.2477,11,discharge,1,-10.03,3.343,10.0,9.9,3.4295,2.9847,44.347,11-30-21_12.39_BOOST_protocol_HPPC_IN21700_30T_cycle_#1200.mat
BOOST,1200,0.83719,2.50788,0.2478,11,charge,1,5.016,1.672,2.0,2.0,3.4405,3.5529,22.4083,11-30-21_12.39_BOOST_protocol_HPPC_IN21700_30T_cycle_#1200.mat
BOOST,1200,0.83719,2.50788,0.2478,11,charge,1,5.016,1.672,10.0,9.9,3.4405,3.5732,26.4553,11-30-21_12.39_BOOST_protocol_HPPC_IN21700_30T_cycle_#1200.mat
BOOST,1200,0.83719,2.50788,0.2476,11,discharge,2,-20.06,6.687,2.0,2.0,3.4313,2.8945,26.7597,11-30-21_12.39_BOOST_protocol_HPPC_IN21700_30T_cycle_#1200.mat
BOOST,1200,0.83719,2.50788,0.2476,11,discharge,2,-20.06,6.687,10.0,9.9,3.4313,2.4999,46.4307,11-30-21_12.39_BOOST_protocol_HPPC_IN21700_30T_cycle_#1200.mat
BOOST,1200,0.83719,2.50788,0.2479,11,charge,2,15.045,5.015,2.0,1.9,3.448,3.7184,17.9727,11-30-21_12.39_BOOST_protocol_HPPC_IN21700_30T_cycle_#1200.mat
BOOST,1200,0.83719,2.50788,0.2479,11,charge,2,15.045,5.015,10.0,9.9,3.448,3.7702,21.4158,11-30-21_12.39_BOOST_protocol_HPPC_IN21700_30T_cycle_#1200.mat
BOOST,1200,0.83719,2.50788,0.2475,11,discharge,3,-26.185,8.728,2.0,2.0,3.4321,2.6767,28.848,11-30-21_12.39_BOOST_protocol_HPPC_IN21700_30T_cycle_#1200.mat
BOOST,1200,0.83719,2.50788,0.2475,11,discharge,3,-26.185,8.728,10.0,9.9,3.4321,2.4999,35.5999,11-30-21_12.39_BOOST_protocol_HPPC_IN21700_30T_cycle_#1200.mat
BOOST,1200,0.83719,2.50788,0.2479,11,charge,3,25.075,8.358,2.0,2.0,3.4505,3.8568,16.2034,11-30-21_12.39_BOOST_protocol_HPPC_IN21700_30T_cycle_#1200.mat
BOOST,1200,0.83719,2.50788,0.2479,11,charge,3,25.075,8.358,10.0,9.9,3.4505,3.9373,19.4138,11-30-21_12.39_BOOST_protocol_HPPC_IN21700_30T_cycle_#1200.mat
BOOST,1200,0.83719,2.50788,0.2059,12,discharge,0,-2.507,0.836,2.0,2.0,3.3849,3.3004,33.7056,11-30-21_12.39_BOOST_protocol_HPPC_IN21700_30T_cycle_#1200.mat
BOOST,1200,0.83719,2.50788,0.2059,12,discharge,0,-2.507,0.836,10.0,9.9,3.3849,3.248,54.6071,11-30-21_12.39_BOOST_protocol_HPPC_IN21700_30T_cycle_#1200.mat
BOOST,1200,0.83719,2.50788,0.206,12,charge,0,1.254,0.418,2.0,1.9,3.3892,3.4262,29.5009,11-30-21_12.39_BOOST_protocol_HPPC_IN21700_30T_cycle_#1200.mat
BOOST,1200,0.83719,2.50788,0.206,12,charge,0,1.254,0.418,10.0,9.9,3.3892,3.4396,40.185,11-30-21_12.39_BOOST_protocol_HPPC_IN21700_30T_cycle_#1200.mat
BOOST,1200,0.83719,2.50788,0.2058,12,discharge,1,-10.031,3.344,2.0,2.0,3.3865,3.0345,35.0912,11-30-21_12.39_BOOST_protocol_HPPC_IN21700_30T_cycle_#1200.mat
BOOST,1200,0.83719,2.50788,0.2058,12,discharge,1,-10.031,3.344,10.0,9.9,3.3865,2.7114,67.3014,11-30-21_12.39_BOOST_protocol_HPPC_IN21700_30T_cycle_#1200.mat
BOOST,1200,0.83719,2.50788,0.206,12,charge,1,5.015,1.672,2.0,2.0,3.4037,3.525,24.1879,11-30-21_12.39_BOOST_protocol_HPPC_IN21700_30T_cycle_#1200.mat
BOOST,1200,0.83719,2.50788,0.206,12,charge,1,5.015,1.672,10.0,9.9,3.4037,3.5511,29.3924,11-30-21_12.39_BOOST_protocol_HPPC_IN21700_30T_cycle_#1200.mat
BOOST,1200,0.83719,2.50788,0.2058,12,discharge,2,-17.47,5.823,2.0,2.0,3.3909,2.6984,39.6394,11-30-21_12.39_BOOST_protocol_HPPC_IN21700_30T_cycle_#1200.mat
BOOST,1200,0.83719,2.50788,0.2058,12,discharge,2,-17.47,5.823,10.0,9.9,3.3909,2.4999,51.0017,11-30-21_12.39_BOOST_protocol_HPPC_IN21700_30T_cycle_#1200.mat
BOOST,1200,0.83719,2.50788,0.2061,12,charge,2,15.045,5.015,2.0,2.0,3.413,3.6966,18.8501,11-30-21_12.39_BOOST_protocol_HPPC_IN21700_30T_cycle_#1200.mat
BOOST,1200,0.83719,2.50788,0.2061,12,charge,2,15.045,5.015,10.0,9.9,3.413,3.742,21.8677,11-30-21_12.39_BOOST_protocol_HPPC_IN21700_30T_cycle_#1200.mat
BOOST,1200,0.83719,2.50788,0.2057,12,discharge,3,-16.229,5.41,2.0,1.9,3.3915,2.499,54.9941,11-30-21_12.39_BOOST_protocol_HPPC_IN21700_30T_cycle_#1200.mat
BOOST,1200,0.83719,2.50788,0.2057,12,discharge,3,-16.229,5.41,10.0,9.9,3.3915,2.4999,54.9387,11-30-21_12.39_BOOST_protocol_HPPC_IN21700_30T_cycle_#1200.mat
BOOST,1200,0.83719,2.50788,0.2061,12,charge,3,25.074,8.358,2.0,2.0,3.415,3.8352,16.7584,11-30-21_12.39_BOOST_protocol_HPPC_IN21700_30T_cycle_#1200.mat
BOOST,1200,0.83719,2.50788,0.2061,12,charge,3,25.074,8.358,10.0,9.9,3.415,3.9064,19.598,11-30-21_12.39_BOOST_protocol_HPPC_IN21700_30T_cycle_#1200.mat
BOOST,1237,0.83228,2.49317,1.0,0,discharge,0,-2.493,0.831,2.0,2.0,4.1177,4.044,29.5651,12-05-21_05.22_BOOST_protocol_HPPC_IN21700_30T_cycle_#1237.mat
BOOST,1237,0.83228,2.49317,1.0,0,discharge,0,-2.493,0.831,10.0,9.7,4.1177,4.0221,38.3504,12-05-21_05.22_BOOST_protocol_HPPC_IN21700_30T_cycle_#1237.mat
BOOST,1237,0.83228,2.49317,1.0,0,charge,0,1.246,0.415,2.0,1.9,4.1325,4.1764,35.2186,12-05-21_05.22_BOOST_protocol_HPPC_IN21700_30T_cycle_#1237.mat
BOOST,1237,0.83228,2.49317,1.0,0,charge,0,1.246,0.415,10.0,9.9,4.1325,4.1943,49.5788,12-05-21_05.22_BOOST_protocol_HPPC_IN21700_30T_cycle_#1237.mat
BOOST,1237,0.83228,2.49317,0.9999,0,discharge,1,-9.975,3.325,2.0,2.0,4.1266,3.8464,28.0891,12-05-21_05.22_BOOST_protocol_HPPC_IN21700_30T_cycle_#1237.mat
BOOST,1237,0.83228,2.49317,0.9999,0,discharge,1,-9.975,3.325,10.0,9.9,4.1266,3.8101,31.7281,12-05-21_05.22_BOOST_protocol_HPPC_IN21700_30T_cycle_#1237.mat
BOOST,1237,0.83228,2.49317,1.0,0,charge,1,1.504,0.501,2.0,2.0,4.1375,4.2,41.542,12-05-21_05.22_BOOST_protocol_HPPC_IN21700_30T_cycle_#1237.mat
BOOST,1237,0.83228,2.49317,1.0,0,charge,1,1.504,0.501,10.0,9.9,4.1375,4.2,41.542,12-05-21_05.22_BOOST_protocol_HPPC_IN21700_30T_cycle_#1237.mat
BOOST,1237,0.83228,2.49317,0.9998,0,discharge,2,-19.948,6.649,2.0,2.0,4.1244,3.6553,23.5161,12-05-21_05.22_BOOST_protocol_HPPC_IN21700_30T_cycle_#1237.mat
BOOST,1237,0.83228,2.49317,0.9998,0,discharge,2,-19.948,6.649,10.0,9.9,4.1244,3.6009,26.2432,12-05-21_05.22_BOOST_protocol_HPPC_IN21700_30T_cycle_#1237.mat
BOOST,1237,0.83228,2.49317,1.0,0,charge,2,1.407,0.469,2.0,2.0,4.1426,4.1999,40.7336,12-05-21_05.22_BOOST_protocol_HPPC_IN21700_30T_cycle_#1237.mat
BOOST,1237,0.83228,2.49317,1.0,0,charge,2,1.407,0.469,10.0,9.9,4.1426,4.2,40.8047,12-05-21_05.22_BOOST_protocol_HPPC_IN21700_30T_cycle_#1237.mat
BOOST,1237,0.83228,2.49317,0.9998,0,discharge,3,-28.674,9.558,2.0,2.0,4.1245,3.5124,21.3469,12-05-21_05.22_BOOST_protocol_HPPC_IN21700_30T_cycle_#1237.mat
BOOST,1237,0.83228,2.49317,0.9998,0,discharge,3,-28.674,9.558,10.0,9.9,4.1245,3.4351,24.0427,12-05-21_05.22_BOOST_protocol_HPPC_IN21700_30T_cycle_#1237.mat
BOOST,1237,0.83228,2.49317,1.0,0,charge,3,1.32,0.44,2.0,1.9,4.1459,4.2,40.9848,12-05-21_05.22_BOOST_protocol_HPPC_IN21700_30T_cycle_#1237.mat
BOOST,1237,0.83228,2.49317,1.0,0,charge,3,1.32,0.44,10.0,9.9,4.1459,4.2,40.9848,12-05-21_05.22_BOOST_protocol_HPPC_IN21700_30T_cycle_#1237.mat
BOOST,1237,0.83228,2.49317,0.9584,1,discharge,0,-2.492,0.831,2.0,2.0,4.0849,4.0142,28.3662,12-05-21_05.22_BOOST_protocol_HPPC_IN21700_30T_cycle_#1237.mat
BOOST,1237,0.83228,2.49317,0.9584,1,discharge,0,-2.492,0.831,10.0,9.9,4.0849,4.0001,34.0234,12-05-21_05.22_BOOST_protocol_HPPC_IN21700_30T_cycle_#1237.mat
BOOST,1237,0.83228,2.49317,0.9585,1,charge,0,1.247,0.416,2.0,2.0,4.0861,4.1226,29.2749,12-05-21_05.22_BOOST_protocol_HPPC_IN21700_30T_cycle_#1237.mat
BOOST,1237,0.83228,2.49317,0.9585,1,charge,0,1.247,0.416,10.0,9.9,4.0861,4.1306,35.6914,12-05-21_05.22_BOOST_protocol_HPPC_IN21700_30T_cycle_#1237.mat
BOOST,1237,0.83228,2.49317,0.9584,1,discharge,1,-9.975,3.325,2.0,1.9,4.0854,3.8386,24.7416,12-05-21_05.22_BOOST_protocol_HPPC_IN21700_30T_cycle_#1237.mat
BOOST,1237,0.83228,2.49317,0.9584,1,discharge,1,-9.975,3.325,10.0,9.9,4.0854,3.7989,28.7215,12-05-21_05.22_BOOST_protocol_HPPC_IN21700_30T_cycle_#1237.mat
BOOST,1237,0.83228,2.49317,0.9585,1,charge,1,3.568,1.189,2.0,2.0,4.0905,4.1999,30.658,12-05-21_05.22_BOOST_protocol_HPPC_IN21700_30T_cycle_#1237.mat
BOOST,1237,0.83228,2.49317,0.9585,1,charge,1,3.568,1.189,10.0,9.9,4.0905,4.1999,30.658,12-05-21_05.22_BOOST_protocol_HPPC_IN21700_30T_cycle_#1237.mat
BOOST,1237,0.83228,2.49317,0.9583,1,discharge,2,-19.948,6.649,2.0,2.0,4.0859,3.6559,21.556,12-05-21_05.22_BOOST_protocol_HPPC_IN21700_30T_cycle_#1237.mat
BOOST,1237,0.83228,2.49317,0.9583,1,discharge,2,-19.948,6.649,10.0,9.9,4.0859,3.5898,24.8697,12-05-21_05.22_BOOST_protocol_HPPC_IN21700_30T_cycle_#1237.mat
BOOST,1237,0.83228,2.49317,0.9585,1,charge,2,3.451,1.15,2.0,2.0,4.0948,4.2,30.4848,12-05-21_05.22_BOOST_protocol_HPPC_IN21700_30T_cycle_#1237.mat
BOOST,1237,0.83228,2.49317,0.9585,1,charge,2,3.451,1.15,10.0,9.9,4.0948,4.2,30.4848,12-05-21_05.22_BOOST_protocol_HPPC_IN21700_30T_cycle_#1237.mat
BOOST,1237,0.83228,2.49317,0.9582,1,discharge,3,-28.674,9.558,2.0,1.9,4.0873,3.5206,19.7635,12-05-21_05.22_BOOST_protocol_HPPC_IN21700_30T_cycle_#1237.mat
BOOST,1237,0.83228,2.49317,0.9582,1,discharge,3,-28.674,9.558,10.0,9.9,4.0873,3.4253,23.0871,12-05-21_05.22_BOOST_protocol_HPPC_IN21700_30T_cycle_#1237.mat
BOOST,1237,0.83228,2.49317,0.9585,1,charge,3,3.304,1.101,2.0,1.9,4.0986,4.2,30.6891,12-05-21_05.22_BOOST_protocol_HPPC_IN21700_30T_cycle_#1237.mat
BOOST,1237,0.83228,2.49317,0.9585,1,charge,3,3.304,1.101,10.0,9.9,4.0986,4.1999,30.6589,12-05-21_05.22_BOOST_protocol_HPPC_IN21700_30T_cycle_#1237.mat
BOOST,1237,0.83228,2.49317,0.9169,2,discharge,0,-2.493,0.831,2.0,2.0,4.0717,4.0056,26.5174,12-05-21_05.22_BOOST_protocol_HPPC_IN21700_30T_cycle_#1237.mat
BOOST,1237,0.83228,2.49317,0.9169,2,discharge,0,-2.493,0.831,10.0,9.91,4.0717,3.9878,33.6583,12-05-21_05.22_BOOST_protocol_HPPC_IN21700_30T_cycle_#1237.mat
BOOST,1237,0.83228,2.49317,0.9169,2,charge,0,1.247,0.416,2.0,1.9,4.074,4.1062,25.8282,12-05-21_05.22_BOOST_protocol_HPPC_IN21700_30T_cycle_#1237.mat
BOOST,1237,0.83228,2.49317,0.9169,2,charge,0,1.247,0.416,10.0,9.9,4.074,4.1136,31.7639,12-05-21_05.22_BOOST_protocol_HPPC_IN21700_30T_cycle_#1237.mat
BOOST,1237,0.83228,2.49317,0.9168,2,discharge,1,-9.976,3.325,2.0,2.0,4.0716,3.8325,23.9685,12-05-21_05.22_BOOST_protocol_HPPC_IN21700_30T_cycle_#1237.mat
BOOST,1237,0.83228,2.49317,0.9168,2,discharge,1,-9.976,3.325,10.0,9.9,4.0716,3.7803,29.2013,12-05-21_05.22_BOOST_protocol_HPPC_IN21700_30T_cycle_#1237.mat
BOOST,1237,0.83228,2.49317,0.9169,2,charge,1,4.526,1.509,2.0,1.9,4.0775,4.2002,27.1118,12-05-21_05.22_BOOST_protocol_HPPC_IN21700_30T_cycle_#1237.mat
BOOST,1237,0.83228,2.49317,0.9169,2,charge,1,4.526,1.509,10.0,9.91,4.0775,4.2,27.0676,12-05-21_05.22_BOOST_protocol_HPPC_IN21700_30T_cycle_#1237.mat
BOOST,1237,0.83228,2.49317,0.9167,2,discharge,2,-19.949,6.65,2.0,1.9,4.0721,3.6499,21.164,12-05-21_05.22_BOOST_protocol_HPPC_IN21700_30T_cycle_#1237.mat
BOOST,1237,0.83228,2.49317,0.9167,2,discharge,2,-19.949,6.65,10.0,9.9,4.0721,3.5647,25.4349,12-05-21_05.22_BOOST_protocol_HPPC_IN21700_30T_cycle_#1237.mat
BOOST,1237,0.83228,2.49317,0.917,2,charge,2,4.451,1.484,2.0,1.9,4.0805,4.1999,26.8254,12-05-21_05.22_BOOST_protocol_HPPC_IN21700_30T_cycle_#1237.mat
BOOST,1237,0.83228,2.49317,0.917,2,charge,2,4.451,1.484,10.0,9.9,4.0805,4.2,26.8479,12-05-21_05.22_BOOST_protocol_HPPC_IN21700_30T_cycle_#1237.mat
BOOST,1237,0.83228,2.49317,0.9167,2,discharge,3,-28.675,9.558,2.0,1.9,4.0744,3.5099,19.6861,12-05-21_05.22_BOOST_protocol_HPPC_IN21700_30T_cycle_#1237.mat
BOOST,1237,0.83228,2.49317,0.9167,2,discharge,3,-28.675,9.558,10.0,9.9,4.0744,3.3958,23.6652,12-05-21_05.22_BOOST_protocol_HPPC_IN21700_30T_cycle_#1237.mat
BOOST,1237,0.83228,2.49317,0.917,2,charge,3,4.33,1.443,2.0,2.0,4.0829,4.2001,27.0645,12-05-21_05.22_BOOST_protocol_HPPC_IN21700_30T_cycle_#1237.mat
BOOST,1237,0.83228,2.49317,0.917,2,charge,3,4.33,1.443,10.0,9.9,4.0829,4.2,27.0414,12-05-21_05.22_BOOST_protocol_HPPC_IN21700_30T_cycle_#1237.mat
BOOST,1237,0.83228,2.49317,0.8337,3,discharge,0,-2.495,0.832,2.0,1.9,3.9808,3.9233,23.047,12-05-21_05.22_BOOST_protocol_HPPC_IN21700_30T_cycle_#1237.mat
BOOST,1237,0.83228,2.49317,0.8337,3,discharge,0,-2.495,0.832,10.0,9.9,3.9808,3.9025,31.384,12-05-21_05.22_BOOST_protocol_HPPC_IN21700_30T_cycle_#1237.mat
BOOST,1237,0.83228,2.49317,0.8338,3,charge,0,1.246,0.415,2.0,2.0,3.9839,4.0121,22.6233,12-05-21_05.22_BOOST_protocol_HPPC_IN21700_30T_cycle_#1237.mat
BOOST,1237,0.83228,2.49317,0.8338,3,charge,0,1.246,0.415,10.0,9.9,3.9839,4.0208,29.6029,12-05-21_05.22_BOOST_protocol_HPPC_IN21700_30T_cycle_#1237.mat
BOOST,1237,0.83228,2.49317,0.8337,3,discharge,1,-9.975,3.325,2.0,1.9,3.9814,3.7656,21.6332,12-05-21_05.22_BOOST_protocol_HPPC_IN21700_30T_cycle_#1237.mat
BOOST,1237,0.83228,2.49317,0.8337,3,discharge,1,-9.975,3.325,10.0,9.9,3.9814,3.7093,27.2771,12-05-21_05.22_BOOST_protocol_HPPC_IN21700_30T_cycle_#1237.mat
BOOST,1237,0.83228,2.49317,0.8338,3,charge,1,4.986,1.662,2.0,1.9,3.9891,4.0964,21.5213,12-05-21_05.22_BOOST_protocol_HPPC_IN21700_30T_cycle_#1237.mat
BOOST,1237,0.83228,2.49317,0.8338,3,charge,1,4.986,1.662,10.0,9.9,3.9891,4.1267,27.5987,12-05-21_05.22_BOOST_protocol_HPPC_IN21700_30T_cycle_#1237.mat
BOOST,1237,0.83228,2.49317,0.8336,3,discharge,2,-19.948,6.649,2.0,1.9,3.9826,3.5909,19.6361,12-05-21_05.22_BOOST_protocol_HPPC_IN21700_30T_cycle_#1237.mat
BOOST,1237,0.83228,2.49317,0.8336,3,discharge,2,-19.948,6.649,10.0,9.9,3.9826,3.5053,23.9272,12-05-21_05.22_BOOST_protocol_HPPC_IN21700_30T_cycle_#1237.mat
BOOST,1237,0.83228,2.49317,0.8339,3,charge,2,9.221,3.074,2.0,2.0,3.9944,4.2,22.2967,12-05-21_05.22_BOOST_protocol_HPPC_IN21700_30T_cycle_#1237.mat
BOOST,1237,0.83228,2.49317,0.8339,3,charge,2,9.221,3.074,10.0,9.9,3.9944,4.2,22.2967,12-05-21_05.22_BOOST_protocol_HPPC_IN21700_30T_cycle_#1237.mat
BOOST,1237,0.83228,2.49317,0.8335,3,discharge,3,-28.674,9.558,2.0,2.0,3.985,3.4539,18.522,12-05-21_05.22_BOOST_protocol_HPPC_IN21700_30T_cycle_#1237.mat
BOOST,1237,0.83228,2.49317,0.8335,3,discharge,3,-28.674,9.558,10.0,9.9,3.985,3.3428,22.3966,12-05-21_05.22_BOOST_protocol_HPPC_IN21700_30T_cycle_#1237.mat
BOOST,1237,0.83228,2.49317,0.8339,3,charge,3,9.155,3.052,2.0,2.0,3.9995,4.2001,21.912,12-05-21_05.22_BOOST_protocol_HPPC_IN21700_30T_cycle_#1237.mat
BOOST,1237,0.83228,2.49317,0.8339,3,charge,3,9.155,3.052,10.0,9.9,3.9995,4.2,21.9011,12-05-21_05.22_BOOST_protocol_HPPC_IN21700_30T_cycle_#1237.mat
BOOST,1237,0.83228,2.49317,0.7506,4,discharge,0,-2.495,0.832,2.0,2.0,3.8985,3.8442,21.7644,12-05-21_05.22_BOOST_protocol_HPPC_IN21700_30T_cycle_#1237.mat
BOOST,1237,0.83228,2.49317,0.7506,4,discharge,0,-2.495,0.832,10.0,9.9,3.8985,3.8268,28.7386,12-05-21_05.22_BOOST_protocol_HPPC_IN21700_30T_cycle_#1237.mat
BOOST,1237,0.83228,2.49317,0.7507,4,charge,0,1.247,0.416,2.0,1.9,3.9008,3.9273,21.2544,12-05-21_05.22_BOOST_protocol_HPPC_IN21700_30T_cycle_#1237.mat
BOOST,1237,0.83228,2.49317,0.7507,4,charge,0,1.247,0.416,10.0,9.9,3.9008,3.9346,27.1094,12-05-21_05.22_BOOST_protocol_HPPC_IN21700_30T_cycle_#1237.mat
BOOST,1237,0.83228,2.49317,0.7506,4,discharge,1,-9.973,3.324,2.0,2.0,3.899,3.6934,20.6152,12-05-21_05.22_BOOST_protocol_HPPC_IN21700_30T_cycle_#1237.mat
BOOST,1237,0.83228,2.49317,0.7506,4,discharge,1,-9.973,3.324,10.0,9.9,3.899,3.6433,25.6387,12-05-21_05.22_BOOST_protocol_HPPC_IN21700_30T_cycle_#1237.mat
BOOST,1237,0.83228,2.49317,0.7507,4,charge,1,4.988,1.663,2.0,2.0,3.9056,4.0076,20.4478,12-05-21_05.22_BOOST_protocol_HPPC_IN21700_30T_cycle_#1237.mat
BOOST,1237,0.83228,2.49317,0.7507,4,charge,1,4.988,1.663,10.0,9.9,3.9056,4.0324,25.4195,12-05-21_05.22_BOOST_protocol_HPPC_IN21700_30T_cycle_#1237.mat
BOOST,1237,0.83228,2.49317,0.7505,4,discharge,2,-19.948,6.649,2.0,2.0,3.8995,3.5217,18.9392,12-05-21_05.22_BOOST_protocol_HPPC_IN21700_30T_cycle_#1237.mat
BOOST,1237,0.83228,2.49317,0.7505,4,discharge,2,-19.948,6.649,10.0,9.9,3.8995,3.4387,23.1001,12-05-21_05.22_BOOST_protocol_HPPC_IN21700_30T_cycle_#1237.mat
BOOST,1237,0.83228,2.49317,0.7508,4,charge,2,14.695,4.898,2.0,2.0,3.9105,4.1812,18.4212,12-05-21_05.22_BOOST_protocol_HPPC_IN21700_30T_cycle_#1237.mat
BOOST,1237,0.83228,2.49317,0.7508,4,charge,2,14.695,4.898,10.0,9.9,3.9105,4.1999,19.6938,12-05-21_05.22_BOOST_protocol_HPPC_IN21700_30T_cycle_#1237.mat
BOOST,1237,0.83228,2.49317,0.7504,4,discharge,3,-28.675,9.558,2.0,2.0,3.9004,3.3873,17.8936,12-05-21_05.22_BOOST_protocol_HPPC_IN21700_30T_cycle_#1237.mat
BOOST,1237,0.83228,2.49317,0.7504,4,discharge,3,-28.675,9.558,10.0,9.9,3.9004,3.273,21.8797,12-05-21_05.22_BOOST_protocol_HPPC_IN21700_30T_cycle_#1237.mat
BOOST,1237,0.83228,2.49317,0.7508,4,charge,3,14.778,4.926,2.0,1.9,3.9131,4.2,19.414,12-05-21_05.22_BOOST_protocol_HPPC_IN21700_30T_cycle_#1237.mat
BOOST,1237,0.83228,2.49317,0.7508,4,charge,3,14.778,4.926,10.0,9.9,3.9131,4.2,19.414,12-05-21_05.22_BOOST_protocol_HPPC_IN21700_30T_cycle_#1237.mat
BOOST,1237,0.83228,2.49317,0.6675,5,discharge,0,-2.494,0.832,2.0,2.0,3.8107,3.76,20.3247,12-05-21_05.22_BOOST_protocol_HPPC_IN21700_30T_cycle_#1237.mat
BOOST,1237,0.83228,2.49317,0.6675,5,discharge,0,-2.494,0.832,10.0,9.9,3.8107,3.7446,26.4983,12-05-21_05.22_BOOST_protocol_HPPC_IN21700_30T_cycle_#1237.mat
BOOST,1237,0.83228,2.49317,0.6675,5,charge,0,1.247,0.416,2.0,2.0,3.8128,3.8376,19.8925,12-05-21_05.22_BOOST_protocol_HPPC_IN21700_30T_cycle_#1237.mat
BOOST,1237,0.83228,2.49317,0.6675,5,charge,0,1.247,0.416,10.0,9.9,3.8128,3.8442,25.1865,12-05-21_05.22_BOOST_protocol_HPPC_IN21700_30T_cycle_#1237.mat
BOOST,1237,0.83228,2.49317,0.6674,5,discharge,1,-9.975,3.325,2.0,2.0,3.8114,3.6164,19.5489,12-05-21_05.22_BOOST_protocol_HPPC_IN21700_30T_cycle_#1237.mat
BOOST,1237,0.83228,2.49317,0.6674,5,discharge,1,-9.975,3.325,10.0,9.9,3.8114,3.5659,24.6115,12-05-21_05.22_BOOST_protocol_HPPC_IN21700_30T_cycle_#1237.mat
BOOST,1237,0.83228,2.49317,0.6676,5,charge,1,4.986,1.662,2.0,2.0,3.8174,3.9138,19.333,12-05-21_05.22_BOOST_protocol_HPPC_IN21700_30T_cycle_#1237.mat
BOOST,1237,0.83228,2.49317,0.6676,5,charge,1,4.986,1.662,10.0,9.9,3.8174,3.9361,23.8052,12-05-21_05.22_BOOST_protocol_HPPC_IN21700_30T_cycle_#1237.mat
BOOST,1237,0.83228,2.49317,0.6674,5,discharge,2,-19.948,6.649,2.0,2.0,3.8123,3.4484,18.2424,12-05-21_05.22_BOOST_protocol_HPPC_IN21700_30T_cycle_#1237.mat
BOOST,1237,0.83228,2.49317,0.6674,5,discharge,2,-19.948,6.649,10.0,9.9,3.8123,3.3613,22.6088,12-05-21_05.22_BOOST_protocol_HPPC_IN21700_30T_cycle_#1237.mat
BOOST,1237,0.83228,2.49317,0.6677,5,charge,2,14.962,4.987,2.0,1.9,3.822,4.0816,17.3506,12-05-21_05.22_BOOST_protocol_HPPC_IN21700_30T_cycle_#1237.mat
BOOST,1237,0.83228,2.49317,0.6677,5,charge,2,14.962,4.987,10.0,9.9,3.822,4.1367,21.0333,12-05-21_05.22_BOOST_protocol_HPPC_IN21700_30T_cycle_#1237.mat
BOOST,1237,0.83228,2.49317,0.6673,5,discharge,3,-28.674,9.558,2.0,2.0,3.8128,3.3167,17.3014,12-05-21_05.22_BOOST_protocol_HPPC_IN21700_30T_cycle_#1237.mat
BOOST,1237,0.83228,2.49317,0.6673,5,discharge,3,-28.674,9.558,10.0,9.9,3.8128,3.1961,21.5073,12-05-21_05.22_BOOST_protocol_HPPC_IN21700_30T_cycle_#1237.mat
BOOST,1237,0.83228,2.49317,0.6677,5,charge,3,21.172,7.057,2.0,2.0,3.8248,4.2001,17.7262,12-05-21_05.22_BOOST_protocol_HPPC_IN21700_30T_cycle_#1237.mat
BOOST,1237,0.83228,2.49317,0.6677,5,charge,3,21.172,7.057,10.0,9.9,3.8248,4.2,17.7215,12-05-21_05.22_BOOST_protocol_HPPC_IN21700_30T_cycle_#1237.mat
BOOST,1237,0.83228,2.49317,0.5844,6,discharge,0,-2.494,0.831,2.0,1.9,3.7268,3.6775,19.7643,12-05-21_05.22_BOOST_protocol_HPPC_IN21700_30T_cycle_#1237.mat
BOOST,1237,0.83228,2.49317,0.5844,6,discharge,0,-2.494,0.831,10.0,9.9,3.7268,3.6618,26.0584,12-05-21_05.22_BOOST_protocol_HPPC_IN21700_30T_cycle_#1237.mat
BOOST,1237,0.83228,2.49317,0.5844,6,charge,0,1.245,0.415,2.0,2.0,3.7283,3.7534,20.1623,12-05-21_05.22_BOOST_protocol_HPPC_IN21700_30T_cycle_#1237.mat
BOOST,1237,0.83228,2.49317,0.5844,6,charge,0,1.245,0.415,10.0,9.9,3.7283,3.7604,25.7852,12-05-21_05.22_BOOST_protocol_HPPC_IN21700_30T_cycle_#1237.mat
BOOST,1237,0.83228,2.49317,0.5843,6,discharge,1,-9.975,3.325,2.0,2.0,3.7276,3.5332,19.4887,12-05-21_05.22_BOOST_protocol_HPPC_IN21700_30T_cycle_#1237.mat
BOOST,1237,0.83228,2.49317,0.5843,6,discharge,1,-9.975,3.325,10.0,9.9,3.7276,3.4799,24.8321,12-05-21_05.22_BOOST_protocol_HPPC_IN21700_30T_cycle_#1237.mat
BOOST,1237,0.83228,2.49317,0.5845,6,charge,1,4.987,1.662,2.0,2.0,3.7337,3.8299,19.2921,12-05-21_05.22_BOOST_protocol_HPPC_IN21700_30T_cycle_#1237.mat
BOOST,1237,0.83228,2.49317,0.5845,6,charge,1,4.987,1.662,10.0,9.9,3.7337,3.8538,24.085,12-05-21_05.22_BOOST_protocol_HPPC_IN21700_30T_cycle_#1237.mat
BOOST,1237,0.83228,2.49317,0.5842,6,discharge,2,-19.948,6.649,2.0,2.0,3.7285,3.3623,18.3577,12-05-21_05.22_BOOST_protocol_HPPC_IN21700_30T_cycle_#1237.mat
BOOST,1237,0.83228,2.49317,0.5842,6,discharge,2,-19.948,6.649,10.0,9.9,3.7285,3.2715,22.9096,12-05-21_05.22_BOOST_protocol_HPPC_IN21700_30T_cycle_#1237.mat
BOOST,1237,0.83228,2.49317,0.5845,6,charge,2,14.962,4.987,2.0,2.0,3.7385,3.9998,17.4642,12-05-21_05.22_BOOST_protocol_HPPC_IN21700_30T_cycle_#1237.mat
BOOST,1237,0.83228,2.49317,0.5845,6,charge,2,14.962,4.987,10.0,9.9,3.7385,4.0526,20.9932,12-05-21_05.22_BOOST_protocol_HPPC_IN21700_30T_cycle_#1237.mat
BOOST,1237,0.83228,2.49317,0.5842,6,discharge,3,-28.674,9.558,2.0,2.0,3.7287,3.2275,17.4792,12-05-21_05.22_BOOST_protocol_HPPC_IN21700_30T_cycle_#1237.mat
BOOST,1237,0.83228,2.49317,0.5842,6,discharge,3,-28.674,9.558,10.0,9.9,3.7287,3.1019,21.8595,12-05-21_05.22_BOOST_protocol_HPPC_IN21700_30T_cycle_#1237.mat
BOOST,1237,0.83228,2.49317,0.5846,6,charge,3,24.935,8.312,2.0,2.0,3.7423,4.1442,16.1179,12-05-21_05.22_BOOST_protocol_HPPC_IN21700_30T_cycle_#1237.mat
BOOST,1237,0.83228,2.49317,0.5846,6,charge,3,24.935,8.312,10.0,9.9,3.7423,4.2,18.3557,12-05-21_05.22_BOOST_protocol_HPPC_IN21700_30T_cycle_#1237.mat
BOOST,1237,0.83228,2.49317,0.5013,7,discharge,0,-2.495,0.832,2.0,2.0,3.6504,3.6007,19.923,12-05-21_05.22_BOOST_protocol_HPPC_IN21700_30T_cycle_#1237.mat
BOOST,1237,0.83228,2.49317,0.5013,7,discharge,0,-2.495,0.832,10.0,9.9,3.6504,3.5861,25.7757,12-05-21_05.22_BOOST_protocol_HPPC_IN21700_30T_cycle_#1237.mat
BOOST,1237,0.83228,2.49317,0.5013,7,charge,0,1.247,0.416,2.0,2.0,3.6534,3.6782,19.8909,12-05-21_05.22_BOOST_protocol_HPPC_IN21700_30T_cycle_#1237.mat
BOOST,1237,0.83228,2.49317,0.5013,7,charge,0,1.247,0.416,10.0,9.9,3.6534,3.6848,25.1845,12-05-21_05.22_BOOST_protocol_HPPC_IN21700_30T_cycle_#1237.mat
BOOST,1237,0.83228,2.49317,0.5012,7,discharge,1,-9.975,3.325,2.0,2.0,3.652,3.4564,19.6086,12-05-21_05.22_BOOST_protocol_HPPC_IN21700_30T_cycle_#1237.mat
BOOST,1237,0.83228,2.49317,0.5012,7,discharge,1,-9.975,3.325,10.0,9.9,3.652,3.4053,24.7313,12-05-21_05.22_BOOST_protocol_HPPC_IN21700_30T_cycle_#1237.mat
BOOST,1237,0.83228,2.49317,0.5013,7,charge,1,4.988,1.663,2.0,2.0,3.6575,3.7545,19.4467,12-05-21_05.22_BOOST_protocol_HPPC_IN21700_30T_cycle_#1237.mat
BOOST,1237,0.83228,2.49317,0.5013,7,charge,1,4.988,1.663,10.0,9.9,3.6575,3.7775,24.0577,12-05-21_05.22_BOOST_protocol_HPPC_IN21700_30T_cycle_#1237.mat
BOOST,1237,0.83228,2.49317,0.5011,7,discharge,2,-19.948,6.649,2.0,1.9,3.6528,3.2879,18.2926,12-05-21_05.22_BOOST_protocol_HPPC_IN21700_30T_cycle_#1237.mat
BOOST,1237,0.83228,2.49317,0.5011,7,discharge,2,-19.948,6.649,10.0,9.9,3.6528,3.1954,22.9296,12-05-21_05.22_BOOST_protocol_HPPC_IN21700_30T_cycle_#1237.mat
BOOST,1237,0.83228,2.49317,0.5014,7,charge,2,14.962,4.987,2.0,2.0,3.6622,3.9232,17.4442,12-05-21_05.22_BOOST_protocol_HPPC_IN21700_30T_cycle_#1237.mat
BOOST,1237,0.83228,2.49317,0.5014,7,charge,2,14.962,4.987,10.0,9.9,3.6622,3.9736,20.8127,12-05-21_05.22_BOOST_protocol_HPPC_IN21700_30T_cycle_#1237.mat
BOOST,1237,0.83228,2.49317,0.5011,7,discharge,3,-28.674,9.558,2.0,1.9,3.6536,3.1549,17.3921,12-05-21_05.22_BOOST_protocol_HPPC_IN21700_30T_cycle_#1237.mat
BOOST,1237,0.83228,2.49317,0.5011,7,discharge,3,-28.674,9.558,10.0,9.9,3.6536,3.023,21.992,12-05-21_05.22_BOOST_protocol_HPPC_IN21700_30T_cycle_#1237.mat
BOOST,1237,0.83228,2.49317,0.5015,7,charge,3,24.935,8.312,2.0,2.0,3.6658,4.0649,16.0056,12-05-21_05.22_BOOST_protocol_HPPC_IN21700_30T_cycle_#1237.mat
BOOST,1237,0.83228,2.49317,0.5015,7,charge,3,24.935,8.312,10.0,9.9,3.6658,4.1384,18.9533,12-05-21_05.22_BOOST_protocol_HPPC_IN21700_30T_cycle_#1237.mat
BOOST,1237,0.83228,2.49317,0.4182,8,discharge,0,-2.494,0.831,2.0,1.9,3.5892,3.5378,20.6062,12-05-21_05.22_BOOST_protocol_HPPC_IN21700_30T_cycle_#1237.mat
BOOST,1237,0.83228,2.49317,0.4182,8,discharge,0,-2.494,0.831,10.0,9.9,3.5892,3.5222,26.8602,12-05-21_05.22_BOOST_protocol_HPPC_IN21700_30T_cycle_#1237.mat
BOOST,1237,0.83228,2.49317,0.4182,8,charge,0,1.246,0.415,2.0,2.0,3.5913,3.6167,20.3771,12-05-21_05.22_BOOST_protocol_HPPC_IN21700_30T_cycle_#1237.mat
BOOST,1237,0.83228,2.49317,0.4182,8,charge,0,1.246,0.415,10.0,9.9,3.5913,3.6233,25.6719,12-05-21_05.22_BOOST_protocol_HPPC_IN21700_30T_cycle_#1237.mat
BOOST,1237,0.83228,2.49317,0.4181,8,discharge,1,-9.975,3.325,2.0,2.0,3.59,3.3861,20.4405,12-05-21_05.22_BOOST_protocol_HPPC_IN21700_30T_cycle_#1237.mat
BOOST,1237,0.83228,2.49317,0.4181,8,discharge,1,-9.975,3.325,10.0,9.9,3.59,3.3307,25.9942,12-05-21_05.22_BOOST_protocol_HPPC_IN21700_30T_cycle_#1237.mat
BOOST,1237,0.83228,2.49317,0.4182,8,charge,1,4.988,1.663,2.0,2.0,3.5966,3.696,19.9274,12-05-21_05.22_BOOST_protocol_HPPC_IN21700_30T_cycle_#1237.mat
BOOST,1237,0.83228,2.49317,0.4182,8,charge,1,4.988,1.663,10.0,9.9,3.5966,3.7203,24.799,12-05-21_05.22_BOOST_protocol_HPPC_IN21700_30T_cycle_#1237.mat
