Repository: KikETs/ECM_HYBRID_BMS_JOINT

## Results

| Arm | Model | Size | Protocol | Result | Worst cell |
|---|---|---|---|---|---|
| SOP | 2RC table + trim (A8) | 4 effective coefficients, 2 EW states | leave-one-cell-out | usable current 69.6 % discharge, 59.5 % charge (τ = 10 s) | 59.9 % / 53.5 % (BOOST_REST) |
| SOH | dQ/dV ridge | 65 coefficients | leave-one-cell-out | RMSE 0.0094, bias −0.0005 | 0.0130 (BOOST_REST) |
| SOC | 2RC EKF, low-current gate | 3 states | leave-one-cell-out | **2.34 %p** over six sensor disturbances on estimated SOH (2.325 on true SOH), per cell 2.00–2.75 | 4.60 %p (BOOST_NEGPULSE_1S, current offset −0.10 A) |

The SOH arm was a 10,945-parameter CNN until the second audit round. Nested

File: analysis/uypydj_ecm.csv (part 64 of 80)
cell,cycle,SOH,CAP_Ah,SOC,direction,rate_rank,I_A,V_pre_V,rest_before_s,n_points,R0_mOhm,R1_mOhm,tau1_s,R2_mOhm,tau2_s,fit_rmse_mV
BOOST_NEGPULSE_1S,1618,0.75233,2.23772,1.0,charge,0,1.119,4.1086,69.4,70,11.7659,7.7318,0.2106,64.1751,1.5967,0.7271
BOOST_NEGPULSE_1S,1618,0.75233,2.23772,0.9999,discharge,1,-8.955,4.1001,637.2,100,12.3864,27.5177,0.4319,12.1961,4.7276,1.0803
BOOST_NEGPULSE_1S,1618,0.75233,2.23772,1.0,charge,1,1.608,4.1177,160.6,48,33.5425,17.7212,0.05,0.01,2999.9725,0.619
BOOST_NEGPULSE_1S,1618,0.75233,2.23772,0.9999,discharge,2,-17.909,4.0998,639.5,101,12.4235,19.21,0.3126,11.0871,5.6414,1.7818
BOOST_NEGPULSE_1S,1618,0.75233,2.23772,0.9986,charge,2,1.833,4.1225,258.8,47,42.3786,0.01,0.05,0.01,2999.9343,0.8354
BOOST_NEGPULSE_1S,1618,0.75233,2.23772,0.9983,discharge,3,-25.74,4.0982,639.2,101,12.2581,15.3085,0.2565,10.5091,5.1794,1.9514
BOOST_NEGPULSE_1S,1618,0.75233,2.23772,0.995,charge,3,1.828,4.123,333.4,49,42.231,0.01,0.05,0.01,2999.9709,0.9643
BOOST_NEGPULSE_1S,1618,0.75233,2.23772,0.9576,discharge,0,-2.24,4.0664,4788.0,101,12.769,30.8215,0.5893,29.7893,6.0403,0.353
BOOST_NEGPULSE_1S,1618,0.75233,2.23772,0.9576,charge,0,1.119,4.0715,70.3,101,12.6604,31.0406,0.6008,27.1953,4.8888,0.2065
BOOST_NEGPULSE_1S,1618,0.75233,2.23772,0.9576,discharge,1,-8.954,4.0664,635.4,101,12.4455,22.2915,0.3795,16.3187,5.1577,1.1544
BOOST_NEGPULSE_1S,1618,0.75233,2.23772,0.9577,charge,1,2.092,4.0777,160.2,100,24.4645,34.0527,0.1437,0.01,3000.0,1.1111
BOOST_NEGPULSE_1S,1618,0.75233,2.23772,0.9575,discharge,2,-17.907,4.0695,649.2,101,12.5219,16.2772,0.2836,12.9453,5.3176,1.9711
BOOST_NEGPULSE_1S,1618,0.75233,2.23772,0.9577,charge,2,1.98,4.0831,280.7,101,59.0886,0.01,0.05,0.01,3000.0,0.7965
BOOST_NEGPULSE_1S,1618,0.75233,2.23772,0.9574,discharge,3,-25.741,4.0722,647.6,101,12.255,13.4696,0.2367,11.8092,5.1865,2.3292
BOOST_NEGPULSE_1S,1618,0.75233,2.23772,0.9577,charge,3,1.816,4.0887,385.7,101,61.3476,0.01,0.05,0.01,3000.0,0.9057
BOOST_NEGPULSE_1S,1618,0.75233,2.23772,0.9203,discharge,0,-2.238,4.0158,4794.2,101,12.7922,25.9388,0.5162,30.4715,6.3781,0.3834
BOOST_NEGPULSE_1S,1618,0.75233,2.23772,0.9203,charge,0,1.12,4.0216,70.3,101,12.6287,26.2234,0.52,29.3777,6.15,0.2195
BOOST_NEGPULSE_1S,1618,0.75233,2.23772,0.9203,discharge,1,-8.955,4.0176,635.4,101,12.5155,19.8117,0.3543,16.2595,5.0161,1.1858
BOOST_NEGPULSE_1S,1618,0.75233,2.23772,0.9204,charge,1,3.453,4.033,160.2,101,15.166,33.2715,0.3735,0.01,3000.0,1.0154
BOOST_NEGPULSE_1S,1618,0.75233,2.23772,0.9202,discharge,2,-17.907,4.0197,666.6,101,12.4293,14.8037,0.2688,12.7539,5.2342,2.1701
BOOST_NEGPULSE_1S,1618,0.75233,2.23772,0.9204,charge,2,3.312,4.0438,280.6,101,47.201,0.01,0.05,0.01,2999.9982,0.888
BOOST_NEGPULSE_1S,1618,0.75233,2.23772,0.9201,discharge,3,-25.741,4.0228,665.7,101,11.9889,12.5148,0.2304,11.8716,5.3166,2.4694
BOOST_NEGPULSE_1S,1618,0.75233,2.23772,0.9204,charge,3,3.146,4.0527,384.9,100,46.8688,0.01,0.05,0.01,2999.9995,1.1482
BOOST_NEGPULSE_1S,1618,0.75233,2.23772,0.8457,discharge,0,-2.24,3.9038,5353.1,101,12.7978,21.4876,0.4506,23.4095,5.9511,0.3608
BOOST_NEGPULSE_1S,1618,0.75233,2.23772,0.8457,charge,0,1.12,3.9074,70.4,101,12.5489,22.2498,0.4699,23.2175,6.4694,0.2021
BOOST_NEGPULSE_1S,1618,0.75233,2.23772,0.8456,discharge,1,-8.954,3.9047,635.4,101,12.3077,17.3556,0.3265,14.3568,5.5334,1.1278
BOOST_NEGPULSE_1S,1618,0.75233,2.23772,0.8458,charge,1,4.477,3.9172,160.5,101,12.3495,19.6767,0.3811,17.0742,6.1456,0.5272
BOOST_NEGPULSE_1S,1618,0.75233,2.23772,0.8456,discharge,2,-17.907,3.9074,680.3,101,12.0791,13.357,0.2512,12.3654,6.0383,1.8083
BOOST_NEGPULSE_1S,1618,0.75233,2.23772,0.8458,charge,2,7.514,3.928,280.0,101,20.8419,15.3805,0.0849,0.01,3000.0,1.4888
BOOST_NEGPULSE_1S,1618,0.75233,2.23772,0.8455,discharge,3,-25.741,3.911,721.6,101,12.1655,10.8717,0.2134,11.8435,6.0317,2.1923
BOOST_NEGPULSE_1S,1618,0.75233,2.23772,0.8459,charge,3,7.34,3.9374,386.0,101,35.8029,0.01,0.05,0.01,2999.9996,1.266
BOOST_NEGPULSE_1S,1618,0.75233,2.23772,0.7711,discharge,0,-2.24,3.8171,5406.4,101,12.0722,20.0789,0.419,22.3254,6.6144,0.3271
BOOST_NEGPULSE_1S,1618,0.75233,2.23772,0.7711,charge,0,1.12,3.8207,70.3,101,12.3082,19.7075,0.4093,19.0052,5.5324,0.1835
BOOST_NEGPULSE_1S,1618,0.75233,2.23772,0.771,discharge,1,-8.953,3.8194,635.4,101,12.3072,15.9008,0.3124,15.2065,5.8511,1.0477
BOOST_NEGPULSE_1S,1618,0.75233,2.23772,0.7711,charge,1,4.477,3.8295,160.5,101,12.2447,17.9159,0.3618,13.387,5.4073,0.5404
BOOST_NEGPULSE_1S,1618,0.75233,2.23772,0.771,discharge,2,-17.907,3.8215,680.2,101,12.2087,12.2268,0.2453,12.911,6.1115,1.9516
BOOST_NEGPULSE_1S,1618,0.75233,2.23772,0.7712,charge,2,11.934,3.8386,280.7,101,13.1861,5.9791,0.1185,11.1349,0.4472,0.7179
BOOST_NEGPULSE_1S,1618,0.75233,2.23772,0.7709,discharge,3,-25.739,3.8245,777.3,101,12.0796,10.1746,0.2122,12.4835,6.3106,2.2922
BOOST_NEGPULSE_1S,1618,0.75233,2.23772,0.7713,charge,3,11.831,3.8466,385.9,101,22.4105,7.4842,0.05,0.01,3000.0,2.0672
BOOST_NEGPULSE_1S,1618,0.75233,2.23772,0.6965,discharge,0,-2.24,3.7393,5469.0,101,12.3908,19.6027,0.4285,22.9439,6.8567,0.3287
BOOST_NEGPULSE_1S,1618,0.75233,2.23772,0.6965,charge,0,1.12,3.7428,70.4,101,12.7901,19.4526,0.4165,20.8949,6.2463,0.1577
BOOST_NEGPULSE_1S,1618,0.75233,2.23772,0.6964,discharge,1,-8.953,3.7422,635.3,101,12.3824,15.6001,0.3167,15.8458,5.9328,1.0666
BOOST_NEGPULSE_1S,1618,0.75233,2.23772,0.6965,charge,1,4.477,3.7529,160.5,101,12.2203,17.4141,0.3545,14.0955,5.2556,0.5229
BOOST_NEGPULSE_1S,1618,0.75233,2.23772,0.6963,discharge,2,-17.909,3.7453,680.3,101,12.3064,11.9713,0.2502,13.2877,5.9774,2.0275
BOOST_NEGPULSE_1S,1618,0.75233,2.23772,0.6966,charge,2,13.43,3.7634,280.0,101,11.9994,12.3032,0.2378,8.8655,5.3822,1.2082
BOOST_NEGPULSE_1S,1618,0.75233,2.23772,0.6963,discharge,3,-25.741,3.7487,800.3,101,12.0904,10.0609,0.2211,12.7299,6.1906,2.4744
BOOST_NEGPULSE_1S,1618,0.75233,2.23772,0.6966,charge,3,15.475,3.7726,384.8,101,16.6663,10.9676,0.097,0.01,3000.0,1.5989
BOOST_NEGPULSE_1S,1618,0.75233,2.23772,0.6219,discharge,0,-2.24,3.6676,5515.1,101,12.5201,20.0499,0.4351,21.5461,6.4914,0.3525
BOOST_NEGPULSE_1S,1618,0.75233,2.23772,0.6219,charge,0,1.121,3.671,70.4,101,12.4549,19.9457,0.4284,19.8866,6.1213,0.188
BOOST_NEGPULSE_1S,1618,0.75233,2.23772,0.6218,discharge,1,-8.953,3.6697,635.4,101,12.354,16.0254,0.327,15.6475,6.0575,1.0419
BOOST_NEGPULSE_1S,1618,0.75233,2.23772,0.6219,charge,1,4.477,3.6802,160.2,101,11.9934,17.8543,0.3562,13.9168,5.361,0.499
BOOST_NEGPULSE_1S,1618,0.75233,2.23772,0.6217,discharge,2,-17.907,3.6722,680.3,101,12.1857,12.315,0.2545,13.5013,6.2022,2.0291
BOOST_NEGPULSE_1S,1618,0.75233,2.23772,0.622,charge,2,13.432,3.6902,280.8,101,12.0189,12.2711,0.2388,8.8895,5.42,1.1647
BOOST_NEGPULSE_1S,1618,0.75233,2.23772,0.6217,discharge,3,-25.741,3.6752,800.2,101,12.143,10.1963,0.2239,13.1041,6.5427,2.4973
BOOST_NEGPULSE_1S,1618,0.75233,2.23772,0.6221,charge,3,19.215,3.699,386.0,101,13.7144,3.5947,0.0839,8.7748,0.294,0.7562
BOOST_NEGPULSE_1S,1618,0.75233,2.23772,0.5472,discharge,0,-2.239,3.6108,5564.4,101,12.5615,21.6719,0.4658,22.8643,6.5808,0.3353
BOOST_NEGPULSE_1S,1618,0.75233,2.23772,0.5473,charge,0,1.12,3.6146,70.3,101,12.1339,21.5847,0.4481,19.7891,5.8203,0.191
BOOST_NEGPULSE_1S,1618,0.75233,2.23772,0.5472,discharge,1,-8.954,3.613,635.4,101,12.472,16.9515,0.3383,17.2151,6.3122,1.1869
BOOST_NEGPULSE_1S,1618,0.75233,2.23772,0.5473,charge,1,4.477,3.6237,160.5,101,12.3606,18.4315,0.3693,13.917,5.4248,0.4966
BOOST_NEGPULSE_1S,1618,0.75233,2.23772,0.5471,discharge,2,-17.909,3.6148,680.3,101,12.3288,12.9509,0.2725,15.1553,6.7327,2.0437
BOOST_NEGPULSE_1S,1618,0.75233,2.23772,0.5474,charge,2,13.43,3.6341,280.6,101,11.9613,12.6127,0.2421,8.5917,5.2748,1.0752
BOOST_NEGPULSE_1S,1618,0.75233,2.23772,0.5471,discharge,3,-25.741,3.6162,800.2,101,12.2221,10.6571,0.2366,15.2477,7.3601,2.7443
BOOST_NEGPULSE_1S,1618,0.75233,2.23772,0.5474,charge,3,22.059,3.6433,385.9,101,11.8622,7.8605,0.1332,5.5884,1.3964,2.069
BOOST_NEGPULSE_1S,1618,0.75233,2.23772,0.4726,discharge,0,-2.24,3.5441,5595.7,101,12.4235,24.029,0.5064,26.7787,6.4282,0.3796
BOOST_NEGPULSE_1S,1618,0.75233,2.23772,0.4727,charge,0,1.119,3.5482,70.4,101,12.5318,23.4882,0.4924,21.4025,5.6781,0.1941
BOOST_NEGPULSE_1S,1618,0.75233,2.23772,0.4726,discharge,1,-8.953,3.5465,635.3,101,12.6049,18.5511,0.3761,21.0298,6.5411,1.3348
BOOST_NEGPULSE_1S,1618,0.75233,2.23772,0.4727,charge,1,4.477,3.5588,160.2,101,12.5599,19.9633,0.3916,15.0973,6.2549,0.5408
BOOST_NEGPULSE_1S,1618,0.75233,2.23772,0.4725,discharge,2,-17.909,3.5495,680.3,101,12.2744,14.2807,0.3006,19.6746,7.3925,2.4085
BOOST_NEGPULSE_1S,1618,0.75233,2.23772,0.4728,charge,2,13.432,3.5731,279.9,101,11.9806,12.7995,0.2404,9.4528,5.4381,1.1167
BOOST_NEGPULSE_1S,1618,0.75233,2.23772,0.4724,discharge,3,-25.74,3.553,800.3,101,12.3824,11.4534,0.2625,21.5099,8.5567,3.1137
BOOST_NEGPULSE_1S,1618,0.75233,2.23772,0.4728,charge,3,22.383,3.5849,385.0,101,11.7962,9.3346,0.1844,7.269,4.8846,1.4837
BOOST_NEGPULSE_1S,1618,0.75233,2.23772,0.398,discharge,0,-2.24,3.4641,5608.2,101,12.4958,27.2543,0.5968,34.6363,6.3984,0.4125
BOOST_NEGPULSE_1S,1618,0.75233,2.23772,0.398,charge,0,1.121,3.4685,70.3,101,12.6134,27.2253,0.5705,20.6521,5.1747,0.2111
BOOST_NEGPULSE_1S,1618,0.75233,2.23772,0.398,discharge,1,-8.955,3.4671,635.4,101,12.5582,21.3117,0.4378,30.8088,7.4029,1.5367
BOOST_NEGPULSE_1S,1618,0.75233,2.23772,0.3981,charge,1,4.477,3.4796,160.2,101,12.5052,21.5278,0.4161,15.08,6.4038,0.5476
BOOST_NEGPULSE_1S,1618,0.75233,2.23772,0.3979,discharge,2,-17.907,3.4694,680.2,101,12.7247,15.7604,0.3552,30.3923,8.4511,3.0977
BOOST_NEGPULSE_1S,1618,0.75233,2.23772,0.3981,charge,2,13.432,3.4946,280.8,101,12.0843,13.0282,0.2513,10.388,6.0692,1.1872
BOOST_NEGPULSE_1S,1618,0.75233,2.23772,0.3982,charge,3,22.383,3.5045,349.2,100,11.776,9.5532,0.1906,8.1526,5.3399,1.5851
BOOST_NEGPULSE_1S,1618,0.75233,2.23772,0.3607,discharge,0,-2.238,3.4364,5069.4,101,13.0842,28.5722,0.6363,47.3668,7.329,0.4754
BOOST_NEGPULSE_1S,1618,0.75233,2.23772,0.3607,charge,0,1.12,3.4407,70.3,101,12.8767,27.7501,0.5777,22.1108,4.5072,0.1952
BOOST_NEGPULSE_1S,1618,0.75233,2.23772,0.3607,discharge,1,-8.953,3.4366,635.4,101,12.7731,21.8139,0.467,40.258,7.2114,1.6319
BOOST_NEGPULSE_1S,1618,0.75233,2.23772,0.3608,charge,1,4.477,3.4533,160.5,101,12.1489,22.0668,0.4181,12.8113,5.6149,0.5413
BOOST_NEGPULSE_1S,1618,0.75233,2.23772,0.3608,charge,2,13.43,3.4659,273.9,101,12.0527,13.0282,0.2536,9.6203,6.3498,1.0672
BOOST_NEGPULSE_1S,1618,0.75233,2.23772,0.3609,charge,3,22.381,3.4711,307.1,101,11.7922,9.6415,0.1916,7.9967,5.7916,1.5443
BOOST_NEGPULSE_1S,1618,0.75233,2.23772,0.3234,discharge,0,-2.24,3.4041,5068.9,101,12.7657,29.8468,0.696,73.865,8.4466,0.5086
BOOST_NEGPULSE_1S,1618,0.75233,2.23772,0.3234,charge,0,1.12,3.4119,70.3,101,12.7999,29.1927,0.6201,29.7149,5.1252,0.2122
BOOST_NEGPULSE_1S,1618,0.75233,2.23772,0.3234,discharge,1,-8.953,3.4065,635.3,101,13.1521,23.3966,0.5323,56.0982,7.6157,1.9948
BOOST_NEGPULSE_1S,1618,0.75233,2.23772,0.3235,charge,1,4.477,3.4317,160.5,101,12.4569,22.056,0.4252,12.5469,4.9679,0.5365
BOOST_NEGPULSE_1S,1618,0.75233,2.23772,0.3235,charge,2,13.432,3.4429,237.6,101,12.0634,13.386,0.2531,8.8614,6.0984,1.1094
BOOST_NEGPULSE_1S,1618,0.75233,2.23772,0.3236,charge,3,22.383,3.4469,253.6,101,11.8867,9.8029,0.1924,7.4062,5.5715,1.47
BOOST_NEGPULSE_1S,1618,0.75233,2.23772,0.2861,discharge,0,-2.24,3.348,5070.4,101,13.3247,30.128,0.7394,98.3599,9.0759,0.5155
BOOST_NEGPULSE_1S,1618,0.75233,2.23772,0.2861,charge,0,1.122,3.3569,70.3,101,12.9959,31.0456,0.6708,39.6079,6.4803,0.2335
BOOST_NEGPULSE_1S,1618,0.75233,2.23772,0.2861,discharge,1,-8.953,3.3517,635.4,101,13.3523,23.8738,0.566,91.9201,10.3749,2.102
BOOST_NEGPULSE_1S,1618,0.75233,2.23772,0.2862,charge,1,4.477,3.3837,160.4,101,12.3544,21.8066,0.4283,18.6355,5.1125,0.5072
BOOST_NEGPULSE_1S,1618,0.75233,2.23772,0.2862,charge,2,13.432,3.3957,194.3,101,12.3062,13.9553,0.2742,9.7513,5.2175,1.3893
BOOST_NEGPULSE_1S,1618,0.75233,2.23772,0.2863,charge,3,22.383,3.3991,201.4,101,12.013,10.488,0.2084,7.6599,4.9986,1.7477
BOOST_NEGPULSE_1S,1656,0.74459,2.2147,1.0,discharge,0,-2.216,4.0893,99999.0,98,4.0514,48.2985,0.8714,26.7054,4.147,0.286
BOOST_NEGPULSE_1S,1656,0.74459,2.2147,1.0,charge,0,1.106,4.1063,69.5,60,11.8943,6.0388,0.1807,69.8152,1.5564,0.7801
BOOST_NEGPULSE_1S,1656,0.74459,2.2147,0.9999,discharge,1,-8.862,4.0983,637.8,100,12.4629,29.1828,0.4623,13.1582,4.9037,0.9982
BOOST_NEGPULSE_1S,1656,0.74459,2.2147,1.0,charge,1,1.679,4.116,160.5,44,32.039,18.0696,0.05,0.01,2999.9838,0.5444
BOOST_NEGPULSE_1S,1656,0.74459,2.2147,0.9999,discharge,2,-17.722,4.0976,639.5,101,12.4777,20.1913,0.3244,11.7315,5.4483,1.9299
BOOST_NEGPULSE_1S,1656,0.74459,2.2147,0.998,charge,2,1.911,4.1188,250.3,46,42.5882,0.01,0.05,0.01,2999.9097,0.8869
BOOST_NEGPULSE_1S,1656,0.74459,2.2147,0.9977,discharge,3,-25.476,4.0951,639.4,101,12.2558,16.0875,0.2649,10.9758,4.9609,2.1598
BOOST_NEGPULSE_1S,1656,0.74459,2.2147,0.9939,charge,3,1.886,4.1194,326.0,48,42.8544,0.01,0.05,0.01,2999.8818,0.9237
BOOST_NEGPULSE_1S,1656,0.74459,2.2147,0.9569,discharge,0,-2.216,4.0616,4790.0,101,12.8704,32.4174,0.6224,32.3845,5.9447,0.3626
BOOST_NEGPULSE_1S,1656,0.74459,2.2147,0.957,charge,0,1.106,4.0676,70.4,101,12.7585,32.5633,0.6312,30.6538,4.9024,0.2237
BOOST_NEGPULSE_1S,1656,0.74459,2.2147,0.9569,discharge,1,-8.862,4.0627,635.3,101,12.4282,23.6397,0.3999,17.2408,5.087,1.0986
BOOST_NEGPULSE_1S,1656,0.74459,2.2147,0.957,charge,1,2.016,4.0749,160.2,101,25.0833,37.0532,0.1533,0.01,3000.0,1.2146
BOOST_NEGPULSE_1S,1656,0.74459,2.2147,0.9568,discharge,2,-17.722,4.065,648.6,101,12.447,17.246,0.2976,13.5162,5.1876,2.1066
BOOST_NEGPULSE_1S,1656,0.74459,2.2147,0.957,charge,2,1.909,4.0808,280.1,101,62.5188,0.01,0.05,0.01,3000.0,0.8728
BOOST_NEGPULSE_1S,1656,0.74459,2.2147,0.9568,discharge,3,-25.476,4.0696,647.0,101,12.2634,14.2688,0.2535,12.2314,5.038,2.4291
BOOST_NEGPULSE_1S,1656,0.74459,2.2147,0.957,charge,3,1.75,4.0863,384.9,101,65.0536,0.01,0.05,0.01,2999.9996,0.8375
BOOST_NEGPULSE_1S,1656,0.74459,2.2147,0.92,discharge,0,-2.216,4.0049,4795.5,101,12.7532,27.5793,0.5504,31.9008,6.2366,0.3736
BOOST_NEGPULSE_1S,1656,0.74459,2.2147,0.92,charge,0,1.106,4.0111,70.3,100,12.6136,27.8116,0.5502,31.6416,6.0586,0.2363
BOOST_NEGPULSE_1S,1656,0.74459,2.2147,0.92,discharge,1,-8.862,4.0066,635.3,100,12.4581,20.9387,0.3733,16.8382,4.9264,1.1682
BOOST_NEGPULSE_1S,1656,0.74459,2.2147,0.9201,charge,1,3.501,4.023,160.4,101,14.8141,35.8298,0.4286,0.01,3000.0,1.0627
BOOST_NEGPULSE_1S,1656,0.74459,2.2147,0.9199,discharge,2,-17.722,4.0089,667.4,101,12.4578,15.6099,0.2837,13.1891,5.1911,2.1695
BOOST_NEGPULSE_1S,1656,0.74459,2.2147,0.9201,charge,2,3.349,4.0339,280.1,101,49.6529,0.01,0.05,0.01,3000.0,1.1483
BOOST_NEGPULSE_1S,1656,0.74459,2.2147,0.9198,discharge,3,-25.476,4.0132,666.5,101,12.3206,12.921,0.2433,12.1714,5.2192,2.5489
BOOST_NEGPULSE_1S,1656,0.74459,2.2147,0.9201,charge,3,3.15,4.0446,386.0,101,49.3885,0.01,0.05,0.01,2999.9999,1.0032
BOOST_NEGPULSE_1S,1656,0.74459,2.2147,0.8462,discharge,0,-2.216,3.8937,5355.0,101,12.6694,23.208,0.4748,24.2534,5.7361,0.3537
BOOST_NEGPULSE_1S,1656,0.74459,2.2147,0.8462,charge,0,1.106,3.8973,70.3,100,12.7132,23.7402,0.4853,23.9666,6.0297,0.2227
BOOST_NEGPULSE_1S,1656,0.74459,2.2147,0.8461,discharge,1,-8.86,3.8957,635.3,100,12.6384,18.3192,0.3436,14.9682,5.5286,1.0737
BOOST_NEGPULSE_1S,1656,0.74459,2.2147,0.8462,charge,1,4.431,3.9074,160.5,101,12.4526,21.183,0.4041,18.0246,6.1339,0.534
BOOST_NEGPULSE_1S,1656,0.74459,2.2147,0.846,discharge,2,-17.722,3.8977,680.2,101,12.407,13.8993,0.2642,12.8932,6.0191,1.8994
BOOST_NEGPULSE_1S,1656,0.74459,2.2147,0.8463,charge,2,7.393,3.919,280.2,101,21.4397,16.5964,0.0942,0.01,3000.0,1.5381
BOOST_NEGPULSE_1S,1656,0.74459,2.2147,0.846,discharge,3,-25.477,3.9016,721.0,101,12.1458,11.6153,0.2267,12.2487,5.9694,2.1956
BOOST_NEGPULSE_1S,1656,0.74459,2.2147,0.8464,charge,3,7.22,3.9283,385.7,101,37.6639,0.01,0.05,0.01,2999.9992,1.726
BOOST_NEGPULSE_1S,1656,0.74459,2.2147,0.7723,discharge,0,-2.216,3.8085,5406.2,101,12.5797,21.5456,0.4516,23.9976,6.4518,0.3579
BOOST_NEGPULSE_1S,1656,0.74459,2.2147,0.7723,charge,0,1.108,3.8115,70.3,101,12.976,21.7679,0.4551,20.8736,5.6622,0.1745
BOOST_NEGPULSE_1S,1656,0.74459,2.2147,0.7723,discharge,1,-8.86,3.8108,635.3,101,12.4122,17.0766,0.3329,16.0812,5.7769,1.0914
BOOST_NEGPULSE_1S,1656,0.74459,2.2147,0.7724,charge,1,4.43,3.8216,160.5,101,12.2598,19.5603,0.3819,14.2098,5.289,0.5566
BOOST_NEGPULSE_1S,1656,0.74459,2.2147,0.7722,discharge,2,-17.722,3.8134,680.2,101,12.2471,13.1462,0.2647,13.4696,6.0205,1.9485
BOOST_NEGPULSE_1S,1656,0.74459,2.2147,0.7724,charge,2,11.591,3.8311,279.9,101,13.59,4.1696,0.1047,14.0838,0.3757,0.7224
BOOST_NEGPULSE_1S,1656,0.74459,2.2147,0.7721,discharge,3,-25.476,3.8167,775.0,101,12.1233,10.8969,0.2248,12.7847,6.0765,2.4137
BOOST_NEGPULSE_1S,1656,0.74459,2.2147,0.7725,charge,3,11.471,3.84,385.3,101,22.8993,8.5082,0.05,0.01,2999.9999,1.7049
BOOST_NEGPULSE_1S,1656,0.74459,2.2147,0.6985,discharge,0,-2.213,3.7304,5464.3,101,12.5897,21.3095,0.4545,24.2607,6.4747,0.3576
BOOST_NEGPULSE_1S,1656,0.74459,2.2147,0.6985,charge,0,1.106,3.7337,70.3,101,13.2505,21.263,0.4454,22.4611,5.9768,0.1844
BOOST_NEGPULSE_1S,1656,0.74459,2.2147,0.6984,discharge,1,-8.86,3.7334,635.3,101,12.4185,16.9338,0.3374,16.5622,5.8282,1.1006
BOOST_NEGPULSE_1S,1656,0.74459,2.2147,0.6985,charge,1,4.432,3.745,160.5,100,12.3885,18.9114,0.3779,14.936,5.155,0.5492
BOOST_NEGPULSE_1S,1656,0.74459,2.2147,0.6983,discharge,2,-17.724,3.7367,680.2,101,12.2982,12.9533,0.2649,13.7585,5.867,2.1128
BOOST_NEGPULSE_1S,1656,0.74459,2.2147,0.6986,charge,2,13.292,3.7566,280.2,101,12.014,13.3562,0.2517,9.2212,5.3556,1.2048
BOOST_NEGPULSE_1S,1656,0.74459,2.2147,0.6983,discharge,3,-25.476,3.7409,800.3,101,12.2083,10.7436,0.2322,12.9518,5.9749,2.5917
BOOST_NEGPULSE_1S,1656,0.74459,2.2147,0.6987,charge,3,14.956,3.7665,386.0,101,17.2993,11.7028,0.0977,0.01,3000.0,1.8803
BOOST_NEGPULSE_1S,1656,0.74459,2.2147,0.6246,discharge,0,-2.214,3.6613,5511.0,101,12.4425,22.1634,0.4653,23.0391,6.2136,0.3524
BOOST_NEGPULSE_1S,1656,0.74459,2.2147,0.6247,charge,0,1.106,3.6651,70.2,101,12.2143,22.1802,0.4569,21.3263,5.8191,0.172
BOOST_NEGPULSE_1S,1656,0.74459,2.2147,0.6246,discharge,1,-8.86,3.6637,635.3,101,12.3876,17.4244,0.3447,16.5037,5.9392,1.1257
BOOST_NEGPULSE_1S,1656,0.74459,2.2147,0.6247,charge,1,4.432,3.6747,160.1,101,12.0911,19.5664,0.3849,14.6048,5.272,0.5413
BOOST_NEGPULSE_1S,1656,0.74459,2.2147,0.6245,discharge,2,-17.723,3.6664,680.2,101,12.275,13.296,0.2722,14.0298,6.1086,2.0797
BOOST_NEGPULSE_1S,1656,0.74459,2.2147,0.6247,charge,2,13.292,3.6853,279.5,101,11.9924,13.3885,0.2503,9.169,5.3098,1.1975
BOOST_NEGPULSE_1S,1656,0.74459,2.2147,0.6244,discharge,3,-25.476,3.6695,799.9,101,12.014,11.1634,0.238,13.4258,6.3797,2.5311
BOOST_NEGPULSE_1S,1656,0.74459,2.2147,0.6248,charge,3,18.481,3.6942,385.8,101,14.1826,13.1914,0.2073,0.01,2999.9819,1.0446
BOOST_NEGPULSE_1S,1656,0.74459,2.2147,0.5508,discharge,0,-2.216,3.6056,5556.7,101,12.6787,23.8042,0.5025,24.8884,6.3097,0.3672
BOOST_NEGPULSE_1S,1656,0.74459,2.2147,0.5508,charge,0,1.108,3.6096,70.4,101,12.4449,23.5924,0.4936,21.5379,5.6408,0.1895
BOOST_NEGPULSE_1S,1656,0.74459,2.2147,0.5507,discharge,1,-8.862,3.6078,635.3,101,12.4991,18.4749,0.3633,18.3933,6.2507,1.1989
BOOST_NEGPULSE_1S,1656,0.74459,2.2147,0.5508,charge,1,4.432,3.6197,160.2,101,12.2839,20.2982,0.3946,14.7261,5.3232,0.5333
BOOST_NEGPULSE_1S,1656,0.74459,2.2147,0.5507,discharge,2,-17.722,3.6099,680.2,101,12.3833,13.9948,0.291,15.8497,6.5909,2.1008
BOOST_NEGPULSE_1S,1656,0.74459,2.2147,0.5509,charge,2,13.293,3.6309,279.5,101,12.0937,13.5454,0.2518,8.9136,5.1503,1.1492
BOOST_NEGPULSE_1S,1656,0.74459,2.2147,0.5506,discharge,3,-25.476,3.6125,800.0,101,12.3598,11.4239,0.2503,15.7675,7.1674,2.8279
BOOST_NEGPULSE_1S,1656,0.74459,2.2147,0.551,charge,3,21.244,3.641,386.1,101,12.0539,8.2813,0.1328,6.0194,1.0044,1.7147
BOOST_NEGPULSE_1S,1656,0.74459,2.2147,0.4769,discharge,0,-2.214,3.5388,5590.5,101,12.7983,26.0537,0.554,29.4312,6.256,0.4154
BOOST_NEGPULSE_1S,1656,0.74459,2.2147,0.477,charge,0,1.108,3.5432,70.3,101,12.6392,25.6243,0.534,23.5513,5.4358,0.2076
BOOST_NEGPULSE_1S,1656,0.74459,2.2147,0.4769,discharge,1,-8.862,3.5416,635.3,101,12.7573,20.0089,0.4017,22.4652,6.3696,1.4194
BOOST_NEGPULSE_1S,1656,0.74459,2.2147,0.477,charge,1,4.432,3.5549,160.6,101,12.6254,21.7606,0.4225,15.8461,6.0812,0.5608
BOOST_NEGPULSE_1S,1656,0.74459,2.2147,0.4768,discharge,2,-17.72,3.5449,680.2,101,12.474,15.265,0.3233,20.5013,7.1909,2.4398
BOOST_NEGPULSE_1S,1656,0.74459,2.2147,0.4771,charge,2,13.291,3.5705,280.0,101,12.0343,13.8266,0.2568,9.8199,5.4259,1.0935
BOOST_NEGPULSE_1S,1656,0.74459,2.2147,0.4767,discharge,3,-25.476,3.5496,800.0,101,12.4716,12.2589,0.2791,22.0389,8.1333,3.1883
BOOST_NEGPULSE_1S,1656,0.74459,2.2147,0.4771,charge,3,22.154,3.5834,386.0,101,11.7234,9.7357,0.1812,6.9818,3.5376,1.9015
BOOST_NEGPULSE_1S,1656,0.74459,2.2147,0.4031,discharge,0,-2.216,3.4603,5605.9,100,12.7717,29.2813,0.6421,39.3919,6.3115,0.4465
BOOST_NEGPULSE_1S,1656,0.74459,2.2147,0.4031,charge,0,1.107,3.4649,70.4,100,12.7749,28.9722,0.5997,22.8206,4.6325,0.2149
BOOST_NEGPULSE_1S,1656,0.74459,2.2147,0.403,discharge,1,-8.86,3.4632,635.4,101,12.8004,22.7153,0.4723,32.3315,7.0488,1.4761
BOOST_NEGPULSE_1S,1656,0.74459,2.2147,0.4031,charge,1,4.431,3.4775,160.2,101,12.499,23.2029,0.4457,15.6961,6.2199,0.548
BOOST_NEGPULSE_1S,1656,0.74459,2.2147,0.403,discharge,2,-17.722,3.4659,680.4,101,12.7815,16.7874,0.3751,30.9431,7.9448,3.2728
BOOST_NEGPULSE_1S,1656,0.74459,2.2147,0.4032,charge,2,13.291,3.4931,280.8,101,12.0916,14.0147,0.2652,10.7248,5.9668,1.1612
BOOST_NEGPULSE_1S,1656,0.74459,2.2147,0.4033,charge,3,22.154,3.503,341.1,101,11.8824,10.2443,0.2035,8.4115,5.3106,1.6328
BOOST_NEGPULSE_1S,1656,0.74459,2.2147,0.3662,discharge,0,-2.216,3.4334,5067.7,101,13.0332,30.6579,0.6868,54.1155,7.2648,0.4679
BOOST_NEGPULSE_1S,1656,0.74459,2.2147,0.3662,charge,0,1.107,3.4385,70.3,101,12.8223,30.0819,0.6281,24.7149,4.4343,0.2115
BOOST_NEGPULSE_1S,1656,0.74459,2.2147,0.3661,discharge,1,-8.861,3.4346,635.4,101,13.0551,23.1532,0.4952,41.525,6.8012,1.7461
BOOST_NEGPULSE_1S,1656,0.74459,2.2147,0.3662,charge,1,4.431,3.4523,160.6,101,12.5214,23.5243,0.4532,13.5636,5.6601,0.5267
BOOST_NEGPULSE_1S,1656,0.74459,2.2147,0.3663,charge,2,13.293,3.4656,269.5,100,12.0945,13.9694,0.2662,9.8867,6.0916,1.151
BOOST_NEGPULSE_1S,1656,0.74459,2.2147,0.3664,charge,3,22.154,3.4708,299.0,101,11.8316,10.3896,0.2019,8.1526,5.6062,1.5824
BOOST_NEGPULSE_1S,1656,0.74459,2.2147,0.3292,discharge,0,-2.216,3.4023,5068.6,101,13.0959,31.432,0.7387,81.2873,8.2077,0.4704
BOOST_NEGPULSE_1S,1656,0.74459,2.2147,0.3293,charge,0,1.105,3.4101,70.3,101,12.7064,31.1013,0.6557,32.8159,5.0007,0.2145
BOOST_NEGPULSE_1S,1656,0.74459,2.2147,0.3292,discharge,1,-8.86,3.4033,635.3,100,13.0656,24.8258,0.556,57.5172,7.4301,1.9587
BOOST_NEGPULSE_1S,1656,0.74459,2.2147,0.3293,charge,1,4.432,3.4316,160.2,101,12.5114,23.6795,0.4573,13.3312,5.0025,0.5275
BOOST_NEGPULSE_1S,1656,0.74459,2.2147,0.3294,charge,2,13.293,3.4434,233.7,101,12.1268,14.2895,0.2696,9.2324,5.9112,1.1774
BOOST_NEGPULSE_1S,1656,0.74459,2.2147,0.3294,charge,3,22.153,3.4469,247.6,101,11.9407,10.5297,0.205,7.6188,5.3849,1.4862
BOOST_NEGPULSE_1S,1656,0.74459,2.2147,0.2923,discharge,0,-2.216,3.3452,5068.4,101,13.1192,31.2305,0.7673,104.084,8.5987,0.4855
BOOST_NEGPULSE_1S,1656,0.74459,2.2147,0.2923,charge,0,1.107,3.3549,70.3,101,12.928,33.3409,0.7154,42.3824,6.3772,0.2279
BOOST_NEGPULSE_1S,1656,0.74459,2.2147,0.2923,discharge,1,-8.86,3.349,635.3,101,13.1645,24.0344,0.5467,89.793,9.1763,2.1909
BOOST_NEGPULSE_1S,1656,0.74459,2.2147,0.2924,charge,1,4.431,3.3832,160.0,101,12.5221,23.2112,0.4547,19.3923,5.0524,0.5466
BOOST_NEGPULSE_1S,1656,0.74459,2.2147,0.2924,charge,2,13.293,3.3947,191.0,101,12.3154,14.9801,0.2887,10.2605,5.2242,1.4249
BOOST_NEGPULSE_1S,1656,0.74459,2.2147,0.2925,charge,3,22.152,3.3984,197.0,101,12.0107,11.241,0.2189,7.9871,4.8786,1.8417
BOOST_NEGPULSE_1S,1693,0.73512,2.18653,1.0,discharge,0,-2.187,4.0855,99999.0,99,3.8521,51.4594,0.9306,28.873,4.2033,0.277
BOOST_NEGPULSE_1S,1693,0.73512,2.18653,1.0,charge,0,1.093,4.1035,69.5,52,11.7128,76.6459,1.552,4.5275,0.1522,0.7903
BOOST_NEGPULSE_1S,1693,0.73512,2.18653,0.9999,discharge,1,-8.748,4.0954,638.4,101,12.6924,30.7083,0.4853,14.6304,5.0713,0.977
BOOST_NEGPULSE_1S,1693,0.73512,2.18653,0.9999,charge,1,1.747,4.1126,158.2,41,30.6164,19.5018,0.05,0.01,2999.9999,0.6407
BOOST_NEGPULSE_1S,1693,0.73512,2.18653,0.9997,discharge,2,-17.495,4.0945,639.5,101,12.4664,21.2982,0.3397,12.9817,5.4583,1.7949
BOOST_NEGPULSE_1S,1693,0.73512,2.18653,0.9972,charge,2,1.966,4.1147,240.4,46,43.5105,0.01,0.05,0.01,3000.0,1.0018
BOOST_NEGPULSE_1S,1693,0.73512,2.18653,0.997,discharge,3,-25.15,4.0916,639.5,101,12.2856,16.8151,0.2746,11.9252,4.7854,1.9956
BOOST_NEGPULSE_1S,1693,0.73512,2.18653,0.9927,charge,3,1.956,4.1155,318.4,47,43.3058,0.01,0.05,0.01,2999.9224,0.9848
BOOST_NEGPULSE_1S,1693,0.73512,2.18653,0.9562,discharge,0,-2.187,4.0552,4789.2,101,12.7599,34.4929,0.6603,35.2627,5.8679,0.3637
BOOST_NEGPULSE_1S,1693,0.73512,2.18653,0.9562,charge,0,1.095,4.062,70.2,101,12.8638,34.9489,0.6965,34.5965,5.1558,0.2268
BOOST_NEGPULSE_1S,1693,0.73512,2.18653,0.9562,discharge,1,-8.747,4.0565,635.4,100,12.5207,24.8533,0.4179,18.3975,5.007,1.1489
BOOST_NEGPULSE_1S,1693,0.73512,2.18653,0.9563,charge,1,1.963,4.0711,160.1,100,25.46,40.2871,0.1617,0.01,3000.0,1.3615
BOOST_NEGPULSE_1S,1693,0.73512,2.18653,0.9561,discharge,2,-17.496,4.0591,648.4,101,12.4941,18.1701,0.3103,14.4958,5.1917,2.1534
BOOST_NEGPULSE_1S,1693,0.73512,2.18653,0.9563,charge,2,1.853,4.0777,280.5,101,66.0847,0.01,0.05,0.01,2999.9999,0.9105
BOOST_NEGPULSE_1S,1693,0.73512,2.18653,0.956,discharge,3,-25.149,4.0643,646.7,101,12.408,14.867,0.2616,13.0171,4.9041,2.3229
BOOST_NEGPULSE_1S,1693,0.73512,2.18653,0.9563,charge,3,1.701,4.0834,385.3,101,68.6219,0.01,0.05,0.01,3000.0,0.9605
BOOST_NEGPULSE_1S,1693,0.73512,2.18653,0.9198,discharge,0,-2.187,3.9925,4795.8,101,12.8715,29.343,0.5791,33.3789,5.9999,0.3918
BOOST_NEGPULSE_1S,1693,0.73512,2.18653,0.9198,charge,0,1.095,3.9988,70.2,101,12.6916,30.072,0.6047,34.3139,6.1731,0.2265
BOOST_NEGPULSE_1S,1693,0.73512,2.18653,0.9197,discharge,1,-8.748,3.9942,635.3,101,12.6741,22.1501,0.3968,17.6638,5.0263,1.1286
BOOST_NEGPULSE_1S,1693,0.73512,2.18653,0.9198,charge,1,3.555,4.0115,160.4,101,14.8246,38.2953,0.4901,0.01,3000.0,1.0753
BOOST_NEGPULSE_1S,1693,0.73512,2.18653,0.9196,discharge,2,-17.496,3.9967,668.7,100,12.5116,16.5178,0.3015,13.9947,5.2751,2.0133
BOOST_NEGPULSE_1S,1693,0.73512,2.18653,0.9199,charge,2,3.381,4.0244,280.1,101,46.8016,5.1796,0.05,0.01,3000.0,1.4794
BOOST_NEGPULSE_1S,1693,0.73512,2.18653,0.9196,discharge,3,-25.149,4.0012,668.0,101,12.4525,13.5091,0.2552,12.8312,5.1555,2.3459
BOOST_NEGPULSE_1S,1693,0.73512,2.18653,0.9199,charge,3,3.177,4.0353,385.0,101,51.8984,0.01,0.05,0.01,3000.0,1.1962
BOOST_NEGPULSE_1S,1693,0.73512,2.18653,0.8469,discharge,0,-2.187,3.8819,5353.6,101,12.8351,25.1843,0.5168,25.3758,5.6661,0.3379
BOOST_NEGPULSE_1S,1693,0.73512,2.18653,0.8469,charge,0,1.093,3.8854,70.3,101,12.8139,26.3394,0.5438,24.7728,6.0089,0.2228
BOOST_NEGPULSE_1S,1693,0.73512,2.18653,0.8468,discharge,1,-8.748,3.8833,635.3,101,12.537,19.7995,0.369,15.9661,5.7095,1.0607
BOOST_NEGPULSE_1S,1693,0.73512,2.18653,0.8469,charge,1,4.374,3.8957,160.3,101,12.6048,23.118,0.4335,19.0045,6.2588,0.5479
BOOST_NEGPULSE_1S,1693,0.73512,2.18653,0.8467,discharge,2,-17.496,3.8857,680.4,101,12.3985,14.8204,0.2741,13.8286,6.0858,1.8958
BOOST_NEGPULSE_1S,1693,0.73512,2.18653,0.847,charge,2,7.28,3.9081,280.4,101,21.2259,18.902,0.1051,0.01,3000.0,1.8812
BOOST_NEGPULSE_1S,1693,0.73512,2.18653,0.8467,discharge,3,-25.149,3.8899,721.2,101,12.2162,12.2696,0.2362,12.9508,5.866,1.9178
BOOST_NEGPULSE_1S,1693,0.73512,2.18653,0.847,charge,3,7.084,3.9192,386.1,101,39.6719,0.01,0.05,0.01,2999.9995,1.4925
BOOST_NEGPULSE_1S,1693,0.73512,2.18653,0.774,discharge,0,-2.187,3.7985,5409.9,101,12.6865,23.6504,0.4912,26.0,6.3328,0.365
BOOST_NEGPULSE_1S,1693,0.73512,2.18653,0.774,charge,0,1.095,3.8017,70.3,101,13.3632,23.8329,0.5024,23.1531,5.5898,0.1912
BOOST_NEGPULSE_1S,1693,0.73512,2.18653,0.7739,discharge,1,-8.748,3.8005,635.4,101,12.4042,18.4967,0.3561,17.2146,5.7788,1.1039
BOOST_NEGPULSE_1S,1693,0.73512,2.18653,0.774,charge,1,4.376,3.8129,160.3,101,12.477,21.3581,0.4188,15.117,5.2199,0.5563
BOOST_NEGPULSE_1S,1693,0.73512,2.18653,0.7738,discharge,2,-17.496,3.8043,680.5,101,12.4764,14.0004,0.2817,14.3919,6.0305,1.9408
BOOST_NEGPULSE_1S,1693,0.73512,2.18653,0.7741,charge,2,11.173,3.8235,280.3,101,14.3515,19.3544,0.2979,0.01,2999.9981,1.0678
BOOST_NEGPULSE_1S,1693,0.73512,2.18653,0.7738,discharge,3,-25.149,3.8084,772.0,100,12.2647,11.572,0.2385,13.3885,5.8447,2.2543
BOOST_NEGPULSE_1S,1693,0.73512,2.18653,0.7741,charge,3,11.039,3.8345,385.4,101,23.3151,9.8139,0.05,0.01,3000.0,0.9763
BOOST_NEGPULSE_1S,1693,0.73512,2.18653,0.701,discharge,0,-2.187,3.7209,5464.4,101,12.6667,23.6697,0.498,26.0817,6.382,0.3568
BOOST_NEGPULSE_1S,1693,0.73512,2.18653,0.7011,charge,0,1.095,3.7247,70.3,101,12.977,23.6827,0.5006,24.5589,5.8937,0.1757
BOOST_NEGPULSE_1S,1693,0.73512,2.18653,0.701,discharge,1,-8.748,3.7233,635.4,100,12.3688,18.4252,0.3594,17.4634,5.7368,1.1506
BOOST_NEGPULSE_1S,1693,0.73512,2.18653,0.7011,charge,1,4.374,3.7367,159.9,101,12.3891,20.9728,0.415,15.8912,5.164,0.5597
BOOST_NEGPULSE_1S,1693,0.73512,2.18653,0.701,discharge,2,-17.496,3.7279,680.4,101,12.1313,14.2343,0.28,14.5552,5.8727,1.9936
BOOST_NEGPULSE_1S,1693,0.73512,2.18653,0.7012,charge,2,13.123,3.7487,279.5,101,12.0923,14.1798,0.2567,9.1651,4.2019,1.1853
BOOST_NEGPULSE_1S,1693,0.73512,2.18653,0.7008,discharge,3,-25.15,3.7324,800.0,101,12.2775,11.4947,0.2386,13.473,5.7671,2.5866
BOOST_NEGPULSE_1S,1693,0.73512,2.18653,0.7012,charge,3,14.329,3.7608,385.5,101,17.7524,12.9175,0.0994,0.01,3000.0,1.9684
BOOST_NEGPULSE_1S,1693,0.73512,2.18653,0.6282,discharge,0,-2.185,3.6548,5508.8,101,12.7265,24.3843,0.5132,25.0288,6.0966,0.3686
BOOST_NEGPULSE_1S,1693,0.73512,2.18653,0.6282,charge,0,1.095,3.6588,70.3,101,12.4566,24.3952,0.5109,23.2075,5.5265,0.1968
BOOST_NEGPULSE_1S,1693,0.73512,2.18653,0.6281,discharge,1,-8.747,3.6573,635.4,101,12.4883,18.985,0.3722,17.635,5.9363,1.128
BOOST_NEGPULSE_1S,1693,0.73512,2.18653,0.6282,charge,1,4.374,3.6692,160.2,101,12.5065,21.3495,0.4215,15.3924,5.2573,0.5196
BOOST_NEGPULSE_1S,1693,0.73512,2.18653,0.628,discharge,2,-17.496,3.6602,680.4,101,12.4966,14.19,0.2849,14.8561,6.0562,2.1778
BOOST_NEGPULSE_1S,1693,0.73512,2.18653,0.6283,charge,2,13.123,3.6807,280.2,101,12.1171,14.5645,0.2689,9.5257,5.2369,1.1522
BOOST_NEGPULSE_1S,1693,0.73512,2.18653,0.628,discharge,3,-25.149,3.6635,800.6,101,12.1669,11.8505,0.2453,14.0445,6.2006,2.6374
BOOST_NEGPULSE_1S,1693,0.73512,2.18653,0.6284,charge,3,17.587,3.6917,385.5,101,14.5559,14.3606,0.1919,0.01,2999.9993,1.0042
BOOST_NEGPULSE_1S,1693,0.73512,2.18653,0.5552,discharge,0,-2.187,3.5995,5552.6,101,12.6717,26.2737,0.5486,27.4384,6.1411,0.3898
BOOST_NEGPULSE_1S,1693,0.73512,2.18653,0.5553,charge,0,1.094,3.6039,70.3,101,12.8334,25.802,0.5379,23.8604,5.3335,0.1936
BOOST_NEGPULSE_1S,1693,0.73512,2.18653,0.5552,discharge,1,-8.748,3.6022,635.4,101,12.6621,20.0726,0.3949,19.878,6.2357,1.2184
BOOST_NEGPULSE_1S,1693,0.73512,2.18653,0.5553,charge,1,4.376,3.6153,160.3,100,12.4034,22.4001,0.436,15.7004,5.2977,0.4649
BOOST_NEGPULSE_1S,1693,0.73512,2.18653,0.5551,discharge,2,-17.496,3.6047,680.5,101,12.5023,15.0375,0.3025,16.8434,6.428,2.3255
BOOST_NEGPULSE_1S,1693,0.73512,2.18653,0.5554,charge,2,13.124,3.6282,280.4,101,12.1076,14.7831,0.2706,9.3527,5.0561,1.145
BOOST_NEGPULSE_1S,1693,0.73512,2.18653,0.5551,discharge,3,-25.15,3.607,800.6,101,12.3303,12.2916,0.2596,16.5993,6.8987,2.8518
BOOST_NEGPULSE_1S,1693,0.73512,2.18653,0.5555,charge,3,20.158,3.6384,385.2,101,12.829,7.7096,0.127,7.345,0.6553,1.3192
BOOST_NEGPULSE_1S,1693,0.73512,2.18653,0.4823,discharge,0,-2.187,3.5326,5583.1,101,13.1741,28.3456,0.6076,32.7852,6.0942,0.4239
BOOST_NEGPULSE_1S,1693,0.73512,2.18653,0.4824,charge,0,1.093,3.5374,70.2,101,12.85,28.47,0.602,26.1649,5.4336,0.196
BOOST_NEGPULSE_1S,1693,0.73512,2.18653,0.4823,discharge,1,-8.746,3.5355,635.3,101,12.8044,21.7224,0.432,24.1477,6.2081,1.4348
BOOST_NEGPULSE_1S,1693,0.73512,2.18653,0.4824,charge,1,4.374,3.5513,160.3,101,12.5254,23.8342,0.4589,16.867,5.9173,0.5792
BOOST_NEGPULSE_1S,1693,0.73512,2.18653,0.4822,discharge,2,-17.496,3.5395,680.3,101,12.6481,16.2483,0.3384,21.5218,6.8717,2.5681
BOOST_NEGPULSE_1S,1693,0.73512,2.18653,0.4825,charge,2,13.126,3.5679,280.4,101,12.2178,14.8744,0.2767,10.2904,5.3297,1.0687
BOOST_NEGPULSE_1S,1693,0.73512,2.18653,0.4822,discharge,3,-25.15,3.5449,800.6,101,12.1483,13.0945,0.2764,21.5073,6.6691,3.4177
BOOST_NEGPULSE_1S,1693,0.73512,2.18653,0.4826,charge,3,21.869,3.5821,383.8,101,11.7342,9.8015,0.1702,6.9589,2.2233,2.5904
BOOST_NEGPULSE_1S,1693,0.73512,2.18653,0.4094,discharge,0,-2.187,3.4568,5605.6,100,13.169,31.3638,0.6882,45.5562,6.2324,0.4511
BOOST_NEGPULSE_1S,1693,0.73512,2.18653,0.4095,charge,0,1.093,3.4611,70.3,101,12.7191,31.8839,0.6636,25.6558,4.6169,0.2085
BOOST_NEGPULSE_1S,1693,0.73512,2.18653,0.4094,discharge,1,-8.748,3.4591,635.3,101,13.0099,24.1327,0.4984,33.8226,6.5928,1.6551
BOOST_NEGPULSE_1S,1693,0.73512,2.18653,0.4095,charge,1,4.374,3.475,160.6,101,12.5802,25.1923,0.4839,16.4299,6.0626,0.5349
BOOST_NEGPULSE_1S,1693,0.73512,2.18653,0.4093,discharge,2,-17.496,3.4619,680.3,101,12.9961,17.6944,0.3966,31.4762,7.4166,3.302
BOOST_NEGPULSE_1S,1693,0.73512,2.18653,0.4096,charge,2,13.123,3.4918,280.4,101,12.1565,15.0994,0.2863,11.1635,5.8218,1.2107
BOOST_NEGPULSE_1S,1693,0.73512,2.18653,0.4097,charge,3,21.872,3.5013,332.1,101,11.9361,11.1163,0.2161,8.7569,5.1428,1.6648
BOOST_NEGPULSE_1S,1693,0.73512,2.18653,0.373,discharge,0,-2.187,3.4304,5071.5,101,13.3072,32.6004,0.7413,62.3987,7.2621,0.4785
BOOST_NEGPULSE_1S,1693,0.73512,2.18653,0.373,charge,0,1.095,3.4361,70.3,101,12.7969,32.7883,0.6912,28.1476,4.4095,0.2074
BOOST_NEGPULSE_1S,1693,0.73512,2.18653,0.373,discharge,1,-8.748,3.4316,635.4,101,13.11,24.7798,0.5244,42.9079,6.4835,1.77
BOOST_NEGPULSE_1S,1693,0.73512,2.18653,0.3731,charge,1,4.374,3.4518,160.3,101,12.3718,25.6004,0.4828,14.4366,5.4366,0.5101
BOOST_NEGPULSE_1S,1693,0.73512,2.18653,0.3731,charge,2,13.123,3.4657,265.4,101,12.0888,15.1844,0.2835,10.2836,5.8641,1.1581
BOOST_NEGPULSE_1S,1693,0.73512,2.18653,0.3732,charge,3,21.871,3.4709,292.2,101,11.9509,11.2115,0.2163,8.3975,5.3307,1.5701
BOOST_NEGPULSE_1S,1693,0.73512,2.18653,0.3365,discharge,0,-2.187,3.3986,5071.3,101,13.1058,32.2917,0.7756,88.0685,7.8179,0.4924
BOOST_NEGPULSE_1S,1693,0.73512,2.18653,0.3366,charge,0,1.095,3.4073,70.3,101,13.5682,33.4601,0.7232,36.5365,5.0472,0.2155
BOOST_NEGPULSE_1S,1693,0.73512,2.18653,0.3365,discharge,1,-8.748,3.4014,635.4,101,13.3647,26.1304,0.5834,59.004,7.3684,1.8626
BOOST_NEGPULSE_1S,1693,0.73512,2.18653,0.3366,charge,1,4.376,3.4316,160.3,101,12.5233,25.7073,0.494,14.3322,5.0329,0.5086
BOOST_NEGPULSE_1S,1693,0.73512,2.18653,0.3367,charge,2,13.123,3.4438,229.6,101,12.1158,15.5135,0.2873,9.714,5.6773,1.183
BOOST_NEGPULSE_1S,1693,0.73512,2.18653,0.3367,charge,3,21.872,3.4466,243.4,101,11.9414,11.5246,0.2233,7.94,5.1465,1.3993
BOOST_NEGPULSE_1S,1693,0.73512,2.18653,0.3001,discharge,0,-2.187,3.3401,5071.2,101,13.3406,32.0134,0.7948,109.2132,8.1546,0.4935
BOOST_NEGPULSE_1S,1693,0.73512,2.18653,0.3001,charge,0,1.093,3.3508,70.3,101,13.0261,35.8152,0.7767,46.0072,6.3402,0.2287
BOOST_NEGPULSE_1S,1693,0.73512,2.18653,0.3001,discharge,1,-8.748,3.3443,635.3,101,12.9303,22.4753,0.4797,83.6275,7.1363,3.8772
BOOST_NEGPULSE_1S,1693,0.73512,2.18653,0.3002,charge,1,4.374,3.3809,159.5,101,12.5778,24.9119,0.4837,20.8312,5.0036,0.5419
BOOST_NEGPULSE_1S,1693,0.73512,2.18653,0.3002,charge,2,13.124,3.3922,187.5,100,12.423,16.139,0.309,10.9976,5.1693,1.4446
BOOST_NEGPULSE_1S,1693,0.73512,2.18653,0.3003,charge,3,21.872,3.3957,193.7,101,12.1481,12.0694,0.2328,8.5145,4.6949,1.8081
BOOST_NEGPULSE_1S,1731,0.72655,2.16104,1.0,discharge,0,-2.162,4.083,99999.0,99,3.9127,54.9272,0.9996,30.9742,4.4059,0.2575
BOOST_NEGPULSE_1S,1731,0.72655,2.16104,1.0,charge,0,1.08,4.1013,69.4,47,11.8861,82.083,1.6131,4.1516,0.138,0.7844
BOOST_NEGPULSE_1S,1731,0.72655,2.16104,0.9999,discharge,1,-8.65,4.0927,638.5,101,12.7288,32.2515,0.5141,15.9315,5.0675,0.973
BOOST_NEGPULSE_1S,1731,0.72655,2.16104,0.9996,charge,1,1.779,4.1096,152.9,40,29.1721,21.7446,0.0603,0.01,2999.9997,0.949
BOOST_NEGPULSE_1S,1731,0.72655,2.16104,0.9994,discharge,2,-17.296,4.0914,639.6,101,12.6403,22.2308,0.3602,13.6399,5.2731,1.8351
BOOST_NEGPULSE_1S,1731,0.72655,2.16104,0.9964,charge,2,2.032,4.11,233.2,45,44.3986,0.01,0.05,0.01,2999.9005,0.9896
BOOST_NEGPULSE_1S,1731,0.72655,2.16104,0.9962,discharge,3,-24.863,4.0883,639.6,101,12.4797,17.5242,0.293,12.3053,4.6385,1.9883
BOOST_NEGPULSE_1S,1731,0.72655,2.16104,0.9916,charge,3,2.043,4.1119,313.6,46,43.2505,0.01,2999.9788,0.01,2999.9797,1.0623
BOOST_NEGPULSE_1S,1731,0.72655,2.16104,0.9555,discharge,0,-2.162,4.0482,4788.8,101,12.8843,36.2401,0.7026,38.0593,5.815,0.3548
BOOST_NEGPULSE_1S,1731,0.72655,2.16104,0.9555,charge,0,1.08,4.0548,70.3,101,13.8133,36.2214,0.7298,39.2801,5.2473,0.2089
BOOST_NEGPULSE_1S,1731,0.72655,2.16104,0.9555,discharge,1,-8.649,4.0496,635.3,101,12.8924,25.8802,0.4462,19.3652,5.0095,1.1181
BOOST_NEGPULSE_1S,1731,0.72655,2.16104,0.9556,charge,1,1.92,4.0667,160.6,101,25.8184,43.6967,0.1753,0.01,2999.9999,1.4653
BOOST_NEGPULSE_1S,1731,0.72655,2.16104,0.9554,discharge,2,-17.297,4.0521,648.1,101,12.8011,18.8919,0.3331,14.9313,5.119,2.0851
BOOST_NEGPULSE_1S,1731,0.72655,2.16104,0.9556,charge,2,1.812,4.0742,280.2,101,69.5079,0.01,0.05,0.01,2999.9999,0.9824
BOOST_NEGPULSE_1S,1731,0.72655,2.16104,0.9553,discharge,3,-24.862,4.0574,646.5,101,12.6309,15.4867,0.2794,13.2504,4.7968,2.3016
BOOST_NEGPULSE_1S,1731,0.72655,2.16104,0.9556,charge,3,1.658,4.0799,386.1,101,72.5026,0.01,0.05,0.01,3000.0,0.862
BOOST_NEGPULSE_1S,1731,0.72655,2.16104,0.9195,discharge,0,-2.162,3.9808,4793.6,101,12.8624,31.2993,0.6252,34.7873,5.9301,0.3498
BOOST_NEGPULSE_1S,1731,0.72655,2.16104,0.9195,charge,0,1.08,3.9873,70.3,101,12.8762,31.7215,0.6362,36.8031,6.0465,0.2222
BOOST_NEGPULSE_1S,1731,0.72655,2.16104,0.9194,discharge,1,-8.647,3.9818,635.3,101,12.6238,23.2254,0.415,18.3726,4.9287,1.1882
BOOST_NEGPULSE_1S,1731,0.72655,2.16104,0.9195,charge,1,3.602,4.0007,160.9,101,14.7091,40.7322,0.5559,0.01,3000.0,1.1371
BOOST_NEGPULSE_1S,1731,0.72655,2.16104,0.9193,discharge,2,-17.295,3.9844,669.6,101,12.4526,17.4025,0.3117,14.3785,5.163,2.1583
BOOST_NEGPULSE_1S,1731,0.72655,2.16104,0.9196,charge,2,3.401,4.0146,280.1,101,48.2987,6.2812,0.05,0.01,3000.0,1.7389
BOOST_NEGPULSE_1S,1731,0.72655,2.16104,0.9193,discharge,3,-24.862,3.99,668.8,101,12.4373,14.2539,0.265,12.9926,4.9892,2.5254
BOOST_NEGPULSE_1S,1731,0.72655,2.16104,0.9196,charge,3,3.175,4.0267,385.1,101,54.6373,0.01,0.05,0.01,3000.0,1.3247
BOOST_NEGPULSE_1S,1731,0.72655,2.16104,0.8474,discharge,0,-2.163,3.8708,5353.7,101,12.835,27.0079,0.5488,26.9172,5.5999,0.3641
BOOST_NEGPULSE_1S,1731,0.72655,2.16104,0.8474,charge,0,1.08,3.8746,70.3,101,12.5752,27.7509,0.5642,25.6193,5.2946,0.2163
BOOST_NEGPULSE_1S,1731,0.72655,2.16104,0.8474,discharge,1,-8.648,3.8731,635.3,101,12.6762,20.9494,0.3862,16.8044,5.6225,1.1291
BOOST_NEGPULSE_1S,1731,0.72655,2.16104,0.8475,charge,1,4.325,3.8848,160.6,101,12.6198,24.9313,0.4674,19.9254,6.3671,0.5407
BOOST_NEGPULSE_1S,1731,0.72655,2.16104,0.8473,discharge,2,-17.296,3.8748,680.2,101,12.7252,15.4326,0.2917,14.2541,5.9776,1.9588
BOOST_NEGPULSE_1S,1731,0.72655,2.16104,0.8475,charge,2,7.199,3.8972,280.2,101,21.194,20.8985,0.1191,0.01,3000.0,2.0776
BOOST_NEGPULSE_1S,1731,0.72655,2.16104,0.8472,discharge,3,-24.861,3.8779,721.2,101,12.3731,12.8029,0.2441,13.1456,5.67,2.2405
BOOST_NEGPULSE_1S,1731,0.72655,2.16104,0.8476,charge,3,6.971,3.9092,386.1,101,38.0345,3.7203,0.05,0.01,3000.0,2.1275
BOOST_NEGPULSE_1S,1731,0.72655,2.16104,0.7753,discharge,0,-2.163,3.7894,5403.3,101,12.6656,25.9309,0.5414,28.2175,6.2963,0.3629
BOOST_NEGPULSE_1S,1731,0.72655,2.16104,0.7754,charge,0,1.082,3.794,70.3,101,12.3807,26.0173,0.5406,25.673,5.4329,0.1764
BOOST_NEGPULSE_1S,1731,0.72655,2.16104,0.7753,discharge,1,-8.648,3.7924,635.4,101,12.4772,19.9249,0.3784,18.2403,5.6896,1.1315
