Repository: KikETs/ECM_HYBRID_BMS_JOINT

## Results

| Arm | Model | Size | Protocol | Result | Worst cell |
|---|---|---|---|---|---|
| SOP | 2RC table + trim (A8) | 4 effective coefficients, 2 EW states | leave-one-cell-out | usable current 69.6 % discharge, 59.5 % charge (τ = 10 s) | 59.9 % / 53.5 % (BOOST_REST) |
| SOH | dQ/dV ridge | 65 coefficients | leave-one-cell-out | RMSE 0.0094, bias −0.0005 | 0.0130 (BOOST_REST) |
| SOC | 2RC EKF, low-current gate | 3 states | leave-one-cell-out | **2.34 %p** over six sensor disturbances on estimated SOH (2.325 on true SOH), per cell 2.00–2.75 | 4.60 %p (BOOST_NEGPULSE_1S, current offset −0.10 A) |

The SOH arm was a 10,945-parameter CNN until the second audit round. Nested

File: analysis/uypydj_hppc_resistance.csv (part 64 of 225)
protocol,cycle,SOH,CAP_Ah,SOC,soc_group,direction,rate_rank,I_A,CRate_rated,tau_s,tau_actual_s,V_pre_V,V_tau_V,R_mOhm,file
BOOST,1237,0.83228,2.49317,0.418,8,discharge,2,-19.948,6.649,2.0,2.0,3.5909,3.206,19.2952,12-05-21_05.22_BOOST_protocol_HPPC_IN21700_30T_cycle_#1237.mat
BOOST,1237,0.83228,2.49317,0.418,8,discharge,2,-19.948,6.649,10.0,9.9,3.5909,3.1008,24.5689,12-05-21_05.22_BOOST_protocol_HPPC_IN21700_30T_cycle_#1237.mat
BOOST,1237,0.83228,2.49317,0.4183,8,charge,2,14.962,4.987,2.0,2.0,3.6026,3.8702,17.8853,12-05-21_05.22_BOOST_protocol_HPPC_IN21700_30T_cycle_#1237.mat
BOOST,1237,0.83228,2.49317,0.4183,8,charge,2,14.962,4.987,10.0,9.9,3.6026,3.9212,21.2939,12-05-21_05.22_BOOST_protocol_HPPC_IN21700_30T_cycle_#1237.mat
BOOST,1237,0.83228,2.49317,0.4179,8,discharge,3,-28.675,9.558,2.0,1.9,3.5916,3.0674,18.2807,12-05-21_05.22_BOOST_protocol_HPPC_IN21700_30T_cycle_#1237.mat
BOOST,1237,0.83228,2.49317,0.4179,8,discharge,3,-28.675,9.558,10.0,9.9,3.5916,2.9038,23.9861,12-05-21_05.22_BOOST_protocol_HPPC_IN21700_30T_cycle_#1237.mat
BOOST,1237,0.83228,2.49317,0.4184,8,charge,3,24.934,8.311,2.0,2.0,3.6076,4.0147,16.3271,12-05-21_05.22_BOOST_protocol_HPPC_IN21700_30T_cycle_#1237.mat
BOOST,1237,0.83228,2.49317,0.4184,8,charge,3,24.934,8.311,10.0,9.9,3.6076,4.0849,19.1425,12-05-21_05.22_BOOST_protocol_HPPC_IN21700_30T_cycle_#1237.mat
BOOST,1237,0.83228,2.49317,0.335,9,discharge,0,-2.494,0.832,2.0,2.0,3.5096,3.4497,24.0128,12-05-21_05.22_BOOST_protocol_HPPC_IN21700_30T_cycle_#1237.mat
BOOST,1237,0.83228,2.49317,0.335,9,discharge,0,-2.494,0.832,10.0,9.9,3.5096,3.4311,31.4692,12-05-21_05.22_BOOST_protocol_HPPC_IN21700_30T_cycle_#1237.mat
BOOST,1237,0.83228,2.49317,0.3351,9,charge,0,1.245,0.415,2.0,1.9,3.5119,3.5404,22.8934,12-05-21_05.22_BOOST_protocol_HPPC_IN21700_30T_cycle_#1237.mat
BOOST,1237,0.83228,2.49317,0.3351,9,charge,0,1.245,0.415,10.0,9.9,3.5119,3.5479,28.918,12-05-21_05.22_BOOST_protocol_HPPC_IN21700_30T_cycle_#1237.mat
BOOST,1237,0.83228,2.49317,0.335,9,discharge,1,-9.975,3.325,2.0,2.0,3.5107,3.2805,23.0772,12-05-21_05.22_BOOST_protocol_HPPC_IN21700_30T_cycle_#1237.mat
BOOST,1237,0.83228,2.49317,0.335,9,discharge,1,-9.975,3.325,10.0,9.9,3.5107,3.2087,30.2751,12-05-21_05.22_BOOST_protocol_HPPC_IN21700_30T_cycle_#1237.mat
BOOST,1237,0.83228,2.49317,0.3351,9,charge,1,4.988,1.663,2.0,2.0,3.5182,3.6259,21.5927,12-05-21_05.22_BOOST_protocol_HPPC_IN21700_30T_cycle_#1237.mat
BOOST,1237,0.83228,2.49317,0.3351,9,charge,1,4.988,1.663,10.0,9.9,3.5182,3.652,26.8255,12-05-21_05.22_BOOST_protocol_HPPC_IN21700_30T_cycle_#1237.mat
BOOST,1237,0.83228,2.49317,0.3349,9,discharge,2,-19.949,6.65,2.0,2.0,3.5123,3.0829,21.5249,12-05-21_05.22_BOOST_protocol_HPPC_IN21700_30T_cycle_#1237.mat
BOOST,1237,0.83228,2.49317,0.3349,9,discharge,2,-19.949,6.65,10.0,9.9,3.5123,2.9149,29.9464,12-05-21_05.22_BOOST_protocol_HPPC_IN21700_30T_cycle_#1237.mat
BOOST,1237,0.83228,2.49317,0.3352,9,charge,2,14.961,4.987,2.0,1.9,3.5255,3.8013,18.4346,12-05-21_05.22_BOOST_protocol_HPPC_IN21700_30T_cycle_#1237.mat
BOOST,1237,0.83228,2.49317,0.3352,9,charge,2,14.961,4.987,10.0,9.9,3.5255,3.8604,22.3849,12-05-21_05.22_BOOST_protocol_HPPC_IN21700_30T_cycle_#1237.mat
BOOST,1237,0.83228,2.49317,0.3348,9,discharge,3,-28.674,9.558,2.0,2.0,3.5138,2.9252,20.5273,12-05-21_05.22_BOOST_protocol_HPPC_IN21700_30T_cycle_#1237.mat
BOOST,1237,0.83228,2.49317,0.3348,9,discharge,3,-28.674,9.558,10.0,9.9,3.5138,2.629,30.8572,12-05-21_05.22_BOOST_protocol_HPPC_IN21700_30T_cycle_#1237.mat
BOOST,1237,0.83228,2.49317,0.3352,9,charge,3,24.934,8.311,2.0,2.0,3.531,3.9434,16.5397,12-05-21_05.22_BOOST_protocol_HPPC_IN21700_30T_cycle_#1237.mat
BOOST,1237,0.83228,2.49317,0.3352,9,charge,3,24.934,8.311,10.0,9.9,3.531,4.0231,19.7361,12-05-21_05.22_BOOST_protocol_HPPC_IN21700_30T_cycle_#1237.mat
BOOST,1237,0.83228,2.49317,0.2935,10,discharge,0,-2.493,0.831,2.0,1.9,3.4648,3.4038,24.4715,12-05-21_05.22_BOOST_protocol_HPPC_IN21700_30T_cycle_#1237.mat
BOOST,1237,0.83228,2.49317,0.2935,10,discharge,0,-2.493,0.831,10.0,9.9,3.4648,3.3825,33.0164,12-05-21_05.22_BOOST_protocol_HPPC_IN21700_30T_cycle_#1237.mat
BOOST,1237,0.83228,2.49317,0.2935,10,charge,0,1.246,0.415,2.0,1.9,3.467,3.4968,23.9089,12-05-21_05.22_BOOST_protocol_HPPC_IN21700_30T_cycle_#1237.mat
BOOST,1237,0.83228,2.49317,0.2935,10,charge,0,1.246,0.415,10.0,9.9,3.467,3.5041,29.7657,12-05-21_05.22_BOOST_protocol_HPPC_IN21700_30T_cycle_#1237.mat
BOOST,1237,0.83228,2.49317,0.2934,10,discharge,1,-9.973,3.324,2.0,2.0,3.466,3.2213,24.5365,12-05-21_05.22_BOOST_protocol_HPPC_IN21700_30T_cycle_#1237.mat
BOOST,1237,0.83228,2.49317,0.2934,10,discharge,1,-9.973,3.324,10.0,9.9,3.466,3.1218,34.5135,12-05-21_05.22_BOOST_protocol_HPPC_IN21700_30T_cycle_#1237.mat
BOOST,1237,0.83228,2.49317,0.2935,10,charge,1,4.988,1.663,2.0,2.0,3.4734,3.5828,21.9344,12-05-21_05.22_BOOST_protocol_HPPC_IN21700_30T_cycle_#1237.mat
BOOST,1237,0.83228,2.49317,0.2935,10,charge,1,4.988,1.663,10.0,9.9,3.4734,3.6068,26.7463,12-05-21_05.22_BOOST_protocol_HPPC_IN21700_30T_cycle_#1237.mat
BOOST,1237,0.83228,2.49317,0.2933,10,discharge,2,-19.95,6.65,2.0,2.0,3.4669,2.9961,23.599,12-05-21_05.22_BOOST_protocol_HPPC_IN21700_30T_cycle_#1237.mat
BOOST,1237,0.83228,2.49317,0.2933,10,discharge,2,-19.95,6.65,10.0,9.9,3.4669,2.7315,36.8622,12-05-21_05.22_BOOST_protocol_HPPC_IN21700_30T_cycle_#1237.mat
BOOST,1237,0.83228,2.49317,0.2936,10,charge,2,14.961,4.987,2.0,2.0,3.4797,3.7603,18.7554,12-05-21_05.22_BOOST_protocol_HPPC_IN21700_30T_cycle_#1237.mat
BOOST,1237,0.83228,2.49317,0.2936,10,charge,2,14.961,4.987,10.0,9.9,3.4797,3.8198,22.7324,12-05-21_05.22_BOOST_protocol_HPPC_IN21700_30T_cycle_#1237.mat
BOOST,1237,0.83228,2.49317,0.2933,10,discharge,3,-28.675,9.558,2.0,1.9,3.4676,2.8094,22.9538,12-05-21_05.22_BOOST_protocol_HPPC_IN21700_30T_cycle_#1237.mat
BOOST,1237,0.83228,2.49317,0.2933,10,discharge,3,-28.675,9.558,10.0,9.9,3.4676,2.4999,33.7472,12-05-21_05.22_BOOST_protocol_HPPC_IN21700_30T_cycle_#1237.mat
BOOST,1237,0.83228,2.49317,0.2937,10,charge,3,24.935,8.312,2.0,2.0,3.4843,3.9063,16.924,12-05-21_05.22_BOOST_protocol_HPPC_IN21700_30T_cycle_#1237.mat
BOOST,1237,0.83228,2.49317,0.2937,10,charge,3,24.935,8.312,10.0,9.9,3.4843,3.9916,20.3449,12-05-21_05.22_BOOST_protocol_HPPC_IN21700_30T_cycle_#1237.mat
BOOST,1237,0.83228,2.49317,0.2519,11,discharge,0,-2.493,0.831,2.0,2.0,3.4258,3.3525,29.4059,12-05-21_05.22_BOOST_protocol_HPPC_IN21700_30T_cycle_#1237.mat
BOOST,1237,0.83228,2.49317,0.2519,11,discharge,0,-2.493,0.831,10.0,9.9,3.4258,3.3213,41.9224,12-05-21_05.22_BOOST_protocol_HPPC_IN21700_30T_cycle_#1237.mat
BOOST,1237,0.83228,2.49317,0.2519,11,charge,0,1.247,0.416,2.0,1.9,3.4291,3.4623,26.6303,12-05-21_05.22_BOOST_protocol_HPPC_IN21700_30T_cycle_#1237.mat
BOOST,1237,0.83228,2.49317,0.2519,11,charge,0,1.247,0.416,10.0,9.9,3.4291,3.4712,33.7692,12-05-21_05.22_BOOST_protocol_HPPC_IN21700_30T_cycle_#1237.mat
BOOST,1237,0.83228,2.49317,0.2519,11,discharge,1,-9.975,3.325,2.0,2.0,3.4256,3.1346,29.1728,12-05-21_05.22_BOOST_protocol_HPPC_IN21700_30T_cycle_#1237.mat
BOOST,1237,0.83228,2.49317,0.2519,11,discharge,1,-9.975,3.325,10.0,9.9,3.4256,2.9513,47.5486,12-05-21_05.22_BOOST_protocol_HPPC_IN21700_30T_cycle_#1237.mat
BOOST,1237,0.83228,2.49317,0.252,11,charge,1,4.988,1.663,2.0,1.9,3.4382,3.5534,23.0959,12-05-21_05.22_BOOST_protocol_HPPC_IN21700_30T_cycle_#1237.mat
BOOST,1237,0.83228,2.49317,0.252,11,charge,1,4.988,1.663,10.0,9.9,3.4382,3.5745,27.3261,12-05-21_05.22_BOOST_protocol_HPPC_IN21700_30T_cycle_#1237.mat
BOOST,1237,0.83228,2.49317,0.2518,11,discharge,2,-19.947,6.649,2.0,2.0,3.4284,2.8666,28.1646,12-05-21_05.22_BOOST_protocol_HPPC_IN21700_30T_cycle_#1237.mat
BOOST,1237,0.83228,2.49317,0.2518,11,discharge,2,-19.947,6.649,10.0,9.9,3.4284,2.4999,46.5484,12-05-21_05.22_BOOST_protocol_HPPC_IN21700_30T_cycle_#1237.mat
BOOST,1237,0.83228,2.49317,0.2521,11,charge,2,14.962,4.987,2.0,2.0,3.4459,3.7224,18.4801,12-05-21_05.22_BOOST_protocol_HPPC_IN21700_30T_cycle_#1237.mat
BOOST,1237,0.83228,2.49317,0.2521,11,charge,2,14.962,4.987,10.0,9.9,3.4459,3.7731,21.8687,12-05-21_05.22_BOOST_protocol_HPPC_IN21700_30T_cycle_#1237.mat
BOOST,1237,0.83228,2.49317,0.2517,11,discharge,3,-24.36,8.12,2.0,2.0,3.4291,2.6403,32.381,12-05-21_05.22_BOOST_protocol_HPPC_IN21700_30T_cycle_#1237.mat
BOOST,1237,0.83228,2.49317,0.2517,11,discharge,3,-24.36,8.12,10.0,9.9,3.4291,2.4999,38.1445,12-05-21_05.22_BOOST_protocol_HPPC_IN21700_30T_cycle_#1237.mat
BOOST,1237,0.83228,2.49317,0.2522,11,charge,3,24.934,8.311,2.0,2.0,3.4484,3.8615,16.5677,12-05-21_05.22_BOOST_protocol_HPPC_IN21700_30T_cycle_#1237.mat
BOOST,1237,0.83228,2.49317,0.2522,11,charge,3,24.934,8.311,10.0,9.9,3.4484,3.9418,19.7882,12-05-21_05.22_BOOST_protocol_HPPC_IN21700_30T_cycle_#1237.mat
BOOST,1237,0.83228,2.49317,0.2104,12,discharge,0,-2.495,0.832,2.0,2.0,3.3796,3.2932,34.632,12-05-21_05.22_BOOST_protocol_HPPC_IN21700_30T_cycle_#1237.mat
BOOST,1237,0.83228,2.49317,0.2104,12,discharge,0,-2.495,0.832,10.0,9.9,3.3796,3.2373,57.0386,12-05-21_05.22_BOOST_protocol_HPPC_IN21700_30T_cycle_#1237.mat
BOOST,1237,0.83228,2.49317,0.2104,12,charge,0,1.247,0.416,2.0,2.0,3.3846,3.422,30.0016,12-05-21_05.22_BOOST_protocol_HPPC_IN21700_30T_cycle_#1237.mat
BOOST,1237,0.83228,2.49317,0.2104,12,charge,0,1.247,0.416,10.0,9.9,3.3846,3.4356,40.9113,12-05-21_05.22_BOOST_protocol_HPPC_IN21700_30T_cycle_#1237.mat
BOOST,1237,0.83228,2.49317,0.2103,12,discharge,1,-9.977,3.326,2.0,2.0,3.3813,3.0243,35.7837,12-05-21_05.22_BOOST_protocol_HPPC_IN21700_30T_cycle_#1237.mat
BOOST,1237,0.83228,2.49317,0.2103,12,discharge,1,-9.977,3.326,10.0,9.9,3.3813,2.6944,68.8511,12-05-21_05.22_BOOST_protocol_HPPC_IN21700_30T_cycle_#1237.mat
BOOST,1237,0.83228,2.49317,0.2104,12,charge,1,4.988,1.663,2.0,2.0,3.3984,3.5219,24.7604,12-05-21_05.22_BOOST_protocol_HPPC_IN21700_30T_cycle_#1237.mat
BOOST,1237,0.83228,2.49317,0.2104,12,charge,1,4.988,1.663,10.0,9.9,3.3984,3.5498,30.3541,12-05-21_05.22_BOOST_protocol_HPPC_IN21700_30T_cycle_#1237.mat
BOOST,1237,0.83228,2.49317,0.2102,12,discharge,2,-17.221,5.74,2.0,2.0,3.3853,2.6894,40.41,12-05-21_05.22_BOOST_protocol_HPPC_IN21700_30T_cycle_#1237.mat
BOOST,1237,0.83228,2.49317,0.2102,12,discharge,2,-17.221,5.74,10.0,9.9,3.3853,2.4999,51.414,12-05-21_05.22_BOOST_protocol_HPPC_IN21700_30T_cycle_#1237.mat
BOOST,1237,0.83228,2.49317,0.2105,12,charge,2,14.962,4.987,2.0,2.0,3.4091,3.6946,19.0817,12-05-21_05.22_BOOST_protocol_HPPC_IN21700_30T_cycle_#1237.mat
BOOST,1237,0.83228,2.49317,0.2105,12,charge,2,14.962,4.987,10.0,9.9,3.4091,3.7406,22.1561,12-05-21_05.22_BOOST_protocol_HPPC_IN21700_30T_cycle_#1237.mat
BOOST,1237,0.83228,2.49317,0.2101,12,discharge,3,-15.97,5.323,2.0,2.0,3.387,2.4991,55.598,12-05-21_05.22_BOOST_protocol_HPPC_IN21700_30T_cycle_#1237.mat
BOOST,1237,0.83228,2.49317,0.2101,12,discharge,3,-15.97,5.323,10.0,9.9,3.387,2.4999,55.5479,12-05-21_05.22_BOOST_protocol_HPPC_IN21700_30T_cycle_#1237.mat
BOOST,1237,0.83228,2.49317,0.2106,12,charge,3,24.934,8.311,2.0,2.0,3.4115,3.8333,16.9167,12-05-21_05.22_BOOST_protocol_HPPC_IN21700_30T_cycle_#1237.mat
BOOST,1237,0.83228,2.49317,0.2106,12,charge,3,24.934,8.311,10.0,9.9,3.4115,3.9048,19.7842,12-05-21_05.22_BOOST_protocol_HPPC_IN21700_30T_cycle_#1237.mat
BOOST,1275,0.82629,2.47525,1.0,0,discharge,0,-2.474,0.825,2.0,2.0,4.1177,4.04,31.4041,12-12-21_20.56_BOOST_protocol_HPPC_IN21700_30T_cycle_#1275.mat
BOOST,1275,0.82629,2.47525,1.0,0,discharge,0,-2.474,0.825,10.0,9.7,4.1177,4.0169,40.7404,12-12-21_20.56_BOOST_protocol_HPPC_IN21700_30T_cycle_#1275.mat
BOOST,1275,0.82629,2.47525,1.0,0,charge,0,1.237,0.412,2.0,1.9,4.1322,4.1793,38.0668,12-12-21_20.56_BOOST_protocol_HPPC_IN21700_30T_cycle_#1275.mat
BOOST,1275,0.82629,2.47525,1.0,0,charge,0,1.237,0.412,10.0,9.9,4.1322,4.1987,53.7461,12-12-21_20.56_BOOST_protocol_HPPC_IN21700_30T_cycle_#1275.mat
BOOST,1275,0.82629,2.47525,0.9999,0,discharge,1,-9.896,3.299,2.0,2.0,4.127,3.837,29.3045,12-12-21_20.56_BOOST_protocol_HPPC_IN21700_30T_cycle_#1275.mat
BOOST,1275,0.82629,2.47525,0.9999,0,discharge,1,-9.896,3.299,10.0,9.9,4.127,3.8001,33.0332,12-12-21_20.56_BOOST_protocol_HPPC_IN21700_30T_cycle_#1275.mat
BOOST,1275,0.82629,2.47525,1.0,0,charge,1,1.383,0.461,2.0,2.0,4.1387,4.2001,44.4123,12-12-21_20.56_BOOST_protocol_HPPC_IN21700_30T_cycle_#1275.mat
BOOST,1275,0.82629,2.47525,1.0,0,charge,1,1.383,0.461,10.0,9.9,4.1387,4.2001,44.4123,12-12-21_20.56_BOOST_protocol_HPPC_IN21700_30T_cycle_#1275.mat
BOOST,1275,0.82629,2.47525,0.9998,0,discharge,2,-19.791,6.597,2.0,1.9,4.1256,3.6446,24.304,12-12-21_20.56_BOOST_protocol_HPPC_IN21700_30T_cycle_#1275.mat
BOOST,1275,0.82629,2.47525,0.9998,0,discharge,2,-19.791,6.597,10.0,9.9,4.1256,3.588,27.1639,12-12-21_20.56_BOOST_protocol_HPPC_IN21700_30T_cycle_#1275.mat
BOOST,1275,0.82629,2.47525,1.0,0,charge,2,1.285,0.428,2.0,1.9,4.1445,4.2001,43.2752,12-12-21_20.56_BOOST_protocol_HPPC_IN21700_30T_cycle_#1275.mat
BOOST,1275,0.82629,2.47525,1.0,0,charge,2,1.285,0.428,10.0,9.9,4.1445,4.2001,43.2752,12-12-21_20.56_BOOST_protocol_HPPC_IN21700_30T_cycle_#1275.mat
BOOST,1275,0.82629,2.47525,0.9998,0,discharge,3,-28.449,9.483,2.0,2.0,4.1252,3.4986,22.0254,12-12-21_20.56_BOOST_protocol_HPPC_IN21700_30T_cycle_#1275.mat
BOOST,1275,0.82629,2.47525,0.9998,0,discharge,3,-28.449,9.483,10.0,9.9,4.1252,3.4213,24.7425,12-12-21_20.56_BOOST_protocol_HPPC_IN21700_30T_cycle_#1275.mat
BOOST,1275,0.82629,2.47525,1.0,0,charge,3,1.298,0.433,2.0,2.0,4.1492,4.2,39.1221,12-12-21_20.56_BOOST_protocol_HPPC_IN21700_30T_cycle_#1275.mat
BOOST,1275,0.82629,2.47525,0.9587,1,discharge,0,-2.475,0.825,2.0,2.0,4.0847,4.01,30.1867,12-12-21_20.56_BOOST_protocol_HPPC_IN21700_30T_cycle_#1275.mat
BOOST,1275,0.82629,2.47525,0.9587,1,discharge,0,-2.475,0.825,10.0,9.9,4.0847,3.9949,36.2887,12-12-21_20.56_BOOST_protocol_HPPC_IN21700_30T_cycle_#1275.mat
BOOST,1275,0.82629,2.47525,0.9588,1,charge,0,1.237,0.412,2.0,2.0,4.0866,4.1241,30.3251,12-12-21_20.56_BOOST_protocol_HPPC_IN21700_30T_cycle_#1275.mat
BOOST,1275,0.82629,2.47525,0.9588,1,charge,0,1.237,0.412,10.0,9.9,4.0866,4.1327,37.2796,12-12-21_20.56_BOOST_protocol_HPPC_IN21700_30T_cycle_#1275.mat
BOOST,1275,0.82629,2.47525,0.9587,1,discharge,1,-9.896,3.299,2.0,1.9,4.0852,3.8288,25.9102,12-12-21_20.56_BOOST_protocol_HPPC_IN21700_30T_cycle_#1275.mat
BOOST,1275,0.82629,2.47525,0.9587,1,discharge,1,-9.896,3.299,10.0,9.9,4.0852,3.7877,30.0636,12-12-21_20.56_BOOST_protocol_HPPC_IN21700_30T_cycle_#1275.mat
BOOST,1275,0.82629,2.47525,0.9588,1,charge,1,3.345,1.115,2.0,2.0,4.0904,4.2,32.7604,12-12-21_20.56_BOOST_protocol_HPPC_IN21700_30T_cycle_#1275.mat
BOOST,1275,0.82629,2.47525,0.9588,1,charge,1,3.345,1.115,10.0,9.9,4.0904,4.2,32.7604,12-12-21_20.56_BOOST_protocol_HPPC_IN21700_30T_cycle_#1275.mat
BOOST,1275,0.82629,2.47525,0.9586,1,discharge,2,-19.791,6.597,2.0,1.9,4.0856,3.6442,22.3031,12-12-21_20.56_BOOST_protocol_HPPC_IN21700_30T_cycle_#1275.mat
BOOST,1275,0.82629,2.47525,0.9586,1,discharge,2,-19.791,6.597,10.0,9.9,4.0856,3.5752,25.7895,12-12-21_20.56_BOOST_protocol_HPPC_IN21700_30T_cycle_#1275.mat
BOOST,1275,0.82629,2.47525,0.9588,1,charge,2,3.231,1.077,2.0,1.9,4.0949,4.2001,32.5596,12-12-21_20.56_BOOST_protocol_HPPC_IN21700_30T_cycle_#1275.mat
BOOST,1275,0.82629,2.47525,0.9588,1,charge,2,3.231,1.077,10.0,9.9,4.0949,4.2,32.5286,12-12-21_20.56_BOOST_protocol_HPPC_IN21700_30T_cycle_#1275.mat
BOOST,1275,0.82629,2.47525,0.9585,1,discharge,3,-28.45,9.483,2.0,1.9,4.0871,3.5053,20.4499,12-12-21_20.56_BOOST_protocol_HPPC_IN21700_30T_cycle_#1275.mat
BOOST,1275,0.82629,2.47525,0.9585,1,discharge,3,-28.45,9.483,10.0,9.9,4.0871,3.4094,23.8207,12-12-21_20.56_BOOST_protocol_HPPC_IN21700_30T_cycle_#1275.mat
BOOST,1275,0.82629,2.47525,0.9588,1,charge,3,3.067,1.022,2.0,2.0,4.0993,4.2,32.8366,12-12-21_20.56_BOOST_protocol_HPPC_IN21700_30T_cycle_#1275.mat
BOOST,1275,0.82629,2.47525,0.9588,1,charge,3,3.067,1.022,10.0,9.9,4.0993,4.2,32.8366,12-12-21_20.56_BOOST_protocol_HPPC_IN21700_30T_cycle_#1275.mat
BOOST,1275,0.82629,2.47525,0.9175,2,discharge,0,-2.474,0.825,2.0,2.0,4.0712,4.0034,27.3995,12-12-21_20.56_BOOST_protocol_HPPC_IN21700_30T_cycle_#1275.mat
BOOST,1275,0.82629,2.47525,0.9175,2,discharge,0,-2.474,0.825,10.0,9.9,4.0712,3.9848,34.9161,12-12-21_20.56_BOOST_protocol_HPPC_IN21700_30T_cycle_#1275.mat
BOOST,1275,0.82629,2.47525,0.9175,2,charge,0,1.235,0.412,2.0,1.9,4.0729,4.1066,27.2874,12-12-21_20.56_BOOST_protocol_HPPC_IN21700_30T_cycle_#1275.mat
BOOST,1275,0.82629,2.47525,0.9175,2,charge,0,1.235,0.412,10.0,9.9,4.0729,4.1144,33.6032,12-12-21_20.56_BOOST_protocol_HPPC_IN21700_30T_cycle_#1275.mat
BOOST,1275,0.82629,2.47525,0.9174,2,discharge,1,-9.896,3.299,2.0,2.0,4.0711,3.8251,24.859,12-12-21_20.56_BOOST_protocol_HPPC_IN21700_30T_cycle_#1275.mat
BOOST,1275,0.82629,2.47525,0.9174,2,discharge,1,-9.896,3.299,10.0,9.9,4.0711,3.7717,30.2553,12-12-21_20.56_BOOST_protocol_HPPC_IN21700_30T_cycle_#1275.mat
BOOST,1275,0.82629,2.47525,0.9176,2,charge,1,4.309,1.436,2.0,1.9,4.0774,4.2,28.4527,12-12-21_20.56_BOOST_protocol_HPPC_IN21700_30T_cycle_#1275.mat
BOOST,1275,0.82629,2.47525,0.9176,2,charge,1,4.309,1.436,10.0,9.9,4.0774,4.2,28.4527,12-12-21_20.56_BOOST_protocol_HPPC_IN21700_30T_cycle_#1275.mat
BOOST,1275,0.82629,2.47525,0.9174,2,discharge,2,-19.792,6.597,2.0,2.0,4.0718,3.6372,21.9584,12-12-21_20.56_BOOST_protocol_HPPC_IN21700_30T_cycle_#1275.mat
BOOST,1275,0.82629,2.47525,0.9174,2,discharge,2,-19.792,6.597,10.0,9.9,4.0718,3.5529,26.2177,12-12-21_20.56_BOOST_protocol_HPPC_IN21700_30T_cycle_#1275.mat
BOOST,1275,0.82629,2.47525,0.9176,2,charge,2,4.23,1.41,2.0,2.0,4.0803,4.2,28.2985,12-12-21_20.56_BOOST_protocol_HPPC_IN21700_30T_cycle_#1275.mat
BOOST,1275,0.82629,2.47525,0.9176,2,charge,2,4.23,1.41,10.0,9.9,4.0803,4.2,28.2985,12-12-21_20.56_BOOST_protocol_HPPC_IN21700_30T_cycle_#1275.mat
BOOST,1275,0.82629,2.47525,0.9173,2,discharge,3,-28.451,9.484,2.0,2.0,4.0741,3.4948,20.3613,12-12-21_20.56_BOOST_protocol_HPPC_IN21700_30T_cycle_#1275.mat
BOOST,1275,0.82629,2.47525,0.9173,2,discharge,3,-28.451,9.484,10.0,9.9,4.0741,3.3827,24.3014,12-12-21_20.56_BOOST_protocol_HPPC_IN21700_30T_cycle_#1275.mat
BOOST,1275,0.82629,2.47525,0.9176,2,charge,3,4.108,1.369,2.0,2.0,4.083,4.2,28.481,12-12-21_20.56_BOOST_protocol_HPPC_IN21700_30T_cycle_#1275.mat
BOOST,1275,0.82629,2.47525,0.9176,2,charge,3,4.108,1.369,10.0,9.9,4.083,4.2,28.481,12-12-21_20.56_BOOST_protocol_HPPC_IN21700_30T_cycle_#1275.mat
BOOST,1275,0.82629,2.47525,0.835,3,discharge,0,-2.475,0.825,2.0,2.0,3.9787,3.9192,24.0443,12-12-21_20.56_BOOST_protocol_HPPC_IN21700_30T_cycle_#1275.mat
BOOST,1275,0.82629,2.47525,0.835,3,discharge,0,-2.475,0.825,10.0,9.9,3.9787,3.8983,32.4901,12-12-21_20.56_BOOST_protocol_HPPC_IN21700_30T_cycle_#1275.mat
BOOST,1275,0.82629,2.47525,0.8351,3,charge,0,1.237,0.412,2.0,2.0,3.9826,4.0119,23.694,12-12-21_20.56_BOOST_protocol_HPPC_IN21700_30T_cycle_#1275.mat
BOOST,1275,0.82629,2.47525,0.8351,3,charge,0,1.237,0.412,10.0,9.9,3.9826,4.021,31.0529,12-12-21_20.56_BOOST_protocol_HPPC_IN21700_30T_cycle_#1275.mat
BOOST,1275,0.82629,2.47525,0.835,3,discharge,1,-9.898,3.299,2.0,2.0,3.9809,3.756,22.7218,12-12-21_20.56_BOOST_protocol_HPPC_IN21700_30T_cycle_#1275.mat
BOOST,1275,0.82629,2.47525,0.835,3,discharge,1,-9.898,3.299,10.0,9.9,3.9809,3.7001,28.3694,12-12-21_20.56_BOOST_protocol_HPPC_IN21700_30T_cycle_#1275.mat
BOOST,1275,0.82629,2.47525,0.8351,3,charge,1,4.948,1.649,2.0,2.0,3.989,4.1007,22.5734,12-12-21_20.56_BOOST_protocol_HPPC_IN21700_30T_cycle_#1275.mat
BOOST,1275,0.82629,2.47525,0.8351,3,charge,1,4.948,1.649,10.0,9.9,3.989,4.1312,28.7371,12-12-21_20.56_BOOST_protocol_HPPC_IN21700_30T_cycle_#1275.mat
BOOST,1275,0.82629,2.47525,0.8349,3,discharge,2,-19.791,6.597,2.0,1.9,3.9824,3.5791,20.3779,12-12-21_20.56_BOOST_protocol_HPPC_IN21700_30T_cycle_#1275.mat
BOOST,1275,0.82629,2.47525,0.8349,3,discharge,2,-19.791,6.597,10.0,9.9,3.9824,3.4923,24.7638,12-12-21_20.56_BOOST_protocol_HPPC_IN21700_30T_cycle_#1275.mat
BOOST,1275,0.82629,2.47525,0.8352,3,charge,2,8.831,2.944,2.0,2.0,3.9947,4.1999,23.2358,12-12-21_20.56_BOOST_protocol_HPPC_IN21700_30T_cycle_#1275.mat
BOOST,1275,0.82629,2.47525,0.8352,3,charge,2,8.831,2.944,10.0,9.9,3.9947,4.1999,23.2358,12-12-21_20.56_BOOST_protocol_HPPC_IN21700_30T_cycle_#1275.mat
BOOST,1275,0.82629,2.47525,0.8349,3,discharge,3,-28.45,9.483,2.0,2.0,3.9841,3.4404,19.1107,12-12-21_20.56_BOOST_protocol_HPPC_IN21700_30T_cycle_#1275.mat
BOOST,1275,0.82629,2.47525,0.8349,3,discharge,3,-28.45,9.483,10.0,9.9,3.9841,3.3281,23.058,12-12-21_20.56_BOOST_protocol_HPPC_IN21700_30T_cycle_#1275.mat
BOOST,1275,0.82629,2.47525,0.8352,3,charge,3,8.771,2.924,2.0,2.0,3.999,4.2,22.9175,12-12-21_20.56_BOOST_protocol_HPPC_IN21700_30T_cycle_#1275.mat
BOOST,1275,0.82629,2.47525,0.8352,3,charge,3,8.771,2.924,10.0,9.9,3.999,4.2,22.9175,12-12-21_20.56_BOOST_protocol_HPPC_IN21700_30T_cycle_#1275.mat
BOOST,1275,0.82629,2.47525,0.7526,4,discharge,0,-2.474,0.825,2.0,1.9,3.8979,3.844,21.7839,12-12-21_20.56_BOOST_protocol_HPPC_IN21700_30T_cycle_#1275.mat
BOOST,1275,0.82629,2.47525,0.7526,4,discharge,0,-2.474,0.825,10.0,9.9,3.8979,3.8262,28.9779,12-12-21_20.56_BOOST_protocol_HPPC_IN21700_30T_cycle_#1275.mat
BOOST,1275,0.82629,2.47525,0.7526,4,charge,0,1.237,0.412,2.0,2.0,3.9002,3.9268,21.5089,12-12-21_20.56_BOOST_protocol_HPPC_IN21700_30T_cycle_#1275.mat
BOOST,1275,0.82629,2.47525,0.7526,4,charge,0,1.237,0.412,10.0,9.9,3.9002,3.9341,27.4117,12-12-21_20.56_BOOST_protocol_HPPC_IN21700_30T_cycle_#1275.mat
BOOST,1275,0.82629,2.47525,0.7525,4,discharge,1,-9.896,3.299,2.0,2.0,3.8985,3.6939,20.6754,12-12-21_20.56_BOOST_protocol_HPPC_IN21700_30T_cycle_#1275.mat
BOOST,1275,0.82629,2.47525,0.7525,4,discharge,1,-9.896,3.299,10.0,9.9,3.8985,3.6437,25.7483,12-12-21_20.56_BOOST_protocol_HPPC_IN21700_30T_cycle_#1275.mat
BOOST,1275,0.82629,2.47525,0.7526,4,charge,1,4.947,1.649,2.0,1.9,3.9053,4.0064,20.4379,12-12-21_20.56_BOOST_protocol_HPPC_IN21700_30T_cycle_#1275.mat
BOOST,1275,0.82629,2.47525,0.7526,4,charge,1,4.947,1.649,10.0,9.9,3.9053,4.0319,25.5928,12-12-21_20.56_BOOST_protocol_HPPC_IN21700_30T_cycle_#1275.mat
BOOST,1275,0.82629,2.47525,0.7524,4,discharge,2,-19.792,6.597,2.0,2.0,3.8993,3.5192,19.2047,12-12-21_20.56_BOOST_protocol_HPPC_IN21700_30T_cycle_#1275.mat
BOOST,1275,0.82629,2.47525,0.7524,4,discharge,2,-19.792,6.597,10.0,9.9,3.8993,3.4358,23.4186,12-12-21_20.56_BOOST_protocol_HPPC_IN21700_30T_cycle_#1275.mat
BOOST,1275,0.82629,2.47525,0.7527,4,charge,2,14.403,4.801,2.0,2.0,3.9102,4.1846,19.0516,12-12-21_20.56_BOOST_protocol_HPPC_IN21700_30T_cycle_#1275.mat
BOOST,1275,0.82629,2.47525,0.7527,4,charge,2,14.403,4.801,10.0,9.9,3.9102,4.1999,20.1139,12-12-21_20.56_BOOST_protocol_HPPC_IN21700_30T_cycle_#1275.mat
BOOST,1275,0.82629,2.47525,0.7524,4,discharge,3,-28.449,9.483,2.0,2.0,3.9002,3.3783,18.3451,12-12-21_20.56_BOOST_protocol_HPPC_IN21700_30T_cycle_#1275.mat
BOOST,1275,0.82629,2.47525,0.7524,4,discharge,3,-28.449,9.483,10.0,9.9,3.9002,3.2631,22.3945,12-12-21_20.56_BOOST_protocol_HPPC_IN21700_30T_cycle_#1275.mat
BOOST,1275,0.82629,2.47525,0.7528,4,charge,3,14.273,4.758,2.0,2.0,3.914,4.2001,20.0448,12-12-21_20.56_BOOST_protocol_HPPC_IN21700_30T_cycle_#1275.mat
BOOST,1275,0.82629,2.47525,0.7528,4,charge,3,14.273,4.758,10.0,9.9,3.914,4.2,20.0378,12-12-21_20.56_BOOST_protocol_HPPC_IN21700_30T_cycle_#1275.mat
BOOST,1275,0.82629,2.47525,0.6701,5,discharge,0,-2.474,0.825,2.0,2.0,3.8099,3.7573,21.2603,12-12-21_20.56_BOOST_protocol_HPPC_IN21700_30T_cycle_#1275.mat
BOOST,1275,0.82629,2.47525,0.6701,5,discharge,0,-2.474,0.825,10.0,9.9,3.8099,3.7414,27.6868,12-12-21_20.56_BOOST_protocol_HPPC_IN21700_30T_cycle_#1275.mat
BOOST,1275,0.82629,2.47525,0.6701,5,charge,0,1.237,0.412,2.0,2.0,3.8112,3.838,21.6618,12-12-21_20.56_BOOST_protocol_HPPC_IN21700_30T_cycle_#1275.mat
BOOST,1275,0.82629,2.47525,0.6701,5,charge,0,1.237,0.412,10.0,9.9,3.8112,3.8449,27.2389,12-12-21_20.56_BOOST_protocol_HPPC_IN21700_30T_cycle_#1275.mat
BOOST,1275,0.82629,2.47525,0.67,5,discharge,1,-9.898,3.299,2.0,2.0,3.8108,3.6092,20.3688,12-12-21_20.56_BOOST_protocol_HPPC_IN21700_30T_cycle_#1275.mat
BOOST,1275,0.82629,2.47525,0.67,5,discharge,1,-9.898,3.299,10.0,9.9,3.8108,3.5574,25.6024,12-12-21_20.56_BOOST_protocol_HPPC_IN21700_30T_cycle_#1275.mat
BOOST,1275,0.82629,2.47525,0.6702,5,charge,1,4.947,1.649,2.0,2.0,3.817,3.9166,20.1338,12-12-21_20.56_BOOST_protocol_HPPC_IN21700_30T_cycle_#1275.mat
BOOST,1275,0.82629,2.47525,0.6702,5,charge,1,4.947,1.649,10.0,9.9,3.817,3.9395,24.763,12-12-21_20.56_BOOST_protocol_HPPC_IN21700_30T_cycle_#1275.mat
BOOST,1275,0.82629,2.47525,0.67,5,discharge,2,-19.791,6.597,2.0,1.9,3.8117,3.4395,18.8065,12-12-21_20.56_BOOST_protocol_HPPC_IN21700_30T_cycle_#1275.mat
BOOST,1275,0.82629,2.47525,0.67,5,discharge,2,-19.791,6.597,10.0,9.9,3.8117,3.3487,23.3945,12-12-21_20.56_BOOST_protocol_HPPC_IN21700_30T_cycle_#1275.mat
BOOST,1275,0.82629,2.47525,0.6703,5,charge,2,14.842,4.947,2.0,2.0,3.8218,4.0897,18.0501,12-12-21_20.56_BOOST_protocol_HPPC_IN21700_30T_cycle_#1275.mat
BOOST,1275,0.82629,2.47525,0.6703,5,charge,2,14.842,4.947,10.0,9.9,3.8218,4.1444,21.7356,12-12-21_20.56_BOOST_protocol_HPPC_IN21700_30T_cycle_#1275.mat
BOOST,1275,0.82629,2.47525,0.6699,5,discharge,3,-28.45,9.483,2.0,2.0,3.8122,3.3037,17.8735,12-12-21_20.56_BOOST_protocol_HPPC_IN21700_30T_cycle_#1275.mat
BOOST,1275,0.82629,2.47525,0.6699,5,discharge,3,-28.45,9.483,10.0,9.9,3.8122,3.1812,22.1793,12-12-21_20.56_BOOST_protocol_HPPC_IN21700_30T_cycle_#1275.mat
BOOST,1275,0.82629,2.47525,0.6703,5,charge,3,20.457,6.819,2.0,2.0,3.8255,4.2001,18.3116,12-12-21_20.56_BOOST_protocol_HPPC_IN21700_30T_cycle_#1275.mat
BOOST,1275,0.82629,2.47525,0.6703,5,charge,3,20.457,6.819,10.0,9.9,3.8255,4.2,18.3067,12-12-21_20.56_BOOST_protocol_HPPC_IN21700_30T_cycle_#1275.mat
BOOST,1275,0.82629,2.47525,0.5876,6,discharge,0,-2.475,0.825,2.0,2.0,3.7265,3.6759,20.4477,12-12-21_20.56_BOOST_protocol_HPPC_IN21700_30T_cycle_#1275.mat
BOOST,1275,0.82629,2.47525,0.5876,6,discharge,0,-2.475,0.825,10.0,9.9,3.7265,3.6599,26.9134,12-12-21_20.56_BOOST_protocol_HPPC_IN21700_30T_cycle_#1275.mat
BOOST,1275,0.82629,2.47525,0.5877,6,charge,0,1.236,0.412,2.0,1.9,3.7288,3.7536,20.0566,12-12-21_20.56_BOOST_protocol_HPPC_IN21700_30T_cycle_#1275.mat
BOOST,1275,0.82629,2.47525,0.5877,6,charge,0,1.236,0.412,10.0,9.9,3.7288,3.7609,25.9604,12-12-21_20.56_BOOST_protocol_HPPC_IN21700_30T_cycle_#1275.mat
BOOST,1275,0.82629,2.47525,0.5876,6,discharge,1,-9.896,3.299,2.0,1.9,3.7276,3.5337,19.5944,12-12-21_20.56_BOOST_protocol_HPPC_IN21700_30T_cycle_#1275.mat
BOOST,1275,0.82629,2.47525,0.5876,6,discharge,1,-9.896,3.299,10.0,9.9,3.7276,3.4789,25.1321,12-12-21_20.56_BOOST_protocol_HPPC_IN21700_30T_cycle_#1275.mat
BOOST,1275,0.82629,2.47525,0.5877,6,charge,1,4.948,1.649,2.0,2.0,3.7342,3.8304,19.4418,12-12-21_20.56_BOOST_protocol_HPPC_IN21700_30T_cycle_#1275.mat
BOOST,1275,0.82629,2.47525,0.5877,6,charge,1,4.948,1.649,10.0,9.9,3.7342,3.8544,24.2922,12-12-21_20.56_BOOST_protocol_HPPC_IN21700_30T_cycle_#1275.mat
BOOST,1275,0.82629,2.47525,0.5875,6,discharge,2,-19.792,6.597,2.0,1.9,3.728,3.365,18.3407,12-12-21_20.56_BOOST_protocol_HPPC_IN21700_30T_cycle_#1275.mat
BOOST,1275,0.82629,2.47525,0.5875,6,discharge,2,-19.792,6.597,10.0,9.9,3.728,3.2722,23.0295,12-12-21_20.56_BOOST_protocol_HPPC_IN21700_30T_cycle_#1275.mat
BOOST,1275,0.82629,2.47525,0.5878,6,charge,2,14.846,4.949,2.0,2.0,3.739,4.0007,17.6276,12-12-21_20.56_BOOST_protocol_HPPC_IN21700_30T_cycle_#1275.mat
BOOST,1275,0.82629,2.47525,0.5878,6,charge,2,14.846,4.949,10.0,9.9,3.739,4.0535,21.1842,12-12-21_20.56_BOOST_protocol_HPPC_IN21700_30T_cycle_#1275.mat
BOOST,1275,0.82629,2.47525,0.5874,6,discharge,3,-28.448,9.483,2.0,2.0,3.7297,3.2238,17.7833,12-12-21_20.56_BOOST_protocol_HPPC_IN21700_30T_cycle_#1275.mat
BOOST,1275,0.82629,2.47525,0.5874,6,discharge,3,-28.448,9.483,10.0,9.9,3.7297,3.0977,22.216,12-12-21_20.56_BOOST_protocol_HPPC_IN21700_30T_cycle_#1275.mat
BOOST,1275,0.82629,2.47525,0.5878,6,charge,3,24.74,8.247,2.0,1.9,3.7428,4.1475,16.3581,12-12-21_20.56_BOOST_protocol_HPPC_IN21700_30T_cycle_#1275.mat
BOOST,1275,0.82629,2.47525,0.5878,6,charge,3,24.74,8.247,10.0,9.9,3.7428,4.2,18.4802,12-12-21_20.56_BOOST_protocol_HPPC_IN21700_30T_cycle_#1275.mat
BOOST,1275,0.82629,2.47525,0.5052,7,discharge,0,-2.474,0.825,2.0,2.0,3.6517,3.599,21.2972,12-12-21_20.56_BOOST_protocol_HPPC_IN21700_30T_cycle_#1275.mat
BOOST,1275,0.82629,2.47525,0.5052,7,discharge,0,-2.474,0.825,10.0,9.9,3.6517,3.5838,27.4399,12-12-21_20.56_BOOST_protocol_HPPC_IN21700_30T_cycle_#1275.mat
BOOST,1275,0.82629,2.47525,0.5052,7,charge,0,1.237,0.412,2.0,2.0,3.6539,3.6797,20.8569,12-12-21_20.56_BOOST_protocol_HPPC_IN21700_30T_cycle_#1275.mat
BOOST,1275,0.82629,2.47525,0.5052,7,charge,0,1.237,0.412,10.0,9.9,3.6539,3.6866,26.4349,12-12-21_20.56_BOOST_protocol_HPPC_IN21700_30T_cycle_#1275.mat
BOOST,1275,0.82629,2.47525,0.5051,7,discharge,1,-9.896,3.299,2.0,2.0,3.6525,3.4501,20.4529,12-12-21_20.56_BOOST_protocol_HPPC_IN21700_30T_cycle_#1275.mat
BOOST,1275,0.82629,2.47525,0.5051,7,discharge,1,-9.896,3.299,10.0,9.9,3.6525,3.3978,25.7379,12-12-21_20.56_BOOST_protocol_HPPC_IN21700_30T_cycle_#1275.mat
BOOST,1275,0.82629,2.47525,0.5052,7,charge,1,4.947,1.649,2.0,1.9,3.6582,3.7579,20.1544,12-12-21_20.56_BOOST_protocol_HPPC_IN21700_30T_cycle_#1275.mat
BOOST,1275,0.82629,2.47525,0.5052,7,charge,1,4.947,1.649,10.0,9.9,3.6582,3.7823,25.0869,12-12-21_20.56_BOOST_protocol_HPPC_IN21700_30T_cycle_#1275.mat
BOOST,1275,0.82629,2.47525,0.505,7,discharge,2,-19.79,6.597,2.0,2.0,3.6527,3.2764,19.0147,12-12-21_20.56_BOOST_protocol_HPPC_IN21700_30T_cycle_#1275.mat
BOOST,1275,0.82629,2.47525,0.505,7,discharge,2,-19.79,6.597,10.0,9.9,3.6527,3.1837,23.6988,12-12-21_20.56_BOOST_protocol_HPPC_IN21700_30T_cycle_#1275.mat
BOOST,1275,0.82629,2.47525,0.5053,7,charge,2,14.844,4.948,2.0,2.0,3.6638,3.931,18.0005,12-12-21_20.56_BOOST_protocol_HPPC_IN21700_30T_cycle_#1275.mat
BOOST,1275,0.82629,2.47525,0.5053,7,charge,2,14.844,4.948,10.0,9.9,3.6638,3.9822,21.4497,12-12-21_20.56_BOOST_protocol_HPPC_IN21700_30T_cycle_#1275.mat
BOOST,1275,0.82629,2.47525,0.505,7,discharge,3,-28.45,9.483,2.0,2.0,3.6542,3.14,18.0738,12-12-21_20.56_BOOST_protocol_HPPC_IN21700_30T_cycle_#1275.mat
BOOST,1275,0.82629,2.47525,0.505,7,discharge,3,-28.45,9.483,10.0,9.9,3.6542,3.0082,22.7065,12-12-21_20.56_BOOST_protocol_HPPC_IN21700_30T_cycle_#1275.mat
BOOST,1275,0.82629,2.47525,0.5054,7,charge,3,24.741,8.247,2.0,2.0,3.6676,4.0747,16.4545,12-12-21_20.56_BOOST_protocol_HPPC_IN21700_30T_cycle_#1275.mat
BOOST,1275,0.82629,2.47525,0.5054,7,charge,3,24.741,8.247,10.0,9.9,3.6676,4.1486,19.4414,12-12-21_20.56_BOOST_protocol_HPPC_IN21700_30T_cycle_#1275.mat
BOOST,1275,0.82629,2.47525,0.4227,8,discharge,0,-2.475,0.825,2.0,2.0,3.5895,3.5361,21.5749,12-12-21_20.56_BOOST_protocol_HPPC_IN21700_30T_cycle_#1275.mat
BOOST,1275,0.82629,2.47525,0.4227,8,discharge,0,-2.475,0.825,10.0,9.9,3.5895,3.5203,27.9585,12-12-21_20.56_BOOST_protocol_HPPC_IN21700_30T_cycle_#1275.mat
BOOST,1275,0.82629,2.47525,0.4227,8,charge,0,1.237,0.412,2.0,2.0,3.5924,3.6188,21.3471,12-12-21_20.56_BOOST_protocol_HPPC_IN21700_30T_cycle_#1275.mat
BOOST,1275,0.82629,2.47525,0.4227,8,charge,0,1.237,0.412,10.0,9.9,3.5924,3.6257,26.9265,12-12-21_20.56_BOOST_protocol_HPPC_IN21700_30T_cycle_#1275.mat
BOOST,1275,0.82629,2.47525,0.4226,8,discharge,1,-9.896,3.299,2.0,2.0,3.591,3.3836,20.9578,12-12-21_20.56_BOOST_protocol_HPPC_IN21700_30T_cycle_#1275.mat
BOOST,1275,0.82629,2.47525,0.4226,8,discharge,1,-9.896,3.299,10.0,9.9,3.591,3.3272,26.657,12-12-21_20.56_BOOST_protocol_HPPC_IN21700_30T_cycle_#1275.mat
BOOST,1275,0.82629,2.47525,0.4228,8,charge,1,4.946,1.649,2.0,2.0,3.5977,3.6985,20.3789,12-12-21_20.56_BOOST_protocol_HPPC_IN21700_30T_cycle_#1275.mat
BOOST,1275,0.82629,2.47525,0.4228,8,charge,1,4.946,1.649,10.0,9.9,3.5977,3.7231,25.3523,12-12-21_20.56_BOOST_protocol_HPPC_IN21700_30T_cycle_#1275.mat
BOOST,1275,0.82629,2.47525,0.4225,8,discharge,2,-19.79,6.597,2.0,1.9,3.5921,3.2085,19.3835,12-12-21_20.56_BOOST_protocol_HPPC_IN21700_30T_cycle_#1275.mat
BOOST,1275,0.82629,2.47525,0.4225,8,discharge,2,-19.79,6.597,10.0,9.9,3.5921,3.1013,24.8004,12-12-21_20.56_BOOST_protocol_HPPC_IN21700_30T_cycle_#1275.mat
BOOST,1275,0.82629,2.47525,0.4229,8,charge,2,14.846,4.949,2.0,1.9,3.6039,3.8704,17.951,12-12-21_20.56_BOOST_protocol_HPPC_IN21700_30T_cycle_#1275.mat
BOOST,1275,0.82629,2.47525,0.4229,8,charge,2,14.846,4.949,10.0,9.9,3.6039,3.9225,21.4603,12-12-21_20.56_BOOST_protocol_HPPC_IN21700_30T_cycle_#1275.mat
BOOST,1275,0.82629,2.47525,0.4225,8,discharge,3,-28.45,9.483,2.0,2.0,3.5928,3.0669,18.4851,12-12-21_20.56_BOOST_protocol_HPPC_IN21700_30T_cycle_#1275.mat
BOOST,1275,0.82629,2.47525,0.4225,8,discharge,3,-28.45,9.483,10.0,9.9,3.5928,2.9079,24.0738,12-12-21_20.56_BOOST_protocol_HPPC_IN21700_30T_cycle_#1275.mat
BOOST,1275,0.82629,2.47525,0.4229,8,charge,3,24.741,8.247,2.0,2.0,3.6089,4.0165,16.4747,12-12-21_20.56_BOOST_protocol_HPPC_IN21700_30T_cycle_#1275.mat
BOOST,1275,0.82629,2.47525,0.4229,8,charge,3,24.741,8.247,10.0,9.9,3.6089,4.0864,19.2999,12-12-21_20.56_BOOST_protocol_HPPC_IN21700_30T_cycle_#1275.mat
BOOST,1275,0.82629,2.47525,0.3402,9,discharge,0,-2.474,0.825,2.0,1.9,3.5116,3.4498,24.9758,12-12-21_20.56_BOOST_protocol_HPPC_IN21700_30T_cycle_#1275.mat
BOOST,1275,0.82629,2.47525,0.3402,9,discharge,0,-2.474,0.825,10.0,9.91,3.5116,3.43,32.9777,12-12-21_20.56_BOOST_protocol_HPPC_IN21700_30T_cycle_#1275.mat
BOOST,1275,0.82629,2.47525,0.3403,9,charge,0,1.237,0.412,2.0,2.0,3.5142,3.5441,24.1753,12-12-21_20.56_BOOST_protocol_HPPC_IN21700_30T_cycle_#1275.mat
BOOST,1275,0.82629,2.47525,0.3403,9,charge,0,1.237,0.412,10.0,9.9,3.5142,3.5518,30.401,12-12-21_20.56_BOOST_protocol_HPPC_IN21700_30T_cycle_#1275.mat
BOOST,1275,0.82629,2.47525,0.3402,9,discharge,1,-9.896,3.299,2.0,2.0,3.5129,3.2749,24.0499,12-12-21_20.56_BOOST_protocol_HPPC_IN21700_30T_cycle_#1275.mat
BOOST,1275,0.82629,2.47525,0.3402,9,discharge,1,-9.896,3.299,10.0,9.9,3.5129,3.2009,31.5276,12-12-21_20.56_BOOST_protocol_HPPC_IN21700_30T_cycle_#1275.mat
BOOST,1275,0.82629,2.47525,0.3403,9,charge,1,4.947,1.649,2.0,2.0,3.5207,3.6321,22.5192,12-12-21_20.56_BOOST_protocol_HPPC_IN21700_30T_cycle_#1275.mat
BOOST,1275,0.82629,2.47525,0.3403,9,charge,1,4.947,1.649,10.0,9.9,3.5207,3.6588,27.9165,12-12-21_20.56_BOOST_protocol_HPPC_IN21700_30T_cycle_#1275.mat
BOOST,1275,0.82629,2.47525,0.3401,9,discharge,2,-19.79,6.597,2.0,1.9,3.5144,3.0765,22.1273,12-12-21_20.56_BOOST_protocol_HPPC_IN21700_30T_cycle_#1275.mat
BOOST,1275,0.82629,2.47525,0.3401,9,discharge,2,-19.79,6.597,10.0,9.91,3.5144,2.9025,30.9197,12-12-21_20.56_BOOST_protocol_HPPC_IN21700_30T_cycle_#1275.mat
BOOST,1275,0.82629,2.47525,0.3404,9,charge,2,14.844,4.948,2.0,2.0,3.5283,3.8123,19.1323,12-12-21_20.56_BOOST_protocol_HPPC_IN21700_30T_cycle_#1275.mat
BOOST,1275,0.82629,2.47525,0.3404,9,charge,2,14.844,4.948,10.0,9.9,3.5283,3.8704,23.0463,12-12-21_20.56_BOOST_protocol_HPPC_IN21700_30T_cycle_#1275.mat
BOOST,1275,0.82629,2.47525,0.34,9,discharge,3,-28.45,9.483,2.0,1.9,3.5162,2.917,21.0615,12-12-21_20.56_BOOST_protocol_HPPC_IN21700_30T_cycle_#1275.mat
BOOST,1275,0.82629,2.47525,0.34,9,discharge,3,-28.45,9.483,10.0,9.9,3.5162,2.6127,31.7575,12-12-21_20.56_BOOST_protocol_HPPC_IN21700_30T_cycle_#1275.mat
BOOST,1275,0.82629,2.47525,0.3404,9,charge,3,24.741,8.247,2.0,2.0,3.5344,3.9552,17.0082,12-12-21_20.56_BOOST_protocol_HPPC_IN21700_30T_cycle_#1275.mat
BOOST,1275,0.82629,2.47525,0.3404,9,charge,3,24.741,8.247,10.0,9.9,3.5344,4.0349,20.2296,12-12-21_20.56_BOOST_protocol_HPPC_IN21700_30T_cycle_#1275.mat
BOOST,1275,0.82629,2.47525,0.299,10,discharge,0,-2.474,0.825,2.0,2.0,3.4683,3.4028,26.4711,12-12-21_20.56_BOOST_protocol_HPPC_IN21700_30T_cycle_#1275.mat
BOOST,1275,0.82629,2.47525,0.299,10,discharge,0,-2.474,0.825,10.0,9.9,3.4683,3.3808,35.3621,12-12-21_20.56_BOOST_protocol_HPPC_IN21700_30T_cycle_#1275.mat
BOOST,1275,0.82629,2.47525,0.299,10,charge,0,1.237,0.412,2.0,2.0,3.4705,3.5013,24.8989,12-12-21_20.56_BOOST_protocol_HPPC_IN21700_30T_cycle_#1275.mat
BOOST,1275,0.82629,2.47525,0.299,10,charge,0,1.237,0.412,10.0,9.9,3.4705,3.5087,30.8812,12-12-21_20.56_BOOST_protocol_HPPC_IN21700_30T_cycle_#1275.mat
BOOST,1275,0.82629,2.47525,0.2989,10,discharge,1,-9.896,3.299,2.0,1.9,3.4688,3.2188,25.2638,12-12-21_20.56_BOOST_protocol_HPPC_IN21700_30T_cycle_#1275.mat
BOOST,1275,0.82629,2.47525,0.2989,10,discharge,1,-9.896,3.299,10.0,9.91,3.4688,3.1158,35.6724,12-12-21_20.56_BOOST_protocol_HPPC_IN21700_30T_cycle_#1275.mat
BOOST,1275,0.82629,2.47525,0.2991,10,charge,1,4.947,1.649,2.0,2.0,3.4764,3.5885,22.6611,12-12-21_20.56_BOOST_protocol_HPPC_IN21700_30T_cycle_#1275.mat
BOOST,1275,0.82629,2.47525,0.2991,10,charge,1,4.947,1.649,10.0,9.9,3.4764,3.6132,27.6542,12-12-21_20.56_BOOST_protocol_HPPC_IN21700_30T_cycle_#1275.mat
BOOST,1275,0.82629,2.47525,0.2988,10,discharge,2,-19.79,6.597,2.0,2.0,3.4698,2.9985,23.8151,12-12-21_20.56_BOOST_protocol_HPPC_IN21700_30T_cycle_#1275.mat
BOOST,1275,0.82629,2.47525,0.2988,10,discharge,2,-19.79,6.597,10.0,9.9,3.4698,2.7428,36.7357,12-12-21_20.56_BOOST_protocol_HPPC_IN21700_30T_cycle_#1275.mat
BOOST,1275,0.82629,2.47525,0.2992,10,charge,2,14.844,4.948,2.0,2.0,3.4832,3.764,18.9167,12-12-21_20.56_BOOST_protocol_HPPC_IN21700_30T_cycle_#1275.mat
BOOST,1275,0.82629,2.47525,0.2992,10,charge,2,14.844,4.948,10.0,9.9,3.4832,3.8239,22.952,12-12-21_20.56_BOOST_protocol_HPPC_IN21700_30T_cycle_#1275.mat
BOOST,1275,0.82629,2.47525,0.2988,10,discharge,3,-28.45,9.483,2.0,2.0,3.4708,2.8196,22.8893,12-12-21_20.56_BOOST_protocol_HPPC_IN21700_30T_cycle_#1275.mat
BOOST,1275,0.82629,2.47525,0.2988,10,discharge,3,-28.45,9.483,10.0,9.9,3.4708,2.4999,34.1265,12-12-21_20.56_BOOST_protocol_HPPC_IN21700_30T_cycle_#1275.mat
BOOST,1275,0.82629,2.47525,0.2992,10,charge,3,24.742,8.247,2.0,1.9,3.4881,3.902,16.7286,12-12-21_20.56_BOOST_protocol_HPPC_IN21700_30T_cycle_#1275.mat
BOOST,1275,0.82629,2.47525,0.2992,10,charge,3,24.742,8.247,10.0,9.9,3.4881,3.9886,20.2288,12-12-21_20.56_BOOST_protocol_HPPC_IN21700_30T_cycle_#1275.mat
BOOST,1275,0.82629,2.47525,0.2578,11,discharge,0,-2.473,0.824,2.0,2.0,3.4277,3.3529,30.2467,12-12-21_20.56_BOOST_protocol_HPPC_IN21700_30T_cycle_#1275.mat
BOOST,1275,0.82629,2.47525,0.2578,11,discharge,0,-2.473,0.824,10.0,9.9,3.4277,3.3211,43.1055,12-12-21_20.56_BOOST_protocol_HPPC_IN21700_30T_cycle_#1275.mat
BOOST,1275,0.82629,2.47525,0.2578,11,charge,0,1.236,0.412,2.0,1.9,3.4319,3.466,27.5801,12-12-21_20.56_BOOST_protocol_HPPC_IN21700_30T_cycle_#1275.mat
BOOST,1275,0.82629,2.47525,0.2578,11,charge,0,1.236,0.412,10.0,9.9,3.4319,3.4751,34.9401,12-12-21_20.56_BOOST_protocol_HPPC_IN21700_30T_cycle_#1275.mat
BOOST,1275,0.82629,2.47525,0.2577,11,discharge,1,-9.896,3.299,2.0,1.9,3.429,3.1338,29.829,12-12-21_20.56_BOOST_protocol_HPPC_IN21700_30T_cycle_#1275.mat
BOOST,1275,0.82629,2.47525,0.2577,11,discharge,1,-9.896,3.299,10.0,9.9,3.429,2.9483,48.5732,12-12-21_20.56_BOOST_protocol_HPPC_IN21700_30T_cycle_#1275.mat
BOOST,1275,0.82629,2.47525,0.2578,11,charge,1,4.946,1.649,2.0,2.0,3.4407,3.5598,24.0791,12-12-21_20.56_BOOST_protocol_HPPC_IN21700_30T_cycle_#1275.mat
BOOST,1275,0.82629,2.47525,0.2578,11,charge,1,4.946,1.649,10.0,9.9,3.4407,3.5809,28.345,12-12-21_20.56_BOOST_protocol_HPPC_IN21700_30T_cycle_#1275.mat
BOOST,1275,0.82629,2.47525,0.2576,11,discharge,2,-19.793,6.598,2.0,2.0,3.4308,2.8618,28.7475,12-12-21_20.56_BOOST_protocol_HPPC_IN21700_30T_cycle_#1275.mat
BOOST,1275,0.82629,2.47525,0.2576,11,discharge,2,-19.793,6.598,10.0,9.9,3.4308,2.4998,47.0368,12-12-21_20.56_BOOST_protocol_HPPC_IN21700_30T_cycle_#1275.mat
BOOST,1275,0.82629,2.47525,0.2579,11,charge,2,14.844,4.948,2.0,1.9,3.4484,3.7302,18.9841,12-12-21_20.56_BOOST_protocol_HPPC_IN21700_30T_cycle_#1275.mat
BOOST,1275,0.82629,2.47525,0.2579,11,charge,2,14.844,4.948,10.0,9.9,3.4484,3.7829,22.5344,12-12-21_20.56_BOOST_protocol_HPPC_IN21700_30T_cycle_#1275.mat
BOOST,1275,0.82629,2.47525,0.2575,11,discharge,3,-24.227,8.076,2.0,2.0,3.4318,2.636,32.8476,12-12-21_20.56_BOOST_protocol_HPPC_IN21700_30T_cycle_#1275.mat
BOOST,1275,0.82629,2.47525,0.2575,11,discharge,3,-24.227,8.076,10.0,9.9,3.4318,2.4999,38.4653,12-12-21_20.56_BOOST_protocol_HPPC_IN21700_30T_cycle_#1275.mat
BOOST,1275,0.82629,2.47525,0.258,11,charge,3,24.738,8.246,2.0,1.9,3.4511,3.8699,16.9294,12-12-21_20.56_BOOST_protocol_HPPC_IN21700_30T_cycle_#1275.mat
