Repository: KikETs/ECM_HYBRID_BMS_JOINT

## Results

| Arm | Model | Size | Protocol | Result | Worst cell |
|---|---|---|---|---|---|
| SOP | 2RC table + trim (A8) | 4 effective coefficients, 2 EW states | leave-one-cell-out | usable current 69.6 % discharge, 59.5 % charge (τ = 10 s) | 59.9 % / 53.5 % (BOOST_REST) |
| SOH | dQ/dV ridge | 65 coefficients | leave-one-cell-out | RMSE 0.0094, bias −0.0005 | 0.0130 (BOOST_REST) |
| SOC | 2RC EKF, low-current gate | 3 states | leave-one-cell-out | **2.34 %p** over six sensor disturbances on estimated SOH (2.325 on true SOH), per cell 2.00–2.75 | 4.60 %p (BOOST_NEGPULSE_1S, current offset −0.10 A) |

The SOH arm was a 10,945-parameter CNN until the second audit round. Nested

File: analysis/uypydj_ecm.csv (part 65 of 80)
cell,cycle,SOH,CAP_Ah,SOC,direction,rate_rank,I_A,V_pre_V,rest_before_s,n_points,R0_mOhm,R1_mOhm,tau1_s,R2_mOhm,tau2_s,fit_rmse_mV
BOOST_NEGPULSE_1S,1731,0.72655,2.16104,0.7754,charge,1,4.325,3.8053,160.3,101,12.2928,23.4877,0.4504,16.1834,5.177,0.5402
BOOST_NEGPULSE_1S,1731,0.72655,2.16104,0.7752,discharge,2,-17.296,3.7961,680.2,101,12.4876,15.0217,0.2991,14.8565,5.8202,1.9963
BOOST_NEGPULSE_1S,1731,0.72655,2.16104,0.7755,charge,2,10.774,3.8179,280.1,101,14.3635,21.1221,0.2904,0.01,3000.0,0.9383
BOOST_NEGPULSE_1S,1731,0.72655,2.16104,0.7752,discharge,3,-24.861,3.8005,768.3,101,12.2657,12.4126,0.2494,13.5418,5.5796,2.4633
BOOST_NEGPULSE_1S,1731,0.72655,2.16104,0.7755,charge,3,10.612,3.8291,385.3,101,24.0308,10.943,0.05,0.01,3000.0,1.2218
BOOST_NEGPULSE_1S,1731,0.72655,2.16104,0.7033,discharge,0,-2.163,3.7125,5455.9,101,12.6508,26.0256,0.5482,27.9099,6.1893,0.3531
BOOST_NEGPULSE_1S,1731,0.72655,2.16104,0.7033,charge,0,1.082,3.7165,70.3,101,13.3548,25.8974,0.5491,26.8555,5.8018,0.2071
BOOST_NEGPULSE_1S,1731,0.72655,2.16104,0.7032,discharge,1,-8.648,3.7159,635.4,101,12.6926,19.7741,0.3854,18.3609,5.6871,1.152
BOOST_NEGPULSE_1S,1731,0.72655,2.16104,0.7033,charge,1,4.325,3.7294,160.3,101,12.4755,23.0069,0.4523,16.9866,5.2015,0.5545
BOOST_NEGPULSE_1S,1731,0.72655,2.16104,0.7031,discharge,2,-17.296,3.7201,680.3,101,12.4207,15.0349,0.2975,14.8959,5.6755,2.1451
BOOST_NEGPULSE_1S,1731,0.72655,2.16104,0.7034,charge,2,12.972,3.7431,280.3,101,11.9514,14.5719,0.2473,9.2199,2.8644,1.6521
BOOST_NEGPULSE_1S,1731,0.72655,2.16104,0.7031,discharge,3,-24.861,3.7251,797.9,101,12.287,12.3963,0.258,13.57,5.5889,2.6409
BOOST_NEGPULSE_1S,1731,0.72655,2.16104,0.7035,charge,3,13.717,3.756,385.1,101,18.3975,13.9924,0.1012,0.01,3000.0,2.237
BOOST_NEGPULSE_1S,1731,0.72655,2.16104,0.6312,discharge,0,-2.161,3.6492,5498.7,101,12.6851,27.1438,0.5682,27.4027,5.9904,0.3527
BOOST_NEGPULSE_1S,1731,0.72655,2.16104,0.6312,charge,0,1.082,3.6534,70.3,101,12.3017,27.0297,0.5585,25.7452,5.348,0.1929
BOOST_NEGPULSE_1S,1731,0.72655,2.16104,0.6311,discharge,1,-8.648,3.6518,635.3,101,12.5408,20.5481,0.3936,18.7253,5.7718,1.2011
BOOST_NEGPULSE_1S,1731,0.72655,2.16104,0.6312,charge,1,4.326,3.6644,160.7,101,12.4778,23.5718,0.4603,16.3864,5.1615,0.5161
BOOST_NEGPULSE_1S,1731,0.72655,2.16104,0.6311,discharge,2,-17.296,3.6546,680.2,101,12.5917,15.2772,0.3091,15.2981,5.8895,2.1935
BOOST_NEGPULSE_1S,1731,0.72655,2.16104,0.6313,charge,2,12.97,3.6773,280.1,100,12.2065,15.7712,0.292,9.9105,5.1818,1.1334
BOOST_NEGPULSE_1S,1731,0.72655,2.16104,0.631,discharge,3,-24.863,3.6586,799.9,101,12.3039,12.6945,0.2645,14.3061,6.0749,2.7263
BOOST_NEGPULSE_1S,1731,0.72655,2.16104,0.6314,charge,3,16.737,3.6889,385.3,101,15.0114,15.5448,0.1814,0.01,3000.0,1.4827
BOOST_NEGPULSE_1S,1731,0.72655,2.16104,0.5591,discharge,0,-2.163,3.5941,5542.8,101,12.9013,28.893,0.6106,30.3692,6.0783,0.366
BOOST_NEGPULSE_1S,1731,0.72655,2.16104,0.5592,charge,0,1.081,3.5987,70.3,101,12.7828,28.5651,0.5989,26.7361,5.2781,0.2079
BOOST_NEGPULSE_1S,1731,0.72655,2.16104,0.5591,discharge,1,-8.648,3.597,635.4,101,12.6697,21.7465,0.4223,21.2394,6.084,1.2803
BOOST_NEGPULSE_1S,1731,0.72655,2.16104,0.5592,charge,1,4.324,3.6112,160.3,101,12.4864,24.4956,0.4707,16.953,5.2899,0.5048
BOOST_NEGPULSE_1S,1731,0.72655,2.16104,0.559,discharge,2,-17.296,3.5998,680.2,101,12.537,16.2557,0.3292,17.4774,6.3335,2.1703
BOOST_NEGPULSE_1S,1731,0.72655,2.16104,0.5593,charge,2,12.97,3.6257,280.1,101,12.1949,15.9644,0.2932,9.833,5.0216,1.1417
BOOST_NEGPULSE_1S,1731,0.72655,2.16104,0.559,discharge,3,-24.861,3.6035,799.8,101,12.4362,13.1607,0.2808,17.0247,6.6949,2.9177
BOOST_NEGPULSE_1S,1731,0.72655,2.16104,0.5593,charge,3,19.141,3.6381,385.0,101,13.2797,5.9736,0.1112,10.1188,0.4314,1.0752
BOOST_NEGPULSE_1S,1731,0.72655,2.16104,0.4871,discharge,0,-2.163,3.5269,5569.3,101,12.9946,31.0624,0.6685,36.5675,6.022,0.4044
BOOST_NEGPULSE_1S,1731,0.72655,2.16104,0.4871,charge,0,1.082,3.532,70.3,101,12.9343,30.679,0.6456,29.1931,5.1316,0.2317
BOOST_NEGPULSE_1S,1731,0.72655,2.16104,0.487,discharge,1,-8.648,3.53,635.4,101,12.8796,23.3248,0.4652,25.4782,6.0112,1.4147
BOOST_NEGPULSE_1S,1731,0.72655,2.16104,0.4871,charge,1,4.324,3.5473,160.4,101,12.6004,25.8559,0.4982,17.9825,5.7665,0.554
BOOST_NEGPULSE_1S,1731,0.72655,2.16104,0.4869,discharge,2,-17.296,3.5346,680.2,101,12.4875,17.5706,0.3596,22.146,6.6203,2.5541
BOOST_NEGPULSE_1S,1731,0.72655,2.16104,0.4872,charge,2,12.972,3.5657,280.2,101,12.1606,16.1189,0.2935,10.8373,5.272,1.1391
BOOST_NEGPULSE_1S,1731,0.72655,2.16104,0.4873,charge,3,21.47,3.5808,382.0,101,11.7662,9.9387,0.1709,7.2464,1.5346,2.5297
BOOST_NEGPULSE_1S,1731,0.72655,2.16104,0.415,discharge,0,-2.163,3.4523,5594.6,101,12.9031,33.599,0.752,52.2849,6.3846,0.4589
BOOST_NEGPULSE_1S,1731,0.72655,2.16104,0.415,charge,0,1.082,3.4579,70.3,101,12.9705,33.6366,0.7193,29.1508,4.3912,0.2179
BOOST_NEGPULSE_1S,1731,0.72655,2.16104,0.415,discharge,1,-8.647,3.4554,635.4,101,12.7238,25.9841,0.5282,35.1653,6.3297,1.6181
BOOST_NEGPULSE_1S,1731,0.72655,2.16104,0.4151,charge,1,4.325,3.4731,160.3,101,12.5545,27.1743,0.5187,17.2823,5.9309,0.5509
BOOST_NEGPULSE_1S,1731,0.72655,2.16104,0.4149,discharge,2,-17.297,3.4586,680.4,101,12.9269,18.4989,0.4114,31.2094,6.6313,3.2721
BOOST_NEGPULSE_1S,1731,0.72655,2.16104,0.4152,charge,2,12.972,3.4908,280.0,101,12.2305,16.1652,0.3046,11.6474,5.7918,1.1434
BOOST_NEGPULSE_1S,1731,0.72655,2.16104,0.4152,charge,3,21.621,3.4999,325.7,101,11.8999,12.0671,0.2359,9.1004,5.1326,1.5097
BOOST_NEGPULSE_1S,1731,0.72655,2.16104,0.379,discharge,0,-2.163,3.4281,5068.6,101,13.3324,34.1166,0.79,70.2422,7.17,0.4587
BOOST_NEGPULSE_1S,1731,0.72655,2.16104,0.379,charge,0,1.081,3.4346,70.3,101,12.8521,34.2804,0.7383,32.1815,4.3083,0.2151
BOOST_NEGPULSE_1S,1731,0.72655,2.16104,0.3789,discharge,1,-8.649,3.4291,635.3,101,13.0506,26.3771,0.5626,44.1369,6.3488,1.7031
BOOST_NEGPULSE_1S,1731,0.72655,2.16104,0.379,charge,1,4.325,3.4509,160.3,101,12.6986,27.4391,0.5243,15.4621,5.4808,0.4933
BOOST_NEGPULSE_1S,1731,0.72655,2.16104,0.3791,charge,2,12.971,3.4661,261.5,101,12.0972,16.3083,0.3014,10.6972,5.6771,1.2104
BOOST_NEGPULSE_1S,1731,0.72655,2.16104,0.3792,charge,3,21.619,3.4712,285.9,101,11.9381,12.1507,0.236,8.6403,5.2283,1.4785
BOOST_NEGPULSE_1S,1731,0.72655,2.16104,0.3429,discharge,0,-2.162,3.3968,5070.0,101,13.3367,33.3056,0.8128,94.6253,7.583,0.474
BOOST_NEGPULSE_1S,1731,0.72655,2.16104,0.343,charge,0,1.081,3.4064,70.3,101,13.0965,35.1277,0.7664,40.9695,5.0039,0.2162
BOOST_NEGPULSE_1S,1731,0.72655,2.16104,0.3429,discharge,1,-8.649,3.3991,635.4,101,13.1899,27.4872,0.6074,60.8138,7.3652,1.7495
BOOST_NEGPULSE_1S,1731,0.72655,2.16104,0.343,charge,1,4.325,3.4322,160.0,101,12.6842,27.3746,0.5243,15.5152,4.9813,0.5237
BOOST_NEGPULSE_1S,1731,0.72655,2.16104,0.3431,charge,2,12.972,3.4438,226.0,101,12.2818,16.6411,0.3115,10.2265,5.6245,1.1107
BOOST_NEGPULSE_1S,1731,0.72655,2.16104,0.3431,charge,3,21.621,3.448,239.3,101,12.1481,12.1942,0.2355,8.2371,4.9669,1.4914
BOOST_NEGPULSE_1S,1731,0.72655,2.16104,0.3069,discharge,0,-2.163,3.3352,5069.8,101,13.4713,32.9569,0.8401,114.5589,7.9411,0.4706
BOOST_NEGPULSE_1S,1731,0.72655,2.16104,0.3069,charge,0,1.082,3.3468,70.3,101,13.1525,36.8508,0.8115,49.9754,5.9735,0.2349
BOOST_NEGPULSE_1S,1731,0.72655,2.16104,0.307,charge,1,4.325,3.3783,158.5,101,12.5839,26.6471,0.5168,22.4986,5.046,0.5703
BOOST_NEGPULSE_1S,1731,0.72655,2.16104,0.307,charge,2,12.97,3.3898,184.8,101,12.4032,17.3956,0.3302,11.7895,5.1976,1.4117
BOOST_NEGPULSE_1S,1731,0.72655,2.16104,0.3071,charge,3,21.62,3.3931,190.9,101,12.2439,12.9325,0.2471,9.0006,4.6298,1.7761
BOOST_NEGPULSE_1S,1768,0.71429,2.12458,1.0,discharge,0,-2.125,4.0809,99999.0,99,4.1312,58.6889,1.0745,33.8848,4.6163,0.242
BOOST_NEGPULSE_1S,1768,0.71429,2.12458,1.0,charge,0,1.062,4.099,69.4,43,11.7327,4.16,0.1422,89.1294,1.7308,0.7079
BOOST_NEGPULSE_1S,1768,0.71429,2.12458,0.9999,discharge,1,-8.503,4.0898,638.7,101,12.7016,34.0058,0.5432,17.7344,5.132,0.9756
BOOST_NEGPULSE_1S,1768,0.71429,2.12458,0.9992,charge,1,1.798,4.1057,147.5,39,28.3812,24.1825,0.0722,0.01,2999.6367,1.3284
BOOST_NEGPULSE_1S,1768,0.71429,2.12458,0.999,discharge,2,-17.004,4.0879,639.7,101,12.6457,23.3259,0.3801,14.8406,5.1862,1.8042
BOOST_NEGPULSE_1S,1768,0.71429,2.12458,0.9957,charge,2,2.081,4.1072,227.2,44,44.737,0.01,2999.9799,0.01,2999.9799,1.1008
BOOST_NEGPULSE_1S,1768,0.71429,2.12458,0.9954,discharge,3,-24.443,4.0852,639.8,101,12.4476,18.498,0.3133,13.1083,4.5312,1.6451
BOOST_NEGPULSE_1S,1768,0.71429,2.12458,0.9905,charge,3,2.072,4.1073,305.3,45,44.867,0.01,0.05,0.01,2999.9062,1.0351
BOOST_NEGPULSE_1S,1768,0.71429,2.12458,0.955,discharge,0,-2.123,4.0396,4788.9,101,13.0638,37.9855,0.7411,41.3549,5.7147,0.3731
BOOST_NEGPULSE_1S,1768,0.71429,2.12458,0.955,charge,0,1.062,4.0475,70.3,101,12.9807,37.9076,0.7661,44.7488,5.2739,0.2307
BOOST_NEGPULSE_1S,1768,0.71429,2.12458,0.9549,discharge,1,-8.503,4.041,635.3,101,12.7549,27.3715,0.4678,20.686,4.941,1.1989
BOOST_NEGPULSE_1S,1768,0.71429,2.12458,0.955,charge,1,1.894,4.0608,160.5,101,25.4299,48.1635,0.1947,0.01,2999.9864,1.5977
BOOST_NEGPULSE_1S,1768,0.71429,2.12458,0.9549,discharge,2,-17.004,4.0428,648.3,101,12.8465,19.8607,0.3496,15.7702,5.0726,2.1539
BOOST_NEGPULSE_1S,1768,0.71429,2.12458,0.9551,charge,2,1.774,4.0698,280.1,101,73.4585,0.01,0.05,0.01,3000.0,0.9414
BOOST_NEGPULSE_1S,1768,0.71429,2.12458,0.9548,discharge,3,-24.443,4.0484,646.5,101,12.5864,16.3165,0.2917,13.8597,4.6682,2.4314
BOOST_NEGPULSE_1S,1768,0.71429,2.12458,0.9551,charge,3,1.619,4.0751,386.0,101,77.2237,0.01,0.05,0.01,3000.0,0.9092
BOOST_NEGPULSE_1S,1768,0.71429,2.12458,0.9196,discharge,0,-2.127,3.9678,4793.4,101,12.6628,33.1524,0.6615,36.4505,5.6728,0.3843
BOOST_NEGPULSE_1S,1768,0.71429,2.12458,0.9196,charge,0,1.062,3.975,70.3,101,13.0668,34.0599,0.6901,39.9612,6.0281,0.2323
BOOST_NEGPULSE_1S,1768,0.71429,2.12458,0.9195,discharge,1,-8.503,3.9705,635.3,101,12.9497,24.5404,0.4391,19.326,4.9944,1.1151
BOOST_NEGPULSE_1S,1768,0.71429,2.12458,0.9196,charge,1,3.623,3.9885,160.5,101,14.8141,43.6878,0.628,0.01,3000.0,1.2248
BOOST_NEGPULSE_1S,1768,0.71429,2.12458,0.9194,discharge,2,-17.004,3.9731,670.4,101,12.898,18.0571,0.3311,15.1124,5.1969,2.1691
BOOST_NEGPULSE_1S,1768,0.71429,2.12458,0.9197,charge,2,3.393,4.0044,280.7,101,46.2137,11.5023,0.05,0.01,3000.0,2.0422
BOOST_NEGPULSE_1S,1768,0.71429,2.12458,0.9194,discharge,3,-24.443,3.9784,669.7,101,12.6743,14.8512,0.2791,13.5043,4.9055,2.4245
BOOST_NEGPULSE_1S,1768,0.71429,2.12458,0.9197,charge,3,3.15,4.0183,385.0,101,57.7353,0.01,0.05,0.01,2999.9999,1.1361
BOOST_NEGPULSE_1S,1768,0.71429,2.12458,0.8487,discharge,0,-2.125,3.8607,5354.4,101,12.9729,29.2572,0.6,29.3361,5.7544,0.3451
BOOST_NEGPULSE_1S,1768,0.71429,2.12458,0.8487,charge,0,1.062,3.8646,70.3,101,12.7917,29.5025,0.6064,27.7525,5.0378,0.2075
BOOST_NEGPULSE_1S,1768,0.71429,2.12458,0.8487,discharge,1,-8.503,3.8631,635.3,101,12.8038,22.251,0.413,18.1624,5.6537,1.1144
BOOST_NEGPULSE_1S,1768,0.71429,2.12458,0.8488,charge,1,4.251,3.8751,160.2,101,12.6442,27.1547,0.5065,20.205,6.3097,0.5389
BOOST_NEGPULSE_1S,1768,0.71429,2.12458,0.8486,discharge,2,-17.004,3.8652,680.4,101,12.5631,16.5902,0.3071,15.1055,5.8631,2.0125
BOOST_NEGPULSE_1S,1768,0.71429,2.12458,0.8488,charge,2,7.081,3.8877,280.1,101,21.2632,22.8799,0.13,0.01,3000.0,2.1765
BOOST_NEGPULSE_1S,1768,0.71429,2.12458,0.8485,discharge,3,-24.443,3.8692,721.3,101,12.6559,13.3984,0.2625,13.6622,5.5225,2.0365
BOOST_NEGPULSE_1S,1768,0.71429,2.12458,0.8489,charge,3,6.837,3.8999,386.0,101,40.2887,3.6522,0.05,0.01,3000.0,2.4704
BOOST_NEGPULSE_1S,1768,0.71429,2.12458,0.7779,discharge,0,-2.125,3.7806,5412.1,101,13.1332,27.8936,0.5916,30.7607,6.1936,0.3748
BOOST_NEGPULSE_1S,1768,0.71429,2.12458,0.7779,charge,0,1.062,3.7848,70.2,101,13.5448,27.8417,0.5806,28.8265,5.2579,0.206
BOOST_NEGPULSE_1S,1768,0.71429,2.12458,0.7778,discharge,1,-8.503,3.7841,635.3,101,12.6367,21.4078,0.407,19.466,5.6461,1.1502
BOOST_NEGPULSE_1S,1768,0.71429,2.12458,0.7779,charge,1,4.252,3.798,160.5,101,12.8677,25.2241,0.4914,17.4497,5.1713,0.5504
BOOST_NEGPULSE_1S,1768,0.71429,2.12458,0.7778,discharge,2,-17.004,3.7874,680.4,101,12.5427,16.0487,0.3144,15.5795,5.6746,2.0719
BOOST_NEGPULSE_1S,1768,0.71429,2.12458,0.778,charge,2,10.286,3.812,280.8,101,14.7491,23.0041,0.2859,0.01,3000.0,1.263
BOOST_NEGPULSE_1S,1768,0.71429,2.12458,0.7777,discharge,3,-24.443,3.7934,764.9,101,12.5451,13.0725,0.2685,13.9147,5.3721,2.4481
BOOST_NEGPULSE_1S,1768,0.71429,2.12458,0.7781,charge,3,10.1,3.8244,386.0,101,25.1636,12.0464,0.05,0.01,3000.0,1.2656
BOOST_NEGPULSE_1S,1768,0.71429,2.12458,0.707,discharge,0,-2.125,3.7051,5452.4,101,12.9285,28.1122,0.5931,30.2743,5.9302,0.3665
BOOST_NEGPULSE_1S,1768,0.71429,2.12458,0.7071,charge,0,1.062,3.7101,70.3,101,12.6531,28.1447,0.5868,29.7828,5.4944,0.214
BOOST_NEGPULSE_1S,1768,0.71429,2.12458,0.707,discharge,1,-8.503,3.7088,635.3,101,12.6444,21.5636,0.4163,19.4762,5.6641,1.1415
BOOST_NEGPULSE_1S,1768,0.71429,2.12458,0.7071,charge,1,4.251,3.7234,160.5,101,12.6074,25.1402,0.4912,18.2485,5.1824,0.5348
BOOST_NEGPULSE_1S,1768,0.71429,2.12458,0.7069,discharge,2,-17.002,3.7133,680.2,101,12.6058,16.0578,0.3188,15.5009,5.5732,2.1256
BOOST_NEGPULSE_1S,1768,0.71429,2.12458,0.7071,charge,2,12.753,3.7385,280.1,101,12.0061,14.472,0.241,9.9417,1.9434,1.8312
BOOST_NEGPULSE_1S,1768,0.71429,2.12458,0.7068,discharge,3,-24.443,3.7186,795.7,101,12.4845,13.1575,0.2724,13.9124,5.4444,2.5723
BOOST_NEGPULSE_1S,1768,0.71429,2.12458,0.7072,charge,3,12.992,3.7525,386.0,101,19.2532,15.2147,0.1037,0.01,3000.0,2.4701
BOOST_NEGPULSE_1S,1768,0.71429,2.12458,0.6362,discharge,0,-2.125,3.6441,5495.9,101,12.9848,29.4291,0.6231,30.3098,5.8564,0.3662
BOOST_NEGPULSE_1S,1768,0.71429,2.12458,0.6362,charge,0,1.065,3.6488,70.3,101,12.7062,29.3804,0.6179,28.8786,5.2827,0.1954
BOOST_NEGPULSE_1S,1768,0.71429,2.12458,0.6361,discharge,1,-8.503,3.6471,635.4,101,12.7812,22.1503,0.4278,20.0717,5.7656,1.2047
BOOST_NEGPULSE_1S,1768,0.71429,2.12458,0.6362,charge,1,4.251,3.6609,160.2,101,12.6369,25.7136,0.498,17.7295,5.0986,0.5235
BOOST_NEGPULSE_1S,1768,0.71429,2.12458,0.636,discharge,2,-17.003,3.6493,680.2,101,12.5889,16.4758,0.3257,15.9582,5.7497,2.2481
BOOST_NEGPULSE_1S,1768,0.71429,2.12458,0.6363,charge,2,12.752,3.675,280.7,101,12.2822,17.1401,0.3114,10.4394,5.0834,1.1651
BOOST_NEGPULSE_1S,1768,0.71429,2.12458,0.636,discharge,3,-24.443,3.6542,800.4,101,12.5049,13.4749,0.284,14.8066,5.9565,2.57
BOOST_NEGPULSE_1S,1768,0.71429,2.12458,0.6363,charge,3,15.745,3.6879,384.8,101,15.812,16.7366,0.1741,0.01,3000.0,1.9721
BOOST_NEGPULSE_1S,1768,0.71429,2.12458,0.5653,discharge,0,-2.125,3.589,5530.5,101,13.0561,31.0768,0.6572,33.8234,5.7773,0.3971
BOOST_NEGPULSE_1S,1768,0.71429,2.12458,0.5653,charge,0,1.062,3.5942,70.3,101,12.9038,31.2505,0.6666,30.0231,5.2341,0.2133
BOOST_NEGPULSE_1S,1768,0.71429,2.12458,0.5653,discharge,1,-8.503,3.592,635.3,101,12.8222,23.3649,0.4507,22.7212,5.9501,1.3047
BOOST_NEGPULSE_1S,1768,0.71429,2.12458,0.5654,charge,1,4.252,3.6083,160.5,101,12.6079,26.6643,0.5094,18.5198,5.3141,0.5402
BOOST_NEGPULSE_1S,1768,0.71429,2.12458,0.5652,discharge,2,-17.003,3.5958,680.2,101,12.6796,17.309,0.3426,18.2577,6.0949,2.3387
BOOST_NEGPULSE_1S,1768,0.71429,2.12458,0.5655,charge,2,12.752,3.6238,280.1,101,12.6033,17.0191,0.3147,10.4609,4.9284,1.1563
BOOST_NEGPULSE_1S,1768,0.71429,2.12458,0.5652,discharge,3,-24.443,3.6001,800.0,101,12.5236,14.0218,0.2982,17.6008,6.4419,2.5759
BOOST_NEGPULSE_1S,1768,0.71429,2.12458,0.5655,charge,3,17.95,3.6377,385.8,101,14.468,16.8645,0.2715,0.01,2999.9862,1.4183
BOOST_NEGPULSE_1S,1768,0.71429,2.12458,0.4945,discharge,0,-2.125,3.5217,5563.0,101,12.9919,32.9519,0.7195,40.9617,5.86,0.4105
BOOST_NEGPULSE_1S,1768,0.71429,2.12458,0.4945,charge,0,1.062,3.5273,70.3,101,13.6153,33.2665,0.711,32.6463,5.0496,0.2099
BOOST_NEGPULSE_1S,1768,0.71429,2.12458,0.4944,discharge,1,-8.503,3.5252,635.3,101,12.8627,24.8744,0.4899,26.7789,5.77,1.4489
BOOST_NEGPULSE_1S,1768,0.71429,2.12458,0.4946,charge,1,4.251,3.5445,160.6,101,12.768,27.9171,0.5363,19.4778,5.6621,0.5424
BOOST_NEGPULSE_1S,1768,0.71429,2.12458,0.4944,discharge,2,-17.003,3.5309,680.4,101,12.9217,18.2991,0.3791,22.776,6.3707,2.6044
BOOST_NEGPULSE_1S,1768,0.71429,2.12458,0.4946,charge,2,12.752,3.5647,280.8,101,12.2861,17.4344,0.3191,11.5189,5.2527,1.0858
BOOST_NEGPULSE_1S,1768,0.71429,2.12458,0.4947,charge,3,20.337,3.5802,379.8,101,12.3589,9.6987,0.1606,8.473,1.0072,2.0663
BOOST_NEGPULSE_1S,1768,0.71429,2.12458,0.4236,discharge,0,-2.125,3.4511,5586.8,101,13.3056,35.5931,0.8095,59.5901,6.4453,0.4308
BOOST_NEGPULSE_1S,1768,0.71429,2.12458,0.4237,charge,0,1.062,3.4562,70.2,101,13.9899,35.5069,0.7793,33.769,4.3447,0.2119
BOOST_NEGPULSE_1S,1768,0.71429,2.12458,0.4236,discharge,1,-8.503,3.4529,635.3,101,13.094,27.3172,0.5663,36.3132,6.1651,1.5542
BOOST_NEGPULSE_1S,1768,0.71429,2.12458,0.4237,charge,1,4.251,3.4735,160.2,101,12.8018,29.2451,0.5588,18.3782,5.7664,0.5059
BOOST_NEGPULSE_1S,1768,0.71429,2.12458,0.4235,discharge,2,-17.003,3.457,680.4,101,12.8136,18.6036,0.3931,30.1439,5.3441,3.7628
BOOST_NEGPULSE_1S,1768,0.71429,2.12458,0.4238,charge,2,12.752,3.492,279.2,101,12.2158,17.5242,0.3229,12.234,5.6284,1.2146
BOOST_NEGPULSE_1S,1768,0.71429,2.12458,0.4238,charge,3,21.253,3.5012,322.0,101,12.0798,12.6554,0.2391,9.2194,4.2801,1.6858
BOOST_NEGPULSE_1S,1768,0.71429,2.12458,0.3882,discharge,0,-2.125,3.4269,5068.9,101,13.3913,34.9578,0.8198,77.2431,6.8964,0.4556
BOOST_NEGPULSE_1S,1768,0.71429,2.12458,0.3883,charge,0,1.062,3.4346,70.2,101,13.1304,35.8926,0.7991,37.2295,4.2979,0.2072
BOOST_NEGPULSE_1S,1768,0.71429,2.12458,0.3882,discharge,1,-8.503,3.4283,635.3,101,13.2503,27.7135,0.59,44.8494,6.2132,1.6091
BOOST_NEGPULSE_1S,1768,0.71429,2.12458,0.3883,charge,1,4.251,3.4534,160.5,101,12.6506,29.4372,0.5596,16.749,5.2825,0.5186
BOOST_NEGPULSE_1S,1768,0.71429,2.12458,0.3884,charge,2,12.752,3.4686,259.9,101,12.3034,17.5173,0.3233,11.2763,5.5221,1.1865
BOOST_NEGPULSE_1S,1768,0.71429,2.12458,0.3884,charge,3,21.253,3.4735,283.4,101,12.1434,13.0074,0.2483,9.0189,4.97,1.6439
BOOST_NEGPULSE_1S,1768,0.71429,2.12458,0.3528,discharge,0,-2.125,3.3963,5071.1,101,13.5347,34.0688,0.8455,98.6821,7.2946,0.4501
BOOST_NEGPULSE_1S,1768,0.71429,2.12458,0.3528,charge,0,1.062,3.4067,70.2,101,13.0304,36.4014,0.8092,46.233,4.9415,0.2242
BOOST_NEGPULSE_1S,1768,0.71429,2.12458,0.3528,discharge,1,-8.505,3.3979,635.3,101,13.4151,28.291,0.6228,60.7137,7.2318,1.7298
BOOST_NEGPULSE_1S,1768,0.71429,2.12458,0.3529,charge,1,4.252,3.4343,160.5,101,12.7157,29.44,0.5643,16.9298,4.9182,0.5287
BOOST_NEGPULSE_1S,1768,0.71429,2.12458,0.3529,charge,2,12.752,3.4476,226.3,101,12.415,17.7931,0.3305,10.8411,5.4478,1.1081
BOOST_NEGPULSE_1S,1768,0.71429,2.12458,0.353,charge,3,21.253,3.4511,240.3,101,12.1736,13.1907,0.249,8.667,4.7576,1.5359
BOOST_NEGPULSE_1S,1768,0.71429,2.12458,0.3174,discharge,0,-2.125,3.3351,5071.1,101,13.538,33.5312,0.8665,116.9407,7.6144,0.4615
BOOST_NEGPULSE_1S,1768,0.71429,2.12458,0.3174,charge,0,1.062,3.3477,70.3,101,13.2548,38.86,0.8755,54.4,5.9603,0.227
BOOST_NEGPULSE_1S,1768,0.71429,2.12458,0.3173,discharge,1,-8.503,3.3397,635.3,101,12.7592,22.3049,0.4604,82.0565,6.1517,4.8508
BOOST_NEGPULSE_1S,1768,0.71429,2.12458,0.3174,charge,1,4.252,3.3808,159.2,101,12.7834,28.4843,0.5553,23.975,5.0168,0.5583
BOOST_NEGPULSE_1S,1768,0.71429,2.12458,0.3175,charge,2,12.753,3.3921,185.8,101,12.6225,18.6052,0.3514,12.4865,5.1655,1.3652
BOOST_NEGPULSE_1S,1768,0.71429,2.12458,0.3176,charge,3,21.253,3.3963,192.4,101,12.2525,13.9481,0.2637,9.5075,4.522,1.7435
BOOST_NEGPULSE_1S,1806,0.71601,2.12971,1.0,discharge,0,-2.134,4.08011,99999.0,100,8.7718,49.4379,0.9633,42.7057,3.9354,0.3359
BOOST_NEGPULSE_1S,1806,0.71601,2.12971,1.0,charge,0,1.067,4.09732,69.9,40,13.8796,2.9971,0.134,91.8686,1.7848,0.6775
BOOST_NEGPULSE_1S,1806,0.71601,2.12971,0.9999,discharge,1,-8.534,4.08762,638.8,101,14.4968,33.1349,0.5681,20.011,5.1232,0.9891
BOOST_NEGPULSE_1S,1806,0.71601,2.12971,0.9988,charge,1,1.891,4.10242,141.1,24,31.0172,20.9036,0.0626,0.01,3000.0,2.1099
BOOST_NEGPULSE_1S,1806,0.71601,2.12971,0.9986,discharge,2,-17.069,4.085,641.8,101,14.2875,22.6127,0.4076,16.0952,5.0766,1.9315
BOOST_NEGPULSE_1S,1806,0.71601,2.12971,0.9949,charge,2,2.074,4.10398,221.5,26,46.949,0.01,2999.9993,0.01,2999.9993,4.1399
BOOST_NEGPULSE_1S,1806,0.71601,2.12971,0.9947,discharge,3,-24.536,4.08222,642.6,101,14.2372,17.5395,0.338,13.7046,4.2973,2.0465
BOOST_NEGPULSE_1S,1806,0.71601,2.12971,0.9895,charge,3,2.117,4.10535,303.4,26,45.4142,0.01,1396.4334,0.01,1397.2349,4.7269
BOOST_NEGPULSE_1S,1806,0.71601,2.12971,0.9539,discharge,0,-2.134,4.03005,4792.9,101,14.8081,37.7763,0.7821,44.1628,5.7798,0.3232
BOOST_NEGPULSE_1S,1806,0.71601,2.12971,0.9539,charge,0,1.067,4.03862,70.2,101,14.5428,38.5793,0.8357,48.5108,5.7081,0.1821
BOOST_NEGPULSE_1S,1806,0.71601,2.12971,0.9538,discharge,1,-8.534,4.03146,635.3,101,14.4958,26.7847,0.4991,22.0029,4.9557,1.1582
BOOST_NEGPULSE_1S,1806,0.71601,2.12971,0.9539,charge,1,1.829,4.05369,160.3,101,29.5256,50.5992,0.2019,0.01,3000.0,1.8125
BOOST_NEGPULSE_1S,1806,0.71601,2.12971,0.9538,discharge,2,-17.069,4.03442,649.1,101,14.4074,19.3921,0.3811,16.5669,5.067,2.1774
BOOST_NEGPULSE_1S,1806,0.71601,2.12971,0.954,charge,2,1.637,4.06461,280.2,101,82.9754,0.01,0.05,0.01,3000.0,2.803
BOOST_NEGPULSE_1S,1806,0.71601,2.12971,0.9537,discharge,3,-24.536,4.03999,648.1,101,14.1962,15.6725,0.3223,14.1791,4.5543,2.4042
BOOST_NEGPULSE_1S,1806,0.71601,2.12971,0.954,charge,3,1.477,4.07182,385.2,101,87.0865,0.01,0.05,0.01,2999.9993,2.8739
BOOST_NEGPULSE_1S,1806,0.71601,2.12971,0.9183,discharge,0,-2.134,3.95739,4795.8,101,14.7054,33.6377,0.7114,38.318,5.7734,0.3418
BOOST_NEGPULSE_1S,1806,0.71601,2.12971,0.9183,charge,0,1.067,3.9644,70.3,101,14.5841,34.4971,0.7531,41.9493,6.0882,0.1768
BOOST_NEGPULSE_1S,1806,0.71601,2.12971,0.9183,discharge,1,-8.534,3.95959,635.3,101,14.447,24.3157,0.4679,20.5071,5.0019,1.1592
BOOST_NEGPULSE_1S,1806,0.71601,2.12971,0.9184,charge,1,3.559,3.97878,160.2,101,16.8939,45.431,0.6774,0.01,3000.0,1.3534
BOOST_NEGPULSE_1S,1806,0.71601,2.12971,0.9182,discharge,2,-17.069,3.96244,671.0,101,14.3965,17.6556,0.3628,15.7907,5.197,2.1035
BOOST_NEGPULSE_1S,1806,0.71601,2.12971,0.9184,charge,2,3.209,3.99487,280.2,101,55.8173,8.2502,0.05,0.01,3000.0,2.8259
BOOST_NEGPULSE_1S,1806,0.71601,2.12971,0.9181,discharge,3,-24.536,3.96799,671.7,101,14.1798,14.3098,0.3093,13.6862,4.7692,2.3804
BOOST_NEGPULSE_1S,1806,0.71601,2.12971,0.9185,charge,3,2.945,4.0097,385.2,101,64.8325,0.01,0.05,0.01,3000.0,3.8564
BOOST_NEGPULSE_1S,1806,0.71601,2.12971,0.8472,discharge,0,-2.134,3.84818,5357.1,101,14.6159,29.8183,0.6493,32.2181,5.6967,0.3298
BOOST_NEGPULSE_1S,1806,0.71601,2.12971,0.8472,charge,0,1.067,3.85269,70.2,101,14.4816,31.0602,0.6877,30.8265,5.4015,0.1758
BOOST_NEGPULSE_1S,1806,0.71601,2.12971,0.8472,discharge,1,-8.534,3.85095,635.3,101,14.3647,22.2355,0.4443,19.4487,5.6003,1.0836
BOOST_NEGPULSE_1S,1806,0.71601,2.12971,0.8473,charge,1,4.268,3.86507,160.4,101,14.2528,27.5667,0.5452,21.2533,6.3419,0.4673
BOOST_NEGPULSE_1S,1806,0.71601,2.12971,0.8471,discharge,2,-17.069,3.85359,680.2,101,14.2466,16.1164,0.3404,15.6816,5.7188,1.9921
BOOST_NEGPULSE_1S,1806,0.71601,2.12971,0.8473,charge,2,6.708,3.87928,280.3,101,25.4788,22.3925,0.1255,0.01,3000.0,2.4517
BOOST_NEGPULSE_1S,1806,0.71601,2.12971,0.847,discharge,3,-24.535,3.85836,720.8,101,14.054,12.9745,0.2898,13.6769,5.1967,2.224
BOOST_NEGPULSE_1S,1806,0.71601,2.12971,0.8474,charge,3,6.38,3.89291,385.2,101,45.6002,2.6263,0.05,0.01,3000.0,3.4874
BOOST_NEGPULSE_1S,1806,0.71601,2.12971,0.7761,discharge,0,-2.134,3.76668,5407.5,101,14.5493,29.2767,0.6495,33.5167,6.1856,0.3211
BOOST_NEGPULSE_1S,1806,0.71601,2.12971,0.7761,charge,0,1.067,3.77204,70.3,101,14.4838,29.4063,0.6676,31.7902,5.4724,0.1596
BOOST_NEGPULSE_1S,1806,0.71601,2.12971,0.776,discharge,1,-8.534,3.77052,635.3,101,14.268,21.546,0.4415,20.725,5.6229,1.1128
BOOST_NEGPULSE_1S,1806,0.71601,2.12971,0.7761,charge,1,4.268,3.786,160.4,101,14.1756,26.2519,0.5366,18.6673,5.363,0.4905
BOOST_NEGPULSE_1S,1806,0.71601,2.12971,0.776,discharge,2,-17.069,3.77497,680.2,101,14.174,15.7932,0.347,16.0099,5.4936,1.9991
BOOST_NEGPULSE_1S,1806,0.71601,2.12971,0.7762,charge,2,9.796,3.80181,280.3,101,17.3913,23.3099,0.2823,0.01,3000.0,1.7249
BOOST_NEGPULSE_1S,1806,0.71601,2.12971,0.7759,discharge,3,-24.536,3.78133,762.1,101,13.9858,12.7593,0.2975,13.8676,5.1268,2.4982
BOOST_NEGPULSE_1S,1806,0.71601,2.12971,0.7763,charge,3,9.487,3.81611,385.4,101,30.1029,10.421,0.05,0.01,3000.0,2.3742
BOOST_NEGPULSE_1S,1806,0.71601,2.12971,0.705,discharge,0,-2.134,3.69141,5452.7,101,14.5747,29.7217,0.6621,32.4816,5.9306,0.3236
BOOST_NEGPULSE_1S,1806,0.71601,2.12971,0.705,charge,0,1.067,3.69677,70.3,101,14.3238,29.8411,0.6761,32.0472,5.5197,0.1678
BOOST_NEGPULSE_1S,1806,0.71601,2.12971,0.7049,discharge,1,-8.534,3.69508,635.3,101,14.348,21.7336,0.4513,20.6109,5.643,1.087
BOOST_NEGPULSE_1S,1806,0.71601,2.12971,0.705,charge,1,4.268,3.71061,160.3,101,14.218,26.1233,0.5387,19.1829,5.3668,0.4806
BOOST_NEGPULSE_1S,1806,0.71601,2.12971,0.7048,discharge,2,-17.069,3.69996,680.2,101,14.1915,15.8681,0.3495,15.7814,5.431,2.1357
BOOST_NEGPULSE_1S,1806,0.71601,2.12971,0.7051,charge,2,12.741,3.72739,280.3,101,13.4588,13.0347,0.2378,10.7414,1.4982,1.7776
BOOST_NEGPULSE_1S,1806,0.71601,2.12971,0.7048,discharge,3,-24.536,3.70604,793.0,101,13.9712,12.8661,0.3042,13.9884,5.4102,2.6115
BOOST_NEGPULSE_1S,1806,0.71601,2.12971,0.7052,charge,3,12.295,3.743,385.5,101,23.0256,14.1846,0.0967,0.01,3000.0,2.766
BOOST_NEGPULSE_1S,1806,0.71601,2.12971,0.6338,discharge,0,-2.134,3.63414,5493.6,101,14.6912,31.1668,0.6894,33.2166,5.8226,0.3316
BOOST_NEGPULSE_1S,1806,0.71601,2.12971,0.6339,charge,0,1.067,3.63881,70.3,101,14.6036,31.218,0.7018,31.3898,5.208,0.1747
BOOST_NEGPULSE_1S,1806,0.71601,2.12971,0.6338,discharge,1,-8.534,3.63712,635.3,101,14.4229,22.5092,0.4637,21.5471,5.74,1.1654
BOOST_NEGPULSE_1S,1806,0.71601,2.12971,0.6339,charge,1,4.267,3.65179,160.3,101,14.2035,26.8191,0.5459,18.2958,5.2176,0.4634
BOOST_NEGPULSE_1S,1806,0.71601,2.12971,0.6337,discharge,2,-17.069,3.64042,680.3,101,14.2745,16.3546,0.3616,16.5016,5.7599,2.1969
BOOST_NEGPULSE_1S,1806,0.71601,2.12971,0.634,charge,2,12.801,3.66677,280.3,101,13.7746,16.9273,0.3328,10.6825,5.1673,1.1254
BOOST_NEGPULSE_1S,1806,0.71601,2.12971,0.6337,discharge,3,-24.536,3.64514,800.1,101,14.0917,13.0761,0.3132,15.3286,6.0408,2.547
BOOST_NEGPULSE_1S,1806,0.71601,2.12971,0.634,charge,3,14.888,3.68074,385.3,101,18.7481,16.1686,0.1635,0.01,3000.0,2.5324
BOOST_NEGPULSE_1S,1806,0.71601,2.12971,0.5627,discharge,0,-2.134,3.57923,5528.9,101,14.6475,33.1853,0.7365,38.1201,5.8783,0.3489
BOOST_NEGPULSE_1S,1806,0.71601,2.12971,0.5628,charge,0,1.067,3.58506,70.3,101,14.636,33.397,0.7522,33.2909,5.1763,0.1715
BOOST_NEGPULSE_1S,1806,0.71601,2.12971,0.5627,discharge,1,-8.534,3.58267,635.3,101,14.559,23.8366,0.4949,24.575,5.8803,1.2345
BOOST_NEGPULSE_1S,1806,0.71601,2.12971,0.5628,charge,1,4.267,3.60043,160.4,101,14.1896,27.7842,0.5575,18.9333,5.2617,0.4531
BOOST_NEGPULSE_1S,1806,0.71601,2.12971,0.5626,discharge,2,-17.069,3.58667,680.3,101,14.4058,17.205,0.3845,19.2372,6.1662,2.2619
BOOST_NEGPULSE_1S,1806,0.71601,2.12971,0.5628,charge,2,12.801,3.61817,280.1,101,13.8724,16.9671,0.3387,10.6592,5.0879,1.0706
BOOST_NEGPULSE_1S,1806,0.71601,2.12971,0.5626,discharge,3,-24.536,3.59193,800.1,101,14.1909,13.5408,0.3283,18.6414,6.4932,2.9003
BOOST_NEGPULSE_1S,1806,0.71601,2.12971,0.5629,charge,3,17.032,3.63258,385.8,101,16.8619,16.4816,0.2519,0.01,2999.9997,1.3966
BOOST_NEGPULSE_1S,1806,0.71601,2.12971,0.4916,discharge,0,-2.134,3.51234,5555.1,101,14.8922,35.0279,0.8008,47.9684,5.9355,0.3664
BOOST_NEGPULSE_1S,1806,0.71601,2.12971,0.4916,charge,0,1.067,3.51874,70.2,101,14.6914,35.6478,0.8096,36.8811,5.0912,0.1862
BOOST_NEGPULSE_1S,1806,0.71601,2.12971,0.4916,discharge,1,-8.534,3.51593,635.3,101,14.6658,25.6435,0.5434,28.7489,5.6081,1.4388
BOOST_NEGPULSE_1S,1806,0.71601,2.12971,0.4917,charge,1,4.268,3.53781,160.3,101,14.2748,29.1082,0.5849,20.2018,5.762,0.4941
BOOST_NEGPULSE_1S,1806,0.71601,2.12971,0.4915,discharge,2,-17.069,3.52163,680.2,101,14.5331,18.3991,0.4244,24.6883,6.4836,2.6586
BOOST_NEGPULSE_1S,1806,0.71601,2.12971,0.4917,charge,2,12.801,3.55997,280.1,101,13.7777,17.061,0.3385,11.6346,5.2143,1.1246
BOOST_NEGPULSE_1S,1806,0.71601,2.12971,0.4918,charge,3,19.432,3.57565,365.7,101,14.5617,7.8392,0.1481,9.77,0.7344,1.7067
BOOST_NEGPULSE_1S,1806,0.71601,2.12971,0.4205,discharge,0,-2.134,3.4388,5582.4,101,14.9977,36.4449,0.8874,73.8455,6.5903,0.3937
BOOST_NEGPULSE_1S,1806,0.71601,2.12971,0.4205,charge,0,1.067,3.44552,70.3,101,14.7604,37.8848,0.8766,37.87,4.3104,0.1717
BOOST_NEGPULSE_1S,1806,0.71601,2.12971,0.4204,discharge,1,-8.534,3.44128,635.3,101,14.8725,28.2816,0.6227,39.6282,6.0908,1.4902
BOOST_NEGPULSE_1S,1806,0.71601,2.12971,0.4205,charge,1,4.267,3.46422,160.4,101,14.3097,30.2325,0.6071,19.3935,5.8581,0.451
BOOST_NEGPULSE_1S,1806,0.71601,2.12971,0.4206,charge,2,12.802,3.48335,269.0,101,13.8075,17.213,0.3506,12.3079,5.6756,1.1503
BOOST_NEGPULSE_1S,1806,0.71601,2.12971,0.4207,charge,3,21.336,3.4918,298.0,101,13.5124,11.6481,0.2402,8.7245,3.3527,2.3083
BOOST_NEGPULSE_1S,1806,0.71601,2.12971,0.3849,discharge,0,-2.134,3.41601,5068.2,101,15.035,34.4956,0.8896,94.7785,6.7297,0.3736
BOOST_NEGPULSE_1S,1806,0.71601,2.12971,0.385,charge,0,1.067,3.42489,70.3,101,14.7629,38.0488,0.8962,41.2107,4.2126,0.1726
BOOST_NEGPULSE_1S,1806,0.71601,2.12971,0.3849,discharge,1,-8.534,3.41749,635.3,101,14.8478,28.7139,0.6432,50.2535,6.3889,1.5182
BOOST_NEGPULSE_1S,1806,0.71601,2.12971,0.385,charge,1,4.267,3.44585,160.2,101,14.2368,30.3735,0.6073,17.9504,5.55,0.4304
BOOST_NEGPULSE_1S,1806,0.71601,2.12971,0.3851,charge,2,12.801,3.46068,242.7,101,13.8405,17.306,0.3515,11.4909,5.4914,1.0903
BOOST_NEGPULSE_1S,1806,0.71601,2.12971,0.3851,charge,3,21.336,3.46569,261.5,101,13.6339,12.5016,0.2696,8.9149,4.9499,1.5725
BOOST_NEGPULSE_1S,1806,0.71601,2.12971,0.3494,discharge,0,-2.134,3.38583,5069.9,101,14.9742,32.1641,0.8848,115.5582,6.7162,0.3879
BOOST_NEGPULSE_1S,1806,0.71601,2.12971,0.3494,charge,0,1.067,3.39853,70.3,101,14.6725,38.9336,0.9268,49.6503,4.8296,0.1833
BOOST_NEGPULSE_1S,1806,0.71601,2.12971,0.3493,discharge,1,-8.534,3.38877,635.3,101,14.9351,28.734,0.663,71.867,7.7673,1.6402
BOOST_NEGPULSE_1S,1806,0.71601,2.12971,0.3494,charge,1,4.268,3.42721,160.3,101,14.2658,30.394,0.6113,17.933,5.307,0.4324
BOOST_NEGPULSE_1S,1806,0.71601,2.12971,0.3495,charge,2,12.802,3.43836,208.8,101,13.9118,17.6045,0.3558,11.2618,5.4175,1.079
BOOST_NEGPULSE_1S,1806,0.71601,2.12971,0.3496,charge,3,21.336,3.44185,220.4,101,13.6312,12.7496,0.2717,8.7225,4.7859,1.5152
BOOST_NEGPULSE_1S,1806,0.71601,2.12971,0.3138,discharge,0,-2.134,3.3088,5070.0,101,15.1954,32.5473,0.9391,135.7245,7.2313,0.4186
BOOST_NEGPULSE_1S,1806,0.71601,2.12971,0.3138,charge,0,1.067,3.32489,70.3,101,15.0399,42.4247,1.0145,59.3536,6.1383,0.1878
BOOST_NEGPULSE_1S,1806,0.71601,2.12971,0.3139,charge,1,4.268,3.3582,149.9,101,14.3055,29.9268,0.6089,25.8026,5.3642,0.4801
BOOST_NEGPULSE_1S,1806,0.71601,2.12971,0.3139,charge,2,12.801,3.36922,167.8,101,14.131,18.6203,0.3803,13.4341,5.3791,1.3915
BOOST_NEGPULSE_1S,1806,0.71601,2.12971,0.314,charge,3,21.336,3.37367,174.1,101,13.9396,13.4952,0.2916,10.0103,4.8414,1.6386
BOOST_NEGPULSE_1S,1843,0.70208,2.08826,1.0,discharge,0,-2.091,4.07635,99999.0,100,8.7396,52.961,1.0495,48.7869,4.1129,0.3539
BOOST_NEGPULSE_1S,1843,0.70208,2.08826,1.0,charge,0,1.045,4.09492,69.9,37,13.7843,2.7536,0.1332,102.2614,1.9355,0.6342
BOOST_NEGPULSE_1S,1843,0.70208,2.08826,0.9999,discharge,1,-8.363,4.08396,638.6,101,14.595,35.4228,0.6082,22.6521,5.3365,0.9676
BOOST_NEGPULSE_1S,1843,0.70208,2.08826,0.9981,charge,1,1.999,4.09714,130.7,23,28.8629,22.9209,0.0793,0.01,3000.0,2.3534
BOOST_NEGPULSE_1S,1843,0.70208,2.08826,0.998,discharge,2,-16.726,4.08078,642.0,101,14.4735,23.7075,0.4289,17.9489,5.0474,1.6653
BOOST_NEGPULSE_1S,1843,0.70208,2.08826,0.9938,charge,2,2.23,4.09897,211.7,25,45.9876,0.01,1351.9151,0.01,1350.3066,4.4086
BOOST_NEGPULSE_1S,1843,0.70208,2.08826,0.9935,discharge,3,-24.044,4.07802,642.9,101,14.2549,18.3995,0.3497,15.0194,4.1553,1.8076
BOOST_NEGPULSE_1S,1843,0.70208,2.08826,0.9879,charge,3,2.268,4.1003,293.3,25,44.6551,0.01,1273.6322,0.01,1272.6091,4.7552
BOOST_NEGPULSE_1S,1843,0.70208,2.08826,0.9529,discharge,0,-2.091,4.01669,4793.7,101,14.8418,40.5804,0.8453,47.8385,5.6512,0.3249
BOOST_NEGPULSE_1S,1843,0.70208,2.08826,0.953,charge,0,1.045,4.02583,70.2,101,14.8344,41.2771,0.9117,55.1457,5.7344,0.183
BOOST_NEGPULSE_1S,1843,0.70208,2.08826,0.9529,discharge,1,-8.363,4.01831,635.3,101,14.5557,28.7675,0.5316,23.6148,5.0832,1.1713
BOOST_NEGPULSE_1S,1843,0.70208,2.08826,0.953,charge,1,1.824,4.0425,160.1,101,28.788,57.7281,0.239,0.01,3000.0,2.0713
BOOST_NEGPULSE_1S,1843,0.70208,2.08826,0.9528,discharge,2,-16.726,4.02114,649.8,101,14.4299,20.5743,0.396,17.8106,5.084,2.0085
BOOST_NEGPULSE_1S,1843,0.70208,2.08826,0.9531,charge,2,1.614,4.05656,280.1,101,89.1286,0.0101,0.05,0.01,2999.9731,2.5155
BOOST_NEGPULSE_1S,1843,0.70208,2.08826,0.9528,discharge,3,-24.044,4.0272,648.7,101,14.2702,16.4538,0.3318,15.0818,4.4264,2.1077
BOOST_NEGPULSE_1S,1843,0.70208,2.08826,0.9531,charge,3,1.441,4.06501,384.7,101,94.0444,0.01,0.05,0.01,2999.9916,3.2365
BOOST_NEGPULSE_1S,1843,0.70208,2.08826,0.9181,discharge,0,-2.091,3.94398,4796.0,101,14.8319,36.9468,0.7828,41.026,5.6653,0.3314
BOOST_NEGPULSE_1S,1843,0.70208,2.08826,0.9181,charge,0,1.045,3.95117,70.2,101,14.7658,37.761,0.8295,46.3628,5.8475,0.1839
BOOST_NEGPULSE_1S,1843,0.70208,2.08826,0.918,discharge,1,-8.363,3.94614,635.3,101,14.5465,26.3867,0.5019,22.0632,5.1967,1.1383
BOOST_NEGPULSE_1S,1843,0.70208,2.08826,0.9181,charge,1,3.499,3.96644,160.1,101,16.7479,50.2132,0.7227,0.01,3000.0,1.5648
BOOST_NEGPULSE_1S,1843,0.70208,2.08826,0.918,discharge,2,-16.726,3.94938,671.2,101,14.4905,18.8685,0.3787,16.982,5.2253,1.9203
BOOST_NEGPULSE_1S,1843,0.70208,2.08826,0.9182,charge,2,3.131,3.9841,280.3,101,56.3694,12.7493,0.05,0.01,3000.0,2.89
BOOST_NEGPULSE_1S,1843,0.70208,2.08826,0.9179,discharge,3,-24.044,3.95527,671.9,101,14.2291,15.183,0.3173,14.5123,4.6117,2.1343
BOOST_NEGPULSE_1S,1843,0.70208,2.08826,0.9182,charge,3,2.843,4.00069,384.8,101,70.34,0.01,0.05,0.01,3000.0,4.0323
BOOST_NEGPULSE_1S,1843,0.70208,2.08826,0.8484,discharge,0,-2.091,3.83694,5358.0,101,14.7194,33.1684,0.7202,36.2997,5.7099,0.331
BOOST_NEGPULSE_1S,1843,0.70208,2.08826,0.8484,charge,0,1.045,3.84216,70.2,101,14.6728,34.1366,0.7619,35.4607,5.1857,0.1806
BOOST_NEGPULSE_1S,1843,0.70208,2.08826,0.8484,discharge,1,-8.363,3.83999,635.3,101,14.4657,24.3204,0.481,21.3527,5.6844,1.0666
BOOST_NEGPULSE_1S,1843,0.70208,2.08826,0.8485,charge,1,4.181,3.85604,160.1,101,14.298,30.9296,0.6018,22.1953,6.1714,0.4453
BOOST_NEGPULSE_1S,1843,0.70208,2.08826,0.8483,discharge,2,-16.726,3.84351,680.3,101,14.3252,17.4364,0.3608,16.8895,5.6339,1.8484
BOOST_NEGPULSE_1S,1843,0.70208,2.08826,0.8485,charge,2,6.362,3.8714,279.8,101,26.1019,25.619,0.1335,0.01,3000.0,2.6346
BOOST_NEGPULSE_1S,1843,0.70208,2.08826,0.8482,discharge,3,-24.044,3.84959,718.3,101,14.0096,14.0125,0.299,14.4589,4.9258,2.1681
BOOST_NEGPULSE_1S,1843,0.70208,2.08826,0.8486,charge,3,6.009,3.88635,385.0,101,47.9678,4.3306,0.05,0.01,2999.9998,3.827
BOOST_NEGPULSE_1S,1843,0.70208,2.08826,0.7787,discharge,0,-2.091,3.75662,5405.7,101,14.6615,32.8317,0.7231,37.4893,5.9679,0.3341
BOOST_NEGPULSE_1S,1843,0.70208,2.08826,0.7787,charge,0,1.045,3.76262,70.2,101,14.4407,32.8706,0.7427,37.2424,5.2889,0.1704
BOOST_NEGPULSE_1S,1843,0.70208,2.08826,0.7787,discharge,1,-8.363,3.76089,635.3,101,14.4481,23.8053,0.482,22.3747,5.6662,1.088
BOOST_NEGPULSE_1S,1843,0.70208,2.08826,0.7788,charge,1,4.181,3.77844,160.2,101,14.2926,29.6938,0.5966,20.3747,5.3219,0.4619
BOOST_NEGPULSE_1S,1843,0.70208,2.08826,0.7786,discharge,2,-16.726,3.76615,680.3,101,14.3099,17.1608,0.3661,16.9622,5.3769,1.9365
BOOST_NEGPULSE_1S,1843,0.70208,2.08826,0.7788,charge,2,9.078,3.79642,279.8,101,18.1729,26.3476,0.2708,0.01,3000.0,2.4088
BOOST_NEGPULSE_1S,1843,0.70208,2.08826,0.7785,discharge,3,-24.044,3.77336,755.4,101,14.0643,13.7934,0.3109,14.5224,4.9481,2.2873
BOOST_NEGPULSE_1S,1843,0.70208,2.08826,0.7789,charge,3,8.743,3.81271,385.0,101,32.3208,12.0388,0.05,0.01,3000.0,2.4393
BOOST_NEGPULSE_1S,1843,0.70208,2.08826,0.709,discharge,0,-2.091,3.68373,5446.5,101,14.6173,33.2151,0.7345,36.426,5.6931,0.3456
BOOST_NEGPULSE_1S,1843,0.70208,2.08826,0.709,charge,0,1.045,3.68941,70.2,101,14.6148,33.3486,0.7601,37.1166,5.3051,0.1634
BOOST_NEGPULSE_1S,1843,0.70208,2.08826,0.709,discharge,1,-8.363,3.68779,635.3,101,14.3856,24.0803,0.4876,22.2167,5.6314,1.1268
BOOST_NEGPULSE_1S,1843,0.70208,2.08826,0.7091,charge,1,4.181,3.70489,160.2,101,14.2648,29.5812,0.5975,20.8341,5.2667,0.4764
BOOST_NEGPULSE_1S,1843,0.70208,2.08826,0.7089,discharge,2,-16.726,3.69271,680.3,101,14.3279,17.3007,0.3743,16.6214,5.4085,1.9479
BOOST_NEGPULSE_1S,1843,0.70208,2.08826,0.7091,charge,2,11.737,3.72364,279.9,101,14.4381,10.7879,0.2119,15.4231,0.8708,1.4514
BOOST_NEGPULSE_1S,1843,0.70208,2.08826,0.7088,discharge,3,-24.044,3.69951,786.6,101,14.1146,13.8297,0.3176,14.6841,5.2814,2.3312
BOOST_NEGPULSE_1S,1843,0.70208,2.08826,0.7092,charge,3,11.286,3.74127,384.7,101,24.7066,15.9851,0.0962,0.01,3000.0,3.0055
BOOST_NEGPULSE_1S,1843,0.70208,2.08826,0.6393,discharge,0,-2.091,3.62849,5483.0,101,14.644,34.6348,0.7677,37.9855,5.6468,0.3359
BOOST_NEGPULSE_1S,1843,0.70208,2.08826,0.6394,charge,0,1.045,3.63408,70.2,101,14.7181,34.4029,0.7873,37.1017,5.002,0.1675
BOOST_NEGPULSE_1S,1843,0.70208,2.08826,0.6393,discharge,1,-8.363,3.63175,635.3,101,14.4402,24.8463,0.5034,23.3441,5.7074,1.2002
BOOST_NEGPULSE_1S,1843,0.70208,2.08826,0.6394,charge,1,4.181,3.64863,160.2,101,14.2913,30.171,0.6061,20.1282,5.1263,0.4442
BOOST_NEGPULSE_1S,1843,0.70208,2.08826,0.6392,discharge,2,-16.726,3.63557,680.3,101,14.3792,17.7829,0.3853,17.4806,5.7019,1.9985
BOOST_NEGPULSE_1S,1843,0.70208,2.08826,0.6394,charge,2,12.544,3.66575,279.9,101,13.8621,18.8544,0.3627,11.3461,4.9663,1.0702
BOOST_NEGPULSE_1S,1843,0.70208,2.08826,0.6392,discharge,3,-24.044,3.64106,800.2,101,14.1392,14.0274,0.3221,16.0491,5.7035,2.4269
BOOST_NEGPULSE_1S,1843,0.70208,2.08826,0.6395,charge,3,13.594,3.68131,385.2,101,20.1912,18.0097,0.1543,0.01,3000.0,2.9656
BOOST_NEGPULSE_1S,1843,0.70208,2.08826,0.5696,discharge,0,-2.091,3.57414,5515.3,101,14.8715,36.2879,0.818,43.8037,5.735,0.3427
BOOST_NEGPULSE_1S,1843,0.70208,2.08826,0.5697,charge,0,1.045,3.5806,70.2,101,14.6912,36.4379,0.8414,39.3332,5.0059,0.1739
BOOST_NEGPULSE_1S,1843,0.70208,2.08826,0.5696,discharge,1,-8.363,3.57764,635.3,101,14.6155,26.0661,0.5352,26.2323,5.7272,1.2603
BOOST_NEGPULSE_1S,1843,0.70208,2.08826,0.5697,charge,1,4.181,3.59789,160.1,101,14.3724,31.0208,0.6231,20.962,5.3026,0.4226
BOOST_NEGPULSE_1S,1843,0.70208,2.08826,0.5695,discharge,2,-16.726,3.58234,680.3,101,14.4017,18.5449,0.4022,20.1387,5.8454,2.0777
BOOST_NEGPULSE_1S,1843,0.70208,2.08826,0.5698,charge,2,12.544,3.61787,279.9,101,13.9554,18.8302,0.368,11.4986,4.9129,1.0601
BOOST_NEGPULSE_1S,1843,0.70208,2.08826,0.5695,discharge,3,-24.044,3.58863,800.3,101,14.2222,14.4127,0.3377,19.0066,5.8635,2.7368
BOOST_NEGPULSE_1S,1843,0.70208,2.08826,0.5698,charge,3,15.523,3.6342,384.7,101,17.9409,18.5485,0.223,0.01,3000.0,2.2897
BOOST_NEGPULSE_1S,1843,0.70208,2.08826,0.4999,discharge,0,-2.091,3.50848,5541.6,101,14.8991,37.4696,0.8725,55.1731,5.8228,0.3691
BOOST_NEGPULSE_1S,1843,0.70208,2.08826,0.5,charge,0,1.045,3.51565,70.2,101,14.737,38.0628,0.8894,43.2838,4.8585,0.1853
BOOST_NEGPULSE_1S,1843,0.70208,2.08826,0.4999,discharge,1,-8.363,3.5122,635.3,101,14.8135,27.7925,0.5886,30.102,5.5707,1.3548
BOOST_NEGPULSE_1S,1843,0.70208,2.08826,0.5,charge,1,4.181,3.53664,160.0,101,14.3982,32.2272,0.6495,22.1924,5.7277,0.4449
BOOST_NEGPULSE_1S,1843,0.70208,2.08826,0.4998,discharge,2,-16.726,3.51865,680.3,101,14.5342,19.4745,0.4391,25.0038,5.9456,2.464
BOOST_NEGPULSE_1S,1843,0.70208,2.08826,0.5001,charge,2,12.544,3.56071,280.1,101,13.9321,18.8271,0.3719,12.5403,5.0958,1.0844
BOOST_NEGPULSE_1S,1843,0.70208,2.08826,0.5001,charge,3,17.683,3.57724,360.6,101,15.9277,3.3945,0.0999,15.9262,0.4181,1.4497
BOOST_NEGPULSE_1S,1843,0.70208,2.08826,0.4303,discharge,0,-2.091,3.43757,5569.0,101,15.0045,37.3802,0.9404,83.2522,6.3511,0.3804
