Repository: KikETs/ECM_HYBRID_BMS_JOINT

## Results

| Arm | Model | Size | Protocol | Result | Worst cell |
|---|---|---|---|---|---|
| SOP | 2RC table + trim (A8) | 4 effective coefficients, 2 EW states | leave-one-cell-out | usable current 69.6 % discharge, 59.5 % charge (τ = 10 s) | 59.9 % / 53.5 % (BOOST_REST) |
| SOH | dQ/dV ridge | 65 coefficients | leave-one-cell-out | RMSE 0.0094, bias −0.0005 | 0.0130 (BOOST_REST) |
| SOC | 2RC EKF, low-current gate | 3 states | leave-one-cell-out | **2.34 %p** over six sensor disturbances on estimated SOH (2.325 on true SOH), per cell 2.00–2.75 | 4.60 %p (BOOST_NEGPULSE_1S, current offset −0.10 A) |

The SOH arm was a 10,945-parameter CNN until the second audit round. Nested

File: analysis/uypydj_hppc_resistance.csv (part 65 of 225)
protocol,cycle,SOH,CAP_Ah,SOC,soc_group,direction,rate_rank,I_A,CRate_rated,tau_s,tau_actual_s,V_pre_V,V_tau_V,R_mOhm,file
BOOST,1275,0.82629,2.47525,0.258,11,charge,3,24.738,8.246,10.0,9.91,3.4511,3.9528,20.2805,12-12-21_20.56_BOOST_protocol_HPPC_IN21700_30T_cycle_#1275.mat
BOOST,1275,0.82629,2.47525,0.2165,12,discharge,0,-2.475,0.825,2.0,2.0,3.3856,3.2958,36.2887,12-12-21_20.56_BOOST_protocol_HPPC_IN21700_30T_cycle_#1275.mat
BOOST,1275,0.82629,2.47525,0.2165,12,discharge,0,-2.475,0.825,10.0,9.9,3.3856,3.2384,59.4844,12-12-21_20.56_BOOST_protocol_HPPC_IN21700_30T_cycle_#1275.mat
BOOST,1275,0.82629,2.47525,0.2166,12,charge,0,1.237,0.412,2.0,2.0,3.3898,3.4295,32.1016,12-12-21_20.56_BOOST_protocol_HPPC_IN21700_30T_cycle_#1275.mat
BOOST,1275,0.82629,2.47525,0.2166,12,charge,0,1.237,0.412,10.0,9.9,3.3898,3.4432,43.1794,12-12-21_20.56_BOOST_protocol_HPPC_IN21700_30T_cycle_#1275.mat
BOOST,1275,0.82629,2.47525,0.2165,12,discharge,1,-9.896,3.299,2.0,1.9,3.3872,3.0272,36.3791,12-12-21_20.56_BOOST_protocol_HPPC_IN21700_30T_cycle_#1275.mat
BOOST,1275,0.82629,2.47525,0.2165,12,discharge,1,-9.896,3.299,10.0,9.9,3.3872,2.6928,70.1712,12-12-21_20.56_BOOST_protocol_HPPC_IN21700_30T_cycle_#1275.mat
BOOST,1275,0.82629,2.47525,0.2166,12,charge,1,4.949,1.65,2.0,2.0,3.4055,3.5314,25.4415,12-12-21_20.56_BOOST_protocol_HPPC_IN21700_30T_cycle_#1275.mat
BOOST,1275,0.82629,2.47525,0.2166,12,charge,1,4.949,1.65,10.0,9.9,3.4055,3.5579,30.7966,12-12-21_20.56_BOOST_protocol_HPPC_IN21700_30T_cycle_#1275.mat
BOOST,1275,0.82629,2.47525,0.2164,12,discharge,2,-16.904,5.635,2.0,2.0,3.3917,2.6845,41.8363,12-12-21_20.56_BOOST_protocol_HPPC_IN21700_30T_cycle_#1275.mat
BOOST,1275,0.82629,2.47525,0.2164,12,discharge,2,-16.904,5.635,10.0,9.9,3.3917,2.5,52.7508,12-12-21_20.56_BOOST_protocol_HPPC_IN21700_30T_cycle_#1275.mat
BOOST,1275,0.82629,2.47525,0.2167,12,charge,2,14.844,4.948,2.0,1.9,3.4152,3.7053,19.5432,12-12-21_20.56_BOOST_protocol_HPPC_IN21700_30T_cycle_#1275.mat
BOOST,1275,0.82629,2.47525,0.2167,12,charge,2,14.844,4.948,10.0,9.9,3.4152,3.7525,22.723,12-12-21_20.56_BOOST_protocol_HPPC_IN21700_30T_cycle_#1275.mat
BOOST,1275,0.82629,2.47525,0.2163,12,discharge,3,-15.863,5.288,2.0,2.0,3.3927,2.4991,56.3323,12-12-21_20.56_BOOST_protocol_HPPC_IN21700_30T_cycle_#1275.mat
BOOST,1275,0.82629,2.47525,0.2163,12,discharge,3,-15.863,5.288,10.0,9.9,3.3927,2.4999,56.2819,12-12-21_20.56_BOOST_protocol_HPPC_IN21700_30T_cycle_#1275.mat
BOOST,1275,0.82629,2.47525,0.2168,12,charge,3,24.741,8.247,2.0,1.9,3.4175,3.8435,17.2184,12-12-21_20.56_BOOST_protocol_HPPC_IN21700_30T_cycle_#1275.mat
BOOST,1275,0.82629,2.47525,0.2168,12,charge,3,24.741,8.247,10.0,9.9,3.4175,3.9171,20.1932,12-12-21_20.56_BOOST_protocol_HPPC_IN21700_30T_cycle_#1275.mat
BOOST,1312,0.8193,2.45431,1.0,0,discharge,0,-2.453,0.818,2.0,2.0,4.1161,4.0349,33.1091,12-18-21_10.56_BOOST_protocol_HPPC_IN21700_30T_cycle_#1312.mat
BOOST,1312,0.8193,2.45431,1.0,0,discharge,0,-2.453,0.818,10.0,9.7,4.1161,4.0111,42.8135,12-18-21_10.56_BOOST_protocol_HPPC_IN21700_30T_cycle_#1312.mat
BOOST,1312,0.8193,2.45431,1.0,0,charge,0,1.228,0.409,2.0,2.0,4.1317,4.1802,39.4919,12-18-21_10.56_BOOST_protocol_HPPC_IN21700_30T_cycle_#1312.mat
BOOST,1312,0.8193,2.45431,1.0,0,charge,0,1.228,0.409,10.0,9.9,4.1317,4.1997,55.3701,12-18-21_10.56_BOOST_protocol_HPPC_IN21700_30T_cycle_#1312.mat
BOOST,1312,0.8193,2.45431,0.9999,0,discharge,1,-9.814,3.271,2.0,2.0,4.1248,3.8277,30.2731,12-18-21_10.56_BOOST_protocol_HPPC_IN21700_30T_cycle_#1312.mat
BOOST,1312,0.8193,2.45431,0.9999,0,discharge,1,-9.814,3.271,10.0,9.9,4.1248,3.79,34.1145,12-18-21_10.56_BOOST_protocol_HPPC_IN21700_30T_cycle_#1312.mat
BOOST,1312,0.8193,2.45431,1.0,0,charge,1,1.353,0.451,2.0,2.0,4.1375,4.2,46.2039,12-18-21_10.56_BOOST_protocol_HPPC_IN21700_30T_cycle_#1312.mat
BOOST,1312,0.8193,2.45431,1.0,0,charge,1,1.353,0.451,10.0,9.9,4.1375,4.2,46.2039,12-18-21_10.56_BOOST_protocol_HPPC_IN21700_30T_cycle_#1312.mat
BOOST,1312,0.8193,2.45431,0.9998,0,discharge,2,-19.626,6.542,2.0,2.0,4.1243,3.6328,25.0433,12-18-21_10.56_BOOST_protocol_HPPC_IN21700_30T_cycle_#1312.mat
BOOST,1312,0.8193,2.45431,0.9998,0,discharge,2,-19.626,6.542,10.0,9.9,4.1243,3.5765,27.912,12-18-21_10.56_BOOST_protocol_HPPC_IN21700_30T_cycle_#1312.mat
BOOST,1312,0.8193,2.45431,1.0,0,charge,2,1.251,0.417,2.0,2.0,4.1436,4.1999,45.0076,12-18-21_10.56_BOOST_protocol_HPPC_IN21700_30T_cycle_#1312.mat
BOOST,1312,0.8193,2.45431,1.0,0,charge,2,1.251,0.417,10.0,9.9,4.1436,4.1999,45.0076,12-18-21_10.56_BOOST_protocol_HPPC_IN21700_30T_cycle_#1312.mat
BOOST,1312,0.8193,2.45431,0.9998,0,discharge,3,-28.21,9.403,2.0,2.0,4.1237,3.49,22.4637,12-18-21_10.56_BOOST_protocol_HPPC_IN21700_30T_cycle_#1312.mat
BOOST,1312,0.8193,2.45431,0.9998,0,discharge,3,-28.21,9.403,10.0,9.9,4.1237,3.4116,25.2428,12-18-21_10.56_BOOST_protocol_HPPC_IN21700_30T_cycle_#1312.mat
BOOST,1312,0.8193,2.45431,1.0,0,charge,3,1.328,0.443,2.0,2.0,4.1486,4.2,38.6961,12-18-21_10.56_BOOST_protocol_HPPC_IN21700_30T_cycle_#1312.mat
BOOST,1312,0.8193,2.45431,0.9591,1,discharge,0,-2.453,0.818,2.0,1.9,4.0839,4.005,32.1621,12-18-21_10.56_BOOST_protocol_HPPC_IN21700_30T_cycle_#1312.mat
BOOST,1312,0.8193,2.45431,0.9591,1,discharge,0,-2.453,0.818,10.0,9.9,4.0839,3.988,39.0918,12-18-21_10.56_BOOST_protocol_HPPC_IN21700_30T_cycle_#1312.mat
BOOST,1312,0.8193,2.45431,0.9591,1,charge,0,1.228,0.409,2.0,2.0,4.0863,4.1264,32.6614,12-18-21_10.56_BOOST_protocol_HPPC_IN21700_30T_cycle_#1312.mat
BOOST,1312,0.8193,2.45431,0.9591,1,charge,0,1.228,0.409,10.0,9.9,4.0863,4.1358,40.3177,12-18-21_10.56_BOOST_protocol_HPPC_IN21700_30T_cycle_#1312.mat
BOOST,1312,0.8193,2.45431,0.959,1,discharge,1,-9.813,3.271,2.0,2.0,4.0845,3.8134,27.6261,12-18-21_10.56_BOOST_protocol_HPPC_IN21700_30T_cycle_#1312.mat
BOOST,1312,0.8193,2.45431,0.959,1,discharge,1,-9.813,3.271,10.0,9.9,4.0845,3.771,31.9468,12-18-21_10.56_BOOST_protocol_HPPC_IN21700_30T_cycle_#1312.mat
BOOST,1312,0.8193,2.45431,0.9592,1,charge,1,3.094,1.031,2.0,2.0,4.0904,4.2,35.4245,12-18-21_10.56_BOOST_protocol_HPPC_IN21700_30T_cycle_#1312.mat
BOOST,1312,0.8193,2.45431,0.9592,1,charge,1,3.094,1.031,10.0,9.9,4.0904,4.1999,35.3922,12-18-21_10.56_BOOST_protocol_HPPC_IN21700_30T_cycle_#1312.mat
BOOST,1312,0.8193,2.45431,0.9589,1,discharge,2,-19.628,6.543,2.0,1.9,4.0851,3.6241,23.4869,12-18-21_10.56_BOOST_protocol_HPPC_IN21700_30T_cycle_#1312.mat
BOOST,1312,0.8193,2.45431,0.9589,1,discharge,2,-19.628,6.543,10.0,9.9,4.0851,3.5515,27.1857,12-18-21_10.56_BOOST_protocol_HPPC_IN21700_30T_cycle_#1312.mat
BOOST,1312,0.8193,2.45431,0.9592,1,charge,2,2.952,0.984,2.0,2.0,4.0952,4.2,35.5002,12-18-21_10.56_BOOST_protocol_HPPC_IN21700_30T_cycle_#1312.mat
BOOST,1312,0.8193,2.45431,0.9592,1,charge,2,2.952,0.984,10.0,9.9,4.0952,4.2,35.5002,12-18-21_10.56_BOOST_protocol_HPPC_IN21700_30T_cycle_#1312.mat
BOOST,1312,0.8193,2.45431,0.9589,1,discharge,3,-28.212,9.404,2.0,2.0,4.0865,3.4787,21.544,12-18-21_10.56_BOOST_protocol_HPPC_IN21700_30T_cycle_#1312.mat
BOOST,1312,0.8193,2.45431,0.9589,1,discharge,3,-28.212,9.404,10.0,9.9,4.0865,3.3807,25.0177,12-18-21_10.56_BOOST_protocol_HPPC_IN21700_30T_cycle_#1312.mat
BOOST,1312,0.8193,2.45431,0.9592,1,charge,3,2.78,0.927,2.0,2.0,4.1,4.2,35.9745,12-18-21_10.56_BOOST_protocol_HPPC_IN21700_30T_cycle_#1312.mat
BOOST,1312,0.8193,2.45431,0.9592,1,charge,3,2.78,0.927,10.0,9.9,4.1,4.2,35.9745,12-18-21_10.56_BOOST_protocol_HPPC_IN21700_30T_cycle_#1312.mat
BOOST,1312,0.8193,2.45431,0.9182,2,discharge,0,-2.453,0.818,2.0,2.0,4.0698,3.9976,29.4345,12-18-21_10.56_BOOST_protocol_HPPC_IN21700_30T_cycle_#1312.mat
BOOST,1312,0.8193,2.45431,0.9182,2,discharge,0,-2.453,0.818,10.0,9.9,4.0698,3.9773,37.7105,12-18-21_10.56_BOOST_protocol_HPPC_IN21700_30T_cycle_#1312.mat
BOOST,1312,0.8193,2.45431,0.9182,2,charge,0,1.228,0.409,2.0,2.0,4.0726,4.108,28.8321,12-18-21_10.56_BOOST_protocol_HPPC_IN21700_30T_cycle_#1312.mat
BOOST,1312,0.8193,2.45431,0.9182,2,charge,0,1.228,0.409,10.0,9.9,4.0726,4.116,35.3478,12-18-21_10.56_BOOST_protocol_HPPC_IN21700_30T_cycle_#1312.mat
BOOST,1312,0.8193,2.45431,0.9181,2,discharge,1,-9.812,3.271,2.0,2.0,4.0707,3.8151,26.0495,12-18-21_10.56_BOOST_protocol_HPPC_IN21700_30T_cycle_#1312.mat
BOOST,1312,0.8193,2.45431,0.9181,2,discharge,1,-9.812,3.271,10.0,9.9,4.0707,3.7598,31.6854,12-18-21_10.56_BOOST_protocol_HPPC_IN21700_30T_cycle_#1312.mat
BOOST,1312,0.8193,2.45431,0.9183,2,charge,1,4.121,1.374,2.0,2.0,4.0765,4.2002,30.0184,12-18-21_10.56_BOOST_protocol_HPPC_IN21700_30T_cycle_#1312.mat
BOOST,1312,0.8193,2.45431,0.9183,2,charge,1,4.121,1.374,10.0,9.9,4.0765,4.2001,29.9942,12-18-21_10.56_BOOST_protocol_HPPC_IN21700_30T_cycle_#1312.mat
BOOST,1312,0.8193,2.45431,0.9181,2,discharge,2,-19.628,6.543,2.0,2.0,4.0716,3.6264,22.6819,12-18-21_10.56_BOOST_protocol_HPPC_IN21700_30T_cycle_#1312.mat
BOOST,1312,0.8193,2.45431,0.9181,2,discharge,2,-19.628,6.543,10.0,9.9,4.0716,3.5405,27.0583,12-18-21_10.56_BOOST_protocol_HPPC_IN21700_30T_cycle_#1312.mat
BOOST,1312,0.8193,2.45431,0.9183,2,charge,2,4.064,1.355,2.0,2.0,4.0797,4.2001,29.6238,12-18-21_10.56_BOOST_protocol_HPPC_IN21700_30T_cycle_#1312.mat
BOOST,1312,0.8193,2.45431,0.9183,2,charge,2,4.064,1.355,10.0,9.9,4.0797,4.2001,29.6238,12-18-21_10.56_BOOST_protocol_HPPC_IN21700_30T_cycle_#1312.mat
BOOST,1312,0.8193,2.45431,0.918,2,discharge,3,-28.209,9.403,2.0,1.9,4.0735,3.4883,20.7452,12-18-21_10.56_BOOST_protocol_HPPC_IN21700_30T_cycle_#1312.mat
BOOST,1312,0.8193,2.45431,0.918,2,discharge,3,-28.209,9.403,10.0,9.9,4.0735,3.3719,24.8715,12-18-21_10.56_BOOST_protocol_HPPC_IN21700_30T_cycle_#1312.mat
BOOST,1312,0.8193,2.45431,0.9183,2,charge,3,3.96,1.32,2.0,2.0,4.0818,4.2,29.8462,12-18-21_10.56_BOOST_protocol_HPPC_IN21700_30T_cycle_#1312.mat
BOOST,1312,0.8193,2.45431,0.9183,2,charge,3,3.96,1.32,10.0,9.9,4.0818,4.2,29.8462,12-18-21_10.56_BOOST_protocol_HPPC_IN21700_30T_cycle_#1312.mat
BOOST,1312,0.8193,2.45431,0.8364,3,discharge,0,-2.452,0.817,2.0,1.9,3.9757,3.9141,25.1193,12-18-21_10.56_BOOST_protocol_HPPC_IN21700_30T_cycle_#1312.mat
BOOST,1312,0.8193,2.45431,0.8364,3,discharge,0,-2.452,0.817,10.0,9.9,3.9757,3.8926,33.8866,12-18-21_10.56_BOOST_protocol_HPPC_IN21700_30T_cycle_#1312.mat
BOOST,1312,0.8193,2.45431,0.8365,3,charge,0,1.227,0.409,2.0,2.0,3.9789,4.0093,24.7779,12-18-21_10.56_BOOST_protocol_HPPC_IN21700_30T_cycle_#1312.mat
BOOST,1312,0.8193,2.45431,0.8365,3,charge,0,1.227,0.409,10.0,9.9,3.9789,4.0186,32.358,12-18-21_10.56_BOOST_protocol_HPPC_IN21700_30T_cycle_#1312.mat
BOOST,1312,0.8193,2.45431,0.8364,3,discharge,1,-9.812,3.271,2.0,1.9,3.9772,3.7466,23.5011,12-18-21_10.56_BOOST_protocol_HPPC_IN21700_30T_cycle_#1312.mat
BOOST,1312,0.8193,2.45431,0.8364,3,discharge,1,-9.812,3.271,10.0,9.9,3.9772,3.6886,29.4121,12-18-21_10.56_BOOST_protocol_HPPC_IN21700_30T_cycle_#1312.mat
BOOST,1312,0.8193,2.45431,0.8365,3,charge,1,4.905,1.635,2.0,2.0,3.9854,4.1015,23.6707,12-18-21_10.56_BOOST_protocol_HPPC_IN21700_30T_cycle_#1312.mat
BOOST,1312,0.8193,2.45431,0.8365,3,charge,1,4.905,1.635,10.0,9.9,3.9854,4.133,30.093,12-18-21_10.56_BOOST_protocol_HPPC_IN21700_30T_cycle_#1312.mat
BOOST,1312,0.8193,2.45431,0.8363,3,discharge,2,-19.628,6.543,2.0,2.0,3.9786,3.5618,21.235,12-18-21_10.56_BOOST_protocol_HPPC_IN21700_30T_cycle_#1312.mat
BOOST,1312,0.8193,2.45431,0.8363,3,discharge,2,-19.628,6.543,10.0,9.9,3.9786,3.4757,25.6216,12-18-21_10.56_BOOST_protocol_HPPC_IN21700_30T_cycle_#1312.mat
BOOST,1312,0.8193,2.45431,0.8366,3,charge,2,8.517,2.839,2.0,2.0,3.9915,4.2001,24.4919,12-18-21_10.56_BOOST_protocol_HPPC_IN21700_30T_cycle_#1312.mat
BOOST,1312,0.8193,2.45431,0.8366,3,charge,2,8.517,2.839,10.0,9.9,3.9915,4.2,24.4802,12-18-21_10.56_BOOST_protocol_HPPC_IN21700_30T_cycle_#1312.mat
BOOST,1312,0.8193,2.45431,0.8362,3,discharge,3,-28.21,9.403,2.0,2.0,3.9803,3.4218,19.7979,12-18-21_10.56_BOOST_protocol_HPPC_IN21700_30T_cycle_#1312.mat
BOOST,1312,0.8193,2.45431,0.8362,3,discharge,3,-28.21,9.403,10.0,9.9,3.9803,3.307,23.8674,12-18-21_10.56_BOOST_protocol_HPPC_IN21700_30T_cycle_#1312.mat
BOOST,1312,0.8193,2.45431,0.8366,3,charge,3,8.402,2.801,2.0,1.9,3.9964,4.2001,24.2428,12-18-21_10.56_BOOST_protocol_HPPC_IN21700_30T_cycle_#1312.mat
BOOST,1312,0.8193,2.45431,0.8366,3,charge,3,8.402,2.801,10.0,9.9,3.9964,4.2001,24.2428,12-18-21_10.56_BOOST_protocol_HPPC_IN21700_30T_cycle_#1312.mat
BOOST,1312,0.8193,2.45431,0.7547,4,discharge,0,-2.452,0.817,2.0,2.0,3.8943,3.8365,23.5697,12-18-21_10.56_BOOST_protocol_HPPC_IN21700_30T_cycle_#1312.mat
BOOST,1312,0.8193,2.45431,0.7547,4,discharge,0,-2.452,0.817,10.0,9.9,3.8943,3.8183,30.9913,12-18-21_10.56_BOOST_protocol_HPPC_IN21700_30T_cycle_#1312.mat
BOOST,1312,0.8193,2.45431,0.7547,4,charge,0,1.227,0.409,2.0,1.9,3.8967,3.9251,23.1534,12-18-21_10.56_BOOST_protocol_HPPC_IN21700_30T_cycle_#1312.mat
BOOST,1312,0.8193,2.45431,0.7547,4,charge,0,1.227,0.409,10.0,9.9,3.8967,3.9328,29.4309,12-18-21_10.56_BOOST_protocol_HPPC_IN21700_30T_cycle_#1312.mat
BOOST,1312,0.8193,2.45431,0.7546,4,discharge,1,-9.814,3.271,2.0,2.0,3.8951,3.6788,22.0399,12-18-21_10.56_BOOST_protocol_HPPC_IN21700_30T_cycle_#1312.mat
BOOST,1312,0.8193,2.45431,0.7546,4,discharge,1,-9.814,3.271,10.0,9.9,3.8951,3.6272,27.2977,12-18-21_10.56_BOOST_protocol_HPPC_IN21700_30T_cycle_#1312.mat
BOOST,1312,0.8193,2.45431,0.7547,4,charge,1,4.905,1.635,2.0,2.0,3.902,4.0102,22.0596,12-18-21_10.56_BOOST_protocol_HPPC_IN21700_30T_cycle_#1312.mat
BOOST,1312,0.8193,2.45431,0.7547,4,charge,1,4.905,1.635,10.0,9.9,3.902,4.0369,27.5031,12-18-21_10.56_BOOST_protocol_HPPC_IN21700_30T_cycle_#1312.mat
BOOST,1312,0.8193,2.45431,0.7545,4,discharge,2,-19.627,6.542,2.0,2.0,3.8958,3.5028,20.0234,12-18-21_10.56_BOOST_protocol_HPPC_IN21700_30T_cycle_#1312.mat
BOOST,1312,0.8193,2.45431,0.7545,4,discharge,2,-19.627,6.542,10.0,9.9,3.8958,3.4169,24.4001,12-18-21_10.56_BOOST_protocol_HPPC_IN21700_30T_cycle_#1312.mat
BOOST,1312,0.8193,2.45431,0.7547,4,charge,2,13.542,4.514,2.0,2.0,3.9104,4.1921,20.8019,12-18-21_10.56_BOOST_protocol_HPPC_IN21700_30T_cycle_#1312.mat
BOOST,1312,0.8193,2.45431,0.7547,4,charge,2,13.542,4.514,10.0,9.9,3.9104,4.2001,21.3927,12-18-21_10.56_BOOST_protocol_HPPC_IN21700_30T_cycle_#1312.mat
BOOST,1312,0.8193,2.45431,0.7547,4,discharge,3,-28.21,9.403,2.0,2.0,3.9002,3.3841,18.2949,12-18-21_10.56_BOOST_protocol_HPPC_IN21700_30T_cycle_#1312.mat
BOOST,1312,0.8193,2.45431,0.7547,4,discharge,3,-28.21,9.403,10.0,9.9,3.9002,3.2632,22.5806,12-18-21_10.56_BOOST_protocol_HPPC_IN21700_30T_cycle_#1312.mat
BOOST,1312,0.8193,2.45431,0.7548,4,charge,3,13.849,4.616,2.0,2.0,3.9145,4.2002,20.6296,12-18-21_10.56_BOOST_protocol_HPPC_IN21700_30T_cycle_#1312.mat
BOOST,1312,0.8193,2.45431,0.7548,4,charge,3,13.849,4.616,10.0,9.9,3.9145,4.2001,20.6224,12-18-21_10.56_BOOST_protocol_HPPC_IN21700_30T_cycle_#1312.mat
BOOST,1312,0.8193,2.45431,0.6729,5,discharge,0,-2.454,0.818,2.0,2.0,3.8091,3.7543,22.3291,12-18-21_10.56_BOOST_protocol_HPPC_IN21700_30T_cycle_#1312.mat
BOOST,1312,0.8193,2.45431,0.6729,5,discharge,0,-2.454,0.818,10.0,9.9,3.8091,3.7377,29.093,12-18-21_10.56_BOOST_protocol_HPPC_IN21700_30T_cycle_#1312.mat
BOOST,1312,0.8193,2.45431,0.6729,5,charge,0,1.227,0.409,2.0,2.0,3.8113,3.8382,21.9288,12-18-21_10.56_BOOST_protocol_HPPC_IN21700_30T_cycle_#1312.mat
BOOST,1312,0.8193,2.45431,0.6729,5,charge,0,1.227,0.409,10.0,9.9,3.8113,3.8454,27.7982,12-18-21_10.56_BOOST_protocol_HPPC_IN21700_30T_cycle_#1312.mat
BOOST,1312,0.8193,2.45431,0.6728,5,discharge,1,-9.813,3.271,2.0,2.0,3.8101,3.6014,21.2681,12-18-21_10.56_BOOST_protocol_HPPC_IN21700_30T_cycle_#1312.mat
BOOST,1312,0.8193,2.45431,0.6728,5,discharge,1,-9.813,3.271,10.0,9.9,3.8101,3.5481,26.6998,12-18-21_10.56_BOOST_protocol_HPPC_IN21700_30T_cycle_#1312.mat
BOOST,1312,0.8193,2.45431,0.6729,5,charge,1,4.905,1.635,2.0,2.0,3.8163,3.9199,21.1222,12-18-21_10.56_BOOST_protocol_HPPC_IN21700_30T_cycle_#1312.mat
BOOST,1312,0.8193,2.45431,0.6729,5,charge,1,4.905,1.635,10.0,9.9,3.8163,3.9436,25.9542,12-18-21_10.56_BOOST_protocol_HPPC_IN21700_30T_cycle_#1312.mat
BOOST,1312,0.8193,2.45431,0.6727,5,discharge,2,-19.626,6.542,2.0,2.0,3.8109,3.426,19.6117,12-18-21_10.56_BOOST_protocol_HPPC_IN21700_30T_cycle_#1312.mat
BOOST,1312,0.8193,2.45431,0.6727,5,discharge,2,-19.626,6.542,10.0,9.9,3.8109,3.3352,24.2383,12-18-21_10.56_BOOST_protocol_HPPC_IN21700_30T_cycle_#1312.mat
BOOST,1312,0.8193,2.45431,0.673,5,charge,2,14.717,4.906,2.0,2.0,3.8213,4.0972,18.747,12-18-21_10.56_BOOST_protocol_HPPC_IN21700_30T_cycle_#1312.mat
BOOST,1312,0.8193,2.45431,0.673,5,charge,2,14.717,4.906,10.0,9.9,3.8213,4.1525,22.5046,12-18-21_10.56_BOOST_protocol_HPPC_IN21700_30T_cycle_#1312.mat
BOOST,1312,0.8193,2.45431,0.6727,5,discharge,3,-28.211,9.404,2.0,2.0,3.8114,3.2899,18.4857,12-18-21_10.56_BOOST_protocol_HPPC_IN21700_30T_cycle_#1312.mat
BOOST,1312,0.8193,2.45431,0.6727,5,discharge,3,-28.211,9.404,10.0,9.9,3.8114,3.1644,22.9343,12-18-21_10.56_BOOST_protocol_HPPC_IN21700_30T_cycle_#1312.mat
BOOST,1312,0.8193,2.45431,0.6731,5,charge,3,19.675,6.558,2.0,1.9,3.8251,4.2001,19.0597,12-18-21_10.56_BOOST_protocol_HPPC_IN21700_30T_cycle_#1312.mat
BOOST,1312,0.8193,2.45431,0.6731,5,charge,3,19.675,6.558,10.0,9.9,3.8251,4.2001,19.0597,12-18-21_10.56_BOOST_protocol_HPPC_IN21700_30T_cycle_#1312.mat
BOOST,1312,0.8193,2.45431,0.5911,6,discharge,0,-2.453,0.818,2.0,2.0,3.7251,3.6718,21.7329,12-18-21_10.56_BOOST_protocol_HPPC_IN21700_30T_cycle_#1312.mat
BOOST,1312,0.8193,2.45431,0.5911,6,discharge,0,-2.453,0.818,10.0,9.9,3.7251,3.6551,28.5423,12-18-21_10.56_BOOST_protocol_HPPC_IN21700_30T_cycle_#1312.mat
BOOST,1312,0.8193,2.45431,0.5911,6,charge,0,1.229,0.41,2.0,2.0,3.7276,3.754,21.4861,12-18-21_10.56_BOOST_protocol_HPPC_IN21700_30T_cycle_#1312.mat
BOOST,1312,0.8193,2.45431,0.5911,6,charge,0,1.229,0.41,10.0,9.9,3.7276,3.7616,27.6715,12-18-21_10.56_BOOST_protocol_HPPC_IN21700_30T_cycle_#1312.mat
BOOST,1312,0.8193,2.45431,0.5911,6,discharge,1,-9.812,3.271,2.0,2.0,3.7263,3.5223,20.7902,12-18-21_10.56_BOOST_protocol_HPPC_IN21700_30T_cycle_#1312.mat
BOOST,1312,0.8193,2.45431,0.5911,6,discharge,1,-9.812,3.271,10.0,9.9,3.7263,3.4669,26.4362,12-18-21_10.56_BOOST_protocol_HPPC_IN21700_30T_cycle_#1312.mat
BOOST,1312,0.8193,2.45431,0.5912,6,charge,1,4.905,1.635,2.0,2.0,3.733,3.8342,20.6337,12-18-21_10.56_BOOST_protocol_HPPC_IN21700_30T_cycle_#1312.mat
BOOST,1312,0.8193,2.45431,0.5912,6,charge,1,4.905,1.635,10.0,9.9,3.733,3.8593,25.7513,12-18-21_10.56_BOOST_protocol_HPPC_IN21700_30T_cycle_#1312.mat
BOOST,1312,0.8193,2.45431,0.591,6,discharge,2,-19.627,6.542,2.0,2.0,3.7276,3.3493,19.2745,12-18-21_10.56_BOOST_protocol_HPPC_IN21700_30T_cycle_#1312.mat
BOOST,1312,0.8193,2.45431,0.591,6,discharge,2,-19.627,6.542,10.0,9.9,3.7276,3.2558,24.0383,12-18-21_10.56_BOOST_protocol_HPPC_IN21700_30T_cycle_#1312.mat
BOOST,1312,0.8193,2.45431,0.5913,6,charge,2,14.719,4.906,2.0,2.0,3.7376,4.0087,18.4184,12-18-21_10.56_BOOST_protocol_HPPC_IN21700_30T_cycle_#1312.mat
BOOST,1312,0.8193,2.45431,0.5913,6,charge,2,14.719,4.906,10.0,9.9,3.7376,4.0627,22.0871,12-18-21_10.56_BOOST_protocol_HPPC_IN21700_30T_cycle_#1312.mat
BOOST,1312,0.8193,2.45431,0.5909,6,discharge,3,-28.209,9.403,2.0,2.0,3.7289,3.2152,18.2105,12-18-21_10.56_BOOST_protocol_HPPC_IN21700_30T_cycle_#1312.mat
BOOST,1312,0.8193,2.45431,0.5909,6,discharge,3,-28.209,9.403,10.0,9.9,3.7289,3.0867,22.7658,12-18-21_10.56_BOOST_protocol_HPPC_IN21700_30T_cycle_#1312.mat
BOOST,1312,0.8193,2.45431,0.5913,6,charge,3,24.532,8.177,2.0,2.0,3.7425,4.1533,16.7455,12-18-21_10.56_BOOST_protocol_HPPC_IN21700_30T_cycle_#1312.mat
BOOST,1312,0.8193,2.45431,0.5913,6,charge,3,24.532,8.177,10.0,9.9,3.7425,4.2,18.6491,12-18-21_10.56_BOOST_protocol_HPPC_IN21700_30T_cycle_#1312.mat
BOOST,1312,0.8193,2.45431,0.5093,7,discharge,0,-2.453,0.818,2.0,2.0,3.651,3.5966,22.1814,12-18-21_10.56_BOOST_protocol_HPPC_IN21700_30T_cycle_#1312.mat
BOOST,1312,0.8193,2.45431,0.5093,7,discharge,0,-2.453,0.818,10.0,9.9,3.651,3.5807,28.6646,12-18-21_10.56_BOOST_protocol_HPPC_IN21700_30T_cycle_#1312.mat
BOOST,1312,0.8193,2.45431,0.5094,7,charge,0,1.229,0.41,2.0,2.0,3.6533,3.6802,21.8931,12-18-21_10.56_BOOST_protocol_HPPC_IN21700_30T_cycle_#1312.mat
BOOST,1312,0.8193,2.45431,0.5094,7,charge,0,1.229,0.41,10.0,9.9,3.6533,3.6873,27.6715,12-18-21_10.56_BOOST_protocol_HPPC_IN21700_30T_cycle_#1312.mat
BOOST,1312,0.8193,2.45431,0.5093,7,discharge,1,-9.813,3.271,2.0,2.0,3.652,3.4433,21.2681,12-18-21_10.56_BOOST_protocol_HPPC_IN21700_30T_cycle_#1312.mat
BOOST,1312,0.8193,2.45431,0.5093,7,discharge,1,-9.813,3.271,10.0,9.9,3.652,3.3895,26.7508,12-18-21_10.56_BOOST_protocol_HPPC_IN21700_30T_cycle_#1312.mat
BOOST,1312,0.8193,2.45431,0.5094,7,charge,1,4.905,1.635,2.0,2.0,3.6585,3.7615,20.9994,12-18-21_10.56_BOOST_protocol_HPPC_IN21700_30T_cycle_#1312.mat
BOOST,1312,0.8193,2.45431,0.5094,7,charge,1,4.905,1.635,10.0,9.9,3.6585,3.786,25.9944,12-18-21_10.56_BOOST_protocol_HPPC_IN21700_30T_cycle_#1312.mat
BOOST,1312,0.8193,2.45431,0.5092,7,discharge,2,-19.626,6.542,2.0,1.9,3.6527,3.2681,19.5965,12-18-21_10.56_BOOST_protocol_HPPC_IN21700_30T_cycle_#1312.mat
BOOST,1312,0.8193,2.45431,0.5092,7,discharge,2,-19.626,6.542,10.0,9.9,3.6527,3.1709,24.5491,12-18-21_10.56_BOOST_protocol_HPPC_IN21700_30T_cycle_#1312.mat
BOOST,1312,0.8193,2.45431,0.5095,7,charge,2,14.72,4.907,2.0,1.9,3.6637,3.9369,18.5598,12-18-21_10.56_BOOST_protocol_HPPC_IN21700_30T_cycle_#1312.mat
BOOST,1312,0.8193,2.45431,0.5095,7,charge,2,14.72,4.907,10.0,9.9,3.6637,3.9903,22.1875,12-18-21_10.56_BOOST_protocol_HPPC_IN21700_30T_cycle_#1312.mat
BOOST,1312,0.8193,2.45431,0.5091,7,discharge,3,-28.21,9.403,2.0,2.0,3.6537,3.1274,18.6565,12-18-21_10.56_BOOST_protocol_HPPC_IN21700_30T_cycle_#1312.mat
BOOST,1312,0.8193,2.45431,0.5091,7,discharge,3,-28.21,9.403,10.0,9.9,3.6537,2.9912,23.4846,12-18-21_10.56_BOOST_protocol_HPPC_IN21700_30T_cycle_#1312.mat
BOOST,1312,0.8193,2.45431,0.5096,7,charge,3,24.533,8.178,2.0,2.0,3.6678,4.0839,16.9608,12-18-21_10.56_BOOST_protocol_HPPC_IN21700_30T_cycle_#1312.mat
BOOST,1312,0.8193,2.45431,0.5096,7,charge,3,24.533,8.178,10.0,9.9,3.6678,4.1589,20.0179,12-18-21_10.56_BOOST_protocol_HPPC_IN21700_30T_cycle_#1312.mat
BOOST,1312,0.8193,2.45431,0.4276,8,discharge,0,-2.453,0.818,2.0,2.0,3.5892,3.5319,23.362,12-18-21_10.56_BOOST_protocol_HPPC_IN21700_30T_cycle_#1312.mat
BOOST,1312,0.8193,2.45431,0.4276,8,discharge,0,-2.453,0.818,10.0,9.9,3.5892,3.5151,30.2116,12-18-21_10.56_BOOST_protocol_HPPC_IN21700_30T_cycle_#1312.mat
BOOST,1312,0.8193,2.45431,0.4276,8,charge,0,1.229,0.41,2.0,1.9,3.5915,3.6193,22.6274,12-18-21_10.56_BOOST_protocol_HPPC_IN21700_30T_cycle_#1312.mat
BOOST,1312,0.8193,2.45431,0.4276,8,charge,0,1.229,0.41,10.0,9.9,3.5915,3.6265,28.4877,12-18-21_10.56_BOOST_protocol_HPPC_IN21700_30T_cycle_#1312.mat
BOOST,1312,0.8193,2.45431,0.4275,8,discharge,1,-9.814,3.271,2.0,2.0,3.5902,3.3731,22.1208,12-18-21_10.56_BOOST_protocol_HPPC_IN21700_30T_cycle_#1312.mat
BOOST,1312,0.8193,2.45431,0.4275,8,discharge,1,-9.814,3.271,10.0,9.9,3.5902,3.3143,28.112,12-18-21_10.56_BOOST_protocol_HPPC_IN21700_30T_cycle_#1312.mat
BOOST,1312,0.8193,2.45431,0.4276,8,charge,1,4.907,1.636,2.0,2.0,3.597,3.7028,21.5628,12-18-21_10.56_BOOST_protocol_HPPC_IN21700_30T_cycle_#1312.mat
BOOST,1312,0.8193,2.45431,0.4276,8,charge,1,4.907,1.636,10.0,9.9,3.597,3.7284,26.7803,12-18-21_10.56_BOOST_protocol_HPPC_IN21700_30T_cycle_#1312.mat
BOOST,1312,0.8193,2.45431,0.4274,8,discharge,2,-19.625,6.542,2.0,2.0,3.5912,3.1911,20.3873,12-18-21_10.56_BOOST_protocol_HPPC_IN21700_30T_cycle_#1312.mat
BOOST,1312,0.8193,2.45431,0.4274,8,discharge,2,-19.625,6.542,10.0,9.9,3.5912,3.0808,26.0076,12-18-21_10.56_BOOST_protocol_HPPC_IN21700_30T_cycle_#1312.mat
BOOST,1312,0.8193,2.45431,0.4277,8,charge,2,14.719,4.906,2.0,2.0,3.6035,3.8807,18.8328,12-18-21_10.56_BOOST_protocol_HPPC_IN21700_30T_cycle_#1312.mat
BOOST,1312,0.8193,2.45431,0.4277,8,charge,2,14.719,4.906,10.0,9.9,3.6035,3.9331,22.3928,12-18-21_10.56_BOOST_protocol_HPPC_IN21700_30T_cycle_#1312.mat
BOOST,1312,0.8193,2.45431,0.4273,8,discharge,3,-28.211,9.404,2.0,2.0,3.5921,3.05,19.2159,12-18-21_10.56_BOOST_protocol_HPPC_IN21700_30T_cycle_#1312.mat
BOOST,1312,0.8193,2.45431,0.4273,8,discharge,3,-28.211,9.404,10.0,9.9,3.5921,2.883,25.1356,12-18-21_10.56_BOOST_protocol_HPPC_IN21700_30T_cycle_#1312.mat
BOOST,1312,0.8193,2.45431,0.4278,8,charge,3,24.532,8.177,2.0,1.9,3.6089,4.0238,16.9126,12-18-21_10.56_BOOST_protocol_HPPC_IN21700_30T_cycle_#1312.mat
BOOST,1312,0.8193,2.45431,0.4278,8,charge,3,24.532,8.177,10.0,9.9,3.6089,4.0965,19.8761,12-18-21_10.56_BOOST_protocol_HPPC_IN21700_30T_cycle_#1312.mat
BOOST,1312,0.8193,2.45431,0.3458,9,discharge,0,-2.453,0.818,2.0,2.0,3.5113,3.4469,26.2568,12-18-21_10.56_BOOST_protocol_HPPC_IN21700_30T_cycle_#1312.mat
BOOST,1312,0.8193,2.45431,0.3458,9,discharge,0,-2.453,0.818,10.0,9.9,3.5113,3.4269,34.4111,12-18-21_10.56_BOOST_protocol_HPPC_IN21700_30T_cycle_#1312.mat
BOOST,1312,0.8193,2.45431,0.3458,9,charge,0,1.229,0.41,2.0,2.0,3.5138,3.5447,25.1506,12-18-21_10.56_BOOST_protocol_HPPC_IN21700_30T_cycle_#1312.mat
BOOST,1312,0.8193,2.45431,0.3458,9,charge,0,1.229,0.41,10.0,9.9,3.5138,3.5527,31.6621,12-18-21_10.56_BOOST_protocol_HPPC_IN21700_30T_cycle_#1312.mat
BOOST,1312,0.8193,2.45431,0.3457,9,discharge,1,-9.813,3.271,2.0,2.0,3.5126,3.2681,24.9162,12-18-21_10.56_BOOST_protocol_HPPC_IN21700_30T_cycle_#1312.mat
BOOST,1312,0.8193,2.45431,0.3457,9,discharge,1,-9.813,3.271,10.0,9.9,3.5126,3.1908,32.7936,12-18-21_10.56_BOOST_protocol_HPPC_IN21700_30T_cycle_#1312.mat
BOOST,1312,0.8193,2.45431,0.3459,9,charge,1,4.905,1.635,2.0,2.0,3.5199,3.6354,23.5474,12-18-21_10.56_BOOST_protocol_HPPC_IN21700_30T_cycle_#1312.mat
BOOST,1312,0.8193,2.45431,0.3459,9,charge,1,4.905,1.635,10.0,9.9,3.5199,3.6628,29.1335,12-18-21_10.56_BOOST_protocol_HPPC_IN21700_30T_cycle_#1312.mat
BOOST,1312,0.8193,2.45431,0.3457,9,discharge,2,-19.626,6.542,2.0,2.0,3.5142,3.0626,23.0103,12-18-21_10.56_BOOST_protocol_HPPC_IN21700_30T_cycle_#1312.mat
BOOST,1312,0.8193,2.45431,0.3457,9,discharge,2,-19.626,6.542,10.0,9.9,3.5142,2.8839,32.1156,12-18-21_10.56_BOOST_protocol_HPPC_IN21700_30T_cycle_#1312.mat
BOOST,1312,0.8193,2.45431,0.3459,9,charge,2,14.719,4.906,2.0,2.0,3.5284,3.8187,19.7228,12-18-21_10.56_BOOST_protocol_HPPC_IN21700_30T_cycle_#1312.mat
BOOST,1312,0.8193,2.45431,0.3459,9,charge,2,14.719,4.906,10.0,9.9,3.5284,3.8779,23.7448,12-18-21_10.56_BOOST_protocol_HPPC_IN21700_30T_cycle_#1312.mat
BOOST,1312,0.8193,2.45431,0.3456,9,discharge,3,-28.21,9.403,2.0,2.0,3.5161,2.8986,21.8894,12-18-21_10.56_BOOST_protocol_HPPC_IN21700_30T_cycle_#1312.mat
BOOST,1312,0.8193,2.45431,0.3456,9,discharge,3,-28.21,9.403,10.0,9.9,3.5161,2.586,32.9706,12-18-21_10.56_BOOST_protocol_HPPC_IN21700_30T_cycle_#1312.mat
BOOST,1312,0.8193,2.45431,0.346,9,charge,3,24.531,8.177,2.0,1.9,3.5348,3.9619,17.4106,12-18-21_10.56_BOOST_protocol_HPPC_IN21700_30T_cycle_#1312.mat
BOOST,1312,0.8193,2.45431,0.346,9,charge,3,24.531,8.177,10.0,9.9,3.5348,4.0445,20.7778,12-18-21_10.56_BOOST_protocol_HPPC_IN21700_30T_cycle_#1312.mat
BOOST,1312,0.8193,2.45431,0.3049,10,discharge,0,-2.453,0.818,2.0,2.0,3.4689,3.4004,27.9307,12-18-21_10.56_BOOST_protocol_HPPC_IN21700_30T_cycle_#1312.mat
BOOST,1312,0.8193,2.45431,0.3049,10,discharge,0,-2.453,0.818,10.0,9.9,3.4689,3.3768,37.5535,12-18-21_10.56_BOOST_protocol_HPPC_IN21700_30T_cycle_#1312.mat
BOOST,1312,0.8193,2.45431,0.305,10,charge,0,1.228,0.409,2.0,2.0,3.4711,3.5036,26.455,12-18-21_10.56_BOOST_protocol_HPPC_IN21700_30T_cycle_#1312.mat
BOOST,1312,0.8193,2.45431,0.305,10,charge,0,1.228,0.409,10.0,9.9,3.4711,3.5112,32.6414,12-18-21_10.56_BOOST_protocol_HPPC_IN21700_30T_cycle_#1312.mat
BOOST,1312,0.8193,2.45431,0.3048,10,discharge,1,-9.812,3.271,2.0,2.0,3.4695,3.2073,26.721,12-18-21_10.56_BOOST_protocol_HPPC_IN21700_30T_cycle_#1312.mat
BOOST,1312,0.8193,2.45431,0.3048,10,discharge,1,-9.812,3.271,10.0,9.9,3.4695,3.0991,37.7478,12-18-21_10.56_BOOST_protocol_HPPC_IN21700_30T_cycle_#1312.mat
BOOST,1312,0.8193,2.45431,0.305,10,charge,1,4.904,1.635,2.0,2.0,3.4773,3.5939,23.7746,12-18-21_10.56_BOOST_protocol_HPPC_IN21700_30T_cycle_#1312.mat
BOOST,1312,0.8193,2.45431,0.305,10,charge,1,4.904,1.635,10.0,9.9,3.4773,3.6193,28.9536,12-18-21_10.56_BOOST_protocol_HPPC_IN21700_30T_cycle_#1312.mat
BOOST,1312,0.8193,2.45431,0.3048,10,discharge,2,-19.625,6.542,2.0,2.0,3.4704,2.9829,24.8408,12-18-21_10.56_BOOST_protocol_HPPC_IN21700_30T_cycle_#1312.mat
BOOST,1312,0.8193,2.45431,0.3048,10,discharge,2,-19.625,6.542,10.0,9.9,3.4704,2.7141,38.5376,12-18-21_10.56_BOOST_protocol_HPPC_IN21700_30T_cycle_#1312.mat
BOOST,1312,0.8193,2.45431,0.3051,10,charge,2,14.718,4.906,2.0,2.0,3.4844,3.7735,19.6426,12-18-21_10.56_BOOST_protocol_HPPC_IN21700_30T_cycle_#1312.mat
BOOST,1312,0.8193,2.45431,0.3051,10,charge,2,14.718,4.906,10.0,9.9,3.4844,3.8343,23.7736,12-18-21_10.56_BOOST_protocol_HPPC_IN21700_30T_cycle_#1312.mat
BOOST,1312,0.8193,2.45431,0.3047,10,discharge,3,-28.211,9.404,2.0,2.0,3.4716,2.7997,23.817,12-18-21_10.56_BOOST_protocol_HPPC_IN21700_30T_cycle_#1312.mat
BOOST,1312,0.8193,2.45431,0.3047,10,discharge,3,-28.211,9.404,10.0,9.9,3.4716,2.4999,34.444,12-18-21_10.56_BOOST_protocol_HPPC_IN21700_30T_cycle_#1312.mat
BOOST,1312,0.8193,2.45431,0.3051,10,charge,3,24.532,8.177,2.0,1.9,3.4897,3.9138,17.2876,12-18-21_10.56_BOOST_protocol_HPPC_IN21700_30T_cycle_#1312.mat
BOOST,1312,0.8193,2.45431,0.3051,10,charge,3,24.532,8.177,10.0,9.9,3.4897,4.0017,20.8707,12-18-21_10.56_BOOST_protocol_HPPC_IN21700_30T_cycle_#1312.mat
BOOST,1312,0.8193,2.45431,0.264,11,discharge,0,-2.453,0.818,2.0,2.0,3.4296,3.355,30.4167,12-18-21_10.56_BOOST_protocol_HPPC_IN21700_30T_cycle_#1312.mat
BOOST,1312,0.8193,2.45431,0.264,11,discharge,0,-2.453,0.818,10.0,9.9,3.4296,3.323,43.4641,12-18-21_10.56_BOOST_protocol_HPPC_IN21700_30T_cycle_#1312.mat
BOOST,1312,0.8193,2.45431,0.2641,11,charge,0,1.227,0.409,2.0,2.0,3.4328,3.4671,27.9635,12-18-21_10.56_BOOST_protocol_HPPC_IN21700_30T_cycle_#1312.mat
BOOST,1312,0.8193,2.45431,0.2641,11,charge,0,1.227,0.409,10.0,9.9,3.4328,3.4761,35.3008,12-18-21_10.56_BOOST_protocol_HPPC_IN21700_30T_cycle_#1312.mat
BOOST,1312,0.8193,2.45431,0.264,11,discharge,1,-9.813,3.271,2.0,2.0,3.4301,3.1322,30.3589,12-18-21_10.56_BOOST_protocol_HPPC_IN21700_30T_cycle_#1312.mat
BOOST,1312,0.8193,2.45431,0.264,11,discharge,1,-9.813,3.271,10.0,9.9,3.4301,2.9521,48.7129,12-18-21_10.56_BOOST_protocol_HPPC_IN21700_30T_cycle_#1312.mat
BOOST,1312,0.8193,2.45431,0.2641,11,charge,1,4.905,1.635,2.0,2.0,3.4418,3.5619,24.4862,12-18-21_10.56_BOOST_protocol_HPPC_IN21700_30T_cycle_#1312.mat
BOOST,1312,0.8193,2.45431,0.2641,11,charge,1,4.905,1.635,10.0,9.9,3.4418,3.5835,28.8901,12-18-21_10.56_BOOST_protocol_HPPC_IN21700_30T_cycle_#1312.mat
BOOST,1312,0.8193,2.45431,0.2639,11,discharge,2,-19.625,6.542,2.0,1.9,3.4313,2.8652,28.8459,12-18-21_10.56_BOOST_protocol_HPPC_IN21700_30T_cycle_#1312.mat
BOOST,1312,0.8193,2.45431,0.2639,11,discharge,2,-19.625,6.542,10.0,9.9,3.4313,2.4999,47.4599,12-18-21_10.56_BOOST_protocol_HPPC_IN21700_30T_cycle_#1312.mat
BOOST,1312,0.8193,2.45431,0.2642,11,charge,2,14.719,4.906,2.0,1.9,3.4502,3.7368,19.4714,12-18-21_10.56_BOOST_protocol_HPPC_IN21700_30T_cycle_#1312.mat
BOOST,1312,0.8193,2.45431,0.2642,11,charge,2,14.719,4.906,10.0,9.9,3.4502,3.7906,23.1266,12-18-21_10.56_BOOST_protocol_HPPC_IN21700_30T_cycle_#1312.mat
BOOST,1312,0.8193,2.45431,0.2638,11,discharge,3,-23.827,7.942,2.0,2.0,3.4329,2.628,33.781,12-18-21_10.56_BOOST_protocol_HPPC_IN21700_30T_cycle_#1312.mat
BOOST,1312,0.8193,2.45431,0.2638,11,discharge,3,-23.827,7.942,10.0,9.9,3.4329,2.4998,39.1615,12-18-21_10.56_BOOST_protocol_HPPC_IN21700_30T_cycle_#1312.mat
BOOST,1312,0.8193,2.45431,0.2642,11,charge,3,24.531,8.177,2.0,2.0,3.453,3.881,17.4473,12-18-21_10.56_BOOST_protocol_HPPC_IN21700_30T_cycle_#1312.mat
BOOST,1312,0.8193,2.45431,0.2642,11,charge,3,24.531,8.177,10.0,9.9,3.453,3.963,20.79,12-18-21_10.56_BOOST_protocol_HPPC_IN21700_30T_cycle_#1312.mat
BOOST,1312,0.8193,2.45431,0.2231,12,discharge,0,-2.453,0.818,2.0,2.0,3.387,3.2943,37.7966,12-18-21_10.56_BOOST_protocol_HPPC_IN21700_30T_cycle_#1312.mat
BOOST,1312,0.8193,2.45431,0.2231,12,discharge,0,-2.453,0.818,10.0,9.9,3.387,3.2347,62.0974,12-18-21_10.56_BOOST_protocol_HPPC_IN21700_30T_cycle_#1312.mat
BOOST,1312,0.8193,2.45431,0.2232,12,charge,0,1.229,0.41,2.0,2.0,3.3922,3.4323,32.6361,12-18-21_10.56_BOOST_protocol_HPPC_IN21700_30T_cycle_#1312.mat
BOOST,1312,0.8193,2.45431,0.2232,12,charge,0,1.229,0.41,10.0,9.9,3.3922,3.4465,44.193,12-18-21_10.56_BOOST_protocol_HPPC_IN21700_30T_cycle_#1312.mat
BOOST,1312,0.8193,2.45431,0.2231,12,discharge,1,-9.814,3.271,2.0,2.0,3.3886,3.0159,37.9752,12-18-21_10.56_BOOST_protocol_HPPC_IN21700_30T_cycle_#1312.mat
BOOST,1312,0.8193,2.45431,0.2231,12,discharge,1,-9.814,3.271,10.0,9.9,3.3886,2.6894,71.243,12-18-21_10.56_BOOST_protocol_HPPC_IN21700_30T_cycle_#1312.mat
BOOST,1312,0.8193,2.45431,0.2232,12,charge,1,4.907,1.636,2.0,1.9,3.4079,3.537,26.311,12-18-21_10.56_BOOST_protocol_HPPC_IN21700_30T_cycle_#1312.mat
BOOST,1312,0.8193,2.45431,0.2232,12,charge,1,4.907,1.636,10.0,9.9,3.4079,3.5645,31.9155,12-18-21_10.56_BOOST_protocol_HPPC_IN21700_30T_cycle_#1312.mat
BOOST,1312,0.8193,2.45431,0.223,12,discharge,2,-16.682,5.561,2.0,2.0,3.3932,2.6783,42.8546,12-18-21_10.56_BOOST_protocol_HPPC_IN21700_30T_cycle_#1312.mat
BOOST,1312,0.8193,2.45431,0.223,12,discharge,2,-16.682,5.561,10.0,9.9,3.3932,2.5,53.5427,12-18-21_10.56_BOOST_protocol_HPPC_IN21700_30T_cycle_#1312.mat
BOOST,1312,0.8193,2.45431,0.2233,12,charge,2,14.719,4.906,2.0,2.0,3.4178,3.7168,20.3139,12-18-21_10.56_BOOST_protocol_HPPC_IN21700_30T_cycle_#1312.mat
BOOST,1312,0.8193,2.45431,0.2233,12,charge,2,14.719,4.906,10.0,9.9,3.4178,3.764,23.5206,12-18-21_10.56_BOOST_protocol_HPPC_IN21700_30T_cycle_#1312.mat
BOOST,1312,0.8193,2.45431,0.2229,12,discharge,3,-15.66,5.22,2.0,2.0,3.394,2.4993,57.1328,12-18-21_10.56_BOOST_protocol_HPPC_IN21700_30T_cycle_#1312.mat
BOOST,1312,0.8193,2.45431,0.2229,12,discharge,3,-15.66,5.22,10.0,9.9,3.394,2.4999,57.0945,12-18-21_10.56_BOOST_protocol_HPPC_IN21700_30T_cycle_#1312.mat
BOOST,1312,0.8193,2.45431,0.2234,12,charge,3,24.532,8.177,2.0,2.0,3.4204,3.8583,17.8502,12-18-21_10.56_BOOST_protocol_HPPC_IN21700_30T_cycle_#1312.mat
BOOST,1312,0.8193,2.45431,0.2234,12,charge,3,24.532,8.177,10.0,9.9,3.4204,3.9313,20.8259,12-18-21_10.56_BOOST_protocol_HPPC_IN21700_30T_cycle_#1312.mat
BOOST,1350,0.81393,2.43821,1.0,0,discharge,0,-2.439,0.813,2.0,2.0,4.1123,4.0307,33.4577,12-26-21_13.26_BOOST_protocol_HPPC_IN21700_30T_cycle_#1350.mat
BOOST,1350,0.81393,2.43821,1.0,0,discharge,0,-2.439,0.813,10.0,9.7,4.1123,4.0071,43.1342,12-26-21_13.26_BOOST_protocol_HPPC_IN21700_30T_cycle_#1350.mat
BOOST,1350,0.81393,2.43821,1.0,0,charge,0,1.219,0.406,2.0,2.0,4.1278,4.1764,39.872,12-26-21_13.26_BOOST_protocol_HPPC_IN21700_30T_cycle_#1350.mat
BOOST,1350,0.81393,2.43821,1.0,0,charge,0,1.219,0.406,10.0,9.9,4.1278,4.1961,56.0341,12-26-21_13.26_BOOST_protocol_HPPC_IN21700_30T_cycle_#1350.mat
BOOST,1350,0.81393,2.43821,0.9999,0,discharge,1,-9.752,3.251,2.0,2.0,4.1215,3.8232,30.587,12-26-21_13.26_BOOST_protocol_HPPC_IN21700_30T_cycle_#1350.mat
BOOST,1350,0.81393,2.43821,0.9999,0,discharge,1,-9.752,3.251,10.0,9.9,4.1215,3.7855,34.4527,12-26-21_13.26_BOOST_protocol_HPPC_IN21700_30T_cycle_#1350.mat
BOOST,1350,0.81393,2.43821,1.0,0,charge,1,1.415,0.472,2.0,2.0,4.1332,4.1999,47.1278,12-26-21_13.26_BOOST_protocol_HPPC_IN21700_30T_cycle_#1350.mat
BOOST,1350,0.81393,2.43821,1.0,0,charge,1,1.415,0.472,10.0,9.9,4.1332,4.2001,47.2691,12-26-21_13.26_BOOST_protocol_HPPC_IN21700_30T_cycle_#1350.mat
BOOST,1350,0.81393,2.43821,0.9998,0,discharge,2,-19.501,6.5,2.0,2.0,4.1199,3.6271,25.2705,12-26-21_13.26_BOOST_protocol_HPPC_IN21700_30T_cycle_#1350.mat
BOOST,1350,0.81393,2.43821,0.9998,0,discharge,2,-19.501,6.5,10.0,9.9,4.1199,3.5687,28.2652,12-26-21_13.26_BOOST_protocol_HPPC_IN21700_30T_cycle_#1350.mat
BOOST,1350,0.81393,2.43821,1.0,0,charge,2,1.327,0.442,2.0,1.9,4.1391,4.2,45.8999,12-26-21_13.26_BOOST_protocol_HPPC_IN21700_30T_cycle_#1350.mat
BOOST,1350,0.81393,2.43821,1.0,0,charge,2,1.327,0.442,10.0,9.9,4.1391,4.2,45.8999,12-26-21_13.26_BOOST_protocol_HPPC_IN21700_30T_cycle_#1350.mat
BOOST,1350,0.81393,2.43821,0.9998,0,discharge,3,-28.029,9.343,2.0,2.0,4.1194,3.4824,22.7265,12-26-21_13.26_BOOST_protocol_HPPC_IN21700_30T_cycle_#1350.mat
BOOST,1350,0.81393,2.43821,0.9998,0,discharge,3,-28.029,9.343,10.0,9.9,4.1194,3.3993,25.6912,12-26-21_13.26_BOOST_protocol_HPPC_IN21700_30T_cycle_#1350.mat
BOOST,1350,0.81393,2.43821,1.0,0,charge,3,1.254,0.418,2.0,2.0,4.1439,4.2001,44.8023,12-26-21_13.26_BOOST_protocol_HPPC_IN21700_30T_cycle_#1350.mat
BOOST,1350,0.81393,2.43821,1.0,0,charge,3,1.254,0.418,10.0,9.6,4.1439,4.2,44.7226,12-26-21_13.26_BOOST_protocol_HPPC_IN21700_30T_cycle_#1350.mat
BOOST,1350,0.81393,2.43821,0.9594,1,discharge,0,-2.437,0.812,2.0,2.0,4.0822,4.0017,33.0311,12-26-21_13.26_BOOST_protocol_HPPC_IN21700_30T_cycle_#1350.mat
BOOST,1350,0.81393,2.43821,0.9594,1,discharge,0,-2.437,0.812,10.0,9.9,4.0822,3.9846,40.0476,12-26-21_13.26_BOOST_protocol_HPPC_IN21700_30T_cycle_#1350.mat
BOOST,1350,0.81393,2.43821,0.9594,1,charge,0,1.219,0.406,2.0,2.0,4.0844,4.1249,33.224,12-26-21_13.26_BOOST_protocol_HPPC_IN21700_30T_cycle_#1350.mat
BOOST,1350,0.81393,2.43821,0.9594,1,charge,0,1.219,0.406,10.0,9.9,4.0844,4.1343,40.9352,12-26-21_13.26_BOOST_protocol_HPPC_IN21700_30T_cycle_#1350.mat
BOOST,1350,0.81393,2.43821,0.9593,1,discharge,1,-9.752,3.251,2.0,2.0,4.0826,3.8086,28.0982,12-26-21_13.26_BOOST_protocol_HPPC_IN21700_30T_cycle_#1350.mat
BOOST,1350,0.81393,2.43821,0.9593,1,discharge,1,-9.752,3.251,10.0,9.9,4.0826,3.7637,32.7027,12-26-21_13.26_BOOST_protocol_HPPC_IN21700_30T_cycle_#1350.mat
BOOST,1350,0.81393,2.43821,0.9594,1,charge,1,3.087,1.029,2.0,2.0,4.0886,4.1999,36.0486,12-26-21_13.26_BOOST_protocol_HPPC_IN21700_30T_cycle_#1350.mat
BOOST,1350,0.81393,2.43821,0.9594,1,charge,1,3.087,1.029,10.0,9.9,4.0886,4.1999,36.0486,12-26-21_13.26_BOOST_protocol_HPPC_IN21700_30T_cycle_#1350.mat
BOOST,1350,0.81393,2.43821,0.9592,1,discharge,2,-19.499,6.5,2.0,1.9,4.0824,3.6173,23.8525,12-26-21_13.26_BOOST_protocol_HPPC_IN21700_30T_cycle_#1350.mat
BOOST,1350,0.81393,2.43821,0.9592,1,discharge,2,-19.499,6.5,10.0,9.9,4.0824,3.5406,27.786,12-26-21_13.26_BOOST_protocol_HPPC_IN21700_30T_cycle_#1350.mat
BOOST,1350,0.81393,2.43821,0.9595,1,charge,2,2.953,0.984,2.0,1.9,4.0934,4.2,36.105,12-26-21_13.26_BOOST_protocol_HPPC_IN21700_30T_cycle_#1350.mat
BOOST,1350,0.81393,2.43821,0.9595,1,charge,2,2.953,0.984,10.0,9.9,4.0934,4.2,36.105,12-26-21_13.26_BOOST_protocol_HPPC_IN21700_30T_cycle_#1350.mat
BOOST,1350,0.81393,2.43821,0.9591,1,discharge,3,-28.03,9.343,2.0,2.0,4.0839,3.4698,21.9087,12-26-21_13.26_BOOST_protocol_HPPC_IN21700_30T_cycle_#1350.mat
BOOST,1350,0.81393,2.43821,0.9591,1,discharge,3,-28.03,9.343,10.0,9.9,4.0839,3.3657,25.6225,12-26-21_13.26_BOOST_protocol_HPPC_IN21700_30T_cycle_#1350.mat
BOOST,1350,0.81393,2.43821,0.9595,1,charge,3,2.765,0.922,2.0,2.0,4.0981,4.1999,36.8147,12-26-21_13.26_BOOST_protocol_HPPC_IN21700_30T_cycle_#1350.mat
BOOST,1350,0.81393,2.43821,0.9595,1,charge,3,2.765,0.922,10.0,9.9,4.0981,4.1998,36.7785,12-26-21_13.26_BOOST_protocol_HPPC_IN21700_30T_cycle_#1350.mat
BOOST,1350,0.81393,2.43821,0.9187,2,discharge,0,-2.437,0.812,2.0,1.9,4.0664,3.9936,29.8703,12-26-21_13.26_BOOST_protocol_HPPC_IN21700_30T_cycle_#1350.mat
BOOST,1350,0.81393,2.43821,0.9187,2,discharge,0,-2.437,0.812,10.0,9.9,4.0664,3.9713,39.0202,12-26-21_13.26_BOOST_protocol_HPPC_IN21700_30T_cycle_#1350.mat
BOOST,1350,0.81393,2.43821,0.9188,2,charge,0,1.22,0.407,2.0,1.9,4.0696,4.1052,29.1708,12-26-21_13.26_BOOST_protocol_HPPC_IN21700_30T_cycle_#1350.mat
BOOST,1350,0.81393,2.43821,0.9188,2,charge,0,1.22,0.407,10.0,9.9,4.0696,4.1143,36.6273,12-26-21_13.26_BOOST_protocol_HPPC_IN21700_30T_cycle_#1350.mat
BOOST,1350,0.81393,2.43821,0.9187,2,discharge,1,-9.751,3.25,2.0,2.0,4.0674,3.8082,26.5824,12-26-21_13.26_BOOST_protocol_HPPC_IN21700_30T_cycle_#1350.mat
BOOST,1350,0.81393,2.43821,0.9187,2,discharge,1,-9.751,3.25,10.0,9.9,4.0674,3.7502,32.5307,12-26-21_13.26_BOOST_protocol_HPPC_IN21700_30T_cycle_#1350.mat
BOOST,1350,0.81393,2.43821,0.9188,2,charge,1,4.12,1.373,2.0,2.0,4.0741,4.2,30.5597,12-26-21_13.26_BOOST_protocol_HPPC_IN21700_30T_cycle_#1350.mat
BOOST,1350,0.81393,2.43821,0.9188,2,charge,1,4.12,1.373,10.0,9.9,4.0741,4.2,30.5597,12-26-21_13.26_BOOST_protocol_HPPC_IN21700_30T_cycle_#1350.mat
