Repository: KikETs/ECM_HYBRID_BMS_JOINT

## Results

| Arm | Model | Size | Protocol | Result | Worst cell |
|---|---|---|---|---|---|
| SOP | 2RC table + trim (A8) | 4 effective coefficients, 2 EW states | leave-one-cell-out | usable current 69.6 % discharge, 59.5 % charge (τ = 10 s) | 59.9 % / 53.5 % (BOOST_REST) |
| SOH | dQ/dV ridge | 65 coefficients | leave-one-cell-out | RMSE 0.0094, bias −0.0005 | 0.0130 (BOOST_REST) |
| SOC | 2RC EKF, low-current gate | 3 states | leave-one-cell-out | **2.34 %p** over six sensor disturbances on estimated SOH (2.325 on true SOH), per cell 2.00–2.75 | 4.60 %p (BOOST_NEGPULSE_1S, current offset −0.10 A) |

The SOH arm was a 10,945-parameter CNN until the second audit round. Nested

File: analysis/uypydj_ecm.csv (part 66 of 80)
cell,cycle,SOH,CAP_Ah,SOC,direction,rate_rank,I_A,V_pre_V,rest_before_s,n_points,R0_mOhm,R1_mOhm,tau1_s,R2_mOhm,tau2_s,fit_rmse_mV
BOOST_NEGPULSE_1S,1843,0.70208,2.08826,0.4303,charge,0,1.045,3.44577,70.2,101,14.7765,38.8208,0.9411,46.4376,4.2016,0.1787
BOOST_NEGPULSE_1S,1843,0.70208,2.08826,0.4302,discharge,1,-8.363,3.44012,635.3,101,14.8513,29.9943,0.6515,40.2301,5.82,1.414
BOOST_NEGPULSE_1S,1843,0.70208,2.08826,0.4303,charge,1,4.181,3.46641,160.1,101,14.3591,33.283,0.6653,21.1783,5.6961,0.4602
BOOST_NEGPULSE_1S,1843,0.70208,2.08826,0.4304,charge,2,12.544,3.48683,268.0,101,13.8809,19.0276,0.3801,13.1355,5.45,1.1393
BOOST_NEGPULSE_1S,1843,0.70208,2.08826,0.4304,charge,3,20.893,3.49537,296.9,101,13.3977,11.0802,0.2108,9.4126,1.6588,2.9572
BOOST_NEGPULSE_1S,1843,0.70208,2.08826,0.3954,discharge,0,-2.091,3.41535,5059.9,101,15.0694,34.9202,0.9312,101.2999,6.3942,0.3668
BOOST_NEGPULSE_1S,1843,0.70208,2.08826,0.3954,charge,0,1.045,3.42581,70.2,101,14.7957,38.9229,0.9605,49.9253,4.2092,0.1778
BOOST_NEGPULSE_1S,1843,0.70208,2.08826,0.3954,discharge,1,-8.363,3.417,635.3,101,14.9025,30.1085,0.6674,49.8679,6.189,1.446
BOOST_NEGPULSE_1S,1843,0.70208,2.08826,0.3955,charge,1,4.181,3.44887,160.3,101,14.3585,33.3014,0.666,19.7682,5.426,0.4223
BOOST_NEGPULSE_1S,1843,0.70208,2.08826,0.3955,charge,2,12.544,3.46484,243.9,101,13.9428,19.0855,0.3828,12.3373,5.3127,1.0344
BOOST_NEGPULSE_1S,1843,0.70208,2.08826,0.3956,charge,3,20.908,3.47012,262.9,101,13.6025,12.8352,0.2561,9.0088,2.9441,2.3337
BOOST_NEGPULSE_1S,1843,0.70208,2.08826,0.3606,discharge,0,-2.091,3.38548,5068.3,101,14.9649,32.7009,0.9239,118.5606,6.4298,0.3669
BOOST_NEGPULSE_1S,1843,0.70208,2.08826,0.3606,charge,0,1.045,3.39953,70.2,101,14.8369,40.4326,1.0051,57.4533,4.8911,0.1775
BOOST_NEGPULSE_1S,1843,0.70208,2.08826,0.3605,discharge,1,-8.363,3.3884,635.3,101,14.9545,29.7283,0.6797,70.1914,7.5373,1.5567
BOOST_NEGPULSE_1S,1843,0.70208,2.08826,0.3606,charge,1,4.181,3.43037,160.1,101,14.2089,33.3512,0.6662,19.9009,5.2,0.4505
BOOST_NEGPULSE_1S,1843,0.70208,2.08826,0.3607,charge,2,12.544,3.44244,211.3,101,13.9162,19.3974,0.3829,12.1719,5.1763,1.1098
BOOST_NEGPULSE_1S,1843,0.70208,2.08826,0.3607,charge,3,20.908,3.44609,223.2,101,13.7548,13.9657,0.2922,9.2998,4.3933,1.3278
BOOST_NEGPULSE_1S,1843,0.70208,2.08826,0.3257,discharge,0,-2.091,3.31096,5070.8,101,15.2545,33.6334,0.984,136.4041,7.0437,0.3991
BOOST_NEGPULSE_1S,1843,0.70208,2.08826,0.3257,charge,0,1.045,3.32812,70.2,101,15.1128,43.3987,1.0774,66.3979,5.9098,0.1915
BOOST_NEGPULSE_1S,1843,0.70208,2.08826,0.3258,charge,1,4.181,3.36338,151.8,101,14.4155,32.5117,0.6643,27.8176,5.2765,0.4733
BOOST_NEGPULSE_1S,1843,0.70208,2.08826,0.3258,charge,2,12.544,3.37495,171.1,101,14.2396,20.3877,0.4115,14.3553,5.292,1.2787
BOOST_NEGPULSE_1S,1843,0.70208,2.08826,0.3259,charge,3,20.908,3.37961,177.4,101,13.9978,14.7951,0.3115,10.6118,4.5342,1.4919
BOOST_NEGPULSE_1S,1881,0.69114,2.05572,1.0,discharge,0,-2.06,4.07283,99999.0,100,8.9381,55.5847,1.1291,56.4365,4.3343,0.3353
BOOST_NEGPULSE_1S,1881,0.69114,2.05572,0.9999,charge,0,1.03,4.09229,68.8,35,13.8716,2.9525,0.1461,112.8428,2.1302,0.5116
BOOST_NEGPULSE_1S,1881,0.69114,2.05572,0.9999,discharge,1,-8.24,4.08035,638.5,101,14.7163,37.5289,0.6494,25.3671,5.256,0.9872
BOOST_NEGPULSE_1S,1881,0.69114,2.05572,0.9975,charge,1,2.027,4.09245,121.9,23,27.8963,25.4977,0.0947,0.01,3000.0,2.4154
BOOST_NEGPULSE_1S,1881,0.69114,2.05572,0.9974,discharge,2,-16.479,4.07646,642.0,101,14.6372,25.305,0.4631,19.1905,5.0097,1.6859
BOOST_NEGPULSE_1S,1881,0.69114,2.05572,0.9927,charge,2,2.398,4.09427,203.8,24,44.7994,0.01,2999.998,0.01,2999.9981,4.7462
BOOST_NEGPULSE_1S,1881,0.69114,2.05572,0.9925,discharge,3,-23.689,4.07403,643.1,101,14.3297,19.7165,0.3731,15.6302,4.0673,1.9485
BOOST_NEGPULSE_1S,1881,0.69114,2.05572,0.9865,charge,3,2.305,4.09544,286.6,25,46.0853,0.01,1337.9541,0.01,1340.4626,4.8499
BOOST_NEGPULSE_1S,1881,0.69114,2.05572,0.9521,discharge,0,-2.06,4.0034,4793.7,101,14.8918,43.2273,0.9068,51.8183,5.5352,0.3233
BOOST_NEGPULSE_1S,1881,0.69114,2.05572,0.9521,charge,0,1.03,4.01327,70.2,101,15.0388,43.5541,0.9811,62.4401,5.743,0.1847
BOOST_NEGPULSE_1S,1881,0.69114,2.05572,0.952,discharge,1,-8.24,4.00512,635.3,101,14.7238,30.724,0.5691,25.1208,5.1218,1.1391
BOOST_NEGPULSE_1S,1881,0.69114,2.05572,0.9521,charge,1,1.814,4.03174,160.1,101,27.9967,64.9728,0.2734,0.01,3000.0,2.3404
BOOST_NEGPULSE_1S,1881,0.69114,2.05572,0.9519,discharge,2,-16.479,4.00838,650.2,100,14.5971,22.0139,0.4246,18.5506,5.0882,1.9111
BOOST_NEGPULSE_1S,1881,0.69114,2.05572,0.9522,charge,2,1.583,4.04843,280.0,101,96.0421,0.01,0.05,0.01,2999.9987,2.6805
BOOST_NEGPULSE_1S,1881,0.69114,2.05572,0.9519,discharge,3,-23.689,4.01551,648.2,101,14.3578,17.6502,0.3508,15.4328,4.3379,2.1934
BOOST_NEGPULSE_1S,1881,0.69114,2.05572,0.9522,charge,3,1.39,4.05907,384.9,101,101.7427,0.01,0.05,0.01,2999.9985,3.2921
BOOST_NEGPULSE_1S,1881,0.69114,2.05572,0.9177,discharge,0,-2.06,3.93273,4796.2,101,14.9837,40.1375,0.8494,44.5767,5.5555,0.3214
BOOST_NEGPULSE_1S,1881,0.69114,2.05572,0.9178,charge,0,1.03,3.94007,70.2,101,14.9526,40.7552,0.9053,51.9071,5.6676,0.1871
BOOST_NEGPULSE_1S,1881,0.69114,2.05572,0.9177,discharge,1,-8.24,3.93478,635.3,101,14.6979,28.5485,0.5393,23.5749,5.2951,1.0931
BOOST_NEGPULSE_1S,1881,0.69114,2.05572,0.9178,charge,1,3.378,3.95654,160.1,101,16.6284,55.7125,0.7331,0.01,3000.0,1.9459
BOOST_NEGPULSE_1S,1881,0.69114,2.05572,0.9176,discharge,2,-16.479,3.9381,670.5,101,14.5609,20.4263,0.4028,17.8163,5.2394,1.9013
BOOST_NEGPULSE_1S,1881,0.69114,2.05572,0.9178,charge,2,2.996,3.97588,280.0,101,58.2583,16.7004,0.05,0.01,3000.0,2.6632
BOOST_NEGPULSE_1S,1881,0.69114,2.05572,0.9176,discharge,3,-23.689,3.94473,670.9,101,14.3167,16.4054,0.3348,14.8877,4.5167,2.1769
BOOST_NEGPULSE_1S,1881,0.69114,2.05572,0.9179,charge,3,2.689,3.9942,384.9,101,76.8053,0.01,0.05,0.01,3000.0,4.3086
BOOST_NEGPULSE_1S,1881,0.69114,2.05572,0.8491,discharge,0,-2.06,3.82665,5357.0,101,14.8084,36.6722,0.7942,40.8213,5.7231,0.3201
BOOST_NEGPULSE_1S,1881,0.69114,2.05572,0.8491,charge,0,1.03,3.83289,70.2,101,14.7141,36.7612,0.8279,41.5097,4.961,0.1762
BOOST_NEGPULSE_1S,1881,0.69114,2.05572,0.849,discharge,1,-8.24,3.83042,635.3,101,14.6034,26.5168,0.5182,23.2163,5.6406,1.0908
BOOST_NEGPULSE_1S,1881,0.69114,2.05572,0.8491,charge,1,4.12,3.84824,160.1,101,14.3204,34.4545,0.6583,23.1486,5.995,0.4481
BOOST_NEGPULSE_1S,1881,0.69114,2.05572,0.849,discharge,2,-16.479,3.83463,680.3,101,14.4372,19.0047,0.3873,17.656,5.4835,1.9448
BOOST_NEGPULSE_1S,1881,0.69114,2.05572,0.8492,charge,2,5.993,3.86475,280.0,101,27.5673,28.4518,0.1389,0.01,3000.0,2.9534
BOOST_NEGPULSE_1S,1881,0.69114,2.05572,0.8489,discharge,3,-23.689,3.84163,714.7,101,14.2768,15.1699,0.3265,14.7918,4.8261,2.053
BOOST_NEGPULSE_1S,1881,0.69114,2.05572,0.8492,charge,3,5.616,3.88032,384.9,101,50.8108,6.2309,0.05,0.01,3000.0,4.218
BOOST_NEGPULSE_1S,1881,0.69114,2.05572,0.7804,discharge,0,-2.06,3.74804,5401.8,101,14.8829,36.3993,0.8037,41.8823,5.854,0.3192
BOOST_NEGPULSE_1S,1881,0.69114,2.05572,0.7804,charge,0,1.03,3.75485,70.2,101,14.6491,36.0612,0.826,43.5648,5.2007,0.1723
BOOST_NEGPULSE_1S,1881,0.69114,2.05572,0.7804,discharge,1,-8.239,3.75267,635.3,101,14.4914,26.1729,0.5188,23.982,5.5705,1.105
BOOST_NEGPULSE_1S,1881,0.69114,2.05572,0.7805,charge,1,4.12,3.77262,160.1,101,14.3808,33.2336,0.6576,22.2445,5.3374,0.4375
BOOST_NEGPULSE_1S,1881,0.69114,2.05572,0.7803,discharge,2,-16.479,3.75886,680.3,101,14.4295,18.7843,0.3946,17.4458,5.228,1.9464
BOOST_NEGPULSE_1S,1881,0.69114,2.05572,0.7805,charge,2,8.375,3.79252,280.0,101,19.3468,29.3853,0.2586,0.01,3000.0,3.0143
BOOST_NEGPULSE_1S,1881,0.69114,2.05572,0.7802,discharge,3,-23.689,3.76708,748.1,101,14.2411,15.0454,0.3349,14.7418,4.876,2.221
BOOST_NEGPULSE_1S,1881,0.69114,2.05572,0.7806,charge,3,8.027,3.81067,384.9,101,35.0291,13.5425,0.05,0.01,3000.0,2.5395
BOOST_NEGPULSE_1S,1881,0.69114,2.05572,0.7117,discharge,0,-2.06,3.6776,5438.8,101,14.8778,36.8473,0.8203,41.023,5.5896,0.316
BOOST_NEGPULSE_1S,1881,0.69114,2.05572,0.7118,charge,0,1.03,3.68403,70.2,101,14.703,36.566,0.8477,43.4333,5.15,0.1645
BOOST_NEGPULSE_1S,1881,0.69114,2.05572,0.7117,discharge,1,-8.24,3.68158,635.3,101,14.5631,26.4141,0.5301,23.7265,5.5541,1.1064
BOOST_NEGPULSE_1S,1881,0.69114,2.05572,0.7118,charge,1,4.12,3.70119,160.2,101,14.2825,33.2309,0.6617,22.625,5.2811,0.45
BOOST_NEGPULSE_1S,1881,0.69114,2.05572,0.7116,discharge,2,-16.479,3.68703,680.3,101,14.3772,19.0335,0.4003,17.059,5.319,1.9788
BOOST_NEGPULSE_1S,1881,0.69114,2.05572,0.7119,charge,2,10.736,3.72173,280.0,101,16.5197,28.0563,0.4863,0.01,2999.9998,1.8871
BOOST_NEGPULSE_1S,1881,0.69114,2.05572,0.7116,discharge,3,-23.689,3.69464,778.1,101,14.2196,15.1011,0.337,14.9899,5.2091,2.2582
BOOST_NEGPULSE_1S,1881,0.69114,2.05572,0.7119,charge,3,10.32,3.7411,384.9,101,26.7601,17.7608,0.0926,0.01,3000.0,3.1151
BOOST_NEGPULSE_1S,1881,0.69114,2.05572,0.6431,discharge,0,-2.06,3.62363,5472.2,101,14.8701,38.2709,0.8529,43.7136,5.5512,0.3269
BOOST_NEGPULSE_1S,1881,0.69114,2.05572,0.6431,charge,0,1.03,3.63012,70.2,101,14.6781,37.5878,0.8748,44.4147,4.8827,0.1788
BOOST_NEGPULSE_1S,1881,0.69114,2.05572,0.643,discharge,1,-8.239,3.62696,635.3,101,14.5831,27.311,0.5465,24.9532,5.5717,1.1965
BOOST_NEGPULSE_1S,1881,0.69114,2.05572,0.6431,charge,1,4.12,3.64669,160.2,101,14.3544,33.8411,0.6721,22.2271,5.129,0.4229
BOOST_NEGPULSE_1S,1881,0.69114,2.05572,0.643,discharge,2,-16.479,3.63134,680.3,101,14.4094,19.5287,0.4099,18.11,5.5946,2.0123
BOOST_NEGPULSE_1S,1881,0.69114,2.05572,0.6432,charge,2,12.358,3.66592,280.0,101,13.7496,17.499,0.3178,12.2825,2.0596,1.9028
BOOST_NEGPULSE_1S,1881,0.69114,2.05572,0.6429,discharge,3,-23.689,3.63742,796.7,101,14.285,15.1923,0.3419,16.4693,5.5156,2.3805
BOOST_NEGPULSE_1S,1881,0.69114,2.05572,0.6433,charge,3,12.361,3.68316,384.9,101,22.0229,19.8406,0.1431,0.01,3000.0,3.5602
BOOST_NEGPULSE_1S,1881,0.69114,2.05572,0.5744,discharge,0,-2.06,3.56853,5501.4,101,14.9999,39.5077,0.9003,50.5056,5.6161,0.339
BOOST_NEGPULSE_1S,1881,0.69114,2.05572,0.5744,charge,0,1.03,3.57572,70.2,101,14.8513,39.2672,0.9269,46.9869,4.8448,0.1868
BOOST_NEGPULSE_1S,1881,0.69114,2.05572,0.5744,discharge,1,-8.24,3.57207,635.3,101,14.6921,28.57,0.5801,27.4973,5.5331,1.2498
BOOST_NEGPULSE_1S,1881,0.69114,2.05572,0.5745,charge,1,4.12,3.59546,160.1,101,14.3865,34.7791,0.6892,23.4165,5.4476,0.401
BOOST_NEGPULSE_1S,1881,0.69114,2.05572,0.5743,discharge,2,-16.479,3.57787,680.3,101,14.5114,20.0915,0.4269,20.8349,5.692,2.077
BOOST_NEGPULSE_1S,1881,0.69114,2.05572,0.5745,charge,2,12.359,3.61826,280.0,101,13.9752,20.8982,0.3974,12.356,4.8016,1.0682
BOOST_NEGPULSE_1S,1881,0.69114,2.05572,0.5742,discharge,3,-23.689,3.58512,800.1,101,14.3432,15.4121,0.3538,19.269,5.4442,2.6124
BOOST_NEGPULSE_1S,1881,0.69114,2.05572,0.5746,charge,3,14.097,3.63683,384.9,101,19.33,20.6715,0.1999,0.01,3000.0,3.2754
BOOST_NEGPULSE_1S,1881,0.69114,2.05572,0.5058,discharge,0,-2.06,3.50405,5525.9,101,15.0503,39.7626,0.9447,63.7776,5.7665,0.3556
BOOST_NEGPULSE_1S,1881,0.69114,2.05572,0.5058,charge,0,1.03,3.51223,70.2,101,14.8662,40.4132,0.9786,50.9412,4.7265,0.1786
BOOST_NEGPULSE_1S,1881,0.69114,2.05572,0.5057,discharge,1,-8.24,3.50782,635.3,101,14.8482,30.1886,0.6286,31.0473,5.4621,1.3277
BOOST_NEGPULSE_1S,1881,0.69114,2.05572,0.5058,charge,1,4.12,3.53498,160.2,101,14.4564,35.7261,0.7136,24.4614,5.7414,0.4264
BOOST_NEGPULSE_1S,1881,0.69114,2.05572,0.5056,discharge,2,-16.479,3.51492,680.3,101,14.683,20.883,0.465,25.5128,5.849,2.5239
BOOST_NEGPULSE_1S,1881,0.69114,2.05572,0.5059,charge,2,12.359,3.56074,280.0,101,13.9546,20.9016,0.4022,13.5125,5.0549,1.0676
BOOST_NEGPULSE_1S,1881,0.69114,2.05572,0.5059,charge,3,16.117,3.57752,354.0,101,17.3973,21.2674,0.3029,0.01,3000.0,1.9547
BOOST_NEGPULSE_1S,1881,0.69114,2.05572,0.4371,discharge,0,-2.06,3.43543,5553.1,101,15.075,37.7704,0.9862,93.2563,6.1068,0.3817
BOOST_NEGPULSE_1S,1881,0.69114,2.05572,0.4371,charge,0,1.03,3.4457,70.2,101,14.9628,39.4446,1.0102,57.0641,4.2197,0.1773
BOOST_NEGPULSE_1S,1881,0.69114,2.05572,0.437,discharge,1,-8.24,3.43817,635.3,101,14.9644,31.9991,0.6878,41.1567,5.7683,1.296
BOOST_NEGPULSE_1S,1881,0.69114,2.05572,0.4371,charge,1,4.12,3.4689,160.1,101,14.4475,36.8023,0.732,22.8369,5.6579,0.4071
BOOST_NEGPULSE_1S,1881,0.69114,2.05572,0.4372,charge,2,12.359,3.48943,265.1,101,14.0397,21.0008,0.4129,13.8748,5.4012,1.0494
BOOST_NEGPULSE_1S,1881,0.69114,2.05572,0.4373,charge,3,19.213,3.49756,291.4,101,14.473,9.9173,0.1902,12.2363,0.9221,2.3053
BOOST_NEGPULSE_1S,1881,0.69114,2.05572,0.4028,discharge,0,-2.06,3.41375,5047.2,101,15.1496,35.3349,0.975,108.3913,6.1365,0.3475
BOOST_NEGPULSE_1S,1881,0.69114,2.05572,0.4028,charge,0,1.03,3.42644,70.2,101,14.7499,39.8726,1.0355,60.3882,4.3399,0.1767
BOOST_NEGPULSE_1S,1881,0.69114,2.05572,0.4027,discharge,1,-8.24,3.41551,635.3,101,14.969,31.7867,0.6948,50.7667,6.2353,1.3622
BOOST_NEGPULSE_1S,1881,0.69114,2.05572,0.4028,charge,1,4.12,3.45245,160.1,101,14.3416,36.7064,0.7283,21.6716,5.3518,0.4266
BOOST_NEGPULSE_1S,1881,0.69114,2.05572,0.4029,charge,2,12.359,3.46893,241.7,101,14.0148,21.0754,0.4123,13.0968,5.2109,1.0165
BOOST_NEGPULSE_1S,1881,0.69114,2.05572,0.4029,charge,3,20.408,3.4741,259.7,101,13.6718,11.908,0.2276,10.1169,1.4454,2.7783
BOOST_NEGPULSE_1S,1881,0.69114,2.05572,0.3684,discharge,0,-2.06,3.38238,5058.3,101,15.0918,33.5444,0.9697,122.1585,6.2286,0.3579
BOOST_NEGPULSE_1S,1881,0.69114,2.05572,0.3685,charge,0,1.03,3.39796,70.2,101,15.0363,41.8692,1.0802,67.3546,5.0251,0.1841
BOOST_NEGPULSE_1S,1881,0.69114,2.05572,0.3684,discharge,1,-8.24,3.38572,635.3,101,15.0145,30.8923,0.6942,71.6779,7.658,1.5193
BOOST_NEGPULSE_1S,1881,0.69114,2.05572,0.3685,charge,1,4.12,3.43221,160.2,101,14.4393,36.5313,0.7329,22.3189,5.1782,0.4048
BOOST_NEGPULSE_1S,1881,0.69114,2.05572,0.3685,charge,2,12.359,3.44547,210.1,101,14.0944,21.3675,0.4177,12.9916,5.1285,1.0201
BOOST_NEGPULSE_1S,1881,0.69114,2.05572,0.3686,charge,3,20.597,3.44896,221.7,101,13.5821,13.3979,0.2527,9.7436,2.0444,2.8372
BOOST_NEGPULSE_1S,1881,0.69114,2.05572,0.3341,discharge,0,-2.06,3.30368,5064.8,101,15.3874,35.1439,1.0327,139.3333,6.9938,0.3931
BOOST_NEGPULSE_1S,1881,0.69114,2.05572,0.3341,charge,0,1.03,3.32234,70.2,101,15.2566,44.4594,1.1496,75.2449,5.8132,0.1936
BOOST_NEGPULSE_1S,1881,0.69114,2.05572,0.3341,charge,1,4.12,3.35909,151.2,101,14.5682,35.5903,0.7279,31.4544,5.5536,0.4169
BOOST_NEGPULSE_1S,1881,0.69114,2.05572,0.3342,charge,2,12.359,3.37116,170.1,101,14.3121,22.3826,0.4434,15.7224,5.1874,1.3314
BOOST_NEGPULSE_1S,1881,0.69114,2.05572,0.3343,charge,3,20.599,3.37588,176.5,101,13.9305,15.7998,0.3127,11.1971,3.5594,1.9299
CC_CELL2,6,0.99097,2.97381,1.0,discharge,0,-2.975,4.1733,99999.0,99,1.6681,5.2181,0.1828,10.6783,10.0218,0.2193
CC_CELL2,6,0.99097,2.97381,1.0,charge,0,1.264,4.1836,69.5,82,10.1711,2.817,0.4926,0.01,2999.9985,0.0966
CC_CELL2,6,0.99097,2.97381,0.9999,discharge,1,-11.903,4.1817,633.9,101,8.8835,1.1726,0.4922,8.2581,8.7529,0.2851
CC_CELL2,6,0.99097,2.97381,0.9998,charge,1,1.259,4.1846,158.2,72,12.2225,0.0154,0.0515,0.0106,1651.6105,0.0653
CC_CELL2,6,0.99097,2.97381,0.9996,discharge,2,-23.801,4.1811,634.4,101,8.8534,1.0624,0.4481,5.8973,6.1968,0.4319
CC_CELL2,6,0.99097,2.97381,0.9993,charge,2,1.259,4.1846,276.5,77,12.2272,0.01,0.05,0.01,2990.5929,0.0678
CC_CELL2,6,0.99097,2.97381,0.999,discharge,3,-34.216,4.18,634.1,101,8.7732,1.0091,0.4009,4.571,4.7577,0.5987
CC_CELL2,6,0.99097,2.97381,0.9991,charge,3,1.265,4.1838,384.0,78,12.8124,0.01,858.3162,0.01,2721.8221,0.0804
CC_CELL2,6,0.99097,2.97381,0.9494,discharge,0,-2.974,4.104,4783.6,101,8.9384,1.0142,0.4458,6.7409,8.8244,0.1034
CC_CELL2,6,0.99097,2.97381,0.9495,charge,0,1.487,4.1051,70.4,101,8.7633,1.0333,0.5366,6.1982,9.0063,0.097
CC_CELL2,6,0.99097,2.97381,0.9494,discharge,1,-11.901,4.1039,635.4,101,8.8478,1.023,0.4732,5.0826,6.8169,0.229
CC_CELL2,6,0.99097,2.97381,0.9495,charge,1,5.952,4.1064,160.9,101,8.7687,1.0255,0.5359,6.0908,10.0406,0.1438
CC_CELL2,6,0.99097,2.97381,0.9493,discharge,2,-23.799,4.104,680.5,101,8.7996,1.0782,0.5044,3.9308,6.6075,0.4886
CC_CELL2,6,0.99097,2.97381,0.9495,charge,2,7.885,4.1077,281.5,101,11.7008,0.01,0.05,0.01,3000.0,0.1224
CC_CELL2,6,0.99097,2.97381,0.9492,discharge,3,-34.219,4.1043,699.1,101,8.7278,1.0201,0.4728,3.7019,7.1238,0.5799
CC_CELL2,6,0.99097,2.97381,0.9495,charge,3,7.877,4.1085,386.2,101,11.6114,0.01,0.05,0.01,3000.0,0.1389
CC_CELL2,6,0.99097,2.97381,0.8998,discharge,0,-2.975,4.0828,4848.3,101,8.8135,1.0063,0.4048,6.3657,8.3281,0.1158
CC_CELL2,6,0.99097,2.97381,0.8999,charge,0,1.487,4.0834,70.4,101,9.1456,1.084,0.572,5.3407,8.6899,0.1017
CC_CELL2,6,0.99097,2.97381,0.8998,discharge,1,-11.903,4.0828,635.4,101,8.7923,1.0378,0.4961,4.8406,6.8146,0.2225
CC_CELL2,6,0.99097,2.97381,0.8999,charge,1,5.95,4.0856,160.8,101,8.6837,0.9518,0.4972,4.0879,7.585,0.1399
CC_CELL2,6,0.99097,2.97381,0.8997,discharge,2,-23.8,4.0829,680.5,101,8.7573,1.1185,0.5333,4.3074,8.5481,0.4781
CC_CELL2,6,0.99097,2.97381,0.9,charge,2,10.256,4.0859,281.3,101,11.1193,0.0105,0.05,0.0101,2999.4714,0.1555
CC_CELL2,6,0.99097,2.97381,0.8996,discharge,3,-34.217,4.0832,723.2,101,8.6615,1.0034,0.462,4.5579,9.8727,0.5048
CC_CELL2,6,0.99097,2.97381,0.9,charge,3,10.276,4.0874,386.6,101,10.9512,0.0109,0.05,0.0102,2999.7823,0.1367
CC_CELL2,6,0.99097,2.97381,0.8006,discharge,0,-2.975,4.0273,5412.3,101,8.7323,1.1516,0.5135,11.4315,12.0008,0.115
CC_CELL2,6,0.99097,2.97381,0.8007,charge,0,1.487,4.0293,70.4,101,8.6268,1.0798,0.5172,7.769,9.4894,0.0968
CC_CELL2,6,0.99097,2.97381,0.8006,discharge,1,-11.901,4.0276,635.4,101,8.7304,1.1386,0.5038,7.4009,7.8378,0.2541
CC_CELL2,6,0.99097,2.97381,0.8007,charge,1,5.95,4.0317,160.8,101,8.5538,1.0366,0.5443,5.8173,9.3278,0.1365
CC_CELL2,6,0.99097,2.97381,0.8005,discharge,2,-23.803,4.0277,680.5,101,8.6683,1.2499,0.561,6.0994,8.8585,0.5067
CC_CELL2,6,0.99097,2.97381,0.8008,charge,2,14.906,4.0329,281.3,101,10.0788,1.1377,0.2835,0.01,2999.9982,0.3539
CC_CELL2,6,0.99097,2.97381,0.8004,discharge,3,-34.219,4.0279,768.4,101,8.5715,1.0926,0.4811,5.6223,8.7245,0.5724
CC_CELL2,6,0.99097,2.97381,0.8008,charge,3,14.956,4.0326,386.2,101,11.1881,0.01,0.05,0.01,3000.0,0.1518
CC_CELL2,6,0.99097,2.97381,0.7015,discharge,0,-2.975,3.922,5460.7,101,8.6908,1.1468,0.4723,13.0386,13.5663,0.1151
CC_CELL2,6,0.99097,2.97381,0.7015,charge,0,1.487,3.9244,70.5,101,8.5406,1.1975,0.671,7.4953,10.2711,0.0958
CC_CELL2,6,0.99097,2.97381,0.7014,discharge,1,-11.899,3.9221,635.4,101,8.6906,1.0949,0.5087,6.4894,6.6415,0.2474
CC_CELL2,6,0.99097,2.97381,0.7015,charge,1,5.952,3.9274,160.8,101,8.4823,1.0117,0.5265,4.9412,8.9175,0.1218
CC_CELL2,6,0.99097,2.97381,0.7013,discharge,2,-23.804,3.9214,680.6,100,8.5797,1.2191,0.5431,4.7871,7.2663,0.4651
CC_CELL2,6,0.99097,2.97381,0.7016,charge,2,17.854,3.9287,281.6,101,8.3482,0.8113,0.5079,6.0257,12.8691,0.2471
CC_CELL2,6,0.99097,2.97381,0.7012,discharge,3,-34.216,3.9222,801.1,101,8.4887,1.0955,0.5077,4.5405,7.9324,0.6293
CC_CELL2,6,0.99097,2.97381,0.7017,charge,3,25.112,3.9291,387.0,101,9.763,1.0314,0.3063,0.01,3000.0,0.5495
CC_CELL2,6,0.99097,2.97381,0.6023,discharge,0,-2.975,3.839,5558.7,101,8.7779,1.0406,0.5396,11.5834,11.191,0.1017
CC_CELL2,6,0.99097,2.97381,0.6023,charge,0,1.488,3.8399,70.4,101,8.537,1.6451,0.7237,10.3202,15.2268,0.0993
CC_CELL2,6,0.99097,2.97381,0.6022,discharge,1,-11.901,3.8381,635.5,101,8.6515,1.1803,0.5426,5.989,7.8794,0.2306
CC_CELL2,6,0.99097,2.97381,0.6024,charge,1,5.952,3.8421,161.1,101,8.5607,1.0218,0.4335,7.3645,9.7094,0.1269
CC_CELL2,6,0.99097,2.97381,0.6021,discharge,2,-23.8,3.8365,680.5,101,8.6153,0.9446,0.4404,5.1871,8.6938,0.3631
CC_CELL2,6,0.99097,2.97381,0.6025,charge,2,17.854,3.8438,281.2,101,8.4788,0.8943,0.4995,5.3743,9.1504,0.2739
CC_CELL2,6,0.99097,2.97381,0.602,discharge,3,-34.213,3.8359,801.2,101,8.5168,0.8858,0.4296,5.2553,10.0308,0.4908
CC_CELL2,6,0.99097,2.97381,0.6025,charge,1,29.753,3.8452,182.6,101,8.6182,3.8327,4.3768,0.01,3000.0,2.2498
CC_CELL2,6,0.99097,2.97381,0.5031,discharge,0,-2.974,3.7292,5608.1,101,8.5995,0.7955,0.5984,8.4236,12.9406,0.0946
CC_CELL2,6,0.99097,2.97381,0.5031,charge,0,1.487,3.7304,70.5,101,8.4339,0.6698,0.5187,6.5828,9.9696,0.0826
CC_CELL2,6,0.99097,2.97381,0.503,discharge,1,-11.903,3.7291,635.4,101,8.5738,0.721,0.5673,6.4397,9.5672,0.1541
CC_CELL2,6,0.99097,2.97381,0.5032,charge,2,5.952,3.7319,62.8,101,8.496,0.7419,0.5679,5.7982,9.1152,0.1042
CC_CELL2,6,0.99097,2.97381,0.5029,discharge,2,-23.801,3.7294,680.5,100,8.5351,0.8076,0.6319,5.5874,9.2703,0.2825
CC_CELL2,6,0.99097,2.97381,0.5033,charge,3,17.853,3.7336,281.7,101,8.4139,0.9165,0.6942,6.3532,13.8507,0.2005
CC_CELL2,6,0.99097,2.97381,0.5029,discharge,3,-34.218,3.7296,800.8,101,8.4656,0.7995,0.5977,5.3008,9.2917,0.3565
CC_CELL2,6,0.99097,2.97381,0.5034,charge,4,29.754,3.7347,387.3,101,8.31,0.7749,0.5417,6.349,13.6063,0.2806
CC_CELL2,6,0.99097,2.97381,0.4039,discharge,0,-2.975,3.6501,5611.0,101,8.6446,0.7229,0.6064,8.1028,13.5841,0.0876
CC_CELL2,6,0.99097,2.97381,0.4039,charge,0,1.486,3.6512,70.5,101,8.4565,0.704,0.5229,6.4536,10.8199,0.0856
CC_CELL2,6,0.99097,2.97381,0.4038,discharge,1,-11.901,3.65,635.4,101,8.5796,0.6512,0.5537,6.6529,10.4547,0.1329
CC_CELL2,6,0.99097,2.97381,0.404,charge,1,5.951,3.6532,160.7,101,8.5262,0.6229,0.5312,5.6474,9.1119,0.0917
CC_CELL2,6,0.99097,2.97381,0.4038,discharge,2,-23.804,3.6502,680.6,101,8.5576,0.6953,0.6155,5.4355,8.8149,0.2604
CC_CELL2,6,0.99097,2.97381,0.4041,charge,2,17.854,3.6543,282.1,101,8.5059,0.8276,0.7508,5.1328,11.5187,0.1979
CC_CELL2,6,0.99097,2.97381,0.4037,discharge,3,-34.218,3.6506,800.5,101,8.4947,0.716,0.5964,5.0531,8.6269,0.3481
CC_CELL2,6,0.99097,2.97381,0.4042,charge,3,29.753,3.656,387.2,101,8.3683,0.729,0.6054,5.5818,13.0137,0.2729
CC_CELL2,6,0.99097,2.97381,0.3047,discharge,0,-2.976,3.5904,5610.3,100,8.7739,0.6296,0.5288,7.8609,12.5486,0.0855
CC_CELL2,6,0.99097,2.97381,0.3048,charge,0,1.487,3.5914,70.5,100,8.5775,0.7236,0.5284,6.5363,11.0781,0.089
CC_CELL2,6,0.99097,2.97381,0.3047,discharge,1,-11.9,3.5895,635.5,101,8.6373,0.6279,0.5546,6.894,10.7319,0.1459
CC_CELL2,6,0.99097,2.97381,0.3048,charge,1,5.952,3.5932,160.8,101,8.6164,0.6696,0.6249,6.2974,10.7513,0.1037
CC_CELL2,6,0.99097,2.97381,0.3046,discharge,2,-23.802,3.5897,680.6,101,8.6763,0.7053,0.646,5.845,9.6913,0.2811
CC_CELL2,6,0.99097,2.97381,0.3049,charge,2,17.853,3.595,282.0,101,8.5595,0.7394,0.6712,4.8655,9.7462,0.1902
CC_CELL2,6,0.99097,2.97381,0.3045,discharge,3,-34.217,3.5887,801.2,101,8.5966,0.6859,0.5608,5.4334,9.1326,0.303
CC_CELL2,6,0.99097,2.97381,0.305,charge,3,29.752,3.5966,387.4,100,8.4679,0.6927,0.597,4.8394,10.7141,0.2662
CC_CELL2,6,0.99097,2.97381,0.2056,discharge,0,-2.976,3.5009,5612.0,101,9.0217,0.6779,0.5241,8.1712,11.4841,0.0912
CC_CELL2,6,0.99097,2.97381,0.2056,charge,0,1.488,3.5024,70.5,101,8.825,0.8114,0.6315,8.61,14.1087,0.0783
CC_CELL2,6,0.99097,2.97381,0.2055,discharge,1,-11.901,3.5011,635.5,101,8.9667,0.771,0.6141,7.8428,12.6991,0.1553
CC_CELL2,6,0.99097,2.97381,0.2056,charge,1,5.95,3.5078,161.2,101,8.8744,0.7417,0.6029,7.0297,11.6431,0.1227
CC_CELL2,6,0.99097,2.97381,0.2054,discharge,2,-23.803,3.5043,680.5,101,8.9247,0.6492,0.6026,6.3229,8.6464,0.309
CC_CELL2,6,0.99097,2.97381,0.2057,charge,2,17.853,3.5119,280.8,101,8.7614,0.6021,0.501,6.7529,11.6551,0.1732
CC_CELL2,6,0.99097,2.97381,0.2053,discharge,3,-34.217,3.5044,800.7,101,8.8885,0.6779,0.6857,6.5228,9.8297,0.5236
CC_CELL2,6,0.99097,2.97381,0.2058,charge,3,29.753,3.5135,386.6,101,8.6708,0.5542,0.5133,5.4305,9.2623,0.2758
CC_CELL2,6,0.99097,2.97381,0.156,discharge,0,-2.977,3.4366,5072.1,101,9.1605,0.7347,0.4965,7.7873,10.0671,0.0932
CC_CELL2,6,0.99097,2.97381,0.156,charge,0,1.488,3.4385,70.5,101,8.9576,0.911,0.6061,8.703,13.6512,0.0874
CC_CELL2,6,0.99097,2.97381,0.1559,discharge,1,-11.9,3.4371,635.4,101,9.2132,0.8637,0.5924,5.8161,9.0598,0.1914
CC_CELL2,6,0.99097,2.97381,0.156,charge,1,5.95,3.4423,160.5,101,9.0807,0.6649,0.4756,9.2303,15.7635,0.1141
CC_CELL2,6,0.99097,2.97381,0.1558,discharge,2,-23.803,3.4383,680.5,101,9.2005,0.9267,0.7285,8.7057,16.0054,0.4534
CC_CELL2,6,0.99097,2.97381,0.1561,charge,2,17.854,3.4458,281.5,101,8.9724,0.4963,0.5258,8.1214,13.1095,0.1884
CC_CELL2,6,0.99097,2.97381,0.1557,discharge,3,-34.216,3.4372,800.8,101,9.1028,0.9375,0.6786,199.9999,411.6719,0.7797
CC_CELL2,6,0.99097,2.97381,0.1562,charge,3,29.752,3.4482,387.3,101,8.8462,0.482,0.5653,6.5265,10.337,0.2524
CC_CELL2,6,0.99097,2.97381,0.1064,discharge,0,-2.975,3.4018,5071.8,101,9.5374,0.74,0.3445,10.0362,10.0034,0.0886
CC_CELL2,6,0.99097,2.97381,0.1064,charge,0,1.488,3.4041,70.4,101,9.4341,1.1054,0.7872,7.8485,11.4052,0.0879
CC_CELL2,6,0.99097,2.97381,0.1063,discharge,1,-11.901,3.4022,635.5,101,9.6062,1.084,0.702,25.926,33.5567,0.2808
CC_CELL2,6,0.99097,2.97381,0.1064,charge,1,5.951,3.4097,160.9,101,9.3462,0.8537,0.4583,5.1779,8.6408,0.1267
CC_CELL2,6,0.99097,2.97381,0.1062,discharge,2,-23.802,3.4038,680.5,100,9.4291,0.307,0.05,200.0,167.1296,4.6582
CC_CELL2,6,0.99097,2.97381,0.1065,charge,2,17.853,3.4122,282.3,101,9.2367,0.6984,0.5344,5.9524,12.5331,0.2637
CC_CELL2,6,0.99097,2.97381,0.1066,charge,3,29.753,3.4138,380.3,101,8.9913,0.5604,0.5032,6.4543,13.1533,0.3297
CC_CELL2,6,0.99097,2.97381,0.0568,discharge,0,-2.974,3.3378,4010.1,101,10.4317,1.635,0.3404,28.4638,17.0484,0.1618
CC_CELL2,6,0.99097,2.97381,0.0568,charge,0,1.488,3.3405,70.3,101,10.7493,1.5272,0.4328,19.3159,14.2846,0.1013
CC_CELL2,6,0.99097,2.97381,0.0569,charge,1,5.952,3.3469,160.6,101,10.104,1.1414,0.3268,11.1083,8.0518,0.18
CC_CELL2,6,0.99097,2.97381,0.057,charge,2,17.853,3.3498,230.1,101,9.7764,1.2657,0.6497,5.3391,6.3541,0.4766
CC_CELL2,6,0.99097,2.97381,0.0571,charge,3,29.752,3.3509,239.5,101,9.5852,1.2279,0.6676,4.7923,8.934,0.6241
CC_CELL2,43,0.98234,2.94789,1.0,discharge,0,-2.951,4.1735,99999.0,99,1.5979,5.3577,0.1863,10.9055,9.5479,0.2478
CC_CELL2,43,0.98234,2.94789,1.0,charge,0,1.279,4.1834,69.5,81,9.7572,3.2481,0.609,0.01,3000.0,0.111
CC_CELL2,43,0.98234,2.94789,0.9999,discharge,1,-11.793,4.1813,634.1,100,8.7237,1.2455,0.491,8.0857,8.0876,0.2927
CC_CELL2,43,0.98234,2.94789,0.9997,charge,1,1.266,4.1846,157.4,71,12.1573,0.01,0.0515,0.0102,1679.4656,0.0672
CC_CELL2,43,0.98234,2.94789,0.9995,discharge,2,-23.585,4.1805,634.6,101,8.6856,1.143,0.4351,5.7081,5.7638,0.4928
CC_CELL2,43,0.98234,2.94789,0.9991,charge,2,1.279,4.1845,275.4,75,12.1206,0.01,0.05,0.01,2998.4737,0.094
CC_CELL2,43,0.98234,2.94789,0.9988,discharge,3,-33.905,4.1791,634.5,101,8.6475,1.0895,0.4236,4.4382,4.6172,0.7025
CC_CELL2,43,0.98234,2.94789,0.9987,charge,3,1.269,4.1842,383.3,80,12.4488,0.01,0.05,0.01,3000.0,0.0735
CC_CELL2,43,0.98234,2.94789,0.9495,discharge,0,-2.949,4.1041,4785.6,101,8.6926,1.043,0.4624,6.5508,8.7762,0.1068
CC_CELL2,43,0.98234,2.94789,0.9496,charge,0,1.475,4.1045,70.4,101,9.0779,1.1167,0.5296,6.6144,9.9718,0.1012
CC_CELL2,43,0.98234,2.94789,0.9494,discharge,1,-11.794,4.1041,635.4,101,8.6581,1.0231,0.4516,4.8957,6.6438,0.2359
CC_CELL2,43,0.98234,2.94789,0.9496,charge,1,5.898,4.1059,161.0,101,8.724,1.0485,0.5367,6.3717,10.0358,0.1486
CC_CELL2,43,0.98234,2.94789,0.9494,discharge,2,-23.586,4.1041,680.8,101,8.6236,1.0776,0.4918,3.8493,6.4257,0.4879
CC_CELL2,43,0.98234,2.94789,0.9496,charge,2,7.851,4.108,281.4,101,11.5987,0.125,0.05,0.01,3000.0,0.089
CC_CELL2,43,0.98234,2.94789,0.9493,discharge,3,-33.905,4.1045,699.5,101,8.5635,1.0466,0.4768,3.6383,6.9381,0.5915
CC_CELL2,43,0.98234,2.94789,0.9496,charge,3,7.83,4.1089,387.2,101,11.6316,0.01,0.05,0.01,3000.0,0.1363
CC_CELL2,43,0.98234,2.94789,0.9004,discharge,0,-2.948,4.0832,4848.7,101,8.5678,0.9775,0.3879,5.7836,7.835,0.1104
CC_CELL2,43,0.98234,2.94789,0.9004,charge,0,1.475,4.0845,70.3,101,8.387,1.0619,0.4236,4.9852,7.6492,0.1006
CC_CELL2,43,0.98234,2.94789,0.9003,discharge,1,-11.794,4.0834,635.5,101,8.6196,1.0179,0.4821,4.7019,6.918,0.2356
CC_CELL2,43,0.98234,2.94789,0.9005,charge,1,5.899,4.0849,161.1,101,8.6848,0.9627,0.504,4.1729,7.6431,0.1367
CC_CELL2,43,0.98234,2.94789,0.9002,discharge,2,-23.585,4.0826,680.7,101,8.5352,1.1023,0.5195,4.1828,8.2242,0.4807
CC_CELL2,43,0.98234,2.94789,0.9005,charge,2,10.337,4.087,281.8,100,10.094,0.843,0.05,0.01,2999.9997,0.1917
CC_CELL2,43,0.98234,2.94789,0.9001,discharge,3,-33.909,4.0836,724.4,101,8.507,0.9956,0.4571,4.3972,9.3797,0.5473
CC_CELL2,43,0.98234,2.94789,0.9005,charge,3,10.327,4.0879,387.4,101,10.8514,0.01,0.05,0.01,2999.9968,0.2437
CC_CELL2,43,0.98234,2.94789,0.8021,discharge,0,-2.947,4.0287,5418.5,101,8.4885,1.1771,0.4671,10.4431,11.1585,0.12
CC_CELL2,43,0.98234,2.94789,0.8021,charge,0,1.476,4.0306,70.5,100,8.2735,1.2144,0.5257,7.7412,9.7567,0.0985
CC_CELL2,43,0.98234,2.94789,0.802,discharge,1,-11.79,4.0288,635.5,101,8.5314,1.1389,0.5087,7.359,7.8712,0.2488
CC_CELL2,43,0.98234,2.94789,0.8021,charge,1,5.897,4.0326,160.9,101,8.3598,1.0909,0.5316,5.7435,9.01,0.1428
CC_CELL2,43,0.98234,2.94789,0.8019,discharge,2,-23.589,4.0291,680.5,101,8.5055,1.2797,0.5833,5.9309,8.674,0.4818
CC_CELL2,43,0.98234,2.94789,0.8022,charge,2,15.034,4.0339,281.2,101,9.3935,1.6606,0.3072,0.01,3000.0,0.3812
CC_CELL2,43,0.98234,2.94789,0.8018,discharge,3,-33.908,4.0293,771.2,101,8.4073,1.1172,0.4737,5.4391,8.3851,0.5856
CC_CELL2,43,0.98234,2.94789,0.8022,charge,3,15.11,4.0346,387.4,100,10.3407,0.6111,0.05,0.01,3000.0,0.2127
CC_CELL2,43,0.98234,2.94789,0.7038,discharge,0,-2.95,3.9228,5463.2,101,8.438,1.2047,0.4879,12.3763,13.2836,0.11
CC_CELL2,43,0.98234,2.94789,0.7039,charge,0,1.474,3.9251,70.5,100,8.3012,1.1245,0.4665,6.963,8.6936,0.0927
CC_CELL2,43,0.98234,2.94789,0.7037,discharge,1,-11.793,3.923,635.4,101,8.4765,1.0723,0.4693,6.4089,6.3777,0.2331
CC_CELL2,43,0.98234,2.94789,0.7039,charge,1,5.897,3.928,161.0,100,8.2783,1.0151,0.5051,4.8397,8.4731,0.1314
CC_CELL2,43,0.98234,2.94789,0.7036,discharge,2,-23.589,3.9233,680.5,101,8.4407,1.2795,0.5593,4.5936,7.0742,0.4737
CC_CELL2,43,0.98234,2.94789,0.704,charge,2,17.692,3.9292,281.8,101,8.1783,0.8192,0.5145,5.806,12.3722,0.2403
CC_CELL2,43,0.98234,2.94789,0.7036,discharge,3,-33.909,3.9231,800.7,101,8.3261,1.1346,0.5205,4.3947,7.8093,0.6171
CC_CELL2,43,0.98234,2.94789,0.704,charge,3,25.51,3.9288,387.1,101,8.9319,1.7046,0.3402,0.01,3000.0,0.8648
CC_CELL2,43,0.98234,2.94789,0.6055,discharge,0,-2.95,3.8383,5566.0,101,8.4615,1.0267,0.4822,10.8506,10.5784,0.1077
CC_CELL2,43,0.98234,2.94789,0.6056,charge,0,1.476,3.8394,70.5,101,8.3594,1.5808,0.7022,9.6508,13.9074,0.0878
CC_CELL2,43,0.98234,2.94789,0.6054,discharge,1,-11.794,3.8367,635.5,101,8.3956,1.1429,0.5209,5.6932,7.4185,0.2319
CC_CELL2,43,0.98234,2.94789,0.6056,charge,1,5.897,3.8414,160.8,101,8.3482,1.0881,0.4824,7.5044,10.2944,0.1427
CC_CELL2,43,0.98234,2.94789,0.6053,discharge,2,-23.587,3.835,680.5,101,8.3871,0.9353,0.4374,4.9217,8.344,0.3746
CC_CELL2,43,0.98234,2.94789,0.6057,charge,2,17.691,3.8431,282.0,101,8.2833,0.8894,0.5046,5.2727,8.736,0.2774
CC_CELL2,43,0.98234,2.94789,0.6053,discharge,3,-33.907,3.8351,801.1,101,8.3504,0.8563,0.4273,5.0652,9.7803,0.4861
CC_CELL2,43,0.98234,2.94789,0.6058,charge,3,29.488,3.8442,388.0,101,8.1304,0.6844,0.3639,4.5694,7.479,0.8033
CC_CELL2,43,0.98234,2.94789,0.5072,discharge,0,-2.95,3.731,5455.0,101,8.116,0.7316,0.5025,7.9508,11.9064,0.0941
CC_CELL2,43,0.98234,2.94789,0.5073,charge,0,1.475,3.7325,70.5,101,8.3566,0.7435,0.6216,6.6015,10.5821,0.0891
CC_CELL2,43,0.98234,2.94789,0.5072,discharge,1,-11.794,3.7316,635.5,101,8.3195,0.6921,0.5449,6.2902,9.3273,0.1312
CC_CELL2,43,0.98234,2.94789,0.5073,charge,1,5.899,3.7344,160.9,101,8.2117,0.7136,0.5214,5.5877,8.581,0.1021
CC_CELL2,43,0.98234,2.94789,0.5071,discharge,2,-23.587,3.7311,680.3,100,8.2735,0.7794,0.6483,5.4695,9.0413,0.2958
CC_CELL2,43,0.98234,2.94789,0.5074,charge,2,17.691,3.736,281.2,101,8.1923,0.9472,0.7608,6.1494,13.6425,0.2014
CC_CELL2,43,0.98234,2.94789,0.507,discharge,3,-33.908,3.7319,801.2,101,8.2474,0.8052,0.6428,5.3711,9.5599,0.3853
CC_CELL2,43,0.98234,2.94789,0.5075,charge,3,29.488,3.7373,386.7,101,8.094,0.8244,0.6083,6.3814,14.0915,0.242
CC_CELL2,43,0.98234,2.94789,0.4089,discharge,0,-2.949,3.6516,5615.9,101,8.387,0.6324,0.6038,7.8426,13.0305,0.0875
CC_CELL2,43,0.98234,2.94789,0.409,charge,0,1.474,3.6528,70.5,101,8.2585,0.6936,0.7094,6.7991,12.2683,0.0826
CC_CELL2,43,0.98234,2.94789,0.4089,discharge,1,-11.791,3.6517,635.4,101,8.3382,0.6111,0.5511,6.6151,10.4055,0.123
CC_CELL2,43,0.98234,2.94789,0.409,charge,1,5.896,3.655,161.0,101,8.2395,0.5858,0.5193,5.5271,8.8133,0.0912
CC_CELL2,43,0.98234,2.94789,0.4088,discharge,2,-23.59,3.6518,680.5,101,8.3109,0.6724,0.6475,5.3615,8.6156,0.2428
CC_CELL2,43,0.98234,2.94789,0.4091,charge,2,17.692,3.6568,281.1,100,8.213,0.8583,0.8152,4.8886,11.0384,0.2035
CC_CELL2,43,0.98234,2.94789,0.4087,discharge,3,-33.907,3.652,800.7,101,8.2662,0.7521,0.6943,5.1652,9.1034,0.3333
CC_CELL2,43,0.98234,2.94789,0.4092,charge,3,29.485,3.658,386.7,101,8.1292,0.7882,0.6761,5.5865,13.4953,0.2649
CC_CELL2,43,0.98234,2.94789,0.3107,discharge,0,-2.948,3.5907,5611.8,101,8.2011,0.6476,0.595,7.975,13.0962,0.0943
CC_CELL2,43,0.98234,2.94789,0.3107,charge,0,1.475,3.5926,70.5,100,8.3112,0.8738,0.9191,7.8439,15.9417,0.0939
CC_CELL2,43,0.98234,2.94789,0.3106,discharge,1,-11.793,3.5914,635.4,101,8.4438,0.5984,0.5815,6.8758,10.822,0.1286
CC_CELL2,43,0.98234,2.94789,0.3107,charge,1,5.897,3.5944,161.0,101,8.3327,0.6472,0.5892,6.2224,10.5676,0.1024
CC_CELL2,43,0.98234,2.94789,0.3105,discharge,2,-23.589,3.5909,680.7,101,8.4317,0.701,0.6999,5.8096,9.7029,0.2722
CC_CELL2,43,0.98234,2.94789,0.3108,charge,2,17.692,3.5965,281.6,101,8.3096,0.721,0.7256,4.6468,9.0585,0.1989
CC_CELL2,43,0.98234,2.94789,0.3104,discharge,3,-33.908,3.5895,801.2,101,8.3447,0.7126,0.6191,5.5823,9.5906,0.3092
CC_CELL2,43,0.98234,2.94789,0.3109,charge,3,29.487,3.5982,387.2,101,8.2289,0.7332,0.6669,4.6875,10.5212,0.2546
CC_CELL2,43,0.98234,2.94789,0.2124,discharge,0,-2.949,3.5018,5615.5,101,8.6809,0.6196,0.5071,8.3317,11.5643,0.0897
CC_CELL2,43,0.98234,2.94789,0.2124,charge,0,1.474,3.5035,70.5,100,8.5894,0.8621,0.6546,9.0666,15.3181,0.0837
CC_CELL2,43,0.98234,2.94789,0.2123,discharge,1,-11.793,3.5024,635.5,101,8.7142,0.7707,0.6458,7.7366,12.4806,0.1611
CC_CELL2,43,0.98234,2.94789,0.2125,charge,1,5.897,3.5092,161.1,100,8.6092,0.7149,0.642,6.9337,11.4229,0.1105
CC_CELL2,43,0.98234,2.94789,0.2122,discharge,2,-23.584,3.5055,680.6,100,8.6752,0.6118,0.5693,6.3753,8.5222,0.3244
CC_CELL2,43,0.98234,2.94789,0.2126,charge,2,17.69,3.5133,281.6,101,8.5091,0.6234,0.5193,7.203,12.834,0.1667
CC_CELL2,43,0.98234,2.94789,0.2121,discharge,3,-33.907,3.5058,800.7,101,8.6595,0.6943,0.6988,6.8376,10.3544,0.5638
CC_CELL2,43,0.98234,2.94789,0.2126,charge,3,29.484,3.5145,387.3,101,8.4475,0.5103,0.4623,5.4366,8.9047,0.228
CC_CELL2,43,0.98234,2.94789,0.1632,discharge,0,-2.95,3.4399,5073.3,101,8.9634,0.6893,0.4873,7.9879,10.0045,0.0858
CC_CELL2,43,0.98234,2.94789,0.1633,charge,0,1.474,3.4415,70.6,101,8.8415,0.8026,0.5932,8.2393,12.1209,0.0836
CC_CELL2,43,0.98234,2.94789,0.1631,discharge,1,-11.79,3.4402,635.5,100,8.9619,0.8829,0.6663,6.0594,9.2858,0.189
CC_CELL2,43,0.98234,2.94789,0.1633,charge,1,5.898,3.4449,161.2,101,8.9194,0.6977,0.5573,9.198,15.7966,0.1126
CC_CELL2,43,0.98234,2.94789,0.163,discharge,2,-23.589,3.4414,680.5,101,8.9459,0.9274,0.7184,9.5399,16.8415,0.4581
CC_CELL2,43,0.98234,2.94789,0.1634,charge,2,17.692,3.4481,281.9,101,8.7558,0.5353,0.545,8.103,13.333,0.2049
CC_CELL2,43,0.98234,2.94789,0.163,discharge,3,-33.907,3.4404,801.3,101,8.8591,0.9165,0.6029,200.0,385.2373,0.8391
CC_CELL2,43,0.98234,2.94789,0.1635,charge,3,29.485,3.4511,387.2,101,8.6059,0.5026,0.5606,6.6015,10.5988,0.286
CC_CELL2,43,0.98234,2.94789,0.1141,discharge,0,-2.948,3.4043,5072.9,101,9.2206,0.7542,0.3753,10.131,9.944,0.0904
CC_CELL2,43,0.98234,2.94789,0.1141,charge,0,1.475,3.4067,70.5,101,9.1512,1.2298,0.9313,7.837,11.6949,0.0835
CC_CELL2,43,0.98234,2.94789,0.114,discharge,1,-11.794,3.4048,635.5,101,9.3294,1.1657,0.7348,27.8995,36.2766,0.2599
CC_CELL2,43,0.98234,2.94789,0.1141,charge,1,5.896,3.4124,160.8,101,9.1048,0.8863,0.4689,5.061,8.604,0.122
CC_CELL2,43,0.98234,2.94789,0.1139,discharge,2,-23.588,3.4065,680.5,101,9.1504,0.4054,0.0588,200.0,166.7121,3.553
CC_CELL2,43,0.98234,2.94789,0.1143,charge,2,17.692,3.4153,281.7,101,8.9853,0.7317,0.5463,6.1855,13.6463,0.2849
CC_CELL2,43,0.98234,2.94789,0.1143,charge,3,29.489,3.417,385.1,101,8.7553,0.5532,0.4799,6.7444,13.8403,0.3261
CC_CELL2,43,0.98234,2.94789,0.0649,discharge,0,-2.95,3.3431,5072.7,101,10.1469,1.6771,0.3692,26.6715,15.7294,0.1577
CC_CELL2,43,0.98234,2.94789,0.065,charge,0,1.476,3.3468,70.5,101,9.8951,1.6342,0.3984,17.7416,12.6697,0.1151
CC_CELL2,43,0.98234,2.94789,0.0649,discharge,1,-11.793,3.3447,635.5,101,10.9733,200.0,151.135,200.0,151.1044,4.7664
CC_CELL2,43,0.98234,2.94789,0.065,charge,1,5.897,3.3533,160.9,101,9.7669,1.2102,0.2881,10.1441,7.2417,0.2157
CC_CELL2,43,0.98234,2.94789,0.0651,charge,2,17.692,3.3564,237.2,100,9.4723,1.3776,0.6416,5.0825,6.6458,0.508
CC_CELL2,43,0.98234,2.94789,0.0652,charge,3,29.49,3.3575,248.2,101,9.3063,1.2625,0.6398,5.0804,10.4104,0.6382
CC_CELL2,81,0.97564,2.92781,1.0,discharge,0,-2.929,4.1704,99999.0,99,1.2514,5.43,0.1876,11.3445,9.4428,0.2353
CC_CELL2,81,0.97564,2.92781,1.0,charge,0,1.304,4.1817,69.4,95,9.6081,4.4738,0.9667,0.01,3000.0,0.1498
CC_CELL2,81,0.97564,2.92781,0.9999,discharge,1,-11.716,4.1795,633.4,101,8.8445,1.3124,0.4965,8.0928,7.7577,0.3042
CC_CELL2,81,0.97564,2.92781,1.0,charge,1,1.284,4.1839,160.2,70,12.5427,0.01,0.05,0.01,2999.6017,0.0669
CC_CELL2,81,0.97564,2.92781,0.9997,discharge,2,-23.43,4.1794,634.8,101,8.7907,1.2179,0.4333,5.5983,5.4613,0.5446
CC_CELL2,81,0.97564,2.92781,0.9993,charge,2,1.283,4.1837,274.1,76,12.707,0.01,0.05,0.01,2999.6728,0.0776
CC_CELL2,81,0.97564,2.92781,0.999,discharge,3,-33.68,4.1777,634.5,101,8.7221,1.2139,0.4257,4.3685,4.5839,0.8128
CC_CELL2,81,0.97564,2.92781,0.9989,charge,3,1.281,4.1837,382.1,79,12.7252,0.0102,0.0506,0.0101,2700.726,0.0661
CC_CELL2,81,0.97564,2.92781,0.95,discharge,0,-2.93,4.1041,4784.7,101,8.8569,1.114,0.5215,6.6815,9.0226,0.1079
CC_CELL2,81,0.97564,2.92781,0.95,charge,0,1.466,4.1051,70.4,101,8.5203,1.1452,0.4545,6.3705,8.6052,0.0994
CC_CELL2,81,0.97564,2.92781,0.9499,discharge,1,-11.716,4.1039,635.5,101,8.7332,1.0604,0.4584,4.8851,6.5498,0.2388
CC_CELL2,81,0.97564,2.92781,0.9501,charge,1,5.858,4.1066,160.7,101,8.632,1.0961,0.4793,6.6545,9.8083,0.1572
CC_CELL2,81,0.97564,2.92781,0.9498,discharge,2,-23.43,4.1038,680.4,101,8.6975,1.1235,0.4988,3.8796,6.4827,0.5187
CC_CELL2,81,0.97564,2.92781,0.9501,charge,2,7.672,4.1072,280.9,101,12.0904,0.0112,0.05,0.0101,2997.2921,0.1021
CC_CELL2,81,0.97564,2.92781,0.9497,discharge,3,-33.68,4.1043,698.0,101,8.6552,1.0782,0.4704,3.7043,7.0358,0.6543
CC_CELL2,81,0.97564,2.92781,0.9501,charge,3,7.637,4.1091,386.7,101,11.8979,0.01,0.05,0.01,2999.9999,0.1082
CC_CELL2,81,0.97564,2.92781,0.9012,discharge,0,-2.929,4.0833,4848.4,101,8.6369,1.0256,0.4175,5.7223,7.8457,0.1222
CC_CELL2,81,0.97564,2.92781,0.9012,charge,0,1.465,4.0844,70.4,100,8.5754,1.0474,0.4718,5.1187,7.9755,0.1004
CC_CELL2,81,0.97564,2.92781,0.9011,discharge,1,-11.718,4.0833,635.5,101,8.653,1.0366,0.4791,4.7345,7.0237,0.2481
CC_CELL2,81,0.97564,2.92781,0.9013,charge,1,5.856,4.085,160.7,101,8.6973,1.0001,0.4749,4.3243,7.6374,0.1293
CC_CELL2,81,0.97564,2.92781,0.901,discharge,2,-23.43,4.0825,680.4,101,8.5795,1.1152,0.507,4.2483,8.1525,0.4753
CC_CELL2,81,0.97564,2.92781,0.9013,charge,2,10.155,4.0871,281.1,101,11.1125,0.0101,0.05,0.01,2999.8933,0.1948
CC_CELL2,81,0.97564,2.92781,0.9009,discharge,3,-33.681,4.0837,723.5,101,8.5872,0.9988,0.4582,4.5036,9.4324,0.5687
CC_CELL2,81,0.97564,2.92781,0.9013,charge,3,10.159,4.0872,386.5,101,11.098,0.01,0.05,0.01,2999.9976,0.143
CC_CELL2,81,0.97564,2.92781,0.8036,discharge,0,-2.932,4.0283,5411.2,101,8.2252,1.1623,0.4479,10.194,10.7094,0.1114
CC_CELL2,81,0.97564,2.92781,0.8036,charge,0,1.465,4.0309,70.4,101,8.429,1.2022,0.6093,7.9478,10.2235,0.1031
CC_CELL2,81,0.97564,2.92781,0.8035,discharge,1,-11.716,4.0292,635.4,101,8.5418,1.1408,0.5135,7.5077,7.9451,0.2435
CC_CELL2,81,0.97564,2.92781,0.8036,charge,1,5.859,4.0321,160.8,100,8.544,1.075,0.5236,5.855,8.8401,0.1322
CC_CELL2,81,0.97564,2.92781,0.8034,discharge,2,-23.434,4.0296,680.6,101,8.5507,1.2703,0.5787,5.9722,8.4322,0.4917
CC_CELL2,81,0.97564,2.92781,0.8037,charge,2,14.843,4.0342,281.3,101,9.7956,1.3818,0.3486,0.01,3000.0,0.3698
