Repository: KikETs/ECM_HYBRID_BMS_JOINT

## Results

| Arm | Model | Size | Protocol | Result | Worst cell |
|---|---|---|---|---|---|
| SOP | 2RC table + trim (A8) | 4 effective coefficients, 2 EW states | leave-one-cell-out | usable current 69.6 % discharge, 59.5 % charge (τ = 10 s) | 59.9 % / 53.5 % (BOOST_REST) |
| SOH | dQ/dV ridge | 65 coefficients | leave-one-cell-out | RMSE 0.0094, bias −0.0005 | 0.0130 (BOOST_REST) |
| SOC | 2RC EKF, low-current gate | 3 states | leave-one-cell-out | **2.34 %p** over six sensor disturbances on estimated SOH (2.325 on true SOH), per cell 2.00–2.75 | 4.60 %p (BOOST_NEGPULSE_1S, current offset −0.10 A) |

The SOH arm was a 10,945-parameter CNN until the second audit round. Nested

File: analysis/uypydj_hppc_resistance.csv (part 66 of 225)
protocol,cycle,SOH,CAP_Ah,SOC,soc_group,direction,rate_rank,I_A,CRate_rated,tau_s,tau_actual_s,V_pre_V,V_tau_V,R_mOhm,file
BOOST,1350,0.81393,2.43821,0.9186,2,discharge,2,-19.5,6.5,2.0,1.9,4.0679,3.6195,22.9949,12-26-21_13.26_BOOST_protocol_HPPC_IN21700_30T_cycle_#1350.mat
BOOST,1350,0.81393,2.43821,0.9186,2,discharge,2,-19.5,6.5,10.0,9.9,4.0679,3.5281,27.6821,12-26-21_13.26_BOOST_protocol_HPPC_IN21700_30T_cycle_#1350.mat
BOOST,1350,0.81393,2.43821,0.9188,2,charge,2,4.069,1.356,2.0,2.0,4.0779,4.2001,30.0283,12-26-21_13.26_BOOST_protocol_HPPC_IN21700_30T_cycle_#1350.mat
BOOST,1350,0.81393,2.43821,0.9188,2,charge,2,4.069,1.356,10.0,9.9,4.0779,4.2001,30.0283,12-26-21_13.26_BOOST_protocol_HPPC_IN21700_30T_cycle_#1350.mat
BOOST,1350,0.81393,2.43821,0.9185,2,discharge,3,-28.031,9.344,2.0,2.0,4.0709,3.4744,21.28,12-26-21_13.26_BOOST_protocol_HPPC_IN21700_30T_cycle_#1350.mat
BOOST,1350,0.81393,2.43821,0.9185,2,discharge,3,-28.031,9.344,10.0,9.9,4.0709,3.3558,25.511,12-26-21_13.26_BOOST_protocol_HPPC_IN21700_30T_cycle_#1350.mat
BOOST,1350,0.81393,2.43821,0.9188,2,charge,3,3.968,1.323,2.0,2.0,4.0805,4.2,30.1182,12-26-21_13.26_BOOST_protocol_HPPC_IN21700_30T_cycle_#1350.mat
BOOST,1350,0.81393,2.43821,0.9188,2,charge,3,3.968,1.323,10.0,9.9,4.0805,4.2,30.1182,12-26-21_13.26_BOOST_protocol_HPPC_IN21700_30T_cycle_#1350.mat
BOOST,1350,0.81393,2.43821,0.8375,3,discharge,0,-2.438,0.813,2.0,2.0,3.9675,3.9034,26.2931,12-26-21_13.26_BOOST_protocol_HPPC_IN21700_30T_cycle_#1350.mat
BOOST,1350,0.81393,2.43821,0.8375,3,discharge,0,-2.438,0.813,10.0,9.9,3.9675,3.8814,35.3173,12-26-21_13.26_BOOST_protocol_HPPC_IN21700_30T_cycle_#1350.mat
BOOST,1350,0.81393,2.43821,0.8375,3,charge,0,1.22,0.407,2.0,2.0,3.9708,4.0021,25.6578,12-26-21_13.26_BOOST_protocol_HPPC_IN21700_30T_cycle_#1350.mat
BOOST,1350,0.81393,2.43821,0.8375,3,charge,0,1.22,0.407,10.0,9.9,3.9708,4.0117,33.5273,12-26-21_13.26_BOOST_protocol_HPPC_IN21700_30T_cycle_#1350.mat
BOOST,1350,0.81393,2.43821,0.8374,3,discharge,1,-9.751,3.25,2.0,2.0,3.9687,3.7316,24.3155,12-26-21_13.26_BOOST_protocol_HPPC_IN21700_30T_cycle_#1350.mat
BOOST,1350,0.81393,2.43821,0.8374,3,discharge,1,-9.751,3.25,10.0,9.9,3.9687,3.6749,30.1302,12-26-21_13.26_BOOST_protocol_HPPC_IN21700_30T_cycle_#1350.mat
BOOST,1350,0.81393,2.43821,0.8375,3,charge,1,4.874,1.625,2.0,2.0,3.9774,4.0958,24.2917,12-26-21_13.26_BOOST_protocol_HPPC_IN21700_30T_cycle_#1350.mat
BOOST,1350,0.81393,2.43821,0.8375,3,charge,1,4.874,1.625,10.0,9.9,3.9774,4.1278,30.857,12-26-21_13.26_BOOST_protocol_HPPC_IN21700_30T_cycle_#1350.mat
BOOST,1350,0.81393,2.43821,0.8373,3,discharge,2,-19.5,6.5,2.0,2.0,3.9701,3.5467,21.7128,12-26-21_13.26_BOOST_protocol_HPPC_IN21700_30T_cycle_#1350.mat
BOOST,1350,0.81393,2.43821,0.8373,3,discharge,2,-19.5,6.5,10.0,9.9,3.9701,3.4592,26.2,12-26-21_13.26_BOOST_protocol_HPPC_IN21700_30T_cycle_#1350.mat
BOOST,1350,0.81393,2.43821,0.8376,3,charge,2,8.673,2.891,2.0,1.9,3.9834,4.2001,24.9853,12-26-21_13.26_BOOST_protocol_HPPC_IN21700_30T_cycle_#1350.mat
BOOST,1350,0.81393,2.43821,0.8376,3,charge,2,8.673,2.891,10.0,9.9,3.9834,4.2,24.9738,12-26-21_13.26_BOOST_protocol_HPPC_IN21700_30T_cycle_#1350.mat
BOOST,1350,0.81393,2.43821,0.8373,3,discharge,3,-28.031,9.344,2.0,1.9,3.9717,3.4079,20.1134,12-26-21_13.26_BOOST_protocol_HPPC_IN21700_30T_cycle_#1350.mat
BOOST,1350,0.81393,2.43821,0.8373,3,discharge,3,-28.031,9.344,10.0,9.9,3.9717,3.2875,24.4087,12-26-21_13.26_BOOST_protocol_HPPC_IN21700_30T_cycle_#1350.mat
BOOST,1350,0.81393,2.43821,0.8376,3,charge,3,8.572,2.857,2.0,2.0,3.9874,4.2,24.8023,12-26-21_13.26_BOOST_protocol_HPPC_IN21700_30T_cycle_#1350.mat
BOOST,1350,0.81393,2.43821,0.8376,3,charge,3,8.572,2.857,10.0,9.9,3.9874,4.2,24.8023,12-26-21_13.26_BOOST_protocol_HPPC_IN21700_30T_cycle_#1350.mat
BOOST,1350,0.81393,2.43821,0.7562,4,discharge,0,-2.437,0.812,2.0,1.9,3.8862,3.8272,24.2111,12-26-21_13.26_BOOST_protocol_HPPC_IN21700_30T_cycle_#1350.mat
BOOST,1350,0.81393,2.43821,0.7562,4,discharge,0,-2.437,0.812,10.0,9.9,3.8862,3.8081,32.0489,12-26-21_13.26_BOOST_protocol_HPPC_IN21700_30T_cycle_#1350.mat
BOOST,1350,0.81393,2.43821,0.7563,4,charge,0,1.219,0.406,2.0,2.0,3.8884,3.9178,24.1201,12-26-21_13.26_BOOST_protocol_HPPC_IN21700_30T_cycle_#1350.mat
BOOST,1350,0.81393,2.43821,0.7563,4,charge,0,1.219,0.406,10.0,9.9,3.8884,3.9258,30.6834,12-26-21_13.26_BOOST_protocol_HPPC_IN21700_30T_cycle_#1350.mat
BOOST,1350,0.81393,2.43821,0.7562,4,discharge,1,-9.751,3.25,2.0,2.0,3.887,3.6658,22.6851,12-26-21_13.26_BOOST_protocol_HPPC_IN21700_30T_cycle_#1350.mat
BOOST,1350,0.81393,2.43821,0.7562,4,discharge,1,-9.751,3.25,10.0,9.9,3.887,3.6136,28.0384,12-26-21_13.26_BOOST_protocol_HPPC_IN21700_30T_cycle_#1350.mat
BOOST,1350,0.81393,2.43821,0.7563,4,charge,1,4.875,1.625,2.0,2.0,3.8938,4.0051,22.8317,12-26-21_13.26_BOOST_protocol_HPPC_IN21700_30T_cycle_#1350.mat
BOOST,1350,0.81393,2.43821,0.7563,4,charge,1,4.875,1.625,10.0,9.9,3.8938,4.0333,28.6166,12-26-21_13.26_BOOST_protocol_HPPC_IN21700_30T_cycle_#1350.mat
BOOST,1350,0.81393,2.43821,0.7561,4,discharge,2,-19.499,6.5,2.0,2.0,3.8874,3.4877,20.4985,12-26-21_13.26_BOOST_protocol_HPPC_IN21700_30T_cycle_#1350.mat
BOOST,1350,0.81393,2.43821,0.7561,4,discharge,2,-19.499,6.5,10.0,9.9,3.8874,3.3998,25.0064,12-26-21_13.26_BOOST_protocol_HPPC_IN21700_30T_cycle_#1350.mat
BOOST,1350,0.81393,2.43821,0.7564,4,charge,2,13.863,4.621,2.0,2.0,3.8993,4.1897,20.9478,12-26-21_13.26_BOOST_protocol_HPPC_IN21700_30T_cycle_#1350.mat
BOOST,1350,0.81393,2.43821,0.7564,4,charge,2,13.863,4.621,10.0,9.9,3.8993,4.2,21.6908,12-26-21_13.26_BOOST_protocol_HPPC_IN21700_30T_cycle_#1350.mat
BOOST,1350,0.81393,2.43821,0.756,4,discharge,3,-28.03,9.343,2.0,2.0,3.8885,3.3506,19.1902,12-26-21_13.26_BOOST_protocol_HPPC_IN21700_30T_cycle_#1350.mat
BOOST,1350,0.81393,2.43821,0.756,4,discharge,3,-28.03,9.343,10.0,9.9,3.8885,3.2291,23.5248,12-26-21_13.26_BOOST_protocol_HPPC_IN21700_30T_cycle_#1350.mat
BOOST,1350,0.81393,2.43821,0.7564,4,charge,3,13.902,4.634,2.0,1.9,3.903,4.2002,21.3782,12-26-21_13.26_BOOST_protocol_HPPC_IN21700_30T_cycle_#1350.mat
BOOST,1350,0.81393,2.43821,0.7564,4,charge,3,13.902,4.634,10.0,9.9,3.903,4.2,21.3638,12-26-21_13.26_BOOST_protocol_HPPC_IN21700_30T_cycle_#1350.mat
BOOST,1350,0.81393,2.43821,0.675,5,discharge,0,-2.438,0.813,2.0,2.0,3.7996,3.7447,22.5175,12-26-21_13.26_BOOST_protocol_HPPC_IN21700_30T_cycle_#1350.mat
BOOST,1350,0.81393,2.43821,0.675,5,discharge,0,-2.438,0.813,10.0,9.9,3.7996,3.7278,29.4492,12-26-21_13.26_BOOST_protocol_HPPC_IN21700_30T_cycle_#1350.mat
BOOST,1350,0.81393,2.43821,0.675,5,charge,0,1.219,0.406,2.0,2.0,3.8021,3.8291,22.142,12-26-21_13.26_BOOST_protocol_HPPC_IN21700_30T_cycle_#1350.mat
BOOST,1350,0.81393,2.43821,0.675,5,charge,0,1.219,0.406,10.0,9.9,3.8021,3.8366,28.2926,12-26-21_13.26_BOOST_protocol_HPPC_IN21700_30T_cycle_#1350.mat
BOOST,1350,0.81393,2.43821,0.6749,5,discharge,1,-9.752,3.251,2.0,2.0,3.8005,3.5872,21.8736,12-26-21_13.26_BOOST_protocol_HPPC_IN21700_30T_cycle_#1350.mat
BOOST,1350,0.81393,2.43821,0.6749,5,discharge,1,-9.752,3.251,10.0,9.9,3.8005,3.5321,27.524,12-26-21_13.26_BOOST_protocol_HPPC_IN21700_30T_cycle_#1350.mat
BOOST,1350,0.81393,2.43821,0.675,5,charge,1,4.874,1.625,2.0,2.0,3.8072,3.9138,21.8729,12-26-21_13.26_BOOST_protocol_HPPC_IN21700_30T_cycle_#1350.mat
BOOST,1350,0.81393,2.43821,0.675,5,charge,1,4.874,1.625,10.0,9.9,3.8072,3.9379,26.818,12-26-21_13.26_BOOST_protocol_HPPC_IN21700_30T_cycle_#1350.mat
BOOST,1350,0.81393,2.43821,0.6749,5,discharge,2,-19.499,6.5,2.0,2.0,3.8016,3.4054,20.319,12-26-21_13.26_BOOST_protocol_HPPC_IN21700_30T_cycle_#1350.mat
BOOST,1350,0.81393,2.43821,0.6749,5,discharge,2,-19.499,6.5,10.0,9.9,3.8016,3.3112,25.15,12-26-21_13.26_BOOST_protocol_HPPC_IN21700_30T_cycle_#1350.mat
BOOST,1350,0.81393,2.43821,0.6751,5,charge,2,14.624,4.875,2.0,2.0,3.8127,4.0969,19.4338,12-26-21_13.26_BOOST_protocol_HPPC_IN21700_30T_cycle_#1350.mat
BOOST,1350,0.81393,2.43821,0.6751,5,charge,2,14.624,4.875,10.0,9.9,3.8127,4.1519,23.1947,12-26-21_13.26_BOOST_protocol_HPPC_IN21700_30T_cycle_#1350.mat
BOOST,1350,0.81393,2.43821,0.6748,5,discharge,3,-28.031,9.344,2.0,2.0,3.8023,3.259,19.3821,12-26-21_13.26_BOOST_protocol_HPPC_IN21700_30T_cycle_#1350.mat
BOOST,1350,0.81393,2.43821,0.6748,5,discharge,3,-28.031,9.344,10.0,9.9,3.8023,3.1268,24.0983,12-26-21_13.26_BOOST_protocol_HPPC_IN21700_30T_cycle_#1350.mat
BOOST,1350,0.81393,2.43821,0.6752,5,charge,3,19.278,6.426,2.0,2.0,3.817,4.2001,19.8724,12-26-21_13.26_BOOST_protocol_HPPC_IN21700_30T_cycle_#1350.mat
BOOST,1350,0.81393,2.43821,0.6752,5,charge,3,19.278,6.426,10.0,9.9,3.817,4.2,19.8672,12-26-21_13.26_BOOST_protocol_HPPC_IN21700_30T_cycle_#1350.mat
BOOST,1350,0.81393,2.43821,0.5937,6,discharge,0,-2.437,0.812,2.0,1.9,3.7158,3.66,22.8942,12-26-21_13.26_BOOST_protocol_HPPC_IN21700_30T_cycle_#1350.mat
BOOST,1350,0.81393,2.43821,0.5937,6,discharge,0,-2.437,0.812,10.0,9.9,3.7158,3.6423,30.1563,12-26-21_13.26_BOOST_protocol_HPPC_IN21700_30T_cycle_#1350.mat
BOOST,1350,0.81393,2.43821,0.5938,6,charge,0,1.219,0.406,2.0,2.0,3.7183,3.7458,22.5669,12-26-21_13.26_BOOST_protocol_HPPC_IN21700_30T_cycle_#1350.mat
BOOST,1350,0.81393,2.43821,0.5938,6,charge,0,1.219,0.406,10.0,9.9,3.7183,3.7538,29.1318,12-26-21_13.26_BOOST_protocol_HPPC_IN21700_30T_cycle_#1350.mat
BOOST,1350,0.81393,2.43821,0.5937,6,discharge,1,-9.753,3.251,2.0,2.0,3.7169,3.5034,21.8909,12-26-21_13.26_BOOST_protocol_HPPC_IN21700_30T_cycle_#1350.mat
BOOST,1350,0.81393,2.43821,0.5937,6,discharge,1,-9.753,3.251,10.0,9.9,3.7169,3.4465,27.7251,12-26-21_13.26_BOOST_protocol_HPPC_IN21700_30T_cycle_#1350.mat
BOOST,1350,0.81393,2.43821,0.5938,6,charge,1,4.875,1.625,2.0,2.0,3.7243,3.8305,21.786,12-26-21_13.26_BOOST_protocol_HPPC_IN21700_30T_cycle_#1350.mat
BOOST,1350,0.81393,2.43821,0.5938,6,charge,1,4.875,1.625,10.0,9.9,3.7243,3.8564,27.0991,12-26-21_13.26_BOOST_protocol_HPPC_IN21700_30T_cycle_#1350.mat
BOOST,1350,0.81393,2.43821,0.5936,6,discharge,2,-19.5,6.5,2.0,2.0,3.7184,3.3248,20.1846,12-26-21_13.26_BOOST_protocol_HPPC_IN21700_30T_cycle_#1350.mat
BOOST,1350,0.81393,2.43821,0.5936,6,discharge,2,-19.5,6.5,10.0,9.9,3.7184,3.2285,25.1231,12-26-21_13.26_BOOST_protocol_HPPC_IN21700_30T_cycle_#1350.mat
BOOST,1350,0.81393,2.43821,0.5939,6,charge,2,14.625,4.875,2.0,2.0,3.7297,4.0103,19.1863,12-26-21_13.26_BOOST_protocol_HPPC_IN21700_30T_cycle_#1350.mat
BOOST,1350,0.81393,2.43821,0.5939,6,charge,2,14.625,4.875,10.0,9.9,3.7297,4.0653,22.947,12-26-21_13.26_BOOST_protocol_HPPC_IN21700_30T_cycle_#1350.mat
BOOST,1350,0.81393,2.43821,0.5935,6,discharge,3,-28.031,9.344,2.0,2.0,3.7197,3.1858,19.0468,12-26-21_13.26_BOOST_protocol_HPPC_IN21700_30T_cycle_#1350.mat
BOOST,1350,0.81393,2.43821,0.5935,6,discharge,3,-28.031,9.344,10.0,9.9,3.7197,3.0521,23.8165,12-26-21_13.26_BOOST_protocol_HPPC_IN21700_30T_cycle_#1350.mat
BOOST,1350,0.81393,2.43821,0.5939,6,charge,3,24.376,8.125,2.0,2.0,3.7343,4.1586,17.4065,12-26-21_13.26_BOOST_protocol_HPPC_IN21700_30T_cycle_#1350.mat
BOOST,1350,0.81393,2.43821,0.5939,6,charge,3,24.376,8.125,10.0,9.9,3.7343,4.2002,19.1131,12-26-21_13.26_BOOST_protocol_HPPC_IN21700_30T_cycle_#1350.mat
BOOST,1350,0.81393,2.43821,0.5125,7,discharge,0,-2.437,0.812,2.0,2.0,3.6444,3.5899,22.3608,12-26-21_13.26_BOOST_protocol_HPPC_IN21700_30T_cycle_#1350.mat
BOOST,1350,0.81393,2.43821,0.5125,7,discharge,0,-2.437,0.812,10.0,9.9,3.6444,3.5738,28.9665,12-26-21_13.26_BOOST_protocol_HPPC_IN21700_30T_cycle_#1350.mat
BOOST,1350,0.81393,2.43821,0.5125,7,charge,0,1.221,0.407,2.0,2.0,3.6477,3.6747,22.1166,12-26-21_13.26_BOOST_protocol_HPPC_IN21700_30T_cycle_#1350.mat
BOOST,1350,0.81393,2.43821,0.5125,7,charge,0,1.221,0.407,10.0,9.9,3.6477,3.6819,28.0144,12-26-21_13.26_BOOST_protocol_HPPC_IN21700_30T_cycle_#1350.mat
BOOST,1350,0.81393,2.43821,0.5124,7,discharge,1,-9.751,3.25,2.0,2.0,3.6463,3.4353,21.6386,12-26-21_13.26_BOOST_protocol_HPPC_IN21700_30T_cycle_#1350.mat
BOOST,1350,0.81393,2.43821,0.5124,7,discharge,1,-9.751,3.25,10.0,9.9,3.6463,3.3805,27.2585,12-26-21_13.26_BOOST_protocol_HPPC_IN21700_30T_cycle_#1350.mat
BOOST,1350,0.81393,2.43821,0.5125,7,charge,1,4.875,1.625,2.0,2.0,3.6529,3.757,21.3538,12-26-21_13.26_BOOST_protocol_HPPC_IN21700_30T_cycle_#1350.mat
BOOST,1350,0.81393,2.43821,0.5125,7,charge,1,4.875,1.625,10.0,9.9,3.6529,3.7815,26.3795,12-26-21_13.26_BOOST_protocol_HPPC_IN21700_30T_cycle_#1350.mat
BOOST,1350,0.81393,2.43821,0.5123,7,discharge,2,-19.5,6.5,2.0,2.0,3.6465,3.2583,19.9077,12-26-21_13.26_BOOST_protocol_HPPC_IN21700_30T_cycle_#1350.mat
BOOST,1350,0.81393,2.43821,0.5123,7,discharge,2,-19.5,6.5,10.0,9.9,3.6465,3.1613,24.8821,12-26-21_13.26_BOOST_protocol_HPPC_IN21700_30T_cycle_#1350.mat
BOOST,1350,0.81393,2.43821,0.5126,7,charge,2,14.623,4.874,2.0,2.0,3.6584,3.934,18.847,12-26-21_13.26_BOOST_protocol_HPPC_IN21700_30T_cycle_#1350.mat
BOOST,1350,0.81393,2.43821,0.5126,7,charge,2,14.623,4.874,10.0,9.9,3.6584,3.9856,22.3757,12-26-21_13.26_BOOST_protocol_HPPC_IN21700_30T_cycle_#1350.mat
BOOST,1350,0.81393,2.43821,0.5123,7,discharge,3,-28.031,9.344,2.0,2.0,3.648,3.1103,19.1823,12-26-21_13.26_BOOST_protocol_HPPC_IN21700_30T_cycle_#1350.mat
BOOST,1350,0.81393,2.43821,0.5123,7,discharge,3,-28.031,9.344,10.0,9.9,3.648,2.9689,24.2267,12-26-21_13.26_BOOST_protocol_HPPC_IN21700_30T_cycle_#1350.mat
BOOST,1350,0.81393,2.43821,0.5127,7,charge,3,24.376,8.125,2.0,2.0,3.6627,4.0871,17.4106,12-26-21_13.26_BOOST_protocol_HPPC_IN21700_30T_cycle_#1350.mat
BOOST,1350,0.81393,2.43821,0.5127,7,charge,3,24.376,8.125,10.0,9.9,3.6627,4.1613,20.4545,12-26-21_13.26_BOOST_protocol_HPPC_IN21700_30T_cycle_#1350.mat
BOOST,1350,0.81393,2.43821,0.4312,8,discharge,0,-2.437,0.812,2.0,2.0,3.5828,3.5221,24.9036,12-26-21_13.26_BOOST_protocol_HPPC_IN21700_30T_cycle_#1350.mat
BOOST,1350,0.81393,2.43821,0.4312,8,discharge,0,-2.437,0.812,10.0,9.9,3.5828,3.5041,32.2885,12-26-21_13.26_BOOST_protocol_HPPC_IN21700_30T_cycle_#1350.mat
BOOST,1350,0.81393,2.43821,0.4313,8,charge,0,1.221,0.407,2.0,2.0,3.5852,3.6148,24.2504,12-26-21_13.26_BOOST_protocol_HPPC_IN21700_30T_cycle_#1350.mat
BOOST,1350,0.81393,2.43821,0.4313,8,charge,0,1.221,0.407,10.0,9.9,3.5852,3.6223,30.3949,12-26-21_13.26_BOOST_protocol_HPPC_IN21700_30T_cycle_#1350.mat
BOOST,1350,0.81393,2.43821,0.4312,8,discharge,1,-9.751,3.25,2.0,2.0,3.5839,3.3548,23.4945,12-26-21_13.26_BOOST_protocol_HPPC_IN21700_30T_cycle_#1350.mat
BOOST,1350,0.81393,2.43821,0.4312,8,discharge,1,-9.751,3.25,10.0,9.9,3.5839,3.2924,29.8938,12-26-21_13.26_BOOST_protocol_HPPC_IN21700_30T_cycle_#1350.mat
BOOST,1350,0.81393,2.43821,0.4313,8,charge,1,4.875,1.625,2.0,2.0,3.5912,3.7029,22.9133,12-26-21_13.26_BOOST_protocol_HPPC_IN21700_30T_cycle_#1350.mat
BOOST,1350,0.81393,2.43821,0.4313,8,charge,1,4.875,1.625,10.0,9.9,3.5912,3.7295,28.3698,12-26-21_13.26_BOOST_protocol_HPPC_IN21700_30T_cycle_#1350.mat
BOOST,1350,0.81393,2.43821,0.4311,8,discharge,2,-19.5,6.5,2.0,2.0,3.5852,3.1658,21.5077,12-26-21_13.26_BOOST_protocol_HPPC_IN21700_30T_cycle_#1350.mat
BOOST,1350,0.81393,2.43821,0.4311,8,discharge,2,-19.5,6.5,10.0,9.9,3.5852,3.0475,27.5744,12-26-21_13.26_BOOST_protocol_HPPC_IN21700_30T_cycle_#1350.mat
BOOST,1350,0.81393,2.43821,0.4314,8,charge,2,14.625,4.875,2.0,1.9,3.5986,3.8856,19.6239,12-26-21_13.26_BOOST_protocol_HPPC_IN21700_30T_cycle_#1350.mat
BOOST,1350,0.81393,2.43821,0.4314,8,charge,2,14.625,4.875,10.0,9.9,3.5986,3.9401,23.3504,12-26-21_13.26_BOOST_protocol_HPPC_IN21700_30T_cycle_#1350.mat
BOOST,1350,0.81393,2.43821,0.431,8,discharge,3,-28.031,9.344,2.0,2.0,3.5862,3.0188,20.2419,12-26-21_13.26_BOOST_protocol_HPPC_IN21700_30T_cycle_#1350.mat
BOOST,1350,0.81393,2.43821,0.431,8,discharge,3,-28.031,9.344,10.0,9.9,3.5862,2.8374,26.7133,12-26-21_13.26_BOOST_protocol_HPPC_IN21700_30T_cycle_#1350.mat
BOOST,1350,0.81393,2.43821,0.4315,8,charge,3,24.377,8.126,2.0,2.0,3.6037,4.0346,17.6765,12-26-21_13.26_BOOST_protocol_HPPC_IN21700_30T_cycle_#1350.mat
BOOST,1350,0.81393,2.43821,0.4315,8,charge,3,24.377,8.126,10.0,9.9,3.6037,4.1063,20.6178,12-26-21_13.26_BOOST_protocol_HPPC_IN21700_30T_cycle_#1350.mat
BOOST,1350,0.81393,2.43821,0.35,9,discharge,0,-2.438,0.812,2.0,2.0,3.5035,3.4372,27.2,12-26-21_13.26_BOOST_protocol_HPPC_IN21700_30T_cycle_#1350.mat
BOOST,1350,0.81393,2.43821,0.35,9,discharge,0,-2.438,0.812,10.0,9.9,3.5035,3.4162,35.8154,12-26-21_13.26_BOOST_protocol_HPPC_IN21700_30T_cycle_#1350.mat
BOOST,1350,0.81393,2.43821,0.35,9,charge,0,1.22,0.407,2.0,2.0,3.5061,3.5379,26.0613,12-26-21_13.26_BOOST_protocol_HPPC_IN21700_30T_cycle_#1350.mat
BOOST,1350,0.81393,2.43821,0.35,9,charge,0,1.22,0.407,10.0,9.9,3.5061,3.546,32.6996,12-26-21_13.26_BOOST_protocol_HPPC_IN21700_30T_cycle_#1350.mat
BOOST,1350,0.81393,2.43821,0.3499,9,discharge,1,-9.751,3.25,2.0,2.0,3.5049,3.2545,25.6789,12-26-21_13.26_BOOST_protocol_HPPC_IN21700_30T_cycle_#1350.mat
BOOST,1350,0.81393,2.43821,0.3499,9,discharge,1,-9.751,3.25,10.0,9.9,3.5049,3.1722,34.1189,12-26-21_13.26_BOOST_protocol_HPPC_IN21700_30T_cycle_#1350.mat
BOOST,1350,0.81393,2.43821,0.35,9,charge,1,4.875,1.625,2.0,2.0,3.5124,3.6299,24.1026,12-26-21_13.26_BOOST_protocol_HPPC_IN21700_30T_cycle_#1350.mat
BOOST,1350,0.81393,2.43821,0.35,9,charge,1,4.875,1.625,10.0,9.9,3.5124,3.658,29.8667,12-26-21_13.26_BOOST_protocol_HPPC_IN21700_30T_cycle_#1350.mat
BOOST,1350,0.81393,2.43821,0.3498,9,discharge,2,-19.5,6.5,2.0,2.0,3.5067,3.0467,23.5897,12-26-21_13.26_BOOST_protocol_HPPC_IN21700_30T_cycle_#1350.mat
BOOST,1350,0.81393,2.43821,0.3498,9,discharge,2,-19.5,6.5,10.0,9.9,3.5067,2.8566,33.3385,12-26-21_13.26_BOOST_protocol_HPPC_IN21700_30T_cycle_#1350.mat
BOOST,1350,0.81393,2.43821,0.3501,9,charge,2,14.625,4.875,2.0,2.0,3.5207,3.8135,20.0205,12-26-21_13.26_BOOST_protocol_HPPC_IN21700_30T_cycle_#1350.mat
BOOST,1350,0.81393,2.43821,0.3501,9,charge,2,14.625,4.875,10.0,9.9,3.5207,3.8731,24.0957,12-26-21_13.26_BOOST_protocol_HPPC_IN21700_30T_cycle_#1350.mat
BOOST,1350,0.81393,2.43821,0.3498,9,discharge,3,-28.031,9.344,2.0,2.0,3.5087,2.873,22.6785,12-26-21_13.26_BOOST_protocol_HPPC_IN21700_30T_cycle_#1350.mat
BOOST,1350,0.81393,2.43821,0.3498,9,discharge,3,-28.031,9.344,10.0,9.9,3.5087,2.5365,34.683,12-26-21_13.26_BOOST_protocol_HPPC_IN21700_30T_cycle_#1350.mat
BOOST,1350,0.81393,2.43821,0.3502,9,charge,3,24.375,8.125,2.0,2.0,3.5285,3.9644,17.8831,12-26-21_13.26_BOOST_protocol_HPPC_IN21700_30T_cycle_#1350.mat
BOOST,1350,0.81393,2.43821,0.3502,9,charge,3,24.375,8.125,10.0,9.9,3.5285,4.046,21.2308,12-26-21_13.26_BOOST_protocol_HPPC_IN21700_30T_cycle_#1350.mat
BOOST,1350,0.81393,2.43821,0.3094,10,discharge,0,-2.436,0.812,2.0,2.0,3.4615,3.3883,30.0468,12-26-21_13.26_BOOST_protocol_HPPC_IN21700_30T_cycle_#1350.mat
BOOST,1350,0.81393,2.43821,0.3094,10,discharge,0,-2.436,0.812,10.0,9.9,3.4615,3.3624,40.6781,12-26-21_13.26_BOOST_protocol_HPPC_IN21700_30T_cycle_#1350.mat
BOOST,1350,0.81393,2.43821,0.3094,10,charge,0,1.22,0.407,2.0,2.0,3.4638,3.4982,28.2083,12-26-21_13.26_BOOST_protocol_HPPC_IN21700_30T_cycle_#1350.mat
BOOST,1350,0.81393,2.43821,0.3094,10,charge,0,1.22,0.407,10.0,9.9,3.4638,3.5061,34.6863,12-26-21_13.26_BOOST_protocol_HPPC_IN21700_30T_cycle_#1350.mat
BOOST,1350,0.81393,2.43821,0.3093,10,discharge,1,-9.751,3.25,2.0,2.0,3.4619,3.1834,28.5606,12-26-21_13.26_BOOST_protocol_HPPC_IN21700_30T_cycle_#1350.mat
BOOST,1350,0.81393,2.43821,0.3093,10,discharge,1,-9.751,3.25,10.0,9.9,3.4619,3.0604,41.1744,12-26-21_13.26_BOOST_protocol_HPPC_IN21700_30T_cycle_#1350.mat
BOOST,1350,0.81393,2.43821,0.3094,10,charge,1,4.874,1.625,2.0,2.0,3.4702,3.5925,25.0928,12-26-21_13.26_BOOST_protocol_HPPC_IN21700_30T_cycle_#1350.mat
BOOST,1350,0.81393,2.43821,0.3094,10,charge,1,4.874,1.625,10.0,9.9,3.4702,3.6178,30.2838,12-26-21_13.26_BOOST_protocol_HPPC_IN21700_30T_cycle_#1350.mat
BOOST,1350,0.81393,2.43821,0.3092,10,discharge,2,-19.501,6.5,2.0,2.0,3.4622,2.9468,26.4294,12-26-21_13.26_BOOST_protocol_HPPC_IN21700_30T_cycle_#1350.mat
BOOST,1350,0.81393,2.43821,0.3092,10,discharge,2,-19.501,6.5,10.0,9.9,3.4622,2.6436,41.9773,12-26-21_13.26_BOOST_protocol_HPPC_IN21700_30T_cycle_#1350.mat
BOOST,1350,0.81393,2.43821,0.3095,10,charge,2,14.625,4.875,2.0,1.9,3.4775,3.774,20.2735,12-26-21_13.26_BOOST_protocol_HPPC_IN21700_30T_cycle_#1350.mat
BOOST,1350,0.81393,2.43821,0.3095,10,charge,2,14.625,4.875,10.0,9.9,3.4775,3.8368,24.5675,12-26-21_13.26_BOOST_protocol_HPPC_IN21700_30T_cycle_#1350.mat
BOOST,1350,0.81393,2.43821,0.3091,10,discharge,3,-28.028,9.343,2.0,2.0,3.4634,2.7523,25.3711,12-26-21_13.26_BOOST_protocol_HPPC_IN21700_30T_cycle_#1350.mat
BOOST,1350,0.81393,2.43821,0.3091,10,discharge,3,-28.028,9.343,10.0,9.9,3.4634,2.4999,34.3763,12-26-21_13.26_BOOST_protocol_HPPC_IN21700_30T_cycle_#1350.mat
BOOST,1350,0.81393,2.43821,0.3096,10,charge,3,24.376,8.125,2.0,1.9,3.4832,3.9189,17.8741,12-26-21_13.26_BOOST_protocol_HPPC_IN21700_30T_cycle_#1350.mat
BOOST,1350,0.81393,2.43821,0.3096,10,charge,3,24.376,8.125,10.0,9.9,3.4832,4.0077,21.5171,12-26-21_13.26_BOOST_protocol_HPPC_IN21700_30T_cycle_#1350.mat
BOOST,1350,0.81393,2.43821,0.2687,11,discharge,0,-2.437,0.812,2.0,2.0,3.4235,3.342,33.4414,12-26-21_13.26_BOOST_protocol_HPPC_IN21700_30T_cycle_#1350.mat
BOOST,1350,0.81393,2.43821,0.2687,11,discharge,0,-2.437,0.812,10.0,9.9,3.4235,3.3043,48.9106,12-26-21_13.26_BOOST_protocol_HPPC_IN21700_30T_cycle_#1350.mat
BOOST,1350,0.81393,2.43821,0.2688,11,charge,0,1.221,0.407,2.0,2.0,3.4273,3.4642,30.2286,12-26-21_13.26_BOOST_protocol_HPPC_IN21700_30T_cycle_#1350.mat
BOOST,1350,0.81393,2.43821,0.2688,11,charge,0,1.221,0.407,10.0,9.9,3.4273,3.4741,38.3387,12-26-21_13.26_BOOST_protocol_HPPC_IN21700_30T_cycle_#1350.mat
BOOST,1350,0.81393,2.43821,0.2687,11,discharge,1,-9.751,3.25,2.0,2.0,3.4235,3.1048,32.6842,12-26-21_13.26_BOOST_protocol_HPPC_IN21700_30T_cycle_#1350.mat
BOOST,1350,0.81393,2.43821,0.2687,11,discharge,1,-9.751,3.25,10.0,9.9,3.4235,2.8984,53.8514,12-26-21_13.26_BOOST_protocol_HPPC_IN21700_30T_cycle_#1350.mat
BOOST,1350,0.81393,2.43821,0.2688,11,charge,1,4.875,1.625,2.0,2.0,3.4374,3.5618,25.5185,12-26-21_13.26_BOOST_protocol_HPPC_IN21700_30T_cycle_#1350.mat
BOOST,1350,0.81393,2.43821,0.2688,11,charge,1,4.875,1.625,10.0,9.9,3.4374,3.5837,30.0109,12-26-21_13.26_BOOST_protocol_HPPC_IN21700_30T_cycle_#1350.mat
BOOST,1350,0.81393,2.43821,0.2686,11,discharge,2,-19.499,6.5,2.0,1.9,3.4264,2.8332,30.4221,12-26-21_13.26_BOOST_protocol_HPPC_IN21700_30T_cycle_#1350.mat
BOOST,1350,0.81393,2.43821,0.2686,11,discharge,2,-19.499,6.5,10.0,9.9,3.4264,2.4999,47.5153,12-26-21_13.26_BOOST_protocol_HPPC_IN21700_30T_cycle_#1350.mat
BOOST,1350,0.81393,2.43821,0.2689,11,charge,2,14.625,4.875,2.0,2.0,3.4459,3.7361,19.8427,12-26-21_13.26_BOOST_protocol_HPPC_IN21700_30T_cycle_#1350.mat
BOOST,1350,0.81393,2.43821,0.2689,11,charge,2,14.625,4.875,10.0,9.9,3.4459,3.7881,23.3983,12-26-21_13.26_BOOST_protocol_HPPC_IN21700_30T_cycle_#1350.mat
BOOST,1350,0.81393,2.43821,0.2685,11,discharge,3,-22.466,7.489,2.0,2.0,3.4276,2.595,37.0604,12-26-21_13.26_BOOST_protocol_HPPC_IN21700_30T_cycle_#1350.mat
BOOST,1350,0.81393,2.43821,0.2685,11,discharge,3,-22.466,7.489,10.0,9.9,3.4276,2.4999,41.2935,12-26-21_13.26_BOOST_protocol_HPPC_IN21700_30T_cycle_#1350.mat
BOOST,1350,0.81393,2.43821,0.2689,11,charge,3,24.375,8.125,2.0,2.0,3.4486,3.8771,17.5795,12-26-21_13.26_BOOST_protocol_HPPC_IN21700_30T_cycle_#1350.mat
BOOST,1350,0.81393,2.43821,0.2689,11,charge,3,24.375,8.125,10.0,9.9,3.4486,3.9578,20.8903,12-26-21_13.26_BOOST_protocol_HPPC_IN21700_30T_cycle_#1350.mat
BOOST,1350,0.81393,2.43821,0.2281,12,discharge,0,-2.437,0.812,2.0,2.0,3.3782,3.2787,40.8239,12-26-21_13.26_BOOST_protocol_HPPC_IN21700_30T_cycle_#1350.mat
BOOST,1350,0.81393,2.43821,0.2281,12,discharge,0,-2.437,0.812,10.0,9.9,3.3782,3.2101,68.9698,12-26-21_13.26_BOOST_protocol_HPPC_IN21700_30T_cycle_#1350.mat
BOOST,1350,0.81393,2.43821,0.2281,12,charge,0,1.221,0.407,2.0,2.0,3.384,3.4265,34.8161,12-26-21_13.26_BOOST_protocol_HPPC_IN21700_30T_cycle_#1350.mat
BOOST,1350,0.81393,2.43821,0.2281,12,charge,0,1.221,0.407,10.0,9.9,3.384,3.4422,47.6776,12-26-21_13.26_BOOST_protocol_HPPC_IN21700_30T_cycle_#1350.mat
BOOST,1350,0.81393,2.43821,0.2281,12,discharge,1,-9.751,3.25,2.0,2.0,3.3803,2.9848,40.5583,12-26-21_13.26_BOOST_protocol_HPPC_IN21700_30T_cycle_#1350.mat
BOOST,1350,0.81393,2.43821,0.2281,12,discharge,1,-9.751,3.25,10.0,9.9,3.3803,2.6263,77.3222,12-26-21_13.26_BOOST_protocol_HPPC_IN21700_30T_cycle_#1350.mat
BOOST,1350,0.81393,2.43821,0.2282,12,charge,1,4.875,1.625,2.0,2.0,3.4006,3.5369,27.9584,12-26-21_13.26_BOOST_protocol_HPPC_IN21700_30T_cycle_#1350.mat
BOOST,1350,0.81393,2.43821,0.2282,12,charge,1,4.875,1.625,10.0,9.9,3.4006,3.5665,34.0301,12-26-21_13.26_BOOST_protocol_HPPC_IN21700_30T_cycle_#1350.mat
BOOST,1350,0.81393,2.43821,0.228,12,discharge,2,-15.074,5.025,2.0,2.0,3.3856,2.6331,49.9204,12-26-21_13.26_BOOST_protocol_HPPC_IN21700_30T_cycle_#1350.mat
BOOST,1350,0.81393,2.43821,0.228,12,discharge,2,-15.074,5.025,10.0,9.9,3.3856,2.5,58.7502,12-26-21_13.26_BOOST_protocol_HPPC_IN21700_30T_cycle_#1350.mat
BOOST,1350,0.81393,2.43821,0.2282,12,charge,2,14.623,4.874,2.0,1.9,3.4115,3.7204,21.1243,12-26-21_13.26_BOOST_protocol_HPPC_IN21700_30T_cycle_#1350.mat
BOOST,1350,0.81393,2.43821,0.2282,12,charge,2,14.623,4.874,10.0,9.9,3.4115,3.77,24.5162,12-26-21_13.26_BOOST_protocol_HPPC_IN21700_30T_cycle_#1350.mat
BOOST,1350,0.81393,2.43821,0.2279,12,discharge,3,-14.214,4.738,2.0,2.0,3.387,2.4994,62.4455,12-26-21_13.26_BOOST_protocol_HPPC_IN21700_30T_cycle_#1350.mat
BOOST,1350,0.81393,2.43821,0.2279,12,discharge,3,-14.214,4.738,10.0,9.9,3.387,2.5,62.4033,12-26-21_13.26_BOOST_protocol_HPPC_IN21700_30T_cycle_#1350.mat
BOOST,1350,0.81393,2.43821,0.2283,12,charge,3,24.375,8.125,2.0,2.0,3.4137,3.866,18.5559,12-26-21_13.26_BOOST_protocol_HPPC_IN21700_30T_cycle_#1350.mat
BOOST,1350,0.81393,2.43821,0.2283,12,charge,3,24.375,8.125,10.0,9.9,3.4137,3.9392,21.559,12-26-21_13.26_BOOST_protocol_HPPC_IN21700_30T_cycle_#1350.mat
BOOST,1387,0.80278,2.40482,1.0,0,discharge,0,-2.405,0.802,2.0,2.0,4.1095,4.0237,35.6742,01-08-22_00.09_BOOST_protocol_HPPC_IN21700_30T_cycle_#1387.mat
BOOST,1387,0.80278,2.40482,1.0,0,discharge,0,-2.405,0.802,10.0,9.7,4.1095,3.9988,46.0272,01-08-22_00.09_BOOST_protocol_HPPC_IN21700_30T_cycle_#1387.mat
BOOST,1387,0.80278,2.40482,1.0,0,charge,0,1.204,0.401,2.0,2.0,4.1261,4.1774,42.6257,01-08-22_00.09_BOOST_protocol_HPPC_IN21700_30T_cycle_#1387.mat
BOOST,1387,0.80278,2.40482,1.0,0,charge,0,1.204,0.401,10.0,9.9,4.1261,4.1987,60.3241,01-08-22_00.09_BOOST_protocol_HPPC_IN21700_30T_cycle_#1387.mat
BOOST,1387,0.80278,2.40482,0.9999,0,discharge,1,-9.62,3.207,2.0,2.0,4.1194,3.8101,32.1501,01-08-22_00.09_BOOST_protocol_HPPC_IN21700_30T_cycle_#1387.mat
BOOST,1387,0.80278,2.40482,0.9999,0,discharge,1,-9.62,3.207,10.0,9.9,4.1194,3.7711,36.2039,01-08-22_00.09_BOOST_protocol_HPPC_IN21700_30T_cycle_#1387.mat
BOOST,1387,0.80278,2.40482,1.0,0,charge,1,1.339,0.446,2.0,1.9,4.1319,4.2002,50.993,01-08-22_00.09_BOOST_protocol_HPPC_IN21700_30T_cycle_#1387.mat
BOOST,1387,0.80278,2.40482,1.0,0,charge,1,1.339,0.446,10.0,9.9,4.1319,4.2,50.8437,01-08-22_00.09_BOOST_protocol_HPPC_IN21700_30T_cycle_#1387.mat
BOOST,1387,0.80278,2.40482,0.9998,0,discharge,2,-19.239,6.413,2.0,2.0,4.1181,3.6088,26.4723,01-08-22_00.09_BOOST_protocol_HPPC_IN21700_30T_cycle_#1387.mat
BOOST,1387,0.80278,2.40482,0.9998,0,discharge,2,-19.239,6.413,10.0,9.9,4.1181,3.5484,29.6117,01-08-22_00.09_BOOST_protocol_HPPC_IN21700_30T_cycle_#1387.mat
BOOST,1387,0.80278,2.40482,1.0,0,charge,2,1.253,0.418,2.0,2.0,4.1384,4.2,49.1424,01-08-22_00.09_BOOST_protocol_HPPC_IN21700_30T_cycle_#1387.mat
BOOST,1387,0.80278,2.40482,1.0,0,charge,2,1.253,0.418,10.0,9.7,4.1384,4.2,49.1424,01-08-22_00.09_BOOST_protocol_HPPC_IN21700_30T_cycle_#1387.mat
BOOST,1387,0.80278,2.40482,0.9998,0,discharge,3,-27.656,9.219,2.0,2.0,4.1176,3.4601,23.7742,01-08-22_00.09_BOOST_protocol_HPPC_IN21700_30T_cycle_#1387.mat
BOOST,1387,0.80278,2.40482,0.9998,0,discharge,3,-27.656,9.219,10.0,9.9,4.1176,3.3749,26.8549,01-08-22_00.09_BOOST_protocol_HPPC_IN21700_30T_cycle_#1387.mat
BOOST,1387,0.80278,2.40482,1.0,0,charge,3,1.38,0.46,2.0,2.0,4.144,4.2,40.5797,01-08-22_00.09_BOOST_protocol_HPPC_IN21700_30T_cycle_#1387.mat
BOOST,1387,0.80278,2.40482,0.9599,1,discharge,0,-2.405,0.802,2.0,1.9,4.0814,4.0022,32.9341,01-08-22_00.09_BOOST_protocol_HPPC_IN21700_30T_cycle_#1387.mat
BOOST,1387,0.80278,2.40482,0.9599,1,discharge,0,-2.405,0.802,10.0,9.9,4.0814,3.9837,40.6271,01-08-22_00.09_BOOST_protocol_HPPC_IN21700_30T_cycle_#1387.mat
BOOST,1387,0.80278,2.40482,0.9599,1,charge,0,1.204,0.401,2.0,1.9,4.0836,4.1237,33.3195,01-08-22_00.09_BOOST_protocol_HPPC_IN21700_30T_cycle_#1387.mat
BOOST,1387,0.80278,2.40482,0.9599,1,charge,0,1.204,0.401,10.0,9.9,4.0836,4.1335,41.4624,01-08-22_00.09_BOOST_protocol_HPPC_IN21700_30T_cycle_#1387.mat
BOOST,1387,0.80278,2.40482,0.9598,1,discharge,1,-9.619,3.206,2.0,2.0,4.0817,3.8099,28.256,01-08-22_00.09_BOOST_protocol_HPPC_IN21700_30T_cycle_#1387.mat
BOOST,1387,0.80278,2.40482,0.9598,1,discharge,1,-9.619,3.206,10.0,9.9,4.0817,3.7637,33.0589,01-08-22_00.09_BOOST_protocol_HPPC_IN21700_30T_cycle_#1387.mat
BOOST,1387,0.80278,2.40482,0.96,1,charge,1,3.09,1.03,2.0,2.0,4.0878,4.2001,36.3489,01-08-22_00.09_BOOST_protocol_HPPC_IN21700_30T_cycle_#1387.mat
BOOST,1387,0.80278,2.40482,0.96,1,charge,1,3.09,1.03,10.0,9.9,4.0878,4.2,36.3166,01-08-22_00.09_BOOST_protocol_HPPC_IN21700_30T_cycle_#1387.mat
BOOST,1387,0.80278,2.40482,0.9598,1,discharge,2,-19.24,6.413,2.0,2.0,4.0825,3.6125,24.4283,01-08-22_00.09_BOOST_protocol_HPPC_IN21700_30T_cycle_#1387.mat
BOOST,1387,0.80278,2.40482,0.9598,1,discharge,2,-19.24,6.413,10.0,9.9,4.0825,3.536,28.4044,01-08-22_00.09_BOOST_protocol_HPPC_IN21700_30T_cycle_#1387.mat
BOOST,1387,0.80278,2.40482,0.96,1,charge,2,2.857,0.952,2.0,2.0,4.0929,4.2001,37.5179,01-08-22_00.09_BOOST_protocol_HPPC_IN21700_30T_cycle_#1387.mat
BOOST,1387,0.80278,2.40482,0.96,1,charge,2,2.857,0.952,10.0,9.9,4.0929,4.2,37.4829,01-08-22_00.09_BOOST_protocol_HPPC_IN21700_30T_cycle_#1387.mat
BOOST,1387,0.80278,2.40482,0.9597,1,discharge,3,-27.656,9.219,2.0,2.0,4.0839,3.4596,22.5738,01-08-22_00.09_BOOST_protocol_HPPC_IN21700_30T_cycle_#1387.mat
BOOST,1387,0.80278,2.40482,0.9597,1,discharge,3,-27.656,9.219,10.0,9.9,4.0839,3.3545,26.374,01-08-22_00.09_BOOST_protocol_HPPC_IN21700_30T_cycle_#1387.mat
BOOST,1387,0.80278,2.40482,0.96,1,charge,3,2.626,0.875,2.0,2.0,4.0978,4.2001,38.964,01-08-22_00.09_BOOST_protocol_HPPC_IN21700_30T_cycle_#1387.mat
BOOST,1387,0.80278,2.40482,0.96,1,charge,3,2.626,0.875,10.0,9.9,4.0978,4.2,38.9259,01-08-22_00.09_BOOST_protocol_HPPC_IN21700_30T_cycle_#1387.mat
BOOST,1387,0.80278,2.40482,0.9198,2,discharge,0,-2.405,0.802,2.0,2.0,4.0641,3.9876,31.8101,01-08-22_00.09_BOOST_protocol_HPPC_IN21700_30T_cycle_#1387.mat
BOOST,1387,0.80278,2.40482,0.9198,2,discharge,0,-2.405,0.802,10.0,9.9,4.0641,3.9639,41.6649,01-08-22_00.09_BOOST_protocol_HPPC_IN21700_30T_cycle_#1387.mat
BOOST,1387,0.80278,2.40482,0.9198,2,charge,0,1.201,0.4,2.0,1.9,4.0674,4.1047,31.0471,01-08-22_00.09_BOOST_protocol_HPPC_IN21700_30T_cycle_#1387.mat
BOOST,1387,0.80278,2.40482,0.9198,2,charge,0,1.201,0.4,10.0,9.9,4.0674,4.1146,39.2875,01-08-22_00.09_BOOST_protocol_HPPC_IN21700_30T_cycle_#1387.mat
BOOST,1387,0.80278,2.40482,0.9198,2,discharge,1,-9.619,3.206,2.0,2.0,4.0651,3.7968,27.8921,01-08-22_00.09_BOOST_protocol_HPPC_IN21700_30T_cycle_#1387.mat
BOOST,1387,0.80278,2.40482,0.9198,2,discharge,1,-9.619,3.206,10.0,9.9,4.0651,3.7368,34.1297,01-08-22_00.09_BOOST_protocol_HPPC_IN21700_30T_cycle_#1387.mat
BOOST,1387,0.80278,2.40482,0.9199,2,charge,1,3.919,1.306,2.0,2.0,4.073,4.2,32.4046,01-08-22_00.09_BOOST_protocol_HPPC_IN21700_30T_cycle_#1387.mat
BOOST,1387,0.80278,2.40482,0.9199,2,charge,1,3.919,1.306,10.0,9.9,4.073,4.2,32.4046,01-08-22_00.09_BOOST_protocol_HPPC_IN21700_30T_cycle_#1387.mat
BOOST,1387,0.80278,2.40482,0.9197,2,discharge,2,-19.239,6.413,2.0,2.0,4.0665,3.6023,24.1281,01-08-22_00.09_BOOST_protocol_HPPC_IN21700_30T_cycle_#1387.mat
BOOST,1387,0.80278,2.40482,0.9197,2,discharge,2,-19.239,6.413,10.0,9.9,4.0665,3.5111,28.8684,01-08-22_00.09_BOOST_protocol_HPPC_IN21700_30T_cycle_#1387.mat
BOOST,1387,0.80278,2.40482,0.9199,2,charge,2,3.854,1.285,2.0,2.0,4.0761,4.2,32.1467,01-08-22_00.09_BOOST_protocol_HPPC_IN21700_30T_cycle_#1387.mat
BOOST,1387,0.80278,2.40482,0.9199,2,charge,2,3.854,1.285,10.0,9.9,4.0761,4.2,32.1467,01-08-22_00.09_BOOST_protocol_HPPC_IN21700_30T_cycle_#1387.mat
BOOST,1387,0.80278,2.40482,0.9196,2,discharge,3,-27.656,9.219,2.0,2.0,4.0691,3.4567,22.1435,01-08-22_00.09_BOOST_protocol_HPPC_IN21700_30T_cycle_#1387.mat
BOOST,1387,0.80278,2.40482,0.9196,2,discharge,3,-27.656,9.219,10.0,9.9,4.0691,3.3366,26.4861,01-08-22_00.09_BOOST_protocol_HPPC_IN21700_30T_cycle_#1387.mat
BOOST,1387,0.80278,2.40482,0.9199,2,charge,3,3.731,1.244,2.0,2.0,4.0798,4.2001,32.2416,01-08-22_00.09_BOOST_protocol_HPPC_IN21700_30T_cycle_#1387.mat
BOOST,1387,0.80278,2.40482,0.9199,2,charge,3,3.731,1.244,10.0,9.9,4.0798,4.2,32.2148,01-08-22_00.09_BOOST_protocol_HPPC_IN21700_30T_cycle_#1387.mat
BOOST,1387,0.80278,2.40482,0.8396,3,discharge,0,-2.407,0.802,2.0,1.9,3.9622,3.8981,26.6329,01-08-22_00.09_BOOST_protocol_HPPC_IN21700_30T_cycle_#1387.mat
BOOST,1387,0.80278,2.40482,0.8396,3,discharge,0,-2.407,0.802,10.0,9.9,3.9622,3.8754,36.0645,01-08-22_00.09_BOOST_protocol_HPPC_IN21700_30T_cycle_#1387.mat
BOOST,1387,0.80278,2.40482,0.8397,3,charge,0,1.204,0.401,2.0,2.0,3.9655,3.997,26.1693,01-08-22_00.09_BOOST_protocol_HPPC_IN21700_30T_cycle_#1387.mat
BOOST,1387,0.80278,2.40482,0.8397,3,charge,0,1.204,0.401,10.0,9.9,3.9655,4.0068,34.3109,01-08-22_00.09_BOOST_protocol_HPPC_IN21700_30T_cycle_#1387.mat
BOOST,1387,0.80278,2.40482,0.8396,3,discharge,1,-9.619,3.206,2.0,1.9,3.9635,3.729,24.3786,01-08-22_00.09_BOOST_protocol_HPPC_IN21700_30T_cycle_#1387.mat
BOOST,1387,0.80278,2.40482,0.8396,3,discharge,1,-9.619,3.206,10.0,9.9,3.9635,3.6713,30.3771,01-08-22_00.09_BOOST_protocol_HPPC_IN21700_30T_cycle_#1387.mat
BOOST,1387,0.80278,2.40482,0.8397,3,charge,1,4.81,1.603,2.0,2.0,3.9723,4.091,24.6783,01-08-22_00.09_BOOST_protocol_HPPC_IN21700_30T_cycle_#1387.mat
BOOST,1387,0.80278,2.40482,0.8397,3,charge,1,4.81,1.603,10.0,9.9,3.9723,4.1234,31.4144,01-08-22_00.09_BOOST_protocol_HPPC_IN21700_30T_cycle_#1387.mat
BOOST,1387,0.80278,2.40482,0.8395,3,discharge,2,-19.238,6.413,2.0,2.0,3.9642,3.5455,21.7642,01-08-22_00.09_BOOST_protocol_HPPC_IN21700_30T_cycle_#1387.mat
BOOST,1387,0.80278,2.40482,0.8395,3,discharge,2,-19.238,6.413,10.0,9.9,3.9642,3.4589,26.2657,01-08-22_00.09_BOOST_protocol_HPPC_IN21700_30T_cycle_#1387.mat
BOOST,1387,0.80278,2.40482,0.8398,3,charge,2,8.801,2.934,2.0,1.9,3.9787,4.2,25.1443,01-08-22_00.09_BOOST_protocol_HPPC_IN21700_30T_cycle_#1387.mat
BOOST,1387,0.80278,2.40482,0.8398,3,charge,2,8.801,2.934,10.0,9.9,3.9787,4.2,25.1443,01-08-22_00.09_BOOST_protocol_HPPC_IN21700_30T_cycle_#1387.mat
BOOST,1387,0.80278,2.40482,0.8394,3,discharge,3,-27.656,9.219,2.0,2.0,3.9669,3.4043,20.3428,01-08-22_00.09_BOOST_protocol_HPPC_IN21700_30T_cycle_#1387.mat
BOOST,1387,0.80278,2.40482,0.8394,3,discharge,3,-27.656,9.219,10.0,9.9,3.9669,3.2882,24.5408,01-08-22_00.09_BOOST_protocol_HPPC_IN21700_30T_cycle_#1387.mat
BOOST,1387,0.80278,2.40482,0.8398,3,charge,3,8.516,2.839,2.0,2.0,3.9832,4.2,25.4592,01-08-22_00.09_BOOST_protocol_HPPC_IN21700_30T_cycle_#1387.mat
BOOST,1387,0.80278,2.40482,0.8398,3,charge,3,8.516,2.839,10.0,9.9,3.9832,4.2,25.4592,01-08-22_00.09_BOOST_protocol_HPPC_IN21700_30T_cycle_#1387.mat
BOOST,1387,0.80278,2.40482,0.7595,4,discharge,0,-2.407,0.802,2.0,2.0,3.8797,3.8187,25.347,01-08-22_00.09_BOOST_protocol_HPPC_IN21700_30T_cycle_#1387.mat
BOOST,1387,0.80278,2.40482,0.7595,4,discharge,0,-2.407,0.802,10.0,9.9,3.8797,3.8001,33.0757,01-08-22_00.09_BOOST_protocol_HPPC_IN21700_30T_cycle_#1387.mat
BOOST,1387,0.80278,2.40482,0.7595,4,charge,0,1.204,0.401,2.0,1.9,3.8819,3.912,25.0042,01-08-22_00.09_BOOST_protocol_HPPC_IN21700_30T_cycle_#1387.mat
BOOST,1387,0.80278,2.40482,0.7595,4,charge,0,1.204,0.401,10.0,9.9,3.8819,3.92,31.6498,01-08-22_00.09_BOOST_protocol_HPPC_IN21700_30T_cycle_#1387.mat
BOOST,1387,0.80278,2.40482,0.7594,4,discharge,1,-9.618,3.206,2.0,2.0,3.8807,3.654,23.5714,01-08-22_00.09_BOOST_protocol_HPPC_IN21700_30T_cycle_#1387.mat
BOOST,1387,0.80278,2.40482,0.7594,4,discharge,1,-9.618,3.206,10.0,9.9,3.8807,3.6013,29.0509,01-08-22_00.09_BOOST_protocol_HPPC_IN21700_30T_cycle_#1387.mat
BOOST,1387,0.80278,2.40482,0.7595,4,charge,1,4.81,1.603,2.0,2.0,3.8871,4.0018,23.8447,01-08-22_00.09_BOOST_protocol_HPPC_IN21700_30T_cycle_#1387.mat
BOOST,1387,0.80278,2.40482,0.7595,4,charge,1,4.81,1.603,10.0,9.9,3.8871,4.0308,29.8734,01-08-22_00.09_BOOST_protocol_HPPC_IN21700_30T_cycle_#1387.mat
BOOST,1387,0.80278,2.40482,0.7594,4,discharge,2,-19.239,6.413,2.0,2.0,3.88,3.4731,21.1497,01-08-22_00.09_BOOST_protocol_HPPC_IN21700_30T_cycle_#1387.mat
BOOST,1387,0.80278,2.40482,0.7594,4,discharge,2,-19.239,6.413,10.0,9.9,3.88,3.3841,25.7758,01-08-22_00.09_BOOST_protocol_HPPC_IN21700_30T_cycle_#1387.mat
BOOST,1387,0.80278,2.40482,0.7596,4,charge,2,13.546,4.515,2.0,1.9,3.8928,4.1897,21.9179,01-08-22_00.09_BOOST_protocol_HPPC_IN21700_30T_cycle_#1387.mat
BOOST,1387,0.80278,2.40482,0.7596,4,charge,2,13.546,4.515,10.0,9.9,3.8928,4.2,22.6783,01-08-22_00.09_BOOST_protocol_HPPC_IN21700_30T_cycle_#1387.mat
BOOST,1387,0.80278,2.40482,0.7593,4,discharge,3,-27.657,9.219,2.0,2.0,3.8817,3.3331,19.8358,01-08-22_00.09_BOOST_protocol_HPPC_IN21700_30T_cycle_#1387.mat
BOOST,1387,0.80278,2.40482,0.7593,4,discharge,3,-27.657,9.219,10.0,9.9,3.8817,3.2101,24.2832,01-08-22_00.09_BOOST_protocol_HPPC_IN21700_30T_cycle_#1387.mat
BOOST,1387,0.80278,2.40482,0.7597,4,charge,3,13.512,4.504,2.0,2.0,3.8965,4.2001,22.4689,01-08-22_00.09_BOOST_protocol_HPPC_IN21700_30T_cycle_#1387.mat
BOOST,1387,0.80278,2.40482,0.7597,4,charge,3,13.512,4.504,10.0,9.9,3.8965,4.2,22.4615,01-08-22_00.09_BOOST_protocol_HPPC_IN21700_30T_cycle_#1387.mat
BOOST,1387,0.80278,2.40482,0.6793,5,discharge,0,-2.407,0.802,2.0,2.0,3.7962,3.7387,23.8897,01-08-22_00.09_BOOST_protocol_HPPC_IN21700_30T_cycle_#1387.mat
BOOST,1387,0.80278,2.40482,0.6793,5,discharge,0,-2.407,0.802,10.0,9.9,3.7962,3.7211,31.202,01-08-22_00.09_BOOST_protocol_HPPC_IN21700_30T_cycle_#1387.mat
BOOST,1387,0.80278,2.40482,0.6794,5,charge,0,1.204,0.401,2.0,2.0,3.7988,3.8268,23.2635,01-08-22_00.09_BOOST_protocol_HPPC_IN21700_30T_cycle_#1387.mat
BOOST,1387,0.80278,2.40482,0.6794,5,charge,0,1.204,0.401,10.0,9.9,3.7988,3.8346,29.7441,01-08-22_00.09_BOOST_protocol_HPPC_IN21700_30T_cycle_#1387.mat
BOOST,1387,0.80278,2.40482,0.6793,5,discharge,1,-9.621,3.207,2.0,2.0,3.7974,3.5813,22.4608,01-08-22_00.09_BOOST_protocol_HPPC_IN21700_30T_cycle_#1387.mat
BOOST,1387,0.80278,2.40482,0.6793,5,discharge,1,-9.621,3.207,10.0,9.9,3.7974,3.5249,28.3229,01-08-22_00.09_BOOST_protocol_HPPC_IN21700_30T_cycle_#1387.mat
BOOST,1387,0.80278,2.40482,0.6794,5,charge,1,4.81,1.603,2.0,2.0,3.8043,3.912,22.3913,01-08-22_00.09_BOOST_protocol_HPPC_IN21700_30T_cycle_#1387.mat
BOOST,1387,0.80278,2.40482,0.6794,5,charge,1,4.81,1.603,10.0,9.9,3.8043,3.9365,27.485,01-08-22_00.09_BOOST_protocol_HPPC_IN21700_30T_cycle_#1387.mat
BOOST,1387,0.80278,2.40482,0.6792,5,discharge,2,-19.239,6.413,2.0,2.0,3.7988,3.4037,20.5364,01-08-22_00.09_BOOST_protocol_HPPC_IN21700_30T_cycle_#1387.mat
BOOST,1387,0.80278,2.40482,0.6792,5,discharge,2,-19.239,6.413,10.0,9.9,3.7988,3.309,25.4587,01-08-22_00.09_BOOST_protocol_HPPC_IN21700_30T_cycle_#1387.mat
BOOST,1387,0.80278,2.40482,0.6795,5,charge,2,14.429,4.81,2.0,1.9,3.8099,4.0913,19.5024,01-08-22_00.09_BOOST_protocol_HPPC_IN21700_30T_cycle_#1387.mat
BOOST,1387,0.80278,2.40482,0.6795,5,charge,2,14.429,4.81,10.0,9.9,3.8099,4.1466,23.335,01-08-22_00.09_BOOST_protocol_HPPC_IN21700_30T_cycle_#1387.mat
BOOST,1387,0.80278,2.40482,0.6791,5,discharge,3,-27.655,9.218,2.0,2.0,3.7999,3.2673,19.2587,01-08-22_00.09_BOOST_protocol_HPPC_IN21700_30T_cycle_#1387.mat
BOOST,1387,0.80278,2.40482,0.6791,5,discharge,3,-27.655,9.218,10.0,9.9,3.7999,3.1377,23.945,01-08-22_00.09_BOOST_protocol_HPPC_IN21700_30T_cycle_#1387.mat
BOOST,1387,0.80278,2.40482,0.6795,5,charge,3,19.605,6.535,2.0,2.0,3.8144,4.2001,19.6736,01-08-22_00.09_BOOST_protocol_HPPC_IN21700_30T_cycle_#1387.mat
BOOST,1387,0.80278,2.40482,0.6795,5,charge,3,19.605,6.535,10.0,9.9,3.8144,4.2,19.6685,01-08-22_00.09_BOOST_protocol_HPPC_IN21700_30T_cycle_#1387.mat
