Repository: KikETs/ECM_HYBRID_BMS_JOINT

## Results

| Arm | Model | Size | Protocol | Result | Worst cell |
|---|---|---|---|---|---|
| SOP | 2RC table + trim (A8) | 4 effective coefficients, 2 EW states | leave-one-cell-out | usable current 69.6 % discharge, 59.5 % charge (τ = 10 s) | 59.9 % / 53.5 % (BOOST_REST) |
| SOH | dQ/dV ridge | 65 coefficients | leave-one-cell-out | RMSE 0.0094, bias −0.0005 | 0.0130 (BOOST_REST) |
| SOC | 2RC EKF, low-current gate | 3 states | leave-one-cell-out | **2.34 %p** over six sensor disturbances on estimated SOH (2.325 on true SOH), per cell 2.00–2.75 | 4.60 %p (BOOST_NEGPULSE_1S, current offset −0.10 A) |

The SOH arm was a 10,945-parameter CNN until the second audit round. Nested

File: analysis/uypydj_ecm.csv (part 67 of 80)
cell,cycle,SOH,CAP_Ah,SOC,direction,rate_rank,I_A,V_pre_V,rest_before_s,n_points,R0_mOhm,R1_mOhm,tau1_s,R2_mOhm,tau2_s,fit_rmse_mV
CC_CELL2,81,0.97564,2.92781,0.8033,discharge,3,-33.679,4.0297,770.1,101,8.4578,1.1208,0.4867,5.4614,8.1756,0.5576
CC_CELL2,81,0.97564,2.92781,0.8037,charge,3,14.893,4.0343,386.7,101,11.1206,0.01,0.05,0.01,2999.9997,0.1193
CC_CELL2,81,0.97564,2.92781,0.7059,discharge,0,-2.929,3.9231,5462.8,101,8.4984,1.1286,0.4574,11.757,12.2593,0.1098
CC_CELL2,81,0.97564,2.92781,0.706,charge,0,1.465,3.9254,70.5,101,8.2339,1.1285,0.4369,7.0583,8.6741,0.0922
CC_CELL2,81,0.97564,2.92781,0.7059,discharge,1,-11.714,3.9232,635.4,101,8.4826,1.0653,0.4457,6.5003,6.3504,0.2418
CC_CELL2,81,0.97564,2.92781,0.706,charge,1,5.859,3.9281,160.7,101,8.3345,1.0445,0.5406,4.9533,8.6621,0.1291
CC_CELL2,81,0.97564,2.92781,0.7057,discharge,2,-23.432,3.9228,680.5,100,8.4329,1.2793,0.5534,4.6172,6.905,0.4986
CC_CELL2,81,0.97564,2.92781,0.7061,charge,2,17.571,3.9294,281.3,101,8.2091,0.8248,0.5138,5.8182,12.0836,0.2566
CC_CELL2,81,0.97564,2.92781,0.7057,discharge,3,-33.68,3.9239,800.6,101,8.3763,1.1476,0.5283,4.4385,7.7426,0.6072
CC_CELL2,81,0.97564,2.92781,0.7062,charge,3,25.319,3.93,387.1,101,9.3192,1.3531,0.4311,0.01,3000.0,0.6492
CC_CELL2,81,0.97564,2.92781,0.6083,discharge,0,-2.93,3.8377,5563.4,101,8.4355,1.0641,0.4979,10.8206,10.913,0.1005
CC_CELL2,81,0.97564,2.92781,0.6083,charge,0,1.466,3.8389,70.4,101,8.3494,1.6442,0.7905,9.8671,14.7414,0.0965
CC_CELL2,81,0.97564,2.92781,0.6082,discharge,1,-11.714,3.837,635.4,101,8.4612,1.139,0.5258,5.7571,7.4328,0.2364
CC_CELL2,81,0.97564,2.92781,0.6084,charge,1,5.858,3.8409,160.7,101,8.369,1.0668,0.4666,7.4078,10.0442,0.1286
CC_CELL2,81,0.97564,2.92781,0.6081,discharge,2,-23.432,3.8353,680.6,100,8.4184,0.9504,0.4452,4.955,8.2224,0.3611
CC_CELL2,81,0.97564,2.92781,0.6085,charge,2,17.572,3.8426,281.4,101,8.2991,0.8992,0.5036,5.4005,8.8221,0.2659
CC_CELL2,81,0.97564,2.92781,0.6081,discharge,3,-33.68,3.8346,800.6,101,8.3716,0.8545,0.4272,5.0846,9.5159,0.4953
CC_CELL2,81,0.97564,2.92781,0.6085,charge,3,29.291,3.8439,386.7,101,8.1691,0.686,0.3732,4.6529,7.5573,0.738
CC_CELL2,81,0.97564,2.92781,0.5107,discharge,0,-2.929,3.7326,5611.8,101,8.3861,0.7176,0.6056,8.1427,12.2412,0.0906
CC_CELL2,81,0.97564,2.92781,0.5107,charge,0,1.464,3.7336,70.5,101,8.2745,0.7172,0.4936,6.4707,9.7048,0.0925
CC_CELL2,81,0.97564,2.92781,0.5106,discharge,1,-11.714,3.7327,635.4,101,8.3407,0.6912,0.5344,6.3229,9.1627,0.1489
CC_CELL2,81,0.97564,2.92781,0.5108,charge,1,5.857,3.7354,161.0,101,8.2637,0.7357,0.5829,5.8085,9.0188,0.1145
CC_CELL2,81,0.97564,2.92781,0.5105,discharge,2,-23.43,3.7329,680.6,101,8.3318,0.7733,0.6495,5.5375,8.9252,0.2816
CC_CELL2,81,0.97564,2.92781,0.5108,charge,2,17.573,3.7373,281.6,101,8.2041,0.9617,0.775,6.1563,13.3555,0.2149
CC_CELL2,81,0.97564,2.92781,0.5104,discharge,3,-33.678,3.733,801.1,101,8.275,0.81,0.6667,5.4594,9.5167,0.3832
CC_CELL2,81,0.97564,2.92781,0.5109,charge,3,29.289,3.7387,386.2,101,8.1168,0.8371,0.6382,6.3675,13.8443,0.2507
CC_CELL2,81,0.97564,2.92781,0.413,discharge,0,-2.929,3.6521,5610.7,100,8.3932,0.6329,0.6103,7.7952,12.667,0.0886
CC_CELL2,81,0.97564,2.92781,0.4131,charge,0,1.465,3.6534,70.4,101,8.2185,0.7139,0.771,7.0622,12.7186,0.0884
CC_CELL2,81,0.97564,2.92781,0.413,discharge,1,-11.715,3.6521,635.4,100,8.3439,0.624,0.6078,6.7701,10.6228,0.1267
CC_CELL2,81,0.97564,2.92781,0.4131,charge,1,5.859,3.6548,160.7,101,8.4027,0.6092,0.6108,5.6652,9.078,0.0992
CC_CELL2,81,0.97564,2.92781,0.4129,discharge,2,-23.431,3.6524,680.5,101,8.3302,0.6706,0.6576,5.4365,8.559,0.2502
CC_CELL2,81,0.97564,2.92781,0.4132,charge,2,17.573,3.6576,281.0,101,8.2305,0.8759,0.8623,4.9223,11.0027,0.2005
CC_CELL2,81,0.97564,2.92781,0.4128,discharge,3,-33.68,3.6526,800.7,101,8.2999,0.7566,0.7217,5.2746,9.1687,0.3719
CC_CELL2,81,0.97564,2.92781,0.4133,charge,3,29.29,3.6588,386.5,101,8.1534,0.8139,0.7347,5.6604,13.6593,0.2573
CC_CELL2,81,0.97564,2.92781,0.3154,discharge,0,-2.931,3.5908,5608.5,101,8.2037,0.6519,0.5929,8.1015,13.1393,0.0883
CC_CELL2,81,0.97564,2.92781,0.3155,charge,0,1.465,3.5928,70.4,101,8.2554,0.7684,0.7283,7.3331,13.333,0.0827
CC_CELL2,81,0.97564,2.92781,0.3153,discharge,1,-11.716,3.5916,635.4,101,8.4724,0.6078,0.6053,6.9937,10.8988,0.1353
CC_CELL2,81,0.97564,2.92781,0.3155,charge,1,5.857,3.5947,160.9,101,8.3783,0.6449,0.639,6.397,10.8504,0.1029
CC_CELL2,81,0.97564,2.92781,0.3153,discharge,2,-23.432,3.5911,680.5,101,8.4504,0.6962,0.7144,5.9229,9.6793,0.28
CC_CELL2,81,0.97564,2.92781,0.3156,charge,2,17.573,3.5969,281.0,101,8.3409,0.7188,0.7484,4.6914,8.9591,0.1821
CC_CELL2,81,0.97564,2.92781,0.3152,discharge,3,-33.681,3.5907,800.5,101,8.4049,0.7096,0.6522,5.7492,9.711,0.3231
CC_CELL2,81,0.97564,2.92781,0.3157,charge,3,29.288,3.5989,387.5,101,8.2548,0.7517,0.715,4.7339,10.5847,0.2593
CC_CELL2,81,0.97564,2.92781,0.2178,discharge,0,-2.93,3.5022,5612.4,101,8.7508,0.6914,0.5529,8.7432,12.3115,0.0881
CC_CELL2,81,0.97564,2.92781,0.2178,charge,0,1.466,3.5039,70.6,101,8.5627,0.7736,0.742,8.779,14.2225,0.0835
CC_CELL2,81,0.97564,2.92781,0.2177,discharge,1,-11.715,3.5024,635.4,101,8.733,0.7903,0.6609,7.8267,12.4579,0.1647
CC_CELL2,81,0.97564,2.92781,0.2178,charge,1,5.858,3.5094,160.8,101,8.6328,0.7411,0.6538,7.2517,11.998,0.0976
CC_CELL2,81,0.97564,2.92781,0.2176,discharge,2,-23.431,3.5055,680.7,101,8.7129,0.6297,0.5688,6.6111,8.7964,0.3304
CC_CELL2,81,0.97564,2.92781,0.2179,charge,2,17.573,3.5135,281.4,101,8.5448,0.6342,0.5453,7.3854,12.9924,0.1716
CC_CELL2,81,0.97564,2.92781,0.2175,discharge,3,-33.68,3.506,800.9,101,8.7054,0.7418,0.739,7.3923,11.2675,0.5765
CC_CELL2,81,0.97564,2.92781,0.218,charge,3,29.287,3.5154,386.7,101,8.4505,0.5047,0.4557,5.4958,8.7613,0.232
CC_CELL2,81,0.97564,2.92781,0.169,discharge,0,-2.93,3.4414,5071.7,101,8.9649,0.6963,0.4955,8.1659,10.0498,0.0927
CC_CELL2,81,0.97564,2.92781,0.169,charge,0,1.466,3.4433,70.5,101,8.7831,0.7909,0.4639,7.9375,11.016,0.0847
CC_CELL2,81,0.97564,2.92781,0.1689,discharge,1,-11.715,3.4419,635.4,101,8.9981,0.8837,0.6348,6.5035,9.4149,0.2209
CC_CELL2,81,0.97564,2.92781,0.169,charge,1,5.857,3.4474,160.8,101,8.8279,0.7229,0.4621,8.4556,13.8542,0.1258
CC_CELL2,81,0.97564,2.92781,0.1688,discharge,2,-23.43,3.4425,680.5,101,8.9579,0.9323,0.6907,10.5899,17.4063,0.4759
CC_CELL2,81,0.97564,2.92781,0.1691,charge,2,17.571,3.4507,280.8,101,8.7452,0.5671,0.5315,8.0401,13.2857,0.2031
CC_CELL2,81,0.97564,2.92781,0.1687,discharge,3,-33.681,3.4425,800.8,101,8.9171,0.9069,0.5405,199.9999,349.9411,1.0049
CC_CELL2,81,0.97564,2.92781,0.1692,charge,3,29.286,3.4527,386.8,101,8.6472,0.5274,0.5785,6.7451,10.9996,0.2998
CC_CELL2,81,0.97564,2.92781,0.1202,discharge,0,-2.928,3.4051,5070.5,101,9.3101,0.8277,0.4022,10.5149,10.1551,0.0979
CC_CELL2,81,0.97564,2.92781,0.1202,charge,0,1.464,3.4067,70.4,101,9.6916,1.2235,0.846,8.2655,11.9809,0.0856
CC_CELL2,81,0.97564,2.92781,0.1201,discharge,1,-11.715,3.4053,635.4,101,9.3686,1.2177,0.6901,27.8528,34.1118,0.2909
CC_CELL2,81,0.97564,2.92781,0.1202,charge,1,5.858,3.4134,160.8,101,9.1198,0.9459,0.4625,5.169,8.6121,0.1367
CC_CELL2,81,0.97564,2.92781,0.12,discharge,2,-23.431,3.4072,680.5,101,9.1952,0.4379,0.054,200.0,154.684,3.9393
CC_CELL2,81,0.97564,2.92781,0.1203,charge,2,17.572,3.4166,281.3,101,9.0199,0.7501,0.5507,6.3736,14.0197,0.299
CC_CELL2,81,0.97564,2.92781,0.1204,charge,3,29.287,3.4182,383.5,101,8.7628,0.5595,0.4267,6.8336,13.7689,0.36
CC_CELL2,81,0.97564,2.92781,0.0713,discharge,0,-2.93,3.344,5070.5,101,10.0758,1.892,0.3247,26.4903,15.0286,0.1734
CC_CELL2,81,0.97564,2.92781,0.0714,charge,0,1.466,3.3474,70.5,101,10.4278,1.8183,0.4758,18.4528,13.5706,0.1081
CC_CELL2,81,0.97564,2.92781,0.0713,discharge,1,-11.717,3.3458,635.4,101,11.2527,200.0,144.1733,200.0,144.1632,4.4543
CC_CELL2,81,0.97564,2.92781,0.0714,charge,1,5.859,3.3559,160.9,101,9.8348,1.3223,0.3029,9.8784,7.277,0.2166
CC_CELL2,81,0.97564,2.92781,0.0715,charge,2,17.573,3.3595,237.1,101,9.5068,1.3575,0.5904,5.0427,6.69,0.5465
CC_CELL2,81,0.97564,2.92781,0.0716,charge,3,29.287,3.3605,248.6,101,9.3135,1.232,0.5942,5.1767,10.6325,0.7185
CC_CELL2,118,0.9578,2.87425,1.0,discharge,0,-2.872,4.1682,99999.0,98,1.692,5.4206,0.1824,11.6829,9.0442,0.2377
CC_CELL2,118,0.9578,2.87425,1.0,charge,0,1.421,4.1787,69.6,101,9.1093,6.0788,1.9811,0.01,2.4738,0.2579
CC_CELL2,118,0.9578,2.87425,0.9999,discharge,1,-11.492,4.1764,634.1,101,8.9653,1.3968,0.4554,8.0835,7.2251,0.3458
CC_CELL2,118,0.9578,2.87425,1.0,charge,1,1.303,4.1816,160.9,88,14.1214,0.01,0.05,0.01,2991.6388,0.0714
CC_CELL2,118,0.9578,2.87425,0.9998,discharge,2,-22.982,4.1765,634.4,101,8.9966,1.3154,0.4151,5.4583,5.088,0.6164
CC_CELL2,118,0.9578,2.87425,0.9997,charge,2,1.29,4.183,278.7,73,13.1844,0.01,0.1532,0.01,2961.5262,0.0728
CC_CELL2,118,0.9578,2.87425,0.9994,discharge,3,-33.04,4.1759,635.0,101,9.0455,1.3491,0.4254,4.2589,4.5198,0.9595
CC_CELL2,118,0.9578,2.87425,0.9991,charge,3,1.292,4.1829,380.4,77,13.2375,0.01,0.05,0.01,2999.3738,0.0864
CC_CELL2,118,0.9578,2.87425,0.9512,discharge,0,-2.873,4.1016,4784.6,100,8.9771,1.1767,0.4372,6.6459,8.2983,0.1164
CC_CELL2,118,0.9578,2.87425,0.9512,charge,0,1.438,4.1027,70.4,101,9.06,1.1498,0.4753,7.0083,9.6295,0.1029
CC_CELL2,118,0.9578,2.87425,0.9511,discharge,1,-11.491,4.1016,635.5,101,8.9744,1.1068,0.4075,4.8647,6.1844,0.2851
CC_CELL2,118,0.9578,2.87425,0.9512,charge,1,5.746,4.1046,160.8,100,8.9465,1.1205,0.4849,7.1866,10.0441,0.1759
CC_CELL2,118,0.9578,2.87425,0.951,discharge,2,-22.983,4.1018,680.6,101,8.9607,1.1761,0.4648,3.8587,6.2745,0.5706
CC_CELL2,118,0.9578,2.87425,0.9513,charge,2,7.501,4.1062,280.3,101,12.5033,0.01,0.05,0.01,2999.9982,0.191
CC_CELL2,118,0.9578,2.87425,0.9509,discharge,3,-33.039,4.1022,697.8,101,8.9251,1.1159,0.4615,3.667,6.9535,0.6928
CC_CELL2,118,0.9578,2.87425,0.9513,charge,3,7.449,4.1075,386.6,101,12.4143,0.01,0.05,0.01,3000.0,0.1649
CC_CELL2,118,0.9578,2.87425,0.9033,discharge,0,-2.874,4.082,4846.9,100,8.7328,1.0772,0.4746,5.7025,7.9909,0.1138
CC_CELL2,118,0.9578,2.87425,0.9033,charge,0,1.436,4.0833,70.4,101,8.6487,1.0816,0.503,5.2524,8.5284,0.0955
CC_CELL2,118,0.9578,2.87425,0.9032,discharge,1,-11.492,4.0813,635.4,101,8.6726,1.0536,0.4555,4.6914,6.8503,0.259
CC_CELL2,118,0.9578,2.87425,0.9034,charge,1,5.747,4.0846,160.9,100,8.7058,0.9635,0.4707,4.409,7.5233,0.1419
CC_CELL2,118,0.9578,2.87425,0.9031,discharge,2,-22.985,4.0823,680.9,101,8.7325,1.1176,0.5141,4.2087,8.029,0.4683
CC_CELL2,118,0.9578,2.87425,0.9034,charge,2,10.0,4.0859,281.9,101,11.4048,0.01,0.05,0.01,2999.9995,0.1275
CC_CELL2,118,0.9578,2.87425,0.903,discharge,3,-33.04,4.0826,724.0,100,8.8181,1.0356,0.4394,4.4326,9.0203,0.6311
CC_CELL2,118,0.9578,2.87425,0.9034,charge,3,9.851,4.087,387.8,101,11.4669,0.01,0.05,0.01,3000.0,0.1854
CC_CELL2,118,0.9578,2.87425,0.8075,discharge,0,-2.873,4.0315,5414.4,100,8.4204,1.2404,0.5496,10.5519,11.5899,0.1155
CC_CELL2,118,0.9578,2.87425,0.8076,charge,0,1.437,4.034,70.5,101,8.7078,1.0567,0.49,7.7958,9.3648,0.0936
CC_CELL2,118,0.9578,2.87425,0.8074,discharge,1,-11.492,4.0318,635.5,100,8.6497,1.1277,0.4975,7.6215,7.948,0.2657
CC_CELL2,118,0.9578,2.87425,0.8076,charge,1,5.745,4.0362,160.9,100,8.6292,1.0342,0.5162,5.9821,8.7188,0.1446
CC_CELL2,118,0.9578,2.87425,0.8073,discharge,2,-22.983,4.0327,680.6,101,8.7188,1.2446,0.5694,6.0656,8.234,0.5296
CC_CELL2,118,0.9578,2.87425,0.8077,charge,2,14.186,4.0378,281.6,101,10.3407,1.0993,0.2559,0.01,2999.9975,0.3301
CC_CELL2,118,0.9578,2.87425,0.8073,discharge,3,-33.039,4.0332,767.2,101,8.653,1.1121,0.4909,5.5379,8.0569,0.588
CC_CELL2,118,0.9578,2.87425,0.8077,charge,3,14.204,4.038,388.0,101,11.4017,0.01,0.05,0.01,3000.0,0.2767
CC_CELL2,118,0.9578,2.87425,0.7117,discharge,0,-2.874,3.9262,5456.9,101,8.4927,1.2085,0.5872,11.709,13.1088,0.1006
CC_CELL2,118,0.9578,2.87425,0.7118,charge,0,1.436,3.9283,70.6,101,8.3753,0.9925,0.3564,7.0091,8.3233,0.0961
CC_CELL2,118,0.9578,2.87425,0.7117,discharge,1,-11.493,3.9263,635.4,101,8.4888,1.0307,0.4654,6.6439,6.6471,0.2291
CC_CELL2,118,0.9578,2.87425,0.7118,charge,1,5.743,3.931,161.4,101,8.3662,0.972,0.4701,5.1649,8.2554,0.1269
CC_CELL2,118,0.9578,2.87425,0.7116,discharge,2,-22.985,3.9267,680.6,101,8.4841,1.248,0.5871,4.7251,6.9447,0.4854
CC_CELL2,118,0.9578,2.87425,0.7119,charge,2,17.239,3.9318,281.0,101,8.2899,0.8389,0.5242,5.942,11.844,0.2549
CC_CELL2,118,0.9578,2.87425,0.7115,discharge,3,-33.036,3.9272,800.9,101,8.3979,1.1224,0.5361,4.4825,7.5782,0.6124
CC_CELL2,118,0.9578,2.87425,0.712,charge,3,24.768,3.933,386.9,101,9.4339,1.3549,0.4406,0.01,3000.0,0.6718
CC_CELL2,118,0.9578,2.87425,0.616,discharge,0,-2.874,3.8467,5565.4,101,8.5801,1.1125,0.5644,11.5471,12.1446,0.1074
CC_CELL2,118,0.9578,2.87425,0.616,charge,0,1.436,3.848,70.5,100,8.5935,1.1264,0.5138,8.2676,10.178,0.089
CC_CELL2,118,0.9578,2.87425,0.6159,discharge,1,-11.493,3.8462,635.5,101,8.5691,1.0847,0.517,6.2248,7.2827,0.2251
CC_CELL2,118,0.9578,2.87425,0.6161,charge,1,5.745,3.8504,160.9,101,8.5088,0.984,0.4751,6.509,8.7654,0.1257
CC_CELL2,118,0.9578,2.87425,0.6158,discharge,2,-22.985,3.8455,680.9,101,8.5647,1.0305,0.5094,5.135,8.0157,0.4137
CC_CELL2,118,0.9578,2.87425,0.6161,charge,2,17.238,3.8524,281.3,101,8.4086,0.8856,0.5072,5.2466,9.0458,0.2739
CC_CELL2,118,0.9578,2.87425,0.6158,discharge,3,-33.04,3.8453,801.0,101,8.51,0.9315,0.4602,5.0986,8.9127,0.5361
CC_CELL2,118,0.9578,2.87425,0.6162,charge,3,28.729,3.8539,387.1,101,8.2559,0.5763,0.2474,4.1334,5.9718,1.2439
CC_CELL2,118,0.9578,2.87425,0.5202,discharge,0,-2.874,3.7428,5609.5,101,8.416,0.8134,0.7031,8.4479,12.8834,0.0956
CC_CELL2,118,0.9578,2.87425,0.5203,charge,0,1.436,3.7439,70.6,101,8.4494,0.7194,0.6429,7.0596,11.2403,0.0886
CC_CELL2,118,0.9578,2.87425,0.5201,discharge,1,-11.493,3.743,635.4,101,8.3964,0.7403,0.5827,6.3967,9.4238,0.1464
CC_CELL2,118,0.9578,2.87425,0.5203,charge,1,5.745,3.746,161.0,100,8.3231,0.7275,0.6088,5.9714,9.2236,0.1133
CC_CELL2,118,0.9578,2.87425,0.5201,discharge,2,-22.984,3.7431,680.5,100,8.3429,0.7728,0.619,5.6004,8.9012,0.2958
CC_CELL2,118,0.9578,2.87425,0.5204,charge,2,17.239,3.7479,281.4,101,8.2402,0.9131,0.7125,6.2418,12.742,0.2219
CC_CELL2,118,0.9578,2.87425,0.52,discharge,3,-33.038,3.7426,800.9,101,8.2843,0.7622,0.6249,5.5014,9.3366,0.4098
CC_CELL2,118,0.9578,2.87425,0.5204,charge,3,28.729,3.7495,387.2,101,8.1407,0.7995,0.5846,6.1712,12.5838,0.2848
CC_CELL2,118,0.9578,2.87425,0.4244,discharge,0,-2.874,3.6591,5613.1,101,8.4407,0.698,0.624,8.1597,13.0717,0.0873
CC_CELL2,118,0.9578,2.87425,0.4245,charge,0,1.436,3.6604,70.5,101,8.4853,0.6953,0.6973,7.4129,13.0998,0.0896
CC_CELL2,118,0.9578,2.87425,0.4244,discharge,1,-11.493,3.6594,635.5,101,8.481,0.6416,0.6159,6.8575,10.5054,0.142
CC_CELL2,118,0.9578,2.87425,0.4245,charge,1,5.747,3.6627,160.9,101,8.4106,0.5925,0.5471,5.8379,9.0008,0.0993
CC_CELL2,118,0.9578,2.87425,0.4243,discharge,2,-22.984,3.6596,680.5,101,8.4643,0.6629,0.652,5.5416,8.4639,0.2743
CC_CELL2,118,0.9578,2.87425,0.4246,charge,2,17.238,3.6648,281.9,101,8.3754,0.8547,0.8463,5.1914,10.9219,0.2173
CC_CELL2,118,0.9578,2.87425,0.4242,discharge,3,-33.039,3.66,801.3,101,8.4333,0.7264,0.6805,5.3149,8.7327,0.3787
CC_CELL2,118,0.9578,2.87425,0.4247,charge,3,28.728,3.6665,387.2,101,8.2895,0.7932,0.7067,5.6462,12.6278,0.3051
CC_CELL2,118,0.9578,2.87425,0.3287,discharge,0,-2.872,3.5978,5609.9,101,8.5506,0.7248,0.714,8.7277,14.72,0.0882
CC_CELL2,118,0.9578,2.87425,0.3287,charge,0,1.436,3.5991,70.5,101,8.3736,0.5703,0.3699,6.4907,10.1206,0.0836
CC_CELL2,118,0.9578,2.87425,0.3286,discharge,1,-11.491,3.5972,635.4,100,8.482,0.6261,0.6054,7.1184,11.0181,0.1357
CC_CELL2,118,0.9578,2.87425,0.3288,charge,1,5.745,3.6011,160.9,100,8.5052,0.5941,0.6168,6.3922,10.5453,0.0977
CC_CELL2,118,0.9578,2.87425,0.3285,discharge,2,-22.982,3.5977,680.5,101,8.5286,0.6506,0.6678,5.9044,9.1727,0.2836
CC_CELL2,118,0.9578,2.87425,0.3288,charge,2,17.24,3.6037,282.1,101,8.4239,0.6953,0.731,4.851,9.1065,0.2201
CC_CELL2,118,0.9578,2.87425,0.3284,discharge,3,-33.039,3.5973,801.3,101,8.4546,0.6945,0.6491,5.7338,9.3603,0.383
CC_CELL2,118,0.9578,2.87425,0.3289,charge,3,28.73,3.6059,387.1,101,8.3328,0.724,0.6975,4.844,10.4963,0.2982
CC_CELL2,118,0.9578,2.87425,0.2329,discharge,0,-2.874,3.5131,5610.4,101,8.7703,0.7084,0.5666,8.6677,12.2531,0.0909
CC_CELL2,118,0.9578,2.87425,0.2329,charge,0,1.436,3.5145,70.5,101,8.8555,0.521,0.4606,7.5109,10.9562,0.0819
CC_CELL2,118,0.9578,2.87425,0.2328,discharge,1,-11.493,3.5132,635.4,101,8.8403,0.8284,0.7101,7.3141,11.7807,0.1774
CC_CELL2,118,0.9578,2.87425,0.233,charge,1,5.745,3.5199,160.9,101,8.7714,0.6876,0.5652,7.5808,12.7939,0.1154
CC_CELL2,118,0.9578,2.87425,0.2327,discharge,2,-22.983,3.5161,680.6,101,8.8315,0.6729,0.5371,7.0129,9.8831,0.3472
CC_CELL2,118,0.9578,2.87425,0.2331,charge,2,17.238,3.5245,281.4,101,8.6751,0.5364,0.4564,6.8909,11.0773,0.1949
CC_CELL2,118,0.9578,2.87425,0.2327,discharge,3,-33.039,3.5166,800.8,101,8.7951,0.6801,0.5216,7.7363,11.4048,0.526
CC_CELL2,118,0.9578,2.87425,0.2332,charge,3,28.729,3.5265,387.8,101,8.637,0.5044,0.4872,5.3641,8.3878,0.32
CC_CELL2,118,0.9578,2.87425,0.185,discharge,0,-2.873,3.4602,5071.5,101,9.0264,0.7615,0.4853,9.1139,11.2684,0.0967
CC_CELL2,118,0.9578,2.87425,0.1851,charge,0,1.436,3.4621,70.5,101,9.074,0.7545,0.6092,8.5699,12.2519,0.0846
CC_CELL2,118,0.9578,2.87425,0.185,discharge,1,-11.491,3.4609,635.4,101,9.0823,0.831,0.5469,7.8297,10.2693,0.2159
CC_CELL2,118,0.9578,2.87425,0.1851,charge,1,5.745,3.4667,161.2,101,8.9867,0.7215,0.4794,7.8355,12.0415,0.1274
CC_CELL2,118,0.9578,2.87425,0.1849,discharge,2,-22.982,3.4619,680.7,101,9.046,0.8475,0.6091,9.1354,12.4298,0.5155
CC_CELL2,118,0.9578,2.87425,0.1852,charge,2,17.238,3.4697,282.5,101,8.8646,0.6389,0.5207,7.3183,11.7967,0.2609
CC_CELL2,118,0.9578,2.87425,0.1848,discharge,3,-33.039,3.4621,800.8,101,9.0588,1.1307,0.8207,106.1921,191.657,0.7667
CC_CELL2,118,0.9578,2.87425,0.1853,charge,3,28.73,3.4715,387.2,101,8.7562,0.6011,0.5567,6.4934,10.775,0.3531
CC_CELL2,118,0.9578,2.87425,0.1371,discharge,0,-2.874,3.4144,5071.5,101,9.1584,0.8683,0.3758,9.9032,10.1017,0.1012
CC_CELL2,118,0.9578,2.87425,0.1372,charge,0,1.437,3.4164,70.4,101,9.2998,1.1133,0.7991,8.4211,12.427,0.0868
CC_CELL2,118,0.9578,2.87425,0.1371,discharge,1,-11.493,3.4147,635.4,101,9.2843,1.1732,0.6729,16.6365,21.5043,0.3004
CC_CELL2,118,0.9578,2.87425,0.1372,charge,1,5.746,3.4222,161.1,101,9.0812,0.8574,0.4114,5.7754,9.1275,0.1431
CC_CELL2,118,0.9578,2.87425,0.137,discharge,2,-22.984,3.4156,680.5,101,9.1629,0.8397,0.2978,200.0,203.5725,0.8837
CC_CELL2,118,0.9578,2.87425,0.1373,charge,2,17.239,3.4261,280.8,101,9.0291,0.7261,0.4986,6.8918,13.867,0.3143
CC_CELL2,118,0.9578,2.87425,0.1374,charge,3,28.73,3.4284,387.1,101,8.9601,0.5637,0.4044,6.846,12.8273,0.402
CC_CELL2,118,0.9578,2.87425,0.0892,discharge,0,-2.874,3.367,5071.1,101,10.0914,1.7204,0.3455,22.6283,14.6567,0.1543
CC_CELL2,118,0.9578,2.87425,0.0893,charge,0,1.437,3.3704,70.6,101,10.0272,1.553,0.3773,13.7783,11.0032,0.1112
CC_CELL2,118,0.9578,2.87425,0.0892,discharge,1,-11.493,3.3682,635.4,101,9.9794,1.7258,0.2091,200.0,97.7352,1.4293
CC_CELL2,118,0.9578,2.87425,0.0893,charge,1,5.746,3.38,161.0,101,9.8659,1.3073,0.301,7.6285,7.1712,0.2104
CC_CELL2,118,0.9578,2.87425,0.0894,charge,2,17.239,3.3852,267.2,101,9.4909,1.0855,0.456,5.0284,7.9658,0.5089
CC_CELL2,118,0.9578,2.87425,0.0895,charge,3,28.729,3.3872,289.7,101,9.2655,0.9253,0.4746,5.6807,11.894,0.6561
CC_CELL2,156,0.95916,2.87833,1.0,discharge,0,-2.877,4.1659,99999.0,99,1.9392,5.3361,0.2018,11.7427,8.8303,0.2746
CC_CELL2,156,0.95916,2.87833,1.0,charge,0,1.44,4.1768,69.4,101,9.1686,7.4483,2.8568,0.01,2.9152,0.3017
CC_CELL2,156,0.95916,2.87833,0.9999,discharge,1,-11.512,4.1733,634.7,101,9.0119,1.4648,0.4453,7.9348,6.9489,0.3889
CC_CELL2,156,0.95916,2.87833,1.0,charge,1,1.341,4.1788,160.8,101,15.806,0.01,0.05,0.01,2998.2778,0.0679
CC_CELL2,156,0.95916,2.87833,0.9998,discharge,2,-23.026,4.1741,634.2,101,9.0255,1.3713,0.3924,5.3024,4.9365,0.6967
CC_CELL2,156,0.95916,2.87833,1.0,charge,2,1.297,4.1822,280.9,80,13.7255,0.01,0.05,0.01,2999.0495,0.0858
CC_CELL2,156,0.95916,2.87833,0.9997,discharge,3,-33.099,4.1744,634.7,100,9.132,1.4516,0.4095,4.1975,4.5348,1.0767
CC_CELL2,156,0.95916,2.87833,0.9994,charge,3,1.291,4.1821,378.3,82,13.8718,0.01,0.05,0.01,2999.411,0.1011
CC_CELL2,156,0.95916,2.87833,0.9513,discharge,0,-2.88,4.102,4784.4,101,9.127,1.2678,0.4965,6.7685,8.5766,0.1208
CC_CELL2,156,0.95916,2.87833,0.9514,charge,0,1.441,4.1033,70.3,101,8.9993,1.228,0.5084,7.149,9.7096,0.0975
CC_CELL2,156,0.95916,2.87833,0.9513,discharge,1,-11.513,4.1021,635.5,101,9.0858,1.1691,0.4043,4.856,6.1421,0.3065
CC_CELL2,156,0.95916,2.87833,0.9514,charge,1,5.757,4.1051,160.8,101,9.0579,1.1387,0.446,7.4234,9.9052,0.1739
CC_CELL2,156,0.95916,2.87833,0.9512,discharge,2,-23.027,4.1021,680.6,101,9.0576,1.239,0.456,3.9116,6.3852,0.6165
CC_CELL2,156,0.95916,2.87833,0.9515,charge,2,7.293,4.1068,281.4,101,12.7769,0.01,0.05,0.01,2999.9976,0.1399
CC_CELL2,156,0.95916,2.87833,0.9511,discharge,3,-33.098,4.1026,695.5,101,9.0125,1.1693,0.4194,3.7643,6.9914,0.8047
CC_CELL2,156,0.95916,2.87833,0.9515,charge,3,7.207,4.1081,386.7,101,12.7488,0.01,0.05,0.01,2999.9932,0.1292
CC_CELL2,156,0.95916,2.87833,0.9034,discharge,0,-2.879,4.0825,4844.8,101,8.8655,1.1193,0.411,5.6984,7.6257,0.1189
CC_CELL2,156,0.95916,2.87833,0.9034,charge,0,1.442,4.0837,69.6,101,8.7784,1.0063,0.3187,5.0414,6.7968,0.1043
CC_CELL2,156,0.95916,2.87833,0.9033,discharge,1,-11.512,4.0826,635.4,101,8.9108,1.1184,0.4524,4.8092,6.9986,0.2866
CC_CELL2,156,0.95916,2.87833,0.9034,charge,1,5.756,4.0852,160.7,101,8.8737,1.0119,0.4594,4.6003,7.5244,0.1545
CC_CELL2,156,0.95916,2.87833,0.9032,discharge,2,-23.027,4.0828,680.5,101,8.9139,1.1423,0.4907,4.387,8.1795,0.5332
CC_CELL2,156,0.95916,2.87833,0.9035,charge,2,9.769,4.0866,280.7,101,11.004,0.61,0.05,0.01,3000.0,0.1671
CC_CELL2,156,0.95916,2.87833,0.9031,discharge,3,-33.098,4.0822,721.3,101,8.8003,1.0452,0.4231,4.6189,9.271,0.668
CC_CELL2,156,0.95916,2.87833,0.9035,charge,3,9.753,4.0877,386.6,101,11.5097,0.01,0.05,0.01,3000.0,0.1427
CC_CELL2,156,0.95916,2.87833,0.8074,discharge,0,-2.877,4.0317,5411.4,101,8.7291,1.2399,0.5315,10.5379,11.1578,0.1198
CC_CELL2,156,0.95916,2.87833,0.8075,charge,0,1.441,4.0334,70.4,101,8.6521,1.1021,0.3954,7.9237,9.0804,0.1026
CC_CELL2,156,0.95916,2.87833,0.8073,discharge,1,-11.514,4.0311,635.5,101,8.7019,1.166,0.5074,7.8692,8.0217,0.2745
CC_CELL2,156,0.95916,2.87833,0.8075,charge,1,5.755,4.0356,161.0,101,8.688,1.0398,0.4863,6.0893,8.4608,0.1491
CC_CELL2,156,0.95916,2.87833,0.8073,discharge,2,-23.026,4.0321,680.7,101,8.7993,1.2803,0.5791,6.1741,8.1554,0.5163
CC_CELL2,156,0.95916,2.87833,0.8076,charge,2,14.047,4.0372,281.3,101,10.1459,1.4489,0.1775,0.01,2999.9999,0.2184
CC_CELL2,156,0.95916,2.87833,0.8072,discharge,3,-33.098,4.0325,765.2,101,8.7145,1.1395,0.4759,5.5547,7.7098,0.6426
CC_CELL2,156,0.95916,2.87833,0.8076,charge,3,14.05,4.0375,385.9,101,10.9807,0.5912,0.05,0.01,3000.0,0.2204
CC_CELL2,156,0.95916,2.87833,0.7115,discharge,0,-2.88,3.9257,5457.6,101,8.654,1.2082,0.5159,11.8708,12.3683,0.1192
CC_CELL2,156,0.95916,2.87833,0.7115,charge,0,1.439,3.9279,70.4,101,8.5283,0.9886,0.4352,7.2215,8.2803,0.0941
CC_CELL2,156,0.95916,2.87833,0.7114,discharge,1,-11.514,3.925,635.4,101,8.5863,1.068,0.4553,6.7291,6.4614,0.2413
CC_CELL2,156,0.95916,2.87833,0.7116,charge,1,5.758,3.9308,160.8,101,8.5299,1.0212,0.546,5.3337,8.6242,0.13
CC_CELL2,156,0.95916,2.87833,0.7113,discharge,2,-23.027,3.926,680.4,101,8.645,1.28,0.568,4.7808,6.8447,0.532
CC_CELL2,156,0.95916,2.87833,0.7116,charge,2,17.271,3.9322,281.4,100,8.3795,0.8343,0.4906,5.9146,11.2035,0.2918
CC_CELL2,156,0.95916,2.87833,0.7112,discharge,3,-33.098,3.9266,801.1,100,8.5584,1.1462,0.5235,4.5542,7.4934,0.6371
CC_CELL2,156,0.95916,2.87833,0.7117,charge,3,24.339,3.9321,385.9,101,9.4211,1.5916,0.2724,0.01,3000.0,0.6678
CC_CELL2,156,0.95916,2.87833,0.6155,discharge,0,-2.876,3.8414,5559.1,101,8.2101,1.0478,0.5005,10.5125,11.0145,0.1069
CC_CELL2,156,0.95916,2.87833,0.6156,charge,0,1.441,3.8434,70.4,100,8.4211,1.3223,0.6632,8.6225,11.7793,0.0927
CC_CELL2,156,0.95916,2.87833,0.6155,discharge,1,-11.513,3.8418,635.5,101,8.5713,1.0774,0.5504,6.0792,7.528,0.2249
CC_CELL2,156,0.95916,2.87833,0.6156,charge,1,5.756,3.8455,160.9,101,8.4909,0.9901,0.4515,6.8187,9.1116,0.1449
CC_CELL2,156,0.95916,2.87833,0.6154,discharge,2,-23.026,3.8406,680.6,101,8.6092,0.9795,0.4862,5.1724,8.05,0.4142
CC_CELL2,156,0.95916,2.87833,0.6157,charge,2,17.271,3.8475,281.4,101,8.4796,0.9072,0.5154,5.5998,9.3373,0.2867
CC_CELL2,156,0.95916,2.87833,0.6153,discharge,3,-33.097,3.8402,800.8,101,8.6271,0.8889,0.4432,5.2322,8.9986,0.5415
CC_CELL2,156,0.95916,2.87833,0.6158,charge,3,28.781,3.8484,386.3,101,8.7654,3.9959,4.3853,0.01,2999.8771,2.1707
CC_CELL2,156,0.95916,2.87833,0.5196,discharge,0,-2.881,3.7396,5607.7,101,8.4551,0.772,0.5739,8.2981,11.8651,0.1048
CC_CELL2,156,0.95916,2.87833,0.5196,charge,0,1.44,3.7409,70.5,101,8.4894,0.8478,0.7275,7.7806,13.0248,0.0881
CC_CELL2,156,0.95916,2.87833,0.5195,discharge,1,-11.511,3.7398,635.5,100,8.5061,0.7072,0.5447,6.5226,9.1283,0.1553
CC_CELL2,156,0.95916,2.87833,0.5197,charge,1,5.756,3.7428,160.9,101,8.4754,0.6862,0.561,6.0217,8.8073,0.1195
CC_CELL2,156,0.95916,2.87833,0.5194,discharge,2,-23.026,3.74,680.6,101,8.4901,0.7736,0.6385,5.7325,8.7683,0.3188
CC_CELL2,156,0.95916,2.87833,0.5198,charge,2,17.27,3.7448,281.4,101,8.3896,0.9366,0.755,6.2236,12.4421,0.2433
CC_CELL2,156,0.95916,2.87833,0.5193,discharge,3,-33.099,3.7396,800.4,101,8.4349,0.78,0.6343,5.6141,9.1336,0.4363
CC_CELL2,156,0.95916,2.87833,0.5199,charge,3,28.782,3.7465,387.1,101,8.3047,0.8114,0.6156,6.2215,12.4799,0.2929
CC_CELL2,156,0.95916,2.87833,0.4237,discharge,0,-2.878,3.6578,5610.1,101,8.5059,0.6353,0.6496,7.9128,12.3443,0.0852
CC_CELL2,156,0.95916,2.87833,0.4237,charge,0,1.44,3.6589,70.5,101,8.4065,0.7134,0.7655,7.4905,13.3346,0.0948
CC_CELL2,156,0.95916,2.87833,0.4236,discharge,1,-11.513,3.657,635.5,101,8.3411,0.624,0.5837,6.8463,10.2595,0.1438
CC_CELL2,156,0.95916,2.87833,0.4237,charge,1,5.756,3.6613,160.9,101,8.3621,0.5332,0.5285,5.7103,8.4989,0.1003
CC_CELL2,156,0.95916,2.87833,0.4235,discharge,2,-23.026,3.6582,680.7,101,8.4074,0.6653,0.6705,5.5638,8.4247,0.2756
CC_CELL2,156,0.95916,2.87833,0.4126,discharge,4,-33.098,3.6528,795.9,101,8.5847,0.7378,0.6933,5.4285,8.6977,0.3784
CC_CELL2,156,0.95916,2.87833,0.4131,charge,3,28.782,3.6598,385.7,101,8.3115,0.8022,0.7495,5.4653,12.3812,0.2893
CC_CELL2,156,0.95916,2.87833,0.3169,discharge,0,-2.88,3.5903,5609.2,101,8.6935,0.6648,0.7059,8.495,13.3883,0.0877
CC_CELL2,156,0.95916,2.87833,0.3169,charge,0,1.441,3.5915,70.4,101,8.813,0.7012,0.8722,7.7542,13.8716,0.091
CC_CELL2,156,0.95916,2.87833,0.3168,discharge,1,-11.511,3.5905,635.4,101,8.7163,0.6283,0.6135,7.2023,10.8008,0.1372
CC_CELL2,156,0.95916,2.87833,0.317,charge,1,5.756,3.594,160.4,101,8.6094,0.5796,0.4948,6.5814,10.2486,0.101
CC_CELL2,156,0.95916,2.87833,0.3168,discharge,2,-23.027,3.5905,680.5,101,8.6846,0.6713,0.667,6.166,9.3821,0.2992
CC_CELL2,156,0.95916,2.87833,0.3171,charge,2,17.271,3.597,280.6,101,8.5022,0.6633,0.7,4.8601,8.4779,0.2309
CC_CELL2,156,0.95916,2.87833,0.3166,discharge,3,-33.1,3.5906,800.3,101,8.5819,0.6963,0.6486,6.0216,9.6206,0.3784
CC_CELL2,156,0.95916,2.87833,0.3171,charge,3,28.782,3.5992,385.9,100,8.3213,0.7436,0.7196,4.718,10.0023,0.3071
CC_CELL2,156,0.95916,2.87833,0.2209,discharge,0,-2.878,3.5015,5609.3,101,8.9291,0.7098,0.5149,8.897,11.8587,0.1022
CC_CELL2,156,0.95916,2.87833,0.221,charge,0,1.44,3.5034,70.4,101,8.7422,0.742,0.5267,8.4777,12.5792,0.0888
CC_CELL2,156,0.95916,2.87833,0.2209,discharge,1,-11.513,3.5013,635.4,101,8.9161,0.8275,0.6408,7.6746,11.4537,0.2146
CC_CELL2,156,0.95916,2.87833,0.221,charge,1,5.756,3.5085,160.4,101,8.8484,0.7027,0.4817,7.4823,11.4351,0.1279
CC_CELL2,156,0.95916,2.87833,0.2208,discharge,2,-23.028,3.5047,680.4,101,8.9243,0.7179,0.5484,7.1756,9.5619,0.4016
CC_CELL2,156,0.95916,2.87833,0.2212,charge,2,17.268,3.5127,280.2,101,8.683,0.6264,0.5085,7.3504,12.1166,0.2228
CC_CELL2,156,0.95916,2.87833,0.2207,discharge,3,-33.1,3.5045,800.3,101,8.8126,0.8286,0.6835,8.8381,13.4773,0.6325
CC_CELL2,156,0.95916,2.87833,0.2212,charge,3,28.782,3.5146,385.6,101,8.4804,0.5197,0.4358,5.5956,8.6105,0.2842
CC_CELL2,156,0.95916,2.87833,0.173,discharge,0,-2.879,3.4454,5070.7,100,9.1945,0.7591,0.4473,8.3593,9.5781,0.1005
CC_CELL2,156,0.95916,2.87833,0.173,charge,0,1.44,3.4474,70.3,101,9.0418,0.8087,0.4388,7.9123,10.517,0.0922
CC_CELL2,156,0.95916,2.87833,0.1729,discharge,1,-11.513,3.4458,635.4,101,9.1724,0.9488,0.5223,7.8544,10.3339,0.2756
CC_CELL2,156,0.95916,2.87833,0.1731,charge,1,5.758,3.452,160.5,101,9.075,0.783,0.4629,7.6241,12.1464,0.1443
CC_CELL2,156,0.95916,2.87833,0.1728,discharge,2,-23.026,3.4475,680.5,101,9.1718,0.9176,0.5433,12.9631,17.6315,0.6056
CC_CELL2,156,0.95916,2.87833,0.1731,charge,2,17.27,3.4554,280.8,101,8.8546,0.6328,0.4498,7.7824,12.9512,0.2802
CC_CELL2,156,0.95916,2.87833,0.1727,discharge,3,-33.098,3.4469,800.6,101,9.0309,0.911,0.4298,200.0,293.7847,1.2329
CC_CELL2,156,0.95916,2.87833,0.1732,charge,3,28.782,3.4574,385.2,101,8.6322,0.5431,0.4764,6.7279,10.9937,0.3903
CC_CELL2,156,0.95916,2.87833,0.125,discharge,0,-2.878,3.4068,5070.3,101,9.461,1.0354,0.317,11.3625,10.3555,0.1066
CC_CELL2,156,0.95916,2.87833,0.1251,charge,0,1.44,3.4092,70.4,101,9.308,1.0768,0.3523,8.0153,8.8997,0.0969
CC_CELL2,156,0.95916,2.87833,0.1249,discharge,1,-11.513,3.407,635.4,101,9.6319,1.3563,0.6146,30.019,32.3219,0.413
CC_CELL2,156,0.95916,2.87833,0.1251,charge,1,5.756,3.4156,160.6,101,9.3385,0.993,0.3551,5.5059,8.0815,0.1602
CC_CELL2,156,0.95916,2.87833,0.1249,discharge,2,-23.028,3.409,680.5,100,9.36,0.6979,0.0724,200.0,138.228,3.5338
CC_CELL2,156,0.95916,2.87833,0.1252,charge,2,17.27,3.4193,280.5,101,9.0933,0.7913,0.4266,6.2925,12.7165,0.4034
CC_CELL2,156,0.95916,2.87833,0.1253,charge,3,28.782,3.4211,383.2,101,8.6858,0.5871,0.3815,6.8064,13.3276,0.4291
CC_CELL2,156,0.95916,2.87833,0.077,discharge,0,-2.878,3.3446,5069.6,101,10.2864,2.371,0.2983,28.1193,15.0385,0.2198
CC_CELL2,156,0.95916,2.87833,0.0771,charge,0,1.439,3.3485,70.3,101,10.139,2.1222,0.2605,16.7753,11.1129,0.1149
CC_CELL2,156,0.95916,2.87833,0.077,discharge,1,-11.513,3.3464,635.4,101,12.2898,200.0,140.3924,200.0,141.8083,3.7964
CC_CELL2,156,0.95916,2.87833,0.0771,charge,1,5.756,3.3578,160.2,101,9.9507,1.6274,0.2397,10.1276,7.5559,0.2759
CC_CELL2,156,0.95916,2.87833,0.0772,charge,2,17.271,3.3636,243.7,101,9.5252,1.2964,0.4734,5.08,6.3069,0.6421
CC_CELL2,156,0.95916,2.87833,0.0773,charge,3,28.781,3.3647,260.4,101,9.2321,1.2223,0.5326,5.2289,10.4617,0.8342
CC_CELL2,193,0.95614,2.86927,1.0,discharge,0,-2.872,4.1649,99999.0,99,1.4871,6.027,0.185,12.0364,8.6104,0.3169
CC_CELL2,193,0.95614,2.86927,1.0,charge,0,1.434,4.176,69.5,101,9.5713,7.6938,2.8752,0.01,2.8906,0.3151
CC_CELL2,193,0.95614,2.86927,0.9999,discharge,1,-11.485,4.1725,634.7,101,9.1749,1.5943,0.3856,7.9228,6.5331,0.4729
CC_CELL2,193,0.95614,2.86927,1.0,charge,1,1.317,4.1793,160.9,101,15.7229,0.01,0.05,0.01,2999.3695,0.071
CC_CELL2,193,0.95614,2.86927,0.9998,discharge,2,-22.969,4.1725,634.1,101,9.1218,1.5069,0.3425,5.2671,4.6934,0.8296
CC_CELL2,193,0.95614,2.86927,1.0,charge,2,1.295,4.1819,280.9,78,13.9784,0.01,0.05,0.01,2999.2385,0.0884
CC_CELL2,193,0.95614,2.86927,0.9997,discharge,3,-33.019,4.1736,634.8,101,9.1388,1.5189,0.4008,4.1676,4.6091,1.2029
CC_CELL2,193,0.95614,2.86927,0.9996,charge,3,1.295,4.1821,382.2,80,13.8179,0.01,0.05,0.01,2998.6412,0.0881
CC_CELL2,193,0.95614,2.86927,0.9517,discharge,0,-2.872,4.1023,4785.3,101,9.133,1.2844,0.421,6.7473,8.1912,0.127
CC_CELL2,193,0.95614,2.86927,0.9517,charge,0,1.435,4.1036,70.4,101,8.9815,1.1345,0.2802,6.7183,7.7794,0.1034
CC_CELL2,193,0.95614,2.86927,0.9516,discharge,1,-11.487,4.1023,635.5,101,9.1018,1.2121,0.3818,4.8204,5.9872,0.3419
CC_CELL2,193,0.95614,2.86927,0.9518,charge,1,5.742,4.1054,160.6,101,9.0641,1.2064,0.4038,7.5518,9.7153,0.1957
CC_CELL2,193,0.95614,2.86927,0.9515,discharge,2,-22.97,4.1017,680.7,100,9.0503,1.2451,0.4341,3.9059,6.2852,0.6929
CC_CELL2,193,0.95614,2.86927,0.9518,charge,2,7.237,4.1072,281.4,101,12.8199,0.01,0.05,0.01,2999.9953,0.181
CC_CELL2,193,0.95614,2.86927,0.9515,discharge,3,-33.017,4.1021,695.1,101,8.9375,1.2045,0.4165,3.8268,7.1966,0.8358
CC_CELL2,193,0.95614,2.86927,0.9518,charge,3,7.251,4.1087,386.6,101,12.5878,0.01,0.05,0.01,2999.9969,0.1297
CC_CELL2,193,0.95614,2.86927,0.9038,discharge,0,-2.874,4.0828,4844.9,101,8.9885,1.1246,0.4488,5.7092,7.6815,0.1139
CC_CELL2,193,0.95614,2.86927,0.9039,charge,0,1.435,4.084,70.4,101,9.0045,0.9944,0.3877,5.1754,7.2446,0.1025
CC_CELL2,193,0.95614,2.86927,0.9038,discharge,1,-11.486,4.083,635.4,101,9.011,1.1518,0.4414,4.8734,7.0544,0.3039
CC_CELL2,193,0.95614,2.86927,0.9039,charge,1,5.742,4.0854,160.9,101,8.9136,1.0659,0.3882,4.681,7.2435,0.1721
CC_CELL2,193,0.95614,2.86927,0.9037,discharge,2,-22.971,4.0825,680.6,101,8.9355,1.1823,0.4552,4.4695,8.1058,0.6094
CC_CELL2,193,0.95614,2.86927,0.904,charge,2,9.653,4.0869,280.3,101,11.7103,0.01,0.05,0.01,2999.9976,0.098
CC_CELL2,193,0.95614,2.86927,0.9036,discharge,3,-33.018,4.0827,720.4,101,8.8329,1.069,0.4046,4.7271,9.3027,0.7241
CC_CELL2,193,0.95614,2.86927,0.904,charge,3,9.745,4.0882,386.0,101,11.4687,0.01,0.05,0.01,3000.0,0.1943
CC_CELL2,193,0.95614,2.86927,0.8081,discharge,0,-2.872,4.0316,5412.6,101,8.741,1.2587,0.5353,10.5542,11.034,0.103
CC_CELL2,193,0.95614,2.86927,0.8082,charge,0,1.434,4.0334,70.4,100,8.7112,1.0418,0.3801,7.8547,8.748,0.0953
CC_CELL2,193,0.95614,2.86927,0.8081,discharge,1,-11.485,4.0319,635.5,100,8.7789,1.1651,0.4988,7.9817,8.0077,0.2642
CC_CELL2,193,0.95614,2.86927,0.8082,charge,1,5.742,4.0357,160.7,100,8.6314,1.077,0.479,6.1338,8.3216,0.157
CC_CELL2,193,0.95614,2.86927,0.808,discharge,2,-22.968,4.032,680.6,101,8.7633,1.293,0.5744,6.2233,8.0299,0.5522
CC_CELL2,193,0.95614,2.86927,0.8083,charge,2,14.077,4.0373,281.4,101,10.3826,1.1818,0.2493,0.01,2999.9968,0.3268
CC_CELL2,193,0.95614,2.86927,0.8079,discharge,3,-33.019,4.0327,766.1,101,8.6517,1.1497,0.4861,5.5926,7.6885,0.6494
CC_CELL2,193,0.95614,2.86927,0.8083,charge,3,14.265,4.0383,385.0,101,11.3303,0.01,0.05,0.01,2999.9999,0.119
CC_CELL2,193,0.95614,2.86927,0.7124,discharge,0,-2.872,3.9255,5462.2,101,8.636,1.2323,0.542,12.0434,12.7166,0.1145
CC_CELL2,193,0.95614,2.86927,0.7125,charge,0,1.435,3.9277,70.4,101,8.5738,1.0131,0.4271,7.3137,8.4663,0.1062
CC_CELL2,193,0.95614,2.86927,0.7124,discharge,1,-11.484,3.9256,635.5,101,8.6704,1.0549,0.4722,6.7997,6.5102,0.2253
CC_CELL2,193,0.95614,2.86927,0.7125,charge,1,5.742,3.9307,161.1,101,8.5084,1.0276,0.5231,5.3542,8.4883,0.1494
CC_CELL2,193,0.95614,2.86927,0.7123,discharge,2,-22.969,3.9252,680.5,101,8.61,1.2907,0.5845,4.8248,6.8667,0.5251
CC_CELL2,193,0.95614,2.86927,0.7126,charge,2,17.227,3.9322,281.2,101,8.3441,0.8223,0.5011,5.9592,11.2323,0.271
CC_CELL2,193,0.95614,2.86927,0.7122,discharge,3,-33.018,3.9264,801.1,101,8.5153,1.157,0.5445,4.6332,7.6511,0.649
CC_CELL2,193,0.95614,2.86927,0.7127,charge,3,24.675,3.9328,385.8,100,9.4856,1.3524,0.4373,0.01,3000.0,0.7056
CC_CELL2,193,0.95614,2.86927,0.6167,discharge,0,-2.872,3.8415,5563.6,101,8.6163,1.0291,0.491,10.3715,10.6834,0.1123
CC_CELL2,193,0.95614,2.86927,0.6167,charge,0,1.435,3.8427,70.4,101,8.5986,1.2269,0.6232,8.4184,11.0192,0.0962
CC_CELL2,193,0.95614,2.86927,0.6166,discharge,1,-11.484,3.8402,635.4,101,8.548,1.0782,0.542,6.1484,7.5,0.2471
CC_CELL2,193,0.95614,2.86927,0.6168,charge,1,5.741,3.8449,160.5,101,8.5466,0.9952,0.4844,6.9167,9.3753,0.1426
CC_CELL2,193,0.95614,2.86927,0.6166,discharge,2,-22.969,3.8403,680.6,101,8.5859,0.9616,0.4944,5.2339,8.0558,0.4254
CC_CELL2,193,0.95614,2.86927,0.6169,charge,2,17.226,3.8472,281.3,101,8.38,0.8828,0.5174,5.6112,9.296,0.2726
CC_CELL2,193,0.95614,2.86927,0.6165,discharge,3,-33.018,3.8392,800.7,101,8.4406,0.8826,0.4679,5.3044,9.1628,0.5358
CC_CELL2,193,0.95614,2.86927,0.617,charge,3,28.711,3.8485,386.6,101,8.1814,0.6858,0.3806,4.8429,7.8868,0.6478
CC_CELL2,193,0.95614,2.86927,0.521,discharge,0,-2.872,3.7399,5612.9,100,8.5327,0.7688,0.6259,8.4192,12.0012,0.0918
CC_CELL2,193,0.95614,2.86927,0.521,charge,0,1.435,3.741,70.4,101,8.4041,0.7006,0.4059,6.7388,9.4212,0.0932
CC_CELL2,193,0.95614,2.86927,0.5209,discharge,1,-11.487,3.7398,635.5,101,8.488,0.729,0.5919,6.6808,9.3869,0.1599
CC_CELL2,193,0.95614,2.86927,0.5211,charge,1,5.741,3.7431,160.8,101,8.4333,0.7167,0.5864,6.0605,8.8675,0.1191
CC_CELL2,193,0.95614,2.86927,0.5209,discharge,2,-22.971,3.7401,680.6,101,8.4596,0.7739,0.6449,5.7921,8.7112,0.3088
CC_CELL2,193,0.95614,2.86927,0.5212,charge,2,17.226,3.7451,281.3,101,8.3161,0.9616,0.7839,6.2687,12.6639,0.2468
CC_CELL2,193,0.95614,2.86927,0.5208,discharge,3,-33.02,3.7405,801.4,101,8.3738,0.7918,0.6738,5.6936,9.2399,0.4249
CC_CELL2,193,0.95614,2.86927,0.5213,charge,3,28.711,3.7468,386.7,101,8.1346,0.8174,0.6097,6.1742,12.3642,0.292
CC_CELL2,193,0.95614,2.86927,0.4253,discharge,0,-2.872,3.6574,5610.8,101,8.4572,0.7366,0.6657,8.2587,12.9637,0.0878
CC_CELL2,193,0.95614,2.86927,0.4253,charge,0,1.435,3.6581,70.5,101,8.9322,0.5739,0.562,7.0655,11.2813,0.0885
CC_CELL2,193,0.95614,2.86927,0.4252,discharge,1,-11.486,3.6576,635.4,101,8.4981,0.6456,0.6051,7.0072,10.3598,0.1422
CC_CELL2,193,0.95614,2.86927,0.4254,charge,1,5.741,3.6612,160.8,101,8.4254,0.5286,0.4817,5.7291,8.2227,0.1006
CC_CELL2,193,0.95614,2.86927,0.4251,discharge,2,-22.969,3.6578,680.6,101,8.4778,0.679,0.6785,5.6725,8.4104,0.3052
CC_CELL2,193,0.95614,2.86927,0.4255,charge,2,17.226,3.6626,281.3,101,8.3839,0.9386,0.9403,5.2275,11.4207,0.2207
CC_CELL2,193,0.95614,2.86927,0.4251,discharge,3,-33.018,3.6582,801.1,101,8.3981,0.7805,0.7687,5.5673,9.2213,0.3905
CC_CELL2,193,0.95614,2.86927,0.4255,charge,3,28.711,3.6649,386.6,101,8.1552,0.8266,0.7213,5.6693,12.7744,0.2963
CC_CELL2,193,0.95614,2.86927,0.3297,discharge,0,-2.872,3.5952,5613.9,101,8.6487,0.7354,0.7383,8.7352,14.1394,0.0889
CC_CELL2,193,0.95614,2.86927,0.3297,charge,0,1.437,3.5965,70.4,101,8.5265,0.6729,0.7237,7.7098,13.2946,0.0799
CC_CELL2,193,0.95614,2.86927,0.3296,discharge,1,-11.486,3.5952,635.4,101,8.6209,0.6435,0.6223,7.1934,10.722,0.1495
CC_CELL2,193,0.95614,2.86927,0.3298,charge,1,5.741,3.5989,160.8,101,8.5611,0.63,0.6664,6.7267,10.8872,0.1037
CC_CELL2,193,0.95614,2.86927,0.3295,discharge,2,-22.971,3.5945,680.6,101,8.5604,0.6772,0.6516,6.1599,9.2248,0.3212
CC_CELL2,193,0.95614,2.86927,0.3299,charge,2,17.226,3.6019,281.3,101,8.4393,0.714,0.754,4.8097,8.6194,0.2231
CC_CELL2,193,0.95614,2.86927,0.3294,discharge,3,-33.018,3.5956,800.8,101,8.5022,0.7166,0.6452,6.0828,9.6037,0.403
CC_CELL2,193,0.95614,2.86927,0.33,charge,3,28.712,3.6043,386.8,101,8.2615,0.7783,0.7405,4.8385,10.4825,0.306
CC_CELL2,193,0.95614,2.86927,0.2341,discharge,0,-2.872,3.5089,5613.1,101,8.9169,0.744,0.5539,9.1705,12.4422,0.0878
CC_CELL2,193,0.95614,2.86927,0.2341,charge,0,1.434,3.5107,70.5,101,8.7393,0.7033,0.591,8.4803,12.5987,0.0905
CC_CELL2,193,0.95614,2.86927,0.234,discharge,1,-11.484,3.5086,635.4,101,8.8827,0.8431,0.6641,7.5543,11.1699,0.2179
CC_CELL2,193,0.95614,2.86927,0.2341,charge,1,5.742,3.5152,160.8,101,8.9397,0.7261,0.54,7.8917,12.3945,0.1193
CC_CELL2,193,0.95614,2.86927,0.2339,discharge,2,-22.967,3.5119,680.6,101,8.889,0.7471,0.564,7.2747,9.7731,0.4084
CC_CELL2,193,0.95614,2.86927,0.2342,charge,2,17.226,3.5201,281.7,101,8.657,0.6031,0.4617,7.057,11.023,0.2377
CC_CELL2,193,0.95614,2.86927,0.2338,discharge,3,-33.017,3.5125,800.7,101,8.7946,0.8045,0.6262,8.7156,12.8602,0.6457
CC_CELL2,193,0.95614,2.86927,0.2343,charge,3,28.712,3.5228,386.7,101,8.451,0.5369,0.4444,5.4202,8.1387,0.3485
CC_CELL2,193,0.95614,2.86927,0.1862,discharge,0,-2.872,3.453,5071.1,101,8.852,0.7813,0.3622,8.3578,9.3829,0.0996
CC_CELL2,193,0.95614,2.86927,0.1862,charge,0,1.437,3.4557,70.5,101,9.0909,0.7808,0.3706,8.1306,10.6624,0.0893
CC_CELL2,193,0.95614,2.86927,0.1861,discharge,1,-11.487,3.4543,635.5,101,9.1822,0.9375,0.5236,7.9449,10.3456,0.2665
CC_CELL2,193,0.95614,2.86927,0.1863,charge,1,5.742,3.4604,161.1,101,9.0456,0.7882,0.4527,8.0429,12.4739,0.1314
CC_CELL2,193,0.95614,2.86927,0.186,discharge,2,-22.97,3.4559,680.5,101,9.1628,0.9502,0.5579,12.0115,16.2564,0.6148
CC_CELL2,193,0.95614,2.86927,0.1864,charge,2,17.226,3.4636,281.2,101,8.8511,0.6332,0.4371,7.6453,12.0357,0.3011
CC_CELL2,193,0.95614,2.86927,0.1859,discharge,3,-33.017,3.4553,801.1,101,9.0438,1.0154,0.5251,200.0,304.8426,1.0051
