Repository: KikETs/ECM_HYBRID_BMS_JOINT

## Results

| Arm | Model | Size | Protocol | Result | Worst cell |
|---|---|---|---|---|---|
| SOP | 2RC table + trim (A8) | 4 effective coefficients, 2 EW states | leave-one-cell-out | usable current 69.6 % discharge, 59.5 % charge (τ = 10 s) | 59.9 % / 53.5 % (BOOST_REST) |
| SOH | dQ/dV ridge | 65 coefficients | leave-one-cell-out | RMSE 0.0094, bias −0.0005 | 0.0130 (BOOST_REST) |
| SOC | 2RC EKF, low-current gate | 3 states | leave-one-cell-out | **2.34 %p** over six sensor disturbances on estimated SOH (2.325 on true SOH), per cell 2.00–2.75 | 4.60 %p (BOOST_NEGPULSE_1S, current offset −0.10 A) |

The SOH arm was a 10,945-parameter CNN until the second audit round. Nested

File: analysis/uypydj_hppc_resistance.csv (part 67 of 225)
protocol,cycle,SOH,CAP_Ah,SOC,soc_group,direction,rate_rank,I_A,CRate_rated,tau_s,tau_actual_s,V_pre_V,V_tau_V,R_mOhm,file
BOOST,1387,0.80278,2.40482,0.5992,6,discharge,0,-2.405,0.802,2.0,1.9,3.7135,3.6552,24.2412,01-08-22_00.09_BOOST_protocol_HPPC_IN21700_30T_cycle_#1387.mat
BOOST,1387,0.80278,2.40482,0.5992,6,discharge,0,-2.405,0.802,10.0,9.9,3.7135,3.6367,31.9335,01-08-22_00.09_BOOST_protocol_HPPC_IN21700_30T_cycle_#1387.mat
BOOST,1387,0.80278,2.40482,0.5992,6,charge,0,1.202,0.401,2.0,2.0,3.7161,3.7449,23.97,01-08-22_00.09_BOOST_protocol_HPPC_IN21700_30T_cycle_#1387.mat
BOOST,1387,0.80278,2.40482,0.5992,6,charge,0,1.202,0.401,10.0,9.9,3.7161,3.7533,30.9613,01-08-22_00.09_BOOST_protocol_HPPC_IN21700_30T_cycle_#1387.mat
BOOST,1387,0.80278,2.40482,0.5991,6,discharge,1,-9.62,3.207,2.0,2.0,3.7148,3.4949,22.8593,01-08-22_00.09_BOOST_protocol_HPPC_IN21700_30T_cycle_#1387.mat
BOOST,1387,0.80278,2.40482,0.5991,6,discharge,1,-9.62,3.207,10.0,9.9,3.7148,3.4367,28.9094,01-08-22_00.09_BOOST_protocol_HPPC_IN21700_30T_cycle_#1387.mat
BOOST,1387,0.80278,2.40482,0.5992,6,charge,1,4.81,1.603,2.0,2.0,3.7223,3.8322,22.8468,01-08-22_00.09_BOOST_protocol_HPPC_IN21700_30T_cycle_#1387.mat
BOOST,1387,0.80278,2.40482,0.5992,6,charge,1,4.81,1.603,10.0,9.9,3.7223,3.8589,28.3974,01-08-22_00.09_BOOST_protocol_HPPC_IN21700_30T_cycle_#1387.mat
BOOST,1387,0.80278,2.40482,0.599,6,discharge,2,-19.237,6.412,2.0,2.0,3.7163,3.3139,20.918,01-08-22_00.09_BOOST_protocol_HPPC_IN21700_30T_cycle_#1387.mat
BOOST,1387,0.80278,2.40482,0.599,6,discharge,2,-19.237,6.412,10.0,9.9,3.7163,3.2161,26.002,01-08-22_00.09_BOOST_protocol_HPPC_IN21700_30T_cycle_#1387.mat
BOOST,1387,0.80278,2.40482,0.5993,6,charge,2,14.429,4.81,2.0,2.0,3.7282,4.0155,19.9113,01-08-22_00.09_BOOST_protocol_HPPC_IN21700_30T_cycle_#1387.mat
BOOST,1387,0.80278,2.40482,0.5993,6,charge,2,14.429,4.81,10.0,9.9,3.7282,4.0712,23.7716,01-08-22_00.09_BOOST_protocol_HPPC_IN21700_30T_cycle_#1387.mat
BOOST,1387,0.80278,2.40482,0.599,6,discharge,3,-27.656,9.219,2.0,2.0,3.7176,3.1731,19.6883,01-08-22_00.09_BOOST_protocol_HPPC_IN21700_30T_cycle_#1387.mat
BOOST,1387,0.80278,2.40482,0.599,6,discharge,3,-27.656,9.219,10.0,9.9,3.7176,3.0381,24.5697,01-08-22_00.09_BOOST_protocol_HPPC_IN21700_30T_cycle_#1387.mat
BOOST,1387,0.80278,2.40482,0.5994,6,charge,3,23.977,7.992,2.0,2.0,3.733,4.1653,18.0298,01-08-22_00.09_BOOST_protocol_HPPC_IN21700_30T_cycle_#1387.mat
BOOST,1387,0.80278,2.40482,0.5994,6,charge,3,23.977,7.992,10.0,9.9,3.733,4.1999,19.4728,01-08-22_00.09_BOOST_protocol_HPPC_IN21700_30T_cycle_#1387.mat
BOOST,1387,0.80278,2.40482,0.519,7,discharge,0,-2.407,0.802,2.0,2.0,3.6433,3.5847,24.3477,01-08-22_00.09_BOOST_protocol_HPPC_IN21700_30T_cycle_#1387.mat
BOOST,1387,0.80278,2.40482,0.519,7,discharge,0,-2.407,0.802,10.0,9.9,3.6433,3.5678,31.3695,01-08-22_00.09_BOOST_protocol_HPPC_IN21700_30T_cycle_#1387.mat
BOOST,1387,0.80278,2.40482,0.519,7,charge,0,1.203,0.401,2.0,2.0,3.6458,3.6744,23.766,01-08-22_00.09_BOOST_protocol_HPPC_IN21700_30T_cycle_#1387.mat
BOOST,1387,0.80278,2.40482,0.519,7,charge,0,1.203,0.401,10.0,9.9,3.6458,3.682,30.0814,01-08-22_00.09_BOOST_protocol_HPPC_IN21700_30T_cycle_#1387.mat
BOOST,1387,0.80278,2.40482,0.5189,7,discharge,1,-9.619,3.206,2.0,2.0,3.6438,3.4245,22.7984,01-08-22_00.09_BOOST_protocol_HPPC_IN21700_30T_cycle_#1387.mat
BOOST,1387,0.80278,2.40482,0.5189,7,discharge,1,-9.619,3.206,10.0,9.9,3.6438,3.3678,28.6929,01-08-22_00.09_BOOST_protocol_HPPC_IN21700_30T_cycle_#1387.mat
BOOST,1387,0.80278,2.40482,0.5191,7,charge,1,4.81,1.603,2.0,1.9,3.6515,3.76,22.559,01-08-22_00.09_BOOST_protocol_HPPC_IN21700_30T_cycle_#1387.mat
BOOST,1387,0.80278,2.40482,0.5191,7,charge,1,4.81,1.603,10.0,9.9,3.6515,3.7863,28.0273,01-08-22_00.09_BOOST_protocol_HPPC_IN21700_30T_cycle_#1387.mat
BOOST,1387,0.80278,2.40482,0.5189,7,discharge,2,-19.238,6.413,2.0,2.0,3.6455,3.2447,20.8338,01-08-22_00.09_BOOST_protocol_HPPC_IN21700_30T_cycle_#1387.mat
BOOST,1387,0.80278,2.40482,0.5189,7,discharge,2,-19.238,6.413,10.0,9.9,3.6455,3.1453,26.0006,01-08-22_00.09_BOOST_protocol_HPPC_IN21700_30T_cycle_#1387.mat
BOOST,1387,0.80278,2.40482,0.5192,7,charge,2,14.431,4.81,2.0,2.0,3.6572,3.941,19.666,01-08-22_00.09_BOOST_protocol_HPPC_IN21700_30T_cycle_#1387.mat
BOOST,1387,0.80278,2.40482,0.5192,7,charge,2,14.431,4.81,10.0,9.9,3.6572,3.9938,23.3248,01-08-22_00.09_BOOST_protocol_HPPC_IN21700_30T_cycle_#1387.mat
BOOST,1387,0.80278,2.40482,0.5188,7,discharge,3,-27.656,9.219,2.0,2.0,3.6465,3.1046,19.5943,01-08-22_00.09_BOOST_protocol_HPPC_IN21700_30T_cycle_#1387.mat
BOOST,1387,0.80278,2.40482,0.5188,7,discharge,3,-27.656,9.219,10.0,9.9,3.6465,2.9631,24.7107,01-08-22_00.09_BOOST_protocol_HPPC_IN21700_30T_cycle_#1387.mat
BOOST,1387,0.80278,2.40482,0.5192,7,charge,3,24.048,8.016,2.0,2.0,3.662,4.0874,17.6896,01-08-22_00.09_BOOST_protocol_HPPC_IN21700_30T_cycle_#1387.mat
BOOST,1387,0.80278,2.40482,0.5192,7,charge,3,24.048,8.016,10.0,9.9,3.662,4.1617,20.7793,01-08-22_00.09_BOOST_protocol_HPPC_IN21700_30T_cycle_#1387.mat
BOOST,1387,0.80278,2.40482,0.4388,8,discharge,0,-2.405,0.802,2.0,2.0,3.581,3.518,26.1943,01-08-22_00.09_BOOST_protocol_HPPC_IN21700_30T_cycle_#1387.mat
BOOST,1387,0.80278,2.40482,0.4388,8,discharge,0,-2.405,0.802,10.0,9.9,3.581,3.4992,34.0111,01-08-22_00.09_BOOST_protocol_HPPC_IN21700_30T_cycle_#1387.mat
BOOST,1387,0.80278,2.40482,0.4389,8,charge,0,1.203,0.401,2.0,2.0,3.5835,3.6142,25.5111,01-08-22_00.09_BOOST_protocol_HPPC_IN21700_30T_cycle_#1387.mat
BOOST,1387,0.80278,2.40482,0.4389,8,charge,0,1.203,0.401,10.0,9.9,3.5835,3.6222,32.1589,01-08-22_00.09_BOOST_protocol_HPPC_IN21700_30T_cycle_#1387.mat
BOOST,1387,0.80278,2.40482,0.4388,8,discharge,1,-9.62,3.207,2.0,2.0,3.5822,3.3464,24.5117,01-08-22_00.09_BOOST_protocol_HPPC_IN21700_30T_cycle_#1387.mat
BOOST,1387,0.80278,2.40482,0.4388,8,discharge,1,-9.62,3.207,10.0,9.9,3.5822,3.2821,31.1958,01-08-22_00.09_BOOST_protocol_HPPC_IN21700_30T_cycle_#1387.mat
BOOST,1387,0.80278,2.40482,0.4389,8,charge,1,4.81,1.603,2.0,2.0,3.5899,3.7052,23.9709,01-08-22_00.09_BOOST_protocol_HPPC_IN21700_30T_cycle_#1387.mat
BOOST,1387,0.80278,2.40482,0.4389,8,charge,1,4.81,1.603,10.0,9.9,3.5899,3.7328,29.7089,01-08-22_00.09_BOOST_protocol_HPPC_IN21700_30T_cycle_#1387.mat
BOOST,1387,0.80278,2.40482,0.4387,8,discharge,2,-19.239,6.413,2.0,2.0,3.5835,3.1541,22.3192,01-08-22_00.09_BOOST_protocol_HPPC_IN21700_30T_cycle_#1387.mat
BOOST,1387,0.80278,2.40482,0.4387,8,discharge,2,-19.239,6.413,10.0,9.9,3.5835,3.0328,28.6241,01-08-22_00.09_BOOST_protocol_HPPC_IN21700_30T_cycle_#1387.mat
BOOST,1387,0.80278,2.40482,0.439,8,charge,2,14.429,4.81,2.0,1.9,3.5976,3.891,20.334,01-08-22_00.09_BOOST_protocol_HPPC_IN21700_30T_cycle_#1387.mat
BOOST,1387,0.80278,2.40482,0.439,8,charge,2,14.429,4.81,10.0,9.9,3.5976,3.9471,24.2221,01-08-22_00.09_BOOST_protocol_HPPC_IN21700_30T_cycle_#1387.mat
BOOST,1387,0.80278,2.40482,0.4386,8,discharge,3,-27.656,9.219,2.0,2.0,3.5849,3.0058,20.9394,01-08-22_00.09_BOOST_protocol_HPPC_IN21700_30T_cycle_#1387.mat
BOOST,1387,0.80278,2.40482,0.4386,8,discharge,3,-27.656,9.219,10.0,9.9,3.5849,2.8205,27.6396,01-08-22_00.09_BOOST_protocol_HPPC_IN21700_30T_cycle_#1387.mat
BOOST,1387,0.80278,2.40482,0.4391,8,charge,3,24.048,8.016,2.0,2.0,3.604,4.0415,18.1928,01-08-22_00.09_BOOST_protocol_HPPC_IN21700_30T_cycle_#1387.mat
BOOST,1387,0.80278,2.40482,0.4391,8,charge,3,24.048,8.016,10.0,9.9,3.604,4.1142,21.2159,01-08-22_00.09_BOOST_protocol_HPPC_IN21700_30T_cycle_#1387.mat
BOOST,1387,0.80278,2.40482,0.3587,9,discharge,0,-2.405,0.802,2.0,2.0,3.5023,3.433,28.815,01-08-22_00.09_BOOST_protocol_HPPC_IN21700_30T_cycle_#1387.mat
BOOST,1387,0.80278,2.40482,0.3587,9,discharge,0,-2.405,0.802,10.0,9.9,3.5023,3.4108,38.0457,01-08-22_00.09_BOOST_protocol_HPPC_IN21700_30T_cycle_#1387.mat
BOOST,1387,0.80278,2.40482,0.3587,9,charge,0,1.203,0.401,2.0,1.9,3.5047,3.5379,27.5908,01-08-22_00.09_BOOST_protocol_HPPC_IN21700_30T_cycle_#1387.mat
BOOST,1387,0.80278,2.40482,0.3587,9,charge,0,1.203,0.401,10.0,9.9,3.5047,3.5464,34.6547,01-08-22_00.09_BOOST_protocol_HPPC_IN21700_30T_cycle_#1387.mat
BOOST,1387,0.80278,2.40482,0.3586,9,discharge,1,-9.62,3.207,2.0,2.0,3.5038,3.2449,26.9138,01-08-22_00.09_BOOST_protocol_HPPC_IN21700_30T_cycle_#1387.mat
BOOST,1387,0.80278,2.40482,0.3586,9,discharge,1,-9.62,3.207,10.0,9.9,3.5038,3.1585,35.8955,01-08-22_00.09_BOOST_protocol_HPPC_IN21700_30T_cycle_#1387.mat
BOOST,1387,0.80278,2.40482,0.3587,9,charge,1,4.809,1.603,2.0,2.0,3.5122,3.6331,25.1398,01-08-22_00.09_BOOST_protocol_HPPC_IN21700_30T_cycle_#1387.mat
BOOST,1387,0.80278,2.40482,0.3587,9,charge,1,4.809,1.603,10.0,9.9,3.5122,3.662,31.1493,01-08-22_00.09_BOOST_protocol_HPPC_IN21700_30T_cycle_#1387.mat
BOOST,1387,0.80278,2.40482,0.3585,9,discharge,2,-19.239,6.413,2.0,2.0,3.5056,3.0343,24.4971,01-08-22_00.09_BOOST_protocol_HPPC_IN21700_30T_cycle_#1387.mat
BOOST,1387,0.80278,2.40482,0.3585,9,discharge,2,-19.239,6.413,10.0,9.9,3.5056,2.8382,34.69,01-08-22_00.09_BOOST_protocol_HPPC_IN21700_30T_cycle_#1387.mat
BOOST,1387,0.80278,2.40482,0.3588,9,charge,2,14.431,4.81,2.0,2.0,3.52,3.82,20.7886,01-08-22_00.09_BOOST_protocol_HPPC_IN21700_30T_cycle_#1387.mat
BOOST,1387,0.80278,2.40482,0.3588,9,charge,2,14.431,4.81,10.0,9.9,3.52,3.8809,25.0087,01-08-22_00.09_BOOST_protocol_HPPC_IN21700_30T_cycle_#1387.mat
BOOST,1387,0.80278,2.40482,0.3585,9,discharge,3,-27.657,9.219,2.0,2.0,3.5071,2.8682,23.1008,01-08-22_00.09_BOOST_protocol_HPPC_IN21700_30T_cycle_#1387.mat
BOOST,1387,0.80278,2.40482,0.3585,9,discharge,3,-27.657,9.219,10.0,9.9,3.5071,2.533,35.2207,01-08-22_00.09_BOOST_protocol_HPPC_IN21700_30T_cycle_#1387.mat
BOOST,1387,0.80278,2.40482,0.3589,9,charge,3,24.051,8.017,2.0,2.0,3.528,3.9651,18.1739,01-08-22_00.09_BOOST_protocol_HPPC_IN21700_30T_cycle_#1387.mat
BOOST,1387,0.80278,2.40482,0.3589,9,charge,3,24.051,8.017,10.0,9.9,3.528,4.0475,21.5999,01-08-22_00.09_BOOST_protocol_HPPC_IN21700_30T_cycle_#1387.mat
BOOST,1387,0.80278,2.40482,0.3186,10,discharge,0,-2.405,0.802,2.0,2.0,3.4622,3.386,31.684,01-08-22_00.09_BOOST_protocol_HPPC_IN21700_30T_cycle_#1387.mat
BOOST,1387,0.80278,2.40482,0.3186,10,discharge,0,-2.405,0.802,10.0,9.9,3.4622,3.3586,43.0769,01-08-22_00.09_BOOST_protocol_HPPC_IN21700_30T_cycle_#1387.mat
BOOST,1387,0.80278,2.40482,0.3186,10,charge,0,1.203,0.401,2.0,2.0,3.4647,3.5005,29.749,01-08-22_00.09_BOOST_protocol_HPPC_IN21700_30T_cycle_#1387.mat
BOOST,1387,0.80278,2.40482,0.3186,10,charge,0,1.203,0.401,10.0,9.9,3.4647,3.5088,36.6462,01-08-22_00.09_BOOST_protocol_HPPC_IN21700_30T_cycle_#1387.mat
BOOST,1387,0.80278,2.40482,0.3185,10,discharge,1,-9.62,3.207,2.0,2.0,3.4628,3.1779,29.6163,01-08-22_00.09_BOOST_protocol_HPPC_IN21700_30T_cycle_#1387.mat
BOOST,1387,0.80278,2.40482,0.3185,10,discharge,1,-9.62,3.207,10.0,9.9,3.4628,3.0507,42.8392,01-08-22_00.09_BOOST_protocol_HPPC_IN21700_30T_cycle_#1387.mat
BOOST,1387,0.80278,2.40482,0.3187,10,charge,1,4.81,1.603,2.0,2.0,3.4714,3.5968,26.0718,01-08-22_00.09_BOOST_protocol_HPPC_IN21700_30T_cycle_#1387.mat
BOOST,1387,0.80278,2.40482,0.3187,10,charge,1,4.81,1.603,10.0,9.9,3.4714,3.6226,31.4358,01-08-22_00.09_BOOST_protocol_HPPC_IN21700_30T_cycle_#1387.mat
BOOST,1387,0.80278,2.40482,0.3185,10,discharge,2,-19.239,6.413,2.0,1.9,3.4637,2.9454,26.9401,01-08-22_00.09_BOOST_protocol_HPPC_IN21700_30T_cycle_#1387.mat
BOOST,1387,0.80278,2.40482,0.3185,10,discharge,2,-19.239,6.413,10.0,9.9,3.4637,2.6354,43.0532,01-08-22_00.09_BOOST_protocol_HPPC_IN21700_30T_cycle_#1387.mat
BOOST,1387,0.80278,2.40482,0.3187,10,charge,2,14.429,4.81,2.0,2.0,3.4794,3.782,20.9717,01-08-22_00.09_BOOST_protocol_HPPC_IN21700_30T_cycle_#1387.mat
BOOST,1387,0.80278,2.40482,0.3187,10,charge,2,14.429,4.81,10.0,9.9,3.4794,3.8439,25.2616,01-08-22_00.09_BOOST_protocol_HPPC_IN21700_30T_cycle_#1387.mat
BOOST,1387,0.80278,2.40482,0.3184,10,discharge,3,-27.654,9.218,2.0,2.0,3.4652,2.7442,26.0722,01-08-22_00.09_BOOST_protocol_HPPC_IN21700_30T_cycle_#1387.mat
BOOST,1387,0.80278,2.40482,0.3184,10,discharge,3,-27.654,9.218,10.0,9.9,3.4652,2.4999,34.9063,01-08-22_00.09_BOOST_protocol_HPPC_IN21700_30T_cycle_#1387.mat
BOOST,1387,0.80278,2.40482,0.3188,10,charge,3,24.05,8.017,2.0,2.0,3.4839,3.9291,18.5114,01-08-22_00.09_BOOST_protocol_HPPC_IN21700_30T_cycle_#1387.mat
BOOST,1387,0.80278,2.40482,0.3188,10,charge,3,24.05,8.017,10.0,9.9,3.4839,4.0164,22.1414,01-08-22_00.09_BOOST_protocol_HPPC_IN21700_30T_cycle_#1387.mat
BOOST,1387,0.80278,2.40482,0.2785,11,discharge,0,-2.405,0.802,2.0,2.0,3.4247,3.3397,35.343,01-08-22_00.09_BOOST_protocol_HPPC_IN21700_30T_cycle_#1387.mat
BOOST,1387,0.80278,2.40482,0.2785,11,discharge,0,-2.405,0.802,10.0,9.9,3.4247,3.2996,52.0166,01-08-22_00.09_BOOST_protocol_HPPC_IN21700_30T_cycle_#1387.mat
BOOST,1387,0.80278,2.40482,0.2785,11,charge,0,1.203,0.401,2.0,2.0,3.4287,3.467,31.8291,01-08-22_00.09_BOOST_protocol_HPPC_IN21700_30T_cycle_#1387.mat
BOOST,1387,0.80278,2.40482,0.2785,11,charge,0,1.203,0.401,10.0,9.9,3.4287,3.4777,40.7213,01-08-22_00.09_BOOST_protocol_HPPC_IN21700_30T_cycle_#1387.mat
BOOST,1387,0.80278,2.40482,0.2785,11,discharge,1,-9.619,3.206,2.0,2.0,3.4253,3.0976,34.0673,01-08-22_00.09_BOOST_protocol_HPPC_IN21700_30T_cycle_#1387.mat
BOOST,1387,0.80278,2.40482,0.2785,11,discharge,1,-9.619,3.206,10.0,9.9,3.4253,2.8889,55.7635,01-08-22_00.09_BOOST_protocol_HPPC_IN21700_30T_cycle_#1387.mat
BOOST,1387,0.80278,2.40482,0.2786,11,charge,1,4.809,1.603,2.0,2.0,3.4387,3.568,26.8849,01-08-22_00.09_BOOST_protocol_HPPC_IN21700_30T_cycle_#1387.mat
BOOST,1387,0.80278,2.40482,0.2786,11,charge,1,4.809,1.603,10.0,9.9,3.4387,3.5908,31.6256,01-08-22_00.09_BOOST_protocol_HPPC_IN21700_30T_cycle_#1387.mat
BOOST,1387,0.80278,2.40482,0.2784,11,discharge,2,-19.239,6.413,2.0,2.0,3.4277,2.8167,31.7584,01-08-22_00.09_BOOST_protocol_HPPC_IN21700_30T_cycle_#1387.mat
BOOST,1387,0.80278,2.40482,0.2784,11,discharge,2,-19.239,6.413,10.0,9.9,3.4277,2.5,48.2198,01-08-22_00.09_BOOST_protocol_HPPC_IN21700_30T_cycle_#1387.mat
BOOST,1387,0.80278,2.40482,0.2786,11,charge,2,14.429,4.81,2.0,2.0,3.4483,3.7457,20.6113,01-08-22_00.09_BOOST_protocol_HPPC_IN21700_30T_cycle_#1387.mat
BOOST,1387,0.80278,2.40482,0.2786,11,charge,2,14.429,4.81,10.0,9.9,3.4483,3.7984,24.2636,01-08-22_00.09_BOOST_protocol_HPPC_IN21700_30T_cycle_#1387.mat
BOOST,1387,0.80278,2.40482,0.2783,11,discharge,3,-21.87,7.29,2.0,2.0,3.4292,2.5877,38.4774,01-08-22_00.09_BOOST_protocol_HPPC_IN21700_30T_cycle_#1387.mat
BOOST,1387,0.80278,2.40482,0.2783,11,discharge,3,-21.87,7.29,10.0,9.9,3.4292,2.4999,42.492,01-08-22_00.09_BOOST_protocol_HPPC_IN21700_30T_cycle_#1387.mat
BOOST,1387,0.80278,2.40482,0.2787,11,charge,3,24.05,8.017,2.0,2.0,3.4509,3.888,18.1746,01-08-22_00.09_BOOST_protocol_HPPC_IN21700_30T_cycle_#1387.mat
BOOST,1387,0.80278,2.40482,0.2787,11,charge,3,24.05,8.017,10.0,9.9,3.4509,3.9689,21.5385,01-08-22_00.09_BOOST_protocol_HPPC_IN21700_30T_cycle_#1387.mat
BOOST,1387,0.80278,2.40482,0.2384,12,discharge,0,-2.407,0.802,2.0,2.0,3.3809,3.2821,41.0452,01-08-22_00.09_BOOST_protocol_HPPC_IN21700_30T_cycle_#1387.mat
BOOST,1387,0.80278,2.40482,0.2384,12,discharge,0,-2.407,0.802,10.0,9.9,3.3809,3.2146,69.0873,01-08-22_00.09_BOOST_protocol_HPPC_IN21700_30T_cycle_#1387.mat
BOOST,1387,0.80278,2.40482,0.2385,12,charge,0,1.203,0.401,2.0,2.0,3.3868,3.4295,35.4916,01-08-22_00.09_BOOST_protocol_HPPC_IN21700_30T_cycle_#1387.mat
BOOST,1387,0.80278,2.40482,0.2385,12,charge,0,1.203,0.401,10.0,9.9,3.3868,3.4455,48.7906,01-08-22_00.09_BOOST_protocol_HPPC_IN21700_30T_cycle_#1387.mat
BOOST,1387,0.80278,2.40482,0.2384,12,discharge,1,-9.62,3.207,2.0,2.0,3.3828,2.992,40.6241,01-08-22_00.09_BOOST_protocol_HPPC_IN21700_30T_cycle_#1387.mat
BOOST,1387,0.80278,2.40482,0.2384,12,discharge,1,-9.62,3.207,10.0,9.9,3.3828,2.6513,76.0403,01-08-22_00.09_BOOST_protocol_HPPC_IN21700_30T_cycle_#1387.mat
BOOST,1387,0.80278,2.40482,0.2385,12,charge,1,4.81,1.603,2.0,2.0,3.4043,3.5419,28.6094,01-08-22_00.09_BOOST_protocol_HPPC_IN21700_30T_cycle_#1387.mat
BOOST,1387,0.80278,2.40482,0.2385,12,charge,1,4.81,1.603,10.0,9.9,3.4043,3.5722,34.9093,01-08-22_00.09_BOOST_protocol_HPPC_IN21700_30T_cycle_#1387.mat
BOOST,1387,0.80278,2.40482,0.2383,12,discharge,2,-15.505,5.168,2.0,2.0,3.3882,2.6487,47.6943,01-08-22_00.09_BOOST_protocol_HPPC_IN21700_30T_cycle_#1387.mat
BOOST,1387,0.80278,2.40482,0.2383,12,discharge,2,-15.505,5.168,10.0,9.9,3.3882,2.4999,57.2912,01-08-22_00.09_BOOST_protocol_HPPC_IN21700_30T_cycle_#1387.mat
BOOST,1387,0.80278,2.40482,0.2386,12,charge,2,14.43,4.81,2.0,2.0,3.4155,3.729,21.7256,01-08-22_00.09_BOOST_protocol_HPPC_IN21700_30T_cycle_#1387.mat
BOOST,1387,0.80278,2.40482,0.2386,12,charge,2,14.43,4.81,10.0,9.9,3.4155,3.7783,25.1421,01-08-22_00.09_BOOST_protocol_HPPC_IN21700_30T_cycle_#1387.mat
BOOST,1387,0.80278,2.40482,0.2382,12,discharge,3,-14.533,4.844,2.0,2.0,3.3898,2.4993,61.2743,01-08-22_00.09_BOOST_protocol_HPPC_IN21700_30T_cycle_#1387.mat
BOOST,1387,0.80278,2.40482,0.2382,12,discharge,3,-14.533,4.844,10.0,9.9,3.3898,2.5,61.2262,01-08-22_00.09_BOOST_protocol_HPPC_IN21700_30T_cycle_#1387.mat
BOOST,1387,0.80278,2.40482,0.2387,12,charge,3,24.05,8.017,2.0,2.0,3.418,3.8753,19.0146,01-08-22_00.09_BOOST_protocol_HPPC_IN21700_30T_cycle_#1387.mat
BOOST,1387,0.80278,2.40482,0.2387,12,charge,3,24.05,8.017,10.0,9.9,3.418,3.9489,22.0748,01-08-22_00.09_BOOST_protocol_HPPC_IN21700_30T_cycle_#1387.mat
BOOST,1425,0.79486,2.38107,1.0,0,discharge,0,-2.378,0.793,2.0,2.0,4.1081,4.0202,36.9701,01-19-22_20.05_BOOST_protocol_HPPC_IN21700_30T_cycle_#1425.mat
BOOST,1425,0.79486,2.38107,1.0,0,discharge,0,-2.378,0.793,10.0,9.7,4.1081,3.9952,47.4849,01-19-22_20.05_BOOST_protocol_HPPC_IN21700_30T_cycle_#1425.mat
BOOST,1425,0.79486,2.38107,1.0,0,charge,0,1.189,0.396,2.0,1.9,4.1235,4.1752,43.4783,01-19-22_20.05_BOOST_protocol_HPPC_IN21700_30T_cycle_#1425.mat
BOOST,1425,0.79486,2.38107,1.0,0,charge,0,1.189,0.396,10.0,9.9,4.1235,4.1973,62.0637,01-19-22_20.05_BOOST_protocol_HPPC_IN21700_30T_cycle_#1425.mat
BOOST,1425,0.79486,2.38107,0.9999,0,discharge,1,-9.518,3.173,2.0,2.0,4.117,3.8051,32.7681,01-19-22_20.05_BOOST_protocol_HPPC_IN21700_30T_cycle_#1425.mat
BOOST,1425,0.79486,2.38107,0.9999,0,discharge,1,-9.518,3.173,10.0,9.9,4.117,3.7654,36.939,01-19-22_20.05_BOOST_protocol_HPPC_IN21700_30T_cycle_#1425.mat
BOOST,1425,0.79486,2.38107,1.0,0,charge,1,1.345,0.448,2.0,2.0,4.1294,4.2,52.4868,01-19-22_20.05_BOOST_protocol_HPPC_IN21700_30T_cycle_#1425.mat
BOOST,1425,0.79486,2.38107,1.0,0,charge,1,1.345,0.448,10.0,9.9,4.1294,4.2,52.4868,01-19-22_20.05_BOOST_protocol_HPPC_IN21700_30T_cycle_#1425.mat
BOOST,1425,0.79486,2.38107,0.9998,0,discharge,2,-19.037,6.346,2.0,2.0,4.1149,3.6042,26.8267,01-19-22_20.05_BOOST_protocol_HPPC_IN21700_30T_cycle_#1425.mat
BOOST,1425,0.79486,2.38107,0.9998,0,discharge,2,-19.037,6.346,10.0,9.9,4.1149,3.542,30.094,01-19-22_20.05_BOOST_protocol_HPPC_IN21700_30T_cycle_#1425.mat
BOOST,1425,0.79486,2.38107,1.0001,0,charge,2,1.26,0.42,2.0,2.0,4.1363,4.2001,50.6189,01-19-22_20.05_BOOST_protocol_HPPC_IN21700_30T_cycle_#1425.mat
BOOST,1425,0.79486,2.38107,1.0001,0,charge,2,1.26,0.42,10.0,9.6,4.1363,4.2,50.5395,01-19-22_20.05_BOOST_protocol_HPPC_IN21700_30T_cycle_#1425.mat
BOOST,1425,0.79486,2.38107,0.9998,0,discharge,3,-27.362,9.121,2.0,2.0,4.1153,3.4459,24.4646,01-19-22_20.05_BOOST_protocol_HPPC_IN21700_30T_cycle_#1425.mat
BOOST,1425,0.79486,2.38107,0.9998,0,discharge,3,-27.362,9.121,10.0,9.9,4.1153,3.3569,27.7173,01-19-22_20.05_BOOST_protocol_HPPC_IN21700_30T_cycle_#1425.mat
BOOST,1425,0.79486,2.38107,1.0,0,charge,3,1.521,0.507,2.0,2.0,4.1433,4.2,37.2757,01-19-22_20.05_BOOST_protocol_HPPC_IN21700_30T_cycle_#1425.mat
BOOST,1425,0.79486,2.38107,0.9603,1,discharge,0,-2.378,0.793,2.0,1.9,4.0799,3.9938,36.213,01-19-22_20.05_BOOST_protocol_HPPC_IN21700_30T_cycle_#1425.mat
BOOST,1425,0.79486,2.38107,0.9603,1,discharge,0,-2.378,0.793,10.0,9.9,4.0799,3.9733,44.8351,01-19-22_20.05_BOOST_protocol_HPPC_IN21700_30T_cycle_#1425.mat
BOOST,1425,0.79486,2.38107,0.9604,1,charge,0,1.191,0.397,2.0,2.0,4.0816,4.1264,37.606,01-19-22_20.05_BOOST_protocol_HPPC_IN21700_30T_cycle_#1425.mat
BOOST,1425,0.79486,2.38107,0.9604,1,charge,0,1.191,0.397,10.0,9.9,4.0816,4.1371,46.5878,01-19-22_20.05_BOOST_protocol_HPPC_IN21700_30T_cycle_#1425.mat
BOOST,1425,0.79486,2.38107,0.9603,1,discharge,1,-9.519,3.173,2.0,2.0,4.0804,3.7909,30.4132,01-19-22_20.05_BOOST_protocol_HPPC_IN21700_30T_cycle_#1425.mat
BOOST,1425,0.79486,2.38107,0.9603,1,discharge,1,-9.519,3.173,10.0,9.9,4.0804,3.7405,35.7079,01-19-22_20.05_BOOST_protocol_HPPC_IN21700_30T_cycle_#1425.mat
BOOST,1425,0.79486,2.38107,0.9604,1,charge,1,2.809,0.936,2.0,2.0,4.086,4.2,40.5838,01-19-22_20.05_BOOST_protocol_HPPC_IN21700_30T_cycle_#1425.mat
BOOST,1425,0.79486,2.38107,0.9604,1,charge,1,2.809,0.936,10.0,9.9,4.086,4.2,40.5838,01-19-22_20.05_BOOST_protocol_HPPC_IN21700_30T_cycle_#1425.mat
BOOST,1425,0.79486,2.38107,0.9602,1,discharge,2,-19.037,6.346,2.0,2.0,4.0812,3.592,25.6973,01-19-22_20.05_BOOST_protocol_HPPC_IN21700_30T_cycle_#1425.mat
BOOST,1425,0.79486,2.38107,0.9602,1,discharge,2,-19.037,6.346,10.0,9.9,4.0812,3.5108,29.9627,01-19-22_20.05_BOOST_protocol_HPPC_IN21700_30T_cycle_#1425.mat
BOOST,1425,0.79486,2.38107,0.9604,1,charge,2,2.68,0.893,2.0,2.0,4.092,4.2003,40.4074,01-19-22_20.05_BOOST_protocol_HPPC_IN21700_30T_cycle_#1425.mat
BOOST,1425,0.79486,2.38107,0.9604,1,charge,2,2.68,0.893,10.0,9.9,4.092,4.2,40.2955,01-19-22_20.05_BOOST_protocol_HPPC_IN21700_30T_cycle_#1425.mat
BOOST,1425,0.79486,2.38107,0.9601,1,discharge,3,-27.362,9.121,2.0,2.0,4.0828,3.4431,23.3791,01-19-22_20.05_BOOST_protocol_HPPC_IN21700_30T_cycle_#1425.mat
BOOST,1425,0.79486,2.38107,0.9601,1,discharge,3,-27.362,9.121,10.0,9.9,4.0828,3.3333,27.392,01-19-22_20.05_BOOST_protocol_HPPC_IN21700_30T_cycle_#1425.mat
BOOST,1425,0.79486,2.38107,0.9604,1,charge,3,2.493,0.831,2.0,1.9,4.0971,4.2,41.2706,01-19-22_20.05_BOOST_protocol_HPPC_IN21700_30T_cycle_#1425.mat
BOOST,1425,0.79486,2.38107,0.9604,1,charge,3,2.493,0.831,10.0,9.9,4.0971,4.2,41.2706,01-19-22_20.05_BOOST_protocol_HPPC_IN21700_30T_cycle_#1425.mat
BOOST,1425,0.79486,2.38107,0.9207,2,discharge,0,-2.379,0.793,2.0,1.9,4.0602,3.9834,32.277,01-19-22_20.05_BOOST_protocol_HPPC_IN21700_30T_cycle_#1425.mat
BOOST,1425,0.79486,2.38107,0.9207,2,discharge,0,-2.379,0.793,10.0,9.9,4.0602,3.958,42.952,01-19-22_20.05_BOOST_protocol_HPPC_IN21700_30T_cycle_#1425.mat
BOOST,1425,0.79486,2.38107,0.9207,2,charge,0,1.189,0.396,2.0,1.9,4.0647,4.1027,31.9516,01-19-22_20.05_BOOST_protocol_HPPC_IN21700_30T_cycle_#1425.mat
BOOST,1425,0.79486,2.38107,0.9207,2,charge,0,1.189,0.396,10.0,9.9,4.0647,4.1133,40.8644,01-19-22_20.05_BOOST_protocol_HPPC_IN21700_30T_cycle_#1425.mat
BOOST,1425,0.79486,2.38107,0.9206,2,discharge,1,-9.518,3.173,2.0,2.0,4.0622,3.7905,28.5453,01-19-22_20.05_BOOST_protocol_HPPC_IN21700_30T_cycle_#1425.mat
BOOST,1425,0.79486,2.38107,0.9206,2,discharge,1,-9.518,3.173,10.0,9.9,4.0622,3.7289,35.0171,01-19-22_20.05_BOOST_protocol_HPPC_IN21700_30T_cycle_#1425.mat
BOOST,1425,0.79486,2.38107,0.9207,2,charge,1,3.867,1.289,2.0,2.0,4.0709,4.2,33.3816,01-19-22_20.05_BOOST_protocol_HPPC_IN21700_30T_cycle_#1425.mat
BOOST,1425,0.79486,2.38107,0.9207,2,charge,1,3.867,1.289,10.0,9.9,4.0709,4.2,33.3816,01-19-22_20.05_BOOST_protocol_HPPC_IN21700_30T_cycle_#1425.mat
BOOST,1425,0.79486,2.38107,0.9205,2,discharge,2,-19.035,6.345,2.0,1.9,4.0638,3.5982,24.4602,01-19-22_20.05_BOOST_protocol_HPPC_IN21700_30T_cycle_#1425.mat
BOOST,1425,0.79486,2.38107,0.9205,2,discharge,2,-19.035,6.345,10.0,9.9,4.0638,3.5034,29.4405,01-19-22_20.05_BOOST_protocol_HPPC_IN21700_30T_cycle_#1425.mat
BOOST,1425,0.79486,2.38107,0.9208,2,charge,2,3.816,1.272,2.0,1.9,4.0752,4.2002,32.7534,01-19-22_20.05_BOOST_protocol_HPPC_IN21700_30T_cycle_#1425.mat
BOOST,1425,0.79486,2.38107,0.9208,2,charge,2,3.816,1.272,10.0,9.9,4.0752,4.2,32.701,01-19-22_20.05_BOOST_protocol_HPPC_IN21700_30T_cycle_#1425.mat
BOOST,1425,0.79486,2.38107,0.9205,2,discharge,3,-27.362,9.121,2.0,2.0,4.0665,3.4515,22.4764,01-19-22_20.05_BOOST_protocol_HPPC_IN21700_30T_cycle_#1425.mat
BOOST,1425,0.79486,2.38107,0.9205,2,discharge,3,-27.362,9.121,10.0,9.9,4.0665,3.33,26.9169,01-19-22_20.05_BOOST_protocol_HPPC_IN21700_30T_cycle_#1425.mat
BOOST,1425,0.79486,2.38107,0.9208,2,charge,3,3.709,1.236,2.0,2.0,4.0784,4.2,32.7851,01-19-22_20.05_BOOST_protocol_HPPC_IN21700_30T_cycle_#1425.mat
BOOST,1425,0.79486,2.38107,0.9208,2,charge,3,3.709,1.236,10.0,9.9,4.0784,4.2,32.7851,01-19-22_20.05_BOOST_protocol_HPPC_IN21700_30T_cycle_#1425.mat
BOOST,1425,0.79486,2.38107,0.8413,3,discharge,0,-2.38,0.793,2.0,1.9,3.9556,3.8871,28.7851,01-19-22_20.05_BOOST_protocol_HPPC_IN21700_30T_cycle_#1425.mat
BOOST,1425,0.79486,2.38107,0.8413,3,discharge,0,-2.38,0.793,10.0,9.9,3.9556,3.8637,38.6183,01-19-22_20.05_BOOST_protocol_HPPC_IN21700_30T_cycle_#1425.mat
BOOST,1425,0.79486,2.38107,0.8414,3,charge,0,1.189,0.396,2.0,2.0,3.9589,3.9929,28.5906,01-19-22_20.05_BOOST_protocol_HPPC_IN21700_30T_cycle_#1425.mat
BOOST,1425,0.79486,2.38107,0.8414,3,charge,0,1.189,0.396,10.0,9.9,3.9589,4.0032,37.2519,01-19-22_20.05_BOOST_protocol_HPPC_IN21700_30T_cycle_#1425.mat
BOOST,1425,0.79486,2.38107,0.8413,3,discharge,1,-9.519,3.173,2.0,1.9,3.957,3.7099,25.9586,01-19-22_20.05_BOOST_protocol_HPPC_IN21700_30T_cycle_#1425.mat
BOOST,1425,0.79486,2.38107,0.8413,3,discharge,1,-9.519,3.173,10.0,9.9,3.957,3.6505,32.1988,01-19-22_20.05_BOOST_protocol_HPPC_IN21700_30T_cycle_#1425.mat
BOOST,1425,0.79486,2.38107,0.8414,3,charge,1,4.76,1.587,2.0,2.0,3.9662,4.093,26.6375,01-19-22_20.05_BOOST_protocol_HPPC_IN21700_30T_cycle_#1425.mat
BOOST,1425,0.79486,2.38107,0.8414,3,charge,1,4.76,1.587,10.0,9.9,3.9662,4.127,33.7801,01-19-22_20.05_BOOST_protocol_HPPC_IN21700_30T_cycle_#1425.mat
BOOST,1425,0.79486,2.38107,0.8412,3,discharge,2,-19.036,6.345,2.0,1.9,3.9586,3.5215,22.9618,01-19-22_20.05_BOOST_protocol_HPPC_IN21700_30T_cycle_#1425.mat
BOOST,1425,0.79486,2.38107,0.8412,3,discharge,2,-19.036,6.345,10.0,9.9,3.9586,3.4295,27.7947,01-19-22_20.05_BOOST_protocol_HPPC_IN21700_30T_cycle_#1425.mat
BOOST,1425,0.79486,2.38107,0.8415,3,charge,2,8.366,2.789,2.0,1.9,3.9732,4.2001,27.1223,01-19-22_20.05_BOOST_protocol_HPPC_IN21700_30T_cycle_#1425.mat
BOOST,1425,0.79486,2.38107,0.8415,3,charge,2,8.366,2.789,10.0,9.9,3.9732,4.1999,27.0984,01-19-22_20.05_BOOST_protocol_HPPC_IN21700_30T_cycle_#1425.mat
BOOST,1425,0.79486,2.38107,0.8412,3,discharge,3,-27.361,9.12,2.0,2.0,3.9606,3.376,21.3662,01-19-22_20.05_BOOST_protocol_HPPC_IN21700_30T_cycle_#1425.mat
BOOST,1425,0.79486,2.38107,0.8412,3,discharge,3,-27.361,9.12,10.0,9.9,3.9606,3.2552,25.7812,01-19-22_20.05_BOOST_protocol_HPPC_IN21700_30T_cycle_#1425.mat
BOOST,1425,0.79486,2.38107,0.8415,3,charge,3,8.264,2.755,2.0,2.0,3.979,4.2,26.7435,01-19-22_20.05_BOOST_protocol_HPPC_IN21700_30T_cycle_#1425.mat
BOOST,1425,0.79486,2.38107,0.8415,3,charge,3,8.264,2.755,10.0,9.9,3.979,4.2,26.7435,01-19-22_20.05_BOOST_protocol_HPPC_IN21700_30T_cycle_#1425.mat
BOOST,1425,0.79486,2.38107,0.762,4,discharge,0,-2.379,0.793,2.0,2.0,3.8735,3.811,26.2682,01-19-22_20.05_BOOST_protocol_HPPC_IN21700_30T_cycle_#1425.mat
BOOST,1425,0.79486,2.38107,0.762,4,discharge,0,-2.379,0.793,10.0,9.9,3.8735,3.7921,34.2117,01-19-22_20.05_BOOST_protocol_HPPC_IN21700_30T_cycle_#1425.mat
BOOST,1425,0.79486,2.38107,0.7621,4,charge,0,1.189,0.396,2.0,2.0,3.8758,3.9064,25.7294,01-19-22_20.05_BOOST_protocol_HPPC_IN21700_30T_cycle_#1425.mat
BOOST,1425,0.79486,2.38107,0.7621,4,charge,0,1.189,0.396,10.0,9.9,3.8758,3.9145,32.5401,01-19-22_20.05_BOOST_protocol_HPPC_IN21700_30T_cycle_#1425.mat
BOOST,1425,0.79486,2.38107,0.762,4,discharge,1,-9.518,3.173,2.0,2.0,3.8745,3.6445,24.1642,01-19-22_20.05_BOOST_protocol_HPPC_IN21700_30T_cycle_#1425.mat
BOOST,1425,0.79486,2.38107,0.762,4,discharge,1,-9.518,3.173,10.0,9.9,3.8745,3.591,29.785,01-19-22_20.05_BOOST_protocol_HPPC_IN21700_30T_cycle_#1425.mat
BOOST,1425,0.79486,2.38107,0.7621,4,charge,1,4.758,1.586,2.0,2.0,3.8809,3.9978,24.5691,01-19-22_20.05_BOOST_protocol_HPPC_IN21700_30T_cycle_#1425.mat
BOOST,1425,0.79486,2.38107,0.7621,4,charge,1,4.758,1.586,10.0,9.9,3.8809,4.0271,30.7272,01-19-22_20.05_BOOST_protocol_HPPC_IN21700_30T_cycle_#1425.mat
BOOST,1425,0.79486,2.38107,0.7619,4,discharge,2,-19.037,6.346,2.0,2.0,3.8745,3.4631,21.6105,01-19-22_20.05_BOOST_protocol_HPPC_IN21700_30T_cycle_#1425.mat
BOOST,1425,0.79486,2.38107,0.7619,4,discharge,2,-19.037,6.346,10.0,9.9,3.8745,3.3725,26.3697,01-19-22_20.05_BOOST_protocol_HPPC_IN21700_30T_cycle_#1425.mat
BOOST,1425,0.79486,2.38107,0.7622,4,charge,2,13.488,4.496,2.0,2.0,3.8866,4.1886,22.3903,01-19-22_20.05_BOOST_protocol_HPPC_IN21700_30T_cycle_#1425.mat
BOOST,1425,0.79486,2.38107,0.7622,4,charge,2,13.488,4.496,10.0,9.9,3.8866,4.2,23.2355,01-19-22_20.05_BOOST_protocol_HPPC_IN21700_30T_cycle_#1425.mat
BOOST,1425,0.79486,2.38107,0.7618,4,discharge,3,-27.362,9.121,2.0,2.0,3.8755,3.3247,20.1301,01-19-22_20.05_BOOST_protocol_HPPC_IN21700_30T_cycle_#1425.mat
BOOST,1425,0.79486,2.38107,0.7618,4,discharge,3,-27.362,9.121,10.0,9.9,3.8755,3.1998,24.6948,01-19-22_20.05_BOOST_protocol_HPPC_IN21700_30T_cycle_#1425.mat
BOOST,1425,0.79486,2.38107,0.7623,4,charge,3,13.501,4.5,2.0,2.0,3.8912,4.2001,22.8798,01-19-22_20.05_BOOST_protocol_HPPC_IN21700_30T_cycle_#1425.mat
BOOST,1425,0.79486,2.38107,0.7623,4,charge,3,13.501,4.5,10.0,9.9,3.8912,4.2,22.8724,01-19-22_20.05_BOOST_protocol_HPPC_IN21700_30T_cycle_#1425.mat
BOOST,1425,0.79486,2.38107,0.6827,5,discharge,0,-2.38,0.793,2.0,2.0,3.7904,3.7303,25.2574,01-19-22_20.05_BOOST_protocol_HPPC_IN21700_30T_cycle_#1425.mat
BOOST,1425,0.79486,2.38107,0.6827,5,discharge,0,-2.38,0.793,10.0,9.9,3.7904,3.7115,33.1582,01-19-22_20.05_BOOST_protocol_HPPC_IN21700_30T_cycle_#1425.mat
BOOST,1425,0.79486,2.38107,0.6828,5,charge,0,1.189,0.396,2.0,2.0,3.7939,3.8237,25.0589,01-19-22_20.05_BOOST_protocol_HPPC_IN21700_30T_cycle_#1425.mat
BOOST,1425,0.79486,2.38107,0.6828,5,charge,0,1.189,0.396,10.0,9.9,3.7939,3.832,32.0383,01-19-22_20.05_BOOST_protocol_HPPC_IN21700_30T_cycle_#1425.mat
BOOST,1425,0.79486,2.38107,0.6827,5,discharge,1,-9.519,3.173,2.0,2.0,3.7924,3.5649,23.8993,01-19-22_20.05_BOOST_protocol_HPPC_IN21700_30T_cycle_#1425.mat
BOOST,1425,0.79486,2.38107,0.6827,5,discharge,1,-9.519,3.173,10.0,9.9,3.7924,3.5059,30.0974,01-19-22_20.05_BOOST_protocol_HPPC_IN21700_30T_cycle_#1425.mat
BOOST,1425,0.79486,2.38107,0.6828,5,charge,1,4.76,1.587,2.0,1.9,3.7998,3.9134,23.865,01-19-22_20.05_BOOST_protocol_HPPC_IN21700_30T_cycle_#1425.mat
BOOST,1425,0.79486,2.38107,0.6828,5,charge,1,4.76,1.587,10.0,9.9,3.7998,3.9397,29.3901,01-19-22_20.05_BOOST_protocol_HPPC_IN21700_30T_cycle_#1425.mat
BOOST,1425,0.79486,2.38107,0.6826,5,discharge,2,-19.036,6.345,2.0,1.9,3.7939,3.3831,21.5802,01-19-22_20.05_BOOST_protocol_HPPC_IN21700_30T_cycle_#1425.mat
BOOST,1425,0.79486,2.38107,0.6826,5,discharge,2,-19.036,6.345,10.0,9.9,3.7939,3.2822,26.8806,01-19-22_20.05_BOOST_protocol_HPPC_IN21700_30T_cycle_#1425.mat
BOOST,1425,0.79486,2.38107,0.6829,5,charge,2,14.277,4.759,2.0,1.9,3.8057,4.1005,20.6486,01-19-22_20.05_BOOST_protocol_HPPC_IN21700_30T_cycle_#1425.mat
BOOST,1425,0.79486,2.38107,0.6829,5,charge,2,14.277,4.759,10.0,9.9,3.8057,4.157,24.606,01-19-22_20.05_BOOST_protocol_HPPC_IN21700_30T_cycle_#1425.mat
BOOST,1425,0.79486,2.38107,0.6825,5,discharge,3,-27.361,9.12,2.0,2.0,3.7951,3.2391,20.3209,01-19-22_20.05_BOOST_protocol_HPPC_IN21700_30T_cycle_#1425.mat
BOOST,1425,0.79486,2.38107,0.6825,5,discharge,3,-27.361,9.12,10.0,9.9,3.7951,3.1038,25.2659,01-19-22_20.05_BOOST_protocol_HPPC_IN21700_30T_cycle_#1425.mat
BOOST,1425,0.79486,2.38107,0.6829,5,charge,3,18.629,6.21,2.0,2.0,3.8098,4.2001,20.9512,01-19-22_20.05_BOOST_protocol_HPPC_IN21700_30T_cycle_#1425.mat
BOOST,1425,0.79486,2.38107,0.6829,5,charge,3,18.629,6.21,10.0,9.9,3.8098,4.2,20.9458,01-19-22_20.05_BOOST_protocol_HPPC_IN21700_30T_cycle_#1425.mat
BOOST,1425,0.79486,2.38107,0.6034,6,discharge,0,-2.377,0.792,2.0,2.0,3.7092,3.6491,25.2787,01-19-22_20.05_BOOST_protocol_HPPC_IN21700_30T_cycle_#1425.mat
BOOST,1425,0.79486,2.38107,0.6034,6,discharge,0,-2.377,0.792,10.0,9.9,3.7092,3.6305,33.102,01-19-22_20.05_BOOST_protocol_HPPC_IN21700_30T_cycle_#1425.mat
BOOST,1425,0.79486,2.38107,0.6034,6,charge,0,1.189,0.396,2.0,2.0,3.7119,3.7412,24.6405,01-19-22_20.05_BOOST_protocol_HPPC_IN21700_30T_cycle_#1425.mat
BOOST,1425,0.79486,2.38107,0.6034,6,charge,0,1.189,0.396,10.0,9.9,3.7119,3.7498,31.8728,01-19-22_20.05_BOOST_protocol_HPPC_IN21700_30T_cycle_#1425.mat
BOOST,1425,0.79486,2.38107,0.6034,6,discharge,1,-9.519,3.173,2.0,1.9,3.7098,3.4876,23.3438,01-19-22_20.05_BOOST_protocol_HPPC_IN21700_30T_cycle_#1425.mat
BOOST,1425,0.79486,2.38107,0.6034,6,discharge,1,-9.519,3.173,10.0,9.9,3.7098,3.4272,29.6892,01-19-22_20.05_BOOST_protocol_HPPC_IN21700_30T_cycle_#1425.mat
BOOST,1425,0.79486,2.38107,0.6035,6,charge,1,4.76,1.587,2.0,2.0,3.7183,3.8306,23.5944,01-19-22_20.05_BOOST_protocol_HPPC_IN21700_30T_cycle_#1425.mat
BOOST,1425,0.79486,2.38107,0.6035,6,charge,1,4.76,1.587,10.0,9.9,3.7183,3.8579,29.3302,01-19-22_20.05_BOOST_protocol_HPPC_IN21700_30T_cycle_#1425.mat
BOOST,1425,0.79486,2.38107,0.6033,6,discharge,2,-19.035,6.345,2.0,2.0,3.7123,3.3043,21.4342,01-19-22_20.05_BOOST_protocol_HPPC_IN21700_30T_cycle_#1425.mat
BOOST,1425,0.79486,2.38107,0.6033,6,discharge,2,-19.035,6.345,10.0,9.9,3.7123,3.2049,26.6562,01-19-22_20.05_BOOST_protocol_HPPC_IN21700_30T_cycle_#1425.mat
BOOST,1425,0.79486,2.38107,0.6035,6,charge,2,14.277,4.759,2.0,2.0,3.7246,4.0159,20.4034,01-19-22_20.05_BOOST_protocol_HPPC_IN21700_30T_cycle_#1425.mat
BOOST,1425,0.79486,2.38107,0.6035,6,charge,2,14.277,4.759,10.0,9.9,3.7246,4.0722,24.3469,01-19-22_20.05_BOOST_protocol_HPPC_IN21700_30T_cycle_#1425.mat
BOOST,1425,0.79486,2.38107,0.6032,6,discharge,3,-27.361,9.12,2.0,1.9,3.7139,3.1686,19.9298,01-19-22_20.05_BOOST_protocol_HPPC_IN21700_30T_cycle_#1425.mat
BOOST,1425,0.79486,2.38107,0.6032,6,discharge,3,-27.361,9.12,10.0,9.9,3.7139,3.0285,25.0503,01-19-22_20.05_BOOST_protocol_HPPC_IN21700_30T_cycle_#1425.mat
BOOST,1425,0.79486,2.38107,0.6036,6,charge,3,23.727,7.909,2.0,2.0,3.7297,4.1652,18.3546,01-19-22_20.05_BOOST_protocol_HPPC_IN21700_30T_cycle_#1425.mat
BOOST,1425,0.79486,2.38107,0.6036,6,charge,3,23.727,7.909,10.0,9.9,3.7297,4.2,19.8213,01-19-22_20.05_BOOST_protocol_HPPC_IN21700_30T_cycle_#1425.mat
BOOST,1425,0.79486,2.38107,0.5241,7,discharge,0,-2.378,0.793,2.0,2.0,3.6405,3.5771,26.6644,01-19-22_20.05_BOOST_protocol_HPPC_IN21700_30T_cycle_#1425.mat
BOOST,1425,0.79486,2.38107,0.5241,7,discharge,0,-2.378,0.793,10.0,9.9,3.6405,3.5588,34.3609,01-19-22_20.05_BOOST_protocol_HPPC_IN21700_30T_cycle_#1425.mat
BOOST,1425,0.79486,2.38107,0.5241,7,charge,0,1.191,0.397,2.0,1.9,3.6424,3.6738,26.3622,01-19-22_20.05_BOOST_protocol_HPPC_IN21700_30T_cycle_#1425.mat
BOOST,1425,0.79486,2.38107,0.5241,7,charge,0,1.191,0.397,10.0,9.9,3.6424,3.6823,33.4984,01-19-22_20.05_BOOST_protocol_HPPC_IN21700_30T_cycle_#1425.mat
BOOST,1425,0.79486,2.38107,0.524,7,discharge,1,-9.519,3.173,2.0,2.0,3.6417,3.4095,24.3933,01-19-22_20.05_BOOST_protocol_HPPC_IN21700_30T_cycle_#1425.mat
BOOST,1425,0.79486,2.38107,0.524,7,discharge,1,-9.519,3.173,10.0,9.9,3.6417,3.3502,30.623,01-19-22_20.05_BOOST_protocol_HPPC_IN21700_30T_cycle_#1425.mat
BOOST,1425,0.79486,2.38107,0.5242,7,charge,1,4.76,1.587,2.0,2.0,3.6493,3.7649,24.2847,01-19-22_20.05_BOOST_protocol_HPPC_IN21700_30T_cycle_#1425.mat
BOOST,1425,0.79486,2.38107,0.5242,7,charge,1,4.76,1.587,10.0,9.9,3.6493,3.7917,29.9147,01-19-22_20.05_BOOST_protocol_HPPC_IN21700_30T_cycle_#1425.mat
BOOST,1425,0.79486,2.38107,0.524,7,discharge,2,-19.036,6.345,2.0,2.0,3.6421,3.2231,22.0109,01-19-22_20.05_BOOST_protocol_HPPC_IN21700_30T_cycle_#1425.mat
BOOST,1425,0.79486,2.38107,0.524,7,discharge,2,-19.036,6.345,10.0,9.9,3.6421,3.1188,27.49,01-19-22_20.05_BOOST_protocol_HPPC_IN21700_30T_cycle_#1425.mat
BOOST,1425,0.79486,2.38107,0.5242,7,charge,2,14.277,4.759,2.0,2.0,3.6556,3.9523,20.7817,01-19-22_20.05_BOOST_protocol_HPPC_IN21700_30T_cycle_#1425.mat
BOOST,1425,0.79486,2.38107,0.5242,7,charge,2,14.277,4.759,10.0,9.9,3.6556,4.006,24.543,01-19-22_20.05_BOOST_protocol_HPPC_IN21700_30T_cycle_#1425.mat
BOOST,1425,0.79486,2.38107,0.5239,7,discharge,3,-27.361,9.12,2.0,2.0,3.644,3.0789,20.6535,01-19-22_20.05_BOOST_protocol_HPPC_IN21700_30T_cycle_#1425.mat
BOOST,1425,0.79486,2.38107,0.5239,7,discharge,3,-27.361,9.12,10.0,9.9,3.644,2.9295,26.1138,01-19-22_20.05_BOOST_protocol_HPPC_IN21700_30T_cycle_#1425.mat
BOOST,1425,0.79486,2.38107,0.5243,7,charge,3,23.794,7.931,2.0,1.9,3.6607,4.1008,18.4963,01-19-22_20.05_BOOST_protocol_HPPC_IN21700_30T_cycle_#1425.mat
BOOST,1425,0.79486,2.38107,0.5243,7,charge,3,23.794,7.931,10.0,9.9,3.6607,4.1777,21.7282,01-19-22_20.05_BOOST_protocol_HPPC_IN21700_30T_cycle_#1425.mat
BOOST,1425,0.79486,2.38107,0.4448,8,discharge,0,-2.38,0.793,2.0,1.9,3.5781,3.5129,27.4007,01-19-22_20.05_BOOST_protocol_HPPC_IN21700_30T_cycle_#1425.mat
BOOST,1425,0.79486,2.38107,0.4448,8,discharge,0,-2.38,0.793,10.0,9.9,3.5781,3.4928,35.8479,01-19-22_20.05_BOOST_protocol_HPPC_IN21700_30T_cycle_#1425.mat
BOOST,1425,0.79486,2.38107,0.4448,8,charge,0,1.189,0.396,2.0,1.9,3.5801,3.6123,27.077,01-19-22_20.05_BOOST_protocol_HPPC_IN21700_30T_cycle_#1425.mat
BOOST,1425,0.79486,2.38107,0.4448,8,charge,0,1.189,0.396,10.0,9.9,3.5801,3.6211,34.477,01-19-22_20.05_BOOST_protocol_HPPC_IN21700_30T_cycle_#1425.mat
BOOST,1425,0.79486,2.38107,0.4447,8,discharge,1,-9.518,3.173,2.0,1.9,3.5794,3.3383,25.3312,01-19-22_20.05_BOOST_protocol_HPPC_IN21700_30T_cycle_#1425.mat
BOOST,1425,0.79486,2.38107,0.4447,8,discharge,1,-9.518,3.173,10.0,9.9,3.5794,3.2699,32.5177,01-19-22_20.05_BOOST_protocol_HPPC_IN21700_30T_cycle_#1425.mat
BOOST,1425,0.79486,2.38107,0.4448,8,charge,1,4.759,1.586,2.0,1.9,3.5876,3.7057,24.8141,01-19-22_20.05_BOOST_protocol_HPPC_IN21700_30T_cycle_#1425.mat
BOOST,1425,0.79486,2.38107,0.4448,8,charge,1,4.759,1.586,10.0,9.9,3.5876,3.7347,30.9073,01-19-22_20.05_BOOST_protocol_HPPC_IN21700_30T_cycle_#1425.mat
BOOST,1425,0.79486,2.38107,0.4446,8,discharge,2,-19.037,6.346,2.0,2.0,3.5811,3.1431,23.0078,01-19-22_20.05_BOOST_protocol_HPPC_IN21700_30T_cycle_#1425.mat
BOOST,1425,0.79486,2.38107,0.4446,8,discharge,2,-19.037,6.346,10.0,9.9,3.5811,3.0169,29.637,01-19-22_20.05_BOOST_protocol_HPPC_IN21700_30T_cycle_#1425.mat
BOOST,1425,0.79486,2.38107,0.4449,8,charge,2,14.278,4.759,2.0,2.0,3.5957,3.8955,20.9973,01-19-22_20.05_BOOST_protocol_HPPC_IN21700_30T_cycle_#1425.mat
BOOST,1425,0.79486,2.38107,0.4449,8,charge,2,14.278,4.759,10.0,9.9,3.5957,3.9513,24.9054,01-19-22_20.05_BOOST_protocol_HPPC_IN21700_30T_cycle_#1425.mat
BOOST,1425,0.79486,2.38107,0.4446,8,discharge,3,-27.362,9.121,2.0,1.9,3.5827,2.999,21.3325,01-19-22_20.05_BOOST_protocol_HPPC_IN21700_30T_cycle_#1425.mat
BOOST,1425,0.79486,2.38107,0.4446,8,discharge,3,-27.362,9.121,10.0,9.9,3.5827,2.8037,28.4701,01-19-22_20.05_BOOST_protocol_HPPC_IN21700_30T_cycle_#1425.mat
BOOST,1425,0.79486,2.38107,0.445,8,charge,3,23.793,7.931,2.0,2.0,3.6026,4.0446,18.5769,01-19-22_20.05_BOOST_protocol_HPPC_IN21700_30T_cycle_#1425.mat
BOOST,1425,0.79486,2.38107,0.445,8,charge,3,23.793,7.931,10.0,9.9,3.6026,4.1179,21.6576,01-19-22_20.05_BOOST_protocol_HPPC_IN21700_30T_cycle_#1425.mat
BOOST,1425,0.79486,2.38107,0.3655,9,discharge,0,-2.38,0.793,2.0,2.0,3.5,3.4261,31.053,01-19-22_20.05_BOOST_protocol_HPPC_IN21700_30T_cycle_#1425.mat
BOOST,1425,0.79486,2.38107,0.3655,9,discharge,0,-2.38,0.793,10.0,9.9,3.5,3.4021,41.1379,01-19-22_20.05_BOOST_protocol_HPPC_IN21700_30T_cycle_#1425.mat
BOOST,1425,0.79486,2.38107,0.3655,9,charge,0,1.189,0.396,2.0,2.0,3.502,3.5382,30.4406,01-19-22_20.05_BOOST_protocol_HPPC_IN21700_30T_cycle_#1425.mat
BOOST,1425,0.79486,2.38107,0.3655,9,charge,0,1.189,0.396,10.0,9.9,3.502,3.5471,37.9247,01-19-22_20.05_BOOST_protocol_HPPC_IN21700_30T_cycle_#1425.mat
BOOST,1425,0.79486,2.38107,0.3654,9,discharge,1,-9.519,3.173,2.0,1.9,3.5015,3.2298,28.5429,01-19-22_20.05_BOOST_protocol_HPPC_IN21700_30T_cycle_#1425.mat
BOOST,1425,0.79486,2.38107,0.3654,9,discharge,1,-9.519,3.173,10.0,9.9,3.5015,3.1334,38.67,01-19-22_20.05_BOOST_protocol_HPPC_IN21700_30T_cycle_#1425.mat
BOOST,1425,0.79486,2.38107,0.3655,9,charge,1,4.76,1.587,2.0,1.9,3.5104,3.6379,26.7846,01-19-22_20.05_BOOST_protocol_HPPC_IN21700_30T_cycle_#1425.mat
BOOST,1425,0.79486,2.38107,0.3655,9,charge,1,4.76,1.587,10.0,9.9,3.5104,3.6684,33.1919,01-19-22_20.05_BOOST_protocol_HPPC_IN21700_30T_cycle_#1425.mat
