Repository: KikETs/ECM_HYBRID_BMS_JOINT

## Results

| Arm | Model | Size | Protocol | Result | Worst cell |
|---|---|---|---|---|---|
| SOP | 2RC table + trim (A8) | 4 effective coefficients, 2 EW states | leave-one-cell-out | usable current 69.6 % discharge, 59.5 % charge (τ = 10 s) | 59.9 % / 53.5 % (BOOST_REST) |
| SOH | dQ/dV ridge | 65 coefficients | leave-one-cell-out | RMSE 0.0094, bias −0.0005 | 0.0130 (BOOST_REST) |
| SOC | 2RC EKF, low-current gate | 3 states | leave-one-cell-out | **2.34 %p** over six sensor disturbances on estimated SOH (2.325 on true SOH), per cell 2.00–2.75 | 4.60 %p (BOOST_NEGPULSE_1S, current offset −0.10 A) |

The SOH arm was a 10,945-parameter CNN until the second audit round. Nested

File: analysis/uypydj_ecm.csv (part 68 of 80)
cell,cycle,SOH,CAP_Ah,SOC,direction,rate_rank,I_A,V_pre_V,rest_before_s,n_points,R0_mOhm,R1_mOhm,tau1_s,R2_mOhm,tau2_s,fit_rmse_mV
CC_CELL2,193,0.95614,2.86927,0.1865,charge,3,28.709,3.4655,387.3,101,8.6292,0.5822,0.4914,6.6906,10.6636,0.4074
CC_CELL2,193,0.95614,2.86927,0.1383,discharge,0,-2.87,3.4124,5072.5,101,9.434,1.0367,0.2956,10.6615,9.8381,0.1138
CC_CELL2,193,0.95614,2.86927,0.1384,charge,0,1.434,3.4146,70.5,101,9.4785,1.1226,0.4885,8.1623,9.9337,0.0909
CC_CELL2,193,0.95614,2.86927,0.1383,discharge,1,-11.487,3.412,635.4,101,9.5113,1.3527,0.5712,22.2142,24.5668,0.4364
CC_CELL2,193,0.95614,2.86927,0.1384,charge,1,5.742,3.421,160.8,101,9.2917,1.0039,0.3511,5.7107,8.6426,0.1612
CC_CELL2,193,0.95614,2.86927,0.1382,discharge,2,-22.97,3.4145,680.7,101,9.3507,0.8862,0.1387,200.0,156.7572,1.8312
CC_CELL2,193,0.95614,2.86927,0.1385,charge,2,17.226,3.4247,280.8,101,9.0662,0.786,0.3896,6.7728,13.1828,0.4066
CC_CELL2,193,0.95614,2.86927,0.1386,charge,3,28.712,3.4266,387.2,100,8.6948,0.5791,0.3405,6.7801,12.4076,0.4349
CC_CELL2,193,0.95614,2.86927,0.0905,discharge,0,-2.871,3.3583,5071.1,101,10.1685,2.242,0.306,25.3556,14.5074,0.202
CC_CELL2,193,0.95614,2.86927,0.0905,charge,0,1.436,3.362,70.5,101,10.074,1.9856,0.2731,14.8518,10.4187,0.1128
CC_CELL2,193,0.95614,2.86927,0.0904,discharge,1,-11.487,3.3598,635.5,101,10.0831,2.2443,0.1908,200.0,79.2344,1.7578
CC_CELL2,193,0.95614,2.86927,0.0906,charge,1,5.742,3.3718,160.8,101,9.7992,1.6208,0.2183,8.5344,6.8772,0.2633
CC_CELL2,193,0.95614,2.86927,0.0906,charge,2,17.226,3.3782,256.4,101,9.4157,1.2662,0.4599,4.9572,7.4633,0.6244
CC_CELL2,193,0.95614,2.86927,0.0908,charge,3,28.711,3.3795,278.8,101,9.0763,1.0855,0.4467,5.6856,11.7967,0.801
CC_CELL2,231,0.94642,2.84012,1.0,discharge,0,-2.842,4.1609,99999.0,99,1.7213,6.2371,0.1958,12.1692,8.5012,0.2914
CC_CELL2,231,0.94642,2.84012,1.0,charge,0,1.421,4.1719,69.5,101,9.2948,1.6899,0.245,13.3502,8.826,0.1469
CC_CELL2,231,0.94642,2.84012,0.9999,discharge,1,-11.363,4.1689,635.5,101,9.478,1.7008,0.3492,7.7518,6.1947,0.4853
CC_CELL2,231,0.94642,2.84012,1.0,charge,1,1.52,4.1751,160.6,101,16.3841,0.01,0.05,0.01,3000.0,0.0897
CC_CELL2,231,0.94642,2.84012,0.9998,discharge,2,-22.724,4.1688,636.3,101,9.4413,1.5874,0.3283,5.1041,4.5864,0.9034
CC_CELL2,231,0.94642,2.84012,1.0,charge,2,1.373,4.1779,281.0,101,16.1022,0.01,0.05,0.01,2999.9996,0.0778
CC_CELL2,231,0.94642,2.84012,0.9998,discharge,3,-32.667,4.1689,634.7,101,9.3573,1.62,0.3441,4.0915,4.4974,1.3795
CC_CELL2,231,0.94642,2.84012,1.0,charge,3,1.3,4.1798,387.4,95,15.5475,0.01,0.05,0.01,2999.2088,0.0913
CC_CELL2,231,0.94642,2.84012,0.9526,discharge,0,-2.84,4.1013,4783.9,101,9.6102,1.4611,0.3543,6.9315,7.7012,0.1499
CC_CELL2,231,0.94642,2.84012,0.9527,charge,0,1.421,4.1028,70.3,101,9.2806,1.4519,0.2418,7.1076,7.7414,0.1195
CC_CELL2,231,0.94642,2.84012,0.9526,discharge,1,-11.363,4.1014,635.5,101,9.4539,1.335,0.3236,4.8944,5.7481,0.409
CC_CELL2,231,0.94642,2.84012,0.9527,charge,1,5.682,4.1047,160.8,101,9.4151,1.3499,0.3666,7.9959,9.6351,0.2207
CC_CELL2,231,0.94642,2.84012,0.9525,discharge,2,-22.724,4.1008,680.8,101,9.3924,1.348,0.3693,3.9664,6.0869,0.808
CC_CELL2,231,0.94642,2.84012,0.9527,charge,2,6.859,4.1068,281.4,101,13.5837,0.01,0.05,0.01,2999.9998,0.1388
CC_CELL2,231,0.94642,2.84012,0.9524,discharge,3,-32.668,4.1022,692.0,101,9.3781,1.2963,0.3642,3.8746,7.0329,1.0439
CC_CELL2,231,0.94642,2.84012,0.9527,charge,3,6.757,4.1084,388.2,101,13.5543,0.01,0.05,0.01,2999.4657,0.1729
CC_CELL2,231,0.94642,2.84012,0.9053,discharge,0,-2.841,4.0825,4842.8,101,9.2523,1.215,0.3244,5.7675,7.1085,0.1233
CC_CELL2,231,0.94642,2.84012,0.9053,charge,0,1.419,4.0836,70.4,101,9.2792,1.1597,0.3375,5.4207,7.3624,0.0989
CC_CELL2,231,0.94642,2.84012,0.9052,discharge,1,-11.362,4.0826,635.4,101,9.2974,1.2114,0.3855,4.9812,6.8312,0.3605
CC_CELL2,231,0.94642,2.84012,0.9054,charge,1,5.68,4.0853,160.5,101,9.252,1.125,0.3993,4.9655,7.4622,0.1887
CC_CELL2,231,0.94642,2.84012,0.9051,discharge,2,-22.725,4.0827,680.7,101,9.2645,1.2422,0.4028,4.6219,7.9918,0.6851
CC_CELL2,231,0.94642,2.84012,0.9054,charge,2,9.19,4.0867,281.8,101,12.3243,0.01,0.05,0.01,3000.0,0.1148
CC_CELL2,231,0.94642,2.84012,0.905,discharge,3,-32.668,4.0823,716.8,101,9.1828,1.1299,0.3634,4.8702,9.1836,0.8217
CC_CELL2,231,0.94642,2.84012,0.9054,charge,3,9.148,4.088,386.8,101,12.2382,0.01,0.05,0.01,2999.9986,0.1522
CC_CELL2,231,0.94642,2.84012,0.8106,discharge,0,-2.841,4.0312,5409.7,100,8.9245,1.2529,0.518,10.6907,10.9799,0.1205
CC_CELL2,231,0.94642,2.84012,0.8106,charge,0,1.421,4.0322,70.5,100,9.3786,1.1873,0.5676,8.643,10.3664,0.0907
CC_CELL2,231,0.94642,2.84012,0.8105,discharge,1,-11.362,4.0314,635.4,101,8.8922,1.1791,0.4864,8.1857,8.0782,0.2761
CC_CELL2,231,0.94642,2.84012,0.8107,charge,1,5.682,4.0353,160.8,101,8.8044,1.0798,0.4911,6.3897,8.5107,0.1576
CC_CELL2,231,0.94642,2.84012,0.8104,discharge,2,-22.725,4.0317,680.6,101,8.8895,1.3021,0.5608,6.3281,7.8845,0.567
CC_CELL2,231,0.94642,2.84012,0.8108,charge,2,13.731,4.0371,281.4,101,10.8361,1.0332,0.2156,0.01,2999.9977,0.2995
CC_CELL2,231,0.94642,2.84012,0.8103,discharge,3,-32.668,4.0322,764.3,100,8.9039,1.1522,0.4618,5.6535,7.3805,0.6708
CC_CELL2,231,0.94642,2.84012,0.8108,charge,3,13.582,4.0384,387.0,101,11.8931,0.01,0.05,0.01,2999.9993,0.1381
CC_CELL2,231,0.94642,2.84012,0.7159,discharge,0,-2.841,3.9255,5455.4,101,8.8655,1.2477,0.5389,12.4609,12.9498,0.1023
CC_CELL2,231,0.94642,2.84012,0.7159,charge,0,1.42,3.9279,70.5,101,8.8289,1.0833,0.5592,7.7397,9.1816,0.0888
CC_CELL2,231,0.94642,2.84012,0.7158,discharge,1,-11.362,3.9258,635.5,100,8.9118,1.0795,0.4555,6.9942,6.5193,0.2421
CC_CELL2,231,0.94642,2.84012,0.716,charge,1,5.682,3.931,160.7,100,8.7425,1.0216,0.4907,5.5307,8.1927,0.1556
CC_CELL2,231,0.94642,2.84012,0.7157,discharge,2,-22.724,3.9261,680.6,101,8.9084,1.3025,0.5587,4.9793,6.7886,0.5556
CC_CELL2,231,0.94642,2.84012,0.716,charge,2,17.043,3.9318,282.0,101,8.707,0.844,0.5192,6.3132,11.4406,0.2842
CC_CELL2,231,0.94642,2.84012,0.7156,discharge,3,-32.668,3.9259,801.3,101,8.8072,1.1743,0.5123,4.7638,7.472,0.7122
CC_CELL2,231,0.94642,2.84012,0.7161,charge,3,23.441,3.9334,387.8,101,10.3757,1.004,0.2689,0.01,2999.9876,0.4961
CC_CELL2,231,0.94642,2.84012,0.6212,discharge,0,-2.841,3.8419,5557.4,100,8.7674,1.0161,0.4827,10.4097,10.8714,0.1038
CC_CELL2,231,0.94642,2.84012,0.6213,charge,0,1.422,3.8432,70.5,101,8.7465,1.4416,0.8803,9.79,14.8494,0.0934
CC_CELL2,231,0.94642,2.84012,0.6211,discharge,1,-11.364,3.8415,635.5,101,8.7622,1.0585,0.5496,6.355,7.6779,0.2235
CC_CELL2,231,0.94642,2.84012,0.6213,charge,1,5.679,3.8455,160.8,101,8.6646,1.003,0.485,6.8743,9.3459,0.1507
CC_CELL2,231,0.94642,2.84012,0.6211,discharge,2,-22.726,3.8408,680.6,101,8.7092,0.9719,0.4925,5.3568,7.9889,0.441
CC_CELL2,231,0.94642,2.84012,0.6214,charge,2,17.043,3.8477,280.9,101,8.5631,0.8632,0.5041,5.7712,9.3227,0.2746
CC_CELL2,231,0.94642,2.84012,0.621,discharge,3,-32.668,3.8405,801.0,101,8.6356,0.8962,0.4638,5.4165,9.0177,0.5484
CC_CELL2,231,0.94642,2.84012,0.6215,charge,3,28.407,3.8485,385.8,101,8.4121,0.5289,0.2164,4.2939,5.5249,1.4363
CC_CELL2,231,0.94642,2.84012,0.5265,discharge,0,-2.841,3.7409,5610.3,101,8.4671,0.7976,0.5988,8.6344,11.8223,0.0965
CC_CELL2,231,0.94642,2.84012,0.5266,charge,0,1.42,3.743,70.5,101,8.5593,0.7436,0.4805,7.2783,10.285,0.085
CC_CELL2,231,0.94642,2.84012,0.5265,discharge,1,-11.362,3.7417,635.4,101,8.7308,0.7367,0.5679,6.8551,9.2755,0.1736
CC_CELL2,231,0.94642,2.84012,0.5266,charge,1,5.682,3.7451,160.6,100,8.6436,0.7167,0.5094,6.2932,8.6895,0.1129
CC_CELL2,231,0.94642,2.84012,0.5263,discharge,2,-22.724,3.7419,680.7,101,8.7267,0.7645,0.6223,5.9539,8.6013,0.3313
CC_CELL2,231,0.94642,2.84012,0.5267,charge,2,17.045,3.7472,281.6,101,8.6162,0.95,0.7758,6.4404,12.1988,0.2331
CC_CELL2,231,0.94642,2.84012,0.5263,discharge,3,-32.667,3.7422,801.0,100,8.6917,0.7818,0.6414,5.8201,8.9595,0.481
CC_CELL2,231,0.94642,2.84012,0.5268,charge,3,28.406,3.749,386.5,101,8.5067,0.8254,0.6143,6.254,11.7427,0.3207
CC_CELL2,231,0.94642,2.84012,0.4318,discharge,0,-2.841,3.659,5612.0,101,8.6993,0.7878,0.7881,8.7282,13.8985,0.0981
CC_CELL2,231,0.94642,2.84012,0.4319,charge,0,1.42,3.6603,70.4,101,8.6393,0.5816,0.4367,6.9622,10.4425,0.0899
CC_CELL2,231,0.94642,2.84012,0.4317,discharge,1,-11.362,3.6594,635.5,101,8.699,0.6529,0.596,7.1565,10.3179,0.1517
CC_CELL2,231,0.94642,2.84012,0.4319,charge,1,5.681,3.6628,160.6,100,8.6046,0.5455,0.4676,5.9585,8.3557,0.1119
CC_CELL2,231,0.94642,2.84012,0.4317,discharge,2,-22.725,3.6593,680.5,100,8.6593,0.6676,0.6356,5.7737,8.2349,0.3232
CC_CELL2,231,0.94642,2.84012,0.432,charge,2,17.044,3.6651,281.4,101,8.5477,0.9128,0.8891,5.324,10.7637,0.2398
CC_CELL2,231,0.94642,2.84012,0.4316,discharge,3,-32.666,3.6598,800.9,101,8.6267,0.782,0.7472,5.6851,9.0742,0.4298
CC_CELL2,231,0.94642,2.84012,0.4321,charge,3,28.409,3.6666,386.9,100,8.4578,0.8306,0.7345,5.8072,12.4699,0.3153
CC_CELL2,231,0.94642,2.84012,0.3371,discharge,0,-2.841,3.597,5611.2,101,8.8644,0.6313,0.5829,8.3217,12.2705,0.0863
CC_CELL2,231,0.94642,2.84012,0.3372,charge,0,1.42,3.5976,70.5,101,9.3516,0.7188,0.8207,8.1091,14.1012,0.0908
CC_CELL2,231,0.94642,2.84012,0.3371,discharge,1,-11.362,3.5972,635.4,101,8.8822,0.6254,0.5738,7.3096,10.4496,0.1739
CC_CELL2,231,0.94642,2.84012,0.3372,charge,1,5.681,3.6009,160.8,101,8.802,0.5849,0.5388,6.6826,10.072,0.1099
CC_CELL2,231,0.94642,2.84012,0.337,discharge,2,-22.724,3.5973,680.6,101,8.8721,0.6838,0.6429,6.3785,9.2839,0.3389
CC_CELL2,231,0.94642,2.84012,0.3373,charge,2,17.042,3.6042,280.9,101,8.7306,0.7132,0.7183,4.9968,8.5765,0.266
CC_CELL2,231,0.94642,2.84012,0.3369,discharge,3,-32.667,3.5975,801.0,100,8.8311,0.6992,0.5961,6.2372,9.3073,0.4393
CC_CELL2,231,0.94642,2.84012,0.3374,charge,3,28.409,3.6065,386.7,101,8.6709,0.7644,0.7125,4.9907,10.2061,0.3376
CC_CELL2,231,0.94642,2.84012,0.2424,discharge,0,-2.841,3.513,5611.0,101,9.168,0.7581,0.5373,9.6554,12.8764,0.1036
CC_CELL2,231,0.94642,2.84012,0.2425,charge,0,1.421,3.5146,70.5,100,9.047,0.7792,0.4238,8.5022,12.2095,0.0858
CC_CELL2,231,0.94642,2.84012,0.2424,discharge,1,-11.362,3.5133,635.5,101,9.173,0.8003,0.5472,7.5834,10.2573,0.2419
CC_CELL2,231,0.94642,2.84012,0.2425,charge,1,5.681,3.5197,160.9,101,9.0379,0.7398,0.4732,8.0453,12.0102,0.1464
CC_CELL2,231,0.94642,2.84012,0.2423,discharge,2,-22.725,3.5158,680.6,101,9.1352,0.7855,0.5304,7.5242,9.7788,0.4856
CC_CELL2,231,0.94642,2.84012,0.2426,charge,2,17.044,3.5242,281.1,101,8.9338,0.6141,0.4073,6.9436,10.3308,0.2778
CC_CELL2,231,0.94642,2.84012,0.2422,discharge,3,-32.667,3.5171,800.7,101,9.0884,0.8636,0.568,9.3354,13.2847,0.7502
CC_CELL2,231,0.94642,2.84012,0.2427,charge,3,28.41,3.5266,386.7,101,8.848,0.5644,0.4259,5.4975,8.1599,0.3918
CC_CELL2,231,0.94642,2.84012,0.1951,discharge,0,-2.841,3.4588,5072.0,101,9.1856,0.8494,0.3373,8.6195,9.7287,0.0997
CC_CELL2,231,0.94642,2.84012,0.1951,charge,0,1.421,3.4607,70.4,101,9.2587,0.9056,0.5665,8.9716,12.6792,0.0812
CC_CELL2,231,0.94642,2.84012,0.195,discharge,1,-11.364,3.4593,635.4,101,9.3079,0.9748,0.4615,8.1715,10.312,0.3142
CC_CELL2,231,0.94642,2.84012,0.1952,charge,1,5.681,3.4646,160.7,101,9.3087,0.8639,0.3935,8.2127,12.2701,0.1498
CC_CELL2,231,0.94642,2.84012,0.1949,discharge,2,-22.725,3.4609,680.6,101,9.4079,0.9989,0.4851,12.5793,16.1264,0.6908
CC_CELL2,231,0.94642,2.84012,0.1953,charge,2,17.044,3.4687,281.4,101,9.1818,0.6824,0.4019,7.6927,11.7128,0.3499
CC_CELL2,231,0.94642,2.84012,0.1949,discharge,3,-32.667,3.46,801.0,101,9.4097,1.1068,0.4935,200.0,281.6438,1.1323
CC_CELL2,231,0.94642,2.84012,0.1954,charge,3,28.406,3.4709,387.6,101,9.0816,0.6172,0.4086,6.6899,10.2575,0.4861
CC_CELL2,231,0.94642,2.84012,0.1478,discharge,0,-2.841,3.4163,5071.1,100,9.6538,1.1515,0.2749,10.8864,9.8802,0.1176
CC_CELL2,231,0.94642,2.84012,0.1478,charge,0,1.421,3.4181,70.5,101,10.1583,1.1604,0.4168,8.2317,9.5167,0.0961
CC_CELL2,231,0.94642,2.84012,0.1477,discharge,1,-11.362,3.4167,635.4,101,9.8102,1.417,0.4565,20.3927,21.0496,0.5032
CC_CELL2,231,0.94642,2.84012,0.1478,charge,1,5.682,3.4251,160.6,101,9.5631,1.081,0.2982,6.0235,8.7417,0.1945
CC_CELL2,231,0.94642,2.84012,0.1476,discharge,2,-22.725,3.4187,680.6,100,9.6099,1.0989,0.1519,200.0,153.959,1.3966
CC_CELL2,231,0.94642,2.84012,0.1479,charge,2,17.043,3.4291,281.8,101,9.4544,0.7967,0.3387,6.8841,12.5395,0.4207
CC_CELL2,231,0.94642,2.84012,0.148,charge,3,28.409,3.4315,386.8,101,9.1598,0.6174,0.2791,6.7742,11.7745,0.5113
CC_CELL2,231,0.94642,2.84012,0.1004,discharge,0,-2.842,3.3653,5071.1,101,10.2417,2.2332,0.2861,23.6265,13.6844,0.2042
CC_CELL2,231,0.94642,2.84012,0.1004,charge,0,1.422,3.369,70.5,101,10.1408,2.0018,0.2911,14.3042,10.4253,0.1098
CC_CELL2,231,0.94642,2.84012,0.1003,discharge,1,-11.364,3.366,635.5,100,10.0854,2.417,0.233,200.0,85.1994,1.2419
CC_CELL2,231,0.94642,2.84012,0.1005,charge,1,5.679,3.3785,160.7,101,9.9341,1.6229,0.2212,8.0932,6.7606,0.2562
CC_CELL2,231,0.94642,2.84012,0.1006,charge,2,17.042,3.3853,262.6,101,9.5671,1.2628,0.375,4.9797,7.5542,0.6695
CC_CELL2,231,0.94642,2.84012,0.1007,charge,3,28.408,3.3862,284.5,101,9.4101,1.0412,0.3778,5.8078,11.7571,0.84
CC_CELL2,268,0.94191,2.82658,1.0,discharge,0,-2.829,4.1584,99999.0,99,1.7356,6.2799,0.1855,12.2935,8.3196,0.2899
CC_CELL2,268,0.94191,2.82658,1.0,charge,0,1.415,4.1702,69.5,101,9.5874,1.9539,0.3669,16.1192,11.8076,0.1245
CC_CELL2,268,0.94191,2.82658,0.9999,discharge,1,-11.315,4.1671,635.5,101,9.6529,1.7923,0.3137,7.6876,5.9212,0.5378
CC_CELL2,268,0.94191,2.82658,1.0,charge,1,1.584,4.1734,160.8,101,16.7919,0.01,0.05,0.01,3000.0,0.0895
CC_CELL2,268,0.94191,2.82658,0.9998,discharge,2,-22.626,4.1668,637.1,100,9.5554,1.6866,0.2918,5.0755,4.4545,1.0032
CC_CELL2,268,0.94191,2.82658,1.0,charge,2,1.437,4.1761,280.9,101,16.6325,0.01,0.05,0.01,2999.9769,0.1046
CC_CELL2,268,0.94191,2.82658,0.9997,discharge,3,-32.523,4.1669,635.5,101,9.5167,1.6989,0.3365,4.1162,4.6136,1.4187
CC_CELL2,268,0.94191,2.82658,1.0,charge,3,1.34,4.1781,386.6,101,16.3481,0.01,0.05,0.01,3000.0,0.1029
CC_CELL2,268,0.94191,2.82658,0.9528,discharge,0,-2.829,4.101,4784.9,101,9.5901,1.4322,0.3409,6.8222,7.492,0.1424
CC_CELL2,268,0.94191,2.82658,0.9529,charge,0,1.415,4.1022,70.4,100,9.4944,1.4157,0.2901,7.1571,8.0036,0.1122
CC_CELL2,268,0.94191,2.82658,0.9528,discharge,1,-11.313,4.1002,635.5,101,9.4793,1.3878,0.3062,4.9058,5.6581,0.4284
CC_CELL2,268,0.94191,2.82658,0.9529,charge,1,5.658,4.1044,160.6,101,9.5241,1.4278,0.3727,8.2257,9.7818,0.2296
CC_CELL2,268,0.94191,2.82658,0.9527,discharge,2,-22.625,4.1003,680.8,101,9.4187,1.4588,0.3154,4.0429,5.9424,0.921
CC_CELL2,268,0.94191,2.82658,0.9529,charge,2,6.741,4.1057,281.5,101,13.985,0.01,0.05,0.01,2999.9997,0.1605
CC_CELL2,268,0.94191,2.82658,0.9526,discharge,3,-32.524,4.1017,691.1,101,9.4244,1.3894,0.3108,3.9931,6.9375,1.1839
CC_CELL2,268,0.94191,2.82658,0.9529,charge,3,6.636,4.1081,387.1,101,13.8464,0.01,0.05,0.01,2999.9999,0.1605
CC_CELL2,268,0.94191,2.82658,0.9057,discharge,0,-2.829,4.0823,4840.1,101,9.3715,1.2875,0.356,5.8908,7.3282,0.1306
CC_CELL2,268,0.94191,2.82658,0.9057,charge,0,1.415,4.0835,70.4,101,9.1871,1.2839,0.2327,5.3761,6.6776,0.1162
CC_CELL2,268,0.94191,2.82658,0.9056,discharge,1,-11.312,4.0825,635.5,101,9.3933,1.2676,0.3534,5.0659,6.7836,0.373
CC_CELL2,268,0.94191,2.82658,0.9058,charge,1,5.658,4.0851,161.2,100,9.2847,1.2152,0.329,4.9959,7.0271,0.2164
CC_CELL2,268,0.94191,2.82658,0.9055,discharge,2,-22.625,4.0826,680.7,101,9.3866,1.269,0.3894,4.7697,8.076,0.7159
CC_CELL2,268,0.94191,2.82658,0.9058,charge,2,9.036,4.0867,281.1,101,12.5337,0.01,0.05,0.01,3000.0,0.1532
CC_CELL2,268,0.94191,2.82658,0.9054,discharge,3,-32.526,4.0776,715.6,101,9.1105,1.1756,0.325,5.0185,9.1001,0.9157
CC_CELL2,268,0.94191,2.82658,0.9058,charge,3,8.993,4.088,387.1,101,12.4495,0.01,0.05,0.01,2999.992,0.1452
CC_CELL2,268,0.94191,2.82658,0.8114,discharge,0,-2.827,4.0305,5405.8,101,9.0413,1.3039,0.4927,10.9745,10.9891,0.1207
CC_CELL2,268,0.94191,2.82658,0.8115,charge,0,1.414,4.0323,70.5,101,9.0856,1.2203,0.5016,8.8991,10.3149,0.1013
CC_CELL2,268,0.94191,2.82658,0.8114,discharge,1,-11.314,4.0307,635.5,101,9.1276,1.2069,0.459,8.3964,7.9445,0.2952
CC_CELL2,268,0.94191,2.82658,0.8115,charge,1,5.658,4.0349,160.6,101,9.0041,1.158,0.4731,6.642,8.4902,0.173
CC_CELL2,268,0.94191,2.82658,0.8113,discharge,2,-22.625,4.0311,680.5,101,9.1206,1.3353,0.5023,6.459,7.5655,0.6441
CC_CELL2,268,0.94191,2.82658,0.8116,charge,2,13.31,4.0368,281.1,101,11.2065,1.0598,0.1169,0.01,3000.0,0.1491
CC_CELL2,268,0.94191,2.82658,0.8112,discharge,3,-32.526,4.0316,760.8,101,9.072,1.1996,0.4367,5.7779,7.263,0.7802
CC_CELL2,268,0.94191,2.82658,0.8116,charge,3,13.338,4.0381,386.4,100,12.1327,0.01,0.05,0.01,2999.9432,0.1463
CC_CELL2,268,0.94191,2.82658,0.7172,discharge,0,-2.829,3.9251,5453.0,101,8.9634,1.2614,0.522,12.2781,12.472,0.1156
CC_CELL2,268,0.94191,2.82658,0.7172,charge,0,1.415,3.9273,70.5,101,8.9557,1.1311,0.5318,7.8342,9.1104,0.0987
CC_CELL2,268,0.94191,2.82658,0.7171,discharge,1,-11.314,3.9253,635.4,101,8.9892,1.1003,0.4578,7.0748,6.5735,0.2558
CC_CELL2,268,0.94191,2.82658,0.7172,charge,1,5.658,3.9304,160.8,101,8.8538,1.0567,0.5027,5.688,8.362,0.1412
CC_CELL2,268,0.94191,2.82658,0.717,discharge,2,-22.625,3.9256,680.6,101,8.9642,1.3142,0.5496,5.0611,6.7906,0.5823
CC_CELL2,268,0.94191,2.82658,0.7173,charge,2,16.971,3.9323,282.0,101,8.685,0.8702,0.4736,6.321,10.991,0.312
CC_CELL2,268,0.94191,2.82658,0.7169,discharge,3,-32.524,3.9261,800.6,101,8.8954,1.1778,0.5181,4.8974,7.6283,0.7172
CC_CELL2,268,0.94191,2.82658,0.7174,charge,3,23.248,3.9331,386.8,101,10.3524,1.1337,0.2325,0.01,3000.0,0.368
CC_CELL2,268,0.94191,2.82658,0.6228,discharge,0,-2.829,3.8417,5554.7,101,8.7961,1.0597,0.5061,10.5378,11.1164,0.1074
CC_CELL2,268,0.94191,2.82658,0.6229,charge,0,1.413,3.843,70.5,101,8.9299,1.1745,0.7152,8.5011,11.1558,0.0904
CC_CELL2,268,0.94191,2.82658,0.6228,discharge,1,-11.314,3.8413,635.5,101,8.9077,1.0831,0.5325,6.521,7.6916,0.2392
CC_CELL2,268,0.94191,2.82658,0.6229,charge,1,5.658,3.8455,160.7,100,8.8157,1.0238,0.4853,6.9818,9.251,0.1401
CC_CELL2,268,0.94191,2.82658,0.6227,discharge,2,-22.623,3.8406,680.6,101,8.8911,0.9927,0.4722,5.5456,7.9675,0.4674
CC_CELL2,268,0.94191,2.82658,0.623,charge,2,16.971,3.8468,281.2,101,8.7895,0.9045,0.4886,5.898,9.2539,0.302
CC_CELL2,268,0.94191,2.82658,0.6226,discharge,3,-32.524,3.8397,801.3,101,8.8354,0.9068,0.4457,5.6395,8.9963,0.5954
CC_CELL2,268,0.94191,2.82658,0.6231,charge,3,28.281,3.8493,386.3,101,8.8888,3.9445,3.8056,0.01,3000.0,2.3367
CC_CELL2,268,0.94191,2.82658,0.5286,discharge,0,-2.827,3.742,5609.4,101,8.7734,0.7957,0.554,8.821,11.7569,0.0924
CC_CELL2,268,0.94191,2.82658,0.5286,charge,0,1.415,3.7435,70.4,101,8.5497,0.7177,0.3375,7.153,9.4102,0.0868
CC_CELL2,268,0.94191,2.82658,0.5285,discharge,1,-11.312,3.7421,635.5,101,8.8238,0.7706,0.6232,7.07,9.5829,0.1814
CC_CELL2,268,0.94191,2.82658,0.5287,charge,1,5.657,3.7457,160.8,101,8.6935,0.7432,0.5307,6.4371,8.771,0.1173
CC_CELL2,268,0.94191,2.82658,0.5284,discharge,2,-22.626,3.7425,680.6,101,8.7832,0.7712,0.5861,6.0516,8.4351,0.3739
CC_CELL2,268,0.94191,2.82658,0.5288,charge,2,16.971,3.7478,281.4,101,8.6574,0.9763,0.7618,6.4486,11.8777,0.2695
CC_CELL2,268,0.94191,2.82658,0.5283,discharge,3,-32.524,3.7426,801.5,101,8.742,0.7943,0.6365,5.9785,9.0044,0.4965
CC_CELL2,268,0.94191,2.82658,0.5289,charge,3,28.281,3.7495,386.7,101,8.557,0.8376,0.6116,6.2778,11.5386,0.3491
CC_CELL2,268,0.94191,2.82658,0.4343,discharge,0,-2.827,3.6595,5612.1,101,8.6907,0.6954,0.6031,8.3529,12.3957,0.0896
CC_CELL2,268,0.94191,2.82658,0.4344,charge,0,1.413,3.6601,70.6,101,9.1055,0.5624,0.4605,7.1836,10.8048,0.0912
CC_CELL2,268,0.94191,2.82658,0.4342,discharge,1,-11.314,3.6596,635.5,101,8.6537,0.6558,0.5862,7.184,10.1583,0.1591
CC_CELL2,268,0.94191,2.82658,0.4344,charge,1,5.658,3.6635,160.9,101,8.5456,0.5905,0.4757,6.0175,8.403,0.1067
CC_CELL2,268,0.94191,2.82658,0.4342,discharge,2,-22.624,3.6591,680.7,101,8.6919,0.6821,0.6364,5.9061,8.3016,0.3296
CC_CELL2,268,0.94191,2.82658,0.4345,charge,2,16.969,3.6655,281.0,101,8.644,0.9499,0.9139,5.4788,11.0516,0.2547
CC_CELL2,268,0.94191,2.82658,0.4341,discharge,3,-32.525,3.6599,800.8,101,8.7756,0.7854,0.7087,5.8593,9.0076,0.4835
CC_CELL2,268,0.94191,2.82658,0.4346,charge,3,28.284,3.6672,386.8,101,8.6185,0.8381,0.7208,5.9194,12.252,0.3413
CC_CELL2,268,0.94191,2.82658,0.34,discharge,0,-2.827,3.597,5613.8,101,8.9646,0.7127,0.6344,8.955,13.4161,0.0967
CC_CELL2,268,0.94191,2.82658,0.3401,charge,0,1.415,3.5983,70.4,101,8.9273,0.6118,0.4965,7.5029,11.5241,0.0849
CC_CELL2,268,0.94191,2.82658,0.3399,discharge,1,-11.313,3.5971,635.4,101,8.9463,0.6417,0.5266,7.4132,10.2745,0.1824
CC_CELL2,268,0.94191,2.82658,0.3401,charge,1,5.659,3.601,160.6,101,8.8708,0.6296,0.5177,6.8579,10.1971,0.1237
CC_CELL2,268,0.94191,2.82658,0.3399,discharge,2,-22.626,3.5972,680.8,100,8.9419,0.681,0.5823,6.4806,9.0607,0.3806
CC_CELL2,268,0.94191,2.82658,0.3402,charge,2,16.969,3.6035,281.8,101,8.8589,0.7116,0.682,5.0763,8.4004,0.2753
CC_CELL2,268,0.94191,2.82658,0.3398,discharge,3,-32.525,3.5975,800.9,101,8.9032,0.7277,0.5913,6.4696,9.499,0.4879
CC_CELL2,268,0.94191,2.82658,0.3403,charge,3,28.283,3.606,386.8,100,8.764,0.7797,0.7012,5.0634,10.0829,0.3886
CC_CELL2,268,0.94191,2.82658,0.2458,discharge,0,-2.828,3.5135,5615.0,101,9.1292,0.7911,0.3782,9.2594,11.6007,0.101
CC_CELL2,268,0.94191,2.82658,0.2458,charge,0,1.413,3.5149,70.5,101,9.2198,0.6678,0.5209,8.4059,11.7651,0.0864
CC_CELL2,268,0.94191,2.82658,0.2457,discharge,1,-11.312,3.5137,635.4,101,9.1674,0.8205,0.5223,7.625,10.0461,0.2598
CC_CELL2,268,0.94191,2.82658,0.2458,charge,1,5.659,3.52,160.8,101,9.0437,0.7598,0.4944,8.2348,12.2324,0.1431
CC_CELL2,268,0.94191,2.82658,0.2456,discharge,2,-22.625,3.5161,680.6,101,9.1339,0.8213,0.5189,7.7183,9.9637,0.5286
CC_CELL2,268,0.94191,2.82658,0.2459,charge,2,16.97,3.5245,281.8,101,8.9275,0.6431,0.4141,7.012,10.3197,0.2899
CC_CELL2,268,0.94191,2.82658,0.2455,discharge,3,-32.524,3.5166,800.7,101,9.0804,0.8961,0.5824,10.084,14.4016,0.7846
CC_CELL2,268,0.94191,2.82658,0.246,charge,3,28.282,3.5276,386.8,101,8.815,0.5839,0.4151,5.5246,8.0334,0.4114
CC_CELL2,268,0.94191,2.82658,0.1986,discharge,0,-2.829,3.4601,5071.5,101,9.578,0.9439,0.3952,9.2376,10.3383,0.1088
CC_CELL2,268,0.94191,2.82658,0.1987,charge,0,1.413,3.462,70.5,101,9.382,0.9177,0.2274,8.1278,9.8267,0.0999
CC_CELL2,268,0.94191,2.82658,0.1986,discharge,1,-11.313,3.4605,635.4,101,9.5573,1.051,0.412,8.6546,10.3764,0.3596
CC_CELL2,268,0.94191,2.82658,0.1987,charge,1,5.659,3.4668,160.9,101,9.3872,0.8798,0.3202,8.1011,11.4713,0.1596
CC_CELL2,268,0.94191,2.82658,0.1985,discharge,2,-22.624,3.4621,680.6,101,9.5562,1.0543,0.4251,13.9572,16.9429,0.7632
CC_CELL2,268,0.94191,2.82658,0.1988,charge,2,16.968,3.4695,281.2,101,9.3352,0.7126,0.3563,7.6932,11.4124,0.3843
CC_CELL2,268,0.94191,2.82658,0.1984,discharge,3,-32.524,3.4618,800.8,101,9.5069,1.1195,0.4144,200.0,261.0835,1.327
CC_CELL2,268,0.94191,2.82658,0.1989,charge,3,28.282,3.4724,386.5,100,9.1585,0.6334,0.3693,6.7011,10.0049,0.5454
CC_CELL2,268,0.94191,2.82658,0.1515,discharge,0,-2.826,3.4169,5072.5,101,9.6631,1.2417,0.2318,11.1695,9.774,0.1294
CC_CELL2,268,0.94191,2.82658,0.1515,charge,0,1.415,3.4195,70.5,101,9.6813,1.2236,0.3042,8.2117,8.8298,0.1036
CC_CELL2,268,0.94191,2.82658,0.1514,discharge,1,-11.312,3.4168,635.5,101,9.81,1.4805,0.4231,21.1033,20.7049,0.5371
CC_CELL2,268,0.94191,2.82658,0.1516,charge,1,5.659,3.4258,160.8,101,9.6101,1.1364,0.2678,6.0839,8.3727,0.1991
CC_CELL2,268,0.94191,2.82658,0.1513,discharge,2,-22.625,3.4194,680.7,101,9.6639,1.1533,0.1495,200.0,147.7886,1.3576
CC_CELL2,268,0.94191,2.82658,0.1517,charge,2,16.97,3.4302,281.1,101,9.4187,0.8688,0.2929,6.796,11.8707,0.4519
CC_CELL2,268,0.94191,2.82658,0.1517,charge,3,28.283,3.4319,387.1,101,9.1916,0.6559,0.284,6.8769,11.7869,0.5307
CC_CELL2,268,0.94191,2.82658,0.1043,discharge,0,-2.826,3.3649,5072.9,101,10.2359,2.5507,0.2516,24.5711,13.6414,0.227
CC_CELL2,268,0.94191,2.82658,0.1044,charge,0,1.415,3.3686,70.4,101,10.2651,2.2354,0.2463,14.3002,9.9027,0.1202
CC_CELL2,268,0.94191,2.82658,0.1043,discharge,1,-11.314,3.3664,635.5,101,10.3906,2.7422,0.2357,200.0,78.6959,1.312
CC_CELL2,268,0.94191,2.82658,0.1044,charge,1,5.659,3.3777,161.0,101,10.2097,1.8799,0.1991,8.3915,6.7458,0.2832
CC_CELL2,268,0.94191,2.82658,0.1045,charge,2,16.97,3.3854,257.8,101,9.8098,1.3399,0.332,5.0544,7.2562,0.7335
CC_CELL2,268,0.94191,2.82658,0.1046,charge,3,28.281,3.3868,276.7,101,9.5813,1.1073,0.3378,5.8379,11.3444,0.9344
CC_CELL2,306,0.93672,2.81101,1.0,discharge,0,-2.813,4.1562,99999.0,99,1.8811,6.5166,0.1998,12.447,8.2241,0.284
CC_CELL2,306,0.93672,2.81101,1.0,charge,0,1.407,4.168,69.4,100,9.8469,2.1752,0.2901,15.9589,10.952,0.1133
CC_CELL2,306,0.93672,2.81101,0.9999,discharge,1,-11.251,4.1648,635.5,101,9.7956,1.9904,0.2542,7.5828,5.5381,0.608
CC_CELL2,306,0.93672,2.81101,1.0,charge,1,1.634,4.1716,160.6,100,17.3904,0.01,2999.9988,0.01,2999.9988,0.1006
CC_CELL2,306,0.93672,2.81101,0.9998,discharge,2,-22.501,4.1645,637.6,101,9.755,1.863,0.2441,4.994,4.2668,1.1129
CC_CELL2,306,0.93672,2.81101,1.0,charge,2,1.477,4.1738,281.3,101,17.7396,0.01,0.05,0.01,2999.8804,0.0917
CC_CELL2,306,0.93672,2.81101,0.9997,discharge,3,-32.342,4.1647,636.0,100,9.7581,1.8103,0.2791,4.0406,4.3764,1.5906
CC_CELL2,306,0.93672,2.81101,1.0,charge,3,1.365,4.1768,387.7,101,17.0054,0.01,0.0501,0.01,3000.0,0.1029
CC_CELL2,306,0.93672,2.81101,0.9531,discharge,0,-2.813,4.0995,4785.8,101,9.406,1.5458,0.2937,6.7286,7.1326,0.1654
CC_CELL2,306,0.93672,2.81101,0.9531,charge,0,1.407,4.1015,70.4,101,9.4752,1.537,0.1802,7.0933,7.4058,0.1099
CC_CELL2,306,0.93672,2.81101,0.953,discharge,1,-11.25,4.1003,635.5,101,9.6226,1.4871,0.274,4.8599,5.506,0.4569
CC_CELL2,306,0.93672,2.81101,0.9532,charge,1,5.625,4.1037,160.6,101,9.6185,1.4868,0.3183,8.2006,9.3366,0.2573
CC_CELL2,306,0.93672,2.81101,0.9529,discharge,2,-22.5,4.0997,680.7,101,9.5394,1.4911,0.3,4.0092,5.9048,0.9509
CC_CELL2,306,0.93672,2.81101,0.9532,charge,2,6.677,4.1059,281.5,101,14.0908,0.01,0.05,0.01,3000.0,0.1728
CC_CELL2,306,0.93672,2.81101,0.9529,discharge,3,-32.342,4.1011,690.9,100,9.5191,1.3969,0.2945,3.9473,6.8671,1.1723
CC_CELL2,306,0.93672,2.81101,0.9532,charge,3,6.584,4.1075,385.8,101,14.0472,0.01,0.05,0.01,3000.0,0.1925
CC_CELL2,306,0.93672,2.81101,0.9062,discharge,0,-2.811,4.0821,4839.6,101,9.4012,1.3262,0.3139,5.799,7.0218,0.1497
CC_CELL2,306,0.93672,2.81101,0.9063,charge,0,1.407,4.0832,70.3,101,9.2244,1.3192,0.2129,5.3773,6.5117,0.1122
CC_CELL2,306,0.93672,2.81101,0.9062,discharge,1,-11.25,4.0822,635.5,101,9.5371,1.3321,0.3406,5.1191,6.7854,0.4041
CC_CELL2,306,0.93672,2.81101,0.9063,charge,1,5.624,4.084,160.7,101,9.5708,1.2861,0.2952,5.1137,6.9329,0.2146
CC_CELL2,306,0.93672,2.81101,0.9061,discharge,2,-22.501,4.0821,680.5,101,9.5197,1.3483,0.3417,4.8173,7.8948,0.8024
CC_CELL2,306,0.93672,2.81101,0.9063,charge,2,8.824,4.0864,280.9,100,12.8693,0.01,0.05,0.01,3000.0,0.1681
CC_CELL2,306,0.93672,2.81101,0.906,discharge,3,-32.344,4.0818,713.7,101,9.4394,1.2288,0.2952,5.0375,8.8906,0.9743
CC_CELL2,306,0.93672,2.81101,0.9063,charge,3,8.735,4.0878,386.2,101,12.842,0.01,0.05,0.01,2999.9944,0.2762
CC_CELL2,306,0.93672,2.81101,0.8125,discharge,0,-2.811,4.0295,5401.7,101,9.2695,1.3052,0.477,11.2057,10.8865,0.1195
CC_CELL2,306,0.93672,2.81101,0.8125,charge,0,1.407,4.0314,70.5,100,9.1839,1.151,0.4247,8.59,9.0695,0.0991
CC_CELL2,306,0.93672,2.81101,0.8124,discharge,1,-11.25,4.0298,635.5,100,9.2391,1.2447,0.4355,8.5078,7.8949,0.3389
CC_CELL2,306,0.93672,2.81101,0.8126,charge,1,5.626,4.0339,160.7,101,9.1362,1.1633,0.4166,6.7007,8.1767,0.1808
CC_CELL2,306,0.93672,2.81101,0.8123,discharge,2,-22.5,4.0294,680.6,100,9.2266,1.3183,0.501,6.4948,7.471,0.6763
CC_CELL2,306,0.93672,2.81101,0.8126,charge,2,13.213,4.0362,281.0,100,11.6442,0.7584,0.1447,0.01,2999.9852,0.24
CC_CELL2,306,0.93672,2.81101,0.8122,discharge,3,-32.346,4.0308,759.9,101,9.1424,1.2234,0.4158,5.7691,7.0943,0.8204
CC_CELL2,306,0.93672,2.81101,0.8126,charge,3,13.223,4.0375,387.0,100,12.2852,0.01,0.05,0.01,3000.0,0.1199
CC_CELL2,306,0.93672,2.81101,0.7187,discharge,0,-2.811,3.9247,5451.1,101,8.9898,1.2816,0.5405,12.4337,12.9662,0.1144
CC_CELL2,306,0.93672,2.81101,0.7188,charge,0,1.406,3.9267,70.4,101,8.9697,1.0347,0.4332,7.7525,8.6104,0.0961
CC_CELL2,306,0.93672,2.81101,0.7187,discharge,1,-11.251,3.9247,635.5,101,8.9262,1.0889,0.4213,7.0709,6.5308,0.2804
CC_CELL2,306,0.93672,2.81101,0.7188,charge,1,5.625,3.9292,161.0,101,8.9518,1.0326,0.4769,5.7101,8.1579,0.1552
CC_CELL2,306,0.93672,2.81101,0.7186,discharge,2,-22.5,3.925,680.6,101,8.9423,1.2954,0.549,5.0732,6.7719,0.5883
CC_CELL2,306,0.93672,2.81101,0.7189,charge,2,16.875,3.9317,281.1,101,8.6687,0.8786,0.4597,6.2802,10.7616,0.3407
CC_CELL2,306,0.93672,2.81101,0.7185,discharge,3,-32.344,3.9255,801.1,101,8.9289,1.1842,0.4975,4.9321,7.5538,0.7692
CC_CELL2,306,0.93672,2.81101,0.7189,charge,3,22.99,3.9326,385.3,101,10.6857,0.9521,0.246,0.01,2999.9879,0.4795
CC_CELL2,306,0.93672,2.81101,0.625,discharge,0,-2.812,3.8417,5553.0,101,9.0644,1.0684,0.5313,10.7685,11.3875,0.1108
CC_CELL2,306,0.93672,2.81101,0.625,charge,0,1.406,3.8432,70.5,101,8.9361,1.2964,0.7535,9.1469,12.4808,0.0962
CC_CELL2,306,0.93672,2.81101,0.6249,discharge,1,-11.253,3.8415,635.5,101,9.0219,1.0556,0.4949,6.6541,7.5592,0.2607
CC_CELL2,306,0.93672,2.81101,0.625,charge,1,5.624,3.8454,161.0,101,8.97,1.026,0.4885,6.9899,9.2496,0.1585
CC_CELL2,306,0.93672,2.81101,0.6248,discharge,2,-22.501,3.8408,680.5,101,8.9993,0.9931,0.467,5.6308,7.8751,0.4995
CC_CELL2,306,0.93672,2.81101,0.6251,charge,2,16.876,3.8479,281.6,101,8.8334,0.8932,0.4775,5.8914,9.1245,0.3166
CC_CELL2,306,0.93672,2.81101,0.6247,discharge,3,-32.344,3.8407,801.2,101,8.9551,0.9113,0.4443,5.6929,8.8634,0.6333
CC_CELL2,306,0.93672,2.81101,0.6252,charge,3,28.125,3.8488,386.3,101,8.9868,3.9084,3.687,0.01,3000.0,2.3891
CC_CELL2,306,0.93672,2.81101,0.5312,discharge,0,-2.811,3.7429,5608.6,100,8.8505,0.7736,0.5809,8.7972,11.5246,0.0948
CC_CELL2,306,0.93672,2.81101,0.5313,charge,0,1.407,3.7442,70.5,101,8.7446,0.8252,0.6232,7.7357,11.1466,0.0874
CC_CELL2,306,0.93672,2.81101,0.5312,discharge,1,-11.25,3.743,635.5,100,8.7943,0.7735,0.5512,7.0261,9.2114,0.196
CC_CELL2,306,0.93672,2.81101,0.5313,charge,1,5.624,3.7465,160.6,101,8.7486,0.7093,0.5205,6.4717,8.6547,0.1278
CC_CELL2,306,0.93672,2.81101,0.5311,discharge,2,-22.501,3.7432,680.6,101,8.7741,0.7753,0.5795,6.0769,8.4023,0.3828
CC_CELL2,306,0.93672,2.81101,0.5314,charge,2,16.874,3.7488,281.1,101,8.6684,0.977,0.7791,6.4908,11.9133,0.2704
CC_CELL2,306,0.93672,2.81101,0.531,discharge,3,-32.344,3.7434,801.5,101,8.7389,0.7877,0.6213,5.9772,8.9007,0.5151
CC_CELL2,306,0.93672,2.81101,0.5314,charge,3,28.125,3.7505,386.3,101,8.5429,0.8427,0.6052,6.2297,11.2966,0.3398
CC_CELL2,306,0.93672,2.81101,0.4374,discharge,0,-2.812,3.6589,5612.6,101,8.6167,0.6898,0.4935,8.3047,11.6136,0.0991
CC_CELL2,306,0.93672,2.81101,0.4375,charge,0,1.406,3.6604,70.5,101,9.3817,0.6772,0.7507,7.7257,12.1998,0.0884
CC_CELL2,306,0.93672,2.81101,0.4374,discharge,1,-11.251,3.6598,635.5,101,8.906,0.6604,0.5352,7.2577,9.8591,0.1933
CC_CELL2,306,0.93672,2.81101,0.4375,charge,1,5.624,3.6637,161.0,101,8.8319,0.5849,0.4819,6.24,8.5308,0.1161
CC_CELL2,306,0.93672,2.81101,0.4373,discharge,2,-22.5,3.6602,680.5,101,8.9275,0.6974,0.6208,6.0196,8.2916,0.3524
CC_CELL2,306,0.93672,2.81101,0.4376,charge,2,16.875,3.666,281.6,101,8.8151,0.9101,0.8741,5.4816,10.3964,0.2775
CC_CELL2,306,0.93672,2.81101,0.4372,discharge,3,-32.343,3.6604,801.1,101,8.8911,0.7949,0.6958,5.9195,8.9381,0.5209
CC_CELL2,306,0.93672,2.81101,0.4377,charge,3,28.124,3.6677,387.3,101,8.7123,0.8387,0.6987,5.8784,11.788,0.3706
CC_CELL2,306,0.93672,2.81101,0.3437,discharge,0,-2.811,3.5964,5609.9,101,8.7044,0.6807,0.5174,8.5634,12.1481,0.1027
CC_CELL2,306,0.93672,2.81101,0.3437,charge,0,1.407,3.5978,70.5,101,9.494,0.59,0.449,7.3966,10.9475,0.0903
CC_CELL2,306,0.93672,2.81101,0.3436,discharge,1,-11.251,3.5974,635.4,101,8.9937,0.6659,0.5444,7.5306,10.4231,0.1893
CC_CELL2,306,0.93672,2.81101,0.3438,charge,1,5.624,3.6013,160.7,101,8.93,0.6604,0.5892,7.0629,10.7023,0.1196
CC_CELL2,306,0.93672,2.81101,0.3435,discharge,2,-22.499,3.5976,680.6,100,8.9708,0.6945,0.5825,6.5481,9.067,0.3818
CC_CELL2,306,0.93672,2.81101,0.3439,charge,2,16.874,3.6046,281.5,101,8.8391,0.6995,0.6551,5.1031,8.2666,0.2803
CC_CELL2,306,0.93672,2.81101,0.3435,discharge,3,-32.343,3.5978,801.0,101,8.9043,0.7313,0.5674,6.5022,9.3942,0.5141
CC_CELL2,306,0.93672,2.81101,0.3439,charge,3,28.126,3.6072,385.5,100,8.7369,0.7783,0.6876,5.0428,9.8658,0.3968
CC_CELL2,306,0.93672,2.81101,0.2499,discharge,0,-2.812,3.5145,5611.3,101,9.4246,0.812,0.4134,9.7037,12.1801,0.1028
CC_CELL2,306,0.93672,2.81101,0.25,charge,0,1.406,3.516,70.5,101,9.3463,0.7282,0.3423,8.3828,11.093,0.0864
CC_CELL2,306,0.93672,2.81101,0.2499,discharge,1,-11.251,3.5147,635.5,101,9.3872,0.8655,0.4434,7.7422,9.7044,0.3005
CC_CELL2,306,0.93672,2.81101,0.25,charge,1,5.624,3.521,160.6,101,9.2759,0.7959,0.3851,8.167,11.5176,0.16
CC_CELL2,306,0.93672,2.81101,0.2498,discharge,2,-22.5,3.5171,680.5,101,9.3774,0.8757,0.445,8.0037,9.8831,0.6244
CC_CELL2,306,0.93672,2.81101,0.2501,charge,2,16.876,3.5258,281.2,101,9.1545,0.6827,0.3587,6.9672,9.938,0.324
CC_CELL2,306,0.93672,2.81101,0.2497,discharge,3,-32.344,3.5176,800.2,101,9.3573,0.9806,0.5517,11.3743,15.9266,0.9158
CC_CELL2,306,0.93672,2.81101,0.2502,charge,3,28.123,3.5284,386.3,100,9.0798,0.6129,0.3563,5.5586,7.9264,0.4984
CC_CELL2,306,0.93672,2.81101,0.2031,discharge,0,-2.812,3.4622,5072.7,101,9.6827,0.9518,0.3224,9.2372,9.9642,0.1119
CC_CELL2,306,0.93672,2.81101,0.2031,charge,0,1.407,3.4635,70.4,101,9.9906,0.9692,0.3438,8.6112,10.8869,0.0943
CC_CELL2,306,0.93672,2.81101,0.203,discharge,1,-11.251,3.4626,635.5,101,9.6397,1.096,0.3803,8.9407,10.4259,0.3891
CC_CELL2,306,0.93672,2.81101,0.2031,charge,1,5.624,3.4688,160.7,101,9.4493,0.9501,0.2861,8.0083,11.1014,0.1782
CC_CELL2,306,0.93672,2.81101,0.2029,discharge,2,-22.501,3.4643,680.6,101,9.5917,1.1117,0.3724,14.6899,17.1156,0.8335
CC_CELL2,306,0.93672,2.81101,0.2032,charge,2,16.876,3.4725,281.2,101,9.3141,0.7702,0.3288,7.6452,11.2835,0.4027
CC_CELL2,306,0.93672,2.81101,0.2028,discharge,3,-32.343,3.4641,801.1,101,9.5351,1.1735,0.3852,200.0,251.1138,1.3726
CC_CELL2,306,0.93672,2.81101,0.2033,charge,3,28.124,3.4747,386.4,101,9.1394,0.6823,0.3132,6.6559,9.8379,0.5732
CC_CELL2,306,0.93672,2.81101,0.1562,discharge,0,-2.811,3.418,5071.8,101,9.3632,1.3397,0.2089,11.1677,9.6155,0.1253
CC_CELL2,306,0.93672,2.81101,0.1562,charge,0,1.406,3.4211,70.4,101,9.5401,1.3407,0.2247,8.1308,8.2805,0.1113
CC_CELL2,306,0.93672,2.81101,0.1561,discharge,1,-11.25,3.4192,635.5,101,9.8953,1.5622,0.4018,21.3467,20.1879,0.5626
CC_CELL2,306,0.93672,2.81101,0.1563,charge,1,5.626,3.4277,160.7,101,9.6678,1.2046,0.2537,6.2284,8.4001,0.2145
CC_CELL2,306,0.93672,2.81101,0.156,discharge,2,-22.499,3.4209,680.5,101,9.7874,1.3135,0.1471,200.0,140.4446,1.3218
CC_CELL2,306,0.93672,2.81101,0.1564,charge,2,16.875,3.4316,281.2,101,9.5787,0.9675,0.242,6.7459,11.3937,0.5096
CC_CELL2,306,0.93672,2.81101,0.1564,charge,3,28.125,3.4348,386.4,101,9.316,0.7116,0.2382,6.8024,11.3753,0.6046
CC_CELL2,306,0.93672,2.81101,0.1093,discharge,0,-2.811,3.3663,5070.9,101,10.5015,2.8309,0.2391,25.498,13.6436,0.2346
CC_CELL2,306,0.93672,2.81101,0.1094,charge,0,1.406,3.3699,70.5,101,10.3594,2.4686,0.2344,14.6137,9.8906,0.1214
CC_CELL2,306,0.93672,2.81101,0.1092,discharge,1,-11.251,3.3676,635.5,101,10.5881,200.0,77.2842,2.9621,0.2481,1.2198
CC_CELL2,306,0.93672,2.81101,0.1094,charge,1,5.623,3.3796,160.7,101,10.1079,2.0312,0.183,8.4605,6.6625,0.2895
CC_CELL2,306,0.93672,2.81101,0.1095,charge,2,16.875,3.3868,258.2,101,9.8141,1.4118,0.2758,5.0509,6.954,0.7749
CC_CELL2,306,0.93672,2.81101,0.1096,charge,3,28.125,3.3883,278.6,101,9.6264,1.1416,0.3234,5.9084,11.3795,0.9654
CC_CELL2,343,0.92806,2.78501,1.0,discharge,0,-2.785,4.1544,99999.0,99,1.7811,6.852,0.2003,12.4473,8.1082,0.2776
CC_CELL2,343,0.92806,2.78501,1.0,charge,0,1.392,4.1662,69.6,101,9.7823,2.3882,0.2332,15.6581,10.2564,0.1362
CC_CELL2,343,0.92806,2.78501,0.9999,discharge,1,-11.14,4.1629,635.5,101,9.8745,2.1135,0.241,7.4833,5.3968,0.6225
CC_CELL2,343,0.92806,2.78501,1.0,charge,1,1.704,4.1697,161.0,101,17.7856,0.01,0.05,0.01,2999.8618,0.0875
CC_CELL2,343,0.92806,2.78501,0.9998,discharge,2,-22.281,4.1625,638.6,101,9.7629,1.9867,0.2184,4.927,4.1715,1.1908
CC_CELL2,343,0.92806,2.78501,1.0,charge,2,1.558,4.1727,281.9,101,17.5392,0.01,2998.9758,0.01,2998.9745,0.1065
CC_CELL2,343,0.92806,2.78501,0.9998,discharge,3,-32.029,4.1627,637.0,100,9.7293,1.9074,0.2522,4.0145,4.3299,1.6863
CC_CELL2,343,0.92806,2.78501,1.0,charge,3,1.458,4.1748,386.6,101,17.2958,0.01,2999.741,0.01,2999.7414,0.1018
CC_CELL2,343,0.92806,2.78501,0.9536,discharge,0,-2.785,4.0997,4785.8,101,9.8377,1.7281,0.2755,6.8626,7.1339,0.1616
CC_CELL2,343,0.92806,2.78501,0.9536,charge,0,1.393,4.1011,70.4,101,9.7301,1.689,0.2377,7.3475,7.6621,0.1092
CC_CELL2,343,0.92806,2.78501,0.9535,discharge,1,-11.141,4.0999,635.5,101,9.7891,1.6558,0.2201,4.8994,5.2736,0.5073
CC_CELL2,343,0.92806,2.78501,0.9536,charge,1,5.572,4.1033,160.9,101,9.7768,1.7007,0.274,8.4546,9.1749,0.294
CC_CELL2,343,0.92806,2.78501,0.9534,discharge,2,-22.281,4.0999,680.6,101,9.7562,1.6402,0.2601,4.0369,5.7208,1.0106
CC_CELL2,343,0.92806,2.78501,0.9537,charge,2,6.453,4.1054,281.5,101,14.658,0.01,0.05,0.01,2999.1511,0.2188
CC_CELL2,343,0.92806,2.78501,0.9533,discharge,3,-32.032,4.1007,689.2,101,9.7006,1.5523,0.2487,3.9772,6.6877,1.3571
CC_CELL2,343,0.92806,2.78501,0.9537,charge,3,6.333,4.1073,387.4,101,14.6352,0.01,0.05,0.01,2999.9998,0.1933
CC_CELL2,343,0.92806,2.78501,0.9071,discharge,0,-2.785,4.081,4836.9,101,9.3423,1.4572,0.2925,5.9278,6.9129,0.1507
CC_CELL2,343,0.92806,2.78501,0.9072,charge,0,1.393,4.0831,70.3,101,9.4419,1.3946,0.1915,5.533,6.3704,0.1153
CC_CELL2,343,0.92806,2.78501,0.9071,discharge,1,-11.142,4.0822,635.4,101,9.6761,1.4211,0.2872,5.165,6.5567,0.4535
CC_CELL2,343,0.92806,2.78501,0.9072,charge,1,5.569,4.0839,160.8,100,9.7167,1.3658,0.269,5.1915,6.7934,0.226
CC_CELL2,343,0.92806,2.78501,0.907,discharge,2,-22.282,4.0821,680.6,101,9.6199,1.4089,0.305,4.8473,7.6728,0.8686
CC_CELL2,343,0.92806,2.78501,0.9073,charge,2,8.648,4.0855,281.8,101,13.2369,0.01,0.05,0.01,3000.0,0.1827
CC_CELL2,343,0.92806,2.78501,0.9069,discharge,3,-32.031,4.0827,712.7,101,9.5194,1.3089,0.2641,5.0619,8.7354,1.0524
CC_CELL2,343,0.92806,2.78501,0.9073,charge,3,8.591,4.0878,386.7,101,13.0561,0.01,0.05,0.01,3000.0,0.2111
CC_CELL2,343,0.92806,2.78501,0.8143,discharge,0,-2.785,4.0299,5398.7,101,9.2253,1.2678,0.468,11.129,10.6921,0.1184
CC_CELL2,343,0.92806,2.78501,0.8143,charge,0,1.393,4.0319,70.5,101,9.0092,1.2434,0.359,8.5382,8.823,0.1074
CC_CELL2,343,0.92806,2.78501,0.8142,discharge,1,-11.141,4.0302,635.4,101,9.2645,1.2484,0.4437,8.6291,8.0062,0.3393
CC_CELL2,343,0.92806,2.78501,0.8144,charge,1,5.571,4.0345,161.4,101,9.1949,1.1741,0.4429,6.8653,8.4131,0.2013
CC_CELL2,343,0.92806,2.78501,0.8141,discharge,2,-22.28,4.0307,680.5,101,9.3696,1.3564,0.4761,6.5884,7.3801,0.7216
CC_CELL2,343,0.92806,2.78501,0.8144,charge,2,12.905,4.0367,281.3,100,11.9945,0.6635,0.104,0.01,2999.9188,0.1655
CC_CELL2,343,0.92806,2.78501,0.814,discharge,3,-32.031,4.0312,757.8,101,9.3159,1.2329,0.3884,5.8176,6.9227,0.8994
CC_CELL2,343,0.92806,2.78501,0.8145,charge,3,12.832,4.0383,387.8,101,12.5967,0.01,0.05,0.01,3000.0,0.1547
CC_CELL2,343,0.92806,2.78501,0.7214,discharge,0,-2.786,3.9244,5446.9,101,9.1307,1.2716,0.4643,11.9983,11.7982,0.1324
CC_CELL2,343,0.92806,2.78501,0.7215,charge,0,1.392,3.9258,70.4,101,9.7657,1.2318,0.5214,8.2869,9.6083,0.0966
CC_CELL2,343,0.92806,2.78501,0.7214,discharge,1,-11.141,3.9247,635.5,101,9.1914,1.1193,0.4055,7.1952,6.5706,0.2869
CC_CELL2,343,0.92806,2.78501,0.7215,charge,1,5.573,3.9291,161.5,100,9.2207,1.0883,0.4932,6.0665,8.3953,0.1747
CC_CELL2,343,0.92806,2.78501,0.7213,discharge,2,-22.283,3.9249,680.6,100,9.2036,1.2942,0.5186,5.2067,6.7094,0.6349
CC_CELL2,343,0.92806,2.78501,0.7216,charge,2,16.71,3.9318,282.3,101,8.9511,0.9004,0.4635,6.6214,10.8991,0.3649
CC_CELL2,343,0.92806,2.78501,0.7212,discharge,3,-32.03,3.9254,800.5,101,9.1157,1.1885,0.4713,5.0281,7.4647,0.7965
CC_CELL2,343,0.92806,2.78501,0.7217,charge,3,22.516,3.9328,387.0,101,10.9587,0.9144,0.1994,0.01,3000.0,0.3662
