Repository: KikETs/ECM_HYBRID_BMS_JOINT

## Results

| Arm | Model | Size | Protocol | Result | Worst cell |
|---|---|---|---|---|---|
| SOP | 2RC table + trim (A8) | 4 effective coefficients, 2 EW states | leave-one-cell-out | usable current 69.6 % discharge, 59.5 % charge (τ = 10 s) | 59.9 % / 53.5 % (BOOST_REST) |
| SOH | dQ/dV ridge | 65 coefficients | leave-one-cell-out | RMSE 0.0094, bias −0.0005 | 0.0130 (BOOST_REST) |
| SOC | 2RC EKF, low-current gate | 3 states | leave-one-cell-out | **2.34 %p** over six sensor disturbances on estimated SOH (2.325 on true SOH), per cell 2.00–2.75 | 4.60 %p (BOOST_NEGPULSE_1S, current offset −0.10 A) |

The SOH arm was a 10,945-parameter CNN until the second audit round. Nested

File: analysis/uypydj_hppc_resistance.csv (part 68 of 225)
protocol,cycle,SOH,CAP_Ah,SOC,soc_group,direction,rate_rank,I_A,CRate_rated,tau_s,tau_actual_s,V_pre_V,V_tau_V,R_mOhm,file
BOOST,1425,0.79486,2.38107,0.3653,9,discharge,2,-19.036,6.345,2.0,2.0,3.5033,3.0064,26.1032,01-19-22_20.05_BOOST_protocol_HPPC_IN21700_30T_cycle_#1425.mat
BOOST,1425,0.79486,2.38107,0.3653,9,discharge,2,-19.036,6.345,10.0,9.9,3.5033,2.7935,37.2872,01-19-22_20.05_BOOST_protocol_HPPC_IN21700_30T_cycle_#1425.mat
BOOST,1425,0.79486,2.38107,0.3656,9,charge,2,14.277,4.759,2.0,2.0,3.5197,3.8317,21.8533,01-19-22_20.05_BOOST_protocol_HPPC_IN21700_30T_cycle_#1425.mat
BOOST,1425,0.79486,2.38107,0.3656,9,charge,2,14.277,4.759,10.0,9.9,3.5197,3.8938,26.203,01-19-22_20.05_BOOST_protocol_HPPC_IN21700_30T_cycle_#1425.mat
BOOST,1425,0.79486,2.38107,0.3653,9,discharge,3,-27.361,9.12,2.0,2.0,3.5057,2.8325,24.6044,01-19-22_20.05_BOOST_protocol_HPPC_IN21700_30T_cycle_#1425.mat
BOOST,1425,0.79486,2.38107,0.3653,9,discharge,3,-27.361,9.12,10.0,9.9,3.5057,2.4998,36.764,01-19-22_20.05_BOOST_protocol_HPPC_IN21700_30T_cycle_#1425.mat
BOOST,1425,0.79486,2.38107,0.3657,9,charge,3,23.795,7.932,2.0,2.0,3.5274,3.9802,19.0292,01-19-22_20.05_BOOST_protocol_HPPC_IN21700_30T_cycle_#1425.mat
BOOST,1425,0.79486,2.38107,0.3657,9,charge,3,23.795,7.932,10.0,9.9,3.5274,4.0637,22.5383,01-19-22_20.05_BOOST_protocol_HPPC_IN21700_30T_cycle_#1425.mat
BOOST,1425,0.79486,2.38107,0.3258,10,discharge,0,-2.377,0.792,2.0,2.0,3.4607,3.3824,32.9338,01-19-22_20.05_BOOST_protocol_HPPC_IN21700_30T_cycle_#1425.mat
BOOST,1425,0.79486,2.38107,0.3258,10,discharge,0,-2.377,0.792,10.0,9.9,3.4607,3.3534,45.1314,01-19-22_20.05_BOOST_protocol_HPPC_IN21700_30T_cycle_#1425.mat
BOOST,1425,0.79486,2.38107,0.3258,10,charge,0,1.189,0.396,2.0,2.0,3.4633,3.4998,30.6955,01-19-22_20.05_BOOST_protocol_HPPC_IN21700_30T_cycle_#1425.mat
BOOST,1425,0.79486,2.38107,0.3258,10,charge,0,1.189,0.396,10.0,9.9,3.4633,3.5085,38.0119,01-19-22_20.05_BOOST_protocol_HPPC_IN21700_30T_cycle_#1425.mat
BOOST,1425,0.79486,2.38107,0.3258,10,discharge,1,-9.518,3.173,2.0,2.0,3.4613,3.1689,30.7194,01-19-22_20.05_BOOST_protocol_HPPC_IN21700_30T_cycle_#1425.mat
BOOST,1425,0.79486,2.38107,0.3258,10,discharge,1,-9.518,3.173,10.0,9.9,3.4613,3.035,44.7869,01-19-22_20.05_BOOST_protocol_HPPC_IN21700_30T_cycle_#1425.mat
BOOST,1425,0.79486,2.38107,0.3259,10,charge,1,4.76,1.587,2.0,2.0,3.4701,3.5987,27.0179,01-19-22_20.05_BOOST_protocol_HPPC_IN21700_30T_cycle_#1425.mat
BOOST,1425,0.79486,2.38107,0.3259,10,charge,1,4.76,1.587,10.0,9.9,3.4701,3.6251,32.5644,01-19-22_20.05_BOOST_protocol_HPPC_IN21700_30T_cycle_#1425.mat
BOOST,1425,0.79486,2.38107,0.3257,10,discharge,2,-19.037,6.346,2.0,2.0,3.4615,2.9275,28.0506,01-19-22_20.05_BOOST_protocol_HPPC_IN21700_30T_cycle_#1425.mat
BOOST,1425,0.79486,2.38107,0.3257,10,discharge,2,-19.037,6.346,10.0,9.9,3.4615,2.6144,44.4976,01-19-22_20.05_BOOST_protocol_HPPC_IN21700_30T_cycle_#1425.mat
BOOST,1425,0.79486,2.38107,0.3259,10,charge,2,14.278,4.759,2.0,2.0,3.478,3.7853,21.5226,01-19-22_20.05_BOOST_protocol_HPPC_IN21700_30T_cycle_#1425.mat
BOOST,1425,0.79486,2.38107,0.3259,10,charge,2,14.278,4.759,10.0,9.9,3.478,3.8479,25.907,01-19-22_20.05_BOOST_protocol_HPPC_IN21700_30T_cycle_#1425.mat
BOOST,1425,0.79486,2.38107,0.3256,10,discharge,3,-27.36,9.12,2.0,1.9,3.4638,2.7426,26.3596,01-19-22_20.05_BOOST_protocol_HPPC_IN21700_30T_cycle_#1425.mat
BOOST,1425,0.79486,2.38107,0.3256,10,discharge,3,-27.36,9.12,10.0,9.9,3.4638,2.4999,35.2303,01-19-22_20.05_BOOST_protocol_HPPC_IN21700_30T_cycle_#1425.mat
BOOST,1425,0.79486,2.38107,0.326,10,charge,3,23.793,7.931,2.0,2.0,3.4833,3.9322,18.8669,01-19-22_20.05_BOOST_protocol_HPPC_IN21700_30T_cycle_#1425.mat
BOOST,1425,0.79486,2.38107,0.326,10,charge,3,23.793,7.931,10.0,9.9,3.4833,4.02,22.5571,01-19-22_20.05_BOOST_protocol_HPPC_IN21700_30T_cycle_#1425.mat
BOOST,1425,0.79486,2.38107,0.2862,11,discharge,0,-2.378,0.793,2.0,2.0,3.4232,3.3336,37.6835,01-19-22_20.05_BOOST_protocol_HPPC_IN21700_30T_cycle_#1425.mat
BOOST,1425,0.79486,2.38107,0.2862,11,discharge,0,-2.378,0.793,10.0,9.9,3.4232,3.2893,56.3149,01-19-22_20.05_BOOST_protocol_HPPC_IN21700_30T_cycle_#1425.mat
BOOST,1425,0.79486,2.38107,0.2862,11,charge,0,1.189,0.396,2.0,2.0,3.4281,3.469,34.4015,01-19-22_20.05_BOOST_protocol_HPPC_IN21700_30T_cycle_#1425.mat
BOOST,1425,0.79486,2.38107,0.2862,11,charge,0,1.189,0.396,10.0,9.9,3.4281,3.4805,44.0744,01-19-22_20.05_BOOST_protocol_HPPC_IN21700_30T_cycle_#1425.mat
BOOST,1425,0.79486,2.38107,0.2861,11,discharge,1,-9.519,3.173,2.0,2.0,3.4244,3.0753,36.6736,01-19-22_20.05_BOOST_protocol_HPPC_IN21700_30T_cycle_#1425.mat
BOOST,1425,0.79486,2.38107,0.2861,11,discharge,1,-9.519,3.173,10.0,9.9,3.4244,2.8497,60.3734,01-19-22_20.05_BOOST_protocol_HPPC_IN21700_30T_cycle_#1425.mat
BOOST,1425,0.79486,2.38107,0.2862,11,charge,1,4.76,1.587,2.0,1.9,3.4397,3.5759,28.6159,01-19-22_20.05_BOOST_protocol_HPPC_IN21700_30T_cycle_#1425.mat
BOOST,1425,0.79486,2.38107,0.2862,11,charge,1,4.76,1.587,10.0,9.9,3.4397,3.6004,33.7633,01-19-22_20.05_BOOST_protocol_HPPC_IN21700_30T_cycle_#1425.mat
BOOST,1425,0.79486,2.38107,0.286,11,discharge,2,-19.033,6.344,2.0,1.9,3.4268,2.7859,33.6731,01-19-22_20.05_BOOST_protocol_HPPC_IN21700_30T_cycle_#1425.mat
BOOST,1425,0.79486,2.38107,0.286,11,discharge,2,-19.033,6.344,10.0,9.9,3.4268,2.4999,48.6996,01-19-22_20.05_BOOST_protocol_HPPC_IN21700_30T_cycle_#1425.mat
BOOST,1425,0.79486,2.38107,0.2863,11,charge,2,14.277,4.759,2.0,2.0,3.4486,3.7601,21.8183,01-19-22_20.05_BOOST_protocol_HPPC_IN21700_30T_cycle_#1425.mat
BOOST,1425,0.79486,2.38107,0.2863,11,charge,2,14.277,4.759,10.0,9.9,3.4486,3.8139,25.5866,01-19-22_20.05_BOOST_protocol_HPPC_IN21700_30T_cycle_#1425.mat
BOOST,1425,0.79486,2.38107,0.2859,11,discharge,3,-20.366,6.789,2.0,2.0,3.4278,2.5495,43.1258,01-19-22_20.05_BOOST_protocol_HPPC_IN21700_30T_cycle_#1425.mat
BOOST,1425,0.79486,2.38107,0.2859,11,discharge,3,-20.366,6.789,10.0,9.9,3.4278,2.4999,45.5612,01-19-22_20.05_BOOST_protocol_HPPC_IN21700_30T_cycle_#1425.mat
BOOST,1425,0.79486,2.38107,0.2864,11,charge,3,23.795,7.932,2.0,2.0,3.4513,3.9036,19.0082,01-19-22_20.05_BOOST_protocol_HPPC_IN21700_30T_cycle_#1425.mat
BOOST,1425,0.79486,2.38107,0.2864,11,charge,3,23.795,7.932,10.0,9.9,3.4513,3.985,22.4291,01-19-22_20.05_BOOST_protocol_HPPC_IN21700_30T_cycle_#1425.mat
BOOST,1425,0.79486,2.38107,0.2465,12,discharge,0,-2.378,0.793,2.0,2.0,3.3801,3.2766,43.5276,01-19-22_20.05_BOOST_protocol_HPPC_IN21700_30T_cycle_#1425.mat
BOOST,1425,0.79486,2.38107,0.2465,12,discharge,0,-2.378,0.793,10.0,9.9,3.3801,3.2036,74.2283,01-19-22_20.05_BOOST_protocol_HPPC_IN21700_30T_cycle_#1425.mat
BOOST,1425,0.79486,2.38107,0.2465,12,charge,0,1.191,0.397,2.0,2.0,3.3862,3.4309,37.5315,01-19-22_20.05_BOOST_protocol_HPPC_IN21700_30T_cycle_#1425.mat
BOOST,1425,0.79486,2.38107,0.2465,12,charge,0,1.191,0.397,10.0,9.9,3.3862,3.4478,51.7212,01-19-22_20.05_BOOST_protocol_HPPC_IN21700_30T_cycle_#1425.mat
BOOST,1425,0.79486,2.38107,0.2464,12,discharge,1,-9.519,3.173,2.0,2.0,3.3821,2.9812,42.1175,01-19-22_20.05_BOOST_protocol_HPPC_IN21700_30T_cycle_#1425.mat
BOOST,1425,0.79486,2.38107,0.2464,12,discharge,1,-9.519,3.173,10.0,9.9,3.3821,2.6335,78.646,01-19-22_20.05_BOOST_protocol_HPPC_IN21700_30T_cycle_#1425.mat
BOOST,1425,0.79486,2.38107,0.2466,12,charge,1,4.76,1.587,2.0,1.9,3.405,3.5454,29.4983,01-19-22_20.05_BOOST_protocol_HPPC_IN21700_30T_cycle_#1425.mat
BOOST,1425,0.79486,2.38107,0.2466,12,charge,1,4.76,1.587,10.0,9.9,3.405,3.5776,36.2636,01-19-22_20.05_BOOST_protocol_HPPC_IN21700_30T_cycle_#1425.mat
BOOST,1425,0.79486,2.38107,0.2464,12,discharge,2,-14.995,4.998,2.0,2.0,3.3882,2.6382,50.0167,01-19-22_20.05_BOOST_protocol_HPPC_IN21700_30T_cycle_#1425.mat
BOOST,1425,0.79486,2.38107,0.2464,12,discharge,2,-14.995,4.998,10.0,9.9,3.3882,2.5,59.2331,01-19-22_20.05_BOOST_protocol_HPPC_IN21700_30T_cycle_#1425.mat
BOOST,1425,0.79486,2.38107,0.2466,12,charge,2,14.278,4.759,2.0,2.0,3.4163,3.7365,22.4261,01-19-22_20.05_BOOST_protocol_HPPC_IN21700_30T_cycle_#1425.mat
BOOST,1425,0.79486,2.38107,0.2466,12,charge,2,14.278,4.759,10.0,9.9,3.4163,3.787,25.963,01-19-22_20.05_BOOST_protocol_HPPC_IN21700_30T_cycle_#1425.mat
BOOST,1425,0.79486,2.38107,0.2463,12,discharge,3,-14.19,4.73,2.0,1.9,3.39,2.4992,62.7766,01-19-22_20.05_BOOST_protocol_HPPC_IN21700_30T_cycle_#1425.mat
BOOST,1425,0.79486,2.38107,0.2463,12,discharge,3,-14.19,4.73,10.0,9.9,3.39,2.5,62.7202,01-19-22_20.05_BOOST_protocol_HPPC_IN21700_30T_cycle_#1425.mat
BOOST,1425,0.79486,2.38107,0.2467,12,charge,3,23.795,7.932,2.0,1.9,3.4185,3.8813,19.4495,01-19-22_20.05_BOOST_protocol_HPPC_IN21700_30T_cycle_#1425.mat
BOOST,1425,0.79486,2.38107,0.2467,12,charge,3,23.795,7.932,10.0,9.9,3.4185,3.9576,22.656,01-19-22_20.05_BOOST_protocol_HPPC_IN21700_30T_cycle_#1425.mat
BOOST,1500,0.78427,2.34935,1.0,0,discharge,0,-2.35,0.783,2.0,2.0,4.1033,4.0024,42.938,02-02-22_16.45_BOOST_protocol_HPPC_IN21700_30T_cycle_#1500.mat
BOOST,1500,0.78427,2.34935,1.0,0,discharge,0,-2.35,0.783,10.0,9.7,4.1033,3.9724,55.7045,02-02-22_16.45_BOOST_protocol_HPPC_IN21700_30T_cycle_#1500.mat
BOOST,1500,0.78427,2.34935,1.0,0,charge,0,1.175,0.392,2.0,1.9,4.1207,4.1802,50.6599,02-02-22_16.45_BOOST_protocol_HPPC_IN21700_30T_cycle_#1500.mat
BOOST,1500,0.78427,2.34935,1.0,0,charge,0,1.175,0.392,10.0,9.9,4.1207,4.2,67.5181,02-02-22_16.45_BOOST_protocol_HPPC_IN21700_30T_cycle_#1500.mat
BOOST,1500,0.78427,2.34935,0.9999,0,discharge,1,-9.398,3.133,2.0,2.0,4.1134,3.764,37.1793,02-02-22_16.45_BOOST_protocol_HPPC_IN21700_30T_cycle_#1500.mat
BOOST,1500,0.78427,2.34935,0.9999,0,discharge,1,-9.398,3.133,10.0,9.9,4.1134,3.7184,42.0316,02-02-22_16.45_BOOST_protocol_HPPC_IN21700_30T_cycle_#1500.mat
BOOST,1500,0.78427,2.34935,1.0,0,charge,1,1.372,0.457,2.0,2.0,4.1278,4.2,52.6201,02-02-22_16.45_BOOST_protocol_HPPC_IN21700_30T_cycle_#1500.mat
BOOST,1500,0.78427,2.34935,0.9999,0,discharge,2,-18.795,6.265,2.0,1.9,4.1115,3.5592,29.3855,02-02-22_16.45_BOOST_protocol_HPPC_IN21700_30T_cycle_#1500.mat
BOOST,1500,0.78427,2.34935,0.9999,0,discharge,2,-18.795,6.265,10.0,9.9,4.1115,3.4854,33.3121,02-02-22_16.45_BOOST_protocol_HPPC_IN21700_30T_cycle_#1500.mat
BOOST,1500,0.78427,2.34935,1.0,0,charge,2,1.605,0.535,2.0,1.9,4.1369,4.2,39.3024,02-02-22_16.45_BOOST_protocol_HPPC_IN21700_30T_cycle_#1500.mat
BOOST,1500,0.78427,2.34935,0.9998,0,discharge,3,-27.018,9.006,2.0,1.9,4.1123,3.4043,26.2048,02-02-22_16.45_BOOST_protocol_HPPC_IN21700_30T_cycle_#1500.mat
BOOST,1500,0.78427,2.34935,0.9998,0,discharge,3,-27.018,9.006,10.0,9.9,4.1123,3.3,30.0651,02-02-22_16.45_BOOST_protocol_HPPC_IN21700_30T_cycle_#1500.mat
BOOST,1500,0.78427,2.34935,0.9985,0,charge,3,1.638,0.546,2.0,2.0,4.1384,4.2001,37.669,02-02-22_16.45_BOOST_protocol_HPPC_IN21700_30T_cycle_#1500.mat
BOOST,1500,0.78427,2.34935,0.9593,1,discharge,0,-2.352,0.784,2.0,1.9,4.0772,3.9847,39.3332,02-02-22_16.45_BOOST_protocol_HPPC_IN21700_30T_cycle_#1500.mat
BOOST,1500,0.78427,2.34935,0.9593,1,discharge,0,-2.352,0.784,10.0,9.9,4.0772,3.9595,50.0489,02-02-22_16.45_BOOST_protocol_HPPC_IN21700_30T_cycle_#1500.mat
BOOST,1500,0.78427,2.34935,0.9593,1,charge,0,1.177,0.392,2.0,2.0,4.0803,4.1275,40.1054,02-02-22_16.45_BOOST_protocol_HPPC_IN21700_30T_cycle_#1500.mat
BOOST,1500,0.78427,2.34935,0.9593,1,charge,0,1.177,0.392,10.0,9.9,4.0803,4.1397,50.4716,02-02-22_16.45_BOOST_protocol_HPPC_IN21700_30T_cycle_#1500.mat
BOOST,1500,0.78427,2.34935,0.9592,1,discharge,1,-9.399,3.133,2.0,1.9,4.0777,3.7733,32.3857,02-02-22_16.45_BOOST_protocol_HPPC_IN21700_30T_cycle_#1500.mat
BOOST,1500,0.78427,2.34935,0.9592,1,discharge,1,-9.399,3.133,10.0,9.9,4.0777,3.7133,38.7693,02-02-22_16.45_BOOST_protocol_HPPC_IN21700_30T_cycle_#1500.mat
BOOST,1500,0.78427,2.34935,0.9593,1,charge,1,2.6,0.867,2.0,1.9,4.0849,4.2,44.2709,02-02-22_16.45_BOOST_protocol_HPPC_IN21700_30T_cycle_#1500.mat
BOOST,1500,0.78427,2.34935,0.9593,1,charge,1,2.6,0.867,10.0,9.9,4.0849,4.1998,44.194,02-02-22_16.45_BOOST_protocol_HPPC_IN21700_30T_cycle_#1500.mat
BOOST,1500,0.78427,2.34935,0.9591,1,discharge,2,-18.797,6.266,2.0,2.0,4.0779,3.5648,27.2976,02-02-22_16.45_BOOST_protocol_HPPC_IN21700_30T_cycle_#1500.mat
BOOST,1500,0.78427,2.34935,0.9591,1,discharge,2,-18.797,6.266,10.0,9.9,4.0779,3.473,32.1815,02-02-22_16.45_BOOST_protocol_HPPC_IN21700_30T_cycle_#1500.mat
BOOST,1500,0.78427,2.34935,0.9594,1,charge,2,2.473,0.824,2.0,2.0,4.0902,4.2001,44.4346,02-02-22_16.45_BOOST_protocol_HPPC_IN21700_30T_cycle_#1500.mat
BOOST,1500,0.78427,2.34935,0.9594,1,charge,2,2.473,0.824,10.0,9.9,4.0902,4.2001,44.4346,02-02-22_16.45_BOOST_protocol_HPPC_IN21700_30T_cycle_#1500.mat
BOOST,1500,0.78427,2.34935,0.9591,1,discharge,3,-27.017,9.006,2.0,1.9,4.0805,3.4144,24.6548,02-02-22_16.45_BOOST_protocol_HPPC_IN21700_30T_cycle_#1500.mat
BOOST,1500,0.78427,2.34935,0.9591,1,discharge,3,-27.017,9.006,10.0,9.9,4.0805,3.2889,29.3001,02-02-22_16.45_BOOST_protocol_HPPC_IN21700_30T_cycle_#1500.mat
BOOST,1500,0.78427,2.34935,0.9594,1,charge,3,2.306,0.769,2.0,2.0,4.0953,4.2001,45.4427,02-02-22_16.45_BOOST_protocol_HPPC_IN21700_30T_cycle_#1500.mat
BOOST,1500,0.78427,2.34935,0.9594,1,charge,3,2.306,0.769,10.0,9.9,4.0953,4.2001,45.4427,02-02-22_16.45_BOOST_protocol_HPPC_IN21700_30T_cycle_#1500.mat
BOOST,1500,0.78427,2.34935,0.9201,2,discharge,0,-2.352,0.784,2.0,2.0,4.0515,3.9653,36.6512,02-02-22_16.45_BOOST_protocol_HPPC_IN21700_30T_cycle_#1500.mat
BOOST,1500,0.78427,2.34935,0.9201,2,discharge,0,-2.352,0.784,10.0,9.9,4.0515,3.9363,48.9817,02-02-22_16.45_BOOST_protocol_HPPC_IN21700_30T_cycle_#1500.mat
BOOST,1500,0.78427,2.34935,0.9202,2,charge,0,1.177,0.392,2.0,2.0,4.0558,4.0985,36.2879,02-02-22_16.45_BOOST_protocol_HPPC_IN21700_30T_cycle_#1500.mat
BOOST,1500,0.78427,2.34935,0.9202,2,charge,0,1.177,0.392,10.0,9.9,4.0558,4.1112,47.0808,02-02-22_16.45_BOOST_protocol_HPPC_IN21700_30T_cycle_#1500.mat
BOOST,1500,0.78427,2.34935,0.9201,2,discharge,1,-9.398,3.133,2.0,2.0,4.0529,3.7579,31.3903,02-02-22_16.45_BOOST_protocol_HPPC_IN21700_30T_cycle_#1500.mat
BOOST,1500,0.78427,2.34935,0.9201,2,discharge,1,-9.398,3.133,10.0,9.9,4.0529,3.6908,38.5303,02-02-22_16.45_BOOST_protocol_HPPC_IN21700_30T_cycle_#1500.mat
BOOST,1500,0.78427,2.34935,0.9202,2,charge,1,3.582,1.194,2.0,2.0,4.0633,4.2,38.1604,02-02-22_16.45_BOOST_protocol_HPPC_IN21700_30T_cycle_#1500.mat
BOOST,1500,0.78427,2.34935,0.9202,2,charge,1,3.582,1.194,10.0,9.9,4.0633,4.2,38.1604,02-02-22_16.45_BOOST_protocol_HPPC_IN21700_30T_cycle_#1500.mat
BOOST,1500,0.78427,2.34935,0.92,2,discharge,2,-18.797,6.266,2.0,2.0,4.0548,3.5521,26.7436,02-02-22_16.45_BOOST_protocol_HPPC_IN21700_30T_cycle_#1500.mat
BOOST,1500,0.78427,2.34935,0.92,2,discharge,2,-18.797,6.266,10.0,9.9,4.0548,3.4515,32.0955,02-02-22_16.45_BOOST_protocol_HPPC_IN21700_30T_cycle_#1500.mat
BOOST,1500,0.78427,2.34935,0.9202,2,charge,2,3.488,1.163,2.0,1.9,4.0698,4.2001,37.3534,02-02-22_16.45_BOOST_protocol_HPPC_IN21700_30T_cycle_#1500.mat
BOOST,1500,0.78427,2.34935,0.9202,2,charge,2,3.488,1.163,10.0,9.9,4.0698,4.2,37.3248,02-02-22_16.45_BOOST_protocol_HPPC_IN21700_30T_cycle_#1500.mat
BOOST,1500,0.78427,2.34935,0.9199,2,discharge,3,-27.019,9.006,2.0,2.0,4.0572,3.399,24.3606,02-02-22_16.45_BOOST_protocol_HPPC_IN21700_30T_cycle_#1500.mat
BOOST,1500,0.78427,2.34935,0.9199,2,discharge,3,-27.019,9.006,10.0,9.9,4.0572,3.2653,29.309,02-02-22_16.45_BOOST_protocol_HPPC_IN21700_30T_cycle_#1500.mat
BOOST,1500,0.78427,2.34935,0.9202,2,charge,3,3.363,1.121,2.0,1.9,4.0737,4.1999,37.5249,02-02-22_16.45_BOOST_protocol_HPPC_IN21700_30T_cycle_#1500.mat
BOOST,1500,0.78427,2.34935,0.9202,2,charge,3,3.363,1.121,10.0,9.9,4.0737,4.2001,37.5844,02-02-22_16.45_BOOST_protocol_HPPC_IN21700_30T_cycle_#1500.mat
BOOST,1500,0.78427,2.34935,0.8418,3,discharge,0,-2.35,0.783,2.0,2.0,3.9411,3.8669,31.5798,02-02-22_16.45_BOOST_protocol_HPPC_IN21700_30T_cycle_#1500.mat
BOOST,1500,0.78427,2.34935,0.8418,3,discharge,0,-2.35,0.783,10.0,9.9,3.9411,3.8426,41.922,02-02-22_16.45_BOOST_protocol_HPPC_IN21700_30T_cycle_#1500.mat
BOOST,1500,0.78427,2.34935,0.8418,3,charge,0,1.175,0.392,2.0,2.0,3.9448,3.9812,30.9893,02-02-22_16.45_BOOST_protocol_HPPC_IN21700_30T_cycle_#1500.mat
BOOST,1500,0.78427,2.34935,0.8418,3,charge,0,1.175,0.392,10.0,9.9,3.9448,3.9923,40.4393,02-02-22_16.45_BOOST_protocol_HPPC_IN21700_30T_cycle_#1500.mat
BOOST,1500,0.78427,2.34935,0.8418,3,discharge,1,-9.399,3.133,2.0,2.0,3.9426,3.6801,27.9282,02-02-22_16.45_BOOST_protocol_HPPC_IN21700_30T_cycle_#1500.mat
BOOST,1500,0.78427,2.34935,0.8418,3,discharge,1,-9.399,3.133,10.0,9.9,3.9426,3.6202,34.3012,02-02-22_16.45_BOOST_protocol_HPPC_IN21700_30T_cycle_#1500.mat
BOOST,1500,0.78427,2.34935,0.8419,3,charge,1,4.698,1.566,2.0,2.0,3.9525,4.0874,28.7137,02-02-22_16.45_BOOST_protocol_HPPC_IN21700_30T_cycle_#1500.mat
BOOST,1500,0.78427,2.34935,0.8419,3,charge,1,4.698,1.566,10.0,9.9,3.9525,4.1227,36.2274,02-02-22_16.45_BOOST_protocol_HPPC_IN21700_30T_cycle_#1500.mat
BOOST,1500,0.78427,2.34935,0.8417,3,discharge,2,-18.797,6.266,2.0,1.9,3.9443,3.4887,24.2379,02-02-22_16.45_BOOST_protocol_HPPC_IN21700_30T_cycle_#1500.mat
BOOST,1500,0.78427,2.34935,0.8417,3,discharge,2,-18.797,6.266,10.0,9.9,3.9443,3.3916,29.4036,02-02-22_16.45_BOOST_protocol_HPPC_IN21700_30T_cycle_#1500.mat
BOOST,1500,0.78427,2.34935,0.8419,3,charge,2,8.313,2.771,2.0,2.0,3.96,4.1999,28.8591,02-02-22_16.45_BOOST_protocol_HPPC_IN21700_30T_cycle_#1500.mat
BOOST,1500,0.78427,2.34935,0.8419,3,charge,2,8.313,2.771,10.0,9.9,3.96,4.1999,28.8591,02-02-22_16.45_BOOST_protocol_HPPC_IN21700_30T_cycle_#1500.mat
BOOST,1500,0.78427,2.34935,0.8416,3,discharge,3,-27.019,9.006,2.0,2.0,3.9466,3.3429,22.3435,02-02-22_16.45_BOOST_protocol_HPPC_IN21700_30T_cycle_#1500.mat
BOOST,1500,0.78427,2.34935,0.8416,3,discharge,3,-27.019,9.006,10.0,9.9,3.9466,3.2141,27.1106,02-02-22_16.45_BOOST_protocol_HPPC_IN21700_30T_cycle_#1500.mat
BOOST,1500,0.78427,2.34935,0.842,3,charge,3,8.255,2.752,2.0,2.0,3.9663,4.2001,28.3222,02-02-22_16.45_BOOST_protocol_HPPC_IN21700_30T_cycle_#1500.mat
BOOST,1500,0.78427,2.34935,0.842,3,charge,3,8.255,2.752,10.0,9.9,3.9663,4.2,28.3101,02-02-22_16.45_BOOST_protocol_HPPC_IN21700_30T_cycle_#1500.mat
BOOST,1500,0.78427,2.34935,0.7635,4,discharge,0,-2.352,0.784,2.0,2.0,3.858,3.7892,29.2554,02-02-22_16.45_BOOST_protocol_HPPC_IN21700_30T_cycle_#1500.mat
BOOST,1500,0.78427,2.34935,0.7635,4,discharge,0,-2.352,0.784,10.0,9.9,3.858,3.7684,38.1001,02-02-22_16.45_BOOST_protocol_HPPC_IN21700_30T_cycle_#1500.mat
BOOST,1500,0.78427,2.34935,0.7635,4,charge,0,1.175,0.392,2.0,2.0,3.8603,3.8941,28.7684,02-02-22_16.45_BOOST_protocol_HPPC_IN21700_30T_cycle_#1500.mat
BOOST,1500,0.78427,2.34935,0.7635,4,charge,0,1.175,0.392,10.0,9.9,3.8603,3.9029,36.2584,02-02-22_16.45_BOOST_protocol_HPPC_IN21700_30T_cycle_#1500.mat
BOOST,1500,0.78427,2.34935,0.7634,4,discharge,1,-9.398,3.133,2.0,1.9,3.859,3.6108,26.4104,02-02-22_16.45_BOOST_protocol_HPPC_IN21700_30T_cycle_#1500.mat
BOOST,1500,0.78427,2.34935,0.7634,4,discharge,1,-9.398,3.133,10.0,9.9,3.859,3.5512,32.7523,02-02-22_16.45_BOOST_protocol_HPPC_IN21700_30T_cycle_#1500.mat
BOOST,1500,0.78427,2.34935,0.7636,4,charge,1,4.698,1.566,2.0,2.0,3.8661,3.9944,27.3072,02-02-22_16.45_BOOST_protocol_HPPC_IN21700_30T_cycle_#1500.mat
BOOST,1500,0.78427,2.34935,0.7636,4,charge,1,4.698,1.566,10.0,9.9,3.8661,4.0247,33.7562,02-02-22_16.45_BOOST_protocol_HPPC_IN21700_30T_cycle_#1500.mat
BOOST,1500,0.78427,2.34935,0.7634,4,discharge,2,-18.797,6.266,2.0,2.0,3.8584,3.4175,23.4559,02-02-22_16.45_BOOST_protocol_HPPC_IN21700_30T_cycle_#1500.mat
BOOST,1500,0.78427,2.34935,0.7634,4,discharge,2,-18.797,6.266,10.0,9.9,3.8584,3.3186,28.7173,02-02-22_16.45_BOOST_protocol_HPPC_IN21700_30T_cycle_#1500.mat
BOOST,1500,0.78427,2.34935,0.7636,4,charge,2,12.871,4.29,2.0,2.0,3.8726,4.1972,25.2195,02-02-22_16.45_BOOST_protocol_HPPC_IN21700_30T_cycle_#1500.mat
BOOST,1500,0.78427,2.34935,0.7636,4,charge,2,12.871,4.29,10.0,9.9,3.8726,4.2001,25.4448,02-02-22_16.45_BOOST_protocol_HPPC_IN21700_30T_cycle_#1500.mat
BOOST,1500,0.78427,2.34935,0.7633,4,discharge,3,-27.017,9.006,2.0,1.9,3.8601,3.2741,21.69,02-02-22_16.45_BOOST_protocol_HPPC_IN21700_30T_cycle_#1500.mat
BOOST,1500,0.78427,2.34935,0.7633,4,discharge,3,-27.017,9.006,10.0,9.9,3.8601,3.1332,26.9053,02-02-22_16.45_BOOST_protocol_HPPC_IN21700_30T_cycle_#1500.mat
BOOST,1500,0.78427,2.34935,0.7637,4,charge,3,12.803,4.268,2.0,2.0,3.8776,4.2001,25.1894,02-02-22_16.45_BOOST_protocol_HPPC_IN21700_30T_cycle_#1500.mat
BOOST,1500,0.78427,2.34935,0.7637,4,charge,3,12.803,4.268,10.0,9.9,3.8776,4.2,25.1816,02-02-22_16.45_BOOST_protocol_HPPC_IN21700_30T_cycle_#1500.mat
BOOST,1500,0.78427,2.34935,0.6852,5,discharge,0,-2.352,0.784,2.0,2.0,3.7755,3.7091,28.2361,02-02-22_16.45_BOOST_protocol_HPPC_IN21700_30T_cycle_#1500.mat
BOOST,1500,0.78427,2.34935,0.6852,5,discharge,0,-2.352,0.784,10.0,9.9,3.7755,3.6881,37.1662,02-02-22_16.45_BOOST_protocol_HPPC_IN21700_30T_cycle_#1500.mat
BOOST,1500,0.78427,2.34935,0.6852,5,charge,0,1.175,0.392,2.0,2.0,3.7787,3.8112,27.6619,02-02-22_16.45_BOOST_protocol_HPPC_IN21700_30T_cycle_#1500.mat
BOOST,1500,0.78427,2.34935,0.6852,5,charge,0,1.175,0.392,10.0,9.9,3.7787,3.8205,35.5775,02-02-22_16.45_BOOST_protocol_HPPC_IN21700_30T_cycle_#1500.mat
BOOST,1500,0.78427,2.34935,0.6851,5,discharge,1,-9.397,3.132,2.0,2.0,3.7773,3.5346,25.8274,02-02-22_16.45_BOOST_protocol_HPPC_IN21700_30T_cycle_#1500.mat
BOOST,1500,0.78427,2.34935,0.6851,5,discharge,1,-9.397,3.132,10.0,9.9,3.7773,3.4712,32.5742,02-02-22_16.45_BOOST_protocol_HPPC_IN21700_30T_cycle_#1500.mat
BOOST,1500,0.78427,2.34935,0.6852,5,charge,1,4.698,1.566,2.0,2.0,3.7856,3.9083,26.1164,02-02-22_16.45_BOOST_protocol_HPPC_IN21700_30T_cycle_#1500.mat
BOOST,1500,0.78427,2.34935,0.6852,5,charge,1,4.698,1.566,10.0,9.9,3.7856,3.9363,32.0761,02-02-22_16.45_BOOST_protocol_HPPC_IN21700_30T_cycle_#1500.mat
BOOST,1500,0.78427,2.34935,0.6851,5,discharge,2,-18.797,6.266,2.0,2.0,3.7792,3.3451,23.0941,02-02-22_16.45_BOOST_protocol_HPPC_IN21700_30T_cycle_#1500.mat
BOOST,1500,0.78427,2.34935,0.6851,5,discharge,2,-18.797,6.266,10.0,9.9,3.7792,3.2401,28.6801,02-02-22_16.45_BOOST_protocol_HPPC_IN21700_30T_cycle_#1500.mat
BOOST,1500,0.78427,2.34935,0.6853,5,charge,2,14.097,4.699,2.0,1.9,3.7924,4.1027,22.0118,02-02-22_16.45_BOOST_protocol_HPPC_IN21700_30T_cycle_#1500.mat
BOOST,1500,0.78427,2.34935,0.6853,5,charge,2,14.097,4.699,10.0,9.9,3.7924,4.1616,26.19,02-02-22_16.45_BOOST_protocol_HPPC_IN21700_30T_cycle_#1500.mat
BOOST,1500,0.78427,2.34935,0.685,5,discharge,3,-27.018,9.006,2.0,2.0,3.7805,3.2019,21.4154,02-02-22_16.45_BOOST_protocol_HPPC_IN21700_30T_cycle_#1500.mat
BOOST,1500,0.78427,2.34935,0.685,5,discharge,3,-27.018,9.006,10.0,9.9,3.7805,3.0571,26.7747,02-02-22_16.45_BOOST_protocol_HPPC_IN21700_30T_cycle_#1500.mat
BOOST,1500,0.78427,2.34935,0.6854,5,charge,3,18.136,6.045,2.0,1.9,3.7975,4.2001,22.1989,02-02-22_16.45_BOOST_protocol_HPPC_IN21700_30T_cycle_#1500.mat
BOOST,1500,0.78427,2.34935,0.6854,5,charge,3,18.136,6.045,10.0,9.9,3.7975,4.2,22.1934,02-02-22_16.45_BOOST_protocol_HPPC_IN21700_30T_cycle_#1500.mat
BOOST,1500,0.78427,2.34935,0.6068,6,discharge,0,-2.352,0.784,2.0,2.0,3.6948,3.6275,28.6127,02-02-22_16.45_BOOST_protocol_HPPC_IN21700_30T_cycle_#1500.mat
BOOST,1500,0.78427,2.34935,0.6068,6,discharge,0,-2.352,0.784,10.0,9.9,3.6948,3.6069,37.3709,02-02-22_16.45_BOOST_protocol_HPPC_IN21700_30T_cycle_#1500.mat
BOOST,1500,0.78427,2.34935,0.6069,6,charge,0,1.175,0.392,2.0,1.9,3.6972,3.7305,28.3477,02-02-22_16.45_BOOST_protocol_HPPC_IN21700_30T_cycle_#1500.mat
BOOST,1500,0.78427,2.34935,0.6069,6,charge,0,1.175,0.392,10.0,9.9,3.6972,3.7405,36.8605,02-02-22_16.45_BOOST_protocol_HPPC_IN21700_30T_cycle_#1500.mat
BOOST,1500,0.78427,2.34935,0.6068,6,discharge,1,-9.398,3.133,2.0,1.9,3.6964,3.4527,25.9319,02-02-22_16.45_BOOST_protocol_HPPC_IN21700_30T_cycle_#1500.mat
BOOST,1500,0.78427,2.34935,0.6068,6,discharge,1,-9.398,3.133,10.0,9.9,3.6964,3.3879,32.8272,02-02-22_16.45_BOOST_protocol_HPPC_IN21700_30T_cycle_#1500.mat
BOOST,1500,0.78427,2.34935,0.6069,6,charge,1,4.699,1.566,2.0,2.0,3.705,3.8293,26.4547,02-02-22_16.45_BOOST_protocol_HPPC_IN21700_30T_cycle_#1500.mat
BOOST,1500,0.78427,2.34935,0.6069,6,charge,1,4.699,1.566,10.0,9.9,3.705,3.8585,32.6693,02-02-22_16.45_BOOST_protocol_HPPC_IN21700_30T_cycle_#1500.mat
BOOST,1500,0.78427,2.34935,0.6067,6,discharge,2,-18.796,6.265,2.0,2.0,3.6984,3.2576,23.4518,02-02-22_16.45_BOOST_protocol_HPPC_IN21700_30T_cycle_#1500.mat
BOOST,1500,0.78427,2.34935,0.6067,6,discharge,2,-18.796,6.265,10.0,9.9,3.6984,3.1502,29.1658,02-02-22_16.45_BOOST_protocol_HPPC_IN21700_30T_cycle_#1500.mat
BOOST,1500,0.78427,2.34935,0.607,6,charge,2,14.099,4.7,2.0,2.0,3.7123,4.0278,22.3775,02-02-22_16.45_BOOST_protocol_HPPC_IN21700_30T_cycle_#1500.mat
BOOST,1500,0.78427,2.34935,0.607,6,charge,2,14.099,4.7,10.0,9.9,3.7123,4.0868,26.5622,02-02-22_16.45_BOOST_protocol_HPPC_IN21700_30T_cycle_#1500.mat
BOOST,1500,0.78427,2.34935,0.6067,6,discharge,3,-27.018,9.006,2.0,2.0,3.7003,3.1102,21.841,02-02-22_16.45_BOOST_protocol_HPPC_IN21700_30T_cycle_#1500.mat
BOOST,1500,0.78427,2.34935,0.6067,6,discharge,3,-27.018,9.006,10.0,9.9,3.7003,2.9598,27.4077,02-02-22_16.45_BOOST_protocol_HPPC_IN21700_30T_cycle_#1500.mat
BOOST,1500,0.78427,2.34935,0.6071,6,charge,3,22.44,7.48,2.0,2.0,3.7182,4.1845,20.7799,02-02-22_16.45_BOOST_protocol_HPPC_IN21700_30T_cycle_#1500.mat
BOOST,1500,0.78427,2.34935,0.6071,6,charge,3,22.44,7.48,10.0,9.9,3.7182,4.2001,21.475,02-02-22_16.45_BOOST_protocol_HPPC_IN21700_30T_cycle_#1500.mat
BOOST,1500,0.78427,2.34935,0.5286,7,discharge,0,-2.352,0.784,2.0,2.0,3.6307,3.5628,28.8703,02-02-22_16.45_BOOST_protocol_HPPC_IN21700_30T_cycle_#1500.mat
BOOST,1500,0.78427,2.34935,0.5286,7,discharge,0,-2.352,0.784,10.0,9.9,3.6307,3.5427,37.4166,02-02-22_16.45_BOOST_protocol_HPPC_IN21700_30T_cycle_#1500.mat
BOOST,1500,0.78427,2.34935,0.5286,7,charge,0,1.175,0.392,2.0,2.0,3.6337,3.6668,28.1726,02-02-22_16.45_BOOST_protocol_HPPC_IN21700_30T_cycle_#1500.mat
BOOST,1500,0.78427,2.34935,0.5286,7,charge,0,1.175,0.392,10.0,9.9,3.6337,3.6758,35.8328,02-02-22_16.45_BOOST_protocol_HPPC_IN21700_30T_cycle_#1500.mat
BOOST,1500,0.78427,2.34935,0.5285,7,discharge,1,-9.397,3.132,2.0,1.9,3.6323,3.3862,26.1887,02-02-22_16.45_BOOST_protocol_HPPC_IN21700_30T_cycle_#1500.mat
BOOST,1500,0.78427,2.34935,0.5285,7,discharge,1,-9.397,3.132,10.0,9.9,3.6323,3.3205,33.1801,02-02-22_16.45_BOOST_protocol_HPPC_IN21700_30T_cycle_#1500.mat
BOOST,1500,0.78427,2.34935,0.5286,7,charge,1,4.7,1.567,2.0,2.0,3.6398,3.7646,26.5521,02-02-22_16.45_BOOST_protocol_HPPC_IN21700_30T_cycle_#1500.mat
BOOST,1500,0.78427,2.34935,0.5286,7,charge,1,4.7,1.567,10.0,9.9,3.6398,3.7928,32.5518,02-02-22_16.45_BOOST_protocol_HPPC_IN21700_30T_cycle_#1500.mat
BOOST,1500,0.78427,2.34935,0.5284,7,discharge,2,-18.796,6.265,2.0,2.0,3.6336,3.1915,23.521,02-02-22_16.45_BOOST_protocol_HPPC_IN21700_30T_cycle_#1500.mat
BOOST,1500,0.78427,2.34935,0.5284,7,discharge,2,-18.796,6.265,10.0,9.9,3.6336,3.0782,29.5488,02-02-22_16.45_BOOST_protocol_HPPC_IN21700_30T_cycle_#1500.mat
BOOST,1500,0.78427,2.34935,0.5287,7,charge,2,14.098,4.699,2.0,2.0,3.6477,3.9588,22.067,02-02-22_16.45_BOOST_protocol_HPPC_IN21700_30T_cycle_#1500.mat
BOOST,1500,0.78427,2.34935,0.5287,7,charge,2,14.098,4.699,10.0,9.9,3.6477,4.014,25.9824,02-02-22_16.45_BOOST_protocol_HPPC_IN21700_30T_cycle_#1500.mat
BOOST,1500,0.78427,2.34935,0.5283,7,discharge,3,-27.017,9.006,2.0,2.0,3.6352,3.0456,21.8233,02-02-22_16.45_BOOST_protocol_HPPC_IN21700_30T_cycle_#1500.mat
BOOST,1500,0.78427,2.34935,0.5283,7,discharge,3,-27.017,9.006,10.0,9.9,3.6352,2.8828,27.8491,02-02-22_16.45_BOOST_protocol_HPPC_IN21700_30T_cycle_#1500.mat
BOOST,1500,0.78427,2.34935,0.5288,7,charge,3,23.495,7.832,2.0,2.0,3.6535,4.1112,19.4807,02-02-22_16.45_BOOST_protocol_HPPC_IN21700_30T_cycle_#1500.mat
BOOST,1500,0.78427,2.34935,0.5288,7,charge,3,23.495,7.832,10.0,9.9,3.6535,4.1873,22.7197,02-02-22_16.45_BOOST_protocol_HPPC_IN21700_30T_cycle_#1500.mat
BOOST,1500,0.78427,2.34935,0.4502,8,discharge,0,-2.35,0.783,2.0,2.0,3.5669,3.4924,31.7035,02-02-22_16.45_BOOST_protocol_HPPC_IN21700_30T_cycle_#1500.mat
BOOST,1500,0.78427,2.34935,0.4502,8,discharge,0,-2.35,0.783,10.0,9.9,3.5669,3.469,41.6613,02-02-22_16.45_BOOST_protocol_HPPC_IN21700_30T_cycle_#1500.mat
BOOST,1500,0.78427,2.34935,0.4502,8,charge,0,1.175,0.392,2.0,2.0,3.5699,3.6061,30.819,02-02-22_16.45_BOOST_protocol_HPPC_IN21700_30T_cycle_#1500.mat
BOOST,1500,0.78427,2.34935,0.4502,8,charge,0,1.175,0.392,10.0,9.9,3.5699,3.6158,39.0771,02-02-22_16.45_BOOST_protocol_HPPC_IN21700_30T_cycle_#1500.mat
BOOST,1500,0.78427,2.34935,0.4502,8,discharge,1,-9.398,3.133,2.0,2.0,3.568,3.2991,28.6116,02-02-22_16.45_BOOST_protocol_HPPC_IN21700_30T_cycle_#1500.mat
BOOST,1500,0.78427,2.34935,0.4502,8,discharge,1,-9.398,3.133,10.0,9.9,3.568,3.2224,36.7726,02-02-22_16.45_BOOST_protocol_HPPC_IN21700_30T_cycle_#1500.mat
BOOST,1500,0.78427,2.34935,0.4503,8,charge,1,4.7,1.567,2.0,1.9,3.5781,3.7096,27.9757,02-02-22_16.45_BOOST_protocol_HPPC_IN21700_30T_cycle_#1500.mat
BOOST,1500,0.78427,2.34935,0.4503,8,charge,1,4.7,1.567,10.0,9.9,3.5781,3.7413,34.7197,02-02-22_16.45_BOOST_protocol_HPPC_IN21700_30T_cycle_#1500.mat
BOOST,1500,0.78427,2.34935,0.4501,8,discharge,2,-18.798,6.266,2.0,2.0,3.5706,3.0906,25.5346,02-02-22_16.45_BOOST_protocol_HPPC_IN21700_30T_cycle_#1500.mat
BOOST,1500,0.78427,2.34935,0.4501,8,discharge,2,-18.798,6.266,10.0,9.9,3.5706,2.9429,33.3919,02-02-22_16.45_BOOST_protocol_HPPC_IN21700_30T_cycle_#1500.mat
BOOST,1500,0.78427,2.34935,0.4503,8,charge,2,14.097,4.699,2.0,2.0,3.5878,3.9119,22.9907,02-02-22_16.45_BOOST_protocol_HPPC_IN21700_30T_cycle_#1500.mat
BOOST,1500,0.78427,2.34935,0.4503,8,charge,2,14.097,4.699,10.0,9.9,3.5878,3.9707,27.1618,02-02-22_16.45_BOOST_protocol_HPPC_IN21700_30T_cycle_#1500.mat
BOOST,1500,0.78427,2.34935,0.45,8,discharge,3,-27.017,9.006,2.0,2.0,3.5733,2.9328,23.7073,02-02-22_16.45_BOOST_protocol_HPPC_IN21700_30T_cycle_#1500.mat
BOOST,1500,0.78427,2.34935,0.45,8,discharge,3,-27.017,9.006,10.0,9.9,3.5733,2.7046,32.1538,02-02-22_16.45_BOOST_protocol_HPPC_IN21700_30T_cycle_#1500.mat
BOOST,1500,0.78427,2.34935,0.4504,8,charge,3,23.495,7.832,2.0,2.0,3.5962,4.0673,20.0511,02-02-22_16.45_BOOST_protocol_HPPC_IN21700_30T_cycle_#1500.mat
BOOST,1500,0.78427,2.34935,0.4504,8,charge,3,23.495,7.832,10.0,9.9,3.5962,4.1439,23.3113,02-02-22_16.45_BOOST_protocol_HPPC_IN21700_30T_cycle_#1500.mat
BOOST,1500,0.78427,2.34935,0.3719,9,discharge,0,-2.352,0.784,2.0,2.0,3.4883,3.4059,35.0415,02-02-22_16.45_BOOST_protocol_HPPC_IN21700_30T_cycle_#1500.mat
BOOST,1500,0.78427,2.34935,0.3719,9,discharge,0,-2.352,0.784,10.0,9.9,3.4883,3.3774,47.1614,02-02-22_16.45_BOOST_protocol_HPPC_IN21700_30T_cycle_#1500.mat
BOOST,1500,0.78427,2.34935,0.3719,9,charge,0,1.175,0.392,2.0,2.0,3.4913,3.5304,33.2738,02-02-22_16.45_BOOST_protocol_HPPC_IN21700_30T_cycle_#1500.mat
BOOST,1500,0.78427,2.34935,0.3719,9,charge,0,1.175,0.392,10.0,9.9,3.4913,3.5404,41.7837,02-02-22_16.45_BOOST_protocol_HPPC_IN21700_30T_cycle_#1500.mat
BOOST,1500,0.78427,2.34935,0.3719,9,discharge,1,-9.399,3.133,2.0,2.0,3.4903,3.1912,31.8219,02-02-22_16.45_BOOST_protocol_HPPC_IN21700_30T_cycle_#1500.mat
BOOST,1500,0.78427,2.34935,0.3719,9,discharge,1,-9.399,3.133,10.0,9.9,3.4903,3.0775,43.9186,02-02-22_16.45_BOOST_protocol_HPPC_IN21700_30T_cycle_#1500.mat
BOOST,1500,0.78427,2.34935,0.372,9,charge,1,4.701,1.567,2.0,1.9,3.5,3.6373,29.209,02-02-22_16.45_BOOST_protocol_HPPC_IN21700_30T_cycle_#1500.mat
BOOST,1500,0.78427,2.34935,0.372,9,charge,1,4.701,1.567,10.0,9.9,3.5,3.6699,36.1443,02-02-22_16.45_BOOST_protocol_HPPC_IN21700_30T_cycle_#1500.mat
BOOST,1500,0.78427,2.34935,0.3718,9,discharge,2,-18.797,6.266,2.0,2.0,3.4922,2.9577,28.4354,02-02-22_16.45_BOOST_protocol_HPPC_IN21700_30T_cycle_#1500.mat
BOOST,1500,0.78427,2.34935,0.3718,9,discharge,2,-18.797,6.266,10.0,9.9,3.4922,2.7111,41.5545,02-02-22_16.45_BOOST_protocol_HPPC_IN21700_30T_cycle_#1500.mat
BOOST,1500,0.78427,2.34935,0.372,9,charge,2,14.097,4.699,2.0,2.0,3.5109,3.8373,23.1539,02-02-22_16.45_BOOST_protocol_HPPC_IN21700_30T_cycle_#1500.mat
BOOST,1500,0.78427,2.34935,0.372,9,charge,2,14.097,4.699,10.0,9.9,3.5109,3.9022,27.7577,02-02-22_16.45_BOOST_protocol_HPPC_IN21700_30T_cycle_#1500.mat
BOOST,1500,0.78427,2.34935,0.3717,9,discharge,3,-27.015,9.005,2.0,2.0,3.4955,2.7785,26.5408,02-02-22_16.45_BOOST_protocol_HPPC_IN21700_30T_cycle_#1500.mat
BOOST,1500,0.78427,2.34935,0.3717,9,discharge,3,-27.015,9.005,10.0,9.9,3.4955,2.4999,36.8536,02-02-22_16.45_BOOST_protocol_HPPC_IN21700_30T_cycle_#1500.mat
BOOST,1500,0.78427,2.34935,0.3721,9,charge,3,23.493,7.831,2.0,1.9,3.5194,3.987,19.9038,02-02-22_16.45_BOOST_protocol_HPPC_IN21700_30T_cycle_#1500.mat
BOOST,1500,0.78427,2.34935,0.3721,9,charge,3,23.493,7.831,10.0,9.9,3.5194,4.0754,23.6666,02-02-22_16.45_BOOST_protocol_HPPC_IN21700_30T_cycle_#1500.mat
BOOST,1500,0.78427,2.34935,0.3328,10,discharge,0,-2.35,0.783,2.0,2.0,3.4513,3.3614,38.2553,02-02-22_16.45_BOOST_protocol_HPPC_IN21700_30T_cycle_#1500.mat
BOOST,1500,0.78427,2.34935,0.3328,10,discharge,0,-2.35,0.783,10.0,9.9,3.4513,3.3247,53.8723,02-02-22_16.45_BOOST_protocol_HPPC_IN21700_30T_cycle_#1500.mat
BOOST,1500,0.78427,2.34935,0.3328,10,charge,0,1.175,0.392,2.0,2.0,3.4543,3.4959,35.4163,02-02-22_16.45_BOOST_protocol_HPPC_IN21700_30T_cycle_#1500.mat
BOOST,1500,0.78427,2.34935,0.3328,10,charge,0,1.175,0.392,10.0,9.9,3.4543,3.506,44.015,02-02-22_16.45_BOOST_protocol_HPPC_IN21700_30T_cycle_#1500.mat
BOOST,1500,0.78427,2.34935,0.3327,10,discharge,1,-9.398,3.133,2.0,1.9,3.4519,3.1262,34.6563,02-02-22_16.45_BOOST_protocol_HPPC_IN21700_30T_cycle_#1500.mat
BOOST,1500,0.78427,2.34935,0.3327,10,discharge,1,-9.398,3.133,10.0,9.9,3.4519,2.9572,52.6389,02-02-22_16.45_BOOST_protocol_HPPC_IN21700_30T_cycle_#1500.mat
BOOST,1500,0.78427,2.34935,0.3328,10,charge,1,4.701,1.567,2.0,2.0,3.4622,3.604,30.1651,02-02-22_16.45_BOOST_protocol_HPPC_IN21700_30T_cycle_#1500.mat
BOOST,1500,0.78427,2.34935,0.3328,10,charge,1,4.701,1.567,10.0,9.9,3.4622,3.632,36.1215,02-02-22_16.45_BOOST_protocol_HPPC_IN21700_30T_cycle_#1500.mat
BOOST,1500,0.78427,2.34935,0.3326,10,discharge,2,-18.798,6.266,2.0,2.0,3.4529,2.8585,31.6204,02-02-22_16.45_BOOST_protocol_HPPC_IN21700_30T_cycle_#1500.mat
BOOST,1500,0.78427,2.34935,0.3326,10,discharge,2,-18.798,6.266,10.0,9.9,3.4529,2.4999,50.6969,02-02-22_16.45_BOOST_protocol_HPPC_IN21700_30T_cycle_#1500.mat
BOOST,1500,0.78427,2.34935,0.3329,10,charge,2,14.098,4.699,2.0,2.0,3.4727,3.7997,23.1948,02-02-22_16.45_BOOST_protocol_HPPC_IN21700_30T_cycle_#1500.mat
BOOST,1500,0.78427,2.34935,0.3329,10,charge,2,14.098,4.699,10.0,9.9,3.4727,3.8646,27.7983,02-02-22_16.45_BOOST_protocol_HPPC_IN21700_30T_cycle_#1500.mat
BOOST,1500,0.78427,2.34935,0.3325,10,discharge,3,-24.665,8.222,2.0,1.9,3.4553,2.6584,32.3089,02-02-22_16.45_BOOST_protocol_HPPC_IN21700_30T_cycle_#1500.mat
BOOST,1500,0.78427,2.34935,0.3325,10,discharge,3,-24.665,8.222,10.0,9.9,3.4553,2.4999,38.735,02-02-22_16.45_BOOST_protocol_HPPC_IN21700_30T_cycle_#1500.mat
BOOST,1500,0.78427,2.34935,0.333,10,charge,3,23.494,7.831,2.0,2.0,3.4775,3.9542,20.2903,02-02-22_16.45_BOOST_protocol_HPPC_IN21700_30T_cycle_#1500.mat
BOOST,1500,0.78427,2.34935,0.333,10,charge,3,23.494,7.831,10.0,9.9,3.4775,4.0452,24.1636,02-02-22_16.45_BOOST_protocol_HPPC_IN21700_30T_cycle_#1500.mat
BOOST,1500,0.78427,2.34935,0.2936,11,discharge,0,-2.35,0.783,2.0,2.0,3.4155,3.3152,42.6827,02-02-22_16.45_BOOST_protocol_HPPC_IN21700_30T_cycle_#1500.mat
BOOST,1500,0.78427,2.34935,0.2936,11,discharge,0,-2.35,0.783,10.0,9.9,3.4155,3.2579,67.0667,02-02-22_16.45_BOOST_protocol_HPPC_IN21700_30T_cycle_#1500.mat
BOOST,1500,0.78427,2.34935,0.2936,11,charge,0,1.175,0.392,2.0,2.0,3.4206,3.4651,37.882,02-02-22_16.45_BOOST_protocol_HPPC_IN21700_30T_cycle_#1500.mat
BOOST,1500,0.78427,2.34935,0.2936,11,charge,0,1.175,0.392,10.0,9.9,3.4206,3.4786,49.3743,02-02-22_16.45_BOOST_protocol_HPPC_IN21700_30T_cycle_#1500.mat
BOOST,1500,0.78427,2.34935,0.2935,11,discharge,1,-9.398,3.133,2.0,2.0,3.4166,3.0398,40.0953,02-02-22_16.45_BOOST_protocol_HPPC_IN21700_30T_cycle_#1500.mat
BOOST,1500,0.78427,2.34935,0.2935,11,discharge,1,-9.398,3.133,10.0,9.9,3.4166,2.7879,66.9001,02-02-22_16.45_BOOST_protocol_HPPC_IN21700_30T_cycle_#1500.mat
BOOST,1500,0.78427,2.34935,0.2937,11,charge,1,4.7,1.567,2.0,1.9,3.4345,3.5767,30.2547,02-02-22_16.45_BOOST_protocol_HPPC_IN21700_30T_cycle_#1500.mat
BOOST,1500,0.78427,2.34935,0.2937,11,charge,1,4.7,1.567,10.0,9.9,3.4345,3.6029,35.829,02-02-22_16.45_BOOST_protocol_HPPC_IN21700_30T_cycle_#1500.mat
BOOST,1500,0.78427,2.34935,0.2935,11,discharge,2,-18.692,6.231,2.0,2.0,3.4191,2.7345,36.6253,02-02-22_16.45_BOOST_protocol_HPPC_IN21700_30T_cycle_#1500.mat
BOOST,1500,0.78427,2.34935,0.2935,11,discharge,2,-18.692,6.231,10.0,9.9,3.4191,2.4999,49.1761,02-02-22_16.45_BOOST_protocol_HPPC_IN21700_30T_cycle_#1500.mat
BOOST,1500,0.78427,2.34935,0.2937,11,charge,2,14.098,4.699,2.0,2.0,3.4439,3.7676,22.9607,02-02-22_16.45_BOOST_protocol_HPPC_IN21700_30T_cycle_#1500.mat
BOOST,1500,0.78427,2.34935,0.2937,11,charge,2,14.098,4.699,10.0,9.9,3.4439,3.823,26.8903,02-02-22_16.45_BOOST_protocol_HPPC_IN21700_30T_cycle_#1500.mat
BOOST,1500,0.78427,2.34935,0.2934,11,discharge,3,-18.32,6.107,2.0,2.0,3.422,2.497,50.4913,02-02-22_16.45_BOOST_protocol_HPPC_IN21700_30T_cycle_#1500.mat
BOOST,1500,0.78427,2.34935,0.2934,11,discharge,3,-18.32,6.107,10.0,9.9,3.422,2.5,50.3275,02-02-22_16.45_BOOST_protocol_HPPC_IN21700_30T_cycle_#1500.mat
BOOST,1500,0.78427,2.34935,0.2938,11,charge,3,23.493,7.831,2.0,2.0,3.4469,3.9172,20.0187,02-02-22_16.45_BOOST_protocol_HPPC_IN21700_30T_cycle_#1500.mat
BOOST,1500,0.78427,2.34935,0.2938,11,charge,3,23.493,7.831,10.0,9.9,3.4469,3.9995,23.5219,02-02-22_16.45_BOOST_protocol_HPPC_IN21700_30T_cycle_#1500.mat
BOOST,1500,0.78427,2.34935,0.2544,12,discharge,0,-2.35,0.783,2.0,2.0,3.3715,3.2559,49.1957,02-02-22_16.45_BOOST_protocol_HPPC_IN21700_30T_cycle_#1500.mat
BOOST,1500,0.78427,2.34935,0.2544,12,discharge,0,-2.35,0.783,10.0,9.9,3.3715,3.1657,87.5819,02-02-22_16.45_BOOST_protocol_HPPC_IN21700_30T_cycle_#1500.mat
BOOST,1500,0.78427,2.34935,0.2545,12,charge,0,1.175,0.392,2.0,2.0,3.3786,3.4281,42.1312,02-02-22_16.45_BOOST_protocol_HPPC_IN21700_30T_cycle_#1500.mat
BOOST,1500,0.78427,2.34935,0.2545,12,charge,0,1.175,0.392,10.0,9.9,3.3786,3.4477,58.8135,02-02-22_16.45_BOOST_protocol_HPPC_IN21700_30T_cycle_#1500.mat
BOOST,1500,0.78427,2.34935,0.2544,12,discharge,1,-9.398,3.133,2.0,1.9,3.3737,2.9485,45.2442,02-02-22_16.45_BOOST_protocol_HPPC_IN21700_30T_cycle_#1500.mat
BOOST,1500,0.78427,2.34935,0.2544,12,discharge,1,-9.398,3.133,10.0,9.9,3.3737,2.5599,86.5938,02-02-22_16.45_BOOST_protocol_HPPC_IN21700_30T_cycle_#1500.mat
BOOST,1500,0.78427,2.34935,0.2545,12,charge,1,4.699,1.566,2.0,2.0,3.4009,3.5532,32.4139,02-02-22_16.45_BOOST_protocol_HPPC_IN21700_30T_cycle_#1500.mat
BOOST,1500,0.78427,2.34935,0.2545,12,charge,1,4.699,1.566,10.0,9.9,3.4009,3.5872,39.6501,02-02-22_16.45_BOOST_protocol_HPPC_IN21700_30T_cycle_#1500.mat
BOOST,1500,0.78427,2.34935,0.2543,12,discharge,2,-13.214,4.405,2.0,2.0,3.3812,2.583,60.4056,02-02-22_16.45_BOOST_protocol_HPPC_IN21700_30T_cycle_#1500.mat
BOOST,1500,0.78427,2.34935,0.2543,12,discharge,2,-13.214,4.405,10.0,9.9,3.3812,2.4999,66.6944,02-02-22_16.45_BOOST_protocol_HPPC_IN21700_30T_cycle_#1500.mat
BOOST,1500,0.78427,2.34935,0.2546,12,charge,2,14.098,4.699,2.0,2.0,3.4117,3.7539,24.2729,02-02-22_16.45_BOOST_protocol_HPPC_IN21700_30T_cycle_#1500.mat
BOOST,1500,0.78427,2.34935,0.2546,12,charge,2,14.098,4.699,10.0,9.9,3.4117,3.8081,28.1175,02-02-22_16.45_BOOST_protocol_HPPC_IN21700_30T_cycle_#1500.mat
BOOST,1500,0.78427,2.34935,0.2542,12,discharge,3,-12.612,4.204,2.0,2.0,3.383,2.4994,70.0603,02-02-22_16.45_BOOST_protocol_HPPC_IN21700_30T_cycle_#1500.mat
BOOST,1500,0.78427,2.34935,0.2542,12,discharge,3,-12.612,4.204,10.0,9.9,3.383,2.5,70.0127,02-02-22_16.45_BOOST_protocol_HPPC_IN21700_30T_cycle_#1500.mat
BOOST,1500,0.78427,2.34935,0.2546,12,charge,3,23.494,7.831,2.0,2.0,3.4145,3.9072,20.9713,02-02-22_16.45_BOOST_protocol_HPPC_IN21700_30T_cycle_#1500.mat
BOOST,1500,0.78427,2.34935,0.2546,12,charge,3,23.494,7.831,10.0,9.9,3.4145,3.9851,24.2871,02-02-22_16.45_BOOST_protocol_HPPC_IN21700_30T_cycle_#1500.mat
BOOST,1537,0.7754,2.32279,1.0,0,discharge,0,-2.321,0.774,2.0,2.0,4.1003,3.9965,44.7182,02-08-22_01.44_BOOST_protocol_HPPC_IN21700_30T_cycle_#1537.mat
