Repository: KikETs/ECM_HYBRID_BMS_JOINT

## Results

| Arm | Model | Size | Protocol | Result | Worst cell |
|---|---|---|---|---|---|
| SOP | 2RC table + trim (A8) | 4 effective coefficients, 2 EW states | leave-one-cell-out | usable current 69.6 % discharge, 59.5 % charge (τ = 10 s) | 59.9 % / 53.5 % (BOOST_REST) |
| SOH | dQ/dV ridge | 65 coefficients | leave-one-cell-out | RMSE 0.0094, bias −0.0005 | 0.0130 (BOOST_REST) |
| SOC | 2RC EKF, low-current gate | 3 states | leave-one-cell-out | **2.34 %p** over six sensor disturbances on estimated SOH (2.325 on true SOH), per cell 2.00–2.75 | 4.60 %p (BOOST_NEGPULSE_1S, current offset −0.10 A) |

The SOH arm was a 10,945-parameter CNN until the second audit round. Nested

File: analysis/uypydj_ecm.csv (part 69 of 80)
cell,cycle,SOH,CAP_Ah,SOC,direction,rate_rank,I_A,V_pre_V,rest_before_s,n_points,R0_mOhm,R1_mOhm,tau1_s,R2_mOhm,tau2_s,fit_rmse_mV
CC_CELL2,343,0.92806,2.78501,0.6286,discharge,0,-2.785,3.8436,5549.7,101,8.9977,1.0428,0.5165,10.5605,11.2042,0.1
CC_CELL2,343,0.92806,2.78501,0.6286,charge,0,1.393,3.8451,70.5,101,8.8882,1.163,0.5408,8.468,10.6338,0.1028
CC_CELL2,343,0.92806,2.78501,0.6286,discharge,1,-11.141,3.8434,635.4,101,8.9632,1.0344,0.4759,6.768,7.6056,0.2681
CC_CELL2,343,0.92806,2.78501,0.6287,charge,1,5.572,3.8476,161.0,101,8.9057,0.9761,0.4749,6.7246,8.7978,0.1438
CC_CELL2,343,0.92806,2.78501,0.6284,discharge,2,-22.283,3.8431,680.6,100,8.9619,0.9858,0.4825,5.6604,7.789,0.4909
CC_CELL2,343,0.92806,2.78501,0.6288,charge,2,16.711,3.8497,281.8,101,8.805,0.9077,0.4933,5.8503,9.2603,0.333
CC_CELL2,343,0.92806,2.78501,0.6284,discharge,3,-32.03,3.8428,800.5,101,9.0125,0.9256,0.4626,5.7818,8.847,0.6562
CC_CELL2,343,0.92806,2.78501,0.6289,charge,3,27.851,3.8515,386.6,101,9.0368,3.8411,3.4868,0.01,3000.0,2.4154
CC_CELL2,343,0.92806,2.78501,0.5358,discharge,0,-2.785,3.7459,5605.2,101,9.0325,0.8817,0.591,9.4036,12.3176,0.1019
CC_CELL2,343,0.92806,2.78501,0.5358,charge,0,1.393,3.7472,70.4,101,8.8521,0.846,0.4547,7.6016,9.9471,0.0949
CC_CELL2,343,0.92806,2.78501,0.5357,discharge,1,-11.141,3.7458,635.4,101,8.9961,0.7833,0.5078,7.1792,9.0408,0.2142
CC_CELL2,343,0.92806,2.78501,0.5358,charge,1,5.571,3.7497,161.1,101,8.9378,0.7354,0.4723,6.7131,8.666,0.1135
CC_CELL2,343,0.92806,2.78501,0.5356,discharge,2,-22.282,3.7461,680.4,101,8.9966,0.7876,0.5366,6.2185,8.275,0.4296
CC_CELL2,343,0.92806,2.78501,0.5359,charge,2,16.712,3.752,281.6,101,8.8813,0.9655,0.7153,6.5154,11.1711,0.3159
CC_CELL2,343,0.92806,2.78501,0.5355,discharge,3,-32.03,3.7454,800.6,101,8.9426,0.79,0.5698,6.0921,8.6759,0.5862
CC_CELL2,343,0.92806,2.78501,0.536,charge,3,27.852,3.7538,387.2,101,8.7745,0.8459,0.5892,6.2643,10.8716,0.3806
CC_CELL2,343,0.92806,2.78501,0.4429,discharge,0,-2.785,3.662,5610.0,101,8.8851,0.6933,0.4877,8.2736,11.3413,0.0988
CC_CELL2,343,0.92806,2.78501,0.443,charge,0,1.393,3.6633,70.4,101,8.8851,0.6716,0.4638,7.4099,10.9124,0.0903
CC_CELL2,343,0.92806,2.78501,0.4429,discharge,1,-11.139,3.6622,635.4,101,8.9002,0.6678,0.5348,7.273,9.7863,0.195
CC_CELL2,343,0.92806,2.78501,0.443,charge,1,5.571,3.6661,161.1,101,8.793,0.6127,0.4582,6.3025,8.5417,0.1209
CC_CELL2,343,0.92806,2.78501,0.4428,discharge,2,-22.281,3.6625,680.3,101,8.8873,0.7069,0.6003,6.0492,8.2358,0.3798
CC_CELL2,343,0.92806,2.78501,0.4431,charge,2,16.71,3.6685,281.3,101,8.7733,0.9222,0.8528,5.5451,10.3752,0.2714
CC_CELL2,343,0.92806,2.78501,0.4427,discharge,3,-32.031,3.6629,800.5,101,8.8379,0.8019,0.6865,5.9742,8.9454,0.5287
CC_CELL2,343,0.92806,2.78501,0.4432,charge,3,27.852,3.6702,386.6,101,8.6615,0.859,0.713,5.9613,11.9544,0.3612
CC_CELL2,343,0.92806,2.78501,0.3501,discharge,0,-2.785,3.5991,5609.6,101,9.1941,0.7996,0.6562,9.4695,14.0833,0.0973
CC_CELL2,343,0.92806,2.78501,0.3501,charge,0,1.393,3.6004,70.5,101,9.072,0.6223,0.2768,7.2323,10.06,0.0901
CC_CELL2,343,0.92806,2.78501,0.35,discharge,1,-11.142,3.5992,635.4,101,9.1551,0.6872,0.4958,7.6381,10.2324,0.2183
CC_CELL2,343,0.92806,2.78501,0.3502,charge,1,5.571,3.6032,160.7,101,9.1026,0.6751,0.5279,7.0837,10.3525,0.125
CC_CELL2,343,0.92806,2.78501,0.3499,discharge,2,-22.281,3.5995,680.6,101,9.1694,0.6918,0.5201,6.6501,8.8362,0.4354
CC_CELL2,343,0.92806,2.78501,0.3503,charge,2,16.71,3.6068,281.7,101,9.0177,0.696,0.6034,5.2529,8.2057,0.3165
CC_CELL2,343,0.92806,2.78501,0.3499,discharge,3,-32.03,3.599,800.4,101,9.0982,0.7307,0.5194,6.5979,9.1411,0.6172
CC_CELL2,343,0.92806,2.78501,0.3503,charge,3,27.853,3.6093,386.5,101,8.9372,0.7807,0.6525,5.1591,9.6971,0.4544
CC_CELL2,343,0.92806,2.78501,0.2572,discharge,0,-2.785,3.5172,5609.6,100,9.088,0.8641,0.3413,9.5586,11.6078,0.1211
CC_CELL2,343,0.92806,2.78501,0.2573,charge,0,1.392,3.5196,70.6,101,9.1814,0.8694,0.1736,7.9754,9.9576,0.0911
CC_CELL2,343,0.92806,2.78501,0.2572,discharge,1,-11.142,3.5176,635.4,101,9.345,0.879,0.3828,7.7421,9.3638,0.3172
CC_CELL2,343,0.92806,2.78501,0.2573,charge,1,5.571,3.5243,161.1,101,9.2561,0.8243,0.3428,8.0345,11.0493,0.1686
CC_CELL2,343,0.92806,2.78501,0.2571,discharge,2,-22.281,3.5203,680.5,101,9.4056,0.899,0.4266,8.1136,10.0081,0.6538
CC_CELL2,343,0.92806,2.78501,0.2574,charge,2,16.71,3.5291,281.7,101,9.184,0.6803,0.3465,6.8971,9.6994,0.3444
CC_CELL2,343,0.92806,2.78501,0.257,discharge,3,-32.029,3.5206,800.4,101,9.3627,0.9931,0.5392,11.6955,16.4094,0.9395
CC_CELL2,343,0.92806,2.78501,0.2575,charge,3,27.85,3.5316,387.1,101,9.0935,0.625,0.3687,5.56,7.937,0.4907
CC_CELL2,343,0.92806,2.78501,0.2108,discharge,0,-2.785,3.4673,5071.8,100,9.6007,1.0734,0.2538,9.2059,9.4634,0.1213
CC_CELL2,343,0.92806,2.78501,0.2109,charge,0,1.393,3.4694,70.5,101,9.6026,1.0093,0.2823,8.4231,10.0572,0.0984
CC_CELL2,343,0.92806,2.78501,0.2108,discharge,1,-11.142,3.4679,635.4,101,9.7439,1.1664,0.3385,9.282,10.4254,0.4028
CC_CELL2,343,0.92806,2.78501,0.2109,charge,1,5.571,3.4744,160.5,101,9.5928,0.9927,0.2853,8.0509,10.9761,0.189
CC_CELL2,343,0.92806,2.78501,0.2107,discharge,2,-22.283,3.469,680.5,101,9.713,1.1586,0.3386,15.0509,16.7464,0.8621
CC_CELL2,343,0.92806,2.78501,0.211,charge,2,16.71,3.4774,281.7,101,9.5145,0.8153,0.2976,7.5839,11.0205,0.4563
CC_CELL2,343,0.92806,2.78501,0.2106,discharge,3,-32.029,3.4689,800.4,101,9.6823,1.2565,0.3687,200.0,241.9186,1.4266
CC_CELL2,343,0.92806,2.78501,0.2111,charge,3,27.852,3.4804,386.7,101,9.3182,0.6973,0.2695,6.5746,9.5005,0.5915
CC_CELL2,343,0.92806,2.78501,0.1644,discharge,0,-2.785,3.4226,5070.5,101,9.9042,1.4927,0.2056,11.657,9.8156,0.1472
CC_CELL2,343,0.92806,2.78501,0.1644,charge,0,1.391,3.4244,70.5,101,10.3748,1.4209,0.2103,8.6478,8.7495,0.1
CC_CELL2,343,0.92806,2.78501,0.1643,discharge,1,-11.141,3.4232,635.4,101,10.1271,1.6687,0.3574,21.2192,19.199,0.6037
CC_CELL2,343,0.92806,2.78501,0.1645,charge,1,5.571,3.4316,160.8,101,9.7977,1.3229,0.2169,6.4066,8.2329,0.2366
CC_CELL2,343,0.92806,2.78501,0.1642,discharge,2,-22.281,3.4252,680.4,101,9.9398,1.4458,0.1796,200.0,143.5657,1.0022
CC_CELL2,343,0.92806,2.78501,0.1646,charge,2,16.712,3.4361,281.1,101,9.6093,1.0029,0.2229,6.7465,10.9418,0.5312
CC_CELL2,343,0.92806,2.78501,0.1647,charge,3,27.852,3.4381,387.9,101,9.4002,0.7386,0.2462,6.8239,11.2077,0.6198
CC_CELL2,343,0.92806,2.78501,0.118,discharge,0,-2.785,3.3711,5071.2,101,10.3283,2.6691,0.236,23.5155,13.015,0.219
CC_CELL2,343,0.92806,2.78501,0.118,charge,0,1.393,3.3739,70.5,100,10.7269,2.3761,0.217,13.8689,9.5298,0.1213
CC_CELL2,343,0.92806,2.78501,0.1179,discharge,1,-11.141,3.3722,635.4,101,10.4778,200.0,86.379,2.944,0.308,0.9766
CC_CELL2,343,0.92806,2.78501,0.1181,charge,1,5.573,3.384,160.8,101,10.081,1.9406,0.1913,8.2667,6.6877,0.2908
CC_CELL2,343,0.92806,2.78501,0.1181,charge,2,16.712,3.3916,266.2,101,9.8268,1.4215,0.2803,5.1814,7.2999,0.7411
CC_CELL2,343,0.92806,2.78501,0.1182,charge,3,27.85,3.3933,286.9,101,9.7006,1.1372,0.2945,6.0534,11.3724,0.9643
CC_CELL2,381,0.92385,2.77237,1.0,discharge,0,-2.773,4.153,99999.0,99,1.9802,7.0646,0.2042,12.762,8.0634,0.2802
CC_CELL2,381,0.92385,2.77237,1.0,charge,0,1.385,4.1653,69.5,101,10.0815,2.5791,0.2521,16.4958,10.6166,0.1361
CC_CELL2,381,0.92385,2.77237,0.9999,discharge,1,-11.092,4.1618,635.4,101,10.0666,2.3929,0.207,7.4388,5.1282,0.6769
CC_CELL2,381,0.92385,2.77237,1.0,charge,1,1.677,4.1687,160.4,101,18.6744,0.01,2999.6913,0.01,2999.6905,0.1078
CC_CELL2,381,0.92385,2.77237,0.9998,discharge,2,-22.183,4.1615,638.4,101,9.983,2.2257,0.2013,4.874,4.059,1.2293
CC_CELL2,381,0.92385,2.77237,1.0,charge,2,1.527,4.1721,281.6,101,18.2793,0.01,2999.9989,0.01,2999.9989,0.1194
CC_CELL2,381,0.92385,2.77237,0.9997,discharge,3,-31.89,4.1615,636.7,101,9.9631,2.095,0.2195,3.9757,4.2149,1.8347
CC_CELL2,381,0.92385,2.77237,1.0,charge,3,1.417,4.1744,386.4,101,18.0755,0.01,0.05,0.01,2999.9232,0.119
CC_CELL2,381,0.92385,2.77237,0.9538,discharge,0,-2.773,4.0993,4785.9,101,9.9078,1.8965,0.2196,6.812,6.752,0.173
CC_CELL2,381,0.92385,2.77237,0.9538,charge,0,1.385,4.1006,70.4,101,9.7122,1.9346,0.1607,7.2908,7.0795,0.1193
CC_CELL2,381,0.92385,2.77237,0.9537,discharge,1,-11.091,4.0995,635.4,101,9.8712,1.795,0.1975,4.8753,5.1024,0.5394
CC_CELL2,381,0.92385,2.77237,0.9538,charge,1,5.547,4.1029,161.0,101,9.9026,1.8248,0.2569,8.5887,9.061,0.3062
CC_CELL2,381,0.92385,2.77237,0.9536,discharge,2,-22.184,4.0988,680.4,100,9.7865,1.7355,0.2202,4.0026,5.4825,1.111
CC_CELL2,381,0.92385,2.77237,0.9539,charge,2,6.341,4.1052,281.6,101,14.947,0.01,0.05,0.01,2998.3936,0.1986
CC_CELL2,381,0.92385,2.77237,0.9535,discharge,3,-31.889,4.0995,688.2,100,9.7234,1.6316,0.2242,3.9392,6.5196,1.3799
CC_CELL2,381,0.92385,2.77237,0.9539,charge,3,6.239,4.1071,388.0,101,14.8905,0.01,0.05,0.01,2999.9999,0.217
CC_CELL2,381,0.92385,2.77237,0.9075,discharge,0,-2.772,4.0817,4836.0,101,9.5541,1.5395,0.2603,5.9109,6.8937,0.1454
CC_CELL2,381,0.92385,2.77237,0.9076,charge,0,1.387,4.0829,70.4,101,9.6118,1.4184,0.2422,5.5659,6.7878,0.1131
CC_CELL2,381,0.92385,2.77237,0.9075,discharge,1,-11.091,4.0818,635.4,101,9.6092,1.485,0.2715,5.149,6.5599,0.4635
CC_CELL2,381,0.92385,2.77237,0.9076,charge,1,5.547,4.0846,160.7,101,9.5363,1.4355,0.2428,5.1897,6.6892,0.2363
CC_CELL2,381,0.92385,2.77237,0.9074,discharge,2,-22.183,4.0821,680.6,101,9.6744,1.4723,0.2815,4.8878,7.6226,0.9115
CC_CELL2,381,0.92385,2.77237,0.9077,charge,2,8.484,4.0864,281.6,101,13.3852,0.01,0.05,0.01,3000.0,0.1762
CC_CELL2,381,0.92385,2.77237,0.9073,discharge,3,-31.89,4.0824,711.4,101,9.6625,1.4,0.2304,5.0705,8.4776,1.1497
CC_CELL2,381,0.92385,2.77237,0.9077,charge,3,8.319,4.0878,386.4,101,13.4838,0.01,0.05,0.01,3000.0,0.2099
CC_CELL2,381,0.92385,2.77237,0.8151,discharge,0,-2.773,4.029,5398.0,101,9.4604,1.3668,0.3928,11.3015,10.2704,0.1361
CC_CELL2,381,0.92385,2.77237,0.8151,charge,0,1.389,4.031,70.5,101,9.3929,1.3062,0.3418,8.8551,8.8439,0.1016
CC_CELL2,381,0.92385,2.77237,0.815,discharge,1,-11.091,4.0295,635.5,101,9.5056,1.2994,0.3701,8.7686,7.7414,0.3849
CC_CELL2,381,0.92385,2.77237,0.8152,charge,1,5.545,4.0341,160.8,101,9.379,1.217,0.3903,6.9856,8.0866,0.1988
CC_CELL2,381,0.92385,2.77237,0.8149,discharge,2,-22.185,4.03,680.5,101,9.5241,1.3608,0.4345,6.6104,7.1165,0.7577
CC_CELL2,381,0.92385,2.77237,0.8153,charge,2,12.683,4.0362,281.2,101,12.4164,0.5035,0.0798,0.01,2999.9992,0.1717
CC_CELL2,381,0.92385,2.77237,0.8149,discharge,3,-31.891,4.0306,756.3,101,9.4374,1.2562,0.3818,5.8278,6.8212,0.9362
CC_CELL2,381,0.92385,2.77237,0.8153,charge,3,12.673,4.0379,387.2,101,12.7885,0.01,0.05,0.01,2999.9947,0.349
CC_CELL2,381,0.92385,2.77237,0.7227,discharge,0,-2.774,3.9243,5446.6,100,9.2604,1.2763,0.5438,12.1189,12.1419,0.1262
CC_CELL2,381,0.92385,2.77237,0.7227,charge,0,1.388,3.9263,70.5,101,9.1706,1.2,0.4595,8.3257,9.3778,0.0901
CC_CELL2,381,0.92385,2.77237,0.7226,discharge,1,-11.092,3.9244,635.4,101,9.1778,1.1285,0.3912,7.2025,6.5797,0.2924
CC_CELL2,381,0.92385,2.77237,0.7227,charge,1,5.545,3.9296,160.9,100,9.0745,1.0734,0.4601,6.0746,8.1281,0.1728
CC_CELL2,381,0.92385,2.77237,0.7225,discharge,2,-22.185,3.9238,680.5,101,9.1293,1.287,0.4901,5.2093,6.5737,0.6691
CC_CELL2,381,0.92385,2.77237,0.7229,charge,2,16.638,3.9316,280.7,101,8.9302,0.9048,0.4433,6.5144,10.5419,0.377
CC_CELL2,381,0.92385,2.77237,0.7224,discharge,3,-31.888,3.9251,801.0,101,9.0862,1.2005,0.476,5.0418,7.5041,0.8293
CC_CELL2,381,0.92385,2.77237,0.7229,charge,3,22.54,3.9325,387.1,101,10.92,0.9544,0.228,0.01,3000.0,0.4406
CC_CELL2,381,0.92385,2.77237,0.6302,discharge,0,-2.773,3.843,5548.6,101,9.2582,1.0299,0.5208,10.5785,11.0079,0.1095
CC_CELL2,381,0.92385,2.77237,0.6303,charge,0,1.387,3.8445,70.5,101,9.187,1.054,0.4555,8.0421,9.2451,0.0952
CC_CELL2,381,0.92385,2.77237,0.6301,discharge,1,-11.092,3.8429,635.4,101,9.2272,1.0387,0.4455,6.952,7.5958,0.2836
CC_CELL2,381,0.92385,2.77237,0.6303,charge,1,5.545,3.8471,160.9,100,9.1587,0.9872,0.4497,6.8035,8.5956,0.1583
CC_CELL2,381,0.92385,2.77237,0.6301,discharge,2,-22.183,3.8418,680.6,100,9.1701,1.0081,0.436,5.8047,7.6122,0.5548
CC_CELL2,381,0.92385,2.77237,0.6304,charge,2,16.639,3.8495,282.1,100,9.0491,0.9202,0.4842,5.9587,9.1815,0.3466
CC_CELL2,381,0.92385,2.77237,0.63,discharge,3,-31.89,3.8423,800.6,101,9.1503,0.9449,0.4101,5.828,8.5357,0.7155
CC_CELL2,381,0.92385,2.77237,0.6305,charge,3,27.731,3.8511,386.6,100,9.1436,3.7553,3.2307,0.01,3000.0,2.4857
CC_CELL2,381,0.92385,2.77237,0.5378,discharge,0,-2.773,3.7464,5606.2,101,9.1171,0.8693,0.6459,9.4513,12.178,0.0962
CC_CELL2,381,0.92385,2.77237,0.5378,charge,0,1.387,3.7478,70.5,101,8.8694,0.8567,0.3987,7.7604,10.0257,0.0982
CC_CELL2,381,0.92385,2.77237,0.5377,discharge,1,-11.091,3.7458,635.4,101,8.9946,0.7899,0.4805,7.2515,8.9541,0.2211
CC_CELL2,381,0.92385,2.77237,0.5379,charge,1,5.547,3.7496,160.8,101,9.1232,0.7491,0.4992,6.8353,8.7935,0.1332
CC_CELL2,381,0.92385,2.77237,0.5376,discharge,2,-22.185,3.7467,680.6,101,9.0373,0.8027,0.5375,6.2757,8.2685,0.4369
CC_CELL2,381,0.92385,2.77237,0.538,charge,2,16.638,3.7527,281.1,101,8.9128,0.9672,0.7078,6.4679,10.9133,0.3225
CC_CELL2,381,0.92385,2.77237,0.5375,discharge,3,-31.89,3.7467,801.0,101,8.9906,0.7998,0.5602,6.1162,8.6229,0.6017
CC_CELL2,381,0.92385,2.77237,0.538,charge,3,27.731,3.7545,388.1,101,8.7874,0.8481,0.5678,6.1778,10.5701,0.4269
CC_CELL2,381,0.92385,2.77237,0.4454,discharge,0,-2.773,3.6623,5612.0,101,9.1405,0.691,0.4997,8.5951,11.6704,0.1007
CC_CELL2,381,0.92385,2.77237,0.4454,charge,0,1.387,3.6637,70.4,101,9.1179,0.6955,0.587,7.9419,11.9566,0.0865
CC_CELL2,381,0.92385,2.77237,0.4453,discharge,1,-11.094,3.6624,635.4,101,9.1144,0.6835,0.4682,7.3483,9.5215,0.2129
CC_CELL2,381,0.92385,2.77237,0.4454,charge,1,5.547,3.6665,161.0,101,9.0275,0.6098,0.4302,6.4647,8.5111,0.1289
CC_CELL2,381,0.92385,2.77237,0.4452,discharge,2,-22.184,3.6627,680.6,101,9.1158,0.7153,0.5164,6.1387,7.9967,0.4427
CC_CELL2,381,0.92385,2.77237,0.4455,charge,2,16.639,3.6688,281.7,101,9.0229,0.9197,0.8216,5.6567,10.147,0.307
CC_CELL2,381,0.92385,2.77237,0.4451,discharge,3,-31.889,3.663,800.9,101,9.114,0.7892,0.6211,6.0336,8.6269,0.5829
CC_CELL2,381,0.92385,2.77237,0.4456,charge,3,27.732,3.6706,387.4,101,8.9229,0.8585,0.6837,5.9905,11.5352,0.4311
CC_CELL2,381,0.92385,2.77237,0.3529,discharge,0,-2.773,3.5992,5613.7,100,9.176,0.7451,0.3861,8.5809,11.4345,0.1079
CC_CELL2,381,0.92385,2.77237,0.3529,charge,0,1.387,3.6005,70.5,101,9.2335,0.6611,0.3264,7.2954,10.1033,0.0886
CC_CELL2,381,0.92385,2.77237,0.3529,discharge,1,-11.092,3.5993,635.4,101,9.2334,0.7024,0.4492,7.6299,10.0433,0.2355
CC_CELL2,381,0.92385,2.77237,0.353,charge,1,5.546,3.6034,161.1,100,9.136,0.6893,0.3793,7.0288,9.7901,0.1491
CC_CELL2,381,0.92385,2.77237,0.3527,discharge,2,-22.185,3.5996,680.6,101,9.2008,0.7064,0.4441,6.6657,8.5854,0.4753
CC_CELL2,381,0.92385,2.77237,0.3531,charge,2,16.638,3.6071,281.2,101,9.0724,0.7011,0.5696,5.2633,8.0173,0.3321
CC_CELL2,381,0.92385,2.77237,0.3527,discharge,3,-31.888,3.6002,800.4,101,9.1619,0.7518,0.4876,6.6569,9.0806,0.6453
CC_CELL2,381,0.92385,2.77237,0.3532,charge,3,27.731,3.6097,387.2,100,8.9669,0.7825,0.6081,5.0943,9.3231,0.5143
CC_CELL2,381,0.92385,2.77237,0.2605,discharge,0,-2.773,3.5188,5610.9,101,9.4674,0.9161,0.3567,9.9327,12.1848,0.112
CC_CELL2,381,0.92385,2.77237,0.2605,charge,0,1.386,3.5203,70.5,101,9.3574,0.8697,0.2812,8.1378,10.239,0.0924
CC_CELL2,381,0.92385,2.77237,0.2604,discharge,1,-11.092,3.5189,635.5,101,9.548,0.9235,0.3388,7.8605,9.1542,0.3312
CC_CELL2,381,0.92385,2.77237,0.2605,charge,1,5.548,3.5252,160.9,101,9.3868,0.9072,0.3224,8.1469,11.0133,0.1734
CC_CELL2,381,0.92385,2.77237,0.2603,discharge,2,-22.185,3.5208,680.4,101,9.5594,0.9791,0.3655,8.3026,9.8204,0.7384
CC_CELL2,381,0.92385,2.77237,0.2607,charge,2,16.637,3.53,282.0,101,9.3401,0.7504,0.286,6.8944,9.4725,0.3876
CC_CELL2,381,0.92385,2.77237,0.2603,discharge,3,-31.889,3.5222,800.6,101,9.6047,1.0782,0.4969,12.6451,17.2656,1.0981
CC_CELL2,381,0.92385,2.77237,0.2607,charge,3,27.73,3.5332,387.4,101,9.2349,0.6843,0.2948,5.5698,7.7757,0.5917
CC_CELL2,381,0.92385,2.77237,0.2143,discharge,0,-2.774,3.4685,5069.7,100,9.7274,1.2215,0.1925,9.2998,9.2992,0.1272
CC_CELL2,381,0.92385,2.77237,0.2143,charge,0,1.386,3.4704,70.5,101,9.7564,1.0599,0.229,8.2175,9.4314,0.0942
CC_CELL2,381,0.92385,2.77237,0.2142,discharge,1,-11.092,3.4688,635.4,101,9.8512,1.2603,0.3065,9.5116,10.4458,0.4599
CC_CELL2,381,0.92385,2.77237,0.2143,charge,1,5.546,3.4755,161.1,100,9.6221,1.0938,0.2263,7.7941,10.2599,0.1955
CC_CELL2,381,0.92385,2.77237,0.2141,discharge,2,-22.186,3.4707,680.4,101,9.8119,1.2603,0.2891,15.8577,17.075,0.9146
CC_CELL2,381,0.92385,2.77237,0.2144,charge,2,16.637,3.4792,281.3,101,9.5341,0.8732,0.2403,7.5351,10.7716,0.4778
CC_CELL2,381,0.92385,2.77237,0.214,discharge,3,-31.889,3.4707,801.2,101,9.7762,1.3245,0.3373,200.0,232.5974,1.4653
CC_CELL2,381,0.92385,2.77237,0.2145,charge,3,27.732,3.4809,386.5,101,9.3747,0.7428,0.2345,6.5345,9.3098,0.6345
CC_CELL2,381,0.92385,2.77237,0.1681,discharge,0,-2.771,3.4241,5071.5,101,9.9395,1.5223,0.2074,11.6171,9.6037,0.1466
CC_CELL2,381,0.92385,2.77237,0.1681,charge,0,1.386,3.4265,70.5,101,9.758,1.5597,0.1577,8.3584,8.0355,0.1033
CC_CELL2,381,0.92385,2.77237,0.168,discharge,1,-11.092,3.4239,635.4,100,9.9644,1.7479,0.3133,20.2944,17.7542,0.6414
CC_CELL2,381,0.92385,2.77237,0.1681,charge,1,5.547,3.433,160.7,101,9.7653,1.3883,0.1999,6.3235,8.0364,0.2242
CC_CELL2,381,0.92385,2.77237,0.1679,discharge,2,-22.184,3.4267,680.6,101,9.8413,1.5859,0.191,200.0,143.6004,0.8998
CC_CELL2,381,0.92385,2.77237,0.1682,charge,2,16.638,3.4377,281.8,101,9.5402,1.0584,0.206,6.6955,10.8279,0.5503
CC_CELL2,381,0.92385,2.77237,0.1683,charge,3,27.73,3.4403,387.4,101,9.3437,0.7858,0.205,6.7388,10.9523,0.6635
CC_CELL2,381,0.92385,2.77237,0.1218,discharge,0,-2.772,3.3721,5070.4,100,10.5873,3.1405,0.2311,25.1784,13.2551,0.2386
CC_CELL2,381,0.92385,2.77237,0.1219,charge,0,1.386,3.3757,70.5,101,10.3427,2.8607,0.1878,14.1357,9.2771,0.1297
CC_CELL2,381,0.92385,2.77237,0.1218,discharge,1,-11.093,3.3727,635.4,100,10.7126,3.4192,0.2942,200.0,79.892,1.0554
CC_CELL2,381,0.92385,2.77237,0.1219,charge,1,5.546,3.3852,161.0,101,10.2486,2.2731,0.165,8.4545,6.5992,0.3072
CC_CELL2,381,0.92385,2.77237,0.122,charge,2,16.637,3.3928,264.1,101,9.9518,1.5215,0.2433,5.1962,7.1034,0.7901
CC_CELL2,381,0.92385,2.77237,0.1221,charge,3,27.732,3.3944,287.2,101,9.7477,1.2044,0.2634,6.0036,11.0339,1.0184
CC_CELL2,418,0.91576,2.74811,1.0,discharge,0,-2.748,4.1503,99999.0,99,2.0189,7.4285,0.2054,12.7368,7.8214,0.2894
CC_CELL2,418,0.91576,2.74811,1.0,charge,0,1.373,4.1625,69.5,100,10.3003,2.9459,0.2346,16.4276,10.1922,0.1547
CC_CELL2,418,0.91576,2.74811,0.9999,discharge,1,-10.992,4.1591,635.5,101,10.2053,2.6531,0.1878,7.314,4.9162,0.7061
CC_CELL2,418,0.91576,2.74811,1.0,charge,1,1.76,4.1662,161.0,101,19.2246,0.01,2999.4606,0.01,2999.4581,0.1232
CC_CELL2,418,0.91576,2.74811,0.9998,discharge,2,-21.985,4.1587,639.4,101,10.1282,2.4107,0.178,4.7887,3.9619,1.314
CC_CELL2,418,0.91576,2.74811,1.0,charge,2,1.612,4.1694,282.0,101,19.0022,0.01,2999.3243,0.01,2999.3241,0.1199
CC_CELL2,418,0.91576,2.74811,0.9998,discharge,3,-31.605,4.1585,637.9,100,10.0874,2.2183,0.1944,3.9214,4.1116,1.86
CC_CELL2,418,0.91576,2.74811,1.0,charge,3,1.508,4.1717,386.8,101,18.7905,0.01,2999.6456,0.01,2999.6453,0.1258
CC_CELL2,418,0.91576,2.74811,0.9542,discharge,0,-2.748,4.0983,4787.3,101,9.9119,2.0913,0.1961,6.7678,6.5373,0.1667
CC_CELL2,418,0.91576,2.74811,0.9542,charge,0,1.374,4.0997,70.3,101,9.7947,2.1107,0.2108,7.4719,7.5525,0.1269
CC_CELL2,418,0.91576,2.74811,0.9541,discharge,1,-10.991,4.0985,635.4,101,9.9051,1.944,0.1805,4.8523,5.0064,0.5593
CC_CELL2,418,0.91576,2.74811,0.9542,charge,1,5.495,4.1019,161.0,101,9.9404,1.9551,0.2111,8.4721,8.546,0.3249
CC_CELL2,418,0.91576,2.74811,0.954,discharge,2,-21.983,4.0987,680.6,101,9.9208,1.817,0.2131,4.0054,5.5459,1.1293
CC_CELL2,418,0.91576,2.74811,0.9543,charge,2,6.297,4.1043,281.9,101,15.1966,0.01,0.05,0.01,2999.9998,0.1862
CC_CELL2,418,0.91576,2.74811,0.9539,discharge,3,-31.604,4.0994,688.3,101,9.8358,1.687,0.2151,3.953,6.5704,1.3969
CC_CELL2,418,0.91576,2.74811,0.9543,charge,3,6.191,4.1063,386.6,101,15.1329,0.01,0.05,0.01,2999.9999,0.2066
CC_CELL2,418,0.91576,2.74811,0.9084,discharge,0,-2.749,4.081,4836.8,101,9.8368,1.7424,0.2128,6.0358,6.3855,0.1672
CC_CELL2,418,0.91576,2.74811,0.9084,charge,0,1.375,4.0822,70.4,101,9.8485,1.7604,0.1667,5.6868,6.2869,0.1144
CC_CELL2,418,0.91576,2.74811,0.9083,discharge,1,-10.993,4.0812,635.4,101,9.9444,1.6829,0.2239,5.3054,6.3089,0.5176
CC_CELL2,418,0.91576,2.74811,0.9084,charge,1,5.497,4.084,160.8,101,9.8731,1.6485,0.208,5.4333,6.5299,0.2623
CC_CELL2,418,0.91576,2.74811,0.9082,discharge,2,-21.985,4.0808,680.5,101,9.8806,1.631,0.2354,4.9497,7.341,1.0116
CC_CELL2,418,0.91576,2.74811,0.9085,charge,2,8.202,4.0859,281.6,101,13.9069,0.01,0.05,0.01,3000.0,0.195
CC_CELL2,418,0.91576,2.74811,0.9081,discharge,3,-31.605,4.0819,709.3,101,9.8025,1.513,0.2077,5.0854,8.2928,1.1825
CC_CELL2,418,0.91576,2.74811,0.9085,charge,3,8.118,4.0874,387.4,101,13.8669,0.01,0.05,0.01,2999.325,0.2299
CC_CELL2,418,0.91576,2.74811,0.8168,discharge,0,-2.75,4.028,5397.6,101,9.5231,1.441,0.3921,11.4239,10.3077,0.1442
CC_CELL2,418,0.91576,2.74811,0.8168,charge,0,1.372,4.0302,70.6,101,9.3087,1.3489,0.2405,8.7885,8.327,0.1033
CC_CELL2,418,0.91576,2.74811,0.8167,discharge,1,-10.992,4.0287,635.4,101,9.5748,1.3469,0.3454,8.8079,7.6949,0.4187
CC_CELL2,418,0.91576,2.74811,0.8168,charge,1,5.495,4.033,161.0,101,9.5077,1.243,0.3675,7.1363,8.0595,0.1962
CC_CELL2,418,0.91576,2.74811,0.8166,discharge,2,-21.986,4.0292,680.5,101,9.5697,1.3753,0.4014,6.6315,6.9755,0.7833
CC_CELL2,418,0.91576,2.74811,0.8169,charge,2,12.596,4.0348,282.0,101,12.5282,0.5922,0.091,0.01,2999.9946,0.1897
CC_CELL2,418,0.91576,2.74811,0.8165,discharge,3,-31.604,4.0298,757.3,101,9.4705,1.2743,0.3535,5.8452,6.7439,0.9782
CC_CELL2,418,0.91576,2.74811,0.8169,charge,3,12.605,4.0372,387.3,101,12.912,0.01,0.05,0.01,3000.0,0.1955
CC_CELL2,418,0.91576,2.74811,0.7252,discharge,0,-2.748,3.9237,5446.4,101,9.407,1.2842,0.4443,11.9164,11.5266,0.1342
CC_CELL2,418,0.91576,2.74811,0.7252,charge,0,1.374,3.9259,70.4,101,9.2249,1.2591,0.311,8.1712,8.4704,0.0967
CC_CELL2,418,0.91576,2.74811,0.7251,discharge,1,-10.992,3.9231,635.4,101,9.3451,1.1707,0.3576,7.3586,6.631,0.3195
CC_CELL2,418,0.91576,2.74811,0.7252,charge,1,5.495,3.9291,161.0,101,9.3356,1.1384,0.428,6.3657,8.2907,0.1867
CC_CELL2,418,0.91576,2.74811,0.725,discharge,2,-21.985,3.9243,680.5,101,9.4391,1.3059,0.4544,5.3638,6.5248,0.7373
CC_CELL2,418,0.91576,2.74811,0.7253,charge,2,16.489,3.9315,281.1,101,9.1776,0.9492,0.4131,6.725,10.3694,0.4114
CC_CELL2,418,0.91576,2.74811,0.7249,discharge,3,-31.605,3.9245,801.0,101,9.3779,1.214,0.4355,5.1742,7.3751,0.904
CC_CELL2,418,0.91576,2.74811,0.7254,charge,3,21.785,3.9324,387.8,101,11.626,0.6634,0.1503,0.01,3000.0,0.335
CC_CELL2,418,0.91576,2.74811,0.6335,discharge,0,-2.748,3.8442,5542.9,101,9.3283,1.0737,0.5107,10.6026,11.0393,0.1165
CC_CELL2,418,0.91576,2.74811,0.6336,charge,0,1.374,3.8457,70.4,101,9.2921,1.1103,0.493,8.2861,9.666,0.0972
CC_CELL2,418,0.91576,2.74811,0.6335,discharge,1,-10.993,3.8441,635.4,101,9.3116,1.0317,0.4314,7.1004,7.6355,0.2804
CC_CELL2,418,0.91576,2.74811,0.6336,charge,1,5.497,3.8484,161.0,101,9.2223,1.0325,0.4487,6.8439,8.6768,0.1723
CC_CELL2,418,0.91576,2.74811,0.6334,discharge,2,-21.985,3.8432,680.5,101,9.2422,1.0267,0.4379,5.9191,7.6345,0.5758
CC_CELL2,418,0.91576,2.74811,0.6337,charge,2,16.491,3.8509,281.5,101,9.1164,0.933,0.4759,5.9589,9.1402,0.3573
CC_CELL2,418,0.91576,2.74811,0.6333,discharge,3,-31.606,3.8438,800.8,101,9.2166,0.955,0.4177,5.9105,8.5219,0.7588
CC_CELL2,418,0.91576,2.74811,0.6338,charge,3,27.483,3.8525,387.3,101,9.1852,3.7635,3.1904,0.01,3000.0,2.4948
CC_CELL2,418,0.91576,2.74811,0.5419,discharge,0,-2.747,3.7488,5604.1,101,9.2249,0.9072,0.5911,9.7324,12.1972,0.1074
CC_CELL2,418,0.91576,2.74811,0.542,charge,0,1.373,3.7503,70.5,101,8.9186,0.8709,0.2578,7.6478,9.1194,0.0959
CC_CELL2,418,0.91576,2.74811,0.5419,discharge,1,-10.993,3.7481,635.4,101,9.1528,0.8174,0.4428,7.3864,8.7796,0.2545
CC_CELL2,418,0.91576,2.74811,0.542,charge,1,5.497,3.7528,161.0,101,9.1769,0.7981,0.4956,7.0158,8.8265,0.1425
CC_CELL2,418,0.91576,2.74811,0.5418,discharge,2,-21.985,3.749,680.5,101,9.2478,0.8177,0.5012,6.3957,8.1551,0.4729
CC_CELL2,418,0.91576,2.74811,0.5421,charge,2,16.491,3.7552,281.7,101,9.1179,0.9756,0.666,6.543,10.5739,0.3394
CC_CELL2,418,0.91576,2.74811,0.5417,discharge,3,-31.605,3.7493,801.3,101,9.2093,0.814,0.4948,6.2083,8.3776,0.6855
CC_CELL2,418,0.91576,2.74811,0.5422,charge,3,27.484,3.7562,386.5,101,9.0335,0.8648,0.543,6.1814,10.1866,0.4503
CC_CELL2,418,0.91576,2.74811,0.4503,discharge,0,-2.75,3.6636,5610.6,101,9.2667,0.823,0.6646,9.383,13.3573,0.1018
CC_CELL2,418,0.91576,2.74811,0.4504,charge,0,1.375,3.6651,70.5,101,9.1262,0.673,0.4565,7.5683,10.5659,0.0915
CC_CELL2,418,0.91576,2.74811,0.4503,discharge,1,-10.991,3.6637,635.4,101,9.2142,0.7028,0.4543,7.4031,9.4093,0.2225
CC_CELL2,418,0.91576,2.74811,0.4504,charge,1,5.495,3.6679,160.8,101,9.1238,0.6831,0.4713,6.7462,9.0249,0.1386
CC_CELL2,418,0.91576,2.74811,0.4502,discharge,2,-21.985,3.6641,680.6,101,9.195,0.7274,0.4725,6.22,7.9083,0.4712
CC_CELL2,418,0.91576,2.74811,0.4505,charge,2,16.489,3.6704,281.2,101,9.0723,0.8789,0.6968,5.6696,9.3896,0.3453
CC_CELL2,418,0.91576,2.74811,0.4501,discharge,3,-31.606,3.6645,801.0,101,9.1526,0.7919,0.5476,6.0778,8.3661,0.6664
CC_CELL2,418,0.91576,2.74811,0.4506,charge,3,27.484,3.6724,387.2,101,8.9617,0.8667,0.649,5.9899,11.1071,0.4906
CC_CELL2,418,0.91576,2.74811,0.3587,discharge,0,-2.75,3.5996,5611.3,101,8.9186,0.8047,0.4774,8.9368,12.2838,0.1074
CC_CELL2,418,0.91576,2.74811,0.3588,charge,0,1.372,3.6018,70.5,101,9.1511,0.5872,0.3972,7.4332,10.2313,0.0877
CC_CELL2,418,0.91576,2.74811,0.3586,discharge,1,-10.992,3.6007,635.4,101,9.2291,0.7225,0.4368,7.6849,10.0031,0.2506
CC_CELL2,418,0.91576,2.74811,0.3588,charge,1,5.497,3.6039,160.7,101,9.2894,0.6794,0.4106,7.0792,9.8007,0.1315
CC_CELL2,418,0.91576,2.74811,0.3586,discharge,2,-21.985,3.6009,680.6,101,9.2747,0.7281,0.3928,6.6959,8.37,0.508
CC_CELL2,418,0.91576,2.74811,0.3589,charge,2,16.489,3.6083,281.2,101,9.2032,0.7201,0.5435,5.3917,8.1222,0.3566
CC_CELL2,418,0.91576,2.74811,0.3585,discharge,3,-31.602,3.6013,800.7,101,9.3315,0.7843,0.4388,6.7628,8.9422,0.7397
CC_CELL2,418,0.91576,2.74811,0.359,charge,3,27.484,3.6108,387.2,101,9.1568,0.7804,0.557,5.1971,9.1451,0.5505
CC_CELL2,418,0.91576,2.74811,0.2671,discharge,0,-2.747,3.5213,5613.3,101,9.7108,0.9969,0.307,9.884,11.6887,0.1169
CC_CELL2,418,0.91576,2.74811,0.2671,charge,0,1.374,3.5228,70.5,101,9.5349,0.981,0.259,8.2909,10.4391,0.1013
CC_CELL2,418,0.91576,2.74811,0.267,discharge,1,-10.99,3.5215,635.4,101,9.6468,1.0128,0.2636,7.9921,9.0086,0.3853
CC_CELL2,418,0.91576,2.74811,0.2672,charge,1,5.497,3.5272,161.0,101,9.5655,0.921,0.2881,8.0313,10.669,0.1852
CC_CELL2,418,0.91576,2.74811,0.267,discharge,2,-21.986,3.5223,680.5,101,9.6131,1.0398,0.3149,8.5783,9.959,0.7656
CC_CELL2,418,0.91576,2.74811,0.2673,charge,2,16.489,3.5322,281.6,101,9.3957,0.8017,0.2338,6.8325,9.1626,0.4191
CC_CELL2,418,0.91576,2.74811,0.2669,discharge,3,-31.605,3.5239,800.9,101,9.6651,1.1089,0.4321,13.0999,17.4119,1.1687
CC_CELL2,418,0.91576,2.74811,0.2673,charge,3,27.482,3.5353,387.1,101,9.303,0.7163,0.2763,5.6068,7.7438,0.614
CC_CELL2,418,0.91576,2.74811,0.2213,discharge,0,-2.751,3.4726,5071.1,101,9.745,1.2456,0.2165,9.6295,9.6307,0.1353
CC_CELL2,418,0.91576,2.74811,0.2213,charge,0,1.375,3.4744,70.4,100,9.74,1.1802,0.2658,8.5691,10.1388,0.0983
CC_CELL2,418,0.91576,2.74811,0.2212,discharge,1,-10.992,3.4729,635.4,101,9.7662,1.306,0.2705,9.5376,10.1296,0.4745
CC_CELL2,418,0.91576,2.74811,0.2214,charge,1,5.495,3.4795,161.0,101,9.6118,1.1396,0.2285,7.7957,10.2628,0.2045
CC_CELL2,418,0.91576,2.74811,0.2212,discharge,2,-21.986,3.4749,680.4,101,9.7658,1.2643,0.2833,15.4564,16.3015,0.8975
CC_CELL2,418,0.91576,2.74811,0.2215,charge,2,16.489,3.4835,282.2,101,9.4947,0.9,0.2442,7.4823,10.7046,0.4889
CC_CELL2,418,0.91576,2.74811,0.2211,discharge,3,-31.605,3.4749,800.4,101,9.7292,1.3549,0.3586,200.0,234.2113,1.4129
CC_CELL2,418,0.91576,2.74811,0.2216,charge,3,27.483,3.4861,387.7,101,9.3432,0.7477,0.2346,6.4865,9.2183,0.6283
CC_CELL2,418,0.91576,2.74811,0.1755,discharge,0,-2.75,3.4265,5069.8,101,9.8593,1.8146,0.1728,11.9634,9.4194,0.1556
CC_CELL2,418,0.91576,2.74811,0.1755,charge,0,1.373,3.4296,70.4,101,10.0707,1.7317,0.1776,8.8177,8.438,0.108
CC_CELL2,418,0.91576,2.74811,0.1754,discharge,1,-10.993,3.4277,635.4,101,10.3163,1.9642,0.279,21.4671,17.7062,0.6969
CC_CELL2,418,0.91576,2.74811,0.1756,charge,1,5.497,3.4362,161.0,101,10.0483,1.5378,0.1964,6.5917,7.9831,0.23
CC_CELL2,418,0.91576,2.74811,0.1753,discharge,2,-21.987,3.4298,680.5,101,10.1953,1.7857,0.1917,200.0,137.0792,0.9484
CC_CELL2,418,0.91576,2.74811,0.1757,charge,2,16.489,3.441,281.7,101,9.7733,1.2033,0.1687,6.701,10.2898,0.5918
CC_CELL2,418,0.91576,2.74811,0.1757,charge,3,27.483,3.4438,386.2,101,9.5494,0.8752,0.1815,6.7276,10.5873,0.7238
CC_CELL2,418,0.91576,2.74811,0.1297,discharge,0,-2.749,3.3757,5072.4,101,10.5938,3.1269,0.2396,24.7864,13.2561,0.2416
CC_CELL2,418,0.91576,2.74811,0.1297,charge,0,1.375,3.3794,70.5,101,10.3983,2.7523,0.1878,13.8547,9.0646,0.127
CC_CELL2,418,0.91576,2.74811,0.1296,discharge,1,-10.994,3.3769,635.5,101,10.7225,3.4519,0.2991,164.049,67.9351,1.0628
CC_CELL2,418,0.91576,2.74811,0.1298,charge,1,5.497,3.3887,161.2,101,10.2321,2.3071,0.1687,8.401,6.6172,0.3166
CC_CELL2,418,0.91576,2.74811,0.1299,charge,2,16.489,3.3964,269.0,101,9.9355,1.5224,0.2347,5.3088,7.2009,0.8084
CC_CELL2,418,0.91576,2.74811,0.1299,charge,3,27.484,3.3982,295.9,100,9.7156,1.1933,0.2651,6.0941,10.9834,1.0102
CC_CELL2,456,0.91301,2.73984,1.0,discharge,0,-2.741,4.1485,99999.0,99,1.9377,7.7819,0.2062,12.7646,7.7267,0.3177
CC_CELL2,456,0.91301,2.73984,1.0,charge,0,1.369,4.16,69.5,101,11.0206,3.1999,0.2239,16.6657,10.1426,0.1469
CC_CELL2,456,0.91301,2.73984,0.9999,discharge,1,-10.964,4.1574,635.4,101,10.2487,2.8807,0.1771,7.2327,4.7926,0.7221
CC_CELL2,456,0.91301,2.73984,1.0,charge,1,1.808,4.1645,160.8,101,19.6514,0.01,2999.6917,0.01,2999.6926,0.1397
CC_CELL2,456,0.91301,2.73984,0.9998,discharge,2,-21.927,4.1567,640.0,101,10.1884,2.5688,0.1685,4.7561,3.9346,1.3663
CC_CELL2,456,0.91301,2.73984,1.0,charge,2,1.665,4.1677,281.1,101,19.4101,0.01,2999.9054,0.01,3000.0,0.1113
CC_CELL2,456,0.91301,2.73984,0.9997,discharge,3,-31.518,4.1568,638.4,101,10.1785,2.3423,0.1877,3.9368,4.2264,1.9302
CC_CELL2,456,0.91301,2.73984,1.0,charge,3,1.57,4.1691,386.7,101,19.7042,0.01,2999.9999,0.01,2999.9999,0.1644
CC_CELL2,456,0.91301,2.73984,0.9543,discharge,0,-2.741,4.0978,4788.1,101,9.9786,2.1908,0.1867,6.754,6.3885,0.1729
CC_CELL2,456,0.91301,2.73984,0.9543,charge,0,1.371,4.0993,70.3,101,9.749,2.2499,0.1543,7.3059,6.9274,0.1253
CC_CELL2,456,0.91301,2.73984,0.9542,discharge,1,-10.964,4.0973,635.5,101,9.9147,2.0476,0.1718,4.8415,4.9193,0.5722
CC_CELL2,456,0.91301,2.73984,0.9544,charge,1,5.481,4.1015,160.7,101,9.942,2.1123,0.1922,8.4017,8.1942,0.333
CC_CELL2,456,0.91301,2.73984,0.9541,discharge,2,-21.927,4.0983,680.5,101,9.9558,1.9337,0.1965,4.0524,5.5474,1.1507
CC_CELL2,456,0.91301,2.73984,0.9544,charge,2,6.229,4.1038,281.0,101,15.4424,0.01,0.05,0.01,2999.9999,0.2225
CC_CELL2,456,0.91301,2.73984,0.9541,discharge,3,-31.516,4.0979,688.0,101,9.9557,1.8688,0.184,4.06,6.527,1.5205
CC_CELL2,456,0.91301,2.73984,0.9544,charge,3,5.936,4.1051,386.3,101,15.9877,0.01,0.05,0.01,3000.0,0.2643
CC_CELL2,456,0.91301,2.73984,0.9086,discharge,0,-2.74,4.0808,4835.3,101,9.9166,1.9439,0.1872,6.1163,6.3547,0.1814
CC_CELL2,456,0.91301,2.73984,0.9087,charge,0,1.371,4.0822,70.3,101,9.7715,1.8592,0.1577,5.7251,6.0555,0.1092
CC_CELL2,456,0.91301,2.73984,0.9086,discharge,1,-10.964,4.0812,635.4,101,10.0623,1.8199,0.2039,5.4155,6.3035,0.5573
CC_CELL2,456,0.91301,2.73984,0.9087,charge,1,5.481,4.0838,160.6,101,9.94,1.8242,0.1902,5.5279,6.4802,0.2923
CC_CELL2,456,0.91301,2.73984,0.9085,discharge,2,-21.925,4.0812,680.5,101,10.0226,1.7235,0.2116,5.0961,7.3619,1.036
CC_CELL2,456,0.91301,2.73984,0.9087,charge,2,8.054,4.0856,281.1,100,14.2006,0.01,0.05,0.01,2999.9999,0.1937
CC_CELL2,456,0.91301,2.73984,0.9084,discharge,3,-31.518,4.0818,707.7,101,9.9095,1.5904,0.189,5.2315,8.2677,1.2352
CC_CELL2,456,0.91301,2.73984,0.9087,charge,3,7.967,4.0872,386.7,100,14.1563,0.01,0.05,0.01,3000.0,0.2675
CC_CELL2,456,0.91301,2.73984,0.8173,discharge,0,-2.741,4.027,5398.2,101,9.685,1.4953,0.3455,11.6629,10.3348,0.1549
CC_CELL2,456,0.91301,2.73984,0.8173,charge,0,1.371,4.0289,70.4,101,9.4866,1.4668,0.264,9.1099,8.7508,0.1151
CC_CELL2,456,0.91301,2.73984,0.8172,discharge,1,-10.962,4.0274,635.5,101,9.6537,1.4039,0.3341,8.9649,7.6622,0.4265
CC_CELL2,456,0.91301,2.73984,0.8173,charge,1,5.481,4.0313,160.7,101,9.7077,1.3264,0.3651,7.272,8.1411,0.2137
CC_CELL2,456,0.91301,2.73984,0.8171,discharge,2,-21.927,4.028,680.6,101,9.6433,1.4222,0.3622,6.6753,6.7656,0.8702
CC_CELL2,456,0.91301,2.73984,0.8174,charge,2,12.477,4.0346,280.8,101,12.6882,0.5732,0.0719,0.01,3000.0,0.1647
CC_CELL2,456,0.91301,2.73984,0.817,discharge,3,-31.516,4.0288,756.0,101,9.5459,1.3246,0.3284,5.8831,6.5705,1.0804
CC_CELL2,456,0.91301,2.73984,0.8174,charge,3,12.48,4.0355,386.8,101,13.1782,0.01,0.05,0.01,3000.0,0.2637
CC_CELL2,456,0.91301,2.73984,0.7259,discharge,0,-2.74,3.9229,5446.8,101,9.4902,1.3746,0.3697,11.8965,11.0293,0.133
CC_CELL2,456,0.91301,2.73984,0.7259,charge,0,1.372,3.9251,70.4,101,9.532,1.274,0.5078,8.7985,9.635,0.1142
CC_CELL2,456,0.91301,2.73984,0.7258,discharge,1,-10.962,3.9231,635.4,101,9.5414,1.223,0.3439,7.3963,6.5458,0.3464
CC_CELL2,456,0.91301,2.73984,0.726,charge,1,5.481,3.9284,160.6,100,9.4384,1.1708,0.3817,6.449,7.9888,0.1946
CC_CELL2,456,0.91301,2.73984,0.7258,discharge,2,-21.925,3.9235,680.6,101,9.5707,1.3276,0.4265,5.4397,6.4902,0.7666
CC_CELL2,456,0.91301,2.73984,0.7261,charge,2,16.444,3.9307,281.0,100,9.293,0.9871,0.3791,6.7279,10.0285,0.4562
CC_CELL2,456,0.91301,2.73984,0.7257,discharge,3,-31.516,3.9238,801.2,101,9.5014,1.24,0.4047,5.2737,7.37,0.944
CC_CELL2,456,0.91301,2.73984,0.7261,charge,3,21.488,3.9319,386.4,101,11.916,0.5658,0.114,0.01,3000.0,0.2756
CC_CELL2,456,0.91301,2.73984,0.6345,discharge,0,-2.74,3.8428,5543.4,101,9.4283,1.1188,0.4741,10.616,11.1133,0.1185
CC_CELL2,456,0.91301,2.73984,0.6346,charge,0,1.371,3.8443,70.5,101,9.2547,1.0527,0.3132,7.9323,8.5742,0.1055
CC_CELL2,456,0.91301,2.73984,0.6345,discharge,1,-10.964,3.8427,635.4,101,9.391,1.0406,0.3957,7.1548,7.6036,0.3059
CC_CELL2,456,0.91301,2.73984,0.6346,charge,1,5.481,3.847,160.7,101,9.289,1.0098,0.3942,6.7999,8.2847,0.1754
CC_CELL2,456,0.91301,2.73984,0.6344,discharge,2,-21.925,3.8425,680.5,101,9.3728,1.0224,0.4155,6.01,7.6302,0.6104
CC_CELL2,456,0.91301,2.73984,0.6347,charge,2,16.445,3.8495,281.0,101,9.1716,0.9569,0.4394,6.008,8.9841,0.3978
CC_CELL2,456,0.91301,2.73984,0.6343,discharge,3,-31.518,3.8416,800.7,101,9.2617,0.9668,0.3939,6.0311,8.5197,0.8081
CC_CELL2,456,0.91301,2.73984,0.6348,charge,3,27.406,3.8511,386.8,101,9.2634,3.7423,3.0833,0.01,3.0825,2.5639
CC_CELL2,456,0.91301,2.73984,0.5432,discharge,0,-2.74,3.7477,5607.5,101,9.503,0.9097,0.4891,9.7068,11.413,0.1138
CC_CELL2,456,0.91301,2.73984,0.5432,charge,0,1.368,3.7492,70.4,101,9.2713,0.8641,0.1835,7.7499,8.7433,0.106
CC_CELL2,456,0.91301,2.73984,0.5431,discharge,1,-10.963,3.7478,635.4,101,9.4482,0.8494,0.4192,7.5915,8.7718,0.2915
CC_CELL2,456,0.91301,2.73984,0.5433,charge,1,5.482,3.752,160.9,101,9.314,0.8292,0.4135,7.0769,8.5173,0.1472
CC_CELL2,456,0.91301,2.73984,0.5431,discharge,2,-21.926,3.7482,680.6,101,9.3309,0.8513,0.4142,6.4585,7.8309,0.571
CC_CELL2,456,0.91301,2.73984,0.5433,charge,2,16.444,3.7544,281.4,101,9.2386,0.9964,0.6445,6.527,10.3103,0.3955
CC_CELL2,456,0.91301,2.73984,0.543,discharge,3,-31.517,3.7482,800.8,101,9.3065,0.8421,0.4564,6.3063,8.2506,0.753
CC_CELL2,456,0.91301,2.73984,0.5434,charge,3,27.408,3.7564,386.4,101,9.095,0.8976,0.52,6.1782,10.0031,0.5415
CC_CELL2,456,0.91301,2.73984,0.4518,discharge,0,-2.739,3.6632,5612.3,101,9.2966,0.7831,0.4176,8.6296,11.0966,0.1071
CC_CELL2,456,0.91301,2.73984,0.4519,charge,0,1.371,3.6647,70.4,101,9.1376,0.801,0.2538,7.4853,9.8824,0.0942
CC_CELL2,456,0.91301,2.73984,0.4518,discharge,1,-10.962,3.6626,635.4,101,9.2384,0.7253,0.3788,7.4456,9.1432,0.266
CC_CELL2,456,0.91301,2.73984,0.4519,charge,1,5.483,3.6674,160.9,101,9.2715,0.665,0.388,6.6595,8.4411,0.1383
CC_CELL2,456,0.91301,2.73984,0.4517,discharge,2,-21.925,3.6637,680.7,101,9.3077,0.7485,0.4404,6.291,7.834,0.5099
CC_CELL2,456,0.91301,2.73984,0.452,charge,2,16.445,3.6702,281.1,101,9.1848,0.8983,0.6751,5.6876,9.2976,0.3938
CC_CELL2,456,0.91301,2.73984,0.4516,discharge,3,-31.518,3.6641,800.7,101,9.2643,0.8093,0.516,6.1828,8.3584,0.7216
CC_CELL2,456,0.91301,2.73984,0.4521,charge,3,27.406,3.6722,385.6,101,9.0596,0.8694,0.6019,5.9479,10.7513,0.5451
CC_CELL2,456,0.91301,2.73984,0.3605,discharge,0,-2.739,3.5999,5613.5,101,9.3968,0.8189,0.5107,9.2776,12.6863,0.1092
CC_CELL2,456,0.91301,2.73984,0.3605,charge,0,1.37,3.6015,70.4,101,9.2995,0.7216,0.4494,7.861,11.1825,0.0932
CC_CELL2,456,0.91301,2.73984,0.3604,discharge,1,-10.964,3.6001,635.4,101,9.4528,0.7763,0.3639,7.7564,9.7089,0.2769
CC_CELL2,456,0.91301,2.73984,0.3606,charge,1,5.483,3.6045,160.8,101,9.3522,0.7572,0.3391,7.2053,9.6566,0.1543
CC_CELL2,456,0.91301,2.73984,0.3603,discharge,2,-21.925,3.6004,680.6,101,9.4733,0.7676,0.3368,6.8558,8.2964,0.5769
CC_CELL2,456,0.91301,2.73984,0.3606,charge,2,16.445,3.6082,281.5,101,9.3415,0.7245,0.432,5.3865,7.6092,0.4093
CC_CELL2,456,0.91301,2.73984,0.3603,discharge,3,-31.516,3.6003,801.0,101,9.4101,0.8155,0.3608,6.8918,8.7527,0.8101
CC_CELL2,456,0.91301,2.73984,0.3607,charge,3,27.407,3.6108,386.1,101,9.2738,0.803,0.5361,5.192,8.9622,0.6168
CC_CELL2,456,0.91301,2.73984,0.2691,discharge,0,-2.74,3.5205,5613.0,101,9.6699,1.1161,0.2381,9.8527,11.1294,0.1179
CC_CELL2,456,0.91301,2.73984,0.2692,charge,0,1.371,3.5222,70.4,101,9.7248,1.0607,0.2295,8.5326,10.537,0.1009
CC_CELL2,456,0.91301,2.73984,0.2691,discharge,1,-10.962,3.5209,635.5,101,9.7727,1.0809,0.2536,8.1315,8.8768,0.3896
CC_CELL2,456,0.91301,2.73984,0.2692,charge,1,5.481,3.5267,161.0,101,9.65,1.016,0.2468,8.1379,10.4682,0.1913
CC_CELL2,456,0.91301,2.73984,0.269,discharge,2,-21.927,3.5224,680.5,101,9.728,1.1344,0.2812,8.7062,9.7913,0.8783
CC_CELL2,456,0.91301,2.73984,0.2693,charge,2,16.445,3.5309,281.2,101,9.5293,0.8746,0.218,6.8888,9.0793,0.4501
CC_CELL2,456,0.91301,2.73984,0.2689,discharge,3,-31.518,3.5234,800.6,101,9.7392,1.2038,0.3952,13.9063,18.0589,1.3281
CC_CELL2,456,0.91301,2.73984,0.2694,charge,3,27.406,3.535,387.0,101,9.3692,0.7591,0.2425,5.6109,7.5859,0.664
CC_CELL2,456,0.91301,2.73984,0.2235,discharge,0,-2.741,3.4714,5071.8,101,9.8488,1.2837,0.2176,9.6279,9.4731,0.1247
CC_CELL2,456,0.91301,2.73984,0.2235,charge,0,1.369,3.4734,70.4,101,9.5167,1.4366,0.1582,8.2127,9.1349,0.1038
CC_CELL2,456,0.91301,2.73984,0.2234,discharge,1,-10.962,3.4719,635.4,101,9.902,1.4347,0.2592,9.7917,10.2073,0.5016
CC_CELL2,456,0.91301,2.73984,0.2235,charge,1,5.481,3.4785,160.7,101,9.7204,1.27,0.205,7.851,10.1688,0.2213
CC_CELL2,456,0.91301,2.73984,0.2233,discharge,2,-21.927,3.4738,680.6,101,9.9906,1.477,0.2343,17.5569,17.661,1.0168
CC_CELL2,456,0.91301,2.73984,0.2236,charge,2,16.443,3.4827,281.3,101,9.6849,1.0405,0.1722,7.447,10.1931,0.533
CC_CELL2,456,0.91301,2.73984,0.2232,discharge,3,-31.516,3.4737,801.0,101,9.9994,1.4987,0.2597,200.0,211.4173,1.7546
CC_CELL2,456,0.91301,2.73984,0.2237,charge,3,27.405,3.4845,387.1,101,9.5879,0.8438,0.1786,6.4987,8.9392,0.7007
CC_CELL2,456,0.91301,2.73984,0.1778,discharge,0,-2.74,3.4272,5070.6,101,10.2199,2.0372,0.1722,12.4023,9.6269,0.1533
CC_CELL2,456,0.91301,2.73984,0.1778,charge,0,1.371,3.4295,70.4,101,10.2485,1.8764,0.156,8.6681,7.8829,0.1112
CC_CELL2,456,0.91301,2.73984,0.1777,discharge,1,-10.964,3.4276,635.4,101,10.3192,2.2146,0.2466,22.4141,17.573,0.7606
CC_CELL2,456,0.91301,2.73984,0.1779,charge,1,5.481,3.4364,160.6,101,10.1257,1.6983,0.1747,6.4792,7.7851,0.2403
CC_CELL2,456,0.91301,2.73984,0.1776,discharge,2,-21.925,3.4299,680.5,101,10.2355,1.9693,0.1717,200.0,129.8501,0.9907
CC_CELL2,456,0.91301,2.73984,0.1779,charge,2,16.445,3.4412,281.3,101,9.8516,1.2803,0.1549,6.7143,10.3113,0.5995
