Repository: KikETs/ECM_HYBRID_BMS_JOINT

## Results

| Arm | Model | Size | Protocol | Result | Worst cell |
|---|---|---|---|---|---|
| SOP | 2RC table + trim (A8) | 4 effective coefficients, 2 EW states | leave-one-cell-out | usable current 69.6 % discharge, 59.5 % charge (τ = 10 s) | 59.9 % / 53.5 % (BOOST_REST) |
| SOH | dQ/dV ridge | 65 coefficients | leave-one-cell-out | RMSE 0.0094, bias −0.0005 | 0.0130 (BOOST_REST) |
| SOC | 2RC EKF, low-current gate | 3 states | leave-one-cell-out | **2.34 %p** over six sensor disturbances on estimated SOH (2.325 on true SOH), per cell 2.00–2.75 | 4.60 %p (BOOST_NEGPULSE_1S, current offset −0.10 A) |

The SOH arm was a 10,945-parameter CNN until the second audit round. Nested

File: analysis/uypydj_hppc_resistance.csv (part 69 of 225)
protocol,cycle,SOH,CAP_Ah,SOC,soc_group,direction,rate_rank,I_A,CRate_rated,tau_s,tau_actual_s,V_pre_V,V_tau_V,R_mOhm,file
BOOST,1537,0.7754,2.32279,1.0,0,discharge,0,-2.321,0.774,10.0,9.7,4.1003,3.9655,58.0734,02-08-22_01.44_BOOST_protocol_HPPC_IN21700_30T_cycle_#1537.mat
BOOST,1537,0.7754,2.32279,1.0,0,charge,0,1.163,0.388,2.0,2.0,4.1165,4.1781,52.9801,02-08-22_01.44_BOOST_protocol_HPPC_IN21700_30T_cycle_#1537.mat
BOOST,1537,0.7754,2.32279,1.0,0,charge,0,1.163,0.388,10.0,9.9,4.1165,4.2,71.8156,02-08-22_01.44_BOOST_protocol_HPPC_IN21700_30T_cycle_#1537.mat
BOOST,1537,0.7754,2.32279,0.9999,0,discharge,1,-9.29,3.097,2.0,2.0,4.1094,3.7588,37.7399,02-08-22_01.44_BOOST_protocol_HPPC_IN21700_30T_cycle_#1537.mat
BOOST,1537,0.7754,2.32279,0.9999,0,discharge,1,-9.29,3.097,10.0,9.9,4.1094,3.7115,42.8315,02-08-22_01.44_BOOST_protocol_HPPC_IN21700_30T_cycle_#1537.mat
BOOST,1537,0.7754,2.32279,1.0,0,charge,1,1.318,0.439,2.0,2.0,4.1243,4.1999,57.3683,02-08-22_01.44_BOOST_protocol_HPPC_IN21700_30T_cycle_#1537.mat
BOOST,1537,0.7754,2.32279,0.9998,0,discharge,2,-18.58,6.193,2.0,2.0,4.1082,3.5427,30.436,02-08-22_01.44_BOOST_protocol_HPPC_IN21700_30T_cycle_#1537.mat
BOOST,1537,0.7754,2.32279,0.9998,0,discharge,2,-18.58,6.193,10.0,9.9,4.1082,3.4652,34.6071,02-08-22_01.44_BOOST_protocol_HPPC_IN21700_30T_cycle_#1537.mat
BOOST,1537,0.7754,2.32279,1.0001,0,charge,2,1.631,0.544,2.0,2.0,4.1325,4.2,41.3857,02-08-22_01.44_BOOST_protocol_HPPC_IN21700_30T_cycle_#1537.mat
BOOST,1537,0.7754,2.32279,0.9998,0,discharge,3,-26.707,8.902,2.0,1.9,4.1083,3.3862,27.0379,02-08-22_01.44_BOOST_protocol_HPPC_IN21700_30T_cycle_#1537.mat
BOOST,1537,0.7754,2.32279,0.9998,0,discharge,3,-26.707,8.902,10.0,9.9,4.1083,3.2741,31.2353,02-08-22_01.44_BOOST_protocol_HPPC_IN21700_30T_cycle_#1537.mat
BOOST,1537,0.7754,2.32279,0.9984,0,charge,3,1.668,0.556,2.0,2.0,4.1352,4.2002,38.9688,02-08-22_01.44_BOOST_protocol_HPPC_IN21700_30T_cycle_#1537.mat
BOOST,1537,0.7754,2.32279,0.9597,1,discharge,0,-2.321,0.774,2.0,2.0,4.0753,3.9807,40.7548,02-08-22_01.44_BOOST_protocol_HPPC_IN21700_30T_cycle_#1537.mat
BOOST,1537,0.7754,2.32279,0.9597,1,discharge,0,-2.321,0.774,10.0,9.9,4.0753,3.9541,52.2144,02-08-22_01.44_BOOST_protocol_HPPC_IN21700_30T_cycle_#1537.mat
BOOST,1537,0.7754,2.32279,0.9597,1,charge,0,1.161,0.387,2.0,2.0,4.0786,4.1265,41.2469,02-08-22_01.44_BOOST_protocol_HPPC_IN21700_30T_cycle_#1537.mat
BOOST,1537,0.7754,2.32279,0.9597,1,charge,0,1.161,0.387,10.0,9.9,4.0786,4.1392,52.1829,02-08-22_01.44_BOOST_protocol_HPPC_IN21700_30T_cycle_#1537.mat
BOOST,1537,0.7754,2.32279,0.9596,1,discharge,1,-9.29,3.097,2.0,1.9,4.0758,3.767,33.2404,02-08-22_01.44_BOOST_protocol_HPPC_IN21700_30T_cycle_#1537.mat
BOOST,1537,0.7754,2.32279,0.9596,1,discharge,1,-9.29,3.097,10.0,9.9,4.0758,3.7026,40.1727,02-08-22_01.44_BOOST_protocol_HPPC_IN21700_30T_cycle_#1537.mat
BOOST,1537,0.7754,2.32279,0.9597,1,charge,1,2.559,0.853,2.0,2.0,4.0832,4.2,45.6464,02-08-22_01.44_BOOST_protocol_HPPC_IN21700_30T_cycle_#1537.mat
BOOST,1537,0.7754,2.32279,0.9597,1,charge,1,2.559,0.853,10.0,9.9,4.0832,4.2,45.6464,02-08-22_01.44_BOOST_protocol_HPPC_IN21700_30T_cycle_#1537.mat
BOOST,1537,0.7754,2.32279,0.9595,1,discharge,2,-18.58,6.193,2.0,2.0,4.0769,3.5574,27.9602,02-08-22_01.44_BOOST_protocol_HPPC_IN21700_30T_cycle_#1537.mat
BOOST,1537,0.7754,2.32279,0.9595,1,discharge,2,-18.58,6.193,10.0,9.9,4.0769,3.4605,33.1755,02-08-22_01.44_BOOST_protocol_HPPC_IN21700_30T_cycle_#1537.mat
BOOST,1537,0.7754,2.32279,0.9598,1,charge,2,2.451,0.817,2.0,1.9,4.0883,4.2,45.577,02-08-22_01.44_BOOST_protocol_HPPC_IN21700_30T_cycle_#1537.mat
BOOST,1537,0.7754,2.32279,0.9598,1,charge,2,2.451,0.817,10.0,9.9,4.0883,4.2,45.577,02-08-22_01.44_BOOST_protocol_HPPC_IN21700_30T_cycle_#1537.mat
BOOST,1537,0.7754,2.32279,0.9595,1,discharge,3,-26.707,8.902,2.0,2.0,4.0788,3.4009,25.3829,02-08-22_01.44_BOOST_protocol_HPPC_IN21700_30T_cycle_#1537.mat
BOOST,1537,0.7754,2.32279,0.9595,1,discharge,3,-26.707,8.902,10.0,9.9,4.0788,3.2712,30.2393,02-08-22_01.44_BOOST_protocol_HPPC_IN21700_30T_cycle_#1537.mat
BOOST,1537,0.7754,2.32279,0.9598,1,charge,3,2.216,0.739,2.0,2.0,4.0936,4.1999,47.9758,02-08-22_01.44_BOOST_protocol_HPPC_IN21700_30T_cycle_#1537.mat
BOOST,1537,0.7754,2.32279,0.9598,1,charge,3,2.216,0.739,10.0,9.9,4.0936,4.1999,47.9758,02-08-22_01.44_BOOST_protocol_HPPC_IN21700_30T_cycle_#1537.mat
BOOST,1537,0.7754,2.32279,0.9209,2,discharge,0,-2.321,0.774,2.0,2.0,4.0429,3.9529,38.768,02-08-22_01.44_BOOST_protocol_HPPC_IN21700_30T_cycle_#1537.mat
BOOST,1537,0.7754,2.32279,0.9209,2,discharge,0,-2.321,0.774,10.0,9.9,4.0429,3.9216,52.2507,02-08-22_01.44_BOOST_protocol_HPPC_IN21700_30T_cycle_#1537.mat
BOOST,1537,0.7754,2.32279,0.921,2,charge,0,1.163,0.388,2.0,2.0,4.0477,4.0923,38.3458,02-08-22_01.44_BOOST_protocol_HPPC_IN21700_30T_cycle_#1537.mat
BOOST,1537,0.7754,2.32279,0.921,2,charge,0,1.163,0.388,10.0,9.9,4.0477,4.1064,50.4686,02-08-22_01.44_BOOST_protocol_HPPC_IN21700_30T_cycle_#1537.mat
BOOST,1537,0.7754,2.32279,0.9209,2,discharge,1,-9.29,3.097,2.0,2.0,4.0447,3.7409,32.7011,02-08-22_01.44_BOOST_protocol_HPPC_IN21700_30T_cycle_#1537.mat
BOOST,1537,0.7754,2.32279,0.9209,2,discharge,1,-9.29,3.097,10.0,9.9,4.0447,3.6714,40.1821,02-08-22_01.44_BOOST_protocol_HPPC_IN21700_30T_cycle_#1537.mat
BOOST,1537,0.7754,2.32279,0.921,2,charge,1,3.565,1.188,2.0,2.0,4.0568,4.2002,40.221,02-08-22_01.44_BOOST_protocol_HPPC_IN21700_30T_cycle_#1537.mat
BOOST,1537,0.7754,2.32279,0.921,2,charge,1,3.565,1.188,10.0,9.9,4.0568,4.2001,40.193,02-08-22_01.44_BOOST_protocol_HPPC_IN21700_30T_cycle_#1537.mat
BOOST,1537,0.7754,2.32279,0.9208,2,discharge,2,-18.578,6.193,2.0,2.0,4.0465,3.5327,27.6564,02-08-22_01.44_BOOST_protocol_HPPC_IN21700_30T_cycle_#1537.mat
BOOST,1537,0.7754,2.32279,0.9208,2,discharge,2,-18.578,6.193,10.0,9.9,4.0465,3.4279,33.2974,02-08-22_01.44_BOOST_protocol_HPPC_IN21700_30T_cycle_#1537.mat
BOOST,1537,0.7754,2.32279,0.9211,2,charge,2,3.472,1.157,2.0,1.9,4.0643,4.2001,39.1107,02-08-22_01.44_BOOST_protocol_HPPC_IN21700_30T_cycle_#1537.mat
BOOST,1537,0.7754,2.32279,0.9211,2,charge,2,3.472,1.157,10.0,9.9,4.0643,4.2,39.0819,02-08-22_01.44_BOOST_protocol_HPPC_IN21700_30T_cycle_#1537.mat
BOOST,1537,0.7754,2.32279,0.9208,2,discharge,3,-26.706,8.902,2.0,2.0,4.049,3.3778,25.1329,02-08-22_01.44_BOOST_protocol_HPPC_IN21700_30T_cycle_#1537.mat
BOOST,1537,0.7754,2.32279,0.9208,2,discharge,3,-26.706,8.902,10.0,9.9,4.049,3.2383,30.3565,02-08-22_01.44_BOOST_protocol_HPPC_IN21700_30T_cycle_#1537.mat
BOOST,1537,0.7754,2.32279,0.9211,2,charge,3,3.34,1.113,2.0,2.0,4.0702,4.1999,38.837,02-08-22_01.44_BOOST_protocol_HPPC_IN21700_30T_cycle_#1537.mat
BOOST,1537,0.7754,2.32279,0.9211,2,charge,3,3.34,1.113,10.0,9.9,4.0702,4.1999,38.837,02-08-22_01.44_BOOST_protocol_HPPC_IN21700_30T_cycle_#1537.mat
BOOST,1537,0.7754,2.32279,0.8435,3,discharge,0,-2.322,0.774,2.0,2.0,3.9318,3.8559,32.693,02-08-22_01.44_BOOST_protocol_HPPC_IN21700_30T_cycle_#1537.mat
BOOST,1537,0.7754,2.32279,0.8435,3,discharge,0,-2.322,0.774,10.0,9.9,3.9318,3.8313,43.2891,02-08-22_01.44_BOOST_protocol_HPPC_IN21700_30T_cycle_#1537.mat
BOOST,1537,0.7754,2.32279,0.8436,3,charge,0,1.163,0.388,2.0,2.0,3.9354,3.973,32.3357,02-08-22_01.44_BOOST_protocol_HPPC_IN21700_30T_cycle_#1537.mat
BOOST,1537,0.7754,2.32279,0.8436,3,charge,0,1.163,0.388,10.0,9.9,3.9354,3.9843,42.0537,02-08-22_01.44_BOOST_protocol_HPPC_IN21700_30T_cycle_#1537.mat
BOOST,1537,0.7754,2.32279,0.8435,3,discharge,1,-9.29,3.097,2.0,1.9,3.9333,3.668,28.5567,02-08-22_01.44_BOOST_protocol_HPPC_IN21700_30T_cycle_#1537.mat
BOOST,1537,0.7754,2.32279,0.8435,3,discharge,1,-9.29,3.097,10.0,9.9,3.9333,3.6052,35.3164,02-08-22_01.44_BOOST_protocol_HPPC_IN21700_30T_cycle_#1537.mat
BOOST,1537,0.7754,2.32279,0.8436,3,charge,1,4.644,1.548,2.0,2.0,3.9426,4.0819,29.9931,02-08-22_01.44_BOOST_protocol_HPPC_IN21700_30T_cycle_#1537.mat
BOOST,1537,0.7754,2.32279,0.8436,3,charge,1,4.644,1.548,10.0,9.9,3.9426,4.1175,37.6583,02-08-22_01.44_BOOST_protocol_HPPC_IN21700_30T_cycle_#1537.mat
BOOST,1537,0.7754,2.32279,0.8434,3,discharge,2,-18.578,6.193,2.0,2.0,3.9343,3.4711,24.9327,02-08-22_01.44_BOOST_protocol_HPPC_IN21700_30T_cycle_#1537.mat
BOOST,1537,0.7754,2.32279,0.8434,3,discharge,2,-18.578,6.193,10.0,9.9,3.9343,3.373,30.2132,02-08-22_01.44_BOOST_protocol_HPPC_IN21700_30T_cycle_#1537.mat
BOOST,1537,0.7754,2.32279,0.8437,3,charge,2,8.379,2.793,2.0,2.0,3.9514,4.2001,29.6813,02-08-22_01.44_BOOST_protocol_HPPC_IN21700_30T_cycle_#1537.mat
BOOST,1537,0.7754,2.32279,0.8437,3,charge,2,8.379,2.793,10.0,9.9,3.9514,4.2,29.6694,02-08-22_01.44_BOOST_protocol_HPPC_IN21700_30T_cycle_#1537.mat
BOOST,1537,0.7754,2.32279,0.8433,3,discharge,3,-26.707,8.902,2.0,2.0,3.9375,3.3251,22.9303,02-08-22_01.44_BOOST_protocol_HPPC_IN21700_30T_cycle_#1537.mat
BOOST,1537,0.7754,2.32279,0.8433,3,discharge,3,-26.707,8.902,10.0,9.9,3.9375,3.1909,27.9552,02-08-22_01.44_BOOST_protocol_HPPC_IN21700_30T_cycle_#1537.mat
BOOST,1537,0.7754,2.32279,0.8437,3,charge,3,8.323,2.774,2.0,2.0,3.9578,4.2001,29.1114,02-08-22_01.44_BOOST_protocol_HPPC_IN21700_30T_cycle_#1537.mat
BOOST,1537,0.7754,2.32279,0.8437,3,charge,3,8.323,2.774,10.0,9.9,3.9578,4.2,29.0994,02-08-22_01.44_BOOST_protocol_HPPC_IN21700_30T_cycle_#1537.mat
BOOST,1537,0.7754,2.32279,0.7661,4,discharge,0,-2.322,0.774,2.0,2.0,3.8469,3.7747,31.0979,02-08-22_01.44_BOOST_protocol_HPPC_IN21700_30T_cycle_#1537.mat
BOOST,1537,0.7754,2.32279,0.7661,4,discharge,0,-2.322,0.774,10.0,9.9,3.8469,3.7528,40.5306,02-08-22_01.44_BOOST_protocol_HPPC_IN21700_30T_cycle_#1537.mat
BOOST,1537,0.7754,2.32279,0.7662,4,charge,0,1.163,0.388,2.0,1.9,3.8495,3.8847,30.2692,02-08-22_01.44_BOOST_protocol_HPPC_IN21700_30T_cycle_#1537.mat
BOOST,1537,0.7754,2.32279,0.7662,4,charge,0,1.163,0.388,10.0,9.9,3.8495,3.8946,38.7824,02-08-22_01.44_BOOST_protocol_HPPC_IN21700_30T_cycle_#1537.mat
BOOST,1537,0.7754,2.32279,0.7661,4,discharge,1,-9.291,3.097,2.0,2.0,3.8483,3.5896,27.8444,02-08-22_01.44_BOOST_protocol_HPPC_IN21700_30T_cycle_#1537.mat
BOOST,1537,0.7754,2.32279,0.7661,4,discharge,1,-9.291,3.097,10.0,9.9,3.8483,3.528,34.4746,02-08-22_01.44_BOOST_protocol_HPPC_IN21700_30T_cycle_#1537.mat
BOOST,1537,0.7754,2.32279,0.7662,4,charge,1,4.645,1.548,2.0,1.9,3.856,3.9886,28.5462,02-08-22_01.44_BOOST_protocol_HPPC_IN21700_30T_cycle_#1537.mat
BOOST,1537,0.7754,2.32279,0.7662,4,charge,1,4.645,1.548,10.0,9.9,3.856,4.0195,35.1984,02-08-22_01.44_BOOST_protocol_HPPC_IN21700_30T_cycle_#1537.mat
BOOST,1537,0.7754,2.32279,0.766,4,discharge,2,-18.58,6.193,2.0,1.9,3.8491,3.3967,24.3488,02-08-22_01.44_BOOST_protocol_HPPC_IN21700_30T_cycle_#1537.mat
BOOST,1537,0.7754,2.32279,0.766,4,discharge,2,-18.58,6.193,10.0,9.9,3.8491,3.2901,30.0861,02-08-22_01.44_BOOST_protocol_HPPC_IN21700_30T_cycle_#1537.mat
BOOST,1537,0.7754,2.32279,0.7663,4,charge,2,12.771,4.257,2.0,2.0,3.863,4.1965,26.1139,02-08-22_01.44_BOOST_protocol_HPPC_IN21700_30T_cycle_#1537.mat
BOOST,1537,0.7754,2.32279,0.7663,4,charge,2,12.771,4.257,10.0,9.9,3.863,4.2,26.3879,02-08-22_01.44_BOOST_protocol_HPPC_IN21700_30T_cycle_#1537.mat
BOOST,1537,0.7754,2.32279,0.7659,4,discharge,3,-26.708,8.903,2.0,2.0,3.8502,3.2465,22.6037,02-08-22_01.44_BOOST_protocol_HPPC_IN21700_30T_cycle_#1537.mat
BOOST,1537,0.7754,2.32279,0.7659,4,discharge,3,-26.708,8.903,10.0,9.9,3.8502,3.1012,28.044,02-08-22_01.44_BOOST_protocol_HPPC_IN21700_30T_cycle_#1537.mat
BOOST,1537,0.7754,2.32279,0.7663,4,charge,3,12.715,4.238,2.0,1.9,3.8685,4.2002,26.0873,02-08-22_01.44_BOOST_protocol_HPPC_IN21700_30T_cycle_#1537.mat
BOOST,1537,0.7754,2.32279,0.7663,4,charge,3,12.715,4.238,10.0,9.9,3.8685,4.2001,26.0794,02-08-22_01.44_BOOST_protocol_HPPC_IN21700_30T_cycle_#1537.mat
BOOST,1537,0.7754,2.32279,0.6887,5,discharge,0,-2.322,0.774,2.0,1.9,3.7658,3.6969,29.6778,02-08-22_01.44_BOOST_protocol_HPPC_IN21700_30T_cycle_#1537.mat
BOOST,1537,0.7754,2.32279,0.6887,5,discharge,0,-2.322,0.774,10.0,9.9,3.7658,3.6739,39.5848,02-08-22_01.44_BOOST_protocol_HPPC_IN21700_30T_cycle_#1537.mat
BOOST,1537,0.7754,2.32279,0.6888,5,charge,0,1.163,0.388,2.0,2.0,3.7691,3.8032,29.3258,02-08-22_01.44_BOOST_protocol_HPPC_IN21700_30T_cycle_#1537.mat
BOOST,1537,0.7754,2.32279,0.6888,5,charge,0,1.163,0.388,10.0,9.9,3.7691,3.8132,37.9257,02-08-22_01.44_BOOST_protocol_HPPC_IN21700_30T_cycle_#1537.mat
BOOST,1537,0.7754,2.32279,0.6887,5,discharge,1,-9.29,3.097,2.0,2.0,3.7678,3.5159,27.1146,02-08-22_01.44_BOOST_protocol_HPPC_IN21700_30T_cycle_#1537.mat
BOOST,1537,0.7754,2.32279,0.6887,5,discharge,1,-9.29,3.097,10.0,9.9,3.7678,3.4497,34.2404,02-08-22_01.44_BOOST_protocol_HPPC_IN21700_30T_cycle_#1537.mat
BOOST,1537,0.7754,2.32279,0.6888,5,charge,1,4.645,1.548,2.0,2.0,3.7765,3.905,27.6659,02-08-22_01.44_BOOST_protocol_HPPC_IN21700_30T_cycle_#1537.mat
BOOST,1537,0.7754,2.32279,0.6888,5,charge,1,4.645,1.548,10.0,9.9,3.7765,3.9342,33.9527,02-08-22_01.44_BOOST_protocol_HPPC_IN21700_30T_cycle_#1537.mat
BOOST,1537,0.7754,2.32279,0.6886,5,discharge,2,-18.58,6.193,2.0,2.0,3.7699,3.3227,24.0689,02-08-22_01.44_BOOST_protocol_HPPC_IN21700_30T_cycle_#1537.mat
BOOST,1537,0.7754,2.32279,0.6886,5,discharge,2,-18.58,6.193,10.0,9.9,3.7699,3.2134,29.9516,02-08-22_01.44_BOOST_protocol_HPPC_IN21700_30T_cycle_#1537.mat
BOOST,1537,0.7754,2.32279,0.6889,5,charge,2,13.933,4.644,2.0,1.9,3.7842,4.1043,22.9751,02-08-22_01.44_BOOST_protocol_HPPC_IN21700_30T_cycle_#1537.mat
BOOST,1537,0.7754,2.32279,0.6889,5,charge,2,13.933,4.644,10.0,9.9,3.7842,4.1646,27.3031,02-08-22_01.44_BOOST_protocol_HPPC_IN21700_30T_cycle_#1537.mat
BOOST,1537,0.7754,2.32279,0.6885,5,discharge,3,-26.707,8.902,2.0,1.9,3.7724,3.1813,22.1328,02-08-22_01.44_BOOST_protocol_HPPC_IN21700_30T_cycle_#1537.mat
BOOST,1537,0.7754,2.32279,0.6885,5,discharge,3,-26.707,8.902,10.0,9.9,3.7724,3.0266,27.9253,02-08-22_01.44_BOOST_protocol_HPPC_IN21700_30T_cycle_#1537.mat
BOOST,1537,0.7754,2.32279,0.6889,5,charge,3,17.683,5.894,2.0,2.0,3.7906,4.2,23.1522,02-08-22_01.44_BOOST_protocol_HPPC_IN21700_30T_cycle_#1537.mat
BOOST,1537,0.7754,2.32279,0.6889,5,charge,3,17.683,5.894,10.0,9.9,3.7906,4.1999,23.1465,02-08-22_01.44_BOOST_protocol_HPPC_IN21700_30T_cycle_#1537.mat
BOOST,1537,0.7754,2.32279,0.6113,6,discharge,0,-2.324,0.775,2.0,2.0,3.6864,3.6157,30.4217,02-08-22_01.44_BOOST_protocol_HPPC_IN21700_30T_cycle_#1537.mat
BOOST,1537,0.7754,2.32279,0.6113,6,discharge,0,-2.324,0.775,10.0,9.9,3.6864,3.5939,39.8021,02-08-22_01.44_BOOST_protocol_HPPC_IN21700_30T_cycle_#1537.mat
BOOST,1537,0.7754,2.32279,0.6113,6,charge,0,1.163,0.388,2.0,2.0,3.6897,3.7244,29.8392,02-08-22_01.44_BOOST_protocol_HPPC_IN21700_30T_cycle_#1537.mat
BOOST,1537,0.7754,2.32279,0.6113,6,charge,0,1.163,0.388,10.0,9.9,3.6897,3.7344,38.4384,02-08-22_01.44_BOOST_protocol_HPPC_IN21700_30T_cycle_#1537.mat
BOOST,1537,0.7754,2.32279,0.6112,6,discharge,1,-9.291,3.097,2.0,1.9,3.6881,3.4339,27.3598,02-08-22_01.44_BOOST_protocol_HPPC_IN21700_30T_cycle_#1537.mat
BOOST,1537,0.7754,2.32279,0.6112,6,discharge,1,-9.291,3.097,10.0,9.9,3.6881,3.3666,34.6034,02-08-22_01.44_BOOST_protocol_HPPC_IN21700_30T_cycle_#1537.mat
BOOST,1537,0.7754,2.32279,0.6114,6,charge,1,4.643,1.548,2.0,2.0,3.6972,3.8277,28.1074,02-08-22_01.44_BOOST_protocol_HPPC_IN21700_30T_cycle_#1537.mat
BOOST,1537,0.7754,2.32279,0.6114,6,charge,1,4.643,1.548,10.0,9.9,3.6972,3.8581,34.6551,02-08-22_01.44_BOOST_protocol_HPPC_IN21700_30T_cycle_#1537.mat
BOOST,1537,0.7754,2.32279,0.6112,6,discharge,2,-18.58,6.193,2.0,2.0,3.6903,3.2351,24.4995,02-08-22_01.44_BOOST_protocol_HPPC_IN21700_30T_cycle_#1537.mat
BOOST,1537,0.7754,2.32279,0.6112,6,discharge,2,-18.58,6.193,10.0,9.9,3.6903,3.123,30.5328,02-08-22_01.44_BOOST_protocol_HPPC_IN21700_30T_cycle_#1537.mat
BOOST,1537,0.7754,2.32279,0.6114,6,charge,2,13.933,4.644,2.0,2.0,3.705,4.0308,23.3833,02-08-22_01.44_BOOST_protocol_HPPC_IN21700_30T_cycle_#1537.mat
BOOST,1537,0.7754,2.32279,0.6114,6,charge,2,13.933,4.644,10.0,9.9,3.705,4.0911,27.7112,02-08-22_01.44_BOOST_protocol_HPPC_IN21700_30T_cycle_#1537.mat
BOOST,1537,0.7754,2.32279,0.6111,6,discharge,3,-26.706,8.902,2.0,2.0,3.6925,3.0858,22.7177,02-08-22_01.44_BOOST_protocol_HPPC_IN21700_30T_cycle_#1537.mat
BOOST,1537,0.7754,2.32279,0.6111,6,discharge,3,-26.706,8.902,10.0,9.9,3.6925,2.9282,28.619,02-08-22_01.44_BOOST_protocol_HPPC_IN21700_30T_cycle_#1537.mat
BOOST,1537,0.7754,2.32279,0.6115,6,charge,3,21.82,7.273,2.0,2.0,3.7116,4.1906,21.9523,02-08-22_01.44_BOOST_protocol_HPPC_IN21700_30T_cycle_#1537.mat
BOOST,1537,0.7754,2.32279,0.6115,6,charge,3,21.82,7.273,10.0,9.9,3.7116,4.2001,22.3877,02-08-22_01.44_BOOST_protocol_HPPC_IN21700_30T_cycle_#1537.mat
BOOST,1537,0.7754,2.32279,0.5339,7,discharge,0,-2.322,0.774,2.0,2.0,3.6247,3.5527,31.0104,02-08-22_01.44_BOOST_protocol_HPPC_IN21700_30T_cycle_#1537.mat
BOOST,1537,0.7754,2.32279,0.5339,7,discharge,0,-2.322,0.774,10.0,9.9,3.6247,3.531,40.3566,02-08-22_01.44_BOOST_protocol_HPPC_IN21700_30T_cycle_#1537.mat
BOOST,1537,0.7754,2.32279,0.5339,7,charge,0,1.162,0.387,2.0,2.0,3.6277,3.6632,30.5429,02-08-22_01.44_BOOST_protocol_HPPC_IN21700_30T_cycle_#1537.mat
BOOST,1537,0.7754,2.32279,0.5339,7,charge,0,1.162,0.387,10.0,9.9,3.6277,3.6728,38.8024,02-08-22_01.44_BOOST_protocol_HPPC_IN21700_30T_cycle_#1537.mat
BOOST,1537,0.7754,2.32279,0.5339,7,discharge,1,-9.29,3.097,2.0,2.0,3.6257,3.3666,27.889,02-08-22_01.44_BOOST_protocol_HPPC_IN21700_30T_cycle_#1537.mat
BOOST,1537,0.7754,2.32279,0.5339,7,discharge,1,-9.29,3.097,10.0,9.9,3.6257,3.2984,35.2299,02-08-22_01.44_BOOST_protocol_HPPC_IN21700_30T_cycle_#1537.mat
BOOST,1537,0.7754,2.32279,0.5339,7,charge,1,4.643,1.548,2.0,2.0,3.6352,3.7658,28.1302,02-08-22_01.44_BOOST_protocol_HPPC_IN21700_30T_cycle_#1537.mat
BOOST,1537,0.7754,2.32279,0.5339,7,charge,1,4.643,1.548,10.0,9.9,3.6352,3.7952,34.4627,02-08-22_01.44_BOOST_protocol_HPPC_IN21700_30T_cycle_#1537.mat
BOOST,1537,0.7754,2.32279,0.5338,7,discharge,2,-18.581,6.194,2.0,2.0,3.6278,3.1679,24.7511,02-08-22_01.44_BOOST_protocol_HPPC_IN21700_30T_cycle_#1537.mat
BOOST,1537,0.7754,2.32279,0.5338,7,discharge,2,-18.581,6.194,10.0,9.9,3.6278,3.0472,31.247,02-08-22_01.44_BOOST_protocol_HPPC_IN21700_30T_cycle_#1537.mat
BOOST,1537,0.7754,2.32279,0.534,7,charge,2,13.934,4.645,2.0,2.0,3.6431,3.9659,23.1664,02-08-22_01.44_BOOST_protocol_HPPC_IN21700_30T_cycle_#1537.mat
BOOST,1537,0.7754,2.32279,0.534,7,charge,2,13.934,4.645,10.0,9.9,3.6431,4.0221,27.1997,02-08-22_01.44_BOOST_protocol_HPPC_IN21700_30T_cycle_#1537.mat
BOOST,1537,0.7754,2.32279,0.5337,7,discharge,3,-26.705,8.902,2.0,1.9,3.629,3.0226,22.7074,02-08-22_01.44_BOOST_protocol_HPPC_IN21700_30T_cycle_#1537.mat
BOOST,1537,0.7754,2.32279,0.5337,7,discharge,3,-26.705,8.902,10.0,9.9,3.629,2.8456,29.3353,02-08-22_01.44_BOOST_protocol_HPPC_IN21700_30T_cycle_#1537.mat
BOOST,1537,0.7754,2.32279,0.5341,7,charge,3,23.225,7.742,2.0,2.0,3.6496,4.1209,20.2928,02-08-22_01.44_BOOST_protocol_HPPC_IN21700_30T_cycle_#1537.mat
BOOST,1537,0.7754,2.32279,0.5341,7,charge,3,23.225,7.742,10.0,9.9,3.6496,4.1979,23.6082,02-08-22_01.44_BOOST_protocol_HPPC_IN21700_30T_cycle_#1537.mat
BOOST,1537,0.7754,2.32279,0.4565,8,discharge,0,-2.322,0.774,2.0,1.9,3.5605,3.4813,34.1085,02-08-22_01.44_BOOST_protocol_HPPC_IN21700_30T_cycle_#1537.mat
BOOST,1537,0.7754,2.32279,0.4565,8,discharge,0,-2.322,0.774,10.0,9.9,3.5605,3.4548,45.5211,02-08-22_01.44_BOOST_protocol_HPPC_IN21700_30T_cycle_#1537.mat
BOOST,1537,0.7754,2.32279,0.4565,8,charge,0,1.163,0.388,2.0,2.0,3.5632,3.6027,33.9726,02-08-22_01.44_BOOST_protocol_HPPC_IN21700_30T_cycle_#1537.mat
BOOST,1537,0.7754,2.32279,0.4565,8,charge,0,1.163,0.388,10.0,9.9,3.5632,3.6133,43.0894,02-08-22_01.44_BOOST_protocol_HPPC_IN21700_30T_cycle_#1537.mat
BOOST,1537,0.7754,2.32279,0.4564,8,discharge,1,-9.291,3.097,2.0,2.0,3.5624,3.2787,30.5356,02-08-22_01.44_BOOST_protocol_HPPC_IN21700_30T_cycle_#1537.mat
BOOST,1537,0.7754,2.32279,0.4564,8,discharge,1,-9.291,3.097,10.0,9.9,3.5624,3.196,39.4369,02-08-22_01.44_BOOST_protocol_HPPC_IN21700_30T_cycle_#1537.mat
BOOST,1537,0.7754,2.32279,0.4565,8,charge,1,4.645,1.548,2.0,2.0,3.5727,3.7118,29.9455,02-08-22_01.44_BOOST_protocol_HPPC_IN21700_30T_cycle_#1537.mat
BOOST,1537,0.7754,2.32279,0.4565,8,charge,1,4.645,1.548,10.0,9.9,3.5727,3.7439,36.856,02-08-22_01.44_BOOST_protocol_HPPC_IN21700_30T_cycle_#1537.mat
BOOST,1537,0.7754,2.32279,0.4564,8,discharge,2,-18.58,6.193,2.0,2.0,3.5646,3.0648,26.8999,02-08-22_01.44_BOOST_protocol_HPPC_IN21700_30T_cycle_#1537.mat
BOOST,1537,0.7754,2.32279,0.4564,8,discharge,2,-18.58,6.193,10.0,9.9,3.5646,2.9046,35.5221,02-08-22_01.44_BOOST_protocol_HPPC_IN21700_30T_cycle_#1537.mat
BOOST,1537,0.7754,2.32279,0.4566,8,charge,2,13.934,4.645,2.0,2.0,3.5831,3.9177,24.0132,02-08-22_01.44_BOOST_protocol_HPPC_IN21700_30T_cycle_#1537.mat
BOOST,1537,0.7754,2.32279,0.4566,8,charge,2,13.934,4.645,10.0,9.9,3.5831,3.9782,28.3551,02-08-22_01.44_BOOST_protocol_HPPC_IN21700_30T_cycle_#1537.mat
BOOST,1537,0.7754,2.32279,0.4563,8,discharge,3,-26.707,8.902,2.0,1.9,3.5669,2.908,24.6714,02-08-22_01.44_BOOST_protocol_HPPC_IN21700_30T_cycle_#1537.mat
BOOST,1537,0.7754,2.32279,0.4563,8,discharge,3,-26.707,8.902,10.0,9.9,3.5669,2.6553,34.1334,02-08-22_01.44_BOOST_protocol_HPPC_IN21700_30T_cycle_#1537.mat
BOOST,1537,0.7754,2.32279,0.4567,8,charge,3,23.225,7.742,2.0,2.0,3.5925,4.0758,20.8095,02-08-22_01.44_BOOST_protocol_HPPC_IN21700_30T_cycle_#1537.mat
BOOST,1537,0.7754,2.32279,0.4567,8,charge,3,23.225,7.742,10.0,9.9,3.5925,4.1543,24.1895,02-08-22_01.44_BOOST_protocol_HPPC_IN21700_30T_cycle_#1537.mat
BOOST,1537,0.7754,2.32279,0.3791,9,discharge,0,-2.322,0.774,2.0,2.0,3.482,3.3941,37.8602,02-08-22_01.44_BOOST_protocol_HPPC_IN21700_30T_cycle_#1537.mat
BOOST,1537,0.7754,2.32279,0.3791,9,discharge,0,-2.322,0.774,10.0,9.9,3.482,3.3623,51.557,02-08-22_01.44_BOOST_protocol_HPPC_IN21700_30T_cycle_#1537.mat
BOOST,1537,0.7754,2.32279,0.3791,9,charge,0,1.163,0.388,2.0,2.0,3.4852,3.5268,35.7757,02-08-22_01.44_BOOST_protocol_HPPC_IN21700_30T_cycle_#1537.mat
BOOST,1537,0.7754,2.32279,0.3791,9,charge,0,1.163,0.388,10.0,9.9,3.4852,3.5375,44.9776,02-08-22_01.44_BOOST_protocol_HPPC_IN21700_30T_cycle_#1537.mat
BOOST,1537,0.7754,2.32279,0.379,9,discharge,1,-9.29,3.097,2.0,2.0,3.484,3.1682,33.9924,02-08-22_01.44_BOOST_protocol_HPPC_IN21700_30T_cycle_#1537.mat
BOOST,1537,0.7754,2.32279,0.379,9,discharge,1,-9.29,3.097,10.0,9.9,3.484,3.0413,47.6519,02-08-22_01.44_BOOST_protocol_HPPC_IN21700_30T_cycle_#1537.mat
BOOST,1537,0.7754,2.32279,0.3791,9,charge,1,4.645,1.548,2.0,2.0,3.4945,3.6392,31.1531,02-08-22_01.44_BOOST_protocol_HPPC_IN21700_30T_cycle_#1537.mat
BOOST,1537,0.7754,2.32279,0.3791,9,charge,1,4.645,1.548,10.0,9.9,3.4945,3.6724,38.3009,02-08-22_01.44_BOOST_protocol_HPPC_IN21700_30T_cycle_#1537.mat
BOOST,1537,0.7754,2.32279,0.3789,9,discharge,2,-18.581,6.194,2.0,2.0,3.4863,2.9259,30.1598,02-08-22_01.44_BOOST_protocol_HPPC_IN21700_30T_cycle_#1537.mat
BOOST,1537,0.7754,2.32279,0.3789,9,discharge,2,-18.581,6.194,10.0,9.9,3.4863,2.6585,44.5509,02-08-22_01.44_BOOST_protocol_HPPC_IN21700_30T_cycle_#1537.mat
BOOST,1537,0.7754,2.32279,0.3792,9,charge,2,13.933,4.644,2.0,2.0,3.5064,3.8436,24.2015,02-08-22_01.44_BOOST_protocol_HPPC_IN21700_30T_cycle_#1537.mat
BOOST,1537,0.7754,2.32279,0.3792,9,charge,2,13.933,4.644,10.0,9.9,3.5064,3.9104,28.9959,02-08-22_01.44_BOOST_protocol_HPPC_IN21700_30T_cycle_#1537.mat
BOOST,1537,0.7754,2.32279,0.3789,9,discharge,3,-26.706,8.902,2.0,2.0,3.4899,2.7419,28.0087,02-08-22_01.44_BOOST_protocol_HPPC_IN21700_30T_cycle_#1537.mat
BOOST,1537,0.7754,2.32279,0.3789,9,discharge,3,-26.706,8.902,10.0,9.9,3.4899,2.4999,37.0703,02-08-22_01.44_BOOST_protocol_HPPC_IN21700_30T_cycle_#1537.mat
BOOST,1537,0.7754,2.32279,0.3793,9,charge,3,23.224,7.741,2.0,1.9,3.5155,3.9968,20.7243,02-08-22_01.44_BOOST_protocol_HPPC_IN21700_30T_cycle_#1537.mat
BOOST,1537,0.7754,2.32279,0.3793,9,charge,3,23.224,7.741,10.0,9.9,3.5155,4.0875,24.6297,02-08-22_01.44_BOOST_protocol_HPPC_IN21700_30T_cycle_#1537.mat
BOOST,1537,0.7754,2.32279,0.3404,10,discharge,0,-2.321,0.774,2.0,2.0,3.4468,3.3502,41.6272,02-08-22_01.44_BOOST_protocol_HPPC_IN21700_30T_cycle_#1537.mat
BOOST,1537,0.7754,2.32279,0.3404,10,discharge,0,-2.321,0.774,10.0,9.9,3.4468,3.3076,59.9845,02-08-22_01.44_BOOST_protocol_HPPC_IN21700_30T_cycle_#1537.mat
BOOST,1537,0.7754,2.32279,0.3404,10,charge,0,1.163,0.388,2.0,2.0,3.4504,3.495,38.3524,02-08-22_01.44_BOOST_protocol_HPPC_IN21700_30T_cycle_#1537.mat
BOOST,1537,0.7754,2.32279,0.3404,10,charge,0,1.163,0.388,10.0,9.9,3.4504,3.5061,47.8975,02-08-22_01.44_BOOST_protocol_HPPC_IN21700_30T_cycle_#1537.mat
BOOST,1537,0.7754,2.32279,0.3403,10,discharge,1,-9.291,3.097,2.0,2.0,3.4476,3.094,38.0596,02-08-22_01.44_BOOST_protocol_HPPC_IN21700_30T_cycle_#1537.mat
BOOST,1537,0.7754,2.32279,0.3403,10,discharge,1,-9.291,3.097,10.0,9.9,3.4476,2.9081,58.0688,02-08-22_01.44_BOOST_protocol_HPPC_IN21700_30T_cycle_#1537.mat
BOOST,1537,0.7754,2.32279,0.3404,10,charge,1,4.645,1.548,2.0,2.0,3.4597,3.6102,32.4004,02-08-22_01.44_BOOST_protocol_HPPC_IN21700_30T_cycle_#1537.mat
BOOST,1537,0.7754,2.32279,0.3404,10,charge,1,4.645,1.548,10.0,9.9,3.4597,3.6392,38.6437,02-08-22_01.44_BOOST_protocol_HPPC_IN21700_30T_cycle_#1537.mat
BOOST,1537,0.7754,2.32279,0.3402,10,discharge,2,-18.579,6.193,2.0,2.0,3.4486,2.8219,33.7316,02-08-22_01.44_BOOST_protocol_HPPC_IN21700_30T_cycle_#1537.mat
BOOST,1537,0.7754,2.32279,0.3402,10,discharge,2,-18.579,6.193,10.0,9.9,3.4486,2.4999,51.063,02-08-22_01.44_BOOST_protocol_HPPC_IN21700_30T_cycle_#1537.mat
BOOST,1537,0.7754,2.32279,0.3405,10,charge,2,13.933,4.644,2.0,2.0,3.4701,3.8074,24.2087,02-08-22_01.44_BOOST_protocol_HPPC_IN21700_30T_cycle_#1537.mat
BOOST,1537,0.7754,2.32279,0.3405,10,charge,2,13.933,4.644,10.0,9.9,3.4701,3.8733,28.9385,02-08-22_01.44_BOOST_protocol_HPPC_IN21700_30T_cycle_#1537.mat
BOOST,1537,0.7754,2.32279,0.3402,10,discharge,3,-22.983,7.661,2.0,2.0,3.4512,2.6114,36.5401,02-08-22_01.44_BOOST_protocol_HPPC_IN21700_30T_cycle_#1537.mat
BOOST,1537,0.7754,2.32279,0.3402,10,discharge,3,-22.983,7.661,10.0,9.9,3.4512,2.4999,41.3915,02-08-22_01.44_BOOST_protocol_HPPC_IN21700_30T_cycle_#1537.mat
BOOST,1537,0.7754,2.32279,0.3405,10,charge,3,23.224,7.741,2.0,2.0,3.4747,3.9633,21.0386,02-08-22_01.44_BOOST_protocol_HPPC_IN21700_30T_cycle_#1537.mat
BOOST,1537,0.7754,2.32279,0.3405,10,charge,3,23.224,7.741,10.0,9.9,3.4747,4.0556,25.0129,02-08-22_01.44_BOOST_protocol_HPPC_IN21700_30T_cycle_#1537.mat
BOOST,1537,0.7754,2.32279,0.3017,11,discharge,0,-2.32,0.773,2.0,2.0,3.4115,3.3039,46.3713,02-08-22_01.44_BOOST_protocol_HPPC_IN21700_30T_cycle_#1537.mat
BOOST,1537,0.7754,2.32279,0.3017,11,discharge,0,-2.32,0.773,10.0,9.9,3.4115,3.237,75.2026,02-08-22_01.44_BOOST_protocol_HPPC_IN21700_30T_cycle_#1537.mat
BOOST,1537,0.7754,2.32279,0.3017,11,charge,0,1.163,0.388,2.0,2.0,3.4172,3.4649,41.0252,02-08-22_01.44_BOOST_protocol_HPPC_IN21700_30T_cycle_#1537.mat
BOOST,1537,0.7754,2.32279,0.3017,11,charge,0,1.163,0.388,10.0,9.9,3.4172,3.4802,54.1842,02-08-22_01.44_BOOST_protocol_HPPC_IN21700_30T_cycle_#1537.mat
BOOST,1537,0.7754,2.32279,0.3016,11,discharge,1,-9.29,3.097,2.0,2.0,3.4127,3.0143,42.8839,02-08-22_01.44_BOOST_protocol_HPPC_IN21700_30T_cycle_#1537.mat
BOOST,1537,0.7754,2.32279,0.3016,11,discharge,1,-9.29,3.097,10.0,9.9,3.4127,2.7465,71.71,02-08-22_01.44_BOOST_protocol_HPPC_IN21700_30T_cycle_#1537.mat
BOOST,1537,0.7754,2.32279,0.3017,11,charge,1,4.645,1.548,2.0,2.0,3.433,3.5834,32.3796,02-08-22_01.44_BOOST_protocol_HPPC_IN21700_30T_cycle_#1537.mat
BOOST,1537,0.7754,2.32279,0.3017,11,charge,1,4.645,1.548,10.0,9.9,3.433,3.61,38.1063,02-08-22_01.44_BOOST_protocol_HPPC_IN21700_30T_cycle_#1537.mat
BOOST,1537,0.7754,2.32279,0.3015,11,discharge,2,-17.612,5.871,2.0,2.0,3.416,2.7013,40.5803,02-08-22_01.44_BOOST_protocol_HPPC_IN21700_30T_cycle_#1537.mat
BOOST,1537,0.7754,2.32279,0.3015,11,discharge,2,-17.612,5.871,10.0,9.9,3.416,2.4999,52.0157,02-08-22_01.44_BOOST_protocol_HPPC_IN21700_30T_cycle_#1537.mat
BOOST,1537,0.7754,2.32279,0.3018,11,charge,2,13.934,4.645,2.0,2.0,3.4436,3.7796,24.1137,02-08-22_01.44_BOOST_protocol_HPPC_IN21700_30T_cycle_#1537.mat
BOOST,1537,0.7754,2.32279,0.3018,11,charge,2,13.934,4.645,10.0,9.9,3.4436,3.8365,28.1972,02-08-22_01.44_BOOST_protocol_HPPC_IN21700_30T_cycle_#1537.mat
BOOST,1537,0.7754,2.32279,0.3014,11,discharge,3,-16.979,5.66,2.0,2.0,3.419,2.4992,54.1728,02-08-22_01.44_BOOST_protocol_HPPC_IN21700_30T_cycle_#1537.mat
BOOST,1537,0.7754,2.32279,0.3014,11,discharge,3,-16.979,5.66,10.0,9.9,3.419,2.5,54.1257,02-08-22_01.44_BOOST_protocol_HPPC_IN21700_30T_cycle_#1537.mat
BOOST,1537,0.7754,2.32279,0.3019,11,charge,3,23.225,7.742,2.0,2.0,3.4465,3.933,20.9473,02-08-22_01.44_BOOST_protocol_HPPC_IN21700_30T_cycle_#1537.mat
BOOST,1537,0.7754,2.32279,0.3019,11,charge,3,23.225,7.742,10.0,9.9,3.4465,4.0166,24.5468,02-08-22_01.44_BOOST_protocol_HPPC_IN21700_30T_cycle_#1537.mat
BOOST,1537,0.7754,2.32279,0.2629,12,discharge,0,-2.322,0.774,2.0,2.0,3.3674,3.2512,50.0495,02-08-22_01.44_BOOST_protocol_HPPC_IN21700_30T_cycle_#1537.mat
BOOST,1537,0.7754,2.32279,0.2629,12,discharge,0,-2.322,0.774,10.0,9.9,3.3674,3.158,90.1925,02-08-22_01.44_BOOST_protocol_HPPC_IN21700_30T_cycle_#1537.mat
BOOST,1537,0.7754,2.32279,0.263,12,charge,0,1.163,0.388,2.0,1.9,3.3744,3.4243,42.9137,02-08-22_01.44_BOOST_protocol_HPPC_IN21700_30T_cycle_#1537.mat
BOOST,1537,0.7754,2.32279,0.263,12,charge,0,1.163,0.388,10.0,9.9,3.3744,3.4454,61.0595,02-08-22_01.44_BOOST_protocol_HPPC_IN21700_30T_cycle_#1537.mat
BOOST,1537,0.7754,2.32279,0.2629,12,discharge,1,-9.29,3.097,2.0,2.0,3.3701,2.9363,46.6934,02-08-22_01.44_BOOST_protocol_HPPC_IN21700_30T_cycle_#1537.mat
BOOST,1537,0.7754,2.32279,0.2629,12,discharge,1,-9.29,3.097,10.0,9.9,3.3701,2.56,87.1975,02-08-22_01.44_BOOST_protocol_HPPC_IN21700_30T_cycle_#1537.mat
BOOST,1537,0.7754,2.32279,0.263,12,charge,1,4.645,1.548,2.0,2.0,3.3991,3.5546,33.479,02-08-22_01.44_BOOST_protocol_HPPC_IN21700_30T_cycle_#1537.mat
BOOST,1537,0.7754,2.32279,0.263,12,charge,1,4.645,1.548,10.0,9.9,3.3991,3.5902,41.1437,02-08-22_01.44_BOOST_protocol_HPPC_IN21700_30T_cycle_#1537.mat
BOOST,1537,0.7754,2.32279,0.2628,12,discharge,2,-12.719,4.24,2.0,2.0,3.3785,2.5713,63.4641,02-08-22_01.44_BOOST_protocol_HPPC_IN21700_30T_cycle_#1537.mat
BOOST,1537,0.7754,2.32279,0.2628,12,discharge,2,-12.719,4.24,10.0,9.9,3.3785,2.5,69.0699,02-08-22_01.44_BOOST_protocol_HPPC_IN21700_30T_cycle_#1537.mat
BOOST,1537,0.7754,2.32279,0.2631,12,charge,2,13.935,4.645,2.0,2.0,3.4105,3.7626,25.2673,02-08-22_01.44_BOOST_protocol_HPPC_IN21700_30T_cycle_#1537.mat
BOOST,1537,0.7754,2.32279,0.2631,12,charge,2,13.935,4.645,10.0,9.9,3.4105,3.819,29.3147,02-08-22_01.44_BOOST_protocol_HPPC_IN21700_30T_cycle_#1537.mat
BOOST,1537,0.7754,2.32279,0.2628,12,discharge,3,-11.932,3.977,2.0,2.0,3.3802,2.4994,73.8183,02-08-22_01.44_BOOST_protocol_HPPC_IN21700_30T_cycle_#1537.mat
BOOST,1537,0.7754,2.32279,0.2628,12,discharge,3,-11.932,3.977,10.0,9.9,3.3802,2.4999,73.7764,02-08-22_01.44_BOOST_protocol_HPPC_IN21700_30T_cycle_#1537.mat
BOOST,1537,0.7754,2.32279,0.2631,12,charge,3,23.224,7.741,2.0,2.0,3.4134,3.924,21.9859,02-08-22_01.44_BOOST_protocol_HPPC_IN21700_30T_cycle_#1537.mat
BOOST,1537,0.7754,2.32279,0.2631,12,charge,3,23.224,7.741,10.0,9.9,3.4134,4.0041,25.4349,02-08-22_01.44_BOOST_protocol_HPPC_IN21700_30T_cycle_#1537.mat
BOOST,1575,0.76704,2.29775,1.0,0,discharge,0,-2.298,0.766,2.0,2.0,4.0977,3.9898,46.9518,02-16-22_10.52_BOOST_protocol_HPPC_IN21700_30T_cycle_#1575.mat
BOOST,1575,0.76704,2.29775,1.0,0,discharge,0,-2.298,0.766,10.0,9.7,4.0977,3.9562,61.5726,02-16-22_10.52_BOOST_protocol_HPPC_IN21700_30T_cycle_#1575.mat
BOOST,1575,0.76704,2.29775,1.0,0,charge,0,1.149,0.383,2.0,1.9,4.114,4.1766,54.5059,02-16-22_10.52_BOOST_protocol_HPPC_IN21700_30T_cycle_#1575.mat
BOOST,1575,0.76704,2.29775,1.0,0,charge,0,1.149,0.383,10.0,9.9,4.114,4.2001,74.9673,02-16-22_10.52_BOOST_protocol_HPPC_IN21700_30T_cycle_#1575.mat
BOOST,1575,0.76704,2.29775,0.9999,0,discharge,1,-9.191,3.064,2.0,2.0,4.1065,3.7466,39.1587,02-16-22_10.52_BOOST_protocol_HPPC_IN21700_30T_cycle_#1575.mat
BOOST,1575,0.76704,2.29775,0.9999,0,discharge,1,-9.191,3.064,10.0,9.9,4.1065,3.6962,44.6425,02-16-22_10.52_BOOST_protocol_HPPC_IN21700_30T_cycle_#1575.mat
BOOST,1575,0.76704,2.29775,1.0,0,charge,1,1.373,0.458,2.0,1.9,4.1219,4.1999,56.8058,02-16-22_10.52_BOOST_protocol_HPPC_IN21700_30T_cycle_#1575.mat
BOOST,1575,0.76704,2.29775,0.9998,0,discharge,2,-18.375,6.125,2.0,2.0,4.1055,3.5276,31.4503,02-16-22_10.52_BOOST_protocol_HPPC_IN21700_30T_cycle_#1575.mat
BOOST,1575,0.76704,2.29775,0.9998,0,discharge,2,-18.375,6.125,10.0,9.9,4.1055,3.4459,35.8966,02-16-22_10.52_BOOST_protocol_HPPC_IN21700_30T_cycle_#1575.mat
BOOST,1575,0.76704,2.29775,1.0,0,charge,2,1.783,0.594,2.0,2.0,4.1317,4.2002,38.4098,02-16-22_10.52_BOOST_protocol_HPPC_IN21700_30T_cycle_#1575.mat
BOOST,1575,0.76704,2.29775,0.9998,0,discharge,3,-26.417,8.806,2.0,2.0,4.1056,3.3653,28.0236,02-16-22_10.52_BOOST_protocol_HPPC_IN21700_30T_cycle_#1575.mat
BOOST,1575,0.76704,2.29775,0.9998,0,discharge,3,-26.417,8.806,10.0,9.9,4.1056,3.2517,32.3239,02-16-22_10.52_BOOST_protocol_HPPC_IN21700_30T_cycle_#1575.mat
BOOST,1575,0.76704,2.29775,0.9981,0,charge,3,1.726,0.575,2.0,2.0,4.1325,4.2001,39.1771,02-16-22_10.52_BOOST_protocol_HPPC_IN21700_30T_cycle_#1575.mat
BOOST,1575,0.76704,2.29775,0.9597,1,discharge,0,-2.296,0.765,2.0,2.0,4.0735,3.9759,42.5087,02-16-22_10.52_BOOST_protocol_HPPC_IN21700_30T_cycle_#1575.mat
BOOST,1575,0.76704,2.29775,0.9597,1,discharge,0,-2.296,0.765,10.0,9.9,4.0735,3.9463,55.4007,02-16-22_10.52_BOOST_protocol_HPPC_IN21700_30T_cycle_#1575.mat
BOOST,1575,0.76704,2.29775,0.9597,1,charge,0,1.15,0.383,2.0,2.0,4.077,4.1262,42.7975,02-16-22_10.52_BOOST_protocol_HPPC_IN21700_30T_cycle_#1575.mat
BOOST,1575,0.76704,2.29775,0.9597,1,charge,0,1.15,0.383,10.0,9.9,4.077,4.1399,54.7147,02-16-22_10.52_BOOST_protocol_HPPC_IN21700_30T_cycle_#1575.mat
BOOST,1575,0.76704,2.29775,0.9596,1,discharge,1,-9.189,3.063,2.0,2.0,4.0739,3.7483,35.4337,02-16-22_10.52_BOOST_protocol_HPPC_IN21700_30T_cycle_#1575.mat
BOOST,1575,0.76704,2.29775,0.9596,1,discharge,1,-9.189,3.063,10.0,9.9,4.0739,3.6808,42.7794,02-16-22_10.52_BOOST_protocol_HPPC_IN21700_30T_cycle_#1575.mat
BOOST,1575,0.76704,2.29775,0.9597,1,charge,1,2.365,0.788,2.0,2.0,4.0821,4.2,49.8478,02-16-22_10.52_BOOST_protocol_HPPC_IN21700_30T_cycle_#1575.mat
BOOST,1575,0.76704,2.29775,0.9597,1,charge,1,2.365,0.788,10.0,9.9,4.0821,4.1999,49.8055,02-16-22_10.52_BOOST_protocol_HPPC_IN21700_30T_cycle_#1575.mat
BOOST,1575,0.76704,2.29775,0.9596,1,discharge,2,-18.376,6.125,2.0,2.0,4.0751,3.5293,29.7018,02-16-22_10.52_BOOST_protocol_HPPC_IN21700_30T_cycle_#1575.mat
BOOST,1575,0.76704,2.29775,0.9596,1,discharge,2,-18.376,6.125,10.0,9.9,4.0751,3.4254,35.3559,02-16-22_10.52_BOOST_protocol_HPPC_IN21700_30T_cycle_#1575.mat
BOOST,1575,0.76704,2.29775,0.9598,1,charge,2,2.236,0.745,2.0,2.0,4.0873,4.2001,50.4405,02-16-22_10.52_BOOST_protocol_HPPC_IN21700_30T_cycle_#1575.mat
BOOST,1575,0.76704,2.29775,0.9598,1,charge,2,2.236,0.745,10.0,9.9,4.0873,4.2001,50.4405,02-16-22_10.52_BOOST_protocol_HPPC_IN21700_30T_cycle_#1575.mat
BOOST,1575,0.76704,2.29775,0.9595,1,discharge,3,-26.416,8.805,2.0,1.9,4.0774,3.365,26.9685,02-16-22_10.52_BOOST_protocol_HPPC_IN21700_30T_cycle_#1575.mat
BOOST,1575,0.76704,2.29775,0.9595,1,discharge,3,-26.416,8.805,10.0,9.9,4.0774,3.2235,32.3251,02-16-22_10.52_BOOST_protocol_HPPC_IN21700_30T_cycle_#1575.mat
BOOST,1575,0.76704,2.29775,0.9598,1,charge,3,2.002,0.667,2.0,2.0,4.0931,4.1999,53.3546,02-16-22_10.52_BOOST_protocol_HPPC_IN21700_30T_cycle_#1575.mat
BOOST,1575,0.76704,2.29775,0.9598,1,charge,3,2.002,0.667,10.0,9.9,4.0931,4.1999,53.3546,02-16-22_10.52_BOOST_protocol_HPPC_IN21700_30T_cycle_#1575.mat
BOOST,1575,0.76704,2.29775,0.9214,2,discharge,0,-2.298,0.766,2.0,1.9,4.0348,3.9432,39.8625,02-16-22_10.52_BOOST_protocol_HPPC_IN21700_30T_cycle_#1575.mat
BOOST,1575,0.76704,2.29775,0.9214,2,discharge,0,-2.298,0.766,10.0,9.9,4.0348,3.9091,54.7021,02-16-22_10.52_BOOST_protocol_HPPC_IN21700_30T_cycle_#1575.mat
BOOST,1575,0.76704,2.29775,0.9214,2,charge,0,1.149,0.383,2.0,1.9,4.0408,4.0867,39.9304,02-16-22_10.52_BOOST_protocol_HPPC_IN21700_30T_cycle_#1575.mat
BOOST,1575,0.76704,2.29775,0.9214,2,charge,0,1.149,0.383,10.0,9.9,4.0408,4.1024,53.5885,02-16-22_10.52_BOOST_protocol_HPPC_IN21700_30T_cycle_#1575.mat
BOOST,1575,0.76704,2.29775,0.9214,2,discharge,1,-9.189,3.063,2.0,2.0,4.0372,3.7248,33.9983,02-16-22_10.52_BOOST_protocol_HPPC_IN21700_30T_cycle_#1575.mat
BOOST,1575,0.76704,2.29775,0.9214,2,discharge,1,-9.189,3.063,10.0,9.9,4.0372,3.6529,41.8231,02-16-22_10.52_BOOST_protocol_HPPC_IN21700_30T_cycle_#1575.mat
BOOST,1575,0.76704,2.29775,0.9215,2,charge,1,3.517,1.172,2.0,2.0,4.0506,4.2001,42.5054,02-16-22_10.52_BOOST_protocol_HPPC_IN21700_30T_cycle_#1575.mat
BOOST,1575,0.76704,2.29775,0.9215,2,charge,1,3.517,1.172,10.0,9.9,4.0506,4.2001,42.5054,02-16-22_10.52_BOOST_protocol_HPPC_IN21700_30T_cycle_#1575.mat
BOOST,1575,0.76704,2.29775,0.9213,2,discharge,2,-18.377,6.126,2.0,1.9,4.0393,3.515,28.5302,02-16-22_10.52_BOOST_protocol_HPPC_IN21700_30T_cycle_#1575.mat
BOOST,1575,0.76704,2.29775,0.9213,2,discharge,2,-18.377,6.126,10.0,9.9,4.0393,3.4045,34.5432,02-16-22_10.52_BOOST_protocol_HPPC_IN21700_30T_cycle_#1575.mat
BOOST,1575,0.76704,2.29775,0.9215,2,charge,2,3.422,1.141,2.0,2.0,4.0599,4.2,40.9398,02-16-22_10.52_BOOST_protocol_HPPC_IN21700_30T_cycle_#1575.mat
BOOST,1575,0.76704,2.29775,0.9215,2,charge,2,3.422,1.141,10.0,9.9,4.0599,4.2,40.9398,02-16-22_10.52_BOOST_protocol_HPPC_IN21700_30T_cycle_#1575.mat
BOOST,1575,0.76704,2.29775,0.9212,2,discharge,3,-26.418,8.806,2.0,1.9,4.0419,3.3596,25.8271,02-16-22_10.52_BOOST_protocol_HPPC_IN21700_30T_cycle_#1575.mat
BOOST,1575,0.76704,2.29775,0.9212,2,discharge,3,-26.418,8.806,10.0,9.9,4.0419,3.2137,31.3498,02-16-22_10.52_BOOST_protocol_HPPC_IN21700_30T_cycle_#1575.mat
BOOST,1575,0.76704,2.29775,0.9215,2,charge,3,3.286,1.095,2.0,2.0,4.0653,4.2,40.9958,02-16-22_10.52_BOOST_protocol_HPPC_IN21700_30T_cycle_#1575.mat
BOOST,1575,0.76704,2.29775,0.9215,2,charge,3,3.286,1.095,10.0,9.9,4.0653,4.2,40.9958,02-16-22_10.52_BOOST_protocol_HPPC_IN21700_30T_cycle_#1575.mat
BOOST,1575,0.76704,2.29775,0.8448,3,discharge,0,-2.298,0.766,2.0,2.0,3.9248,3.8461,34.2442,02-16-22_10.52_BOOST_protocol_HPPC_IN21700_30T_cycle_#1575.mat
BOOST,1575,0.76704,2.29775,0.8448,3,discharge,0,-2.298,0.766,10.0,9.9,3.9248,3.8209,45.2093,02-16-22_10.52_BOOST_protocol_HPPC_IN21700_30T_cycle_#1575.mat
BOOST,1575,0.76704,2.29775,0.8449,3,charge,0,1.149,0.383,2.0,2.0,3.9283,3.9673,33.9337,02-16-22_10.52_BOOST_protocol_HPPC_IN21700_30T_cycle_#1575.mat
BOOST,1575,0.76704,2.29775,0.8449,3,charge,0,1.149,0.383,10.0,9.9,3.9283,3.9793,44.3748,02-16-22_10.52_BOOST_protocol_HPPC_IN21700_30T_cycle_#1575.mat
BOOST,1575,0.76704,2.29775,0.8448,3,discharge,1,-9.189,3.063,2.0,2.0,3.9255,3.6526,29.6992,02-16-22_10.52_BOOST_protocol_HPPC_IN21700_30T_cycle_#1575.mat
BOOST,1575,0.76704,2.29775,0.8448,3,discharge,1,-9.189,3.063,10.0,9.9,3.9255,3.59,36.5118,02-16-22_10.52_BOOST_protocol_HPPC_IN21700_30T_cycle_#1575.mat
BOOST,1575,0.76704,2.29775,0.8449,3,charge,1,4.594,1.531,2.0,2.0,3.9366,4.08,31.2126,02-16-22_10.52_BOOST_protocol_HPPC_IN21700_30T_cycle_#1575.mat
BOOST,1575,0.76704,2.29775,0.8449,3,charge,1,4.594,1.531,10.0,9.9,3.9366,4.1168,39.2225,02-16-22_10.52_BOOST_protocol_HPPC_IN21700_30T_cycle_#1575.mat
BOOST,1575,0.76704,2.29775,0.8447,3,discharge,2,-18.377,6.126,2.0,2.0,3.9281,3.4546,25.7659,02-16-22_10.52_BOOST_protocol_HPPC_IN21700_30T_cycle_#1575.mat
BOOST,1575,0.76704,2.29775,0.8447,3,discharge,2,-18.377,6.126,10.0,9.9,3.9281,3.3537,31.2565,02-16-22_10.52_BOOST_protocol_HPPC_IN21700_30T_cycle_#1575.mat
BOOST,1575,0.76704,2.29775,0.845,3,charge,2,8.21,2.736,2.0,2.0,3.9452,4.2001,31.0494,02-16-22_10.52_BOOST_protocol_HPPC_IN21700_30T_cycle_#1575.mat
BOOST,1575,0.76704,2.29775,0.845,3,charge,2,8.21,2.736,10.0,9.9,3.9452,4.2001,31.0494,02-16-22_10.52_BOOST_protocol_HPPC_IN21700_30T_cycle_#1575.mat
BOOST,1575,0.76704,2.29775,0.8446,3,discharge,3,-26.416,8.805,2.0,2.0,3.9306,3.2979,23.9514,02-16-22_10.52_BOOST_protocol_HPPC_IN21700_30T_cycle_#1575.mat
BOOST,1575,0.76704,2.29775,0.8446,3,discharge,3,-26.416,8.805,10.0,9.9,3.9306,3.1591,29.2058,02-16-22_10.52_BOOST_protocol_HPPC_IN21700_30T_cycle_#1575.mat
BOOST,1575,0.76704,2.29775,0.845,3,charge,3,7.887,2.629,2.0,1.9,3.952,4.2001,31.458,02-16-22_10.52_BOOST_protocol_HPPC_IN21700_30T_cycle_#1575.mat
