Repository: KikETs/ECM_HYBRID_BMS_JOINT

## Results

| Arm | Model | Size | Protocol | Result | Worst cell |
|---|---|---|---|---|---|
| SOP | 2RC table + trim (A8) | 4 effective coefficients, 2 EW states | leave-one-cell-out | usable current 69.6 % discharge, 59.5 % charge (τ = 10 s) | 59.9 % / 53.5 % (BOOST_REST) |
| SOH | dQ/dV ridge | 65 coefficients | leave-one-cell-out | RMSE 0.0094, bias −0.0005 | 0.0130 (BOOST_REST) |
| SOC | 2RC EKF, low-current gate | 3 states | leave-one-cell-out | **2.34 %p** over six sensor disturbances on estimated SOH (2.325 on true SOH), per cell 2.00–2.75 | 4.60 %p (BOOST_NEGPULSE_1S, current offset −0.10 A) |

The SOH arm was a 10,945-parameter CNN until the second audit round. Nested

File: analysis/uypydj_ecm.csv (part 70 of 80)
cell,cycle,SOH,CAP_Ah,SOC,direction,rate_rank,I_A,V_pre_V,rest_before_s,n_points,R0_mOhm,R1_mOhm,tau1_s,R2_mOhm,tau2_s,fit_rmse_mV
CC_CELL2,456,0.91301,2.73984,0.178,charge,3,27.407,3.4442,385.6,101,9.5825,0.9328,0.1604,6.7551,10.5866,0.7201
CC_CELL2,456,0.91301,2.73984,0.1321,discharge,0,-2.742,3.3748,5070.2,101,10.6261,3.3327,0.2468,25.7601,13.4981,0.251
CC_CELL2,456,0.91301,2.73984,0.1321,charge,0,1.37,3.3778,70.4,101,10.9543,2.9431,0.1945,14.2558,9.1707,0.1247
CC_CELL2,456,0.91301,2.73984,0.132,discharge,1,-10.962,3.3761,635.4,101,10.7577,3.6282,0.2972,153.3731,61.6582,1.0777
CC_CELL2,456,0.91301,2.73984,0.1322,charge,1,5.481,3.3879,160.9,101,10.2025,2.4463,0.1588,8.5674,6.5196,0.3261
CC_CELL2,456,0.91301,2.73984,0.1323,charge,2,16.445,3.3952,268.4,101,10.0144,1.6271,0.2221,5.293,7.0534,0.8516
CC_CELL2,456,0.91301,2.73984,0.1323,charge,3,27.407,3.3979,290.0,101,9.854,1.3231,0.2212,6.0293,10.5686,1.1067
CC_CELL2,493,0.90804,2.72495,1.0,discharge,0,-2.726,4.1471,99999.0,99,2.1462,7.8487,0.2116,12.7992,7.6838,0.2911
CC_CELL2,493,0.90804,2.72495,1.0,charge,0,1.362,4.1586,69.5,101,11.0034,3.3745,0.214,16.5203,9.7543,0.1547
CC_CELL2,493,0.90804,2.72495,0.9999,discharge,1,-10.903,4.1558,635.4,101,10.2686,3.0568,0.1752,7.1844,4.7129,0.74
CC_CELL2,493,0.90804,2.72495,1.0,charge,1,1.863,4.163,160.7,100,19.8647,0.0103,0.0503,0.0105,2984.8818,0.1228
CC_CELL2,493,0.90804,2.72495,0.9998,discharge,2,-21.806,4.1551,640.7,101,10.1188,2.7707,0.1572,4.7618,3.9209,1.4351
CC_CELL2,493,0.90804,2.72495,1.0,charge,2,1.727,4.166,281.7,101,19.7045,0.01,2999.9998,0.01,2999.9998,0.1692
CC_CELL2,493,0.90804,2.72495,0.9998,discharge,3,-31.344,4.155,639.2,101,10.1587,2.4649,0.1844,4.003,4.3482,1.9858
CC_CELL2,493,0.90804,2.72495,1.0,charge,3,1.636,4.1681,386.5,101,19.5115,0.01,2999.9999,0.01,2999.9999,0.1531
CC_CELL2,493,0.90804,2.72495,0.9546,discharge,0,-2.726,4.0972,4789.0,101,10.3252,2.7737,0.1555,7.0631,6.1271,0.2049
CC_CELL2,493,0.90804,2.72495,0.9546,charge,0,1.362,4.0986,70.4,101,10.2421,2.7411,0.1511,7.7511,6.9712,0.1211
CC_CELL2,493,0.90804,2.72495,0.9545,discharge,1,-10.903,4.0973,635.4,100,10.3048,2.3887,0.163,4.9705,4.879,0.607
CC_CELL2,493,0.90804,2.72495,0.9546,charge,1,5.451,4.101,160.9,101,10.1891,2.1699,0.1144,6.9482,4.857,0.5472
CC_CELL2,493,0.90804,2.72495,0.9544,discharge,2,-21.802,4.0976,680.1,101,10.225,2.2239,0.1752,4.1807,5.5168,1.2154
CC_CELL2,493,0.90804,2.72495,0.9547,charge,2,5.923,4.1026,281.7,101,16.4432,0.01,0.05,0.01,2999.9999,0.2451
CC_CELL2,493,0.90804,2.72495,0.9543,discharge,3,-31.342,4.0984,684.9,100,10.1345,2.0329,0.1652,4.1961,6.5475,1.5649
CC_CELL2,493,0.90804,2.72495,0.9547,charge,3,5.789,4.1056,386.7,101,16.307,0.01,0.05,0.01,3000.0,0.2998
CC_CELL2,493,0.90804,2.72495,0.9091,discharge,0,-2.725,4.0808,4833.4,101,10.1035,2.0436,0.1736,6.2067,6.1987,0.1767
CC_CELL2,493,0.90804,2.72495,0.9092,charge,0,1.363,4.0819,70.4,101,10.0335,2.022,0.1615,5.8877,6.2174,0.1223
CC_CELL2,493,0.90804,2.72495,0.9091,discharge,1,-10.901,4.0801,635.4,101,10.0442,1.9737,0.1819,5.5145,6.2243,0.5849
CC_CELL2,493,0.90804,2.72495,0.9092,charge,1,5.449,4.0838,161.1,101,9.9993,1.9752,0.1716,5.5964,6.3363,0.2921
CC_CELL2,493,0.90804,2.72495,0.909,discharge,2,-21.804,4.0811,680.4,101,10.0613,1.869,0.1963,5.2231,7.3534,1.0602
CC_CELL2,493,0.90804,2.72495,0.9092,charge,2,7.896,4.0856,281.8,101,14.4861,0.01,0.05,0.01,3000.0,0.2625
CC_CELL2,493,0.90804,2.72495,0.9089,discharge,3,-31.344,4.0816,706.6,101,9.9612,1.6816,0.1758,5.3975,8.3129,1.2815
CC_CELL2,493,0.90804,2.72495,0.9092,charge,3,7.82,4.0873,387.0,101,14.4087,0.01,0.05,0.01,2998.7761,0.2465
CC_CELL2,493,0.90804,2.72495,0.8183,discharge,0,-2.725,4.0265,5393.7,101,9.8031,1.5847,0.3037,11.7834,9.9767,0.1514
CC_CELL2,493,0.90804,2.72495,0.8183,charge,0,1.365,4.0286,70.5,101,9.7079,1.4571,0.3355,9.4292,8.9532,0.1131
CC_CELL2,493,0.90804,2.72495,0.8182,discharge,1,-10.903,4.0269,635.5,101,9.87,1.5144,0.2907,9.1277,7.4819,0.4765
CC_CELL2,493,0.90804,2.72495,0.8183,charge,1,5.451,4.0319,160.7,101,9.758,1.414,0.2853,7.3987,7.6997,0.2504
CC_CELL2,493,0.90804,2.72495,0.8181,discharge,2,-21.804,4.0274,680.6,101,9.9634,1.5282,0.3172,6.8354,6.6155,0.9461
CC_CELL2,493,0.90804,2.72495,0.8184,charge,2,11.937,4.0344,281.7,100,13.2735,0.6056,0.05,0.01,2999.9999,0.2678
CC_CELL2,493,0.90804,2.72495,0.8181,discharge,3,-31.341,4.0281,750.3,101,9.937,1.4407,0.2786,6.0574,6.4509,1.2185
CC_CELL2,493,0.90804,2.72495,0.8184,charge,3,11.95,4.0363,386.8,101,13.6947,0.01,0.05,0.01,3000.0,0.1952
CC_CELL2,493,0.90804,2.72495,0.7274,discharge,0,-2.726,3.9218,5441.5,100,9.4138,1.3616,0.4015,11.9319,10.8992,0.1435
CC_CELL2,493,0.90804,2.72495,0.7275,charge,0,1.364,3.9247,70.5,100,9.5954,1.2901,0.3493,8.5208,8.6427,0.1013
CC_CELL2,493,0.90804,2.72495,0.7274,discharge,1,-10.903,3.9227,635.5,101,9.666,1.2648,0.3274,7.489,6.5765,0.3625
CC_CELL2,493,0.90804,2.72495,0.7275,charge,1,5.45,3.9281,161.1,101,9.5307,1.2209,0.3366,6.5865,7.8753,0.2042
CC_CELL2,493,0.90804,2.72495,0.7273,discharge,2,-21.804,3.9229,680.5,101,9.6576,1.358,0.3895,5.5513,6.4439,0.8184
CC_CELL2,493,0.90804,2.72495,0.7276,charge,2,16.353,3.9305,281.8,101,9.4221,1.0189,0.3616,6.8584,9.9691,0.4605
CC_CELL2,493,0.90804,2.72495,0.7272,discharge,3,-31.342,3.9234,800.6,101,9.5767,1.2745,0.3682,5.4256,7.3547,1.0528
CC_CELL2,493,0.90804,2.72495,0.7277,charge,3,21.163,3.9317,387.3,101,12.0251,0.6575,0.0718,0.01,3000.0,0.1962
CC_CELL2,493,0.90804,2.72495,0.6366,discharge,0,-2.726,3.8433,5542.7,101,9.4501,1.1235,0.4157,10.4046,10.7092,0.129
CC_CELL2,493,0.90804,2.72495,0.6366,charge,0,1.363,3.8446,70.5,101,9.3941,1.1049,0.3163,7.9863,8.7298,0.1025
CC_CELL2,493,0.90804,2.72495,0.6365,discharge,1,-10.903,3.8432,635.5,101,9.4027,1.0646,0.3813,7.238,7.6365,0.325
CC_CELL2,493,0.90804,2.72495,0.6367,charge,1,5.451,3.8475,160.8,101,9.3112,1.03,0.3903,6.7473,8.1326,0.1782
CC_CELL2,493,0.90804,2.72495,0.6364,discharge,2,-21.804,3.8429,680.6,101,9.3617,1.0482,0.3746,6.1084,7.56,0.6567
CC_CELL2,493,0.90804,2.72495,0.6367,charge,2,16.353,3.8499,282.0,100,9.226,0.9672,0.4231,5.9888,8.8066,0.4131
CC_CELL2,493,0.90804,2.72495,0.6364,discharge,3,-31.344,3.8428,800.5,101,9.4032,0.9963,0.3756,6.2495,8.6182,0.8533
CC_CELL2,493,0.90804,2.72495,0.6368,charge,3,27.251,3.8516,387.4,101,9.0887,3.5213,2.6903,0.3892,0.05,2.4543
CC_CELL2,493,0.90804,2.72495,0.5457,discharge,0,-2.726,3.7493,5600.4,101,9.4636,0.9964,0.4686,9.9646,11.7563,0.1186
CC_CELL2,493,0.90804,2.72495,0.5458,charge,0,1.362,3.7508,70.6,101,9.1853,0.9772,0.2094,8.0189,9.1228,0.1057
CC_CELL2,493,0.90804,2.72495,0.5457,discharge,1,-10.901,3.7495,635.5,100,9.4668,0.8681,0.3597,7.6631,8.5212,0.2946
CC_CELL2,493,0.90804,2.72495,0.5458,charge,1,5.45,3.7536,161.1,101,9.3673,0.8291,0.3488,7.0488,8.1332,0.162
CC_CELL2,493,0.90804,2.72495,0.5455,discharge,2,-21.804,3.7497,680.4,101,9.4239,0.8869,0.3709,6.5818,7.7158,0.6142
CC_CELL2,493,0.90804,2.72495,0.5459,charge,2,16.353,3.7562,281.5,101,9.3236,1.0111,0.5795,6.4356,9.725,0.4562
CC_CELL2,493,0.90804,2.72495,0.5455,discharge,3,-31.342,3.7492,800.9,101,9.378,0.8739,0.4039,6.4559,8.1501,0.8349
CC_CELL2,493,0.90804,2.72495,0.546,charge,3,27.255,3.758,386.8,101,9.1834,0.9245,0.4823,6.1414,9.6294,0.6024
CC_CELL2,493,0.90804,2.72495,0.4549,discharge,0,-2.726,3.6644,5610.1,101,9.4048,0.8767,0.6,9.4293,12.9169,0.1117
CC_CELL2,493,0.90804,2.72495,0.4549,charge,0,1.362,3.6657,70.5,101,9.2889,0.8443,0.2766,7.6862,10.1593,0.0915
CC_CELL2,493,0.90804,2.72495,0.4548,discharge,1,-10.901,3.6639,635.4,101,9.2354,0.7667,0.3321,7.4729,8.9781,0.2735
CC_CELL2,493,0.90804,2.72495,0.4549,charge,1,5.45,3.6687,160.9,101,9.2459,0.714,0.3402,6.7236,8.4003,0.1358
CC_CELL2,493,0.90804,2.72495,0.4547,discharge,2,-21.804,3.665,680.7,101,9.2708,0.7875,0.3763,6.3609,7.6921,0.5527
CC_CELL2,493,0.90804,2.72495,0.455,charge,2,16.353,3.6706,281.4,101,9.2558,0.9384,0.692,5.7754,9.4492,0.3946
CC_CELL2,493,0.90804,2.72495,0.4546,discharge,3,-31.344,3.6653,800.8,101,9.2956,0.8258,0.4702,6.3226,8.3347,0.7809
CC_CELL2,493,0.90804,2.72495,0.4551,charge,3,27.254,3.6727,387.8,100,9.2061,0.8871,0.5571,5.9775,10.3978,0.5793
CC_CELL2,493,0.90804,2.72495,0.364,discharge,0,-2.726,3.6009,5611.2,101,9.6475,0.8889,0.3368,9.1132,11.5267,0.1183
CC_CELL2,493,0.90804,2.72495,0.364,charge,0,1.363,3.6022,70.5,100,9.5468,0.855,0.2477,7.7075,10.1077,0.0971
CC_CELL2,493,0.90804,2.72495,0.364,discharge,1,-10.903,3.601,635.4,101,9.627,0.8261,0.3151,7.8791,9.5019,0.3122
CC_CELL2,493,0.90804,2.72495,0.3641,charge,1,5.451,3.6047,160.7,101,9.6868,0.7853,0.3384,7.3968,9.7576,0.1634
CC_CELL2,493,0.90804,2.72495,0.3639,discharge,2,-21.804,3.6013,680.7,101,9.5784,0.8277,0.2857,6.9825,8.1851,0.6143
CC_CELL2,493,0.90804,2.72495,0.3642,charge,2,16.356,3.609,281.7,101,9.4304,0.7705,0.336,5.446,7.3493,0.4562
CC_CELL2,493,0.90804,2.72495,0.3638,discharge,3,-31.342,3.6017,800.5,101,9.5545,0.8408,0.3354,7.0976,8.8281,0.8613
CC_CELL2,493,0.90804,2.72495,0.3643,charge,3,27.254,3.612,386.7,101,9.3776,0.8272,0.5123,5.2452,8.8226,0.6517
CC_CELL2,493,0.90804,2.72495,0.2732,discharge,0,-2.724,3.5223,5611.0,100,9.7797,1.0967,0.2455,9.8319,10.9492,0.1288
CC_CELL2,493,0.90804,2.72495,0.2732,charge,0,1.362,3.5239,70.5,100,9.5289,1.2442,0.1539,8.2411,9.7576,0.0951
CC_CELL2,493,0.90804,2.72495,0.2731,discharge,1,-10.901,3.522,635.4,100,9.6864,1.1197,0.2189,8.1262,8.6456,0.41
CC_CELL2,493,0.90804,2.72495,0.2733,charge,1,5.449,3.5282,161.0,101,9.5818,1.0877,0.207,7.9697,9.978,0.1991
CC_CELL2,493,0.90804,2.72495,0.273,discharge,2,-21.804,3.5233,680.5,101,9.6954,1.1574,0.2708,8.8323,9.8645,0.9024
CC_CELL2,493,0.90804,2.72495,0.2733,charge,2,16.354,3.5324,281.9,101,9.5161,0.8993,0.2145,6.8979,8.9793,0.4562
CC_CELL2,493,0.90804,2.72495,0.273,discharge,3,-31.344,3.524,801.2,101,9.7261,1.2117,0.4027,14.5924,18.9254,1.2944
CC_CELL2,493,0.90804,2.72495,0.2734,charge,3,27.255,3.5365,387.3,101,9.3675,0.7918,0.2198,5.6126,7.4169,0.6814
CC_CELL2,493,0.90804,2.72495,0.2278,discharge,0,-2.726,3.4739,5071.2,101,9.9999,1.5669,0.1623,9.9385,9.2371,0.1512
CC_CELL2,493,0.90804,2.72495,0.2278,charge,0,1.363,3.476,70.4,101,9.8394,1.5984,0.1356,8.1966,8.6461,0.1004
CC_CELL2,493,0.90804,2.72495,0.2277,discharge,1,-10.901,3.4744,635.5,101,10.0913,1.6672,0.2034,10.161,9.9337,0.5431
CC_CELL2,493,0.90804,2.72495,0.2278,charge,1,5.451,3.4812,160.7,101,9.9197,1.4362,0.1841,7.8923,9.8717,0.2269
CC_CELL2,493,0.90804,2.72495,0.2276,discharge,2,-21.804,3.4762,680.4,101,10.0959,1.6082,0.2081,18.241,17.7562,1.0737
CC_CELL2,493,0.90804,2.72495,0.2279,charge,2,16.354,3.4852,281.8,101,9.7873,1.1427,0.1578,7.4652,10.0153,0.5589
CC_CELL2,493,0.90804,2.72495,0.2275,discharge,3,-31.343,3.4764,800.7,101,10.0461,1.6091,0.2284,200.0,203.7405,1.9384
CC_CELL2,493,0.90804,2.72495,0.228,charge,3,27.255,3.488,386.3,101,9.654,0.8918,0.1661,6.5026,8.7606,0.7186
CC_CELL2,493,0.90804,2.72495,0.1823,discharge,0,-2.726,3.4294,5072.3,101,10.289,2.0802,0.1883,12.5752,9.6801,0.1641
CC_CELL2,493,0.90804,2.72495,0.1823,charge,0,1.363,3.4318,70.5,101,10.0645,2.0333,0.1415,8.8009,7.8072,0.1073
CC_CELL2,493,0.90804,2.72495,0.1823,discharge,1,-10.901,3.4298,635.4,101,10.3406,2.2648,0.2461,21.8766,16.9784,0.737
CC_CELL2,493,0.90804,2.72495,0.1824,charge,1,5.451,3.4385,160.6,101,10.0735,1.8041,0.1635,6.5512,7.6967,0.2655
CC_CELL2,493,0.90804,2.72495,0.1822,discharge,2,-21.806,3.432,680.5,101,10.1869,2.0849,0.1844,193.1871,127.2925,0.9599
CC_CELL2,493,0.90804,2.72495,0.1825,charge,2,16.356,3.4434,281.6,101,9.8553,1.3179,0.16,6.7982,10.2781,0.6184
CC_CELL2,493,0.90804,2.72495,0.1826,charge,3,27.253,3.4464,386.3,101,9.5869,0.9496,0.1569,6.7548,10.3282,0.718
CC_CELL2,493,0.90804,2.72495,0.1369,discharge,0,-2.725,3.3771,5071.9,101,10.5533,3.7483,0.2225,26.1753,13.0863,0.2725
CC_CELL2,493,0.90804,2.72495,0.1369,charge,0,1.363,3.3815,70.5,101,10.5813,3.3531,0.1912,14.5301,9.1373,0.1272
CC_CELL2,493,0.90804,2.72495,0.1368,discharge,1,-10.903,3.379,635.4,101,10.9967,4.0577,0.2841,146.3021,56.0515,1.1193
CC_CELL2,493,0.90804,2.72495,0.137,charge,1,5.451,3.3904,161.0,101,10.6247,2.6855,0.1641,8.6733,6.5573,0.3239
CC_CELL2,493,0.90804,2.72495,0.1371,charge,2,16.352,3.3983,266.3,101,10.2356,1.7575,0.1987,5.4096,7.073,0.8848
CC_CELL2,493,0.90804,2.72495,0.1371,charge,3,27.254,3.4007,290.3,101,9.9694,1.3666,0.2012,6.1373,10.4865,1.1055
CC_CELL2,531,0.90355,2.71146,1.0,discharge,0,-2.711,4.1442,99999.0,99,1.9193,8.3418,0.2188,13.0166,7.5562,0.3068
CC_CELL2,531,0.90355,2.71146,1.0,charge,0,1.356,4.1571,69.6,100,11.1073,3.9457,0.1999,16.9834,9.5596,0.1462
CC_CELL2,531,0.90355,2.71146,0.9999,discharge,1,-10.851,4.1541,635.4,100,10.4242,3.5399,0.1605,7.0788,4.4754,0.7641
CC_CELL2,531,0.90355,2.71146,1.0,charge,1,1.829,4.1615,161.1,101,21.0499,0.01,0.05,0.01,3000.0,0.138
CC_CELL2,531,0.90355,2.71146,0.9998,discharge,2,-21.703,4.1526,640.5,100,10.3573,3.0428,0.1499,4.6375,3.7607,1.437
CC_CELL2,531,0.90355,2.71146,1.0,charge,2,1.693,4.1648,281.1,101,20.7986,0.01,0.05,0.01,3000.0,0.147
CC_CELL2,531,0.90355,2.71146,0.9997,discharge,3,-31.198,4.1524,638.9,101,10.3211,2.7416,0.1558,3.871,4.1,2.1018
CC_CELL2,531,0.90355,2.71146,1.0,charge,3,1.596,4.1663,387.6,101,21.1318,0.01,2999.9021,0.01,2999.9025,0.1801
CC_CELL2,531,0.90355,2.71146,0.9548,discharge,0,-2.712,4.0964,4787.4,100,10.1554,2.7961,0.1559,6.8084,5.9175,0.2024
CC_CELL2,531,0.90355,2.71146,0.9548,charge,0,1.357,4.098,70.4,101,10.0001,2.847,0.1547,7.6787,6.9529,0.1332
CC_CELL2,531,0.90355,2.71146,0.9547,discharge,1,-10.851,4.0959,635.4,101,10.1177,2.6002,0.1488,4.8968,4.7684,0.6432
CC_CELL2,531,0.90355,2.71146,0.9548,charge,1,5.427,4.1003,160.9,101,10.0924,2.4096,0.1168,7.0895,5.0178,0.5202
CC_CELL2,531,0.90355,2.71146,0.9546,discharge,2,-21.703,4.0971,680.2,101,10.1439,2.3742,0.1551,4.082,5.3572,1.264
CC_CELL2,531,0.90355,2.71146,0.9549,charge,2,5.911,4.1027,282.3,101,16.4611,0.01,0.05,0.01,3000.0,0.2673
CC_CELL2,531,0.90355,2.71146,0.9545,discharge,3,-31.196,4.0978,685.1,100,10.1039,2.0876,0.1581,4.0514,6.369,1.5898
CC_CELL2,531,0.90355,2.71146,0.9549,charge,3,5.817,4.1051,387.9,100,16.3168,0.01,0.05,0.01,3000.0,0.3217
CC_CELL2,531,0.90355,2.71146,0.9095,discharge,0,-2.711,4.0795,4834.2,101,9.8773,2.3237,0.1492,6.281,6.0559,0.1783
CC_CELL2,531,0.90355,2.71146,0.9096,charge,0,1.357,4.0808,70.3,101,10.708,2.2504,0.1797,6.0216,6.3963,0.1207
CC_CELL2,531,0.90355,2.71146,0.9095,discharge,1,-10.851,4.0804,635.5,101,10.2298,2.2274,0.1684,5.577,6.1842,0.6001
CC_CELL2,531,0.90355,2.71146,0.9096,charge,1,5.426,4.0834,160.7,101,10.1278,2.2034,0.156,5.7298,6.208,0.3084
CC_CELL2,531,0.90355,2.71146,0.9094,discharge,2,-21.703,4.0807,680.5,100,10.2077,2.0428,0.168,5.1811,7.0639,1.1182
CC_CELL2,531,0.90355,2.71146,0.9096,charge,2,7.654,4.0852,281.9,101,14.9962,0.01,0.05,0.01,2999.9999,0.2596
CC_CELL2,531,0.90355,2.71146,0.9093,discharge,3,-31.197,4.0803,704.5,101,10.0878,1.8411,0.156,5.2689,7.9373,1.2998
CC_CELL2,531,0.90355,2.71146,0.9097,charge,3,7.549,4.0871,387.5,101,14.9543,0.01,0.05,0.01,3000.0,0.3044
CC_CELL2,531,0.90355,2.71146,0.8191,discharge,0,-2.712,4.0249,5392.7,101,9.8758,1.7257,0.2827,11.9716,10.0297,0.1578
CC_CELL2,531,0.90355,2.71146,0.8192,charge,0,1.355,4.0269,70.5,100,9.9406,1.5434,0.2501,9.3948,8.5757,0.1085
CC_CELL2,531,0.90355,2.71146,0.819,discharge,1,-10.853,4.0255,635.5,101,9.8902,1.5975,0.2579,9.1172,7.3711,0.4835
CC_CELL2,531,0.90355,2.71146,0.8192,charge,1,5.425,4.0304,161.1,101,9.7879,1.484,0.2552,7.4367,7.5152,0.2622
CC_CELL2,531,0.90355,2.71146,0.819,discharge,2,-21.703,4.0262,680.5,101,9.8895,1.559,0.2861,6.7396,6.4024,0.9923
CC_CELL2,531,0.90355,2.71146,0.8193,charge,2,12.039,4.0333,281.8,101,13.4088,0.4441,0.05,0.01,3000.0,0.1884
CC_CELL2,531,0.90355,2.71146,0.8189,discharge,3,-31.198,4.0262,752.4,101,9.7767,1.4481,0.2707,5.9183,6.2818,1.2428
CC_CELL2,531,0.90355,2.71146,0.8193,charge,3,12.03,4.0353,387.1,101,13.6874,0.01,0.05,0.01,2999.9989,0.2106
CC_CELL2,531,0.90355,2.71146,0.7287,discharge,0,-2.712,3.9216,5439.2,101,9.6976,1.4351,0.3404,11.8223,10.7076,0.1408
CC_CELL2,531,0.90355,2.71146,0.7287,charge,0,1.355,3.9231,70.5,101,10.2071,1.3341,0.294,8.6412,8.6004,0.1072
CC_CELL2,531,0.90355,2.71146,0.7286,discharge,1,-10.853,3.9218,635.4,101,9.7403,1.3431,0.2944,7.5038,6.5539,0.4059
CC_CELL2,531,0.90355,2.71146,0.7287,charge,1,5.426,3.9274,160.7,101,9.6476,1.2386,0.3192,6.7012,7.7655,0.2157
CC_CELL2,531,0.90355,2.71146,0.7285,discharge,2,-21.703,3.9221,680.5,100,9.7716,1.3658,0.3407,5.5492,6.2,0.8402
CC_CELL2,531,0.90355,2.71146,0.7289,charge,2,16.277,3.9298,282.1,101,9.5172,1.0767,0.3182,6.8302,9.578,0.5055
CC_CELL2,531,0.90355,2.71146,0.7285,discharge,3,-31.197,3.9225,800.9,101,9.7113,1.2951,0.34,5.3838,7.1325,1.0837
CC_CELL2,531,0.90355,2.71146,0.7289,charge,3,20.853,3.931,387.0,101,12.5235,0.3814,0.0599,0.01,3000.0,0.1644
CC_CELL2,531,0.90355,2.71146,0.6382,discharge,0,-2.713,3.8425,5538.4,101,9.6562,1.1888,0.4171,10.6725,10.9606,0.1288
CC_CELL2,531,0.90355,2.71146,0.6383,charge,0,1.355,3.844,70.5,101,9.579,1.0895,0.2945,7.9722,8.4095,0.1063
CC_CELL2,531,0.90355,2.71146,0.6382,discharge,1,-10.851,3.8417,635.4,101,9.5518,1.0994,0.315,7.3712,7.5087,0.3612
CC_CELL2,531,0.90355,2.71146,0.6383,charge,1,5.426,3.8467,160.9,101,9.5421,1.0678,0.3118,6.8136,7.8636,0.1918
CC_CELL2,531,0.90355,2.71146,0.6381,discharge,2,-21.703,3.8423,680.4,101,9.5989,1.0748,0.3407,6.1805,7.354,0.7038
CC_CELL2,531,0.90355,2.71146,0.6384,charge,2,16.279,3.8493,282.1,101,9.4249,1.0213,0.3831,6.0593,8.7341,0.4846
CC_CELL2,531,0.90355,2.71146,0.638,discharge,3,-31.196,3.8423,800.5,101,9.5119,1.0375,0.3281,6.1656,8.2102,0.9419
CC_CELL2,531,0.90355,2.71146,0.6385,charge,3,27.126,3.8512,386.4,101,9.495,3.5416,2.5545,0.01,2.5657,2.6491
CC_CELL2,531,0.90355,2.71146,0.5478,discharge,0,-2.712,3.7491,5599.6,101,9.1535,0.9666,0.3209,9.5574,10.6186,0.1293
CC_CELL2,531,0.90355,2.71146,0.5479,charge,0,1.357,3.7513,70.4,101,9.2152,0.9501,0.2253,8.0684,9.0858,0.1032
CC_CELL2,531,0.90355,2.71146,0.5478,discharge,1,-10.852,3.7498,635.4,101,9.5004,0.9193,0.3204,7.7268,8.4076,0.3186
CC_CELL2,531,0.90355,2.71146,0.5479,charge,1,5.428,3.7541,161.0,101,9.4021,0.8951,0.3067,7.0914,8.0164,0.1728
CC_CELL2,531,0.90355,2.71146,0.5477,discharge,2,-21.703,3.7492,680.5,101,9.502,0.917,0.3429,6.597,7.5461,0.6436
CC_CELL2,531,0.90355,2.71146,0.548,charge,2,16.278,3.7568,281.0,100,9.4307,1.0028,0.5191,6.3255,9.167,0.4921
CC_CELL2,531,0.90355,2.71146,0.5476,discharge,3,-31.197,3.7501,801.0,101,9.5192,0.9086,0.3693,6.4016,7.9001,0.8885
CC_CELL2,531,0.90355,2.71146,0.5481,charge,3,27.129,3.7586,387.3,101,9.3162,0.9237,0.457,6.0435,9.3027,0.6443
CC_CELL2,531,0.90355,2.71146,0.4574,discharge,0,-2.71,3.6642,5612.9,101,9.5213,0.858,0.2959,8.6395,10.441,0.115
CC_CELL2,531,0.90355,2.71146,0.4574,charge,0,1.357,3.6658,70.5,100,9.2836,0.9074,0.1859,7.5669,9.4139,0.0879
CC_CELL2,531,0.90355,2.71146,0.4573,discharge,1,-10.851,3.6645,635.4,101,9.5478,0.8278,0.3046,7.5541,8.8746,0.3029
CC_CELL2,531,0.90355,2.71146,0.4575,charge,1,5.426,3.6685,160.7,101,9.4522,0.7917,0.2652,6.8837,8.327,0.1607
CC_CELL2,531,0.90355,2.71146,0.4573,discharge,2,-21.703,3.6647,680.5,101,9.5208,0.8222,0.325,6.408,7.5327,0.6199
CC_CELL2,531,0.90355,2.71146,0.4576,charge,2,16.278,3.6715,281.0,100,9.4138,0.8922,0.5282,5.7186,8.4913,0.4818
CC_CELL2,531,0.90355,2.71146,0.4571,discharge,3,-31.198,3.6644,800.6,101,9.4513,0.8613,0.3727,6.2606,7.9094,0.8978
CC_CELL2,531,0.90355,2.71146,0.4576,charge,3,27.128,3.6737,387.4,101,9.2465,0.9117,0.4861,5.8948,9.8791,0.7089
CC_CELL2,531,0.90355,2.71146,0.367,discharge,0,-2.71,3.6006,5609.4,101,9.4509,0.9435,0.2419,8.8906,11.0271,0.1236
CC_CELL2,531,0.90355,2.71146,0.367,charge,0,1.354,3.6021,70.5,101,9.516,0.8389,0.2776,8.0682,11.0105,0.0878
CC_CELL2,531,0.90355,2.71146,0.3669,discharge,1,-10.854,3.6009,635.4,101,9.5474,0.903,0.2677,7.8189,9.3236,0.3436
CC_CELL2,531,0.90355,2.71146,0.367,charge,1,5.423,3.6052,161.0,101,9.5105,0.8334,0.2436,7.229,9.2195,0.1707
CC_CELL2,531,0.90355,2.71146,0.3668,discharge,2,-21.703,3.6012,680.6,101,9.6032,0.9074,0.222,6.9562,7.9224,0.668
CC_CELL2,531,0.90355,2.71146,0.3671,charge,2,16.278,3.609,281.7,101,9.4867,0.8096,0.2527,5.4511,7.0741,0.4893
CC_CELL2,531,0.90355,2.71146,0.3668,discharge,3,-31.197,3.601,800.8,101,9.6203,0.9013,0.2696,7.0295,8.4759,0.9501
CC_CELL2,531,0.90355,2.71146,0.3672,charge,3,27.128,3.6119,387.4,101,9.4764,0.8288,0.4078,5.1498,8.2147,0.7576
CC_CELL2,531,0.90355,2.71146,0.2765,discharge,0,-2.712,3.5224,5611.0,101,9.8627,1.408,0.1705,9.8111,10.4178,0.1375
CC_CELL2,531,0.90355,2.71146,0.2766,charge,0,1.355,3.524,70.6,101,9.7033,1.4439,0.1219,8.2634,9.5015,0.0903
CC_CELL2,531,0.90355,2.71146,0.2765,discharge,1,-10.853,3.522,635.4,101,9.8676,1.34,0.1857,8.3294,8.5305,0.4605
CC_CELL2,531,0.90355,2.71146,0.2766,charge,1,5.426,3.5283,161.0,100,9.8161,1.2293,0.1741,8.0119,9.6925,0.2163
CC_CELL2,531,0.90355,2.71146,0.2764,discharge,2,-21.703,3.524,680.6,101,10.0133,1.2927,0.2406,9.2019,9.9447,0.9524
CC_CELL2,531,0.90355,2.71146,0.2767,charge,2,16.278,3.5331,281.7,101,9.6932,1.0336,0.1664,6.898,8.7622,0.517
CC_CELL2,531,0.90355,2.71146,0.2763,discharge,3,-31.197,3.5248,800.8,101,10.0172,1.3354,0.3376,15.4034,19.0952,1.4731
CC_CELL2,531,0.90355,2.71146,0.2768,charge,3,27.127,3.5366,387.1,100,9.5744,0.8685,0.1801,5.6144,7.3201,0.7026
CC_CELL2,531,0.90355,2.71146,0.2313,discharge,0,-2.712,3.4743,5071.2,101,9.8466,1.6911,0.1448,9.9254,9.1478,0.1363
CC_CELL2,531,0.90355,2.71146,0.2314,charge,0,1.355,3.4764,70.5,101,9.7947,1.6296,0.1099,7.9807,8.1051,0.1111
CC_CELL2,531,0.90355,2.71146,0.2313,discharge,1,-10.853,3.4742,635.4,100,9.9826,1.6969,0.2091,10.194,9.9106,0.5607
CC_CELL2,531,0.90355,2.71146,0.2314,charge,1,5.425,3.4815,161.0,101,9.8675,1.4678,0.1724,7.7582,9.6992,0.221
CC_CELL2,531,0.90355,2.71146,0.2312,discharge,2,-21.703,3.4766,680.6,101,10.0152,1.6498,0.2038,18.0444,17.3736,1.0326
CC_CELL2,531,0.90355,2.71146,0.2315,charge,2,16.278,3.4858,281.6,101,9.719,1.1942,0.1501,7.4063,9.955,0.5474
CC_CELL2,531,0.90355,2.71146,0.2311,discharge,3,-31.197,3.4768,801.3,100,10.112,1.7336,0.2249,200.0,199.6972,1.8934
CC_CELL2,531,0.90355,2.71146,0.2316,charge,3,27.127,3.4887,387.3,101,9.6873,0.9866,0.1389,6.4269,8.6014,0.7383
CC_CELL2,531,0.90355,2.71146,0.1861,discharge,0,-2.712,3.4302,5071.1,101,10.4476,2.3746,0.1804,13.0651,9.6549,0.1663
CC_CELL2,531,0.90355,2.71146,0.1861,charge,0,1.359,3.4328,70.5,101,10.341,2.2377,0.1532,8.9195,7.6315,0.1127
CC_CELL2,531,0.90355,2.71146,0.1861,discharge,1,-10.852,3.4307,635.5,101,10.5298,2.5975,0.2259,23.4927,17.1525,0.8027
CC_CELL2,531,0.90355,2.71146,0.1862,charge,1,5.425,3.4388,161.2,101,10.386,2.0777,0.1488,6.5965,7.5283,0.2729
CC_CELL2,531,0.90355,2.71146,0.186,discharge,2,-21.704,3.4329,680.5,101,10.3722,2.4194,0.1705,189.4468,116.8833,1.0804
CC_CELL2,531,0.90355,2.71146,0.1863,charge,2,16.277,3.4446,281.8,101,10.0058,1.5254,0.1356,6.73,10.0435,0.6479
CC_CELL2,531,0.90355,2.71146,0.1864,charge,3,27.128,3.4477,384.8,100,9.7438,1.0903,0.1383,6.7063,10.2283,0.7474
CC_CELL2,531,0.90355,2.71146,0.1409,discharge,0,-2.712,3.3783,5071.4,101,10.808,3.8819,0.2303,26.7646,13.3101,0.2495
CC_CELL2,531,0.90355,2.71146,0.141,charge,0,1.357,3.3819,70.5,101,10.5875,3.5235,0.1869,14.6333,9.0482,0.1335
CC_CELL2,531,0.90355,2.71146,0.1408,discharge,1,-10.851,3.3797,635.4,101,10.9261,4.1901,0.2818,129.9157,49.547,1.1424
CC_CELL2,531,0.90355,2.71146,0.141,charge,1,5.425,3.3914,161.1,101,10.4426,2.8091,0.1645,8.7837,6.5396,0.3414
CC_CELL2,531,0.90355,2.71146,0.141,charge,2,16.278,3.3997,268.8,100,10.0497,1.8599,0.1805,5.3203,6.7328,0.8975
CC_CELL2,531,0.90355,2.71146,0.1411,charge,3,27.128,3.4017,295.0,101,9.8762,1.4042,0.2008,6.0442,10.3252,1.1228
CC_CELL2,568,0.89613,2.68919,1.0,discharge,0,-2.691,4.1537,99999.0,99,2.3961,9.5965,0.2309,14.5279,7.4786,0.3241
CC_CELL2,568,0.89613,2.68919,1.0,charge,0,1.345,4.1669,69.5,101,10.4845,11.2747,2.8101,3.5836,0.0787,0.3781
CC_CELL2,568,0.89613,2.68919,0.9999,discharge,1,-10.76,4.164,634.7,101,10.7493,4.3649,0.1619,7.6078,4.3838,0.8164
CC_CELL2,568,0.89613,2.68919,1.0,charge,1,1.296,4.1726,160.8,82,21.1596,0.01,0.05,0.01,2999.7875,0.1735
CC_CELL2,568,0.89613,2.68919,0.9998,discharge,2,-21.523,4.1645,635.4,101,10.7847,3.4854,0.1487,4.8052,3.5655,1.4605
CC_CELL2,568,0.89613,2.68919,0.9993,charge,2,1.3,4.174,273.0,69,20.0378,0.01,2999.9998,0.01,2999.9998,0.1653
CC_CELL2,568,0.89613,2.68919,0.999,discharge,3,-30.938,4.1635,635.9,101,10.617,3.0751,0.1502,3.8728,3.7626,2.1204
CC_CELL2,568,0.89613,2.68919,0.9979,charge,3,1.303,4.1749,371.1,73,19.2825,0.01,2999.2451,0.01,2999.2456,0.1844
CC_CELL2,568,0.89613,2.68919,0.9531,discharge,0,-2.691,4.0987,4784.6,101,10.4932,3.4379,0.1566,7.4315,5.8956,0.2095
CC_CELL2,568,0.89613,2.68919,0.9531,charge,0,1.344,4.1003,70.4,101,10.32,3.5178,0.1487,8.4516,6.7723,0.1373
CC_CELL2,568,0.89613,2.68919,0.953,discharge,1,-10.761,4.0992,635.4,101,10.5738,3.2031,0.1491,5.0614,4.5338,0.6605
CC_CELL2,568,0.89613,2.68919,0.9531,charge,1,5.325,4.1029,161.1,101,10.5124,5.5636,1.7658,2.3024,0.0589,0.7354
CC_CELL2,568,0.89613,2.68919,0.9529,discharge,2,-21.522,4.0994,677.0,101,10.5491,2.7955,0.1449,4.0074,4.9349,1.3617
CC_CELL2,568,0.89613,2.68919,0.9532,charge,2,5.208,4.106,281.5,101,18.0506,0.01,0.05,0.01,2999.9999,0.3157
CC_CELL2,568,0.89613,2.68919,0.9528,discharge,3,-30.939,4.0995,677.7,101,10.3785,2.5327,0.1391,3.915,5.9162,1.7628
CC_CELL2,568,0.89613,2.68919,0.9532,charge,3,5.056,4.1085,387.7,101,18.1001,0.01,0.05,0.01,2999.9006,0.3516
CC_CELL2,568,0.89613,2.68919,0.9082,discharge,0,-2.692,4.0812,4826.2,101,10.3569,2.7428,0.153,6.5396,5.9167,0.193
CC_CELL2,568,0.89613,2.68919,0.9083,charge,0,1.347,4.0816,70.3,101,11.0003,2.6153,0.1651,6.309,6.1251,0.1267
CC_CELL2,568,0.89613,2.68919,0.9082,discharge,1,-10.762,4.0814,635.5,101,10.4381,2.554,0.1599,5.5029,5.7803,0.6483
CC_CELL2,568,0.89613,2.68919,0.9083,charge,1,5.383,4.0844,160.8,101,10.3048,2.6162,0.1568,6.1799,6.318,0.3216
CC_CELL2,568,0.89613,2.68919,0.9081,discharge,2,-21.521,4.0815,680.4,101,10.3288,2.3503,0.151,4.9685,6.6595,1.2083
CC_CELL2,568,0.89613,2.68919,0.9083,charge,2,7.212,4.0865,281.4,101,15.7369,0.01,0.05,0.01,3000.0,0.2873
CC_CELL2,568,0.89613,2.68919,0.908,discharge,3,-30.938,4.0823,700.3,101,10.2523,2.0672,0.1415,5.0687,7.6896,1.4263
CC_CELL2,568,0.89613,2.68919,0.9083,charge,3,7.118,4.0884,387.1,101,15.6789,0.01,0.05,0.01,3000.0,0.3535
CC_CELL2,568,0.89613,2.68919,0.8185,discharge,0,-2.689,4.0325,5388.9,101,9.9575,1.7588,0.2776,11.7819,9.7825,0.1626
CC_CELL2,568,0.89613,2.68919,0.8186,charge,0,1.345,4.0345,70.3,101,9.9186,1.7016,0.2175,9.1661,8.1911,0.1159
CC_CELL2,568,0.89613,2.68919,0.8185,discharge,1,-10.761,4.0333,635.4,101,9.9234,1.6888,0.2315,9.1162,7.3063,0.5146
CC_CELL2,568,0.89613,2.68919,0.8186,charge,1,5.382,4.0375,161.0,101,10.0309,1.5419,0.25,7.3016,7.3897,0.2595
CC_CELL2,568,0.89613,2.68919,0.8184,discharge,2,-21.522,4.0341,680.6,101,9.9382,1.667,0.2372,6.8441,6.3718,1.0522
CC_CELL2,568,0.89613,2.68919,0.8187,charge,2,11.206,4.0415,281.9,101,14.1422,0.01,0.05,0.01,3000.0,0.3107
CC_CELL2,568,0.89613,2.68919,0.8183,discharge,3,-30.937,4.0342,744.2,101,10.0415,1.5359,0.2309,6.0816,6.3236,1.3075
CC_CELL2,568,0.89613,2.68919,0.8187,charge,3,10.982,4.0437,386.6,101,14.2299,0.01,0.05,0.01,3000.0,0.2818
CC_CELL2,568,0.89613,2.68919,0.7289,discharge,0,-2.692,3.9287,5430.4,101,9.8813,1.5523,0.3289,12.1576,10.7907,0.1595
CC_CELL2,568,0.89613,2.68919,0.7289,charge,0,1.345,3.9308,70.5,101,9.8274,1.4044,0.2216,8.7196,8.1807,0.1109
CC_CELL2,568,0.89613,2.68919,0.7288,discharge,1,-10.76,3.9288,635.4,101,9.906,1.3769,0.2752,7.7785,6.5807,0.4126
CC_CELL2,568,0.89613,2.68919,0.729,charge,1,5.38,3.9345,161.0,101,9.7317,1.3272,0.2521,6.8745,7.4411,0.2255
CC_CELL2,568,0.89613,2.68919,0.7287,discharge,2,-21.522,3.9293,680.5,101,9.8746,1.4417,0.2993,5.6719,6.0019,0.9333
CC_CELL2,568,0.89613,2.68919,0.729,charge,2,16.142,3.937,281.6,101,9.6517,1.1363,0.2871,7.0984,9.436,0.547
CC_CELL2,568,0.89613,2.68919,0.7286,discharge,3,-30.938,3.9291,800.0,101,9.8074,1.3584,0.3177,5.4388,6.8994,1.1862
CC_CELL2,568,0.89613,2.68919,0.7291,charge,3,19.797,3.9386,387.2,101,13.1856,0.0242,0.05,0.01,2999.9973,0.144
CC_CELL2,568,0.89613,2.68919,0.6392,discharge,0,-2.69,3.8434,5529.1,99,1.6996,6.0518,0.1753,10.4445,9.7805,0.2561
CC_CELL2,568,0.89613,2.68919,0.6392,charge,0,1.343,3.8537,69.6,101,9.5557,1.3418,0.197,8.206,8.4173,0.1069
CC_CELL2,568,0.89613,2.68919,0.6391,discharge,1,-10.762,3.852,635.3,101,9.8382,1.1756,0.2952,7.5327,7.4532,0.3733
CC_CELL2,568,0.89613,2.68919,0.6393,charge,1,5.382,3.8565,160.6,101,9.69,1.1834,0.2786,6.8419,7.6912,0.2178
CC_CELL2,568,0.89613,2.68919,0.639,discharge,2,-21.522,3.8511,680.4,101,9.771,1.1582,0.2917,6.2503,7.191,0.7804
CC_CELL2,568,0.89613,2.68919,0.6394,charge,2,16.142,3.8591,281.1,101,9.6266,1.072,0.3335,6.0729,8.4408,0.5179
CC_CELL2,568,0.89613,2.68919,0.639,discharge,3,-30.939,3.8517,800.2,101,9.7158,1.1283,0.2898,6.2372,8.0571,0.9949
CC_CELL2,568,0.89613,2.68919,0.6394,charge,3,26.552,3.8608,385.9,101,9.7875,3.0579,1.6609,0.01,3000.0,2.2899
CC_CELL2,568,0.89613,2.68919,0.5495,discharge,0,-2.692,3.7613,5596.8,101,9.6516,1.0753,0.3434,9.9342,10.6944,0.1298
CC_CELL2,568,0.89613,2.68919,0.5496,charge,0,1.347,3.7627,70.3,101,9.6934,0.9635,0.3379,8.4178,9.5689,0.0941
CC_CELL2,568,0.89613,2.68919,0.5495,discharge,1,-10.762,3.7615,635.4,101,9.6769,0.9745,0.3045,7.8845,8.3407,0.3379
CC_CELL2,568,0.89613,2.68919,0.5496,charge,1,5.382,3.7656,160.6,101,9.5413,0.9666,0.2684,7.2136,7.9318,0.1699
CC_CELL2,568,0.89613,2.68919,0.5494,discharge,2,-21.522,3.7608,680.5,101,9.5956,0.9688,0.3223,6.6919,7.5238,0.699
CC_CELL2,568,0.89613,2.68919,0.5497,charge,2,16.142,3.7683,280.9,101,9.5375,1.0213,0.4813,6.3312,8.9274,0.5146
CC_CELL2,568,0.89613,2.68919,0.5493,discharge,3,-30.938,3.7618,800.3,101,9.564,0.959,0.3343,6.5183,7.9209,0.954
CC_CELL2,568,0.89613,2.68919,0.5498,charge,3,26.902,3.7703,385.1,101,9.3581,0.9511,0.4137,5.9742,8.9712,0.7124
CC_CELL2,568,0.89613,2.68919,0.4599,discharge,0,-2.69,3.6728,5610.2,101,9.5673,0.9425,0.2527,8.9065,10.3619,0.1261
CC_CELL2,568,0.89613,2.68919,0.4599,charge,0,1.345,3.6743,70.4,101,9.4913,0.9244,0.1484,7.5503,8.8435,0.0956
CC_CELL2,568,0.89613,2.68919,0.4598,discharge,1,-10.762,3.6731,635.3,101,9.6347,0.9201,0.2424,7.6301,8.5451,0.3346
CC_CELL2,568,0.89613,2.68919,0.4599,charge,1,5.382,3.6773,160.4,101,9.5241,0.8657,0.2119,7.0213,8.0846,0.178
CC_CELL2,568,0.89613,2.68919,0.4597,discharge,2,-21.52,3.6732,680.4,101,9.6513,0.8835,0.2626,6.5037,7.3222,0.659
CC_CELL2,568,0.89613,2.68919,0.46,charge,2,16.142,3.68,280.9,101,9.5693,0.9229,0.4483,5.9684,8.3739,0.545
CC_CELL2,568,0.89613,2.68919,0.4596,discharge,3,-30.937,3.6735,799.8,101,9.6343,0.9018,0.3262,6.3578,7.7047,0.9047
CC_CELL2,568,0.89613,2.68919,0.4601,charge,3,26.903,3.6822,385.3,101,9.4461,0.9171,0.4438,6.0119,9.4935,0.7584
CC_CELL2,568,0.89613,2.68919,0.3702,discharge,0,-2.692,3.608,5610.3,101,9.8029,0.9857,0.2669,8.9407,10.675,0.1275
CC_CELL2,568,0.89613,2.68919,0.3702,charge,0,1.347,3.6095,70.3,101,9.6975,0.8903,0.1781,7.4485,8.9698,0.0917
CC_CELL2,568,0.89613,2.68919,0.3701,discharge,1,-10.76,3.6082,635.4,101,9.7418,0.9851,0.2195,7.8744,9.0007,0.3524
CC_CELL2,568,0.89613,2.68919,0.3702,charge,1,5.382,3.6126,160.6,101,9.6406,0.9349,0.1849,7.2,8.7171,0.1801
CC_CELL2,568,0.89613,2.68919,0.37,discharge,2,-21.524,3.6085,680.2,101,9.7378,0.9351,0.2273,6.9769,7.8636,0.6516
CC_CELL2,568,0.89613,2.68919,0.3703,charge,2,16.141,3.6164,280.5,101,9.581,0.8439,0.257,5.5077,7.0902,0.5003
CC_CELL2,568,0.89613,2.68919,0.3699,discharge,3,-30.94,3.6089,800.2,101,9.6876,0.9369,0.2664,7.0159,8.3884,0.9766
CC_CELL2,568,0.89613,2.68919,0.3704,charge,3,26.904,3.6191,386.2,101,9.4972,0.8691,0.3818,5.2398,8.1969,0.8043
CC_CELL2,568,0.89613,2.68919,0.2805,discharge,0,-2.692,3.5328,5607.6,101,9.4826,1.3689,0.1604,9.5874,10.1526,0.1363
CC_CELL2,568,0.89613,2.68919,0.2805,charge,0,1.347,3.5351,70.4,101,9.6391,1.313,0.1567,8.0666,9.2321,0.095
CC_CELL2,568,0.89613,2.68919,0.2804,discharge,1,-10.76,3.533,635.4,101,9.8665,1.3332,0.1771,8.3806,8.6379,0.4462
CC_CELL2,568,0.89613,2.68919,0.2806,charge,1,5.382,3.5391,160.4,101,9.8231,1.2672,0.1759,7.9611,9.6176,0.2243
CC_CELL2,568,0.89613,2.68919,0.2803,discharge,2,-21.523,3.534,680.3,101,9.9986,1.3348,0.2016,8.8746,9.3917,0.9479
CC_CELL2,568,0.89613,2.68919,0.2806,charge,2,16.142,3.544,280.5,101,9.7904,1.0524,0.162,6.7731,8.4377,0.4789
CC_CELL2,568,0.89613,2.68919,0.2803,discharge,3,-30.937,3.5355,799.8,101,10.0543,1.3733,0.2819,13.2112,15.8541,1.4849
CC_CELL2,568,0.89613,2.68919,0.2807,charge,3,26.903,3.5473,386.0,101,9.6963,0.9108,0.1761,5.5611,7.1803,0.7564
CC_CELL2,568,0.89613,2.68919,0.2356,discharge,0,-2.692,3.4879,5069.7,101,10.2292,1.7465,0.1663,10.3693,9.6122,0.1457
CC_CELL2,568,0.89613,2.68919,0.2357,charge,0,1.345,3.4897,70.4,101,10.0825,1.7272,0.1435,8.2998,8.5384,0.1033
CC_CELL2,568,0.89613,2.68919,0.2356,discharge,1,-10.76,3.4882,635.4,101,10.1557,1.8985,0.1708,10.0234,9.4099,0.5711
CC_CELL2,568,0.89613,2.68919,0.2357,charge,1,5.382,3.4946,160.2,101,10.1212,1.5873,0.1643,8.0114,9.648,0.239
CC_CELL2,568,0.89613,2.68919,0.2355,discharge,2,-21.524,3.4898,680.2,101,10.2025,1.7895,0.1881,15.8148,15.1395,1.0872
CC_CELL2,568,0.89613,2.68919,0.2358,charge,2,16.141,3.499,280.5,101,9.9312,1.2875,0.1439,7.3764,9.5557,0.5719
CC_CELL2,568,0.89613,2.68919,0.2354,discharge,3,-30.938,3.4904,800.2,101,10.2608,1.7773,0.2762,141.0283,151.8807,1.7805
CC_CELL2,568,0.89613,2.68919,0.2359,charge,3,26.904,3.5021,386.7,101,9.7653,1.0117,0.1456,6.2794,8.1903,0.7609
CC_CELL2,568,0.89613,2.68919,0.1908,discharge,0,-2.69,3.4416,5069.8,101,10.3308,2.2137,0.1755,12.0804,9.3377,0.1497
CC_CELL2,568,0.89613,2.68919,0.1909,charge,0,1.345,3.4432,70.4,101,10.7193,2.2024,0.1607,8.7843,8.0279,0.1046
CC_CELL2,568,0.89613,2.68919,0.1908,discharge,1,-10.76,3.442,635.4,101,10.3654,2.3901,0.2126,17.6365,13.7478,0.7371
CC_CELL2,568,0.89613,2.68919,0.1909,charge,1,5.382,3.4501,160.3,101,10.1519,1.9539,0.1558,6.8451,7.9357,0.2556
CC_CELL2,568,0.89613,2.68919,0.1907,discharge,2,-21.521,3.4441,680.2,101,10.2567,2.2491,0.18,73.3906,51.9465,1.0922
CC_CELL2,568,0.89613,2.68919,0.191,charge,2,16.141,3.4548,280.4,101,9.9274,1.4658,0.1386,6.9477,9.9684,0.6189
CC_CELL2,568,0.89613,2.68919,0.1911,charge,3,26.903,3.4575,386.1,101,9.786,1.1403,0.1257,6.6967,9.6937,0.7929
CC_CELL2,568,0.89613,2.68919,0.146,discharge,0,-2.69,3.395,5069.8,101,10.5194,3.7859,0.2066,22.018,11.8047,0.2401
CC_CELL2,568,0.89613,2.68919,0.146,charge,0,1.345,3.399,70.3,101,10.6897,3.3982,0.1776,12.958,8.607,0.1295
CC_CELL2,568,0.89613,2.68919,0.1459,discharge,1,-10.76,3.3966,635.4,101,11.0432,3.9593,0.2631,91.7655,40.3478,1.0567
CC_CELL2,568,0.89613,2.68919,0.146,charge,1,5.382,3.4078,160.3,101,10.5903,2.8371,0.155,7.8305,6.4026,0.3312
CC_CELL2,568,0.89613,2.68919,0.1461,charge,2,16.141,3.4151,277.6,101,10.1977,1.8928,0.1661,5.6882,7.8213,0.8283
CC_CELL2,568,0.89613,2.68919,0.1462,charge,3,26.902,3.4172,316.4,101,10.0171,1.3705,0.1626,6.4069,10.6264,1.0248
CC_CELL2,606,0.89117,2.6743,1.0,discharge,0,-2.674,4.1425,99999.0,99,2.3695,9.1797,0.224,13.2238,7.2191,0.2909
CC_CELL2,606,0.89117,2.6743,1.0,charge,0,1.339,4.1554,69.4,101,10.647,4.8877,0.2021,17.6236,9.2582,0.1697
CC_CELL2,606,0.89117,2.6743,0.9999,discharge,1,-10.701,4.1514,635.5,101,10.6784,4.2047,0.1628,7.0053,4.315,0.7807
CC_CELL2,606,0.89117,2.6743,1.0,charge,1,1.817,4.1592,160.9,101,22.4683,0.01,0.05,0.01,3000.0,0.179
CC_CELL2,606,0.89117,2.6743,0.9998,discharge,2,-21.401,4.1508,640.6,101,10.6023,3.5853,0.1435,4.5846,3.7291,1.5215
CC_CELL2,606,0.89117,2.6743,1.0,charge,2,1.681,4.1626,281.5,101,22.2529,0.01,0.05,0.01,3000.0,0.192
CC_CELL2,606,0.89117,2.6743,0.9997,discharge,3,-30.763,4.1506,639.1,101,10.6173,3.1015,0.1481,3.8518,4.117,2.1465
CC_CELL2,606,0.89117,2.6743,1.0,charge,3,1.581,4.1651,386.4,101,22.0928,0.01,2999.923,0.01,3000.0,0.2075
CC_CELL2,606,0.89117,2.6743,0.9554,discharge,0,-2.676,4.0956,4787.9,101,10.6174,3.4126,0.1608,7.1022,5.8181,0.2078
CC_CELL2,606,0.89117,2.6743,0.9554,charge,0,1.339,4.0969,70.3,101,10.4325,3.5095,0.1479,7.9692,6.6841,0.1306
CC_CELL2,606,0.89117,2.6743,0.9553,discharge,1,-10.702,4.0957,635.5,101,10.5199,3.2129,0.1498,5.0021,4.6847,0.6678
CC_CELL2,606,0.89117,2.6743,0.9555,charge,1,5.351,4.0986,160.7,101,10.3887,2.7638,0.0857,6.2205,2.9074,0.7465
CC_CELL2,606,0.89117,2.6743,0.9552,discharge,2,-21.401,4.096,679.0,101,10.5671,2.7443,0.1509,4.1667,5.4003,1.284
CC_CELL2,606,0.89117,2.6743,0.9555,charge,2,5.535,4.1021,281.8,101,17.6915,0.01,0.05,0.01,3000.0,0.3333
CC_CELL2,606,0.89117,2.6743,0.9552,discharge,3,-30.764,4.0969,682.0,101,10.4187,2.4568,0.146,4.1713,6.4502,1.6137
CC_CELL2,606,0.89117,2.6743,0.9555,charge,3,5.413,4.1044,386.6,101,17.6658,0.01,0.05,0.01,2999.8853,0.3805
CC_CELL2,606,0.89117,2.6743,0.9108,discharge,0,-2.674,4.0799,4830.4,101,10.3676,2.4768,0.176,6.3737,6.101,0.1816
CC_CELL2,606,0.89117,2.6743,0.9108,charge,0,1.339,4.0812,70.3,101,10.0146,2.6274,0.1303,5.9158,5.5957,0.1142
CC_CELL2,606,0.89117,2.6743,0.9107,discharge,1,-10.7,4.0803,635.5,101,10.2726,2.5499,0.1569,5.7017,6.1303,0.6364
CC_CELL2,606,0.89117,2.6743,0.9109,charge,1,5.352,4.083,160.7,101,10.2136,2.5512,0.1504,5.8432,6.0897,0.324
CC_CELL2,606,0.89117,2.6743,0.9106,discharge,2,-21.401,4.0804,680.6,101,10.3025,2.4146,0.1448,5.3387,6.9798,1.1931
CC_CELL2,606,0.89117,2.6743,0.9109,charge,2,7.284,4.085,281.5,101,15.7879,0.01,0.05,0.01,3000.0,0.3258
CC_CELL2,606,0.89117,2.6743,0.9106,discharge,3,-30.764,4.081,701.6,101,10.3017,2.1474,0.1407,5.3715,7.7379,1.3488
CC_CELL2,606,0.89117,2.6743,0.9109,charge,3,7.143,4.0868,386.6,101,15.8486,0.01,0.05,0.01,3000.0,0.326
CC_CELL2,606,0.89117,2.6743,0.8216,discharge,0,-2.674,4.0237,5390.4,101,10.0372,2.075,0.2008,12.1825,9.4367,0.1875
CC_CELL2,606,0.89117,2.6743,0.8217,charge,0,1.339,4.0258,70.3,101,9.9906,1.9484,0.1888,9.5497,8.0257,0.1136
CC_CELL2,606,0.89117,2.6743,0.8216,discharge,1,-10.701,4.0244,635.5,101,10.1616,1.869,0.2059,9.2796,7.0836,0.5471
CC_CELL2,606,0.89117,2.6743,0.8217,charge,1,5.35,4.0295,160.7,101,10.0578,1.7726,0.1981,7.7766,7.3641,0.2817
CC_CELL2,606,0.89117,2.6743,0.8215,discharge,2,-21.401,4.0243,680.5,101,10.1201,1.7784,0.2217,6.8591,6.1252,1.0863
CC_CELL2,606,0.89117,2.6743,0.8218,charge,2,11.479,4.0319,281.7,101,14.5061,0.1441,0.05,0.01,3000.0,0.1857
CC_CELL2,606,0.89117,2.6743,0.8214,discharge,3,-30.764,4.026,748.3,101,10.0294,1.6773,0.1994,6.0091,5.9804,1.4161
CC_CELL2,606,0.89117,2.6743,0.8218,charge,3,11.433,4.0349,386.5,101,14.4389,0.01,0.05,0.01,2999.9999,0.3323
CC_CELL2,606,0.89117,2.6743,0.7324,discharge,0,-2.675,3.9208,5437.7,101,9.7906,1.5738,0.2756,11.3989,10.0053,0.1541
CC_CELL2,606,0.89117,2.6743,0.7325,charge,0,1.337,3.9228,70.4,101,9.734,1.5512,0.2546,8.7097,8.5173,0.1185
CC_CELL2,606,0.89117,2.6743,0.7324,discharge,1,-10.701,3.921,635.5,101,9.8135,1.4422,0.2566,7.5319,6.5797,0.4213
CC_CELL2,606,0.89117,2.6743,0.7325,charge,1,5.353,3.9256,160.9,101,9.8492,1.392,0.2849,6.9708,7.7976,0.2306
CC_CELL2,606,0.89117,2.6743,0.7323,discharge,2,-21.4,3.9204,680.6,101,9.745,1.4149,0.2684,5.64,6.0432,0.9128
CC_CELL2,606,0.89117,2.6743,0.7326,charge,2,16.051,3.929,281.5,101,9.5583,1.1832,0.2669,6.8647,9.1588,0.5613
CC_CELL2,606,0.89117,2.6743,0.7323,discharge,3,-30.763,3.9216,801.2,101,9.8633,1.4064,0.2715,5.5149,6.9235,1.2289
CC_CELL2,606,0.89117,2.6743,0.7327,charge,3,20.121,3.9307,386.7,101,13.2037,0.186,0.05,0.01,3000.0,0.2258
CC_CELL2,606,0.89117,2.6743,0.6433,discharge,0,-2.674,3.8432,5535.2,101,9.905,1.2526,0.3047,10.4405,10.271,0.1336
CC_CELL2,606,0.89117,2.6743,0.6433,charge,0,1.337,3.8448,70.5,101,9.698,1.3442,0.2136,8.1638,8.499,0.1175
CC_CELL2,606,0.89117,2.6743,0.6432,discharge,1,-10.701,3.8433,635.4,101,9.8341,1.2426,0.2292,7.6075,7.3814,0.4047
CC_CELL2,606,0.89117,2.6743,0.6434,charge,1,5.352,3.8479,161.0,101,9.7164,1.2051,0.2429,6.8347,7.4831,0.2332
CC_CELL2,606,0.89117,2.6743,0.6432,discharge,2,-21.399,3.843,680.6,101,9.8137,1.2098,0.2464,6.3839,7.056,0.8221
CC_CELL2,606,0.89117,2.6743,0.6434,charge,2,16.052,3.8504,280.4,101,9.6811,1.1357,0.3111,6.0702,8.3107,0.5692
CC_CELL2,606,0.89117,2.6743,0.6431,discharge,3,-30.763,3.8432,800.9,101,9.7775,1.1576,0.2538,6.3375,7.8692,1.101
CC_CELL2,606,0.89117,2.6743,0.6435,charge,3,26.711,3.8522,386.9,101,9.4485,3.2192,2.0707,0.4714,0.05,2.3405
