Repository: KikETs/ECM_HYBRID_BMS_JOINT

## Results

| Arm | Model | Size | Protocol | Result | Worst cell |
|---|---|---|---|---|---|
| SOP | 2RC table + trim (A8) | 4 effective coefficients, 2 EW states | leave-one-cell-out | usable current 69.6 % discharge, 59.5 % charge (τ = 10 s) | 59.9 % / 53.5 % (BOOST_REST) |
| SOH | dQ/dV ridge | 65 coefficients | leave-one-cell-out | RMSE 0.0094, bias −0.0005 | 0.0130 (BOOST_REST) |
| SOC | 2RC EKF, low-current gate | 3 states | leave-one-cell-out | **2.34 %p** over six sensor disturbances on estimated SOH (2.325 on true SOH), per cell 2.00–2.75 | 4.60 %p (BOOST_NEGPULSE_1S, current offset −0.10 A) |

The SOH arm was a 10,945-parameter CNN until the second audit round. Nested

File: analysis/uypydj_hppc_resistance.csv (part 70 of 225)
protocol,cycle,SOH,CAP_Ah,SOC,soc_group,direction,rate_rank,I_A,CRate_rated,tau_s,tau_actual_s,V_pre_V,V_tau_V,R_mOhm,file
BOOST,1575,0.76704,2.29775,0.845,3,charge,3,7.887,2.629,10.0,9.9,3.952,4.2,31.4453,02-16-22_10.52_BOOST_protocol_HPPC_IN21700_30T_cycle_#1575.mat
BOOST,1575,0.76704,2.29775,0.7682,4,discharge,0,-2.296,0.765,2.0,1.9,3.8376,3.7634,32.3114,02-16-22_10.52_BOOST_protocol_HPPC_IN21700_30T_cycle_#1575.mat
BOOST,1575,0.76704,2.29775,0.7682,4,discharge,0,-2.296,0.765,10.0,9.9,3.8376,3.7398,42.5884,02-16-22_10.52_BOOST_protocol_HPPC_IN21700_30T_cycle_#1575.mat
BOOST,1575,0.76704,2.29775,0.7683,4,charge,0,1.149,0.383,2.0,1.9,3.8404,3.8781,32.7997,02-16-22_10.52_BOOST_protocol_HPPC_IN21700_30T_cycle_#1575.mat
BOOST,1575,0.76704,2.29775,0.7683,4,charge,0,1.149,0.383,10.0,9.9,3.8404,3.8886,41.9349,02-16-22_10.52_BOOST_protocol_HPPC_IN21700_30T_cycle_#1575.mat
BOOST,1575,0.76704,2.29775,0.7682,4,discharge,1,-9.191,3.064,2.0,2.0,3.84,3.573,29.0508,02-16-22_10.52_BOOST_protocol_HPPC_IN21700_30T_cycle_#1575.mat
BOOST,1575,0.76704,2.29775,0.7682,4,discharge,1,-9.191,3.064,10.0,9.9,3.84,3.5087,36.0469,02-16-22_10.52_BOOST_protocol_HPPC_IN21700_30T_cycle_#1575.mat
BOOST,1575,0.76704,2.29775,0.7683,4,charge,1,4.595,1.532,2.0,2.0,3.8474,3.9866,30.2971,02-16-22_10.52_BOOST_protocol_HPPC_IN21700_30T_cycle_#1575.mat
BOOST,1575,0.76704,2.29775,0.7683,4,charge,1,4.595,1.532,10.0,9.9,3.8474,4.0174,37.0008,02-16-22_10.52_BOOST_protocol_HPPC_IN21700_30T_cycle_#1575.mat
BOOST,1575,0.76704,2.29775,0.7681,4,discharge,2,-18.378,6.126,2.0,2.0,3.8411,3.3734,25.4489,02-16-22_10.52_BOOST_protocol_HPPC_IN21700_30T_cycle_#1575.mat
BOOST,1575,0.76704,2.29775,0.7681,4,discharge,2,-18.378,6.126,10.0,9.9,3.8411,3.2659,31.2983,02-16-22_10.52_BOOST_protocol_HPPC_IN21700_30T_cycle_#1575.mat
BOOST,1575,0.76704,2.29775,0.7684,4,charge,2,12.565,4.188,2.0,2.0,3.8557,4.1981,27.2503,02-16-22_10.52_BOOST_protocol_HPPC_IN21700_30T_cycle_#1575.mat
BOOST,1575,0.76704,2.29775,0.7684,4,charge,2,12.565,4.188,10.0,9.9,3.8557,4.2,27.4015,02-16-22_10.52_BOOST_protocol_HPPC_IN21700_30T_cycle_#1575.mat
BOOST,1575,0.76704,2.29775,0.7681,4,discharge,3,-26.416,8.805,2.0,2.0,3.8426,3.2242,23.4101,02-16-22_10.52_BOOST_protocol_HPPC_IN21700_30T_cycle_#1575.mat
BOOST,1575,0.76704,2.29775,0.7681,4,discharge,3,-26.416,8.805,10.0,9.9,3.8426,3.0754,29.043,02-16-22_10.52_BOOST_protocol_HPPC_IN21700_30T_cycle_#1575.mat
BOOST,1575,0.76704,2.29775,0.7685,4,charge,3,12.513,4.171,2.0,2.0,3.8618,4.2001,27.0359,02-16-22_10.52_BOOST_protocol_HPPC_IN21700_30T_cycle_#1575.mat
BOOST,1575,0.76704,2.29775,0.7685,4,charge,3,12.513,4.171,10.0,9.9,3.8618,4.1999,27.0199,02-16-22_10.52_BOOST_protocol_HPPC_IN21700_30T_cycle_#1575.mat
BOOST,1575,0.76704,2.29775,0.6917,5,discharge,0,-2.296,0.765,2.0,1.9,3.7586,3.6873,31.0499,02-16-22_10.52_BOOST_protocol_HPPC_IN21700_30T_cycle_#1575.mat
BOOST,1575,0.76704,2.29775,0.6917,5,discharge,0,-2.296,0.765,10.0,9.9,3.7586,3.6635,41.4144,02-16-22_10.52_BOOST_protocol_HPPC_IN21700_30T_cycle_#1575.mat
BOOST,1575,0.76704,2.29775,0.6917,5,charge,0,1.149,0.383,2.0,2.0,3.7619,3.7973,30.796,02-16-22_10.52_BOOST_protocol_HPPC_IN21700_30T_cycle_#1575.mat
BOOST,1575,0.76704,2.29775,0.6917,5,charge,0,1.149,0.383,10.0,9.9,3.7619,3.8079,40.0174,02-16-22_10.52_BOOST_protocol_HPPC_IN21700_30T_cycle_#1575.mat
BOOST,1575,0.76704,2.29775,0.6916,5,discharge,1,-9.189,3.063,2.0,2.0,3.7607,3.5028,28.0674,02-16-22_10.52_BOOST_protocol_HPPC_IN21700_30T_cycle_#1575.mat
BOOST,1575,0.76704,2.29775,0.6916,5,discharge,1,-9.189,3.063,10.0,9.9,3.7607,3.4347,35.4787,02-16-22_10.52_BOOST_protocol_HPPC_IN21700_30T_cycle_#1575.mat
BOOST,1575,0.76704,2.29775,0.6917,5,charge,1,4.595,1.532,2.0,2.0,3.7698,3.9019,28.7518,02-16-22_10.52_BOOST_protocol_HPPC_IN21700_30T_cycle_#1575.mat
BOOST,1575,0.76704,2.29775,0.6917,5,charge,1,4.595,1.532,10.0,9.9,3.7698,3.9325,35.4119,02-16-22_10.52_BOOST_protocol_HPPC_IN21700_30T_cycle_#1575.mat
BOOST,1575,0.76704,2.29775,0.6916,5,discharge,2,-18.375,6.125,2.0,2.0,3.7631,3.3045,24.9578,02-16-22_10.52_BOOST_protocol_HPPC_IN21700_30T_cycle_#1575.mat
BOOST,1575,0.76704,2.29775,0.6916,5,discharge,2,-18.375,6.125,10.0,9.9,3.7631,3.1923,31.0639,02-16-22_10.52_BOOST_protocol_HPPC_IN21700_30T_cycle_#1575.mat
BOOST,1575,0.76704,2.29775,0.6918,5,charge,2,13.781,4.594,2.0,2.0,3.7783,4.1106,24.1129,02-16-22_10.52_BOOST_protocol_HPPC_IN21700_30T_cycle_#1575.mat
BOOST,1575,0.76704,2.29775,0.6918,5,charge,2,13.781,4.594,10.0,9.9,3.7783,4.1708,28.4812,02-16-22_10.52_BOOST_protocol_HPPC_IN21700_30T_cycle_#1575.mat
BOOST,1575,0.76704,2.29775,0.6915,5,discharge,3,-26.417,8.806,2.0,2.0,3.7655,3.1459,23.4546,02-16-22_10.52_BOOST_protocol_HPPC_IN21700_30T_cycle_#1575.mat
BOOST,1575,0.76704,2.29775,0.6915,5,discharge,3,-26.417,8.806,10.0,9.9,3.7655,2.9892,29.3864,02-16-22_10.52_BOOST_protocol_HPPC_IN21700_30T_cycle_#1575.mat
BOOST,1575,0.76704,2.29775,0.6919,5,charge,3,16.751,5.584,2.0,2.0,3.7855,4.2001,24.7508,02-16-22_10.52_BOOST_protocol_HPPC_IN21700_30T_cycle_#1575.mat
BOOST,1575,0.76704,2.29775,0.6919,5,charge,3,16.751,5.584,10.0,9.9,3.7855,4.2,24.7448,02-16-22_10.52_BOOST_protocol_HPPC_IN21700_30T_cycle_#1575.mat
BOOST,1575,0.76704,2.29775,0.6151,6,discharge,0,-2.296,0.765,2.0,2.0,3.6799,3.6055,32.3999,02-16-22_10.52_BOOST_protocol_HPPC_IN21700_30T_cycle_#1575.mat
BOOST,1575,0.76704,2.29775,0.6151,6,discharge,0,-2.296,0.765,10.0,9.9,3.6799,3.5825,42.4161,02-16-22_10.52_BOOST_protocol_HPPC_IN21700_30T_cycle_#1575.mat
BOOST,1575,0.76704,2.29775,0.6152,6,charge,0,1.149,0.383,2.0,2.0,3.6832,3.7202,32.1935,02-16-22_10.52_BOOST_protocol_HPPC_IN21700_30T_cycle_#1575.mat
BOOST,1575,0.76704,2.29775,0.6152,6,charge,0,1.149,0.383,10.0,9.9,3.6832,3.7308,41.4165,02-16-22_10.52_BOOST_protocol_HPPC_IN21700_30T_cycle_#1575.mat
BOOST,1575,0.76704,2.29775,0.6151,6,discharge,1,-9.189,3.063,2.0,2.0,3.6819,3.4161,28.9262,02-16-22_10.52_BOOST_protocol_HPPC_IN21700_30T_cycle_#1575.mat
BOOST,1575,0.76704,2.29775,0.6151,6,discharge,1,-9.189,3.063,10.0,9.9,3.6819,3.348,36.3373,02-16-22_10.52_BOOST_protocol_HPPC_IN21700_30T_cycle_#1575.mat
BOOST,1575,0.76704,2.29775,0.6152,6,charge,1,4.592,1.531,2.0,2.0,3.6907,3.8276,29.8108,02-16-22_10.52_BOOST_protocol_HPPC_IN21700_30T_cycle_#1575.mat
BOOST,1575,0.76704,2.29775,0.6152,6,charge,1,4.592,1.531,10.0,9.9,3.6907,3.859,36.6483,02-16-22_10.52_BOOST_protocol_HPPC_IN21700_30T_cycle_#1575.mat
BOOST,1575,0.76704,2.29775,0.615,6,discharge,2,-18.378,6.126,2.0,2.0,3.6841,3.2151,25.5196,02-16-22_10.52_BOOST_protocol_HPPC_IN21700_30T_cycle_#1575.mat
BOOST,1575,0.76704,2.29775,0.615,6,discharge,2,-18.378,6.126,10.0,9.9,3.6841,3.0995,31.8098,02-16-22_10.52_BOOST_protocol_HPPC_IN21700_30T_cycle_#1575.mat
BOOST,1575,0.76704,2.29775,0.6153,6,charge,2,13.783,4.594,2.0,1.9,3.6998,4.0343,24.269,02-16-22_10.52_BOOST_protocol_HPPC_IN21700_30T_cycle_#1575.mat
BOOST,1575,0.76704,2.29775,0.6153,6,charge,2,13.783,4.594,10.0,9.9,3.6998,4.0971,28.8254,02-16-22_10.52_BOOST_protocol_HPPC_IN21700_30T_cycle_#1575.mat
BOOST,1575,0.76704,2.29775,0.6149,6,discharge,3,-26.417,8.806,2.0,2.0,3.6867,3.0642,23.5644,02-16-22_10.52_BOOST_protocol_HPPC_IN21700_30T_cycle_#1575.mat
BOOST,1575,0.76704,2.29775,0.6149,6,discharge,3,-26.417,8.806,10.0,9.9,3.6867,2.9034,29.6514,02-16-22_10.52_BOOST_protocol_HPPC_IN21700_30T_cycle_#1575.mat
BOOST,1575,0.76704,2.29775,0.6153,6,charge,3,21.249,7.083,2.0,2.0,3.707,4.1967,23.0452,02-16-22_10.52_BOOST_protocol_HPPC_IN21700_30T_cycle_#1575.mat
BOOST,1575,0.76704,2.29775,0.6153,6,charge,3,21.249,7.083,10.0,9.9,3.707,4.2,23.2005,02-16-22_10.52_BOOST_protocol_HPPC_IN21700_30T_cycle_#1575.mat
BOOST,1575,0.76704,2.29775,0.5386,7,discharge,0,-2.297,0.766,2.0,2.0,3.6209,3.5447,33.1795,02-16-22_10.52_BOOST_protocol_HPPC_IN21700_30T_cycle_#1575.mat
BOOST,1575,0.76704,2.29775,0.5386,7,discharge,0,-2.297,0.766,10.0,9.9,3.6209,3.5214,43.3249,02-16-22_10.52_BOOST_protocol_HPPC_IN21700_30T_cycle_#1575.mat
BOOST,1575,0.76704,2.29775,0.5386,7,charge,0,1.149,0.383,2.0,2.0,3.6241,3.6614,32.4687,02-16-22_10.52_BOOST_protocol_HPPC_IN21700_30T_cycle_#1575.mat
BOOST,1575,0.76704,2.29775,0.5386,7,charge,0,1.149,0.383,10.0,9.9,3.6241,3.6718,41.5216,02-16-22_10.52_BOOST_protocol_HPPC_IN21700_30T_cycle_#1575.mat
BOOST,1575,0.76704,2.29775,0.5385,7,discharge,1,-9.189,3.063,2.0,2.0,3.6224,3.3473,29.938,02-16-22_10.52_BOOST_protocol_HPPC_IN21700_30T_cycle_#1575.mat
BOOST,1575,0.76704,2.29775,0.5385,7,discharge,1,-9.189,3.063,10.0,9.9,3.6224,3.2747,37.8387,02-16-22_10.52_BOOST_protocol_HPPC_IN21700_30T_cycle_#1575.mat
BOOST,1575,0.76704,2.29775,0.5386,7,charge,1,4.594,1.531,2.0,2.0,3.6319,3.7713,30.3426,02-16-22_10.52_BOOST_protocol_HPPC_IN21700_30T_cycle_#1575.mat
BOOST,1575,0.76704,2.29775,0.5386,7,charge,1,4.594,1.531,10.0,9.9,3.6319,3.8023,37.0902,02-16-22_10.52_BOOST_protocol_HPPC_IN21700_30T_cycle_#1575.mat
BOOST,1575,0.76704,2.29775,0.5384,7,discharge,2,-18.376,6.125,2.0,1.9,3.6241,3.1429,26.1863,02-16-22_10.52_BOOST_protocol_HPPC_IN21700_30T_cycle_#1575.mat
BOOST,1575,0.76704,2.29775,0.5384,7,discharge,2,-18.376,6.125,10.0,9.9,3.6241,3.012,33.3098,02-16-22_10.52_BOOST_protocol_HPPC_IN21700_30T_cycle_#1575.mat
BOOST,1575,0.76704,2.29775,0.5387,7,charge,2,13.783,4.594,2.0,2.0,3.6397,3.9792,24.6318,02-16-22_10.52_BOOST_protocol_HPPC_IN21700_30T_cycle_#1575.mat
BOOST,1575,0.76704,2.29775,0.5387,7,charge,2,13.783,4.594,10.0,9.9,3.6397,4.037,28.8254,02-16-22_10.52_BOOST_protocol_HPPC_IN21700_30T_cycle_#1575.mat
BOOST,1575,0.76704,2.29775,0.5384,7,discharge,3,-26.416,8.805,2.0,2.0,3.6258,2.9849,24.2618,02-16-22_10.52_BOOST_protocol_HPPC_IN21700_30T_cycle_#1575.mat
BOOST,1575,0.76704,2.29775,0.5384,7,discharge,3,-26.416,8.805,10.0,9.9,3.6258,2.8015,31.2046,02-16-22_10.52_BOOST_protocol_HPPC_IN21700_30T_cycle_#1575.mat
BOOST,1575,0.76704,2.29775,0.5388,7,charge,3,22.97,7.657,2.0,2.0,3.6469,4.1395,21.4454,02-16-22_10.52_BOOST_protocol_HPPC_IN21700_30T_cycle_#1575.mat
BOOST,1575,0.76704,2.29775,0.5388,7,charge,3,22.97,7.657,10.0,9.9,3.6469,4.2,24.0792,02-16-22_10.52_BOOST_protocol_HPPC_IN21700_30T_cycle_#1575.mat
BOOST,1575,0.76704,2.29775,0.462,8,discharge,0,-2.299,0.766,2.0,1.9,3.555,3.4729,35.7189,02-16-22_10.52_BOOST_protocol_HPPC_IN21700_30T_cycle_#1575.mat
BOOST,1575,0.76704,2.29775,0.462,8,discharge,0,-2.299,0.766,10.0,9.9,3.555,3.4446,48.0313,02-16-22_10.52_BOOST_protocol_HPPC_IN21700_30T_cycle_#1575.mat
BOOST,1575,0.76704,2.29775,0.462,8,charge,0,1.149,0.383,2.0,2.0,3.5593,3.5998,35.2388,02-16-22_10.52_BOOST_protocol_HPPC_IN21700_30T_cycle_#1575.mat
BOOST,1575,0.76704,2.29775,0.462,8,charge,0,1.149,0.383,10.0,9.9,3.5593,3.6112,45.1579,02-16-22_10.52_BOOST_protocol_HPPC_IN21700_30T_cycle_#1575.mat
BOOST,1575,0.76704,2.29775,0.4619,8,discharge,1,-9.189,3.063,2.0,2.0,3.5578,3.2631,32.071,02-16-22_10.52_BOOST_protocol_HPPC_IN21700_30T_cycle_#1575.mat
BOOST,1575,0.76704,2.29775,0.4619,8,discharge,1,-9.189,3.063,10.0,9.9,3.5578,3.1749,41.6694,02-16-22_10.52_BOOST_protocol_HPPC_IN21700_30T_cycle_#1575.mat
BOOST,1575,0.76704,2.29775,0.462,8,charge,1,4.594,1.531,2.0,2.0,3.5687,3.7131,31.4296,02-16-22_10.52_BOOST_protocol_HPPC_IN21700_30T_cycle_#1575.mat
BOOST,1575,0.76704,2.29775,0.462,8,charge,1,4.594,1.531,10.0,9.9,3.5687,3.7466,38.7211,02-16-22_10.52_BOOST_protocol_HPPC_IN21700_30T_cycle_#1575.mat
BOOST,1575,0.76704,2.29775,0.4619,8,discharge,2,-18.378,6.126,2.0,2.0,3.5603,3.0452,28.0281,02-16-22_10.52_BOOST_protocol_HPPC_IN21700_30T_cycle_#1575.mat
BOOST,1575,0.76704,2.29775,0.4619,8,discharge,2,-18.378,6.126,10.0,9.9,3.5603,2.8769,37.1858,02-16-22_10.52_BOOST_protocol_HPPC_IN21700_30T_cycle_#1575.mat
BOOST,1575,0.76704,2.29775,0.4621,8,charge,2,13.784,4.595,2.0,2.0,3.5799,3.9226,24.8622,02-16-22_10.52_BOOST_protocol_HPPC_IN21700_30T_cycle_#1575.mat
BOOST,1575,0.76704,2.29775,0.4621,8,charge,2,13.784,4.595,10.0,9.9,3.5799,3.9849,29.3819,02-16-22_10.52_BOOST_protocol_HPPC_IN21700_30T_cycle_#1575.mat
BOOST,1575,0.76704,2.29775,0.4618,8,discharge,3,-26.415,8.805,2.0,2.0,3.563,2.884,25.7051,02-16-22_10.52_BOOST_protocol_HPPC_IN21700_30T_cycle_#1575.mat
BOOST,1575,0.76704,2.29775,0.4618,8,discharge,3,-26.415,8.805,10.0,9.9,3.563,2.6275,35.4155,02-16-22_10.52_BOOST_protocol_HPPC_IN21700_30T_cycle_#1575.mat
BOOST,1575,0.76704,2.29775,0.4622,8,charge,3,22.971,7.657,2.0,2.0,3.5893,4.0813,21.4183,02-16-22_10.52_BOOST_protocol_HPPC_IN21700_30T_cycle_#1575.mat
BOOST,1575,0.76704,2.29775,0.4622,8,charge,3,22.971,7.657,10.0,9.9,3.5893,4.1612,24.8966,02-16-22_10.52_BOOST_protocol_HPPC_IN21700_30T_cycle_#1575.mat
BOOST,1575,0.76704,2.29775,0.3854,9,discharge,0,-2.296,0.765,2.0,2.0,3.4783,3.3853,40.5035,02-16-22_10.52_BOOST_protocol_HPPC_IN21700_30T_cycle_#1575.mat
BOOST,1575,0.76704,2.29775,0.3854,9,discharge,0,-2.296,0.765,10.0,9.9,3.4783,3.3499,55.9209,02-16-22_10.52_BOOST_protocol_HPPC_IN21700_30T_cycle_#1575.mat
BOOST,1575,0.76704,2.29775,0.3855,9,charge,0,1.15,0.383,2.0,2.0,3.4816,3.5257,38.3578,02-16-22_10.52_BOOST_protocol_HPPC_IN21700_30T_cycle_#1575.mat
BOOST,1575,0.76704,2.29775,0.3855,9,charge,0,1.15,0.383,10.0,9.9,3.4816,3.5373,48.4474,02-16-22_10.52_BOOST_protocol_HPPC_IN21700_30T_cycle_#1575.mat
BOOST,1575,0.76704,2.29775,0.3853,9,discharge,1,-9.189,3.063,2.0,2.0,3.4803,3.147,36.2708,02-16-22_10.52_BOOST_protocol_HPPC_IN21700_30T_cycle_#1575.mat
BOOST,1575,0.76704,2.29775,0.3853,9,discharge,1,-9.189,3.063,10.0,9.9,3.4803,3.0086,51.332,02-16-22_10.52_BOOST_protocol_HPPC_IN21700_30T_cycle_#1575.mat
BOOST,1575,0.76704,2.29775,0.3855,9,charge,1,4.595,1.532,2.0,2.0,3.4916,3.6442,33.2107,02-16-22_10.52_BOOST_protocol_HPPC_IN21700_30T_cycle_#1575.mat
BOOST,1575,0.76704,2.29775,0.3855,9,charge,1,4.595,1.532,10.0,9.9,3.4916,3.679,40.7843,02-16-22_10.52_BOOST_protocol_HPPC_IN21700_30T_cycle_#1575.mat
BOOST,1575,0.76704,2.29775,0.3853,9,discharge,2,-18.376,6.125,2.0,1.9,3.4826,2.9007,31.6663,02-16-22_10.52_BOOST_protocol_HPPC_IN21700_30T_cycle_#1575.mat
BOOST,1575,0.76704,2.29775,0.3853,9,discharge,2,-18.376,6.125,10.0,9.9,3.4826,2.6102,47.475,02-16-22_10.52_BOOST_protocol_HPPC_IN21700_30T_cycle_#1575.mat
BOOST,1575,0.76704,2.29775,0.3856,9,charge,2,13.784,4.595,2.0,1.9,3.5046,3.8536,25.3192,02-16-22_10.52_BOOST_protocol_HPPC_IN21700_30T_cycle_#1575.mat
BOOST,1575,0.76704,2.29775,0.3856,9,charge,2,13.784,4.595,10.0,9.9,3.5046,3.9241,30.4338,02-16-22_10.52_BOOST_protocol_HPPC_IN21700_30T_cycle_#1575.mat
BOOST,1575,0.76704,2.29775,0.3852,9,discharge,3,-26.404,8.801,2.0,2.0,3.4867,2.7012,29.7493,02-16-22_10.52_BOOST_protocol_HPPC_IN21700_30T_cycle_#1575.mat
BOOST,1575,0.76704,2.29775,0.3852,9,discharge,3,-26.404,8.801,10.0,9.9,3.4867,2.4999,37.3731,02-16-22_10.52_BOOST_protocol_HPPC_IN21700_30T_cycle_#1575.mat
BOOST,1575,0.76704,2.29775,0.3856,9,charge,3,22.97,7.657,2.0,2.0,3.5135,4.0161,21.8807,02-16-22_10.52_BOOST_protocol_HPPC_IN21700_30T_cycle_#1575.mat
BOOST,1575,0.76704,2.29775,0.3856,9,charge,3,22.97,7.657,10.0,9.9,3.5135,4.1066,25.8206,02-16-22_10.52_BOOST_protocol_HPPC_IN21700_30T_cycle_#1575.mat
BOOST,1575,0.76704,2.29775,0.3471,10,discharge,0,-2.296,0.765,2.0,1.9,3.4433,3.3441,43.198,02-16-22_10.52_BOOST_protocol_HPPC_IN21700_30T_cycle_#1575.mat
BOOST,1575,0.76704,2.29775,0.3471,10,discharge,0,-2.296,0.765,10.0,9.9,3.4433,3.2954,64.4052,02-16-22_10.52_BOOST_protocol_HPPC_IN21700_30T_cycle_#1575.mat
BOOST,1575,0.76704,2.29775,0.3471,10,charge,0,1.149,0.383,2.0,1.9,3.4472,3.4931,39.9339,02-16-22_10.52_BOOST_protocol_HPPC_IN21700_30T_cycle_#1575.mat
BOOST,1575,0.76704,2.29775,0.3471,10,charge,0,1.149,0.383,10.0,9.9,3.4472,3.5058,50.9831,02-16-22_10.52_BOOST_protocol_HPPC_IN21700_30T_cycle_#1575.mat
BOOST,1575,0.76704,2.29775,0.3471,10,discharge,1,-9.189,3.063,2.0,2.0,3.4442,3.083,39.3066,02-16-22_10.52_BOOST_protocol_HPPC_IN21700_30T_cycle_#1575.mat
BOOST,1575,0.76704,2.29775,0.3471,10,discharge,1,-9.189,3.063,10.0,9.9,3.4442,2.8902,60.2875,02-16-22_10.52_BOOST_protocol_HPPC_IN21700_30T_cycle_#1575.mat
BOOST,1575,0.76704,2.29775,0.3472,10,charge,1,4.595,1.532,2.0,1.9,3.4568,3.6087,33.0598,02-16-22_10.52_BOOST_protocol_HPPC_IN21700_30T_cycle_#1575.mat
BOOST,1575,0.76704,2.29775,0.3472,10,charge,1,4.595,1.532,10.0,9.9,3.4568,3.6396,39.785,02-16-22_10.52_BOOST_protocol_HPPC_IN21700_30T_cycle_#1575.mat
BOOST,1575,0.76704,2.29775,0.347,10,discharge,2,-18.376,6.125,2.0,2.0,3.4459,2.8059,34.828,02-16-22_10.52_BOOST_protocol_HPPC_IN21700_30T_cycle_#1575.mat
BOOST,1575,0.76704,2.29775,0.347,10,discharge,2,-18.376,6.125,10.0,9.9,3.4459,2.4999,51.4802,02-16-22_10.52_BOOST_protocol_HPPC_IN21700_30T_cycle_#1575.mat
BOOST,1575,0.76704,2.29775,0.3472,10,charge,2,13.784,4.595,2.0,2.0,3.468,3.8125,24.9927,02-16-22_10.52_BOOST_protocol_HPPC_IN21700_30T_cycle_#1575.mat
BOOST,1575,0.76704,2.29775,0.3472,10,charge,2,13.784,4.595,10.0,9.9,3.468,3.8794,29.8462,02-16-22_10.52_BOOST_protocol_HPPC_IN21700_30T_cycle_#1575.mat
BOOST,1575,0.76704,2.29775,0.3469,10,discharge,3,-21.955,7.318,2.0,2.0,3.4486,2.5905,39.0845,02-16-22_10.52_BOOST_protocol_HPPC_IN21700_30T_cycle_#1575.mat
BOOST,1575,0.76704,2.29775,0.3469,10,discharge,3,-21.955,7.318,10.0,9.9,3.4486,2.5,43.2066,02-16-22_10.52_BOOST_protocol_HPPC_IN21700_30T_cycle_#1575.mat
BOOST,1575,0.76704,2.29775,0.3474,10,charge,3,22.97,7.657,2.0,2.0,3.4732,3.9705,21.65,02-16-22_10.52_BOOST_protocol_HPPC_IN21700_30T_cycle_#1575.mat
BOOST,1575,0.76704,2.29775,0.3474,10,charge,3,22.97,7.657,10.0,9.9,3.4732,4.064,25.7205,02-16-22_10.52_BOOST_protocol_HPPC_IN21700_30T_cycle_#1575.mat
BOOST,1575,0.76704,2.29775,0.3088,11,discharge,0,-2.296,0.765,2.0,2.0,3.4094,3.3,47.6398,02-16-22_10.52_BOOST_protocol_HPPC_IN21700_30T_cycle_#1575.mat
BOOST,1575,0.76704,2.29775,0.3088,11,discharge,0,-2.296,0.765,10.0,9.9,3.4094,3.2285,78.7755,02-16-22_10.52_BOOST_protocol_HPPC_IN21700_30T_cycle_#1575.mat
BOOST,1575,0.76704,2.29775,0.3089,11,charge,0,1.149,0.383,2.0,1.9,3.4149,3.4635,42.2903,02-16-22_10.52_BOOST_protocol_HPPC_IN21700_30T_cycle_#1575.mat
BOOST,1575,0.76704,2.29775,0.3089,11,charge,0,1.149,0.383,10.0,9.9,3.4149,3.4805,57.0832,02-16-22_10.52_BOOST_protocol_HPPC_IN21700_30T_cycle_#1575.mat
BOOST,1575,0.76704,2.29775,0.3088,11,discharge,1,-9.189,3.063,2.0,2.0,3.4109,3.0011,44.5968,02-16-22_10.52_BOOST_protocol_HPPC_IN21700_30T_cycle_#1575.mat
BOOST,1575,0.76704,2.29775,0.3088,11,discharge,1,-9.189,3.063,10.0,9.9,3.4109,2.7267,74.4586,02-16-22_10.52_BOOST_protocol_HPPC_IN21700_30T_cycle_#1575.mat
BOOST,1575,0.76704,2.29775,0.3089,11,charge,1,4.593,1.531,2.0,2.0,3.4329,3.5883,33.8378,02-16-22_10.52_BOOST_protocol_HPPC_IN21700_30T_cycle_#1575.mat
BOOST,1575,0.76704,2.29775,0.3089,11,charge,1,4.593,1.531,10.0,9.9,3.4329,3.6164,39.9565,02-16-22_10.52_BOOST_protocol_HPPC_IN21700_30T_cycle_#1575.mat
BOOST,1575,0.76704,2.29775,0.3087,11,discharge,2,-16.615,5.538,2.0,1.9,3.4151,2.6882,43.7496,02-16-22_10.52_BOOST_protocol_HPPC_IN21700_30T_cycle_#1575.mat
BOOST,1575,0.76704,2.29775,0.3087,11,discharge,2,-16.615,5.538,10.0,9.9,3.4151,2.5,55.0767,02-16-22_10.52_BOOST_protocol_HPPC_IN21700_30T_cycle_#1575.mat
BOOST,1575,0.76704,2.29775,0.309,11,charge,2,13.783,4.594,2.0,2.0,3.4438,3.7937,25.3863,02-16-22_10.52_BOOST_protocol_HPPC_IN21700_30T_cycle_#1575.mat
BOOST,1575,0.76704,2.29775,0.309,11,charge,2,13.783,4.594,10.0,9.9,3.4438,3.8525,29.6525,02-16-22_10.52_BOOST_protocol_HPPC_IN21700_30T_cycle_#1575.mat
BOOST,1575,0.76704,2.29775,0.3087,11,discharge,3,-15.569,5.19,2.0,2.0,3.4176,2.4995,58.9697,02-16-22_10.52_BOOST_protocol_HPPC_IN21700_30T_cycle_#1575.mat
BOOST,1575,0.76704,2.29775,0.3087,11,discharge,3,-15.569,5.19,10.0,9.9,3.4176,2.5,58.9376,02-16-22_10.52_BOOST_protocol_HPPC_IN21700_30T_cycle_#1575.mat
BOOST,1575,0.76704,2.29775,0.309,11,charge,3,22.971,7.657,2.0,2.0,3.447,3.9574,22.2193,02-16-22_10.52_BOOST_protocol_HPPC_IN21700_30T_cycle_#1575.mat
BOOST,1575,0.76704,2.29775,0.309,11,charge,3,22.971,7.657,10.0,9.9,3.447,4.0427,25.9327,02-16-22_10.52_BOOST_protocol_HPPC_IN21700_30T_cycle_#1575.mat
BOOST,1575,0.76704,2.29775,0.2706,12,discharge,0,-2.299,0.766,2.0,2.0,3.3648,3.2395,54.5114,02-16-22_10.52_BOOST_protocol_HPPC_IN21700_30T_cycle_#1575.mat
BOOST,1575,0.76704,2.29775,0.2706,12,discharge,0,-2.299,0.766,10.0,9.9,3.3648,3.1348,100.0609,02-16-22_10.52_BOOST_protocol_HPPC_IN21700_30T_cycle_#1575.mat
BOOST,1575,0.76704,2.29775,0.2706,12,charge,0,1.149,0.383,2.0,2.0,3.3731,3.4267,46.6411,02-16-22_10.52_BOOST_protocol_HPPC_IN21700_30T_cycle_#1575.mat
BOOST,1575,0.76704,2.29775,0.2706,12,charge,0,1.149,0.383,10.0,9.9,3.3731,3.4494,66.394,02-16-22_10.52_BOOST_protocol_HPPC_IN21700_30T_cycle_#1575.mat
BOOST,1575,0.76704,2.29775,0.2705,12,discharge,1,-9.189,3.063,2.0,2.0,3.3674,2.9158,49.1446,02-16-22_10.52_BOOST_protocol_HPPC_IN21700_30T_cycle_#1575.mat
BOOST,1575,0.76704,2.29775,0.2705,12,discharge,1,-9.189,3.063,10.0,9.9,3.3674,2.5162,92.6305,02-16-22_10.52_BOOST_protocol_HPPC_IN21700_30T_cycle_#1575.mat
BOOST,1575,0.76704,2.29775,0.2706,12,charge,1,4.594,1.531,2.0,2.0,3.3988,3.5619,35.5013,02-16-22_10.52_BOOST_protocol_HPPC_IN21700_30T_cycle_#1575.mat
BOOST,1575,0.76704,2.29775,0.2706,12,charge,1,4.594,1.531,10.0,9.9,3.3988,3.5995,43.6855,02-16-22_10.52_BOOST_protocol_HPPC_IN21700_30T_cycle_#1575.mat
BOOST,1575,0.76704,2.29775,0.2704,12,discharge,2,-12.116,4.039,2.0,2.0,3.3762,2.5558,67.7121,02-16-22_10.52_BOOST_protocol_HPPC_IN21700_30T_cycle_#1575.mat
BOOST,1575,0.76704,2.29775,0.2704,12,discharge,2,-12.116,4.039,10.0,9.9,3.3762,2.4999,72.3259,02-16-22_10.52_BOOST_protocol_HPPC_IN21700_30T_cycle_#1575.mat
BOOST,1575,0.76704,2.29775,0.2707,12,charge,2,13.784,4.595,2.0,2.0,3.4096,3.7725,26.3276,02-16-22_10.52_BOOST_protocol_HPPC_IN21700_30T_cycle_#1575.mat
BOOST,1575,0.76704,2.29775,0.2707,12,charge,2,13.784,4.595,10.0,9.9,3.4096,3.8313,30.5934,02-16-22_10.52_BOOST_protocol_HPPC_IN21700_30T_cycle_#1575.mat
BOOST,1575,0.76704,2.29775,0.2704,12,discharge,3,-11.644,3.881,2.0,2.0,3.378,2.4996,75.438,02-16-22_10.52_BOOST_protocol_HPPC_IN21700_30T_cycle_#1575.mat
BOOST,1575,0.76704,2.29775,0.2704,12,discharge,3,-11.644,3.881,10.0,9.9,3.378,2.5,75.4036,02-16-22_10.52_BOOST_protocol_HPPC_IN21700_30T_cycle_#1575.mat
BOOST,1575,0.76704,2.29775,0.2708,12,charge,3,22.973,7.658,2.0,2.0,3.4126,3.9311,22.57,02-16-22_10.52_BOOST_protocol_HPPC_IN21700_30T_cycle_#1575.mat
BOOST,1575,0.76704,2.29775,0.2708,12,charge,3,22.973,7.658,10.0,9.9,3.4126,4.0127,26.122,02-16-22_10.52_BOOST_protocol_HPPC_IN21700_30T_cycle_#1575.mat
BOOST,1612,0.75891,2.27339,1.0,0,discharge,0,-2.272,0.757,2.0,2.0,4.0949,3.9828,49.3398,02-21-22_23.07_BOOST_protocol_HPPC_IN21700_30T_cycle_#1612.mat
BOOST,1612,0.75891,2.27339,1.0,0,discharge,0,-2.272,0.757,10.0,9.7,4.0949,3.9466,65.2729,02-21-22_23.07_BOOST_protocol_HPPC_IN21700_30T_cycle_#1612.mat
BOOST,1612,0.75891,2.27339,1.0,0,charge,0,1.135,0.379,2.0,2.0,4.1114,4.1774,58.1242,02-21-22_23.07_BOOST_protocol_HPPC_IN21700_30T_cycle_#1612.mat
BOOST,1612,0.75891,2.27339,1.0,0,charge,0,1.135,0.379,10.0,9.4,4.1114,4.2001,78.1154,02-21-22_23.07_BOOST_protocol_HPPC_IN21700_30T_cycle_#1612.mat
BOOST,1612,0.75891,2.27339,0.9999,0,discharge,1,-9.088,3.029,2.0,1.9,4.1039,3.7352,40.5709,02-21-22_23.07_BOOST_protocol_HPPC_IN21700_30T_cycle_#1612.mat
BOOST,1612,0.75891,2.27339,0.9999,0,discharge,1,-9.088,3.029,10.0,9.9,4.1039,3.6785,46.81,02-21-22_23.07_BOOST_protocol_HPPC_IN21700_30T_cycle_#1612.mat
BOOST,1612,0.75891,2.27339,1.0,0,charge,1,1.475,0.492,2.0,2.0,4.12,4.2001,54.2904,02-21-22_23.07_BOOST_protocol_HPPC_IN21700_30T_cycle_#1612.mat
BOOST,1612,0.75891,2.27339,0.9999,0,discharge,2,-18.178,6.059,2.0,1.9,4.1028,3.5115,32.5283,02-21-22_23.07_BOOST_protocol_HPPC_IN21700_30T_cycle_#1612.mat
BOOST,1612,0.75891,2.27339,0.9999,0,discharge,2,-18.178,6.059,10.0,9.9,4.1028,3.4202,37.5509,02-21-22_23.07_BOOST_protocol_HPPC_IN21700_30T_cycle_#1612.mat
BOOST,1612,0.75891,2.27339,0.9993,0,discharge,3,-26.132,8.711,2.0,2.0,4.1023,3.3452,28.9721,02-21-22_23.07_BOOST_protocol_HPPC_IN21700_30T_cycle_#1612.mat
BOOST,1612,0.75891,2.27339,0.9993,0,discharge,3,-26.132,8.711,10.0,9.9,4.1023,3.2229,33.6522,02-21-22_23.07_BOOST_protocol_HPPC_IN21700_30T_cycle_#1612.mat
BOOST,1612,0.75891,2.27339,0.9971,0,charge,3,1.798,0.599,2.0,2.0,4.129,4.2,39.4883,02-21-22_23.07_BOOST_protocol_HPPC_IN21700_30T_cycle_#1612.mat
BOOST,1612,0.75891,2.27339,0.9591,1,discharge,0,-2.272,0.757,2.0,1.9,4.0707,3.9668,45.7306,02-21-22_23.07_BOOST_protocol_HPPC_IN21700_30T_cycle_#1612.mat
BOOST,1612,0.75891,2.27339,0.9591,1,discharge,0,-2.272,0.757,10.0,9.9,4.0707,3.9313,61.3556,02-21-22_23.07_BOOST_protocol_HPPC_IN21700_30T_cycle_#1612.mat
BOOST,1612,0.75891,2.27339,0.9592,1,charge,0,1.134,0.378,2.0,2.0,4.0751,4.128,46.6408,02-21-22_23.07_BOOST_protocol_HPPC_IN21700_30T_cycle_#1612.mat
BOOST,1612,0.75891,2.27339,0.9592,1,charge,0,1.134,0.378,10.0,9.9,4.0751,4.1439,60.6595,02-21-22_23.07_BOOST_protocol_HPPC_IN21700_30T_cycle_#1612.mat
BOOST,1612,0.75891,2.27339,0.9591,1,discharge,1,-9.088,3.029,2.0,2.0,4.0715,3.7304,37.5334,02-21-22_23.07_BOOST_protocol_HPPC_IN21700_30T_cycle_#1612.mat
BOOST,1612,0.75891,2.27339,0.9591,1,discharge,1,-9.088,3.029,10.0,9.9,4.0715,3.6572,45.5881,02-21-22_23.07_BOOST_protocol_HPPC_IN21700_30T_cycle_#1612.mat
BOOST,1612,0.75891,2.27339,0.9592,1,charge,1,2.218,0.739,2.0,1.9,4.0804,4.2,53.9152,02-21-22_23.07_BOOST_protocol_HPPC_IN21700_30T_cycle_#1612.mat
BOOST,1612,0.75891,2.27339,0.9592,1,charge,1,2.218,0.739,10.0,9.9,4.0804,4.2001,53.9602,02-21-22_23.07_BOOST_protocol_HPPC_IN21700_30T_cycle_#1612.mat
BOOST,1612,0.75891,2.27339,0.959,1,discharge,2,-18.179,6.06,2.0,2.0,4.073,3.5035,31.3274,02-21-22_23.07_BOOST_protocol_HPPC_IN21700_30T_cycle_#1612.mat
BOOST,1612,0.75891,2.27339,0.959,1,discharge,2,-18.179,6.06,10.0,9.9,4.073,3.3911,37.5103,02-21-22_23.07_BOOST_protocol_HPPC_IN21700_30T_cycle_#1612.mat
BOOST,1612,0.75891,2.27339,0.9592,1,charge,2,2.069,0.69,2.0,2.0,4.086,4.2,55.1017,02-21-22_23.07_BOOST_protocol_HPPC_IN21700_30T_cycle_#1612.mat
BOOST,1612,0.75891,2.27339,0.9592,1,charge,2,2.069,0.69,10.0,9.9,4.086,4.2,55.1017,02-21-22_23.07_BOOST_protocol_HPPC_IN21700_30T_cycle_#1612.mat
BOOST,1612,0.75891,2.27339,0.9589,1,discharge,3,-26.133,8.711,2.0,1.9,4.0757,3.3375,28.2478,02-21-22_23.07_BOOST_protocol_HPPC_IN21700_30T_cycle_#1612.mat
BOOST,1612,0.75891,2.27339,0.9589,1,discharge,3,-26.133,8.711,10.0,9.9,4.0757,3.1861,34.0413,02-21-22_23.07_BOOST_protocol_HPPC_IN21700_30T_cycle_#1612.mat
BOOST,1612,0.75891,2.27339,0.9592,1,charge,3,1.923,0.641,2.0,1.9,4.0912,4.2,56.5724,02-21-22_23.07_BOOST_protocol_HPPC_IN21700_30T_cycle_#1612.mat
BOOST,1612,0.75891,2.27339,0.9592,1,charge,3,1.923,0.641,10.0,9.9,4.0912,4.2,56.5724,02-21-22_23.07_BOOST_protocol_HPPC_IN21700_30T_cycle_#1612.mat
BOOST,1612,0.75891,2.27339,0.9213,2,discharge,0,-2.272,0.757,2.0,2.0,4.0262,3.929,42.7817,02-21-22_23.07_BOOST_protocol_HPPC_IN21700_30T_cycle_#1612.mat
BOOST,1612,0.75891,2.27339,0.9213,2,discharge,0,-2.272,0.757,10.0,9.9,4.0262,3.8935,58.4067,02-21-22_23.07_BOOST_protocol_HPPC_IN21700_30T_cycle_#1612.mat
BOOST,1612,0.75891,2.27339,0.9213,2,charge,0,1.134,0.378,2.0,2.0,4.0318,4.0799,42.4162,02-21-22_23.07_BOOST_protocol_HPPC_IN21700_30T_cycle_#1612.mat
BOOST,1612,0.75891,2.27339,0.9213,2,charge,0,1.134,0.378,10.0,9.9,4.0318,4.0968,57.3192,02-21-22_23.07_BOOST_protocol_HPPC_IN21700_30T_cycle_#1612.mat
BOOST,1612,0.75891,2.27339,0.9212,2,discharge,1,-9.089,3.03,2.0,1.9,4.0271,3.7084,35.0628,02-21-22_23.07_BOOST_protocol_HPPC_IN21700_30T_cycle_#1612.mat
BOOST,1612,0.75891,2.27339,0.9212,2,discharge,1,-9.089,3.03,10.0,9.9,4.0271,3.6315,43.5232,02-21-22_23.07_BOOST_protocol_HPPC_IN21700_30T_cycle_#1612.mat
BOOST,1612,0.75891,2.27339,0.9213,2,charge,1,3.514,1.171,2.0,2.0,4.0423,4.2001,44.9074,02-21-22_23.07_BOOST_protocol_HPPC_IN21700_30T_cycle_#1612.mat
BOOST,1612,0.75891,2.27339,0.9213,2,charge,1,3.514,1.171,10.0,9.9,4.0423,4.2001,44.9074,02-21-22_23.07_BOOST_protocol_HPPC_IN21700_30T_cycle_#1612.mat
BOOST,1612,0.75891,2.27339,0.9211,2,discharge,2,-18.178,6.059,2.0,2.0,4.0299,3.4904,29.6787,02-21-22_23.07_BOOST_protocol_HPPC_IN21700_30T_cycle_#1612.mat
BOOST,1612,0.75891,2.27339,0.9211,2,discharge,2,-18.178,6.059,10.0,9.9,4.0299,3.378,35.862,02-21-22_23.07_BOOST_protocol_HPPC_IN21700_30T_cycle_#1612.mat
BOOST,1612,0.75891,2.27339,0.9214,2,charge,2,3.404,1.135,2.0,2.0,4.0523,4.2,43.3889,02-21-22_23.07_BOOST_protocol_HPPC_IN21700_30T_cycle_#1612.mat
BOOST,1612,0.75891,2.27339,0.9214,2,charge,2,3.404,1.135,10.0,9.9,4.0523,4.2,43.3889,02-21-22_23.07_BOOST_protocol_HPPC_IN21700_30T_cycle_#1612.mat
BOOST,1612,0.75891,2.27339,0.9211,2,discharge,3,-26.134,8.711,2.0,2.0,4.0336,3.331,26.8845,02-21-22_23.07_BOOST_protocol_HPPC_IN21700_30T_cycle_#1612.mat
BOOST,1612,0.75891,2.27339,0.9211,2,discharge,3,-26.134,8.711,10.0,9.9,4.0336,3.1822,32.5783,02-21-22_23.07_BOOST_protocol_HPPC_IN21700_30T_cycle_#1612.mat
BOOST,1612,0.75891,2.27339,0.9214,2,charge,3,3.248,1.083,2.0,2.0,4.06,4.2,43.0995,02-21-22_23.07_BOOST_protocol_HPPC_IN21700_30T_cycle_#1612.mat
BOOST,1612,0.75891,2.27339,0.9214,2,charge,3,3.248,1.083,10.0,9.9,4.06,4.2,43.0995,02-21-22_23.07_BOOST_protocol_HPPC_IN21700_30T_cycle_#1612.mat
BOOST,1612,0.75891,2.27339,0.8455,3,discharge,0,-2.271,0.757,2.0,1.9,3.9161,3.8345,35.9361,02-21-22_23.07_BOOST_protocol_HPPC_IN21700_30T_cycle_#1612.mat
BOOST,1612,0.75891,2.27339,0.8455,3,discharge,0,-2.271,0.757,10.0,9.9,3.9161,3.8074,47.8707,02-21-22_23.07_BOOST_protocol_HPPC_IN21700_30T_cycle_#1612.mat
BOOST,1612,0.75891,2.27339,0.8455,3,charge,0,1.138,0.379,2.0,2.0,3.9191,3.9611,36.9133,02-21-22_23.07_BOOST_protocol_HPPC_IN21700_30T_cycle_#1612.mat
BOOST,1612,0.75891,2.27339,0.8455,3,charge,0,1.138,0.379,10.0,9.9,3.9191,3.9738,48.0752,02-21-22_23.07_BOOST_protocol_HPPC_IN21700_30T_cycle_#1612.mat
BOOST,1612,0.75891,2.27339,0.8455,3,discharge,1,-9.09,3.03,2.0,1.9,3.9177,3.6357,31.0238,02-21-22_23.07_BOOST_protocol_HPPC_IN21700_30T_cycle_#1612.mat
BOOST,1612,0.75891,2.27339,0.8455,3,discharge,1,-9.09,3.03,10.0,9.9,3.9177,3.5685,38.4167,02-21-22_23.07_BOOST_protocol_HPPC_IN21700_30T_cycle_#1612.mat
BOOST,1612,0.75891,2.27339,0.8456,3,charge,1,4.545,1.515,2.0,2.0,3.9286,4.0788,33.0459,02-21-22_23.07_BOOST_protocol_HPPC_IN21700_30T_cycle_#1612.mat
BOOST,1612,0.75891,2.27339,0.8456,3,charge,1,4.545,1.515,10.0,9.9,3.9286,4.117,41.4503,02-21-22_23.07_BOOST_protocol_HPPC_IN21700_30T_cycle_#1612.mat
BOOST,1612,0.75891,2.27339,0.8454,3,discharge,2,-18.178,6.059,2.0,1.9,3.9197,3.4341,26.7136,02-21-22_23.07_BOOST_protocol_HPPC_IN21700_30T_cycle_#1612.mat
BOOST,1612,0.75891,2.27339,0.8454,3,discharge,2,-18.178,6.059,10.0,9.9,3.9197,3.3249,32.7209,02-21-22_23.07_BOOST_protocol_HPPC_IN21700_30T_cycle_#1612.mat
BOOST,1612,0.75891,2.27339,0.8456,3,charge,2,8.017,2.672,2.0,2.0,3.9378,4.2,32.7039,02-21-22_23.07_BOOST_protocol_HPPC_IN21700_30T_cycle_#1612.mat
BOOST,1612,0.75891,2.27339,0.8456,3,charge,2,8.017,2.672,10.0,9.9,3.9378,4.2,32.7039,02-21-22_23.07_BOOST_protocol_HPPC_IN21700_30T_cycle_#1612.mat
BOOST,1612,0.75891,2.27339,0.8453,3,discharge,3,-26.132,8.711,2.0,2.0,3.9224,3.2764,24.7206,02-21-22_23.07_BOOST_protocol_HPPC_IN21700_30T_cycle_#1612.mat
BOOST,1612,0.75891,2.27339,0.8453,3,discharge,3,-26.132,8.711,10.0,9.9,3.9224,3.1304,30.3077,02-21-22_23.07_BOOST_protocol_HPPC_IN21700_30T_cycle_#1612.mat
BOOST,1612,0.75891,2.27339,0.8457,3,charge,3,7.754,2.585,2.0,2.0,3.9453,4.2,32.8463,02-21-22_23.07_BOOST_protocol_HPPC_IN21700_30T_cycle_#1612.mat
BOOST,1612,0.75891,2.27339,0.8457,3,charge,3,7.754,2.585,10.0,9.9,3.9453,4.2,32.8463,02-21-22_23.07_BOOST_protocol_HPPC_IN21700_30T_cycle_#1612.mat
BOOST,1612,0.75891,2.27339,0.7698,4,discharge,0,-2.271,0.757,2.0,2.0,3.8286,3.749,35.0522,02-21-22_23.07_BOOST_protocol_HPPC_IN21700_30T_cycle_#1612.mat
BOOST,1612,0.75891,2.27339,0.7698,4,discharge,0,-2.271,0.757,10.0,9.9,3.8286,3.724,46.061,02-21-22_23.07_BOOST_protocol_HPPC_IN21700_30T_cycle_#1612.mat
BOOST,1612,0.75891,2.27339,0.7698,4,charge,0,1.136,0.379,2.0,2.0,3.8316,3.8707,34.4281,02-21-22_23.07_BOOST_protocol_HPPC_IN21700_30T_cycle_#1612.mat
BOOST,1612,0.75891,2.27339,0.7698,4,charge,0,1.136,0.379,10.0,9.9,3.8316,3.8817,44.1138,02-21-22_23.07_BOOST_protocol_HPPC_IN21700_30T_cycle_#1612.mat
BOOST,1612,0.75891,2.27339,0.7697,4,discharge,1,-9.088,3.029,2.0,2.0,3.8304,3.552,30.6338,02-21-22_23.07_BOOST_protocol_HPPC_IN21700_30T_cycle_#1612.mat
BOOST,1612,0.75891,2.27339,0.7697,4,discharge,1,-9.088,3.029,10.0,9.9,3.8304,3.4837,38.1492,02-21-22_23.07_BOOST_protocol_HPPC_IN21700_30T_cycle_#1612.mat
BOOST,1612,0.75891,2.27339,0.7698,4,charge,1,4.547,1.516,2.0,2.0,3.8393,3.9848,31.9991,02-21-22_23.07_BOOST_protocol_HPPC_IN21700_30T_cycle_#1612.mat
BOOST,1612,0.75891,2.27339,0.7698,4,charge,1,4.547,1.516,10.0,9.9,3.8393,4.0167,39.0147,02-21-22_23.07_BOOST_protocol_HPPC_IN21700_30T_cycle_#1612.mat
BOOST,1612,0.75891,2.27339,0.7696,4,discharge,2,-18.178,6.059,2.0,2.0,3.8321,3.348,26.6311,02-21-22_23.07_BOOST_protocol_HPPC_IN21700_30T_cycle_#1612.mat
BOOST,1612,0.75891,2.27339,0.7696,4,discharge,2,-18.178,6.059,10.0,9.9,3.8321,3.2344,32.8804,02-21-22_23.07_BOOST_protocol_HPPC_IN21700_30T_cycle_#1612.mat
BOOST,1612,0.75891,2.27339,0.7699,4,charge,2,12.264,4.088,2.0,2.0,3.8478,4.2,28.7182,02-21-22_23.07_BOOST_protocol_HPPC_IN21700_30T_cycle_#1612.mat
BOOST,1612,0.75891,2.27339,0.7699,4,charge,2,12.264,4.088,10.0,9.9,3.8478,4.2,28.7182,02-21-22_23.07_BOOST_protocol_HPPC_IN21700_30T_cycle_#1612.mat
BOOST,1612,0.75891,2.27339,0.7696,4,discharge,3,-26.132,8.711,2.0,2.0,3.834,3.1962,24.4069,02-21-22_23.07_BOOST_protocol_HPPC_IN21700_30T_cycle_#1612.mat
BOOST,1612,0.75891,2.27339,0.7696,4,discharge,3,-26.132,8.711,10.0,9.9,3.834,3.0394,30.4072,02-21-22_23.07_BOOST_protocol_HPPC_IN21700_30T_cycle_#1612.mat
BOOST,1612,0.75891,2.27339,0.77,4,charge,3,12.199,4.066,2.0,2.0,3.8547,4.2001,28.3138,02-21-22_23.07_BOOST_protocol_HPPC_IN21700_30T_cycle_#1612.mat
BOOST,1612,0.75891,2.27339,0.77,4,charge,3,12.199,4.066,10.0,9.9,3.8547,4.2001,28.3138,02-21-22_23.07_BOOST_protocol_HPPC_IN21700_30T_cycle_#1612.mat
BOOST,1612,0.75891,2.27339,0.694,5,discharge,0,-2.272,0.757,2.0,2.0,3.7483,3.6718,33.6693,02-21-22_23.07_BOOST_protocol_HPPC_IN21700_30T_cycle_#1612.mat
BOOST,1612,0.75891,2.27339,0.694,5,discharge,0,-2.272,0.757,10.0,9.9,3.7483,3.6465,44.8044,02-21-22_23.07_BOOST_protocol_HPPC_IN21700_30T_cycle_#1612.mat
BOOST,1612,0.75891,2.27339,0.694,5,charge,0,1.136,0.379,2.0,2.0,3.752,3.79,33.4566,02-21-22_23.07_BOOST_protocol_HPPC_IN21700_30T_cycle_#1612.mat
BOOST,1612,0.75891,2.27339,0.694,5,charge,0,1.136,0.379,10.0,9.9,3.752,3.8015,43.5816,02-21-22_23.07_BOOST_protocol_HPPC_IN21700_30T_cycle_#1612.mat
BOOST,1612,0.75891,2.27339,0.6939,5,discharge,1,-9.088,3.029,2.0,2.0,3.751,3.4796,29.8642,02-21-22_23.07_BOOST_protocol_HPPC_IN21700_30T_cycle_#1612.mat
BOOST,1612,0.75891,2.27339,0.6939,5,discharge,1,-9.088,3.029,10.0,9.9,3.751,3.4081,37.7319,02-21-22_23.07_BOOST_protocol_HPPC_IN21700_30T_cycle_#1612.mat
BOOST,1612,0.75891,2.27339,0.6941,5,charge,1,4.545,1.515,2.0,2.0,3.7608,3.9012,30.8911,02-21-22_23.07_BOOST_protocol_HPPC_IN21700_30T_cycle_#1612.mat
BOOST,1612,0.75891,2.27339,0.6941,5,charge,1,4.545,1.515,10.0,9.9,3.7608,3.9337,38.0418,02-21-22_23.07_BOOST_protocol_HPPC_IN21700_30T_cycle_#1612.mat
BOOST,1612,0.75891,2.27339,0.6939,5,discharge,2,-18.178,6.059,2.0,1.9,3.7536,3.2819,25.9489,02-21-22_23.07_BOOST_protocol_HPPC_IN21700_30T_cycle_#1612.mat
BOOST,1612,0.75891,2.27339,0.6939,5,discharge,2,-18.178,6.059,10.0,9.9,3.7536,3.1615,32.5723,02-21-22_23.07_BOOST_protocol_HPPC_IN21700_30T_cycle_#1612.mat
BOOST,1612,0.75891,2.27339,0.6941,5,charge,2,13.635,4.545,2.0,2.0,3.7701,4.1132,25.1632,02-21-22_23.07_BOOST_protocol_HPPC_IN21700_30T_cycle_#1612.mat
BOOST,1612,0.75891,2.27339,0.6941,5,charge,2,13.635,4.545,10.0,9.9,3.7701,4.1751,29.703,02-21-22_23.07_BOOST_protocol_HPPC_IN21700_30T_cycle_#1612.mat
BOOST,1612,0.75891,2.27339,0.6938,5,discharge,3,-26.133,8.711,2.0,2.0,3.7569,3.13,23.9888,02-21-22_23.07_BOOST_protocol_HPPC_IN21700_30T_cycle_#1612.mat
BOOST,1612,0.75891,2.27339,0.6938,5,discharge,3,-26.133,8.711,10.0,9.9,3.7569,2.9692,30.142,02-21-22_23.07_BOOST_protocol_HPPC_IN21700_30T_cycle_#1612.mat
BOOST,1612,0.75891,2.27339,0.6942,5,charge,3,16.644,5.548,2.0,2.0,3.778,4.2001,25.3605,02-21-22_23.07_BOOST_protocol_HPPC_IN21700_30T_cycle_#1612.mat
BOOST,1612,0.75891,2.27339,0.6942,5,charge,3,16.644,5.548,10.0,9.9,3.778,4.2,25.3545,02-21-22_23.07_BOOST_protocol_HPPC_IN21700_30T_cycle_#1612.mat
BOOST,1612,0.75891,2.27339,0.6183,6,discharge,0,-2.271,0.757,2.0,2.0,3.6727,3.5934,34.9232,02-21-22_23.07_BOOST_protocol_HPPC_IN21700_30T_cycle_#1612.mat
BOOST,1612,0.75891,2.27339,0.6183,6,discharge,0,-2.271,0.757,10.0,9.9,3.6727,3.5688,45.7568,02-21-22_23.07_BOOST_protocol_HPPC_IN21700_30T_cycle_#1612.mat
BOOST,1612,0.75891,2.27339,0.6183,6,charge,0,1.136,0.379,2.0,2.0,3.6761,3.715,34.246,02-21-22_23.07_BOOST_protocol_HPPC_IN21700_30T_cycle_#1612.mat
BOOST,1612,0.75891,2.27339,0.6183,6,charge,0,1.136,0.379,10.0,9.9,3.6761,3.7265,44.3701,02-21-22_23.07_BOOST_protocol_HPPC_IN21700_30T_cycle_#1612.mat
BOOST,1612,0.75891,2.27339,0.6182,6,discharge,1,-9.088,3.029,2.0,2.0,3.6746,3.3956,30.6985,02-21-22_23.07_BOOST_protocol_HPPC_IN21700_30T_cycle_#1612.mat
BOOST,1612,0.75891,2.27339,0.6182,6,discharge,1,-9.088,3.029,10.0,9.9,3.6746,3.3241,38.5656,02-21-22_23.07_BOOST_protocol_HPPC_IN21700_30T_cycle_#1612.mat
BOOST,1612,0.75891,2.27339,0.6183,6,charge,1,4.545,1.515,2.0,2.0,3.6846,3.8287,31.7024,02-21-22_23.07_BOOST_protocol_HPPC_IN21700_30T_cycle_#1612.mat
BOOST,1612,0.75891,2.27339,0.6183,6,charge,1,4.545,1.515,10.0,9.9,3.6846,3.8615,38.9185,02-21-22_23.07_BOOST_protocol_HPPC_IN21700_30T_cycle_#1612.mat
BOOST,1612,0.75891,2.27339,0.6182,6,discharge,2,-18.179,6.06,2.0,2.0,3.677,3.1896,26.8112,02-21-22_23.07_BOOST_protocol_HPPC_IN21700_30T_cycle_#1612.mat
BOOST,1612,0.75891,2.27339,0.6182,6,discharge,2,-18.179,6.06,10.0,9.9,3.677,3.0679,33.5057,02-21-22_23.07_BOOST_protocol_HPPC_IN21700_30T_cycle_#1612.mat
BOOST,1612,0.75891,2.27339,0.6184,6,charge,2,13.635,4.545,2.0,2.0,3.6931,4.0432,25.6766,02-21-22_23.07_BOOST_protocol_HPPC_IN21700_30T_cycle_#1612.mat
BOOST,1612,0.75891,2.27339,0.6184,6,charge,2,13.635,4.545,10.0,9.9,3.6931,4.1061,30.2897,02-21-22_23.07_BOOST_protocol_HPPC_IN21700_30T_cycle_#1612.mat
BOOST,1612,0.75891,2.27339,0.6181,6,discharge,3,-26.131,8.71,2.0,2.0,3.6796,3.0355,24.6489,02-21-22_23.07_BOOST_protocol_HPPC_IN21700_30T_cycle_#1612.mat
BOOST,1612,0.75891,2.27339,0.6181,6,discharge,3,-26.131,8.71,10.0,9.9,3.6796,2.8666,31.1125,02-21-22_23.07_BOOST_protocol_HPPC_IN21700_30T_cycle_#1612.mat
BOOST,1612,0.75891,2.27339,0.6185,6,charge,3,20.316,6.772,2.0,2.0,3.7016,4.2002,24.5422,02-21-22_23.07_BOOST_protocol_HPPC_IN21700_30T_cycle_#1612.mat
BOOST,1612,0.75891,2.27339,0.6185,6,charge,3,20.316,6.772,10.0,9.9,3.7016,4.2,24.5324,02-21-22_23.07_BOOST_protocol_HPPC_IN21700_30T_cycle_#1612.mat
BOOST,1612,0.75891,2.27339,0.5425,7,discharge,0,-2.27,0.757,2.0,2.0,3.6135,3.5333,35.3242,02-21-22_23.07_BOOST_protocol_HPPC_IN21700_30T_cycle_#1612.mat
BOOST,1612,0.75891,2.27339,0.5425,7,discharge,0,-2.27,0.757,10.0,9.9,3.6135,3.5079,46.5116,02-21-22_23.07_BOOST_protocol_HPPC_IN21700_30T_cycle_#1612.mat
BOOST,1612,0.75891,2.27339,0.5426,7,charge,0,1.136,0.379,2.0,1.9,3.6177,3.6572,34.7742,02-21-22_23.07_BOOST_protocol_HPPC_IN21700_30T_cycle_#1612.mat
BOOST,1612,0.75891,2.27339,0.5426,7,charge,0,1.136,0.379,10.0,9.9,3.6177,3.6687,44.8983,02-21-22_23.07_BOOST_protocol_HPPC_IN21700_30T_cycle_#1612.mat
BOOST,1612,0.75891,2.27339,0.5425,7,discharge,1,-9.09,3.03,2.0,2.0,3.6164,3.3318,31.3105,02-21-22_23.07_BOOST_protocol_HPPC_IN21700_30T_cycle_#1612.mat
BOOST,1612,0.75891,2.27339,0.5425,7,discharge,1,-9.09,3.03,10.0,9.9,3.6164,3.2547,39.7927,02-21-22_23.07_BOOST_protocol_HPPC_IN21700_30T_cycle_#1612.mat
BOOST,1612,0.75891,2.27339,0.5426,7,charge,1,4.545,1.515,2.0,2.0,3.6264,3.7706,31.7272,02-21-22_23.07_BOOST_protocol_HPPC_IN21700_30T_cycle_#1612.mat
BOOST,1612,0.75891,2.27339,0.5426,7,charge,1,4.545,1.515,10.0,9.9,3.6264,3.803,38.8559,02-21-22_23.07_BOOST_protocol_HPPC_IN21700_30T_cycle_#1612.mat
BOOST,1612,0.75891,2.27339,0.5424,7,discharge,2,-18.178,6.059,2.0,2.0,3.6181,3.123,27.2362,02-21-22_23.07_BOOST_protocol_HPPC_IN21700_30T_cycle_#1612.mat
