Repository: KikETs/ECM_HYBRID_BMS_JOINT

## Results

| Arm | Model | Size | Protocol | Result | Worst cell |
|---|---|---|---|---|---|
| SOP | 2RC table + trim (A8) | 4 effective coefficients, 2 EW states | leave-one-cell-out | usable current 69.6 % discharge, 59.5 % charge (τ = 10 s) | 59.9 % / 53.5 % (BOOST_REST) |
| SOH | dQ/dV ridge | 65 coefficients | leave-one-cell-out | RMSE 0.0094, bias −0.0005 | 0.0130 (BOOST_REST) |
| SOC | 2RC EKF, low-current gate | 3 states | leave-one-cell-out | **2.34 %p** over six sensor disturbances on estimated SOH (2.325 on true SOH), per cell 2.00–2.75 | 4.60 %p (BOOST_NEGPULSE_1S, current offset −0.10 A) |

The SOH arm was a 10,945-parameter CNN until the second audit round. Nested

File: analysis/uypydj_ecm.csv (part 71 of 80)
cell,cycle,SOH,CAP_Ah,SOC,direction,rate_rank,I_A,V_pre_V,rest_before_s,n_points,R0_mOhm,R1_mOhm,tau1_s,R2_mOhm,tau2_s,fit_rmse_mV
CC_CELL2,606,0.89117,2.6743,0.5541,discharge,0,-2.674,3.753,5599.1,101,9.6906,1.0793,0.3007,9.8792,10.506,0.1382
CC_CELL2,606,0.89117,2.6743,0.5542,charge,0,1.337,3.7546,70.4,101,9.6174,0.99,0.23,8.4798,9.4413,0.1088
CC_CELL2,606,0.89117,2.6743,0.5541,discharge,1,-10.703,3.7531,635.4,101,9.629,1.0425,0.2423,7.9716,8.2114,0.3741
CC_CELL2,606,0.89117,2.6743,0.5542,charge,1,5.35,3.7576,160.9,101,9.5782,0.9773,0.2513,7.2045,7.8246,0.183
CC_CELL2,606,0.89117,2.6743,0.554,discharge,2,-21.401,3.7527,680.6,101,9.6114,0.9967,0.2712,6.7182,7.2886,0.7422
CC_CELL2,606,0.89117,2.6743,0.5543,charge,2,16.05,3.7603,281.0,101,9.5491,1.0638,0.4558,6.2352,8.6978,0.5665
CC_CELL2,606,0.89117,2.6743,0.5539,discharge,3,-30.764,3.7536,800.6,101,9.6105,0.974,0.3241,6.5182,7.7506,0.9757
CC_CELL2,606,0.89117,2.6743,0.5544,charge,3,26.751,3.7623,386.1,101,9.3843,0.9774,0.398,5.9267,8.8796,0.7604
CC_CELL2,606,0.89117,2.6743,0.4649,discharge,0,-2.672,3.6668,5612.7,101,9.8575,1.0016,0.2573,9.0528,10.5321,0.1298
CC_CELL2,606,0.89117,2.6743,0.465,charge,0,1.339,3.6676,70.4,101,10.137,0.9841,0.1692,7.7572,9.1317,0.0957
CC_CELL2,606,0.89117,2.6743,0.4649,discharge,1,-10.703,3.6669,635.4,101,9.7583,0.9943,0.2044,7.6422,8.3742,0.3542
CC_CELL2,606,0.89117,2.6743,0.465,charge,1,5.35,3.6713,161.0,101,9.6388,0.9604,0.181,7.0663,8.0161,0.179
CC_CELL2,606,0.89117,2.6743,0.4648,discharge,2,-21.4,3.6673,680.6,101,9.7508,0.977,0.2159,6.5521,7.2321,0.7037
CC_CELL2,606,0.89117,2.6743,0.4651,charge,2,16.05,3.6734,281.0,101,9.7344,0.949,0.3702,5.8299,7.8814,0.5663
CC_CELL2,606,0.89117,2.6743,0.4647,discharge,3,-30.764,3.6675,800.2,101,9.7255,0.9687,0.2621,6.3925,7.5455,1.0109
CC_CELL2,606,0.89117,2.6743,0.4652,charge,3,26.751,3.6766,386.7,101,9.5676,0.9476,0.4144,5.9178,9.318,0.8104
CC_CELL2,606,0.89117,2.6743,0.3758,discharge,0,-2.674,3.6024,5613.6,101,9.7303,1.1618,0.1633,8.8788,10.1739,0.1313
CC_CELL2,606,0.89117,2.6743,0.3758,charge,0,1.339,3.6039,70.4,101,9.6227,1.195,0.1432,7.729,9.3546,0.1003
CC_CELL2,606,0.89117,2.6743,0.3757,discharge,1,-10.701,3.6027,635.4,101,9.7611,1.1038,0.1781,7.9007,8.7968,0.388
CC_CELL2,606,0.89117,2.6743,0.3758,charge,1,5.352,3.6072,160.7,101,9.6494,1.0736,0.166,7.329,8.8582,0.1929
CC_CELL2,606,0.89117,2.6743,0.3756,discharge,2,-21.399,3.6031,680.5,101,9.7304,1.0504,0.1873,7.0915,7.7874,0.6886
CC_CELL2,606,0.89117,2.6743,0.3759,charge,2,16.052,3.611,280.9,101,9.5789,0.9147,0.192,5.5442,6.8505,0.5007
CC_CELL2,606,0.89117,2.6743,0.3756,discharge,3,-30.763,3.6035,800.9,101,9.6644,1.0353,0.2092,7.1196,8.2464,1.0577
CC_CELL2,606,0.89117,2.6743,0.376,charge,3,26.752,3.6133,387.2,101,9.5396,0.8946,0.3149,5.1157,7.6491,0.8557
CC_CELL2,606,0.89117,2.6743,0.2866,discharge,0,-2.674,3.5256,5612.7,101,10.1737,1.6098,0.1532,9.9811,10.0631,0.1421
CC_CELL2,606,0.89117,2.6743,0.2866,charge,0,1.338,3.527,70.4,101,10.1395,1.5938,0.1476,8.3506,9.2076,0.0953
CC_CELL2,606,0.89117,2.6743,0.2865,discharge,1,-10.703,3.5258,635.5,101,10.108,1.6605,0.1594,8.595,8.4088,0.4914
CC_CELL2,606,0.89117,2.6743,0.2867,charge,1,5.352,3.5314,160.6,101,9.9984,1.5055,0.1536,8.1678,9.5218,0.2299
CC_CELL2,606,0.89117,2.6743,0.2864,discharge,2,-21.4,3.5269,680.6,101,10.1707,1.5843,0.1913,9.5805,9.8936,1.0707
CC_CELL2,606,0.89117,2.6743,0.2867,charge,2,16.051,3.5362,280.9,101,9.9034,1.2321,0.1391,6.9354,8.5056,0.5469
CC_CELL2,606,0.89117,2.6743,0.2864,discharge,3,-30.765,3.5278,800.7,101,10.1258,1.6252,0.2452,15.9019,18.5051,1.6747
CC_CELL2,606,0.89117,2.6743,0.2868,charge,3,26.752,3.5398,386.9,101,9.7604,1.0361,0.1438,5.6588,7.1193,0.7917
CC_CELL2,606,0.89117,2.6743,0.242,discharge,0,-2.674,3.4796,5071.3,101,10.2296,2.1013,0.1505,10.5407,9.3206,0.166
CC_CELL2,606,0.89117,2.6743,0.2421,charge,0,1.339,3.4814,70.5,101,10.1619,1.9575,0.1532,8.2696,8.3815,0.1088
CC_CELL2,606,0.89117,2.6743,0.242,discharge,1,-10.702,3.4798,635.4,101,10.3294,2.0603,0.1878,10.8703,9.9374,0.5969
CC_CELL2,606,0.89117,2.6743,0.2421,charge,1,5.35,3.4864,161.0,101,10.0673,1.8659,0.1392,7.7871,9.271,0.2438
CC_CELL2,606,0.89117,2.6743,0.2419,discharge,2,-21.4,3.4815,680.6,101,10.213,2.0087,0.1759,19.1178,17.4006,1.1128
CC_CELL2,606,0.89117,2.6743,0.2422,charge,2,16.052,3.4908,280.8,101,9.9282,1.4211,0.1284,7.3968,9.6141,0.5833
CC_CELL2,606,0.89117,2.6743,0.2418,discharge,3,-30.763,3.4817,801.0,101,10.197,1.954,0.2134,200.0,195.7163,1.9266
CC_CELL2,606,0.89117,2.6743,0.2423,charge,3,26.753,3.4938,386.3,101,9.7754,1.0794,0.1325,6.3876,8.3719,0.7618
CC_CELL2,606,0.89117,2.6743,0.1974,discharge,0,-2.675,3.4355,5072.5,101,10.5621,2.8533,0.1588,13.4367,9.4316,0.184
CC_CELL2,606,0.89117,2.6743,0.1975,charge,0,1.339,3.4372,70.3,101,11.0075,2.7029,0.1555,9.2348,7.7206,0.1172
CC_CELL2,606,0.89117,2.6743,0.1974,discharge,1,-10.703,3.4359,635.4,101,10.68,3.0026,0.2084,22.9444,15.8607,0.8535
CC_CELL2,606,0.89117,2.6743,0.1975,charge,1,5.351,3.4447,161.0,101,10.4019,2.4307,0.145,6.7162,7.3393,0.2916
CC_CELL2,606,0.89117,2.6743,0.1973,discharge,2,-21.4,3.438,680.6,101,10.6023,2.73,0.1732,136.5605,82.6752,1.1216
CC_CELL2,606,0.89117,2.6743,0.1976,charge,2,16.05,3.4499,280.6,101,10.1574,1.7755,0.1237,6.7897,9.8084,0.6661
CC_CELL2,606,0.89117,2.6743,0.1977,charge,3,26.753,3.4531,385.0,101,9.9068,1.2629,0.1165,6.7003,9.9155,0.7999
CC_CELL2,606,0.89117,2.6743,0.1528,discharge,0,-2.675,3.3849,5070.1,101,10.959,4.3859,0.225,26.7332,12.9217,0.2715
CC_CELL2,606,0.89117,2.6743,0.1529,charge,0,1.338,3.3886,70.5,101,10.7211,3.9877,0.1768,14.6084,8.686,0.1416
CC_CELL2,606,0.89117,2.6743,0.1528,discharge,1,-10.703,3.3861,635.4,101,11.1572,4.5994,0.283,110.693,42.027,1.1481
CC_CELL2,606,0.89117,2.6743,0.1529,charge,1,5.351,3.3981,160.8,101,10.7378,3.1094,0.166,8.7906,6.4308,0.3441
CC_CELL2,606,0.89117,2.6743,0.153,charge,2,16.051,3.4066,270.6,101,10.2893,2.0687,0.1654,5.4599,6.913,0.9051
CC_CELL2,606,0.89117,2.6743,0.1531,charge,3,26.752,3.4087,300.0,101,10.0199,1.59,0.1613,6.0694,9.9557,1.1563
CC_CELL2,643,0.88943,2.66908,1.0,discharge,0,-2.667,4.1406,99999.0,99,2.3926,9.289,0.2287,13.0772,7.2072,0.3106
CC_CELL2,643,0.88943,2.66908,1.0,charge,0,1.333,4.1536,69.4,101,10.5014,4.9597,0.1844,17.2219,8.9379,0.1641
CC_CELL2,643,0.88943,2.66908,0.9999,discharge,1,-10.678,4.1494,635.4,101,10.5637,4.3551,0.1668,6.885,4.2737,0.7667
CC_CELL2,643,0.88943,2.66908,1.0,charge,1,1.911,4.157,160.6,101,22.5126,0.01,0.05,0.01,3000.0,0.2029
CC_CELL2,643,0.88943,2.66908,0.9998,discharge,2,-21.351,4.1485,641.7,101,10.5529,3.6284,0.1473,4.5144,3.7863,1.5021
CC_CELL2,643,0.88943,2.66908,1.0,charge,2,1.796,4.1601,281.5,101,22.2203,0.01,0.05,0.01,2999.9996,0.1972
CC_CELL2,643,0.88943,2.66908,0.9998,discharge,3,-30.693,4.1482,640.4,101,10.4704,3.1872,0.1464,3.841,4.2253,2.1576
CC_CELL2,643,0.88943,2.66908,1.0,charge,3,1.716,4.1624,386.9,101,21.9286,0.01,0.05,0.01,2999.9997,0.2209
CC_CELL2,643,0.88943,2.66908,0.9555,discharge,0,-2.666,4.0946,4789.2,101,10.6207,3.7842,0.1629,7.1521,5.7578,0.1953
CC_CELL2,643,0.88943,2.66908,0.9555,charge,0,1.333,4.0962,70.3,101,10.3483,3.9136,0.1537,8.1757,6.7509,0.1409
CC_CELL2,643,0.88943,2.66908,0.9554,discharge,1,-10.677,4.0949,635.4,101,10.5859,3.5372,0.144,5.0479,4.656,0.7011
CC_CELL2,643,0.88943,2.66908,0.9556,charge,1,5.337,4.0986,160.7,101,10.4473,2.8301,0.0818,6.0159,2.4613,0.7617
CC_CELL2,643,0.88943,2.66908,0.9553,discharge,2,-21.351,4.0952,678.7,101,10.5266,3.1129,0.1383,4.2451,5.405,1.369
CC_CELL2,643,0.88943,2.66908,0.9556,charge,2,5.406,4.1013,281.5,101,18.2673,0.01,2999.999,0.01,2999.999,0.3116
CC_CELL2,643,0.88943,2.66908,0.9553,discharge,3,-30.693,4.0952,680.7,101,10.4269,2.7323,0.137,4.2689,6.4841,1.6528
CC_CELL2,643,0.88943,2.66908,0.9556,charge,3,5.266,4.1037,386.3,101,18.3001,0.01,2999.9989,0.01,2999.9989,0.323
CC_CELL2,643,0.88943,2.66908,0.911,discharge,0,-2.668,4.0793,4829.8,101,10.4275,2.926,0.1559,6.6084,6.0479,0.1898
CC_CELL2,643,0.88943,2.66908,0.911,charge,0,1.335,4.0805,70.3,101,10.431,2.9169,0.1517,6.2395,5.9899,0.1233
CC_CELL2,643,0.88943,2.66908,0.9109,discharge,1,-10.676,4.0796,635.5,101,10.4185,2.822,0.1587,5.8935,6.2429,0.6283
CC_CELL2,643,0.88943,2.66908,0.9111,charge,1,5.338,4.0826,160.6,101,10.3278,2.7985,0.1449,5.9358,5.98,0.341
CC_CELL2,643,0.88943,2.66908,0.9109,discharge,2,-21.353,4.0799,680.6,101,10.3925,2.4604,0.149,5.4718,7.1065,1.1664
CC_CELL2,643,0.88943,2.66908,0.9111,charge,2,7.264,4.0845,281.4,101,15.8996,0.01,0.05,0.01,3000.0,0.3569
CC_CELL2,643,0.88943,2.66908,0.9108,discharge,3,-30.693,4.0805,701.7,101,10.2325,2.1929,0.1329,5.448,7.6941,1.3821
CC_CELL2,643,0.88943,2.66908,0.9111,charge,3,7.185,4.0866,387.1,101,15.783,0.01,0.05,0.01,3000.0,0.3742
CC_CELL2,643,0.88943,2.66908,0.822,discharge,0,-2.668,4.0212,5387.7,101,10.3611,2.1753,0.2128,12.3984,9.4768,0.1851
CC_CELL2,643,0.88943,2.66908,0.8221,charge,0,1.335,4.0233,70.4,101,10.0437,2.1821,0.1426,9.7624,7.9348,0.1136
CC_CELL2,643,0.88943,2.66908,0.822,discharge,1,-10.677,4.021,635.4,101,10.1549,2.0248,0.1811,9.3223,6.9631,0.5828
CC_CELL2,643,0.88943,2.66908,0.8221,charge,1,5.338,4.0272,160.9,101,10.1111,1.9211,0.1896,7.9268,7.3259,0.2968
CC_CELL2,643,0.88943,2.66908,0.8219,discharge,2,-21.352,4.0227,680.6,101,10.2278,1.9005,0.1894,6.8686,5.9559,1.1456
CC_CELL2,643,0.88943,2.66908,0.8222,charge,2,11.408,4.0297,280.9,101,14.7735,0.161,0.05,0.01,3000.0,0.1903
CC_CELL2,643,0.88943,2.66908,0.8218,discharge,3,-30.69,4.0228,747.7,101,10.1755,1.729,0.1996,6.0499,5.9816,1.445
CC_CELL2,643,0.88943,2.66908,0.8222,charge,3,11.337,4.0326,385.6,101,14.7636,0.01,0.05,0.01,2999.9998,0.2658
CC_CELL2,643,0.88943,2.66908,0.7331,discharge,0,-2.668,3.9203,5438.8,101,10.0496,1.7176,0.2484,11.8578,10.0614,0.1531
CC_CELL2,643,0.88943,2.66908,0.7331,charge,0,1.335,3.9224,70.4,101,9.8861,1.6137,0.1822,8.7217,7.9115,0.1079
CC_CELL2,643,0.88943,2.66908,0.733,discharge,1,-10.676,3.9204,635.4,101,10.026,1.5852,0.2186,7.6986,6.401,0.4635
CC_CELL2,643,0.88943,2.66908,0.7331,charge,1,5.338,3.926,160.9,101,9.8793,1.5249,0.2255,6.9376,7.3153,0.2603
CC_CELL2,643,0.88943,2.66908,0.7329,discharge,2,-21.353,3.9207,680.6,101,10.0154,1.5488,0.2425,5.7739,5.9874,0.998
CC_CELL2,643,0.88943,2.66908,0.7332,charge,2,16.014,3.9287,281.5,101,9.7677,1.2874,0.2412,6.8453,8.9231,0.6149
CC_CELL2,643,0.88943,2.66908,0.7328,discharge,3,-30.691,3.9212,800.2,101,9.9318,1.4555,0.2526,5.5707,6.8461,1.3041
CC_CELL2,643,0.88943,2.66908,0.7333,charge,3,20.095,3.9303,386.1,101,13.2391,0.1878,0.05,0.01,3000.0,0.2046
CC_CELL2,643,0.88943,2.66908,0.6441,discharge,0,-2.668,3.8404,5535.8,101,9.8039,1.2972,0.2574,9.9643,9.7001,0.1328
CC_CELL2,643,0.88943,2.66908,0.6441,charge,0,1.335,3.8419,70.4,101,9.639,1.3394,0.1836,7.861,7.9279,0.1099
CC_CELL2,643,0.88943,2.66908,0.644,discharge,1,-10.676,3.8396,635.4,101,9.752,1.3136,0.2075,7.4739,7.3283,0.4407
CC_CELL2,643,0.88943,2.66908,0.6442,charge,1,5.338,3.8448,160.6,101,9.7707,1.27,0.2113,6.9347,7.527,0.2164
CC_CELL2,643,0.88943,2.66908,0.644,discharge,2,-21.352,3.8401,680.6,101,9.9272,1.2335,0.2207,6.4263,7.1162,0.8359
CC_CELL2,643,0.88943,2.66908,0.6443,charge,2,16.014,3.8476,281.5,101,9.7467,1.2009,0.2652,6.2343,8.2389,0.6218
CC_CELL2,643,0.88943,2.66908,0.6439,discharge,3,-30.693,3.8402,801.0,101,9.8628,1.1951,0.2171,6.3991,7.8304,1.117
CC_CELL2,643,0.88943,2.66908,0.6443,charge,3,26.588,3.8495,387.0,101,9.9696,3.2987,1.8905,0.01,1.893,2.5989
CC_CELL2,643,0.88943,2.66908,0.5551,discharge,0,-2.668,3.7509,5597.7,101,9.8669,1.149,0.2431,10.0138,10.3465,0.1344
CC_CELL2,643,0.88943,2.66908,0.5552,charge,0,1.335,3.7518,70.4,101,10.4149,1.0786,0.2154,8.6971,9.5496,0.1015
CC_CELL2,643,0.88943,2.66908,0.5551,discharge,1,-10.678,3.7511,635.4,101,9.8632,1.1145,0.2231,8.162,8.2075,0.3804
CC_CELL2,643,0.88943,2.66908,0.5552,charge,1,5.338,3.7556,160.6,101,9.7419,1.0744,0.1835,7.2574,7.5374,0.1924
CC_CELL2,643,0.88943,2.66908,0.555,discharge,2,-21.352,3.7514,680.6,101,9.8445,1.0772,0.2348,6.8308,7.1355,0.7839
CC_CELL2,643,0.88943,2.66908,0.5553,charge,2,16.014,3.7584,281.4,101,9.7193,1.1038,0.3476,6.1371,7.9935,0.6315
CC_CELL2,643,0.88943,2.66908,0.5549,discharge,3,-30.693,3.7516,801.0,101,9.782,1.0617,0.2622,6.5996,7.4903,1.1001
CC_CELL2,643,0.88943,2.66908,0.5554,charge,3,26.689,3.7597,386.0,101,9.6083,1.0251,0.3574,5.8578,8.4978,0.846
CC_CELL2,643,0.88943,2.66908,0.4662,discharge,0,-2.668,3.666,5611.5,101,9.7107,1.0799,0.2114,8.8052,10.0695,0.1358
CC_CELL2,643,0.88943,2.66908,0.4662,charge,0,1.335,3.6674,70.4,101,9.6718,0.961,0.2132,7.8027,9.3942,0.0937
CC_CELL2,643,0.88943,2.66908,0.4661,discharge,1,-10.676,3.666,635.4,101,9.7627,1.0112,0.2081,7.7054,8.4524,0.3692
CC_CELL2,643,0.88943,2.66908,0.4662,charge,1,5.338,3.6704,160.9,101,9.6697,1.0004,0.1585,7.0143,7.8605,0.1774
CC_CELL2,643,0.88943,2.66908,0.466,discharge,2,-21.353,3.6655,680.5,101,9.7616,1.0767,0.1803,6.6267,7.1211,0.7464
CC_CELL2,643,0.88943,2.66908,0.4663,charge,2,16.014,3.6733,280.8,101,9.739,1.0188,0.2739,5.754,7.4321,0.6395
CC_CELL2,643,0.88943,2.66908,0.4659,discharge,3,-30.692,3.6665,801.0,101,9.9282,1.0379,0.2231,6.5095,7.4439,1.0767
CC_CELL2,643,0.88943,2.66908,0.4664,charge,3,26.69,3.6755,386.1,101,9.765,0.9968,0.3232,5.824,8.7166,0.9154
CC_CELL2,643,0.88943,2.66908,0.3772,discharge,0,-2.668,3.6018,5611.2,101,9.9528,1.3439,0.1663,9.1092,10.2975,0.1414
CC_CELL2,643,0.88943,2.66908,0.3772,charge,0,1.333,3.6034,70.4,101,9.7853,1.2412,0.1017,7.5857,8.7534,0.0979
CC_CELL2,643,0.88943,2.66908,0.3771,discharge,1,-10.676,3.602,635.4,101,9.9687,1.2543,0.1582,8.0017,8.6255,0.3984
CC_CELL2,643,0.88943,2.66908,0.3773,charge,1,5.338,3.6067,160.8,101,9.8681,1.1923,0.1552,7.4747,8.7807,0.2047
CC_CELL2,643,0.88943,2.66908,0.3771,discharge,2,-21.353,3.6024,680.6,101,9.9017,1.2325,0.1521,7.2425,7.7091,0.7733
CC_CELL2,643,0.88943,2.66908,0.3773,charge,2,16.014,3.6106,281.3,101,9.7734,1.0434,0.1553,5.548,6.6292,0.542
CC_CELL2,643,0.88943,2.66908,0.377,discharge,3,-30.693,3.602,800.5,101,9.9021,1.142,0.1949,7.3831,8.3934,1.1252
CC_CELL2,643,0.88943,2.66908,0.3775,charge,3,26.691,3.6131,386.6,101,9.7342,0.985,0.2424,5.0906,7.3419,0.9282
CC_CELL2,643,0.88943,2.66908,0.2882,discharge,0,-2.668,3.5245,5611.1,101,10.019,1.762,0.1471,10.0745,9.9955,0.1527
CC_CELL2,643,0.88943,2.66908,0.2883,charge,0,1.335,3.5262,70.4,101,9.876,1.7693,0.1255,8.2592,8.7533,0.098
CC_CELL2,643,0.88943,2.66908,0.2882,discharge,1,-10.676,3.5242,635.4,101,10.0272,1.7078,0.16,8.7735,8.4562,0.4987
CC_CELL2,643,0.88943,2.66908,0.2883,charge,1,5.338,3.5305,160.5,101,9.9411,1.5792,0.147,8.0579,9.1951,0.2286
CC_CELL2,643,0.88943,2.66908,0.2881,discharge,2,-21.353,3.526,680.6,101,10.0908,1.6499,0.1811,9.5656,9.6206,1.088
CC_CELL2,643,0.88943,2.66908,0.2884,charge,2,16.014,3.5352,281.3,101,9.8442,1.295,0.1459,6.9994,8.6968,0.5707
CC_CELL2,643,0.88943,2.66908,0.288,discharge,3,-30.692,3.5268,801.0,101,10.1145,1.6141,0.2499,15.5444,17.8094,1.7012
CC_CELL2,643,0.88943,2.66908,0.2885,charge,3,26.689,3.5389,387.1,101,9.7424,1.0601,0.1398,5.6759,7.1562,0.757
CC_CELL2,643,0.88943,2.66908,0.2438,discharge,0,-2.668,3.4768,5072.3,101,10.4346,2.3115,0.1543,10.724,9.1627,0.1505
CC_CELL2,643,0.88943,2.66908,0.2438,charge,0,1.335,3.4787,70.3,101,10.3968,2.2347,0.1512,8.6576,8.6574,0.1084
CC_CELL2,643,0.88943,2.66908,0.2437,discharge,1,-10.678,3.4771,635.4,101,10.493,2.3756,0.1708,10.9325,9.4959,0.65
CC_CELL2,643,0.88943,2.66908,0.2438,charge,1,5.338,3.4837,160.9,101,10.299,2.0712,0.1381,8.0715,9.3126,0.2526
CC_CELL2,643,0.88943,2.66908,0.2436,discharge,2,-21.351,3.4787,680.4,101,10.4605,2.2903,0.1765,20.1437,17.8901,1.2563
CC_CELL2,643,0.88943,2.66908,0.2439,charge,2,16.014,3.4881,281.4,101,10.1457,1.5844,0.1197,7.4912,9.4507,0.5834
CC_CELL2,643,0.88943,2.66908,0.2435,discharge,3,-30.693,3.479,800.7,101,10.4409,2.1801,0.1989,200.0,185.4922,2.1542
CC_CELL2,643,0.88943,2.66908,0.244,charge,3,26.689,3.4912,386.2,101,9.9373,1.2386,0.1174,6.4338,8.2495,0.8168
CC_CELL2,643,0.88943,2.66908,0.1993,discharge,0,-2.668,3.4339,5071.1,101,10.552,2.9858,0.1656,13.3378,9.2888,0.1852
CC_CELL2,643,0.88943,2.66908,0.1993,charge,0,1.333,3.4364,70.4,101,10.4542,2.8558,0.1423,8.8579,7.2742,0.122
CC_CELL2,643,0.88943,2.66908,0.1992,discharge,1,-10.676,3.4343,635.4,101,10.6799,3.137,0.2127,23.1946,16.1003,0.8506
CC_CELL2,643,0.88943,2.66908,0.1993,charge,1,5.338,3.4431,160.5,101,10.4685,2.4949,0.1534,6.4899,7.3893,0.2803
CC_CELL2,643,0.88943,2.66908,0.1991,discharge,2,-21.355,3.4364,680.4,101,10.5416,2.7933,0.1646,128.7723,77.0086,1.0263
CC_CELL2,643,0.88943,2.66908,0.1994,charge,2,16.013,3.4482,281.0,101,10.1674,1.7923,0.126,6.7881,10.1025,0.6445
CC_CELL2,643,0.88943,2.66908,0.1995,charge,3,26.689,3.4514,385.0,101,9.8559,1.2694,0.1097,6.7153,10.0115,0.7811
CC_CELL2,643,0.88943,2.66908,0.1548,discharge,0,-2.668,3.3861,5071.2,101,11.1034,4.8081,0.2281,27.2615,12.789,0.2718
CC_CELL2,643,0.88943,2.66908,0.1548,charge,0,1.335,3.3898,70.3,101,10.7485,4.5269,0.1714,14.717,8.5596,0.1478
CC_CELL2,643,0.88943,2.66908,0.1547,discharge,1,-10.677,3.3874,635.4,101,11.2422,5.0865,0.2767,113.873,40.9446,1.2084
CC_CELL2,643,0.88943,2.66908,0.1548,charge,1,5.338,3.3995,160.6,101,10.7374,3.5313,0.1557,8.4715,6.0247,0.3455
CC_CELL2,643,0.88943,2.66908,0.1549,charge,2,16.014,3.4079,266.8,101,10.3792,2.2847,0.1494,5.3589,6.9312,0.9429
CC_CELL2,643,0.88943,2.66908,0.155,charge,3,26.689,3.41,292.6,101,10.1449,1.725,0.1388,6.0167,9.9876,1.157
CC_CELL2,681,0.88374,2.65203,1.0,discharge,0,-2.654,4.1391,99999.0,99,2.4623,9.5599,0.2409,13.1094,7.0453,0.3376
CC_CELL2,681,0.88374,2.65203,1.0,charge,0,1.327,4.1523,69.4,101,10.542,5.3821,0.2022,17.5684,8.914,0.1629
CC_CELL2,681,0.88374,2.65203,0.9999,discharge,1,-10.611,4.148,635.4,101,10.7684,4.6059,0.1677,6.8331,4.1945,0.7751
CC_CELL2,681,0.88374,2.65203,1.0,charge,1,1.888,4.1558,160.8,101,23.4249,0.01,0.05,0.01,3000.0,0.2078
CC_CELL2,681,0.88374,2.65203,0.9998,discharge,2,-21.222,4.1471,641.6,101,10.6995,4.1136,0.1414,4.5036,3.6935,1.5593
CC_CELL2,681,0.88374,2.65203,1.0,charge,2,1.721,4.1594,281.7,101,23.6011,0.01,0.05,0.01,3000.0,0.2713
CC_CELL2,681,0.88374,2.65203,0.9997,discharge,3,-30.506,4.1469,639.7,101,10.6548,3.616,0.1373,3.8266,4.1266,2.2267
CC_CELL2,681,0.88374,2.65203,1.0,charge,3,1.621,4.162,387.3,101,23.4611,0.01,0.05,0.01,3000.0,0.2739
CC_CELL2,681,0.88374,2.65203,0.9558,discharge,0,-2.654,4.0939,4790.0,101,10.5758,4.2524,0.1559,7.224,5.5269,0.2142
CC_CELL2,681,0.88374,2.65203,0.9558,charge,0,1.327,4.0947,70.3,101,11.4168,4.0821,0.1707,8.2902,6.6441,0.1253
CC_CELL2,681,0.88374,2.65203,0.9557,discharge,1,-10.61,4.0943,635.4,101,10.6956,3.8754,0.1462,5.0868,4.616,0.7197
CC_CELL2,681,0.88374,2.65203,0.9558,charge,1,5.302,4.0981,160.9,101,10.5403,5.8696,2.03,3.0013,0.0754,0.7421
CC_CELL2,681,0.88374,2.65203,0.9556,discharge,2,-21.222,4.0947,677.9,101,10.6068,3.3747,0.1373,4.2642,5.3926,1.3799
CC_CELL2,681,0.88374,2.65203,0.9559,charge,2,5.264,4.1009,281.1,101,18.8403,0.01,2999.8393,0.01,2999.8392,0.4218
CC_CELL2,681,0.88374,2.65203,0.9555,discharge,3,-30.507,4.0955,679.6,101,10.6201,2.8404,0.1349,4.2699,6.4348,1.6357
CC_CELL2,681,0.88374,2.65203,0.9559,charge,3,5.129,4.1033,387.4,101,18.8699,0.01,2999.9363,0.01,2999.9364,0.4747
CC_CELL2,681,0.88374,2.65203,0.9115,discharge,0,-2.652,4.0791,4829.4,101,10.4399,3.2195,0.1542,6.7035,5.9423,0.1887
CC_CELL2,681,0.88374,2.65203,0.9116,charge,0,1.327,4.0801,69.2,101,10.4153,3.2019,0.1375,6.2535,5.7254,0.1221
CC_CELL2,681,0.88374,2.65203,0.9115,discharge,1,-10.611,4.0784,635.4,101,10.3639,3.037,0.1484,5.97,6.1319,0.6892
CC_CELL2,681,0.88374,2.65203,0.9116,charge,1,5.306,4.0823,161.1,101,10.4674,2.9727,0.1527,6.054,6.0807,0.3262
CC_CELL2,681,0.88374,2.65203,0.9114,discharge,2,-21.224,4.0795,680.6,101,10.3916,2.6585,0.1395,5.515,6.9874,1.2127
CC_CELL2,681,0.88374,2.65203,0.9117,charge,2,7.121,4.0844,281.7,101,16.2322,0.01,0.05,0.01,2999.9998,0.2593
CC_CELL2,681,0.88374,2.65203,0.9113,discharge,3,-30.505,4.0802,700.5,101,10.3812,2.3384,0.1263,5.4606,7.5148,1.4072
CC_CELL2,681,0.88374,2.65203,0.9117,charge,3,6.866,4.0864,387.1,101,16.549,0.01,0.05,0.01,3000.0,0.4942
CC_CELL2,681,0.88374,2.65203,0.8231,discharge,0,-2.654,4.0201,5385.6,101,10.332,2.3099,0.1972,12.4723,9.2122,0.1884
CC_CELL2,681,0.88374,2.65203,0.8232,charge,0,1.327,4.0223,70.4,101,10.2763,2.2422,0.1684,10.0052,8.0407,0.1178
CC_CELL2,681,0.88374,2.65203,0.8231,discharge,1,-10.611,4.0209,635.4,101,10.3392,2.2112,0.1793,9.4132,6.8943,0.62
CC_CELL2,681,0.88374,2.65203,0.8232,charge,1,5.306,4.0264,160.7,101,10.198,2.1249,0.1686,8.1066,7.2643,0.3073
CC_CELL2,681,0.88374,2.65203,0.823,discharge,2,-21.222,4.021,680.5,101,10.2686,2.0674,0.1764,6.901,5.8491,1.163
CC_CELL2,681,0.88374,2.65203,0.8233,charge,2,11.179,4.0297,281.7,101,14.7944,0.4463,0.05,0.01,2999.9999,0.2244
CC_CELL2,681,0.88374,2.65203,0.8229,discharge,3,-30.507,4.0229,745.6,101,10.2536,1.8866,0.1855,6.0579,5.8544,1.4759
CC_CELL2,681,0.88374,2.65203,0.8233,charge,3,11.11,4.0316,387.4,101,15.1572,0.01,0.05,0.01,2999.9999,0.3745
CC_CELL2,681,0.88374,2.65203,0.7347,discharge,0,-2.654,3.9187,5435.7,101,9.9526,1.7943,0.2302,11.4528,9.5848,0.1752
CC_CELL2,681,0.88374,2.65203,0.7347,charge,0,1.327,3.9209,70.5,101,10.1059,1.6606,0.2617,8.9739,8.5733,0.1056
CC_CELL2,681,0.88374,2.65203,0.7346,discharge,1,-10.611,3.919,635.4,101,10.0073,1.6717,0.2005,7.624,6.3935,0.4952
CC_CELL2,681,0.88374,2.65203,0.7348,charge,1,5.304,3.9238,160.9,101,10.0748,1.6009,0.231,7.2003,7.5942,0.2587
CC_CELL2,681,0.88374,2.65203,0.7346,discharge,2,-21.223,3.9193,680.6,101,9.9763,1.6147,0.2147,5.7965,5.948,1.0087
CC_CELL2,681,0.88374,2.65203,0.7349,charge,2,15.916,3.9273,281.0,101,9.7499,1.3836,0.2102,6.888,8.6708,0.6494
CC_CELL2,681,0.88374,2.65203,0.7345,discharge,3,-30.504,3.9189,801.1,101,9.8695,1.5161,0.2184,5.5745,6.7046,1.3454
CC_CELL2,681,0.88374,2.65203,0.7349,charge,3,19.82,3.9291,386.5,101,12.9328,0.7425,0.05,0.01,3000.0,0.3357
CC_CELL2,681,0.88374,2.65203,0.6463,discharge,0,-2.654,3.8404,5532.1,101,10.0242,1.4591,0.2221,10.1005,9.4835,0.1373
CC_CELL2,681,0.88374,2.65203,0.6463,charge,0,1.327,3.8421,70.5,101,9.9245,1.4866,0.181,8.4478,8.6386,0.1164
CC_CELL2,681,0.88374,2.65203,0.6462,discharge,1,-10.611,3.8406,635.4,101,10.019,1.4406,0.189,7.7287,7.3564,0.4528
CC_CELL2,681,0.88374,2.65203,0.6463,charge,1,5.305,3.845,161.0,101,9.9338,1.4032,0.1876,6.9623,7.2939,0.2375
CC_CELL2,681,0.88374,2.65203,0.6461,discharge,2,-21.223,3.8398,680.5,101,9.9579,1.3679,0.1837,6.5119,6.8753,0.9007
CC_CELL2,681,0.88374,2.65203,0.6464,charge,2,15.914,3.8479,281.7,101,9.847,1.2985,0.2443,6.1481,7.9799,0.6447
CC_CELL2,681,0.88374,2.65203,0.646,discharge,3,-30.507,3.8405,800.6,101,9.9627,1.275,0.2071,6.4528,7.6679,1.1782
CC_CELL2,681,0.88374,2.65203,0.6465,charge,3,26.311,3.85,387.5,101,10.1303,3.2503,1.7313,0.01,3000.0,2.557
CC_CELL2,681,0.88374,2.65203,0.5579,discharge,0,-2.654,3.7521,5599.6,101,9.7503,1.2992,0.1837,9.7387,9.6465,0.1378
CC_CELL2,681,0.88374,2.65203,0.5579,charge,0,1.325,3.7538,70.5,101,9.8011,1.1919,0.2909,8.9321,10.0914,0.1032
CC_CELL2,681,0.88374,2.65203,0.5578,discharge,1,-10.611,3.7523,635.4,101,9.783,1.2165,0.1819,8.1865,8.0382,0.4027
CC_CELL2,681,0.88374,2.65203,0.5579,charge,1,5.305,3.7569,161.0,101,9.6506,1.1792,0.1747,7.2567,7.4393,0.2076
CC_CELL2,681,0.88374,2.65203,0.5577,discharge,2,-21.221,3.7528,680.6,101,9.779,1.1596,0.209,6.8511,7.0141,0.8138
CC_CELL2,681,0.88374,2.65203,0.558,charge,2,15.916,3.7599,281.6,101,9.6846,1.1397,0.3317,6.0886,7.8585,0.6533
CC_CELL2,681,0.88374,2.65203,0.5576,discharge,3,-30.508,3.753,800.8,101,9.7022,1.1403,0.2248,6.568,7.2664,1.1592
CC_CELL2,681,0.88374,2.65203,0.5581,charge,3,26.529,3.7619,388.2,101,9.566,1.0693,0.3266,5.818,8.3389,0.872
CC_CELL2,681,0.88374,2.65203,0.4694,discharge,0,-2.654,3.6664,5611.5,101,9.9307,1.3017,0.1731,8.944,9.6678,0.1407
CC_CELL2,681,0.88374,2.65203,0.4695,charge,0,1.327,3.6679,70.4,101,9.7775,1.3085,0.1236,7.9414,9.0326,0.1047
CC_CELL2,681,0.88374,2.65203,0.4693,discharge,1,-10.611,3.6665,635.4,101,9.9444,1.216,0.1619,7.7829,8.1325,0.3745
CC_CELL2,681,0.88374,2.65203,0.4695,charge,1,5.305,3.671,161.0,101,9.8638,1.1624,0.1468,7.2494,7.9044,0.2072
CC_CELL2,681,0.88374,2.65203,0.4693,discharge,2,-21.223,3.6669,680.4,101,9.9199,1.1823,0.1654,6.6935,7.0457,0.7824
CC_CELL2,681,0.88374,2.65203,0.4696,charge,2,15.916,3.6742,281.5,101,9.7992,1.0958,0.2182,5.7785,7.1138,0.6589
CC_CELL2,681,0.88374,2.65203,0.4692,discharge,3,-30.507,3.6673,801.1,101,9.8897,1.1408,0.1936,6.5094,7.32,1.1189
CC_CELL2,681,0.88374,2.65203,0.4696,charge,3,26.528,3.6758,387.4,101,9.7657,1.0423,0.3116,5.7942,8.5662,0.9142
CC_CELL2,681,0.88374,2.65203,0.381,discharge,0,-2.654,3.6021,5616.0,101,9.8898,1.4081,0.1606,9.047,9.9647,0.1426
CC_CELL2,681,0.88374,2.65203,0.381,charge,0,1.327,3.6038,70.6,101,9.6987,1.4236,0.1058,7.7835,9.0225,0.1116
CC_CELL2,681,0.88374,2.65203,0.3809,discharge,1,-10.611,3.6024,635.4,101,9.9494,1.3191,0.1575,8.074,8.6578,0.4198
CC_CELL2,681,0.88374,2.65203,0.381,charge,1,5.304,3.6071,161.3,101,9.8661,1.2431,0.1466,7.4693,8.73,0.208
CC_CELL2,681,0.88374,2.65203,0.3809,discharge,2,-21.224,3.6028,680.4,101,9.8898,1.2535,0.1544,7.2546,7.6609,0.7745
CC_CELL2,681,0.88374,2.65203,0.3811,charge,2,15.914,3.6113,281.7,101,9.69,1.1084,0.1451,5.6004,6.6222,0.5326
CC_CELL2,681,0.88374,2.65203,0.3807,discharge,3,-30.507,3.6025,800.8,101,9.7938,1.2189,0.1705,7.3133,8.1643,1.1425
CC_CELL2,681,0.88374,2.65203,0.3813,charge,3,26.526,3.6143,387.2,101,9.6171,1.0296,0.2085,5.0515,7.0549,0.9635
CC_CELL2,681,0.88374,2.65203,0.2926,discharge,0,-2.654,3.5243,5611.7,101,9.9249,2.0948,0.145,10.2236,9.7274,0.1588
CC_CELL2,681,0.88374,2.65203,0.2926,charge,0,1.325,3.5268,70.4,101,10.1621,2.0059,0.1275,8.5881,9.0435,0.0994
CC_CELL2,681,0.88374,2.65203,0.2925,discharge,1,-10.611,3.5248,635.4,101,10.2321,2.0399,0.1462,8.9201,8.256,0.5387
CC_CELL2,681,0.88374,2.65203,0.2926,charge,1,5.304,3.5311,161.0,101,10.2104,1.8263,0.1378,8.2902,9.2229,0.2448
CC_CELL2,681,0.88374,2.65203,0.2924,discharge,2,-21.224,3.5265,680.5,101,10.3359,1.9246,0.1716,10.0913,9.915,1.1866
CC_CELL2,681,0.88374,2.65203,0.2927,charge,2,15.916,3.536,281.0,101,10.0805,1.4947,0.1267,7.0463,8.4601,0.5879
CC_CELL2,681,0.88374,2.65203,0.2923,discharge,3,-30.507,3.5273,800.6,101,10.2854,1.9049,0.2079,17.0564,18.7761,1.8447
CC_CELL2,681,0.88374,2.65203,0.2928,charge,3,26.528,3.5398,387.2,101,9.9425,1.2073,0.1246,5.7244,7.0714,0.8008
CC_CELL2,681,0.88374,2.65203,0.2484,discharge,0,-2.654,3.4788,5071.4,101,10.3919,2.4596,0.1572,10.9281,9.194,0.1699
CC_CELL2,681,0.88374,2.65203,0.2484,charge,0,1.327,3.48,70.6,101,10.859,2.3724,0.1525,8.5769,8.4424,0.1078
CC_CELL2,681,0.88374,2.65203,0.2483,discharge,1,-10.611,3.4791,635.4,101,10.3652,2.5495,0.1642,11.2574,9.6332,0.6456
CC_CELL2,681,0.88374,2.65203,0.2484,charge,1,5.304,3.4856,160.7,101,10.2748,2.1784,0.1419,7.945,9.1966,0.2496
CC_CELL2,681,0.88374,2.65203,0.2482,discharge,2,-21.222,3.4806,680.5,101,10.3248,2.3897,0.1625,20.0866,17.4166,1.1872
CC_CELL2,681,0.88374,2.65203,0.2485,charge,2,15.916,3.4902,281.4,101,10.0315,1.6985,0.1155,7.4402,9.3596,0.599
CC_CELL2,681,0.88374,2.65203,0.2481,discharge,3,-30.507,3.4802,800.6,101,10.3531,2.226,0.2037,200.0,186.2122,2.0272
CC_CELL2,681,0.88374,2.65203,0.2486,charge,3,26.528,3.4931,387.3,101,9.8716,1.2862,0.1126,6.4078,8.18,0.8151
CC_CELL2,681,0.88374,2.65203,0.2041,discharge,0,-2.652,3.4356,5071.2,101,10.7282,3.3731,0.1739,14.0524,9.3719,0.1883
CC_CELL2,681,0.88374,2.65203,0.2042,charge,0,1.325,3.4381,70.5,101,10.5898,3.3257,0.145,9.3184,7.4181,0.1207
CC_CELL2,681,0.88374,2.65203,0.2041,discharge,1,-10.611,3.436,635.4,101,10.8295,3.548,0.2009,24.1442,15.7008,0.8998
CC_CELL2,681,0.88374,2.65203,0.2042,charge,1,5.304,3.445,160.9,101,10.5837,2.8874,0.1428,6.6583,7.1712,0.2892
CC_CELL2,681,0.88374,2.65203,0.204,discharge,2,-21.223,3.4382,680.5,101,10.7869,3.1407,0.1707,125.4163,71.3744,1.1475
CC_CELL2,681,0.88374,2.65203,0.2043,charge,2,15.917,3.4496,281.8,101,10.3445,2.0802,0.1195,6.8292,9.8974,0.6702
CC_CELL2,681,0.88374,2.65203,0.2044,charge,3,26.528,3.4536,382.9,100,10.0486,1.443,0.1083,6.7244,9.8678,0.7917
CC_CELL2,681,0.88374,2.65203,0.1599,discharge,0,-2.652,3.3868,5071.0,101,10.9571,4.9655,0.2202,27.145,12.4423,0.2922
CC_CELL2,681,0.88374,2.65203,0.16,charge,0,1.327,3.3906,70.5,101,10.7873,4.5208,0.1853,15.03,8.6661,0.1311
CC_CELL2,681,0.88374,2.65203,0.1599,discharge,1,-10.611,3.3882,635.4,101,11.1541,5.1965,0.2749,102.0578,36.9157,1.2189
CC_CELL2,681,0.88374,2.65203,0.16,charge,1,5.306,3.4003,161.0,101,10.7556,3.5667,0.1572,8.7046,6.0859,0.3655
CC_CELL2,681,0.88374,2.65203,0.1601,charge,2,15.916,3.4089,270.2,100,10.347,2.3467,0.1491,5.371,6.7493,0.9398
CC_CELL2,681,0.88374,2.65203,0.1602,charge,3,26.528,3.4111,298.9,101,10.1499,1.7226,0.1476,6.0395,9.9246,1.1704
CC_CELL2,718,0.87935,2.63885,1.0,discharge,0,-2.639,4.1381,99999.0,99,2.5547,10.4214,0.2417,13.5505,6.8599,0.3258
CC_CELL2,718,0.87935,2.63885,1.0,charge,0,1.321,4.1517,69.4,101,10.982,6.1087,0.2146,18.5245,8.7954,0.1683
CC_CELL2,718,0.87935,2.63885,0.9999,discharge,1,-10.56,4.1475,635.5,101,10.9861,5.2833,0.1681,6.9488,4.0942,0.8337
CC_CELL2,718,0.87935,2.63885,1.0,charge,1,1.8,4.1555,160.4,101,24.7318,0.01,0.05,0.01,2999.9997,0.2139
CC_CELL2,718,0.87935,2.63885,0.9998,discharge,2,-21.119,4.1465,640.7,101,10.8487,4.4154,0.1427,4.6077,3.7802,1.6366
CC_CELL2,718,0.87935,2.63885,1.0,charge,2,1.673,4.1583,281.0,101,24.9343,0.01,0.05,0.01,2999.9999,0.2312
CC_CELL2,718,0.87935,2.63885,0.9998,discharge,3,-30.359,4.1461,639.3,101,10.7795,3.84,0.1419,4.0159,4.4009,2.231
CC_CELL2,718,0.87935,2.63885,1.0,charge,3,1.58,4.1618,386.3,101,24.1989,0.01,0.05,0.01,2999.9999,0.2303
CC_CELL2,718,0.87935,2.63885,0.956,discharge,0,-2.64,4.094,4787.9,101,10.9092,4.4666,0.1664,7.3737,5.5147,0.212
CC_CELL2,718,0.87935,2.63885,0.956,charge,0,1.321,4.0944,70.4,101,11.3265,4.6524,0.1738,8.5297,6.642,0.139
CC_CELL2,718,0.87935,2.63885,0.9559,discharge,1,-10.561,4.0941,635.5,101,10.6617,4.2585,0.149,5.1959,4.6408,0.7266
CC_CELL2,718,0.87935,2.63885,0.956,charge,1,5.234,4.098,161.0,101,10.7089,3.1508,0.0756,5.7652,1.7491,0.702
CC_CELL2,718,0.87935,2.63885,0.9558,discharge,2,-21.118,4.0945,677.3,101,10.7671,3.4891,0.1389,4.4374,5.5742,1.3891
CC_CELL2,718,0.87935,2.63885,0.9561,charge,2,5.159,4.1009,281.5,101,19.2235,0.01,3000.0,0.01,3000.0,0.3589
CC_CELL2,718,0.87935,2.63885,0.9558,discharge,3,-30.358,4.0953,678.5,101,10.5916,3.0527,0.1261,4.539,6.649,1.7393
CC_CELL2,718,0.87935,2.63885,0.9561,charge,3,5.033,4.1033,386.4,101,19.2287,0.01,2999.9999,0.01,2999.9999,0.3771
CC_CELL2,718,0.87935,2.63885,0.912,discharge,0,-2.639,4.0789,4825.8,101,10.6513,3.5057,0.1608,6.993,6.0746,0.1971
CC_CELL2,718,0.87935,2.63885,0.912,charge,0,1.321,4.0803,70.3,101,10.4848,3.5506,0.1421,6.4976,5.7,0.1246
CC_CELL2,718,0.87935,2.63885,0.9119,discharge,1,-10.559,4.0792,635.4,101,10.7569,3.4354,0.1506,6.2578,6.1969,0.7113
CC_CELL2,718,0.87935,2.63885,0.912,charge,1,5.281,4.0816,160.6,101,10.8038,3.5302,0.1554,6.3911,6.0959,0.349
CC_CELL2,718,0.87935,2.63885,0.9118,discharge,2,-21.117,4.0795,680.6,101,10.6972,3.1098,0.1329,5.7963,7.0139,1.2458
CC_CELL2,718,0.87935,2.63885,0.9121,charge,2,6.628,4.0846,281.0,101,17.411,0.01,0.05,0.01,3000.0,0.4053
CC_CELL2,718,0.87935,2.63885,0.9118,discharge,3,-30.359,4.08,695.4,101,10.6986,2.7642,0.1184,5.8052,7.6206,1.4196
CC_CELL2,718,0.87935,2.63885,0.9121,charge,3,6.44,4.0865,386.4,101,17.6261,0.01,0.05,0.01,2999.9999,0.3641
CC_CELL2,718,0.87935,2.63885,0.824,discharge,0,-2.64,4.0187,5382.5,101,10.0696,2.5659,0.1763,12.6415,8.9993,0.1894
CC_CELL2,718,0.87935,2.63885,0.824,charge,0,1.321,4.021,70.5,101,11.0195,2.409,0.1862,10.2045,8.0867,0.1193
CC_CELL2,718,0.87935,2.63885,0.8239,discharge,1,-10.56,4.0203,635.5,101,10.4412,2.3966,0.1643,9.5349,6.8019,0.6398
CC_CELL2,718,0.87935,2.63885,0.824,charge,1,5.278,4.0259,160.8,101,10.3579,2.2811,0.1659,8.2462,7.1829,0.3247
CC_CELL2,718,0.87935,2.63885,0.8238,discharge,2,-21.119,4.0212,680.5,101,10.4466,2.196,0.1692,7.0457,5.8771,1.1855
CC_CELL2,718,0.87935,2.63885,0.8241,charge,2,10.932,4.0296,280.7,101,15.3915,0.2031,0.05,0.01,2999.9998,0.2814
CC_CELL2,718,0.87935,2.63885,0.8238,discharge,3,-30.358,4.0224,743.9,101,10.3634,2.0002,0.1674,6.2668,5.9191,1.6086
CC_CELL2,718,0.87935,2.63885,0.8241,charge,3,10.874,4.0321,386.3,101,15.4394,0.01,0.05,0.01,2999.9999,0.3879
CC_CELL2,718,0.87935,2.63885,0.736,discharge,0,-2.639,3.9184,5434.1,101,10.1016,1.8577,0.2129,11.4814,9.3903,0.1685
CC_CELL2,718,0.87935,2.63885,0.736,charge,0,1.321,3.9207,70.5,101,9.922,1.9312,0.1875,8.8955,7.9258,0.1229
CC_CELL2,718,0.87935,2.63885,0.7359,discharge,1,-10.56,3.918,635.5,101,10.0159,1.8174,0.1782,7.7025,6.3655,0.5177
CC_CELL2,718,0.87935,2.63885,0.736,charge,1,5.279,3.9243,160.8,101,10.0118,1.7221,0.1876,7.2706,7.2723,0.2838
CC_CELL2,718,0.87935,2.63885,0.7358,discharge,2,-21.121,3.9189,680.6,101,10.0851,1.6943,0.1959,5.9484,5.9756,1.0533
CC_CELL2,718,0.87935,2.63885,0.7362,charge,2,15.838,3.9273,280.7,101,9.8483,1.4868,0.1895,6.9528,8.4473,0.687
CC_CELL2,718,0.87935,2.63885,0.7358,discharge,3,-30.357,3.9195,801.1,101,10.0814,1.5963,0.2055,5.8528,6.8984,1.3988
CC_CELL2,718,0.87935,2.63885,0.7362,charge,3,19.304,3.9292,387.7,101,14.0179,0.0155,0.05,0.01,2999.9702,0.1668
CC_CELL2,718,0.87935,2.63885,0.648,discharge,0,-2.64,3.8409,5527.0,101,10.1019,1.6148,0.176,10.2157,9.3341,0.1484
CC_CELL2,718,0.87935,2.63885,0.648,charge,0,1.321,3.8426,70.4,101,10.0454,1.5998,0.2002,8.255,8.1304,0.1174
CC_CELL2,718,0.87935,2.63885,0.6479,discharge,1,-10.56,3.841,635.5,101,10.1145,1.5745,0.1645,7.8592,7.315,0.4533
CC_CELL2,718,0.87935,2.63885,0.6481,charge,1,5.28,3.8456,161.0,101,10.0523,1.5091,0.1663,6.9758,7.0861,0.2446
CC_CELL2,718,0.87935,2.63885,0.6478,discharge,2,-21.118,3.841,680.3,101,10.0774,1.5056,0.1642,6.7015,6.9131,0.933
CC_CELL2,718,0.87935,2.63885,0.6482,charge,2,15.839,3.8486,281.3,101,9.9604,1.3904,0.2098,6.1675,7.7334,0.6918
CC_CELL2,718,0.87935,2.63885,0.6478,discharge,3,-30.356,3.841,801.0,101,10.0135,1.4217,0.1723,6.735,7.7517,1.2755
CC_CELL2,718,0.87935,2.63885,0.6483,charge,3,25.856,3.8507,386.2,101,10.3927,3.1703,1.4623,0.01,3000.0,2.4997
CC_CELL2,718,0.87935,2.63885,0.56,discharge,0,-2.638,3.7535,5594.9,101,9.8514,1.4378,0.1399,9.889,9.5298,0.1474
CC_CELL2,718,0.87935,2.63885,0.56,charge,0,1.321,3.7551,70.4,100,9.6719,1.4304,0.1265,8.4484,8.4193,0.1073
CC_CELL2,718,0.87935,2.63885,0.5599,discharge,1,-10.56,3.7536,635.4,101,9.8637,1.3426,0.1623,8.332,7.9161,0.4287
CC_CELL2,718,0.87935,2.63885,0.5601,charge,1,5.279,3.7583,160.9,101,9.8158,1.2519,0.1563,7.2729,7.2148,0.1984
CC_CELL2,718,0.87935,2.63885,0.5599,discharge,2,-21.119,3.754,680.6,101,9.855,1.28,0.1864,7.0323,6.9848,0.8458
CC_CELL2,718,0.87935,2.63885,0.5602,charge,2,15.839,3.7614,281.5,101,9.8391,1.1966,0.3072,6.1101,7.6876,0.6856
CC_CELL2,718,0.87935,2.63885,0.5598,discharge,3,-30.358,3.7543,800.9,101,9.8386,1.2107,0.2213,6.8577,7.4369,1.164
CC_CELL2,718,0.87935,2.63885,0.5602,charge,3,26.397,3.7635,386.9,101,9.7741,1.137,0.2831,5.8381,8.0201,0.9631
CC_CELL2,718,0.87935,2.63885,0.472,discharge,0,-2.641,3.6675,5614.2,101,10.0337,1.4442,0.1574,9.2039,9.6743,0.1385
CC_CELL2,718,0.87935,2.63885,0.472,charge,0,1.32,3.669,70.5,100,9.8235,1.4957,0.1148,7.9187,8.5033,0.1043
CC_CELL2,718,0.87935,2.63885,0.4719,discharge,1,-10.56,3.6677,635.4,101,9.9633,1.4407,0.1366,7.9299,8.0002,0.4183
CC_CELL2,718,0.87935,2.63885,0.4721,charge,1,5.28,3.6723,161.0,101,9.9727,1.2842,0.138,7.3999,7.8666,0.195
CC_CELL2,718,0.87935,2.63885,0.4719,discharge,2,-21.119,3.6673,680.6,101,9.9705,1.3287,0.1478,6.8841,7.0514,0.8264
CC_CELL2,718,0.87935,2.63885,0.4722,charge,2,15.839,3.6755,281.2,101,9.8789,1.2241,0.1786,5.85,6.9011,0.7037
CC_CELL2,718,0.87935,2.63885,0.4718,discharge,3,-30.358,3.6684,801.5,101,10.0124,1.2398,0.1773,6.7914,7.4412,1.1756
CC_CELL2,718,0.87935,2.63885,0.4723,charge,3,26.398,3.678,386.5,101,9.8667,1.0971,0.2637,5.804,8.1846,0.9835
CC_CELL2,718,0.87935,2.63885,0.384,discharge,0,-2.639,3.6032,5612.1,101,10.0463,1.6128,0.1418,9.1952,9.7837,0.1408
CC_CELL2,718,0.87935,2.63885,0.384,charge,0,1.32,3.6048,70.4,101,9.7353,1.6584,0.1055,7.9874,8.9227,0.1045
CC_CELL2,718,0.87935,2.63885,0.384,discharge,1,-10.559,3.6032,635.4,101,10.0121,1.5265,0.1353,8.2026,8.4702,0.4387
CC_CELL2,718,0.87935,2.63885,0.3841,charge,1,5.28,3.6082,160.7,101,9.998,1.4004,0.143,7.6773,8.7616,0.2084
CC_CELL2,718,0.87935,2.63885,0.3839,discharge,2,-21.119,3.6039,680.6,101,10.0356,1.3897,0.1421,7.4595,7.6709,0.7904
CC_CELL2,718,0.87935,2.63885,0.3842,charge,2,15.838,3.6123,281.2,101,9.849,1.2169,0.1378,5.686,6.5422,0.557
CC_CELL2,718,0.87935,2.63885,0.3838,discharge,3,-30.358,3.6042,801.0,101,9.9345,1.3491,0.1578,7.6737,8.3772,1.2134
CC_CELL2,718,0.87935,2.63885,0.3842,charge,3,26.398,3.6155,386.6,101,9.7573,1.1075,0.1966,5.1233,6.9476,0.9925
CC_CELL2,718,0.87935,2.63885,0.296,discharge,0,-2.639,3.5264,5607.1,101,10.3365,2.1869,0.1425,10.4582,9.76,0.15
CC_CELL2,718,0.87935,2.63885,0.296,charge,0,1.32,3.5285,70.5,101,10.0777,2.2625,0.1293,8.5669,8.6295,0.1102
CC_CELL2,718,0.87935,2.63885,0.296,discharge,1,-10.56,3.5271,635.4,101,10.4104,2.2015,0.1444,9.122,8.2496,0.5511
CC_CELL2,718,0.87935,2.63885,0.2961,charge,1,5.28,3.5328,161.1,101,10.2966,2.0108,0.1357,8.3873,9.177,0.2464
CC_CELL2,718,0.87935,2.63885,0.2959,discharge,2,-21.12,3.528,680.5,101,10.388,2.1171,0.1571,10.4822,10.0797,1.2282
CC_CELL2,718,0.87935,2.63885,0.2962,charge,2,15.837,3.5371,281.2,101,10.2306,1.6247,0.124,7.1365,8.411,0.5863
CC_CELL2,718,0.87935,2.63885,0.2958,discharge,3,-30.358,3.5288,800.6,101,10.4312,2.0016,0.201,19.1031,20.67,1.8823
CC_CELL2,718,0.87935,2.63885,0.2962,charge,3,26.397,3.5408,386.5,101,10.0418,1.333,0.1138,5.7596,6.8991,0.817
CC_CELL2,718,0.87935,2.63885,0.252,discharge,0,-2.641,3.4811,5071.1,101,10.4442,2.7273,0.1494,11.2289,9.2074,0.1751
CC_CELL2,718,0.87935,2.63885,0.252,charge,0,1.32,3.483,70.4,101,10.311,2.7445,0.1334,8.523,7.9635,0.1187
CC_CELL2,718,0.87935,2.63885,0.252,discharge,1,-10.558,3.4814,635.4,101,10.4953,2.7556,0.1613,11.6198,9.6991,0.6578
CC_CELL2,718,0.87935,2.63885,0.2521,charge,1,5.28,3.488,160.8,101,10.3745,2.3782,0.135,8.0315,8.9963,0.2652
CC_CELL2,718,0.87935,2.63885,0.2519,discharge,2,-21.118,3.4828,680.5,101,10.5031,2.5115,0.165,21.2909,18.147,1.2196
CC_CELL2,718,0.87935,2.63885,0.2522,charge,2,15.838,3.4924,281.6,101,10.1896,1.8191,0.1139,7.4883,9.1899,0.6342
CC_CELL2,718,0.87935,2.63885,0.2518,discharge,3,-30.36,3.4826,800.6,101,10.4577,2.334,0.1828,200.0,178.1283,2.2407
CC_CELL2,718,0.87935,2.63885,0.2522,charge,3,26.398,3.4957,387.4,101,9.9946,1.3786,0.1111,6.4509,8.036,0.8432
CC_CELL2,718,0.87935,2.63885,0.208,discharge,0,-2.641,3.4379,5071.0,101,10.8125,3.5967,0.1691,14.3476,9.3412,0.1988
CC_CELL2,718,0.87935,2.63885,0.2081,charge,0,1.321,3.4404,70.4,101,10.6451,3.4866,0.1612,9.4643,7.3842,0.1133
CC_CELL2,718,0.87935,2.63885,0.2079,discharge,1,-10.56,3.4383,635.4,101,10.9081,3.7616,0.2014,24.1131,15.3514,0.9105
CC_CELL2,718,0.87935,2.63885,0.2081,charge,1,5.28,3.4472,160.8,101,10.6799,3.055,0.1434,6.7986,7.1578,0.3032
CC_CELL2,718,0.87935,2.63885,0.2079,discharge,2,-21.117,3.4402,680.5,101,10.8041,3.3593,0.17,123.8328,70.0349,1.19
CC_CELL2,718,0.87935,2.63885,0.2082,charge,2,15.837,3.4525,281.1,101,10.4127,2.1895,0.1209,6.9462,9.7833,0.6777
CC_CELL2,718,0.87935,2.63885,0.2083,charge,3,26.398,3.456,381.5,101,10.1305,1.5423,0.1027,6.7861,9.6381,0.8155
CC_CELL2,718,0.87935,2.63885,0.164,discharge,0,-2.641,3.3898,5071.7,101,11.1585,5.212,0.2307,27.6284,12.5833,0.2798
CC_CELL2,718,0.87935,2.63885,0.1641,charge,0,1.322,3.3935,70.4,101,10.9851,4.7677,0.1883,14.9322,8.3957,0.1354
CC_CELL2,718,0.87935,2.63885,0.1639,discharge,1,-10.561,3.391,635.4,101,11.2372,5.4663,0.2753,97.2796,34.9927,1.2233
CC_CELL2,718,0.87935,2.63885,0.1641,charge,1,5.28,3.4027,160.8,101,10.9909,3.7909,0.1601,8.6929,6.0317,0.3576
CC_CELL2,718,0.87935,2.63885,0.1642,charge,2,15.838,3.4121,270.1,101,10.4277,2.525,0.1536,5.5197,6.9949,0.9304
CC_CELL2,718,0.87935,2.63885,0.1643,charge,3,26.397,3.4142,299.1,101,10.2559,1.8153,0.1412,6.187,9.9277,1.1734
CC_CELL2,756,0.875,2.62579,1.0,discharge,0,-2.628,4.136,99999.0,99,2.9258,10.4757,0.2566,13.5161,6.7616,0.3234
