Repository: KikETs/ECM_HYBRID_BMS_JOINT

## Results

| Arm | Model | Size | Protocol | Result | Worst cell |
|---|---|---|---|---|---|
| SOP | 2RC table + trim (A8) | 4 effective coefficients, 2 EW states | leave-one-cell-out | usable current 69.6 % discharge, 59.5 % charge (τ = 10 s) | 59.9 % / 53.5 % (BOOST_REST) |
| SOH | dQ/dV ridge | 65 coefficients | leave-one-cell-out | RMSE 0.0094, bias −0.0005 | 0.0130 (BOOST_REST) |
| SOC | 2RC EKF, low-current gate | 3 states | leave-one-cell-out | **2.34 %p** over six sensor disturbances on estimated SOH (2.325 on true SOH), per cell 2.00–2.75 | 4.60 %p (BOOST_NEGPULSE_1S, current offset −0.10 A) |

The SOH arm was a 10,945-parameter CNN until the second audit round. Nested

File: analysis/uypydj_hppc_resistance.csv (part 71 of 225)
protocol,cycle,SOH,CAP_Ah,SOC,soc_group,direction,rate_rank,I_A,CRate_rated,tau_s,tau_actual_s,V_pre_V,V_tau_V,R_mOhm,file
BOOST,1612,0.75891,2.27339,0.5424,7,discharge,2,-18.178,6.059,10.0,9.9,3.6181,2.9881,34.6573,02-21-22_23.07_BOOST_protocol_HPPC_IN21700_30T_cycle_#1612.mat
BOOST,1612,0.75891,2.27339,0.5426,7,charge,2,13.636,4.545,2.0,2.0,3.6357,3.9819,25.3887,02-21-22_23.07_BOOST_protocol_HPPC_IN21700_30T_cycle_#1612.mat
BOOST,1612,0.75891,2.27339,0.5426,7,charge,2,13.636,4.545,10.0,9.9,3.6357,4.0409,29.7155,02-21-22_23.07_BOOST_protocol_HPPC_IN21700_30T_cycle_#1612.mat
BOOST,1612,0.75891,2.27339,0.5423,7,discharge,3,-26.133,8.711,2.0,2.0,3.6204,2.9691,24.9225,02-21-22_23.07_BOOST_protocol_HPPC_IN21700_30T_cycle_#1612.mat
BOOST,1612,0.75891,2.27339,0.5423,7,discharge,3,-26.133,8.711,10.0,9.9,3.6204,2.7783,32.2236,02-21-22_23.07_BOOST_protocol_HPPC_IN21700_30T_cycle_#1612.mat
BOOST,1612,0.75891,2.27339,0.5427,7,charge,3,22.723,7.574,2.0,1.9,3.6438,4.14,21.8369,02-21-22_23.07_BOOST_protocol_HPPC_IN21700_30T_cycle_#1612.mat
BOOST,1612,0.75891,2.27339,0.5427,7,charge,3,22.723,7.574,10.0,9.9,3.6438,4.2,24.4774,02-21-22_23.07_BOOST_protocol_HPPC_IN21700_30T_cycle_#1612.mat
BOOST,1612,0.75891,2.27339,0.4668,8,discharge,0,-2.271,0.757,2.0,2.0,3.5483,3.4587,39.4592,02-21-22_23.07_BOOST_protocol_HPPC_IN21700_30T_cycle_#1612.mat
BOOST,1612,0.75891,2.27339,0.4668,8,discharge,0,-2.271,0.757,10.0,9.9,3.5483,3.4277,53.1114,02-21-22_23.07_BOOST_protocol_HPPC_IN21700_30T_cycle_#1612.mat
BOOST,1612,0.75891,2.27339,0.4668,8,charge,0,1.136,0.379,2.0,1.9,3.5516,3.5953,38.4785,02-21-22_23.07_BOOST_protocol_HPPC_IN21700_30T_cycle_#1612.mat
BOOST,1612,0.75891,2.27339,0.4668,8,charge,0,1.136,0.379,10.0,9.9,3.5516,3.6085,50.1013,02-21-22_23.07_BOOST_protocol_HPPC_IN21700_30T_cycle_#1612.mat
BOOST,1612,0.75891,2.27339,0.4667,8,discharge,1,-9.088,3.029,2.0,1.9,3.5507,3.2408,34.0988,02-21-22_23.07_BOOST_protocol_HPPC_IN21700_30T_cycle_#1612.mat
BOOST,1612,0.75891,2.27339,0.4667,8,discharge,1,-9.088,3.029,10.0,9.9,3.5507,3.1411,45.0689,02-21-22_23.07_BOOST_protocol_HPPC_IN21700_30T_cycle_#1612.mat
BOOST,1612,0.75891,2.27339,0.4668,8,charge,1,4.545,1.515,2.0,1.9,3.5629,3.7153,33.5277,02-21-22_23.07_BOOST_protocol_HPPC_IN21700_30T_cycle_#1612.mat
BOOST,1612,0.75891,2.27339,0.4668,8,charge,1,4.545,1.515,10.0,9.9,3.5629,3.7515,41.4916,02-21-22_23.07_BOOST_protocol_HPPC_IN21700_30T_cycle_#1612.mat
BOOST,1612,0.75891,2.27339,0.4666,8,discharge,2,-18.179,6.06,2.0,1.9,3.5534,3.0153,29.6001,02-21-22_23.07_BOOST_protocol_HPPC_IN21700_30T_cycle_#1612.mat
BOOST,1612,0.75891,2.27339,0.4666,8,discharge,2,-18.179,6.06,10.0,9.9,3.5534,2.8271,39.9527,02-21-22_23.07_BOOST_protocol_HPPC_IN21700_30T_cycle_#1612.mat
BOOST,1612,0.75891,2.27339,0.4669,8,charge,2,13.635,4.545,2.0,2.0,3.5756,3.933,26.212,02-21-22_23.07_BOOST_protocol_HPPC_IN21700_30T_cycle_#1612.mat
BOOST,1612,0.75891,2.27339,0.4669,8,charge,2,13.635,4.545,10.0,9.9,3.5756,3.9979,30.9718,02-21-22_23.07_BOOST_protocol_HPPC_IN21700_30T_cycle_#1612.mat
BOOST,1612,0.75891,2.27339,0.4666,8,discharge,3,-26.131,8.71,2.0,2.0,3.5577,2.844,27.3124,02-21-22_23.07_BOOST_protocol_HPPC_IN21700_30T_cycle_#1612.mat
BOOST,1612,0.75891,2.27339,0.4666,8,discharge,3,-26.131,8.71,10.0,9.9,3.5577,2.5623,38.0927,02-21-22_23.07_BOOST_protocol_HPPC_IN21700_30T_cycle_#1612.mat
BOOST,1612,0.75891,2.27339,0.467,8,charge,3,22.724,7.575,2.0,2.0,3.5867,4.0968,22.4476,02-21-22_23.07_BOOST_protocol_HPPC_IN21700_30T_cycle_#1612.mat
BOOST,1612,0.75891,2.27339,0.467,8,charge,3,22.724,7.575,10.0,9.9,3.5867,4.1799,26.1046,02-21-22_23.07_BOOST_protocol_HPPC_IN21700_30T_cycle_#1612.mat
BOOST,1612,0.75891,2.27339,0.391,9,discharge,0,-2.271,0.757,2.0,1.9,3.4713,3.3735,43.0666,02-21-22_23.07_BOOST_protocol_HPPC_IN21700_30T_cycle_#1612.mat
BOOST,1612,0.75891,2.27339,0.391,9,discharge,0,-2.271,0.757,10.0,9.9,3.4713,3.3311,61.7376,02-21-22_23.07_BOOST_protocol_HPPC_IN21700_30T_cycle_#1612.mat
BOOST,1612,0.75891,2.27339,0.391,9,charge,0,1.136,0.379,2.0,2.0,3.4747,3.5212,40.9475,02-21-22_23.07_BOOST_protocol_HPPC_IN21700_30T_cycle_#1612.mat
BOOST,1612,0.75891,2.27339,0.391,9,charge,0,1.136,0.379,10.0,9.9,3.4747,3.5338,52.043,02-21-22_23.07_BOOST_protocol_HPPC_IN21700_30T_cycle_#1612.mat
BOOST,1612,0.75891,2.27339,0.391,9,discharge,1,-9.09,3.03,2.0,1.9,3.4738,3.1297,37.8552,02-21-22_23.07_BOOST_protocol_HPPC_IN21700_30T_cycle_#1612.mat
BOOST,1612,0.75891,2.27339,0.391,9,discharge,1,-9.09,3.03,10.0,9.9,3.4738,2.9746,54.9181,02-21-22_23.07_BOOST_protocol_HPPC_IN21700_30T_cycle_#1612.mat
BOOST,1612,0.75891,2.27339,0.3911,9,charge,1,4.545,1.515,2.0,1.9,3.4857,3.6422,34.4327,02-21-22_23.07_BOOST_protocol_HPPC_IN21700_30T_cycle_#1612.mat
BOOST,1612,0.75891,2.27339,0.3911,9,charge,1,4.545,1.515,10.0,9.9,3.4857,3.6794,42.6173,02-21-22_23.07_BOOST_protocol_HPPC_IN21700_30T_cycle_#1612.mat
BOOST,1612,0.75891,2.27339,0.3909,9,discharge,2,-18.178,6.059,2.0,2.0,3.4762,2.8701,33.3425,02-21-22_23.07_BOOST_protocol_HPPC_IN21700_30T_cycle_#1612.mat
BOOST,1612,0.75891,2.27339,0.3909,9,discharge,2,-18.178,6.059,10.0,9.9,3.4762,2.5735,49.6589,02-21-22_23.07_BOOST_protocol_HPPC_IN21700_30T_cycle_#1612.mat
BOOST,1612,0.75891,2.27339,0.3912,9,charge,2,13.636,4.545,2.0,2.0,3.4999,3.858,26.2614,02-21-22_23.07_BOOST_protocol_HPPC_IN21700_30T_cycle_#1612.mat
BOOST,1612,0.75891,2.27339,0.3912,9,charge,2,13.636,4.545,10.0,9.9,3.4999,3.9288,31.4535,02-21-22_23.07_BOOST_protocol_HPPC_IN21700_30T_cycle_#1612.mat
BOOST,1612,0.75891,2.27339,0.3909,9,discharge,3,-25.668,8.556,2.0,2.0,3.4809,2.6799,31.2062,02-21-22_23.07_BOOST_protocol_HPPC_IN21700_30T_cycle_#1612.mat
BOOST,1612,0.75891,2.27339,0.3909,9,discharge,3,-25.668,8.556,10.0,9.9,3.4809,2.4999,38.2188,02-21-22_23.07_BOOST_protocol_HPPC_IN21700_30T_cycle_#1612.mat
BOOST,1612,0.75891,2.27339,0.3913,9,charge,3,22.725,7.575,2.0,2.0,3.509,4.0203,22.4994,02-21-22_23.07_BOOST_protocol_HPPC_IN21700_30T_cycle_#1612.mat
BOOST,1612,0.75891,2.27339,0.3913,9,charge,3,22.725,7.575,10.0,9.9,3.509,4.1132,26.5875,02-21-22_23.07_BOOST_protocol_HPPC_IN21700_30T_cycle_#1612.mat
BOOST,1612,0.75891,2.27339,0.3532,10,discharge,0,-2.272,0.757,2.0,1.9,3.4392,3.3332,46.6488,02-21-22_23.07_BOOST_protocol_HPPC_IN21700_30T_cycle_#1612.mat
BOOST,1612,0.75891,2.27339,0.3532,10,discharge,0,-2.272,0.757,10.0,9.9,3.4392,3.276,71.8215,02-21-22_23.07_BOOST_protocol_HPPC_IN21700_30T_cycle_#1612.mat
BOOST,1612,0.75891,2.27339,0.3532,10,charge,0,1.136,0.379,2.0,2.0,3.4436,3.4928,43.3213,02-21-22_23.07_BOOST_protocol_HPPC_IN21700_30T_cycle_#1612.mat
BOOST,1612,0.75891,2.27339,0.3532,10,charge,0,1.136,0.379,10.0,9.9,3.4436,3.5066,55.4724,02-21-22_23.07_BOOST_protocol_HPPC_IN21700_30T_cycle_#1612.mat
BOOST,1612,0.75891,2.27339,0.3531,10,discharge,1,-9.09,3.03,2.0,2.0,3.4401,3.0586,41.9687,02-21-22_23.07_BOOST_protocol_HPPC_IN21700_30T_cycle_#1612.mat
BOOST,1612,0.75891,2.27339,0.3531,10,discharge,1,-9.09,3.03,10.0,9.9,3.4401,2.8513,64.7738,02-21-22_23.07_BOOST_protocol_HPPC_IN21700_30T_cycle_#1612.mat
BOOST,1612,0.75891,2.27339,0.3532,10,charge,1,4.545,1.515,2.0,2.0,3.4543,3.6148,35.3096,02-21-22_23.07_BOOST_protocol_HPPC_IN21700_30T_cycle_#1612.mat
BOOST,1612,0.75891,2.27339,0.3532,10,charge,1,4.545,1.515,10.0,9.9,3.4543,3.646,42.1736,02-21-22_23.07_BOOST_protocol_HPPC_IN21700_30T_cycle_#1612.mat
BOOST,1612,0.75891,2.27339,0.353,10,discharge,2,-18.176,6.059,2.0,2.0,3.4418,2.7722,36.8398,02-21-22_23.07_BOOST_protocol_HPPC_IN21700_30T_cycle_#1612.mat
BOOST,1612,0.75891,2.27339,0.353,10,discharge,2,-18.176,6.059,10.0,9.9,3.4418,2.5,51.8156,02-21-22_23.07_BOOST_protocol_HPPC_IN21700_30T_cycle_#1612.mat
BOOST,1612,0.75891,2.27339,0.3533,10,charge,2,13.635,4.545,2.0,2.0,3.4666,3.8239,26.2046,02-21-22_23.07_BOOST_protocol_HPPC_IN21700_30T_cycle_#1612.mat
BOOST,1612,0.75891,2.27339,0.3533,10,charge,2,13.635,4.545,10.0,9.9,3.4666,3.8921,31.2065,02-21-22_23.07_BOOST_protocol_HPPC_IN21700_30T_cycle_#1612.mat
BOOST,1612,0.75891,2.27339,0.353,10,discharge,3,-20.238,6.746,2.0,1.9,3.4449,2.56,43.7247,02-21-22_23.07_BOOST_protocol_HPPC_IN21700_30T_cycle_#1612.mat
BOOST,1612,0.75891,2.27339,0.353,10,discharge,3,-20.238,6.746,10.0,9.9,3.4449,2.4999,46.6943,02-21-22_23.07_BOOST_protocol_HPPC_IN21700_30T_cycle_#1612.mat
BOOST,1612,0.75891,2.27339,0.3534,10,charge,3,22.725,7.575,2.0,2.0,3.4712,3.987,22.6975,02-21-22_23.07_BOOST_protocol_HPPC_IN21700_30T_cycle_#1612.mat
BOOST,1612,0.75891,2.27339,0.3534,10,charge,3,22.725,7.575,10.0,9.9,3.4712,4.0823,26.8911,02-21-22_23.07_BOOST_protocol_HPPC_IN21700_30T_cycle_#1612.mat
BOOST,1612,0.75891,2.27339,0.3153,11,discharge,0,-2.271,0.757,2.0,2.0,3.4051,3.2863,52.3187,02-21-22_23.07_BOOST_protocol_HPPC_IN21700_30T_cycle_#1612.mat
BOOST,1612,0.75891,2.27339,0.3153,11,discharge,0,-2.271,0.757,10.0,9.9,3.4051,3.2017,89.5759,02-21-22_23.07_BOOST_protocol_HPPC_IN21700_30T_cycle_#1612.mat
BOOST,1612,0.75891,2.27339,0.3153,11,charge,0,1.138,0.379,2.0,1.9,3.4122,3.464,45.5305,02-21-22_23.07_BOOST_protocol_HPPC_IN21700_30T_cycle_#1612.mat
BOOST,1612,0.75891,2.27339,0.3153,11,charge,0,1.138,0.379,10.0,9.9,3.4122,3.4834,62.5824,02-21-22_23.07_BOOST_protocol_HPPC_IN21700_30T_cycle_#1612.mat
BOOST,1612,0.75891,2.27339,0.3152,11,discharge,1,-9.089,3.03,2.0,2.0,3.4065,2.9815,46.7572,02-21-22_23.07_BOOST_protocol_HPPC_IN21700_30T_cycle_#1612.mat
BOOST,1612,0.75891,2.27339,0.3152,11,discharge,1,-9.089,3.03,10.0,9.9,3.4065,2.6963,78.1341,02-21-22_23.07_BOOST_protocol_HPPC_IN21700_30T_cycle_#1612.mat
BOOST,1612,0.75891,2.27339,0.3154,11,charge,1,4.545,1.515,2.0,2.0,3.4316,3.5934,35.6003,02-21-22_23.07_BOOST_protocol_HPPC_IN21700_30T_cycle_#1612.mat
BOOST,1612,0.75891,2.27339,0.3154,11,charge,1,4.545,1.515,10.0,9.9,3.4316,3.6231,42.1351,02-21-22_23.07_BOOST_protocol_HPPC_IN21700_30T_cycle_#1612.mat
BOOST,1612,0.75891,2.27339,0.3151,11,discharge,2,-16.035,5.345,2.0,1.9,3.4119,2.6758,45.9058,02-21-22_23.07_BOOST_protocol_HPPC_IN21700_30T_cycle_#1612.mat
BOOST,1612,0.75891,2.27339,0.3151,11,discharge,2,-16.035,5.345,10.0,9.9,3.4119,2.4999,56.8756,02-21-22_23.07_BOOST_protocol_HPPC_IN21700_30T_cycle_#1612.mat
BOOST,1612,0.75891,2.27339,0.3154,11,charge,2,13.635,4.545,2.0,2.0,3.4428,3.7993,26.1459,02-21-22_23.07_BOOST_protocol_HPPC_IN21700_30T_cycle_#1612.mat
BOOST,1612,0.75891,2.27339,0.3154,11,charge,2,13.635,4.545,10.0,9.9,3.4428,3.8597,30.5757,02-21-22_23.07_BOOST_protocol_HPPC_IN21700_30T_cycle_#1612.mat
BOOST,1612,0.75891,2.27339,0.3151,11,discharge,3,-15.486,5.162,2.0,2.0,3.4148,2.4994,59.1115,02-21-22_23.07_BOOST_protocol_HPPC_IN21700_30T_cycle_#1612.mat
BOOST,1612,0.75891,2.27339,0.3151,11,discharge,3,-15.486,5.162,10.0,9.9,3.4148,2.5,59.0727,02-21-22_23.07_BOOST_protocol_HPPC_IN21700_30T_cycle_#1612.mat
BOOST,1612,0.75891,2.27339,0.3155,11,charge,3,22.724,7.575,2.0,2.0,3.446,3.958,22.5312,02-21-22_23.07_BOOST_protocol_HPPC_IN21700_30T_cycle_#1612.mat
BOOST,1612,0.75891,2.27339,0.3155,11,charge,3,22.724,7.575,10.0,9.9,3.446,4.0442,26.3246,02-21-22_23.07_BOOST_protocol_HPPC_IN21700_30T_cycle_#1612.mat
BOOST,1612,0.75891,2.27339,0.2774,12,discharge,0,-2.272,0.757,2.0,2.0,3.3606,3.2325,56.3746,02-21-22_23.07_BOOST_protocol_HPPC_IN21700_30T_cycle_#1612.mat
BOOST,1612,0.75891,2.27339,0.2774,12,discharge,0,-2.272,0.757,10.0,9.9,3.3606,3.1224,104.8277,02-21-22_23.07_BOOST_protocol_HPPC_IN21700_30T_cycle_#1612.mat
BOOST,1612,0.75891,2.27339,0.2774,12,charge,0,1.136,0.379,2.0,2.0,3.3695,3.4249,48.7805,02-21-22_23.07_BOOST_protocol_HPPC_IN21700_30T_cycle_#1612.mat
BOOST,1612,0.75891,2.27339,0.2774,12,charge,0,1.136,0.379,10.0,9.9,3.3695,3.4493,70.265,02-21-22_23.07_BOOST_protocol_HPPC_IN21700_30T_cycle_#1612.mat
BOOST,1612,0.75891,2.27339,0.2774,12,discharge,1,-9.088,3.029,2.0,2.0,3.3632,2.9032,50.6162,02-21-22_23.07_BOOST_protocol_HPPC_IN21700_30T_cycle_#1612.mat
BOOST,1612,0.75891,2.27339,0.2774,12,discharge,1,-9.088,3.029,10.0,9.9,3.3632,2.4998,95.0044,02-21-22_23.07_BOOST_protocol_HPPC_IN21700_30T_cycle_#1612.mat
BOOST,1612,0.75891,2.27339,0.2775,12,charge,1,4.545,1.515,2.0,2.0,3.3966,3.5663,37.3353,02-21-22_23.07_BOOST_protocol_HPPC_IN21700_30T_cycle_#1612.mat
BOOST,1612,0.75891,2.27339,0.2775,12,charge,1,4.545,1.515,10.0,9.9,3.3966,3.6065,46.1796,02-21-22_23.07_BOOST_protocol_HPPC_IN21700_30T_cycle_#1612.mat
BOOST,1612,0.75891,2.27339,0.2773,12,discharge,2,-11.548,3.849,2.0,1.9,3.3726,2.5575,70.5837,02-21-22_23.07_BOOST_protocol_HPPC_IN21700_30T_cycle_#1612.mat
BOOST,1612,0.75891,2.27339,0.2773,12,discharge,2,-11.548,3.849,10.0,9.9,3.3726,2.5,75.5629,02-21-22_23.07_BOOST_protocol_HPPC_IN21700_30T_cycle_#1612.mat
BOOST,1612,0.75891,2.27339,0.2775,12,charge,2,13.635,4.545,2.0,2.0,3.4075,3.784,27.6128,02-21-22_23.07_BOOST_protocol_HPPC_IN21700_30T_cycle_#1612.mat
BOOST,1612,0.75891,2.27339,0.2775,12,charge,2,13.635,4.545,10.0,9.9,3.4075,3.8461,32.1672,02-21-22_23.07_BOOST_protocol_HPPC_IN21700_30T_cycle_#1612.mat
BOOST,1612,0.75891,2.27339,0.2772,12,discharge,3,-11.075,3.692,2.0,2.0,3.3744,2.4995,78.9977,02-21-22_23.07_BOOST_protocol_HPPC_IN21700_30T_cycle_#1612.mat
BOOST,1612,0.75891,2.27339,0.2772,12,discharge,3,-11.075,3.692,10.0,9.9,3.3744,2.5,78.9526,02-21-22_23.07_BOOST_protocol_HPPC_IN21700_30T_cycle_#1612.mat
BOOST,1612,0.75891,2.27339,0.2776,12,charge,3,22.723,7.574,2.0,2.0,3.41,3.9472,23.6412,02-21-22_23.07_BOOST_protocol_HPPC_IN21700_30T_cycle_#1612.mat
BOOST,1612,0.75891,2.27339,0.2776,12,charge,3,22.723,7.574,10.0,9.9,3.41,4.0318,27.3643,02-21-22_23.07_BOOST_protocol_HPPC_IN21700_30T_cycle_#1612.mat
BOOST,1650,0.75197,2.25259,1.0,0,discharge,0,-2.255,0.752,2.0,2.0,4.0917,3.9747,51.8916,02-28-22_11.49_BOOST_protocol_HPPC_IN21700_30T_cycle_#1650.mat
BOOST,1650,0.75197,2.25259,1.0,0,discharge,0,-2.255,0.752,10.0,9.7,4.0917,3.9347,69.6323,02-28-22_11.49_BOOST_protocol_HPPC_IN21700_30T_cycle_#1650.mat
BOOST,1650,0.75197,2.25259,1.0,0,charge,0,1.127,0.376,2.0,2.0,4.1084,4.1772,61.0254,02-28-22_11.49_BOOST_protocol_HPPC_IN21700_30T_cycle_#1650.mat
BOOST,1650,0.75197,2.25259,0.9999,0,discharge,1,-9.017,3.006,2.0,2.0,4.1006,3.7158,42.6764,02-28-22_11.49_BOOST_protocol_HPPC_IN21700_30T_cycle_#1650.mat
BOOST,1650,0.75197,2.25259,0.9999,0,discharge,1,-9.017,3.006,10.0,9.9,4.1006,3.6553,49.3861,02-28-22_11.49_BOOST_protocol_HPPC_IN21700_30T_cycle_#1650.mat
BOOST,1650,0.75197,2.25259,1.0,0,charge,1,1.553,0.518,2.0,2.0,4.1178,4.2,52.9366,02-28-22_11.49_BOOST_protocol_HPPC_IN21700_30T_cycle_#1650.mat
BOOST,1650,0.75197,2.25259,0.9999,0,discharge,2,-18.03,6.01,2.0,2.0,4.0997,3.4839,34.1542,02-28-22_11.49_BOOST_protocol_HPPC_IN21700_30T_cycle_#1650.mat
BOOST,1650,0.75197,2.25259,0.9999,0,discharge,2,-18.03,6.01,10.0,9.9,4.0997,3.3861,39.5785,02-28-22_11.49_BOOST_protocol_HPPC_IN21700_30T_cycle_#1650.mat
BOOST,1650,0.75197,2.25259,0.9986,0,discharge,3,-25.915,8.638,2.0,1.9,4.0984,3.3169,30.1563,02-28-22_11.49_BOOST_protocol_HPPC_IN21700_30T_cycle_#1650.mat
BOOST,1650,0.75197,2.25259,0.9986,0,discharge,3,-25.915,8.638,10.0,9.9,4.0984,3.1811,35.3965,02-28-22_11.49_BOOST_protocol_HPPC_IN21700_30T_cycle_#1650.mat
BOOST,1650,0.75197,2.25259,0.9957,0,charge,3,1.818,0.606,2.0,2.0,4.1246,4.1999,41.426,02-28-22_11.49_BOOST_protocol_HPPC_IN21700_30T_cycle_#1650.mat
BOOST,1650,0.75197,2.25259,0.958,1,discharge,0,-2.254,0.751,2.0,2.0,4.0662,3.958,47.995,02-28-22_11.49_BOOST_protocol_HPPC_IN21700_30T_cycle_#1650.mat
BOOST,1650,0.75197,2.25259,0.958,1,discharge,0,-2.254,0.751,10.0,9.9,4.0662,3.9199,64.8953,02-28-22_11.49_BOOST_protocol_HPPC_IN21700_30T_cycle_#1650.mat
BOOST,1650,0.75197,2.25259,0.9581,1,charge,0,1.128,0.376,2.0,1.9,4.0705,4.125,48.3242,02-28-22_11.49_BOOST_protocol_HPPC_IN21700_30T_cycle_#1650.mat
BOOST,1650,0.75197,2.25259,0.9581,1,charge,0,1.128,0.376,10.0,9.9,4.0705,4.1434,64.6391,02-28-22_11.49_BOOST_protocol_HPPC_IN21700_30T_cycle_#1650.mat
BOOST,1650,0.75197,2.25259,0.958,1,discharge,1,-9.014,3.005,2.0,2.0,4.0671,3.721,38.3946,02-28-22_11.49_BOOST_protocol_HPPC_IN21700_30T_cycle_#1650.mat
BOOST,1650,0.75197,2.25259,0.958,1,discharge,1,-9.014,3.005,10.0,9.9,4.0671,3.6432,47.0253,02-28-22_11.49_BOOST_protocol_HPPC_IN21700_30T_cycle_#1650.mat
BOOST,1650,0.75197,2.25259,0.9581,1,charge,1,2.23,0.743,2.0,2.0,4.0774,4.2001,55.02,02-28-22_11.49_BOOST_protocol_HPPC_IN21700_30T_cycle_#1650.mat
BOOST,1650,0.75197,2.25259,0.9581,1,charge,1,2.23,0.743,10.0,9.9,4.0774,4.2,54.9751,02-28-22_11.49_BOOST_protocol_HPPC_IN21700_30T_cycle_#1650.mat
BOOST,1650,0.75197,2.25259,0.9579,1,discharge,2,-18.029,6.01,2.0,2.0,4.069,3.4971,31.7211,02-28-22_11.49_BOOST_protocol_HPPC_IN21700_30T_cycle_#1650.mat
BOOST,1650,0.75197,2.25259,0.9579,1,discharge,2,-18.029,6.01,10.0,9.9,4.069,3.3803,38.1996,02-28-22_11.49_BOOST_protocol_HPPC_IN21700_30T_cycle_#1650.mat
BOOST,1650,0.75197,2.25259,0.9581,1,charge,2,2.145,0.715,2.0,2.0,4.0827,4.2,54.6853,02-28-22_11.49_BOOST_protocol_HPPC_IN21700_30T_cycle_#1650.mat
BOOST,1650,0.75197,2.25259,0.9581,1,charge,2,2.145,0.715,10.0,9.9,4.0827,4.2,54.6853,02-28-22_11.49_BOOST_protocol_HPPC_IN21700_30T_cycle_#1650.mat
BOOST,1650,0.75197,2.25259,0.9578,1,discharge,3,-25.915,8.638,2.0,2.0,4.0716,3.3341,28.4584,02-28-22_11.49_BOOST_protocol_HPPC_IN21700_30T_cycle_#1650.mat
BOOST,1650,0.75197,2.25259,0.9578,1,discharge,3,-25.915,8.638,10.0,9.9,4.0716,3.1827,34.3006,02-28-22_11.49_BOOST_protocol_HPPC_IN21700_30T_cycle_#1650.mat
BOOST,1650,0.75197,2.25259,0.9581,1,charge,3,1.991,0.664,2.0,1.9,4.0877,4.2,56.3953,02-28-22_11.49_BOOST_protocol_HPPC_IN21700_30T_cycle_#1650.mat
BOOST,1650,0.75197,2.25259,0.9581,1,charge,3,1.991,0.664,10.0,9.9,4.0877,4.2,56.3953,02-28-22_11.49_BOOST_protocol_HPPC_IN21700_30T_cycle_#1650.mat
BOOST,1650,0.75197,2.25259,0.9205,2,discharge,0,-2.255,0.752,2.0,2.0,4.0138,3.911,45.5936,02-28-22_11.49_BOOST_protocol_HPPC_IN21700_30T_cycle_#1650.mat
BOOST,1650,0.75197,2.25259,0.9205,2,discharge,0,-2.255,0.752,10.0,9.9,4.0138,3.8724,62.7134,02-28-22_11.49_BOOST_protocol_HPPC_IN21700_30T_cycle_#1650.mat
BOOST,1650,0.75197,2.25259,0.9205,2,charge,0,1.126,0.375,2.0,2.0,4.019,4.0709,46.1006,02-28-22_11.49_BOOST_protocol_HPPC_IN21700_30T_cycle_#1650.mat
BOOST,1650,0.75197,2.25259,0.9205,2,charge,0,1.126,0.375,10.0,9.9,4.019,4.0896,62.711,02-28-22_11.49_BOOST_protocol_HPPC_IN21700_30T_cycle_#1650.mat
BOOST,1650,0.75197,2.25259,0.9204,2,discharge,1,-9.015,3.005,2.0,1.9,4.0154,3.6855,36.5958,02-28-22_11.49_BOOST_protocol_HPPC_IN21700_30T_cycle_#1650.mat
BOOST,1650,0.75197,2.25259,0.9204,2,discharge,1,-9.015,3.005,10.0,9.9,4.0154,3.6051,45.5145,02-28-22_11.49_BOOST_protocol_HPPC_IN21700_30T_cycle_#1650.mat
BOOST,1650,0.75197,2.25259,0.9205,2,charge,1,3.592,1.197,2.0,2.0,4.0309,4.2002,47.1365,02-28-22_11.49_BOOST_protocol_HPPC_IN21700_30T_cycle_#1650.mat
BOOST,1650,0.75197,2.25259,0.9205,2,charge,1,3.592,1.197,10.0,9.9,4.0309,4.2002,47.1365,02-28-22_11.49_BOOST_protocol_HPPC_IN21700_30T_cycle_#1650.mat
BOOST,1650,0.75197,2.25259,0.9203,2,discharge,2,-18.03,6.01,2.0,2.0,4.0176,3.4629,30.7654,02-28-22_11.49_BOOST_protocol_HPPC_IN21700_30T_cycle_#1650.mat
BOOST,1650,0.75197,2.25259,0.9203,2,discharge,2,-18.03,6.01,10.0,9.9,4.0176,3.3455,37.2768,02-28-22_11.49_BOOST_protocol_HPPC_IN21700_30T_cycle_#1650.mat
BOOST,1650,0.75197,2.25259,0.9206,2,charge,2,3.464,1.155,2.0,1.9,4.0417,4.2002,45.7511,02-28-22_11.49_BOOST_protocol_HPPC_IN21700_30T_cycle_#1650.mat
BOOST,1650,0.75197,2.25259,0.9206,2,charge,2,3.464,1.155,10.0,9.9,4.0417,4.2,45.6933,02-28-22_11.49_BOOST_protocol_HPPC_IN21700_30T_cycle_#1650.mat
BOOST,1650,0.75197,2.25259,0.9203,2,discharge,3,-25.914,8.638,2.0,2.0,4.0213,3.2997,27.846,02-28-22_11.49_BOOST_protocol_HPPC_IN21700_30T_cycle_#1650.mat
BOOST,1650,0.75197,2.25259,0.9203,2,discharge,3,-25.914,8.638,10.0,9.9,4.0213,3.1447,33.8273,02-28-22_11.49_BOOST_protocol_HPPC_IN21700_30T_cycle_#1650.mat
BOOST,1650,0.75197,2.25259,0.9206,2,charge,3,3.284,1.095,2.0,2.0,4.0505,4.2,45.5251,02-28-22_11.49_BOOST_protocol_HPPC_IN21700_30T_cycle_#1650.mat
BOOST,1650,0.75197,2.25259,0.9206,2,charge,3,3.284,1.095,10.0,9.9,4.0505,4.2,45.5251,02-28-22_11.49_BOOST_protocol_HPPC_IN21700_30T_cycle_#1650.mat
BOOST,1650,0.75197,2.25259,0.8454,3,discharge,0,-2.254,0.751,2.0,2.0,3.9063,3.8179,39.2139,02-28-22_11.49_BOOST_protocol_HPPC_IN21700_30T_cycle_#1650.mat
BOOST,1650,0.75197,2.25259,0.8454,3,discharge,0,-2.254,0.751,10.0,9.9,3.9063,3.7895,51.8121,02-28-22_11.49_BOOST_protocol_HPPC_IN21700_30T_cycle_#1650.mat
BOOST,1650,0.75197,2.25259,0.8454,3,charge,0,1.128,0.376,2.0,2.0,3.9098,3.954,39.1879,02-28-22_11.49_BOOST_protocol_HPPC_IN21700_30T_cycle_#1650.mat
BOOST,1650,0.75197,2.25259,0.8454,3,charge,0,1.128,0.376,10.0,9.9,3.9098,3.9678,51.423,02-28-22_11.49_BOOST_protocol_HPPC_IN21700_30T_cycle_#1650.mat
BOOST,1650,0.75197,2.25259,0.8453,3,discharge,1,-9.016,3.005,2.0,2.0,3.9081,3.6082,33.262,02-28-22_11.49_BOOST_protocol_HPPC_IN21700_30T_cycle_#1650.mat
BOOST,1650,0.75197,2.25259,0.8453,3,discharge,1,-9.016,3.005,10.0,9.9,3.9081,3.5386,40.9813,02-28-22_11.49_BOOST_protocol_HPPC_IN21700_30T_cycle_#1650.mat
BOOST,1650,0.75197,2.25259,0.8454,3,charge,1,4.508,1.503,2.0,2.0,3.9195,4.0797,35.5408,02-28-22_11.49_BOOST_protocol_HPPC_IN21700_30T_cycle_#1650.mat
BOOST,1650,0.75197,2.25259,0.8454,3,charge,1,4.508,1.503,10.0,9.9,3.9195,4.12,44.4814,02-28-22_11.49_BOOST_protocol_HPPC_IN21700_30T_cycle_#1650.mat
BOOST,1650,0.75197,2.25259,0.8452,3,discharge,2,-18.029,6.01,2.0,2.0,3.91,3.3988,28.3543,02-28-22_11.49_BOOST_protocol_HPPC_IN21700_30T_cycle_#1650.mat
BOOST,1650,0.75197,2.25259,0.8452,3,discharge,2,-18.029,6.01,10.0,9.9,3.91,3.2848,34.6775,02-28-22_11.49_BOOST_protocol_HPPC_IN21700_30T_cycle_#1650.mat
BOOST,1650,0.75197,2.25259,0.8455,3,charge,2,7.716,2.572,2.0,2.0,3.9294,4.1999,35.057,02-28-22_11.49_BOOST_protocol_HPPC_IN21700_30T_cycle_#1650.mat
BOOST,1650,0.75197,2.25259,0.8455,3,charge,2,7.716,2.572,10.0,9.9,3.9294,4.1999,35.057,02-28-22_11.49_BOOST_protocol_HPPC_IN21700_30T_cycle_#1650.mat
BOOST,1650,0.75197,2.25259,0.8452,3,discharge,3,-25.916,8.639,2.0,2.0,3.9132,3.2441,25.818,02-28-22_11.49_BOOST_protocol_HPPC_IN21700_30T_cycle_#1650.mat
BOOST,1650,0.75197,2.25259,0.8452,3,discharge,3,-25.916,8.639,10.0,9.9,3.9132,3.09,31.7642,02-28-22_11.49_BOOST_protocol_HPPC_IN21700_30T_cycle_#1650.mat
BOOST,1650,0.75197,2.25259,0.8456,3,charge,3,7.612,2.537,2.0,2.0,3.9382,4.2,34.3953,02-28-22_11.49_BOOST_protocol_HPPC_IN21700_30T_cycle_#1650.mat
BOOST,1650,0.75197,2.25259,0.8456,3,charge,3,7.612,2.537,10.0,9.9,3.9382,4.2,34.3953,02-28-22_11.49_BOOST_protocol_HPPC_IN21700_30T_cycle_#1650.mat
BOOST,1650,0.75197,2.25259,0.7702,4,discharge,0,-2.253,0.751,2.0,1.9,3.8174,3.7344,36.843,02-28-22_11.49_BOOST_protocol_HPPC_IN21700_30T_cycle_#1650.mat
BOOST,1650,0.75197,2.25259,0.7702,4,discharge,0,-2.253,0.751,10.0,9.9,3.8174,3.7066,49.1832,02-28-22_11.49_BOOST_protocol_HPPC_IN21700_30T_cycle_#1650.mat
BOOST,1650,0.75197,2.25259,0.7703,4,charge,0,1.128,0.376,2.0,2.0,3.821,3.8625,36.8006,02-28-22_11.49_BOOST_protocol_HPPC_IN21700_30T_cycle_#1650.mat
BOOST,1650,0.75197,2.25259,0.7703,4,charge,0,1.128,0.376,10.0,9.9,3.821,3.8745,47.4417,02-28-22_11.49_BOOST_protocol_HPPC_IN21700_30T_cycle_#1650.mat
BOOST,1650,0.75197,2.25259,0.7702,4,discharge,1,-9.013,3.004,2.0,2.0,3.8193,3.5288,32.2319,02-28-22_11.49_BOOST_protocol_HPPC_IN21700_30T_cycle_#1650.mat
BOOST,1650,0.75197,2.25259,0.7702,4,discharge,1,-9.013,3.004,10.0,9.9,3.8193,3.4562,40.2871,02-28-22_11.49_BOOST_protocol_HPPC_IN21700_30T_cycle_#1650.mat
BOOST,1650,0.75197,2.25259,0.7703,4,charge,1,4.508,1.503,2.0,2.0,3.8285,3.982,34.0513,02-28-22_11.49_BOOST_protocol_HPPC_IN21700_30T_cycle_#1650.mat
BOOST,1650,0.75197,2.25259,0.7703,4,charge,1,4.508,1.503,10.0,9.9,3.8285,4.0156,41.5049,02-28-22_11.49_BOOST_protocol_HPPC_IN21700_30T_cycle_#1650.mat
BOOST,1650,0.75197,2.25259,0.7701,4,discharge,2,-18.03,6.01,2.0,2.0,3.8207,3.3194,27.8037,02-28-22_11.49_BOOST_protocol_HPPC_IN21700_30T_cycle_#1650.mat
BOOST,1650,0.75197,2.25259,0.7701,4,discharge,2,-18.03,6.01,10.0,9.9,3.8207,3.1996,34.4481,02-28-22_11.49_BOOST_protocol_HPPC_IN21700_30T_cycle_#1650.mat
BOOST,1650,0.75197,2.25259,0.7704,4,charge,2,12.0,4.0,2.0,2.0,3.8385,4.2,30.125,02-28-22_11.49_BOOST_protocol_HPPC_IN21700_30T_cycle_#1650.mat
BOOST,1650,0.75197,2.25259,0.7704,4,charge,2,12.0,4.0,10.0,9.9,3.8385,4.1999,30.1167,02-28-22_11.49_BOOST_protocol_HPPC_IN21700_30T_cycle_#1650.mat
BOOST,1650,0.75197,2.25259,0.77,4,discharge,3,-25.916,8.639,2.0,1.9,3.8239,3.1676,25.3241,02-28-22_11.49_BOOST_protocol_HPPC_IN21700_30T_cycle_#1650.mat
BOOST,1650,0.75197,2.25259,0.77,4,discharge,3,-25.916,8.639,10.0,9.9,3.8239,2.9999,31.795,02-28-22_11.49_BOOST_protocol_HPPC_IN21700_30T_cycle_#1650.mat
BOOST,1650,0.75197,2.25259,0.7704,4,charge,3,11.906,3.969,2.0,2.0,3.8465,4.2001,29.6993,02-28-22_11.49_BOOST_protocol_HPPC_IN21700_30T_cycle_#1650.mat
BOOST,1650,0.75197,2.25259,0.7704,4,charge,3,11.906,3.969,10.0,9.9,3.8465,4.2,29.6909,02-28-22_11.49_BOOST_protocol_HPPC_IN21700_30T_cycle_#1650.mat
BOOST,1650,0.75197,2.25259,0.6951,5,discharge,0,-2.252,0.751,2.0,2.0,3.7366,3.6541,36.6308,02-28-22_11.49_BOOST_protocol_HPPC_IN21700_30T_cycle_#1650.mat
BOOST,1650,0.75197,2.25259,0.6951,5,discharge,0,-2.252,0.751,10.0,9.9,3.7366,3.6265,48.8855,02-28-22_11.49_BOOST_protocol_HPPC_IN21700_30T_cycle_#1650.mat
BOOST,1650,0.75197,2.25259,0.6952,5,charge,0,1.126,0.375,2.0,2.0,3.7406,3.7815,36.3265,02-28-22_11.49_BOOST_protocol_HPPC_IN21700_30T_cycle_#1650.mat
BOOST,1650,0.75197,2.25259,0.6952,5,charge,0,1.126,0.375,10.0,9.9,3.7406,3.7942,47.6064,02-28-22_11.49_BOOST_protocol_HPPC_IN21700_30T_cycle_#1650.mat
BOOST,1650,0.75197,2.25259,0.6951,5,discharge,1,-9.016,3.005,2.0,2.0,3.7394,3.4518,31.8981,02-28-22_11.49_BOOST_protocol_HPPC_IN21700_30T_cycle_#1650.mat
BOOST,1650,0.75197,2.25259,0.6951,5,discharge,1,-9.016,3.005,10.0,9.9,3.7394,3.376,40.3052,02-28-22_11.49_BOOST_protocol_HPPC_IN21700_30T_cycle_#1650.mat
BOOST,1650,0.75197,2.25259,0.6952,5,charge,1,4.508,1.503,2.0,2.0,3.7502,3.9002,33.2779,02-28-22_11.49_BOOST_protocol_HPPC_IN21700_30T_cycle_#1650.mat
BOOST,1650,0.75197,2.25259,0.6952,5,charge,1,4.508,1.503,10.0,9.9,3.7502,3.9351,41.0205,02-28-22_11.49_BOOST_protocol_HPPC_IN21700_30T_cycle_#1650.mat
BOOST,1650,0.75197,2.25259,0.695,5,discharge,2,-18.028,6.009,2.0,2.0,3.7424,3.244,27.6459,02-28-22_11.49_BOOST_protocol_HPPC_IN21700_30T_cycle_#1650.mat
BOOST,1650,0.75197,2.25259,0.695,5,discharge,2,-18.028,6.009,10.0,9.9,3.7424,3.12,34.5241,02-28-22_11.49_BOOST_protocol_HPPC_IN21700_30T_cycle_#1650.mat
BOOST,1650,0.75197,2.25259,0.6953,5,charge,2,13.521,4.507,2.0,2.0,3.7607,4.1208,26.6326,02-28-22_11.49_BOOST_protocol_HPPC_IN21700_30T_cycle_#1650.mat
BOOST,1650,0.75197,2.25259,0.6953,5,charge,2,13.521,4.507,10.0,9.9,3.7607,4.1853,31.403,02-28-22_11.49_BOOST_protocol_HPPC_IN21700_30T_cycle_#1650.mat
BOOST,1650,0.75197,2.25259,0.6949,5,discharge,3,-25.916,8.639,2.0,2.0,3.7461,3.0912,25.2701,02-28-22_11.49_BOOST_protocol_HPPC_IN21700_30T_cycle_#1650.mat
BOOST,1650,0.75197,2.25259,0.6949,5,discharge,3,-25.916,8.639,10.0,9.9,3.7461,2.9231,31.7564,02-28-22_11.49_BOOST_protocol_HPPC_IN21700_30T_cycle_#1650.mat
BOOST,1650,0.75197,2.25259,0.6953,5,charge,3,15.985,5.328,2.0,2.0,3.7696,4.2,26.9252,02-28-22_11.49_BOOST_protocol_HPPC_IN21700_30T_cycle_#1650.mat
BOOST,1650,0.75197,2.25259,0.6953,5,charge,3,15.985,5.328,10.0,9.9,3.7696,4.2,26.9252,02-28-22_11.49_BOOST_protocol_HPPC_IN21700_30T_cycle_#1650.mat
BOOST,1650,0.75197,2.25259,0.62,6,discharge,0,-2.255,0.752,2.0,2.0,3.6646,3.5794,37.7894,02-28-22_11.49_BOOST_protocol_HPPC_IN21700_30T_cycle_#1650.mat
BOOST,1650,0.75197,2.25259,0.62,6,discharge,0,-2.255,0.752,10.0,9.9,3.6646,3.5524,49.7649,02-28-22_11.49_BOOST_protocol_HPPC_IN21700_30T_cycle_#1650.mat
BOOST,1650,0.75197,2.25259,0.62,6,charge,0,1.126,0.375,2.0,1.9,3.6681,3.7098,37.037,02-28-22_11.49_BOOST_protocol_HPPC_IN21700_30T_cycle_#1650.mat
BOOST,1650,0.75197,2.25259,0.62,6,charge,0,1.126,0.375,10.0,9.9,3.6681,3.7225,48.3169,02-28-22_11.49_BOOST_protocol_HPPC_IN21700_30T_cycle_#1650.mat
BOOST,1650,0.75197,2.25259,0.62,6,discharge,1,-9.015,3.005,2.0,2.0,3.6664,3.3683,33.0682,02-28-22_11.49_BOOST_protocol_HPPC_IN21700_30T_cycle_#1650.mat
BOOST,1650,0.75197,2.25259,0.62,6,discharge,1,-9.015,3.005,10.0,9.9,3.6664,3.2914,41.5987,02-28-22_11.49_BOOST_protocol_HPPC_IN21700_30T_cycle_#1650.mat
BOOST,1650,0.75197,2.25259,0.6201,6,charge,1,4.508,1.503,2.0,2.0,3.6764,3.8326,34.6518,02-28-22_11.49_BOOST_protocol_HPPC_IN21700_30T_cycle_#1650.mat
BOOST,1650,0.75197,2.25259,0.6201,6,charge,1,4.508,1.503,10.0,9.9,3.6764,3.8674,42.3719,02-28-22_11.49_BOOST_protocol_HPPC_IN21700_30T_cycle_#1650.mat
BOOST,1650,0.75197,2.25259,0.6199,6,discharge,2,-18.028,6.009,2.0,1.9,3.6687,3.1583,28.3115,02-28-22_11.49_BOOST_protocol_HPPC_IN21700_30T_cycle_#1650.mat
BOOST,1650,0.75197,2.25259,0.6199,6,discharge,2,-18.028,6.009,10.0,9.9,3.6687,3.0261,35.6446,02-28-22_11.49_BOOST_protocol_HPPC_IN21700_30T_cycle_#1650.mat
BOOST,1650,0.75197,2.25259,0.6201,6,charge,2,13.52,4.507,2.0,2.0,3.686,4.0521,27.0784,02-28-22_11.49_BOOST_protocol_HPPC_IN21700_30T_cycle_#1650.mat
BOOST,1650,0.75197,2.25259,0.6201,6,charge,2,13.52,4.507,10.0,9.9,3.686,4.1165,31.8417,02-28-22_11.49_BOOST_protocol_HPPC_IN21700_30T_cycle_#1650.mat
BOOST,1650,0.75197,2.25259,0.6198,6,discharge,3,-25.916,8.639,2.0,1.9,3.6716,3.0077,25.6174,02-28-22_11.49_BOOST_protocol_HPPC_IN21700_30T_cycle_#1650.mat
BOOST,1650,0.75197,2.25259,0.6198,6,discharge,3,-25.916,8.639,10.0,9.9,3.6716,2.8275,32.5706,02-28-22_11.49_BOOST_protocol_HPPC_IN21700_30T_cycle_#1650.mat
BOOST,1650,0.75197,2.25259,0.6202,6,charge,3,19.581,6.527,2.0,2.0,3.6955,4.2002,25.775,02-28-22_11.49_BOOST_protocol_HPPC_IN21700_30T_cycle_#1650.mat
BOOST,1650,0.75197,2.25259,0.6202,6,charge,3,19.581,6.527,10.0,9.9,3.6955,4.2,25.7648,02-28-22_11.49_BOOST_protocol_HPPC_IN21700_30T_cycle_#1650.mat
BOOST,1650,0.75197,2.25259,0.5449,7,discharge,0,-2.254,0.751,2.0,2.0,3.607,3.5191,38.9904,02-28-22_11.49_BOOST_protocol_HPPC_IN21700_30T_cycle_#1650.mat
BOOST,1650,0.75197,2.25259,0.5449,7,discharge,0,-2.254,0.751,10.0,9.9,3.607,3.4906,51.6324,02-28-22_11.49_BOOST_protocol_HPPC_IN21700_30T_cycle_#1650.mat
BOOST,1650,0.75197,2.25259,0.5449,7,charge,0,1.128,0.376,2.0,2.0,3.6106,3.6537,38.2194,02-28-22_11.49_BOOST_protocol_HPPC_IN21700_30T_cycle_#1650.mat
BOOST,1650,0.75197,2.25259,0.5449,7,charge,0,1.128,0.376,10.0,9.9,3.6106,3.6663,49.3926,02-28-22_11.49_BOOST_protocol_HPPC_IN21700_30T_cycle_#1650.mat
BOOST,1650,0.75197,2.25259,0.5448,7,discharge,1,-9.014,3.005,2.0,2.0,3.6089,3.3058,33.6236,02-28-22_11.49_BOOST_protocol_HPPC_IN21700_30T_cycle_#1650.mat
BOOST,1650,0.75197,2.25259,0.5448,7,discharge,1,-9.014,3.005,10.0,9.9,3.6089,3.2216,42.9641,02-28-22_11.49_BOOST_protocol_HPPC_IN21700_30T_cycle_#1650.mat
BOOST,1650,0.75197,2.25259,0.545,7,charge,1,4.507,1.502,2.0,2.0,3.6203,3.7746,34.2326,02-28-22_11.49_BOOST_protocol_HPPC_IN21700_30T_cycle_#1650.mat
BOOST,1650,0.75197,2.25259,0.545,7,charge,1,4.507,1.502,10.0,9.9,3.6203,3.8091,41.8867,02-28-22_11.49_BOOST_protocol_HPPC_IN21700_30T_cycle_#1650.mat
BOOST,1650,0.75197,2.25259,0.5448,7,discharge,2,-18.027,6.009,2.0,2.0,3.611,3.0889,28.9621,02-28-22_11.49_BOOST_protocol_HPPC_IN21700_30T_cycle_#1650.mat
BOOST,1650,0.75197,2.25259,0.5448,7,discharge,2,-18.027,6.009,10.0,9.9,3.611,2.9431,37.05,02-28-22_11.49_BOOST_protocol_HPPC_IN21700_30T_cycle_#1650.mat
BOOST,1650,0.75197,2.25259,0.545,7,charge,2,13.521,4.507,2.0,2.0,3.6307,3.9938,26.8545,02-28-22_11.49_BOOST_protocol_HPPC_IN21700_30T_cycle_#1650.mat
BOOST,1650,0.75197,2.25259,0.545,7,charge,2,13.521,4.507,10.0,9.9,3.6307,4.0546,31.3512,02-28-22_11.49_BOOST_protocol_HPPC_IN21700_30T_cycle_#1650.mat
BOOST,1650,0.75197,2.25259,0.5447,7,discharge,3,-25.914,8.638,2.0,2.0,3.6136,2.9306,26.3564,02-28-22_11.49_BOOST_protocol_HPPC_IN21700_30T_cycle_#1650.mat
BOOST,1650,0.75197,2.25259,0.5447,7,discharge,3,-25.914,8.638,10.0,9.9,3.6136,2.7253,34.2788,02-28-22_11.49_BOOST_protocol_HPPC_IN21700_30T_cycle_#1650.mat
BOOST,1650,0.75197,2.25259,0.5451,7,charge,3,22.529,7.51,2.0,2.0,3.6396,4.1582,23.0192,02-28-22_11.49_BOOST_protocol_HPPC_IN21700_30T_cycle_#1650.mat
BOOST,1650,0.75197,2.25259,0.5451,7,charge,3,22.529,7.51,10.0,9.9,3.6396,4.2002,24.8835,02-28-22_11.49_BOOST_protocol_HPPC_IN21700_30T_cycle_#1650.mat
BOOST,1650,0.75197,2.25259,0.4698,8,discharge,0,-2.253,0.751,2.0,2.0,3.5415,3.4473,41.8146,02-28-22_11.49_BOOST_protocol_HPPC_IN21700_30T_cycle_#1650.mat
BOOST,1650,0.75197,2.25259,0.4698,8,discharge,0,-2.253,0.751,10.0,9.9,3.5415,3.413,57.0401,02-28-22_11.49_BOOST_protocol_HPPC_IN21700_30T_cycle_#1650.mat
BOOST,1650,0.75197,2.25259,0.4698,8,charge,0,1.128,0.376,2.0,2.0,3.5451,3.5916,41.2344,02-28-22_11.49_BOOST_protocol_HPPC_IN21700_30T_cycle_#1650.mat
BOOST,1650,0.75197,2.25259,0.4698,8,charge,0,1.128,0.376,10.0,9.9,3.5451,3.6055,53.5603,02-28-22_11.49_BOOST_protocol_HPPC_IN21700_30T_cycle_#1650.mat
BOOST,1650,0.75197,2.25259,0.4697,8,discharge,1,-9.015,3.005,2.0,2.0,3.5438,3.2151,36.4623,02-28-22_11.49_BOOST_protocol_HPPC_IN21700_30T_cycle_#1650.mat
BOOST,1650,0.75197,2.25259,0.4697,8,discharge,1,-9.015,3.005,10.0,9.9,3.5438,3.1083,48.3094,02-28-22_11.49_BOOST_protocol_HPPC_IN21700_30T_cycle_#1650.mat
BOOST,1650,0.75197,2.25259,0.4698,8,charge,1,4.508,1.503,2.0,1.9,3.5571,3.7173,35.5408,02-28-22_11.49_BOOST_protocol_HPPC_IN21700_30T_cycle_#1650.mat
BOOST,1650,0.75197,2.25259,0.4698,8,charge,1,4.508,1.503,10.0,9.9,3.5571,3.7556,44.0377,02-28-22_11.49_BOOST_protocol_HPPC_IN21700_30T_cycle_#1650.mat
BOOST,1650,0.75197,2.25259,0.4697,8,discharge,2,-18.028,6.009,2.0,2.0,3.5461,2.9798,31.4122,02-28-22_11.49_BOOST_protocol_HPPC_IN21700_30T_cycle_#1650.mat
BOOST,1650,0.75197,2.25259,0.4697,8,discharge,2,-18.028,6.009,10.0,9.9,3.5461,2.7811,42.434,02-28-22_11.49_BOOST_protocol_HPPC_IN21700_30T_cycle_#1650.mat
BOOST,1650,0.75197,2.25259,0.4699,8,charge,2,13.52,4.507,2.0,2.0,3.571,3.9416,27.4112,02-28-22_11.49_BOOST_protocol_HPPC_IN21700_30T_cycle_#1650.mat
BOOST,1650,0.75197,2.25259,0.4699,8,charge,2,13.52,4.507,10.0,9.9,3.571,4.0091,32.4038,02-28-22_11.49_BOOST_protocol_HPPC_IN21700_30T_cycle_#1650.mat
BOOST,1650,0.75197,2.25259,0.4696,8,discharge,3,-25.916,8.639,2.0,1.9,3.5513,2.814,28.4496,02-28-22_11.49_BOOST_protocol_HPPC_IN21700_30T_cycle_#1650.mat
BOOST,1650,0.75197,2.25259,0.4696,8,discharge,3,-25.916,8.639,10.0,9.9,3.5513,2.506,40.3342,02-28-22_11.49_BOOST_protocol_HPPC_IN21700_30T_cycle_#1650.mat
BOOST,1650,0.75197,2.25259,0.47,8,charge,3,22.534,7.511,2.0,2.0,3.5832,4.1086,23.3159,02-28-22_11.49_BOOST_protocol_HPPC_IN21700_30T_cycle_#1650.mat
BOOST,1650,0.75197,2.25259,0.47,8,charge,3,22.534,7.511,10.0,9.9,3.5832,4.1945,27.1279,02-28-22_11.49_BOOST_protocol_HPPC_IN21700_30T_cycle_#1650.mat
BOOST,1650,0.75197,2.25259,0.3947,9,discharge,0,-2.255,0.752,2.0,2.0,3.4638,3.3571,47.3213,02-28-22_11.49_BOOST_protocol_HPPC_IN21700_30T_cycle_#1650.mat
BOOST,1650,0.75197,2.25259,0.3947,9,discharge,0,-2.255,0.752,10.0,9.9,3.4638,3.3086,68.8309,02-28-22_11.49_BOOST_protocol_HPPC_IN21700_30T_cycle_#1650.mat
BOOST,1650,0.75197,2.25259,0.3947,9,charge,0,1.127,0.376,2.0,2.0,3.4675,3.5174,44.2572,02-28-22_11.49_BOOST_protocol_HPPC_IN21700_30T_cycle_#1650.mat
BOOST,1650,0.75197,2.25259,0.3947,9,charge,0,1.127,0.376,10.0,9.9,3.4675,3.5315,56.7627,02-28-22_11.49_BOOST_protocol_HPPC_IN21700_30T_cycle_#1650.mat
BOOST,1650,0.75197,2.25259,0.3946,9,discharge,1,-9.015,3.005,2.0,1.9,3.4662,3.1013,40.4788,02-28-22_11.49_BOOST_protocol_HPPC_IN21700_30T_cycle_#1650.mat
BOOST,1650,0.75197,2.25259,0.3946,9,discharge,1,-9.015,3.005,10.0,9.9,3.4662,2.9289,59.6033,02-28-22_11.49_BOOST_protocol_HPPC_IN21700_30T_cycle_#1650.mat
BOOST,1650,0.75197,2.25259,0.3947,9,charge,1,4.509,1.503,2.0,1.9,3.4797,3.6446,36.5721,02-28-22_11.49_BOOST_protocol_HPPC_IN21700_30T_cycle_#1650.mat
BOOST,1650,0.75197,2.25259,0.3947,9,charge,1,4.509,1.503,10.0,9.9,3.4797,3.6836,45.2217,02-28-22_11.49_BOOST_protocol_HPPC_IN21700_30T_cycle_#1650.mat
BOOST,1650,0.75197,2.25259,0.3945,9,discharge,2,-18.029,6.01,2.0,1.9,3.4691,2.8393,34.9326,02-28-22_11.49_BOOST_protocol_HPPC_IN21700_30T_cycle_#1650.mat
BOOST,1650,0.75197,2.25259,0.3945,9,discharge,2,-18.029,6.01,10.0,9.9,3.4691,2.5117,53.1033,02-28-22_11.49_BOOST_protocol_HPPC_IN21700_30T_cycle_#1650.mat
BOOST,1650,0.75197,2.25259,0.3948,9,charge,2,13.523,4.508,2.0,2.0,3.4951,3.867,27.5013,02-28-22_11.49_BOOST_protocol_HPPC_IN21700_30T_cycle_#1650.mat
BOOST,1650,0.75197,2.25259,0.3948,9,charge,2,13.523,4.508,10.0,9.9,3.4951,3.9403,32.9217,02-28-22_11.49_BOOST_protocol_HPPC_IN21700_30T_cycle_#1650.mat
BOOST,1650,0.75197,2.25259,0.3945,9,discharge,3,-23.799,7.933,2.0,1.9,3.4741,2.6452,34.8292,02-28-22_11.49_BOOST_protocol_HPPC_IN21700_30T_cycle_#1650.mat
BOOST,1650,0.75197,2.25259,0.3945,9,discharge,3,-23.799,7.933,10.0,9.9,3.4741,2.4999,40.9345,02-28-22_11.49_BOOST_protocol_HPPC_IN21700_30T_cycle_#1650.mat
BOOST,1650,0.75197,2.25259,0.3949,9,charge,3,22.534,7.511,2.0,2.0,3.5032,4.0338,23.5466,02-28-22_11.49_BOOST_protocol_HPPC_IN21700_30T_cycle_#1650.mat
BOOST,1650,0.75197,2.25259,0.3949,9,charge,3,22.534,7.511,10.0,9.9,3.5032,4.1297,27.8024,02-28-22_11.49_BOOST_protocol_HPPC_IN21700_30T_cycle_#1650.mat
BOOST,1650,0.75197,2.25259,0.3571,10,discharge,0,-2.255,0.752,2.0,2.0,3.4332,3.3203,50.0665,02-28-22_11.49_BOOST_protocol_HPPC_IN21700_30T_cycle_#1650.mat
BOOST,1650,0.75197,2.25259,0.3571,10,discharge,0,-2.255,0.752,10.0,9.9,3.4332,3.2555,78.8027,02-28-22_11.49_BOOST_protocol_HPPC_IN21700_30T_cycle_#1650.mat
BOOST,1650,0.75197,2.25259,0.3571,10,charge,0,1.127,0.376,2.0,2.0,3.4383,3.4899,45.769,02-28-22_11.49_BOOST_protocol_HPPC_IN21700_30T_cycle_#1650.mat
BOOST,1650,0.75197,2.25259,0.3571,10,charge,0,1.127,0.376,10.0,9.9,3.4383,3.5055,59.6062,02-28-22_11.49_BOOST_protocol_HPPC_IN21700_30T_cycle_#1650.mat
BOOST,1650,0.75197,2.25259,0.3571,10,discharge,1,-9.017,3.006,2.0,2.0,3.4342,3.0327,44.527,02-28-22_11.49_BOOST_protocol_HPPC_IN21700_30T_cycle_#1650.mat
BOOST,1650,0.75197,2.25259,0.3571,10,discharge,1,-9.017,3.006,10.0,9.9,3.4342,2.8091,69.3246,02-28-22_11.49_BOOST_protocol_HPPC_IN21700_30T_cycle_#1650.mat
BOOST,1650,0.75197,2.25259,0.3572,10,charge,1,4.507,1.502,2.0,2.0,3.4515,3.618,36.9409,02-28-22_11.49_BOOST_protocol_HPPC_IN21700_30T_cycle_#1650.mat
BOOST,1650,0.75197,2.25259,0.3572,10,charge,1,4.507,1.502,10.0,9.9,3.4515,3.6509,44.2403,02-28-22_11.49_BOOST_protocol_HPPC_IN21700_30T_cycle_#1650.mat
BOOST,1650,0.75197,2.25259,0.357,10,discharge,2,-18.024,6.008,2.0,1.9,3.4366,2.7472,38.249,02-28-22_11.49_BOOST_protocol_HPPC_IN21700_30T_cycle_#1650.mat
BOOST,1650,0.75197,2.25259,0.357,10,discharge,2,-18.024,6.008,10.0,9.9,3.4366,2.4999,51.9696,02-28-22_11.49_BOOST_protocol_HPPC_IN21700_30T_cycle_#1650.mat
BOOST,1650,0.75197,2.25259,0.3573,10,charge,2,13.522,4.507,2.0,2.0,3.4629,3.8336,27.4146,02-28-22_11.49_BOOST_protocol_HPPC_IN21700_30T_cycle_#1650.mat
BOOST,1650,0.75197,2.25259,0.3573,10,charge,2,13.522,4.507,10.0,9.9,3.4629,3.9029,32.5396,02-28-22_11.49_BOOST_protocol_HPPC_IN21700_30T_cycle_#1650.mat
BOOST,1650,0.75197,2.25259,0.3569,10,discharge,3,-18.652,6.217,2.0,1.9,3.4396,2.5183,49.3942,02-28-22_11.49_BOOST_protocol_HPPC_IN21700_30T_cycle_#1650.mat
BOOST,1650,0.75197,2.25259,0.3569,10,discharge,3,-18.652,6.217,10.0,9.9,3.4396,2.5,50.3753,02-28-22_11.49_BOOST_protocol_HPPC_IN21700_30T_cycle_#1650.mat
BOOST,1650,0.75197,2.25259,0.3573,10,charge,3,22.534,7.511,2.0,2.0,3.4678,3.9998,23.6088,02-28-22_11.49_BOOST_protocol_HPPC_IN21700_30T_cycle_#1650.mat
BOOST,1650,0.75197,2.25259,0.3573,10,charge,3,22.534,7.511,10.0,9.9,3.4678,4.0961,27.8823,02-28-22_11.49_BOOST_protocol_HPPC_IN21700_30T_cycle_#1650.mat
BOOST,1650,0.75197,2.25259,0.3195,11,discharge,0,-2.255,0.752,2.0,2.0,3.3996,3.2737,55.8364,02-28-22_11.49_BOOST_protocol_HPPC_IN21700_30T_cycle_#1650.mat
BOOST,1650,0.75197,2.25259,0.3195,11,discharge,0,-2.255,0.752,10.0,9.9,3.3996,3.1765,98.9445,02-28-22_11.49_BOOST_protocol_HPPC_IN21700_30T_cycle_#1650.mat
BOOST,1650,0.75197,2.25259,0.3196,11,charge,0,1.127,0.376,2.0,2.0,3.4077,3.4631,49.1396,02-28-22_11.49_BOOST_protocol_HPPC_IN21700_30T_cycle_#1650.mat
BOOST,1650,0.75197,2.25259,0.3196,11,charge,0,1.127,0.376,10.0,9.9,3.4077,3.4846,68.21,02-28-22_11.49_BOOST_protocol_HPPC_IN21700_30T_cycle_#1650.mat
