Repository: KikETs/ECM_HYBRID_BMS_JOINT

## Results

| Arm | Model | Size | Protocol | Result | Worst cell |
|---|---|---|---|---|---|
| SOP | 2RC table + trim (A8) | 4 effective coefficients, 2 EW states | leave-one-cell-out | usable current 69.6 % discharge, 59.5 % charge (τ = 10 s) | 59.9 % / 53.5 % (BOOST_REST) |
| SOH | dQ/dV ridge | 65 coefficients | leave-one-cell-out | RMSE 0.0094, bias −0.0005 | 0.0130 (BOOST_REST) |
| SOC | 2RC EKF, low-current gate | 3 states | leave-one-cell-out | **2.34 %p** over six sensor disturbances on estimated SOH (2.325 on true SOH), per cell 2.00–2.75 | 4.60 %p (BOOST_NEGPULSE_1S, current offset −0.10 A) |

The SOH arm was a 10,945-parameter CNN until the second audit round. Nested

File: analysis/uypydj_ecm.csv (part 72 of 80)
cell,cycle,SOH,CAP_Ah,SOC,direction,rate_rank,I_A,V_pre_V,rest_before_s,n_points,R0_mOhm,R1_mOhm,tau1_s,R2_mOhm,tau2_s,fit_rmse_mV
CC_CELL2,756,0.875,2.62579,1.0,charge,0,1.315,4.1497,69.4,101,10.8059,6.6051,0.2175,18.7764,8.8523,0.1776
CC_CELL2,756,0.875,2.62579,0.9999,discharge,1,-10.509,4.1451,635.5,101,10.9818,5.5706,0.1702,6.8708,4.0588,0.8389
CC_CELL2,756,0.875,2.62579,1.0,charge,1,1.858,4.1531,160.9,101,25.2579,0.01,0.05,0.01,2999.9987,0.2298
CC_CELL2,756,0.875,2.62579,0.9998,discharge,2,-21.019,4.1441,641.5,101,10.8847,4.5729,0.1461,4.5636,3.8168,1.6036
CC_CELL2,756,0.875,2.62579,1.0,charge,2,1.754,4.1566,281.5,101,24.7575,0.01,0.05,0.01,3000.0,0.2725
CC_CELL2,756,0.875,2.62579,0.9998,discharge,3,-30.214,4.1438,640.3,101,10.7751,3.9632,0.1464,4.0135,4.5041,2.1671
CC_CELL2,756,0.875,2.62579,1.0,charge,3,1.675,4.159,387.1,101,24.4955,0.01,0.05,0.01,3000.0,0.2621
CC_CELL2,756,0.875,2.62579,0.9562,discharge,0,-2.629,4.0931,4791.1,101,10.7629,4.7847,0.1634,7.4134,5.3617,0.2211
CC_CELL2,756,0.875,2.62579,0.9562,charge,0,1.313,4.0938,70.3,101,11.4451,4.8316,0.1804,8.6107,6.6981,0.1377
CC_CELL2,756,0.875,2.62579,0.9561,discharge,1,-10.51,4.0936,635.4,101,10.852,4.5295,0.1495,5.2778,4.6522,0.7424
CC_CELL2,756,0.875,2.62579,0.9563,charge,1,5.137,4.0973,160.4,101,10.9322,3.3861,0.0752,5.772,1.4751,0.6508
CC_CELL2,756,0.875,2.62579,0.956,discharge,2,-21.02,4.0937,676.7,101,10.808,3.8498,0.1365,4.5276,5.5891,1.4422
CC_CELL2,756,0.875,2.62579,0.9563,charge,2,5.003,4.1002,281.7,101,19.9654,0.01,2999.9999,0.01,2999.9999,0.4023
CC_CELL2,756,0.875,2.62579,0.956,discharge,3,-30.214,4.0943,677.3,101,10.7686,3.267,0.1258,4.6407,6.7037,1.7017
CC_CELL2,756,0.875,2.62579,0.9563,charge,3,4.854,4.1028,386.3,101,20.042,0.01,2999.9997,0.01,2999.9997,0.4574
CC_CELL2,756,0.875,2.62579,0.9124,discharge,0,-2.628,4.0784,4824.8,101,10.7058,4.0084,0.1535,7.2575,5.8689,0.2137
CC_CELL2,756,0.875,2.62579,0.9124,charge,0,1.314,4.0797,70.4,101,10.5404,4.0348,0.141,6.6521,5.5016,0.131
CC_CELL2,756,0.875,2.62579,0.9123,discharge,1,-10.509,4.0787,635.5,101,10.8256,3.6846,0.1485,6.4539,6.2342,0.7143
CC_CELL2,756,0.875,2.62579,0.9125,charge,1,5.255,4.0818,161.0,101,10.7669,3.7328,0.155,6.456,6.0082,0.3634
CC_CELL2,756,0.875,2.62579,0.9123,discharge,2,-21.019,4.079,680.7,101,10.6888,3.214,0.1364,5.9236,7.0687,1.2407
CC_CELL2,756,0.875,2.62579,0.9125,charge,2,6.628,4.0843,281.6,101,17.4591,0.01,0.05,0.01,2999.9264,0.383
CC_CELL2,756,0.875,2.62579,0.9122,discharge,3,-30.213,4.0797,695.8,101,10.6334,2.708,0.1218,5.8464,7.5608,1.4294
CC_CELL2,756,0.875,2.62579,0.9125,charge,3,6.531,4.0861,386.2,101,17.4434,0.01,0.05,0.01,2999.9997,0.4826
CC_CELL2,756,0.875,2.62579,0.8248,discharge,0,-2.629,4.0175,5386.1,101,10.3161,2.63,0.1808,12.6359,8.9713,0.1988
CC_CELL2,756,0.875,2.62579,0.8249,charge,0,1.315,4.0196,70.4,101,10.2503,2.6274,0.1499,10.1364,7.7362,0.1287
CC_CELL2,756,0.875,2.62579,0.8247,discharge,1,-10.51,4.0183,635.5,101,10.4648,2.5301,0.1668,9.5649,6.7363,0.6352
CC_CELL2,756,0.875,2.62579,0.8249,charge,1,5.256,4.024,161.0,101,10.3783,2.4336,0.1623,8.3973,7.152,0.3374
CC_CELL2,756,0.875,2.62579,0.8247,discharge,2,-21.02,4.0182,680.5,101,10.4452,2.3831,0.1563,7.0822,5.768,1.2418
CC_CELL2,756,0.875,2.62579,0.825,charge,2,10.807,4.0276,280.7,101,15.952,0.01,0.05,0.01,3000.0,0.2865
CC_CELL2,756,0.875,2.62579,0.8246,discharge,3,-30.214,4.0201,742.9,101,10.4545,2.1497,0.1596,6.3203,5.8779,1.6159
CC_CELL2,756,0.875,2.62579,0.825,charge,3,10.713,4.0302,386.4,101,15.8491,0.01,0.05,0.01,3000.0,0.3562
CC_CELL2,756,0.875,2.62579,0.7372,discharge,0,-2.627,3.9167,5433.1,101,10.3084,2.1146,0.1797,11.4768,8.9313,0.183
CC_CELL2,756,0.875,2.62579,0.7373,charge,0,1.313,3.9188,70.4,101,10.373,2.0931,0.2122,9.2183,8.19,0.1193
CC_CELL2,756,0.875,2.62579,0.7372,discharge,1,-10.51,3.9162,635.5,101,10.2281,2.0658,0.1594,7.7936,6.2826,0.5584
CC_CELL2,756,0.875,2.62579,0.7373,charge,1,5.254,3.9226,160.6,101,10.2581,1.9347,0.1752,7.5546,7.2566,0.2903
CC_CELL2,756,0.875,2.62579,0.7371,discharge,2,-21.019,3.9164,680.6,101,10.2346,1.9247,0.1636,6.0899,5.9426,1.103
CC_CELL2,756,0.875,2.62579,0.7374,charge,2,15.763,3.9257,281.1,101,10.0668,1.6819,0.1709,7.0779,8.2412,0.7343
CC_CELL2,756,0.875,2.62579,0.737,discharge,3,-30.215,3.9168,800.9,101,10.2128,1.731,0.1783,5.9647,6.8387,1.466
CC_CELL2,756,0.875,2.62579,0.7375,charge,3,19.024,3.9269,386.5,101,13.9702,0.3919,0.05,0.01,3000.0,0.2871
CC_CELL2,756,0.875,2.62579,0.6497,discharge,0,-2.628,3.8398,5524.0,101,10.1401,1.6686,0.2075,10.2609,9.5914,0.1551
CC_CELL2,756,0.875,2.62579,0.6497,charge,0,1.315,3.8414,70.5,101,9.9886,1.7659,0.1558,8.2207,7.9563,0.1062
CC_CELL2,756,0.875,2.62579,0.6496,discharge,1,-10.506,3.8398,635.5,101,10.1905,1.6944,0.1522,7.9749,7.2994,0.4857
CC_CELL2,756,0.875,2.62579,0.6497,charge,1,5.256,3.8444,160.7,101,10.0262,1.7366,0.1433,6.9852,6.8485,0.2549
CC_CELL2,756,0.875,2.62579,0.6495,discharge,2,-21.02,3.8398,680.6,101,10.2186,1.6458,0.1591,6.8546,6.9075,0.9586
CC_CELL2,756,0.875,2.62579,0.6498,charge,2,15.761,3.8467,281.0,101,10.1693,1.5354,0.1862,6.21,7.5898,0.7338
CC_CELL2,756,0.875,2.62579,0.6495,discharge,3,-30.212,3.8398,801.3,101,10.272,1.5677,0.1536,6.9022,7.6621,1.3192
CC_CELL2,756,0.875,2.62579,0.6499,charge,3,25.112,3.8498,385.7,101,10.9382,3.0372,1.1061,0.01,3000.0,2.3386
CC_CELL2,756,0.875,2.62579,0.5621,discharge,0,-2.628,3.7526,5587.4,101,10.1754,1.5892,0.164,10.2677,9.755,0.1592
CC_CELL2,756,0.875,2.62579,0.5621,charge,0,1.314,3.7534,70.4,101,10.7286,1.5368,0.1783,8.9737,9.1086,0.1012
CC_CELL2,756,0.875,2.62579,0.5621,discharge,1,-10.51,3.7528,635.5,101,10.1158,1.5416,0.1439,8.5562,7.8469,0.4465
CC_CELL2,756,0.875,2.62579,0.5622,charge,1,5.254,3.7576,160.7,100,10.0144,1.4699,0.1401,7.4653,7.1268,0.2181
CC_CELL2,756,0.875,2.62579,0.562,discharge,2,-21.019,3.7532,680.7,101,10.0713,1.4889,0.1525,7.1902,6.8692,0.9281
CC_CELL2,756,0.875,2.62579,0.5623,charge,2,15.763,3.76,282.2,101,10.0842,1.3519,0.2247,6.136,7.2162,0.745
CC_CELL2,756,0.875,2.62579,0.5619,discharge,3,-30.213,3.7534,801.4,101,10.0316,1.3965,0.1689,6.9673,7.2169,1.2951
CC_CELL2,756,0.875,2.62579,0.5623,charge,3,26.273,3.7629,386.4,101,9.8788,1.2303,0.2307,5.7892,7.6249,1.0602
CC_CELL2,756,0.875,2.62579,0.4745,discharge,0,-2.629,3.6671,5613.5,101,9.9719,1.493,0.1952,9.3685,9.9846,0.1537
CC_CELL2,756,0.875,2.62579,0.4746,charge,0,1.314,3.6688,70.5,101,9.8379,1.4393,0.1359,8.0502,8.7643,0.0953
CC_CELL2,756,0.875,2.62579,0.4744,discharge,1,-10.508,3.6674,635.4,101,9.991,1.3962,0.1533,7.9511,8.0458,0.4102
CC_CELL2,756,0.875,2.62579,0.4746,charge,1,5.256,3.672,161.0,101,9.8708,1.352,0.131,7.3153,7.6528,0.2063
CC_CELL2,756,0.875,2.62579,0.4744,discharge,2,-21.018,3.6676,680.5,101,9.9439,1.3889,0.1465,6.9261,7.0492,0.8493
CC_CELL2,756,0.875,2.62579,0.4747,charge,2,15.763,3.6747,281.0,101,9.942,1.2654,0.1767,5.8653,6.8692,0.6952
CC_CELL2,756,0.875,2.62579,0.4743,discharge,3,-30.212,3.668,801.0,101,10.0383,1.3773,0.1516,6.863,7.3329,1.2285
CC_CELL2,756,0.875,2.62579,0.4748,charge,3,26.272,3.6777,386.6,101,9.9662,1.1661,0.2312,5.7832,7.9336,1.0244
CC_CELL2,756,0.875,2.62579,0.387,discharge,0,-2.629,3.6016,5612.9,101,9.9198,1.8145,0.125,9.2418,9.3236,0.1476
CC_CELL2,756,0.875,2.62579,0.387,charge,0,1.315,3.6039,70.4,101,10.3297,1.718,0.147,8.1724,9.0743,0.0934
CC_CELL2,756,0.875,2.62579,0.3869,discharge,1,-10.508,3.6026,635.5,101,10.2599,1.7438,0.1342,8.4234,8.4547,0.4569
CC_CELL2,756,0.875,2.62579,0.387,charge,1,5.256,3.6077,160.8,101,10.1441,1.6657,0.1296,7.7926,8.5558,0.2296
CC_CELL2,756,0.875,2.62579,0.3868,discharge,2,-21.019,3.6024,680.5,101,10.1695,1.6381,0.1345,7.6608,7.6423,0.8287
CC_CELL2,756,0.875,2.62579,0.3871,charge,2,15.763,3.6119,281.7,101,10.0287,1.4146,0.119,5.8138,6.4819,0.5705
CC_CELL2,756,0.875,2.62579,0.3867,discharge,3,-30.213,3.6036,801.1,101,10.1516,1.5368,0.1453,7.9504,8.454,1.2917
CC_CELL2,756,0.875,2.62579,0.3872,charge,3,26.273,3.6151,386.4,101,9.9365,1.2557,0.1551,5.1697,6.7179,1.0486
CC_CELL2,756,0.875,2.62579,0.2994,discharge,0,-2.629,3.5252,5613.0,101,9.9467,2.3147,0.1413,10.4023,9.487,0.1683
CC_CELL2,756,0.875,2.62579,0.2994,charge,0,1.315,3.5277,70.5,101,10.2087,2.2716,0.1418,8.6849,8.8357,0.1197
CC_CELL2,756,0.875,2.62579,0.2993,discharge,1,-10.51,3.5263,635.4,101,10.2871,2.268,0.1453,9.1423,8.2049,0.5763
CC_CELL2,756,0.875,2.62579,0.2994,charge,1,5.255,3.5319,160.8,101,10.1864,2.0803,0.1325,8.3302,8.9464,0.2579
CC_CELL2,756,0.875,2.62579,0.2992,discharge,2,-21.018,3.5273,680.6,101,10.4615,2.2423,0.1628,10.8804,10.4053,1.2429
CC_CELL2,756,0.875,2.62579,0.2995,charge,2,15.763,3.5365,280.8,101,10.2463,1.7984,0.1184,7.1732,8.2987,0.6282
CC_CELL2,756,0.875,2.62579,0.2992,discharge,3,-30.212,3.5282,801.1,101,10.5129,2.2376,0.1879,20.9195,22.0247,1.9845
CC_CELL2,756,0.875,2.62579,0.2996,charge,3,26.272,3.5411,387.5,101,10.163,1.4819,0.1074,5.8161,6.8449,0.8625
CC_CELL2,756,0.875,2.62579,0.2556,discharge,0,-2.627,3.4811,5073.3,101,10.6957,2.9737,0.1496,11.5099,8.9617,0.1808
CC_CELL2,756,0.875,2.62579,0.2556,charge,0,1.314,3.483,70.4,101,10.5073,3.0155,0.1321,8.615,7.7709,0.11
CC_CELL2,756,0.875,2.62579,0.2555,discharge,1,-10.508,3.4814,635.5,101,10.7005,3.0782,0.1606,12.3373,9.8442,0.7043
CC_CELL2,756,0.875,2.62579,0.2557,charge,1,5.254,3.488,160.8,101,10.5663,2.6859,0.142,8.1577,8.9859,0.2825
CC_CELL2,756,0.875,2.62579,0.2554,discharge,2,-21.02,3.4827,680.4,101,10.6853,2.8332,0.161,23.5072,19.1286,1.2321
CC_CELL2,756,0.875,2.62579,0.2557,charge,2,15.761,3.4927,281.3,101,10.397,2.0225,0.1152,7.5554,9.1745,0.621
CC_CELL2,756,0.875,2.62579,0.2553,discharge,3,-30.215,3.4832,801.0,101,10.5923,2.6626,0.1642,200.0,166.0521,2.566
CC_CELL2,756,0.875,2.62579,0.2558,charge,3,26.273,3.4959,386.6,101,10.1527,1.565,0.1042,6.4823,7.9587,0.8742
CC_CELL2,756,0.875,2.62579,0.2118,discharge,0,-2.629,3.4381,5071.8,101,10.6979,3.8169,0.1682,14.7741,9.3553,0.2141
CC_CELL2,756,0.875,2.62579,0.2118,charge,0,1.316,3.4405,70.4,101,10.6863,3.6196,0.1679,9.5004,7.1348,0.1255
CC_CELL2,756,0.875,2.62579,0.2117,discharge,1,-10.51,3.4385,635.5,101,10.8714,3.8706,0.2054,24.6005,15.3156,0.9232
CC_CELL2,756,0.875,2.62579,0.2119,charge,1,5.254,3.4475,161.1,101,10.5862,3.1764,0.1476,6.8227,7.0097,0.314
CC_CELL2,756,0.875,2.62579,0.2116,discharge,2,-21.017,3.4399,680.7,101,10.7215,3.4197,0.173,113.8674,63.5802,1.2434
CC_CELL2,756,0.875,2.62579,0.2119,charge,2,15.762,3.4527,281.7,101,10.3701,2.2322,0.122,6.8904,9.621,0.7125
CC_CELL2,756,0.875,2.62579,0.212,charge,3,26.273,3.4562,382.4,101,9.9696,1.6595,0.1026,6.7534,9.5482,0.848
CC_CELL2,756,0.875,2.62579,0.168,discharge,0,-2.629,3.3894,5072.0,101,11.24,5.7638,0.2387,29.2045,12.709,0.3062
CC_CELL2,756,0.875,2.62579,0.168,charge,0,1.314,3.3932,70.5,101,10.9214,5.3204,0.1866,15.6515,8.4738,0.1426
CC_CELL2,756,0.875,2.62579,0.1679,discharge,1,-10.509,3.3899,635.4,101,11.3375,5.8973,0.2683,96.4056,33.0074,1.3144
CC_CELL2,756,0.875,2.62579,0.1681,charge,1,5.255,3.4032,160.8,101,10.9185,4.2246,0.1668,9.0114,6.0063,0.3648
CC_CELL2,756,0.875,2.62579,0.1682,charge,2,15.763,3.4122,267.3,101,10.5973,2.7341,0.1443,5.5489,6.775,0.9991
CC_CELL2,756,0.875,2.62579,0.1682,charge,3,26.271,3.4145,293.8,101,10.3521,2.0428,0.1291,6.131,9.5678,1.2486
CC_CELL2,793,0.86296,2.58967,1.0,discharge,0,-2.588,4.1348,99999.0,99,2.6664,11.2269,0.2581,13.7184,6.5909,0.306
CC_CELL2,793,0.86296,2.58967,1.0,charge,0,1.293,4.1483,69.5,101,11.1952,7.0477,0.2348,19.1029,8.6877,0.1719
CC_CELL2,793,0.86296,2.58967,0.9999,discharge,1,-10.349,4.1439,635.5,101,11.0038,6.0549,0.1748,6.8673,3.9639,0.8386
CC_CELL2,793,0.86296,2.58967,1.0,charge,1,1.838,4.1522,160.8,101,26.0219,0.01,0.05,0.01,2999.8229,0.2429
CC_CELL2,793,0.86296,2.58967,0.9998,discharge,2,-20.7,4.1428,641.6,101,10.9915,4.8719,0.1498,4.4891,3.7184,1.5647
CC_CELL2,793,0.86296,2.58967,1.0,charge,2,1.728,4.1557,281.2,101,25.6595,0.01,0.05,0.01,2999.8157,0.261
CC_CELL2,793,0.86296,2.58967,0.9998,discharge,3,-29.756,4.1423,640.3,101,10.867,4.1969,0.1408,3.8717,4.2378,2.1601
CC_CELL2,793,0.86296,2.58967,1.0,charge,3,1.642,4.1581,387.5,101,25.5281,0.01,0.05,0.01,2999.8583,0.2713
CC_CELL2,793,0.86296,2.58967,0.9568,discharge,0,-2.589,4.0916,4791.3,101,10.6025,5.5678,0.1721,7.8639,5.3837,0.2344
CC_CELL2,793,0.86296,2.58967,0.9569,charge,0,1.295,4.0941,70.5,101,10.8067,5.5873,0.1768,9.0424,6.3776,0.1524
CC_CELL2,793,0.86296,2.58967,0.9568,discharge,1,-10.351,4.0926,635.4,101,11.0014,5.1544,0.1618,5.3844,4.5711,0.7404
CC_CELL2,793,0.86296,2.58967,0.9569,charge,1,4.89,4.0966,160.8,101,11.4816,3.8131,0.0789,5.905,1.0708,0.526
CC_CELL2,793,0.86296,2.58967,0.9567,discharge,2,-20.7,4.093,675.2,101,11.0873,4.3165,0.1384,4.4876,5.3975,1.4257
CC_CELL2,793,0.86296,2.58967,0.957,charge,2,4.679,4.0999,281.8,101,21.4001,0.01,0.05,0.01,2999.9999,0.4169
CC_CELL2,793,0.86296,2.58967,0.9566,discharge,3,-29.757,4.0938,674.4,101,10.9148,3.6571,0.1229,4.4575,6.2895,1.7405
CC_CELL2,793,0.86296,2.58967,0.957,charge,3,4.64,4.1026,387.6,101,20.9988,0.01,0.05,0.01,3000.0,0.4444
CC_CELL2,793,0.86296,2.58967,0.9137,discharge,0,-2.587,4.0779,4824.7,101,10.8114,4.5108,0.1636,7.7921,6.0459,0.2169
CC_CELL2,793,0.86296,2.58967,0.9138,charge,0,1.295,4.0794,70.4,101,10.8247,4.347,0.155,7.0716,5.6041,0.1246
CC_CELL2,793,0.86296,2.58967,0.9137,discharge,1,-10.348,4.0782,635.5,101,10.8699,4.1845,0.1489,6.523,6.0093,0.7343
CC_CELL2,793,0.86296,2.58967,0.9138,charge,1,5.175,4.0818,160.8,101,10.8855,4.184,0.1571,6.7463,6.0374,0.3655
CC_CELL2,793,0.86296,2.58967,0.9136,discharge,2,-20.701,4.0784,680.5,101,10.8187,3.5406,0.1329,5.8317,6.8066,1.2441
CC_CELL2,793,0.86296,2.58967,0.9138,charge,2,6.352,4.0842,281.9,101,18.2435,0.01,2999.9993,0.01,2999.9993,0.4556
CC_CELL2,793,0.86296,2.58967,0.9135,discharge,3,-29.757,4.0793,693.7,101,10.708,3.0569,0.1185,5.6625,7.2235,1.4604
CC_CELL2,793,0.86296,2.58967,0.9138,charge,3,6.23,4.086,387.4,101,18.3035,0.01,0.05,0.01,2999.8955,0.4822
CC_CELL2,793,0.86296,2.58967,0.8275,discharge,0,-2.588,4.0164,5381.0,101,10.5418,2.9334,0.1702,12.6859,8.7958,0.2081
CC_CELL2,793,0.86296,2.58967,0.8275,charge,0,1.293,4.0186,70.3,101,10.4737,2.8454,0.1605,10.314,7.8084,0.1191
CC_CELL2,793,0.86296,2.58967,0.8274,discharge,1,-10.349,4.0174,635.4,101,10.5447,2.7976,0.1589,9.5479,6.7893,0.6303
CC_CELL2,793,0.86296,2.58967,0.8275,charge,1,5.177,4.0222,160.9,101,10.5489,2.7162,0.1529,8.5358,7.0815,0.3213
CC_CELL2,793,0.86296,2.58967,0.8273,discharge,2,-20.699,4.0182,680.6,101,10.4712,2.5344,0.1452,7.0909,5.7813,1.1799
CC_CELL2,793,0.86296,2.58967,0.8276,charge,2,10.697,4.0267,281.5,101,15.2697,0.9399,0.05,0.01,2999.9996,0.4799
CC_CELL2,793,0.86296,2.58967,0.8273,discharge,3,-29.755,4.0193,743.3,101,10.411,2.2652,0.1448,6.2618,5.7567,1.5901
CC_CELL2,793,0.86296,2.58967,0.8276,charge,3,10.639,4.0294,386.7,101,16.0354,0.01,0.05,0.01,3000.0,0.4866
CC_CELL2,793,0.86296,2.58967,0.7412,discharge,0,-2.589,3.9175,5433.6,101,10.2487,2.2835,0.1618,11.2894,8.8494,0.1842
CC_CELL2,793,0.86296,2.58967,0.7413,charge,0,1.293,3.9188,70.5,101,11.0158,2.1129,0.1822,9.3106,8.1778,0.1158
CC_CELL2,793,0.86296,2.58967,0.7412,discharge,1,-10.351,3.9176,635.4,101,10.3904,2.1974,0.1565,7.9576,6.3697,0.5632
CC_CELL2,793,0.86296,2.58967,0.7413,charge,1,5.175,3.9233,161.0,101,10.3054,2.1273,0.1571,7.6748,7.1058,0.2898
CC_CELL2,793,0.86296,2.58967,0.7411,discharge,2,-20.698,3.918,680.5,101,10.3764,2.0704,0.1535,6.1773,5.8349,1.1154
CC_CELL2,793,0.86296,2.58967,0.7414,charge,2,15.525,3.9265,281.4,101,10.216,1.8165,0.159,7.1736,8.1198,0.748
CC_CELL2,793,0.86296,2.58967,0.741,discharge,3,-29.756,3.9185,800.7,101,10.3068,1.9296,0.1567,5.9201,6.4831,1.512
CC_CELL2,793,0.86296,2.58967,0.7414,charge,3,18.446,3.9285,387.7,101,14.7149,0.01,0.05,0.01,2999.9993,0.1701
CC_CELL2,793,0.86296,2.58967,0.655,discharge,0,-2.589,3.8421,5520.3,101,9.9759,1.9301,0.144,10.1721,8.9956,0.1593
CC_CELL2,793,0.86296,2.58967,0.655,charge,0,1.293,3.8445,70.5,101,9.9772,2.0305,0.1256,8.3342,7.819,0.1142
CC_CELL2,793,0.86296,2.58967,0.6549,discharge,1,-10.351,3.8428,635.4,101,10.2186,1.8594,0.1412,8.1202,7.2784,0.4975
CC_CELL2,793,0.86296,2.58967,0.655,charge,1,5.175,3.8476,161.1,101,10.1745,1.7688,0.1475,7.0413,6.8203,0.2388
CC_CELL2,793,0.86296,2.58967,0.6548,discharge,2,-20.699,3.8421,680.5,101,10.1617,1.7313,0.1443,6.8424,6.7499,0.9613
CC_CELL2,793,0.86296,2.58967,0.6551,charge,2,15.525,3.8507,282.0,101,10.1041,1.5901,0.1803,6.1302,7.4678,0.7373
CC_CELL2,793,0.86296,2.58967,0.6548,discharge,3,-29.757,3.8432,801.1,101,10.1514,1.5848,0.1526,6.6962,7.341,1.3127
CC_CELL2,793,0.86296,2.58967,0.6552,charge,3,25.161,3.8521,386.9,101,10.7019,3.1667,1.3136,0.01,3000.0,2.5249
CC_CELL2,793,0.86296,2.58967,0.5687,discharge,0,-2.587,3.7574,5590.7,101,9.8441,1.8507,0.1309,10.3218,9.4295,0.1468
CC_CELL2,793,0.86296,2.58967,0.5687,charge,0,1.295,3.7598,70.5,101,10.1953,1.7151,0.1561,9.0567,8.8609,0.1101
CC_CELL2,793,0.86296,2.58967,0.5686,discharge,1,-10.35,3.7584,635.4,101,10.3559,1.6832,0.1446,8.7843,7.8753,0.4456
CC_CELL2,793,0.86296,2.58967,0.5688,charge,1,5.176,3.7631,160.9,101,10.2567,1.6395,0.1299,7.6963,7.2021,0.2256
CC_CELL2,793,0.86296,2.58967,0.5686,discharge,2,-20.7,3.7586,680.5,101,10.2944,1.7281,0.134,7.3424,6.7703,0.9421
CC_CELL2,793,0.86296,2.58967,0.5688,charge,2,15.526,3.7664,281.4,101,10.2258,1.596,0.16,6.198,6.8284,0.7946
CC_CELL2,793,0.86296,2.58967,0.5685,discharge,3,-29.756,3.7588,801.0,101,10.1598,1.5637,0.1494,6.9632,6.9916,1.3283
CC_CELL2,793,0.86296,2.58967,0.5689,charge,3,25.873,3.7688,386.7,101,10.0079,1.3388,0.2022,5.7555,7.403,1.0676
CC_CELL2,793,0.86296,2.58967,0.4825,discharge,0,-2.587,3.6703,5610.3,101,9.8937,1.7867,0.1367,9.4921,9.342,0.1521
CC_CELL2,793,0.86296,2.58967,0.4825,charge,0,1.295,3.6726,70.4,101,10.1716,1.6621,0.149,8.3591,8.6987,0.0974
CC_CELL2,793,0.86296,2.58967,0.4824,discharge,1,-10.351,3.6712,635.4,101,10.2017,1.6866,0.1463,8.2142,7.9772,0.4439
CC_CELL2,793,0.86296,2.58967,0.4825,charge,1,5.175,3.676,161.2,101,10.1219,1.6156,0.1381,7.7688,7.9725,0.2171
CC_CELL2,793,0.86296,2.58967,0.4823,discharge,2,-20.699,3.6716,680.6,101,10.1416,1.5936,0.1361,7.0314,6.8939,0.8587
CC_CELL2,793,0.86296,2.58967,0.4826,charge,2,15.525,3.6795,281.2,101,10.0041,1.4488,0.1423,6.1252,6.8149,0.7084
CC_CELL2,793,0.86296,2.58967,0.4822,discharge,3,-29.755,3.6721,801.1,101,10.0864,1.4828,0.1433,6.7791,7.0501,1.229
CC_CELL2,793,0.86296,2.58967,0.4827,charge,3,25.876,3.6821,387.7,101,9.899,1.3053,0.1791,5.7942,7.4831,1.084
CC_CELL2,793,0.86296,2.58967,0.3962,discharge,0,-2.589,3.6057,5612.4,101,10.1577,1.8336,0.1504,9.3963,9.5504,0.1447
CC_CELL2,793,0.86296,2.58967,0.3962,charge,0,1.295,3.6074,70.5,101,9.9488,1.9158,0.1203,8.3429,9.055,0.1027
CC_CELL2,793,0.86296,2.58967,0.3962,discharge,1,-10.351,3.606,635.4,101,10.2368,1.8867,0.137,8.4108,8.247,0.4609
CC_CELL2,793,0.86296,2.58967,0.3963,charge,1,5.176,3.611,160.9,101,10.126,1.8423,0.1269,7.8693,8.3968,0.2496
CC_CELL2,793,0.86296,2.58967,0.3961,discharge,2,-20.7,3.6065,680.5,101,10.207,1.8542,0.1264,7.5816,7.4312,0.8848
CC_CELL2,793,0.86296,2.58967,0.3964,charge,2,15.523,3.6151,281.3,101,10.115,1.5651,0.115,5.9819,6.592,0.6048
CC_CELL2,793,0.86296,2.58967,0.396,discharge,3,-29.756,3.6061,800.6,101,10.2129,1.6907,0.138,7.8683,8.299,1.3571
CC_CELL2,793,0.86296,2.58967,0.3964,charge,3,25.877,3.6184,386.9,101,10.0452,1.3569,0.1392,5.2849,6.6854,1.0627
CC_CELL2,793,0.86296,2.58967,0.31,discharge,0,-2.589,3.531,5611.9,101,10.1354,2.6668,0.1432,10.6838,9.5041,0.1722
CC_CELL2,793,0.86296,2.58967,0.31,charge,0,1.295,3.5328,70.5,101,10.9643,2.5687,0.1485,8.6286,8.5783,0.1047
CC_CELL2,793,0.86296,2.58967,0.3099,discharge,1,-10.349,3.5322,635.4,101,10.5314,2.5658,0.1462,9.6709,8.579,0.5715
CC_CELL2,793,0.86296,2.58967,0.31,charge,1,5.176,3.5376,160.8,101,10.4205,2.3677,0.1351,8.2796,8.8077,0.2648
CC_CELL2,793,0.86296,2.58967,0.3098,discharge,2,-20.701,3.5331,680.6,101,10.5183,2.3828,0.1493,11.1209,10.4921,1.1434
CC_CELL2,793,0.86296,2.58967,0.3101,charge,2,15.525,3.5426,281.5,101,10.2901,1.8786,0.1188,7.1803,8.3033,0.5888
CC_CELL2,793,0.86296,2.58967,0.3097,discharge,3,-29.757,3.5331,800.7,101,10.447,2.2338,0.1721,17.7795,18.4158,1.8161
CC_CELL2,793,0.86296,2.58967,0.3102,charge,3,25.876,3.5463,387.8,101,10.0935,1.5148,0.1047,5.8141,6.8252,0.8602
CC_CELL2,793,0.86296,2.58967,0.2668,discharge,0,-2.588,3.4893,5072.0,101,10.3919,3.0606,0.1518,11.8022,9.2105,0.1853
CC_CELL2,793,0.86296,2.58967,0.2668,charge,0,1.295,3.4913,70.5,101,10.4415,2.9414,0.1484,8.8187,7.7183,0.1149
CC_CELL2,793,0.86296,2.58967,0.2668,discharge,1,-10.349,3.4898,635.5,101,10.6922,3.1963,0.1676,12.4224,9.654,0.669
CC_CELL2,793,0.86296,2.58967,0.2669,charge,1,5.174,3.4965,160.9,101,10.5161,2.8829,0.1357,8.1856,8.6367,0.2874
CC_CELL2,793,0.86296,2.58967,0.2667,discharge,2,-20.7,3.4913,680.5,101,10.7661,2.9819,0.1615,20.8457,16.4875,1.3238
CC_CELL2,793,0.86296,2.58967,0.267,charge,2,15.525,3.5013,281.3,101,10.4982,2.2135,0.1162,7.4657,8.8796,0.6561
CC_CELL2,793,0.86296,2.58967,0.2666,discharge,3,-29.758,3.4917,800.5,101,10.8216,2.9752,0.1976,200.0,169.9368,2.2642
CC_CELL2,793,0.86296,2.58967,0.267,charge,3,25.877,3.5049,386.8,101,10.3487,1.7861,0.0979,6.4287,7.8246,0.8917
CC_CELL2,793,0.86296,2.58967,0.2237,discharge,0,-2.588,3.4443,5071.1,101,10.5143,4.1435,0.1723,15.2272,9.4721,0.213
CC_CELL2,793,0.86296,2.58967,0.2237,charge,0,1.295,3.4475,70.5,101,10.8469,3.828,0.1631,9.9407,7.2577,0.1306
CC_CELL2,793,0.86296,2.58967,0.2236,discharge,1,-10.349,3.4455,635.4,101,10.9735,4.1816,0.197,23.0507,13.9405,0.9263
CC_CELL2,793,0.86296,2.58967,0.2238,charge,1,5.177,3.454,160.8,101,10.7777,3.4733,0.1519,7.3907,7.1304,0.3201
CC_CELL2,793,0.86296,2.58967,0.2236,discharge,2,-20.699,3.4473,680.5,101,10.9394,3.7485,0.1843,88.406,50.4261,1.3957
CC_CELL2,793,0.86296,2.58967,0.2238,charge,2,15.527,3.4596,281.8,101,10.5125,2.5196,0.1209,6.9819,9.2014,0.7242
CC_CELL2,793,0.86296,2.58967,0.2239,charge,3,25.876,3.4627,384.7,101,10.2878,1.7528,0.1057,6.7335,9.2173,0.8743
CC_CELL2,793,0.86296,2.58967,0.1806,discharge,0,-2.589,3.3997,5070.4,101,11.0436,5.3989,0.2299,26.0582,12.0762,0.284
CC_CELL2,793,0.86296,2.58967,0.1806,charge,0,1.295,3.4032,70.5,101,10.778,4.9935,0.1863,14.7524,8.324,0.1417
CC_CELL2,793,0.86296,2.58967,0.1805,discharge,1,-10.351,3.4007,635.5,101,11.1839,5.4996,0.2671,75.0259,28.9089,1.2219
CC_CELL2,793,0.86296,2.58967,0.1807,charge,1,5.176,3.4129,161.1,101,10.7358,4.0813,0.1596,8.6685,6.0435,0.3682
CC_CELL2,793,0.86296,2.58967,0.1807,charge,2,15.526,3.4213,278.8,101,10.4594,2.6749,0.1439,5.7012,7.0053,0.9287
CC_CELL2,793,0.86296,2.58967,0.1808,charge,3,25.877,3.424,315.2,101,10.3129,2.0547,0.1285,6.2595,9.5758,1.1733
CC_CELL2,831,0.86091,2.5835,1.0,discharge,0,-2.585,4.1344,99999.0,99,2.7388,12.1013,0.268,14.1017,6.4532,0.371
CC_CELL2,831,0.86091,2.5835,1.0,charge,0,1.295,4.1481,69.5,101,11.227,7.992,0.2462,20.1603,8.694,0.1955
CC_CELL2,831,0.86091,2.5835,0.9999,discharge,1,-10.338,4.1434,635.5,101,11.1241,6.7142,0.1785,6.9149,3.8802,0.8763
CC_CELL2,831,0.86091,2.5835,1.0,charge,1,1.744,4.1513,160.7,101,27.9448,0.01,0.05,0.01,2999.9999,0.2536
CC_CELL2,831,0.86091,2.5835,0.9998,discharge,2,-20.676,4.1424,640.6,101,11.0953,5.3717,0.1504,4.5327,3.7127,1.6653
CC_CELL2,831,0.86091,2.5835,1.0,charge,2,1.625,4.1561,281.0,101,27.0271,0.01,0.05,0.01,2999.9944,0.2155
CC_CELL2,831,0.86091,2.5835,0.9998,discharge,3,-29.721,4.142,639.2,101,10.9617,4.6267,0.1426,3.9407,4.3074,2.2507
CC_CELL2,831,0.86091,2.5835,1.0,charge,3,1.541,4.1586,386.3,101,26.8824,0.01,0.05,0.01,2999.9057,0.2796
CC_CELL2,831,0.86091,2.5835,0.9569,discharge,0,-2.583,4.0922,4787.3,101,10.8718,5.9213,0.1785,7.7896,5.2985,0.2219
CC_CELL2,831,0.86091,2.5835,0.9569,charge,0,1.293,4.0935,70.3,101,10.8654,5.8604,0.1719,8.9347,6.1003,0.1489
CC_CELL2,831,0.86091,2.5835,0.9568,discharge,1,-10.337,4.0923,635.5,101,10.9163,5.2401,0.1598,5.3704,4.5835,0.779
CC_CELL2,831,0.86091,2.5835,0.957,charge,1,4.923,4.0963,160.7,101,11.2601,3.9087,0.0805,5.9582,1.1459,0.5559
CC_CELL2,831,0.86091,2.5835,0.9568,discharge,2,-20.675,4.0927,675.6,101,10.8959,4.2901,0.1451,4.5306,5.5705,1.388
CC_CELL2,831,0.86091,2.5835,0.957,charge,2,4.817,4.0988,281.7,101,21.0144,0.01,0.05,0.01,3000.0,0.4428
CC_CELL2,831,0.86091,2.5835,0.9567,discharge,3,-29.719,4.0937,675.9,101,10.7746,3.6368,0.1249,4.5499,6.4635,1.7062
CC_CELL2,831,0.86091,2.5835,0.957,charge,3,4.682,4.1021,387.0,101,20.9265,0.01,2999.9998,0.01,2999.9998,0.4564
CC_CELL2,831,0.86091,2.5835,0.9138,discharge,0,-2.585,4.0779,4826.1,101,11.0187,4.8047,0.1717,7.8841,6.0287,0.2226
CC_CELL2,831,0.86091,2.5835,0.9139,charge,0,1.293,4.0785,70.4,101,11.4923,4.7985,0.1698,7.2174,5.8187,0.1208
CC_CELL2,831,0.86091,2.5835,0.9138,discharge,1,-10.337,4.0781,635.4,101,10.9166,4.5436,0.1514,6.7227,6.1019,0.7449
CC_CELL2,831,0.86091,2.5835,0.9139,charge,1,5.167,4.0816,161.3,101,10.8972,4.6101,0.1642,6.8816,6.0042,0.3627
CC_CELL2,831,0.86091,2.5835,0.9137,discharge,2,-20.675,4.0784,680.7,101,10.8534,3.839,0.1377,6.0069,6.8622,1.2324
CC_CELL2,831,0.86091,2.5835,0.9139,charge,2,6.187,4.0839,280.9,101,18.7793,0.01,3000.0,0.01,3000.0,0.4489
CC_CELL2,831,0.86091,2.5835,0.9136,discharge,3,-29.72,4.0791,691.9,101,10.7776,3.253,0.115,5.771,7.1122,1.4876
CC_CELL2,831,0.86091,2.5835,0.9139,charge,3,6.054,4.0859,387.9,101,18.8614,0.01,2999.9031,0.01,2999.903,0.4834
CC_CELL2,831,0.86091,2.5835,0.8277,discharge,0,-2.583,4.0152,5381.0,101,10.5131,3.2796,0.16,13.2186,8.6944,0.2124
CC_CELL2,831,0.86091,2.5835,0.8277,charge,0,1.293,4.0177,70.4,101,10.5798,3.13,0.1655,10.814,7.8039,0.1349
CC_CELL2,831,0.86091,2.5835,0.8276,discharge,1,-10.339,4.0162,635.5,101,10.6069,3.0568,0.1553,9.6115,6.5586,0.6747
CC_CELL2,831,0.86091,2.5835,0.8277,charge,1,5.169,4.0221,160.7,101,10.5571,2.9477,0.155,8.8731,7.1116,0.3483
CC_CELL2,831,0.86091,2.5835,0.8275,discharge,2,-20.676,4.0173,680.6,101,10.5581,2.7096,0.1437,7.1151,5.673,1.2534
CC_CELL2,831,0.86091,2.5835,0.8278,charge,2,10.472,4.0262,281.7,101,15.3099,1.296,0.05,0.01,2999.9997,0.5324
CC_CELL2,831,0.86091,2.5835,0.8275,discharge,3,-29.721,4.0185,741.2,101,10.4916,2.3978,0.1434,6.2807,5.689,1.642
CC_CELL2,831,0.86091,2.5835,0.8278,charge,3,10.439,4.0291,386.2,101,16.3714,0.01,0.05,0.01,3000.0,0.4947
CC_CELL2,831,0.86091,2.5835,0.7415,discharge,0,-2.585,3.9147,5434.0,101,10.1255,2.5651,0.1519,11.2695,8.5546,0.1849
CC_CELL2,831,0.86091,2.5835,0.7416,charge,0,1.293,3.9176,70.4,101,10.3778,2.4738,0.1573,9.2213,7.5572,0.1134
CC_CELL2,831,0.86091,2.5835,0.7415,discharge,1,-10.338,3.9157,635.5,101,10.49,2.4353,0.1485,7.8947,6.3156,0.5769
CC_CELL2,831,0.86091,2.5835,0.7416,charge,1,5.169,3.9212,161.1,101,10.3744,2.3996,0.1487,7.9289,7.1802,0.318
CC_CELL2,831,0.86091,2.5835,0.7414,discharge,2,-20.675,3.916,680.5,101,10.4988,2.2111,0.1476,6.2448,5.9422,1.1022
CC_CELL2,831,0.86091,2.5835,0.7417,charge,2,15.508,3.9247,281.0,101,10.2365,2.0408,0.1424,7.2982,7.9897,0.786
CC_CELL2,831,0.86091,2.5835,0.7413,discharge,3,-29.722,3.9163,801.3,101,10.3689,2.0751,0.145,6.0181,6.5658,1.5214
CC_CELL2,831,0.86091,2.5835,0.7418,charge,3,18.176,3.9269,386.5,101,14.9294,0.1021,0.05,0.01,3000.0,0.3425
CC_CELL2,831,0.86091,2.5835,0.6554,discharge,0,-2.585,3.841,5519.6,101,10.2671,2.1389,0.1484,10.1958,9.0056,0.1674
CC_CELL2,831,0.86091,2.5835,0.6554,charge,0,1.293,3.8419,70.5,101,10.8444,2.0095,0.1679,8.5346,8.2337,0.1079
CC_CELL2,831,0.86091,2.5835,0.6553,discharge,1,-10.337,3.8403,635.5,101,10.1624,2.0232,0.1359,8.1902,7.2604,0.5003
CC_CELL2,831,0.86091,2.5835,0.6555,charge,1,5.169,3.8458,160.9,101,10.1956,1.9126,0.1344,7.0026,6.683,0.2405
CC_CELL2,831,0.86091,2.5835,0.6553,discharge,2,-20.675,3.8413,680.6,101,10.1501,1.9191,0.1374,6.9271,6.7007,0.9905
CC_CELL2,831,0.86091,2.5835,0.6556,charge,2,15.505,3.8481,281.1,101,10.1197,1.743,0.1606,6.0681,7.2403,0.7873
CC_CELL2,831,0.86091,2.5835,0.6552,discharge,3,-29.721,3.8414,800.8,101,10.1238,1.7243,0.1478,6.7814,7.29,1.3576
CC_CELL2,831,0.86091,2.5835,0.6556,charge,3,25.072,3.8511,386.6,101,10.7729,3.18,1.259,0.01,3000.0,2.595
CC_CELL2,831,0.86091,2.5835,0.5692,discharge,0,-2.583,3.7566,5593.9,100,10.2614,1.9598,0.1531,10.5304,9.5618,0.1532
CC_CELL2,831,0.86091,2.5835,0.5693,charge,0,1.293,3.7585,70.5,101,10.1154,2.0356,0.1179,9.1547,8.7386,0.1088
CC_CELL2,831,0.86091,2.5835,0.5692,discharge,1,-10.338,3.7563,635.4,101,10.2234,1.8993,0.1355,8.8785,7.7998,0.4705
CC_CELL2,831,0.86091,2.5835,0.5693,charge,1,5.169,3.762,160.8,101,10.1892,1.8361,0.1257,7.6576,7.027,0.2234
CC_CELL2,831,0.86091,2.5835,0.5691,discharge,2,-20.674,3.7574,680.5,101,10.2938,1.7494,0.1372,7.3643,6.7078,0.9676
CC_CELL2,831,0.86091,2.5835,0.5694,charge,2,15.507,3.7652,280.9,101,10.124,1.6806,0.1532,6.0905,6.6746,0.8246
CC_CELL2,831,0.86091,2.5835,0.569,discharge,3,-29.721,3.7578,800.9,101,10.2501,1.6395,0.1504,7.0285,6.9457,1.3767
CC_CELL2,831,0.86091,2.5835,0.5695,charge,3,25.844,3.7677,387.1,101,10.0281,1.4669,0.1693,5.6868,7.1365,1.1488
CC_CELL2,831,0.86091,2.5835,0.4831,discharge,0,-2.583,3.6703,5609.8,101,10.1749,1.8675,0.1354,9.488,9.2098,0.1488
CC_CELL2,831,0.86091,2.5835,0.4831,charge,0,1.293,3.6714,70.5,101,10.5882,1.9057,0.1579,8.8147,9.3868,0.0953
CC_CELL2,831,0.86091,2.5835,0.483,discharge,1,-10.337,3.6707,635.5,101,10.2024,1.797,0.1346,8.1694,7.7902,0.4593
CC_CELL2,831,0.86091,2.5835,0.4832,charge,1,5.168,3.6755,160.8,101,10.089,1.7315,0.121,7.7312,7.6986,0.2207
CC_CELL2,831,0.86091,2.5835,0.4829,discharge,2,-20.676,3.6711,680.7,101,10.1157,1.6977,0.1351,7.0622,6.9207,0.8919
CC_CELL2,831,0.86091,2.5835,0.4832,charge,2,15.507,3.6791,281.1,101,10.0201,1.5063,0.1529,6.024,6.7122,0.7325
CC_CELL2,831,0.86091,2.5835,0.4829,discharge,3,-29.721,3.6714,801.3,101,10.0709,1.5545,0.1475,6.8304,7.1387,1.2221
CC_CELL2,831,0.86091,2.5835,0.4833,charge,3,25.845,3.6818,387.4,101,9.8693,1.3698,0.1709,5.7112,7.3793,1.1264
CC_CELL2,831,0.86091,2.5835,0.3969,discharge,0,-2.585,3.6049,5613.7,101,10.4233,2.2368,0.133,9.7261,9.4416,0.1481
CC_CELL2,831,0.86091,2.5835,0.397,charge,0,1.295,3.6057,70.4,101,11.027,2.1215,0.1512,8.4505,8.8034,0.1012
CC_CELL2,831,0.86091,2.5835,0.3969,discharge,1,-10.337,3.6052,635.5,101,10.4102,2.1672,0.1299,8.6187,8.2004,0.4898
CC_CELL2,831,0.86091,2.5835,0.397,charge,1,5.167,3.6102,160.6,101,10.3054,2.0911,0.1183,8.0192,8.4629,0.228
CC_CELL2,831,0.86091,2.5835,0.3968,discharge,2,-20.674,3.6058,680.6,101,10.3632,1.9898,0.1233,7.7452,7.398,0.9006
CC_CELL2,831,0.86091,2.5835,0.3971,charge,2,15.507,3.6146,281.4,101,10.1774,1.7422,0.1103,6.0366,6.5213,0.5881
CC_CELL2,831,0.86091,2.5835,0.3967,discharge,3,-29.721,3.6062,801.3,101,10.3295,1.8334,0.132,7.996,8.2253,1.39
CC_CELL2,831,0.86091,2.5835,0.3972,charge,3,25.845,3.618,387.9,101,10.0887,1.4869,0.122,5.2426,6.4584,1.0857
CC_CELL2,831,0.86091,2.5835,0.3108,discharge,0,-2.583,3.5298,5611.3,101,10.4379,2.8478,0.148,10.7779,9.3915,0.1795
CC_CELL2,831,0.86091,2.5835,0.3108,charge,0,1.295,3.5315,70.4,101,10.2894,2.8382,0.1289,8.7243,8.3501,0.1091
CC_CELL2,831,0.86091,2.5835,0.3107,discharge,1,-10.337,3.5302,635.5,101,10.4727,2.7513,0.1502,9.4397,8.1579,0.5998
CC_CELL2,831,0.86091,2.5835,0.3109,charge,1,5.169,3.5356,160.9,101,10.3784,2.5206,0.1305,8.4678,8.6909,0.2681
CC_CELL2,831,0.86091,2.5835,0.3107,discharge,2,-20.674,3.5311,680.4,101,10.4959,2.5235,0.1613,11.0188,10.3853,1.2632
CC_CELL2,831,0.86091,2.5835,0.3109,charge,2,15.507,3.5408,281.1,101,10.2155,2.0149,0.1191,7.2056,8.126,0.6345
CC_CELL2,831,0.86091,2.5835,0.3106,discharge,3,-29.721,3.532,801.3,101,10.4,2.4034,0.1759,18.4004,19.0689,1.8846
CC_CELL2,831,0.86091,2.5835,0.311,charge,3,25.845,3.5446,386.5,101,10.055,1.6192,0.1111,5.8361,6.7816,0.8635
CC_CELL2,831,0.86091,2.5835,0.2677,discharge,0,-2.585,3.4874,5072.5,101,10.7949,3.5355,0.1598,12.1407,9.0413,0.1839
CC_CELL2,831,0.86091,2.5835,0.2677,charge,0,1.293,3.4893,70.5,101,10.4674,3.5936,0.1456,8.7793,7.5378,0.1227
CC_CELL2,831,0.86091,2.5835,0.2677,discharge,1,-10.335,3.4877,635.5,101,10.8702,3.5067,0.1676,13.0061,9.9012,0.7047
CC_CELL2,831,0.86091,2.5835,0.2678,charge,1,5.169,3.4941,160.9,101,10.6355,3.2064,0.1469,8.2426,8.7503,0.2867
CC_CELL2,831,0.86091,2.5835,0.2676,discharge,2,-20.675,3.4881,680.5,101,10.7268,3.2338,0.1557,22.5969,17.6132,1.2384
CC_CELL2,831,0.86091,2.5835,0.2679,charge,2,15.507,3.4989,281.1,101,10.4607,2.4103,0.1129,7.5436,8.898,0.6346
CC_CELL2,831,0.86091,2.5835,0.2675,discharge,3,-29.721,3.4894,801.4,101,10.7524,3.0552,0.1857,200.0,167.5057,2.3092
CC_CELL2,831,0.86091,2.5835,0.268,charge,3,25.845,3.5023,386.2,101,10.3124,1.787,0.1008,6.4484,7.8017,0.872
CC_CELL2,831,0.86091,2.5835,0.2246,discharge,0,-2.586,3.4438,5071.4,101,10.6151,4.417,0.1738,15.6058,9.3971,0.2214
CC_CELL2,831,0.86091,2.5835,0.2247,charge,0,1.293,3.4469,70.5,101,10.8211,4.0947,0.1718,10.005,7.1337,0.1283
CC_CELL2,831,0.86091,2.5835,0.2246,discharge,1,-10.337,3.4448,635.5,101,10.9721,4.4467,0.2083,24.0619,14.2188,0.9016
CC_CELL2,831,0.86091,2.5835,0.2247,charge,1,5.168,3.4536,160.7,101,10.6638,3.7537,0.1473,7.1119,6.8213,0.3191
CC_CELL2,831,0.86091,2.5835,0.2245,discharge,2,-20.676,3.4465,680.6,101,10.9031,3.9043,0.1804,85.1851,47.1256,1.4008
CC_CELL2,831,0.86091,2.5835,0.2248,charge,2,15.507,3.459,281.6,101,10.4753,2.6502,0.1195,6.9601,9.3251,0.7359
CC_CELL2,831,0.86091,2.5835,0.2249,charge,3,25.844,3.4626,383.7,101,10.1946,1.8602,0.1012,6.7215,9.2813,0.8666
CC_CELL2,831,0.86091,2.5835,0.1816,discharge,0,-2.583,3.3976,5072.2,101,11.396,6.109,0.2375,28.494,12.3184,0.2862
CC_CELL2,831,0.86091,2.5835,0.1816,charge,0,1.295,3.4012,70.5,101,11.0421,5.6697,0.1977,15.6263,8.1833,0.1472
CC_CELL2,831,0.86091,2.5835,0.1815,discharge,1,-10.34,3.3986,635.5,101,11.4845,6.2256,0.2699,80.2419,28.4655,1.31
CC_CELL2,831,0.86091,2.5835,0.1816,charge,1,5.169,3.4106,160.7,101,10.9961,4.7794,0.1679,9.0643,5.9416,0.3615
CC_CELL2,831,0.86091,2.5835,0.1817,charge,2,15.508,3.4203,274.0,101,10.6728,3.0444,0.1422,5.6706,6.8167,0.9913
CC_CELL2,831,0.86091,2.5835,0.1818,charge,3,25.843,3.4223,305.1,101,10.453,2.2752,0.1229,6.1798,9.4254,1.2185
CC_CELL2,868,0.85491,2.5655,1.0,discharge,0,-2.565,4.1319,99999.0,99,2.8588,12.5007,0.2696,14.1351,6.3397,0.3415
CC_CELL2,868,0.85491,2.5655,1.0,charge,0,1.283,4.1456,69.5,101,11.362,8.3558,0.238,20.2513,8.5135,0.1885
CC_CELL2,868,0.85491,2.5655,0.9999,discharge,1,-10.257,4.1401,635.4,101,11.1769,7.0127,0.1818,6.9042,3.8465,0.8742
CC_CELL2,868,0.85491,2.5655,1.0,charge,1,1.793,4.1497,161.0,101,28.0645,0.01,0.05,0.01,2999.8104,0.2394
CC_CELL2,868,0.85491,2.5655,0.9998,discharge,2,-20.517,4.1397,641.3,101,11.1302,5.6477,0.1528,4.6167,3.8368,1.7
CC_CELL2,868,0.85491,2.5655,1.0,charge,2,1.687,4.1533,281.4,101,27.7009,0.01,0.05,0.01,2999.9996,0.2527
CC_CELL2,868,0.85491,2.5655,0.9998,discharge,3,-29.493,4.1392,640.1,101,11.0451,4.7802,0.1415,4.1339,4.6142,2.2305
CC_CELL2,868,0.85491,2.5655,1.0,charge,3,1.607,4.156,388.3,101,27.3883,0.01,0.05,0.01,2999.9994,0.272
CC_CELL2,868,0.85491,2.5655,0.9572,discharge,0,-2.565,4.0906,4789.1,101,10.5987,5.9479,0.1755,7.8321,5.1291,0.2486
CC_CELL2,868,0.85491,2.5655,0.9573,charge,0,1.283,4.0929,70.3,101,10.6452,6.2171,0.1744,9.0322,6.1813,0.1493
CC_CELL2,868,0.85491,2.5655,0.9572,discharge,1,-10.258,4.0917,635.4,101,11.1498,5.5721,0.1639,5.557,4.6455,0.8113
CC_CELL2,868,0.85491,2.5655,0.9573,charge,1,4.766,4.0956,161.0,101,11.7569,4.0384,0.0814,6.1546,0.9023,0.4581
CC_CELL2,868,0.85491,2.5655,0.9571,discharge,2,-20.517,4.0919,674.5,101,11.0973,4.7451,0.139,4.7827,5.6664,1.4501
CC_CELL2,868,0.85491,2.5655,0.9573,charge,2,4.563,4.098,281.4,101,22.362,0.01,0.05,0.01,2999.9999,0.494
CC_CELL2,868,0.85491,2.5655,0.957,discharge,3,-29.492,4.0928,673.5,101,11.1228,4.0646,0.1254,4.9357,6.7355,1.7087
CC_CELL2,868,0.85491,2.5655,0.9573,charge,3,4.314,4.102,387.4,101,22.724,0.01,0.05,0.01,2999.9999,0.4513
CC_CELL2,868,0.85491,2.5655,0.9145,discharge,0,-2.565,4.0773,4820.4,101,10.9817,5.259,0.1696,8.2244,5.9681,0.219
CC_CELL2,868,0.85491,2.5655,0.9145,charge,0,1.283,4.0781,70.3,101,11.5049,5.1795,0.1701,7.372,5.6373,0.1322
CC_CELL2,868,0.85491,2.5655,0.9144,discharge,1,-10.258,4.0768,635.4,101,10.9481,4.8497,0.1605,7.0247,6.1766,0.7371
CC_CELL2,868,0.85491,2.5655,0.9146,charge,1,5.129,4.0813,160.9,101,10.9385,4.9534,0.1592,6.9889,5.8455,0.39
CC_CELL2,868,0.85491,2.5655,0.9143,discharge,2,-20.517,4.0778,680.5,101,11.0283,3.9858,0.1351,6.2756,6.9039,1.2817
CC_CELL2,868,0.85491,2.5655,0.9146,charge,2,6.033,4.0836,281.9,101,19.3064,0.01,3000.0,0.01,3000.0,0.461
CC_CELL2,868,0.85491,2.5655,0.9143,discharge,3,-29.491,4.0787,690.6,101,10.9227,3.4017,0.1185,6.1064,7.301,1.458
CC_CELL2,868,0.85491,2.5655,0.9146,charge,3,5.906,4.0858,386.8,101,19.3506,0.01,2999.9999,0.01,2999.9999,0.4684
CC_CELL2,868,0.85491,2.5655,0.829,discharge,0,-2.563,4.0131,5379.0,101,10.7927,3.3429,0.1791,13.5086,8.8593,0.198
CC_CELL2,868,0.85491,2.5655,0.829,charge,0,1.283,4.0154,70.4,101,10.6771,3.2951,0.1706,10.9989,7.8901,0.1343
CC_CELL2,868,0.85491,2.5655,0.8289,discharge,1,-10.257,4.0132,635.4,101,10.6201,3.1912,0.1619,9.7344,6.5643,0.6624
CC_CELL2,868,0.85491,2.5655,0.8291,charge,1,5.129,4.0199,161.1,101,10.5726,3.1367,0.151,8.9667,7.015,0.341
CC_CELL2,868,0.85491,2.5655,0.8289,discharge,2,-20.515,4.015,680.7,101,10.6133,2.8437,0.1418,7.2486,5.7,1.2501
CC_CELL2,868,0.85491,2.5655,0.8291,charge,2,10.426,4.0242,281.5,101,16.0164,0.855,0.05,0.01,2999.9997,0.5242
CC_CELL2,868,0.85491,2.5655,0.8288,discharge,3,-29.491,4.0162,741.7,101,10.5463,2.5135,0.1422,6.4877,5.8034,1.6384
CC_CELL2,868,0.85491,2.5655,0.8291,charge,3,10.372,4.0271,387.5,101,16.6711,0.01,0.05,0.01,3000.0,0.5548
CC_CELL2,868,0.85491,2.5655,0.7435,discharge,0,-2.563,3.9144,5432.6,101,10.5485,2.8221,0.142,11.4235,8.3926,0.1935
CC_CELL2,868,0.85491,2.5655,0.7435,charge,0,1.283,3.9164,70.5,101,10.3009,2.8874,0.1445,9.2943,7.4385,0.1242
CC_CELL2,868,0.85491,2.5655,0.7435,discharge,1,-10.258,3.9145,635.4,101,10.5823,2.6728,0.1467,8.0107,6.2837,0.5981
CC_CELL2,868,0.85491,2.5655,0.7436,charge,1,5.129,3.9194,160.9,101,10.666,2.5967,0.1532,8.1369,7.2131,0.3056
CC_CELL2,868,0.85491,2.5655,0.7434,discharge,2,-20.518,3.9148,680.4,101,10.5754,2.4181,0.1414,6.4464,6.024,1.1448
CC_CELL2,868,0.85491,2.5655,0.7437,charge,2,15.389,3.9236,281.8,101,10.4221,2.1668,0.1454,7.3884,7.9073,0.7962
CC_CELL2,868,0.85491,2.5655,0.7433,discharge,3,-29.492,3.9151,800.7,101,10.4844,2.2141,0.1377,6.3271,6.7969,1.5473
CC_CELL2,868,0.85491,2.5655,0.7437,charge,3,17.822,3.9259,386.1,101,15.3773,0.01,0.05,0.01,2999.9992,0.392
CC_CELL2,868,0.85491,2.5655,0.658,discharge,0,-2.563,3.8401,5515.8,101,10.2728,2.3193,0.1377,10.2281,8.8719,0.1691
CC_CELL2,868,0.85491,2.5655,0.6581,charge,0,1.285,3.8419,70.5,101,10.2689,2.1698,0.151,8.417,7.6854,0.1045
CC_CELL2,868,0.85491,2.5655,0.6579,discharge,1,-10.257,3.8403,635.5,101,10.3808,2.1173,0.138,8.3342,7.2924,0.512
CC_CELL2,868,0.85491,2.5655,0.6581,charge,1,5.131,3.8443,161.2,101,10.4521,2.0586,0.1382,7.0682,6.6257,0.2439
CC_CELL2,868,0.85491,2.5655,0.6579,discharge,2,-20.517,3.8405,680.5,101,10.2601,2.0223,0.1349,7.1315,6.7983,1.0171
CC_CELL2,868,0.85491,2.5655,0.6582,charge,2,15.389,3.8483,281.4,101,10.1261,1.8984,0.152,6.1232,7.1445,0.8031
CC_CELL2,868,0.85491,2.5655,0.6578,discharge,3,-29.491,3.8406,800.7,101,10.2312,1.8132,0.1424,7.0808,7.4915,1.3652
CC_CELL2,868,0.85491,2.5655,0.6582,charge,3,24.688,3.8507,387.6,101,10.9662,3.2127,1.1449,0.01,3000.0,2.6569
CC_CELL2,868,0.85491,2.5655,0.5725,discharge,0,-2.567,3.7568,5588.2,101,10.3618,2.1784,0.1328,10.5943,9.188,0.1675
CC_CELL2,868,0.85491,2.5655,0.5726,charge,0,1.282,3.7586,70.5,101,10.3536,2.1381,0.1373,9.3654,8.7418,0.1003
CC_CELL2,868,0.85491,2.5655,0.5725,discharge,1,-10.26,3.7571,635.4,101,10.4658,2.0359,0.1363,9.1198,7.8431,0.4777
CC_CELL2,868,0.85491,2.5655,0.5726,charge,1,5.131,3.7622,160.9,101,10.2799,2.0398,0.1193,7.7493,6.8851,0.2346
CC_CELL2,868,0.85491,2.5655,0.5724,discharge,2,-20.515,3.7576,680.4,101,10.3805,1.9435,0.1351,7.5927,6.7531,0.9991
CC_CELL2,868,0.85491,2.5655,0.5727,charge,2,15.388,3.7657,281.5,101,10.2599,1.8115,0.1502,6.1336,6.568,0.8347
CC_CELL2,868,0.85491,2.5655,0.5723,discharge,3,-29.491,3.758,800.3,101,10.327,1.8082,0.1381,7.3206,7.0561,1.4066
CC_CELL2,868,0.85491,2.5655,0.5728,charge,3,25.645,3.7681,387.0,101,10.073,1.6395,0.1503,5.7117,6.9385,1.1959
CC_CELL2,868,0.85491,2.5655,0.487,discharge,0,-2.565,3.6708,5608.4,101,10.2458,2.1401,0.1302,9.6831,9.0603,0.1583
