Repository: KikETs/ECM_HYBRID_BMS_JOINT

## Results

| Arm | Model | Size | Protocol | Result | Worst cell |
|---|---|---|---|---|---|
| SOP | 2RC table + trim (A8) | 4 effective coefficients, 2 EW states | leave-one-cell-out | usable current 69.6 % discharge, 59.5 % charge (τ = 10 s) | 59.9 % / 53.5 % (BOOST_REST) |
| SOH | dQ/dV ridge | 65 coefficients | leave-one-cell-out | RMSE 0.0094, bias −0.0005 | 0.0130 (BOOST_REST) |
| SOC | 2RC EKF, low-current gate | 3 states | leave-one-cell-out | **2.34 %p** over six sensor disturbances on estimated SOH (2.325 on true SOH), per cell 2.00–2.75 | 4.60 %p (BOOST_NEGPULSE_1S, current offset −0.10 A) |

The SOH arm was a 10,945-parameter CNN until the second audit round. Nested

File: analysis/uypydj_hppc_resistance.csv (part 72 of 225)
protocol,cycle,SOH,CAP_Ah,SOC,soc_group,direction,rate_rank,I_A,CRate_rated,tau_s,tau_actual_s,V_pre_V,V_tau_V,R_mOhm,file
BOOST,1650,0.75197,2.25259,0.3195,11,discharge,1,-9.015,3.005,2.0,2.0,3.4013,2.9589,49.0759,02-28-22_11.49_BOOST_protocol_HPPC_IN21700_30T_cycle_#1650.mat
BOOST,1650,0.75197,2.25259,0.3195,11,discharge,1,-9.015,3.005,10.0,9.9,3.4013,2.6545,82.8434,02-28-22_11.49_BOOST_protocol_HPPC_IN21700_30T_cycle_#1650.mat
BOOST,1650,0.75197,2.25259,0.3196,11,charge,1,4.507,1.502,2.0,2.0,3.4299,3.5991,37.5391,02-28-22_11.49_BOOST_protocol_HPPC_IN21700_30T_cycle_#1650.mat
BOOST,1650,0.75197,2.25259,0.3196,11,charge,1,4.507,1.502,10.0,9.9,3.4299,3.631,44.6165,02-28-22_11.49_BOOST_protocol_HPPC_IN21700_30T_cycle_#1650.mat
BOOST,1650,0.75197,2.25259,0.3194,11,discharge,2,-14.784,4.928,2.0,1.9,3.4077,2.6454,51.5625,02-28-22_11.49_BOOST_protocol_HPPC_IN21700_30T_cycle_#1650.mat
BOOST,1650,0.75197,2.25259,0.3194,11,discharge,2,-14.784,4.928,10.0,9.9,3.4077,2.5,61.3975,02-28-22_11.49_BOOST_protocol_HPPC_IN21700_30T_cycle_#1650.mat
BOOST,1650,0.75197,2.25259,0.3197,11,charge,2,13.521,4.507,2.0,1.9,3.4412,3.8112,27.3648,02-28-22_11.49_BOOST_protocol_HPPC_IN21700_30T_cycle_#1650.mat
BOOST,1650,0.75197,2.25259,0.3197,11,charge,2,13.521,4.507,10.0,9.9,3.4412,3.8754,32.113,02-28-22_11.49_BOOST_protocol_HPPC_IN21700_30T_cycle_#1650.mat
BOOST,1650,0.75197,2.25259,0.3194,11,discharge,3,-14.302,4.767,2.0,2.0,3.4107,2.4994,63.7184,02-28-22_11.49_BOOST_protocol_HPPC_IN21700_30T_cycle_#1650.mat
BOOST,1650,0.75197,2.25259,0.3194,11,discharge,3,-14.302,4.767,10.0,9.9,3.4107,2.5,63.6764,02-28-22_11.49_BOOST_protocol_HPPC_IN21700_30T_cycle_#1650.mat
BOOST,1650,0.75197,2.25259,0.3197,11,charge,3,22.534,7.511,2.0,2.0,3.4435,3.9757,23.6176,02-28-22_11.49_BOOST_protocol_HPPC_IN21700_30T_cycle_#1650.mat
BOOST,1650,0.75197,2.25259,0.3197,11,charge,3,22.534,7.511,10.0,9.9,3.4435,4.0638,27.5273,02-28-22_11.49_BOOST_protocol_HPPC_IN21700_30T_cycle_#1650.mat
BOOST,1650,0.75197,2.25259,0.282,12,discharge,0,-2.253,0.751,2.0,2.0,3.3514,3.2204,58.1499,02-28-22_11.49_BOOST_protocol_HPPC_IN21700_30T_cycle_#1650.mat
BOOST,1650,0.75197,2.25259,0.282,12,discharge,0,-2.253,0.751,10.0,9.9,3.3514,3.1036,109.9964,02-28-22_11.49_BOOST_protocol_HPPC_IN21700_30T_cycle_#1650.mat
BOOST,1650,0.75197,2.25259,0.282,12,charge,0,1.127,0.376,2.0,2.0,3.3611,3.4177,50.2085,02-28-22_11.49_BOOST_protocol_HPPC_IN21700_30T_cycle_#1650.mat
BOOST,1650,0.75197,2.25259,0.282,12,charge,0,1.127,0.376,10.0,9.9,3.3611,3.4441,73.6273,02-28-22_11.49_BOOST_protocol_HPPC_IN21700_30T_cycle_#1650.mat
BOOST,1650,0.75197,2.25259,0.2819,12,discharge,1,-9.017,3.006,2.0,2.0,3.3547,2.8911,51.4163,02-28-22_11.49_BOOST_protocol_HPPC_IN21700_30T_cycle_#1650.mat
BOOST,1650,0.75197,2.25259,0.2819,12,discharge,1,-9.017,3.006,10.0,9.9,3.3547,2.4999,94.8029,02-28-22_11.49_BOOST_protocol_HPPC_IN21700_30T_cycle_#1650.mat
BOOST,1650,0.75197,2.25259,0.2821,12,charge,1,4.509,1.503,2.0,2.0,3.39,3.5642,38.6364,02-28-22_11.49_BOOST_protocol_HPPC_IN21700_30T_cycle_#1650.mat
BOOST,1650,0.75197,2.25259,0.2821,12,charge,1,4.509,1.503,10.0,9.9,3.39,3.6083,48.4175,02-28-22_11.49_BOOST_protocol_HPPC_IN21700_30T_cycle_#1650.mat
BOOST,1650,0.75197,2.25259,0.2819,12,discharge,2,-10.767,3.589,2.0,2.0,3.3647,2.5131,79.0935,02-28-22_11.49_BOOST_protocol_HPPC_IN21700_30T_cycle_#1650.mat
BOOST,1650,0.75197,2.25259,0.2819,12,discharge,2,-10.767,3.589,10.0,9.9,3.3647,2.4999,80.3195,02-28-22_11.49_BOOST_protocol_HPPC_IN21700_30T_cycle_#1650.mat
BOOST,1650,0.75197,2.25259,0.2821,12,charge,2,13.522,4.507,2.0,2.0,3.4007,3.7922,28.9528,02-28-22_11.49_BOOST_protocol_HPPC_IN21700_30T_cycle_#1650.mat
BOOST,1650,0.75197,2.25259,0.2821,12,charge,2,13.522,4.507,10.0,9.9,3.4007,3.8593,33.9151,02-28-22_11.49_BOOST_protocol_HPPC_IN21700_30T_cycle_#1650.mat
BOOST,1650,0.75197,2.25259,0.2818,12,discharge,3,-10.167,3.389,2.0,2.0,3.3663,2.4995,85.2562,02-28-22_11.49_BOOST_protocol_HPPC_IN21700_30T_cycle_#1650.mat
BOOST,1650,0.75197,2.25259,0.2818,12,discharge,3,-10.167,3.389,10.0,9.9,3.3663,2.5,85.207,02-28-22_11.49_BOOST_protocol_HPPC_IN21700_30T_cycle_#1650.mat
BOOST,1650,0.75197,2.25259,0.2822,12,charge,3,22.535,7.512,2.0,2.0,3.4034,3.9656,24.9484,02-28-22_11.49_BOOST_protocol_HPPC_IN21700_30T_cycle_#1650.mat
BOOST,1650,0.75197,2.25259,0.2822,12,charge,3,22.535,7.512,10.0,9.9,3.4034,4.0547,28.9023,02-28-22_11.49_BOOST_protocol_HPPC_IN21700_30T_cycle_#1650.mat
BOOST,1687,0.74426,2.22951,1.0,0,discharge,0,-2.23,0.743,2.0,1.9,4.0895,3.9726,52.4121,03-06-22_01.52_BOOST_protocol_HPPC_IN21700_30T_cycle_#1687.mat
BOOST,1687,0.74426,2.22951,1.0,0,discharge,0,-2.23,0.743,10.0,9.7,4.0895,3.9273,72.7224,03-06-22_01.52_BOOST_protocol_HPPC_IN21700_30T_cycle_#1687.mat
BOOST,1687,0.74426,2.22951,1.0,0,charge,0,1.113,0.371,2.0,2.0,4.1064,4.1761,62.6067,03-06-22_01.52_BOOST_protocol_HPPC_IN21700_30T_cycle_#1687.mat
BOOST,1687,0.74426,2.22951,0.9999,0,discharge,1,-8.917,2.972,2.0,2.0,4.0985,3.7079,43.8035,03-06-22_01.52_BOOST_protocol_HPPC_IN21700_30T_cycle_#1687.mat
BOOST,1687,0.74426,2.22951,0.9999,0,discharge,1,-8.917,2.972,10.0,9.9,4.0985,3.6425,51.1377,03-06-22_01.52_BOOST_protocol_HPPC_IN21700_30T_cycle_#1687.mat
BOOST,1687,0.74426,2.22951,0.9999,0,discharge,2,-17.834,5.945,2.0,1.9,4.0976,3.4771,34.7931,03-06-22_01.52_BOOST_protocol_HPPC_IN21700_30T_cycle_#1687.mat
BOOST,1687,0.74426,2.22951,0.9999,0,discharge,2,-17.834,5.945,10.0,9.9,4.0976,3.3692,40.8433,03-06-22_01.52_BOOST_protocol_HPPC_IN21700_30T_cycle_#1687.mat
BOOST,1687,0.74426,2.22951,0.9984,0,discharge,3,-25.637,8.546,2.0,1.9,4.0961,3.3076,30.7563,03-06-22_01.52_BOOST_protocol_HPPC_IN21700_30T_cycle_#1687.mat
BOOST,1687,0.74426,2.22951,0.9984,0,discharge,3,-25.637,8.546,10.0,9.9,4.0961,3.1642,36.3498,03-06-22_01.52_BOOST_protocol_HPPC_IN21700_30T_cycle_#1687.mat
BOOST,1687,0.74426,2.22951,0.958,1,discharge,0,-2.231,0.744,2.0,2.0,4.0616,3.9482,50.8383,03-06-22_01.52_BOOST_protocol_HPPC_IN21700_30T_cycle_#1687.mat
BOOST,1687,0.74426,2.22951,0.958,1,discharge,0,-2.231,0.744,10.0,9.9,4.0616,3.9054,70.026,03-06-22_01.52_BOOST_protocol_HPPC_IN21700_30T_cycle_#1687.mat
BOOST,1687,0.74426,2.22951,0.958,1,charge,0,1.114,0.371,2.0,2.0,4.0683,4.1262,51.9935,03-06-22_01.52_BOOST_protocol_HPPC_IN21700_30T_cycle_#1687.mat
BOOST,1687,0.74426,2.22951,0.958,1,charge,0,1.114,0.371,10.0,9.9,4.0683,4.1466,70.3125,03-06-22_01.52_BOOST_protocol_HPPC_IN21700_30T_cycle_#1687.mat
BOOST,1687,0.74426,2.22951,0.958,1,discharge,1,-8.918,2.973,2.0,2.0,4.0635,3.7004,40.7163,03-06-22_01.52_BOOST_protocol_HPPC_IN21700_30T_cycle_#1687.mat
BOOST,1687,0.74426,2.22951,0.958,1,discharge,1,-8.918,2.973,10.0,9.9,4.0635,3.6164,50.1357,03-06-22_01.52_BOOST_protocol_HPPC_IN21700_30T_cycle_#1687.mat
BOOST,1687,0.74426,2.22951,0.9581,1,charge,1,2.063,0.688,2.0,2.0,4.0756,4.1999,60.2521,03-06-22_01.52_BOOST_protocol_HPPC_IN21700_30T_cycle_#1687.mat
BOOST,1687,0.74426,2.22951,0.9581,1,charge,1,2.063,0.688,10.0,9.9,4.0756,4.1999,60.2521,03-06-22_01.52_BOOST_protocol_HPPC_IN21700_30T_cycle_#1687.mat
BOOST,1687,0.74426,2.22951,0.9579,1,discharge,2,-17.835,5.945,2.0,2.0,4.0657,3.4684,33.4903,03-06-22_01.52_BOOST_protocol_HPPC_IN21700_30T_cycle_#1687.mat
BOOST,1687,0.74426,2.22951,0.9579,1,discharge,2,-17.835,5.945,10.0,9.9,4.0657,3.3426,40.5439,03-06-22_01.52_BOOST_protocol_HPPC_IN21700_30T_cycle_#1687.mat
BOOST,1687,0.74426,2.22951,0.9581,1,charge,2,1.965,0.655,2.0,2.0,4.0813,4.2,60.401,03-06-22_01.52_BOOST_protocol_HPPC_IN21700_30T_cycle_#1687.mat
BOOST,1687,0.74426,2.22951,0.9581,1,charge,2,1.965,0.655,10.0,9.9,4.0813,4.2,60.401,03-06-22_01.52_BOOST_protocol_HPPC_IN21700_30T_cycle_#1687.mat
BOOST,1687,0.74426,2.22951,0.9578,1,discharge,3,-25.638,8.546,2.0,1.9,4.07,3.3026,29.9321,03-06-22_01.52_BOOST_protocol_HPPC_IN21700_30T_cycle_#1687.mat
BOOST,1687,0.74426,2.22951,0.9578,1,discharge,3,-25.638,8.546,10.0,9.9,4.07,3.1364,36.4147,03-06-22_01.52_BOOST_protocol_HPPC_IN21700_30T_cycle_#1687.mat
BOOST,1687,0.74426,2.22951,0.9581,1,charge,3,1.802,0.601,2.0,2.0,4.0872,4.2,62.611,03-06-22_01.52_BOOST_protocol_HPPC_IN21700_30T_cycle_#1687.mat
BOOST,1687,0.74426,2.22951,0.9581,1,charge,3,1.802,0.601,10.0,9.9,4.0872,4.2,62.611,03-06-22_01.52_BOOST_protocol_HPPC_IN21700_30T_cycle_#1687.mat
BOOST,1687,0.74426,2.22951,0.9209,2,discharge,0,-2.228,0.743,2.0,2.0,4.0056,3.9017,46.6233,03-06-22_01.52_BOOST_protocol_HPPC_IN21700_30T_cycle_#1687.mat
BOOST,1687,0.74426,2.22951,0.9209,2,discharge,0,-2.228,0.743,10.0,9.9,4.0056,3.8615,64.6623,03-06-22_01.52_BOOST_protocol_HPPC_IN21700_30T_cycle_#1687.mat
BOOST,1687,0.74426,2.22951,0.9209,2,charge,0,1.116,0.372,2.0,2.0,4.0117,4.0635,46.4324,03-06-22_01.52_BOOST_protocol_HPPC_IN21700_30T_cycle_#1687.mat
BOOST,1687,0.74426,2.22951,0.9209,2,charge,0,1.116,0.372,10.0,9.9,4.0117,4.0833,64.1807,03-06-22_01.52_BOOST_protocol_HPPC_IN21700_30T_cycle_#1687.mat
BOOST,1687,0.74426,2.22951,0.9208,2,discharge,1,-8.917,2.972,2.0,2.0,4.0072,3.6684,37.9957,03-06-22_01.52_BOOST_protocol_HPPC_IN21700_30T_cycle_#1687.mat
BOOST,1687,0.74426,2.22951,0.9208,2,discharge,1,-8.917,2.972,10.0,9.9,4.0072,3.5877,47.046,03-06-22_01.52_BOOST_protocol_HPPC_IN21700_30T_cycle_#1687.mat
BOOST,1687,0.74426,2.22951,0.9209,2,charge,1,3.597,1.199,2.0,2.0,4.0236,4.2,49.0463,03-06-22_01.52_BOOST_protocol_HPPC_IN21700_30T_cycle_#1687.mat
BOOST,1687,0.74426,2.22951,0.9209,2,charge,1,3.597,1.199,10.0,9.9,4.0236,4.2,49.0463,03-06-22_01.52_BOOST_protocol_HPPC_IN21700_30T_cycle_#1687.mat
BOOST,1687,0.74426,2.22951,0.9207,2,discharge,2,-17.834,5.945,2.0,2.0,4.0095,3.4459,31.6026,03-06-22_01.52_BOOST_protocol_HPPC_IN21700_30T_cycle_#1687.mat
BOOST,1687,0.74426,2.22951,0.9207,2,discharge,2,-17.834,5.945,10.0,9.9,4.0095,3.3241,38.4322,03-06-22_01.52_BOOST_protocol_HPPC_IN21700_30T_cycle_#1687.mat
BOOST,1687,0.74426,2.22951,0.921,2,charge,2,3.455,1.152,2.0,1.9,4.0353,4.2,47.67,03-06-22_01.52_BOOST_protocol_HPPC_IN21700_30T_cycle_#1687.mat
BOOST,1687,0.74426,2.22951,0.921,2,charge,2,3.455,1.152,10.0,9.9,4.0353,4.2,47.67,03-06-22_01.52_BOOST_protocol_HPPC_IN21700_30T_cycle_#1687.mat
BOOST,1687,0.74426,2.22951,0.9207,2,discharge,3,-25.637,8.546,2.0,2.0,4.0135,3.2836,28.4706,03-06-22_01.52_BOOST_protocol_HPPC_IN21700_30T_cycle_#1687.mat
BOOST,1687,0.74426,2.22951,0.9207,2,discharge,3,-25.637,8.546,10.0,9.9,4.0135,3.1239,34.6998,03-06-22_01.52_BOOST_protocol_HPPC_IN21700_30T_cycle_#1687.mat
BOOST,1687,0.74426,2.22951,0.921,2,charge,3,3.292,1.097,2.0,1.9,4.0446,4.2001,47.2386,03-06-22_01.52_BOOST_protocol_HPPC_IN21700_30T_cycle_#1687.mat
BOOST,1687,0.74426,2.22951,0.921,2,charge,3,3.292,1.097,10.0,9.9,4.0446,4.2,47.2082,03-06-22_01.52_BOOST_protocol_HPPC_IN21700_30T_cycle_#1687.mat
BOOST,1687,0.74426,2.22951,0.8465,3,discharge,0,-2.229,0.743,2.0,2.0,3.8991,3.8056,41.9471,03-06-22_01.52_BOOST_protocol_HPPC_IN21700_30T_cycle_#1687.mat
BOOST,1687,0.74426,2.22951,0.8465,3,discharge,0,-2.229,0.743,10.0,9.9,3.8991,3.7751,55.6303,03-06-22_01.52_BOOST_protocol_HPPC_IN21700_30T_cycle_#1687.mat
BOOST,1687,0.74426,2.22951,0.8466,3,charge,0,1.113,0.371,2.0,2.0,3.9021,3.95,43.0214,03-06-22_01.52_BOOST_protocol_HPPC_IN21700_30T_cycle_#1687.mat
BOOST,1687,0.74426,2.22951,0.8466,3,charge,0,1.113,0.371,10.0,9.9,3.9021,3.9652,56.6733,03-06-22_01.52_BOOST_protocol_HPPC_IN21700_30T_cycle_#1687.mat
BOOST,1687,0.74426,2.22951,0.8465,3,discharge,1,-8.918,2.973,2.0,2.0,3.9009,3.5842,35.5136,03-06-22_01.52_BOOST_protocol_HPPC_IN21700_30T_cycle_#1687.mat
BOOST,1687,0.74426,2.22951,0.8465,3,discharge,1,-8.918,2.973,10.0,9.9,3.9009,3.5099,43.8454,03-06-22_01.52_BOOST_protocol_HPPC_IN21700_30T_cycle_#1687.mat
BOOST,1687,0.74426,2.22951,0.8466,3,charge,1,4.458,1.486,2.0,2.0,3.9133,4.0855,38.6272,03-06-22_01.52_BOOST_protocol_HPPC_IN21700_30T_cycle_#1687.mat
BOOST,1687,0.74426,2.22951,0.8466,3,charge,1,4.458,1.486,10.0,9.9,3.9133,4.1293,48.4522,03-06-22_01.52_BOOST_protocol_HPPC_IN21700_30T_cycle_#1687.mat
BOOST,1687,0.74426,2.22951,0.8464,3,discharge,2,-17.835,5.945,2.0,1.9,3.9029,3.3641,30.2103,03-06-22_01.52_BOOST_protocol_HPPC_IN21700_30T_cycle_#1687.mat
BOOST,1687,0.74426,2.22951,0.8464,3,discharge,2,-17.835,5.945,10.0,9.9,3.9029,3.2371,37.3311,03-06-22_01.52_BOOST_protocol_HPPC_IN21700_30T_cycle_#1687.mat
BOOST,1687,0.74426,2.22951,0.8467,3,charge,2,7.14,2.38,2.0,2.0,3.9247,4.2002,38.5844,03-06-22_01.52_BOOST_protocol_HPPC_IN21700_30T_cycle_#1687.mat
BOOST,1687,0.74426,2.22951,0.8467,3,charge,2,7.14,2.38,10.0,9.9,3.9247,4.2001,38.5703,03-06-22_01.52_BOOST_protocol_HPPC_IN21700_30T_cycle_#1687.mat
BOOST,1687,0.74426,2.22951,0.8464,3,discharge,3,-25.637,8.546,2.0,2.0,3.9068,3.2095,27.199,03-06-22_01.52_BOOST_protocol_HPPC_IN21700_30T_cycle_#1687.mat
BOOST,1687,0.74426,2.22951,0.8464,3,discharge,3,-25.637,8.546,10.0,9.9,3.9068,3.0459,33.5804,03-06-22_01.52_BOOST_protocol_HPPC_IN21700_30T_cycle_#1687.mat
BOOST,1687,0.74426,2.22951,0.8468,3,charge,3,7.123,2.374,2.0,2.0,3.9335,4.2,37.4124,03-06-22_01.52_BOOST_protocol_HPPC_IN21700_30T_cycle_#1687.mat
BOOST,1687,0.74426,2.22951,0.8468,3,charge,3,7.123,2.374,10.0,9.9,3.9335,4.2,37.4124,03-06-22_01.52_BOOST_protocol_HPPC_IN21700_30T_cycle_#1687.mat
BOOST,1687,0.74426,2.22951,0.7722,4,discharge,0,-2.229,0.743,2.0,1.9,3.8084,3.7222,38.6738,03-06-22_01.52_BOOST_protocol_HPPC_IN21700_30T_cycle_#1687.mat
BOOST,1687,0.74426,2.22951,0.7722,4,discharge,0,-2.229,0.743,10.0,9.9,3.8084,3.692,52.2231,03-06-22_01.52_BOOST_protocol_HPPC_IN21700_30T_cycle_#1687.mat
BOOST,1687,0.74426,2.22951,0.7723,4,charge,0,1.115,0.372,2.0,2.0,3.8128,3.8565,39.1823,03-06-22_01.52_BOOST_protocol_HPPC_IN21700_30T_cycle_#1687.mat
BOOST,1687,0.74426,2.22951,0.7723,4,charge,0,1.115,0.372,10.0,9.9,3.8128,3.8696,50.928,03-06-22_01.52_BOOST_protocol_HPPC_IN21700_30T_cycle_#1687.mat
BOOST,1687,0.74426,2.22951,0.7722,4,discharge,1,-8.918,2.973,2.0,1.9,3.8115,3.5129,33.4847,03-06-22_01.52_BOOST_protocol_HPPC_IN21700_30T_cycle_#1687.mat
BOOST,1687,0.74426,2.22951,0.7722,4,discharge,1,-8.918,2.973,10.0,9.9,3.8115,3.4333,42.411,03-06-22_01.52_BOOST_protocol_HPPC_IN21700_30T_cycle_#1687.mat
BOOST,1687,0.74426,2.22951,0.7723,4,charge,1,4.458,1.486,2.0,2.0,3.8223,3.9813,35.6694,03-06-22_01.52_BOOST_protocol_HPPC_IN21700_30T_cycle_#1687.mat
BOOST,1687,0.74426,2.22951,0.7723,4,charge,1,4.458,1.486,10.0,9.9,3.8223,4.0168,43.6333,03-06-22_01.52_BOOST_protocol_HPPC_IN21700_30T_cycle_#1687.mat
BOOST,1687,0.74426,2.22951,0.7721,4,discharge,2,-17.832,5.944,2.0,2.0,3.8134,3.2976,28.9255,03-06-22_01.52_BOOST_protocol_HPPC_IN21700_30T_cycle_#1687.mat
BOOST,1687,0.74426,2.22951,0.7721,4,discharge,2,-17.832,5.944,10.0,9.9,3.8134,3.1713,36.0083,03-06-22_01.52_BOOST_protocol_HPPC_IN21700_30T_cycle_#1687.mat
BOOST,1687,0.74426,2.22951,0.7724,4,charge,2,11.624,3.875,2.0,2.0,3.8327,4.2001,31.607,03-06-22_01.52_BOOST_protocol_HPPC_IN21700_30T_cycle_#1687.mat
BOOST,1687,0.74426,2.22951,0.7724,4,charge,2,11.624,3.875,10.0,9.9,3.8327,4.2,31.5984,03-06-22_01.52_BOOST_protocol_HPPC_IN21700_30T_cycle_#1687.mat
BOOST,1687,0.74426,2.22951,0.7722,4,discharge,3,-25.637,8.546,2.0,2.0,3.8411,3.1701,26.1731,03-06-22_01.52_BOOST_protocol_HPPC_IN21700_30T_cycle_#1687.mat
BOOST,1687,0.74426,2.22951,0.7722,4,discharge,3,-25.637,8.546,10.0,9.9,3.8411,3.0001,32.8042,03-06-22_01.52_BOOST_protocol_HPPC_IN21700_30T_cycle_#1687.mat
BOOST,1687,0.74426,2.22951,0.7724,4,charge,3,10.47,3.49,2.0,2.0,3.8615,4.2001,32.34,03-06-22_01.52_BOOST_protocol_HPPC_IN21700_30T_cycle_#1687.mat
BOOST,1687,0.74426,2.22951,0.7724,4,charge,3,10.47,3.49,10.0,9.9,3.8615,4.2,32.3305,03-06-22_01.52_BOOST_protocol_HPPC_IN21700_30T_cycle_#1687.mat
BOOST,1687,0.74426,2.22951,0.6979,5,discharge,0,-2.229,0.743,2.0,2.0,3.743,3.6541,39.8887,03-06-22_01.52_BOOST_protocol_HPPC_IN21700_30T_cycle_#1687.mat
BOOST,1687,0.74426,2.22951,0.6979,5,discharge,0,-2.229,0.743,10.0,9.9,3.743,3.6237,53.529,03-06-22_01.52_BOOST_protocol_HPPC_IN21700_30T_cycle_#1687.mat
BOOST,1687,0.74426,2.22951,0.6979,5,charge,0,1.115,0.372,2.0,1.9,3.7473,3.7911,39.2684,03-06-22_01.52_BOOST_protocol_HPPC_IN21700_30T_cycle_#1687.mat
BOOST,1687,0.74426,2.22951,0.6979,5,charge,0,1.115,0.372,10.0,9.9,3.7473,3.806,52.6269,03-06-22_01.52_BOOST_protocol_HPPC_IN21700_30T_cycle_#1687.mat
BOOST,1687,0.74426,2.22951,0.6979,5,discharge,1,-8.918,2.973,2.0,2.0,3.7453,3.4421,34.0002,03-06-22_01.52_BOOST_protocol_HPPC_IN21700_30T_cycle_#1687.mat
BOOST,1687,0.74426,2.22951,0.6979,5,discharge,1,-8.918,2.973,10.0,9.9,3.7453,3.3623,42.9488,03-06-22_01.52_BOOST_protocol_HPPC_IN21700_30T_cycle_#1687.mat
BOOST,1687,0.74426,2.22951,0.698,5,charge,1,4.458,1.486,2.0,2.0,3.7573,3.9182,36.0916,03-06-22_01.52_BOOST_protocol_HPPC_IN21700_30T_cycle_#1687.mat
BOOST,1687,0.74426,2.22951,0.698,5,charge,1,4.458,1.486,10.0,9.9,3.7573,3.9557,44.5033,03-06-22_01.52_BOOST_protocol_HPPC_IN21700_30T_cycle_#1687.mat
BOOST,1687,0.74426,2.22951,0.6978,5,discharge,2,-17.834,5.945,2.0,2.0,3.7472,3.2278,29.1241,03-06-22_01.52_BOOST_protocol_HPPC_IN21700_30T_cycle_#1687.mat
BOOST,1687,0.74426,2.22951,0.6978,5,discharge,2,-17.834,5.945,10.0,9.9,3.7472,3.0994,36.3239,03-06-22_01.52_BOOST_protocol_HPPC_IN21700_30T_cycle_#1687.mat
BOOST,1687,0.74426,2.22951,0.6981,5,charge,2,13.376,4.459,2.0,1.9,3.7679,4.1456,28.2371,03-06-22_01.52_BOOST_protocol_HPPC_IN21700_30T_cycle_#1687.mat
BOOST,1687,0.74426,2.22951,0.6981,5,charge,2,13.376,4.459,10.0,9.9,3.7679,4.2,32.3041,03-06-22_01.52_BOOST_protocol_HPPC_IN21700_30T_cycle_#1687.mat
BOOST,1687,0.74426,2.22951,0.6977,5,discharge,3,-25.638,8.546,2.0,2.0,3.7511,3.0698,26.5738,03-06-22_01.52_BOOST_protocol_HPPC_IN21700_30T_cycle_#1687.mat
BOOST,1687,0.74426,2.22951,0.6977,5,discharge,3,-25.638,8.546,10.0,9.9,3.7511,2.8985,33.2553,03-06-22_01.52_BOOST_protocol_HPPC_IN21700_30T_cycle_#1687.mat
BOOST,1687,0.74426,2.22951,0.6981,5,charge,3,14.464,4.821,2.0,2.0,3.7767,4.2001,29.2727,03-06-22_01.52_BOOST_protocol_HPPC_IN21700_30T_cycle_#1687.mat
BOOST,1687,0.74426,2.22951,0.6981,5,charge,3,14.464,4.821,10.0,9.9,3.7767,4.2001,29.2727,03-06-22_01.52_BOOST_protocol_HPPC_IN21700_30T_cycle_#1687.mat
BOOST,1687,0.74426,2.22951,0.6236,6,discharge,0,-2.229,0.743,2.0,2.0,3.6641,3.5775,38.8567,03-06-22_01.52_BOOST_protocol_HPPC_IN21700_30T_cycle_#1687.mat
BOOST,1687,0.74426,2.22951,0.6236,6,discharge,0,-2.229,0.743,10.0,9.9,3.6641,3.5492,51.5547,03-06-22_01.52_BOOST_protocol_HPPC_IN21700_30T_cycle_#1687.mat
BOOST,1687,0.74426,2.22951,0.6236,6,charge,0,1.115,0.372,2.0,2.0,3.6677,3.7107,38.5546,03-06-22_01.52_BOOST_protocol_HPPC_IN21700_30T_cycle_#1687.mat
BOOST,1687,0.74426,2.22951,0.6236,6,charge,0,1.115,0.372,10.0,9.9,3.6677,3.7239,50.39,03-06-22_01.52_BOOST_protocol_HPPC_IN21700_30T_cycle_#1687.mat
BOOST,1687,0.74426,2.22951,0.6236,6,discharge,1,-8.918,2.973,2.0,2.0,3.6663,3.3687,33.3722,03-06-22_01.52_BOOST_protocol_HPPC_IN21700_30T_cycle_#1687.mat
BOOST,1687,0.74426,2.22951,0.6236,6,discharge,1,-8.918,2.973,10.0,9.9,3.6663,3.2902,42.175,03-06-22_01.52_BOOST_protocol_HPPC_IN21700_30T_cycle_#1687.mat
BOOST,1687,0.74426,2.22951,0.6237,6,charge,1,4.458,1.486,2.0,1.9,3.6773,3.832,34.704,03-06-22_01.52_BOOST_protocol_HPPC_IN21700_30T_cycle_#1687.mat
BOOST,1687,0.74426,2.22951,0.6237,6,charge,1,4.458,1.486,10.0,9.9,3.6773,3.8697,43.1613,03-06-22_01.52_BOOST_protocol_HPPC_IN21700_30T_cycle_#1687.mat
BOOST,1687,0.74426,2.22951,0.6235,6,discharge,2,-17.833,5.944,2.0,2.0,3.6679,3.157,28.6491,03-06-22_01.52_BOOST_protocol_HPPC_IN21700_30T_cycle_#1687.mat
BOOST,1687,0.74426,2.22951,0.6235,6,discharge,2,-17.833,5.944,10.0,9.9,3.6679,3.0269,35.9446,03-06-22_01.52_BOOST_protocol_HPPC_IN21700_30T_cycle_#1687.mat
BOOST,1687,0.74426,2.22951,0.6237,6,charge,2,13.376,4.459,2.0,2.0,3.6878,4.0575,27.6391,03-06-22_01.52_BOOST_protocol_HPPC_IN21700_30T_cycle_#1687.mat
BOOST,1687,0.74426,2.22951,0.6237,6,charge,2,13.376,4.459,10.0,9.9,3.6878,4.124,32.6106,03-06-22_01.52_BOOST_protocol_HPPC_IN21700_30T_cycle_#1687.mat
BOOST,1687,0.74426,2.22951,0.6234,6,discharge,3,-25.638,8.546,2.0,2.0,3.6717,3.002,26.1214,03-06-22_01.52_BOOST_protocol_HPPC_IN21700_30T_cycle_#1687.mat
BOOST,1687,0.74426,2.22951,0.6234,6,discharge,3,-25.638,8.546,10.0,9.9,3.6717,2.8266,32.9628,03-06-22_01.52_BOOST_protocol_HPPC_IN21700_30T_cycle_#1687.mat
BOOST,1687,0.74426,2.22951,0.6238,6,charge,3,18.899,6.3,2.0,1.9,3.6969,4.2002,26.631,03-06-22_01.52_BOOST_protocol_HPPC_IN21700_30T_cycle_#1687.mat
BOOST,1687,0.74426,2.22951,0.6238,6,charge,3,18.899,6.3,10.0,9.9,3.6969,4.2,26.6205,03-06-22_01.52_BOOST_protocol_HPPC_IN21700_30T_cycle_#1687.mat
BOOST,1687,0.74426,2.22951,0.5493,7,discharge,0,-2.229,0.743,2.0,2.0,3.6036,3.5119,41.1432,03-06-22_01.52_BOOST_protocol_HPPC_IN21700_30T_cycle_#1687.mat
BOOST,1687,0.74426,2.22951,0.5493,7,discharge,0,-2.229,0.743,10.0,9.9,3.6036,3.4804,55.2764,03-06-22_01.52_BOOST_protocol_HPPC_IN21700_30T_cycle_#1687.mat
BOOST,1687,0.74426,2.22951,0.5493,7,charge,0,1.113,0.371,2.0,2.0,3.6084,3.6539,40.8658,03-06-22_01.52_BOOST_protocol_HPPC_IN21700_30T_cycle_#1687.mat
BOOST,1687,0.74426,2.22951,0.5493,7,charge,0,1.113,0.371,10.0,9.9,3.6084,3.6679,53.4399,03-06-22_01.52_BOOST_protocol_HPPC_IN21700_30T_cycle_#1687.mat
BOOST,1687,0.74426,2.22951,0.5493,7,discharge,1,-8.918,2.973,2.0,2.0,3.6066,3.2909,35.3995,03-06-22_01.52_BOOST_protocol_HPPC_IN21700_30T_cycle_#1687.mat
BOOST,1687,0.74426,2.22951,0.5493,7,discharge,1,-8.918,2.973,10.0,9.9,3.6066,3.2012,45.4576,03-06-22_01.52_BOOST_protocol_HPPC_IN21700_30T_cycle_#1687.mat
BOOST,1687,0.74426,2.22951,0.5494,7,charge,1,4.458,1.486,2.0,2.0,3.6189,3.7812,36.4048,03-06-22_01.52_BOOST_protocol_HPPC_IN21700_30T_cycle_#1687.mat
BOOST,1687,0.74426,2.22951,0.5494,7,charge,1,4.458,1.486,10.0,9.9,3.6189,3.8184,44.749,03-06-22_01.52_BOOST_protocol_HPPC_IN21700_30T_cycle_#1687.mat
BOOST,1687,0.74426,2.22951,0.5492,7,discharge,2,-17.833,5.944,2.0,2.0,3.6088,3.0683,30.309,03-06-22_01.52_BOOST_protocol_HPPC_IN21700_30T_cycle_#1687.mat
BOOST,1687,0.74426,2.22951,0.5492,7,discharge,2,-17.833,5.944,10.0,9.9,3.6088,2.9159,38.8549,03-06-22_01.52_BOOST_protocol_HPPC_IN21700_30T_cycle_#1687.mat
BOOST,1687,0.74426,2.22951,0.5494,7,charge,2,13.377,4.459,2.0,2.0,3.6304,4.0086,28.2724,03-06-22_01.52_BOOST_protocol_HPPC_IN21700_30T_cycle_#1687.mat
BOOST,1687,0.74426,2.22951,0.5494,7,charge,2,13.377,4.459,10.0,9.9,3.6304,4.0729,33.0792,03-06-22_01.52_BOOST_protocol_HPPC_IN21700_30T_cycle_#1687.mat
BOOST,1687,0.74426,2.22951,0.5491,7,discharge,3,-25.636,8.545,2.0,2.0,3.6108,2.9065,27.4731,03-06-22_01.52_BOOST_protocol_HPPC_IN21700_30T_cycle_#1687.mat
BOOST,1687,0.74426,2.22951,0.5491,7,discharge,3,-25.636,8.545,10.0,9.9,3.6108,2.6929,35.8051,03-06-22_01.52_BOOST_protocol_HPPC_IN21700_30T_cycle_#1687.mat
BOOST,1687,0.74426,2.22951,0.5495,7,charge,3,21.522,7.174,2.0,2.0,3.6402,4.1778,24.9791,03-06-22_01.52_BOOST_protocol_HPPC_IN21700_30T_cycle_#1687.mat
BOOST,1687,0.74426,2.22951,0.5495,7,charge,3,21.522,7.174,10.0,9.9,3.6402,4.2,26.0106,03-06-22_01.52_BOOST_protocol_HPPC_IN21700_30T_cycle_#1687.mat
BOOST,1687,0.74426,2.22951,0.475,8,discharge,0,-2.229,0.743,2.0,2.0,3.537,3.4394,43.7865,03-06-22_01.52_BOOST_protocol_HPPC_IN21700_30T_cycle_#1687.mat
BOOST,1687,0.74426,2.22951,0.475,8,discharge,0,-2.229,0.743,10.0,9.9,3.537,3.4022,60.4755,03-06-22_01.52_BOOST_protocol_HPPC_IN21700_30T_cycle_#1687.mat
BOOST,1687,0.74426,2.22951,0.475,8,charge,0,1.113,0.371,2.0,1.9,3.5416,3.5886,42.213,03-06-22_01.52_BOOST_protocol_HPPC_IN21700_30T_cycle_#1687.mat
BOOST,1687,0.74426,2.22951,0.475,8,charge,0,1.113,0.371,10.0,9.9,3.5416,3.6042,56.2242,03-06-22_01.52_BOOST_protocol_HPPC_IN21700_30T_cycle_#1687.mat
BOOST,1687,0.74426,2.22951,0.4749,8,discharge,1,-8.916,2.972,2.0,2.0,3.54,3.2055,37.5172,03-06-22_01.52_BOOST_protocol_HPPC_IN21700_30T_cycle_#1687.mat
BOOST,1687,0.74426,2.22951,0.4749,8,discharge,1,-8.916,2.972,10.0,9.9,3.54,3.0935,50.0791,03-06-22_01.52_BOOST_protocol_HPPC_IN21700_30T_cycle_#1687.mat
BOOST,1687,0.74426,2.22951,0.4751,8,charge,1,4.458,1.486,2.0,2.0,3.5541,3.7185,36.88,03-06-22_01.52_BOOST_protocol_HPPC_IN21700_30T_cycle_#1687.mat
BOOST,1687,0.74426,2.22951,0.4751,8,charge,1,4.458,1.486,10.0,9.9,3.5541,3.7579,45.7186,03-06-22_01.52_BOOST_protocol_HPPC_IN21700_30T_cycle_#1687.mat
BOOST,1687,0.74426,2.22951,0.4749,8,discharge,2,-17.833,5.944,2.0,2.0,3.5433,2.9713,32.0754,03-06-22_01.52_BOOST_protocol_HPPC_IN21700_30T_cycle_#1687.mat
BOOST,1687,0.74426,2.22951,0.4749,8,discharge,2,-17.833,5.944,10.0,9.9,3.5433,2.7694,43.3971,03-06-22_01.52_BOOST_protocol_HPPC_IN21700_30T_cycle_#1687.mat
BOOST,1687,0.74426,2.22951,0.4751,8,charge,2,13.376,4.459,2.0,2.0,3.569,3.945,28.11,03-06-22_01.52_BOOST_protocol_HPPC_IN21700_30T_cycle_#1687.mat
BOOST,1687,0.74426,2.22951,0.4751,8,charge,2,13.376,4.459,10.0,9.9,3.569,4.0152,33.3583,03-06-22_01.52_BOOST_protocol_HPPC_IN21700_30T_cycle_#1687.mat
BOOST,1687,0.74426,2.22951,0.4748,8,discharge,3,-25.638,8.546,2.0,1.9,3.5486,2.8099,28.8127,03-06-22_01.52_BOOST_protocol_HPPC_IN21700_30T_cycle_#1687.mat
BOOST,1687,0.74426,2.22951,0.4748,8,discharge,3,-25.638,8.546,10.0,9.9,3.5486,2.5053,40.6935,03-06-22_01.52_BOOST_protocol_HPPC_IN21700_30T_cycle_#1687.mat
BOOST,1687,0.74426,2.22951,0.4752,8,charge,3,22.293,7.431,2.0,2.0,3.5822,4.1132,23.8191,03-06-22_01.52_BOOST_protocol_HPPC_IN21700_30T_cycle_#1687.mat
BOOST,1687,0.74426,2.22951,0.4752,8,charge,3,22.293,7.431,10.0,9.9,3.5822,4.2002,27.7217,03-06-22_01.52_BOOST_protocol_HPPC_IN21700_30T_cycle_#1687.mat
BOOST,1687,0.74426,2.22951,0.4007,9,discharge,0,-2.229,0.743,2.0,2.0,3.4611,3.35,49.8452,03-06-22_01.52_BOOST_protocol_HPPC_IN21700_30T_cycle_#1687.mat
BOOST,1687,0.74426,2.22951,0.4007,9,discharge,0,-2.229,0.743,10.0,9.9,3.4611,3.2957,74.207,03-06-22_01.52_BOOST_protocol_HPPC_IN21700_30T_cycle_#1687.mat
BOOST,1687,0.74426,2.22951,0.4007,9,charge,0,1.115,0.372,2.0,2.0,3.4652,3.5173,46.7139,03-06-22_01.52_BOOST_protocol_HPPC_IN21700_30T_cycle_#1687.mat
BOOST,1687,0.74426,2.22951,0.4007,9,charge,0,1.115,0.372,10.0,9.9,3.4652,3.5331,60.8805,03-06-22_01.52_BOOST_protocol_HPPC_IN21700_30T_cycle_#1687.mat
BOOST,1687,0.74426,2.22951,0.4006,9,discharge,1,-8.916,2.972,2.0,2.0,3.4636,3.0823,42.7649,03-06-22_01.52_BOOST_protocol_HPPC_IN21700_30T_cycle_#1687.mat
BOOST,1687,0.74426,2.22951,0.4006,9,discharge,1,-8.916,2.972,10.0,9.9,3.4636,2.9052,62.6276,03-06-22_01.52_BOOST_protocol_HPPC_IN21700_30T_cycle_#1687.mat
BOOST,1687,0.74426,2.22951,0.4008,9,charge,1,4.458,1.486,2.0,2.0,3.4783,3.651,38.7376,03-06-22_01.52_BOOST_protocol_HPPC_IN21700_30T_cycle_#1687.mat
BOOST,1687,0.74426,2.22951,0.4008,9,charge,1,4.458,1.486,10.0,9.9,3.4783,3.6911,47.7323,03-06-22_01.52_BOOST_protocol_HPPC_IN21700_30T_cycle_#1687.mat
BOOST,1687,0.74426,2.22951,0.4006,9,discharge,2,-17.835,5.945,2.0,1.9,3.4668,2.8202,36.2546,03-06-22_01.52_BOOST_protocol_HPPC_IN21700_30T_cycle_#1687.mat
BOOST,1687,0.74426,2.22951,0.4006,9,discharge,2,-17.835,5.945,10.0,9.9,3.4668,2.4999,54.2136,03-06-22_01.52_BOOST_protocol_HPPC_IN21700_30T_cycle_#1687.mat
BOOST,1687,0.74426,2.22951,0.4008,9,charge,2,13.375,4.458,2.0,2.0,3.4948,3.8791,28.7327,03-06-22_01.52_BOOST_protocol_HPPC_IN21700_30T_cycle_#1687.mat
BOOST,1687,0.74426,2.22951,0.4008,9,charge,2,13.375,4.458,10.0,9.9,3.4948,3.9557,34.4598,03-06-22_01.52_BOOST_protocol_HPPC_IN21700_30T_cycle_#1687.mat
BOOST,1687,0.74426,2.22951,0.4005,9,discharge,3,-22.651,7.55,2.0,2.0,3.4721,2.6113,38.0027,03-06-22_01.52_BOOST_protocol_HPPC_IN21700_30T_cycle_#1687.mat
BOOST,1687,0.74426,2.22951,0.4005,9,discharge,3,-22.651,7.55,10.0,9.9,3.4721,2.4999,42.9208,03-06-22_01.52_BOOST_protocol_HPPC_IN21700_30T_cycle_#1687.mat
BOOST,1687,0.74426,2.22951,0.4009,9,charge,3,22.293,7.431,2.0,2.0,3.5035,4.0516,24.5862,03-06-22_01.52_BOOST_protocol_HPPC_IN21700_30T_cycle_#1687.mat
BOOST,1687,0.74426,2.22951,0.4009,9,charge,3,22.293,7.431,10.0,9.9,3.5035,4.1511,29.0495,03-06-22_01.52_BOOST_protocol_HPPC_IN21700_30T_cycle_#1687.mat
BOOST,1687,0.74426,2.22951,0.3635,10,discharge,0,-2.229,0.743,2.0,2.0,3.4312,3.3139,52.6269,03-06-22_01.52_BOOST_protocol_HPPC_IN21700_30T_cycle_#1687.mat
BOOST,1687,0.74426,2.22951,0.3635,10,discharge,0,-2.229,0.743,10.0,9.9,3.4312,3.2417,85.0195,03-06-22_01.52_BOOST_protocol_HPPC_IN21700_30T_cycle_#1687.mat
BOOST,1687,0.74426,2.22951,0.3636,10,charge,0,1.115,0.372,2.0,2.0,3.437,3.4906,48.0545,03-06-22_01.52_BOOST_protocol_HPPC_IN21700_30T_cycle_#1687.mat
BOOST,1687,0.74426,2.22951,0.3636,10,charge,0,1.115,0.372,10.0,9.9,3.437,3.5079,63.5646,03-06-22_01.52_BOOST_protocol_HPPC_IN21700_30T_cycle_#1687.mat
BOOST,1687,0.74426,2.22951,0.3635,10,discharge,1,-8.918,2.973,2.0,2.0,3.4325,3.0249,45.7063,03-06-22_01.52_BOOST_protocol_HPPC_IN21700_30T_cycle_#1687.mat
BOOST,1687,0.74426,2.22951,0.3635,10,discharge,1,-8.918,2.973,10.0,9.9,3.4325,2.7982,71.1274,03-06-22_01.52_BOOST_protocol_HPPC_IN21700_30T_cycle_#1687.mat
BOOST,1687,0.74426,2.22951,0.3636,10,charge,1,4.458,1.486,2.0,2.0,3.4514,3.6214,38.132,03-06-22_01.52_BOOST_protocol_HPPC_IN21700_30T_cycle_#1687.mat
BOOST,1687,0.74426,2.22951,0.3636,10,charge,1,4.458,1.486,10.0,9.9,3.4514,3.6561,45.9154,03-06-22_01.52_BOOST_protocol_HPPC_IN21700_30T_cycle_#1687.mat
BOOST,1687,0.74426,2.22951,0.3634,10,discharge,2,-17.832,5.944,2.0,2.0,3.4353,2.7343,39.3114,03-06-22_01.52_BOOST_protocol_HPPC_IN21700_30T_cycle_#1687.mat
BOOST,1687,0.74426,2.22951,0.3634,10,discharge,2,-17.832,5.944,10.0,9.9,3.4353,2.5,52.4507,03-06-22_01.52_BOOST_protocol_HPPC_IN21700_30T_cycle_#1687.mat
BOOST,1687,0.74426,2.22951,0.3637,10,charge,2,13.377,4.459,2.0,2.0,3.4639,3.84,28.1154,03-06-22_01.52_BOOST_protocol_HPPC_IN21700_30T_cycle_#1687.mat
BOOST,1687,0.74426,2.22951,0.3637,10,charge,2,13.377,4.459,10.0,9.9,3.4639,3.9113,33.4455,03-06-22_01.52_BOOST_protocol_HPPC_IN21700_30T_cycle_#1687.mat
BOOST,1687,0.74426,2.22951,0.3633,10,discharge,3,-18.605,6.202,2.0,2.0,3.4389,2.5086,50.0027,03-06-22_01.52_BOOST_protocol_HPPC_IN21700_30T_cycle_#1687.mat
BOOST,1687,0.74426,2.22951,0.3633,10,discharge,3,-18.605,6.202,10.0,9.9,3.4389,2.5,50.4649,03-06-22_01.52_BOOST_protocol_HPPC_IN21700_30T_cycle_#1687.mat
BOOST,1687,0.74426,2.22951,0.3637,10,charge,3,22.293,7.431,2.0,2.0,3.4686,4.0067,24.1376,03-06-22_01.52_BOOST_protocol_HPPC_IN21700_30T_cycle_#1687.mat
BOOST,1687,0.74426,2.22951,0.3637,10,charge,3,22.293,7.431,10.0,9.9,3.4686,4.1048,28.5381,03-06-22_01.52_BOOST_protocol_HPPC_IN21700_30T_cycle_#1687.mat
BOOST,1687,0.74426,2.22951,0.3264,11,discharge,0,-2.231,0.744,2.0,2.0,3.3985,3.2697,57.7397,03-06-22_01.52_BOOST_protocol_HPPC_IN21700_30T_cycle_#1687.mat
BOOST,1687,0.74426,2.22951,0.3264,11,discharge,0,-2.231,0.744,10.0,9.9,3.3985,3.1672,103.6894,03-06-22_01.52_BOOST_protocol_HPPC_IN21700_30T_cycle_#1687.mat
BOOST,1687,0.74426,2.22951,0.3264,11,charge,0,1.116,0.372,2.0,1.9,3.4072,3.4635,50.4616,03-06-22_01.52_BOOST_protocol_HPPC_IN21700_30T_cycle_#1687.mat
BOOST,1687,0.74426,2.22951,0.3264,11,charge,0,1.116,0.372,10.0,9.9,3.4072,3.4881,72.5105,03-06-22_01.52_BOOST_protocol_HPPC_IN21700_30T_cycle_#1687.mat
BOOST,1687,0.74426,2.22951,0.3263,11,discharge,1,-8.918,2.973,2.0,2.0,3.4003,2.9528,50.1811,03-06-22_01.52_BOOST_protocol_HPPC_IN21700_30T_cycle_#1687.mat
BOOST,1687,0.74426,2.22951,0.3263,11,discharge,1,-8.918,2.973,10.0,9.9,3.4003,2.6474,84.4276,03-06-22_01.52_BOOST_protocol_HPPC_IN21700_30T_cycle_#1687.mat
BOOST,1687,0.74426,2.22951,0.3264,11,charge,1,4.458,1.486,2.0,2.0,3.4313,3.6063,39.2544,03-06-22_01.52_BOOST_protocol_HPPC_IN21700_30T_cycle_#1687.mat
BOOST,1687,0.74426,2.22951,0.3264,11,charge,1,4.458,1.486,10.0,9.9,3.4313,3.6407,46.9707,03-06-22_01.52_BOOST_protocol_HPPC_IN21700_30T_cycle_#1687.mat
BOOST,1687,0.74426,2.22951,0.3263,11,discharge,2,-14.435,4.812,2.0,2.0,3.4072,2.6252,54.1739,03-06-22_01.52_BOOST_protocol_HPPC_IN21700_30T_cycle_#1687.mat
BOOST,1687,0.74426,2.22951,0.3263,11,discharge,2,-14.435,4.812,10.0,9.9,3.4072,2.5,62.8472,03-06-22_01.52_BOOST_protocol_HPPC_IN21700_30T_cycle_#1687.mat
BOOST,1687,0.74426,2.22951,0.3265,11,charge,2,13.375,4.458,2.0,2.0,3.4431,3.8268,28.6879,03-06-22_01.52_BOOST_protocol_HPPC_IN21700_30T_cycle_#1687.mat
BOOST,1687,0.74426,2.22951,0.3265,11,charge,2,13.375,4.458,10.0,9.9,3.4431,3.8922,33.5776,03-06-22_01.52_BOOST_protocol_HPPC_IN21700_30T_cycle_#1687.mat
BOOST,1687,0.74426,2.22951,0.3262,11,discharge,3,-13.926,4.642,2.0,2.0,3.4102,2.4995,65.3957,03-06-22_01.52_BOOST_protocol_HPPC_IN21700_30T_cycle_#1687.mat
BOOST,1687,0.74426,2.22951,0.3262,11,discharge,3,-13.926,4.642,10.0,9.9,3.4102,2.5,65.3598,03-06-22_01.52_BOOST_protocol_HPPC_IN21700_30T_cycle_#1687.mat
BOOST,1687,0.74426,2.22951,0.3266,11,charge,3,22.292,7.431,2.0,2.0,3.4462,3.9944,24.5918,03-06-22_01.52_BOOST_protocol_HPPC_IN21700_30T_cycle_#1687.mat
BOOST,1687,0.74426,2.22951,0.3266,11,charge,3,22.292,7.431,10.0,9.9,3.4462,4.0852,28.665,03-06-22_01.52_BOOST_protocol_HPPC_IN21700_30T_cycle_#1687.mat
BOOST,1687,0.74426,2.22951,0.2892,12,discharge,0,-2.229,0.743,2.0,2.0,3.35,3.2141,60.9718,03-06-22_01.52_BOOST_protocol_HPPC_IN21700_30T_cycle_#1687.mat
BOOST,1687,0.74426,2.22951,0.2892,12,discharge,0,-2.229,0.743,10.0,9.9,3.35,3.0901,116.6046,03-06-22_01.52_BOOST_protocol_HPPC_IN21700_30T_cycle_#1687.mat
BOOST,1687,0.74426,2.22951,0.2893,12,charge,0,1.116,0.372,2.0,1.9,3.36,3.4191,52.9712,03-06-22_01.52_BOOST_protocol_HPPC_IN21700_30T_cycle_#1687.mat
BOOST,1687,0.74426,2.22951,0.2893,12,charge,0,1.116,0.372,10.0,9.9,3.36,3.4491,79.8602,03-06-22_01.52_BOOST_protocol_HPPC_IN21700_30T_cycle_#1687.mat
BOOST,1687,0.74426,2.22951,0.2892,12,discharge,1,-8.918,2.973,2.0,2.0,3.3533,2.8823,52.8175,03-06-22_01.52_BOOST_protocol_HPPC_IN21700_30T_cycle_#1687.mat
BOOST,1687,0.74426,2.22951,0.2892,12,discharge,1,-8.918,2.973,10.0,9.9,3.3533,2.4998,95.7107,03-06-22_01.52_BOOST_protocol_HPPC_IN21700_30T_cycle_#1687.mat
BOOST,1687,0.74426,2.22951,0.2893,12,charge,1,4.458,1.486,2.0,2.0,3.3908,3.5717,40.5796,03-06-22_01.52_BOOST_protocol_HPPC_IN21700_30T_cycle_#1687.mat
BOOST,1687,0.74426,2.22951,0.2893,12,charge,1,4.458,1.486,10.0,9.9,3.3908,3.6188,51.1452,03-06-22_01.52_BOOST_protocol_HPPC_IN21700_30T_cycle_#1687.mat
BOOST,1687,0.74426,2.22951,0.2891,12,discharge,2,-10.706,3.569,2.0,2.0,3.3637,2.5178,79.0118,03-06-22_01.52_BOOST_protocol_HPPC_IN21700_30T_cycle_#1687.mat
BOOST,1687,0.74426,2.22951,0.2891,12,discharge,2,-10.706,3.569,10.0,9.9,3.3637,2.5,80.6744,03-06-22_01.52_BOOST_protocol_HPPC_IN21700_30T_cycle_#1687.mat
BOOST,1687,0.74426,2.22951,0.2893,12,charge,2,13.376,4.459,2.0,2.0,3.4017,3.8018,29.9118,03-06-22_01.52_BOOST_protocol_HPPC_IN21700_30T_cycle_#1687.mat
BOOST,1687,0.74426,2.22951,0.2893,12,charge,2,13.376,4.459,10.0,9.9,3.4017,3.8718,35.145,03-06-22_01.52_BOOST_protocol_HPPC_IN21700_30T_cycle_#1687.mat
BOOST,1687,0.74426,2.22951,0.289,12,discharge,3,-10.378,3.459,2.0,2.0,3.3659,2.4995,83.4843,03-06-22_01.52_BOOST_protocol_HPPC_IN21700_30T_cycle_#1687.mat
BOOST,1687,0.74426,2.22951,0.289,12,discharge,3,-10.378,3.459,10.0,9.9,3.3659,2.5,83.4361,03-06-22_01.52_BOOST_protocol_HPPC_IN21700_30T_cycle_#1687.mat
BOOST,1687,0.74426,2.22951,0.2894,12,charge,3,22.293,7.431,2.0,2.0,3.404,3.971,25.434,03-06-22_01.52_BOOST_protocol_HPPC_IN21700_30T_cycle_#1687.mat
BOOST,1687,0.74426,2.22951,0.2894,12,charge,3,22.293,7.431,10.0,9.9,3.404,4.0624,29.5339,03-06-22_01.52_BOOST_protocol_HPPC_IN21700_30T_cycle_#1687.mat
BOOST,1725,0.73295,2.19563,1.0,0,discharge,0,-2.197,0.732,2.0,2.0,4.087,3.9627,56.5746,03-16-22_09.17_BOOST_protocol_HPPC_IN21700_30T_cycle_#1725.mat
BOOST,1725,0.73295,2.19563,1.0,0,discharge,0,-2.197,0.732,10.0,9.7,4.087,3.9143,78.6036,03-16-22_09.17_BOOST_protocol_HPPC_IN21700_30T_cycle_#1725.mat
BOOST,1725,0.73295,2.19563,1.0,0,charge,0,1.097,0.366,2.0,2.0,4.1033,4.1767,66.8915,03-16-22_09.17_BOOST_protocol_HPPC_IN21700_30T_cycle_#1725.mat
BOOST,1725,0.73295,2.19563,0.9999,0,discharge,1,-8.786,2.929,2.0,2.0,4.0957,3.6906,46.1053,03-16-22_09.17_BOOST_protocol_HPPC_IN21700_30T_cycle_#1725.mat
BOOST,1725,0.73295,2.19563,0.9999,0,discharge,1,-8.786,2.929,10.0,9.9,4.0957,3.6178,54.3909,03-16-22_09.17_BOOST_protocol_HPPC_IN21700_30T_cycle_#1725.mat
BOOST,1725,0.73295,2.19563,0.9999,0,discharge,2,-17.572,5.857,2.0,1.9,4.0943,3.4525,36.524,03-16-22_09.17_BOOST_protocol_HPPC_IN21700_30T_cycle_#1725.mat
BOOST,1725,0.73295,2.19563,0.9999,0,discharge,2,-17.572,5.857,10.0,9.9,4.0943,3.3368,43.1084,03-16-22_09.17_BOOST_protocol_HPPC_IN21700_30T_cycle_#1725.mat
BOOST,1725,0.73295,2.19563,0.9975,0,discharge,3,-25.259,8.42,2.0,1.9,4.0926,3.2789,32.2143,03-16-22_09.17_BOOST_protocol_HPPC_IN21700_30T_cycle_#1725.mat
BOOST,1725,0.73295,2.19563,0.9975,0,discharge,3,-25.259,8.42,10.0,9.9,4.0926,3.1291,38.1448,03-16-22_09.17_BOOST_protocol_HPPC_IN21700_30T_cycle_#1725.mat
BOOST,1725,0.73295,2.19563,0.9571,1,discharge,0,-2.197,0.732,2.0,1.9,4.0564,3.9409,52.5669,03-16-22_09.17_BOOST_protocol_HPPC_IN21700_30T_cycle_#1725.mat
BOOST,1725,0.73295,2.19563,0.9571,1,discharge,0,-2.197,0.732,10.0,9.9,4.0564,3.8923,74.686,03-16-22_09.17_BOOST_protocol_HPPC_IN21700_30T_cycle_#1725.mat
BOOST,1725,0.73295,2.19563,0.9571,1,charge,0,1.098,0.366,2.0,2.0,4.0632,4.1226,54.1131,03-16-22_09.17_BOOST_protocol_HPPC_IN21700_30T_cycle_#1725.mat
BOOST,1725,0.73295,2.19563,0.9571,1,charge,0,1.098,0.366,10.0,9.9,4.0632,4.1456,75.066,03-16-22_09.17_BOOST_protocol_HPPC_IN21700_30T_cycle_#1725.mat
BOOST,1725,0.73295,2.19563,0.957,1,discharge,1,-8.787,2.929,2.0,2.0,4.0576,3.683,42.6321,03-16-22_09.17_BOOST_protocol_HPPC_IN21700_30T_cycle_#1725.mat
BOOST,1725,0.73295,2.19563,0.957,1,discharge,1,-8.787,2.929,10.0,9.9,4.0576,3.5934,52.8292,03-16-22_09.17_BOOST_protocol_HPPC_IN21700_30T_cycle_#1725.mat
BOOST,1725,0.73295,2.19563,0.9572,1,charge,1,1.97,0.657,2.0,2.0,4.0722,4.2001,64.9239,03-16-22_09.17_BOOST_protocol_HPPC_IN21700_30T_cycle_#1725.mat
BOOST,1725,0.73295,2.19563,0.9572,1,charge,1,1.97,0.657,10.0,9.9,4.0722,4.2,64.8731,03-16-22_09.17_BOOST_protocol_HPPC_IN21700_30T_cycle_#1725.mat
BOOST,1725,0.73295,2.19563,0.957,1,discharge,2,-17.573,5.858,2.0,2.0,4.0597,3.4391,35.3155,03-16-22_09.17_BOOST_protocol_HPPC_IN21700_30T_cycle_#1725.mat
BOOST,1725,0.73295,2.19563,0.957,1,discharge,2,-17.573,5.858,10.0,9.9,4.0597,3.307,42.8328,03-16-22_09.17_BOOST_protocol_HPPC_IN21700_30T_cycle_#1725.mat
BOOST,1725,0.73295,2.19563,0.9572,1,charge,2,1.825,0.608,2.0,1.9,4.0788,4.1999,66.3525,03-16-22_09.17_BOOST_protocol_HPPC_IN21700_30T_cycle_#1725.mat
BOOST,1725,0.73295,2.19563,0.9572,1,charge,2,1.825,0.608,10.0,9.9,4.0788,4.2002,66.5169,03-16-22_09.17_BOOST_protocol_HPPC_IN21700_30T_cycle_#1725.mat
BOOST,1725,0.73295,2.19563,0.9569,1,discharge,3,-25.259,8.42,2.0,1.9,4.0642,3.2744,31.2681,03-16-22_09.17_BOOST_protocol_HPPC_IN21700_30T_cycle_#1725.mat
BOOST,1725,0.73295,2.19563,0.9569,1,discharge,3,-25.259,8.42,10.0,9.9,4.0642,3.1049,37.9785,03-16-22_09.17_BOOST_protocol_HPPC_IN21700_30T_cycle_#1725.mat
BOOST,1725,0.73295,2.19563,0.9572,1,charge,3,1.729,0.576,2.0,1.9,4.0842,4.2001,67.0407,03-16-22_09.17_BOOST_protocol_HPPC_IN21700_30T_cycle_#1725.mat
BOOST,1725,0.73295,2.19563,0.9572,1,charge,3,1.729,0.576,10.0,9.9,4.0842,4.2,66.9829,03-16-22_09.17_BOOST_protocol_HPPC_IN21700_30T_cycle_#1725.mat
BOOST,1725,0.73295,2.19563,0.9205,2,discharge,0,-2.197,0.732,2.0,2.0,3.9927,3.8859,48.6117,03-16-22_09.17_BOOST_protocol_HPPC_IN21700_30T_cycle_#1725.mat
BOOST,1725,0.73295,2.19563,0.9205,2,discharge,0,-2.197,0.732,10.0,9.9,3.9927,3.8433,68.0018,03-16-22_09.17_BOOST_protocol_HPPC_IN21700_30T_cycle_#1725.mat
BOOST,1725,0.73295,2.19563,0.9205,2,charge,0,1.098,0.366,2.0,2.0,3.9998,4.0538,49.1938,03-16-22_09.17_BOOST_protocol_HPPC_IN21700_30T_cycle_#1725.mat
BOOST,1725,0.73295,2.19563,0.9205,2,charge,0,1.098,0.366,10.0,9.9,3.9998,4.0754,68.8713,03-16-22_09.17_BOOST_protocol_HPPC_IN21700_30T_cycle_#1725.mat
BOOST,1725,0.73295,2.19563,0.9204,2,discharge,1,-8.787,2.929,2.0,2.0,3.9945,3.6463,39.629,03-16-22_09.17_BOOST_protocol_HPPC_IN21700_30T_cycle_#1725.mat
BOOST,1725,0.73295,2.19563,0.9204,2,discharge,1,-8.787,2.929,10.0,9.9,3.9945,3.5623,49.1891,03-16-22_09.17_BOOST_protocol_HPPC_IN21700_30T_cycle_#1725.mat
BOOST,1725,0.73295,2.19563,0.9205,2,charge,1,3.607,1.202,2.0,2.0,4.0128,4.2001,51.9254,03-16-22_09.17_BOOST_protocol_HPPC_IN21700_30T_cycle_#1725.mat
BOOST,1725,0.73295,2.19563,0.9205,2,charge,1,3.607,1.202,10.0,9.9,4.0128,4.2,51.8976,03-16-22_09.17_BOOST_protocol_HPPC_IN21700_30T_cycle_#1725.mat
