Repository: KikETs/ECM_HYBRID_BMS_JOINT

## Results

| Arm | Model | Size | Protocol | Result | Worst cell |
|---|---|---|---|---|---|
| SOP | 2RC table + trim (A8) | 4 effective coefficients, 2 EW states | leave-one-cell-out | usable current 69.6 % discharge, 59.5 % charge (τ = 10 s) | 59.9 % / 53.5 % (BOOST_REST) |
| SOH | dQ/dV ridge | 65 coefficients | leave-one-cell-out | RMSE 0.0094, bias −0.0005 | 0.0130 (BOOST_REST) |
| SOC | 2RC EKF, low-current gate | 3 states | leave-one-cell-out | **2.34 %p** over six sensor disturbances on estimated SOH (2.325 on true SOH), per cell 2.00–2.75 | 4.60 %p (BOOST_NEGPULSE_1S, current offset −0.10 A) |

The SOH arm was a 10,945-parameter CNN until the second audit round. Nested

File: analysis/uypydj_ecm.csv (part 73 of 80)
cell,cycle,SOH,CAP_Ah,SOC,direction,rate_rank,I_A,V_pre_V,rest_before_s,n_points,R0_mOhm,R1_mOhm,tau1_s,R2_mOhm,tau2_s,fit_rmse_mV
CC_CELL2,868,0.85491,2.5655,0.4871,charge,0,1.282,3.6725,70.5,101,10.2233,2.0847,0.1429,8.7657,8.8945,0.1114
CC_CELL2,868,0.85491,2.5655,0.487,discharge,1,-10.26,3.6705,635.4,101,10.2289,2.0143,0.1296,8.354,7.7039,0.4876
CC_CELL2,868,0.85491,2.5655,0.4871,charge,1,5.129,3.6761,160.6,101,10.1907,1.9282,0.1227,7.9025,7.6507,0.2301
CC_CELL2,868,0.85491,2.5655,0.4869,discharge,2,-20.517,3.6715,680.5,101,10.2812,1.8301,0.1325,7.2767,6.9361,0.9177
CC_CELL2,868,0.85491,2.5655,0.4872,charge,2,15.387,3.6797,281.0,101,10.1074,1.6972,0.1366,6.0996,6.5485,0.754
CC_CELL2,868,0.85491,2.5655,0.4868,discharge,3,-29.493,3.672,800.8,101,10.2029,1.7001,0.1402,7.1267,7.2663,1.2847
CC_CELL2,868,0.85491,2.5655,0.4873,charge,3,25.646,3.6824,387.0,101,10.007,1.4846,0.1658,5.768,7.2455,1.1313
CC_CELL2,868,0.85491,2.5655,0.4016,discharge,0,-2.565,3.6052,5607.8,101,10.4395,2.5263,0.1364,9.882,9.2603,0.155
CC_CELL2,868,0.85491,2.5655,0.4016,charge,0,1.283,3.607,70.5,101,10.3612,2.4619,0.1388,8.6794,8.8101,0.1069
CC_CELL2,868,0.85491,2.5655,0.4015,discharge,1,-10.258,3.6057,635.4,101,10.524,2.3932,0.1312,8.8065,8.1409,0.5046
CC_CELL2,868,0.85491,2.5655,0.4016,charge,1,5.129,3.6108,160.9,101,10.4495,2.2628,0.1244,8.1959,8.3685,0.251
CC_CELL2,868,0.85491,2.5655,0.4014,discharge,2,-20.517,3.6061,680.5,101,10.5419,2.1255,0.13,8.0018,7.5246,0.9187
CC_CELL2,868,0.85491,2.5655,0.4017,charge,2,15.389,3.6152,281.6,101,10.3307,1.8826,0.112,6.1236,6.4521,0.615
CC_CELL2,868,0.85491,2.5655,0.4013,discharge,3,-29.491,3.6067,800.8,101,10.5026,1.9529,0.1387,8.4671,8.6158,1.4003
CC_CELL2,868,0.85491,2.5655,0.4018,charge,3,25.645,3.6187,387.5,101,10.2069,1.6192,0.1181,5.3084,6.3802,1.1029
CC_CELL2,868,0.85491,2.5655,0.3161,discharge,0,-2.565,3.5301,5610.5,101,10.2326,3.0964,0.1392,10.8449,8.9505,0.1802
CC_CELL2,868,0.85491,2.5655,0.3161,charge,0,1.285,3.5318,70.5,101,10.9944,3.0602,0.1551,8.963,8.4479,0.1125
CC_CELL2,868,0.85491,2.5655,0.316,discharge,1,-10.258,3.5312,635.5,101,10.6006,2.966,0.1491,9.7689,8.2151,0.616
CC_CELL2,868,0.85491,2.5655,0.3161,charge,1,5.129,3.5368,160.8,101,10.4811,2.7308,0.1361,8.598,8.6421,0.2706
CC_CELL2,868,0.85491,2.5655,0.3159,discharge,2,-20.517,3.5321,680.5,101,10.643,2.6899,0.1605,11.5537,10.669,1.2504
CC_CELL2,868,0.85491,2.5655,0.3162,charge,2,15.388,3.5419,281.7,101,10.2996,2.2078,0.1173,7.2897,8.0337,0.6407
CC_CELL2,868,0.85491,2.5655,0.3159,discharge,3,-29.493,3.5328,800.3,101,10.5945,2.512,0.1781,20.432,20.6891,1.8888
CC_CELL2,868,0.85491,2.5655,0.3163,charge,3,25.644,3.5459,387.1,101,10.2264,1.7974,0.1008,5.9123,6.6658,0.8949
CC_CELL2,868,0.85491,2.5655,0.2733,discharge,0,-2.563,3.4888,5070.4,101,10.8752,3.8243,0.168,12.5333,9.1548,0.1995
CC_CELL2,868,0.85491,2.5655,0.2734,charge,0,1.283,3.4907,70.5,101,10.7546,3.7578,0.1648,8.9421,7.5383,0.1256
CC_CELL2,868,0.85491,2.5655,0.2732,discharge,1,-10.258,3.4891,635.4,101,10.899,3.7986,0.1663,13.224,9.7471,0.7338
CC_CELL2,868,0.85491,2.5655,0.2734,charge,1,5.129,3.4949,160.9,101,10.927,3.3816,0.1472,8.3879,8.6553,0.2944
CC_CELL2,868,0.85491,2.5655,0.2732,discharge,2,-20.517,3.4903,680.5,101,10.9395,3.3742,0.1615,23.3931,17.9519,1.2788
CC_CELL2,868,0.85491,2.5655,0.2735,charge,2,15.388,3.4997,281.9,101,10.605,2.5836,0.1131,7.6304,8.7672,0.6631
CC_CELL2,868,0.85491,2.5655,0.2731,discharge,3,-29.491,3.4907,800.7,101,10.8094,3.2161,0.1738,200.0,162.1472,2.4006
CC_CELL2,868,0.85491,2.5655,0.2736,charge,3,25.645,3.504,386.8,101,10.4244,1.8918,0.1035,6.5074,7.6728,0.87
CC_CELL2,868,0.85491,2.5655,0.2306,discharge,0,-2.565,3.4462,5071.1,101,10.9817,4.4684,0.1879,15.9535,9.5464,0.2226
CC_CELL2,868,0.85491,2.5655,0.2306,charge,0,1.283,3.4487,70.4,101,10.8056,4.2762,0.17,9.9842,6.9716,0.1219
CC_CELL2,868,0.85491,2.5655,0.2305,discharge,1,-10.257,3.4464,635.5,101,11.0156,4.5204,0.2021,23.5611,13.7137,0.938
CC_CELL2,868,0.85491,2.5655,0.2307,charge,1,5.129,3.4552,160.9,101,10.7601,3.8443,0.1534,7.2212,6.8407,0.3286
CC_CELL2,868,0.85491,2.5655,0.2304,discharge,2,-20.517,3.4484,680.6,101,10.9229,4.016,0.1806,80.4737,44.5788,1.3977
CC_CELL2,868,0.85491,2.5655,0.2307,charge,2,15.388,3.4607,281.6,101,10.4954,2.7755,0.122,7.0553,9.2379,0.7364
CC_CELL2,868,0.85491,2.5655,0.2308,charge,3,25.644,3.4647,384.3,101,10.3896,1.9878,0.1025,6.8062,9.1044,0.844
CC_CELL2,868,0.85491,2.5655,0.1878,discharge,0,-2.565,3.4003,5070.7,101,11.4244,6.442,0.2396,28.4331,12.0623,0.301
CC_CELL2,868,0.85491,2.5655,0.1879,charge,0,1.283,3.404,70.6,101,11.2142,5.9129,0.2172,16.0239,8.518,0.1419
CC_CELL2,868,0.85491,2.5655,0.1878,discharge,1,-10.258,3.4013,635.4,101,11.5255,6.5,0.2669,75.7035,26.692,1.3349
CC_CELL2,868,0.85491,2.5655,0.1879,charge,1,5.131,3.4139,161.0,101,11.1223,4.8888,0.1724,9.0446,5.871,0.3736
CC_CELL2,868,0.85491,2.5655,0.188,charge,2,15.389,3.4231,274.6,101,10.8036,3.1875,0.1434,5.7746,6.9458,0.9743
CC_CELL2,868,0.85491,2.5655,0.1881,charge,3,25.645,3.4259,307.6,101,10.5667,2.3402,0.122,6.299,9.4162,1.2217
CC_CELL2,906,0.8468,2.54116,1.0,discharge,0,-2.541,4.1301,99999.0,99,2.9113,12.9278,0.2808,14.2097,6.1293,0.292
CC_CELL2,906,0.8468,2.54116,1.0,charge,0,1.271,4.1438,69.5,101,11.266,9.0867,0.252,20.6084,8.3663,0.1814
CC_CELL2,906,0.8468,2.54116,0.9999,discharge,1,-10.162,4.139,635.4,101,11.1939,7.4657,0.188,6.8583,3.7628,0.8823
CC_CELL2,906,0.8468,2.54116,1.0,charge,1,1.809,4.1478,161.0,101,28.8785,0.01,0.05,0.01,3000.0,0.266
CC_CELL2,906,0.8468,2.54116,0.9998,discharge,2,-20.324,4.1379,641.7,101,11.0654,5.9981,0.1563,4.5086,3.746,1.6581
CC_CELL2,906,0.8468,2.54116,1.0,charge,2,1.709,4.1516,282.3,101,28.3464,0.01,0.05,0.01,3000.0,0.2851
CC_CELL2,906,0.8468,2.54116,0.9998,discharge,3,-29.214,4.1365,640.5,101,10.9146,5.0754,0.1434,3.9427,4.3427,2.2439
CC_CELL2,906,0.8468,2.54116,1.0,charge,3,1.637,4.1541,387.1,101,28.056,0.01,0.05,0.01,2999.7255,0.3
CC_CELL2,906,0.8468,2.54116,0.9576,discharge,0,-2.539,4.0901,4788.3,101,11.2821,7.1915,0.1966,8.462,5.1617,0.2501
CC_CELL2,906,0.8468,2.54116,0.9577,charge,0,1.271,4.0917,70.4,101,11.2663,7.2222,0.2012,9.7008,6.0719,0.1609
CC_CELL2,906,0.8468,2.54116,0.9576,discharge,1,-10.162,4.0905,635.4,101,11.2186,6.3096,0.1709,5.6701,4.5802,0.8331
CC_CELL2,906,0.8468,2.54116,0.9577,charge,1,4.594,4.0947,161.1,100,12.1521,4.1793,0.0809,6.6166,0.6808,0.3804
CC_CELL2,906,0.8468,2.54116,0.9575,discharge,2,-20.323,4.0908,673.4,101,11.1233,5.1439,0.1442,4.7371,5.5561,1.4342
CC_CELL2,906,0.8468,2.54116,0.9577,charge,2,4.458,4.0973,281.3,101,23.0439,0.01,0.05,0.01,3000.0,0.4939
CC_CELL2,906,0.8468,2.54116,0.9574,discharge,3,-29.213,4.0919,672.8,101,11.0382,4.3191,0.1268,4.6965,6.3355,1.6982
CC_CELL2,906,0.8468,2.54116,0.9577,charge,3,4.297,4.1011,387.5,101,23.0224,0.01,0.05,0.01,2999.9999,0.4827
CC_CELL2,906,0.8468,2.54116,0.9153,discharge,0,-2.541,4.0766,4819.4,101,10.9567,5.7812,0.1774,8.7599,6.0715,0.2355
CC_CELL2,906,0.8468,2.54116,0.9153,charge,0,1.271,4.0783,70.4,101,10.9182,5.717,0.1763,7.616,5.5758,0.125
CC_CELL2,906,0.8468,2.54116,0.9152,discharge,1,-10.162,4.077,635.4,101,11.0954,5.2105,0.1622,7.195,6.0708,0.766
CC_CELL2,906,0.8468,2.54116,0.9154,charge,1,5.081,4.0808,161.0,101,11.1102,5.2783,0.1691,7.2068,5.8919,0.4104
CC_CELL2,906,0.8468,2.54116,0.9152,discharge,2,-20.323,4.0773,680.4,101,10.9721,4.3389,0.136,6.2151,6.6346,1.2913
CC_CELL2,906,0.8468,2.54116,0.9154,charge,2,5.898,4.0833,281.3,101,19.7991,0.01,2999.9576,0.01,2999.9684,0.4443
CC_CELL2,906,0.8468,2.54116,0.9151,discharge,3,-29.214,4.0782,689.8,101,10.8976,3.6326,0.1205,5.8635,6.8527,1.4821
CC_CELL2,906,0.8468,2.54116,0.9154,charge,3,5.793,4.0855,386.6,101,19.7775,0.01,2999.9997,0.01,2999.9997,0.4717
CC_CELL2,906,0.8468,2.54116,0.8306,discharge,0,-2.539,4.0102,5378.4,101,10.7097,4.0105,0.1568,13.6241,8.4347,0.2226
CC_CELL2,906,0.8468,2.54116,0.8307,charge,0,1.271,4.0125,70.4,101,10.7182,4.0164,0.1625,11.5068,7.9029,0.1465
CC_CELL2,906,0.8468,2.54116,0.8306,discharge,1,-10.16,4.0112,635.4,101,10.8706,3.6968,0.154,9.7246,6.4659,0.7206
CC_CELL2,906,0.8468,2.54116,0.8307,charge,1,5.082,4.0174,161.0,101,10.7788,3.6429,0.156,9.5768,7.1681,0.3606
CC_CELL2,906,0.8468,2.54116,0.8305,discharge,2,-20.322,4.012,680.7,101,10.7729,3.2666,0.1374,7.2517,5.6399,1.25
CC_CELL2,906,0.8468,2.54116,0.8308,charge,2,10.025,4.0218,281.1,101,16.089,1.6979,0.05,0.01,3000.0,0.6779
CC_CELL2,906,0.8468,2.54116,0.8304,discharge,3,-29.213,4.0132,738.0,101,10.7694,2.8402,0.1321,6.42,5.6474,1.693
CC_CELL2,906,0.8468,2.54116,0.8308,charge,3,9.933,4.025,387.5,101,17.6182,0.01,0.05,0.01,3000.0,0.528
CC_CELL2,906,0.8468,2.54116,0.7459,discharge,0,-2.539,3.9117,5426.7,100,10.1751,3.0872,0.1362,11.1926,8.1957,0.1817
CC_CELL2,906,0.8468,2.54116,0.746,charge,0,1.269,3.9146,70.4,101,10.4771,2.9349,0.156,9.3538,7.5024,0.1206
CC_CELL2,906,0.8468,2.54116,0.7459,discharge,1,-10.162,3.9127,635.5,101,10.6234,2.8641,0.1535,8.0609,6.3583,0.5833
CC_CELL2,906,0.8468,2.54116,0.746,charge,1,5.08,3.9181,161.0,101,10.5037,2.8322,0.1442,8.1853,7.0335,0.3089
CC_CELL2,906,0.8468,2.54116,0.7458,discharge,2,-20.323,3.913,680.4,101,10.6307,2.5368,0.1436,6.4511,5.9935,1.1344
CC_CELL2,906,0.8468,2.54116,0.7461,charge,2,15.243,3.9216,281.8,101,10.4037,2.3611,0.1386,7.4322,7.8218,0.8495
CC_CELL2,906,0.8468,2.54116,0.7457,discharge,3,-29.214,3.9126,800.9,101,10.4165,2.3581,0.136,6.1582,6.4718,1.5655
CC_CELL2,906,0.8468,2.54116,0.7462,charge,3,17.772,3.9241,386.6,101,15.2119,0.32,0.05,0.01,2999.9997,0.5601
CC_CELL2,906,0.8468,2.54116,0.6613,discharge,0,-2.541,3.84,5517.8,100,10.5164,2.6566,0.1401,10.4185,8.7496,0.1732
CC_CELL2,906,0.8468,2.54116,0.6614,charge,0,1.271,3.8416,70.4,101,10.3075,2.7672,0.1265,8.6356,7.623,0.1111
CC_CELL2,906,0.8468,2.54116,0.6613,discharge,1,-10.16,3.8401,635.5,101,10.5782,2.6057,0.1303,8.6393,7.2817,0.5238
CC_CELL2,906,0.8468,2.54116,0.6614,charge,1,5.082,3.845,161.3,101,10.5472,2.506,0.1295,7.3037,6.5415,0.2532
CC_CELL2,906,0.8468,2.54116,0.6612,discharge,2,-20.324,3.8401,680.6,101,10.6278,2.4396,0.1266,7.3159,6.6472,1.0645
CC_CELL2,906,0.8468,2.54116,0.6615,charge,2,15.242,3.8475,281.7,101,10.5093,2.2987,0.1351,6.2228,6.9546,0.8521
CC_CELL2,906,0.8468,2.54116,0.6611,discharge,3,-29.215,3.8404,800.3,101,10.4977,2.074,0.1368,7.0082,7.0895,1.4243
CC_CELL2,906,0.8468,2.54116,0.6616,charge,3,23.825,3.8505,387.1,101,11.5541,3.1293,0.8247,0.01,3000.0,2.5231
CC_CELL2,906,0.8468,2.54116,0.5766,discharge,0,-2.539,3.7575,5583.9,101,10.2499,2.4173,0.138,10.8143,9.265,0.1684
CC_CELL2,906,0.8468,2.54116,0.5767,charge,0,1.271,3.7599,70.5,101,10.286,2.4392,0.1357,9.3849,8.4562,0.1089
CC_CELL2,906,0.8468,2.54116,0.5766,discharge,1,-10.16,3.7583,635.4,101,10.462,2.307,0.1316,9.2365,7.7519,0.5027
CC_CELL2,906,0.8468,2.54116,0.5767,charge,1,5.081,3.7635,160.8,101,10.3658,2.2401,0.1271,7.9254,6.9344,0.2407
CC_CELL2,906,0.8468,2.54116,0.5765,discharge,2,-20.322,3.7581,680.5,101,10.3704,2.1323,0.1303,7.6068,6.6163,1.026
CC_CELL2,906,0.8468,2.54116,0.5768,charge,2,15.241,3.7662,281.9,101,10.2454,2.0697,0.1387,6.1334,6.4359,0.822
CC_CELL2,906,0.8468,2.54116,0.5764,discharge,3,-29.214,3.7594,800.8,101,10.3276,1.9719,0.1364,7.1554,6.7437,1.425
CC_CELL2,906,0.8468,2.54116,0.5769,charge,3,25.404,3.7696,387.5,101,10.1693,1.6833,0.1503,5.6354,6.8708,1.1614
CC_CELL2,906,0.8468,2.54116,0.492,discharge,0,-2.542,3.6721,5610.6,101,10.3718,2.3265,0.1387,9.8487,8.9389,0.1486
CC_CELL2,906,0.8468,2.54116,0.492,charge,0,1.272,3.6736,70.5,101,10.1237,2.3859,0.1188,8.8337,8.3733,0.1105
CC_CELL2,906,0.8468,2.54116,0.4919,discharge,1,-10.16,3.6722,635.5,101,10.4048,2.3728,0.1278,8.4908,7.5669,0.5017
CC_CELL2,906,0.8468,2.54116,0.4921,charge,1,5.081,3.6773,160.8,101,10.3637,2.2471,0.1248,8.2799,7.768,0.2258
CC_CELL2,906,0.8468,2.54116,0.4918,discharge,2,-20.323,3.6725,680.6,101,10.3995,2.2072,0.1264,7.3662,6.7835,0.9542
CC_CELL2,906,0.8468,2.54116,0.4921,charge,2,15.244,3.6803,281.8,101,10.3061,2.0074,0.1227,6.2966,6.4951,0.757
CC_CELL2,906,0.8468,2.54116,0.4918,discharge,3,-29.213,3.673,800.7,101,10.4185,1.9722,0.1281,7.0791,6.9542,1.3249
CC_CELL2,906,0.8468,2.54116,0.4922,charge,3,25.403,3.6839,386.5,100,10.1725,1.725,0.1294,5.7642,6.8897,1.188
CC_CELL2,906,0.8468,2.54116,0.4073,discharge,0,-2.54,3.6047,5612.7,101,10.1922,2.8355,0.1275,10.0064,8.9067,0.1619
CC_CELL2,906,0.8468,2.54116,0.4073,charge,0,1.273,3.6072,70.5,101,10.2946,2.7911,0.1283,8.7137,8.3697,0.1113
CC_CELL2,906,0.8468,2.54116,0.4072,discharge,1,-10.16,3.6058,635.5,100,10.5212,2.6882,0.1352,8.9015,7.9479,0.5071
CC_CELL2,906,0.8468,2.54116,0.4074,charge,1,5.081,3.6109,161.1,100,10.4528,2.5633,0.1335,8.3419,8.2807,0.253
CC_CELL2,906,0.8468,2.54116,0.4072,discharge,2,-20.322,3.6064,680.3,101,10.5541,2.3465,0.1291,7.9082,7.2392,0.9871
CC_CELL2,906,0.8468,2.54116,0.4075,charge,2,15.243,3.6154,281.2,101,10.3041,2.1153,0.1084,6.3083,6.5636,0.6207
CC_CELL2,906,0.8468,2.54116,0.4071,discharge,3,-29.214,3.6069,800.4,101,10.4416,2.1944,0.135,8.2436,8.2874,1.512
CC_CELL2,906,0.8468,2.54116,0.4075,charge,3,25.402,3.619,386.7,101,10.1991,1.7431,0.1137,5.3665,6.3376,1.0761
CC_CELL2,906,0.8468,2.54116,0.3226,discharge,0,-2.539,3.5305,5613.7,101,10.3917,3.444,0.1528,11.1509,8.9792,0.1821
CC_CELL2,906,0.8468,2.54116,0.3227,charge,0,1.271,3.5328,70.5,101,10.4674,3.5638,0.137,8.8405,7.8919,0.1127
CC_CELL2,906,0.8468,2.54116,0.3226,discharge,1,-10.161,3.5316,635.4,100,10.7663,3.4335,0.1537,10.1046,8.2569,0.6498
CC_CELL2,906,0.8468,2.54116,0.3227,charge,1,5.081,3.5372,161.2,101,10.6713,3.1878,0.14,8.7776,8.6921,0.2866
CC_CELL2,906,0.8468,2.54116,0.3225,discharge,2,-20.323,3.5324,680.4,101,10.7583,3.1652,0.155,12.2698,10.9901,1.3198
CC_CELL2,906,0.8468,2.54116,0.3228,charge,2,15.243,3.5424,282.0,101,10.5182,2.5326,0.1145,7.403,8.0511,0.6682
CC_CELL2,906,0.8468,2.54116,0.3224,discharge,3,-29.214,3.5332,800.7,101,10.7237,2.9146,0.1636,20.3204,19.6347,1.9475
CC_CELL2,906,0.8468,2.54116,0.3229,charge,3,25.403,3.5464,387.5,101,10.3292,2.0293,0.0997,6.0003,6.7798,0.8809
CC_CELL2,906,0.8468,2.54116,0.2803,discharge,0,-2.539,3.4908,5070.5,101,10.8825,4.1348,0.1704,13.0774,9.1448,0.1917
CC_CELL2,906,0.8468,2.54116,0.2803,charge,0,1.271,3.4927,70.4,101,10.8888,4.0032,0.1623,9.1658,7.4067,0.1191
CC_CELL2,906,0.8468,2.54116,0.2802,discharge,1,-10.16,3.4912,635.4,101,10.9432,4.0658,0.1724,13.98,9.8973,0.7308
CC_CELL2,906,0.8468,2.54116,0.2803,charge,1,5.083,3.4976,161.1,100,10.7409,3.7131,0.1439,8.1864,8.0494,0.3099
CC_CELL2,906,0.8468,2.54116,0.2802,discharge,2,-20.322,3.4915,680.5,101,10.8033,3.6718,0.1589,22.859,16.7895,1.2445
CC_CELL2,906,0.8468,2.54116,0.2804,charge,2,15.241,3.5026,281.2,101,10.522,2.8252,0.1139,7.5718,8.694,0.6601
CC_CELL2,906,0.8468,2.54116,0.2801,discharge,3,-29.212,3.4929,800.7,101,10.856,3.3955,0.1872,113.6363,91.273,2.357
CC_CELL2,906,0.8468,2.54116,0.2805,charge,3,25.404,3.5062,386.8,101,10.3612,2.0846,0.0988,6.4774,7.6964,0.896
CC_CELL2,906,0.8468,2.54116,0.238,discharge,0,-2.54,3.4481,5070.6,101,11.0147,4.6782,0.1985,16.854,9.8308,0.2195
CC_CELL2,906,0.8468,2.54116,0.238,charge,0,1.271,3.4506,70.4,101,10.7721,4.5482,0.1713,10.5809,7.0985,0.134
CC_CELL2,906,0.8468,2.54116,0.2379,discharge,1,-10.161,3.4485,635.4,101,11.1054,5.026,0.2074,24.6835,13.5601,0.9778
CC_CELL2,906,0.8468,2.54116,0.238,charge,1,5.083,3.4574,161.2,101,10.9648,4.2796,0.1629,7.5885,6.7357,0.335
CC_CELL2,906,0.8468,2.54116,0.2378,discharge,2,-20.325,3.4495,680.5,100,11.0695,4.628,0.198,78.2564,41.2336,1.5358
CC_CELL2,906,0.8468,2.54116,0.2381,charge,2,15.243,3.4632,281.3,101,10.735,3.2142,0.1238,7.0204,8.9312,0.7665
CC_CELL2,906,0.8468,2.54116,0.2382,charge,3,25.403,3.4673,380.4,101,10.5418,2.2933,0.1022,6.7382,9.0148,0.9015
CC_CELL2,906,0.8468,2.54116,0.1956,discharge,0,-2.538,3.4016,5071.0,101,11.3621,6.8416,0.2438,29.3367,12.066,0.3068
CC_CELL2,906,0.8468,2.54116,0.1956,charge,0,1.272,3.4052,70.4,101,11.204,6.3102,0.2149,16.7065,8.4754,0.1486
CC_CELL2,906,0.8468,2.54116,0.1955,discharge,1,-10.162,3.4027,635.5,100,11.5115,6.8085,0.2773,71.927,25.1777,1.269
CC_CELL2,906,0.8468,2.54116,0.1957,charge,1,5.081,3.4155,160.8,101,11.0704,5.2267,0.1792,9.5703,5.9272,0.3671
CC_CELL2,906,0.8468,2.54116,0.1958,charge,2,15.242,3.4252,276.6,101,10.771,3.4441,0.1419,5.7837,6.5793,1.0065
CC_CELL2,906,0.8468,2.54116,0.1958,charge,3,25.403,3.4281,312.1,101,10.5795,2.5223,0.1254,6.1627,9.0602,1.2316
CC_CELL2,943,0.84323,2.53044,1.0,discharge,0,-2.531,4.1287,99999.0,99,3.038,13.7624,0.2937,14.5186,5.9928,0.3032
CC_CELL2,943,0.84323,2.53044,1.0,charge,0,1.265,4.1429,69.6,101,11.2947,9.8664,0.2599,21.3796,8.2403,0.1918
CC_CELL2,943,0.84323,2.53044,0.9999,discharge,1,-10.12,4.1369,635.4,101,11.294,8.1319,0.1942,6.9554,3.7414,0.8972
CC_CELL2,943,0.84323,2.53044,1.0,charge,1,1.752,4.1469,160.9,101,30.3271,0.01,0.05,0.01,3000.0,0.2837
CC_CELL2,943,0.84323,2.53044,0.9998,discharge,2,-20.239,4.1365,641.2,101,11.3151,6.4309,0.1597,4.6554,3.8826,1.7255
CC_CELL2,943,0.84323,2.53044,1.0,charge,2,1.641,4.1509,281.4,101,29.9386,0.01,0.05,0.01,2999.9999,0.3036
CC_CELL2,943,0.84323,2.53044,0.9998,discharge,3,-29.089,4.1352,639.9,101,11.175,5.4154,0.1446,4.2099,4.6621,2.2736
CC_CELL2,943,0.84323,2.53044,1.0,charge,3,1.56,4.1538,386.8,101,29.6397,0.01,0.05,0.01,2999.9999,0.31
CC_CELL2,943,0.84323,2.53044,0.9578,discharge,0,-2.529,4.0889,4790.3,101,10.777,7.0747,0.1974,8.351,5.0488,0.2512
CC_CELL2,943,0.84323,2.53044,0.9578,charge,0,1.265,4.0914,70.3,101,11.2311,7.0184,0.1997,9.5615,5.9907,0.1366
CC_CELL2,943,0.84323,2.53044,0.9578,discharge,1,-10.118,4.0902,635.5,100,11.165,6.3077,0.1728,5.7489,4.6134,0.8268
CC_CELL2,943,0.84323,2.53044,0.9579,charge,1,4.622,4.0943,160.8,101,11.9296,4.3805,0.0861,6.5918,0.7639,0.4085
CC_CELL2,943,0.84323,2.53044,0.9577,discharge,2,-20.237,4.0906,674.0,101,11.0394,5.1767,0.1455,4.9355,5.7333,1.4713
CC_CELL2,943,0.84323,2.53044,0.9579,charge,2,4.5,4.0976,281.3,101,22.7612,0.01,0.05,0.01,2999.9999,0.4682
CC_CELL2,943,0.84323,2.53044,0.9576,discharge,3,-29.09,4.0915,673.5,101,11.0054,4.3947,0.1287,5.0417,6.746,1.665
CC_CELL2,943,0.84323,2.53044,0.9579,charge,3,4.267,4.1008,386.7,101,23.2613,0.01,0.05,0.01,2999.9998,0.5534
CC_CELL2,943,0.84323,2.53044,0.9157,discharge,0,-2.531,4.0764,4822.3,101,11.2742,6.135,0.1889,9.1923,6.1621,0.2507
CC_CELL2,943,0.84323,2.53044,0.9157,charge,0,1.263,4.078,70.5,101,10.9893,6.2208,0.174,7.8967,5.5283,0.137
CC_CELL2,943,0.84323,2.53044,0.9156,discharge,1,-10.118,4.0767,635.4,101,11.2307,5.6275,0.1659,7.5342,6.1319,0.7901
CC_CELL2,943,0.84323,2.53044,0.9157,charge,1,5.058,4.0799,161.1,101,11.263,5.8729,0.1726,7.436,5.8984,0.4113
CC_CELL2,943,0.84323,2.53044,0.9155,discharge,2,-20.238,4.0772,680.5,101,11.1152,4.6873,0.1418,6.5421,6.7425,1.27
CC_CELL2,943,0.84323,2.53044,0.9158,charge,2,5.677,4.0831,281.2,101,20.605,0.01,2999.9995,0.01,3000.0,0.4598
CC_CELL2,943,0.84323,2.53044,0.9154,discharge,3,-29.091,4.078,687.7,101,11.0802,3.8996,0.122,6.2619,7.0441,1.4804
CC_CELL2,943,0.84323,2.53044,0.9158,charge,3,5.547,4.0845,387.6,101,20.8368,0.01,3000.0,0.01,3000.0,0.5083
CC_CELL2,943,0.84323,2.53044,0.8313,discharge,0,-2.531,4.0082,5378.9,101,10.7571,4.1017,0.1678,13.9027,8.3974,0.2304
CC_CELL2,943,0.84323,2.53044,0.8314,charge,0,1.263,4.0109,70.4,101,10.5248,4.1417,0.1581,11.5436,7.6801,0.132
CC_CELL2,943,0.84323,2.53044,0.8313,discharge,1,-10.118,4.0095,635.5,101,10.8367,3.8383,0.1567,9.851,6.3644,0.7197
CC_CELL2,943,0.84323,2.53044,0.8314,charge,1,5.058,4.0157,160.5,101,10.7029,3.8104,0.1605,9.5837,7.0735,0.3583
CC_CELL2,943,0.84323,2.53044,0.8312,discharge,2,-20.236,4.0104,680.7,100,10.7719,3.3359,0.1446,7.3519,5.6243,1.2217
CC_CELL2,943,0.84323,2.53044,0.8315,charge,2,10.074,4.0193,281.3,101,16.0066,1.9428,0.05,0.01,3000.0,0.7077
CC_CELL2,943,0.84323,2.53044,0.8311,discharge,3,-29.089,4.0118,739.1,101,10.6659,2.9562,0.1314,6.62,5.7487,1.7246
CC_CELL2,943,0.84323,2.53044,0.8315,charge,3,10.023,4.0234,386.8,101,17.6206,0.01,0.05,0.01,3000.0,0.5168
CC_CELL2,943,0.84323,2.53044,0.747,discharge,0,-2.529,3.9108,5431.3,101,10.6344,3.376,0.1471,11.4141,8.0352,0.2064
CC_CELL2,943,0.84323,2.53044,0.7471,charge,0,1.265,3.9129,70.5,100,10.5432,3.398,0.1534,9.6492,7.5118,0.1252
CC_CELL2,943,0.84323,2.53044,0.747,discharge,1,-10.119,3.9111,635.5,101,10.7578,3.1793,0.1467,8.1426,6.2772,0.6183
CC_CELL2,943,0.84323,2.53044,0.7471,charge,1,5.058,3.9167,161.1,101,10.6995,3.1019,0.1485,8.5301,7.1329,0.3305
CC_CELL2,943,0.84323,2.53044,0.7469,discharge,2,-20.237,3.9114,680.7,101,10.7078,2.8679,0.1342,6.6881,6.1266,1.1557
CC_CELL2,943,0.84323,2.53044,0.7472,charge,2,15.178,3.9205,281.4,100,10.4396,2.632,0.122,7.045,6.5879,0.8483
CC_CELL2,943,0.84323,2.53044,0.7468,discharge,3,-29.09,3.9118,801.0,101,10.5614,2.6489,0.1331,6.5682,6.8379,1.5592
CC_CELL2,943,0.84323,2.53044,0.7472,charge,3,17.186,3.9231,386.9,101,15.7925,0.3273,0.05,0.01,3000.0,0.6064
CC_CELL2,943,0.84323,2.53044,0.6627,discharge,0,-2.53,3.8338,5515.5,98,2.1489,7.907,0.1946,11.2909,9.5319,0.2776
CC_CELL2,943,0.84323,2.53044,0.6627,charge,0,1.265,3.8452,69.4,100,10.5994,3.0824,0.1305,9.0591,7.7925,0.1109
CC_CELL2,943,0.84323,2.53044,0.6626,discharge,1,-10.119,3.8431,635.3,101,10.7835,2.9514,0.1312,8.8398,7.1416,0.5503
CC_CELL2,943,0.84323,2.53044,0.6627,charge,1,5.058,3.8481,160.5,101,10.694,2.845,0.1252,7.4274,6.3419,0.2609
CC_CELL2,943,0.84323,2.53044,0.6626,discharge,2,-20.236,3.8429,680.3,101,10.7275,2.6877,0.1249,7.4882,6.665,1.0853
CC_CELL2,943,0.84323,2.53044,0.6629,charge,2,15.178,3.8507,280.7,101,10.6007,2.4706,0.1314,6.2543,6.7959,0.887
CC_CELL2,943,0.84323,2.53044,0.6625,discharge,3,-29.089,3.8424,800.3,101,10.7399,2.3267,0.1284,7.2989,7.1994,1.4558
CC_CELL2,943,0.84323,2.53044,0.6629,charge,3,22.779,3.8527,385.8,101,11.5737,2.3844,0.6227,1.3027,0.05,0.9599
CC_CELL2,943,0.84323,2.53044,0.5784,discharge,0,-2.531,3.759,5575.1,100,10.6278,2.8574,0.1417,11.0624,9.0035,0.1684
CC_CELL2,943,0.84323,2.53044,0.5784,charge,0,1.263,3.7608,70.4,101,10.4943,2.8453,0.118,9.5958,8.1416,0.0958
CC_CELL2,943,0.84323,2.53044,0.5783,discharge,1,-10.119,3.7592,635.4,101,10.6538,2.668,0.1287,9.4479,7.6059,0.529
CC_CELL2,943,0.84323,2.53044,0.5785,charge,1,5.06,3.7646,160.1,101,10.5648,2.577,0.122,8.0846,6.7201,0.2398
CC_CELL2,943,0.84323,2.53044,0.5782,discharge,2,-20.237,3.7597,680.6,101,10.587,2.4264,0.1293,7.8253,6.6307,1.0657
CC_CELL2,943,0.84323,2.53044,0.5785,charge,2,15.178,3.768,280.6,101,10.4367,2.2948,0.1303,6.1803,6.2211,0.8844
CC_CELL2,943,0.84323,2.53044,0.5781,discharge,3,-29.088,3.7602,800.3,101,10.5689,2.1441,0.1307,7.4127,6.8259,1.4948
CC_CELL2,943,0.84323,2.53044,0.5786,charge,3,25.297,3.7706,385.7,101,10.3,1.9333,0.1338,5.6347,6.6027,1.2594
CC_CELL2,943,0.84323,2.53044,0.494,discharge,0,-2.53,3.6725,5612.8,101,10.4723,2.6462,0.1356,10.2625,9.0087,0.1648
CC_CELL2,943,0.84323,2.53044,0.4941,charge,0,1.265,3.674,70.4,100,10.496,2.6462,0.1252,9.1525,8.5553,0.1001
CC_CELL2,943,0.84323,2.53044,0.494,discharge,1,-10.119,3.6727,635.4,101,10.5636,2.6047,0.1333,8.7615,7.5947,0.5135
CC_CELL2,943,0.84323,2.53044,0.4941,charge,1,5.058,3.678,160.2,101,10.4961,2.5015,0.1225,8.411,7.5681,0.2432
CC_CELL2,943,0.84323,2.53044,0.4939,discharge,2,-20.238,3.673,680.5,101,10.6603,2.3328,0.1323,7.5859,6.8397,0.9487
CC_CELL2,943,0.84323,2.53044,0.4942,charge,2,15.18,3.6817,281.2,101,10.4381,2.2162,0.123,6.415,6.4103,0.7816
CC_CELL2,943,0.84323,2.53044,0.4939,discharge,3,-29.089,3.6734,800.7,101,10.5163,2.2135,0.1254,7.372,7.0871,1.3793
CC_CELL2,943,0.84323,2.53044,0.4943,charge,3,25.297,3.6845,384.8,101,10.4165,1.8307,0.1318,5.848,6.8165,1.211
CC_CELL2,943,0.84323,2.53044,0.4097,discharge,0,-2.531,3.6054,5609.9,101,10.6923,3.0336,0.1485,10.4951,9.2305,0.173
CC_CELL2,943,0.84323,2.53044,0.4098,charge,0,1.265,3.6072,70.4,101,10.5898,3.0429,0.1274,8.9776,8.3421,0.1066
CC_CELL2,943,0.84323,2.53044,0.4097,discharge,1,-10.121,3.6058,635.4,101,10.6681,2.9234,0.1352,9.1234,7.9041,0.5451
CC_CELL2,943,0.84323,2.53044,0.4098,charge,1,5.06,3.6112,160.5,101,10.5442,2.8726,0.1343,8.6443,8.3696,0.2755
CC_CELL2,943,0.84323,2.53044,0.4096,discharge,2,-20.235,3.6064,680.5,101,10.6289,2.6183,0.1257,8.1757,7.3152,1.0274
CC_CELL2,943,0.84323,2.53044,0.4099,charge,2,15.18,3.6151,280.6,101,10.5342,2.2845,0.1115,6.4292,6.4773,0.632
CC_CELL2,943,0.84323,2.53044,0.4095,discharge,3,-29.09,3.607,800.6,101,10.6158,2.3452,0.1339,8.694,8.5736,1.5516
CC_CELL2,943,0.84323,2.53044,0.4099,charge,3,25.296,3.6195,385.7,101,10.3297,1.9271,0.1091,5.4436,6.2291,1.1294
CC_CELL2,943,0.84323,2.53044,0.3254,discharge,0,-2.531,3.5308,5610.1,101,10.6337,3.5572,0.1561,11.3823,8.9549,0.1899
CC_CELL2,943,0.84323,2.53044,0.3254,charge,0,1.263,3.5326,70.4,101,10.6287,3.4776,0.1491,9.1832,8.2616,0.1106
CC_CELL2,943,0.84323,2.53044,0.3254,discharge,1,-10.119,3.5313,635.4,101,10.734,3.4509,0.1603,10.2374,8.2756,0.6459
CC_CELL2,943,0.84323,2.53044,0.3255,charge,1,5.058,3.5369,160.3,101,10.6034,3.2933,0.1463,8.941,8.6685,0.2719
CC_CELL2,943,0.84323,2.53044,0.3253,discharge,2,-20.238,3.5322,680.5,101,10.8027,3.3573,0.1638,12.6989,11.2248,1.309
CC_CELL2,943,0.84323,2.53044,0.3256,charge,2,15.178,3.5423,280.6,101,10.6446,2.6722,0.118,7.5611,8.0033,0.6933
CC_CELL2,943,0.84323,2.53044,0.3252,discharge,3,-29.09,3.5323,800.7,101,10.8025,3.0916,0.1634,22.4898,21.3176,2.0554
CC_CELL2,943,0.84323,2.53044,0.3256,charge,3,25.296,3.5464,386.6,101,10.4532,2.1598,0.1055,6.1126,6.7192,0.9091
CC_CELL2,943,0.84323,2.53044,0.2833,discharge,0,-2.53,3.4902,5072.0,101,10.8792,4.4941,0.1721,13.2385,8.9124,0.1929
CC_CELL2,943,0.84323,2.53044,0.2833,charge,0,1.265,3.492,70.3,101,10.874,4.4634,0.1509,9.1579,7.081,0.1296
CC_CELL2,943,0.84323,2.53044,0.2832,discharge,1,-10.119,3.4905,635.4,101,10.966,4.4093,0.1787,14.3842,9.9977,0.7299
CC_CELL2,943,0.84323,2.53044,0.2833,charge,1,5.058,3.497,160.5,101,10.9003,3.9626,0.1519,8.5134,8.344,0.3106
CC_CELL2,943,0.84323,2.53044,0.2831,discharge,2,-20.237,3.4915,680.2,101,11.0257,3.8402,0.164,24.6326,17.8765,1.2522
CC_CELL2,943,0.84323,2.53044,0.2834,charge,2,15.178,3.5013,279.8,101,10.7975,2.9305,0.1199,7.7454,8.6833,0.6751
CC_CELL2,943,0.84323,2.53044,0.283,discharge,3,-29.09,3.4922,801.1,101,11.0469,3.539,0.1911,200.0,156.9085,2.3776
CC_CELL2,943,0.84323,2.53044,0.2835,charge,3,25.296,3.5057,386.6,101,10.4767,2.2633,0.0983,6.5991,7.6164,0.9247
CC_CELL2,943,0.84323,2.53044,0.2411,discharge,0,-2.531,3.4477,5070.2,101,10.7105,5.2286,0.1906,17.1161,9.5139,0.234
CC_CELL2,943,0.84323,2.53044,0.2411,charge,0,1.263,3.4507,70.5,101,10.9913,4.945,0.1802,10.7501,7.1099,0.1281
CC_CELL2,943,0.84323,2.53044,0.241,discharge,1,-10.118,3.4487,635.4,101,11.2389,4.9968,0.213,24.8423,13.5472,0.9461
CC_CELL2,943,0.84323,2.53044,0.2412,charge,1,5.058,3.4573,160.5,101,10.9017,4.4046,0.1626,7.5482,6.6728,0.3421
CC_CELL2,943,0.84323,2.53044,0.2409,discharge,2,-20.237,3.4502,680.4,101,11.0106,4.5053,0.19,73.903,39.113,1.5614
CC_CELL2,943,0.84323,2.53044,0.2412,charge,2,15.178,3.4629,279.9,101,10.6171,3.2022,0.1246,7.0968,8.9492,0.7752
CC_CELL2,943,0.84323,2.53044,0.2413,charge,3,25.296,3.467,382.7,101,10.3979,2.3016,0.103,6.8126,8.9334,0.9029
CC_CELL2,943,0.84323,2.53044,0.1989,discharge,0,-2.53,3.4018,5071.6,101,11.6453,6.9799,0.2563,29.8809,12.0522,0.3048
CC_CELL2,943,0.84323,2.53044,0.199,charge,0,1.263,3.4048,70.3,101,11.8531,6.5824,0.2099,17.0535,8.4673,0.1402
CC_CELL2,943,0.84323,2.53044,0.1989,discharge,1,-10.119,3.4029,635.4,101,11.6637,7.0067,0.2767,71.6487,24.5928,1.3418
CC_CELL2,943,0.84323,2.53044,0.199,charge,1,5.058,3.416,160.5,101,11.168,5.4602,0.1835,9.6879,5.8542,0.359
CC_CELL2,943,0.84323,2.53044,0.1991,charge,2,15.178,3.4259,274.9,101,10.8402,3.6773,0.1499,5.858,6.6732,0.9902
CC_CELL2,943,0.84323,2.53044,0.1991,charge,3,25.295,3.4282,309.5,101,10.7161,2.6713,0.125,6.2757,9.1322,1.2308
CC_CELL2,981,0.83777,2.51407,1.0,discharge,0,-2.515,4.1279,99999.0,99,3.0788,15.0791,0.3118,15.2029,5.8487,0.3205
CC_CELL2,981,0.83777,2.51407,1.0,charge,0,1.257,4.1425,69.5,101,11.6157,11.2661,0.2856,23.2659,8.4331,0.1998
CC_CELL2,981,0.83777,2.51407,0.9999,discharge,1,-10.057,4.1364,635.5,101,11.3716,9.0389,0.206,7.0822,3.6741,0.9186
CC_CELL2,981,0.83777,2.51407,1.0,charge,1,1.649,4.147,160.6,101,32.158,0.01,0.05,0.01,2999.9943,0.2753
CC_CELL2,981,0.83777,2.51407,0.9998,discharge,2,-20.114,4.1362,640.1,101,11.4535,6.8717,0.1681,4.6948,3.8797,1.7006
CC_CELL2,981,0.83777,2.51407,1.0,charge,2,1.551,4.1514,281.2,101,31.3571,0.01,0.05,0.01,2999.9999,0.3247
CC_CELL2,981,0.83777,2.51407,0.9998,discharge,3,-28.916,4.1357,638.9,101,11.2681,5.8283,0.1502,4.2319,4.6229,2.2753
CC_CELL2,981,0.83777,2.51407,1.0,charge,3,1.464,4.1546,388.3,100,31.0323,0.01,0.05,0.01,2999.9926,0.2893
CC_CELL2,981,0.83777,2.51407,0.9581,discharge,0,-2.513,4.0893,4788.7,100,11.4128,7.9797,0.2148,8.8311,5.0166,0.2533
CC_CELL2,981,0.83777,2.51407,0.9581,charge,0,1.257,4.0911,70.4,101,11.1163,8.1347,0.2116,10.1718,5.8408,0.1596
CC_CELL2,981,0.83777,2.51407,0.958,discharge,1,-10.057,4.0897,635.5,101,11.3597,7.1369,0.1836,5.9859,4.693,0.8568
CC_CELL2,981,0.83777,2.51407,0.9581,charge,1,4.344,4.094,161.0,101,12.8617,3.391,0.0684,8.1683,0.4317,0.2846
CC_CELL2,981,0.83777,2.51407,0.9579,discharge,2,-20.115,4.0901,671.5,101,11.2507,5.7487,0.1565,5.0831,5.798,1.4035
CC_CELL2,981,0.83777,2.51407,0.9582,charge,2,4.233,4.0975,281.5,100,24.2267,0.01,0.05,0.01,3000.0,0.5549
CC_CELL2,981,0.83777,2.51407,0.9579,discharge,3,-28.917,4.0911,670.6,101,11.0875,4.8223,0.1306,5.0932,6.5634,1.7391
CC_CELL2,981,0.83777,2.51407,0.9582,charge,3,4.065,4.1009,387.3,101,24.3931,0.01,0.05,0.01,3000.0,0.5482
CC_CELL2,981,0.83777,2.51407,0.9162,discharge,0,-2.513,4.0762,4819.7,101,11.1263,6.188,0.1936,9.3323,6.221,0.2319
CC_CELL2,981,0.83777,2.51407,0.9162,charge,0,1.257,4.0779,70.3,101,10.9783,6.2127,0.1886,7.9379,5.5257,0.1371
CC_CELL2,981,0.83777,2.51407,0.9161,discharge,1,-10.057,4.0765,635.4,101,11.1351,5.6913,0.1687,7.6606,6.0847,0.7938
CC_CELL2,981,0.83777,2.51407,0.9162,charge,1,5.03,4.0807,160.4,101,11.0368,5.9516,0.1783,7.4796,5.8152,0.4173
CC_CELL2,981,0.83777,2.51407,0.916,discharge,2,-20.114,4.0761,680.5,101,11.0066,4.9265,0.1395,6.5923,6.5777,1.3434
CC_CELL2,981,0.83777,2.51407,0.9163,charge,2,5.529,4.0833,280.4,101,21.1229,0.01,3000.0,0.01,3000.0,0.5337
CC_CELL2,981,0.83777,2.51407,0.916,discharge,3,-28.917,4.0778,686.4,100,11.0694,4.2316,0.1285,6.2649,6.8347,1.4803
CC_CELL2,981,0.83777,2.51407,0.9163,charge,3,5.334,4.0855,386.4,101,21.4732,0.01,0.05,0.01,3000.0,0.5316
CC_CELL2,981,0.83777,2.51407,0.8323,discharge,0,-2.513,4.0059,5372.8,101,10.5954,4.676,0.1659,14.3716,8.1664,0.2394
CC_CELL2,981,0.83777,2.51407,0.8324,charge,0,1.255,4.0093,70.4,101,10.7844,4.7014,0.1696,12.0667,7.6716,0.1431
CC_CELL2,981,0.83777,2.51407,0.8323,discharge,1,-10.058,4.0078,635.4,101,10.9926,4.3655,0.1597,10.0044,6.2563,0.7504
CC_CELL2,981,0.83777,2.51407,0.8324,charge,1,5.03,4.0144,161.0,100,10.9241,4.3262,0.1666,10.0257,7.0265,0.3764
CC_CELL2,981,0.83777,2.51407,0.8322,discharge,2,-20.115,4.009,680.6,101,10.951,3.7591,0.1386,7.4609,5.5831,1.3005
CC_CELL2,981,0.83777,2.51407,0.8325,charge,2,9.644,4.0192,281.2,101,18.1331,0.6252,0.05,0.01,2999.998,0.5232
CC_CELL2,981,0.83777,2.51407,0.8321,discharge,3,-28.916,4.0105,734.9,101,10.9014,3.2686,0.1342,6.7146,5.7326,1.7534
CC_CELL2,981,0.83777,2.51407,0.8325,charge,3,9.564,4.0229,385.5,101,18.5308,0.01,2999.9685,0.01,2999.9686,0.6077
CC_CELL2,981,0.83777,2.51407,0.7485,discharge,0,-2.515,3.9103,5422.8,101,10.6083,3.4737,0.1579,11.4059,8.1335,0.1949
CC_CELL2,981,0.83777,2.51407,0.7486,charge,0,1.257,3.9122,70.4,101,10.3842,3.5498,0.1436,9.5258,7.2641,0.1312
CC_CELL2,981,0.83777,2.51407,0.7485,discharge,1,-10.057,3.9098,635.4,101,10.5573,3.2667,0.1455,8.1155,6.2292,0.6287
CC_CELL2,981,0.83777,2.51407,0.7486,charge,1,5.03,3.9159,161.1,101,10.544,3.2481,0.1512,8.5278,7.0441,0.3442
CC_CELL2,981,0.83777,2.51407,0.7484,discharge,2,-20.117,3.9109,680.5,101,10.7258,2.9863,0.1392,6.7526,6.1334,1.1893
CC_CELL2,981,0.83777,2.51407,0.7487,charge,2,15.086,3.9191,281.6,101,10.5643,2.7127,0.1125,6.7478,5.8041,1.0269
CC_CELL2,981,0.83777,2.51407,0.7483,discharge,3,-28.915,3.9112,801.3,101,10.7491,2.7324,0.1322,6.6209,6.7603,1.582
CC_CELL2,981,0.83777,2.51407,0.7488,charge,3,16.814,3.9226,386.4,101,16.4976,0.01,0.05,0.01,3000.0,0.4561
CC_CELL2,981,0.83777,2.51407,0.6647,discharge,0,-2.515,3.8377,5510.5,101,10.677,3.1958,0.1461,10.7864,8.6926,0.1799
CC_CELL2,981,0.83777,2.51407,0.6647,charge,0,1.257,3.8395,70.4,101,10.5096,3.1739,0.1487,9.2052,8.0205,0.1115
CC_CELL2,981,0.83777,2.51407,0.6646,discharge,1,-10.059,3.8378,635.4,101,10.6605,3.0143,0.1351,8.8843,7.1607,0.5645
CC_CELL2,981,0.83777,2.51407,0.6648,charge,1,5.03,3.843,160.8,101,10.5027,3.0058,0.1299,7.3847,6.2105,0.2797
CC_CELL2,981,0.83777,2.51407,0.6646,discharge,2,-20.115,3.8375,680.6,101,10.5896,2.7418,0.1293,7.5828,6.7021,1.107
CC_CELL2,981,0.83777,2.51407,0.6649,charge,2,15.086,3.8463,281.1,101,10.524,2.5607,0.1386,6.3095,6.8825,0.8948
CC_CELL2,981,0.83777,2.51407,0.6645,discharge,3,-28.916,3.8378,800.7,101,10.5361,2.4622,0.1281,7.4007,7.187,1.5085
CC_CELL2,981,0.83777,2.51407,0.665,charge,3,23.045,3.8489,386.5,101,11.9571,3.2833,0.5891,0.01,1160.0821,2.506
CC_CELL2,981,0.83777,2.51407,0.5809,discharge,0,-2.515,3.7571,5580.8,101,10.428,2.8185,0.1501,11.142,9.1976,0.1724
CC_CELL2,981,0.83777,2.51407,0.5809,charge,0,1.257,3.759,70.6,101,10.4086,2.791,0.1412,9.7429,8.5161,0.1091
CC_CELL2,981,0.83777,2.51407,0.5808,discharge,1,-10.057,3.7576,635.4,101,10.4527,2.6724,0.1347,9.487,7.6443,0.5336
CC_CELL2,981,0.83777,2.51407,0.5809,charge,1,5.028,3.7629,160.7,101,10.3811,2.5698,0.1315,7.9779,6.6271,0.2421
CC_CELL2,981,0.83777,2.51407,0.5807,discharge,2,-20.117,3.7582,680.5,101,10.4882,2.4847,0.1289,7.9076,6.6122,1.0926
CC_CELL2,981,0.83777,2.51407,0.581,charge,2,15.087,3.7665,281.2,101,10.367,2.4021,0.1396,6.2216,6.3157,0.8706
CC_CELL2,981,0.83777,2.51407,0.5807,discharge,3,-28.916,3.7586,801.1,101,10.5409,2.3663,0.1313,7.5667,6.801,1.531
CC_CELL2,981,0.83777,2.51407,0.5811,charge,3,25.144,3.7686,386.4,101,10.4334,2.0294,0.1355,5.6968,6.6475,1.2257
CC_CELL2,981,0.83777,2.51407,0.4971,discharge,0,-2.515,3.6719,5611.8,101,10.6634,3.022,0.1409,10.5125,8.8268,0.1693
CC_CELL2,981,0.83777,2.51407,0.4971,charge,0,1.257,3.6738,70.4,100,10.4754,2.9682,0.1284,9.4193,8.3705,0.107
CC_CELL2,981,0.83777,2.51407,0.497,discharge,1,-10.057,3.6722,635.4,101,10.6828,2.8684,0.1417,8.9234,7.4921,0.5249
CC_CELL2,981,0.83777,2.51407,0.4971,charge,1,5.029,3.6776,160.4,101,10.5982,2.7671,0.1309,8.5807,7.5313,0.2571
CC_CELL2,981,0.83777,2.51407,0.4969,discharge,2,-20.115,3.6728,680.6,101,10.6452,2.5819,0.1291,7.711,6.7753,1.0279
CC_CELL2,981,0.83777,2.51407,0.4972,charge,2,15.087,3.6816,281.1,101,10.4712,2.3805,0.1228,6.4061,6.3196,0.8125
CC_CELL2,981,0.83777,2.51407,0.4969,discharge,3,-28.916,3.6733,800.7,101,10.5782,2.3317,0.1278,7.4891,7.0776,1.4341
CC_CELL2,981,0.83777,2.51407,0.4973,charge,3,25.146,3.6847,387.1,101,10.3309,2.0192,0.1228,5.8166,6.7034,1.2463
CC_CELL2,981,0.83777,2.51407,0.4133,discharge,0,-2.513,3.6057,5609.9,101,10.5915,3.1608,0.149,10.5266,9.0715,0.1592
CC_CELL2,981,0.83777,2.51407,0.4133,charge,0,1.257,3.6074,70.5,101,10.4174,3.1805,0.1212,8.9038,7.9707,0.1173
CC_CELL2,981,0.83777,2.51407,0.4132,discharge,1,-10.057,3.6055,635.5,100,10.48,3.1429,0.135,9.2237,7.7801,0.5701
CC_CELL2,981,0.83777,2.51407,0.4133,charge,1,5.03,3.6115,160.7,101,10.5936,3.0054,0.1354,8.6665,8.1552,0.2737
CC_CELL2,981,0.83777,2.51407,0.4131,discharge,2,-20.116,3.6068,680.5,101,10.7242,2.8787,0.1293,8.3535,7.2596,1.0549
CC_CELL2,981,0.83777,2.51407,0.4134,charge,2,15.087,3.6163,280.4,101,10.6319,2.4913,0.114,6.4951,6.4111,0.6113
CC_CELL2,981,0.83777,2.51407,0.413,discharge,3,-28.915,3.6073,800.7,101,10.7379,2.725,0.1318,9.0302,8.6059,1.6647
CC_CELL2,981,0.83777,2.51407,0.4135,charge,3,25.146,3.6204,386.3,101,10.5329,2.194,0.1062,5.4826,6.1476,1.1312
CC_CELL2,981,0.83777,2.51407,0.3295,discharge,0,-2.515,3.5311,5612.4,101,10.9355,4.2214,0.1639,11.9027,8.7581,0.1892
CC_CELL2,981,0.83777,2.51407,0.3295,charge,0,1.257,3.5329,70.5,100,10.7975,4.1785,0.1588,9.4387,7.9022,0.1147
CC_CELL2,981,0.83777,2.51407,0.3294,discharge,1,-10.056,3.5317,635.4,101,10.9602,4.1087,0.1627,10.6228,8.0819,0.7036
CC_CELL2,981,0.83777,2.51407,0.3295,charge,1,5.03,3.5367,161.0,101,11.0236,3.7809,0.1503,9.2638,8.4931,0.2993
CC_CELL2,981,0.83777,2.51407,0.3293,discharge,2,-20.115,3.5324,680.5,101,10.9438,3.6994,0.1619,13.0358,11.1384,1.446
CC_CELL2,981,0.83777,2.51407,0.3296,charge,2,15.086,3.5429,281.0,101,10.6787,2.9941,0.1196,7.6069,7.8436,0.7046
CC_CELL2,981,0.83777,2.51407,0.3292,discharge,3,-28.917,3.5333,800.7,101,10.8971,3.3567,0.1687,23.0422,21.3143,2.0817
CC_CELL2,981,0.83777,2.51407,0.3297,charge,3,25.144,3.5473,385.8,101,10.4989,2.3411,0.105,6.112,6.6081,0.9291
CC_CELL2,981,0.83777,2.51407,0.2875,discharge,0,-2.513,3.4915,5070.6,101,10.9802,4.6394,0.1795,13.4159,8.9031,0.2024
CC_CELL2,981,0.83777,2.51407,0.2876,charge,0,1.257,3.4926,70.4,101,11.4395,4.471,0.1739,9.21,7.1807,0.1299
CC_CELL2,981,0.83777,2.51407,0.2875,discharge,1,-10.057,3.4917,635.5,101,10.9678,4.4992,0.1783,14.4378,9.8799,0.7513
CC_CELL2,981,0.83777,2.51407,0.2876,charge,1,5.03,3.498,160.9,101,10.9021,4.0453,0.1631,8.5864,8.3591,0.3088
CC_CELL2,981,0.83777,2.51407,0.2874,discharge,2,-20.114,3.4925,680.7,101,10.8945,3.9922,0.1683,23.8965,17.2861,1.2221
CC_CELL2,981,0.83777,2.51407,0.2877,charge,2,15.086,3.503,281.6,101,10.5836,3.1078,0.1244,7.783,8.5886,0.6501
CC_CELL2,981,0.83777,2.51407,0.2873,discharge,3,-28.915,3.4932,800.9,101,10.925,3.7851,0.1929,132.6221,103.2041,2.4047
CC_CELL2,981,0.83777,2.51407,0.2877,charge,3,25.146,3.5064,387.1,101,10.5679,2.4108,0.105,6.6076,7.4936,0.9563
CC_CELL2,981,0.83777,2.51407,0.2456,discharge,0,-2.515,3.45,5072.2,101,11.1678,6.032,0.204,18.1121,9.5811,0.2479
CC_CELL2,981,0.83777,2.51407,0.2457,charge,0,1.257,3.4525,70.4,101,11.0587,5.7135,0.1807,10.8755,6.6422,0.1368
CC_CELL2,981,0.83777,2.51407,0.2456,discharge,1,-10.058,3.4502,635.5,101,11.335,5.7949,0.2122,25.8613,13.2763,1.0142
CC_CELL2,981,0.83777,2.51407,0.2457,charge,1,5.03,3.4592,160.6,101,11.0582,5.0832,0.1658,7.6486,6.5076,0.3756
CC_CELL2,981,0.83777,2.51407,0.2455,discharge,2,-20.116,3.4517,680.6,101,11.1817,5.1609,0.1978,74.4938,37.7385,1.5817
CC_CELL2,981,0.83777,2.51407,0.2458,charge,2,15.086,3.465,281.5,101,10.8495,3.6107,0.1266,7.2281,8.945,0.773
CC_CELL2,981,0.83777,2.51407,0.2458,charge,3,25.144,3.469,380.4,101,10.5689,2.5921,0.108,6.8664,8.8811,0.8715
CC_CELL2,981,0.83777,2.51407,0.2037,discharge,0,-2.514,3.4042,5070.5,101,11.4298,7.4237,0.2584,29.8841,11.8771,0.3053
CC_CELL2,981,0.83777,2.51407,0.2038,charge,0,1.256,3.4079,70.4,100,11.2412,6.984,0.2186,17.1793,8.3288,0.1472
CC_CELL2,981,0.83777,2.51407,0.2037,discharge,1,-10.057,3.4053,635.5,101,11.5786,7.2517,0.2799,66.3661,22.811,1.3465
CC_CELL2,981,0.83777,2.51407,0.2038,charge,1,5.03,3.4185,160.8,101,11.1366,5.6585,0.1807,9.5967,5.6411,0.395
CC_CELL2,981,0.83777,2.51407,0.2039,charge,2,15.086,3.4287,277.1,101,10.7963,3.8228,0.1464,5.8929,6.7557,1.0271
CC_CELL2,981,0.83777,2.51407,0.2039,charge,3,25.144,3.431,314.9,101,10.5941,2.805,0.1234,6.2807,9.0736,1.2376
CC_CELL2,1018,0.83311,2.50008,1.0,discharge,0,-2.5,4.1249,99999.0,99,2.7249,15.077,0.3146,14.9948,5.8028,0.3148
CC_CELL2,1018,0.83311,2.50008,1.0,charge,0,1.251,4.1398,69.6,101,11.6143,11.1708,0.2841,22.5572,8.1012,0.2066
CC_CELL2,1018,0.83311,2.50008,0.9999,discharge,1,-9.998,4.1348,635.5,101,11.4296,9.2252,0.2137,7.0759,3.7292,0.8786
CC_CELL2,1018,0.83311,2.50008,1.0,charge,1,1.722,4.1444,160.9,101,32.3134,0.01,0.05,0.01,2888.5708,0.2725
CC_CELL2,1018,0.83311,2.50008,0.9998,discharge,2,-19.995,4.1334,641.2,101,11.3358,7.2564,0.1675,4.8448,4.0315,1.7951
CC_CELL2,1018,0.83311,2.50008,1.0,charge,2,1.612,4.1486,281.5,101,31.9061,0.01,0.05,0.01,3000.0,0.3049
CC_CELL2,1018,0.83311,2.50008,0.9998,discharge,3,-28.743,4.133,639.8,101,11.3151,6.0029,0.1508,4.52,4.9687,2.3256
CC_CELL2,1018,0.83311,2.50008,1.0,charge,3,1.528,4.1518,386.7,101,31.5567,0.01,0.05,0.01,2999.9999,0.316
CC_CELL2,1018,0.83311,2.50008,0.9583,discharge,0,-2.5,4.0886,4790.6,101,11.326,8.0548,0.2199,8.9103,5.0126,0.2528
CC_CELL2,1018,0.83311,2.50008,0.9584,charge,0,1.249,4.0902,70.4,101,11.3023,8.1168,0.2171,10.1044,5.896,0.1583
