Repository: KikETs/ECM_HYBRID_BMS_JOINT

## Results

| Arm | Model | Size | Protocol | Result | Worst cell |
|---|---|---|---|---|---|
| SOP | 2RC table + trim (A8) | 4 effective coefficients, 2 EW states | leave-one-cell-out | usable current 69.6 % discharge, 59.5 % charge (τ = 10 s) | 59.9 % / 53.5 % (BOOST_REST) |
| SOH | dQ/dV ridge | 65 coefficients | leave-one-cell-out | RMSE 0.0094, bias −0.0005 | 0.0130 (BOOST_REST) |
| SOC | 2RC EKF, low-current gate | 3 states | leave-one-cell-out | **2.34 %p** over six sensor disturbances on estimated SOH (2.325 on true SOH), per cell 2.00–2.75 | 4.60 %p (BOOST_NEGPULSE_1S, current offset −0.10 A) |

The SOH arm was a 10,945-parameter CNN until the second audit round. Nested

File: analysis/uypydj_hppc_resistance.csv (part 73 of 225)
protocol,cycle,SOH,CAP_Ah,SOC,soc_group,direction,rate_rank,I_A,CRate_rated,tau_s,tau_actual_s,V_pre_V,V_tau_V,R_mOhm,file
BOOST,1725,0.73295,2.19563,0.9204,2,discharge,2,-17.572,5.857,2.0,2.0,3.9977,3.4183,32.9729,03-16-22_09.17_BOOST_protocol_HPPC_IN21700_30T_cycle_#1725.mat
BOOST,1725,0.73295,2.19563,0.9204,2,discharge,2,-17.572,5.857,10.0,9.9,3.9977,3.2929,40.1093,03-16-22_09.17_BOOST_protocol_HPPC_IN21700_30T_cycle_#1725.mat
BOOST,1725,0.73295,2.19563,0.9206,2,charge,2,3.431,1.144,2.0,2.0,4.0255,4.2001,50.8875,03-16-22_09.17_BOOST_protocol_HPPC_IN21700_30T_cycle_#1725.mat
BOOST,1725,0.73295,2.19563,0.9206,2,charge,2,3.431,1.144,10.0,9.9,4.0255,4.2,50.8583,03-16-22_09.17_BOOST_protocol_HPPC_IN21700_30T_cycle_#1725.mat
BOOST,1725,0.73295,2.19563,0.9203,2,discharge,3,-25.259,8.42,2.0,2.0,4.002,3.252,29.6924,03-16-22_09.17_BOOST_protocol_HPPC_IN21700_30T_cycle_#1725.mat
BOOST,1725,0.73295,2.19563,0.9203,2,discharge,3,-25.259,8.42,10.0,9.9,4.002,3.0903,36.0941,03-16-22_09.17_BOOST_protocol_HPPC_IN21700_30T_cycle_#1725.mat
BOOST,1725,0.73295,2.19563,0.9206,2,charge,3,3.24,1.08,2.0,2.0,4.0351,4.2,50.8919,03-16-22_09.17_BOOST_protocol_HPPC_IN21700_30T_cycle_#1725.mat
BOOST,1725,0.73295,2.19563,0.9206,2,charge,3,3.24,1.08,10.0,9.9,4.0351,4.2,50.8919,03-16-22_09.17_BOOST_protocol_HPPC_IN21700_30T_cycle_#1725.mat
BOOST,1725,0.73295,2.19563,0.8473,3,discharge,0,-2.197,0.732,2.0,2.0,3.8878,3.7943,42.5542,03-16-22_09.17_BOOST_protocol_HPPC_IN21700_30T_cycle_#1725.mat
BOOST,1725,0.73295,2.19563,0.8473,3,discharge,0,-2.197,0.732,10.0,9.9,3.8878,3.7634,56.6175,03-16-22_09.17_BOOST_protocol_HPPC_IN21700_30T_cycle_#1725.mat
BOOST,1725,0.73295,2.19563,0.8473,3,charge,0,1.098,0.366,2.0,2.0,3.8911,3.938,42.7218,03-16-22_09.17_BOOST_protocol_HPPC_IN21700_30T_cycle_#1725.mat
BOOST,1725,0.73295,2.19563,0.8473,3,charge,0,1.098,0.366,10.0,9.9,3.8911,3.9532,56.5677,03-16-22_09.17_BOOST_protocol_HPPC_IN21700_30T_cycle_#1725.mat
BOOST,1725,0.73295,2.19563,0.8472,3,discharge,1,-8.786,2.929,2.0,2.0,3.89,3.5772,35.6005,03-16-22_09.17_BOOST_protocol_HPPC_IN21700_30T_cycle_#1725.mat
BOOST,1725,0.73295,2.19563,0.8472,3,discharge,1,-8.786,2.929,10.0,9.9,3.89,3.5027,44.0795,03-16-22_09.17_BOOST_protocol_HPPC_IN21700_30T_cycle_#1725.mat
BOOST,1725,0.73295,2.19563,0.8473,3,charge,1,4.394,1.465,2.0,1.9,3.9007,4.0705,38.6445,03-16-22_09.17_BOOST_protocol_HPPC_IN21700_30T_cycle_#1725.mat
BOOST,1725,0.73295,2.19563,0.8473,3,charge,1,4.394,1.465,10.0,9.9,3.9007,4.1185,49.5687,03-16-22_09.17_BOOST_protocol_HPPC_IN21700_30T_cycle_#1725.mat
BOOST,1725,0.73295,2.19563,0.8471,3,discharge,2,-17.572,5.857,2.0,1.9,3.8921,3.3643,30.0364,03-16-22_09.17_BOOST_protocol_HPPC_IN21700_30T_cycle_#1725.mat
BOOST,1725,0.73295,2.19563,0.8471,3,discharge,2,-17.572,5.857,10.0,9.9,3.8921,3.2393,37.15,03-16-22_09.17_BOOST_protocol_HPPC_IN21700_30T_cycle_#1725.mat
BOOST,1725,0.73295,2.19563,0.8474,3,charge,2,7.343,2.448,2.0,2.0,3.9136,4.2001,39.0173,03-16-22_09.17_BOOST_protocol_HPPC_IN21700_30T_cycle_#1725.mat
BOOST,1725,0.73295,2.19563,0.8474,3,charge,2,7.343,2.448,10.0,9.9,3.9136,4.2001,39.0173,03-16-22_09.17_BOOST_protocol_HPPC_IN21700_30T_cycle_#1725.mat
BOOST,1725,0.73295,2.19563,0.8471,3,discharge,3,-25.258,8.419,2.0,2.0,3.8963,3.1942,27.7971,03-16-22_09.17_BOOST_protocol_HPPC_IN21700_30T_cycle_#1725.mat
BOOST,1725,0.73295,2.19563,0.8471,3,discharge,3,-25.258,8.419,10.0,9.9,3.8963,3.0302,34.2901,03-16-22_09.17_BOOST_protocol_HPPC_IN21700_30T_cycle_#1725.mat
BOOST,1725,0.73295,2.19563,0.8475,3,charge,3,6.985,2.328,2.0,2.0,3.9251,4.2001,39.3678,03-16-22_09.17_BOOST_protocol_HPPC_IN21700_30T_cycle_#1725.mat
BOOST,1725,0.73295,2.19563,0.8475,3,charge,3,6.985,2.328,10.0,9.9,3.9251,4.2,39.3535,03-16-22_09.17_BOOST_protocol_HPPC_IN21700_30T_cycle_#1725.mat
BOOST,1725,0.73295,2.19563,0.7741,4,discharge,0,-2.197,0.732,2.0,2.0,3.7995,3.7075,41.8696,03-16-22_09.17_BOOST_protocol_HPPC_IN21700_30T_cycle_#1725.mat
BOOST,1725,0.73295,2.19563,0.7741,4,discharge,0,-2.197,0.732,10.0,9.9,3.7995,3.6754,56.4784,03-16-22_09.17_BOOST_protocol_HPPC_IN21700_30T_cycle_#1725.mat
BOOST,1725,0.73295,2.19563,0.7741,4,charge,0,1.097,0.366,2.0,1.9,3.803,3.849,41.9173,03-16-22_09.17_BOOST_protocol_HPPC_IN21700_30T_cycle_#1725.mat
BOOST,1725,0.73295,2.19563,0.7741,4,charge,0,1.097,0.366,10.0,9.9,3.803,3.8643,55.8593,03-16-22_09.17_BOOST_protocol_HPPC_IN21700_30T_cycle_#1725.mat
BOOST,1725,0.73295,2.19563,0.774,4,discharge,1,-8.787,2.929,2.0,2.0,3.8016,3.4902,35.4403,03-16-22_09.17_BOOST_protocol_HPPC_IN21700_30T_cycle_#1725.mat
BOOST,1725,0.73295,2.19563,0.774,4,discharge,1,-8.787,2.929,10.0,9.9,3.8016,3.4083,44.7613,03-16-22_09.17_BOOST_protocol_HPPC_IN21700_30T_cycle_#1725.mat
BOOST,1725,0.73295,2.19563,0.7741,4,charge,1,4.394,1.465,2.0,2.0,3.8139,3.9803,37.8664,03-16-22_09.17_BOOST_protocol_HPPC_IN21700_30T_cycle_#1725.mat
BOOST,1725,0.73295,2.19563,0.7741,4,charge,1,4.394,1.465,10.0,9.9,3.8139,4.0182,46.491,03-16-22_09.17_BOOST_protocol_HPPC_IN21700_30T_cycle_#1725.mat
BOOST,1725,0.73295,2.19563,0.7739,4,discharge,2,-17.57,5.857,2.0,2.0,3.8054,3.2721,30.3529,03-16-22_09.17_BOOST_protocol_HPPC_IN21700_30T_cycle_#1725.mat
BOOST,1725,0.73295,2.19563,0.7739,4,discharge,2,-17.57,5.857,10.0,9.9,3.8054,3.1415,37.786,03-16-22_09.17_BOOST_protocol_HPPC_IN21700_30T_cycle_#1725.mat
BOOST,1725,0.73295,2.19563,0.7742,4,charge,2,11.212,3.737,2.0,1.9,3.8254,4.2001,33.4196,03-16-22_09.17_BOOST_protocol_HPPC_IN21700_30T_cycle_#1725.mat
BOOST,1725,0.73295,2.19563,0.7742,4,charge,2,11.212,3.737,10.0,9.9,3.8254,4.2,33.4106,03-16-22_09.17_BOOST_protocol_HPPC_IN21700_30T_cycle_#1725.mat
BOOST,1725,0.73295,2.19563,0.7739,4,discharge,3,-25.26,8.42,2.0,2.0,3.8083,3.113,27.5257,03-16-22_09.17_BOOST_protocol_HPPC_IN21700_30T_cycle_#1725.mat
BOOST,1725,0.73295,2.19563,0.7739,4,discharge,3,-25.26,8.42,10.0,9.9,3.8083,2.9403,34.3626,03-16-22_09.17_BOOST_protocol_HPPC_IN21700_30T_cycle_#1725.mat
BOOST,1725,0.73295,2.19563,0.7743,4,charge,3,11.101,3.7,2.0,2.0,3.835,4.2001,32.8889,03-16-22_09.17_BOOST_protocol_HPPC_IN21700_30T_cycle_#1725.mat
BOOST,1725,0.73295,2.19563,0.7743,4,charge,3,11.101,3.7,10.0,9.9,3.835,4.2001,32.8889,03-16-22_09.17_BOOST_protocol_HPPC_IN21700_30T_cycle_#1725.mat
BOOST,1725,0.73295,2.19563,0.7008,5,discharge,0,-2.197,0.732,2.0,2.0,3.7203,3.632,40.1875,03-16-22_09.17_BOOST_protocol_HPPC_IN21700_30T_cycle_#1725.mat
BOOST,1725,0.73295,2.19563,0.7008,5,discharge,0,-2.197,0.732,10.0,9.9,3.7203,3.6007,54.4329,03-16-22_09.17_BOOST_protocol_HPPC_IN21700_30T_cycle_#1725.mat
BOOST,1725,0.73295,2.19563,0.7008,5,charge,0,1.098,0.366,2.0,2.0,3.7255,3.7698,40.3608,03-16-22_09.17_BOOST_protocol_HPPC_IN21700_30T_cycle_#1725.mat
BOOST,1725,0.73295,2.19563,0.7008,5,charge,0,1.098,0.366,10.0,9.9,3.7255,3.7847,53.9359,03-16-22_09.17_BOOST_protocol_HPPC_IN21700_30T_cycle_#1725.mat
BOOST,1725,0.73295,2.19563,0.7008,5,discharge,1,-8.784,2.928,2.0,2.0,3.7244,3.4197,34.6873,03-16-22_09.17_BOOST_protocol_HPPC_IN21700_30T_cycle_#1725.mat
BOOST,1725,0.73295,2.19563,0.7008,5,discharge,1,-8.784,2.928,10.0,9.9,3.7244,3.3375,44.045,03-16-22_09.17_BOOST_protocol_HPPC_IN21700_30T_cycle_#1725.mat
BOOST,1725,0.73295,2.19563,0.7009,5,charge,1,4.394,1.465,2.0,2.0,3.7367,3.8977,36.6392,03-16-22_09.17_BOOST_protocol_HPPC_IN21700_30T_cycle_#1725.mat
BOOST,1725,0.73295,2.19563,0.7009,5,charge,1,4.394,1.465,10.0,9.9,3.7367,3.9369,45.5601,03-16-22_09.17_BOOST_protocol_HPPC_IN21700_30T_cycle_#1725.mat
BOOST,1725,0.73295,2.19563,0.7007,5,discharge,2,-17.572,5.857,2.0,1.9,3.7283,3.2089,29.5584,03-16-22_09.17_BOOST_protocol_HPPC_IN21700_30T_cycle_#1725.mat
BOOST,1725,0.73295,2.19563,0.7007,5,discharge,2,-17.572,5.857,10.0,9.9,3.7283,3.0743,37.2183,03-16-22_09.17_BOOST_protocol_HPPC_IN21700_30T_cycle_#1725.mat
BOOST,1725,0.73295,2.19563,0.701,5,charge,2,13.18,4.393,2.0,2.0,3.749,4.1305,28.9454,03-16-22_09.17_BOOST_protocol_HPPC_IN21700_30T_cycle_#1725.mat
BOOST,1725,0.73295,2.19563,0.701,5,charge,2,13.18,4.393,10.0,9.9,3.749,4.1994,34.173,03-16-22_09.17_BOOST_protocol_HPPC_IN21700_30T_cycle_#1725.mat
BOOST,1725,0.73295,2.19563,0.7006,5,discharge,3,-25.259,8.42,2.0,2.0,3.7326,3.0385,27.4793,03-16-22_09.17_BOOST_protocol_HPPC_IN21700_30T_cycle_#1725.mat
BOOST,1725,0.73295,2.19563,0.7006,5,discharge,3,-25.259,8.42,10.0,9.9,3.7326,2.8635,34.4075,03-16-22_09.17_BOOST_protocol_HPPC_IN21700_30T_cycle_#1725.mat
BOOST,1725,0.73295,2.19563,0.701,5,charge,3,14.452,4.817,2.0,2.0,3.7608,4.2001,30.3972,03-16-22_09.17_BOOST_protocol_HPPC_IN21700_30T_cycle_#1725.mat
BOOST,1725,0.73295,2.19563,0.701,5,charge,3,14.452,4.817,10.0,9.9,3.7608,4.2001,30.3972,03-16-22_09.17_BOOST_protocol_HPPC_IN21700_30T_cycle_#1725.mat
BOOST,1725,0.73295,2.19563,0.6276,6,discharge,0,-2.197,0.732,2.0,2.0,3.6531,3.5597,42.5086,03-16-22_09.17_BOOST_protocol_HPPC_IN21700_30T_cycle_#1725.mat
BOOST,1725,0.73295,2.19563,0.6276,6,discharge,0,-2.197,0.732,10.0,9.9,3.6531,3.5279,56.9816,03-16-22_09.17_BOOST_protocol_HPPC_IN21700_30T_cycle_#1725.mat
BOOST,1725,0.73295,2.19563,0.6277,6,charge,0,1.098,0.366,2.0,2.0,3.657,3.7033,42.1829,03-16-22_09.17_BOOST_protocol_HPPC_IN21700_30T_cycle_#1725.mat
BOOST,1725,0.73295,2.19563,0.6277,6,charge,0,1.098,0.366,10.0,9.9,3.657,3.7183,55.8491,03-16-22_09.17_BOOST_protocol_HPPC_IN21700_30T_cycle_#1725.mat
BOOST,1725,0.73295,2.19563,0.6276,6,discharge,1,-8.787,2.929,2.0,2.0,3.6549,3.3392,35.9297,03-16-22_09.17_BOOST_protocol_HPPC_IN21700_30T_cycle_#1725.mat
BOOST,1725,0.73295,2.19563,0.6276,6,discharge,1,-8.787,2.929,10.0,9.9,3.6549,3.2538,45.6491,03-16-22_09.17_BOOST_protocol_HPPC_IN21700_30T_cycle_#1725.mat
BOOST,1725,0.73295,2.19563,0.6277,6,charge,1,4.394,1.465,2.0,2.0,3.6677,3.8341,37.8681,03-16-22_09.17_BOOST_protocol_HPPC_IN21700_30T_cycle_#1725.mat
BOOST,1725,0.73295,2.19563,0.6277,6,charge,1,4.394,1.465,10.0,9.9,3.6677,3.8726,46.6296,03-16-22_09.17_BOOST_protocol_HPPC_IN21700_30T_cycle_#1725.mat
BOOST,1725,0.73295,2.19563,0.6275,6,discharge,2,-17.572,5.857,2.0,2.0,3.6576,3.1182,30.6966,03-16-22_09.17_BOOST_protocol_HPPC_IN21700_30T_cycle_#1725.mat
BOOST,1725,0.73295,2.19563,0.6275,6,discharge,2,-17.572,5.857,10.0,9.9,3.6576,2.9796,38.5841,03-16-22_09.17_BOOST_protocol_HPPC_IN21700_30T_cycle_#1725.mat
BOOST,1725,0.73295,2.19563,0.6278,6,charge,2,13.18,4.393,2.0,2.0,3.6792,4.0678,29.4841,03-16-22_09.17_BOOST_protocol_HPPC_IN21700_30T_cycle_#1725.mat
BOOST,1725,0.73295,2.19563,0.6278,6,charge,2,13.18,4.393,10.0,9.9,3.6792,4.136,34.6586,03-16-22_09.17_BOOST_protocol_HPPC_IN21700_30T_cycle_#1725.mat
BOOST,1725,0.73295,2.19563,0.6274,6,discharge,3,-25.26,8.42,2.0,2.0,3.6619,2.9587,27.8385,03-16-22_09.17_BOOST_protocol_HPPC_IN21700_30T_cycle_#1725.mat
BOOST,1725,0.73295,2.19563,0.6274,6,discharge,3,-25.26,8.42,10.0,9.9,3.6619,2.7737,35.1623,03-16-22_09.17_BOOST_protocol_HPPC_IN21700_30T_cycle_#1725.mat
BOOST,1725,0.73295,2.19563,0.6278,6,charge,3,17.873,5.958,2.0,2.0,3.6898,4.2001,28.5514,03-16-22_09.17_BOOST_protocol_HPPC_IN21700_30T_cycle_#1725.mat
BOOST,1725,0.73295,2.19563,0.6278,6,charge,3,17.873,5.958,10.0,9.9,3.6898,4.2,28.5459,03-16-22_09.17_BOOST_protocol_HPPC_IN21700_30T_cycle_#1725.mat
BOOST,1725,0.73295,2.19563,0.5544,7,discharge,0,-2.197,0.732,2.0,2.0,3.5973,3.503,42.9183,03-16-22_09.17_BOOST_protocol_HPPC_IN21700_30T_cycle_#1725.mat
BOOST,1725,0.73295,2.19563,0.5544,7,discharge,0,-2.197,0.732,10.0,9.9,3.5973,3.4689,58.438,03-16-22_09.17_BOOST_protocol_HPPC_IN21700_30T_cycle_#1725.mat
BOOST,1725,0.73295,2.19563,0.5544,7,charge,0,1.098,0.366,2.0,2.0,3.6023,3.6491,42.6385,03-16-22_09.17_BOOST_protocol_HPPC_IN21700_30T_cycle_#1725.mat
BOOST,1725,0.73295,2.19563,0.5544,7,charge,0,1.098,0.366,10.0,9.9,3.6023,3.6641,56.3047,03-16-22_09.17_BOOST_protocol_HPPC_IN21700_30T_cycle_#1725.mat
BOOST,1725,0.73295,2.19563,0.5543,7,discharge,1,-8.786,2.929,2.0,2.0,3.6007,3.2784,36.6825,03-16-22_09.17_BOOST_protocol_HPPC_IN21700_30T_cycle_#1725.mat
BOOST,1725,0.73295,2.19563,0.5543,7,discharge,1,-8.786,2.929,10.0,9.9,3.6007,3.1834,47.4949,03-16-22_09.17_BOOST_protocol_HPPC_IN21700_30T_cycle_#1725.mat
BOOST,1725,0.73295,2.19563,0.5544,7,charge,1,4.394,1.465,2.0,1.9,3.6136,3.7776,37.3194,03-16-22_09.17_BOOST_protocol_HPPC_IN21700_30T_cycle_#1725.mat
BOOST,1725,0.73295,2.19563,0.5544,7,charge,1,4.394,1.465,10.0,9.9,3.6136,3.818,46.5127,03-16-22_09.17_BOOST_protocol_HPPC_IN21700_30T_cycle_#1725.mat
BOOST,1725,0.73295,2.19563,0.5543,7,discharge,2,-17.572,5.857,2.0,2.0,3.6033,3.0546,31.2258,03-16-22_09.17_BOOST_protocol_HPPC_IN21700_30T_cycle_#1725.mat
BOOST,1725,0.73295,2.19563,0.5543,7,discharge,2,-17.572,5.857,10.0,9.9,3.6033,2.8979,40.1434,03-16-22_09.17_BOOST_protocol_HPPC_IN21700_30T_cycle_#1725.mat
BOOST,1725,0.73295,2.19563,0.5545,7,charge,2,13.18,4.393,2.0,2.0,3.6262,4.0091,29.0516,03-16-22_09.17_BOOST_protocol_HPPC_IN21700_30T_cycle_#1725.mat
BOOST,1725,0.73295,2.19563,0.5545,7,charge,2,13.18,4.393,10.0,9.9,3.6262,4.0749,34.044,03-16-22_09.17_BOOST_protocol_HPPC_IN21700_30T_cycle_#1725.mat
BOOST,1725,0.73295,2.19563,0.5542,7,discharge,3,-25.259,8.42,2.0,2.0,3.6064,2.8865,28.5007,03-16-22_09.17_BOOST_protocol_HPPC_IN21700_30T_cycle_#1725.mat
BOOST,1725,0.73295,2.19563,0.5542,7,discharge,3,-25.259,8.42,10.0,9.9,3.6064,2.6664,37.2145,03-16-22_09.17_BOOST_protocol_HPPC_IN21700_30T_cycle_#1725.mat
BOOST,1725,0.73295,2.19563,0.5546,7,charge,3,20.636,6.879,2.0,1.9,3.6372,4.1858,26.5846,03-16-22_09.17_BOOST_protocol_HPPC_IN21700_30T_cycle_#1725.mat
BOOST,1725,0.73295,2.19563,0.5546,7,charge,3,20.636,6.879,10.0,9.9,3.6372,4.2,27.2727,03-16-22_09.17_BOOST_protocol_HPPC_IN21700_30T_cycle_#1725.mat
BOOST,1725,0.73295,2.19563,0.4812,8,discharge,0,-2.197,0.732,2.0,2.0,3.5306,3.4251,48.02,03-16-22_09.17_BOOST_protocol_HPPC_IN21700_30T_cycle_#1725.mat
BOOST,1725,0.73295,2.19563,0.4812,8,discharge,0,-2.197,0.732,10.0,9.9,3.5306,3.3818,67.7287,03-16-22_09.17_BOOST_protocol_HPPC_IN21700_30T_cycle_#1725.mat
BOOST,1725,0.73295,2.19563,0.4812,8,charge,0,1.098,0.366,2.0,2.0,3.5356,3.5866,46.4608,03-16-22_09.17_BOOST_protocol_HPPC_IN21700_30T_cycle_#1725.mat
BOOST,1725,0.73295,2.19563,0.4812,8,charge,0,1.098,0.366,10.0,9.9,3.5356,3.6042,62.4943,03-16-22_09.17_BOOST_protocol_HPPC_IN21700_30T_cycle_#1725.mat
BOOST,1725,0.73295,2.19563,0.4811,8,discharge,1,-8.787,2.929,2.0,1.9,3.5329,3.1812,40.0269,03-16-22_09.17_BOOST_protocol_HPPC_IN21700_30T_cycle_#1725.mat
BOOST,1725,0.73295,2.19563,0.4811,8,discharge,1,-8.787,2.929,10.0,9.9,3.5329,3.0539,54.5148,03-16-22_09.17_BOOST_protocol_HPPC_IN21700_30T_cycle_#1725.mat
BOOST,1725,0.73295,2.19563,0.4812,8,charge,1,4.394,1.465,2.0,1.9,3.5496,3.7237,39.6177,03-16-22_09.17_BOOST_protocol_HPPC_IN21700_30T_cycle_#1725.mat
BOOST,1725,0.73295,2.19563,0.4812,8,charge,1,4.394,1.465,10.0,9.9,3.5496,3.7676,49.6075,03-16-22_09.17_BOOST_protocol_HPPC_IN21700_30T_cycle_#1725.mat
BOOST,1725,0.73295,2.19563,0.4811,8,discharge,2,-17.572,5.857,2.0,1.9,3.5375,2.9396,34.0257,03-16-22_09.17_BOOST_protocol_HPPC_IN21700_30T_cycle_#1725.mat
BOOST,1725,0.73295,2.19563,0.4811,8,discharge,2,-17.572,5.857,10.0,9.9,3.5375,2.7169,46.6993,03-16-22_09.17_BOOST_protocol_HPPC_IN21700_30T_cycle_#1725.mat
BOOST,1725,0.73295,2.19563,0.4813,8,charge,2,13.18,4.393,2.0,2.0,3.5666,3.9606,29.8938,03-16-22_09.17_BOOST_protocol_HPPC_IN21700_30T_cycle_#1725.mat
BOOST,1725,0.73295,2.19563,0.4813,8,charge,2,13.18,4.393,10.0,9.9,3.5666,4.0342,35.478,03-16-22_09.17_BOOST_protocol_HPPC_IN21700_30T_cycle_#1725.mat
BOOST,1725,0.73295,2.19563,0.481,8,discharge,3,-25.26,8.42,2.0,2.0,3.5427,2.7609,30.9501,03-16-22_09.17_BOOST_protocol_HPPC_IN21700_30T_cycle_#1725.mat
BOOST,1725,0.73295,2.19563,0.481,8,discharge,3,-25.26,8.42,10.0,9.9,3.5427,2.4999,41.2827,03-16-22_09.17_BOOST_protocol_HPPC_IN21700_30T_cycle_#1725.mat
BOOST,1725,0.73295,2.19563,0.4814,8,charge,3,21.965,7.322,2.0,2.0,3.5808,4.1346,25.2128,03-16-22_09.17_BOOST_protocol_HPPC_IN21700_30T_cycle_#1725.mat
BOOST,1725,0.73295,2.19563,0.4814,8,charge,3,21.965,7.322,10.0,9.9,3.5808,4.2001,28.1949,03-16-22_09.17_BOOST_protocol_HPPC_IN21700_30T_cycle_#1725.mat
BOOST,1725,0.73295,2.19563,0.4079,9,discharge,0,-2.197,0.732,2.0,2.0,3.4573,3.3438,51.659,03-16-22_09.17_BOOST_protocol_HPPC_IN21700_30T_cycle_#1725.mat
BOOST,1725,0.73295,2.19563,0.4079,9,discharge,0,-2.197,0.732,10.0,9.9,3.4573,3.284,78.8767,03-16-22_09.17_BOOST_protocol_HPPC_IN21700_30T_cycle_#1725.mat
BOOST,1725,0.73295,2.19563,0.408,9,charge,0,1.098,0.366,2.0,2.0,3.4618,3.515,48.4694,03-16-22_09.17_BOOST_protocol_HPPC_IN21700_30T_cycle_#1725.mat
BOOST,1725,0.73295,2.19563,0.408,9,charge,0,1.098,0.366,10.0,9.9,3.4618,3.532,63.9577,03-16-22_09.17_BOOST_protocol_HPPC_IN21700_30T_cycle_#1725.mat
BOOST,1725,0.73295,2.19563,0.4079,9,discharge,1,-8.787,2.929,2.0,2.0,3.4601,3.0735,43.9983,03-16-22_09.17_BOOST_protocol_HPPC_IN21700_30T_cycle_#1725.mat
BOOST,1725,0.73295,2.19563,0.4079,9,discharge,1,-8.787,2.929,10.0,9.9,3.4601,2.8946,64.3586,03-16-22_09.17_BOOST_protocol_HPPC_IN21700_30T_cycle_#1725.mat
BOOST,1725,0.73295,2.19563,0.408,9,charge,1,4.392,1.464,2.0,2.0,3.4758,3.6507,39.8197,03-16-22_09.17_BOOST_protocol_HPPC_IN21700_30T_cycle_#1725.mat
BOOST,1725,0.73295,2.19563,0.408,9,charge,1,4.392,1.464,10.0,9.9,3.4758,3.6924,49.3136,03-16-22_09.17_BOOST_protocol_HPPC_IN21700_30T_cycle_#1725.mat
BOOST,1725,0.73295,2.19563,0.4078,9,discharge,2,-17.573,5.858,2.0,2.0,3.4635,2.8044,37.5064,03-16-22_09.17_BOOST_protocol_HPPC_IN21700_30T_cycle_#1725.mat
BOOST,1725,0.73295,2.19563,0.4078,9,discharge,2,-17.573,5.858,10.0,9.9,3.4635,2.4999,54.8341,03-16-22_09.17_BOOST_protocol_HPPC_IN21700_30T_cycle_#1725.mat
BOOST,1725,0.73295,2.19563,0.4081,9,charge,2,13.179,4.393,2.0,2.0,3.4925,3.8867,29.9112,03-16-22_09.17_BOOST_protocol_HPPC_IN21700_30T_cycle_#1725.mat
BOOST,1725,0.73295,2.19563,0.4081,9,charge,2,13.179,4.393,10.0,9.9,3.4925,3.9657,35.9056,03-16-22_09.17_BOOST_protocol_HPPC_IN21700_30T_cycle_#1725.mat
BOOST,1725,0.73295,2.19563,0.4078,9,discharge,3,-21.352,7.117,2.0,2.0,3.4691,2.5855,41.3825,03-16-22_09.17_BOOST_protocol_HPPC_IN21700_30T_cycle_#1725.mat
BOOST,1725,0.73295,2.19563,0.4078,9,discharge,3,-21.352,7.117,10.0,9.9,3.4691,2.4999,45.3915,03-16-22_09.17_BOOST_protocol_HPPC_IN21700_30T_cycle_#1725.mat
BOOST,1725,0.73295,2.19563,0.4082,9,charge,3,21.966,7.322,2.0,2.0,3.5022,4.0686,25.7853,03-16-22_09.17_BOOST_protocol_HPPC_IN21700_30T_cycle_#1725.mat
BOOST,1725,0.73295,2.19563,0.4082,9,charge,3,21.966,7.322,10.0,9.9,3.5022,4.1712,30.4562,03-16-22_09.17_BOOST_protocol_HPPC_IN21700_30T_cycle_#1725.mat
BOOST,1725,0.73295,2.19563,0.3714,10,discharge,0,-2.199,0.733,2.0,2.0,3.4283,3.3037,56.6595,03-16-22_09.17_BOOST_protocol_HPPC_IN21700_30T_cycle_#1725.mat
BOOST,1725,0.73295,2.19563,0.3714,10,discharge,0,-2.199,0.733,10.0,9.9,3.4283,3.2198,94.8115,03-16-22_09.17_BOOST_protocol_HPPC_IN21700_30T_cycle_#1725.mat
BOOST,1725,0.73295,2.19563,0.3714,10,charge,0,1.098,0.366,2.0,2.0,3.4351,3.4918,51.6488,03-16-22_09.17_BOOST_protocol_HPPC_IN21700_30T_cycle_#1725.mat
BOOST,1725,0.73295,2.19563,0.3714,10,charge,0,1.098,0.366,10.0,9.9,3.4351,3.512,70.0492,03-16-22_09.17_BOOST_protocol_HPPC_IN21700_30T_cycle_#1725.mat
BOOST,1725,0.73295,2.19563,0.3713,10,discharge,1,-8.787,2.929,2.0,2.0,3.4297,3.0038,48.4715,03-16-22_09.17_BOOST_protocol_HPPC_IN21700_30T_cycle_#1725.mat
BOOST,1725,0.73295,2.19563,0.3713,10,discharge,1,-8.787,2.929,10.0,9.9,3.4297,2.7649,75.6607,03-16-22_09.17_BOOST_protocol_HPPC_IN21700_30T_cycle_#1725.mat
BOOST,1725,0.73295,2.19563,0.3714,10,charge,1,4.394,1.465,2.0,2.0,3.4513,3.6305,40.7838,03-16-22_09.17_BOOST_protocol_HPPC_IN21700_30T_cycle_#1725.mat
BOOST,1725,0.73295,2.19563,0.3714,10,charge,1,4.394,1.465,10.0,9.9,3.4513,3.6684,49.4094,03-16-22_09.17_BOOST_protocol_HPPC_IN21700_30T_cycle_#1725.mat
BOOST,1725,0.73295,2.19563,0.3712,10,discharge,2,-17.411,5.804,2.0,2.0,3.4333,2.7054,41.8069,03-16-22_09.17_BOOST_protocol_HPPC_IN21700_30T_cycle_#1725.mat
BOOST,1725,0.73295,2.19563,0.3712,10,discharge,2,-17.411,5.804,10.0,9.9,3.4333,2.5,53.604,03-16-22_09.17_BOOST_protocol_HPPC_IN21700_30T_cycle_#1725.mat
BOOST,1725,0.73295,2.19563,0.3715,10,charge,2,13.18,4.393,2.0,2.0,3.4643,3.858,29.871,03-16-22_09.17_BOOST_protocol_HPPC_IN21700_30T_cycle_#1725.mat
BOOST,1725,0.73295,2.19563,0.3715,10,charge,2,13.18,4.393,10.0,9.9,3.4643,3.9317,35.4628,03-16-22_09.17_BOOST_protocol_HPPC_IN21700_30T_cycle_#1725.mat
BOOST,1725,0.73295,2.19563,0.3712,10,discharge,3,-17.147,5.716,2.0,2.0,3.4369,2.499,54.6976,03-16-22_09.17_BOOST_protocol_HPPC_IN21700_30T_cycle_#1725.mat
BOOST,1725,0.73295,2.19563,0.3712,10,discharge,3,-17.147,5.716,10.0,9.9,3.4369,2.5,54.6393,03-16-22_09.17_BOOST_protocol_HPPC_IN21700_30T_cycle_#1725.mat
BOOST,1725,0.73295,2.19563,0.3716,10,charge,3,21.965,7.322,2.0,2.0,3.4689,4.0305,25.5679,03-16-22_09.17_BOOST_protocol_HPPC_IN21700_30T_cycle_#1725.mat
BOOST,1725,0.73295,2.19563,0.3716,10,charge,3,21.965,7.322,10.0,9.9,3.4689,4.1308,30.1343,03-16-22_09.17_BOOST_protocol_HPPC_IN21700_30T_cycle_#1725.mat
BOOST,1725,0.73295,2.19563,0.3347,11,discharge,0,-2.197,0.732,2.0,2.0,3.3966,3.2652,59.8034,03-16-22_09.17_BOOST_protocol_HPPC_IN21700_30T_cycle_#1725.mat
BOOST,1725,0.73295,2.19563,0.3347,11,discharge,0,-2.197,0.732,10.0,9.9,3.3966,3.1563,109.3665,03-16-22_09.17_BOOST_protocol_HPPC_IN21700_30T_cycle_#1725.mat
BOOST,1725,0.73295,2.19563,0.3348,11,charge,0,1.097,0.366,2.0,2.0,3.406,3.4645,53.303,03-16-22_09.17_BOOST_protocol_HPPC_IN21700_30T_cycle_#1725.mat
BOOST,1725,0.73295,2.19563,0.3348,11,charge,0,1.097,0.366,10.0,9.9,3.406,3.4901,76.6287,03-16-22_09.17_BOOST_protocol_HPPC_IN21700_30T_cycle_#1725.mat
BOOST,1725,0.73295,2.19563,0.3347,11,discharge,1,-8.787,2.929,2.0,2.0,3.3986,2.9487,51.203,03-16-22_09.17_BOOST_protocol_HPPC_IN21700_30T_cycle_#1725.mat
BOOST,1725,0.73295,2.19563,0.3347,11,discharge,1,-8.787,2.929,10.0,9.9,3.3986,2.644,85.8808,03-16-22_09.17_BOOST_protocol_HPPC_IN21700_30T_cycle_#1725.mat
BOOST,1725,0.73295,2.19563,0.3348,11,charge,1,4.393,1.464,2.0,2.0,3.4317,3.6104,40.683,03-16-22_09.17_BOOST_protocol_HPPC_IN21700_30T_cycle_#1725.mat
BOOST,1725,0.73295,2.19563,0.3348,11,charge,1,4.393,1.464,10.0,9.9,3.4317,3.6472,49.0609,03-16-22_09.17_BOOST_protocol_HPPC_IN21700_30T_cycle_#1725.mat
BOOST,1725,0.73295,2.19563,0.3346,11,discharge,2,-14.258,4.753,2.0,2.0,3.4061,2.6274,54.615,03-16-22_09.17_BOOST_protocol_HPPC_IN21700_30T_cycle_#1725.mat
BOOST,1725,0.73295,2.19563,0.3346,11,discharge,2,-14.258,4.753,10.0,9.9,3.4061,2.4999,63.5573,03-16-22_09.17_BOOST_protocol_HPPC_IN21700_30T_cycle_#1725.mat
BOOST,1725,0.73295,2.19563,0.3349,11,charge,2,13.18,4.393,2.0,2.0,3.4431,3.8344,29.6889,03-16-22_09.17_BOOST_protocol_HPPC_IN21700_30T_cycle_#1725.mat
BOOST,1725,0.73295,2.19563,0.3349,11,charge,2,13.18,4.393,10.0,9.9,3.4431,3.9026,34.8634,03-16-22_09.17_BOOST_protocol_HPPC_IN21700_30T_cycle_#1725.mat
BOOST,1725,0.73295,2.19563,0.3346,11,discharge,3,-13.829,4.61,2.0,2.0,3.4094,2.4993,65.811,03-16-22_09.17_BOOST_protocol_HPPC_IN21700_30T_cycle_#1725.mat
BOOST,1725,0.73295,2.19563,0.3346,11,discharge,3,-13.829,4.61,10.0,9.9,3.4094,2.4999,65.7676,03-16-22_09.17_BOOST_protocol_HPPC_IN21700_30T_cycle_#1725.mat
BOOST,1725,0.73295,2.19563,0.3349,11,charge,3,21.966,7.322,2.0,2.0,3.4469,4.0028,25.3073,03-16-22_09.17_BOOST_protocol_HPPC_IN21700_30T_cycle_#1725.mat
BOOST,1725,0.73295,2.19563,0.3349,11,charge,3,21.966,7.322,10.0,9.9,3.4469,4.0955,29.5275,03-16-22_09.17_BOOST_protocol_HPPC_IN21700_30T_cycle_#1725.mat
BOOST,1725,0.73295,2.19563,0.2981,12,discharge,0,-2.199,0.733,2.0,2.0,3.3469,3.2061,64.0204,03-16-22_09.17_BOOST_protocol_HPPC_IN21700_30T_cycle_#1725.mat
BOOST,1725,0.73295,2.19563,0.2981,12,discharge,0,-2.199,0.733,10.0,9.9,3.3469,3.0739,124.1304,03-16-22_09.17_BOOST_protocol_HPPC_IN21700_30T_cycle_#1725.mat
BOOST,1725,0.73295,2.19563,0.2982,12,charge,0,1.097,0.366,2.0,2.0,3.3588,3.4205,56.2238,03-16-22_09.17_BOOST_protocol_HPPC_IN21700_30T_cycle_#1725.mat
BOOST,1725,0.73295,2.19563,0.2982,12,charge,0,1.097,0.366,10.0,9.9,3.3588,3.4522,85.1103,03-16-22_09.17_BOOST_protocol_HPPC_IN21700_30T_cycle_#1725.mat
BOOST,1725,0.73295,2.19563,0.2981,12,discharge,1,-8.787,2.929,2.0,2.0,3.3504,2.8719,54.4554,03-16-22_09.17_BOOST_protocol_HPPC_IN21700_30T_cycle_#1725.mat
BOOST,1725,0.73295,2.19563,0.2981,12,discharge,1,-8.787,2.929,10.0,9.9,3.3504,2.4999,96.7907,03-16-22_09.17_BOOST_protocol_HPPC_IN21700_30T_cycle_#1725.mat
BOOST,1725,0.73295,2.19563,0.2982,12,charge,1,4.393,1.464,2.0,1.9,3.3904,3.577,42.4805,03-16-22_09.17_BOOST_protocol_HPPC_IN21700_30T_cycle_#1725.mat
BOOST,1725,0.73295,2.19563,0.2982,12,charge,1,4.393,1.464,10.0,9.9,3.3904,3.6292,54.3642,03-16-22_09.17_BOOST_protocol_HPPC_IN21700_30T_cycle_#1725.mat
BOOST,1725,0.73295,2.19563,0.298,12,discharge,2,-10.185,3.395,2.0,2.0,3.3612,2.5041,84.1532,03-16-22_09.17_BOOST_protocol_HPPC_IN21700_30T_cycle_#1725.mat
BOOST,1725,0.73295,2.19563,0.298,12,discharge,2,-10.185,3.395,10.0,9.9,3.3612,2.5,84.5557,03-16-22_09.17_BOOST_protocol_HPPC_IN21700_30T_cycle_#1725.mat
BOOST,1725,0.73295,2.19563,0.2982,12,charge,2,13.179,4.393,2.0,2.0,3.4013,3.8174,31.573,03-16-22_09.17_BOOST_protocol_HPPC_IN21700_30T_cycle_#1725.mat
BOOST,1725,0.73295,2.19563,0.2982,12,charge,2,13.179,4.393,10.0,9.9,3.4013,3.8921,37.2411,03-16-22_09.17_BOOST_protocol_HPPC_IN21700_30T_cycle_#1725.mat
BOOST,1725,0.73295,2.19563,0.2979,12,discharge,3,-9.847,3.282,2.0,1.9,3.3634,2.4994,87.7442,03-16-22_09.17_BOOST_protocol_HPPC_IN21700_30T_cycle_#1725.mat
BOOST,1725,0.73295,2.19563,0.2979,12,discharge,3,-9.847,3.282,10.0,9.9,3.3634,2.5001,87.6732,03-16-22_09.17_BOOST_protocol_HPPC_IN21700_30T_cycle_#1725.mat
BOOST,1725,0.73295,2.19563,0.2983,12,charge,3,21.967,7.322,2.0,1.9,3.4043,3.9891,26.6218,03-16-22_09.17_BOOST_protocol_HPPC_IN21700_30T_cycle_#1725.mat
BOOST,1725,0.73295,2.19563,0.2983,12,charge,3,21.967,7.322,10.0,9.9,3.4043,4.0876,31.1057,03-16-22_09.17_BOOST_protocol_HPPC_IN21700_30T_cycle_#1725.mat
BOOST,1762,0.7253,2.17271,1.0,0,discharge,0,-2.173,0.724,2.0,2.0,4.0842,3.9577,58.2064,03-21-22_23.59_BOOST_protocol_HPPC_IN21700_30T_cycle_#1762.mat
BOOST,1762,0.7253,2.17271,1.0,0,discharge,0,-2.173,0.724,10.0,9.7,4.0842,3.9048,82.5473,03-21-22_23.59_BOOST_protocol_HPPC_IN21700_30T_cycle_#1762.mat
BOOST,1762,0.7253,2.17271,1.0,0,charge,0,1.086,0.362,2.0,2.0,4.1013,4.1751,67.9433,03-21-22_23.59_BOOST_protocol_HPPC_IN21700_30T_cycle_#1762.mat
BOOST,1762,0.7253,2.17271,0.9999,0,discharge,1,-8.691,2.897,2.0,2.0,4.0927,3.6808,47.3917,03-21-22_23.59_BOOST_protocol_HPPC_IN21700_30T_cycle_#1762.mat
BOOST,1762,0.7253,2.17271,0.9999,0,discharge,1,-8.691,2.897,10.0,9.9,4.0927,3.6003,56.6537,03-21-22_23.59_BOOST_protocol_HPPC_IN21700_30T_cycle_#1762.mat
BOOST,1762,0.7253,2.17271,0.9999,0,discharge,2,-17.382,5.794,2.0,2.0,4.0915,3.4345,37.7977,03-21-22_23.59_BOOST_protocol_HPPC_IN21700_30T_cycle_#1762.mat
BOOST,1762,0.7253,2.17271,0.9999,0,discharge,2,-17.382,5.794,10.0,9.9,4.0915,3.3122,44.8337,03-21-22_23.59_BOOST_protocol_HPPC_IN21700_30T_cycle_#1762.mat
BOOST,1762,0.7253,2.17271,0.9972,0,discharge,3,-24.987,8.329,2.0,1.9,4.0897,3.2624,33.1092,03-21-22_23.59_BOOST_protocol_HPPC_IN21700_30T_cycle_#1762.mat
BOOST,1762,0.7253,2.17271,0.9972,0,discharge,3,-24.987,8.329,10.0,9.9,4.0897,3.1015,39.5486,03-21-22_23.59_BOOST_protocol_HPPC_IN21700_30T_cycle_#1762.mat
BOOST,1762,0.7253,2.17271,0.9568,1,discharge,0,-2.175,0.725,2.0,2.0,4.0489,3.9269,56.092,03-21-22_23.59_BOOST_protocol_HPPC_IN21700_30T_cycle_#1762.mat
BOOST,1762,0.7253,2.17271,0.9568,1,discharge,0,-2.175,0.725,10.0,9.9,4.0489,3.8754,79.7701,03-21-22_23.59_BOOST_protocol_HPPC_IN21700_30T_cycle_#1762.mat
BOOST,1762,0.7253,2.17271,0.9569,1,charge,0,1.086,0.362,2.0,2.0,4.0565,4.1181,56.7063,03-21-22_23.59_BOOST_protocol_HPPC_IN21700_30T_cycle_#1762.mat
BOOST,1762,0.7253,2.17271,0.9569,1,charge,0,1.086,0.362,10.0,9.9,4.0565,4.1446,81.101,03-21-22_23.59_BOOST_protocol_HPPC_IN21700_30T_cycle_#1762.mat
BOOST,1762,0.7253,2.17271,0.9568,1,discharge,1,-8.692,2.897,2.0,1.9,4.0502,3.6698,43.7659,03-21-22_23.59_BOOST_protocol_HPPC_IN21700_30T_cycle_#1762.mat
BOOST,1762,0.7253,2.17271,0.9568,1,discharge,1,-8.692,2.897,10.0,9.9,4.0502,3.571,55.1331,03-21-22_23.59_BOOST_protocol_HPPC_IN21700_30T_cycle_#1762.mat
BOOST,1762,0.7253,2.17271,0.9569,1,charge,1,1.947,0.649,2.0,1.9,4.0678,4.2,67.8958,03-21-22_23.59_BOOST_protocol_HPPC_IN21700_30T_cycle_#1762.mat
BOOST,1762,0.7253,2.17271,0.9569,1,charge,1,1.947,0.649,10.0,9.9,4.0678,4.2,67.8958,03-21-22_23.59_BOOST_protocol_HPPC_IN21700_30T_cycle_#1762.mat
BOOST,1762,0.7253,2.17271,0.9567,1,discharge,2,-17.383,5.794,2.0,2.0,4.0528,3.4242,36.1618,03-21-22_23.59_BOOST_protocol_HPPC_IN21700_30T_cycle_#1762.mat
BOOST,1762,0.7253,2.17271,0.9567,1,discharge,2,-17.383,5.794,10.0,9.9,4.0528,3.2855,44.1408,03-21-22_23.59_BOOST_protocol_HPPC_IN21700_30T_cycle_#1762.mat
BOOST,1762,0.7253,2.17271,0.9569,1,charge,2,1.846,0.615,2.0,2.0,4.0744,4.2,68.0316,03-21-22_23.59_BOOST_protocol_HPPC_IN21700_30T_cycle_#1762.mat
BOOST,1762,0.7253,2.17271,0.9569,1,charge,2,1.846,0.615,10.0,9.9,4.0744,4.2001,68.0858,03-21-22_23.59_BOOST_protocol_HPPC_IN21700_30T_cycle_#1762.mat
BOOST,1762,0.7253,2.17271,0.9567,1,discharge,3,-24.988,8.329,2.0,2.0,4.0582,3.2487,32.3955,03-21-22_23.59_BOOST_protocol_HPPC_IN21700_30T_cycle_#1762.mat
BOOST,1762,0.7253,2.17271,0.9567,1,discharge,3,-24.988,8.329,10.0,9.9,4.0582,3.0753,39.3349,03-21-22_23.59_BOOST_protocol_HPPC_IN21700_30T_cycle_#1762.mat
BOOST,1762,0.7253,2.17271,0.9569,1,charge,3,1.691,0.564,2.0,2.0,4.081,4.2,70.3767,03-21-22_23.59_BOOST_protocol_HPPC_IN21700_30T_cycle_#1762.mat
BOOST,1762,0.7253,2.17271,0.9569,1,charge,3,1.691,0.564,10.0,9.9,4.081,4.2,70.3767,03-21-22_23.59_BOOST_protocol_HPPC_IN21700_30T_cycle_#1762.mat
BOOST,1762,0.7253,2.17271,0.9206,2,discharge,0,-2.173,0.724,2.0,2.0,3.9816,3.8709,50.9411,03-21-22_23.59_BOOST_protocol_HPPC_IN21700_30T_cycle_#1762.mat
BOOST,1762,0.7253,2.17271,0.9206,2,discharge,0,-2.173,0.724,10.0,9.9,3.9816,3.826,71.6028,03-21-22_23.59_BOOST_protocol_HPPC_IN21700_30T_cycle_#1762.mat
BOOST,1762,0.7253,2.17271,0.9207,2,charge,0,1.086,0.362,2.0,1.9,3.9874,4.0429,51.1003,03-21-22_23.59_BOOST_protocol_HPPC_IN21700_30T_cycle_#1762.mat
BOOST,1762,0.7253,2.17271,0.9207,2,charge,0,1.086,0.362,10.0,9.9,3.9874,4.0673,73.566,03-21-22_23.59_BOOST_protocol_HPPC_IN21700_30T_cycle_#1762.mat
BOOST,1762,0.7253,2.17271,0.9206,2,discharge,1,-8.692,2.897,2.0,2.0,3.9835,3.6268,41.0396,03-21-22_23.59_BOOST_protocol_HPPC_IN21700_30T_cycle_#1762.mat
BOOST,1762,0.7253,2.17271,0.9206,2,discharge,1,-8.692,2.897,10.0,9.9,3.9835,3.5388,51.1643,03-21-22_23.59_BOOST_protocol_HPPC_IN21700_30T_cycle_#1762.mat
BOOST,1762,0.7253,2.17271,0.9207,2,charge,1,3.667,1.222,2.0,2.0,4.001,4.1986,53.8787,03-21-22_23.59_BOOST_protocol_HPPC_IN21700_30T_cycle_#1762.mat
BOOST,1762,0.7253,2.17271,0.9207,2,charge,1,3.667,1.222,10.0,9.9,4.001,4.2,54.2604,03-21-22_23.59_BOOST_protocol_HPPC_IN21700_30T_cycle_#1762.mat
BOOST,1762,0.7253,2.17271,0.9205,2,discharge,2,-17.384,5.795,2.0,1.9,3.986,3.3999,33.7149,03-21-22_23.59_BOOST_protocol_HPPC_IN21700_30T_cycle_#1762.mat
BOOST,1762,0.7253,2.17271,0.9205,2,discharge,2,-17.384,5.795,10.0,9.9,3.986,3.2647,41.4922,03-21-22_23.59_BOOST_protocol_HPPC_IN21700_30T_cycle_#1762.mat
BOOST,1762,0.7253,2.17271,0.9208,2,charge,2,3.471,1.157,2.0,2.0,4.0156,4.2,53.1274,03-21-22_23.59_BOOST_protocol_HPPC_IN21700_30T_cycle_#1762.mat
BOOST,1762,0.7253,2.17271,0.9208,2,charge,2,3.471,1.157,10.0,9.9,4.0156,4.2,53.1274,03-21-22_23.59_BOOST_protocol_HPPC_IN21700_30T_cycle_#1762.mat
BOOST,1762,0.7253,2.17271,0.9204,2,discharge,3,-24.987,8.329,2.0,2.0,3.9908,3.2292,30.4798,03-21-22_23.59_BOOST_protocol_HPPC_IN21700_30T_cycle_#1762.mat
BOOST,1762,0.7253,2.17271,0.9204,2,discharge,3,-24.987,8.329,10.0,9.9,3.9908,3.0608,37.2194,03-21-22_23.59_BOOST_protocol_HPPC_IN21700_30T_cycle_#1762.mat
BOOST,1762,0.7253,2.17271,0.9208,2,charge,3,3.287,1.096,2.0,2.0,4.0266,4.2,52.7613,03-21-22_23.59_BOOST_protocol_HPPC_IN21700_30T_cycle_#1762.mat
BOOST,1762,0.7253,2.17271,0.9208,2,charge,3,3.287,1.096,10.0,9.9,4.0266,4.2,52.7613,03-21-22_23.59_BOOST_protocol_HPPC_IN21700_30T_cycle_#1762.mat
BOOST,1762,0.7253,2.17271,0.8482,3,discharge,0,-2.173,0.724,2.0,2.0,3.8761,3.7768,45.6909,03-21-22_23.59_BOOST_protocol_HPPC_IN21700_30T_cycle_#1762.mat
BOOST,1762,0.7253,2.17271,0.8482,3,discharge,0,-2.173,0.724,10.0,9.9,3.8761,3.7422,61.6114,03-21-22_23.59_BOOST_protocol_HPPC_IN21700_30T_cycle_#1762.mat
BOOST,1762,0.7253,2.17271,0.8482,3,charge,0,1.086,0.362,2.0,2.0,3.8805,3.931,46.4881,03-21-22_23.59_BOOST_protocol_HPPC_IN21700_30T_cycle_#1762.mat
BOOST,1762,0.7253,2.17271,0.8482,3,charge,0,1.086,0.362,10.0,9.9,3.8805,3.9481,62.2296,03-21-22_23.59_BOOST_protocol_HPPC_IN21700_30T_cycle_#1762.mat
BOOST,1762,0.7253,2.17271,0.8481,3,discharge,1,-8.692,2.897,2.0,1.9,3.8792,3.5487,38.0243,03-21-22_23.59_BOOST_protocol_HPPC_IN21700_30T_cycle_#1762.mat
BOOST,1762,0.7253,2.17271,0.8481,3,discharge,1,-8.692,2.897,10.0,9.9,3.8792,3.4643,47.7346,03-21-22_23.59_BOOST_protocol_HPPC_IN21700_30T_cycle_#1762.mat
BOOST,1762,0.7253,2.17271,0.8483,3,charge,1,4.345,1.448,2.0,2.0,3.891,4.0742,42.1653,03-21-22_23.59_BOOST_protocol_HPPC_IN21700_30T_cycle_#1762.mat
BOOST,1762,0.7253,2.17271,0.8483,3,charge,1,4.345,1.448,10.0,9.9,3.891,4.1241,53.6503,03-21-22_23.59_BOOST_protocol_HPPC_IN21700_30T_cycle_#1762.mat
BOOST,1762,0.7253,2.17271,0.8481,3,discharge,2,-17.385,5.795,2.0,1.9,3.8809,3.3243,32.0161,03-21-22_23.59_BOOST_protocol_HPPC_IN21700_30T_cycle_#1762.mat
BOOST,1762,0.7253,2.17271,0.8481,3,discharge,2,-17.385,5.795,10.0,9.9,3.8809,3.1875,39.885,03-21-22_23.59_BOOST_protocol_HPPC_IN21700_30T_cycle_#1762.mat
BOOST,1762,0.7253,2.17271,0.8483,3,charge,2,6.952,2.317,2.0,2.0,3.9037,4.2,42.6214,03-21-22_23.59_BOOST_protocol_HPPC_IN21700_30T_cycle_#1762.mat
BOOST,1762,0.7253,2.17271,0.8483,3,charge,2,6.952,2.317,10.0,9.9,3.9037,4.2,42.6214,03-21-22_23.59_BOOST_protocol_HPPC_IN21700_30T_cycle_#1762.mat
BOOST,1762,0.7253,2.17271,0.848,3,discharge,3,-24.988,8.329,2.0,2.0,3.8852,3.1553,29.21,03-21-22_23.59_BOOST_protocol_HPPC_IN21700_30T_cycle_#1762.mat
BOOST,1762,0.7253,2.17271,0.848,3,discharge,3,-24.988,8.329,10.0,9.9,3.8852,2.9807,36.1974,03-21-22_23.59_BOOST_protocol_HPPC_IN21700_30T_cycle_#1762.mat
BOOST,1762,0.7253,2.17271,0.8484,3,charge,3,6.731,2.244,2.0,2.0,3.9157,4.2,42.2362,03-21-22_23.59_BOOST_protocol_HPPC_IN21700_30T_cycle_#1762.mat
BOOST,1762,0.7253,2.17271,0.8484,3,charge,3,6.731,2.244,10.0,9.9,3.9157,4.2,42.2362,03-21-22_23.59_BOOST_protocol_HPPC_IN21700_30T_cycle_#1762.mat
BOOST,1762,0.7253,2.17271,0.7758,4,discharge,0,-2.173,0.724,2.0,2.0,3.7891,3.6924,44.4945,03-21-22_23.59_BOOST_protocol_HPPC_IN21700_30T_cycle_#1762.mat
BOOST,1762,0.7253,2.17271,0.7758,4,discharge,0,-2.173,0.724,10.0,9.9,3.7891,3.6569,60.8292,03-21-22_23.59_BOOST_protocol_HPPC_IN21700_30T_cycle_#1762.mat
BOOST,1762,0.7253,2.17271,0.7758,4,charge,0,1.086,0.362,2.0,2.0,3.7939,3.8423,44.5631,03-21-22_23.59_BOOST_protocol_HPPC_IN21700_30T_cycle_#1762.mat
BOOST,1762,0.7253,2.17271,0.7758,4,charge,0,1.086,0.362,10.0,9.9,3.7939,3.8588,59.7551,03-21-22_23.59_BOOST_protocol_HPPC_IN21700_30T_cycle_#1762.mat
BOOST,1762,0.7253,2.17271,0.7757,4,discharge,1,-8.691,2.897,2.0,2.0,3.7924,3.4676,37.372,03-21-22_23.59_BOOST_protocol_HPPC_IN21700_30T_cycle_#1762.mat
BOOST,1762,0.7253,2.17271,0.7757,4,discharge,1,-8.691,2.897,10.0,9.9,3.7924,3.3798,47.4744,03-21-22_23.59_BOOST_protocol_HPPC_IN21700_30T_cycle_#1762.mat
BOOST,1762,0.7253,2.17271,0.7758,4,charge,1,4.347,1.449,2.0,2.0,3.8052,3.9796,40.1224,03-21-22_23.59_BOOST_protocol_HPPC_IN21700_30T_cycle_#1762.mat
BOOST,1762,0.7253,2.17271,0.7758,4,charge,1,4.347,1.449,10.0,9.9,3.8052,4.0207,49.5778,03-21-22_23.59_BOOST_protocol_HPPC_IN21700_30T_cycle_#1762.mat
BOOST,1762,0.7253,2.17271,0.7757,4,discharge,2,-17.382,5.794,2.0,2.0,3.7958,3.2454,31.6649,03-21-22_23.59_BOOST_protocol_HPPC_IN21700_30T_cycle_#1762.mat
BOOST,1762,0.7253,2.17271,0.7757,4,discharge,2,-17.382,5.794,10.0,9.9,3.7958,3.107,39.6272,03-21-22_23.59_BOOST_protocol_HPPC_IN21700_30T_cycle_#1762.mat
BOOST,1762,0.7253,2.17271,0.7759,4,charge,2,10.797,3.599,2.0,2.0,3.8179,4.2001,35.3987,03-21-22_23.59_BOOST_protocol_HPPC_IN21700_30T_cycle_#1762.mat
BOOST,1762,0.7253,2.17271,0.7759,4,charge,2,10.797,3.599,10.0,9.9,3.8179,4.2001,35.3987,03-21-22_23.59_BOOST_protocol_HPPC_IN21700_30T_cycle_#1762.mat
BOOST,1762,0.7253,2.17271,0.7756,4,discharge,3,-24.989,8.33,2.0,2.0,3.8003,3.0847,28.6366,03-21-22_23.59_BOOST_protocol_HPPC_IN21700_30T_cycle_#1762.mat
BOOST,1762,0.7253,2.17271,0.7756,4,discharge,3,-24.989,8.33,10.0,9.9,3.8003,2.9054,35.8118,03-21-22_23.59_BOOST_protocol_HPPC_IN21700_30T_cycle_#1762.mat
BOOST,1762,0.7253,2.17271,0.776,4,charge,3,10.685,3.562,2.0,2.0,3.8289,4.2002,34.7496,03-21-22_23.59_BOOST_protocol_HPPC_IN21700_30T_cycle_#1762.mat
BOOST,1762,0.7253,2.17271,0.776,4,charge,3,10.685,3.562,10.0,9.9,3.8289,4.2001,34.7403,03-21-22_23.59_BOOST_protocol_HPPC_IN21700_30T_cycle_#1762.mat
BOOST,1762,0.7253,2.17271,0.7034,5,discharge,0,-2.175,0.725,2.0,2.0,3.7119,3.6179,43.2184,03-21-22_23.59_BOOST_protocol_HPPC_IN21700_30T_cycle_#1762.mat
BOOST,1762,0.7253,2.17271,0.7034,5,discharge,0,-2.175,0.725,10.0,9.9,3.7119,3.5838,58.8966,03-21-22_23.59_BOOST_protocol_HPPC_IN21700_30T_cycle_#1762.mat
BOOST,1762,0.7253,2.17271,0.7034,5,charge,0,1.086,0.362,2.0,2.0,3.7164,3.7631,42.99,03-21-22_23.59_BOOST_protocol_HPPC_IN21700_30T_cycle_#1762.mat
BOOST,1762,0.7253,2.17271,0.7034,5,charge,0,1.086,0.362,10.0,9.9,3.7164,3.7795,58.0871,03-21-22_23.59_BOOST_protocol_HPPC_IN21700_30T_cycle_#1762.mat
BOOST,1762,0.7253,2.17271,0.7033,5,discharge,1,-8.692,2.897,2.0,2.0,3.7154,3.3966,36.6787,03-21-22_23.59_BOOST_protocol_HPPC_IN21700_30T_cycle_#1762.mat
BOOST,1762,0.7253,2.17271,0.7033,5,discharge,1,-8.692,2.897,10.0,9.9,3.7154,3.309,46.7573,03-21-22_23.59_BOOST_protocol_HPPC_IN21700_30T_cycle_#1762.mat
BOOST,1762,0.7253,2.17271,0.7034,5,charge,1,4.347,1.449,2.0,2.0,3.7288,3.8994,39.2473,03-21-22_23.59_BOOST_protocol_HPPC_IN21700_30T_cycle_#1762.mat
BOOST,1762,0.7253,2.17271,0.7034,5,charge,1,4.347,1.449,10.0,9.9,3.7288,3.9417,48.9786,03-21-22_23.59_BOOST_protocol_HPPC_IN21700_30T_cycle_#1762.mat
BOOST,1762,0.7253,2.17271,0.7032,5,discharge,2,-17.382,5.794,2.0,1.9,3.7193,3.1711,31.5384,03-21-22_23.59_BOOST_protocol_HPPC_IN21700_30T_cycle_#1762.mat
BOOST,1762,0.7253,2.17271,0.7032,5,discharge,2,-17.382,5.794,10.0,9.9,3.7193,3.027,39.8286,03-21-22_23.59_BOOST_protocol_HPPC_IN21700_30T_cycle_#1762.mat
BOOST,1762,0.7253,2.17271,0.7035,5,charge,2,13.036,4.345,2.0,2.0,3.7426,4.1472,31.0371,03-21-22_23.59_BOOST_protocol_HPPC_IN21700_30T_cycle_#1762.mat
BOOST,1762,0.7253,2.17271,0.7035,5,charge,2,13.036,4.345,10.0,9.9,3.7426,4.2,35.0875,03-21-22_23.59_BOOST_protocol_HPPC_IN21700_30T_cycle_#1762.mat
BOOST,1762,0.7253,2.17271,0.7032,5,discharge,3,-24.988,8.329,2.0,2.0,3.724,3.0031,28.8498,03-21-22_23.59_BOOST_protocol_HPPC_IN21700_30T_cycle_#1762.mat
BOOST,1762,0.7253,2.17271,0.7032,5,discharge,3,-24.988,8.329,10.0,9.9,3.724,2.8209,36.1413,03-21-22_23.59_BOOST_protocol_HPPC_IN21700_30T_cycle_#1762.mat
BOOST,1762,0.7253,2.17271,0.7036,5,charge,3,13.705,4.568,2.0,2.0,3.7553,4.2002,32.4626,03-21-22_23.59_BOOST_protocol_HPPC_IN21700_30T_cycle_#1762.mat
BOOST,1762,0.7253,2.17271,0.7036,5,charge,3,13.705,4.568,10.0,9.9,3.7553,4.2,32.448,03-21-22_23.59_BOOST_protocol_HPPC_IN21700_30T_cycle_#1762.mat
BOOST,1762,0.7253,2.17271,0.6309,6,discharge,0,-2.173,0.724,2.0,2.0,3.6463,3.5479,45.2747,03-21-22_23.59_BOOST_protocol_HPPC_IN21700_30T_cycle_#1762.mat
BOOST,1762,0.7253,2.17271,0.6309,6,discharge,0,-2.173,0.724,10.0,9.9,3.6463,3.5126,61.5165,03-21-22_23.59_BOOST_protocol_HPPC_IN21700_30T_cycle_#1762.mat
BOOST,1762,0.7253,2.17271,0.6309,6,charge,0,1.086,0.362,2.0,2.0,3.6499,3.6996,45.7516,03-21-22_23.59_BOOST_protocol_HPPC_IN21700_30T_cycle_#1762.mat
BOOST,1762,0.7253,2.17271,0.6309,6,charge,0,1.086,0.362,10.0,9.9,3.6499,3.7162,61.0329,03-21-22_23.59_BOOST_protocol_HPPC_IN21700_30T_cycle_#1762.mat
BOOST,1762,0.7253,2.17271,0.6309,6,discharge,1,-8.692,2.897,2.0,2.0,3.6489,3.3194,37.9097,03-21-22_23.59_BOOST_protocol_HPPC_IN21700_30T_cycle_#1762.mat
BOOST,1762,0.7253,2.17271,0.6309,6,discharge,1,-8.692,2.897,10.0,9.9,3.6489,3.2276,48.4715,03-21-22_23.59_BOOST_protocol_HPPC_IN21700_30T_cycle_#1762.mat
