Repository: KikETs/ECM_HYBRID_BMS_JOINT

## Results

| Arm | Model | Size | Protocol | Result | Worst cell |
|---|---|---|---|---|---|
| SOP | 2RC table + trim (A8) | 4 effective coefficients, 2 EW states | leave-one-cell-out | usable current 69.6 % discharge, 59.5 % charge (τ = 10 s) | 59.9 % / 53.5 % (BOOST_REST) |
| SOH | dQ/dV ridge | 65 coefficients | leave-one-cell-out | RMSE 0.0094, bias −0.0005 | 0.0130 (BOOST_REST) |
| SOC | 2RC EKF, low-current gate | 3 states | leave-one-cell-out | **2.34 %p** over six sensor disturbances on estimated SOH (2.325 on true SOH), per cell 2.00–2.75 | 4.60 %p (BOOST_NEGPULSE_1S, current offset −0.10 A) |

The SOH arm was a 10,945-parameter CNN until the second audit round. Nested

File: analysis/uypydj_ecm.csv (part 74 of 80)
cell,cycle,SOH,CAP_Ah,SOC,direction,rate_rank,I_A,V_pre_V,rest_before_s,n_points,R0_mOhm,R1_mOhm,tau1_s,R2_mOhm,tau2_s,fit_rmse_mV
CC_CELL2,1018,0.83311,2.50008,0.9583,discharge,1,-9.999,4.0881,635.5,101,11.1726,7.2212,0.1881,6.1531,4.7739,0.8581
CC_CELL2,1018,0.83311,2.50008,0.9584,charge,1,4.394,4.0934,161.0,101,12.574,3.9673,0.08,7.7398,0.5151,0.3159
CC_CELL2,1018,0.83311,2.50008,0.9582,discharge,2,-19.997,4.0892,672.4,101,11.2351,5.8053,0.1549,5.3347,5.9305,1.4659
CC_CELL2,1018,0.83311,2.50008,0.9584,charge,2,4.216,4.0968,281.3,101,24.4913,0.01,0.05,0.01,2999.9999,0.5663
CC_CELL2,1018,0.83311,2.50008,0.9581,discharge,3,-28.743,4.0895,671.0,101,11.1767,5.0697,0.1315,5.5231,6.8702,1.7617
CC_CELL2,1018,0.83311,2.50008,0.9584,charge,3,3.944,4.1004,386.7,101,25.2685,0.01,0.05,0.01,2999.9999,0.5745
CC_CELL2,1018,0.83311,2.50008,0.9167,discharge,0,-2.5,4.0754,4818.0,101,11.3818,7.0806,0.2058,10.3093,6.3498,0.2485
CC_CELL2,1018,0.83311,2.50008,0.9167,charge,0,1.249,4.0771,70.3,101,11.2364,7.112,0.1838,8.4656,5.3154,0.1337
CC_CELL2,1018,0.83311,2.50008,0.9166,discharge,1,-9.996,4.0759,635.4,101,11.3401,6.4631,0.1756,8.1859,6.1433,0.8178
CC_CELL2,1018,0.83311,2.50008,0.9167,charge,1,4.998,4.0801,160.9,101,11.2012,6.5153,0.1665,7.2553,4.5667,0.4123
CC_CELL2,1018,0.83311,2.50008,0.9165,discharge,2,-19.995,4.0762,680.5,101,11.322,5.2164,0.15,6.984,6.6919,1.277
CC_CELL2,1018,0.83311,2.50008,0.9168,charge,2,5.367,4.0827,281.2,101,21.8654,0.01,0.05,0.01,3000.0,0.5739
CC_CELL2,1018,0.83311,2.50008,0.9164,discharge,3,-28.743,4.0773,684.9,101,11.1884,4.4207,0.1253,6.6911,6.9953,1.5547
CC_CELL2,1018,0.83311,2.50008,0.9168,charge,3,5.236,4.085,386.5,101,21.9697,0.01,0.05,0.01,3000.0,0.5565
CC_CELL2,1018,0.83311,2.50008,0.8334,discharge,0,-2.5,4.0031,5373.8,101,10.9529,4.7672,0.1777,14.601,8.2618,0.2352
CC_CELL2,1018,0.83311,2.50008,0.8334,charge,0,1.249,4.0058,70.3,101,10.8454,4.7214,0.1723,12.1458,7.5751,0.1478
CC_CELL2,1018,0.83311,2.50008,0.8333,discharge,1,-9.998,4.0043,635.4,101,10.9855,4.466,0.1662,10.0953,6.234,0.7221
CC_CELL2,1018,0.83311,2.50008,0.8334,charge,1,5.001,4.0111,161.1,101,10.8857,4.3955,0.1668,10.1083,6.9878,0.3849
CC_CELL2,1018,0.83311,2.50008,0.8332,discharge,2,-19.995,4.0055,680.5,101,10.8916,3.8664,0.1393,7.5939,5.6012,1.3482
CC_CELL2,1018,0.83311,2.50008,0.8335,charge,2,9.79,4.0159,281.4,101,16.3746,2.444,0.05,0.01,3000.0,0.8173
CC_CELL2,1018,0.83311,2.50008,0.8331,discharge,3,-28.745,4.0069,737.5,101,10.8463,3.3563,0.1347,6.9465,5.8649,1.8087
CC_CELL2,1018,0.83311,2.50008,0.8335,charge,3,9.727,4.0193,386.8,101,18.58,0.01,0.05,0.01,2999.9998,0.5443
CC_CELL2,1018,0.83311,2.50008,0.75,discharge,0,-2.5,3.9077,5429.9,101,10.9311,3.9491,0.1541,11.7439,7.9163,0.1997
CC_CELL2,1018,0.83311,2.50008,0.7501,charge,0,1.251,3.9096,70.5,101,10.6867,4.0191,0.1498,9.9131,7.1367,0.1263
CC_CELL2,1018,0.83311,2.50008,0.75,discharge,1,-9.998,3.908,635.5,101,10.9573,3.7456,0.1509,8.3689,6.2296,0.6597
CC_CELL2,1018,0.83311,2.50008,0.7501,charge,1,4.999,3.9135,161.2,101,10.9205,3.6544,0.1535,8.9359,7.0504,0.3606
CC_CELL2,1018,0.83311,2.50008,0.7499,discharge,2,-19.997,3.9073,680.7,101,10.8807,3.2907,0.1358,7.0532,6.2955,1.1989
CC_CELL2,1018,0.83311,2.50008,0.7502,charge,2,14.996,3.9176,281.4,101,10.609,2.8822,0.0984,6.3234,4.6836,1.3498
CC_CELL2,1018,0.83311,2.50008,0.7498,discharge,3,-28.745,3.9087,799.8,101,10.8213,2.956,0.13,7.0406,7.0908,1.591
CC_CELL2,1018,0.83311,2.50008,0.7502,charge,3,16.552,3.9204,386.9,101,16.8757,0.023,0.05,0.01,2999.9577,0.2176
CC_CELL2,1018,0.83311,2.50008,0.6667,discharge,0,-2.5,3.8353,5510.9,101,10.6933,3.3914,0.1457,10.9265,8.5945,0.1819
CC_CELL2,1018,0.83311,2.50008,0.6667,charge,0,1.249,3.8372,70.5,101,10.3126,3.503,0.1195,8.9377,7.1386,0.1148
CC_CELL2,1018,0.83311,2.50008,0.6667,discharge,1,-9.998,3.835,635.5,101,10.5402,3.2834,0.1357,9.0573,7.137,0.5607
CC_CELL2,1018,0.83311,2.50008,0.6668,charge,1,5.001,3.8407,161.1,101,10.6508,3.0912,0.1345,7.444,6.1459,0.2884
CC_CELL2,1018,0.83311,2.50008,0.6666,discharge,2,-19.997,3.8361,680.7,101,10.666,2.8715,0.1316,7.8214,6.7934,1.1199
CC_CELL2,1018,0.83311,2.50008,0.6668,charge,2,14.998,3.8443,281.8,101,10.4408,2.7962,0.1383,6.349,6.8033,0.9083
CC_CELL2,1018,0.83311,2.50008,0.6665,discharge,3,-28.745,3.8365,800.4,101,10.6316,2.5349,0.1364,7.7711,7.4501,1.4796
CC_CELL2,1018,0.83311,2.50008,0.6669,charge,3,22.924,3.847,387.6,101,12.0237,3.3791,0.5921,0.01,2999.9781,2.5317
CC_CELL2,1018,0.83311,2.50008,0.5834,discharge,0,-2.5,3.755,5580.3,101,10.8306,3.2627,0.1496,11.6185,9.1155,0.1826
CC_CELL2,1018,0.83311,2.50008,0.5834,charge,0,1.249,3.7569,70.5,101,10.4799,3.3047,0.1241,10.0228,8.1462,0.1075
CC_CELL2,1018,0.83311,2.50008,0.5833,discharge,1,-9.998,3.7553,635.4,101,10.7407,3.1258,0.1372,9.858,7.5938,0.5562
CC_CELL2,1018,0.83311,2.50008,0.5834,charge,1,5.001,3.7609,160.8,101,10.6254,3.0388,0.1332,8.2673,6.5233,0.2612
CC_CELL2,1018,0.83311,2.50008,0.5832,discharge,2,-19.996,3.7559,680.5,101,10.7226,2.8124,0.131,8.2294,6.6833,1.1022
CC_CELL2,1018,0.83311,2.50008,0.5835,charge,2,14.996,3.7646,281.9,101,10.5686,2.6772,0.1403,6.342,6.219,0.8889
CC_CELL2,1018,0.83311,2.50008,0.5832,discharge,3,-28.744,3.7564,800.8,101,10.7098,2.5292,0.1323,7.9506,7.0004,1.5822
CC_CELL2,1018,0.83311,2.50008,0.5836,charge,3,24.997,3.7675,386.9,101,10.458,2.2332,0.1261,5.7467,6.4535,1.2968
CC_CELL2,1018,0.83311,2.50008,0.5,discharge,0,-2.5,3.6697,5614.4,101,10.3003,3.3421,0.1406,10.7415,8.768,0.1796
CC_CELL2,1018,0.83311,2.50008,0.5001,charge,0,1.251,3.6723,70.4,101,10.625,3.1696,0.1382,9.4637,8.0543,0.1067
CC_CELL2,1018,0.83311,2.50008,0.5,discharge,1,-9.998,3.6709,635.5,101,10.6846,3.1059,0.141,9.1275,7.4669,0.5471
CC_CELL2,1018,0.83311,2.50008,0.5001,charge,1,5.0,3.6764,160.7,101,10.6324,2.9488,0.1378,8.681,7.4327,0.2654
CC_CELL2,1018,0.83311,2.50008,0.4999,discharge,2,-19.997,3.6716,680.6,101,10.6344,2.8119,0.133,7.9538,6.8627,1.0347
CC_CELL2,1018,0.83311,2.50008,0.5002,charge,2,14.998,3.6805,281.2,101,10.5142,2.5186,0.1273,6.4619,6.2632,0.805
CC_CELL2,1018,0.83311,2.50008,0.4999,discharge,3,-28.745,3.6712,801.4,101,10.6173,2.4987,0.1311,7.8794,7.3236,1.4431
CC_CELL2,1018,0.83311,2.50008,0.5003,charge,3,24.996,3.6837,387.7,101,10.439,2.1215,0.1285,5.8594,6.6182,1.2365
CC_CELL2,1018,0.83311,2.50008,0.4167,discharge,0,-2.5,3.6041,5612.2,101,10.7439,3.797,0.1481,10.9211,8.6878,0.1784
CC_CELL2,1018,0.83311,2.50008,0.4168,charge,0,1.251,3.6061,70.5,101,10.8031,3.6199,0.1563,9.5772,8.4169,0.1141
CC_CELL2,1018,0.83311,2.50008,0.4167,discharge,1,-9.998,3.6047,635.5,101,10.8467,3.5866,0.1411,9.5845,7.7257,0.5988
CC_CELL2,1018,0.83311,2.50008,0.4168,charge,1,5.001,3.6102,161.4,101,10.786,3.4606,0.1471,9.0644,8.234,0.2949
CC_CELL2,1018,0.83311,2.50008,0.4166,discharge,2,-19.996,3.6053,680.7,101,10.8103,3.1836,0.1313,8.7115,7.3856,1.101
CC_CELL2,1018,0.83311,2.50008,0.4169,charge,2,14.996,3.6154,281.6,101,10.6762,2.733,0.1161,6.5953,6.2953,0.6492
CC_CELL2,1018,0.83311,2.50008,0.4165,discharge,3,-28.743,3.606,801.4,101,10.7975,2.8438,0.1363,9.6341,9.0739,1.6883
CC_CELL2,1018,0.83311,2.50008,0.417,charge,3,24.994,3.6193,386.7,101,10.5468,2.2488,0.1094,5.5155,6.0275,1.1369
CC_CELL2,1018,0.83311,2.50008,0.3334,discharge,0,-2.5,3.5292,5612.6,101,10.7323,4.6982,0.1697,12.2868,8.6361,0.1898
CC_CELL2,1018,0.83311,2.50008,0.3335,charge,0,1.249,3.5317,70.5,101,10.8732,4.6404,0.1589,9.6845,7.7871,0.124
CC_CELL2,1018,0.83311,2.50008,0.3334,discharge,1,-9.998,3.5303,635.4,101,11.1295,4.5181,0.1693,11.2364,8.2337,0.7401
CC_CELL2,1018,0.83311,2.50008,0.3335,charge,1,5.0,3.5362,160.8,101,11.0625,4.211,0.1575,9.4899,8.4087,0.3182
CC_CELL2,1018,0.83311,2.50008,0.3333,discharge,2,-19.995,3.5311,680.6,101,11.0275,4.1984,0.1647,14.3218,11.7696,1.5117
CC_CELL2,1018,0.83311,2.50008,0.3336,charge,2,14.998,3.5419,280.6,101,10.883,3.3182,0.1283,7.7688,7.8199,0.7053
CC_CELL2,1018,0.83311,2.50008,0.3332,discharge,3,-28.744,3.5319,801.2,101,11.1739,3.6591,0.1741,28.7488,25.4245,2.1516
CC_CELL2,1018,0.83311,2.50008,0.3337,charge,3,24.995,3.5465,386.9,101,10.6957,2.5718,0.1028,6.2368,6.5355,0.9644
CC_CELL2,1018,0.83311,2.50008,0.2918,discharge,0,-2.501,3.4901,5073.5,101,11.3025,5.2451,0.1934,14.2473,8.9263,0.217
CC_CELL2,1018,0.83311,2.50008,0.2918,charge,0,1.249,3.492,70.4,101,10.8859,5.3599,0.175,9.471,6.9291,0.1267
CC_CELL2,1018,0.83311,2.50008,0.2917,discharge,1,-9.998,3.4896,635.4,101,11.1722,5.2647,0.1852,15.8231,10.1325,0.8139
CC_CELL2,1018,0.83311,2.50008,0.2918,charge,1,5.0,3.497,160.9,101,11.13,4.8367,0.1638,8.8292,8.1111,0.3347
CC_CELL2,1018,0.83311,2.50008,0.2916,discharge,2,-19.996,3.4911,680.5,101,11.2687,4.7919,0.1714,28.672,19.2526,1.4375
CC_CELL2,1018,0.83311,2.50008,0.2919,charge,2,14.996,3.5022,281.4,101,10.9174,3.5931,0.1217,7.937,8.421,0.7092
CC_CELL2,1018,0.83311,2.50008,0.2915,discharge,3,-28.744,3.4918,801.2,101,11.1345,4.1521,0.1855,200.0,143.6827,2.6272
CC_CELL2,1018,0.83311,2.50008,0.292,charge,3,24.997,3.5061,385.8,101,10.6572,2.6012,0.1031,6.694,7.3483,0.9688
CC_CELL2,1018,0.83311,2.50008,0.2501,discharge,0,-2.5,3.4493,5073.4,101,11.3536,6.3697,0.2223,19.0515,9.7893,0.2495
CC_CELL2,1018,0.83311,2.50008,0.2501,charge,0,1.251,3.4518,70.5,101,11.1671,6.1014,0.1872,11.1989,6.604,0.148
CC_CELL2,1018,0.83311,2.50008,0.2501,discharge,1,-9.997,3.4496,635.5,101,11.4761,6.1376,0.2234,27.4104,13.5949,1.0494
CC_CELL2,1018,0.83311,2.50008,0.2502,charge,1,4.998,3.4586,160.8,101,11.1774,5.4075,0.1749,7.7767,6.4399,0.3767
CC_CELL2,1018,0.83311,2.50008,0.25,discharge,2,-19.996,3.4507,680.7,101,11.3362,5.3747,0.2013,80.5482,39.306,1.6837
CC_CELL2,1018,0.83311,2.50008,0.2503,charge,2,14.997,3.464,281.5,101,11.0148,3.7822,0.1357,7.3396,8.9384,0.7797
CC_CELL2,1018,0.83311,2.50008,0.2503,charge,3,24.996,3.4687,379.0,101,10.627,2.7328,0.1024,6.9058,8.6307,0.9345
CC_CELL2,1018,0.83311,2.50008,0.2084,discharge,0,-2.5,3.4036,5072.3,101,11.5265,7.7993,0.2658,30.9141,11.8489,0.3099
CC_CELL2,1018,0.83311,2.50008,0.2085,charge,0,1.251,3.4073,70.5,101,11.3495,7.1901,0.2295,17.7817,8.323,0.1586
CC_CELL2,1018,0.83311,2.50008,0.2084,discharge,1,-9.997,3.4047,635.5,101,11.6502,7.5861,0.2818,66.2895,21.972,1.3849
CC_CELL2,1018,0.83311,2.50008,0.2085,charge,1,4.998,3.418,160.9,101,11.2515,5.9092,0.1852,9.8774,5.6051,0.4012
CC_CELL2,1018,0.83311,2.50008,0.2086,charge,2,14.997,3.4285,276.2,101,10.9038,4.004,0.149,5.965,6.6817,1.0648
CC_CELL2,1018,0.83311,2.50008,0.2087,charge,3,24.994,3.4319,312.2,101,10.7184,2.887,0.1288,6.3526,8.9892,1.239
CC_CELL2,1056,0.82984,2.49025,1.0,discharge,0,-2.491,4.1242,99999.0,99,3.0869,15.2885,0.3167,15.0314,5.657,0.3166
CC_CELL2,1056,0.82984,2.49025,1.0,charge,0,1.246,4.1384,69.5,101,11.3908,11.5245,0.2803,22.8437,7.9875,0.2123
CC_CELL2,1056,0.82984,2.49025,0.9999,discharge,1,-9.961,4.133,635.5,101,11.4994,9.3106,0.211,7.127,3.6707,0.9578
CC_CELL2,1056,0.82984,2.49025,1.0,charge,1,1.746,4.1428,161.0,101,31.9722,0.8053,0.05,0.01,3000.0,0.1855
CC_CELL2,1056,0.82984,2.49025,0.9998,discharge,2,-19.921,4.1318,641.6,101,11.3831,7.3923,0.1735,4.9339,4.1612,1.8012
CC_CELL2,1056,0.82984,2.49025,1.0,charge,2,1.643,4.1464,280.6,101,32.6427,0.01,0.05,0.01,3000.0,0.3059
CC_CELL2,1056,0.82984,2.49025,0.9998,discharge,3,-28.638,4.1304,640.2,100,11.2072,6.2022,0.1528,4.6618,5.0985,2.2999
CC_CELL2,1056,0.82984,2.49025,1.0,charge,3,1.561,4.1504,387.2,101,31.7908,0.01,0.05,0.01,2999.9947,0.2959
CC_CELL2,1056,0.82984,2.49025,0.9585,discharge,0,-2.492,4.0877,4789.0,101,11.495,9.0318,0.2304,9.4208,4.9195,0.2676
CC_CELL2,1056,0.82984,2.49025,0.9585,charge,0,1.246,4.0894,70.2,101,11.5523,9.1378,0.2331,10.6362,5.8091,0.1449
CC_CELL2,1056,0.82984,2.49025,0.9584,discharge,1,-9.959,4.0881,635.4,101,11.5497,7.9903,0.1946,6.4654,4.856,0.896
CC_CELL2,1056,0.82984,2.49025,0.9585,charge,1,4.149,4.0928,160.6,101,13.424,10.3242,0.3012,2.1034,0.05,0.2442
CC_CELL2,1056,0.82984,2.49025,0.9583,discharge,2,-19.921,4.0885,669.9,101,11.4409,6.3767,0.1568,5.6325,5.9893,1.5246
CC_CELL2,1056,0.82984,2.49025,0.9586,charge,2,4.017,4.0957,280.9,101,25.9743,0.01,0.05,0.01,2999.8557,0.5453
CC_CELL2,1056,0.82984,2.49025,0.9583,discharge,3,-28.637,4.0896,668.9,100,11.3584,5.3112,0.1369,5.8066,6.9897,1.7156
CC_CELL2,1056,0.82984,2.49025,0.9586,charge,3,3.842,4.1,387.0,101,26.0431,0.01,0.05,0.01,2999.854,0.5573
CC_CELL2,1056,0.82984,2.49025,0.917,discharge,0,-2.491,4.0748,4816.0,101,11.4575,7.4201,0.2173,10.8662,6.5215,0.2746
CC_CELL2,1056,0.82984,2.49025,0.917,charge,0,1.246,4.0759,70.4,101,12.0594,7.2933,0.2026,8.7224,5.3481,0.1388
CC_CELL2,1056,0.82984,2.49025,0.9169,discharge,1,-9.961,4.0754,635.5,101,11.3886,6.74,0.1802,8.5393,6.1427,0.8595
CC_CELL2,1056,0.82984,2.49025,0.917,charge,1,4.98,4.0796,160.6,101,11.2106,6.6187,0.1668,7.0401,3.7461,0.4668
CC_CELL2,1056,0.82984,2.49025,0.9168,discharge,2,-19.92,4.0757,680.2,101,11.2781,5.4823,0.1469,7.1955,6.5471,1.388
CC_CELL2,1056,0.82984,2.49025,0.9171,charge,2,5.293,4.0823,280.8,101,22.2424,0.01,0.05,0.01,2999.9999,0.527
CC_CELL2,1056,0.82984,2.49025,0.9168,discharge,3,-28.638,4.0769,684.0,101,11.1718,4.6232,0.1328,6.929,7.0089,1.5398
CC_CELL2,1056,0.82984,2.49025,0.9171,charge,3,5.183,4.0847,386.1,101,22.2518,0.01,0.05,0.01,2999.9998,0.5239
CC_CELL2,1056,0.82984,2.49025,0.834,discharge,0,-2.489,4.0009,5372.0,101,11.1104,5.2719,0.186,15.1981,8.2111,0.239
CC_CELL2,1056,0.82984,2.49025,0.834,charge,0,1.246,4.0034,70.4,101,10.9517,5.2661,0.171,12.51,7.3323,0.1479
CC_CELL2,1056,0.82984,2.49025,0.8339,discharge,1,-9.961,4.0019,635.4,101,11.1506,4.9742,0.164,10.29,6.0562,0.7876
CC_CELL2,1056,0.82984,2.49025,0.834,charge,1,4.98,4.008,161.0,101,11.2796,4.9035,0.169,10.5489,6.9652,0.3943
CC_CELL2,1056,0.82984,2.49025,0.8338,discharge,2,-19.921,4.0029,680.5,101,11.1591,4.2299,0.1463,7.7636,5.5867,1.3998
CC_CELL2,1056,0.82984,2.49025,0.8341,charge,2,9.447,4.014,281.5,101,17.3034,2.3992,0.05,0.01,2999.9992,0.8836
CC_CELL2,1056,0.82984,2.49025,0.8337,discharge,3,-28.637,4.0044,733.6,101,11.0979,3.7023,0.1378,7.2157,5.9751,1.881
CC_CELL2,1056,0.82984,2.49025,0.8341,charge,3,9.372,4.0177,386.1,100,19.4634,0.01,2999.9999,0.01,2999.9999,0.6119
CC_CELL2,1056,0.82984,2.49025,0.751,discharge,0,-2.491,3.9054,5421.5,101,10.9713,4.2596,0.1662,11.89,7.7684,0.2049
CC_CELL2,1056,0.82984,2.49025,0.751,charge,0,1.245,3.9073,70.4,101,11.0388,4.1075,0.1663,10.118,7.1831,0.1308
CC_CELL2,1056,0.82984,2.49025,0.7509,discharge,1,-9.961,3.9058,635.4,101,10.983,4.0651,0.1535,8.4496,6.1938,0.6987
CC_CELL2,1056,0.82984,2.49025,0.751,charge,1,4.98,3.9113,160.7,101,10.9718,3.9743,0.1592,9.1697,7.1133,0.3695
CC_CELL2,1056,0.82984,2.49025,0.7508,discharge,2,-19.921,3.9059,680.6,101,10.9174,3.5742,0.1362,7.222,6.3956,1.2123
CC_CELL2,1056,0.82984,2.49025,0.7511,charge,2,14.939,3.9154,281.6,101,10.7509,2.9233,0.0957,6.1851,4.193,1.5241
CC_CELL2,1056,0.82984,2.49025,0.7507,discharge,3,-28.638,3.9065,798.8,101,10.8471,3.1368,0.1295,7.2824,7.2426,1.6613
CC_CELL2,1056,0.82984,2.49025,0.7512,charge,3,16.392,3.9184,386.1,101,16.4982,0.6899,0.05,0.01,2999.9999,0.7579
CC_CELL2,1056,0.82984,2.49025,0.6679,discharge,0,-2.491,3.8325,5505.6,100,10.3122,3.521,0.147,10.8724,8.3451,0.1887
CC_CELL2,1056,0.82984,2.49025,0.668,charge,0,1.244,3.835,70.4,101,10.6045,3.5699,0.1273,9.1287,7.388,0.1147
CC_CELL2,1056,0.82984,2.49025,0.6679,discharge,1,-9.963,3.8329,635.4,101,10.7052,3.2308,0.1438,9.1715,7.1165,0.5596
CC_CELL2,1056,0.82984,2.49025,0.668,charge,1,4.98,3.8387,160.7,101,10.6416,3.258,0.1402,7.4709,6.0316,0.2891
CC_CELL2,1056,0.82984,2.49025,0.6678,discharge,2,-19.92,3.8341,680.6,101,10.779,3.0614,0.1344,8.0289,6.8201,1.1518
CC_CELL2,1056,0.82984,2.49025,0.6681,charge,2,14.941,3.8425,280.9,101,10.6165,2.9809,0.143,6.4299,6.7624,0.9078
CC_CELL2,1056,0.82984,2.49025,0.6677,discharge,3,-28.637,3.8343,800.6,101,10.7849,2.8207,0.1287,8.074,7.4689,1.6033
CC_CELL2,1056,0.82984,2.49025,0.6682,charge,3,22.26,3.8452,387.7,101,11.8058,1.5899,0.05,2.5562,0.5567,0.8781
CC_CELL2,1056,0.82984,2.49025,0.5849,discharge,0,-2.491,3.7526,5577.9,101,10.8707,3.5495,0.1602,11.9501,9.0855,0.1799
CC_CELL2,1056,0.82984,2.49025,0.585,charge,0,1.246,3.7546,70.5,100,10.6149,3.6731,0.1297,10.2063,7.9173,0.1183
CC_CELL2,1056,0.82984,2.49025,0.5849,discharge,1,-9.959,3.7532,635.4,101,10.7973,3.4368,0.1402,10.0503,7.489,0.5735
CC_CELL2,1056,0.82984,2.49025,0.585,charge,1,4.98,3.7589,160.7,101,10.7348,3.3058,0.1341,8.4301,6.4286,0.2735
CC_CELL2,1056,0.82984,2.49025,0.5848,discharge,2,-19.921,3.7539,680.6,101,10.832,3.0217,0.136,8.4183,6.6837,1.1501
CC_CELL2,1056,0.82984,2.49025,0.5851,charge,2,14.942,3.7628,281.6,101,10.6525,2.8629,0.1331,6.4031,6.1184,0.9198
CC_CELL2,1056,0.82984,2.49025,0.5847,discharge,3,-28.638,3.7545,801.1,101,10.7298,2.7542,0.1378,8.1723,7.0688,1.5874
CC_CELL2,1056,0.82984,2.49025,0.5852,charge,3,24.903,3.7658,387.0,101,10.4875,2.3972,0.1294,5.7235,6.2485,1.232
CC_CELL2,1056,0.82984,2.49025,0.5019,discharge,0,-2.492,3.6688,5613.6,101,10.3767,3.4827,0.142,10.7968,8.4895,0.1802
CC_CELL2,1056,0.82984,2.49025,0.502,charge,0,1.247,3.6713,70.4,101,10.6373,3.3909,0.1408,9.716,8.1042,0.1175
CC_CELL2,1056,0.82984,2.49025,0.5019,discharge,1,-9.961,3.67,635.5,101,10.7252,3.2817,0.1421,9.2393,7.3712,0.5735
CC_CELL2,1056,0.82984,2.49025,0.502,charge,1,4.98,3.6755,160.7,101,10.5737,3.2136,0.1325,8.7222,7.2398,0.2709
CC_CELL2,1056,0.82984,2.49025,0.5018,discharge,2,-19.921,3.6705,680.6,101,10.5807,3.0206,0.1363,8.0903,6.8578,1.068
CC_CELL2,1056,0.82984,2.49025,0.5021,charge,2,14.941,3.6797,281.1,101,10.5509,2.6506,0.1334,6.4819,6.2061,0.8404
CC_CELL2,1056,0.82984,2.49025,0.5017,discharge,3,-28.638,3.6711,800.5,101,10.6611,2.6375,0.1364,8.0694,7.3865,1.5135
CC_CELL2,1056,0.82984,2.49025,0.5021,charge,3,24.903,3.6823,387.2,100,10.5111,2.2872,0.1248,5.8579,6.4759,1.2669
CC_CELL2,1056,0.82984,2.49025,0.4189,discharge,0,-2.49,3.6032,5612.1,100,10.9634,4.0851,0.1627,11.4165,8.8787,0.1839
CC_CELL2,1056,0.82984,2.49025,0.419,charge,0,1.245,3.6051,70.5,101,10.8019,4.1251,0.1434,9.6484,7.9906,0.125
CC_CELL2,1056,0.82984,2.49025,0.4188,discharge,1,-9.963,3.6038,635.4,101,10.9982,3.8561,0.1492,9.8721,7.6833,0.6196
CC_CELL2,1056,0.82984,2.49025,0.419,charge,1,4.98,3.6095,160.4,101,10.8764,3.7764,0.1455,9.2038,8.0618,0.3026
CC_CELL2,1056,0.82984,2.49025,0.4188,discharge,2,-19.921,3.6044,680.6,101,10.9098,3.4469,0.1424,9.0027,7.4486,1.1127
CC_CELL2,1056,0.82984,2.49025,0.4191,charge,2,14.941,3.6147,281.1,101,10.7134,3.019,0.1159,6.6896,6.2199,0.6524
CC_CELL2,1056,0.82984,2.49025,0.4187,discharge,3,-28.638,3.6051,801.0,101,10.8559,3.0981,0.1388,10.0442,9.221,1.7821
CC_CELL2,1056,0.82984,2.49025,0.4191,charge,3,24.903,3.619,386.3,100,10.5945,2.45,0.1084,5.5464,5.9108,1.1714
CC_CELL2,1056,0.82984,2.49025,0.3359,discharge,0,-2.49,3.5285,5609.4,101,11.0216,4.7685,0.1839,12.5508,8.7183,0.1892
CC_CELL2,1056,0.82984,2.49025,0.3359,charge,0,1.245,3.5297,70.4,101,11.3774,4.6899,0.1728,9.985,7.9909,0.1284
CC_CELL2,1056,0.82984,2.49025,0.3358,discharge,1,-9.961,3.529,635.5,100,10.9959,4.5731,0.1743,11.1808,8.0024,0.7557
CC_CELL2,1056,0.82984,2.49025,0.336,charge,1,4.98,3.5351,160.7,101,10.9003,4.3651,0.1566,9.6766,8.3479,0.3349
CC_CELL2,1056,0.82984,2.49025,0.3357,discharge,2,-19.922,3.5298,680.4,101,11.0892,4.2907,0.1699,14.5733,11.7948,1.5558
CC_CELL2,1056,0.82984,2.49025,0.336,charge,2,14.939,3.5403,281.1,101,10.9128,3.4495,0.1277,7.8178,7.6621,0.7639
CC_CELL2,1056,0.82984,2.49025,0.3357,discharge,3,-28.638,3.5309,801.1,101,10.9606,3.9957,0.1744,29.6152,25.7203,2.2088
CC_CELL2,1056,0.82984,2.49025,0.3361,charge,3,24.904,3.5456,386.2,100,10.6598,2.6908,0.1054,6.2675,6.425,0.9975
CC_CELL2,1056,0.82984,2.49025,0.2944,discharge,0,-2.492,3.4888,5072.4,101,11.177,5.7748,0.1925,14.486,8.6725,0.2186
CC_CELL2,1056,0.82984,2.49025,0.2944,charge,0,1.245,3.4908,70.5,101,11.1115,5.611,0.1858,9.6589,6.9488,0.1331
CC_CELL2,1056,0.82984,2.49025,0.2943,discharge,1,-9.962,3.4891,635.4,101,11.3236,5.4885,0.1907,16.3026,10.2633,0.8181
CC_CELL2,1056,0.82984,2.49025,0.2944,charge,1,4.98,3.4956,160.8,101,11.1648,5.0539,0.1672,8.9518,8.1021,0.3528
CC_CELL2,1056,0.82984,2.49025,0.2943,discharge,2,-19.922,3.4898,680.7,101,11.1883,4.8895,0.1791,29.309,19.6294,1.3232
CC_CELL2,1056,0.82984,2.49025,0.2946,charge,2,14.942,3.5003,281.5,101,10.9706,3.7376,0.1263,8.0626,8.4212,0.6849
CC_CELL2,1056,0.82984,2.49025,0.2942,discharge,3,-28.637,3.4904,800.4,101,11.2764,4.3008,0.1887,200.0,138.8525,2.6778
CC_CELL2,1056,0.82984,2.49025,0.2946,charge,3,24.904,3.5052,386.5,100,10.7147,2.7763,0.1041,6.7436,7.2351,0.985
CC_CELL2,1056,0.82984,2.49025,0.2529,discharge,0,-2.49,3.4487,5072.2,100,11.3202,6.6541,0.2237,19.3716,9.5682,0.2601
CC_CELL2,1056,0.82984,2.49025,0.2529,charge,0,1.245,3.4514,70.4,100,11.1373,6.4702,0.1921,11.2498,6.404,0.1359
CC_CELL2,1056,0.82984,2.49025,0.2528,discharge,1,-9.961,3.4492,635.4,101,11.4916,6.3969,0.2307,28.0534,13.5823,1.0388
CC_CELL2,1056,0.82984,2.49025,0.253,charge,1,4.98,3.4583,160.9,101,11.1963,5.6401,0.181,7.7751,6.378,0.3737
CC_CELL2,1056,0.82984,2.49025,0.2527,discharge,2,-19.922,3.4504,680.4,101,11.346,5.5521,0.2078,79.0043,37.7977,1.581
CC_CELL2,1056,0.82984,2.49025,0.253,charge,2,14.941,3.4642,281.0,101,10.896,4.0062,0.1338,7.3587,8.8204,0.8216
CC_CELL2,1056,0.82984,2.49025,0.2531,charge,3,24.903,3.4676,377.6,101,10.6613,2.8242,0.1068,6.955,8.6062,0.9333
CC_CELL2,1056,0.82984,2.49025,0.2114,discharge,0,-2.492,3.4033,5072.2,101,11.6534,8.263,0.2772,32.0923,11.9043,0.3254
CC_CELL2,1056,0.82984,2.49025,0.2114,charge,0,1.246,3.4071,70.4,100,11.3833,7.7331,0.2407,18.5414,8.4555,0.1506
CC_CELL2,1056,0.82984,2.49025,0.2113,discharge,1,-9.961,3.4044,635.4,101,11.8902,8.1625,0.2942,68.5762,21.7666,1.4104
CC_CELL2,1056,0.82984,2.49025,0.2114,charge,1,4.981,3.4183,161.0,101,11.3574,6.479,0.1949,10.0729,5.4652,0.4081
CC_CELL2,1056,0.82984,2.49025,0.2115,charge,2,14.941,3.4292,273.2,101,11.0599,4.3786,0.1512,6.0335,6.6448,1.071
CC_CELL2,1056,0.82984,2.49025,0.2116,charge,3,24.904,3.4324,304.8,101,10.8592,3.2177,0.1229,6.3624,8.7672,1.2746
CC_CELL2,1093,0.82222,2.46739,1.0,discharge,0,-2.467,4.1227,99999.0,99,3.1088,16.4987,0.3372,15.4993,5.5643,0.3348
CC_CELL2,1093,0.82222,2.46739,1.0,charge,0,1.232,4.137,69.4,101,11.8326,12.4877,0.3081,23.9789,8.0458,0.211
CC_CELL2,1093,0.82222,2.46739,0.9999,discharge,1,-9.864,4.1317,635.4,101,11.6423,10.1709,0.2216,7.2857,3.6672,0.9756
CC_CELL2,1093,0.82222,2.46739,1.0,charge,1,1.686,4.1408,160.7,101,33.8494,1.2886,0.05,0.01,3000.0,0.2115
CC_CELL2,1093,0.82222,2.46739,0.9998,discharge,2,-19.728,4.1296,641.1,100,11.4814,7.9643,0.1796,5.079,4.1564,1.8465
CC_CELL2,1093,0.82222,2.46739,1.0,charge,2,1.583,4.1464,281.0,101,33.8849,0.01,0.05,0.01,2943.0557,0.3359
CC_CELL2,1093,0.82222,2.46739,0.9998,discharge,3,-28.36,4.13,639.7,101,11.4491,6.6062,0.1584,4.8615,5.2346,2.3231
CC_CELL2,1093,0.82222,2.46739,1.0,charge,3,1.495,4.149,386.4,101,34.1353,0.01,0.05,0.01,2947.3192,0.3244
CC_CELL2,1093,0.82222,2.46739,0.9589,discharge,0,-2.465,4.0873,4791.1,101,11.4161,9.0979,0.2341,9.6323,4.9932,0.281
CC_CELL2,1093,0.82222,2.46739,0.9589,charge,0,1.232,4.089,70.2,101,11.416,9.0751,0.234,10.5892,5.5635,0.1521
CC_CELL2,1093,0.82222,2.46739,0.9588,discharge,1,-9.864,4.0868,635.4,101,11.3751,8.2132,0.2003,6.6649,4.8619,0.9414
CC_CELL2,1093,0.82222,2.46739,0.9589,charge,1,4.116,4.0923,160.9,101,13.5774,1.9618,0.0514,10.641,0.3072,0.2481
CC_CELL2,1093,0.82222,2.46739,0.9587,discharge,2,-19.729,4.088,669.9,101,11.4475,6.7248,0.1623,5.8157,6.0332,1.4729
CC_CELL2,1093,0.82222,2.46739,0.959,charge,2,3.9,4.0963,281.2,101,26.6023,0.01,0.05,0.01,2999.858,0.5438
CC_CELL2,1093,0.82222,2.46739,0.9587,discharge,3,-28.359,4.0882,667.9,101,11.3479,5.6726,0.1388,6.0111,6.9884,1.7724
CC_CELL2,1093,0.82222,2.46739,0.959,charge,3,3.701,4.1,387.3,101,27.0366,0.01,0.05,0.01,2999.8507,0.52
CC_CELL2,1093,0.82222,2.46739,0.9178,discharge,0,-2.465,4.0742,4816.5,101,11.5293,8.0957,0.2234,11.8428,6.674,0.268
CC_CELL2,1093,0.82222,2.46739,0.9178,charge,0,1.23,4.0762,70.3,101,11.3912,8.1163,0.2092,9.2789,5.4448,0.1423
CC_CELL2,1093,0.82222,2.46739,0.9177,discharge,1,-9.864,4.0746,635.4,101,11.472,7.3034,0.1938,8.8947,6.1408,0.8194
CC_CELL2,1093,0.82222,2.46739,0.9178,charge,1,4.932,4.0794,160.8,101,11.2785,6.6424,0.1467,6.8552,2.5565,0.5957
CC_CELL2,1093,0.82222,2.46739,0.9176,discharge,2,-19.73,4.0752,679.5,101,11.4057,5.8732,0.1535,7.3972,6.4625,1.409
CC_CELL2,1093,0.82222,2.46739,0.9179,charge,2,5.08,4.0822,281.1,101,23.1959,0.01,0.05,0.01,3000.0,0.5111
CC_CELL2,1093,0.82222,2.46739,0.9176,discharge,3,-28.36,4.0764,682.2,101,11.3092,4.942,0.1343,7.1404,6.9579,1.6596
CC_CELL2,1093,0.82222,2.46739,0.9179,charge,3,4.961,4.0848,387.3,101,23.2304,0.01,0.05,0.01,2999.9999,0.5584
CC_CELL2,1093,0.82222,2.46739,0.8356,discharge,0,-2.465,3.9975,5372.8,101,11.0254,5.4202,0.1883,15.141,8.124,0.2436
CC_CELL2,1093,0.82222,2.46739,0.8356,charge,0,1.232,4.0002,70.4,101,10.9161,5.3907,0.1735,12.5366,7.2552,0.1508
CC_CELL2,1093,0.82222,2.46739,0.8355,discharge,1,-9.864,3.9988,635.4,101,11.0659,5.0344,0.1668,10.3203,6.0626,0.7735
CC_CELL2,1093,0.82222,2.46739,0.8356,charge,1,4.931,4.0057,161.0,100,11.0119,4.9735,0.1733,10.5439,6.8403,0.4048
CC_CELL2,1093,0.82222,2.46739,0.8354,discharge,2,-19.728,3.9999,680.6,101,11.0083,4.3342,0.1459,7.8359,5.6101,1.3983
CC_CELL2,1093,0.82222,2.46739,0.8357,charge,2,9.572,4.0108,281.5,101,16.7415,3.0382,0.05,0.01,2999.9984,0.8566
CC_CELL2,1093,0.82222,2.46739,0.8354,discharge,3,-28.36,4.0013,736.4,101,11.0555,3.8908,0.1375,7.3783,6.029,1.869
CC_CELL2,1093,0.82222,2.46739,0.8357,charge,3,9.289,4.015,387.3,101,19.9306,0.01,2999.879,0.01,2999.879,0.7123
CC_CELL2,1093,0.82222,2.46739,0.7534,discharge,0,-2.467,3.9038,5421.9,101,11.0623,4.5693,0.166,12.2082,7.7945,0.2199
CC_CELL2,1093,0.82222,2.46739,0.7534,charge,0,1.232,3.9058,70.5,101,10.9892,4.6157,0.16,10.2947,7.0723,0.1319
CC_CELL2,1093,0.82222,2.46739,0.7533,discharge,1,-9.866,3.9042,635.4,101,11.0881,4.3543,0.1566,8.6633,6.164,0.6935
CC_CELL2,1093,0.82222,2.46739,0.7534,charge,1,4.931,3.9099,160.7,101,11.0038,4.3528,0.1629,9.34,6.9789,0.3495
CC_CELL2,1093,0.82222,2.46739,0.7532,discharge,2,-19.728,3.9044,680.6,100,11.073,3.7893,0.1421,7.4481,6.4258,1.257
CC_CELL2,1093,0.82222,2.46739,0.7535,charge,2,14.796,3.9141,281.4,100,10.835,3.1045,0.0924,6.0198,3.6579,1.6701
CC_CELL2,1093,0.82222,2.46739,0.7531,discharge,3,-28.359,3.9042,798.7,100,10.9426,3.3596,0.1306,7.5246,7.2536,1.6336
CC_CELL2,1093,0.82222,2.46739,0.7536,charge,3,15.997,3.9173,387.4,101,17.0822,0.5998,0.05,0.01,3000.0,0.9224
CC_CELL2,1093,0.82222,2.46739,0.6711,discharge,0,-2.467,3.8326,5505.9,101,10.8609,3.8302,0.1557,11.2772,8.3429,0.2009
CC_CELL2,1093,0.82222,2.46739,0.6712,charge,0,1.232,3.8343,70.4,101,10.8591,3.8335,0.1471,9.5105,7.6188,0.1032
CC_CELL2,1093,0.82222,2.46739,0.6711,discharge,1,-9.864,3.833,635.5,101,10.864,3.5854,0.1469,9.4459,7.1001,0.579
CC_CELL2,1093,0.82222,2.46739,0.6712,charge,1,4.931,3.8383,161.0,101,10.6932,3.5624,0.138,7.6498,5.9389,0.3085
CC_CELL2,1093,0.82222,2.46739,0.671,discharge,2,-19.728,3.8334,680.6,101,10.7122,3.2852,0.1341,8.19,6.8032,1.2009
CC_CELL2,1093,0.82222,2.46739,0.6713,charge,2,14.796,3.8419,281.0,101,10.6089,3.095,0.1388,6.455,6.6475,0.9548
CC_CELL2,1093,0.82222,2.46739,0.6709,discharge,3,-28.357,3.8339,800.6,101,10.7868,2.9225,0.1323,8.2298,7.4636,1.5873
CC_CELL2,1093,0.82222,2.46739,0.6714,charge,3,21.926,3.8449,386.4,101,11.8668,1.7527,0.05,2.5881,0.5241,0.8322
CC_CELL2,1093,0.82222,2.46739,0.589,discharge,0,-2.465,3.7527,5571.6,101,10.892,3.9508,0.1544,12.1635,8.8331,0.175
CC_CELL2,1093,0.82222,2.46739,0.589,charge,0,1.232,3.7548,70.5,101,10.8838,3.7799,0.1505,10.8007,8.3624,0.1151
CC_CELL2,1093,0.82222,2.46739,0.5889,discharge,1,-9.864,3.7532,635.4,100,10.9055,3.712,0.1442,10.2468,7.3716,0.5881
CC_CELL2,1093,0.82222,2.46739,0.589,charge,1,4.931,3.7592,160.7,101,10.8515,3.5551,0.1378,8.6697,6.381,0.2773
CC_CELL2,1093,0.82222,2.46739,0.5888,discharge,2,-19.73,3.7542,680.8,101,10.8949,3.2933,0.1364,8.6474,6.6797,1.1796
CC_CELL2,1093,0.82222,2.46739,0.5891,charge,2,14.796,3.7632,281.6,101,10.7503,3.089,0.1355,6.506,6.0252,0.948
CC_CELL2,1093,0.82222,2.46739,0.5887,discharge,3,-28.36,3.7547,800.6,101,10.8387,2.9368,0.1353,8.4066,7.089,1.6034
CC_CELL2,1093,0.82222,2.46739,0.5892,charge,3,24.661,3.7665,387.4,101,10.6213,2.4489,0.1157,5.4963,5.4376,1.2565
CC_CELL2,1093,0.82222,2.46739,0.5067,discharge,0,-2.466,3.6698,5612.4,101,10.7774,3.8101,0.1535,11.3225,8.6197,0.1778
CC_CELL2,1093,0.82222,2.46739,0.5068,charge,0,1.231,3.6718,70.4,101,10.645,3.82,0.1366,9.8799,7.8233,0.1109
CC_CELL2,1093,0.82222,2.46739,0.5067,discharge,1,-9.864,3.6695,635.4,101,10.8458,3.7456,0.1498,9.6742,7.3762,0.6118
CC_CELL2,1093,0.82222,2.46739,0.5068,charge,1,4.931,3.676,160.9,101,10.8885,3.6095,0.1422,9.1619,7.3157,0.272
CC_CELL2,1093,0.82222,2.46739,0.5066,discharge,2,-19.73,3.6701,680.6,101,10.8558,3.3623,0.1355,8.4202,6.8026,1.1347
CC_CELL2,1093,0.82222,2.46739,0.5069,charge,2,14.796,3.6804,281.6,101,10.728,3.0973,0.1272,6.7273,6.1408,0.8346
CC_CELL2,1093,0.82222,2.46739,0.5066,discharge,3,-28.36,3.6713,801.5,100,10.8561,3.0003,0.1346,8.4491,7.4159,1.5901
CC_CELL2,1093,0.82222,2.46739,0.507,charge,3,24.66,3.6839,387.3,101,10.6115,2.5646,0.1174,5.981,6.3541,1.2961
CC_CELL2,1093,0.82222,2.46739,0.4246,discharge,0,-2.466,3.6031,5612.4,101,11.1202,4.4957,0.1699,11.8924,8.8071,0.1913
CC_CELL2,1093,0.82222,2.46739,0.4246,charge,0,1.233,3.6051,70.4,101,11.1122,4.36,0.1531,9.9659,7.8134,0.1083
CC_CELL2,1093,0.82222,2.46739,0.4245,discharge,1,-9.865,3.6039,635.4,101,11.1245,4.1782,0.1575,10.104,7.5644,0.6014
CC_CELL2,1093,0.82222,2.46739,0.4246,charge,1,4.933,3.6097,161.1,101,10.9688,4.1062,0.157,9.583,8.0948,0.3045
CC_CELL2,1093,0.82222,2.46739,0.4244,discharge,2,-19.727,3.6044,680.6,101,11.0212,3.7042,0.1436,9.2733,7.4892,1.2038
CC_CELL2,1093,0.82222,2.46739,0.4247,charge,2,14.796,3.6151,281.1,101,10.8142,3.2734,0.1269,6.9003,6.2767,0.6788
CC_CELL2,1093,0.82222,2.46739,0.4243,discharge,3,-28.36,3.6052,800.9,101,10.9878,3.3192,0.1451,10.6088,9.6005,1.8055
CC_CELL2,1093,0.82222,2.46739,0.4248,charge,3,24.662,3.6188,386.9,101,10.7437,2.6227,0.1136,5.7011,5.9148,1.192
CC_CELL2,1093,0.82222,2.46739,0.3424,discharge,0,-2.468,3.5294,5612.5,101,11.1288,5.2453,0.1872,13.0331,8.5112,0.2183
CC_CELL2,1093,0.82222,2.46739,0.3424,charge,0,1.231,3.5314,70.5,101,10.9992,5.2543,0.1803,10.0962,7.7082,0.1148
CC_CELL2,1093,0.82222,2.46739,0.3423,discharge,1,-9.865,3.53,635.4,101,11.2308,4.9828,0.1842,12.0714,8.4364,0.7479
CC_CELL2,1093,0.82222,2.46739,0.3424,charge,1,4.933,3.5361,160.7,101,11.1493,4.66,0.1678,9.8111,8.3133,0.3291
CC_CELL2,1093,0.82222,2.46739,0.3422,discharge,2,-19.728,3.5303,680.6,101,11.0716,4.5056,0.1723,15.3929,12.1738,1.4953
CC_CELL2,1093,0.82222,2.46739,0.3425,charge,2,14.796,3.542,281.7,101,10.8791,3.6252,0.1321,7.9491,7.6412,0.7791
CC_CELL2,1093,0.82222,2.46739,0.3421,discharge,3,-28.36,3.5319,800.5,101,11.0436,4.0005,0.1729,28.7948,24.1769,2.2272
CC_CELL2,1093,0.82222,2.46739,0.3426,charge,3,24.659,3.5467,387.4,101,10.6843,2.7748,0.1093,6.383,6.4313,1.0067
CC_CELL2,1093,0.82222,2.46739,0.3013,discharge,0,-2.467,3.4909,5073.0,101,11.1627,5.8625,0.2023,15.0496,8.8016,0.2288
CC_CELL2,1093,0.82222,2.46739,0.3013,charge,0,1.234,3.493,70.4,101,10.9885,5.8877,0.1933,10.0053,6.9026,0.1394
CC_CELL2,1093,0.82222,2.46739,0.3012,discharge,1,-9.864,3.4914,635.5,101,11.3544,5.78,0.1974,16.7221,10.1092,0.8534
CC_CELL2,1093,0.82222,2.46739,0.3013,charge,1,4.931,3.4981,160.4,100,11.2521,5.2967,0.1745,9.1355,7.9507,0.3413
CC_CELL2,1093,0.82222,2.46739,0.3011,discharge,2,-19.731,3.4921,680.8,101,11.3511,5.0652,0.1836,28.7955,18.6041,1.4497
CC_CELL2,1093,0.82222,2.46739,0.3014,charge,2,14.795,3.5036,280.9,101,10.99,3.9726,0.1287,8.1386,8.2483,0.7309
CC_CELL2,1093,0.82222,2.46739,0.301,discharge,3,-28.361,3.4927,800.6,100,11.2845,4.6346,0.2007,200.0,136.2338,2.6115
CC_CELL2,1093,0.82222,2.46739,0.3015,charge,3,24.66,3.5079,387.4,101,10.7568,2.9927,0.108,6.8504,7.2143,0.9848
CC_CELL2,1093,0.82222,2.46739,0.2602,discharge,0,-2.466,3.4507,5071.6,101,11.4452,7.1853,0.2276,20.2066,9.5777,0.2656
CC_CELL2,1093,0.82222,2.46739,0.2602,charge,0,1.231,3.4534,70.4,101,11.2619,6.9429,0.2033,11.7928,6.5762,0.1511
CC_CELL2,1093,0.82222,2.46739,0.2601,discharge,1,-9.866,3.4504,635.4,100,11.5755,6.8091,0.2347,28.5874,13.3166,1.0366
CC_CELL2,1093,0.82222,2.46739,0.2602,charge,1,4.931,3.4603,161.0,101,11.2853,6.0905,0.1854,8.1571,6.2711,0.3857
CC_CELL2,1093,0.82222,2.46739,0.26,discharge,2,-19.73,3.4522,680.6,101,11.4794,5.9225,0.2096,76.5822,35.7619,1.7718
CC_CELL2,1093,0.82222,2.46739,0.2603,charge,2,14.796,3.4666,281.7,101,11.0503,4.2794,0.1374,7.4724,8.57,0.8283
CC_CELL2,1093,0.82222,2.46739,0.2604,charge,3,24.659,3.4708,377.4,101,10.7894,3.0301,0.1096,7.0363,8.4051,0.9446
CC_CELL2,1093,0.82222,2.46739,0.219,discharge,0,-2.466,3.406,5071.0,101,11.6498,8.384,0.2788,31.8077,11.6036,0.3374
CC_CELL2,1093,0.82222,2.46739,0.2191,charge,0,1.233,3.4098,70.3,101,11.3357,7.9295,0.2349,18.5305,8.2238,0.154
CC_CELL2,1093,0.82222,2.46739,0.219,discharge,1,-9.866,3.4071,635.4,101,11.7353,8.1224,0.2937,63.2225,20.3739,1.4042
CC_CELL2,1093,0.82222,2.46739,0.2191,charge,1,4.931,3.4209,160.7,101,11.2933,6.4553,0.1969,10.1842,5.4728,0.4125
CC_CELL2,1093,0.82222,2.46739,0.2192,charge,2,14.796,3.4321,276.8,101,10.9902,4.4125,0.1572,6.1591,6.6743,1.0967
CC_CELL2,1093,0.82222,2.46739,0.2193,charge,3,24.662,3.4358,311.0,101,10.9132,3.3396,0.1258,6.4788,8.6606,1.293
CC_CELL2,1131,0.82103,2.46383,1.0,discharge,0,-2.465,4.1212,99999.0,99,3.0675,16.7226,0.3354,15.5162,5.3837,0.3204
CC_CELL2,1131,0.82103,2.46383,1.0,charge,0,1.232,4.1356,69.4,101,11.7474,12.7452,0.3131,24.212,7.9643,0.2028
CC_CELL2,1131,0.82103,2.46383,0.9999,discharge,1,-9.858,4.1301,635.4,101,11.6731,10.3707,0.2254,7.3642,3.6826,1.0031
CC_CELL2,1131,0.82103,2.46383,1.0,charge,1,1.708,4.1402,160.8,101,32.8245,2.2096,0.05,0.01,3000.0,0.2835
CC_CELL2,1131,0.82103,2.46383,0.9998,discharge,2,-19.714,4.128,641.3,101,11.497,8.1797,0.1828,5.2923,4.4052,1.8794
CC_CELL2,1131,0.82103,2.46383,1.0,charge,2,1.611,4.1447,282.0,100,34.3526,0.01,0.05,0.01,2932.5227,0.3472
CC_CELL2,1131,0.82103,2.46383,0.9998,discharge,3,-28.338,4.1282,640.0,101,11.4577,6.7875,0.1636,5.2461,5.6592,2.3027
CC_CELL2,1131,0.82103,2.46383,1.0,charge,3,1.516,4.1485,387.5,101,34.0076,0.01,0.05,0.01,2998.8023,0.3402
CC_CELL2,1131,0.82103,2.46383,0.9589,discharge,0,-2.463,4.0865,4789.6,101,11.5834,9.7157,0.2448,10.0059,4.987,0.2766
CC_CELL2,1131,0.82103,2.46383,0.9589,charge,0,1.234,4.0883,70.4,101,11.4231,9.8266,0.2338,11.01,5.4521,0.1628
CC_CELL2,1131,0.82103,2.46383,0.9588,discharge,1,-9.856,4.086,635.5,101,11.4845,8.8794,0.2116,7.0091,5.0349,0.8822
CC_CELL2,1131,0.82103,2.46383,0.959,charge,1,3.976,4.0917,160.7,101,14.1746,13.0776,0.2277,0.01,2999.8877,0.3061
CC_CELL2,1131,0.82103,2.46383,0.9588,discharge,2,-19.713,4.0873,668.5,101,11.5241,7.0697,0.1634,6.2176,6.1896,1.539
CC_CELL2,1131,0.82103,2.46383,0.959,charge,2,3.833,4.0958,280.8,100,27.1954,0.01,0.05,0.01,2999.9991,0.5496
CC_CELL2,1131,0.82103,2.46383,0.9587,discharge,3,-28.337,4.0884,667.1,101,11.4123,5.9308,0.1418,6.5548,7.3415,1.7784
CC_CELL2,1131,0.82103,2.46383,0.959,charge,3,3.636,4.0988,387.6,101,27.8487,0.01,0.05,0.01,2999.9999,0.5645
CC_CELL2,1131,0.82103,2.46383,0.9178,discharge,0,-2.463,4.0736,4815.5,101,11.6629,8.3575,0.229,12.5062,6.8174,0.2564
CC_CELL2,1131,0.82103,2.46383,0.9179,charge,0,1.232,4.0757,70.4,101,11.4375,8.3232,0.2012,9.4746,5.1168,0.1484
CC_CELL2,1131,0.82103,2.46383,0.9178,discharge,1,-9.856,4.0741,635.5,100,11.5341,7.5789,0.1948,9.3629,6.1173,0.8707
CC_CELL2,1131,0.82103,2.46383,0.9179,charge,1,4.928,4.0791,161.1,101,11.2847,6.6664,0.1401,6.8007,2.1275,0.6169
CC_CELL2,1131,0.82103,2.46383,0.9177,discharge,2,-19.712,4.0747,679.1,101,11.4588,6.1167,0.1546,7.7785,6.4425,1.4278
CC_CELL2,1131,0.82103,2.46383,0.9179,charge,2,5.002,4.0818,281.2,101,23.64,0.01,0.05,0.01,2999.9999,0.577
CC_CELL2,1131,0.82103,2.46383,0.9176,discharge,3,-28.339,4.076,681.5,101,11.4021,5.1155,0.135,7.5985,7.0445,1.704
CC_CELL2,1131,0.82103,2.46383,0.9179,charge,3,4.883,4.0842,386.8,101,23.7259,0.01,0.05,0.01,2999.9999,0.5951
CC_CELL2,1131,0.82103,2.46383,0.8357,discharge,0,-2.466,3.9938,5371.1,101,11.0934,5.8334,0.1942,15.7529,8.0398,0.2485
CC_CELL2,1131,0.82103,2.46383,0.8357,charge,0,1.232,3.9965,70.4,101,11.0941,5.7476,0.1875,13.1108,7.334,0.1535
CC_CELL2,1131,0.82103,2.46383,0.8356,discharge,1,-9.856,3.995,635.4,100,11.1653,5.3702,0.1787,10.4464,5.937,0.7462
CC_CELL2,1131,0.82103,2.46383,0.8358,charge,1,4.929,4.0023,160.8,101,11.2175,5.2394,0.1842,11.0349,7.0024,0.4046
CC_CELL2,1131,0.82103,2.46383,0.8356,discharge,2,-19.712,3.9962,680.5,101,11.1712,4.5318,0.1526,7.9994,5.6542,1.4055
CC_CELL2,1131,0.82103,2.46383,0.8358,charge,2,9.548,4.0077,281.3,100,16.8383,3.316,0.05,0.01,2999.9976,0.8566
CC_CELL2,1131,0.82103,2.46383,0.8355,discharge,3,-28.337,3.9976,736.1,101,11.0826,3.9528,0.1408,7.6131,6.1904,1.9155
CC_CELL2,1131,0.82103,2.46383,0.8359,charge,3,9.405,4.0118,386.8,101,20.0142,0.01,0.05,0.01,3000.0,0.6406
CC_CELL2,1131,0.82103,2.46383,0.7535,discharge,0,-2.466,3.9005,5427.8,101,11.1093,4.9825,0.1686,12.2712,7.5798,0.2206
CC_CELL2,1131,0.82103,2.46383,0.7536,charge,0,1.232,3.9023,70.4,101,11.0562,4.9711,0.1627,10.4648,6.972,0.1545
CC_CELL2,1131,0.82103,2.46383,0.7535,discharge,1,-9.855,3.9009,635.4,101,11.1863,4.6815,0.1595,8.7712,6.1789,0.7117
CC_CELL2,1131,0.82103,2.46383,0.7536,charge,1,4.929,3.9066,160.9,100,11.0642,4.6816,0.1635,9.5275,6.9492,0.3993
CC_CELL2,1131,0.82103,2.46383,0.7534,discharge,2,-19.715,3.9011,680.7,101,11.1403,4.068,0.1424,7.7613,6.6651,1.2782
CC_CELL2,1131,0.82103,2.46383,0.7537,charge,2,14.785,3.91,280.8,101,11.0388,3.1776,0.0917,5.8823,3.2108,1.8475
CC_CELL2,1131,0.82103,2.46383,0.7533,discharge,3,-28.337,3.9016,798.1,101,11.0589,3.575,0.1335,8.0649,7.7148,1.6342
CC_CELL2,1131,0.82103,2.46383,0.7538,charge,3,15.825,3.9143,386.5,100,16.8466,1.2174,0.05,0.01,3000.0,0.9509
CC_CELL2,1131,0.82103,2.46383,0.6714,discharge,0,-2.466,3.8288,5502.4,101,10.9458,4.2729,0.1592,11.6443,8.2928,0.1866
CC_CELL2,1131,0.82103,2.46383,0.6714,charge,0,1.234,3.8307,70.5,101,10.6313,4.4056,0.1418,9.751,7.2679,0.12
CC_CELL2,1131,0.82103,2.46383,0.6713,discharge,1,-9.856,3.8294,635.5,101,10.9848,3.9802,0.1487,9.7607,7.0572,0.6074
CC_CELL2,1131,0.82103,2.46383,0.6715,charge,1,4.929,3.8339,160.5,100,11.0599,3.877,0.1456,7.792,5.8099,0.2964
CC_CELL2,1131,0.82103,2.46383,0.6713,discharge,2,-19.714,3.8298,680.6,100,10.8805,3.5644,0.1399,8.5139,6.8355,1.245
CC_CELL2,1131,0.82103,2.46383,0.6716,charge,2,14.785,3.8378,281.5,101,10.8147,3.3733,0.1449,6.5509,6.6036,0.9559
CC_CELL2,1131,0.82103,2.46383,0.6712,discharge,3,-28.337,3.8296,801.5,101,10.8016,3.1428,0.1336,8.6518,7.6614,1.6097
CC_CELL2,1131,0.82103,2.46383,0.6716,charge,3,21.913,3.8414,386.7,101,11.8371,1.8391,0.05,2.701,0.5214,0.8507
CC_CELL2,1131,0.82103,2.46383,0.5893,discharge,0,-2.465,3.7487,5576.5,100,10.9567,4.2906,0.1653,12.4909,8.725,0.1913
CC_CELL2,1131,0.82103,2.46383,0.5893,charge,0,1.234,3.7508,70.5,100,10.8916,4.2116,0.1485,10.8512,7.834,0.1195
CC_CELL2,1131,0.82103,2.46383,0.5892,discharge,1,-9.857,3.7495,635.4,101,11.0905,3.9657,0.1507,10.5282,7.3762,0.6038
CC_CELL2,1131,0.82103,2.46383,0.5893,charge,1,4.929,3.7554,160.8,101,10.896,3.9161,0.1392,8.799,6.2119,0.2932
CC_CELL2,1131,0.82103,2.46383,0.5891,discharge,2,-19.713,3.7502,680.6,100,10.97,3.5721,0.1377,8.8709,6.6481,1.2241
CC_CELL2,1131,0.82103,2.46383,0.5894,charge,2,14.787,3.7597,282.0,100,10.814,3.3716,0.1439,6.5933,5.9952,0.9351
CC_CELL2,1131,0.82103,2.46383,0.5891,discharge,3,-28.336,3.7509,801.0,101,10.9341,3.1813,0.1363,8.816,7.2549,1.7367
CC_CELL2,1131,0.82103,2.46383,0.5895,charge,3,24.642,3.763,386.1,100,10.6273,2.6228,0.1016,5.2292,4.527,1.5413
CC_CELL2,1131,0.82103,2.46383,0.5071,discharge,0,-2.465,3.666,5614.0,101,10.6465,4.3539,0.1596,11.694,8.5015,0.1975
CC_CELL2,1131,0.82103,2.46383,0.5072,charge,0,1.234,3.6688,70.5,101,10.6392,4.3741,0.1454,10.3144,7.8207,0.1137
CC_CELL2,1131,0.82103,2.46383,0.5071,discharge,1,-9.856,3.6672,635.5,101,11.0185,4.0434,0.1524,9.8352,7.2717,0.6211
CC_CELL2,1131,0.82103,2.46383,0.5072,charge,1,4.929,3.6732,161.2,101,10.9049,3.9316,0.1441,9.2377,7.088,0.2963
