Repository: KikETs/ECM_HYBRID_BMS_JOINT

## Results

| Arm | Model | Size | Protocol | Result | Worst cell |
|---|---|---|---|---|---|
| SOP | 2RC table + trim (A8) | 4 effective coefficients, 2 EW states | leave-one-cell-out | usable current 69.6 % discharge, 59.5 % charge (τ = 10 s) | 59.9 % / 53.5 % (BOOST_REST) |
| SOH | dQ/dV ridge | 65 coefficients | leave-one-cell-out | RMSE 0.0094, bias −0.0005 | 0.0130 (BOOST_REST) |
| SOC | 2RC EKF, low-current gate | 3 states | leave-one-cell-out | **2.34 %p** over six sensor disturbances on estimated SOH (2.325 on true SOH), per cell 2.00–2.75 | 4.60 %p (BOOST_NEGPULSE_1S, current offset −0.10 A) |

The SOH arm was a 10,945-parameter CNN until the second audit round. Nested

File: analysis/uypydj_hppc_resistance.csv (part 74 of 225)
protocol,cycle,SOH,CAP_Ah,SOC,soc_group,direction,rate_rank,I_A,CRate_rated,tau_s,tau_actual_s,V_pre_V,V_tau_V,R_mOhm,file
BOOST,1762,0.7253,2.17271,0.631,6,charge,1,4.347,1.449,2.0,2.0,3.6622,3.8361,40.0083,03-21-22_23.59_BOOST_protocol_HPPC_IN21700_30T_cycle_#1762.mat
BOOST,1762,0.7253,2.17271,0.631,6,charge,1,4.347,1.449,10.0,9.9,3.6622,3.8774,49.51,03-21-22_23.59_BOOST_protocol_HPPC_IN21700_30T_cycle_#1762.mat
BOOST,1762,0.7253,2.17271,0.6308,6,discharge,2,-17.384,5.795,2.0,1.9,3.652,3.098,31.8684,03-21-22_23.59_BOOST_protocol_HPPC_IN21700_30T_cycle_#1762.mat
BOOST,1762,0.7253,2.17271,0.6308,6,discharge,2,-17.384,5.795,10.0,9.9,3.652,2.9481,40.4913,03-21-22_23.59_BOOST_protocol_HPPC_IN21700_30T_cycle_#1762.mat
BOOST,1762,0.7253,2.17271,0.6311,6,charge,2,13.038,4.346,2.0,2.0,3.675,4.0765,30.7946,03-21-22_23.59_BOOST_protocol_HPPC_IN21700_30T_cycle_#1762.mat
BOOST,1762,0.7253,2.17271,0.6311,6,charge,2,13.038,4.346,10.0,9.9,3.675,4.1477,36.2556,03-21-22_23.59_BOOST_protocol_HPPC_IN21700_30T_cycle_#1762.mat
BOOST,1762,0.7253,2.17271,0.6307,6,discharge,3,-24.987,8.329,2.0,2.0,3.6558,2.9346,28.863,03-21-22_23.59_BOOST_protocol_HPPC_IN21700_30T_cycle_#1762.mat
BOOST,1762,0.7253,2.17271,0.6307,6,discharge,3,-24.987,8.329,10.0,9.9,3.6558,2.7416,36.587,03-21-22_23.59_BOOST_protocol_HPPC_IN21700_30T_cycle_#1762.mat
BOOST,1762,0.7253,2.17271,0.6311,6,charge,3,17.06,5.687,2.0,2.0,3.6867,4.2002,30.0996,03-21-22_23.59_BOOST_protocol_HPPC_IN21700_30T_cycle_#1762.mat
BOOST,1762,0.7253,2.17271,0.6311,6,charge,3,17.06,5.687,10.0,9.9,3.6867,4.2001,30.0938,03-21-22_23.59_BOOST_protocol_HPPC_IN21700_30T_cycle_#1762.mat
BOOST,1762,0.7253,2.17271,0.5585,7,discharge,0,-2.173,0.724,2.0,2.0,3.5912,3.4896,46.7535,03-21-22_23.59_BOOST_protocol_HPPC_IN21700_30T_cycle_#1762.mat
BOOST,1762,0.7253,2.17271,0.5585,7,discharge,0,-2.173,0.724,10.0,9.9,3.5912,3.4505,64.7462,03-21-22_23.59_BOOST_protocol_HPPC_IN21700_30T_cycle_#1762.mat
BOOST,1762,0.7253,2.17271,0.5585,7,charge,0,1.088,0.363,2.0,2.0,3.596,3.6462,46.1355,03-21-22_23.59_BOOST_protocol_HPPC_IN21700_30T_cycle_#1762.mat
BOOST,1762,0.7253,2.17271,0.5585,7,charge,0,1.088,0.363,10.0,9.9,3.596,3.6635,62.0347,03-21-22_23.59_BOOST_protocol_HPPC_IN21700_30T_cycle_#1762.mat
BOOST,1762,0.7253,2.17271,0.5584,7,discharge,1,-8.692,2.897,2.0,2.0,3.5942,3.2501,39.5895,03-21-22_23.59_BOOST_protocol_HPPC_IN21700_30T_cycle_#1762.mat
BOOST,1762,0.7253,2.17271,0.5584,7,discharge,1,-8.692,2.897,10.0,9.9,3.5942,3.1445,51.739,03-21-22_23.59_BOOST_protocol_HPPC_IN21700_30T_cycle_#1762.mat
BOOST,1762,0.7253,2.17271,0.5585,7,charge,1,4.347,1.449,2.0,2.0,3.609,3.7869,40.9267,03-21-22_23.59_BOOST_protocol_HPPC_IN21700_30T_cycle_#1762.mat
BOOST,1762,0.7253,2.17271,0.5585,7,charge,1,4.347,1.449,10.0,9.9,3.609,3.8301,50.865,03-21-22_23.59_BOOST_protocol_HPPC_IN21700_30T_cycle_#1762.mat
BOOST,1762,0.7253,2.17271,0.5584,7,discharge,2,-17.383,5.794,2.0,2.0,3.5971,3.014,33.5443,03-21-22_23.59_BOOST_protocol_HPPC_IN21700_30T_cycle_#1762.mat
BOOST,1762,0.7253,2.17271,0.5584,7,discharge,2,-17.383,5.794,10.0,9.9,3.5971,2.8416,43.462,03-21-22_23.59_BOOST_protocol_HPPC_IN21700_30T_cycle_#1762.mat
BOOST,1762,0.7253,2.17271,0.5586,7,charge,2,13.04,4.347,2.0,1.9,3.6239,4.0281,30.9969,03-21-22_23.59_BOOST_protocol_HPPC_IN21700_30T_cycle_#1762.mat
BOOST,1762,0.7253,2.17271,0.5586,7,charge,2,13.04,4.347,10.0,9.9,3.6239,4.1001,36.5184,03-21-22_23.59_BOOST_protocol_HPPC_IN21700_30T_cycle_#1762.mat
BOOST,1762,0.7253,2.17271,0.5583,7,discharge,3,-24.988,8.329,2.0,2.0,3.6012,2.8477,30.1545,03-21-22_23.59_BOOST_protocol_HPPC_IN21700_30T_cycle_#1762.mat
BOOST,1762,0.7253,2.17271,0.5583,7,discharge,3,-24.988,8.329,10.0,9.9,3.6012,2.6084,39.7311,03-21-22_23.59_BOOST_protocol_HPPC_IN21700_30T_cycle_#1762.mat
BOOST,1762,0.7253,2.17271,0.5587,7,charge,3,19.359,6.453,2.0,2.0,3.6364,4.2002,29.1234,03-21-22_23.59_BOOST_protocol_HPPC_IN21700_30T_cycle_#1762.mat
BOOST,1762,0.7253,2.17271,0.5587,7,charge,3,19.359,6.453,10.0,9.9,3.6364,4.2,29.1131,03-21-22_23.59_BOOST_protocol_HPPC_IN21700_30T_cycle_#1762.mat
BOOST,1762,0.7253,2.17271,0.4861,8,discharge,0,-2.175,0.725,2.0,2.0,3.5237,3.4144,50.2529,03-21-22_23.59_BOOST_protocol_HPPC_IN21700_30T_cycle_#1762.mat
BOOST,1762,0.7253,2.17271,0.4861,8,discharge,0,-2.175,0.725,10.0,9.9,3.5237,3.3666,72.2299,03-21-22_23.59_BOOST_protocol_HPPC_IN21700_30T_cycle_#1762.mat
BOOST,1762,0.7253,2.17271,0.4861,8,charge,0,1.086,0.362,2.0,2.0,3.529,3.5817,48.5133,03-21-22_23.59_BOOST_protocol_HPPC_IN21700_30T_cycle_#1762.mat
BOOST,1762,0.7253,2.17271,0.4861,8,charge,0,1.086,0.362,10.0,9.9,3.529,3.6012,66.4641,03-21-22_23.59_BOOST_protocol_HPPC_IN21700_30T_cycle_#1762.mat
BOOST,1762,0.7253,2.17271,0.486,8,discharge,1,-8.691,2.897,2.0,2.0,3.5271,3.1632,41.8699,03-21-22_23.59_BOOST_protocol_HPPC_IN21700_30T_cycle_#1762.mat
BOOST,1762,0.7253,2.17271,0.486,8,discharge,1,-8.691,2.897,10.0,9.9,3.5271,3.0331,56.8391,03-21-22_23.59_BOOST_protocol_HPPC_IN21700_30T_cycle_#1762.mat
BOOST,1762,0.7253,2.17271,0.4861,8,charge,1,4.345,1.448,2.0,2.0,3.5443,3.7232,41.1766,03-21-22_23.59_BOOST_protocol_HPPC_IN21700_30T_cycle_#1762.mat
BOOST,1762,0.7253,2.17271,0.4861,8,charge,1,4.345,1.448,10.0,9.9,3.5443,3.7687,51.6491,03-21-22_23.59_BOOST_protocol_HPPC_IN21700_30T_cycle_#1762.mat
BOOST,1762,0.7253,2.17271,0.4859,8,discharge,2,-17.385,5.795,2.0,1.9,3.5317,2.9175,35.3293,03-21-22_23.59_BOOST_protocol_HPPC_IN21700_30T_cycle_#1762.mat
BOOST,1762,0.7253,2.17271,0.4859,8,discharge,2,-17.385,5.795,10.0,9.9,3.5317,2.684,48.7604,03-21-22_23.59_BOOST_protocol_HPPC_IN21700_30T_cycle_#1762.mat
BOOST,1762,0.7253,2.17271,0.4862,8,charge,2,13.038,4.346,2.0,2.0,3.564,3.9716,31.2625,03-21-22_23.59_BOOST_protocol_HPPC_IN21700_30T_cycle_#1762.mat
BOOST,1762,0.7253,2.17271,0.4862,8,charge,2,13.038,4.346,10.0,9.9,3.564,4.049,37.199,03-21-22_23.59_BOOST_protocol_HPPC_IN21700_30T_cycle_#1762.mat
BOOST,1762,0.7253,2.17271,0.4859,8,discharge,3,-24.988,8.329,2.0,2.0,3.5385,2.7293,32.3835,03-21-22_23.59_BOOST_protocol_HPPC_IN21700_30T_cycle_#1762.mat
BOOST,1762,0.7253,2.17271,0.4859,8,discharge,3,-24.988,8.329,10.0,9.9,3.5385,2.4999,41.564,03-21-22_23.59_BOOST_protocol_HPPC_IN21700_30T_cycle_#1762.mat
BOOST,1762,0.7253,2.17271,0.4862,8,charge,3,21.606,7.202,2.0,2.0,3.5794,4.154,26.5945,03-21-22_23.59_BOOST_protocol_HPPC_IN21700_30T_cycle_#1762.mat
BOOST,1762,0.7253,2.17271,0.4862,8,charge,3,21.606,7.202,10.0,9.9,3.5794,4.2,28.7235,03-21-22_23.59_BOOST_protocol_HPPC_IN21700_30T_cycle_#1762.mat
BOOST,1762,0.7253,2.17271,0.4136,9,discharge,0,-2.175,0.725,2.0,2.0,3.4513,3.3254,57.8797,03-21-22_23.59_BOOST_protocol_HPPC_IN21700_30T_cycle_#1762.mat
BOOST,1762,0.7253,2.17271,0.4136,9,discharge,0,-2.175,0.725,10.0,9.9,3.4513,3.2489,93.0489,03-21-22_23.59_BOOST_protocol_HPPC_IN21700_30T_cycle_#1762.mat
BOOST,1762,0.7253,2.17271,0.4137,9,charge,0,1.087,0.362,2.0,2.0,3.4569,3.5157,54.1187,03-21-22_23.59_BOOST_protocol_HPPC_IN21700_30T_cycle_#1762.mat
BOOST,1762,0.7253,2.17271,0.4137,9,charge,0,1.087,0.362,10.0,9.9,3.4569,3.5369,73.6309,03-21-22_23.59_BOOST_protocol_HPPC_IN21700_30T_cycle_#1762.mat
BOOST,1762,0.7253,2.17271,0.4136,9,discharge,1,-8.693,2.898,2.0,2.0,3.4539,3.0351,48.175,03-21-22_23.59_BOOST_protocol_HPPC_IN21700_30T_cycle_#1762.mat
BOOST,1762,0.7253,2.17271,0.4136,9,discharge,1,-8.693,2.898,10.0,9.9,3.4539,2.8322,71.5148,03-21-22_23.59_BOOST_protocol_HPPC_IN21700_30T_cycle_#1762.mat
BOOST,1762,0.7253,2.17271,0.4137,9,charge,1,4.345,1.448,2.0,2.0,3.4722,3.6626,43.8235,03-21-22_23.59_BOOST_protocol_HPPC_IN21700_30T_cycle_#1762.mat
BOOST,1762,0.7253,2.17271,0.4137,9,charge,1,4.345,1.448,10.0,9.9,3.4722,3.7089,54.4802,03-21-22_23.59_BOOST_protocol_HPPC_IN21700_30T_cycle_#1762.mat
BOOST,1762,0.7253,2.17271,0.4135,9,discharge,2,-17.384,5.795,2.0,2.0,3.458,2.7579,40.2727,03-21-22_23.59_BOOST_protocol_HPPC_IN21700_30T_cycle_#1762.mat
BOOST,1762,0.7253,2.17271,0.4135,9,discharge,2,-17.384,5.795,10.0,9.9,3.458,2.5,55.1081,03-21-22_23.59_BOOST_protocol_HPPC_IN21700_30T_cycle_#1762.mat
BOOST,1762,0.7253,2.17271,0.4138,9,charge,2,13.04,4.347,2.0,2.0,3.4905,3.904,31.7101,03-21-22_23.59_BOOST_protocol_HPPC_IN21700_30T_cycle_#1762.mat
BOOST,1762,0.7253,2.17271,0.4138,9,charge,2,13.04,4.347,10.0,9.9,3.4905,3.9874,38.1058,03-21-22_23.59_BOOST_protocol_HPPC_IN21700_30T_cycle_#1762.mat
BOOST,1762,0.7253,2.17271,0.4135,9,discharge,3,-19.912,6.637,2.0,2.0,3.4639,2.5528,45.7563,03-21-22_23.59_BOOST_protocol_HPPC_IN21700_30T_cycle_#1762.mat
BOOST,1762,0.7253,2.17271,0.4135,9,discharge,3,-19.912,6.637,10.0,9.9,3.4639,2.4999,48.413,03-21-22_23.59_BOOST_protocol_HPPC_IN21700_30T_cycle_#1762.mat
BOOST,1762,0.7253,2.17271,0.4138,9,charge,3,21.728,7.243,2.0,2.0,3.4989,4.0849,26.9698,03-21-22_23.59_BOOST_protocol_HPPC_IN21700_30T_cycle_#1762.mat
BOOST,1762,0.7253,2.17271,0.4138,9,charge,3,21.728,7.243,10.0,9.9,3.4989,4.1922,31.9081,03-21-22_23.59_BOOST_protocol_HPPC_IN21700_30T_cycle_#1762.mat
BOOST,1762,0.7253,2.17271,0.3774,10,discharge,0,-2.174,0.725,2.0,2.0,3.4243,3.2941,59.9034,03-21-22_23.59_BOOST_protocol_HPPC_IN21700_30T_cycle_#1762.mat
BOOST,1762,0.7253,2.17271,0.3774,10,discharge,0,-2.174,0.725,10.0,9.9,3.4243,3.1984,103.9337,03-21-22_23.59_BOOST_protocol_HPPC_IN21700_30T_cycle_#1762.mat
BOOST,1762,0.7253,2.17271,0.3774,10,charge,0,1.086,0.362,2.0,2.0,3.4322,3.4917,54.7832,03-21-22_23.59_BOOST_protocol_HPPC_IN21700_30T_cycle_#1762.mat
BOOST,1762,0.7253,2.17271,0.3774,10,charge,0,1.086,0.362,10.0,9.9,3.4322,3.515,76.2361,03-21-22_23.59_BOOST_protocol_HPPC_IN21700_30T_cycle_#1762.mat
BOOST,1762,0.7253,2.17271,0.3774,10,discharge,1,-8.691,2.897,2.0,2.0,3.4257,2.9863,50.5557,03-21-22_23.59_BOOST_protocol_HPPC_IN21700_30T_cycle_#1762.mat
BOOST,1762,0.7253,2.17271,0.3774,10,discharge,1,-8.691,2.897,10.0,9.9,3.4257,2.7378,79.1472,03-21-22_23.59_BOOST_protocol_HPPC_IN21700_30T_cycle_#1762.mat
BOOST,1762,0.7253,2.17271,0.3775,10,charge,1,4.347,1.449,2.0,1.9,3.4498,3.6353,42.6761,03-21-22_23.59_BOOST_protocol_HPPC_IN21700_30T_cycle_#1762.mat
BOOST,1762,0.7253,2.17271,0.3775,10,charge,1,4.347,1.449,10.0,9.9,3.4498,3.6783,52.5686,03-21-22_23.59_BOOST_protocol_HPPC_IN21700_30T_cycle_#1762.mat
BOOST,1762,0.7253,2.17271,0.3773,10,discharge,2,-16.695,5.565,2.0,2.0,3.4301,2.6854,44.6062,03-21-22_23.59_BOOST_protocol_HPPC_IN21700_30T_cycle_#1762.mat
BOOST,1762,0.7253,2.17271,0.3773,10,discharge,2,-16.695,5.565,10.0,9.9,3.4301,2.4999,55.7173,03-21-22_23.59_BOOST_protocol_HPPC_IN21700_30T_cycle_#1762.mat
BOOST,1762,0.7253,2.17271,0.3776,10,charge,2,13.038,4.346,2.0,2.0,3.4639,3.8722,31.3162,03-21-22_23.59_BOOST_protocol_HPPC_IN21700_30T_cycle_#1762.mat
BOOST,1762,0.7253,2.17271,0.3776,10,charge,2,13.038,4.346,10.0,9.9,3.4639,3.9492,37.222,03-21-22_23.59_BOOST_protocol_HPPC_IN21700_30T_cycle_#1762.mat
BOOST,1762,0.7253,2.17271,0.3772,10,discharge,3,-16.299,5.433,2.0,2.0,3.434,2.4992,57.3532,03-21-22_23.59_BOOST_protocol_HPPC_IN21700_30T_cycle_#1762.mat
BOOST,1762,0.7253,2.17271,0.3772,10,discharge,3,-16.299,5.433,10.0,9.9,3.434,2.5,57.3041,03-21-22_23.59_BOOST_protocol_HPPC_IN21700_30T_cycle_#1762.mat
BOOST,1762,0.7253,2.17271,0.3776,10,charge,3,21.727,7.242,2.0,2.0,3.4685,4.0498,26.7547,03-21-22_23.59_BOOST_protocol_HPPC_IN21700_30T_cycle_#1762.mat
BOOST,1762,0.7253,2.17271,0.3776,10,charge,3,21.727,7.242,10.0,9.9,3.4685,4.1529,31.5,03-21-22_23.59_BOOST_protocol_HPPC_IN21700_30T_cycle_#1762.mat
BOOST,1762,0.7253,2.17271,0.3412,11,discharge,0,-2.173,0.724,2.0,2.0,3.393,3.2565,62.8135,03-21-22_23.59_BOOST_protocol_HPPC_IN21700_30T_cycle_#1762.mat
BOOST,1762,0.7253,2.17271,0.3412,11,discharge,0,-2.173,0.724,10.0,9.9,3.393,3.1382,117.2519,03-21-22_23.59_BOOST_protocol_HPPC_IN21700_30T_cycle_#1762.mat
BOOST,1762,0.7253,2.17271,0.3412,11,charge,0,1.086,0.362,2.0,2.0,3.4035,3.4648,56.4405,03-21-22_23.59_BOOST_protocol_HPPC_IN21700_30T_cycle_#1762.mat
BOOST,1762,0.7253,2.17271,0.3412,11,charge,0,1.086,0.362,10.0,9.9,3.4035,3.4939,83.2336,03-21-22_23.59_BOOST_protocol_HPPC_IN21700_30T_cycle_#1762.mat
BOOST,1762,0.7253,2.17271,0.3411,11,discharge,1,-8.691,2.897,2.0,2.0,3.3952,2.9351,52.9386,03-21-22_23.59_BOOST_protocol_HPPC_IN21700_30T_cycle_#1762.mat
BOOST,1762,0.7253,2.17271,0.3411,11,discharge,1,-8.691,2.897,10.0,9.9,3.3952,2.6188,89.3317,03-21-22_23.59_BOOST_protocol_HPPC_IN21700_30T_cycle_#1762.mat
BOOST,1762,0.7253,2.17271,0.3413,11,charge,1,4.346,1.449,2.0,2.0,3.4321,3.619,43.0011,03-21-22_23.59_BOOST_protocol_HPPC_IN21700_30T_cycle_#1762.mat
BOOST,1762,0.7253,2.17271,0.3413,11,charge,1,4.346,1.449,10.0,9.9,3.4321,3.6596,52.3422,03-21-22_23.59_BOOST_protocol_HPPC_IN21700_30T_cycle_#1762.mat
BOOST,1762,0.7253,2.17271,0.3411,11,discharge,2,-13.486,4.495,2.0,2.0,3.4039,2.6106,58.824,03-21-22_23.59_BOOST_protocol_HPPC_IN21700_30T_cycle_#1762.mat
BOOST,1762,0.7253,2.17271,0.3411,11,discharge,2,-13.486,4.495,10.0,9.9,3.4039,2.5,67.0251,03-21-22_23.59_BOOST_protocol_HPPC_IN21700_30T_cycle_#1762.mat
BOOST,1762,0.7253,2.17271,0.3413,11,charge,2,13.039,4.346,2.0,1.9,3.4442,3.8499,31.1143,03-21-22_23.59_BOOST_protocol_HPPC_IN21700_30T_cycle_#1762.mat
BOOST,1762,0.7253,2.17271,0.3413,11,charge,2,13.039,4.346,10.0,9.9,3.4442,3.9244,36.828,03-21-22_23.59_BOOST_protocol_HPPC_IN21700_30T_cycle_#1762.mat
BOOST,1762,0.7253,2.17271,0.341,11,discharge,3,-13.113,4.371,2.0,2.0,3.4065,2.4994,69.1756,03-21-22_23.59_BOOST_protocol_HPPC_IN21700_30T_cycle_#1762.mat
BOOST,1762,0.7253,2.17271,0.341,11,discharge,3,-13.113,4.371,10.0,9.9,3.4065,2.4999,69.1375,03-21-22_23.59_BOOST_protocol_HPPC_IN21700_30T_cycle_#1762.mat
BOOST,1762,0.7253,2.17271,0.3414,11,charge,3,21.727,7.242,2.0,2.0,3.4466,4.0261,26.6719,03-21-22_23.59_BOOST_protocol_HPPC_IN21700_30T_cycle_#1762.mat
BOOST,1762,0.7253,2.17271,0.3414,11,charge,3,21.727,7.242,10.0,9.9,3.4466,4.1229,31.1272,03-21-22_23.59_BOOST_protocol_HPPC_IN21700_30T_cycle_#1762.mat
BOOST,1762,0.7253,2.17271,0.305,12,discharge,0,-2.175,0.725,2.0,2.0,3.3414,3.2006,64.7267,03-21-22_23.59_BOOST_protocol_HPPC_IN21700_30T_cycle_#1762.mat
BOOST,1762,0.7253,2.17271,0.305,12,discharge,0,-2.175,0.725,10.0,9.9,3.3414,3.0667,126.2814,03-21-22_23.59_BOOST_protocol_HPPC_IN21700_30T_cycle_#1762.mat
BOOST,1762,0.7253,2.17271,0.305,12,charge,0,1.086,0.362,2.0,2.0,3.354,3.4166,57.6427,03-21-22_23.59_BOOST_protocol_HPPC_IN21700_30T_cycle_#1762.mat
BOOST,1762,0.7253,2.17271,0.305,12,charge,0,1.086,0.362,10.0,9.9,3.354,3.4503,88.674,03-21-22_23.59_BOOST_protocol_HPPC_IN21700_30T_cycle_#1762.mat
BOOST,1762,0.7253,2.17271,0.3049,12,discharge,1,-8.691,2.897,2.0,2.0,3.3453,2.8653,55.2289,03-21-22_23.59_BOOST_protocol_HPPC_IN21700_30T_cycle_#1762.mat
BOOST,1762,0.7253,2.17271,0.3049,12,discharge,1,-8.691,2.897,10.0,9.9,3.3453,2.5,97.2604,03-21-22_23.59_BOOST_protocol_HPPC_IN21700_30T_cycle_#1762.mat
BOOST,1762,0.7253,2.17271,0.3051,12,charge,1,4.347,1.449,2.0,2.0,3.3873,3.5817,44.7215,03-21-22_23.59_BOOST_protocol_HPPC_IN21700_30T_cycle_#1762.mat
BOOST,1762,0.7253,2.17271,0.3051,12,charge,1,4.347,1.449,10.0,9.9,3.3873,3.6364,57.3052,03-21-22_23.59_BOOST_protocol_HPPC_IN21700_30T_cycle_#1762.mat
BOOST,1762,0.7253,2.17271,0.3049,12,discharge,2,-9.807,3.269,2.0,2.0,3.3559,2.4967,87.6073,03-21-22_23.59_BOOST_protocol_HPPC_IN21700_30T_cycle_#1762.mat
BOOST,1762,0.7253,2.17271,0.3049,12,discharge,2,-9.807,3.269,10.0,9.9,3.3559,2.5,87.2708,03-21-22_23.59_BOOST_protocol_HPPC_IN21700_30T_cycle_#1762.mat
BOOST,1762,0.7253,2.17271,0.3051,12,charge,2,13.038,4.346,2.0,1.9,3.3982,3.827,32.8885,03-21-22_23.59_BOOST_protocol_HPPC_IN21700_30T_cycle_#1762.mat
BOOST,1762,0.7253,2.17271,0.3051,12,charge,2,13.038,4.346,10.0,9.9,3.3982,3.91,39.2545,03-21-22_23.59_BOOST_protocol_HPPC_IN21700_30T_cycle_#1762.mat
BOOST,1762,0.7253,2.17271,0.3048,12,discharge,3,-9.452,3.151,2.0,2.0,3.358,2.4995,90.8264,03-21-22_23.59_BOOST_protocol_HPPC_IN21700_30T_cycle_#1762.mat
BOOST,1762,0.7253,2.17271,0.3048,12,discharge,3,-9.452,3.151,10.0,9.9,3.358,2.5,90.7735,03-21-22_23.59_BOOST_protocol_HPPC_IN21700_30T_cycle_#1762.mat
BOOST,1762,0.7253,2.17271,0.3052,12,charge,3,21.727,7.242,2.0,2.0,3.4009,4.0106,28.0619,03-21-22_23.59_BOOST_protocol_HPPC_IN21700_30T_cycle_#1762.mat
BOOST,1762,0.7253,2.17271,0.3052,12,charge,3,21.727,7.242,10.0,9.9,3.4009,4.1127,32.7611,03-21-22_23.59_BOOST_protocol_HPPC_IN21700_30T_cycle_#1762.mat
BOOST,1800,0.71505,2.14202,1.0,0,discharge,0,-2.142,0.714,2.0,1.9,4.082,3.9539,59.8179,03-28-22_16.13_BOOST_protocol_HPPC_IN21700_30T_cycle_#1800.mat
BOOST,1800,0.71505,2.14202,1.0,0,discharge,0,-2.142,0.714,10.0,9.7,4.082,3.8915,88.9563,03-28-22_16.13_BOOST_protocol_HPPC_IN21700_30T_cycle_#1800.mat
BOOST,1800,0.71505,2.14202,0.9999,0,discharge,1,-8.574,2.858,2.0,2.0,4.0907,3.6602,50.2094,03-28-22_16.13_BOOST_protocol_HPPC_IN21700_30T_cycle_#1800.mat
BOOST,1800,0.71505,2.14202,0.9999,0,discharge,1,-8.574,2.858,10.0,9.9,4.0907,3.5668,61.1026,03-28-22_16.13_BOOST_protocol_HPPC_IN21700_30T_cycle_#1800.mat
BOOST,1800,0.71505,2.14202,0.999,0,discharge,2,-17.146,5.715,2.0,2.0,4.089,3.4008,40.1376,03-28-22_16.13_BOOST_protocol_HPPC_IN21700_30T_cycle_#1800.mat
BOOST,1800,0.71505,2.14202,0.999,0,discharge,2,-17.146,5.715,10.0,9.9,4.089,3.2617,48.2503,03-28-22_16.13_BOOST_protocol_HPPC_IN21700_30T_cycle_#1800.mat
BOOST,1800,0.71505,2.14202,0.9953,0,discharge,3,-24.649,8.216,2.0,2.0,4.0858,3.2153,35.3158,03-28-22_16.13_BOOST_protocol_HPPC_IN21700_30T_cycle_#1800.mat
BOOST,1800,0.71505,2.14202,0.9953,0,discharge,3,-24.649,8.216,10.0,9.9,4.0858,3.0429,42.31,03-28-22_16.13_BOOST_protocol_HPPC_IN21700_30T_cycle_#1800.mat
BOOST,1800,0.71505,2.14202,0.9545,1,discharge,0,-2.144,0.715,2.0,2.0,4.0398,3.9154,58.0305,03-28-22_16.13_BOOST_protocol_HPPC_IN21700_30T_cycle_#1800.mat
BOOST,1800,0.71505,2.14202,0.9545,1,discharge,0,-2.144,0.715,10.0,9.9,4.0398,3.8595,84.1069,03-28-22_16.13_BOOST_protocol_HPPC_IN21700_30T_cycle_#1800.mat
BOOST,1800,0.71505,2.14202,0.9545,1,charge,0,1.072,0.357,2.0,2.0,4.0481,4.1109,58.5876,03-28-22_16.13_BOOST_protocol_HPPC_IN21700_30T_cycle_#1800.mat
BOOST,1800,0.71505,2.14202,0.9545,1,charge,0,1.072,0.357,10.0,9.9,4.0481,4.1406,86.2954,03-28-22_16.13_BOOST_protocol_HPPC_IN21700_30T_cycle_#1800.mat
BOOST,1800,0.71505,2.14202,0.9545,1,discharge,1,-8.574,2.858,2.0,2.0,4.0413,3.6489,45.7657,03-28-22_16.13_BOOST_protocol_HPPC_IN21700_30T_cycle_#1800.mat
BOOST,1800,0.71505,2.14202,0.9545,1,discharge,1,-8.574,2.858,10.0,9.9,4.0413,3.5464,57.7203,03-28-22_16.13_BOOST_protocol_HPPC_IN21700_30T_cycle_#1800.mat
BOOST,1800,0.71505,2.14202,0.9546,1,charge,1,1.942,0.647,2.0,1.9,4.0612,4.1999,71.4028,03-28-22_16.13_BOOST_protocol_HPPC_IN21700_30T_cycle_#1800.mat
BOOST,1800,0.71505,2.14202,0.9546,1,charge,1,1.942,0.647,10.0,9.9,4.0612,4.2,71.4543,03-28-22_16.13_BOOST_protocol_HPPC_IN21700_30T_cycle_#1800.mat
BOOST,1800,0.71505,2.14202,0.9544,1,discharge,2,-17.146,5.715,2.0,2.0,4.0442,3.4016,37.4781,03-28-22_16.13_BOOST_protocol_HPPC_IN21700_30T_cycle_#1800.mat
BOOST,1800,0.71505,2.14202,0.9544,1,discharge,2,-17.146,5.715,10.0,9.9,4.0442,3.2534,46.1215,03-28-22_16.13_BOOST_protocol_HPPC_IN21700_30T_cycle_#1800.mat
BOOST,1800,0.71505,2.14202,0.9546,1,charge,2,1.83,0.61,2.0,2.0,4.0699,4.2,71.0968,03-28-22_16.13_BOOST_protocol_HPPC_IN21700_30T_cycle_#1800.mat
BOOST,1800,0.71505,2.14202,0.9546,1,charge,2,1.83,0.61,10.0,9.9,4.0699,4.2,71.0968,03-28-22_16.13_BOOST_protocol_HPPC_IN21700_30T_cycle_#1800.mat
BOOST,1800,0.71505,2.14202,0.9543,1,discharge,3,-24.649,8.216,2.0,2.0,4.0498,3.2233,33.5308,03-28-22_16.13_BOOST_protocol_HPPC_IN21700_30T_cycle_#1800.mat
BOOST,1800,0.71505,2.14202,0.9543,1,discharge,3,-24.649,8.216,10.0,9.9,4.0498,3.0405,40.9469,03-28-22_16.13_BOOST_protocol_HPPC_IN21700_30T_cycle_#1800.mat
BOOST,1800,0.71505,2.14202,0.9546,1,charge,3,1.678,0.559,2.0,1.9,4.0771,4.2,73.2245,03-28-22_16.13_BOOST_protocol_HPPC_IN21700_30T_cycle_#1800.mat
BOOST,1800,0.71505,2.14202,0.9546,1,charge,3,1.678,0.559,10.0,9.9,4.0771,4.2,73.2245,03-28-22_16.13_BOOST_protocol_HPPC_IN21700_30T_cycle_#1800.mat
BOOST,1800,0.71505,2.14202,0.9188,2,discharge,0,-2.142,0.714,2.0,2.0,3.9704,3.858,52.4817,03-28-22_16.13_BOOST_protocol_HPPC_IN21700_30T_cycle_#1800.mat
BOOST,1800,0.71505,2.14202,0.9188,2,discharge,0,-2.142,0.714,10.0,9.9,3.9704,3.8108,74.5202,03-28-22_16.13_BOOST_protocol_HPPC_IN21700_30T_cycle_#1800.mat
BOOST,1800,0.71505,2.14202,0.9188,2,charge,0,1.072,0.357,2.0,2.0,3.9771,4.0336,52.7101,03-28-22_16.13_BOOST_protocol_HPPC_IN21700_30T_cycle_#1800.mat
BOOST,1800,0.71505,2.14202,0.9188,2,charge,0,1.072,0.357,10.0,9.9,3.9771,4.0585,75.9399,03-28-22_16.13_BOOST_protocol_HPPC_IN21700_30T_cycle_#1800.mat
BOOST,1800,0.71505,2.14202,0.9187,2,discharge,1,-8.574,2.858,2.0,2.0,3.9723,3.6097,42.2897,03-28-22_16.13_BOOST_protocol_HPPC_IN21700_30T_cycle_#1800.mat
BOOST,1800,0.71505,2.14202,0.9187,2,discharge,1,-8.574,2.858,10.0,9.9,3.9723,3.517,53.1012,03-28-22_16.13_BOOST_protocol_HPPC_IN21700_30T_cycle_#1800.mat
BOOST,1800,0.71505,2.14202,0.9188,2,charge,1,3.747,1.249,2.0,2.0,3.991,4.1913,53.4632,03-28-22_16.13_BOOST_protocol_HPPC_IN21700_30T_cycle_#1800.mat
BOOST,1800,0.71505,2.14202,0.9188,2,charge,1,3.747,1.249,10.0,9.9,3.991,4.2,55.7854,03-28-22_16.13_BOOST_protocol_HPPC_IN21700_30T_cycle_#1800.mat
BOOST,1800,0.71505,2.14202,0.9187,2,discharge,2,-17.146,5.715,2.0,2.0,3.9751,3.3759,34.9469,03-28-22_16.13_BOOST_protocol_HPPC_IN21700_30T_cycle_#1800.mat
BOOST,1800,0.71505,2.14202,0.9187,2,discharge,2,-17.146,5.715,10.0,9.9,3.9751,3.2375,43.0188,03-28-22_16.13_BOOST_protocol_HPPC_IN21700_30T_cycle_#1800.mat
BOOST,1800,0.71505,2.14202,0.9189,2,charge,2,3.523,1.174,2.0,2.0,4.0059,4.2,55.092,03-28-22_16.13_BOOST_protocol_HPPC_IN21700_30T_cycle_#1800.mat
BOOST,1800,0.71505,2.14202,0.9189,2,charge,2,3.523,1.174,10.0,9.9,4.0059,4.2,55.092,03-28-22_16.13_BOOST_protocol_HPPC_IN21700_30T_cycle_#1800.mat
BOOST,1800,0.71505,2.14202,0.9186,2,discharge,3,-24.647,8.216,2.0,2.0,3.9794,3.2062,31.371,03-28-22_16.13_BOOST_protocol_HPPC_IN21700_30T_cycle_#1800.mat
BOOST,1800,0.71505,2.14202,0.9186,2,discharge,3,-24.647,8.216,10.0,9.9,3.9794,3.0307,38.4915,03-28-22_16.13_BOOST_protocol_HPPC_IN21700_30T_cycle_#1800.mat
BOOST,1800,0.71505,2.14202,0.9189,2,charge,3,3.288,1.096,2.0,2.0,4.0191,4.2001,55.0436,03-28-22_16.13_BOOST_protocol_HPPC_IN21700_30T_cycle_#1800.mat
BOOST,1800,0.71505,2.14202,0.9189,2,charge,3,3.288,1.096,10.0,9.9,4.0191,4.2,55.0132,03-28-22_16.13_BOOST_protocol_HPPC_IN21700_30T_cycle_#1800.mat
BOOST,1800,0.71505,2.14202,0.8473,3,discharge,0,-2.142,0.714,2.0,2.0,3.8663,3.7616,48.8864,03-28-22_16.13_BOOST_protocol_HPPC_IN21700_30T_cycle_#1800.mat
BOOST,1800,0.71505,2.14202,0.8473,3,discharge,0,-2.142,0.714,10.0,9.9,3.8663,3.7232,66.8161,03-28-22_16.13_BOOST_protocol_HPPC_IN21700_30T_cycle_#1800.mat
BOOST,1800,0.71505,2.14202,0.8474,3,charge,0,1.072,0.357,2.0,1.9,3.8702,3.9224,48.6986,03-28-22_16.13_BOOST_protocol_HPPC_IN21700_30T_cycle_#1800.mat
BOOST,1800,0.71505,2.14202,0.8474,3,charge,0,1.072,0.357,10.0,9.9,3.8702,3.9421,67.0772,03-28-22_16.13_BOOST_protocol_HPPC_IN21700_30T_cycle_#1800.mat
BOOST,1800,0.71505,2.14202,0.8473,3,discharge,1,-8.572,2.857,2.0,2.0,3.8689,3.5241,40.2216,03-28-22_16.13_BOOST_protocol_HPPC_IN21700_30T_cycle_#1800.mat
BOOST,1800,0.71505,2.14202,0.8473,3,discharge,1,-8.572,2.857,10.0,9.9,3.8689,3.4349,50.627,03-28-22_16.13_BOOST_protocol_HPPC_IN21700_30T_cycle_#1800.mat
BOOST,1800,0.71505,2.14202,0.8474,3,charge,1,4.287,1.429,2.0,2.0,3.8815,4.0721,44.461,03-28-22_16.13_BOOST_protocol_HPPC_IN21700_30T_cycle_#1800.mat
BOOST,1800,0.71505,2.14202,0.8474,3,charge,1,4.287,1.429,10.0,9.9,3.8815,4.125,56.801,03-28-22_16.13_BOOST_protocol_HPPC_IN21700_30T_cycle_#1800.mat
BOOST,1800,0.71505,2.14202,0.8472,3,discharge,2,-17.147,5.716,2.0,2.0,3.871,3.2938,33.6619,03-28-22_16.13_BOOST_protocol_HPPC_IN21700_30T_cycle_#1800.mat
BOOST,1800,0.71505,2.14202,0.8472,3,discharge,2,-17.147,5.716,10.0,9.9,3.871,3.1515,41.9607,03-28-22_16.13_BOOST_protocol_HPPC_IN21700_30T_cycle_#1800.mat
BOOST,1800,0.71505,2.14202,0.8475,3,charge,2,6.766,2.255,2.0,2.0,3.8951,4.2001,45.0783,03-28-22_16.13_BOOST_protocol_HPPC_IN21700_30T_cycle_#1800.mat
BOOST,1800,0.71505,2.14202,0.8475,3,charge,2,6.766,2.255,10.0,9.9,3.8951,4.2,45.0636,03-28-22_16.13_BOOST_protocol_HPPC_IN21700_30T_cycle_#1800.mat
BOOST,1800,0.71505,2.14202,0.8472,3,discharge,3,-24.648,8.216,2.0,2.0,3.876,3.1262,30.4203,03-28-22_16.13_BOOST_protocol_HPPC_IN21700_30T_cycle_#1800.mat
BOOST,1800,0.71505,2.14202,0.8472,3,discharge,3,-24.648,8.216,10.0,9.9,3.876,2.9434,37.8367,03-28-22_16.13_BOOST_protocol_HPPC_IN21700_30T_cycle_#1800.mat
BOOST,1800,0.71505,2.14202,0.8475,3,charge,3,6.535,2.178,2.0,2.0,3.9086,4.2002,44.6192,03-28-22_16.13_BOOST_protocol_HPPC_IN21700_30T_cycle_#1800.mat
BOOST,1800,0.71505,2.14202,0.8475,3,charge,3,6.535,2.178,10.0,9.9,3.9086,4.2002,44.6192,03-28-22_16.13_BOOST_protocol_HPPC_IN21700_30T_cycle_#1800.mat
BOOST,1800,0.71505,2.14202,0.7759,4,discharge,0,-2.144,0.715,2.0,2.0,3.7801,3.6797,46.8371,03-28-22_16.13_BOOST_protocol_HPPC_IN21700_30T_cycle_#1800.mat
BOOST,1800,0.71505,2.14202,0.7759,4,discharge,0,-2.144,0.715,10.0,9.9,3.7801,3.6408,64.9841,03-28-22_16.13_BOOST_protocol_HPPC_IN21700_30T_cycle_#1800.mat
BOOST,1800,0.71505,2.14202,0.7759,4,charge,0,1.072,0.357,2.0,2.0,3.785,3.8353,46.926,03-28-22_16.13_BOOST_protocol_HPPC_IN21700_30T_cycle_#1800.mat
BOOST,1800,0.71505,2.14202,0.7759,4,charge,0,1.072,0.357,10.0,9.9,3.785,3.8537,64.0918,03-28-22_16.13_BOOST_protocol_HPPC_IN21700_30T_cycle_#1800.mat
BOOST,1800,0.71505,2.14202,0.7758,4,discharge,1,-8.574,2.858,2.0,2.0,3.7828,3.4494,38.8841,03-28-22_16.13_BOOST_protocol_HPPC_IN21700_30T_cycle_#1800.mat
BOOST,1800,0.71505,2.14202,0.7758,4,discharge,1,-8.574,2.858,10.0,9.9,3.7828,3.3557,49.8122,03-28-22_16.13_BOOST_protocol_HPPC_IN21700_30T_cycle_#1800.mat
BOOST,1800,0.71505,2.14202,0.776,4,charge,1,4.287,1.429,2.0,2.0,3.7977,3.9778,42.0078,03-28-22_16.13_BOOST_protocol_HPPC_IN21700_30T_cycle_#1800.mat
BOOST,1800,0.71505,2.14202,0.776,4,charge,1,4.287,1.429,10.0,9.9,3.7977,4.022,52.3173,03-28-22_16.13_BOOST_protocol_HPPC_IN21700_30T_cycle_#1800.mat
BOOST,1800,0.71505,2.14202,0.7758,4,discharge,2,-17.146,5.715,2.0,2.0,3.7878,3.2236,32.9056,03-28-22_16.13_BOOST_protocol_HPPC_IN21700_30T_cycle_#1800.mat
BOOST,1800,0.71505,2.14202,0.7758,4,discharge,2,-17.146,5.715,10.0,9.9,3.7878,3.0785,41.3682,03-28-22_16.13_BOOST_protocol_HPPC_IN21700_30T_cycle_#1800.mat
BOOST,1800,0.71505,2.14202,0.776,4,charge,2,10.457,3.486,2.0,2.0,3.8118,4.2002,37.1426,03-28-22_16.13_BOOST_protocol_HPPC_IN21700_30T_cycle_#1800.mat
BOOST,1800,0.71505,2.14202,0.776,4,charge,2,10.457,3.486,10.0,9.9,3.8118,4.2001,37.133,03-28-22_16.13_BOOST_protocol_HPPC_IN21700_30T_cycle_#1800.mat
BOOST,1800,0.71505,2.14202,0.7757,4,discharge,3,-24.649,8.216,2.0,2.0,3.7932,3.0627,29.6361,03-28-22_16.13_BOOST_protocol_HPPC_IN21700_30T_cycle_#1800.mat
BOOST,1800,0.71505,2.14202,0.7757,4,discharge,3,-24.649,8.216,10.0,9.9,3.7932,2.8783,37.1171,03-28-22_16.13_BOOST_protocol_HPPC_IN21700_30T_cycle_#1800.mat
BOOST,1800,0.71505,2.14202,0.7761,4,charge,3,10.331,3.444,2.0,2.0,3.8243,4.2001,36.376,03-28-22_16.13_BOOST_protocol_HPPC_IN21700_30T_cycle_#1800.mat
BOOST,1800,0.71505,2.14202,0.7761,4,charge,3,10.331,3.444,10.0,9.9,3.8243,4.2,36.3663,03-28-22_16.13_BOOST_protocol_HPPC_IN21700_30T_cycle_#1800.mat
BOOST,1800,0.71505,2.14202,0.7045,5,discharge,0,-2.142,0.714,2.0,2.0,3.7017,3.6003,47.3456,03-28-22_16.13_BOOST_protocol_HPPC_IN21700_30T_cycle_#1800.mat
BOOST,1800,0.71505,2.14202,0.7045,5,discharge,0,-2.142,0.714,10.0,9.9,3.7017,3.5611,65.6488,03-28-22_16.13_BOOST_protocol_HPPC_IN21700_30T_cycle_#1800.mat
BOOST,1800,0.71505,2.14202,0.7045,5,charge,0,1.072,0.357,2.0,2.0,3.7075,3.7587,47.7656,03-28-22_16.13_BOOST_protocol_HPPC_IN21700_30T_cycle_#1800.mat
BOOST,1800,0.71505,2.14202,0.7045,5,charge,0,1.072,0.357,10.0,9.9,3.7075,3.7779,65.6778,03-28-22_16.13_BOOST_protocol_HPPC_IN21700_30T_cycle_#1800.mat
BOOST,1800,0.71505,2.14202,0.7044,5,discharge,1,-8.572,2.857,2.0,2.0,3.7063,3.3661,39.6855,03-28-22_16.13_BOOST_protocol_HPPC_IN21700_30T_cycle_#1800.mat
BOOST,1800,0.71505,2.14202,0.7044,5,discharge,1,-8.572,2.857,10.0,9.9,3.7063,3.2705,50.8376,03-28-22_16.13_BOOST_protocol_HPPC_IN21700_30T_cycle_#1800.mat
BOOST,1800,0.71505,2.14202,0.7045,5,charge,1,4.287,1.429,2.0,2.0,3.7209,3.9036,42.6172,03-28-22_16.13_BOOST_protocol_HPPC_IN21700_30T_cycle_#1800.mat
BOOST,1800,0.71505,2.14202,0.7045,5,charge,1,4.287,1.429,10.0,9.9,3.7209,3.9501,53.464,03-28-22_16.13_BOOST_protocol_HPPC_IN21700_30T_cycle_#1800.mat
BOOST,1800,0.71505,2.14202,0.7044,5,discharge,2,-17.145,5.715,2.0,2.0,3.7107,3.1368,33.4733,03-28-22_16.13_BOOST_protocol_HPPC_IN21700_30T_cycle_#1800.mat
BOOST,1800,0.71505,2.14202,0.7044,5,discharge,2,-17.145,5.715,10.0,9.9,3.7107,2.9892,42.0822,03-28-22_16.13_BOOST_protocol_HPPC_IN21700_30T_cycle_#1800.mat
BOOST,1800,0.71505,2.14202,0.7046,5,charge,2,12.858,4.286,2.0,1.9,3.7356,4.1544,32.5712,03-28-22_16.13_BOOST_protocol_HPPC_IN21700_30T_cycle_#1800.mat
BOOST,1800,0.71505,2.14202,0.7046,5,charge,2,12.858,4.286,10.0,9.9,3.7356,4.2,36.1176,03-28-22_16.13_BOOST_protocol_HPPC_IN21700_30T_cycle_#1800.mat
BOOST,1800,0.71505,2.14202,0.7043,5,discharge,3,-24.648,8.216,2.0,2.0,3.7162,2.9738,30.1201,03-28-22_16.13_BOOST_protocol_HPPC_IN21700_30T_cycle_#1800.mat
BOOST,1800,0.71505,2.14202,0.7043,5,discharge,3,-24.648,8.216,10.0,9.9,3.7162,2.7854,37.7637,03-28-22_16.13_BOOST_protocol_HPPC_IN21700_30T_cycle_#1800.mat
BOOST,1800,0.71505,2.14202,0.7047,5,charge,3,13.022,4.341,2.0,2.0,3.7506,4.2001,34.5185,03-28-22_16.13_BOOST_protocol_HPPC_IN21700_30T_cycle_#1800.mat
BOOST,1800,0.71505,2.14202,0.7047,5,charge,3,13.022,4.341,10.0,9.9,3.7506,4.2,34.5108,03-28-22_16.13_BOOST_protocol_HPPC_IN21700_30T_cycle_#1800.mat
BOOST,1800,0.71505,2.14202,0.633,6,discharge,0,-2.142,0.714,2.0,1.9,3.6401,3.5386,47.3923,03-28-22_16.13_BOOST_protocol_HPPC_IN21700_30T_cycle_#1800.mat
BOOST,1800,0.71505,2.14202,0.633,6,discharge,0,-2.142,0.714,10.0,9.9,3.6401,3.4979,66.3959,03-28-22_16.13_BOOST_protocol_HPPC_IN21700_30T_cycle_#1800.mat
BOOST,1800,0.71505,2.14202,0.633,6,charge,0,1.072,0.357,2.0,1.9,3.6446,3.6961,48.05,03-28-22_16.13_BOOST_protocol_HPPC_IN21700_30T_cycle_#1800.mat
BOOST,1800,0.71505,2.14202,0.633,6,charge,0,1.072,0.357,10.0,9.9,3.6446,3.7157,66.337,03-28-22_16.13_BOOST_protocol_HPPC_IN21700_30T_cycle_#1800.mat
BOOST,1800,0.71505,2.14202,0.633,6,discharge,1,-8.572,2.857,2.0,2.0,3.6437,3.301,39.9776,03-28-22_16.13_BOOST_protocol_HPPC_IN21700_30T_cycle_#1800.mat
BOOST,1800,0.71505,2.14202,0.633,6,discharge,1,-8.572,2.857,10.0,9.9,3.6437,3.2018,51.5498,03-28-22_16.13_BOOST_protocol_HPPC_IN21700_30T_cycle_#1800.mat
BOOST,1800,0.71505,2.14202,0.6331,6,charge,1,4.287,1.429,2.0,2.0,3.6576,3.8392,42.3636,03-28-22_16.13_BOOST_protocol_HPPC_IN21700_30T_cycle_#1800.mat
BOOST,1800,0.71505,2.14202,0.6331,6,charge,1,4.287,1.429,10.0,9.9,3.6576,3.8836,52.7212,03-28-22_16.13_BOOST_protocol_HPPC_IN21700_30T_cycle_#1800.mat
BOOST,1800,0.71505,2.14202,0.6329,6,discharge,2,-17.144,5.715,2.0,2.0,3.647,3.0716,33.5628,03-28-22_16.13_BOOST_protocol_HPPC_IN21700_30T_cycle_#1800.mat
BOOST,1800,0.71505,2.14202,0.6329,6,discharge,2,-17.144,5.715,10.0,9.9,3.647,2.919,42.4638,03-28-22_16.13_BOOST_protocol_HPPC_IN21700_30T_cycle_#1800.mat
BOOST,1800,0.71505,2.14202,0.6332,6,charge,2,12.858,4.286,2.0,2.0,3.6717,4.0865,32.2601,03-28-22_16.13_BOOST_protocol_HPPC_IN21700_30T_cycle_#1800.mat
BOOST,1800,0.71505,2.14202,0.6332,6,charge,2,12.858,4.286,10.0,9.9,3.6717,4.1608,38.0386,03-28-22_16.13_BOOST_protocol_HPPC_IN21700_30T_cycle_#1800.mat
BOOST,1800,0.71505,2.14202,0.6329,6,discharge,3,-24.649,8.216,2.0,2.0,3.6514,2.9118,30.0053,03-28-22_16.13_BOOST_protocol_HPPC_IN21700_30T_cycle_#1800.mat
BOOST,1800,0.71505,2.14202,0.6329,6,discharge,3,-24.649,8.216,10.0,9.9,3.6514,2.7114,38.1354,03-28-22_16.13_BOOST_protocol_HPPC_IN21700_30T_cycle_#1800.mat
BOOST,1800,0.71505,2.14202,0.6332,6,charge,3,16.194,5.398,2.0,2.0,3.6848,4.2003,31.8328,03-28-22_16.13_BOOST_protocol_HPPC_IN21700_30T_cycle_#1800.mat
BOOST,1800,0.71505,2.14202,0.6332,6,charge,3,16.194,5.398,10.0,9.9,3.6848,4.2001,31.8204,03-28-22_16.13_BOOST_protocol_HPPC_IN21700_30T_cycle_#1800.mat
BOOST,1800,0.71505,2.14202,0.5616,7,discharge,0,-2.142,0.714,2.0,2.0,3.5862,3.4767,51.1252,03-28-22_16.13_BOOST_protocol_HPPC_IN21700_30T_cycle_#1800.mat
BOOST,1800,0.71505,2.14202,0.5616,7,discharge,0,-2.142,0.714,10.0,9.9,3.5862,3.4312,72.369,03-28-22_16.13_BOOST_protocol_HPPC_IN21700_30T_cycle_#1800.mat
BOOST,1800,0.71505,2.14202,0.5616,7,charge,0,1.072,0.357,2.0,2.0,3.5912,3.6459,51.0309,03-28-22_16.13_BOOST_protocol_HPPC_IN21700_30T_cycle_#1800.mat
BOOST,1800,0.71505,2.14202,0.5616,7,charge,0,1.072,0.357,10.0,9.9,3.5912,3.6662,69.9692,03-28-22_16.13_BOOST_protocol_HPPC_IN21700_30T_cycle_#1800.mat
BOOST,1800,0.71505,2.14202,0.5615,7,discharge,1,-8.573,2.858,2.0,1.9,3.5894,3.2313,41.7726,03-28-22_16.13_BOOST_protocol_HPPC_IN21700_30T_cycle_#1800.mat
BOOST,1800,0.71505,2.14202,0.5615,7,discharge,1,-8.573,2.858,10.0,9.9,3.5894,3.1118,55.7124,03-28-22_16.13_BOOST_protocol_HPPC_IN21700_30T_cycle_#1800.mat
BOOST,1800,0.71505,2.14202,0.5616,7,charge,1,4.287,1.429,2.0,2.0,3.6063,3.7934,43.6426,03-28-22_16.13_BOOST_protocol_HPPC_IN21700_30T_cycle_#1800.mat
BOOST,1800,0.71505,2.14202,0.5616,7,charge,1,4.287,1.429,10.0,9.9,3.6063,3.8403,54.5824,03-28-22_16.13_BOOST_protocol_HPPC_IN21700_30T_cycle_#1800.mat
BOOST,1800,0.71505,2.14202,0.5615,7,discharge,2,-17.147,5.716,2.0,2.0,3.5929,2.9884,35.254,03-28-22_16.13_BOOST_protocol_HPPC_IN21700_30T_cycle_#1800.mat
BOOST,1800,0.71505,2.14202,0.5615,7,discharge,2,-17.147,5.716,10.0,9.9,3.5929,2.8061,45.8856,03-28-22_16.13_BOOST_protocol_HPPC_IN21700_30T_cycle_#1800.mat
BOOST,1800,0.71505,2.14202,0.5617,7,charge,2,12.859,4.286,2.0,1.9,3.6225,4.0412,32.5609,03-28-22_16.13_BOOST_protocol_HPPC_IN21700_30T_cycle_#1800.mat
BOOST,1800,0.71505,2.14202,0.5617,7,charge,2,12.859,4.286,10.0,9.9,3.6225,4.1177,38.51,03-28-22_16.13_BOOST_protocol_HPPC_IN21700_30T_cycle_#1800.mat
BOOST,1800,0.71505,2.14202,0.5614,7,discharge,3,-24.648,8.216,2.0,2.0,3.5975,2.8208,31.5117,03-28-22_16.13_BOOST_protocol_HPPC_IN21700_30T_cycle_#1800.mat
BOOST,1800,0.71505,2.14202,0.5614,7,discharge,3,-24.648,8.216,10.0,9.9,3.5975,2.5704,41.6707,03-28-22_16.13_BOOST_protocol_HPPC_IN21700_30T_cycle_#1800.mat
BOOST,1800,0.71505,2.14202,0.5618,7,charge,3,18.165,6.055,2.0,2.0,3.6365,4.2001,31.0267,03-28-22_16.13_BOOST_protocol_HPPC_IN21700_30T_cycle_#1800.mat
BOOST,1800,0.71505,2.14202,0.5618,7,charge,3,18.165,6.055,10.0,9.9,3.6365,4.2001,31.0267,03-28-22_16.13_BOOST_protocol_HPPC_IN21700_30T_cycle_#1800.mat
BOOST,1800,0.71505,2.14202,0.4902,8,discharge,0,-2.142,0.714,2.0,2.0,3.5193,3.4032,54.2017,03-28-22_16.13_BOOST_protocol_HPPC_IN21700_30T_cycle_#1800.mat
BOOST,1800,0.71505,2.14202,0.4902,8,discharge,0,-2.142,0.714,10.0,9.9,3.5193,3.3477,80.112,03-28-22_16.13_BOOST_protocol_HPPC_IN21700_30T_cycle_#1800.mat
BOOST,1800,0.71505,2.14202,0.4902,8,charge,0,1.072,0.357,2.0,2.0,3.5246,3.5818,53.3632,03-28-22_16.13_BOOST_protocol_HPPC_IN21700_30T_cycle_#1800.mat
BOOST,1800,0.71505,2.14202,0.4902,8,charge,0,1.072,0.357,10.0,9.9,3.5246,3.6045,74.5405,03-28-22_16.13_BOOST_protocol_HPPC_IN21700_30T_cycle_#1800.mat
BOOST,1800,0.71505,2.14202,0.4901,8,discharge,1,-8.574,2.858,2.0,2.0,3.5228,3.1385,44.821,03-28-22_16.13_BOOST_protocol_HPPC_IN21700_30T_cycle_#1800.mat
BOOST,1800,0.71505,2.14202,0.4901,8,discharge,1,-8.574,2.858,10.0,9.9,3.5228,2.9965,61.3825,03-28-22_16.13_BOOST_protocol_HPPC_IN21700_30T_cycle_#1800.mat
BOOST,1800,0.71505,2.14202,0.4902,8,charge,1,4.287,1.429,2.0,2.0,3.5427,3.733,44.3911,03-28-22_16.13_BOOST_protocol_HPPC_IN21700_30T_cycle_#1800.mat
BOOST,1800,0.71505,2.14202,0.4902,8,charge,1,4.287,1.429,10.0,9.9,3.5427,3.783,56.0545,03-28-22_16.13_BOOST_protocol_HPPC_IN21700_30T_cycle_#1800.mat
BOOST,1800,0.71505,2.14202,0.49,8,discharge,2,-17.145,5.715,2.0,1.9,3.5275,2.8944,36.9262,03-28-22_16.13_BOOST_protocol_HPPC_IN21700_30T_cycle_#1800.mat
BOOST,1800,0.71505,2.14202,0.49,8,discharge,2,-17.145,5.715,10.0,9.9,3.5275,2.6511,51.1169,03-28-22_16.13_BOOST_protocol_HPPC_IN21700_30T_cycle_#1800.mat
BOOST,1800,0.71505,2.14202,0.4903,8,charge,2,12.859,4.286,2.0,2.0,3.5639,3.9838,32.6542,03-28-22_16.13_BOOST_protocol_HPPC_IN21700_30T_cycle_#1800.mat
BOOST,1800,0.71505,2.14202,0.4903,8,charge,2,12.859,4.286,10.0,9.9,3.5639,4.0648,38.9533,03-28-22_16.13_BOOST_protocol_HPPC_IN21700_30T_cycle_#1800.mat
BOOST,1800,0.71505,2.14202,0.49,8,discharge,3,-24.646,8.215,2.0,2.0,3.535,2.7136,33.3279,03-28-22_16.13_BOOST_protocol_HPPC_IN21700_30T_cycle_#1800.mat
BOOST,1800,0.71505,2.14202,0.49,8,discharge,3,-24.646,8.215,10.0,9.9,3.535,2.5,41.9946,03-28-22_16.13_BOOST_protocol_HPPC_IN21700_30T_cycle_#1800.mat
BOOST,1800,0.71505,2.14202,0.4903,8,charge,3,20.791,6.93,2.0,2.0,3.579,4.1667,28.267,03-28-22_16.13_BOOST_protocol_HPPC_IN21700_30T_cycle_#1800.mat
BOOST,1800,0.71505,2.14202,0.4903,8,charge,3,20.791,6.93,10.0,9.9,3.579,4.2,29.8687,03-28-22_16.13_BOOST_protocol_HPPC_IN21700_30T_cycle_#1800.mat
BOOST,1800,0.71505,2.14202,0.4187,9,discharge,0,-2.142,0.714,2.0,2.0,3.4502,3.3235,59.1476,03-28-22_16.13_BOOST_protocol_HPPC_IN21700_30T_cycle_#1800.mat
BOOST,1800,0.71505,2.14202,0.4187,9,discharge,0,-2.142,0.714,10.0,9.9,3.4502,3.2428,96.8209,03-28-22_16.13_BOOST_protocol_HPPC_IN21700_30T_cycle_#1800.mat
BOOST,1800,0.71505,2.14202,0.4187,9,charge,0,1.073,0.358,2.0,2.0,3.456,3.5158,55.7108,03-28-22_16.13_BOOST_protocol_HPPC_IN21700_30T_cycle_#1800.mat
BOOST,1800,0.71505,2.14202,0.4187,9,charge,0,1.073,0.358,10.0,9.9,3.456,3.5389,77.2312,03-28-22_16.13_BOOST_protocol_HPPC_IN21700_30T_cycle_#1800.mat
BOOST,1800,0.71505,2.14202,0.4186,9,discharge,1,-8.575,2.858,2.0,2.0,3.4528,3.0295,49.3667,03-28-22_16.13_BOOST_protocol_HPPC_IN21700_30T_cycle_#1800.mat
BOOST,1800,0.71505,2.14202,0.4186,9,discharge,1,-8.575,2.858,10.0,9.9,3.4528,2.8267,73.018,03-28-22_16.13_BOOST_protocol_HPPC_IN21700_30T_cycle_#1800.mat
BOOST,1800,0.71505,2.14202,0.4188,9,charge,1,4.287,1.429,2.0,2.0,3.4732,3.6676,45.3475,03-28-22_16.13_BOOST_protocol_HPPC_IN21700_30T_cycle_#1800.mat
BOOST,1800,0.71505,2.14202,0.4188,9,charge,1,4.287,1.429,10.0,9.9,3.4732,3.7177,57.0342,03-28-22_16.13_BOOST_protocol_HPPC_IN21700_30T_cycle_#1800.mat
BOOST,1800,0.71505,2.14202,0.4186,9,discharge,2,-17.146,5.715,2.0,2.0,3.4568,2.7485,41.3099,03-28-22_16.13_BOOST_protocol_HPPC_IN21700_30T_cycle_#1800.mat
BOOST,1800,0.71505,2.14202,0.4186,9,discharge,2,-17.146,5.715,10.0,9.9,3.4568,2.4999,55.8089,03-28-22_16.13_BOOST_protocol_HPPC_IN21700_30T_cycle_#1800.mat
BOOST,1800,0.71505,2.14202,0.4188,9,charge,2,12.859,4.286,2.0,2.0,3.4921,3.9181,33.1285,03-28-22_16.13_BOOST_protocol_HPPC_IN21700_30T_cycle_#1800.mat
BOOST,1800,0.71505,2.14202,0.4188,9,charge,2,12.859,4.286,10.0,9.9,3.4921,4.0053,39.9098,03-28-22_16.13_BOOST_protocol_HPPC_IN21700_30T_cycle_#1800.mat
BOOST,1800,0.71505,2.14202,0.4185,9,discharge,3,-19.192,6.397,2.0,2.0,3.4629,2.5391,48.1346,03-28-22_16.13_BOOST_protocol_HPPC_IN21700_30T_cycle_#1800.mat
BOOST,1800,0.71505,2.14202,0.4185,9,discharge,3,-19.192,6.397,10.0,9.9,3.4629,2.5,50.1719,03-28-22_16.13_BOOST_protocol_HPPC_IN21700_30T_cycle_#1800.mat
BOOST,1800,0.71505,2.14202,0.4189,9,charge,3,21.431,7.144,2.0,2.0,3.5006,4.1043,28.1695,03-28-22_16.13_BOOST_protocol_HPPC_IN21700_30T_cycle_#1800.mat
BOOST,1800,0.71505,2.14202,0.4189,9,charge,3,21.431,7.144,10.0,9.9,3.5006,4.2001,32.6396,03-28-22_16.13_BOOST_protocol_HPPC_IN21700_30T_cycle_#1800.mat
BOOST,1800,0.71505,2.14202,0.383,10,discharge,0,-2.142,0.714,2.0,2.0,3.4231,3.2888,62.6955,03-28-22_16.13_BOOST_protocol_HPPC_IN21700_30T_cycle_#1800.mat
BOOST,1800,0.71505,2.14202,0.383,10,discharge,0,-2.142,0.714,10.0,9.9,3.4231,3.1845,111.386,03-28-22_16.13_BOOST_protocol_HPPC_IN21700_30T_cycle_#1800.mat
BOOST,1800,0.71505,2.14202,0.383,10,charge,0,1.074,0.358,2.0,2.0,3.4317,3.4935,57.5633,03-28-22_16.13_BOOST_protocol_HPPC_IN21700_30T_cycle_#1800.mat
BOOST,1800,0.71505,2.14202,0.383,10,charge,0,1.074,0.358,10.0,9.9,3.4317,3.5195,81.7809,03-28-22_16.13_BOOST_protocol_HPPC_IN21700_30T_cycle_#1800.mat
BOOST,1800,0.71505,2.14202,0.383,10,discharge,1,-8.572,2.857,2.0,2.0,3.4248,2.9773,52.2042,03-28-22_16.13_BOOST_protocol_HPPC_IN21700_30T_cycle_#1800.mat
