Repository: KikETs/ECM_HYBRID_BMS_JOINT

## Results

| Arm | Model | Size | Protocol | Result | Worst cell |
|---|---|---|---|---|---|
| SOP | 2RC table + trim (A8) | 4 effective coefficients, 2 EW states | leave-one-cell-out | usable current 69.6 % discharge, 59.5 % charge (τ = 10 s) | 59.9 % / 53.5 % (BOOST_REST) |
| SOH | dQ/dV ridge | 65 coefficients | leave-one-cell-out | RMSE 0.0094, bias −0.0005 | 0.0130 (BOOST_REST) |
| SOC | 2RC EKF, low-current gate | 3 states | leave-one-cell-out | **2.34 %p** over six sensor disturbances on estimated SOH (2.325 on true SOH), per cell 2.00–2.75 | 4.60 %p (BOOST_NEGPULSE_1S, current offset −0.10 A) |

The SOH arm was a 10,945-parameter CNN until the second audit round. Nested

File: analysis/uypydj_ecm.csv (part 75 of 80)
cell,cycle,SOH,CAP_Ah,SOC,direction,rate_rank,I_A,V_pre_V,rest_before_s,n_points,R0_mOhm,R1_mOhm,tau1_s,R2_mOhm,tau2_s,fit_rmse_mV
CC_CELL2,1131,0.82103,2.46383,0.507,discharge,2,-19.714,3.668,680.6,101,10.9707,3.5641,0.1409,8.6814,6.9182,1.1572
CC_CELL2,1131,0.82103,2.46383,0.5073,charge,2,14.785,3.6779,281.7,101,10.7711,3.2827,0.1306,6.7358,6.0739,0.8767
CC_CELL2,1131,0.82103,2.46383,0.5069,discharge,3,-28.337,3.6685,801.0,101,10.8682,3.1806,0.1365,8.8785,7.7201,1.6423
CC_CELL2,1131,0.82103,2.46383,0.5074,charge,3,24.643,3.6815,388.0,101,10.6179,2.7039,0.1209,5.9784,6.2914,1.3237
CC_CELL2,1131,0.82103,2.46383,0.425,discharge,0,-2.463,3.6007,5613.2,101,10.8133,4.6543,0.168,11.9337,8.5912,0.1949
CC_CELL2,1131,0.82103,2.46383,0.425,charge,0,1.231,3.6028,70.4,101,10.8949,4.4838,0.1644,9.9679,7.6358,0.108
CC_CELL2,1131,0.82103,2.46383,0.4249,discharge,1,-9.856,3.6015,635.4,101,11.1222,4.3908,0.1619,10.4234,7.5936,0.6542
CC_CELL2,1131,0.82103,2.46383,0.425,charge,1,4.927,3.6068,160.8,101,11.1699,4.3057,0.1559,9.7203,7.968,0.3283
CC_CELL2,1131,0.82103,2.46383,0.4248,discharge,2,-19.713,3.6021,680.5,101,11.0724,4.0056,0.1462,9.6693,7.5356,1.2627
CC_CELL2,1131,0.82103,2.46383,0.4251,charge,2,14.785,3.6131,281.4,101,10.8698,3.5316,0.1233,6.98,6.1479,0.7087
CC_CELL2,1131,0.82103,2.46383,0.4248,discharge,3,-28.338,3.6021,801.4,100,11.0013,3.6132,0.1453,11.3397,9.9009,1.9525
CC_CELL2,1131,0.82103,2.46383,0.4252,charge,3,24.642,3.6176,387.0,101,10.7887,2.8239,0.1112,5.7379,5.7941,1.2188
CC_CELL2,1131,0.82103,2.46383,0.3428,discharge,0,-2.466,3.5246,5615.4,101,10.9049,5.8782,0.19,13.4557,8.3181,0.2173
CC_CELL2,1131,0.82103,2.46383,0.3429,charge,0,1.234,3.5272,70.5,100,11.4052,5.6516,0.1925,10.3999,7.466,0.1248
CC_CELL2,1131,0.82103,2.46383,0.3428,discharge,1,-9.856,3.5262,635.5,101,11.3941,5.5337,0.1914,12.5499,8.3837,0.8085
CC_CELL2,1131,0.82103,2.46383,0.3429,charge,1,4.929,3.5324,160.8,101,11.1703,5.2548,0.1696,10.1891,8.1964,0.3441
CC_CELL2,1131,0.82103,2.46383,0.3427,discharge,2,-19.712,3.527,680.7,101,11.3262,4.9082,0.1817,16.9376,12.9384,1.6323
CC_CELL2,1131,0.82103,2.46383,0.343,charge,2,14.787,3.5384,281.4,101,10.9645,4.036,0.1329,8.0556,7.4397,0.801
CC_CELL2,1131,0.82103,2.46383,0.3426,discharge,3,-28.337,3.5281,800.9,101,11.2152,4.394,0.184,38.067,30.8132,2.3082
CC_CELL2,1131,0.82103,2.46383,0.3431,charge,3,24.644,3.5436,387.0,101,10.7959,3.0516,0.1112,6.4978,6.3879,1.0454
CC_CELL2,1131,0.82103,2.46383,0.3018,discharge,0,-2.466,3.4872,5073.0,101,11.2968,6.2298,0.2034,15.3547,8.577,0.2349
CC_CELL2,1131,0.82103,2.46383,0.3018,charge,0,1.231,3.489,70.5,100,11.3172,6.0126,0.2038,9.9424,6.7655,0.1341
CC_CELL2,1131,0.82103,2.46383,0.3017,discharge,1,-9.856,3.4874,635.5,101,11.3123,5.9616,0.2037,17.7134,10.5515,0.8352
CC_CELL2,1131,0.82103,2.46383,0.3018,charge,1,4.929,3.4939,160.8,100,11.1442,5.5426,0.1783,9.1166,7.9505,0.3502
CC_CELL2,1131,0.82103,2.46383,0.3016,discharge,2,-19.712,3.488,680.7,101,11.3203,5.1044,0.1872,31.5835,20.0866,1.3547
CC_CELL2,1131,0.82103,2.46383,0.3019,charge,2,14.785,3.4989,281.5,101,11.023,3.9832,0.1364,8.2657,8.335,0.7026
CC_CELL2,1131,0.82103,2.46383,0.3016,discharge,3,-28.336,3.4887,801.4,101,11.1661,4.6707,0.192,200.0,131.6365,2.6965
CC_CELL2,1131,0.82103,2.46383,0.302,charge,3,24.642,3.5039,386.9,101,10.7367,3.0179,0.1099,6.9071,7.1142,1.0165
CC_CELL2,1131,0.82103,2.46383,0.2607,discharge,0,-2.466,3.4477,5073.4,101,11.6716,7.7693,0.2497,21.515,9.716,0.2674
CC_CELL2,1131,0.82103,2.46383,0.2607,charge,0,1.234,3.4506,70.5,101,11.2269,7.5661,0.2181,12.3094,6.5442,0.1575
CC_CELL2,1131,0.82103,2.46383,0.2606,discharge,1,-9.855,3.448,635.4,101,11.7311,7.398,0.2412,31.3443,13.7889,1.1143
CC_CELL2,1131,0.82103,2.46383,0.2608,charge,1,4.926,3.4577,160.9,100,11.4025,6.6031,0.1927,8.1476,6.1261,0.3989
CC_CELL2,1131,0.82103,2.46383,0.2606,discharge,2,-19.715,3.4491,680.7,101,11.6269,6.3013,0.217,83.3865,36.3305,1.8597
CC_CELL2,1131,0.82103,2.46383,0.2608,charge,2,14.787,3.4643,280.6,101,11.1552,4.5851,0.1421,7.5563,8.6504,0.8444
CC_CELL2,1131,0.82103,2.46383,0.2609,charge,3,24.644,3.4685,370.2,101,10.9704,3.1784,0.1144,7.1067,8.3967,0.9553
CC_CELL2,1131,0.82103,2.46383,0.2196,discharge,0,-2.466,3.4007,5073.3,101,11.8502,9.2902,0.3028,35.3865,12.0734,0.3392
CC_CELL2,1131,0.82103,2.46383,0.2197,charge,0,1.231,3.4049,70.6,101,11.6399,8.6851,0.2506,20.0996,8.3371,0.1622
CC_CELL2,1131,0.82103,2.46383,0.2196,discharge,1,-9.856,3.4022,635.5,101,12.0088,8.8599,0.3087,69.0796,20.5738,1.4453
CC_CELL2,1131,0.82103,2.46383,0.2197,charge,1,4.929,3.4168,160.6,101,11.4264,7.064,0.204,10.8426,5.3726,0.4241
CC_CELL2,1131,0.82103,2.46383,0.2198,charge,2,14.784,3.4291,270.7,101,11.1358,4.789,0.1623,6.2233,6.5055,1.112
CC_CELL2,1131,0.82103,2.46383,0.2198,charge,3,24.642,3.4327,302.6,101,10.8675,3.5462,0.1284,6.4329,8.4187,1.3515
CC_CELL2,1168,0.81252,2.43828,1.0,discharge,0,-2.437,4.1194,99999.0,99,3.2144,17.7848,0.3587,16.0199,5.3855,0.3309
CC_CELL2,1168,0.81252,2.43828,1.0,charge,0,1.218,4.1339,69.4,101,12.1128,13.9235,0.3307,25.4028,8.0328,0.2089
CC_CELL2,1168,0.81252,2.43828,0.9999,discharge,1,-9.754,4.1284,635.4,101,11.6925,11.3666,0.2432,7.5255,3.7395,0.9499
CC_CELL2,1168,0.81252,2.43828,1.0,charge,1,1.657,4.1388,160.8,101,34.0938,2.8691,0.05,0.01,3000.0,0.3707
CC_CELL2,1168,0.81252,2.43828,0.9998,discharge,2,-19.501,4.1273,640.9,101,11.7229,8.7561,0.1911,5.4867,4.4872,1.9052
CC_CELL2,1168,0.81252,2.43828,1.0,charge,2,1.547,4.144,281.5,101,36.225,0.01,0.05,0.01,2998.1863,0.352
CC_CELL2,1168,0.81252,2.43828,0.9998,discharge,3,-28.034,4.1266,639.6,101,11.4814,7.3913,0.1646,5.5106,5.7231,2.3978
CC_CELL2,1168,0.81252,2.43828,1.0,charge,3,1.447,4.1479,387.1,101,36.0255,0.01,0.05,0.01,2998.5913,0.3551
CC_CELL2,1168,0.81252,2.43828,0.9593,discharge,0,-2.44,4.0859,4788.0,101,11.7708,10.2427,0.2607,10.5359,5.0359,0.286
CC_CELL2,1168,0.81252,2.43828,0.9594,charge,0,1.22,4.0877,70.4,101,11.5955,10.3878,0.2553,11.3958,5.6424,0.1633
CC_CELL2,1168,0.81252,2.43828,0.9593,discharge,1,-9.752,4.0861,635.4,101,11.6407,9.0427,0.213,7.2593,5.0238,0.9471
CC_CELL2,1168,0.81252,2.43828,0.9594,charge,1,3.953,4.0911,161.3,101,14.1868,13.3746,0.239,0.01,2999.9992,0.2969
CC_CELL2,1168,0.81252,2.43828,0.9592,discharge,2,-19.503,4.0866,668.7,101,11.4841,7.1919,0.1715,6.3961,6.2431,1.5233
CC_CELL2,1168,0.81252,2.43828,0.9594,charge,2,3.828,4.0953,281.6,101,27.3656,0.01,0.05,0.01,2999.9967,0.4858
CC_CELL2,1168,0.81252,2.43828,0.9591,discharge,3,-28.034,4.0879,667.7,101,11.4173,5.9381,0.1456,6.678,7.3068,1.7345
CC_CELL2,1168,0.81252,2.43828,0.9594,charge,3,3.656,4.099,387.4,101,27.6431,0.01,0.05,0.01,2999.9995,0.5394
CC_CELL2,1168,0.81252,2.43828,0.9187,discharge,0,-2.438,4.0729,4816.5,100,11.6142,9.0762,0.2383,13.497,6.9115,0.2931
CC_CELL2,1168,0.81252,2.43828,0.9187,charge,0,1.218,4.0752,70.3,101,11.6249,8.8886,0.2257,9.9999,5.2997,0.1521
CC_CELL2,1168,0.81252,2.43828,0.9187,discharge,1,-9.753,4.0734,635.4,101,11.6665,8.038,0.2011,9.7271,6.0539,0.9214
CC_CELL2,1168,0.81252,2.43828,0.9188,charge,1,4.857,4.0788,160.7,101,11.3486,6.7737,0.1359,6.9603,1.6608,0.5934
CC_CELL2,1168,0.81252,2.43828,0.9186,discharge,2,-19.503,4.0739,678.4,101,11.5029,6.5518,0.1598,8.0064,6.3734,1.4463
CC_CELL2,1168,0.81252,2.43828,0.9188,charge,2,4.821,4.0817,281.8,101,24.5478,0.01,0.05,0.01,2999.9999,0.5493
CC_CELL2,1168,0.81252,2.43828,0.9185,discharge,3,-28.037,4.0754,679.8,101,11.4512,5.502,0.1383,7.8555,7.015,1.7377
CC_CELL2,1168,0.81252,2.43828,0.9188,charge,3,4.705,4.0841,385.6,100,24.6456,0.01,0.05,0.01,2999.9999,0.6687
CC_CELL2,1168,0.81252,2.43828,0.8375,discharge,0,-2.438,3.9903,5366.8,101,11.3749,6.2667,0.2005,16.1159,7.9268,0.2535
CC_CELL2,1168,0.81252,2.43828,0.8375,charge,0,1.219,3.9931,70.4,101,11.3242,6.2791,0.2064,13.7172,7.5374,0.1537
CC_CELL2,1168,0.81252,2.43828,0.8374,discharge,1,-9.753,3.9916,635.5,101,11.3913,5.8126,0.1797,10.6758,5.9162,0.8195
CC_CELL2,1168,0.81252,2.43828,0.8375,charge,1,4.878,3.999,160.8,101,11.3176,5.8325,0.1841,11.3882,6.8959,0.459
CC_CELL2,1168,0.81252,2.43828,0.8373,discharge,2,-19.502,3.9928,680.5,101,11.2948,4.9555,0.1541,8.2259,5.6699,1.4605
CC_CELL2,1168,0.81252,2.43828,0.8376,charge,2,9.289,4.0047,281.7,101,17.4071,3.6323,0.05,0.01,2999.9933,0.8901
CC_CELL2,1168,0.81252,2.43828,0.8372,discharge,3,-28.034,3.9945,734.6,101,11.1871,4.3248,0.1432,7.9335,6.3134,1.9667
CC_CELL2,1168,0.81252,2.43828,0.8376,charge,3,9.223,4.0089,387.4,101,20.7255,0.01,0.05,0.01,3000.0,0.7522
CC_CELL2,1168,0.81252,2.43828,0.7562,discharge,0,-2.438,3.8983,5422.1,101,10.783,5.1108,0.1692,12.38,7.5276,0.2095
CC_CELL2,1168,0.81252,2.43828,0.7562,charge,0,1.217,3.901,70.5,100,11.0162,5.1861,0.1691,10.5978,7.007,0.1368
CC_CELL2,1168,0.81252,2.43828,0.7561,discharge,1,-9.753,3.8996,635.4,101,11.238,4.9707,0.1686,9.0133,6.2053,0.7286
CC_CELL2,1168,0.81252,2.43828,0.7562,charge,1,4.878,3.9043,161.0,101,11.3545,4.9583,0.171,9.7277,6.9025,0.3903
CC_CELL2,1168,0.81252,2.43828,0.756,discharge,2,-19.502,3.8997,680.5,101,11.1976,4.3492,0.1443,8.0077,6.7072,1.3209
CC_CELL2,1168,0.81252,2.43828,0.7563,charge,2,14.627,3.9096,281.8,101,10.9031,3.4939,0.0932,5.8597,2.9241,1.9053
CC_CELL2,1168,0.81252,2.43828,0.756,discharge,3,-28.035,3.9001,797.0,101,11.1187,3.8232,0.1344,8.3694,7.7871,1.6728
CC_CELL2,1168,0.81252,2.43828,0.7564,charge,3,15.454,3.9122,387.3,101,17.5225,1.112,0.05,0.01,3000.0,1.0557
CC_CELL2,1168,0.81252,2.43828,0.6749,discharge,0,-2.438,3.828,5497.8,101,11.151,4.688,0.1713,12.1594,8.3434,0.1945
CC_CELL2,1168,0.81252,2.43828,0.675,charge,0,1.218,3.8292,70.4,101,11.6665,4.6701,0.1627,10.3284,7.6396,0.1081
CC_CELL2,1168,0.81252,2.43828,0.6749,discharge,1,-9.753,3.8285,635.4,101,11.112,4.4088,0.1542,10.0779,6.9933,0.6343
CC_CELL2,1168,0.81252,2.43828,0.675,charge,1,4.877,3.8341,160.8,101,11.0392,4.3184,0.1524,8.0705,5.7635,0.3257
CC_CELL2,1168,0.81252,2.43828,0.6748,discharge,2,-19.502,3.8291,680.5,101,11.0369,3.9319,0.1432,8.8447,6.8899,1.2796
CC_CELL2,1168,0.81252,2.43828,0.6751,charge,2,14.629,3.8382,281.9,101,10.8944,3.737,0.1434,6.705,6.5025,1.0055
CC_CELL2,1168,0.81252,2.43828,0.6747,discharge,3,-28.035,3.8298,801.1,100,11.0143,3.4259,0.1366,8.9874,7.6774,1.6437
CC_CELL2,1168,0.81252,2.43828,0.6751,charge,3,21.171,3.8406,387.6,101,12.3629,1.8994,0.05,2.723,0.3803,0.6381
CC_CELL2,1168,0.81252,2.43828,0.5937,discharge,0,-2.438,3.749,5565.5,101,10.9565,4.3012,0.1731,12.7001,8.781,0.1867
CC_CELL2,1168,0.81252,2.43828,0.5937,charge,0,1.217,3.7511,70.5,101,10.8053,4.3888,0.1576,11.1058,8.0323,0.1221
CC_CELL2,1168,0.81252,2.43828,0.5936,discharge,1,-9.753,3.7498,635.4,101,10.9539,4.0537,0.157,10.6481,7.3373,0.6127
CC_CELL2,1168,0.81252,2.43828,0.5937,charge,1,4.877,3.7559,160.9,101,10.834,3.9481,0.151,8.9388,6.2396,0.2914
CC_CELL2,1168,0.81252,2.43828,0.5935,discharge,2,-19.502,3.7507,680.5,101,10.8822,3.6237,0.1475,9.047,6.7395,1.217
CC_CELL2,1168,0.81252,2.43828,0.5938,charge,2,14.627,3.7604,281.8,101,10.7604,3.4592,0.1418,6.6641,5.9376,0.9819
CC_CELL2,1168,0.81252,2.43828,0.5935,discharge,3,-28.035,3.7514,801.1,101,11.0096,3.3398,0.1402,9.0789,7.3065,1.738
CC_CELL2,1168,0.81252,2.43828,0.5939,charge,3,24.378,3.7629,387.2,101,10.8014,2.6383,0.0938,5.0474,3.8776,1.8586
CC_CELL2,1168,0.81252,2.43828,0.5124,discharge,0,-2.438,3.6673,5604.5,101,11.0307,4.7718,0.1672,12.2068,8.5162,0.2094
CC_CELL2,1168,0.81252,2.43828,0.5124,charge,0,1.218,3.6686,70.5,101,11.5838,4.7027,0.1538,10.7993,7.9704,0.1144
CC_CELL2,1168,0.81252,2.43828,0.5123,discharge,1,-9.753,3.668,635.4,101,11.196,4.3817,0.1609,10.2362,7.2781,0.6537
CC_CELL2,1168,0.81252,2.43828,0.5125,charge,1,4.877,3.6733,160.7,101,11.2295,4.2807,0.1538,9.6211,7.1189,0.3024
CC_CELL2,1168,0.81252,2.43828,0.5122,discharge,2,-19.502,3.6686,680.5,100,11.064,3.9206,0.1486,8.9726,6.8862,1.1373
CC_CELL2,1168,0.81252,2.43828,0.5125,charge,2,14.629,3.6788,281.1,101,10.9505,3.5487,0.1373,6.9413,6.0193,0.8966
CC_CELL2,1168,0.81252,2.43828,0.5122,discharge,3,-28.035,3.6692,800.7,101,11.0703,3.428,0.1434,9.3015,7.8591,1.67
CC_CELL2,1168,0.81252,2.43828,0.5126,charge,3,24.378,3.6827,386.7,101,10.799,2.9105,0.1216,6.0981,6.1733,1.3614
CC_CELL2,1168,0.81252,2.43828,0.4311,discharge,0,-2.436,3.6011,5611.9,101,11.147,4.906,0.1795,12.4922,8.649,0.1932
CC_CELL2,1168,0.81252,2.43828,0.4312,charge,0,1.218,3.6033,70.5,101,10.8892,5.0437,0.16,10.561,7.8422,0.124
CC_CELL2,1168,0.81252,2.43828,0.4311,discharge,1,-9.753,3.602,635.4,100,11.0748,4.7145,0.1667,10.5616,7.3724,0.6721
CC_CELL2,1168,0.81252,2.43828,0.4312,charge,1,4.875,3.6082,160.7,100,10.9957,4.5599,0.1629,9.9216,7.8446,0.3269
CC_CELL2,1168,0.81252,2.43828,0.431,discharge,2,-19.504,3.6027,680.4,101,11.0937,4.0677,0.1523,9.8386,7.5746,1.3079
CC_CELL2,1168,0.81252,2.43828,0.4313,charge,2,14.627,3.6138,281.9,100,10.9286,3.5342,0.1316,7.0987,6.1115,0.7227
CC_CELL2,1168,0.81252,2.43828,0.4309,discharge,3,-28.036,3.6035,800.6,101,10.9994,3.6538,0.1529,11.6314,10.1242,1.9315
CC_CELL2,1168,0.81252,2.43828,0.4313,charge,3,24.377,3.6177,386.8,101,10.686,2.9504,0.1166,5.8256,5.7394,1.2154
CC_CELL2,1168,0.81252,2.43828,0.3499,discharge,0,-2.438,3.527,5610.7,101,11.3373,6.3126,0.2016,14.0209,8.3719,0.2339
CC_CELL2,1168,0.81252,2.43828,0.3499,charge,0,1.22,3.5282,70.5,101,11.8767,6.1614,0.1919,10.7147,7.5552,0.1267
CC_CELL2,1168,0.81252,2.43828,0.3498,discharge,1,-9.753,3.5277,635.4,101,11.5256,5.8359,0.1978,13.2158,8.5606,0.8291
CC_CELL2,1168,0.81252,2.43828,0.3499,charge,1,4.878,3.534,160.8,101,11.398,5.5367,0.1829,10.4233,8.253,0.3507
CC_CELL2,1168,0.81252,2.43828,0.3497,discharge,2,-19.502,3.5285,680.7,100,11.4032,5.2041,0.1844,17.6272,13.0162,1.6221
CC_CELL2,1168,0.81252,2.43828,0.35,charge,2,14.63,3.5403,281.6,101,11.0709,4.3002,0.1393,8.2293,7.414,0.8385
CC_CELL2,1168,0.81252,2.43828,0.3496,discharge,3,-28.035,3.5297,801.5,101,11.3724,4.5943,0.184,38.1088,29.6227,2.3152
CC_CELL2,1168,0.81252,2.43828,0.3501,charge,3,24.376,3.5456,387.6,101,10.9248,3.248,0.1156,6.6265,6.3281,1.0771
CC_CELL2,1168,0.81252,2.43828,0.3092,discharge,0,-2.44,3.4893,5072.9,101,11.4127,6.8913,0.2187,16.3257,8.7484,0.2541
CC_CELL2,1168,0.81252,2.43828,0.3093,charge,0,1.219,3.4913,70.5,101,11.328,6.8128,0.2066,10.4596,6.7064,0.1458
CC_CELL2,1168,0.81252,2.43828,0.3092,discharge,1,-9.753,3.4897,635.5,100,11.4613,6.5219,0.2123,18.3727,10.3378,0.879
CC_CELL2,1168,0.81252,2.43828,0.3093,charge,1,4.877,3.4965,160.7,101,11.3498,6.0439,0.1866,9.4569,7.8136,0.3779
CC_CELL2,1168,0.81252,2.43828,0.3091,discharge,2,-19.502,3.4904,680.5,100,11.3812,5.654,0.1898,31.6797,19.2203,1.557
CC_CELL2,1168,0.81252,2.43828,0.3094,charge,2,14.629,3.5024,282.3,101,11.0697,4.432,0.1376,8.3864,8.1104,0.7454
CC_CELL2,1168,0.81252,2.43828,0.309,discharge,3,-28.034,3.4911,800.7,101,11.3946,4.9896,0.2009,200.0,127.0244,2.7143
CC_CELL2,1168,0.81252,2.43828,0.3094,charge,3,24.377,3.507,387.5,101,10.8468,3.2706,0.1119,7.0041,6.9779,1.0772
CC_CELL2,1168,0.81252,2.43828,0.2686,discharge,0,-2.438,3.4503,5070.4,101,11.5887,8.0471,0.2459,21.8205,9.5903,0.2936
CC_CELL2,1168,0.81252,2.43828,0.2687,charge,0,1.219,3.4532,70.6,101,11.4246,7.8151,0.2176,12.5716,6.4928,0.1546
CC_CELL2,1168,0.81252,2.43828,0.2685,discharge,1,-9.753,3.4507,635.4,101,11.8067,7.7729,0.2474,31.3672,13.4848,1.1387
CC_CELL2,1168,0.81252,2.43828,0.2687,charge,1,4.875,3.4604,161.1,101,11.5756,6.9733,0.2007,8.5225,6.1131,0.418
CC_CELL2,1168,0.81252,2.43828,0.2685,discharge,2,-19.502,3.4516,680.6,101,11.7671,6.8509,0.2203,82.6833,35.3037,1.9671
CC_CELL2,1168,0.81252,2.43828,0.2688,charge,2,14.629,3.4675,281.9,101,11.3235,5.0584,0.1513,7.7514,8.4844,0.8166
CC_CELL2,1168,0.81252,2.43828,0.2688,charge,3,24.378,3.4714,372.0,101,10.9662,3.4795,0.1148,7.1919,8.1531,0.993
CC_CELL2,1168,0.81252,2.43828,0.228,discharge,0,-2.438,3.4053,5070.3,101,11.9424,9.871,0.3003,35.1783,11.6185,0.3595
CC_CELL2,1168,0.81252,2.43828,0.228,charge,0,1.218,3.4094,70.6,101,11.6296,9.2751,0.254,20.2346,8.177,0.1513
CC_CELL2,1168,0.81252,2.43828,0.2279,discharge,1,-9.753,3.4066,635.4,100,12.0708,9.3366,0.3057,65.05,19.0375,1.4877
CC_CELL2,1168,0.81252,2.43828,0.228,charge,1,4.875,3.4212,161.1,101,11.5306,7.6186,0.2102,10.8909,5.3684,0.4233
CC_CELL2,1168,0.81252,2.43828,0.2281,charge,2,14.627,3.4337,273.0,101,11.2387,5.1576,0.1636,6.4173,6.5842,1.125
CC_CELL2,1168,0.81252,2.43828,0.2282,charge,3,24.379,3.4372,304.7,101,11.0221,3.7985,0.1297,6.6001,8.3398,1.3348
CC_CELL2,1206,0.80949,2.42918,1.0,discharge,0,-2.432,4.1189,99999.0,99,3.3342,18.2436,0.3643,16.3757,5.2102,0.3286
CC_CELL2,1206,0.80949,2.42918,1.0,charge,0,1.214,4.1336,69.4,101,12.0574,14.529,0.3436,26.1854,7.937,0.217
CC_CELL2,1206,0.80949,2.42918,0.9999,discharge,1,-9.719,4.1278,635.4,101,11.8486,11.7086,0.2443,7.7029,3.6953,1.0287
CC_CELL2,1206,0.80949,2.42918,1.0,charge,1,1.614,4.1386,160.9,101,35.4997,2.5762,0.05,0.01,3000.0,0.3639
CC_CELL2,1206,0.80949,2.42918,0.9998,discharge,2,-19.441,4.1265,640.6,101,11.7917,9.1268,0.2001,5.6786,4.6133,1.9284
CC_CELL2,1206,0.80949,2.42918,1.0,charge,2,1.495,4.1439,281.4,101,37.5455,0.01,0.05,0.01,2971.7864,0.3389
CC_CELL2,1206,0.80949,2.42918,0.9998,discharge,3,-27.945,4.1262,639.0,101,11.5925,7.6941,0.1711,5.78,5.9149,2.3707
CC_CELL2,1206,0.80949,2.42918,1.0,charge,3,1.387,4.1484,386.9,101,37.2366,0.01,0.05,0.01,2979.9734,0.345
CC_CELL2,1206,0.80949,2.42918,0.9595,discharge,0,-2.43,4.0852,4787.3,101,11.6958,11.116,0.2643,10.9623,5.0431,0.2978
CC_CELL2,1206,0.80949,2.42918,0.9595,charge,0,1.214,4.087,70.4,101,11.7365,11.1201,0.2596,11.8191,5.51,0.1694
CC_CELL2,1206,0.80949,2.42918,0.9594,discharge,1,-9.72,4.0855,635.4,101,11.748,9.6133,0.2214,7.6059,5.1336,0.9819
CC_CELL2,1206,0.80949,2.42918,0.9595,charge,1,3.822,4.0908,160.5,101,14.3403,14.2437,0.2123,0.01,2999.9998,0.3078
CC_CELL2,1206,0.80949,2.42918,0.9593,discharge,2,-19.44,4.0861,667.3,101,11.628,7.5642,0.1742,6.7135,6.2949,1.5148
CC_CELL2,1206,0.80949,2.42918,0.9596,charge,2,3.695,4.0949,281.5,101,28.4571,0.01,0.05,0.01,3000.0,0.551
CC_CELL2,1206,0.80949,2.42918,0.9593,discharge,3,-27.945,4.0866,666.1,101,11.5305,6.2398,0.1517,7.0376,7.3902,1.7482
CC_CELL2,1206,0.80949,2.42918,0.9596,charge,3,3.517,4.099,386.1,101,28.7342,0.01,0.05,0.01,2999.9352,0.5513
CC_CELL2,1206,0.80949,2.42918,0.919,discharge,0,-2.429,4.0727,4813.6,101,11.623,9.0166,0.2387,13.9771,7.0045,0.2707
CC_CELL2,1206,0.80949,2.42918,0.919,charge,0,1.214,4.0741,70.4,101,12.1571,9.0131,0.226,10.0652,5.3266,0.1424
CC_CELL2,1206,0.80949,2.42918,0.9189,discharge,1,-9.718,4.0732,635.4,101,11.7728,8.149,0.2084,10.1075,6.0815,0.8698
CC_CELL2,1206,0.80949,2.42918,0.919,charge,1,4.815,4.0776,160.9,101,11.6008,6.7623,0.1362,7.1627,1.49,0.5739
CC_CELL2,1206,0.80949,2.42918,0.9188,discharge,2,-19.44,4.0736,678.0,101,11.5882,6.7771,0.1669,8.2666,6.2961,1.4757
CC_CELL2,1206,0.80949,2.42918,0.9191,charge,2,4.719,4.0814,280.8,101,25.1415,0.01,0.05,0.01,2999.9998,0.587
CC_CELL2,1206,0.80949,2.42918,0.9188,discharge,3,-27.944,4.0751,678.7,101,11.5052,5.7441,0.1444,8.1236,6.9479,1.8373
CC_CELL2,1206,0.80949,2.42918,0.9191,charge,3,4.581,4.084,386.1,101,25.3366,0.01,0.05,0.01,2999.9999,0.6669
CC_CELL2,1206,0.80949,2.42918,0.838,discharge,0,-2.432,3.9869,5368.9,101,11.3979,6.8099,0.2072,16.72,7.8376,0.2675
CC_CELL2,1206,0.80949,2.42918,0.838,charge,0,1.214,3.9899,70.4,101,11.3136,6.8103,0.2081,14.189,7.3936,0.1458
CC_CELL2,1206,0.80949,2.42918,0.8379,discharge,1,-9.718,3.9883,635.4,101,11.4772,6.2872,0.1854,10.8243,5.8482,0.8194
CC_CELL2,1206,0.80949,2.42918,0.838,charge,1,4.86,3.9961,160.9,101,11.3859,6.3086,0.1913,11.9141,6.9261,0.4422
CC_CELL2,1206,0.80949,2.42918,0.8378,discharge,2,-19.442,3.9894,680.8,101,11.4269,5.2992,0.1586,8.3942,5.7028,1.4884
CC_CELL2,1206,0.80949,2.42918,0.8381,charge,2,9.095,4.0011,281.5,101,18.0896,3.7964,0.05,0.01,2999.9895,0.9219
CC_CELL2,1206,0.80949,2.42918,0.8378,discharge,3,-27.943,3.9912,732.3,101,11.3177,4.6296,0.1466,8.2093,6.4578,1.9868
CC_CELL2,1206,0.80949,2.42918,0.8381,charge,3,9.013,4.0065,385.3,101,21.4746,0.01,0.05,0.01,3000.0,0.8214
CC_CELL2,1206,0.80949,2.42918,0.757,discharge,0,-2.429,3.896,5422.8,101,11.1695,5.3043,0.1905,12.5259,7.6434,0.2179
CC_CELL2,1206,0.80949,2.42918,0.757,charge,0,1.214,3.8979,70.5,101,11.1169,5.2628,0.1731,10.5266,6.7734,0.1337
CC_CELL2,1206,0.80949,2.42918,0.7569,discharge,1,-9.718,3.8966,635.4,101,11.1739,5.0133,0.1694,9.0121,6.1817,0.7236
CC_CELL2,1206,0.80949,2.42918,0.757,charge,1,4.86,3.9021,160.8,101,11.065,5.0306,0.1727,9.7205,6.8737,0.403
CC_CELL2,1206,0.80949,2.42918,0.7568,discharge,2,-19.44,3.8968,680.5,101,11.1121,4.3595,0.1514,8.1046,6.8108,1.3161
CC_CELL2,1206,0.80949,2.42918,0.7571,charge,2,14.581,3.9066,281.5,101,10.8851,3.5764,0.1,6.2412,3.4431,1.802
CC_CELL2,1206,0.80949,2.42918,0.7568,discharge,3,-27.943,3.8973,798.1,101,11.0787,3.9059,0.1365,8.5696,7.896,1.6844
CC_CELL2,1206,0.80949,2.42918,0.7572,charge,3,15.456,3.9103,386.0,101,17.1542,1.6013,0.05,0.01,3000.0,1.2138
CC_CELL2,1206,0.80949,2.42918,0.676,discharge,0,-2.43,3.825,5501.2,101,11.1405,5.0669,0.1728,12.4129,8.1366,0.2005
CC_CELL2,1206,0.80949,2.42918,0.676,charge,0,1.216,3.8264,70.5,101,11.6913,5.0221,0.1659,10.5489,7.3665,0.1246
CC_CELL2,1206,0.80949,2.42918,0.6759,discharge,1,-9.719,3.8257,635.4,101,11.1709,4.7714,0.1586,10.3679,6.9466,0.6351
CC_CELL2,1206,0.80949,2.42918,0.676,charge,1,4.862,3.8306,160.9,101,11.2286,4.7021,0.1543,8.2442,5.6291,0.3305
CC_CELL2,1206,0.80949,2.42918,0.6758,discharge,2,-19.442,3.8257,680.6,101,11.1152,4.2003,0.1486,9.1046,6.9044,1.2951
CC_CELL2,1206,0.80949,2.42918,0.6761,charge,2,14.58,3.8356,281.1,101,11.0657,3.9399,0.1478,6.7911,6.4551,1.0393
CC_CELL2,1206,0.80949,2.42918,0.6758,discharge,3,-27.945,3.827,801.0,101,11.0939,3.6938,0.1386,9.3358,7.7587,1.7486
CC_CELL2,1206,0.80949,2.42918,0.6762,charge,3,20.804,3.839,386.3,101,12.5413,1.9818,0.05,2.8372,0.305,0.5376
CC_CELL2,1206,0.80949,2.42918,0.595,discharge,0,-2.431,3.7458,5566.1,101,11.0087,4.7755,0.1791,13.0919,8.6679,0.2054
CC_CELL2,1206,0.80949,2.42918,0.595,charge,0,1.214,3.748,70.5,101,10.9147,4.7465,0.151,11.4848,7.8961,0.1243
CC_CELL2,1206,0.80949,2.42918,0.5949,discharge,1,-9.718,3.7467,635.4,101,11.0038,4.4759,0.1586,10.902,7.213,0.6553
CC_CELL2,1206,0.80949,2.42918,0.595,charge,1,4.862,3.7528,160.6,101,10.992,4.3025,0.1553,9.1383,6.1066,0.3179
CC_CELL2,1206,0.80949,2.42918,0.5948,discharge,2,-19.442,3.7477,680.4,101,11.0662,3.8525,0.1526,9.2596,6.7167,1.2611
CC_CELL2,1206,0.80949,2.42918,0.5951,charge,2,14.58,3.7578,281.1,101,10.7928,3.7211,0.1443,6.763,5.8911,1.0076
CC_CELL2,1206,0.80949,2.42918,0.5948,discharge,3,-27.945,3.7486,800.6,101,10.9459,3.4514,0.1452,9.1926,7.2945,1.766
CC_CELL2,1206,0.80949,2.42918,0.5952,charge,3,24.3,3.7613,387.0,101,10.6324,2.8393,0.1037,5.2675,4.3126,1.6396
CC_CELL2,1206,0.80949,2.42918,0.514,discharge,0,-2.43,3.6646,5614.4,101,10.8184,5.1778,0.1742,12.5139,8.4021,0.2081
CC_CELL2,1206,0.80949,2.42918,0.514,charge,0,1.214,3.6675,70.5,101,10.9909,4.9896,0.1627,11.099,7.8838,0.1122
CC_CELL2,1206,0.80949,2.42918,0.5139,discharge,1,-9.719,3.6659,635.4,101,11.2173,4.7778,0.1645,10.4238,7.1825,0.6638
CC_CELL2,1206,0.80949,2.42918,0.514,charge,1,4.86,3.6721,160.9,101,11.1126,4.6813,0.1578,9.8204,7.0079,0.3221
CC_CELL2,1206,0.80949,2.42918,0.5138,discharge,2,-19.439,3.6666,680.6,101,11.1401,4.2224,0.1543,9.2448,6.9475,1.1816
CC_CELL2,1206,0.80949,2.42918,0.5141,charge,2,14.58,3.6772,280.9,101,10.9949,3.8571,0.1377,7.0206,5.9715,0.9155
CC_CELL2,1206,0.80949,2.42918,0.5138,discharge,3,-27.944,3.6674,801.0,101,11.1114,3.7257,0.1452,9.647,7.9583,1.7513
CC_CELL2,1206,0.80949,2.42918,0.5142,charge,3,24.302,3.6812,387.0,101,10.8406,3.1668,0.1233,6.1412,6.1264,1.3459
CC_CELL2,1206,0.80949,2.42918,0.433,discharge,0,-2.43,3.599,5613.2,101,11.2035,5.486,0.1863,12.9143,8.3999,0.2137
CC_CELL2,1206,0.80949,2.42918,0.433,charge,0,1.214,3.601,70.5,101,11.3406,5.3289,0.1754,10.8912,7.7017,0.1178
CC_CELL2,1206,0.80949,2.42918,0.4329,discharge,1,-9.719,3.5999,635.4,100,11.2297,5.1455,0.1753,11.0068,7.3885,0.6878
CC_CELL2,1206,0.80949,2.42918,0.433,charge,1,4.862,3.6063,160.6,101,11.0765,5.0445,0.1687,10.2586,7.8404,0.3487
CC_CELL2,1206,0.80949,2.42918,0.4328,discharge,2,-19.442,3.6007,680.5,101,11.1722,4.4698,0.1589,10.2253,7.5815,1.3801
CC_CELL2,1206,0.80949,2.42918,0.4331,charge,2,14.582,3.6121,281.0,101,10.9131,3.9744,0.1314,7.282,6.1067,0.7358
CC_CELL2,1206,0.80949,2.42918,0.4327,discharge,3,-27.945,3.6014,801.5,101,11.0732,4.0064,0.1596,12.3476,10.4396,2.0704
CC_CELL2,1206,0.80949,2.42918,0.4332,charge,3,24.3,3.6171,386.1,101,10.7595,3.1798,0.1159,5.9114,5.6705,1.245
CC_CELL2,1206,0.80949,2.42918,0.352,discharge,0,-2.432,3.5243,5613.0,101,11.4994,6.577,0.2137,14.4394,8.3328,0.23
CC_CELL2,1206,0.80949,2.42918,0.352,charge,0,1.216,3.5264,70.4,101,11.3143,6.5267,0.2,10.8826,7.254,0.1381
CC_CELL2,1206,0.80949,2.42918,0.3519,discharge,1,-9.719,3.5251,635.4,101,11.5189,6.3562,0.2118,13.6488,8.6309,0.8236
CC_CELL2,1206,0.80949,2.42918,0.352,charge,1,4.862,3.5317,160.9,101,11.3544,5.9787,0.1844,10.6917,8.114,0.3623
CC_CELL2,1206,0.80949,2.42918,0.3518,discharge,2,-19.441,3.5259,680.6,101,11.4984,5.5468,0.1937,18.7627,13.5162,1.6962
CC_CELL2,1206,0.80949,2.42918,0.3521,charge,2,14.578,3.5381,281.0,101,11.2291,4.4966,0.1448,8.3696,7.3698,0.8173
CC_CELL2,1206,0.80949,2.42918,0.3517,discharge,3,-27.944,3.527,800.5,101,11.5465,4.8036,0.1946,43.3038,32.7185,2.3165
CC_CELL2,1206,0.80949,2.42918,0.3522,charge,3,24.301,3.5436,387.1,101,10.918,3.5204,0.1215,6.7318,6.3148,1.0578
CC_CELL2,1206,0.80949,2.42918,0.3114,discharge,0,-2.432,3.4862,5072.8,101,11.2735,7.3824,0.2261,16.9028,8.6173,0.2623
CC_CELL2,1206,0.80949,2.42918,0.3115,charge,0,1.214,3.4889,70.4,101,11.5293,7.164,0.2143,10.4973,6.4934,0.1316
CC_CELL2,1206,0.80949,2.42918,0.3114,discharge,1,-9.719,3.4873,635.4,101,11.559,7.0059,0.2162,19.7284,10.7052,0.9164
CC_CELL2,1206,0.80949,2.42918,0.3115,charge,1,4.863,3.4941,160.9,101,11.5236,6.4457,0.1997,9.6077,7.8568,0.3687
CC_CELL2,1206,0.80949,2.42918,0.3113,discharge,2,-19.44,3.4877,680.6,101,11.4961,6.0061,0.1954,35.1001,20.5935,1.5426
CC_CELL2,1206,0.80949,2.42918,0.3116,charge,2,14.58,3.5001,281.7,101,11.1603,4.7238,0.1377,8.5272,8.0715,0.801
CC_CELL2,1206,0.80949,2.42918,0.3113,discharge,3,-27.945,3.4885,800.9,101,11.4794,5.2897,0.2087,200.0,120.8116,2.7316
CC_CELL2,1206,0.80949,2.42918,0.3117,charge,3,24.302,3.5048,387.8,101,10.951,3.4668,0.1172,7.1104,6.9544,1.0776
CC_CELL2,1206,0.80949,2.42918,0.2709,discharge,0,-2.43,3.4486,5072.2,101,11.626,8.0823,0.2552,22.4062,9.6477,0.2814
CC_CELL2,1206,0.80949,2.42918,0.271,charge,0,1.214,3.4513,70.4,101,11.6296,7.6477,0.2284,12.814,6.5339,0.1512
CC_CELL2,1206,0.80949,2.42918,0.2709,discharge,1,-9.718,3.4489,635.4,101,11.6186,7.7048,0.2488,31.7282,13.4557,1.1345
CC_CELL2,1206,0.80949,2.42918,0.271,charge,1,4.861,3.4587,160.9,101,11.3708,6.8613,0.2059,8.4676,6.032,0.4174
CC_CELL2,1206,0.80949,2.42918,0.2708,discharge,2,-19.44,3.4491,680.4,101,11.6246,6.8422,0.2262,76.4001,31.878,1.9398
CC_CELL2,1206,0.80949,2.42918,0.2711,charge,2,14.58,3.4653,281.7,101,11.3071,5.0713,0.1503,7.7854,8.4878,0.86
CC_CELL2,1206,0.80949,2.42918,0.2712,charge,3,24.302,3.4705,366.5,101,11.0755,3.7077,0.1188,7.2629,8.1212,1.0324
CC_CELL2,1206,0.80949,2.42918,0.2304,discharge,0,-2.432,3.4012,5073.4,101,11.765,10.4033,0.316,37.2857,11.7677,0.3574
CC_CELL2,1206,0.80949,2.42918,0.2305,charge,0,1.213,3.4062,70.4,101,11.8653,9.6886,0.269,21.5359,8.3597,0.1635
CC_CELL2,1206,0.80949,2.42918,0.2304,discharge,1,-9.719,3.4027,635.4,101,12.0231,9.8958,0.3141,67.624,18.9892,1.5364
CC_CELL2,1206,0.80949,2.42918,0.2305,charge,1,4.86,3.4185,161.2,101,11.664,7.9648,0.2183,11.4705,5.3325,0.4251
CC_CELL2,1206,0.80949,2.42918,0.2306,charge,2,14.579,3.432,269.2,100,11.2886,5.4941,0.1721,6.4774,6.4309,1.1126
CC_CELL2,1206,0.80949,2.42918,0.2307,charge,3,24.3,3.4358,299.5,101,11.0799,4.0715,0.1323,6.5974,8.1359,1.3837
CC_CELL2,1243,0.8042,2.41332,1.0,discharge,0,-2.413,4.1157,99999.0,99,2.9323,18.2874,0.3733,16.1593,5.2532,0.3211
CC_CELL2,1243,0.8042,2.41332,1.0,charge,0,1.206,4.1311,69.5,101,12.0212,14.5344,0.3457,25.7051,7.9244,0.2114
CC_CELL2,1243,0.8042,2.41332,0.9999,discharge,1,-9.651,4.1247,635.4,101,11.7366,11.7356,0.2471,7.7768,3.7894,1.0358
CC_CELL2,1243,0.8042,2.41332,1.0,charge,1,1.699,4.1357,160.5,101,32.8393,5.0428,0.05,0.01,3000.0,0.5196
CC_CELL2,1243,0.8042,2.41332,0.9998,discharge,2,-19.303,4.124,641.7,101,11.6911,9.1922,0.1992,6.0412,4.9653,1.9561
CC_CELL2,1243,0.8042,2.41332,1.0,charge,2,1.593,4.141,281.1,101,37.0672,0.01,0.05,0.01,2970.167,0.3577
CC_CELL2,1243,0.8042,2.41332,0.9998,discharge,3,-27.746,4.1236,640.3,101,11.5371,7.6596,0.172,6.4763,6.5339,2.2915
CC_CELL2,1243,0.8042,2.41332,1.0,charge,3,1.488,4.1455,387.2,101,36.6687,0.01,0.05,0.01,2998.8422,0.3833
CC_CELL2,1243,0.8042,2.41332,0.9598,discharge,0,-2.412,4.0843,4788.9,101,11.7846,11.8318,0.2781,11.5012,5.0299,0.2766
CC_CELL2,1243,0.8042,2.41332,0.9598,charge,0,1.208,4.0855,70.3,101,12.478,11.7906,0.2752,12.1689,5.4928,0.1598
CC_CELL2,1243,0.8042,2.41332,0.9597,discharge,1,-9.652,4.0847,635.5,101,11.9295,10.2068,0.2294,8.1169,5.3204,1.0045
CC_CELL2,1243,0.8042,2.41332,0.9598,charge,1,3.714,4.09,160.3,100,14.9744,14.6631,0.1971,0.01,2999.9999,0.3398
CC_CELL2,1243,0.8042,2.41332,0.9596,discharge,2,-19.302,4.0844,666.5,101,11.7064,8.0548,0.1765,7.386,6.5463,1.5867
CC_CELL2,1243,0.8042,2.41332,0.9599,charge,2,3.562,4.0943,281.1,101,29.6931,0.01,0.05,0.01,2999.9899,0.5789
CC_CELL2,1243,0.8042,2.41332,0.9596,discharge,3,-27.745,4.0866,664.8,101,11.6594,6.7042,0.1531,8.0822,7.945,1.8105
CC_CELL2,1243,0.8042,2.41332,0.9599,charge,3,3.365,4.0979,386.3,101,30.361,0.01,0.05,0.01,2999.9921,0.5793
CC_CELL2,1243,0.8042,2.41332,0.9196,discharge,0,-2.414,4.0713,4813.5,101,11.8038,9.6612,0.2523,15.2075,7.1574,0.2915
CC_CELL2,1243,0.8042,2.41332,0.9196,charge,0,1.208,4.0739,70.3,101,11.6511,9.5704,0.2419,10.7024,5.3192,0.1438
CC_CELL2,1243,0.8042,2.41332,0.9195,discharge,1,-9.649,4.0718,635.4,101,11.6916,8.651,0.21,10.6554,6.0543,0.9186
CC_CELL2,1243,0.8042,2.41332,0.9196,charge,1,4.757,4.0776,160.6,101,11.5132,6.9231,0.1337,7.3874,1.3901,0.5592
CC_CELL2,1243,0.8042,2.41332,0.9194,discharge,2,-19.303,4.0727,677.7,101,11.6157,6.9565,0.1714,8.7768,6.3807,1.5032
CC_CELL2,1243,0.8042,2.41332,0.9197,charge,2,4.712,4.0806,281.6,101,25.3514,0.01,0.05,0.01,2999.999,0.5634
CC_CELL2,1243,0.8042,2.41332,0.9194,discharge,3,-27.745,4.0743,679.0,101,11.5603,5.8201,0.1521,8.87,7.3029,1.6922
CC_CELL2,1243,0.8042,2.41332,0.9197,charge,3,4.599,4.0831,386.3,101,25.4324,0.01,0.05,0.01,2999.9999,0.6421
CC_CELL2,1243,0.8042,2.41332,0.8391,discharge,0,-2.414,3.9835,5364.5,101,11.3973,6.747,0.2112,16.8166,7.8567,0.2657
CC_CELL2,1243,0.8042,2.41332,0.8392,charge,0,1.208,3.9863,70.4,101,11.3268,6.713,0.2111,14.1848,7.2309,0.1493
CC_CELL2,1243,0.8042,2.41332,0.8391,discharge,1,-9.651,3.9847,635.5,101,11.4879,6.4648,0.1933,11.0047,5.8393,0.8321
CC_CELL2,1243,0.8042,2.41332,0.8392,charge,1,4.824,3.9926,160.6,101,11.3662,6.606,0.1988,12.1382,6.9294,0.4364
CC_CELL2,1243,0.8042,2.41332,0.839,discharge,2,-19.299,3.9857,680.4,100,11.5193,5.5724,0.1606,8.7809,5.8404,1.5248
CC_CELL2,1243,0.8042,2.41332,0.8393,charge,2,9.012,3.9987,281.1,101,18.1524,4.1979,0.05,0.01,2999.9997,0.8882
CC_CELL2,1243,0.8042,2.41332,0.8389,discharge,3,-27.745,3.9874,732.1,101,11.4635,4.857,0.1478,8.9472,6.8636,1.9877
CC_CELL2,1243,0.8042,2.41332,0.8393,charge,3,8.899,4.0035,386.2,101,22.0895,0.01,0.05,0.01,3000.0,0.8551
CC_CELL2,1243,0.8042,2.41332,0.7587,discharge,0,-2.413,3.8927,5422.5,101,11.4528,5.8574,0.1889,12.8632,7.3581,0.2256
CC_CELL2,1243,0.8042,2.41332,0.7587,charge,0,1.206,3.8946,70.4,101,11.3381,5.8037,0.1834,10.9113,6.5205,0.1482
CC_CELL2,1243,0.8042,2.41332,0.7587,discharge,1,-9.651,3.8933,635.5,101,11.4793,5.5641,0.1784,9.4298,6.2838,0.7684
CC_CELL2,1243,0.8042,2.41332,0.7588,charge,1,4.826,3.8989,160.5,101,11.4176,5.5731,0.1808,10.0265,6.8132,0.416
CC_CELL2,1243,0.8042,2.41332,0.7586,discharge,2,-19.303,3.8935,680.6,101,11.3821,4.8189,0.1537,8.766,7.1448,1.3658
CC_CELL2,1243,0.8042,2.41332,0.7588,charge,2,14.476,3.9037,281.4,101,11.1039,3.7735,0.092,5.9058,2.5804,1.9725
CC_CELL2,1243,0.8042,2.41332,0.7585,discharge,3,-27.744,3.8941,796.0,101,11.2948,4.1785,0.14,9.5932,8.5572,1.6602
CC_CELL2,1243,0.8042,2.41332,0.7589,charge,3,15.131,3.9075,386.3,101,17.5185,1.8263,0.05,0.01,2999.9998,1.3612
CC_CELL2,1243,0.8042,2.41332,0.6783,discharge,0,-2.412,3.8226,5496.1,101,11.1026,5.12,0.1806,12.6995,8.3049,0.21
CC_CELL2,1243,0.8042,2.41332,0.6783,charge,0,1.206,3.8248,70.4,101,11.0039,5.0932,0.1594,10.6535,7.2313,0.1227
CC_CELL2,1243,0.8042,2.41332,0.6782,discharge,1,-9.649,3.8235,635.4,101,11.1034,4.8263,0.1621,10.5787,6.9926,0.6353
CC_CELL2,1243,0.8042,2.41332,0.6783,charge,1,4.826,3.8293,160.6,101,11.0973,4.6191,0.1623,8.2522,5.5553,0.3352
CC_CELL2,1243,0.8042,2.41332,0.6781,discharge,2,-19.303,3.8243,680.6,101,11.0952,4.2198,0.1507,9.451,7.0525,1.3353
CC_CELL2,1243,0.8042,2.41332,0.6784,charge,2,14.477,3.8336,281.0,101,10.9108,4.0621,0.1508,6.7841,6.3321,1.0409
CC_CELL2,1243,0.8042,2.41332,0.6781,discharge,3,-27.747,3.8249,800.6,101,11.1837,3.7779,0.1455,10.0948,8.23,1.7115
CC_CELL2,1243,0.8042,2.41332,0.6785,charge,3,20.478,3.8363,386.5,101,12.8723,1.8734,0.05,3.0222,0.272,0.5126
CC_CELL2,1243,0.8042,2.41332,0.5978,discharge,0,-2.414,3.7431,5564.5,101,11.1588,5.4008,0.1862,13.7199,8.6713,0.215
CC_CELL2,1243,0.8042,2.41332,0.5979,charge,0,1.208,3.7456,70.4,101,10.939,5.3286,0.1657,11.9215,7.7207,0.1367
CC_CELL2,1243,0.8042,2.41332,0.5978,discharge,1,-9.651,3.7441,635.5,101,11.3586,4.8987,0.1695,11.3586,7.2296,0.6473
CC_CELL2,1243,0.8042,2.41332,0.5979,charge,1,4.826,3.7507,160.7,101,11.137,4.8781,0.1579,9.4677,6.0321,0.3212
CC_CELL2,1243,0.8042,2.41332,0.5977,discharge,2,-19.302,3.7451,680.4,101,11.213,4.3742,0.1523,9.8202,6.8524,1.3456
CC_CELL2,1243,0.8042,2.41332,0.598,charge,2,14.479,3.7556,280.8,101,11.0537,4.1225,0.1471,6.9661,5.8243,1.0274
CC_CELL2,1243,0.8042,2.41332,0.5977,discharge,3,-27.744,3.7461,800.7,101,11.2716,3.7733,0.1502,10.1562,7.8196,1.7874
CC_CELL2,1243,0.8042,2.41332,0.5981,charge,3,24.125,3.7596,387.4,101,10.7977,2.9397,0.0828,4.8335,2.8983,2.3045
CC_CELL2,1243,0.8042,2.41332,0.5174,discharge,0,-2.414,3.6631,5608.0,101,10.8273,5.268,0.1829,12.7522,8.3738,0.2041
CC_CELL2,1243,0.8042,2.41332,0.5175,charge,0,1.208,3.6652,70.5,101,11.8878,5.0512,0.1782,11.158,7.7083,0.118
CC_CELL2,1243,0.8042,2.41332,0.5174,discharge,1,-9.649,3.6647,635.5,101,11.2247,4.8808,0.1683,10.6847,7.2028,0.6799
CC_CELL2,1243,0.8042,2.41332,0.5175,charge,1,4.826,3.6703,161.0,101,11.2143,4.8198,0.1694,9.9083,6.9747,0.2991
CC_CELL2,1243,0.8042,2.41332,0.5173,discharge,2,-19.303,3.6654,680.5,101,11.119,4.2935,0.1533,9.5983,7.075,1.2796
CC_CELL2,1243,0.8042,2.41332,0.5176,charge,2,14.477,3.6756,280.9,101,10.9592,3.9801,0.1415,7.0705,5.899,0.9317
CC_CELL2,1243,0.8042,2.41332,0.5172,discharge,3,-27.746,3.6662,801.1,101,11.1833,3.6775,0.1531,10.3055,8.4119,1.7079
CC_CELL2,1243,0.8042,2.41332,0.5176,charge,3,24.126,3.6804,385.6,101,10.7949,3.2178,0.1262,6.193,6.0252,1.3638
CC_CELL2,1243,0.8042,2.41332,0.437,discharge,0,-2.414,3.5977,5610.9,101,11.4023,6.0338,0.1924,13.5053,8.3839,0.2277
CC_CELL2,1243,0.8042,2.41332,0.437,charge,0,1.206,3.5998,70.4,101,11.2639,6.0869,0.185,11.2531,7.626,0.1281
CC_CELL2,1243,0.8042,2.41332,0.437,discharge,1,-9.649,3.5985,635.4,101,11.5143,5.5743,0.1835,11.5191,7.447,0.7034
CC_CELL2,1243,0.8042,2.41332,0.4371,charge,1,4.826,3.6053,160.7,101,11.2506,5.5995,0.1817,10.6571,7.8728,0.347
CC_CELL2,1243,0.8042,2.41332,0.4369,discharge,2,-19.304,3.5994,680.5,101,11.3663,4.9253,0.1681,11.0507,7.9495,1.3784
CC_CELL2,1243,0.8042,2.41332,0.4372,charge,2,14.475,3.6108,281.5,101,11.2414,4.2912,0.1366,7.4595,6.0364,0.7552
CC_CELL2,1243,0.8042,2.41332,0.4368,discharge,3,-27.745,3.6004,801.1,101,11.3782,4.3106,0.1624,14.1563,11.4908,2.0921
CC_CELL2,1243,0.8042,2.41332,0.4372,charge,3,24.126,3.6166,387.2,101,10.9873,3.4785,0.1186,6.0687,5.5974,1.2592
CC_CELL2,1243,0.8042,2.41332,0.3566,discharge,0,-2.412,3.5228,5610.8,101,11.3729,7.0189,0.2227,14.9476,8.433,0.2268
CC_CELL2,1243,0.8042,2.41332,0.3566,charge,0,1.208,3.525,70.4,101,11.4239,6.8054,0.2099,11.0996,7.2297,0.1387
CC_CELL2,1243,0.8042,2.41332,0.3565,discharge,1,-9.651,3.524,635.4,101,11.5394,6.5559,0.2112,14.1666,8.6775,0.8976
CC_CELL2,1243,0.8042,2.41332,0.3566,charge,1,4.825,3.5305,161.1,101,11.3656,6.1889,0.1894,10.8234,7.9944,0.3689
CC_CELL2,1243,0.8042,2.41332,0.3565,discharge,2,-19.301,3.5247,680.6,101,11.4491,5.735,0.1988,20.1244,14.1921,1.6899
CC_CELL2,1243,0.8042,2.41332,0.3567,charge,2,14.477,3.5372,281.7,101,11.1419,4.6921,0.1468,8.4735,7.213,0.8718
CC_CELL2,1243,0.8042,2.41332,0.3564,discharge,3,-27.744,3.526,801.0,101,11.3728,5.0016,0.1877,46.6912,33.8955,2.3135
CC_CELL2,1243,0.8042,2.41332,0.3568,charge,3,24.126,3.5429,387.3,101,10.9977,3.5037,0.1225,6.8182,6.1766,1.1129
CC_CELL2,1243,0.8042,2.41332,0.3164,discharge,0,-2.414,3.4862,5072.7,101,11.8381,8.1357,0.2425,17.7986,8.5784,0.2688
CC_CELL2,1243,0.8042,2.41332,0.3164,charge,0,1.208,3.4876,70.5,101,12.35,8.0288,0.2317,11.115,6.6105,0.144
CC_CELL2,1243,0.8042,2.41332,0.3163,discharge,1,-9.651,3.4864,635.5,101,11.8968,7.8385,0.23,21.3644,10.9864,0.9678
CC_CELL2,1243,0.8042,2.41332,0.3164,charge,1,4.826,3.4932,160.7,101,11.8821,7.3946,0.2102,9.9685,7.7748,0.3846
CC_CELL2,1243,0.8042,2.41332,0.3162,discharge,2,-19.302,3.4868,680.4,101,11.7133,6.4526,0.2023,39.0332,21.9909,1.6433
CC_CELL2,1243,0.8042,2.41332,0.3165,charge,2,14.477,3.4999,280.6,101,11.2761,5.1061,0.145,8.7047,7.9631,0.8019
CC_CELL2,1243,0.8042,2.41332,0.3162,discharge,3,-27.747,3.4879,801.0,101,11.5341,5.6097,0.1971,200.0,112.0737,2.918
CC_CELL2,1243,0.8042,2.41332,0.3166,charge,3,24.126,3.505,387.4,101,11.0489,3.7463,0.1233,7.2591,6.8171,1.0403
CC_CELL2,1243,0.8042,2.41332,0.2762,discharge,0,-2.414,3.4483,5071.1,101,11.9473,9.0444,0.2737,23.7628,9.6462,0.3071
CC_CELL2,1243,0.8042,2.41332,0.2762,charge,0,1.206,3.4512,70.5,101,11.7556,8.6946,0.2488,13.4356,6.5735,0.1563
CC_CELL2,1243,0.8042,2.41332,0.2761,discharge,1,-9.649,3.4485,635.4,101,11.8397,8.5923,0.264,34.3791,13.7849,1.1111
CC_CELL2,1243,0.8042,2.41332,0.2762,charge,1,4.823,3.4587,160.7,101,11.6457,7.6477,0.2114,8.7528,5.9382,0.4329
CC_CELL2,1243,0.8042,2.41332,0.276,discharge,2,-19.302,3.4494,680.4,101,11.8965,7.0996,0.2343,80.5916,32.4691,1.9451
CC_CELL2,1243,0.8042,2.41332,0.2763,charge,2,14.477,3.4662,281.1,101,11.3581,5.3017,0.1543,7.9116,8.3165,0.9129
CC_CELL2,1243,0.8042,2.41332,0.2764,charge,3,24.126,3.4707,366.1,101,11.0292,3.87,0.1208,7.3497,7.897,1.0162
CC_CELL2,1243,0.8042,2.41332,0.236,discharge,0,-2.414,3.4016,5070.5,101,11.6797,10.3465,0.317,37.1727,11.6929,0.3606
CC_CELL2,1243,0.8042,2.41332,0.236,charge,0,1.206,3.4066,70.4,101,11.6542,9.7561,0.2769,21.6956,8.3473,0.1677
CC_CELL2,1243,0.8042,2.41332,0.2359,discharge,1,-9.651,3.4037,635.4,101,12.0756,9.735,0.3227,64.8001,18.2697,1.5084
CC_CELL2,1243,0.8042,2.41332,0.236,charge,1,4.826,3.4189,160.7,101,11.5758,7.9292,0.2207,11.5657,5.2712,0.428
CC_CELL2,1243,0.8042,2.41332,0.2361,charge,2,14.476,3.4329,272.7,101,11.3403,5.4136,0.1767,6.6163,6.5502,1.1519
CC_CELL2,1243,0.8042,2.41332,0.2362,charge,3,24.126,3.4371,303.7,101,11.1127,4.089,0.1371,6.7213,8.0347,1.359
CC_CELL2,1281,0.79974,2.39995,1.0,discharge,0,-2.401,4.1155,99999.0,99,3.2696,19.2306,0.375,16.5616,5.0165,0.3618
CC_CELL2,1281,0.79974,2.39995,1.0,charge,0,1.202,4.1298,69.5,101,11.9039,15.3896,0.3617,26.5091,7.7144,0.234
CC_CELL2,1281,0.79974,2.39995,0.9999,discharge,1,-9.601,4.1231,635.5,101,11.6936,12.4424,0.2563,7.906,3.7612,1.0902
CC_CELL2,1281,0.79974,2.39995,1.0,charge,1,1.669,4.1345,161.2,101,33.5592,5.7332,0.05,0.01,3000.0,0.5095
CC_CELL2,1281,0.79974,2.39995,0.9998,discharge,2,-19.2,4.1227,641.5,100,11.6138,9.7905,0.2108,6.0617,4.8996,1.7962
CC_CELL2,1281,0.79974,2.39995,1.0001,charge,2,1.565,4.14,281.4,101,38.3581,0.01,0.05,0.01,2969.8415,0.3683
CC_CELL2,1281,0.79974,2.39995,0.9998,discharge,3,-27.602,4.1222,640.1,101,11.5936,8.0214,0.1785,6.3816,6.3218,2.3412
CC_CELL2,1281,0.79974,2.39995,1.0,charge,3,1.456,4.1446,387.3,101,38.0673,0.01,0.05,0.01,2968.9831,0.3377
CC_CELL2,1281,0.79974,2.39995,0.96,discharge,0,-2.402,4.0834,4788.1,101,11.8773,12.2511,0.2879,12.086,5.1262,0.3009
