Repository: KikETs/ECM_HYBRID_BMS_JOINT

## Results

| Arm | Model | Size | Protocol | Result | Worst cell |
|---|---|---|---|---|---|
| SOP | 2RC table + trim (A8) | 4 effective coefficients, 2 EW states | leave-one-cell-out | usable current 69.6 % discharge, 59.5 % charge (τ = 10 s) | 59.9 % / 53.5 % (BOOST_REST) |
| SOH | dQ/dV ridge | 65 coefficients | leave-one-cell-out | RMSE 0.0094, bias −0.0005 | 0.0130 (BOOST_REST) |
| SOC | 2RC EKF, low-current gate | 3 states | leave-one-cell-out | **2.34 %p** over six sensor disturbances on estimated SOH (2.325 on true SOH), per cell 2.00–2.75 | 4.60 %p (BOOST_NEGPULSE_1S, current offset −0.10 A) |

The SOH arm was a 10,945-parameter CNN until the second audit round. Nested

File: analysis/uypydj_hppc_resistance.csv (part 75 of 225)
protocol,cycle,SOH,CAP_Ah,SOC,soc_group,direction,rate_rank,I_A,CRate_rated,tau_s,tau_actual_s,V_pre_V,V_tau_V,R_mOhm,file
BOOST,1800,0.71505,2.14202,0.383,10,discharge,1,-8.572,2.857,10.0,9.9,3.4248,2.7265,81.462,03-28-22_16.13_BOOST_protocol_HPPC_IN21700_30T_cycle_#1800.mat
BOOST,1800,0.71505,2.14202,0.383,10,charge,1,4.287,1.429,2.0,2.0,3.4511,3.6444,45.0919,03-28-22_16.13_BOOST_protocol_HPPC_IN21700_30T_cycle_#1800.mat
BOOST,1800,0.71505,2.14202,0.383,10,charge,1,4.287,1.429,10.0,9.9,3.4511,3.6898,55.6826,03-28-22_16.13_BOOST_protocol_HPPC_IN21700_30T_cycle_#1800.mat
BOOST,1800,0.71505,2.14202,0.3829,10,discharge,2,-16.265,5.422,2.0,1.9,3.4295,2.6884,45.5641,03-28-22_16.13_BOOST_protocol_HPPC_IN21700_30T_cycle_#1800.mat
BOOST,1800,0.71505,2.14202,0.3829,10,discharge,2,-16.265,5.422,10.0,9.9,3.4295,2.4999,57.1534,03-28-22_16.13_BOOST_protocol_HPPC_IN21700_30T_cycle_#1800.mat
BOOST,1800,0.71505,2.14202,0.3831,10,charge,2,12.858,4.286,2.0,2.0,3.4651,3.8869,32.8045,03-28-22_16.13_BOOST_protocol_HPPC_IN21700_30T_cycle_#1800.mat
BOOST,1800,0.71505,2.14202,0.3831,10,charge,2,12.858,4.286,10.0,9.9,3.4651,3.9678,39.0963,03-28-22_16.13_BOOST_protocol_HPPC_IN21700_30T_cycle_#1800.mat
BOOST,1800,0.71505,2.14202,0.3828,10,discharge,3,-15.893,5.298,2.0,2.0,3.4336,2.4992,58.7932,03-28-22_16.13_BOOST_protocol_HPPC_IN21700_30T_cycle_#1800.mat
BOOST,1800,0.71505,2.14202,0.3828,10,discharge,3,-15.893,5.298,10.0,9.9,3.4336,2.5,58.7428,03-28-22_16.13_BOOST_protocol_HPPC_IN21700_30T_cycle_#1800.mat
BOOST,1800,0.71505,2.14202,0.3832,10,charge,3,21.432,7.144,2.0,2.0,3.4691,4.0678,27.9349,03-28-22_16.13_BOOST_protocol_HPPC_IN21700_30T_cycle_#1800.mat
BOOST,1800,0.71505,2.14202,0.3832,10,charge,3,21.432,7.144,10.0,9.9,3.4691,4.1743,32.9041,03-28-22_16.13_BOOST_protocol_HPPC_IN21700_30T_cycle_#1800.mat
BOOST,1800,0.71505,2.14202,0.3473,11,discharge,0,-2.142,0.714,2.0,2.0,3.3929,3.2519,65.8356,03-28-22_16.13_BOOST_protocol_HPPC_IN21700_30T_cycle_#1800.mat
BOOST,1800,0.71505,2.14202,0.3473,11,discharge,0,-2.142,0.714,10.0,9.9,3.3929,3.1252,124.9942,03-28-22_16.13_BOOST_protocol_HPPC_IN21700_30T_cycle_#1800.mat
BOOST,1800,0.71505,2.14202,0.3473,11,charge,0,1.072,0.357,2.0,2.0,3.4046,3.4682,59.3339,03-28-22_16.13_BOOST_protocol_HPPC_IN21700_30T_cycle_#1800.mat
BOOST,1800,0.71505,2.14202,0.3473,11,charge,0,1.072,0.357,10.0,9.9,3.4046,3.5006,89.5606,03-28-22_16.13_BOOST_protocol_HPPC_IN21700_30T_cycle_#1800.mat
BOOST,1800,0.71505,2.14202,0.3472,11,discharge,1,-8.574,2.858,2.0,1.9,3.3951,2.9333,53.8586,03-28-22_16.13_BOOST_protocol_HPPC_IN21700_30T_cycle_#1800.mat
BOOST,1800,0.71505,2.14202,0.3472,11,discharge,1,-8.574,2.858,10.0,9.9,3.3951,2.6013,92.579,03-28-22_16.13_BOOST_protocol_HPPC_IN21700_30T_cycle_#1800.mat
BOOST,1800,0.71505,2.14202,0.3473,11,charge,1,4.287,1.429,2.0,2.0,3.4344,3.6294,45.4895,03-28-22_16.13_BOOST_protocol_HPPC_IN21700_30T_cycle_#1800.mat
BOOST,1800,0.71505,2.14202,0.3473,11,charge,1,4.287,1.429,10.0,9.9,3.4344,3.6743,55.9638,03-28-22_16.13_BOOST_protocol_HPPC_IN21700_30T_cycle_#1800.mat
BOOST,1800,0.71505,2.14202,0.3471,11,discharge,2,-12.875,4.292,2.0,2.0,3.4042,2.5977,62.6408,03-28-22_16.13_BOOST_protocol_HPPC_IN21700_30T_cycle_#1800.mat
BOOST,1800,0.71505,2.14202,0.3471,11,discharge,2,-12.875,4.292,10.0,9.9,3.4042,2.5,70.2291,03-28-22_16.13_BOOST_protocol_HPPC_IN21700_30T_cycle_#1800.mat
BOOST,1800,0.71505,2.14202,0.3474,11,charge,2,12.859,4.286,2.0,2.0,3.446,3.8723,33.1519,03-28-22_16.13_BOOST_protocol_HPPC_IN21700_30T_cycle_#1800.mat
BOOST,1800,0.71505,2.14202,0.3474,11,charge,2,12.859,4.286,10.0,9.9,3.446,3.9498,39.1788,03-28-22_16.13_BOOST_protocol_HPPC_IN21700_30T_cycle_#1800.mat
BOOST,1800,0.71505,2.14202,0.3471,11,discharge,3,-12.367,4.122,2.0,1.9,3.4074,2.4992,73.4374,03-28-22_16.13_BOOST_protocol_HPPC_IN21700_30T_cycle_#1800.mat
BOOST,1800,0.71505,2.14202,0.3471,11,discharge,3,-12.367,4.122,10.0,9.9,3.4074,2.5,73.3727,03-28-22_16.13_BOOST_protocol_HPPC_IN21700_30T_cycle_#1800.mat
BOOST,1800,0.71505,2.14202,0.3475,11,charge,3,21.432,7.144,2.0,2.0,3.4484,4.0571,28.4015,03-28-22_16.13_BOOST_protocol_HPPC_IN21700_30T_cycle_#1800.mat
BOOST,1800,0.71505,2.14202,0.3475,11,charge,3,21.432,7.144,10.0,9.9,3.4484,4.1587,33.142,03-28-22_16.13_BOOST_protocol_HPPC_IN21700_30T_cycle_#1800.mat
BOOST,1800,0.71505,2.14202,0.3115,12,discharge,0,-2.142,0.714,2.0,2.0,3.3411,3.1952,68.1139,03-28-22_16.13_BOOST_protocol_HPPC_IN21700_30T_cycle_#1800.mat
BOOST,1800,0.71505,2.14202,0.3115,12,discharge,0,-2.142,0.714,10.0,9.9,3.3411,3.052,134.9673,03-28-22_16.13_BOOST_protocol_HPPC_IN21700_30T_cycle_#1800.mat
BOOST,1800,0.71505,2.14202,0.3116,12,charge,0,1.072,0.357,2.0,2.0,3.3553,3.4207,61.0132,03-28-22_16.13_BOOST_protocol_HPPC_IN21700_30T_cycle_#1800.mat
BOOST,1800,0.71505,2.14202,0.3116,12,charge,0,1.072,0.357,10.0,9.9,3.3553,3.4582,95.9978,03-28-22_16.13_BOOST_protocol_HPPC_IN21700_30T_cycle_#1800.mat
BOOST,1800,0.71505,2.14202,0.3115,12,discharge,1,-8.572,2.857,2.0,1.9,3.3452,2.8679,55.6826,03-28-22_16.13_BOOST_protocol_HPPC_IN21700_30T_cycle_#1800.mat
BOOST,1800,0.71505,2.14202,0.3115,12,discharge,1,-8.572,2.857,10.0,9.9,3.3452,2.4999,98.6141,03-28-22_16.13_BOOST_protocol_HPPC_IN21700_30T_cycle_#1800.mat
BOOST,1800,0.71505,2.14202,0.3116,12,charge,1,4.287,1.429,2.0,2.0,3.3901,3.5918,47.0492,03-28-22_16.13_BOOST_protocol_HPPC_IN21700_30T_cycle_#1800.mat
BOOST,1800,0.71505,2.14202,0.3116,12,charge,1,4.287,1.429,10.0,9.9,3.3901,3.6498,60.5785,03-28-22_16.13_BOOST_protocol_HPPC_IN21700_30T_cycle_#1800.mat
BOOST,1800,0.71505,2.14202,0.3114,12,discharge,2,-9.524,3.175,2.0,2.0,3.3565,2.4963,90.3211,03-28-22_16.13_BOOST_protocol_HPPC_IN21700_30T_cycle_#1800.mat
BOOST,1800,0.71505,2.14202,0.3114,12,discharge,2,-9.524,3.175,10.0,9.9,3.3565,2.5,89.9326,03-28-22_16.13_BOOST_protocol_HPPC_IN21700_30T_cycle_#1800.mat
BOOST,1800,0.71505,2.14202,0.3117,12,charge,2,12.859,4.286,2.0,2.0,3.4013,3.8456,34.5517,03-28-22_16.13_BOOST_protocol_HPPC_IN21700_30T_cycle_#1800.mat
BOOST,1800,0.71505,2.14202,0.3117,12,charge,2,12.859,4.286,10.0,9.9,3.4013,3.9304,41.1463,03-28-22_16.13_BOOST_protocol_HPPC_IN21700_30T_cycle_#1800.mat
BOOST,1800,0.71505,2.14202,0.3114,12,discharge,3,-9.234,3.078,2.0,2.0,3.3589,2.4996,93.0613,03-28-22_16.13_BOOST_protocol_HPPC_IN21700_30T_cycle_#1800.mat
BOOST,1800,0.71505,2.14202,0.3114,12,discharge,3,-9.234,3.078,10.0,9.9,3.3589,2.5,93.018,03-28-22_16.13_BOOST_protocol_HPPC_IN21700_30T_cycle_#1800.mat
BOOST,1800,0.71505,2.14202,0.3117,12,charge,3,21.433,7.144,2.0,2.0,3.4045,4.0306,29.212,03-28-22_16.13_BOOST_protocol_HPPC_IN21700_30T_cycle_#1800.mat
BOOST,1800,0.71505,2.14202,0.3117,12,charge,3,21.433,7.144,10.0,9.9,3.4045,4.1367,34.1623,03-28-22_16.13_BOOST_protocol_HPPC_IN21700_30T_cycle_#1800.mat
BOOST,1837,0.70491,2.11164,1.0,0,discharge,0,-2.114,0.705,2.0,2.0,4.0776,3.9466,61.9825,04-04-22_01.35_BOOST_protocol_HPPC_IN21700_30T_cycle_#1837.mat
BOOST,1837,0.70491,2.11164,1.0,0,discharge,0,-2.114,0.705,10.0,9.7,4.0776,3.8819,92.5952,04-04-22_01.35_BOOST_protocol_HPPC_IN21700_30T_cycle_#1837.mat
BOOST,1837,0.70491,2.11164,1.0,0,charge,0,1.056,0.352,2.0,2.0,4.0965,4.1727,72.1659,04-04-22_01.35_BOOST_protocol_HPPC_IN21700_30T_cycle_#1837.mat
BOOST,1837,0.70491,2.11164,0.9999,0,discharge,1,-8.453,2.818,2.0,2.0,4.0871,3.6557,51.0351,04-04-22_01.35_BOOST_protocol_HPPC_IN21700_30T_cycle_#1837.mat
BOOST,1837,0.70491,2.11164,0.9999,0,discharge,1,-8.453,2.818,10.0,9.9,4.0871,3.5543,63.0309,04-04-22_01.35_BOOST_protocol_HPPC_IN21700_30T_cycle_#1837.mat
BOOST,1837,0.70491,2.11164,0.9993,0,discharge,2,-16.904,5.635,2.0,2.0,4.0859,3.3942,40.9193,04-04-22_01.35_BOOST_protocol_HPPC_IN21700_30T_cycle_#1837.mat
BOOST,1837,0.70491,2.11164,0.9993,0,discharge,2,-16.904,5.635,10.0,9.9,4.0859,3.2476,49.5918,04-04-22_01.35_BOOST_protocol_HPPC_IN21700_30T_cycle_#1837.mat
BOOST,1837,0.70491,2.11164,0.9958,0,discharge,3,-24.3,8.1,2.0,2.0,4.0835,3.2009,36.321,04-04-22_01.35_BOOST_protocol_HPPC_IN21700_30T_cycle_#1837.mat
BOOST,1837,0.70491,2.11164,0.9958,0,discharge,3,-24.3,8.1,10.0,9.9,4.0835,3.0214,43.7078,04-04-22_01.35_BOOST_protocol_HPPC_IN21700_30T_cycle_#1837.mat
BOOST,1837,0.70491,2.11164,0.9552,1,discharge,0,-2.114,0.705,2.0,2.0,4.0294,3.9025,60.0341,04-04-22_01.35_BOOST_protocol_HPPC_IN21700_30T_cycle_#1837.mat
BOOST,1837,0.70491,2.11164,0.9552,1,discharge,0,-2.114,0.705,10.0,9.9,4.0294,3.8417,88.7974,04-04-22_01.35_BOOST_protocol_HPPC_IN21700_30T_cycle_#1837.mat
BOOST,1837,0.70491,2.11164,0.9552,1,charge,0,1.056,0.352,2.0,2.0,4.039,4.1037,61.2747,04-04-22_01.35_BOOST_protocol_HPPC_IN21700_30T_cycle_#1837.mat
BOOST,1837,0.70491,2.11164,0.9552,1,charge,0,1.056,0.352,10.0,9.9,4.039,4.1367,92.5277,04-04-22_01.35_BOOST_protocol_HPPC_IN21700_30T_cycle_#1837.mat
BOOST,1837,0.70491,2.11164,0.9551,1,discharge,1,-8.453,2.818,2.0,2.0,4.0309,3.63,47.4247,04-04-22_01.35_BOOST_protocol_HPPC_IN21700_30T_cycle_#1837.mat
BOOST,1837,0.70491,2.11164,0.9551,1,discharge,1,-8.453,2.818,10.0,9.9,4.0309,3.5208,60.3426,04-04-22_01.35_BOOST_protocol_HPPC_IN21700_30T_cycle_#1837.mat
BOOST,1837,0.70491,2.11164,0.9553,1,charge,1,1.924,0.641,2.0,2.0,4.0549,4.2001,75.4599,04-04-22_01.35_BOOST_protocol_HPPC_IN21700_30T_cycle_#1837.mat
BOOST,1837,0.70491,2.11164,0.9553,1,charge,1,1.924,0.641,10.0,9.9,4.0549,4.2001,75.4599,04-04-22_01.35_BOOST_protocol_HPPC_IN21700_30T_cycle_#1837.mat
BOOST,1837,0.70491,2.11164,0.9551,1,discharge,2,-16.904,5.635,2.0,2.0,4.0346,3.3773,38.8843,04-04-22_01.35_BOOST_protocol_HPPC_IN21700_30T_cycle_#1837.mat
BOOST,1837,0.70491,2.11164,0.9551,1,discharge,2,-16.904,5.635,10.0,9.9,4.0346,3.2226,48.036,04-04-22_01.35_BOOST_protocol_HPPC_IN21700_30T_cycle_#1837.mat
BOOST,1837,0.70491,2.11164,0.9553,1,charge,2,1.811,0.604,2.0,2.0,4.065,4.2,74.5362,04-04-22_01.35_BOOST_protocol_HPPC_IN21700_30T_cycle_#1837.mat
BOOST,1837,0.70491,2.11164,0.9553,1,charge,2,1.811,0.604,10.0,9.9,4.065,4.2,74.5362,04-04-22_01.35_BOOST_protocol_HPPC_IN21700_30T_cycle_#1837.mat
BOOST,1837,0.70491,2.11164,0.955,1,discharge,3,-24.299,8.1,2.0,2.0,4.0405,3.197,34.7134,04-04-22_01.35_BOOST_protocol_HPPC_IN21700_30T_cycle_#1837.mat
BOOST,1837,0.70491,2.11164,0.955,1,discharge,3,-24.299,8.1,10.0,9.9,4.0405,3.0093,42.438,04-04-22_01.35_BOOST_protocol_HPPC_IN21700_30T_cycle_#1837.mat
BOOST,1837,0.70491,2.11164,0.9553,1,charge,3,1.649,0.55,2.0,2.0,4.0729,4.2,77.0537,04-04-22_01.35_BOOST_protocol_HPPC_IN21700_30T_cycle_#1837.mat
BOOST,1837,0.70491,2.11164,0.9553,1,charge,3,1.649,0.55,10.0,9.9,4.0729,4.2,77.0537,04-04-22_01.35_BOOST_protocol_HPPC_IN21700_30T_cycle_#1837.mat
BOOST,1837,0.70491,2.11164,0.92,2,discharge,0,-2.114,0.705,2.0,2.0,3.9577,3.8415,54.9721,04-04-22_01.35_BOOST_protocol_HPPC_IN21700_30T_cycle_#1837.mat
BOOST,1837,0.70491,2.11164,0.92,2,discharge,0,-2.114,0.705,10.0,9.9,3.9577,3.7915,78.6262,04-04-22_01.35_BOOST_protocol_HPPC_IN21700_30T_cycle_#1837.mat
BOOST,1837,0.70491,2.11164,0.92,2,charge,0,1.056,0.352,2.0,2.0,3.9647,4.0232,55.403,04-04-22_01.35_BOOST_protocol_HPPC_IN21700_30T_cycle_#1837.mat
BOOST,1837,0.70491,2.11164,0.92,2,charge,0,1.056,0.352,10.0,9.9,3.9647,4.0508,81.5418,04-04-22_01.35_BOOST_protocol_HPPC_IN21700_30T_cycle_#1837.mat
BOOST,1837,0.70491,2.11164,0.9199,2,discharge,1,-8.453,2.818,2.0,2.0,3.959,3.588,43.8882,04-04-22_01.35_BOOST_protocol_HPPC_IN21700_30T_cycle_#1837.mat
BOOST,1837,0.70491,2.11164,0.9199,2,discharge,1,-8.453,2.818,10.0,9.9,3.959,3.4903,55.4458,04-04-22_01.35_BOOST_protocol_HPPC_IN21700_30T_cycle_#1837.mat
BOOST,1837,0.70491,2.11164,0.92,2,charge,1,3.733,1.244,2.0,2.0,3.9798,4.1873,55.5779,04-04-22_01.35_BOOST_protocol_HPPC_IN21700_30T_cycle_#1837.mat
BOOST,1837,0.70491,2.11164,0.92,2,charge,1,3.733,1.244,10.0,9.9,3.9798,4.2002,59.0331,04-04-22_01.35_BOOST_protocol_HPPC_IN21700_30T_cycle_#1837.mat
BOOST,1837,0.70491,2.11164,0.9199,2,discharge,2,-16.904,5.635,2.0,2.0,3.9626,3.3494,36.2754,04-04-22_01.35_BOOST_protocol_HPPC_IN21700_30T_cycle_#1837.mat
BOOST,1837,0.70491,2.11164,0.9199,2,discharge,2,-16.904,5.635,10.0,9.9,3.9626,3.2047,44.8355,04-04-22_01.35_BOOST_protocol_HPPC_IN21700_30T_cycle_#1837.mat
BOOST,1837,0.70491,2.11164,0.9201,2,charge,2,3.48,1.16,2.0,2.0,3.9962,4.2,58.5599,04-04-22_01.35_BOOST_protocol_HPPC_IN21700_30T_cycle_#1837.mat
BOOST,1837,0.70491,2.11164,0.9201,2,charge,2,3.48,1.16,10.0,9.9,3.9962,4.2,58.5599,04-04-22_01.35_BOOST_protocol_HPPC_IN21700_30T_cycle_#1837.mat
BOOST,1837,0.70491,2.11164,0.9198,2,discharge,3,-24.302,8.101,2.0,2.0,3.9682,3.1786,32.4912,04-04-22_01.35_BOOST_protocol_HPPC_IN21700_30T_cycle_#1837.mat
BOOST,1837,0.70491,2.11164,0.9198,2,discharge,3,-24.302,8.101,10.0,9.9,3.9682,2.9981,39.9185,04-04-22_01.35_BOOST_protocol_HPPC_IN21700_30T_cycle_#1837.mat
BOOST,1837,0.70491,2.11164,0.9201,2,charge,3,3.269,1.09,2.0,2.0,4.011,4.2,57.8141,04-04-22_01.35_BOOST_protocol_HPPC_IN21700_30T_cycle_#1837.mat
BOOST,1837,0.70491,2.11164,0.9201,2,charge,3,3.269,1.09,10.0,9.9,4.011,4.2,57.8141,04-04-22_01.35_BOOST_protocol_HPPC_IN21700_30T_cycle_#1837.mat
BOOST,1837,0.70491,2.11164,0.8496,3,discharge,0,-2.114,0.705,2.0,2.0,3.8544,3.7462,51.1899,04-04-22_01.35_BOOST_protocol_HPPC_IN21700_30T_cycle_#1837.mat
BOOST,1837,0.70491,2.11164,0.8496,3,discharge,0,-2.114,0.705,10.0,9.9,3.8544,3.7039,71.2022,04-04-22_01.35_BOOST_protocol_HPPC_IN21700_30T_cycle_#1837.mat
BOOST,1837,0.70491,2.11164,0.8496,3,charge,0,1.056,0.352,2.0,2.0,3.8589,3.9135,51.7094,04-04-22_01.35_BOOST_protocol_HPPC_IN21700_30T_cycle_#1837.mat
BOOST,1837,0.70491,2.11164,0.8496,3,charge,0,1.056,0.352,10.0,9.9,3.8589,3.934,71.1242,04-04-22_01.35_BOOST_protocol_HPPC_IN21700_30T_cycle_#1837.mat
BOOST,1837,0.70491,2.11164,0.8495,3,discharge,1,-8.454,2.818,2.0,2.0,3.8573,3.5031,41.8988,04-04-22_01.35_BOOST_protocol_HPPC_IN21700_30T_cycle_#1837.mat
BOOST,1837,0.70491,2.11164,0.8495,3,discharge,1,-8.454,2.818,10.0,9.9,3.8573,3.4068,53.2903,04-04-22_01.35_BOOST_protocol_HPPC_IN21700_30T_cycle_#1837.mat
BOOST,1837,0.70491,2.11164,0.8496,3,charge,1,4.225,1.408,2.0,2.0,3.8697,4.0668,46.6476,04-04-22_01.35_BOOST_protocol_HPPC_IN21700_30T_cycle_#1837.mat
BOOST,1837,0.70491,2.11164,0.8496,3,charge,1,4.225,1.408,10.0,9.9,3.8697,4.1211,59.4987,04-04-22_01.35_BOOST_protocol_HPPC_IN21700_30T_cycle_#1837.mat
BOOST,1837,0.70491,2.11164,0.8494,3,discharge,2,-16.904,5.635,2.0,2.0,3.8598,3.2681,35.0035,04-04-22_01.35_BOOST_protocol_HPPC_IN21700_30T_cycle_#1837.mat
BOOST,1837,0.70491,2.11164,0.8494,3,discharge,2,-16.904,5.635,10.0,9.9,3.8598,3.1188,43.8358,04-04-22_01.35_BOOST_protocol_HPPC_IN21700_30T_cycle_#1837.mat
BOOST,1837,0.70491,2.11164,0.8497,3,charge,2,6.699,2.233,2.0,2.0,3.884,4.2001,47.1826,04-04-22_01.35_BOOST_protocol_HPPC_IN21700_30T_cycle_#1837.mat
BOOST,1837,0.70491,2.11164,0.8497,3,charge,2,6.699,2.233,10.0,9.9,3.884,4.2,47.1677,04-04-22_01.35_BOOST_protocol_HPPC_IN21700_30T_cycle_#1837.mat
BOOST,1837,0.70491,2.11164,0.8494,3,discharge,3,-24.3,8.1,2.0,2.0,3.8646,3.0986,31.5226,04-04-22_01.35_BOOST_protocol_HPPC_IN21700_30T_cycle_#1837.mat
BOOST,1837,0.70491,2.11164,0.8494,3,discharge,3,-24.3,8.1,10.0,9.9,3.8646,2.9111,39.2387,04-04-22_01.35_BOOST_protocol_HPPC_IN21700_30T_cycle_#1837.mat
BOOST,1837,0.70491,2.11164,0.8498,3,charge,3,6.449,2.15,2.0,2.0,3.8972,4.2002,46.9877,04-04-22_01.35_BOOST_protocol_HPPC_IN21700_30T_cycle_#1837.mat
BOOST,1837,0.70491,2.11164,0.8498,3,charge,3,6.449,2.15,10.0,9.9,3.8972,4.2001,46.9722,04-04-22_01.35_BOOST_protocol_HPPC_IN21700_30T_cycle_#1837.mat
BOOST,1837,0.70491,2.11164,0.7791,4,discharge,0,-2.114,0.705,2.0,1.9,3.7703,3.6667,49.0136,04-04-22_01.35_BOOST_protocol_HPPC_IN21700_30T_cycle_#1837.mat
BOOST,1837,0.70491,2.11164,0.7791,4,discharge,0,-2.114,0.705,10.0,9.9,3.7703,3.6225,69.9248,04-04-22_01.35_BOOST_protocol_HPPC_IN21700_30T_cycle_#1837.mat
BOOST,1837,0.70491,2.11164,0.7792,4,charge,0,1.056,0.352,2.0,2.0,3.7759,3.8286,49.9148,04-04-22_01.35_BOOST_protocol_HPPC_IN21700_30T_cycle_#1837.mat
BOOST,1837,0.70491,2.11164,0.7792,4,charge,0,1.056,0.352,10.0,9.9,3.7759,3.8493,69.5207,04-04-22_01.35_BOOST_protocol_HPPC_IN21700_30T_cycle_#1837.mat
BOOST,1837,0.70491,2.11164,0.7791,4,discharge,1,-8.451,2.817,2.0,1.9,3.7743,3.4315,40.5618,04-04-22_01.35_BOOST_protocol_HPPC_IN21700_30T_cycle_#1837.mat
BOOST,1837,0.70491,2.11164,0.7791,4,discharge,1,-8.451,2.817,10.0,9.9,3.7743,3.3277,52.8439,04-04-22_01.35_BOOST_protocol_HPPC_IN21700_30T_cycle_#1837.mat
BOOST,1837,0.70491,2.11164,0.7792,4,charge,1,4.225,1.408,2.0,2.0,3.7899,3.9777,44.4455,04-04-22_01.35_BOOST_protocol_HPPC_IN21700_30T_cycle_#1837.mat
BOOST,1837,0.70491,2.11164,0.7792,4,charge,1,4.225,1.408,10.0,9.9,3.7899,4.0264,55.971,04-04-22_01.35_BOOST_protocol_HPPC_IN21700_30T_cycle_#1837.mat
BOOST,1837,0.70491,2.11164,0.779,4,discharge,2,-16.904,5.635,2.0,2.0,3.7789,3.1982,34.3528,04-04-22_01.35_BOOST_protocol_HPPC_IN21700_30T_cycle_#1837.mat
BOOST,1837,0.70491,2.11164,0.779,4,discharge,2,-16.904,5.635,10.0,9.9,3.7789,3.047,43.2974,04-04-22_01.35_BOOST_protocol_HPPC_IN21700_30T_cycle_#1837.mat
BOOST,1837,0.70491,2.11164,0.7793,4,charge,2,9.964,3.321,2.0,2.0,3.8053,4.2002,39.6315,04-04-22_01.35_BOOST_protocol_HPPC_IN21700_30T_cycle_#1837.mat
BOOST,1837,0.70491,2.11164,0.7793,4,charge,2,9.964,3.321,10.0,9.9,3.8053,4.2001,39.6214,04-04-22_01.35_BOOST_protocol_HPPC_IN21700_30T_cycle_#1837.mat
BOOST,1837,0.70491,2.11164,0.7789,4,discharge,3,-24.3,8.1,2.0,1.9,3.7851,3.0409,30.6255,04-04-22_01.35_BOOST_protocol_HPPC_IN21700_30T_cycle_#1837.mat
BOOST,1837,0.70491,2.11164,0.7789,4,discharge,3,-24.3,8.1,10.0,9.9,3.7851,2.8486,38.5391,04-04-22_01.35_BOOST_protocol_HPPC_IN21700_30T_cycle_#1837.mat
BOOST,1837,0.70491,2.11164,0.7793,4,charge,3,9.817,3.272,2.0,2.0,3.8195,4.2001,38.7683,04-04-22_01.35_BOOST_protocol_HPPC_IN21700_30T_cycle_#1837.mat
BOOST,1837,0.70491,2.11164,0.7793,4,charge,3,9.817,3.272,10.0,9.9,3.8195,4.2001,38.7683,04-04-22_01.35_BOOST_protocol_HPPC_IN21700_30T_cycle_#1837.mat
BOOST,1837,0.70491,2.11164,0.7087,5,discharge,0,-2.114,0.705,2.0,2.0,3.6945,3.588,50.3832,04-04-22_01.35_BOOST_protocol_HPPC_IN21700_30T_cycle_#1837.mat
BOOST,1837,0.70491,2.11164,0.7087,5,discharge,0,-2.114,0.705,10.0,9.9,3.6945,3.5449,70.773,04-04-22_01.35_BOOST_protocol_HPPC_IN21700_30T_cycle_#1837.mat
BOOST,1837,0.70491,2.11164,0.7087,5,charge,0,1.056,0.352,2.0,1.9,3.7001,3.7527,49.8106,04-04-22_01.35_BOOST_protocol_HPPC_IN21700_30T_cycle_#1837.mat
BOOST,1837,0.70491,2.11164,0.7087,5,charge,0,1.056,0.352,10.0,9.9,3.7001,3.7749,70.8333,04-04-22_01.35_BOOST_protocol_HPPC_IN21700_30T_cycle_#1837.mat
BOOST,1837,0.70491,2.11164,0.7086,5,discharge,1,-8.454,2.818,2.0,1.9,3.6984,3.3503,41.1767,04-04-22_01.35_BOOST_protocol_HPPC_IN21700_30T_cycle_#1837.mat
BOOST,1837,0.70491,2.11164,0.7086,5,discharge,1,-8.454,2.818,10.0,9.9,3.6984,3.2451,53.6209,04-04-22_01.35_BOOST_protocol_HPPC_IN21700_30T_cycle_#1837.mat
BOOST,1837,0.70491,2.11164,0.7087,5,charge,1,4.226,1.409,2.0,2.0,3.7145,3.9047,45.0124,04-04-22_01.35_BOOST_protocol_HPPC_IN21700_30T_cycle_#1837.mat
BOOST,1837,0.70491,2.11164,0.7087,5,charge,1,4.226,1.409,10.0,9.9,3.7145,3.9553,56.9873,04-04-22_01.35_BOOST_protocol_HPPC_IN21700_30T_cycle_#1837.mat
BOOST,1837,0.70491,2.11164,0.7086,5,discharge,2,-16.904,5.635,2.0,2.0,3.7033,3.1136,34.8852,04-04-22_01.35_BOOST_protocol_HPPC_IN21700_30T_cycle_#1837.mat
BOOST,1837,0.70491,2.11164,0.7086,5,discharge,2,-16.904,5.635,10.0,9.9,3.7033,2.9616,43.8772,04-04-22_01.35_BOOST_protocol_HPPC_IN21700_30T_cycle_#1837.mat
BOOST,1837,0.70491,2.11164,0.7088,5,charge,2,12.473,4.158,2.0,2.0,3.7314,4.1666,34.8914,04-04-22_01.35_BOOST_protocol_HPPC_IN21700_30T_cycle_#1837.mat
BOOST,1837,0.70491,2.11164,0.7088,5,charge,2,12.473,4.158,10.0,9.9,3.7314,4.2002,37.5852,04-04-22_01.35_BOOST_protocol_HPPC_IN21700_30T_cycle_#1837.mat
BOOST,1837,0.70491,2.11164,0.7085,5,discharge,3,-24.298,8.099,2.0,2.0,3.7085,2.95,31.2166,04-04-22_01.35_BOOST_protocol_HPPC_IN21700_30T_cycle_#1837.mat
BOOST,1837,0.70491,2.11164,0.7085,5,discharge,3,-24.298,8.099,10.0,9.9,3.7085,2.7585,39.0979,04-04-22_01.35_BOOST_protocol_HPPC_IN21700_30T_cycle_#1837.mat
BOOST,1837,0.70491,2.11164,0.7089,5,charge,3,12.316,4.105,2.0,2.0,3.7466,4.2,36.8139,04-04-22_01.35_BOOST_protocol_HPPC_IN21700_30T_cycle_#1837.mat
BOOST,1837,0.70491,2.11164,0.7089,5,charge,3,12.316,4.105,10.0,9.9,3.7466,4.2,36.8139,04-04-22_01.35_BOOST_protocol_HPPC_IN21700_30T_cycle_#1837.mat
BOOST,1837,0.70491,2.11164,0.6383,6,discharge,0,-2.114,0.705,2.0,2.0,3.6352,3.5278,50.8042,04-04-22_01.35_BOOST_protocol_HPPC_IN21700_30T_cycle_#1837.mat
BOOST,1837,0.70491,2.11164,0.6383,6,discharge,0,-2.114,0.705,10.0,9.9,3.6352,3.4838,71.6178,04-04-22_01.35_BOOST_protocol_HPPC_IN21700_30T_cycle_#1837.mat
BOOST,1837,0.70491,2.11164,0.6383,6,charge,0,1.056,0.352,2.0,2.0,3.6403,3.6939,50.7624,04-04-22_01.35_BOOST_protocol_HPPC_IN21700_30T_cycle_#1837.mat
BOOST,1837,0.70491,2.11164,0.6383,6,charge,0,1.056,0.352,10.0,9.9,3.6403,3.7149,70.6506,04-04-22_01.35_BOOST_protocol_HPPC_IN21700_30T_cycle_#1837.mat
BOOST,1837,0.70491,2.11164,0.6382,6,discharge,1,-8.451,2.817,2.0,2.0,3.6383,3.2852,41.7796,04-04-22_01.35_BOOST_protocol_HPPC_IN21700_30T_cycle_#1837.mat
BOOST,1837,0.70491,2.11164,0.6382,6,discharge,1,-8.451,2.817,10.0,9.9,3.6383,3.1791,54.3336,04-04-22_01.35_BOOST_protocol_HPPC_IN21700_30T_cycle_#1837.mat
BOOST,1837,0.70491,2.11164,0.6383,6,charge,1,4.225,1.408,2.0,2.0,3.6539,3.8418,44.4692,04-04-22_01.35_BOOST_protocol_HPPC_IN21700_30T_cycle_#1837.mat
BOOST,1837,0.70491,2.11164,0.6383,6,charge,1,4.225,1.408,10.0,9.9,3.6539,3.8903,55.9474,04-04-22_01.35_BOOST_protocol_HPPC_IN21700_30T_cycle_#1837.mat
BOOST,1837,0.70491,2.11164,0.6381,6,discharge,2,-16.904,5.635,2.0,2.0,3.6419,3.0532,34.8261,04-04-22_01.35_BOOST_protocol_HPPC_IN21700_30T_cycle_#1837.mat
BOOST,1837,0.70491,2.11164,0.6381,6,discharge,2,-16.904,5.635,10.0,9.9,3.6419,2.8955,44.1552,04-04-22_01.35_BOOST_protocol_HPPC_IN21700_30T_cycle_#1837.mat
BOOST,1837,0.70491,2.11164,0.6384,6,charge,2,12.679,4.226,2.0,2.0,3.6695,4.097,33.7172,04-04-22_01.35_BOOST_protocol_HPPC_IN21700_30T_cycle_#1837.mat
BOOST,1837,0.70491,2.11164,0.6384,6,charge,2,12.679,4.226,10.0,9.9,3.6695,4.175,39.8691,04-04-22_01.35_BOOST_protocol_HPPC_IN21700_30T_cycle_#1837.mat
BOOST,1837,0.70491,2.11164,0.6381,6,discharge,3,-24.299,8.1,2.0,2.0,3.6466,2.8881,31.2153,04-04-22_01.35_BOOST_protocol_HPPC_IN21700_30T_cycle_#1837.mat
BOOST,1837,0.70491,2.11164,0.6381,6,discharge,3,-24.299,8.1,10.0,9.9,3.6466,2.6808,39.7465,04-04-22_01.35_BOOST_protocol_HPPC_IN21700_30T_cycle_#1837.mat
BOOST,1837,0.70491,2.11164,0.6384,6,charge,3,14.993,4.998,2.0,2.0,3.6844,4.2002,34.4027,04-04-22_01.35_BOOST_protocol_HPPC_IN21700_30T_cycle_#1837.mat
BOOST,1837,0.70491,2.11164,0.6384,6,charge,3,14.993,4.998,10.0,9.9,3.6844,4.2001,34.3961,04-04-22_01.35_BOOST_protocol_HPPC_IN21700_30T_cycle_#1837.mat
BOOST,1837,0.70491,2.11164,0.5678,7,discharge,0,-2.114,0.705,2.0,2.0,3.579,3.4641,54.3571,04-04-22_01.35_BOOST_protocol_HPPC_IN21700_30T_cycle_#1837.mat
BOOST,1837,0.70491,2.11164,0.5678,7,discharge,0,-2.114,0.705,10.0,9.9,3.579,3.4121,78.9573,04-04-22_01.35_BOOST_protocol_HPPC_IN21700_30T_cycle_#1837.mat
BOOST,1837,0.70491,2.11164,0.5679,7,charge,0,1.056,0.352,2.0,2.0,3.5849,3.6418,53.8979,04-04-22_01.35_BOOST_protocol_HPPC_IN21700_30T_cycle_#1837.mat
BOOST,1837,0.70491,2.11164,0.5679,7,charge,0,1.056,0.352,10.0,9.9,3.5849,3.665,75.8738,04-04-22_01.35_BOOST_protocol_HPPC_IN21700_30T_cycle_#1837.mat
BOOST,1837,0.70491,2.11164,0.5678,7,discharge,1,-8.454,2.818,2.0,2.0,3.5825,3.205,44.6545,04-04-22_01.35_BOOST_protocol_HPPC_IN21700_30T_cycle_#1837.mat
BOOST,1837,0.70491,2.11164,0.5678,7,discharge,1,-8.454,2.818,10.0,9.9,3.5825,3.0792,59.5354,04-04-22_01.35_BOOST_protocol_HPPC_IN21700_30T_cycle_#1837.mat
BOOST,1837,0.70491,2.11164,0.5679,7,charge,1,4.225,1.408,2.0,1.9,3.6014,3.7963,46.1258,04-04-22_01.35_BOOST_protocol_HPPC_IN21700_30T_cycle_#1837.mat
BOOST,1837,0.70491,2.11164,0.5679,7,charge,1,4.225,1.408,10.0,9.9,3.6014,3.851,59.0713,04-04-22_01.35_BOOST_protocol_HPPC_IN21700_30T_cycle_#1837.mat
BOOST,1837,0.70491,2.11164,0.5677,7,discharge,2,-16.905,5.635,2.0,2.0,3.5865,2.9568,37.2493,04-04-22_01.35_BOOST_protocol_HPPC_IN21700_30T_cycle_#1837.mat
BOOST,1837,0.70491,2.11164,0.5677,7,discharge,2,-16.905,5.635,10.0,9.9,3.5865,2.7613,48.814,04-04-22_01.35_BOOST_protocol_HPPC_IN21700_30T_cycle_#1837.mat
BOOST,1837,0.70491,2.11164,0.5679,7,charge,2,12.68,4.227,2.0,2.0,3.621,4.064,34.9369,04-04-22_01.35_BOOST_protocol_HPPC_IN21700_30T_cycle_#1837.mat
BOOST,1837,0.70491,2.11164,0.5679,7,charge,2,12.68,4.227,10.0,9.9,3.621,4.1442,41.2618,04-04-22_01.35_BOOST_protocol_HPPC_IN21700_30T_cycle_#1837.mat
BOOST,1837,0.70491,2.11164,0.5676,7,discharge,3,-24.299,8.1,2.0,2.0,3.5924,2.7914,32.9643,04-04-22_01.35_BOOST_protocol_HPPC_IN21700_30T_cycle_#1837.mat
BOOST,1837,0.70491,2.11164,0.5676,7,discharge,3,-24.299,8.1,10.0,9.9,3.5924,2.5275,43.8248,04-04-22_01.35_BOOST_protocol_HPPC_IN21700_30T_cycle_#1837.mat
BOOST,1837,0.70491,2.11164,0.568,7,charge,3,16.954,5.651,2.0,1.9,3.6365,4.2001,33.2429,04-04-22_01.35_BOOST_protocol_HPPC_IN21700_30T_cycle_#1837.mat
BOOST,1837,0.70491,2.11164,0.568,7,charge,3,16.954,5.651,10.0,9.9,3.6365,4.2001,33.2429,04-04-22_01.35_BOOST_protocol_HPPC_IN21700_30T_cycle_#1837.mat
BOOST,1837,0.70491,2.11164,0.4974,8,discharge,0,-2.114,0.705,2.0,2.0,3.5119,3.3922,56.6306,04-04-22_01.35_BOOST_protocol_HPPC_IN21700_30T_cycle_#1837.mat
BOOST,1837,0.70491,2.11164,0.4974,8,discharge,0,-2.114,0.705,10.0,9.9,3.5119,3.3299,86.1049,04-04-22_01.35_BOOST_protocol_HPPC_IN21700_30T_cycle_#1837.mat
BOOST,1837,0.70491,2.11164,0.4974,8,charge,0,1.056,0.352,2.0,2.0,3.519,3.5775,55.4135,04-04-22_01.35_BOOST_protocol_HPPC_IN21700_30T_cycle_#1837.mat
BOOST,1837,0.70491,2.11164,0.4974,8,charge,0,1.056,0.352,10.0,9.9,3.519,3.603,79.5681,04-04-22_01.35_BOOST_protocol_HPPC_IN21700_30T_cycle_#1837.mat
BOOST,1837,0.70491,2.11164,0.4974,8,discharge,1,-8.453,2.818,2.0,2.0,3.5166,3.1208,46.822,04-04-22_01.35_BOOST_protocol_HPPC_IN21700_30T_cycle_#1837.mat
BOOST,1837,0.70491,2.11164,0.4974,8,discharge,1,-8.453,2.818,10.0,9.9,3.5166,2.9713,64.5074,04-04-22_01.35_BOOST_protocol_HPPC_IN21700_30T_cycle_#1837.mat
BOOST,1837,0.70491,2.11164,0.4974,8,charge,1,4.225,1.408,2.0,2.0,3.5382,3.736,46.8144,04-04-22_01.35_BOOST_protocol_HPPC_IN21700_30T_cycle_#1837.mat
BOOST,1837,0.70491,2.11164,0.4974,8,charge,1,4.225,1.408,10.0,9.9,3.5382,3.7915,59.9498,04-04-22_01.35_BOOST_protocol_HPPC_IN21700_30T_cycle_#1837.mat
BOOST,1837,0.70491,2.11164,0.4973,8,discharge,2,-16.904,5.635,2.0,2.0,3.5223,2.8673,38.7482,04-04-22_01.35_BOOST_protocol_HPPC_IN21700_30T_cycle_#1837.mat
BOOST,1837,0.70491,2.11164,0.4973,8,discharge,2,-16.904,5.635,10.0,9.9,3.5223,2.6218,53.2714,04-04-22_01.35_BOOST_protocol_HPPC_IN21700_30T_cycle_#1837.mat
BOOST,1837,0.70491,2.11164,0.4975,8,charge,2,12.679,4.226,2.0,2.0,3.5617,3.9977,34.3876,04-04-22_01.35_BOOST_protocol_HPPC_IN21700_30T_cycle_#1837.mat
BOOST,1837,0.70491,2.11164,0.4975,8,charge,2,12.679,4.226,10.0,9.9,3.5617,4.0847,41.2493,04-04-22_01.35_BOOST_protocol_HPPC_IN21700_30T_cycle_#1837.mat
BOOST,1837,0.70491,2.11164,0.4972,8,discharge,3,-24.294,8.098,2.0,2.0,3.5308,2.6903,34.597,04-04-22_01.35_BOOST_protocol_HPPC_IN21700_30T_cycle_#1837.mat
BOOST,1837,0.70491,2.11164,0.4972,8,discharge,3,-24.294,8.098,10.0,9.9,3.5308,2.5,42.4302,04-04-22_01.35_BOOST_protocol_HPPC_IN21700_30T_cycle_#1837.mat
BOOST,1837,0.70491,2.11164,0.4976,8,charge,3,19.462,6.487,2.0,2.0,3.5777,4.1869,31.302,04-04-22_01.35_BOOST_protocol_HPPC_IN21700_30T_cycle_#1837.mat
BOOST,1837,0.70491,2.11164,0.4976,8,charge,3,19.462,6.487,10.0,9.9,3.5777,4.2,31.9751,04-04-22_01.35_BOOST_protocol_HPPC_IN21700_30T_cycle_#1837.mat
BOOST,1837,0.70491,2.11164,0.4269,9,discharge,0,-2.114,0.705,2.0,2.0,3.4471,3.3188,60.6964,04-04-22_01.35_BOOST_protocol_HPPC_IN21700_30T_cycle_#1837.mat
BOOST,1837,0.70491,2.11164,0.4269,9,discharge,0,-2.114,0.705,10.0,9.9,3.4471,3.2305,102.4695,04-04-22_01.35_BOOST_protocol_HPPC_IN21700_30T_cycle_#1837.mat
BOOST,1837,0.70491,2.11164,0.427,9,charge,0,1.056,0.352,2.0,2.0,3.4537,3.5142,57.3134,04-04-22_01.35_BOOST_protocol_HPPC_IN21700_30T_cycle_#1837.mat
BOOST,1837,0.70491,2.11164,0.427,9,charge,0,1.056,0.352,10.0,9.9,3.4537,3.5397,81.4703,04-04-22_01.35_BOOST_protocol_HPPC_IN21700_30T_cycle_#1837.mat
BOOST,1837,0.70491,2.11164,0.4269,9,discharge,1,-8.453,2.818,2.0,2.0,3.4499,3.026,50.1455,04-04-22_01.35_BOOST_protocol_HPPC_IN21700_30T_cycle_#1837.mat
BOOST,1837,0.70491,2.11164,0.4269,9,discharge,1,-8.453,2.818,10.0,9.9,3.4499,2.8248,73.9466,04-04-22_01.35_BOOST_protocol_HPPC_IN21700_30T_cycle_#1837.mat
BOOST,1837,0.70491,2.11164,0.427,9,charge,1,4.225,1.408,2.0,1.9,3.472,3.6658,45.8698,04-04-22_01.35_BOOST_protocol_HPPC_IN21700_30T_cycle_#1837.mat
BOOST,1837,0.70491,2.11164,0.427,9,charge,1,4.225,1.408,10.0,9.9,3.472,3.7204,58.7929,04-04-22_01.35_BOOST_protocol_HPPC_IN21700_30T_cycle_#1837.mat
BOOST,1837,0.70491,2.11164,0.4268,9,discharge,2,-16.903,5.634,2.0,2.0,3.4536,2.7498,41.6376,04-04-22_01.35_BOOST_protocol_HPPC_IN21700_30T_cycle_#1837.mat
BOOST,1837,0.70491,2.11164,0.4268,9,discharge,2,-16.903,5.634,10.0,9.9,3.4536,2.4999,56.4219,04-04-22_01.35_BOOST_protocol_HPPC_IN21700_30T_cycle_#1837.mat
BOOST,1837,0.70491,2.11164,0.4271,9,charge,2,12.68,4.227,2.0,2.0,3.4914,3.924,34.1167,04-04-22_01.35_BOOST_protocol_HPPC_IN21700_30T_cycle_#1837.mat
BOOST,1837,0.70491,2.11164,0.4271,9,charge,2,12.68,4.227,10.0,9.9,3.4914,4.0151,41.3013,04-04-22_01.35_BOOST_protocol_HPPC_IN21700_30T_cycle_#1837.mat
BOOST,1837,0.70491,2.11164,0.4268,9,discharge,3,-18.678,6.226,2.0,2.0,3.4603,2.5318,49.7109,04-04-22_01.35_BOOST_protocol_HPPC_IN21700_30T_cycle_#1837.mat
BOOST,1837,0.70491,2.11164,0.4268,9,discharge,3,-18.678,6.226,10.0,9.9,3.4603,2.4999,51.4188,04-04-22_01.35_BOOST_protocol_HPPC_IN21700_30T_cycle_#1837.mat
BOOST,1837,0.70491,2.11164,0.4272,9,charge,3,21.13,7.043,2.0,2.0,3.5003,4.1201,29.3327,04-04-22_01.35_BOOST_protocol_HPPC_IN21700_30T_cycle_#1837.mat
BOOST,1837,0.70491,2.11164,0.4272,9,charge,3,21.13,7.043,10.0,9.9,3.5003,4.2,33.1141,04-04-22_01.35_BOOST_protocol_HPPC_IN21700_30T_cycle_#1837.mat
BOOST,1837,0.70491,2.11164,0.3917,10,discharge,0,-2.114,0.705,2.0,1.9,3.4205,3.286,63.6325,04-04-22_01.35_BOOST_protocol_HPPC_IN21700_30T_cycle_#1837.mat
BOOST,1837,0.70491,2.11164,0.3917,10,discharge,0,-2.114,0.705,10.0,9.9,3.4205,3.1701,118.4653,04-04-22_01.35_BOOST_protocol_HPPC_IN21700_30T_cycle_#1837.mat
BOOST,1837,0.70491,2.11164,0.3918,10,charge,0,1.056,0.352,2.0,2.0,3.4301,3.4943,60.8127,04-04-22_01.35_BOOST_protocol_HPPC_IN21700_30T_cycle_#1837.mat
BOOST,1837,0.70491,2.11164,0.3918,10,charge,0,1.056,0.352,10.0,9.9,3.4301,3.5243,89.2299,04-04-22_01.35_BOOST_protocol_HPPC_IN21700_30T_cycle_#1837.mat
BOOST,1837,0.70491,2.11164,0.3917,10,discharge,1,-8.454,2.818,2.0,2.0,3.4223,2.9688,53.6464,04-04-22_01.35_BOOST_protocol_HPPC_IN21700_30T_cycle_#1837.mat
BOOST,1837,0.70491,2.11164,0.3917,10,discharge,1,-8.454,2.818,10.0,9.9,3.4223,2.7135,83.8469,04-04-22_01.35_BOOST_protocol_HPPC_IN21700_30T_cycle_#1837.mat
BOOST,1837,0.70491,2.11164,0.3918,10,charge,1,4.225,1.408,2.0,1.9,3.4528,3.6507,46.8391,04-04-22_01.35_BOOST_protocol_HPPC_IN21700_30T_cycle_#1837.mat
BOOST,1837,0.70491,2.11164,0.3918,10,charge,1,4.225,1.408,10.0,9.9,3.4528,3.7027,59.1465,04-04-22_01.35_BOOST_protocol_HPPC_IN21700_30T_cycle_#1837.mat
BOOST,1837,0.70491,2.11164,0.3916,10,discharge,2,-15.727,5.242,2.0,2.0,3.4282,2.6685,48.3055,04-04-22_01.35_BOOST_protocol_HPPC_IN21700_30T_cycle_#1837.mat
BOOST,1837,0.70491,2.11164,0.3916,10,discharge,2,-15.727,5.242,10.0,9.9,3.4282,2.5,59.0195,04-04-22_01.35_BOOST_protocol_HPPC_IN21700_30T_cycle_#1837.mat
BOOST,1837,0.70491,2.11164,0.3919,10,charge,2,12.68,4.227,2.0,2.0,3.4674,3.9047,34.4874,04-04-22_01.35_BOOST_protocol_HPPC_IN21700_30T_cycle_#1837.mat
BOOST,1837,0.70491,2.11164,0.3919,10,charge,2,12.68,4.227,10.0,9.9,3.4674,3.9901,41.2224,04-04-22_01.35_BOOST_protocol_HPPC_IN21700_30T_cycle_#1837.mat
BOOST,1837,0.70491,2.11164,0.3916,10,discharge,3,-15.319,5.106,2.0,1.9,3.4325,2.4993,60.9178,04-04-22_01.35_BOOST_protocol_HPPC_IN21700_30T_cycle_#1837.mat
BOOST,1837,0.70491,2.11164,0.3916,10,discharge,3,-15.319,5.106,10.0,9.9,3.4325,2.5,60.8721,04-04-22_01.35_BOOST_protocol_HPPC_IN21700_30T_cycle_#1837.mat
BOOST,1837,0.70491,2.11164,0.392,10,charge,3,21.129,7.043,2.0,2.0,3.472,4.0908,29.2868,04-04-22_01.35_BOOST_protocol_HPPC_IN21700_30T_cycle_#1837.mat
BOOST,1837,0.70491,2.11164,0.392,10,charge,3,21.129,7.043,10.0,9.9,3.472,4.1999,34.4503,04-04-22_01.35_BOOST_protocol_HPPC_IN21700_30T_cycle_#1837.mat
BOOST,1837,0.70491,2.11164,0.3565,11,discharge,0,-2.114,0.705,2.0,2.0,3.3899,3.2495,66.4238,04-04-22_01.35_BOOST_protocol_HPPC_IN21700_30T_cycle_#1837.mat
BOOST,1837,0.70491,2.11164,0.3565,11,discharge,0,-2.114,0.705,10.0,9.9,3.3899,3.1212,127.1231,04-04-22_01.35_BOOST_protocol_HPPC_IN21700_30T_cycle_#1837.mat
BOOST,1837,0.70491,2.11164,0.3566,11,charge,0,1.056,0.352,2.0,2.0,3.4025,3.4664,60.5286,04-04-22_01.35_BOOST_protocol_HPPC_IN21700_30T_cycle_#1837.mat
BOOST,1837,0.70491,2.11164,0.3566,11,charge,0,1.056,0.352,10.0,9.9,3.4025,3.5017,93.9661,04-04-22_01.35_BOOST_protocol_HPPC_IN21700_30T_cycle_#1837.mat
BOOST,1837,0.70491,2.11164,0.3565,11,discharge,1,-8.453,2.818,2.0,2.0,3.3926,2.9278,54.9864,04-04-22_01.35_BOOST_protocol_HPPC_IN21700_30T_cycle_#1837.mat
BOOST,1837,0.70491,2.11164,0.3565,11,discharge,1,-8.453,2.818,10.0,9.9,3.3926,2.6129,92.2394,04-04-22_01.35_BOOST_protocol_HPPC_IN21700_30T_cycle_#1837.mat
BOOST,1837,0.70491,2.11164,0.3566,11,charge,1,4.225,1.408,2.0,2.0,3.435,3.6334,46.9564,04-04-22_01.35_BOOST_protocol_HPPC_IN21700_30T_cycle_#1837.mat
BOOST,1837,0.70491,2.11164,0.3566,11,charge,1,4.225,1.408,10.0,9.9,3.435,3.6825,58.5771,04-04-22_01.35_BOOST_protocol_HPPC_IN21700_30T_cycle_#1837.mat
BOOST,1837,0.70491,2.11164,0.3564,11,discharge,2,-13.04,4.347,2.0,2.0,3.4027,2.61,60.7899,04-04-22_01.35_BOOST_protocol_HPPC_IN21700_30T_cycle_#1837.mat
BOOST,1837,0.70491,2.11164,0.3564,11,discharge,2,-13.04,4.347,10.0,9.9,3.4027,2.5,69.2255,04-04-22_01.35_BOOST_protocol_HPPC_IN21700_30T_cycle_#1837.mat
BOOST,1837,0.70491,2.11164,0.3567,11,charge,2,12.678,4.226,2.0,2.0,3.4479,3.8812,34.1773,04-04-22_01.35_BOOST_protocol_HPPC_IN21700_30T_cycle_#1837.mat
BOOST,1837,0.70491,2.11164,0.3567,11,charge,2,12.678,4.226,10.0,9.9,3.4479,3.9628,40.6137,04-04-22_01.35_BOOST_protocol_HPPC_IN21700_30T_cycle_#1837.mat
BOOST,1837,0.70491,2.11164,0.3563,11,discharge,3,-12.693,4.231,2.0,2.0,3.4063,2.4995,71.441,04-04-22_01.35_BOOST_protocol_HPPC_IN21700_30T_cycle_#1837.mat
BOOST,1837,0.70491,2.11164,0.3563,11,discharge,3,-12.693,4.231,10.0,9.9,3.4063,2.5,71.4016,04-04-22_01.35_BOOST_protocol_HPPC_IN21700_30T_cycle_#1837.mat
BOOST,1837,0.70491,2.11164,0.3567,11,charge,3,21.129,7.043,2.0,2.0,3.4511,4.0643,29.0217,04-04-22_01.35_BOOST_protocol_HPPC_IN21700_30T_cycle_#1837.mat
BOOST,1837,0.70491,2.11164,0.3567,11,charge,3,21.129,7.043,10.0,9.9,3.4511,4.169,33.977,04-04-22_01.35_BOOST_protocol_HPPC_IN21700_30T_cycle_#1837.mat
BOOST,1837,0.70491,2.11164,0.3213,12,discharge,0,-2.114,0.705,2.0,2.0,3.3351,3.1887,69.2526,04-04-22_01.35_BOOST_protocol_HPPC_IN21700_30T_cycle_#1837.mat
BOOST,1837,0.70491,2.11164,0.3213,12,discharge,0,-2.114,0.705,10.0,9.9,3.3351,3.0429,138.2214,04-04-22_01.35_BOOST_protocol_HPPC_IN21700_30T_cycle_#1837.mat
BOOST,1837,0.70491,2.11164,0.3213,12,charge,0,1.056,0.352,2.0,2.0,3.3511,3.4178,63.1808,04-04-22_01.35_BOOST_protocol_HPPC_IN21700_30T_cycle_#1837.mat
BOOST,1837,0.70491,2.11164,0.3213,12,charge,0,1.056,0.352,10.0,9.9,3.3511,3.4587,101.9229,04-04-22_01.35_BOOST_protocol_HPPC_IN21700_30T_cycle_#1837.mat
BOOST,1837,0.70491,2.11164,0.3212,12,discharge,1,-8.453,2.818,2.0,2.0,3.3401,2.8533,57.5897,04-04-22_01.35_BOOST_protocol_HPPC_IN21700_30T_cycle_#1837.mat
BOOST,1837,0.70491,2.11164,0.3212,12,discharge,1,-8.453,2.818,10.0,9.9,3.3401,2.5,99.386,04-04-22_01.35_BOOST_protocol_HPPC_IN21700_30T_cycle_#1837.mat
BOOST,1837,0.70491,2.11164,0.3214,12,charge,1,4.225,1.408,2.0,2.0,3.3875,3.5953,49.1823,04-04-22_01.35_BOOST_protocol_HPPC_IN21700_30T_cycle_#1837.mat
BOOST,1837,0.70491,2.11164,0.3214,12,charge,1,4.225,1.408,10.0,9.9,3.3875,3.6598,64.4482,04-04-22_01.35_BOOST_protocol_HPPC_IN21700_30T_cycle_#1837.mat
BOOST,1837,0.70491,2.11164,0.3212,12,discharge,2,-9.341,3.114,2.0,2.0,3.3517,2.4963,91.5787,04-04-22_01.35_BOOST_protocol_HPPC_IN21700_30T_cycle_#1837.mat
BOOST,1837,0.70491,2.11164,0.3212,12,discharge,2,-9.341,3.114,10.0,9.9,3.3517,2.5,91.1826,04-04-22_01.35_BOOST_protocol_HPPC_IN21700_30T_cycle_#1837.mat
BOOST,1837,0.70491,2.11164,0.3214,12,charge,2,12.679,4.226,2.0,2.0,3.3988,3.859,36.2962,04-04-22_01.35_BOOST_protocol_HPPC_IN21700_30T_cycle_#1837.mat
BOOST,1837,0.70491,2.11164,0.3214,12,charge,2,12.679,4.226,10.0,9.9,3.3988,3.9513,43.576,04-04-22_01.35_BOOST_protocol_HPPC_IN21700_30T_cycle_#1837.mat
BOOST,1837,0.70491,2.11164,0.3211,12,discharge,3,-9.046,3.015,2.0,2.0,3.3537,2.4996,94.4226,04-04-22_01.35_BOOST_protocol_HPPC_IN21700_30T_cycle_#1837.mat
BOOST,1837,0.70491,2.11164,0.3211,12,discharge,3,-9.046,3.015,10.0,9.9,3.3537,2.5,94.3784,04-04-22_01.35_BOOST_protocol_HPPC_IN21700_30T_cycle_#1837.mat
BOOST,1837,0.70491,2.11164,0.3215,12,charge,3,21.13,7.043,2.0,2.0,3.4021,4.0499,30.6578,04-04-22_01.35_BOOST_protocol_HPPC_IN21700_30T_cycle_#1837.mat
BOOST,1837,0.70491,2.11164,0.3215,12,charge,3,21.13,7.043,10.0,9.9,3.4021,4.1631,36.0151,04-04-22_01.35_BOOST_protocol_HPPC_IN21700_30T_cycle_#1837.mat
BOOST,1875,0.69674,2.08716,1.0,0,discharge,0,-2.091,0.697,2.0,2.0,4.0753,3.94,64.6935,04-10-22_12.55_BOOST_protocol_HPPC_IN21700_30T_cycle_#1875.mat
BOOST,1875,0.69674,2.08716,1.0,0,discharge,0,-2.091,0.697,10.0,9.7,4.0753,3.8672,99.5027,04-10-22_12.55_BOOST_protocol_HPPC_IN21700_30T_cycle_#1875.mat
BOOST,1875,0.69674,2.08716,0.9999,0,discharge,1,-8.357,2.786,2.0,2.0,4.084,3.6393,53.2103,04-10-22_12.55_BOOST_protocol_HPPC_IN21700_30T_cycle_#1875.mat
BOOST,1875,0.69674,2.08716,0.9999,0,discharge,1,-8.357,2.786,10.0,9.9,4.084,3.5234,67.0783,04-10-22_12.55_BOOST_protocol_HPPC_IN21700_30T_cycle_#1875.mat
BOOST,1875,0.69674,2.08716,0.9989,0,discharge,2,-16.715,5.572,2.0,2.0,4.0824,3.371,42.5606,04-10-22_12.55_BOOST_protocol_HPPC_IN21700_30T_cycle_#1875.mat
BOOST,1875,0.69674,2.08716,0.9989,0,discharge,2,-16.715,5.572,10.0,9.9,4.0824,3.2081,52.3063,04-10-22_12.55_BOOST_protocol_HPPC_IN21700_30T_cycle_#1875.mat
BOOST,1875,0.69674,2.08716,0.9951,0,discharge,3,-24.027,8.009,2.0,2.0,4.08,3.1819,37.3788,04-10-22_12.55_BOOST_protocol_HPPC_IN21700_30T_cycle_#1875.mat
BOOST,1875,0.69674,2.08716,0.9951,0,discharge,3,-24.027,8.009,10.0,9.9,4.08,2.9912,45.3157,04-10-22_12.55_BOOST_protocol_HPPC_IN21700_30T_cycle_#1875.mat
BOOST,1875,0.69674,2.08716,0.9552,1,discharge,0,-2.091,0.697,2.0,2.0,4.0195,3.8884,62.6823,04-10-22_12.55_BOOST_protocol_HPPC_IN21700_30T_cycle_#1875.mat
BOOST,1875,0.69674,2.08716,0.9552,1,discharge,0,-2.091,0.697,10.0,9.9,4.0195,3.8226,94.143,04-10-22_12.55_BOOST_protocol_HPPC_IN21700_30T_cycle_#1875.mat
BOOST,1875,0.69674,2.08716,0.9553,1,charge,0,1.044,0.348,2.0,2.0,4.0288,4.0953,63.6973,04-10-22_12.55_BOOST_protocol_HPPC_IN21700_30T_cycle_#1875.mat
BOOST,1875,0.69674,2.08716,0.9553,1,charge,0,1.044,0.348,10.0,9.9,4.0288,4.1319,98.7548,04-10-22_12.55_BOOST_protocol_HPPC_IN21700_30T_cycle_#1875.mat
BOOST,1875,0.69674,2.08716,0.9552,1,discharge,1,-8.358,2.786,2.0,2.0,4.0209,3.6087,49.3198,04-10-22_12.55_BOOST_protocol_HPPC_IN21700_30T_cycle_#1875.mat
BOOST,1875,0.69674,2.08716,0.9552,1,discharge,1,-8.358,2.786,10.0,9.9,4.0209,3.4914,63.3548,04-10-22_12.55_BOOST_protocol_HPPC_IN21700_30T_cycle_#1875.mat
BOOST,1875,0.69674,2.08716,0.9553,1,charge,1,1.929,0.643,2.0,2.0,4.0461,4.1999,79.7428,04-10-22_12.55_BOOST_protocol_HPPC_IN21700_30T_cycle_#1875.mat
BOOST,1875,0.69674,2.08716,0.9553,1,charge,1,1.929,0.643,10.0,9.9,4.0461,4.1999,79.7428,04-10-22_12.55_BOOST_protocol_HPPC_IN21700_30T_cycle_#1875.mat
BOOST,1875,0.69674,2.08716,0.9551,1,discharge,2,-16.716,5.572,2.0,1.9,4.0238,3.3554,39.9856,04-10-22_12.55_BOOST_protocol_HPPC_IN21700_30T_cycle_#1875.mat
BOOST,1875,0.69674,2.08716,0.9551,1,discharge,2,-16.716,5.572,10.0,9.9,4.0238,3.1846,50.2034,04-10-22_12.55_BOOST_protocol_HPPC_IN21700_30T_cycle_#1875.mat
