Repository: KikETs/ECM_HYBRID_BMS_JOINT

## Results

| Arm | Model | Size | Protocol | Result | Worst cell |
|---|---|---|---|---|---|
| SOP | 2RC table + trim (A8) | 4 effective coefficients, 2 EW states | leave-one-cell-out | usable current 69.6 % discharge, 59.5 % charge (τ = 10 s) | 59.9 % / 53.5 % (BOOST_REST) |
| SOH | dQ/dV ridge | 65 coefficients | leave-one-cell-out | RMSE 0.0094, bias −0.0005 | 0.0130 (BOOST_REST) |
| SOC | 2RC EKF, low-current gate | 3 states | leave-one-cell-out | **2.34 %p** over six sensor disturbances on estimated SOH (2.325 on true SOH), per cell 2.00–2.75 | 4.60 %p (BOOST_NEGPULSE_1S, current offset −0.10 A) |

The SOH arm was a 10,945-parameter CNN until the second audit round. Nested

File: analysis/uypydj_ecm.csv (part 76 of 80)
cell,cycle,SOH,CAP_Ah,SOC,direction,rate_rank,I_A,V_pre_V,rest_before_s,n_points,R0_mOhm,R1_mOhm,tau1_s,R2_mOhm,tau2_s,fit_rmse_mV
CC_CELL2,1281,0.79974,2.39995,0.96,charge,0,1.202,4.0858,70.4,101,11.7263,12.2997,0.2845,12.5617,5.3931,0.1732
CC_CELL2,1281,0.79974,2.39995,0.9599,discharge,1,-9.602,4.0839,635.5,100,11.919,10.6462,0.2354,8.3956,5.2572,1.0104
CC_CELL2,1281,0.79974,2.39995,0.96,charge,1,3.627,4.0895,160.7,101,15.079,15.4101,0.1914,0.01,2999.9992,0.4017
CC_CELL2,1281,0.79974,2.39995,0.9598,discharge,2,-19.201,4.0845,665.8,101,11.7825,8.3754,0.1831,7.4708,6.386,1.5515
CC_CELL2,1281,0.79974,2.39995,0.9601,charge,2,3.484,4.0939,281.5,101,30.4691,0.01,0.05,0.01,2999.9928,0.6207
CC_CELL2,1281,0.79974,2.39995,0.9598,discharge,3,-27.603,4.0858,664.1,101,11.6707,6.9979,0.1589,7.9594,7.5808,1.9031
CC_CELL2,1281,0.79974,2.39995,0.9601,charge,3,3.284,4.0982,386.8,101,31.0222,0.01,0.05,0.01,2999.9937,0.5727
CC_CELL2,1281,0.79974,2.39995,0.92,discharge,0,-2.401,4.0701,4809.9,101,11.9439,10.1579,0.2638,16.4534,7.3309,0.2933
CC_CELL2,1281,0.79974,2.39995,0.92,charge,0,1.2,4.0728,70.3,101,11.6479,10.2148,0.2432,11.3597,5.3376,0.1592
CC_CELL2,1281,0.79974,2.39995,0.9199,discharge,1,-9.601,4.0708,635.4,101,11.7309,9.1468,0.219,11.0219,5.9457,0.9573
CC_CELL2,1281,0.79974,2.39995,0.92,charge,1,4.653,4.0768,160.6,101,11.9152,6.8381,0.1355,7.7911,1.1454,0.5335
CC_CELL2,1281,0.79974,2.39995,0.9198,discharge,2,-19.202,4.0717,676.9,101,11.7128,7.2694,0.1751,8.8623,6.1369,1.5473
CC_CELL2,1281,0.79974,2.39995,0.9201,charge,2,4.595,4.08,280.8,101,26.1259,0.01,0.05,0.01,2999.8594,0.593
CC_CELL2,1281,0.79974,2.39995,0.9198,discharge,3,-27.603,4.0734,677.8,101,11.6573,6.0842,0.1557,8.7845,6.9594,1.8402
CC_CELL2,1281,0.79974,2.39995,0.9201,charge,3,4.478,4.0818,386.2,101,26.4084,0.01,0.05,0.01,2999.8177,0.571
CC_CELL2,1281,0.79974,2.39995,0.84,discharge,0,-2.4,3.9783,5365.8,101,11.4063,7.0595,0.2173,17.0368,7.7758,0.2628
CC_CELL2,1281,0.79974,2.39995,0.84,charge,0,1.2,3.9804,70.4,101,11.9933,7.0447,0.2197,14.6846,7.4327,0.1518
CC_CELL2,1281,0.79974,2.39995,0.8399,discharge,1,-9.602,3.9793,635.4,101,11.5393,6.8313,0.1941,11.0428,5.7347,0.8594
CC_CELL2,1281,0.79974,2.39995,0.84,charge,1,4.8,3.9877,160.9,101,11.386,7.0507,0.2063,12.6244,6.967,0.4413
CC_CELL2,1281,0.79974,2.39995,0.8398,discharge,2,-19.2,3.9805,680.6,101,11.5418,5.9193,0.1652,8.8138,5.8185,1.5709
CC_CELL2,1281,0.79974,2.39995,0.8401,charge,2,8.959,3.9941,281.6,101,18.2183,4.7783,0.05,0.01,3000.0,0.7556
CC_CELL2,1281,0.79974,2.39995,0.8398,discharge,3,-27.603,3.9822,732.3,101,11.5437,5.2434,0.1517,8.9929,6.8176,2.1007
CC_CELL2,1281,0.79974,2.39995,0.8401,charge,3,8.713,3.9993,387.2,101,23.0426,0.01,0.05,0.01,3000.0,0.8351
CC_CELL2,1281,0.79974,2.39995,0.76,discharge,0,-2.4,3.8889,5417.9,101,11.4412,6.3212,0.1942,13.1778,7.5677,0.2329
CC_CELL2,1281,0.79974,2.39995,0.76,charge,0,1.2,3.8908,70.5,101,11.4965,6.1021,0.1925,11.044,6.6219,0.1346
CC_CELL2,1281,0.79974,2.39995,0.7599,discharge,1,-9.602,3.8896,635.4,101,11.3941,5.9968,0.1865,9.6257,6.2626,0.7364
CC_CELL2,1281,0.79974,2.39995,0.76,charge,1,4.8,3.8951,160.6,101,11.369,6.0079,0.1924,10.123,6.7691,0.4066
CC_CELL2,1281,0.79974,2.39995,0.7598,discharge,2,-19.2,3.8899,680.6,101,11.3458,5.1811,0.1631,8.8621,7.0926,1.3092
CC_CELL2,1281,0.79974,2.39995,0.7601,charge,2,14.401,3.9,280.9,101,11.1549,4.0047,0.0959,5.9862,2.5608,1.9752
CC_CELL2,1281,0.79974,2.39995,0.7598,discharge,3,-27.602,3.8903,795.4,101,11.2556,4.5055,0.1432,9.5578,8.3487,1.7278
CC_CELL2,1281,0.79974,2.39995,0.7602,charge,3,15.0,3.9031,387.2,101,17.8338,1.9734,0.05,0.01,2999.9988,1.3873
CC_CELL2,1281,0.79974,2.39995,0.6799,discharge,0,-2.402,3.8193,5495.6,101,11.1819,5.5699,0.1874,13.1991,8.2382,0.216
CC_CELL2,1281,0.79974,2.39995,0.68,charge,0,1.2,3.8216,70.5,101,11.1204,5.3447,0.1709,10.9771,7.061,0.1189
CC_CELL2,1281,0.79974,2.39995,0.6799,discharge,1,-9.601,3.8202,635.4,101,11.3081,5.0857,0.1736,10.8908,6.9436,0.657
CC_CELL2,1281,0.79974,2.39995,0.68,charge,1,4.8,3.8262,161.2,101,11.1025,5.048,0.1643,8.5454,5.4876,0.3449
CC_CELL2,1281,0.79974,2.39995,0.6798,discharge,2,-19.2,3.8209,680.6,101,11.1469,4.5538,0.1627,9.6019,6.9703,1.3128
CC_CELL2,1281,0.79974,2.39995,0.6801,charge,2,14.402,3.8307,281.4,101,11.0087,4.3272,0.1569,6.8918,6.2729,1.0544
CC_CELL2,1281,0.79974,2.39995,0.6798,discharge,3,-27.602,3.822,800.6,101,11.1175,3.9629,0.1492,9.9078,7.8824,1.7629
CC_CELL2,1281,0.79974,2.39995,0.6802,charge,3,20.65,3.8342,386.8,101,12.4925,2.0472,0.05,3.1825,0.3274,0.566
CC_CELL2,1281,0.79974,2.39995,0.6,discharge,0,-2.399,3.7398,5567.3,101,11.401,5.5901,0.1971,14.1732,8.6504,0.2195
CC_CELL2,1281,0.79974,2.39995,0.6,charge,0,1.2,3.7424,70.4,101,11.1287,5.5441,0.1763,12.4,7.8058,0.1184
CC_CELL2,1281,0.79974,2.39995,0.5999,discharge,1,-9.6,3.7409,635.4,101,11.3284,5.3079,0.1738,11.5522,7.1057,0.6736
CC_CELL2,1281,0.79974,2.39995,0.6,charge,1,4.8,3.7477,160.6,101,11.2658,5.1424,0.1685,9.7863,6.0679,0.3217
CC_CELL2,1281,0.79974,2.39995,0.5998,discharge,2,-19.199,3.7419,680.6,101,11.2528,4.6673,0.1591,9.9047,6.7436,1.3695
CC_CELL2,1281,0.79974,2.39995,0.6001,charge,2,14.4,3.7521,281.9,101,11.3128,4.2539,0.1571,7.1268,5.8943,1.0046
CC_CELL2,1281,0.79974,2.39995,0.5998,discharge,3,-27.601,3.743,800.6,101,11.2386,4.1039,0.152,10.1062,7.5926,1.8742
CC_CELL2,1281,0.79974,2.39995,0.6002,charge,3,24.001,3.757,387.1,101,10.9497,2.9905,0.0862,4.7858,2.6791,2.3677
CC_CELL2,1281,0.79974,2.39995,0.52,discharge,0,-2.4,3.6613,5607.3,101,11.1977,5.7956,0.1887,13.289,8.3331,0.2206
CC_CELL2,1281,0.79974,2.39995,0.52,charge,0,1.202,3.6636,70.4,101,11.1238,5.6549,0.1723,11.557,7.5119,0.1205
CC_CELL2,1281,0.79974,2.39995,0.5199,discharge,1,-9.602,3.6623,635.4,101,11.3264,5.3417,0.1774,11.0041,7.1352,0.718
CC_CELL2,1281,0.79974,2.39995,0.52,charge,1,4.8,3.6688,161.2,101,11.2537,5.1743,0.1728,10.2787,6.9243,0.3229
CC_CELL2,1281,0.79974,2.39995,0.5198,discharge,2,-19.2,3.663,680.6,101,11.2315,4.6562,0.161,9.7881,6.9893,1.3144
CC_CELL2,1281,0.79974,2.39995,0.5201,charge,2,14.402,3.6743,281.3,101,11.0799,4.2479,0.1461,7.2428,5.8696,0.9406
CC_CELL2,1281,0.79974,2.39995,0.5198,discharge,3,-27.602,3.6638,801.0,101,11.1786,4.0821,0.1532,10.4128,8.235,1.8929
CC_CELL2,1281,0.79974,2.39995,0.5202,charge,3,24.001,3.6786,386.3,101,10.8659,3.4946,0.1295,6.2736,5.9732,1.3886
CC_CELL2,1281,0.79974,2.39995,0.4399,discharge,0,-2.399,3.5953,5612.9,101,11.5377,6.3867,0.204,14.1151,8.4664,0.2129
CC_CELL2,1281,0.79974,2.39995,0.44,charge,0,1.2,3.5977,70.4,101,11.1721,6.4023,0.1944,11.602,7.4304,0.1325
CC_CELL2,1281,0.79974,2.39995,0.4399,discharge,1,-9.602,3.5963,635.5,101,11.4475,6.0651,0.192,11.799,7.2884,0.7525
CC_CELL2,1281,0.79974,2.39995,0.44,charge,1,4.801,3.603,160.6,101,11.3681,5.9266,0.1852,10.9722,7.8109,0.3637
CC_CELL2,1281,0.79974,2.39995,0.4398,discharge,2,-19.201,3.5971,680.6,101,11.5152,5.1549,0.1741,11.2549,7.872,1.4806
CC_CELL2,1281,0.79974,2.39995,0.4401,charge,2,14.404,3.6087,282.1,101,11.2743,4.5839,0.1429,7.6948,6.0814,0.7898
CC_CELL2,1281,0.79974,2.39995,0.4397,discharge,3,-27.601,3.5981,801.0,101,11.3255,4.7058,0.1689,14.4637,11.511,2.2478
CC_CELL2,1281,0.79974,2.39995,0.4402,charge,3,24.0,3.6144,386.3,101,11.0429,3.693,0.1225,6.1858,5.5721,1.2661
CC_CELL2,1281,0.79974,2.39995,0.3599,discharge,0,-2.402,3.5201,5616.4,101,11.6578,7.4588,0.2348,15.4094,8.1611,0.245
CC_CELL2,1281,0.79974,2.39995,0.36,charge,0,1.202,3.5221,70.5,101,11.4324,7.5594,0.2174,11.3892,7.2157,0.1417
CC_CELL2,1281,0.79974,2.39995,0.3599,discharge,1,-9.602,3.5211,635.5,101,11.6293,7.1351,0.229,15.1286,9.0231,0.8697
CC_CELL2,1281,0.79974,2.39995,0.36,charge,1,4.8,3.5278,160.6,101,11.523,6.6876,0.2013,11.2108,8.1325,0.3821
CC_CELL2,1281,0.79974,2.39995,0.3598,discharge,2,-19.2,3.5213,680.6,101,11.5644,6.131,0.2074,21.4381,14.5715,1.7544
CC_CELL2,1281,0.79974,2.39995,0.3601,charge,2,14.402,3.5347,280.8,101,11.2604,5.0172,0.1521,8.6638,7.1751,0.902
CC_CELL2,1281,0.79974,2.39995,0.3597,discharge,3,-27.602,3.5226,800.4,101,11.4688,5.3531,0.1979,47.9343,33.437,2.4236
CC_CELL2,1281,0.79974,2.39995,0.3602,charge,3,24.001,3.5406,386.0,101,10.997,3.8417,0.1226,6.9656,6.181,1.182
CC_CELL2,1281,0.79974,2.39995,0.3199,discharge,0,-2.4,3.4843,5070.9,101,11.544,7.8179,0.2416,17.955,8.7046,0.2504
CC_CELL2,1281,0.79974,2.39995,0.3199,charge,0,1.2,3.4864,70.4,101,11.2513,7.7981,0.2307,10.9347,6.4264,0.1456
CC_CELL2,1281,0.79974,2.39995,0.3199,discharge,1,-9.6,3.4847,635.4,101,11.596,7.4625,0.2297,21.4982,11.0379,0.9171
CC_CELL2,1281,0.79974,2.39995,0.32,charge,1,4.8,3.4917,160.6,101,11.4912,7.0414,0.2083,9.8137,7.622,0.3933
CC_CELL2,1281,0.79974,2.39995,0.3198,discharge,2,-19.198,3.4852,680.6,101,11.7143,6.4809,0.2097,38.2131,20.9346,1.6136
CC_CELL2,1281,0.79974,2.39995,0.3201,charge,2,14.402,3.4982,281.6,101,11.2757,5.2866,0.1498,8.8516,8.0705,0.8023
CC_CELL2,1281,0.79974,2.39995,0.3197,discharge,3,-27.605,3.4861,801.4,101,11.5961,5.9519,0.2129,200.0,110.6575,2.9134
CC_CELL2,1281,0.79974,2.39995,0.3201,charge,3,24.001,3.5036,387.2,101,11.0688,3.9531,0.1196,7.3511,6.8243,1.1027
CC_CELL2,1281,0.79974,2.39995,0.2799,discharge,0,-2.402,3.4463,5073.5,101,11.7534,9.7626,0.281,25.2646,9.7486,0.3197
CC_CELL2,1281,0.79974,2.39995,0.28,charge,0,1.2,3.4497,70.5,101,11.7775,9.1951,0.2543,14.1947,6.4656,0.1552
CC_CELL2,1281,0.79974,2.39995,0.2799,discharge,1,-9.602,3.4469,635.4,101,11.9996,9.0003,0.272,36.0859,13.727,1.2154
CC_CELL2,1281,0.79974,2.39995,0.28,charge,1,4.8,3.4577,160.4,101,11.6694,8.1414,0.222,8.9895,5.8294,0.4372
CC_CELL2,1281,0.79974,2.39995,0.2798,discharge,2,-19.2,3.4479,680.6,101,11.9403,7.498,0.2418,76.0367,29.0554,2.1427
CC_CELL2,1281,0.79974,2.39995,0.2801,charge,2,14.402,3.4657,280.9,101,11.354,5.6547,0.1602,7.9668,8.2533,0.917
CC_CELL2,1281,0.79974,2.39995,0.2801,charge,3,24.001,3.47,362.5,100,11.1399,4.0431,0.1256,7.3774,7.855,1.0743
CC_CELL2,1281,0.79974,2.39995,0.2399,discharge,0,-2.402,3.3994,5071.8,101,12.0219,11.0032,0.3416,39.7177,12.011,0.3632
CC_CELL2,1281,0.79974,2.39995,0.24,charge,0,1.2,3.4039,70.5,101,11.6908,10.2914,0.2772,22.8916,8.3201,0.1753
CC_CELL2,1281,0.79974,2.39995,0.2399,discharge,1,-9.602,3.4011,635.4,100,12.1773,10.1892,0.3307,65.3591,17.6508,1.5582
CC_CELL2,1281,0.79974,2.39995,0.24,charge,1,4.802,3.4168,160.6,101,11.5994,8.3608,0.2283,12.3418,5.3313,0.4511
CC_CELL2,1281,0.79974,2.39995,0.24,charge,2,14.402,3.4318,270.8,101,11.2941,5.8118,0.183,6.7309,6.3747,1.1975
CC_CELL2,1281,0.79974,2.39995,0.2401,charge,3,24.001,3.4363,301.4,101,11.1082,4.3055,0.1433,6.7352,7.9248,1.3852
CC_CELL2,1318,0.79386,2.3823,1.0,discharge,0,-2.382,4.1139,99999.0,99,3.6501,20.3655,0.4052,17.026,5.045,0.3385
CC_CELL2,1318,0.79386,2.3823,1.0,charge,0,1.19,4.1282,69.4,101,12.229,16.6105,0.3728,27.7711,7.7072,0.2179
CC_CELL2,1318,0.79386,2.3823,0.9999,discharge,1,-9.528,4.1223,635.5,100,11.8988,13.4135,0.271,8.169,3.8369,0.997
CC_CELL2,1318,0.79386,2.3823,1.0,charge,1,1.614,4.1334,160.5,101,34.8274,6.4896,0.05,0.01,3000.0,0.5971
CC_CELL2,1318,0.79386,2.3823,0.9998,discharge,2,-19.058,4.1208,641.1,101,11.8618,10.3241,0.2123,6.5366,5.1417,1.9473
CC_CELL2,1318,0.79386,2.3823,1.0,charge,2,1.496,4.1393,281.5,101,40.6038,0.01,0.05,0.01,2974.6054,0.4173
CC_CELL2,1318,0.79386,2.3823,0.9998,discharge,3,-27.397,4.1208,639.5,101,11.9274,8.3765,0.1842,7.147,6.8023,2.3763
CC_CELL2,1318,0.79386,2.3823,1.0,charge,3,1.379,4.1435,387.0,101,41.0201,0.01,0.05,0.01,3000.0,0.466
CC_CELL2,1318,0.79386,2.3823,0.9603,discharge,0,-2.384,4.0829,4789.2,101,11.9866,12.2012,0.3001,12.3432,5.3016,0.2973
CC_CELL2,1318,0.79386,2.3823,0.9603,charge,0,1.192,4.085,70.3,101,11.7545,12.2103,0.2813,12.5,5.2795,0.1593
CC_CELL2,1318,0.79386,2.3823,0.9602,discharge,1,-9.528,4.0833,635.5,101,11.7509,10.7621,0.2443,8.7492,5.4949,0.9464
CC_CELL2,1318,0.79386,2.3823,0.9603,charge,1,3.679,4.0888,160.7,101,14.7797,15.4623,0.2128,0.01,2999.9999,0.3905
CC_CELL2,1318,0.79386,2.3823,0.9601,discharge,2,-19.058,4.0831,666.7,101,11.6564,8.3593,0.1854,7.8444,6.5238,1.565
CC_CELL2,1318,0.79386,2.3823,0.9604,charge,2,3.522,4.0932,280.9,101,30.3415,0.01,0.05,0.01,2999.992,0.6313
CC_CELL2,1318,0.79386,2.3823,0.9601,discharge,3,-27.397,4.0852,665.0,101,11.7277,7.038,0.1632,8.5444,7.8458,1.7671
CC_CELL2,1318,0.79386,2.3823,0.9604,charge,3,3.236,4.0978,386.2,101,31.6063,0.01,0.05,0.01,2999.9945,0.5939
CC_CELL2,1318,0.79386,2.3823,0.9206,discharge,0,-2.382,4.0684,4812.5,101,11.9912,10.8006,0.2712,17.4403,7.2657,0.3015
CC_CELL2,1318,0.79386,2.3823,0.9206,charge,0,1.19,4.0705,70.3,101,12.5634,10.754,0.2606,12.2341,5.5122,0.1643
CC_CELL2,1318,0.79386,2.3823,0.9205,discharge,1,-9.528,4.0691,635.4,101,11.9004,9.6188,0.2251,11.4686,5.9151,0.9751
CC_CELL2,1318,0.79386,2.3823,0.9206,charge,1,4.529,4.0758,160.5,101,12.0958,6.8031,0.1282,8.5747,0.9276,0.4736
CC_CELL2,1318,0.79386,2.3823,0.9204,discharge,2,-19.059,4.0702,676.0,101,11.7456,7.7896,0.1801,9.3324,6.2007,1.5664
CC_CELL2,1318,0.79386,2.3823,0.9207,charge,2,4.437,4.0793,280.8,101,27.2183,0.01,0.05,0.01,2999.9983,0.618
CC_CELL2,1318,0.79386,2.3823,0.9204,discharge,3,-27.397,4.0723,676.6,101,11.6579,6.6024,0.1633,9.5042,7.2198,1.8229
CC_CELL2,1318,0.79386,2.3823,0.9207,charge,3,4.306,4.082,386.1,101,27.4243,0.01,0.05,0.01,2999.9998,0.7262
CC_CELL2,1318,0.79386,2.3823,0.8411,discharge,0,-2.382,3.973,5366.8,101,11.5845,7.6523,0.2238,17.5197,7.6969,0.2815
CC_CELL2,1318,0.79386,2.3823,0.8412,charge,0,1.19,3.976,70.3,101,11.2625,7.7872,0.2064,14.9519,7.0547,0.1585
CC_CELL2,1318,0.79386,2.3823,0.8411,discharge,1,-9.528,3.9744,635.4,101,11.5678,7.0743,0.2014,11.1752,5.7319,0.8569
CC_CELL2,1318,0.79386,2.3823,0.8412,charge,1,4.766,3.9827,160.9,101,11.5128,7.1085,0.2084,12.8,6.9237,0.4754
CC_CELL2,1318,0.79386,2.3823,0.841,discharge,2,-19.058,3.9756,680.6,101,11.5465,5.917,0.1734,9.0277,5.9511,1.5638
CC_CELL2,1318,0.79386,2.3823,0.8413,charge,2,9.208,3.989,281.3,101,17.3575,5.5686,0.05,0.01,2999.9418,0.4187
CC_CELL2,1318,0.79386,2.3823,0.8409,discharge,3,-27.397,3.9766,736.4,101,11.3762,5.1535,0.1555,9.2673,7.0059,1.989
CC_CELL2,1318,0.79386,2.3823,0.8413,charge,3,9.116,3.9941,386.9,101,22.596,0.01,0.05,0.01,3000.0,0.7884
CC_CELL2,1318,0.79386,2.3823,0.7617,discharge,0,-2.382,3.8851,5426.7,101,11.5531,6.7654,0.1996,13.31,7.3455,0.2203
CC_CELL2,1318,0.79386,2.3823,0.7618,charge,0,1.19,3.887,70.4,101,11.6265,6.6215,0.2038,11.3076,6.7049,0.1365
CC_CELL2,1318,0.79386,2.3823,0.7617,discharge,1,-9.528,3.8859,635.4,101,11.5187,6.334,0.1919,9.9677,6.3693,0.7435
CC_CELL2,1318,0.79386,2.3823,0.7618,charge,1,4.764,3.8915,160.5,101,11.5605,6.2768,0.1959,10.1906,6.643,0.4165
CC_CELL2,1318,0.79386,2.3823,0.7616,discharge,2,-19.059,3.8861,680.6,100,11.505,5.3713,0.162,9.3061,7.2086,1.4147
CC_CELL2,1318,0.79386,2.3823,0.7619,charge,2,14.292,3.8965,280.8,101,11.1613,4.3172,0.0987,6.0449,2.4446,1.9832
CC_CELL2,1318,0.79386,2.3823,0.7615,discharge,3,-27.398,3.8868,795.1,101,11.5034,4.6037,0.1498,10.3532,8.7998,1.6761
CC_CELL2,1318,0.79386,2.3823,0.762,charge,3,14.795,3.9006,387.0,101,19.4084,0.8417,0.05,0.01,2999.9987,1.149
CC_CELL2,1318,0.79386,2.3823,0.6823,discharge,0,-2.382,3.8158,5497.5,101,11.3653,6.0617,0.1902,13.7324,8.1385,0.2263
CC_CELL2,1318,0.79386,2.3823,0.6824,charge,0,1.192,3.8181,70.3,101,11.3128,5.9394,0.1834,11.4845,7.0541,0.1269
CC_CELL2,1318,0.79386,2.3823,0.6823,discharge,1,-9.53,3.8168,635.4,101,11.3926,5.6322,0.1825,11.3531,6.9614,0.6698
CC_CELL2,1318,0.79386,2.3823,0.6824,charge,1,4.764,3.8229,160.8,101,11.3466,5.5052,0.1759,8.856,5.4809,0.3525
CC_CELL2,1318,0.79386,2.3823,0.6822,discharge,2,-19.058,3.8178,680.6,101,11.4256,4.8301,0.1657,10.1054,7.0852,1.3715
CC_CELL2,1318,0.79386,2.3823,0.6825,charge,2,14.295,3.8277,281.3,101,11.2422,4.6428,0.1614,7.0605,6.2166,1.0617
CC_CELL2,1318,0.79386,2.3823,0.6821,discharge,3,-27.397,3.8187,800.7,101,11.2124,4.3217,0.1485,10.6415,8.1331,1.871
CC_CELL2,1318,0.79386,2.3823,0.6825,charge,3,20.092,3.8317,386.9,101,12.9256,1.9474,0.05,3.4654,0.2476,0.4892
CC_CELL2,1318,0.79386,2.3823,0.6029,discharge,0,-2.382,3.7369,5560.6,101,11.3646,6.0049,0.1989,14.5692,8.5279,0.2186
CC_CELL2,1318,0.79386,2.3823,0.6029,charge,0,1.19,3.7394,70.5,101,11.3346,5.9108,0.1779,12.8672,7.903,0.1177
CC_CELL2,1318,0.79386,2.3823,0.6029,discharge,1,-9.528,3.7379,635.4,101,11.4054,5.6321,0.1797,11.8842,7.0818,0.7334
CC_CELL2,1318,0.79386,2.3823,0.603,charge,1,4.764,3.745,160.6,101,11.2287,5.6033,0.1741,10.0493,6.0084,0.333
CC_CELL2,1318,0.79386,2.3823,0.6028,discharge,2,-19.059,3.7392,680.6,101,11.4124,4.8946,0.1625,10.3156,6.8527,1.3868
CC_CELL2,1318,0.79386,2.3823,0.6031,charge,2,14.293,3.7503,282.1,101,11.1513,4.7148,0.1552,7.2823,5.7825,1.0488
CC_CELL2,1318,0.79386,2.3823,0.6027,discharge,3,-27.396,3.7403,801.4,101,11.2658,4.4086,0.1539,10.7742,7.876,1.9556
CC_CELL2,1318,0.79386,2.3823,0.6031,charge,3,23.822,3.7547,386.1,101,10.9506,3.1799,0.082,4.7672,2.3482,2.4398
CC_CELL2,1318,0.79386,2.3823,0.5235,discharge,0,-2.382,3.6592,5606.0,101,11.324,6.3292,0.1958,13.7833,8.3003,0.2116
CC_CELL2,1318,0.79386,2.3823,0.5235,charge,0,1.192,3.6614,70.5,101,11.4667,6.0206,0.1921,11.9678,7.5358,0.1251
CC_CELL2,1318,0.79386,2.3823,0.5235,discharge,1,-9.528,3.6602,635.4,101,11.3969,5.8299,0.1823,11.4375,7.1208,0.7518
CC_CELL2,1318,0.79386,2.3823,0.5236,charge,1,4.766,3.6669,160.8,101,11.3109,5.6894,0.1774,10.5742,6.8627,0.3529
CC_CELL2,1318,0.79386,2.3823,0.5234,discharge,2,-19.058,3.661,680.6,101,11.3713,5.002,0.164,10.282,7.0882,1.3848
CC_CELL2,1318,0.79386,2.3823,0.5237,charge,2,14.294,3.6726,280.2,101,11.1546,4.646,0.1491,7.4214,5.8231,0.9566
CC_CELL2,1318,0.79386,2.3823,0.5233,discharge,3,-27.397,3.6619,801.1,101,11.2651,4.4494,0.1624,11.3194,8.7273,1.8445
CC_CELL2,1318,0.79386,2.3823,0.5237,charge,3,23.823,3.6765,386.1,101,11.0624,3.7182,0.131,6.4049,5.8753,1.4218
CC_CELL2,1318,0.79386,2.3823,0.4441,discharge,0,-2.382,3.5931,5613.5,101,11.3174,6.5886,0.2086,14.4594,8.4807,0.2295
CC_CELL2,1318,0.79386,2.3823,0.4441,charge,0,1.192,3.5956,70.4,101,11.1766,6.6046,0.1984,11.7389,7.2688,0.1288
CC_CELL2,1318,0.79386,2.3823,0.444,discharge,1,-9.528,3.5936,635.4,101,11.4048,6.3776,0.1924,12.1393,7.2036,0.7994
CC_CELL2,1318,0.79386,2.3823,0.4442,charge,1,4.766,3.6013,160.4,101,11.4476,6.2635,0.1948,11.2734,7.7472,0.3809
CC_CELL2,1318,0.79386,2.3823,0.444,discharge,2,-19.059,3.5952,680.6,101,11.518,5.5641,0.1771,11.9736,8.1437,1.5563
CC_CELL2,1318,0.79386,2.3823,0.4442,charge,2,14.294,3.6081,281.3,101,11.3014,4.8855,0.1457,7.8772,6.025,0.7992
CC_CELL2,1318,0.79386,2.3823,0.4439,discharge,3,-27.396,3.5956,801.0,101,11.4185,4.9551,0.1711,15.9295,12.2204,2.2449
CC_CELL2,1318,0.79386,2.3823,0.4443,charge,3,23.823,3.6132,386.1,101,11.1527,3.9187,0.1249,6.3398,5.5283,1.291
CC_CELL2,1318,0.79386,2.3823,0.3647,discharge,0,-2.384,3.5174,5615.2,101,11.3975,8.0605,0.2455,16.0901,8.1603,0.2466
CC_CELL2,1318,0.79386,2.3823,0.3647,charge,0,1.19,3.5202,70.5,101,11.6682,7.9476,0.221,11.5912,6.9464,0.1359
CC_CELL2,1318,0.79386,2.3823,0.3646,discharge,1,-9.528,3.5193,635.4,101,11.6958,7.6396,0.2283,16.0321,9.0983,0.9634
CC_CELL2,1318,0.79386,2.3823,0.3647,charge,1,4.766,3.5261,160.6,101,11.5215,7.2564,0.2037,11.38,7.9055,0.4074
CC_CELL2,1318,0.79386,2.3823,0.3646,discharge,2,-19.058,3.5202,680.8,101,11.6306,6.6048,0.2134,23.5523,15.3503,1.7474
CC_CELL2,1318,0.79386,2.3823,0.3648,charge,2,14.294,3.5334,281.3,101,11.2816,5.438,0.1548,8.8468,7.0882,0.8967
CC_CELL2,1318,0.79386,2.3823,0.3645,discharge,3,-27.397,3.5215,800.6,101,11.5698,5.6925,0.1981,53.7104,35.2925,2.436
CC_CELL2,1318,0.79386,2.3823,0.3649,charge,3,23.822,3.5388,387.1,101,11.1656,4.0756,0.1309,7.1376,6.1367,1.1903
CC_CELL2,1318,0.79386,2.3823,0.325,discharge,0,-2.38,3.4827,5074.0,101,11.5721,8.4627,0.2498,18.9102,8.7216,0.2792
CC_CELL2,1318,0.79386,2.3823,0.325,charge,0,1.192,3.4849,70.4,101,11.5861,8.1841,0.2421,11.3866,6.4076,0.1427
CC_CELL2,1318,0.79386,2.3823,0.3249,discharge,1,-9.528,3.4834,635.5,101,11.7054,7.8476,0.238,22.6302,11.146,0.9636
CC_CELL2,1318,0.79386,2.3823,0.325,charge,1,4.764,3.4905,160.6,101,11.49,7.3932,0.2143,9.8649,7.3436,0.398
CC_CELL2,1318,0.79386,2.3823,0.3248,discharge,2,-19.059,3.4836,680.7,101,11.7362,6.7546,0.2189,39.7551,21.0125,1.5957
CC_CELL2,1318,0.79386,2.3823,0.3251,charge,2,14.294,3.4972,281.5,101,11.277,5.5688,0.1532,8.9871,7.9752,0.8474
CC_CELL2,1318,0.79386,2.3823,0.3248,discharge,3,-27.397,3.4846,800.7,101,11.738,6.15,0.2184,200.0,105.3542,2.8759
CC_CELL2,1318,0.79386,2.3823,0.3252,charge,3,23.823,3.5031,386.3,101,11.2398,4.0758,0.127,7.4955,6.7296,1.0804
CC_CELL2,1318,0.79386,2.3823,0.2853,discharge,0,-2.382,3.4454,5071.8,101,12.0007,10.2084,0.294,26.4303,9.735,0.327
CC_CELL2,1318,0.79386,2.3823,0.2853,charge,0,1.192,3.4488,70.4,101,11.6583,9.8988,0.2543,14.7852,6.4159,0.1577
CC_CELL2,1318,0.79386,2.3823,0.2852,discharge,1,-9.53,3.4462,635.4,101,12.0238,9.5373,0.2764,37.4456,13.5912,1.2342
CC_CELL2,1318,0.79386,2.3823,0.2853,charge,1,4.766,3.4571,160.9,101,11.7594,8.5737,0.2286,9.2409,5.7066,0.4488
CC_CELL2,1318,0.79386,2.3823,0.2851,discharge,2,-19.059,3.4469,680.6,101,12.0666,7.8487,0.2529,77.0664,28.3248,2.0968
CC_CELL2,1318,0.79386,2.3823,0.2854,charge,2,14.294,3.4656,281.6,101,11.5196,5.8805,0.1666,8.0872,8.107,0.9312
CC_CELL2,1318,0.79386,2.3823,0.2855,charge,3,23.822,3.4701,358.4,101,11.1776,4.3284,0.1265,7.5098,7.7018,1.0922
CC_CELL2,1318,0.79386,2.3823,0.2456,discharge,0,-2.382,3.3983,5072.3,101,12.0644,11.6289,0.3401,40.9002,11.7878,0.3896
CC_CELL2,1318,0.79386,2.3823,0.2456,charge,0,1.189,3.4029,70.4,101,12.0545,10.6199,0.291,23.7544,8.3254,0.1794
CC_CELL2,1318,0.79386,2.3823,0.2455,discharge,1,-9.528,3.4,635.4,101,12.2605,10.6966,0.3361,66.1232,17.2845,1.5759
CC_CELL2,1318,0.79386,2.3823,0.2456,charge,1,4.766,3.4165,160.7,101,11.6339,8.8098,0.234,12.7989,5.2986,0.4607
CC_CELL2,1318,0.79386,2.3823,0.2457,charge,2,14.294,3.432,268.6,101,11.4181,6.123,0.187,6.9033,6.2948,1.2506
CC_CELL2,1318,0.79386,2.3823,0.2458,charge,3,23.822,3.4368,299.0,101,11.126,4.5945,0.1468,6.8396,7.6941,1.4182
CC_CELL2,1356,0.77636,2.32978,1.0,discharge,0,-2.328,4.1119,99999.0,99,3.794,21.3276,0.4313,17.6195,4.9622,0.313
CC_CELL2,1356,0.77636,2.32978,1.0,charge,0,1.163,4.1264,69.4,101,12.1301,17.8794,0.4024,28.9908,7.5859,0.2152
CC_CELL2,1356,0.77636,2.32978,0.9999,discharge,1,-9.314,4.1203,635.5,101,11.9208,14.1068,0.2791,8.3589,3.7627,1.0957
CC_CELL2,1356,0.77636,2.32978,1.0,charge,1,1.583,4.1317,160.8,101,34.7279,8.474,0.05,0.01,3000.0,0.6299
CC_CELL2,1356,0.77636,2.32978,0.9999,discharge,2,-18.626,4.1182,641.2,101,11.7318,10.88,0.221,6.3503,4.7139,2.0184
CC_CELL2,1356,0.77636,2.32978,1.0,charge,2,1.476,4.1372,281.3,101,42.6063,0.01,0.05,0.01,2973.9982,0.4413
CC_CELL2,1356,0.77636,2.32978,0.9998,discharge,3,-26.775,4.1187,639.7,101,11.636,9.0483,0.1914,6.3527,5.7777,2.3665
CC_CELL2,1356,0.77636,2.32978,1.0,charge,3,1.363,4.1425,386.8,101,42.2195,0.01,0.05,0.01,2989.439,0.4491
CC_CELL2,1356,0.77636,2.32978,0.9612,discharge,0,-2.326,4.0818,4787.8,101,11.7898,13.1622,0.3095,13.5406,5.4966,0.3054
CC_CELL2,1356,0.77636,2.32978,0.9612,charge,0,1.164,4.0843,70.3,101,11.5137,13.2118,0.2973,13.3558,5.2818,0.1624
CC_CELL2,1356,0.77636,2.32978,0.9611,discharge,1,-9.314,4.0823,635.4,101,11.7407,11.3526,0.2503,9.1402,5.3405,1.0017
CC_CELL2,1356,0.77636,2.32978,0.9612,charge,1,3.54,4.0876,160.6,101,14.9814,16.7964,0.2178,0.01,2999.9996,0.4384
CC_CELL2,1356,0.77636,2.32978,0.961,discharge,2,-18.624,4.083,666.0,101,11.6599,8.9904,0.1956,7.6986,5.9958,1.5578
CC_CELL2,1356,0.77636,2.32978,0.9613,charge,2,3.336,4.0923,280.6,101,32.3076,0.01,0.05,0.01,2999.9949,0.5811
CC_CELL2,1356,0.77636,2.32978,0.961,discharge,3,-26.774,4.0845,663.8,101,11.6534,7.6341,0.1707,7.6755,6.6467,2.0229
CC_CELL2,1356,0.77636,2.32978,0.9613,charge,3,3.067,4.0974,385.1,101,33.4751,0.01,0.05,0.01,2999.9975,0.6597
CC_CELL2,1356,0.77636,2.32978,0.9224,discharge,0,-2.328,4.0659,4811.5,101,11.8449,11.7811,0.2838,18.7956,7.2447,0.2978
CC_CELL2,1356,0.77636,2.32978,0.9224,charge,0,1.165,4.0691,70.3,101,11.6715,11.7738,0.2772,13.7879,5.6667,0.1703
CC_CELL2,1356,0.77636,2.32978,0.9223,discharge,1,-9.315,4.066,635.5,101,11.6861,10.3647,0.235,11.6968,5.6948,1.0172
CC_CELL2,1356,0.77636,2.32978,0.9224,charge,1,4.37,4.0744,160.8,101,12.1325,6.8773,0.1312,9.7724,0.8297,0.4489
CC_CELL2,1356,0.77636,2.32978,0.9222,discharge,2,-18.624,4.0682,675.5,101,11.8406,8.162,0.1896,9.0783,5.7578,1.6744
CC_CELL2,1356,0.77636,2.32978,0.9225,charge,2,4.27,4.0783,281.3,101,28.5163,0.01,0.05,0.01,3000.0,0.6361
CC_CELL2,1356,0.77636,2.32978,0.9222,discharge,3,-26.776,4.0698,675.7,101,11.5861,7.0264,0.1664,8.6399,6.2609,2.1593
CC_CELL2,1356,0.77636,2.32978,0.9225,charge,3,4.132,4.0813,386.5,101,28.7444,0.01,0.05,0.01,2999.9372,0.6429
CC_CELL2,1356,0.77636,2.32978,0.8448,discharge,0,-2.328,3.9669,5368.9,101,11.56,8.1125,0.2308,17.3114,7.4541,0.2426
CC_CELL2,1356,0.77636,2.32978,0.8448,charge,0,1.165,3.9695,70.2,101,11.6013,8.1884,0.2416,15.7214,7.4621,0.1607
CC_CELL2,1356,0.77636,2.32978,0.8447,discharge,1,-9.314,3.9683,635.5,101,11.4867,7.5428,0.2066,11.1508,5.7134,0.8424
CC_CELL2,1356,0.77636,2.32978,0.8448,charge,1,4.655,3.9762,160.9,101,11.4263,7.7796,0.218,13.7118,7.1654,0.4669
CC_CELL2,1356,0.77636,2.32978,0.8447,discharge,2,-18.624,3.9692,680.4,101,11.4018,6.3442,0.1775,8.8015,5.7161,1.5345
CC_CELL2,1356,0.77636,2.32978,0.8449,charge,2,9.184,3.9831,281.9,101,16.8994,6.729,0.064,0.01,2999.9972,0.6978
CC_CELL2,1356,0.77636,2.32978,0.8446,discharge,3,-26.774,3.9711,738.3,101,11.2945,5.5404,0.161,8.5962,6.4279,2.0462
CC_CELL2,1356,0.77636,2.32978,0.8449,charge,3,9.087,3.9884,387.5,101,23.2964,0.01,0.05,0.01,3000.0,0.9459
CC_CELL2,1356,0.77636,2.32978,0.7672,discharge,0,-2.328,3.8818,5429.4,101,11.508,7.6434,0.22,13.757,7.4808,0.224
CC_CELL2,1356,0.77636,2.32978,0.7672,charge,0,1.165,3.884,70.3,101,11.4384,7.6291,0.1987,11.8926,6.6402,0.1286
CC_CELL2,1356,0.77636,2.32978,0.7671,discharge,1,-9.314,3.8831,635.5,101,11.5205,6.7536,0.1977,10.2693,6.2724,0.7609
CC_CELL2,1356,0.77636,2.32978,0.7672,charge,1,4.655,3.8885,160.8,101,11.4012,6.7842,0.1955,10.3153,6.314,0.4228
CC_CELL2,1356,0.77636,2.32978,0.767,discharge,2,-18.625,3.8835,680.6,101,11.4246,5.7384,0.1718,9.0561,6.7207,1.443
CC_CELL2,1356,0.77636,2.32978,0.7673,charge,2,13.969,3.8933,281.1,101,11.0666,4.8625,0.1116,6.4629,2.9189,1.9367
CC_CELL2,1356,0.77636,2.32978,0.7669,discharge,3,-26.774,3.8841,797.1,101,11.4144,4.9344,0.1561,9.324,7.62,1.8929
CC_CELL2,1356,0.77636,2.32978,0.7674,charge,3,14.73,3.8976,386.8,101,17.717,2.8288,0.05,0.01,2999.9972,1.5771
CC_CELL2,1356,0.77636,2.32978,0.6896,discharge,0,-2.328,3.8157,5501.8,101,11.2917,6.6182,0.2119,14.3885,8.3687,0.2163
CC_CELL2,1356,0.77636,2.32978,0.6896,charge,0,1.165,3.8181,70.4,101,11.2336,6.3464,0.1904,12.2397,7.3404,0.1326
CC_CELL2,1356,0.77636,2.32978,0.6895,discharge,1,-9.316,3.8167,635.4,101,11.3705,6.012,0.1883,11.6499,6.8932,0.697
CC_CELL2,1356,0.77636,2.32978,0.6896,charge,1,4.657,3.823,161.2,101,11.1746,6.0724,0.1851,9.4052,5.6415,0.3246
CC_CELL2,1356,0.77636,2.32978,0.6894,discharge,2,-18.626,3.8178,680.8,101,11.3052,5.2429,0.1734,9.9336,6.6872,1.4111
CC_CELL2,1356,0.77636,2.32978,0.6897,charge,2,13.969,3.8279,281.2,101,11.1591,5.0552,0.167,7.2314,6.213,1.0334
CC_CELL2,1356,0.77636,2.32978,0.6894,discharge,3,-26.773,3.8188,801.6,101,11.1651,4.6519,0.1563,9.7936,7.2074,1.9161
CC_CELL2,1356,0.77636,2.32978,0.6898,charge,3,19.755,3.8319,386.8,101,12.7901,2.1113,0.05,3.7397,0.2645,0.5039
CC_CELL2,1356,0.77636,2.32978,0.6119,discharge,0,-2.328,3.7387,5561.6,101,11.1564,6.1149,0.2077,14.8848,8.5908,0.2158
CC_CELL2,1356,0.77636,2.32978,0.612,charge,0,1.164,3.7413,70.4,101,10.9151,6.1724,0.1901,13.1475,7.8923,0.1329
CC_CELL2,1356,0.77636,2.32978,0.6119,discharge,1,-9.314,3.7399,635.4,101,11.268,5.9184,0.1919,12.0858,7.0294,0.7234
CC_CELL2,1356,0.77636,2.32978,0.612,charge,1,4.655,3.7469,160.8,101,11.2616,5.8343,0.1857,10.7343,6.3483,0.3266
CC_CELL2,1356,0.77636,2.32978,0.6118,discharge,2,-18.624,3.741,680.6,101,11.3074,5.23,0.1705,10.1522,6.516,1.4091
CC_CELL2,1356,0.77636,2.32978,0.6121,charge,2,13.969,3.7526,281.3,101,11.144,4.9865,0.1615,7.5132,5.8139,1.0206
CC_CELL2,1356,0.77636,2.32978,0.6117,discharge,3,-26.774,3.7421,801.1,101,11.2997,4.616,0.166,9.9472,7.0474,1.8881
CC_CELL2,1356,0.77636,2.32978,0.6122,charge,3,23.28,3.7571,388.1,101,10.8776,3.5288,0.0893,4.8506,2.4839,2.3599
CC_CELL2,1356,0.77636,2.32978,0.5343,discharge,0,-2.326,3.6612,5606.3,101,11.2703,6.7463,0.206,14.4781,8.3363,0.2292
CC_CELL2,1356,0.77636,2.32978,0.5344,charge,0,1.164,3.6635,70.4,101,11.1825,6.5642,0.1863,12.5908,7.4699,0.1361
CC_CELL2,1356,0.77636,2.32978,0.5343,discharge,1,-9.313,3.6622,635.5,101,11.3243,6.2338,0.1909,11.7894,7.0888,0.7898
CC_CELL2,1356,0.77636,2.32978,0.5344,charge,1,4.655,3.6691,160.8,101,11.1921,6.2136,0.1887,11.5823,7.3188,0.3455
CC_CELL2,1356,0.77636,2.32978,0.5342,discharge,2,-18.624,3.6632,680.6,101,11.2959,5.3665,0.1781,10.1869,6.7678,1.2725
CC_CELL2,1356,0.77636,2.32978,0.5345,charge,2,13.969,3.6754,281.2,101,11.1442,4.9332,0.1583,7.8613,5.8946,0.8997
CC_CELL2,1356,0.77636,2.32978,0.5341,discharge,3,-26.773,3.6634,801.0,101,11.2041,4.7313,0.1638,10.3969,7.6744,1.9605
CC_CELL2,1356,0.77636,2.32978,0.5345,charge,3,23.28,3.6803,387.1,101,10.943,4.0607,0.135,6.5196,5.8541,1.3895
CC_CELL2,1356,0.77636,2.32978,0.4567,discharge,0,-2.328,3.5943,5613.3,101,11.3684,6.7673,0.2213,14.9128,8.4155,0.2245
CC_CELL2,1356,0.77636,2.32978,0.4568,charge,0,1.163,3.5966,70.4,101,11.1412,6.811,0.2002,12.3983,7.5842,0.1269
CC_CELL2,1356,0.77636,2.32978,0.4567,discharge,1,-9.313,3.5947,635.4,101,11.1931,6.5383,0.2005,12.1778,7.0213,0.751
CC_CELL2,1356,0.77636,2.32978,0.4568,charge,1,4.655,3.6024,161.2,101,11.2103,6.5604,0.1953,11.6961,7.756,0.3825
CC_CELL2,1356,0.77636,2.32978,0.4566,discharge,2,-18.624,3.5964,680.6,101,11.3628,5.9221,0.185,11.525,7.6387,1.5938
CC_CELL2,1356,0.77636,2.32978,0.4569,charge,2,13.969,3.6087,281.6,101,11.2576,5.2665,0.1529,8.5536,6.5251,0.7703
CC_CELL2,1356,0.77636,2.32978,0.4565,discharge,3,-26.774,3.5976,800.6,101,11.4068,5.3738,0.1833,14.3412,10.8585,2.365
CC_CELL2,1356,0.77636,2.32978,0.4569,charge,3,23.279,3.6157,387.2,101,11.1117,4.2808,0.1267,6.6812,5.7087,1.1896
CC_CELL2,1356,0.77636,2.32978,0.3791,discharge,0,-2.328,3.5212,5613.5,101,11.6924,8.3602,0.2469,16.4308,8.0954,0.2433
CC_CELL2,1356,0.77636,2.32978,0.3792,charge,0,1.164,3.523,70.4,101,11.4977,8.3879,0.2337,11.7878,6.9561,0.131
CC_CELL2,1356,0.77636,2.32978,0.3791,discharge,1,-9.316,3.5222,635.5,101,11.5725,7.9567,0.235,16.5601,9.303,0.9749
CC_CELL2,1356,0.77636,2.32978,0.3792,charge,1,4.655,3.5283,161.1,101,11.6296,7.5591,0.2139,11.5357,8.0132,0.3858
CC_CELL2,1356,0.77636,2.32978,0.379,discharge,2,-18.624,3.5231,680.5,101,11.5536,6.8406,0.2174,21.9499,14.1367,1.7518
CC_CELL2,1356,0.77636,2.32978,0.3793,charge,2,13.969,3.5361,281.2,101,11.1947,5.7516,0.1581,9.2245,7.4232,0.8826
CC_CELL2,1356,0.77636,2.32978,0.3789,discharge,3,-26.774,3.5243,800.8,101,11.5119,5.9268,0.206,36.5988,23.9628,2.5259
CC_CELL2,1356,0.77636,2.32978,0.3793,charge,3,23.28,3.5423,387.5,101,11.0488,4.3955,0.1312,7.4428,6.5104,1.1388
CC_CELL2,1356,0.77636,2.32978,0.3403,discharge,0,-2.328,3.487,5072.6,101,11.256,8.9101,0.2562,19.9768,8.9113,0.2773
CC_CELL2,1356,0.77636,2.32978,0.3403,charge,0,1.164,3.4899,70.4,101,11.4375,8.7793,0.2491,12.2027,6.5585,0.1422
CC_CELL2,1356,0.77636,2.32978,0.3403,discharge,1,-9.314,3.4883,635.4,101,11.5305,8.3393,0.2456,23.0552,11.057,0.953
CC_CELL2,1356,0.77636,2.32978,0.3404,charge,1,4.655,3.4958,160.9,101,11.4369,7.8369,0.2238,10.2211,7.2587,0.3952
CC_CELL2,1356,0.77636,2.32978,0.3402,discharge,2,-18.626,3.4887,680.6,101,11.5705,6.9629,0.2206,33.7656,17.6441,1.6985
CC_CELL2,1356,0.77636,2.32978,0.3405,charge,2,13.971,3.5025,280.6,101,11.1856,5.7267,0.1623,9.1415,8.2193,0.8407
CC_CELL2,1356,0.77636,2.32978,0.3401,discharge,3,-26.776,3.4897,800.7,101,11.5023,6.1452,0.2255,70.9887,38.6507,2.9058
CC_CELL2,1356,0.77636,2.32978,0.3405,charge,3,23.282,3.5081,385.8,101,10.9174,4.3274,0.1304,7.6917,7.2274,1.046
CC_CELL2,1356,0.77636,2.32978,0.3015,discharge,0,-2.328,3.4506,5072.6,101,11.8539,10.4683,0.3016,27.3454,10.0446,0.3169
CC_CELL2,1356,0.77636,2.32978,0.3016,charge,0,1.164,3.4539,70.5,101,11.7398,10.0868,0.2722,16.281,7.0523,0.1537
CC_CELL2,1356,0.77636,2.32978,0.3015,discharge,1,-9.314,3.4513,635.4,101,11.8278,9.7689,0.2873,35.7273,13.1914,1.1673
CC_CELL2,1356,0.77636,2.32978,0.3016,charge,1,4.657,3.4628,160.5,101,11.608,8.8303,0.2349,10.0593,5.7735,0.4347
CC_CELL2,1356,0.77636,2.32978,0.3014,discharge,2,-18.625,3.4522,680.6,101,11.8165,8.1833,0.2619,63.8188,24.4888,2.268
CC_CELL2,1356,0.77636,2.32978,0.3017,charge,2,13.971,3.4715,281.9,101,11.3029,6.3272,0.1749,8.1496,7.9359,0.9703
CC_CELL2,1356,0.77636,2.32978,0.3017,charge,3,23.282,3.4769,368.4,101,11.0723,4.6188,0.1361,7.6549,8.1322,1.1238
CC_CELL2,1356,0.77636,2.32978,0.2627,discharge,0,-2.328,3.405,5071.1,101,12.0143,11.7237,0.3396,40.6131,11.9189,0.3579
CC_CELL2,1356,0.77636,2.32978,0.2628,charge,0,1.164,3.4095,70.5,101,11.9108,11.0739,0.3033,24.7099,8.746,0.1658
CC_CELL2,1356,0.77636,2.32978,0.2627,discharge,1,-9.313,3.4068,635.5,101,12.1234,10.8371,0.3328,61.5506,16.9316,1.5351
CC_CELL2,1356,0.77636,2.32978,0.2628,charge,1,4.657,3.4233,160.9,101,11.5472,9.2398,0.2483,13.7148,5.7567,0.4077
CC_CELL2,1356,0.77636,2.32978,0.2629,charge,2,13.969,3.439,275.8,101,11.4478,6.3713,0.1927,7.1224,6.1848,1.1494
CC_CELL2,1356,0.77636,2.32978,0.2629,charge,3,23.282,3.4448,313.8,101,11.0518,4.8794,0.1509,6.9027,7.7723,1.4477
CC_CELL2,1393,0.76477,2.29499,1.0,discharge,0,-2.29,4.1098,99999.0,99,3.5998,22.2442,0.4402,18.2161,4.83,0.3033
CC_CELL2,1393,0.76477,2.29499,1.0,charge,0,1.146,4.1245,69.5,101,12.1043,18.8941,0.4283,30.057,7.6818,0.2141
CC_CELL2,1393,0.76477,2.29499,0.9999,discharge,1,-9.16,4.1182,635.4,101,11.9872,14.8124,0.2957,8.5924,3.8289,1.0416
CC_CELL2,1393,0.76477,2.29499,1.0,charge,1,1.576,4.1296,160.7,101,34.1,10.6197,0.05,0.01,3000.0,0.6231
CC_CELL2,1393,0.76477,2.29499,0.9999,discharge,2,-18.317,4.1168,641.5,101,11.822,11.3905,0.2324,6.5848,4.8251,1.9411
CC_CELL2,1393,0.76477,2.29499,1.0001,charge,2,1.476,4.1356,281.2,101,43.6649,0.01,0.05,0.01,2961.0932,0.4056
CC_CELL2,1393,0.76477,2.29499,0.9998,discharge,3,-26.332,4.1167,640.0,101,11.7044,9.4296,0.1982,6.6023,5.8362,2.3392
CC_CELL2,1393,0.76477,2.29499,1.0,charge,3,1.363,4.1407,387.4,101,43.5492,0.01,0.05,0.01,2967.7881,0.3958
CC_CELL2,1393,0.76477,2.29499,0.9618,discharge,0,-2.29,4.0807,4788.9,101,11.9244,14.7094,0.3397,15.1091,5.7026,0.3324
CC_CELL2,1393,0.76477,2.29499,0.9618,charge,0,1.144,4.0834,70.5,101,11.781,14.7645,0.3287,14.5724,5.407,0.1672
CC_CELL2,1393,0.76477,2.29499,0.9618,discharge,1,-9.159,4.0812,635.4,101,11.9993,12.6372,0.2637,9.8011,5.3239,1.0552
CC_CELL2,1393,0.76477,2.29499,0.9619,charge,1,3.273,4.0878,160.7,101,15.8281,18.4849,0.1876,0.01,2999.9958,0.5462
CC_CELL2,1393,0.76477,2.29499,0.9617,discharge,2,-18.316,4.0817,663.4,101,11.9053,9.9491,0.204,8.2243,5.9253,1.6844
CC_CELL2,1393,0.76477,2.29499,0.9619,charge,2,3.076,4.0926,281.7,101,34.9344,0.01,0.05,0.01,2947.3953,0.5882
CC_CELL2,1393,0.76477,2.29499,0.9616,discharge,3,-26.331,4.0833,660.9,101,11.8274,8.495,0.1767,8.229,6.6492,2.1503
CC_CELL2,1393,0.76477,2.29499,0.9619,charge,3,2.828,4.0975,387.4,101,36.2643,0.01,0.05,0.01,2999.9994,0.6231
CC_CELL2,1393,0.76477,2.29499,0.9237,discharge,0,-2.29,4.0622,4807.9,101,12.0608,12.3386,0.3014,19.031,6.943,0.2998
CC_CELL2,1393,0.76477,2.29499,0.9237,charge,0,1.145,4.0654,70.4,101,11.9216,12.4826,0.2975,15.3622,6.0876,0.1784
CC_CELL2,1393,0.76477,2.29499,0.9236,discharge,1,-9.158,4.0632,635.4,101,11.996,10.8641,0.2491,11.8919,5.8155,0.9713
CC_CELL2,1393,0.76477,2.29499,0.9237,charge,1,4.278,4.0716,160.9,101,12.3099,6.8979,0.1286,10.8551,0.8186,0.4846
CC_CELL2,1393,0.76477,2.29499,0.9235,discharge,2,-18.318,4.0648,675.1,101,11.8426,8.6846,0.1993,9.3436,5.8608,1.6011
CC_CELL2,1393,0.76477,2.29499,0.9238,charge,2,4.172,4.0763,281.6,101,29.6646,0.01,0.05,0.01,2999.99,0.6831
CC_CELL2,1393,0.76477,2.29499,0.9235,discharge,3,-26.33,4.0676,675.1,101,11.6767,7.4175,0.1711,8.9787,6.3888,2.0899
CC_CELL2,1393,0.76477,2.29499,0.9238,charge,3,4.032,4.0799,387.5,101,29.7999,0.01,0.05,0.01,2999.9909,0.6723
CC_CELL2,1393,0.76477,2.29499,0.8473,discharge,0,-2.29,3.9627,5363.6,101,11.62,8.6,0.241,17.9696,7.546,0.2635
CC_CELL2,1393,0.76477,2.29499,0.8474,charge,0,1.146,3.9655,70.3,101,11.5001,8.6446,0.2443,16.0037,7.1896,0.1503
CC_CELL2,1393,0.76477,2.29499,0.8473,discharge,1,-9.158,3.9641,635.4,101,11.6088,7.9777,0.2134,11.5421,5.6491,0.8495
CC_CELL2,1393,0.76477,2.29499,0.8474,charge,1,4.58,3.9714,161.0,101,11.7792,8.1804,0.2276,13.859,6.9389,0.4796
CC_CELL2,1393,0.76477,2.29499,0.8472,discharge,2,-18.317,3.9653,680.5,101,11.4841,6.7489,0.1844,9.1034,5.7009,1.6056
CC_CELL2,1393,0.76477,2.29499,0.8475,charge,2,9.106,3.9793,281.6,101,16.8571,7.3904,0.0714,0.01,3000.0,0.6677
CC_CELL2,1393,0.76477,2.29499,0.8472,discharge,3,-26.332,3.9671,739.2,101,11.447,5.79,0.1684,8.9139,6.4342,2.1213
CC_CELL2,1393,0.76477,2.29499,0.8475,charge,3,9.043,3.9847,387.3,101,23.8183,0.01,0.05,0.01,3000.0,0.9963
CC_CELL2,1393,0.76477,2.29499,0.771,discharge,0,-2.291,3.8786,5425.8,100,11.5497,7.641,0.2208,13.8492,7.3095,0.2294
CC_CELL2,1393,0.76477,2.29499,0.771,charge,0,1.146,3.8809,70.5,101,11.406,7.6611,0.2153,12.0441,6.6583,0.1345
CC_CELL2,1393,0.76477,2.29499,0.771,discharge,1,-9.159,3.8798,635.4,101,11.5871,7.0278,0.2044,10.6303,6.327,0.7742
CC_CELL2,1393,0.76477,2.29499,0.7711,charge,1,4.58,3.8854,160.8,101,11.3965,7.2215,0.2025,10.4711,6.2302,0.4155
CC_CELL2,1393,0.76477,2.29499,0.7709,discharge,2,-18.318,3.8804,680.5,101,11.4284,6.1239,0.1757,9.3779,6.6992,1.4839
CC_CELL2,1393,0.76477,2.29499,0.7711,charge,2,13.736,3.8904,282.5,101,11.2888,5.0362,0.1207,6.6697,2.9411,1.947
CC_CELL2,1393,0.76477,2.29499,0.7708,discharge,3,-26.333,3.881,796.8,101,11.475,5.2446,0.1642,9.668,7.6661,1.8252
CC_CELL2,1393,0.76477,2.29499,0.7712,charge,3,14.484,3.8938,387.6,101,17.6356,3.5206,0.05,0.01,2999.9955,1.5054
CC_CELL2,1393,0.76477,2.29499,0.6947,discharge,0,-2.29,3.8137,5497.8,100,11.2634,7.0087,0.2094,14.7325,8.0565,0.2414
CC_CELL2,1393,0.76477,2.29499,0.6947,charge,0,1.146,3.8161,70.4,101,11.2423,6.8223,0.1956,12.5414,7.0488,0.1237
CC_CELL2,1393,0.76477,2.29499,0.6946,discharge,1,-9.159,3.815,635.4,101,11.3681,6.4345,0.1928,12.0096,6.8386,0.7247
CC_CELL2,1393,0.76477,2.29499,0.6947,charge,1,4.579,3.8213,161.1,101,11.2993,6.3503,0.1918,9.7169,5.5725,0.3475
CC_CELL2,1393,0.76477,2.29499,0.6946,discharge,2,-18.318,3.8161,680.5,101,11.2981,5.5854,0.1767,10.2394,6.6497,1.4669
CC_CELL2,1393,0.76477,2.29499,0.6948,charge,2,13.738,3.8265,281.7,101,11.1644,5.3857,0.17,7.3907,6.0951,1.0533
CC_CELL2,1393,0.76477,2.29499,0.6945,discharge,3,-26.332,3.8173,800.7,101,11.1621,4.9458,0.1617,10.0787,7.1742,1.9544
CC_CELL2,1393,0.76477,2.29499,0.6949,charge,3,19.429,3.8299,387.5,100,12.9019,1.9121,0.05,4.2422,0.256,0.5205
CC_CELL2,1393,0.76477,2.29499,0.6184,discharge,0,-2.291,3.7375,5560.7,101,11.3328,6.9891,0.2171,15.8061,8.5164,0.2364
CC_CELL2,1393,0.76477,2.29499,0.6184,charge,0,1.144,3.7401,70.5,101,11.2884,6.8791,0.2033,14.0866,8.0296,0.127
CC_CELL2,1393,0.76477,2.29499,0.6183,discharge,1,-9.161,3.7388,635.4,101,11.4028,6.4937,0.2003,12.567,6.9932,0.7468
CC_CELL2,1393,0.76477,2.29499,0.6184,charge,1,4.579,3.7461,161.0,101,11.2733,6.4614,0.1963,11.2048,6.2816,0.3156
CC_CELL2,1393,0.76477,2.29499,0.6182,discharge,2,-18.317,3.74,680.5,101,11.3974,5.6099,0.1762,10.5532,6.5647,1.4089
CC_CELL2,1393,0.76477,2.29499,0.6185,charge,2,13.736,3.752,281.8,101,11.1963,5.394,0.1666,7.752,5.7413,1.0623
CC_CELL2,1393,0.76477,2.29499,0.6182,discharge,3,-26.334,3.7413,801.2,101,11.3756,4.9412,0.1698,10.3464,7.0933,1.9314
CC_CELL2,1393,0.76477,2.29499,0.6186,charge,3,22.896,3.7569,387.4,101,10.9832,3.6696,0.0922,4.8827,2.2109,2.377
CC_CELL2,1393,0.76477,2.29499,0.5421,discharge,0,-2.29,3.6608,5602.1,101,11.2656,7.1438,0.2253,15.1153,8.3083,0.2302
CC_CELL2,1393,0.76477,2.29499,0.5421,charge,0,1.146,3.6634,70.4,101,11.2875,7.0292,0.2083,13.1032,7.5554,0.1186
CC_CELL2,1393,0.76477,2.29499,0.542,discharge,1,-9.16,3.6622,635.4,101,11.4242,6.5617,0.2022,12.2702,7.0513,0.768
