Repository: KikETs/ECM_HYBRID_BMS_JOINT

## Results

| Arm | Model | Size | Protocol | Result | Worst cell |
|---|---|---|---|---|---|
| SOP | 2RC table + trim (A8) | 4 effective coefficients, 2 EW states | leave-one-cell-out | usable current 69.6 % discharge, 59.5 % charge (τ = 10 s) | 59.9 % / 53.5 % (BOOST_REST) |
| SOH | dQ/dV ridge | 65 coefficients | leave-one-cell-out | RMSE 0.0094, bias −0.0005 | 0.0130 (BOOST_REST) |
| SOC | 2RC EKF, low-current gate | 3 states | leave-one-cell-out | **2.34 %p** over six sensor disturbances on estimated SOH (2.325 on true SOH), per cell 2.00–2.75 | 4.60 %p (BOOST_NEGPULSE_1S, current offset −0.10 A) |

The SOH arm was a 10,945-parameter CNN until the second audit round. Nested

File: analysis/uypydj_hppc_resistance.csv (part 76 of 225)
protocol,cycle,SOH,CAP_Ah,SOC,soc_group,direction,rate_rank,I_A,CRate_rated,tau_s,tau_actual_s,V_pre_V,V_tau_V,R_mOhm,file
BOOST,1875,0.69674,2.08716,0.9553,1,charge,2,1.788,0.596,2.0,2.0,4.0599,4.2001,78.4248,04-10-22_12.55_BOOST_protocol_HPPC_IN21700_30T_cycle_#1875.mat
BOOST,1875,0.69674,2.08716,0.9553,1,charge,2,1.788,0.596,10.0,9.9,4.0599,4.2001,78.4248,04-10-22_12.55_BOOST_protocol_HPPC_IN21700_30T_cycle_#1875.mat
BOOST,1875,0.69674,2.08716,0.9551,1,discharge,3,-24.026,8.009,2.0,2.0,4.0302,3.165,36.011,04-10-22_12.55_BOOST_protocol_HPPC_IN21700_30T_cycle_#1875.mat
BOOST,1875,0.69674,2.08716,0.9551,1,discharge,3,-24.026,8.009,10.0,9.9,4.0302,2.9682,44.2021,04-10-22_12.55_BOOST_protocol_HPPC_IN21700_30T_cycle_#1875.mat
BOOST,1875,0.69674,2.08716,0.9553,1,charge,3,1.612,0.537,2.0,2.0,4.0684,4.1999,81.5858,04-10-22_12.55_BOOST_protocol_HPPC_IN21700_30T_cycle_#1875.mat
BOOST,1875,0.69674,2.08716,0.9553,1,charge,3,1.612,0.537,10.0,9.9,4.0684,4.1999,81.5858,04-10-22_12.55_BOOST_protocol_HPPC_IN21700_30T_cycle_#1875.mat
BOOST,1875,0.69674,2.08716,0.9204,2,discharge,0,-2.092,0.697,2.0,2.0,3.9461,3.8248,57.9939,04-10-22_12.55_BOOST_protocol_HPPC_IN21700_30T_cycle_#1875.mat
BOOST,1875,0.69674,2.08716,0.9204,2,discharge,0,-2.092,0.697,10.0,9.9,3.9461,3.7702,84.0983,04-10-22_12.55_BOOST_protocol_HPPC_IN21700_30T_cycle_#1875.mat
BOOST,1875,0.69674,2.08716,0.9204,2,charge,0,1.044,0.348,2.0,2.0,3.9536,4.0149,58.7109,04-10-22_12.55_BOOST_protocol_HPPC_IN21700_30T_cycle_#1875.mat
BOOST,1875,0.69674,2.08716,0.9204,2,charge,0,1.044,0.348,10.0,9.9,3.9536,4.0455,88.0184,04-10-22_12.55_BOOST_protocol_HPPC_IN21700_30T_cycle_#1875.mat
BOOST,1875,0.69674,2.08716,0.9204,2,discharge,1,-8.356,2.785,2.0,2.0,3.9482,3.5618,46.2444,04-10-22_12.55_BOOST_protocol_HPPC_IN21700_30T_cycle_#1875.mat
BOOST,1875,0.69674,2.08716,0.9204,2,discharge,1,-8.356,2.785,10.0,9.9,3.9482,3.4556,58.9545,04-10-22_12.55_BOOST_protocol_HPPC_IN21700_30T_cycle_#1875.mat
BOOST,1875,0.69674,2.08716,0.9205,2,charge,1,3.654,1.218,2.0,2.0,3.9696,4.1864,59.3339,04-10-22_12.55_BOOST_protocol_HPPC_IN21700_30T_cycle_#1875.mat
BOOST,1875,0.69674,2.08716,0.9205,2,charge,1,3.654,1.218,10.0,9.9,3.9696,4.2001,63.0833,04-10-22_12.55_BOOST_protocol_HPPC_IN21700_30T_cycle_#1875.mat
BOOST,1875,0.69674,2.08716,0.9203,2,discharge,2,-16.715,5.572,2.0,2.0,3.9514,3.3149,38.0796,04-10-22_12.55_BOOST_protocol_HPPC_IN21700_30T_cycle_#1875.mat
BOOST,1875,0.69674,2.08716,0.9203,2,discharge,2,-16.715,5.572,10.0,9.9,3.9514,3.1592,47.3946,04-10-22_12.55_BOOST_protocol_HPPC_IN21700_30T_cycle_#1875.mat
BOOST,1875,0.69674,2.08716,0.9205,2,charge,2,3.367,1.122,2.0,2.0,3.9879,4.1999,62.9641,04-10-22_12.55_BOOST_protocol_HPPC_IN21700_30T_cycle_#1875.mat
BOOST,1875,0.69674,2.08716,0.9205,2,charge,2,3.367,1.122,10.0,9.9,3.9879,4.1999,62.9641,04-10-22_12.55_BOOST_protocol_HPPC_IN21700_30T_cycle_#1875.mat
BOOST,1875,0.69674,2.08716,0.9202,2,discharge,3,-24.027,8.009,2.0,2.0,3.9578,3.1394,34.0617,04-10-22_12.55_BOOST_protocol_HPPC_IN21700_30T_cycle_#1875.mat
BOOST,1875,0.69674,2.08716,0.9202,2,discharge,3,-24.027,8.009,10.0,9.9,3.9578,2.9494,41.9695,04-10-22_12.55_BOOST_protocol_HPPC_IN21700_30T_cycle_#1875.mat
BOOST,1875,0.69674,2.08716,0.9206,2,charge,3,3.116,1.039,2.0,2.0,4.0047,4.2,62.6745,04-10-22_12.55_BOOST_protocol_HPPC_IN21700_30T_cycle_#1875.mat
BOOST,1875,0.69674,2.08716,0.9206,2,charge,3,3.116,1.039,10.0,9.9,4.0047,4.2,62.6745,04-10-22_12.55_BOOST_protocol_HPPC_IN21700_30T_cycle_#1875.mat
BOOST,1875,0.69674,2.08716,0.8508,3,discharge,0,-2.09,0.697,2.0,2.0,3.8446,3.735,52.4477,04-10-22_12.55_BOOST_protocol_HPPC_IN21700_30T_cycle_#1875.mat
BOOST,1875,0.69674,2.08716,0.8508,3,discharge,0,-2.09,0.697,10.0,9.9,3.8446,3.6893,74.3169,04-10-22_12.55_BOOST_protocol_HPPC_IN21700_30T_cycle_#1875.mat
BOOST,1875,0.69674,2.08716,0.8508,3,charge,0,1.044,0.348,2.0,2.0,3.8493,3.9045,52.8736,04-10-22_12.55_BOOST_protocol_HPPC_IN21700_30T_cycle_#1875.mat
BOOST,1875,0.69674,2.08716,0.8508,3,charge,0,1.044,0.348,10.0,9.9,3.8493,3.9268,74.2337,04-10-22_12.55_BOOST_protocol_HPPC_IN21700_30T_cycle_#1875.mat
BOOST,1875,0.69674,2.08716,0.8507,3,discharge,1,-8.358,2.786,2.0,2.0,3.8476,3.4856,43.3134,04-10-22_12.55_BOOST_protocol_HPPC_IN21700_30T_cycle_#1875.mat
BOOST,1875,0.69674,2.08716,0.8507,3,discharge,1,-8.358,2.786,10.0,9.9,3.8476,3.3822,55.6852,04-10-22_12.55_BOOST_protocol_HPPC_IN21700_30T_cycle_#1875.mat
BOOST,1875,0.69674,2.08716,0.8508,3,charge,1,4.178,1.393,2.0,2.0,3.8622,4.0632,48.1068,04-10-22_12.55_BOOST_protocol_HPPC_IN21700_30T_cycle_#1875.mat
BOOST,1875,0.69674,2.08716,0.8508,3,charge,1,4.178,1.393,10.0,9.9,3.8622,4.1208,61.8927,04-10-22_12.55_BOOST_protocol_HPPC_IN21700_30T_cycle_#1875.mat
BOOST,1875,0.69674,2.08716,0.8507,3,discharge,2,-16.716,5.572,2.0,2.0,3.8504,3.2412,36.4441,04-10-22_12.55_BOOST_protocol_HPPC_IN21700_30T_cycle_#1875.mat
BOOST,1875,0.69674,2.08716,0.8507,3,discharge,2,-16.716,5.572,10.0,9.9,3.8504,3.0829,45.9141,04-10-22_12.55_BOOST_protocol_HPPC_IN21700_30T_cycle_#1875.mat
BOOST,1875,0.69674,2.08716,0.8509,3,charge,2,6.46,2.153,2.0,2.0,3.877,4.2001,50.0139,04-10-22_12.55_BOOST_protocol_HPPC_IN21700_30T_cycle_#1875.mat
BOOST,1875,0.69674,2.08716,0.8509,3,charge,2,6.46,2.153,10.0,9.9,3.877,4.2,49.9985,04-10-22_12.55_BOOST_protocol_HPPC_IN21700_30T_cycle_#1875.mat
BOOST,1875,0.69674,2.08716,0.8506,3,discharge,3,-24.028,8.009,2.0,2.0,3.8558,3.0663,32.8575,04-10-22_12.55_BOOST_protocol_HPPC_IN21700_30T_cycle_#1875.mat
BOOST,1875,0.69674,2.08716,0.8506,3,discharge,3,-24.028,8.009,10.0,9.9,3.8558,2.8719,40.9481,04-10-22_12.55_BOOST_protocol_HPPC_IN21700_30T_cycle_#1875.mat
BOOST,1875,0.69674,2.08716,0.851,3,charge,3,6.165,2.055,2.0,2.0,3.8911,4.1999,50.0933,04-10-22_12.55_BOOST_protocol_HPPC_IN21700_30T_cycle_#1875.mat
BOOST,1875,0.69674,2.08716,0.851,3,charge,3,6.165,2.055,10.0,9.9,3.8911,4.1999,50.0933,04-10-22_12.55_BOOST_protocol_HPPC_IN21700_30T_cycle_#1875.mat
BOOST,1875,0.69674,2.08716,0.7811,4,discharge,0,-2.09,0.697,2.0,2.0,3.7586,3.6481,52.8835,04-10-22_12.55_BOOST_protocol_HPPC_IN21700_30T_cycle_#1875.mat
BOOST,1875,0.69674,2.08716,0.7811,4,discharge,0,-2.09,0.697,10.0,9.9,3.7586,3.5993,76.2383,04-10-22_12.55_BOOST_protocol_HPPC_IN21700_30T_cycle_#1875.mat
BOOST,1875,0.69674,2.08716,0.7812,4,charge,0,1.044,0.348,2.0,2.0,3.7649,3.8217,54.4061,04-10-22_12.55_BOOST_protocol_HPPC_IN21700_30T_cycle_#1875.mat
BOOST,1875,0.69674,2.08716,0.7812,4,charge,0,1.044,0.348,10.0,9.9,3.7649,3.8458,77.4904,04-10-22_12.55_BOOST_protocol_HPPC_IN21700_30T_cycle_#1875.mat
BOOST,1875,0.69674,2.08716,0.7811,4,discharge,1,-8.358,2.786,2.0,2.0,3.7638,3.3994,43.601,04-10-22_12.55_BOOST_protocol_HPPC_IN21700_30T_cycle_#1875.mat
BOOST,1875,0.69674,2.08716,0.7811,4,discharge,1,-8.358,2.786,10.0,9.9,3.7638,3.2895,56.7507,04-10-22_12.55_BOOST_protocol_HPPC_IN21700_30T_cycle_#1875.mat
BOOST,1875,0.69674,2.08716,0.7812,4,charge,1,4.178,1.393,2.0,2.0,3.7806,3.9808,47.9188,04-10-22_12.55_BOOST_protocol_HPPC_IN21700_30T_cycle_#1875.mat
BOOST,1875,0.69674,2.08716,0.7812,4,charge,1,4.178,1.393,10.0,9.9,3.7806,4.0351,60.9158,04-10-22_12.55_BOOST_protocol_HPPC_IN21700_30T_cycle_#1875.mat
BOOST,1875,0.69674,2.08716,0.781,4,discharge,2,-16.715,5.572,2.0,2.0,3.769,3.1605,36.4044,04-10-22_12.55_BOOST_protocol_HPPC_IN21700_30T_cycle_#1875.mat
BOOST,1875,0.69674,2.08716,0.781,4,discharge,2,-16.715,5.572,10.0,9.9,3.769,3.0001,46.0006,04-10-22_12.55_BOOST_protocol_HPPC_IN21700_30T_cycle_#1875.mat
BOOST,1875,0.69674,2.08716,0.7812,4,charge,2,9.274,3.091,2.0,2.0,3.7993,4.2001,43.2181,04-10-22_12.55_BOOST_protocol_HPPC_IN21700_30T_cycle_#1875.mat
BOOST,1875,0.69674,2.08716,0.7812,4,charge,2,9.274,3.091,10.0,9.9,3.7993,4.2,43.2073,04-10-22_12.55_BOOST_protocol_HPPC_IN21700_30T_cycle_#1875.mat
BOOST,1875,0.69674,2.08716,0.7809,4,discharge,3,-24.027,8.009,2.0,2.0,3.7763,2.9933,32.5883,04-10-22_12.55_BOOST_protocol_HPPC_IN21700_30T_cycle_#1875.mat
BOOST,1875,0.69674,2.08716,0.7809,4,discharge,3,-24.027,8.009,10.0,9.9,3.7763,2.7982,40.7084,04-10-22_12.55_BOOST_protocol_HPPC_IN21700_30T_cycle_#1875.mat
BOOST,1875,0.69674,2.08716,0.7813,4,charge,3,9.059,3.02,2.0,2.0,3.8154,4.2001,42.4665,04-10-22_12.55_BOOST_protocol_HPPC_IN21700_30T_cycle_#1875.mat
BOOST,1875,0.69674,2.08716,0.7813,4,charge,3,9.059,3.02,10.0,9.9,3.8154,4.2,42.4555,04-10-22_12.55_BOOST_protocol_HPPC_IN21700_30T_cycle_#1875.mat
BOOST,1875,0.69674,2.08716,0.7115,5,discharge,0,-2.091,0.697,2.0,1.9,3.6863,3.5784,51.5898,04-10-22_12.55_BOOST_protocol_HPPC_IN21700_30T_cycle_#1875.mat
BOOST,1875,0.69674,2.08716,0.7115,5,discharge,0,-2.091,0.697,10.0,9.9,3.6863,3.53,74.7311,04-10-22_12.55_BOOST_protocol_HPPC_IN21700_30T_cycle_#1875.mat
BOOST,1875,0.69674,2.08716,0.7115,5,charge,0,1.044,0.348,2.0,2.0,3.692,3.7468,52.4929,04-10-22_12.55_BOOST_protocol_HPPC_IN21700_30T_cycle_#1875.mat
BOOST,1875,0.69674,2.08716,0.7115,5,charge,0,1.044,0.348,10.0,9.9,3.692,3.7702,74.9078,04-10-22_12.55_BOOST_protocol_HPPC_IN21700_30T_cycle_#1875.mat
BOOST,1875,0.69674,2.08716,0.7114,5,discharge,1,-8.357,2.786,2.0,1.9,3.6897,3.3352,42.419,04-10-22_12.55_BOOST_protocol_HPPC_IN21700_30T_cycle_#1875.mat
BOOST,1875,0.69674,2.08716,0.7114,5,discharge,1,-8.357,2.786,10.0,9.9,3.6897,3.2239,55.737,04-10-22_12.55_BOOST_protocol_HPPC_IN21700_30T_cycle_#1875.mat
BOOST,1875,0.69674,2.08716,0.7115,5,charge,1,4.178,1.393,2.0,1.9,3.7074,3.8999,46.0736,04-10-22_12.55_BOOST_protocol_HPPC_IN21700_30T_cycle_#1875.mat
BOOST,1875,0.69674,2.08716,0.7115,5,charge,1,4.178,1.393,10.0,9.9,3.7074,3.9565,59.6204,04-10-22_12.55_BOOST_protocol_HPPC_IN21700_30T_cycle_#1875.mat
BOOST,1875,0.69674,2.08716,0.7113,5,discharge,2,-16.715,5.572,2.0,2.0,3.6956,3.0971,35.8062,04-10-22_12.55_BOOST_protocol_HPPC_IN21700_30T_cycle_#1875.mat
BOOST,1875,0.69674,2.08716,0.7113,5,discharge,2,-16.715,5.572,10.0,9.9,3.6956,2.941,45.1451,04-10-22_12.55_BOOST_protocol_HPPC_IN21700_30T_cycle_#1875.mat
BOOST,1875,0.69674,2.08716,0.7116,5,charge,2,12.136,4.045,2.0,2.0,3.7259,4.1704,36.6266,04-10-22_12.55_BOOST_protocol_HPPC_IN21700_30T_cycle_#1875.mat
BOOST,1875,0.69674,2.08716,0.7116,5,charge,2,12.136,4.045,10.0,9.9,3.7259,4.2,39.0656,04-10-22_12.55_BOOST_protocol_HPPC_IN21700_30T_cycle_#1875.mat
BOOST,1875,0.69674,2.08716,0.7113,5,discharge,3,-24.027,8.009,2.0,1.9,3.7025,2.9407,31.706,04-10-22_12.55_BOOST_protocol_HPPC_IN21700_30T_cycle_#1875.mat
BOOST,1875,0.69674,2.08716,0.7113,5,discharge,3,-24.027,8.009,10.0,9.9,3.7025,2.7404,40.0425,04-10-22_12.55_BOOST_protocol_HPPC_IN21700_30T_cycle_#1875.mat
BOOST,1875,0.69674,2.08716,0.7117,5,charge,3,11.865,3.955,2.0,2.0,3.7436,4.2001,38.4745,04-10-22_12.55_BOOST_protocol_HPPC_IN21700_30T_cycle_#1875.mat
BOOST,1875,0.69674,2.08716,0.7117,5,charge,3,11.865,3.955,10.0,9.9,3.7436,4.2,38.4661,04-10-22_12.55_BOOST_protocol_HPPC_IN21700_30T_cycle_#1875.mat
BOOST,1875,0.69674,2.08716,0.6418,6,discharge,0,-2.092,0.697,2.0,2.0,3.6284,3.513,55.1731,04-10-22_12.55_BOOST_protocol_HPPC_IN21700_30T_cycle_#1875.mat
BOOST,1875,0.69674,2.08716,0.6418,6,discharge,0,-2.092,0.697,10.0,9.9,3.6284,3.4617,79.6998,04-10-22_12.55_BOOST_protocol_HPPC_IN21700_30T_cycle_#1875.mat
BOOST,1875,0.69674,2.08716,0.6418,6,charge,0,1.044,0.348,2.0,2.0,3.6343,3.6919,55.1724,04-10-22_12.55_BOOST_protocol_HPPC_IN21700_30T_cycle_#1875.mat
BOOST,1875,0.69674,2.08716,0.6418,6,charge,0,1.044,0.348,10.0,9.9,3.6343,3.7168,79.023,04-10-22_12.55_BOOST_protocol_HPPC_IN21700_30T_cycle_#1875.mat
BOOST,1875,0.69674,2.08716,0.6418,6,discharge,1,-8.358,2.786,2.0,2.0,3.6316,3.2569,44.8318,04-10-22_12.55_BOOST_protocol_HPPC_IN21700_30T_cycle_#1875.mat
BOOST,1875,0.69674,2.08716,0.6418,6,discharge,1,-8.358,2.786,10.0,9.9,3.6316,3.139,58.9383,04-10-22_12.55_BOOST_protocol_HPPC_IN21700_30T_cycle_#1875.mat
BOOST,1875,0.69674,2.08716,0.6419,6,charge,1,4.178,1.393,2.0,2.0,3.6494,3.8505,48.1285,04-10-22_12.55_BOOST_protocol_HPPC_IN21700_30T_cycle_#1875.mat
BOOST,1875,0.69674,2.08716,0.6419,6,charge,1,4.178,1.393,10.0,9.9,3.6494,3.9047,61.0999,04-10-22_12.55_BOOST_protocol_HPPC_IN21700_30T_cycle_#1875.mat
BOOST,1875,0.69674,2.08716,0.6417,6,discharge,2,-16.716,5.572,2.0,2.0,3.6355,3.0156,37.0842,04-10-22_12.55_BOOST_protocol_HPPC_IN21700_30T_cycle_#1875.mat
BOOST,1875,0.69674,2.08716,0.6417,6,discharge,2,-16.716,5.572,10.0,9.9,3.6355,2.8458,47.2422,04-10-22_12.55_BOOST_protocol_HPPC_IN21700_30T_cycle_#1875.mat
BOOST,1875,0.69674,2.08716,0.642,6,charge,2,12.535,4.178,2.0,2.0,3.6669,4.1195,36.1069,04-10-22_12.55_BOOST_protocol_HPPC_IN21700_30T_cycle_#1875.mat
BOOST,1875,0.69674,2.08716,0.642,6,charge,2,12.535,4.178,10.0,9.9,3.6669,4.1999,42.5209,04-10-22_12.55_BOOST_protocol_HPPC_IN21700_30T_cycle_#1875.mat
BOOST,1875,0.69674,2.08716,0.6417,6,discharge,3,-24.026,8.009,2.0,1.9,3.6401,2.8563,32.623,04-10-22_12.55_BOOST_protocol_HPPC_IN21700_30T_cycle_#1875.mat
BOOST,1875,0.69674,2.08716,0.6417,6,discharge,3,-24.026,8.009,10.0,9.9,3.6401,2.6286,42.1002,04-10-22_12.55_BOOST_protocol_HPPC_IN21700_30T_cycle_#1875.mat
BOOST,1875,0.69674,2.08716,0.642,6,charge,3,13.917,4.639,2.0,2.0,3.683,4.2,37.1488,04-10-22_12.55_BOOST_protocol_HPPC_IN21700_30T_cycle_#1875.mat
BOOST,1875,0.69674,2.08716,0.642,6,charge,3,13.917,4.639,10.0,9.9,3.683,4.1999,37.1416,04-10-22_12.55_BOOST_protocol_HPPC_IN21700_30T_cycle_#1875.mat
BOOST,1875,0.69674,2.08716,0.5722,7,discharge,0,-2.091,0.697,2.0,2.0,3.5728,3.4543,56.6579,04-10-22_12.55_BOOST_protocol_HPPC_IN21700_30T_cycle_#1875.mat
BOOST,1875,0.69674,2.08716,0.5722,7,discharge,0,-2.091,0.697,10.0,9.9,3.5728,3.3961,84.4848,04-10-22_12.55_BOOST_protocol_HPPC_IN21700_30T_cycle_#1875.mat
BOOST,1875,0.69674,2.08716,0.5722,7,charge,0,1.044,0.348,2.0,2.0,3.5794,3.6379,56.0399,04-10-22_12.55_BOOST_protocol_HPPC_IN21700_30T_cycle_#1875.mat
BOOST,1875,0.69674,2.08716,0.5722,7,charge,0,1.044,0.348,10.0,9.9,3.5794,3.664,81.0422,04-10-22_12.55_BOOST_protocol_HPPC_IN21700_30T_cycle_#1875.mat
BOOST,1875,0.69674,2.08716,0.5721,7,discharge,1,-8.357,2.786,2.0,2.0,3.5766,3.1912,46.1143,04-10-22_12.55_BOOST_protocol_HPPC_IN21700_30T_cycle_#1875.mat
BOOST,1875,0.69674,2.08716,0.5721,7,discharge,1,-8.357,2.786,10.0,9.9,3.5766,3.0584,62.0042,04-10-22_12.55_BOOST_protocol_HPPC_IN21700_30T_cycle_#1875.mat
BOOST,1875,0.69674,2.08716,0.5722,7,charge,1,4.18,1.393,2.0,2.0,3.5966,3.7983,48.2501,04-10-22_12.55_BOOST_protocol_HPPC_IN21700_30T_cycle_#1875.mat
BOOST,1875,0.69674,2.08716,0.5722,7,charge,1,4.18,1.393,10.0,9.9,3.5966,3.8553,61.8855,04-10-22_12.55_BOOST_protocol_HPPC_IN21700_30T_cycle_#1875.mat
BOOST,1875,0.69674,2.08716,0.5721,7,discharge,2,-16.715,5.572,2.0,2.0,3.5815,2.9473,37.942,04-10-22_12.55_BOOST_protocol_HPPC_IN21700_30T_cycle_#1875.mat
BOOST,1875,0.69674,2.08716,0.5721,7,discharge,2,-16.715,5.572,10.0,9.9,3.5815,2.7493,49.7876,04-10-22_12.55_BOOST_protocol_HPPC_IN21700_30T_cycle_#1875.mat
BOOST,1875,0.69674,2.08716,0.5723,7,charge,2,12.535,4.178,2.0,2.0,3.6184,4.0657,35.6841,04-10-22_12.55_BOOST_protocol_HPPC_IN21700_30T_cycle_#1875.mat
BOOST,1875,0.69674,2.08716,0.5723,7,charge,2,12.535,4.178,10.0,9.9,3.6184,4.15,42.4093,04-10-22_12.55_BOOST_protocol_HPPC_IN21700_30T_cycle_#1875.mat
BOOST,1875,0.69674,2.08716,0.572,7,discharge,3,-24.027,8.009,2.0,2.0,3.5875,2.7811,33.5622,04-10-22_12.55_BOOST_protocol_HPPC_IN21700_30T_cycle_#1875.mat
BOOST,1875,0.69674,2.08716,0.572,7,discharge,3,-24.027,8.009,10.0,9.9,3.5875,2.5168,44.5624,04-10-22_12.55_BOOST_protocol_HPPC_IN21700_30T_cycle_#1875.mat
BOOST,1875,0.69674,2.08716,0.5724,7,charge,3,16.219,5.406,2.0,2.0,3.6357,4.2,34.7925,04-10-22_12.55_BOOST_protocol_HPPC_IN21700_30T_cycle_#1875.mat
BOOST,1875,0.69674,2.08716,0.5724,7,charge,3,16.219,5.406,10.0,9.9,3.6357,4.1999,34.7864,04-10-22_12.55_BOOST_protocol_HPPC_IN21700_30T_cycle_#1875.mat
BOOST,1875,0.69674,2.08716,0.5025,8,discharge,0,-2.09,0.697,2.0,1.9,3.5076,3.3837,59.2908,04-10-22_12.55_BOOST_protocol_HPPC_IN21700_30T_cycle_#1875.mat
BOOST,1875,0.69674,2.08716,0.5025,8,discharge,0,-2.09,0.697,10.0,9.9,3.5076,3.3098,94.6547,04-10-22_12.55_BOOST_protocol_HPPC_IN21700_30T_cycle_#1875.mat
BOOST,1875,0.69674,2.08716,0.5026,8,charge,0,1.044,0.348,2.0,2.0,3.5147,3.5762,58.908,04-10-22_12.55_BOOST_protocol_HPPC_IN21700_30T_cycle_#1875.mat
BOOST,1875,0.69674,2.08716,0.5026,8,charge,0,1.044,0.348,10.0,9.9,3.5147,3.6058,87.2605,04-10-22_12.55_BOOST_protocol_HPPC_IN21700_30T_cycle_#1875.mat
BOOST,1875,0.69674,2.08716,0.5025,8,discharge,1,-8.358,2.786,2.0,2.0,3.5115,3.1002,49.2109,04-10-22_12.55_BOOST_protocol_HPPC_IN21700_30T_cycle_#1875.mat
BOOST,1875,0.69674,2.08716,0.5025,8,discharge,1,-8.358,2.786,10.0,9.9,3.5115,2.9407,68.2947,04-10-22_12.55_BOOST_protocol_HPPC_IN21700_30T_cycle_#1875.mat
BOOST,1875,0.69674,2.08716,0.5026,8,charge,1,4.178,1.393,2.0,2.0,3.5362,3.7431,49.5177,04-10-22_12.55_BOOST_protocol_HPPC_IN21700_30T_cycle_#1875.mat
BOOST,1875,0.69674,2.08716,0.5026,8,charge,1,4.178,1.393,10.0,9.9,3.5362,3.8044,64.1888,04-10-22_12.55_BOOST_protocol_HPPC_IN21700_30T_cycle_#1875.mat
BOOST,1875,0.69674,2.08716,0.5024,8,discharge,2,-16.716,5.572,2.0,2.0,3.5178,2.841,40.4882,04-10-22_12.55_BOOST_protocol_HPPC_IN21700_30T_cycle_#1875.mat
BOOST,1875,0.69674,2.08716,0.5024,8,discharge,2,-16.716,5.572,10.0,9.9,3.5178,2.583,55.9225,04-10-22_12.55_BOOST_protocol_HPPC_IN21700_30T_cycle_#1875.mat
BOOST,1875,0.69674,2.08716,0.5027,8,charge,2,12.536,4.179,2.0,2.0,3.5611,4.0166,36.3354,04-10-22_12.55_BOOST_protocol_HPPC_IN21700_30T_cycle_#1875.mat
BOOST,1875,0.69674,2.08716,0.5027,8,charge,2,12.536,4.179,10.0,9.9,3.5611,4.1092,43.7221,04-10-22_12.55_BOOST_protocol_HPPC_IN21700_30T_cycle_#1875.mat
BOOST,1875,0.69674,2.08716,0.5024,8,discharge,3,-23.557,7.852,2.0,2.0,3.5269,2.6584,36.868,04-10-22_12.55_BOOST_protocol_HPPC_IN21700_30T_cycle_#1875.mat
BOOST,1875,0.69674,2.08716,0.5024,8,discharge,3,-23.557,7.852,10.0,9.9,3.5269,2.5,43.5921,04-10-22_12.55_BOOST_protocol_HPPC_IN21700_30T_cycle_#1875.mat
BOOST,1875,0.69674,2.08716,0.5027,8,charge,3,17.979,5.993,2.0,1.9,3.5785,4.2004,34.5904,04-10-22_12.55_BOOST_protocol_HPPC_IN21700_30T_cycle_#1875.mat
BOOST,1875,0.69674,2.08716,0.5027,8,charge,3,17.979,5.993,10.0,9.9,3.5785,4.2,34.5681,04-10-22_12.55_BOOST_protocol_HPPC_IN21700_30T_cycle_#1875.mat
BOOST,1875,0.69674,2.08716,0.4329,9,discharge,0,-2.09,0.697,2.0,2.0,3.4416,3.305,65.3714,04-10-22_12.55_BOOST_protocol_HPPC_IN21700_30T_cycle_#1875.mat
BOOST,1875,0.69674,2.08716,0.4329,9,discharge,0,-2.09,0.697,10.0,9.9,3.4416,3.2003,115.4766,04-10-22_12.55_BOOST_protocol_HPPC_IN21700_30T_cycle_#1875.mat
BOOST,1875,0.69674,2.08716,0.4329,9,charge,0,1.044,0.348,2.0,2.0,3.4491,3.5142,62.3742,04-10-22_12.55_BOOST_protocol_HPPC_IN21700_30T_cycle_#1875.mat
BOOST,1875,0.69674,2.08716,0.4329,9,charge,0,1.044,0.348,10.0,9.9,3.4491,3.545,91.8846,04-10-22_12.55_BOOST_protocol_HPPC_IN21700_30T_cycle_#1875.mat
BOOST,1875,0.69674,2.08716,0.4328,9,discharge,1,-8.357,2.786,2.0,2.0,3.4436,3.0001,53.0686,04-10-22_12.55_BOOST_protocol_HPPC_IN21700_30T_cycle_#1875.mat
BOOST,1875,0.69674,2.08716,0.4328,9,discharge,1,-8.357,2.786,10.0,9.9,3.4436,2.7806,79.3337,04-10-22_12.55_BOOST_protocol_HPPC_IN21700_30T_cycle_#1875.mat
BOOST,1875,0.69674,2.08716,0.433,9,charge,1,4.178,1.393,2.0,1.9,3.4705,3.6758,49.136,04-10-22_12.55_BOOST_protocol_HPPC_IN21700_30T_cycle_#1875.mat
BOOST,1875,0.69674,2.08716,0.433,9,charge,1,4.178,1.393,10.0,9.9,3.4705,3.7373,63.8552,04-10-22_12.55_BOOST_protocol_HPPC_IN21700_30T_cycle_#1875.mat
BOOST,1875,0.69674,2.08716,0.4328,9,discharge,2,-16.712,5.571,2.0,2.0,3.4493,2.7167,43.8368,04-10-22_12.55_BOOST_protocol_HPPC_IN21700_30T_cycle_#1875.mat
BOOST,1875,0.69674,2.08716,0.4328,9,discharge,2,-16.712,5.571,10.0,9.9,3.4493,2.4999,56.8095,04-10-22_12.55_BOOST_protocol_HPPC_IN21700_30T_cycle_#1875.mat
BOOST,1875,0.69674,2.08716,0.433,9,charge,2,12.537,4.179,2.0,2.0,3.4902,3.944,36.1969,04-10-22_12.55_BOOST_protocol_HPPC_IN21700_30T_cycle_#1875.mat
BOOST,1875,0.69674,2.08716,0.433,9,charge,2,12.537,4.179,10.0,9.9,3.4902,4.0412,43.9499,04-10-22_12.55_BOOST_protocol_HPPC_IN21700_30T_cycle_#1875.mat
BOOST,1875,0.69674,2.08716,0.4327,9,discharge,3,-17.607,5.869,2.0,2.0,3.4555,2.5062,53.9161,04-10-22_12.55_BOOST_protocol_HPPC_IN21700_30T_cycle_#1875.mat
BOOST,1875,0.69674,2.08716,0.4327,9,discharge,3,-17.607,5.869,10.0,9.9,3.4555,2.5,54.2682,04-10-22_12.55_BOOST_protocol_HPPC_IN21700_30T_cycle_#1875.mat
BOOST,1875,0.69674,2.08716,0.4331,9,charge,3,20.83,6.943,2.0,2.0,3.4981,4.1376,30.7009,04-10-22_12.55_BOOST_protocol_HPPC_IN21700_30T_cycle_#1875.mat
BOOST,1875,0.69674,2.08716,0.4331,9,charge,3,20.83,6.943,10.0,9.9,3.4981,4.2,33.6966,04-10-22_12.55_BOOST_protocol_HPPC_IN21700_30T_cycle_#1875.mat
BOOST,1875,0.69674,2.08716,0.3981,10,discharge,0,-2.091,0.697,2.0,1.9,3.4159,3.2816,64.2154,04-10-22_12.55_BOOST_protocol_HPPC_IN21700_30T_cycle_#1875.mat
BOOST,1875,0.69674,2.08716,0.3981,10,discharge,0,-2.091,0.697,10.0,9.9,3.4159,3.1594,122.6451,04-10-22_12.55_BOOST_protocol_HPPC_IN21700_30T_cycle_#1875.mat
BOOST,1875,0.69674,2.08716,0.3981,10,charge,0,1.044,0.348,2.0,2.0,3.4279,3.4917,61.1228,04-10-22_12.55_BOOST_protocol_HPPC_IN21700_30T_cycle_#1875.mat
BOOST,1875,0.69674,2.08716,0.3981,10,charge,0,1.044,0.348,10.0,9.9,3.4279,3.5246,92.6423,04-10-22_12.55_BOOST_protocol_HPPC_IN21700_30T_cycle_#1875.mat
BOOST,1875,0.69674,2.08716,0.398,10,discharge,1,-8.357,2.786,2.0,2.0,3.4187,2.9642,54.3823,04-10-22_12.55_BOOST_protocol_HPPC_IN21700_30T_cycle_#1875.mat
BOOST,1875,0.69674,2.08716,0.398,10,discharge,1,-8.357,2.786,10.0,9.9,3.4187,2.7109,84.6904,04-10-22_12.55_BOOST_protocol_HPPC_IN21700_30T_cycle_#1875.mat
BOOST,1875,0.69674,2.08716,0.3981,10,charge,1,4.18,1.393,2.0,2.0,3.4519,3.6556,48.7286,04-10-22_12.55_BOOST_protocol_HPPC_IN21700_30T_cycle_#1875.mat
BOOST,1875,0.69674,2.08716,0.3981,10,charge,1,4.18,1.393,10.0,9.9,3.4519,3.71,61.742,04-10-22_12.55_BOOST_protocol_HPPC_IN21700_30T_cycle_#1875.mat
BOOST,1875,0.69674,2.08716,0.3979,10,discharge,2,-15.301,5.1,2.0,2.0,3.4253,2.6613,49.9314,04-10-22_12.55_BOOST_protocol_HPPC_IN21700_30T_cycle_#1875.mat
BOOST,1875,0.69674,2.08716,0.3979,10,discharge,2,-15.301,5.1,10.0,9.9,3.4253,2.5,60.4732,04-10-22_12.55_BOOST_protocol_HPPC_IN21700_30T_cycle_#1875.mat
BOOST,1875,0.69674,2.08716,0.3982,10,charge,2,12.535,4.178,2.0,2.0,3.4676,3.9183,35.9553,04-10-22_12.55_BOOST_protocol_HPPC_IN21700_30T_cycle_#1875.mat
BOOST,1875,0.69674,2.08716,0.3982,10,charge,2,12.535,4.178,10.0,9.9,3.4676,4.0085,43.1512,04-10-22_12.55_BOOST_protocol_HPPC_IN21700_30T_cycle_#1875.mat
BOOST,1875,0.69674,2.08716,0.3979,10,discharge,3,-14.573,4.858,2.0,2.0,3.4297,2.4992,63.851,04-10-22_12.55_BOOST_protocol_HPPC_IN21700_30T_cycle_#1875.mat
BOOST,1875,0.69674,2.08716,0.3979,10,discharge,3,-14.573,4.858,10.0,9.9,3.4297,2.5,63.7961,04-10-22_12.55_BOOST_protocol_HPPC_IN21700_30T_cycle_#1875.mat
BOOST,1875,0.69674,2.08716,0.3983,10,charge,3,20.894,6.965,2.0,2.0,3.4727,4.1147,30.7265,04-10-22_12.55_BOOST_protocol_HPPC_IN21700_30T_cycle_#1875.mat
BOOST,1875,0.69674,2.08716,0.3983,10,charge,3,20.894,6.965,10.0,9.9,3.4727,4.2,34.809,04-10-22_12.55_BOOST_protocol_HPPC_IN21700_30T_cycle_#1875.mat
BOOST,1875,0.69674,2.08716,0.3632,11,discharge,0,-2.09,0.697,2.0,2.0,3.386,3.24,69.8631,04-10-22_12.55_BOOST_protocol_HPPC_IN21700_30T_cycle_#1875.mat
BOOST,1875,0.69674,2.08716,0.3632,11,discharge,0,-2.09,0.697,10.0,9.9,3.386,3.1006,136.5681,04-10-22_12.55_BOOST_protocol_HPPC_IN21700_30T_cycle_#1875.mat
BOOST,1875,0.69674,2.08716,0.3633,11,charge,0,1.044,0.348,2.0,2.0,3.4007,3.4677,64.1947,04-10-22_12.55_BOOST_protocol_HPPC_IN21700_30T_cycle_#1875.mat
BOOST,1875,0.69674,2.08716,0.3633,11,charge,0,1.044,0.348,10.0,9.9,3.4007,3.5079,102.7115,04-10-22_12.55_BOOST_protocol_HPPC_IN21700_30T_cycle_#1875.mat
BOOST,1875,0.69674,2.08716,0.3632,11,discharge,1,-8.358,2.786,2.0,2.0,3.3889,2.9117,57.097,04-10-22_12.55_BOOST_protocol_HPPC_IN21700_30T_cycle_#1875.mat
BOOST,1875,0.69674,2.08716,0.3632,11,discharge,1,-8.358,2.786,10.0,9.9,3.3889,2.573,97.6226,04-10-22_12.55_BOOST_protocol_HPPC_IN21700_30T_cycle_#1875.mat
BOOST,1875,0.69674,2.08716,0.3633,11,charge,1,4.178,1.393,2.0,2.0,3.4358,3.6446,49.9737,04-10-22_12.55_BOOST_protocol_HPPC_IN21700_30T_cycle_#1875.mat
BOOST,1875,0.69674,2.08716,0.3633,11,charge,1,4.178,1.393,10.0,9.9,3.4358,3.7005,63.3526,04-10-22_12.55_BOOST_protocol_HPPC_IN21700_30T_cycle_#1875.mat
BOOST,1875,0.69674,2.08716,0.3631,11,discharge,2,-12.005,4.002,2.0,2.0,3.3993,2.5855,67.7884,04-10-22_12.55_BOOST_protocol_HPPC_IN21700_30T_cycle_#1875.mat
BOOST,1875,0.69674,2.08716,0.3631,11,discharge,2,-12.005,4.002,10.0,9.9,3.3993,2.5,74.9105,04-10-22_12.55_BOOST_protocol_HPPC_IN21700_30T_cycle_#1875.mat
BOOST,1875,0.69674,2.08716,0.3633,11,charge,2,12.537,4.179,2.0,2.0,3.4482,3.9059,36.5079,04-10-22_12.55_BOOST_protocol_HPPC_IN21700_30T_cycle_#1875.mat
BOOST,1875,0.69674,2.08716,0.3633,11,charge,2,12.537,4.179,10.0,9.9,3.4482,3.9945,43.575,04-10-22_12.55_BOOST_protocol_HPPC_IN21700_30T_cycle_#1875.mat
BOOST,1875,0.69674,2.08716,0.3631,11,discharge,3,-11.64,3.88,2.0,2.0,3.4031,2.4995,77.6289,04-10-22_12.55_BOOST_protocol_HPPC_IN21700_30T_cycle_#1875.mat
BOOST,1875,0.69674,2.08716,0.3631,11,discharge,3,-11.64,3.88,10.0,9.9,3.4031,2.5001,77.5773,04-10-22_12.55_BOOST_protocol_HPPC_IN21700_30T_cycle_#1875.mat
BOOST,1875,0.69674,2.08716,0.3634,11,charge,3,20.894,6.965,2.0,2.0,3.4514,4.0977,30.9323,04-10-22_12.55_BOOST_protocol_HPPC_IN21700_30T_cycle_#1875.mat
BOOST,1875,0.69674,2.08716,0.3634,11,charge,3,20.894,6.965,10.0,9.9,3.4514,4.2,35.8285,04-10-22_12.55_BOOST_protocol_HPPC_IN21700_30T_cycle_#1875.mat
BOOST,1875,0.69674,2.08716,0.3284,12,discharge,0,-2.092,0.697,2.0,2.0,3.3264,3.1782,70.8447,04-10-22_12.55_BOOST_protocol_HPPC_IN21700_30T_cycle_#1875.mat
BOOST,1875,0.69674,2.08716,0.3284,12,discharge,0,-2.092,0.697,10.0,9.9,3.3264,3.0278,142.741,04-10-22_12.55_BOOST_protocol_HPPC_IN21700_30T_cycle_#1875.mat
BOOST,1875,0.69674,2.08716,0.3284,12,charge,0,1.046,0.349,2.0,2.0,3.3424,3.4106,65.2319,04-10-22_12.55_BOOST_protocol_HPPC_IN21700_30T_cycle_#1875.mat
BOOST,1875,0.69674,2.08716,0.3284,12,charge,0,1.046,0.349,10.0,9.9,3.3424,3.4548,107.5084,04-10-22_12.55_BOOST_protocol_HPPC_IN21700_30T_cycle_#1875.mat
BOOST,1875,0.69674,2.08716,0.3284,12,discharge,1,-8.357,2.786,2.0,2.0,3.331,2.846,58.0345,04-10-22_12.55_BOOST_protocol_HPPC_IN21700_30T_cycle_#1875.mat
BOOST,1875,0.69674,2.08716,0.3284,12,discharge,1,-8.357,2.786,10.0,9.9,3.331,2.4999,99.4484,04-10-22_12.55_BOOST_protocol_HPPC_IN21700_30T_cycle_#1875.mat
BOOST,1875,0.69674,2.08716,0.3285,12,charge,1,4.178,1.393,2.0,1.9,3.3807,3.5899,50.0694,04-10-22_12.55_BOOST_protocol_HPPC_IN21700_30T_cycle_#1875.mat
BOOST,1875,0.69674,2.08716,0.3285,12,charge,1,4.178,1.393,10.0,9.9,3.3807,3.6634,67.6607,04-10-22_12.55_BOOST_protocol_HPPC_IN21700_30T_cycle_#1875.mat
BOOST,1875,0.69674,2.08716,0.3283,12,discharge,2,-9.106,3.035,2.0,2.0,3.3426,2.4962,92.9497,04-10-22_12.55_BOOST_protocol_HPPC_IN21700_30T_cycle_#1875.mat
BOOST,1875,0.69674,2.08716,0.3283,12,discharge,2,-9.106,3.035,10.0,9.9,3.3426,2.5,92.5324,04-10-22_12.55_BOOST_protocol_HPPC_IN21700_30T_cycle_#1875.mat
BOOST,1875,0.69674,2.08716,0.3285,12,charge,2,12.536,4.179,2.0,2.0,3.3922,3.8624,37.508,04-10-22_12.55_BOOST_protocol_HPPC_IN21700_30T_cycle_#1875.mat
BOOST,1875,0.69674,2.08716,0.3285,12,charge,2,12.536,4.179,10.0,9.9,3.3922,3.9622,45.469,04-10-22_12.55_BOOST_protocol_HPPC_IN21700_30T_cycle_#1875.mat
BOOST,1875,0.69674,2.08716,0.3283,12,discharge,3,-8.897,2.966,2.0,2.0,3.345,2.4995,95.0278,04-10-22_12.55_BOOST_protocol_HPPC_IN21700_30T_cycle_#1875.mat
BOOST,1875,0.69674,2.08716,0.3283,12,discharge,3,-8.897,2.966,10.0,9.9,3.345,2.5,94.9716,04-10-22_12.55_BOOST_protocol_HPPC_IN21700_30T_cycle_#1875.mat
BOOST,1875,0.69674,2.08716,0.3286,12,charge,3,20.894,6.965,2.0,2.0,3.3955,4.0564,31.6311,04-10-22_12.55_BOOST_protocol_HPPC_IN21700_30T_cycle_#1875.mat
BOOST,1875,0.69674,2.08716,0.3286,12,charge,3,20.894,6.965,10.0,9.9,3.3955,4.1762,37.3648,04-10-22_12.55_BOOST_protocol_HPPC_IN21700_30T_cycle_#1875.mat
BOOST_REST,5,0.99978,2.96355,1.0,0,discharge,0,-2.968,0.989,2.0,2.0,4.183,4.1481,11.7599,05-04-21_01.35_RESTPulse_protocol_HPPC_IN21700_30T_cycle_#5.mat
BOOST_REST,5,0.99978,2.96355,1.0,0,discharge,0,-2.968,0.989,10.0,9.9,4.183,4.1342,16.4437,05-04-21_01.35_RESTPulse_protocol_HPPC_IN21700_30T_cycle_#5.mat
BOOST_REST,5,0.99978,2.96355,1.0,0,charge,0,1.253,0.418,2.0,1.9,4.1845,4.2002,12.5334,05-04-21_01.35_RESTPulse_protocol_HPPC_IN21700_30T_cycle_#5.mat
BOOST_REST,5,0.99978,2.96355,0.9999,0,discharge,1,-11.859,3.953,2.0,2.0,4.1828,4.0449,11.6283,05-04-21_01.35_RESTPulse_protocol_HPPC_IN21700_30T_cycle_#5.mat
BOOST_REST,5,0.99978,2.96355,0.9999,0,discharge,1,-11.859,3.953,10.0,9.9,4.1828,3.9982,15.5662,05-04-21_01.35_RESTPulse_protocol_HPPC_IN21700_30T_cycle_#5.mat
BOOST_REST,5,0.99978,2.96355,0.9997,0,charge,1,1.254,0.418,2.0,2.0,4.1852,4.2003,12.0424,05-04-21_01.35_RESTPulse_protocol_HPPC_IN21700_30T_cycle_#5.mat
BOOST_REST,5,0.99978,2.96355,0.9995,0,discharge,2,-23.716,7.905,2.0,2.0,4.1819,3.9108,11.4311,05-04-21_01.35_RESTPulse_protocol_HPPC_IN21700_30T_cycle_#5.mat
BOOST_REST,5,0.99978,2.96355,0.9995,0,discharge,2,-23.716,7.905,10.0,9.9,4.1819,3.8366,14.5598,05-04-21_01.35_RESTPulse_protocol_HPPC_IN21700_30T_cycle_#5.mat
BOOST_REST,5,0.99978,2.96355,0.9993,0,charge,2,1.257,0.419,2.0,2.0,4.1842,4.2002,12.7267,05-04-21_01.35_RESTPulse_protocol_HPPC_IN21700_30T_cycle_#5.mat
BOOST_REST,5,0.99978,2.96355,0.999,0,discharge,3,-34.092,11.364,2.0,2.0,4.1809,3.7973,11.2519,05-04-21_01.35_RESTPulse_protocol_HPPC_IN21700_30T_cycle_#5.mat
BOOST_REST,5,0.99978,2.96355,0.999,0,discharge,3,-34.092,11.364,10.0,9.9,4.1809,3.7121,13.751,05-04-21_01.35_RESTPulse_protocol_HPPC_IN21700_30T_cycle_#5.mat
BOOST_REST,5,0.99978,2.96355,0.999,0,charge,3,1.265,0.422,2.0,2.0,4.1842,4.2001,12.5702,05-04-21_01.35_RESTPulse_protocol_HPPC_IN21700_30T_cycle_#5.mat
BOOST_REST,5,0.99978,2.96355,0.9495,1,discharge,0,-2.966,0.989,2.0,2.0,4.103,4.0704,10.9923,05-04-21_01.35_RESTPulse_protocol_HPPC_IN21700_30T_cycle_#5.mat
BOOST_REST,5,0.99978,2.96355,0.9495,1,discharge,0,-2.966,0.989,10.0,9.9,4.103,4.0612,14.0945,05-04-21_01.35_RESTPulse_protocol_HPPC_IN21700_30T_cycle_#5.mat
BOOST_REST,5,0.99978,2.96355,0.9496,1,charge,0,1.481,0.494,2.0,1.9,4.1042,4.12,10.6656,05-04-21_01.35_RESTPulse_protocol_HPPC_IN21700_30T_cycle_#5.mat
BOOST_REST,5,0.99978,2.96355,0.9496,1,charge,0,1.481,0.494,10.0,9.9,4.1042,4.1245,13.7033,05-04-21_01.35_RESTPulse_protocol_HPPC_IN21700_30T_cycle_#5.mat
BOOST_REST,5,0.99978,2.96355,0.9494,1,discharge,1,-11.859,3.953,2.0,2.0,4.103,3.9736,10.9115,05-04-21_01.35_RESTPulse_protocol_HPPC_IN21700_30T_cycle_#5.mat
BOOST_REST,5,0.99978,2.96355,0.9494,1,discharge,1,-11.859,3.953,10.0,9.9,4.103,3.9428,13.5087,05-04-21_01.35_RESTPulse_protocol_HPPC_IN21700_30T_cycle_#5.mat
BOOST_REST,5,0.99978,2.96355,0.9496,1,charge,1,5.929,1.976,2.0,2.0,4.1054,4.1686,10.6602,05-04-21_01.35_RESTPulse_protocol_HPPC_IN21700_30T_cycle_#5.mat
BOOST_REST,5,0.99978,2.96355,0.9496,1,charge,1,5.929,1.976,10.0,9.9,4.1054,4.1846,13.359,05-04-21_01.35_RESTPulse_protocol_HPPC_IN21700_30T_cycle_#5.mat
BOOST_REST,5,0.99978,2.96355,0.9493,1,discharge,2,-23.717,7.906,2.0,1.9,4.1032,3.8513,10.6211,05-04-21_01.35_RESTPulse_protocol_HPPC_IN21700_30T_cycle_#5.mat
BOOST_REST,5,0.99978,2.96355,0.9493,1,discharge,2,-23.717,7.906,10.0,9.9,4.1032,3.8013,12.7293,05-04-21_01.35_RESTPulse_protocol_HPPC_IN21700_30T_cycle_#5.mat
BOOST_REST,5,0.99978,2.96355,0.9496,1,charge,2,8.15,2.717,2.0,1.9,4.1065,4.2001,11.4852,05-04-21_01.35_RESTPulse_protocol_HPPC_IN21700_30T_cycle_#5.mat
BOOST_REST,5,0.99978,2.96355,0.9496,1,charge,2,8.15,2.717,10.0,9.9,4.1065,4.2002,11.4975,05-04-21_01.35_RESTPulse_protocol_HPPC_IN21700_30T_cycle_#5.mat
BOOST_REST,5,0.99978,2.96355,0.9493,1,discharge,3,-34.087,11.362,2.0,1.9,4.1035,3.7487,10.4087,05-04-21_01.35_RESTPulse_protocol_HPPC_IN21700_30T_cycle_#5.mat
BOOST_REST,5,0.99978,2.96355,0.9493,1,discharge,3,-34.087,11.362,10.0,9.9,4.1035,3.6827,12.3449,05-04-21_01.35_RESTPulse_protocol_HPPC_IN21700_30T_cycle_#5.mat
BOOST_REST,5,0.99978,2.96355,0.9496,1,charge,3,8.135,2.712,2.0,1.9,4.1065,4.2001,11.5054,05-04-21_01.35_RESTPulse_protocol_HPPC_IN21700_30T_cycle_#5.mat
BOOST_REST,5,0.99978,2.96355,0.9496,1,charge,3,8.135,2.712,10.0,9.9,4.1065,4.2002,11.5177,05-04-21_01.35_RESTPulse_protocol_HPPC_IN21700_30T_cycle_#5.mat
BOOST_REST,5,0.99978,2.96355,0.9001,2,discharge,0,-2.964,0.988,2.0,1.9,4.082,4.0492,11.0658,05-04-21_01.35_RESTPulse_protocol_HPPC_IN21700_30T_cycle_#5.mat
BOOST_REST,5,0.99978,2.96355,0.9001,2,discharge,0,-2.964,0.988,10.0,9.9,4.082,4.0402,14.1021,05-04-21_01.35_RESTPulse_protocol_HPPC_IN21700_30T_cycle_#5.mat
BOOST_REST,5,0.99978,2.96355,0.9002,2,charge,0,1.482,0.494,2.0,2.0,4.0833,4.0993,10.7991,05-04-21_01.35_RESTPulse_protocol_HPPC_IN21700_30T_cycle_#5.mat
BOOST_REST,5,0.99978,2.96355,0.9002,2,charge,0,1.482,0.494,10.0,9.9,4.0833,4.1031,13.3639,05-04-21_01.35_RESTPulse_protocol_HPPC_IN21700_30T_cycle_#5.mat
BOOST_REST,5,0.99978,2.96355,0.9,2,discharge,1,-11.859,3.953,2.0,2.0,4.082,3.9517,10.9874,05-04-21_01.35_RESTPulse_protocol_HPPC_IN21700_30T_cycle_#5.mat
BOOST_REST,5,0.99978,2.96355,0.9,2,discharge,1,-11.859,3.953,10.0,9.9,4.082,3.9219,13.5003,05-04-21_01.35_RESTPulse_protocol_HPPC_IN21700_30T_cycle_#5.mat
BOOST_REST,5,0.99978,2.96355,0.9002,2,charge,1,5.929,1.976,2.0,2.0,4.0847,4.1471,10.5245,05-04-21_01.35_RESTPulse_protocol_HPPC_IN21700_30T_cycle_#5.mat
BOOST_REST,5,0.99978,2.96355,0.9002,2,charge,1,5.929,1.976,10.0,9.9,4.0847,4.1594,12.5991,05-04-21_01.35_RESTPulse_protocol_HPPC_IN21700_30T_cycle_#5.mat
BOOST_REST,5,0.99978,2.96355,0.8999,2,discharge,2,-23.713,7.904,2.0,1.9,4.0821,3.8294,10.6566,05-04-21_01.35_RESTPulse_protocol_HPPC_IN21700_30T_cycle_#5.mat
BOOST_REST,5,0.99978,2.96355,0.8999,2,discharge,2,-23.713,7.904,10.0,9.9,4.0821,3.7782,12.8158,05-04-21_01.35_RESTPulse_protocol_HPPC_IN21700_30T_cycle_#5.mat
BOOST_REST,5,0.99978,2.96355,0.9002,2,charge,2,10.356,3.452,2.0,2.0,4.0858,4.2001,11.0371,05-04-21_01.35_RESTPulse_protocol_HPPC_IN21700_30T_cycle_#5.mat
BOOST_REST,5,0.99978,2.96355,0.9002,2,charge,2,10.356,3.452,10.0,9.9,4.0858,4.2001,11.0371,05-04-21_01.35_RESTPulse_protocol_HPPC_IN21700_30T_cycle_#5.mat
BOOST_REST,5,0.99978,2.96355,0.8999,2,discharge,3,-34.087,11.362,2.0,2.0,4.0824,3.7252,10.4791,05-04-21_01.35_RESTPulse_protocol_HPPC_IN21700_30T_cycle_#5.mat
BOOST_REST,5,0.99978,2.96355,0.8999,2,discharge,3,-34.087,11.362,10.0,9.9,4.0824,3.6549,12.5414,05-04-21_01.35_RESTPulse_protocol_HPPC_IN21700_30T_cycle_#5.mat
BOOST_REST,5,0.99978,2.96355,0.9003,2,charge,3,10.361,3.454,2.0,2.0,4.0867,4.2001,10.9449,05-04-21_01.35_RESTPulse_protocol_HPPC_IN21700_30T_cycle_#5.mat
BOOST_REST,5,0.99978,2.96355,0.9003,2,charge,3,10.361,3.454,10.0,9.9,4.0867,4.2001,10.9449,05-04-21_01.35_RESTPulse_protocol_HPPC_IN21700_30T_cycle_#5.mat
BOOST_REST,5,0.99978,2.96355,0.8013,3,discharge,0,-2.966,0.989,2.0,1.9,4.0295,3.9957,11.3966,05-04-21_01.35_RESTPulse_protocol_HPPC_IN21700_30T_cycle_#5.mat
BOOST_REST,5,0.99978,2.96355,0.8013,3,discharge,0,-2.966,0.989,10.0,9.9,4.0295,3.9816,16.1508,05-04-21_01.35_RESTPulse_protocol_HPPC_IN21700_30T_cycle_#5.mat
BOOST_REST,5,0.99978,2.96355,0.8013,3,charge,0,1.481,0.494,2.0,1.9,4.0315,4.0479,11.0706,05-04-21_01.35_RESTPulse_protocol_HPPC_IN21700_30T_cycle_#5.mat
BOOST_REST,5,0.99978,2.96355,0.8013,3,charge,0,1.481,0.494,10.0,9.9,4.0315,4.053,14.5133,05-04-21_01.35_RESTPulse_protocol_HPPC_IN21700_30T_cycle_#5.mat
BOOST_REST,5,0.99978,2.96355,0.8012,3,discharge,1,-11.858,3.953,2.0,2.0,4.0296,3.8946,11.3847,05-04-21_01.35_RESTPulse_protocol_HPPC_IN21700_30T_cycle_#5.mat
BOOST_REST,5,0.99978,2.96355,0.8012,3,discharge,1,-11.858,3.953,10.0,9.9,4.0296,3.8507,15.0869,05-04-21_01.35_RESTPulse_protocol_HPPC_IN21700_30T_cycle_#5.mat
BOOST_REST,5,0.99978,2.96355,0.8014,3,charge,1,5.929,1.976,2.0,1.9,4.0337,4.0966,10.6094,05-04-21_01.35_RESTPulse_protocol_HPPC_IN21700_30T_cycle_#5.mat
BOOST_REST,5,0.99978,2.96355,0.8014,3,charge,1,5.929,1.976,10.0,9.9,4.0337,4.113,13.3756,05-04-21_01.35_RESTPulse_protocol_HPPC_IN21700_30T_cycle_#5.mat
BOOST_REST,5,0.99978,2.96355,0.8011,3,discharge,2,-23.714,7.905,2.0,1.9,4.0298,3.7695,10.9766,05-04-21_01.35_RESTPulse_protocol_HPPC_IN21700_30T_cycle_#5.mat
BOOST_REST,5,0.99978,2.96355,0.8011,3,discharge,2,-23.714,7.905,10.0,9.9,4.0298,3.6976,14.0086,05-04-21_01.35_RESTPulse_protocol_HPPC_IN21700_30T_cycle_#5.mat
BOOST_REST,5,0.99978,2.96355,0.8015,3,charge,2,14.785,4.928,2.0,2.0,4.0349,4.2002,11.1806,05-04-21_01.35_RESTPulse_protocol_HPPC_IN21700_30T_cycle_#5.mat
BOOST_REST,5,0.99978,2.96355,0.8015,3,charge,2,14.785,4.928,10.0,9.9,4.0349,4.2001,11.1739,05-04-21_01.35_RESTPulse_protocol_HPPC_IN21700_30T_cycle_#5.mat
BOOST_REST,5,0.99978,2.96355,0.8011,3,discharge,3,-34.089,11.363,2.0,1.9,4.0303,3.6653,10.7073,05-04-21_01.35_RESTPulse_protocol_HPPC_IN21700_30T_cycle_#5.mat
BOOST_REST,5,0.99978,2.96355,0.8011,3,discharge,3,-34.089,11.363,10.0,9.9,4.0303,3.5698,13.5088,05-04-21_01.35_RESTPulse_protocol_HPPC_IN21700_30T_cycle_#5.mat
BOOST_REST,5,0.99978,2.96355,0.8015,3,charge,3,14.807,4.936,2.0,2.0,4.0358,4.2002,11.1029,05-04-21_01.35_RESTPulse_protocol_HPPC_IN21700_30T_cycle_#5.mat
BOOST_REST,5,0.99978,2.96355,0.8015,3,charge,3,14.807,4.936,10.0,9.9,4.0358,4.2001,11.0961,05-04-21_01.35_RESTPulse_protocol_HPPC_IN21700_30T_cycle_#5.mat
BOOST_REST,5,0.99978,2.96355,0.7025,4,discharge,0,-2.964,0.988,2.0,2.0,3.9238,3.8897,11.5055,05-04-21_01.35_RESTPulse_protocol_HPPC_IN21700_30T_cycle_#5.mat
BOOST_REST,5,0.99978,2.96355,0.7025,4,discharge,0,-2.964,0.988,10.0,9.9,3.9238,3.8751,16.4316,05-04-21_01.35_RESTPulse_protocol_HPPC_IN21700_30T_cycle_#5.mat
BOOST_REST,5,0.99978,2.96355,0.7025,4,charge,0,1.481,0.494,2.0,2.0,3.9261,3.9422,10.8688,05-04-21_01.35_RESTPulse_protocol_HPPC_IN21700_30T_cycle_#5.mat
BOOST_REST,5,0.99978,2.96355,0.7025,4,charge,0,1.481,0.494,10.0,9.9,3.9261,3.9472,14.2442,05-04-21_01.35_RESTPulse_protocol_HPPC_IN21700_30T_cycle_#5.mat
BOOST_REST,5,0.99978,2.96355,0.7024,4,discharge,1,-11.859,3.953,2.0,2.0,3.9238,3.7895,11.3247,05-04-21_01.35_RESTPulse_protocol_HPPC_IN21700_30T_cycle_#5.mat
BOOST_REST,5,0.99978,2.96355,0.7024,4,discharge,1,-11.859,3.953,10.0,9.9,3.9238,3.7488,14.7567,05-04-21_01.35_RESTPulse_protocol_HPPC_IN21700_30T_cycle_#5.mat
BOOST_REST,5,0.99978,2.96355,0.7026,4,charge,1,5.929,1.976,2.0,1.9,3.9291,3.9904,10.3397,05-04-21_01.35_RESTPulse_protocol_HPPC_IN21700_30T_cycle_#5.mat
BOOST_REST,5,0.99978,2.96355,0.7026,4,charge,1,5.929,1.976,10.0,9.9,3.9291,4.0052,12.8361,05-04-21_01.35_RESTPulse_protocol_HPPC_IN21700_30T_cycle_#5.mat
BOOST_REST,5,0.99978,2.96355,0.7023,4,discharge,2,-23.714,7.905,2.0,1.9,3.9241,3.6672,10.8333,05-04-21_01.35_RESTPulse_protocol_HPPC_IN21700_30T_cycle_#5.mat
BOOST_REST,5,0.99978,2.96355,0.7023,4,discharge,2,-23.714,7.905,10.0,9.9,3.9241,3.6061,13.4098,05-04-21_01.35_RESTPulse_protocol_HPPC_IN21700_30T_cycle_#5.mat
BOOST_REST,5,0.99978,2.96355,0.7027,4,charge,2,17.786,5.929,2.0,1.9,3.9305,4.1075,9.9516,05-04-21_01.35_RESTPulse_protocol_HPPC_IN21700_30T_cycle_#5.mat
BOOST_REST,5,0.99978,2.96355,0.7027,4,charge,2,17.786,5.929,10.0,9.9,3.9305,4.1512,12.4086,05-04-21_01.35_RESTPulse_protocol_HPPC_IN21700_30T_cycle_#5.mat
BOOST_REST,5,0.99978,2.96355,0.7022,4,discharge,3,-34.09,11.363,2.0,2.0,3.9247,3.5652,10.5456,05-04-21_01.35_RESTPulse_protocol_HPPC_IN21700_30T_cycle_#5.mat
BOOST_REST,5,0.99978,2.96355,0.7022,4,discharge,3,-34.09,11.363,10.0,9.9,3.9247,3.4866,12.8513,05-04-21_01.35_RESTPulse_protocol_HPPC_IN21700_30T_cycle_#5.mat
BOOST_REST,5,0.99978,2.96355,0.7028,4,charge,3,24.97,8.323,2.0,2.0,3.9311,4.2003,10.7809,05-04-21_01.35_RESTPulse_protocol_HPPC_IN21700_30T_cycle_#5.mat
BOOST_REST,5,0.99978,2.96355,0.7028,4,charge,3,24.97,8.323,10.0,9.9,3.9311,4.2002,10.7769,05-04-21_01.35_RESTPulse_protocol_HPPC_IN21700_30T_cycle_#5.mat
BOOST_REST,5,0.99978,2.96355,0.6036,5,discharge,0,-2.966,0.989,2.0,2.0,3.8355,3.802,11.2958,05-04-21_01.35_RESTPulse_protocol_HPPC_IN21700_30T_cycle_#5.mat
BOOST_REST,5,0.99978,2.96355,0.6036,5,discharge,0,-2.966,0.989,10.0,9.9,3.8355,3.7886,15.8141,05-04-21_01.35_RESTPulse_protocol_HPPC_IN21700_30T_cycle_#5.mat
