Repository: KikETs/ECM_HYBRID_BMS_JOINT

## Results

| Arm | Model | Size | Protocol | Result | Worst cell |
|---|---|---|---|---|---|
| SOP | 2RC table + trim (A8) | 4 effective coefficients, 2 EW states | leave-one-cell-out | usable current 69.6 % discharge, 59.5 % charge (τ = 10 s) | 59.9 % / 53.5 % (BOOST_REST) |
| SOH | dQ/dV ridge | 65 coefficients | leave-one-cell-out | RMSE 0.0094, bias −0.0005 | 0.0130 (BOOST_REST) |
| SOC | 2RC EKF, low-current gate | 3 states | leave-one-cell-out | **2.34 %p** over six sensor disturbances on estimated SOH (2.325 on true SOH), per cell 2.00–2.75 | 4.60 %p (BOOST_NEGPULSE_1S, current offset −0.10 A) |

The SOH arm was a 10,945-parameter CNN until the second audit round. Nested

File: analysis/uypydj_ecm.csv (part 77 of 80)
cell,cycle,SOH,CAP_Ah,SOC,direction,rate_rank,I_A,V_pre_V,rest_before_s,n_points,R0_mOhm,R1_mOhm,tau1_s,R2_mOhm,tau2_s,fit_rmse_mV
CC_CELL2,1393,0.76477,2.29499,0.5421,charge,1,4.579,3.6693,160.7,101,11.3281,6.4904,0.1969,11.8999,7.2337,0.3633
CC_CELL2,1393,0.76477,2.29499,0.5419,discharge,2,-18.32,3.6633,680.5,101,11.321,5.6942,0.1815,10.4859,6.6845,1.3851
CC_CELL2,1393,0.76477,2.29499,0.5422,charge,2,13.738,3.6756,281.1,101,11.1784,5.2513,0.1608,8.1421,5.8682,0.9116
CC_CELL2,1393,0.76477,2.29499,0.5418,discharge,3,-26.332,3.6643,800.8,101,11.336,4.959,0.174,10.7895,7.7439,1.9916
CC_CELL2,1393,0.76477,2.29499,0.5422,charge,3,22.898,3.6809,387.5,101,10.9577,4.327,0.1387,6.692,5.7424,1.3974
CC_CELL2,1393,0.76477,2.29499,0.4657,discharge,0,-2.291,3.5942,5607.8,101,11.4819,7.5928,0.2335,15.7042,8.2985,0.2264
CC_CELL2,1393,0.76477,2.29499,0.4657,charge,0,1.146,3.5965,70.4,101,11.5777,7.4525,0.228,13.0159,7.3831,0.1383
CC_CELL2,1393,0.76477,2.29499,0.4657,discharge,1,-9.159,3.5955,635.4,101,11.5907,7.174,0.2143,12.6164,6.9402,0.7979
CC_CELL2,1393,0.76477,2.29499,0.4658,charge,1,4.579,3.6028,161.0,101,11.3849,7.2025,0.2092,12.3213,7.8061,0.388
CC_CELL2,1393,0.76477,2.29499,0.4656,discharge,2,-18.318,3.5965,680.5,101,11.5191,6.2974,0.1985,12.1328,7.8746,1.6492
CC_CELL2,1393,0.76477,2.29499,0.4658,charge,2,13.736,3.61,281.2,101,11.2198,5.6848,0.1637,8.8568,6.4884,0.7905
CC_CELL2,1393,0.76477,2.29499,0.4655,discharge,3,-26.331,3.5979,800.7,101,11.5933,5.4754,0.1925,14.8823,10.9759,2.2382
CC_CELL2,1393,0.76477,2.29499,0.4659,charge,3,22.897,3.6162,387.6,101,11.0787,4.517,0.1352,6.8812,5.6364,1.2468
CC_CELL2,1393,0.76477,2.29499,0.3894,discharge,0,-2.29,3.5221,5610.7,101,11.6603,8.8495,0.2657,17.3653,8.2991,0.2591
CC_CELL2,1393,0.76477,2.29499,0.3894,charge,0,1.144,3.5242,70.5,101,11.6234,8.8066,0.246,12.1612,6.8761,0.1442
CC_CELL2,1393,0.76477,2.29499,0.3893,discharge,1,-9.158,3.5235,635.4,101,11.6214,8.3556,0.2459,17.3955,9.3984,0.935
CC_CELL2,1393,0.76477,2.29499,0.3894,charge,1,4.579,3.5303,160.7,101,11.5079,8.0435,0.2285,11.9234,8.0859,0.3699
CC_CELL2,1393,0.76477,2.29499,0.3893,discharge,2,-18.318,3.5243,680.3,100,11.6429,7.0753,0.2235,22.1114,13.7132,1.7123
CC_CELL2,1393,0.76477,2.29499,0.3895,charge,2,13.735,3.5376,281.2,101,11.2838,6.019,0.1681,9.5048,7.382,0.8552
CC_CELL2,1393,0.76477,2.29499,0.3892,discharge,3,-26.332,3.5252,800.6,101,11.4925,6.1725,0.209,33.1936,20.8822,2.514
CC_CELL2,1393,0.76477,2.29499,0.3896,charge,3,22.898,3.544,387.4,101,11.0583,4.6486,0.139,7.6334,6.4056,1.1943
CC_CELL2,1393,0.76477,2.29499,0.3512,discharge,0,-2.291,3.4897,5068.5,101,11.6414,9.0536,0.2702,20.4616,8.8244,0.2769
CC_CELL2,1393,0.76477,2.29499,0.3512,charge,0,1.144,3.4919,70.5,101,11.4053,9.0005,0.2526,12.5752,6.4155,0.1479
CC_CELL2,1393,0.76477,2.29499,0.3512,discharge,1,-9.159,3.4903,635.4,101,11.5687,8.5215,0.2509,23.0284,10.6436,0.9642
CC_CELL2,1393,0.76477,2.29499,0.3513,charge,1,4.579,3.4979,161.0,101,11.476,8.1595,0.2289,10.4476,7.1742,0.4132
CC_CELL2,1393,0.76477,2.29499,0.3511,discharge,2,-18.318,3.4909,680.5,101,11.5994,7.3779,0.2263,32.2199,16.2162,1.7558
CC_CELL2,1393,0.76477,2.29499,0.3514,charge,2,13.738,3.5052,282.0,101,11.2212,6.2089,0.1655,9.4505,8.1782,0.8804
CC_CELL2,1393,0.76477,2.29499,0.3511,discharge,3,-26.331,3.4921,800.2,101,11.6535,6.6638,0.235,61.8074,32.1184,2.8473
CC_CELL2,1393,0.76477,2.29499,0.3515,charge,3,22.897,3.5112,387.3,101,11.1278,4.7417,0.1337,7.9246,7.0639,1.1146
CC_CELL2,1393,0.76477,2.29499,0.3131,discharge,0,-2.289,3.4536,5071.7,101,11.8764,10.9664,0.3046,27.7277,9.7988,0.3137
CC_CELL2,1393,0.76477,2.29499,0.3131,charge,0,1.145,3.4571,70.4,100,11.6687,10.5355,0.2821,16.5182,6.7748,0.164
CC_CELL2,1393,0.76477,2.29499,0.313,discharge,1,-9.159,3.4538,635.4,101,11.8036,10.2,0.2947,35.134,12.7033,1.1507
CC_CELL2,1393,0.76477,2.29499,0.3131,charge,1,4.579,3.466,161.2,101,11.599,9.3683,0.2491,10.3029,5.7699,0.4218
CC_CELL2,1393,0.76477,2.29499,0.313,discharge,2,-18.318,3.4552,680.5,101,11.8374,8.518,0.2604,56.8123,21.5329,2.2818
CC_CELL2,1393,0.76477,2.29499,0.3132,charge,2,13.736,3.4749,282.0,101,11.3568,6.6881,0.1771,8.4425,7.9266,1.0065
CC_CELL2,1393,0.76477,2.29499,0.3133,charge,3,22.898,3.4805,372.7,101,11.1355,4.8853,0.1392,7.8358,7.9123,1.1217
CC_CELL2,1393,0.76477,2.29499,0.2749,discharge,0,-2.291,3.4113,5070.6,100,11.9649,11.8606,0.3487,39.1025,11.4378,0.3672
CC_CELL2,1393,0.76477,2.29499,0.275,charge,0,1.146,3.4159,70.5,101,11.6623,11.2377,0.3105,24.4587,8.567,0.1642
CC_CELL2,1393,0.76477,2.29499,0.2749,discharge,1,-9.159,3.413,635.4,101,12.1296,10.8705,0.3369,55.7826,15.5123,1.4018
CC_CELL2,1393,0.76477,2.29499,0.275,charge,1,4.579,3.4293,161.2,100,11.6577,9.251,0.2487,13.3769,5.4645,0.4234
CC_CELL2,1393,0.76477,2.29499,0.2751,charge,2,13.738,3.4452,280.6,101,11.306,6.669,0.192,7.3105,6.357,1.2022
CC_CELL2,1393,0.76477,2.29499,0.2751,charge,3,22.897,3.4514,323.2,101,11.1521,5.1666,0.1507,7.1676,7.7875,1.4009
CC_CELL2,1431,0.77156,2.31538,1.0,discharge,0,-2.314,4.1081,99999.0,99,3.4493,22.9327,0.443,18.0309,4.6884,0.3235
CC_CELL2,1431,0.77156,2.31538,1.0,charge,0,1.159,4.1223,69.5,101,12.1076,19.5193,0.4372,30.443,7.619,0.2117
CC_CELL2,1431,0.77156,2.31538,0.9999,discharge,1,-9.258,4.1162,635.5,101,11.9785,15.1526,0.2974,8.7052,3.9228,1.147
CC_CELL2,1431,0.77156,2.31538,1.0,charge,1,1.594,4.1276,160.7,101,33.9552,11.5084,0.05,0.01,3000.0,0.6158
CC_CELL2,1431,0.77156,2.31538,0.9998,discharge,2,-18.513,4.115,641.5,101,11.9435,11.557,0.2348,7.1643,5.2924,2.0094
CC_CELL2,1431,0.77156,2.31538,1.0001,charge,2,1.498,4.1336,281.7,101,44.3697,0.01,0.05,0.01,2999.9982,0.377
CC_CELL2,1431,0.77156,2.31538,0.9998,discharge,3,-26.613,4.1137,640.0,101,11.7002,9.6254,0.2015,7.7293,6.7266,2.3902
CC_CELL2,1431,0.77156,2.31538,1.0001,charge,3,1.375,4.1395,388.4,101,44.0444,0.01,0.05,0.01,2968.2346,0.3875
CC_CELL2,1431,0.77156,2.31538,0.9614,discharge,0,-2.314,4.0796,4787.4,101,12.0467,15.442,0.3467,15.1426,5.554,0.3147
CC_CELL2,1431,0.77156,2.31538,0.9614,charge,0,1.158,4.0811,70.4,101,12.8397,15.4169,0.3372,14.6071,5.2117,0.1816
CC_CELL2,1431,0.77156,2.31538,0.9614,discharge,1,-9.256,4.0799,635.4,101,12.1239,13.1798,0.2705,10.6279,5.5982,1.0699
CC_CELL2,1431,0.77156,2.31538,0.9615,charge,1,3.208,4.0862,161.0,101,16.5259,18.9804,0.1756,0.01,3000.0,0.6374
CC_CELL2,1431,0.77156,2.31538,0.9613,discharge,2,-18.513,4.0807,662.2,101,11.6136,10.7456,0.2093,9.1677,6.2165,1.6597
CC_CELL2,1431,0.77156,2.31538,0.9615,charge,2,3.103,4.091,281.7,101,35.1479,0.01,0.05,0.01,2999.9987,0.5731
CC_CELL2,1431,0.77156,2.31538,0.9612,discharge,3,-26.612,4.0823,660.8,101,11.7866,8.4449,0.1812,9.3874,7.2962,2.0837
CC_CELL2,1431,0.77156,2.31538,0.9615,charge,3,2.952,4.0954,387.4,101,35.4525,0.01,0.05,0.01,2999.9996,0.589
CC_CELL2,1431,0.77156,2.31538,0.9228,discharge,0,-2.314,4.0614,4808.8,101,11.9065,12.7395,0.305,21.0214,7.4585,0.3116
CC_CELL2,1431,0.77156,2.31538,0.9229,charge,0,1.158,4.0648,70.5,101,11.8868,12.5509,0.2968,15.3902,5.8555,0.1721
CC_CELL2,1431,0.77156,2.31538,0.9228,discharge,1,-9.256,4.0625,635.5,101,12.0634,10.9617,0.2555,12.9265,5.7139,0.9945
CC_CELL2,1431,0.77156,2.31538,0.9229,charge,1,4.304,4.0711,160.7,101,12.427,6.6504,0.1282,10.9131,0.7682,0.462
CC_CELL2,1431,0.77156,2.31538,0.9227,discharge,2,-18.513,4.064,675.1,101,11.8911,8.8345,0.2028,10.0655,5.7356,1.7397
CC_CELL2,1431,0.77156,2.31538,0.923,charge,2,4.226,4.0756,281.7,101,29.4522,0.01,0.05,0.01,2999.9999,0.6768
CC_CELL2,1431,0.77156,2.31538,0.9226,discharge,3,-26.613,4.0669,675.4,101,11.7657,7.5446,0.1786,9.9534,6.5573,2.3398
CC_CELL2,1431,0.77156,2.31538,0.923,charge,3,4.093,4.0789,386.5,101,29.6002,0.01,0.05,0.01,2999.9906,0.6072
CC_CELL2,1431,0.77156,2.31538,0.8457,discharge,0,-2.314,3.9552,5363.3,101,11.6381,8.8673,0.2524,18.4377,7.4077,0.2774
CC_CELL2,1431,0.77156,2.31538,0.8457,charge,0,1.158,3.9581,70.3,101,11.4896,9.0508,0.2478,16.1764,7.0262,0.1629
CC_CELL2,1431,0.77156,2.31538,0.8456,discharge,1,-9.258,3.9566,635.5,101,11.6039,8.1962,0.2225,11.418,5.5234,0.9173
CC_CELL2,1431,0.77156,2.31538,0.8458,charge,1,4.626,3.9652,161.0,101,11.5731,8.3704,0.234,14.3019,7.0959,0.481
CC_CELL2,1431,0.77156,2.31538,0.8456,discharge,2,-18.512,3.9571,680.3,101,11.5341,6.8594,0.189,9.3791,5.9158,1.6488
CC_CELL2,1431,0.77156,2.31538,0.8458,charge,2,9.275,3.9725,281.1,101,16.6451,7.8928,0.0806,0.01,3000.0,0.603
CC_CELL2,1431,0.77156,2.31538,0.8455,discharge,3,-26.611,3.9598,740.2,101,11.5775,5.9498,0.1748,9.7407,7.089,2.0674
CC_CELL2,1431,0.77156,2.31538,0.8459,charge,3,9.077,3.9786,387.5,101,24.3999,0.01,0.05,0.01,2999.9997,0.9422
CC_CELL2,1431,0.77156,2.31538,0.7686,discharge,0,-2.314,3.8712,5426.9,101,11.5044,8.0901,0.2308,14.2054,7.3405,0.2416
CC_CELL2,1431,0.77156,2.31538,0.7686,charge,0,1.158,3.8733,70.5,101,11.3874,8.1474,0.2174,11.8777,6.3364,0.137
CC_CELL2,1431,0.77156,2.31538,0.7685,discharge,1,-9.256,3.8724,635.5,101,11.5845,7.5074,0.2078,10.9358,6.3599,0.8105
CC_CELL2,1431,0.77156,2.31538,0.7686,charge,1,4.628,3.878,160.8,101,11.5149,7.6341,0.2157,10.4123,6.1969,0.4495
CC_CELL2,1431,0.77156,2.31538,0.7684,discharge,2,-18.513,3.8726,680.4,101,11.5574,6.38,0.1828,10.0285,7.0723,1.4471
CC_CELL2,1431,0.77156,2.31538,0.7687,charge,2,13.885,3.8832,281.7,101,11.2673,5.3251,0.1249,6.617,2.7477,2.0006
CC_CELL2,1431,0.77156,2.31538,0.7684,discharge,3,-26.613,3.8735,796.9,101,11.5849,5.4645,0.1685,10.8764,8.4334,1.8068
CC_CELL2,1431,0.77156,2.31538,0.7688,charge,3,14.539,3.8876,386.5,101,17.8349,3.6669,0.05,0.01,2999.9914,1.4821
CC_CELL2,1431,0.77156,2.31538,0.6914,discharge,0,-2.315,3.8035,5500.1,101,11.3913,7.3328,0.2184,15.3004,8.0495,0.2289
CC_CELL2,1431,0.77156,2.31538,0.6915,charge,0,1.158,3.806,70.6,101,11.4144,7.1765,0.2159,13.1559,7.3329,0.1286
CC_CELL2,1431,0.77156,2.31538,0.6914,discharge,1,-9.258,3.8046,635.5,101,11.4572,6.6824,0.202,12.4225,6.8271,0.759
CC_CELL2,1431,0.77156,2.31538,0.6915,charge,1,4.628,3.8115,160.9,101,11.3233,6.6982,0.1965,9.8649,5.43,0.3792
CC_CELL2,1431,0.77156,2.31538,0.6913,discharge,2,-18.513,3.8062,680.4,101,11.326,5.8827,0.1843,10.768,6.8035,1.513
CC_CELL2,1431,0.77156,2.31538,0.6916,charge,2,13.886,3.817,281.8,101,11.1523,5.6925,0.1739,7.5007,5.9963,1.1159
CC_CELL2,1431,0.77156,2.31538,0.6912,discharge,3,-26.613,3.8076,800.5,101,11.137,5.2684,0.1705,11.0695,7.7156,1.9868
CC_CELL2,1431,0.77156,2.31538,0.6916,charge,3,19.497,3.8217,387.3,101,12.9164,2.0169,0.05,4.4766,0.2475,0.4982
CC_CELL2,1431,0.77156,2.31538,0.6143,discharge,0,-2.316,3.7248,5558.6,101,11.4871,7.5804,0.2295,16.089,8.2941,0.2479
CC_CELL2,1431,0.77156,2.31538,0.6143,charge,0,1.159,3.7277,70.5,101,11.2714,7.492,0.2112,14.2681,7.6348,0.1331
CC_CELL2,1431,0.77156,2.31538,0.6142,discharge,1,-9.257,3.7264,635.4,101,11.4903,6.994,0.2094,12.771,6.8498,0.7392
CC_CELL2,1431,0.77156,2.31538,0.6143,charge,1,4.626,3.734,160.8,101,11.4193,6.8963,0.2018,11.1424,5.9924,0.3752
CC_CELL2,1431,0.77156,2.31538,0.6142,discharge,2,-18.513,3.728,680.4,101,11.4432,6.043,0.185,10.9704,6.6581,1.5684
CC_CELL2,1431,0.77156,2.31538,0.6144,charge,2,13.887,3.7396,281.7,101,11.3129,5.7824,0.1723,7.9214,5.8321,1.0764
CC_CELL2,1431,0.77156,2.31538,0.6141,discharge,3,-26.61,3.7298,801.0,101,11.3955,5.352,0.1743,11.3581,7.6704,2.1085
CC_CELL2,1431,0.77156,2.31538,0.6145,charge,3,23.141,3.7456,387.4,101,11.0181,3.865,0.0911,4.9043,2.0128,2.4465
CC_CELL2,1431,0.77156,2.31538,0.5371,discharge,0,-2.314,3.6523,5598.6,101,11.4907,7.7137,0.2261,15.157,8.0407,0.229
CC_CELL2,1431,0.77156,2.31538,0.5372,charge,0,1.157,3.6547,70.4,101,11.395,7.6116,0.2086,13.229,7.3205,0.1405
CC_CELL2,1431,0.77156,2.31538,0.5371,discharge,1,-9.256,3.6536,635.4,101,11.5325,7.1064,0.2115,12.4599,6.9955,0.8072
CC_CELL2,1431,0.77156,2.31538,0.5372,charge,1,4.626,3.6608,160.7,101,11.4277,6.9999,0.201,11.5309,6.7145,0.3668
CC_CELL2,1431,0.77156,2.31538,0.537,discharge,2,-18.513,3.6546,680.6,100,11.4163,6.1369,0.1912,11.123,7.0178,1.4144
CC_CELL2,1431,0.77156,2.31538,0.5373,charge,2,13.886,3.6667,281.8,101,11.3814,5.601,0.1709,7.9743,5.8736,0.9756
CC_CELL2,1431,0.77156,2.31538,0.537,discharge,3,-26.613,3.6557,800.9,101,11.409,5.3278,0.18,12.0517,8.5097,2.1007
CC_CELL2,1431,0.77156,2.31538,0.5374,charge,3,23.142,3.673,387.3,101,11.0767,4.563,0.1422,6.7209,5.8305,1.4355
CC_CELL2,1431,0.77156,2.31538,0.46,discharge,0,-2.314,3.5867,5610.9,101,11.667,8.358,0.2462,16.3931,8.2593,0.2461
CC_CELL2,1431,0.77156,2.31538,0.46,charge,0,1.158,3.5893,70.5,101,11.4042,8.3524,0.2365,13.2914,7.1494,0.1371
CC_CELL2,1431,0.77156,2.31538,0.46,discharge,1,-9.256,3.5874,635.4,101,11.5747,7.8928,0.2259,13.6895,7.1496,0.8299
CC_CELL2,1431,0.77156,2.31538,0.4601,charge,1,4.628,3.5958,160.7,101,11.4867,7.886,0.2162,12.2178,7.5307,0.423
CC_CELL2,1431,0.77156,2.31538,0.4599,discharge,2,-18.514,3.5892,680.4,101,11.621,6.7786,0.2061,13.1085,7.9265,1.6421
CC_CELL2,1431,0.77156,2.31538,0.4601,charge,2,13.886,3.6035,281.1,101,11.3289,6.0526,0.1649,8.6352,6.1723,0.8405
CC_CELL2,1431,0.77156,2.31538,0.4598,discharge,3,-26.61,3.5908,801.3,100,11.619,5.9416,0.1949,16.8787,11.6423,2.518
CC_CELL2,1431,0.77156,2.31538,0.4602,charge,3,23.14,3.6101,387.3,100,11.2064,4.7544,0.1366,6.7973,5.5052,1.3131
CC_CELL2,1431,0.77156,2.31538,0.3829,discharge,0,-2.314,3.5104,5608.5,101,11.8107,9.8531,0.277,17.5976,7.8029,0.2806
CC_CELL2,1431,0.77156,2.31538,0.3829,charge,0,1.159,3.5128,70.4,101,11.404,9.8804,0.2607,12.8456,6.9146,0.1564
CC_CELL2,1431,0.77156,2.31538,0.3828,discharge,1,-9.256,3.5121,635.4,101,11.8699,9.1957,0.2616,17.3766,8.9048,1.073
CC_CELL2,1431,0.77156,2.31538,0.3829,charge,1,4.626,3.5192,161.1,101,11.677,8.7483,0.2328,12.6832,8.0325,0.4175
CC_CELL2,1431,0.77156,2.31538,0.3827,discharge,2,-18.513,3.513,680.4,101,11.8769,7.7277,0.2407,24.4398,14.5056,1.9301
CC_CELL2,1431,0.77156,2.31538,0.383,charge,2,13.886,3.5274,281.6,101,11.3281,6.5294,0.1758,9.588,7.0629,0.9057
CC_CELL2,1431,0.77156,2.31538,0.3827,discharge,3,-26.613,3.5149,800.6,101,11.6316,6.733,0.2223,45.3724,27.157,2.5586
CC_CELL2,1431,0.77156,2.31538,0.3831,charge,3,23.142,3.534,387.2,101,11.2825,4.845,0.1418,7.6109,6.1303,1.3257
CC_CELL2,1431,0.77156,2.31538,0.3443,discharge,0,-2.314,3.4785,5070.3,101,11.8156,10.0671,0.2889,20.4815,8.5386,0.2945
CC_CELL2,1431,0.77156,2.31538,0.3443,charge,0,1.158,3.4805,70.4,100,11.6417,9.9479,0.275,11.7872,5.9583,0.1695
CC_CELL2,1431,0.77156,2.31538,0.3443,discharge,1,-9.258,3.4784,635.5,101,11.7081,9.3853,0.2692,25.4286,11.6606,1.0081
CC_CELL2,1431,0.77156,2.31538,0.3444,charge,1,4.628,3.4863,161.1,101,11.6654,8.9369,0.246,10.6062,7.4288,0.398
CC_CELL2,1431,0.77156,2.31538,0.3442,discharge,2,-18.511,3.4793,680.4,101,11.8171,7.9478,0.2362,40.3478,19.864,1.6316
CC_CELL2,1431,0.77156,2.31538,0.3444,charge,2,13.886,3.4937,281.1,101,11.324,6.628,0.1723,9.5754,7.996,0.8455
CC_CELL2,1431,0.77156,2.31538,0.3441,discharge,3,-26.612,3.4801,800.8,100,11.8075,7.0645,0.2301,79.7401,38.2117,3.0463
CC_CELL2,1431,0.77156,2.31538,0.3445,charge,3,23.141,3.5002,386.3,101,11.1905,5.0153,0.1411,7.9519,6.7834,1.1641
CC_CELL2,1431,0.77156,2.31538,0.3057,discharge,0,-2.314,3.4444,5069.9,100,11.7078,12.3477,0.3357,28.9319,9.6381,0.3211
CC_CELL2,1431,0.77156,2.31538,0.3058,charge,0,1.158,3.4477,70.5,100,12.5991,11.7198,0.3088,15.5622,6.1924,0.1688
CC_CELL2,1431,0.77156,2.31538,0.3057,discharge,1,-9.256,3.4457,635.4,101,12.2179,11.0163,0.3086,39.2166,13.016,1.2388
CC_CELL2,1431,0.77156,2.31538,0.3058,charge,1,4.628,3.4573,161.0,101,11.7816,10.2701,0.2578,9.6991,5.9029,0.4628
CC_CELL2,1431,0.77156,2.31538,0.3056,discharge,2,-18.513,3.4467,680.4,100,11.9879,9.0614,0.2688,60.6818,20.3383,2.2764
CC_CELL2,1431,0.77156,2.31538,0.3059,charge,2,13.886,3.4661,281.7,101,11.4416,7.0294,0.1832,8.5929,8.137,0.9496
CC_CELL2,1431,0.77156,2.31538,0.3059,charge,3,23.142,3.4711,359.5,101,11.2545,5.0847,0.1438,7.793,7.6222,1.1048
CC_CELL2,1431,0.77156,2.31538,0.2672,discharge,0,-2.312,3.3986,5069.5,101,11.878,13.1645,0.3777,42.8939,11.5563,0.3711
CC_CELL2,1431,0.77156,2.31538,0.2672,charge,0,1.158,3.4032,70.5,101,12.565,12.4194,0.3317,25.8853,8.5789,0.1823
CC_CELL2,1431,0.77156,2.31538,0.2671,discharge,1,-9.258,3.4015,635.5,101,12.239,11.9879,0.3573,60.7349,15.0808,1.5601
CC_CELL2,1431,0.77156,2.31538,0.2672,charge,1,4.628,3.4184,161.0,101,11.6956,10.0199,0.2575,13.4165,5.1225,0.4473
CC_CELL2,1431,0.77156,2.31538,0.2673,charge,2,13.886,3.4364,272.7,101,11.402,7.0979,0.1972,7.426,6.565,1.2162
CC_CELL2,1431,0.77156,2.31538,0.2674,charge,3,23.142,3.4422,303.2,101,11.2797,5.3694,0.1536,7.1628,7.6233,1.3784
CC_CELL2,1506,0.76099,2.28367,1.0,discharge,0,-2.284,4.1043,99999.0,99,3.7619,23.8287,0.4732,18.5171,4.5605,0.3087
CC_CELL2,1506,0.76099,2.28367,1.0,charge,0,1.143,4.118,69.4,101,13.0328,20.5363,0.4592,31.474,7.3616,0.2307
CC_CELL2,1506,0.76099,2.28367,0.9999,discharge,1,-9.14,4.112,635.5,101,12.0564,16.0855,0.3188,9.2069,4.1164,1.1851
CC_CELL2,1506,0.76099,2.28367,1.0,charge,1,1.594,4.1233,161.1,101,34.2583,13.8965,0.05,0.01,3000.0,0.4579
CC_CELL2,1506,0.76099,2.28367,0.9999,discharge,2,-18.281,4.1112,641.9,101,12.0351,12.3313,0.2478,8.0771,5.7037,2.0685
CC_CELL2,1506,0.76099,2.28367,1.0001,charge,2,1.466,4.1309,281.1,101,47.1824,0.01,0.05,0.01,2999.9998,0.4799
CC_CELL2,1506,0.76099,2.28367,0.9998,discharge,3,-26.276,4.1103,639.9,101,11.8992,10.4009,0.2147,9.1487,7.2881,2.3877
CC_CELL2,1506,0.76099,2.28367,1.0,charge,3,1.28,4.138,387.6,101,48.5008,0.01,0.05,0.01,2982.3917,0.4275
CC_CELL2,1506,0.76099,2.28367,0.9619,discharge,0,-2.284,4.0777,4787.8,101,12.2071,16.55,0.367,17.398,5.8864,0.3388
CC_CELL2,1506,0.76099,2.28367,0.9619,charge,0,1.142,4.0805,70.3,101,12.1658,16.304,0.3546,15.5234,4.9807,0.1834
CC_CELL2,1506,0.76099,2.28367,0.9618,discharge,1,-9.14,4.0781,635.4,101,12.1975,13.913,0.2931,11.977,5.8285,1.0335
CC_CELL2,1506,0.76099,2.28367,0.962,charge,1,3.134,4.0841,160.9,101,16.9031,20.1161,0.1829,0.01,2999.9999,0.6899
CC_CELL2,1506,0.76099,2.28367,0.9618,discharge,2,-18.281,4.0788,661.9,101,12.1207,10.6778,0.2221,10.218,6.2868,1.7563
CC_CELL2,1506,0.76099,2.28367,0.962,charge,2,2.992,4.0897,281.9,101,36.8887,0.01,0.05,0.01,2961.2064,0.6293
CC_CELL2,1506,0.76099,2.28367,0.9617,discharge,3,-26.277,4.0808,660.2,101,11.9139,9.0868,0.1925,10.7028,7.4132,2.1525
CC_CELL2,1506,0.76099,2.28367,0.962,charge,3,2.792,4.0943,386.5,101,37.8816,0.01,0.05,0.01,2999.9995,0.7074
CC_CELL2,1506,0.76099,2.28367,0.9238,discharge,0,-2.284,4.0543,4807.6,101,12.1089,13.3543,0.3241,23.0205,7.4125,0.3295
CC_CELL2,1506,0.76099,2.28367,0.9238,charge,0,1.143,4.0574,70.4,101,12.8245,13.3761,0.3253,17.8412,6.3679,0.1592
CC_CELL2,1506,0.76099,2.28367,0.9238,discharge,1,-9.141,4.0558,635.4,101,12.0223,11.7146,0.2672,13.8207,5.6081,1.09
CC_CELL2,1506,0.76099,2.28367,0.9239,charge,1,4.27,4.066,160.9,101,12.3415,6.9791,0.1366,12.116,0.835,0.5309
CC_CELL2,1506,0.76099,2.28367,0.9237,discharge,2,-18.28,4.0576,675.1,101,11.9675,9.3619,0.2192,10.8151,5.7682,1.7807
CC_CELL2,1506,0.76099,2.28367,0.9239,charge,2,4.172,4.0721,281.1,101,30.6724,0.01,0.05,0.01,2999.9924,0.694
CC_CELL2,1506,0.76099,2.28367,0.9236,discharge,3,-26.277,4.0607,675.7,100,11.8073,7.9931,0.1911,10.8425,6.6584,2.3571
CC_CELL2,1506,0.76099,2.28367,0.9239,charge,3,4.045,4.0761,386.5,101,30.6501,0.01,0.05,0.01,3000.0,0.7959
CC_CELL2,1506,0.76099,2.28367,0.8476,discharge,0,-2.284,3.9395,5365.1,101,11.9305,10.4552,0.2771,18.8229,6.96,0.2779
CC_CELL2,1506,0.76099,2.28367,0.8477,charge,0,1.142,3.9424,70.4,101,11.7769,10.7505,0.2817,17.3491,7.1261,0.1573
CC_CELL2,1506,0.76099,2.28367,0.8476,discharge,1,-9.141,3.9409,635.4,101,11.9151,9.5639,0.2432,11.8819,5.618,0.9166
CC_CELL2,1506,0.76099,2.28367,0.8477,charge,1,4.57,3.9499,160.8,101,11.8094,9.9787,0.2515,15.5563,7.1487,0.5224
CC_CELL2,1506,0.76099,2.28367,0.8475,discharge,2,-18.281,3.9414,680.6,101,11.8181,7.9202,0.2036,10.3262,6.3258,1.6996
CC_CELL2,1506,0.76099,2.28367,0.8478,charge,2,9.065,3.9582,281.0,101,17.1297,9.5591,0.0913,0.01,2999.9997,0.7852
CC_CELL2,1506,0.76099,2.28367,0.8474,discharge,3,-26.278,3.9437,739.3,101,11.6957,6.898,0.1808,11.1963,7.705,2.1367
CC_CELL2,1506,0.76099,2.28367,0.8478,charge,3,8.918,3.9653,386.7,100,26.3294,0.01,0.05,0.01,2999.9827,1.0023
CC_CELL2,1506,0.76099,2.28367,0.7715,discharge,0,-2.284,3.8613,5427.6,100,11.6361,9.0083,0.2495,15.4167,7.4537,0.2519
CC_CELL2,1506,0.76099,2.28367,0.7715,charge,0,1.143,3.8639,70.4,100,11.5156,8.8935,0.2334,12.6647,6.2551,0.1367
CC_CELL2,1506,0.76099,2.28367,0.7714,discharge,1,-9.138,3.8628,635.5,101,11.7595,8.2109,0.2239,12.1117,6.4837,0.8434
CC_CELL2,1506,0.76099,2.28367,0.7715,charge,1,4.57,3.8688,161.1,100,11.6461,8.4278,0.2258,10.4308,5.6362,0.4654
CC_CELL2,1506,0.76099,2.28367,0.7713,discharge,2,-18.282,3.8636,680.7,101,11.7564,6.9199,0.1979,11.0813,7.1938,1.5153
CC_CELL2,1506,0.76099,2.28367,0.7716,charge,2,13.708,3.8745,282.0,101,11.3587,5.9343,0.1321,6.8531,2.7496,1.9525
CC_CELL2,1506,0.76099,2.28367,0.7713,discharge,3,-26.277,3.8646,796.8,101,11.566,6.045,0.1756,12.1055,8.566,2.0055
CC_CELL2,1506,0.76099,2.28367,0.7717,charge,3,14.403,3.8792,386.5,101,17.892,4.3971,0.05,0.01,2999.9775,1.4525
CC_CELL2,1506,0.76099,2.28367,0.6953,discharge,0,-2.286,3.7926,5502.6,101,11.4331,8.7983,0.2476,16.9001,8.04,0.2479
CC_CELL2,1506,0.76099,2.28367,0.6954,charge,0,1.142,3.7947,70.5,101,12.2132,8.4599,0.23,14.4874,7.1387,0.1346
CC_CELL2,1506,0.76099,2.28367,0.6953,discharge,1,-9.14,3.794,635.5,101,11.7584,7.894,0.2239,13.5601,6.7972,0.8212
CC_CELL2,1506,0.76099,2.28367,0.6954,charge,1,4.57,3.8014,160.7,101,11.6017,8.0196,0.2193,10.7969,5.3593,0.4197
CC_CELL2,1506,0.76099,2.28367,0.6952,discharge,2,-18.281,3.7955,680.4,100,11.716,6.7775,0.1997,11.8239,6.8539,1.6181
CC_CELL2,1506,0.76099,2.28367,0.6955,charge,2,13.711,3.8078,281.6,100,11.5405,6.6251,0.1875,8.0393,5.8895,1.1368
CC_CELL2,1506,0.76099,2.28367,0.6951,discharge,3,-26.276,3.7973,800.8,100,11.6584,5.934,0.183,12.5188,8.0051,2.1979
CC_CELL2,1506,0.76099,2.28367,0.6955,charge,3,18.353,3.8131,386.5,101,13.966,7.1214,0.1397,0.01,2999.9956,0.5607
CC_CELL2,1506,0.76099,2.28367,0.6192,discharge,0,-2.284,3.7134,5551.5,101,11.7098,8.6036,0.2486,17.2804,8.219,0.2417
CC_CELL2,1506,0.76099,2.28367,0.6192,charge,0,1.143,3.7161,70.4,101,11.6321,8.5462,0.2332,15.344,7.5494,0.1358
CC_CELL2,1506,0.76099,2.28367,0.6191,discharge,1,-9.14,3.7152,635.4,100,11.7431,7.825,0.223,13.4461,6.6726,0.82
CC_CELL2,1506,0.76099,2.28367,0.6192,charge,1,4.57,3.7232,160.8,101,11.6933,7.7823,0.2236,11.9872,5.9815,0.3915
CC_CELL2,1506,0.76099,2.28367,0.619,discharge,2,-18.28,3.717,680.8,101,11.6099,6.7602,0.1988,11.7766,6.7532,1.6781
CC_CELL2,1506,0.76099,2.28367,0.6193,charge,2,13.71,3.7306,281.2,101,11.3835,6.5181,0.1854,8.4303,5.8107,1.151
CC_CELL2,1506,0.76099,2.28367,0.619,discharge,3,-26.277,3.719,800.9,101,11.5924,5.8688,0.1915,12.5339,8.0761,2.2054
CC_CELL2,1506,0.76099,2.28367,0.6194,charge,3,22.734,3.7367,386.7,101,11.2121,4.1678,0.0995,5.1155,1.7343,2.4479
CC_CELL2,1506,0.76099,2.28367,0.543,discharge,0,-2.285,3.644,5598.1,101,11.551,8.6975,0.2476,16.2926,7.9158,0.2467
CC_CELL2,1506,0.76099,2.28367,0.543,charge,0,1.144,3.6467,70.5,101,11.4114,8.5661,0.2364,14.2584,7.2735,0.1465
CC_CELL2,1506,0.76099,2.28367,0.5429,discharge,1,-9.141,3.6455,635.5,101,11.6761,8.171,0.2295,13.5362,7.0038,0.8893
CC_CELL2,1506,0.76099,2.28367,0.5431,charge,1,4.57,3.6534,161.0,101,11.6452,8.1048,0.2275,12.4664,6.6697,0.3881
CC_CELL2,1506,0.76099,2.28367,0.5429,discharge,2,-18.281,3.6466,680.5,101,11.7246,7.0226,0.2019,12.3694,7.1973,1.6045
CC_CELL2,1506,0.76099,2.28367,0.5431,charge,2,13.709,3.6608,281.2,101,11.4808,6.6518,0.1862,8.4711,5.7774,1.0044
CC_CELL2,1506,0.76099,2.28367,0.5428,discharge,3,-26.278,3.6478,800.9,101,11.6332,6.2405,0.1921,14.017,9.1919,2.2347
CC_CELL2,1506,0.76099,2.28367,0.5432,charge,3,22.849,3.6672,387.0,101,11.4432,5.2397,0.1553,7.1152,5.7386,1.4381
CC_CELL2,1506,0.76099,2.28367,0.4668,discharge,0,-2.284,3.5765,5611.6,101,11.8537,9.9631,0.2736,18.1977,8.0942,0.2703
CC_CELL2,1506,0.76099,2.28367,0.4669,charge,0,1.142,3.5795,70.5,101,11.6305,9.8701,0.2562,14.8033,7.0408,0.1474
CC_CELL2,1506,0.76099,2.28367,0.4668,discharge,1,-9.14,3.5784,635.4,101,11.9233,8.9939,0.2459,14.8035,6.9323,0.9532
CC_CELL2,1506,0.76099,2.28367,0.4669,charge,1,4.571,3.587,161.2,101,11.6824,9.1182,0.2411,13.1124,7.3254,0.4515
CC_CELL2,1506,0.76099,2.28367,0.4667,discharge,2,-18.28,3.5801,680.8,101,11.8596,7.6688,0.2222,15.04,8.503,1.9678
CC_CELL2,1506,0.76099,2.28367,0.467,charge,2,13.71,3.5958,281.3,101,11.5843,6.8079,0.1825,9.2829,6.2209,0.8688
CC_CELL2,1506,0.76099,2.28367,0.4666,discharge,3,-26.277,3.5821,800.9,101,11.5896,6.8537,0.2104,20.4644,13.0688,2.5979
CC_CELL2,1506,0.76099,2.28367,0.467,charge,3,22.851,3.603,386.4,101,11.3911,5.3353,0.1511,7.2805,5.4928,1.32
CC_CELL2,1506,0.76099,2.28367,0.3907,discharge,0,-2.286,3.5024,5614.3,101,11.9193,10.7713,0.3028,19.0331,7.7162,0.2876
CC_CELL2,1506,0.76099,2.28367,0.3907,charge,0,1.142,3.5039,70.5,101,12.2533,10.9315,0.2894,13.176,6.7588,0.1564
CC_CELL2,1506,0.76099,2.28367,0.3906,discharge,1,-9.14,3.5043,635.5,100,11.9726,9.9813,0.2871,20.3846,9.8258,1.0808
CC_CELL2,1506,0.76099,2.28367,0.3907,charge,1,4.57,3.5117,160.8,101,11.6328,9.7049,0.2601,13.0883,8.0204,0.4263
CC_CELL2,1506,0.76099,2.28367,0.3905,discharge,2,-18.281,3.5053,680.6,101,11.9604,8.7588,0.2568,28.8878,15.3724,2.0017
CC_CELL2,1506,0.76099,2.28367,0.3908,charge,2,13.71,3.5208,281.5,101,11.5551,7.3678,0.188,10.1638,6.983,0.9808
CC_CELL2,1506,0.76099,2.28367,0.3905,discharge,3,-26.276,3.5073,800.9,101,11.9078,7.5638,0.2281,48.0725,24.5922,2.6677
CC_CELL2,1506,0.76099,2.28367,0.3909,charge,3,22.849,3.5296,387.9,101,11.413,5.7096,0.1593,8.1522,6.07,1.257
CC_CELL2,1506,0.76099,2.28367,0.3526,discharge,0,-2.284,3.4715,5070.9,101,12.1085,12.4997,0.3353,24.6465,8.7276,0.3272
CC_CELL2,1506,0.76099,2.28367,0.3526,charge,0,1.142,3.474,70.4,101,12.1567,12.2295,0.3124,13.62,5.9197,0.1689
CC_CELL2,1506,0.76099,2.28367,0.3525,discharge,1,-9.14,3.4725,635.4,101,12.1636,11.2574,0.3004,30.7474,11.9228,1.0824
CC_CELL2,1506,0.76099,2.28367,0.3526,charge,1,4.57,3.481,161.1,101,11.9275,10.8193,0.2723,11.1334,6.8969,0.4556
CC_CELL2,1506,0.76099,2.28367,0.3524,discharge,2,-18.28,3.4727,680.7,100,12.1627,9.1107,0.2582,43.3181,18.1165,1.8717
CC_CELL2,1506,0.76099,2.28367,0.3527,charge,2,13.709,3.4895,281.4,101,11.609,7.5703,0.1888,9.9505,7.7948,0.9602
CC_CELL2,1506,0.76099,2.28367,0.3528,charge,3,22.849,3.4967,381.9,101,11.4803,5.5124,0.1537,8.3416,6.6724,1.1908
CC_CELL2,1506,0.76099,2.28367,0.3145,discharge,0,-2.284,3.4379,5072.1,101,11.9294,13.5978,0.3701,33.6876,9.9095,0.3639
CC_CELL2,1506,0.76099,2.28367,0.3145,charge,0,1.14,3.4428,70.5,101,11.6935,13.0361,0.3224,18.5023,6.3879,0.1666
CC_CELL2,1506,0.76099,2.28367,0.3144,discharge,1,-9.141,3.4395,635.4,101,12.2725,12.0047,0.3344,42.3572,12.1915,1.3638
CC_CELL2,1506,0.76099,2.28367,0.3146,charge,1,4.571,3.4533,160.9,101,11.8719,11.1751,0.2867,10.4449,5.5878,0.4678
CC_CELL2,1506,0.76099,2.28367,0.3144,discharge,2,-18.28,3.441,680.7,101,12.1124,9.7854,0.2922,57.7477,17.1661,2.6162
CC_CELL2,1506,0.76099,2.28367,0.3146,charge,2,13.71,3.464,281.3,101,11.5219,7.581,0.1958,8.9078,7.8859,1.0526
CC_CELL2,1506,0.76099,2.28367,0.3147,charge,3,22.85,3.4694,350.6,101,11.2509,5.589,0.1513,8.031,7.2543,1.1796
CC_CELL2,1506,0.76099,2.28367,0.2764,discharge,0,-2.285,3.3896,5072.1,101,12.5446,15.5196,0.4247,50.2438,11.5981,0.4155
CC_CELL2,1506,0.76099,2.28367,0.2764,charge,0,1.144,3.395,70.4,101,12.3185,14.6874,0.3699,29.4199,8.4634,0.1817
CC_CELL2,1506,0.76099,2.28367,0.2764,discharge,1,-9.141,3.3922,635.5,101,12.595,13.897,0.3902,65.8003,14.3662,1.7155
CC_CELL2,1506,0.76099,2.28367,0.2765,charge,1,4.571,3.4118,161.1,101,12.0934,11.674,0.2881,15.6191,5.3015,0.4686
CC_CELL2,1506,0.76099,2.28367,0.2765,charge,2,13.711,3.4316,262.0,101,11.7505,8.3077,0.2202,8.1005,6.2455,1.3421
CC_CELL2,1506,0.76099,2.28367,0.2766,charge,3,22.849,3.4381,286.8,101,11.5711,6.1797,0.1707,7.5671,7.1081,1.4901
CC_CELL2,1543,0.7539,2.26237,1.0,discharge,0,-2.263,4.1022,99999.0,99,3.7375,25.1721,0.4903,19.3478,4.4522,0.2929
CC_CELL2,1543,0.7539,2.26237,1.0,charge,0,1.133,4.1171,69.4,100,12.5877,21.9776,0.4802,32.7523,7.1863,0.2282
CC_CELL2,1543,0.7539,2.26237,0.9999,discharge,1,-9.051,4.111,635.4,101,12.5077,17.4071,0.3301,10.0774,4.3745,1.2288
CC_CELL2,1543,0.7539,2.26237,1.0,charge,1,1.502,4.1231,160.9,101,36.101,15.1478,0.05,0.01,3000.0,0.5353
CC_CELL2,1543,0.7539,2.26237,0.9999,discharge,2,-18.102,4.1098,640.9,101,12.3305,13.3588,0.2635,10.1261,6.9387,1.895
CC_CELL2,1543,0.7539,2.26237,1.0001,charge,2,1.377,4.1308,281.3,101,50.299,0.01,0.05,0.01,2999.9999,0.4478
CC_CELL2,1543,0.7539,2.26237,0.9998,discharge,3,-26.022,4.1098,639.0,101,12.1644,10.8762,0.2136,11.5888,7.8659,2.1262
CC_CELL2,1543,0.7539,2.26237,1.0,charge,3,1.316,4.1387,386.7,86,46.6113,0.01,0.05,0.01,2731.9022,0.4326
CC_CELL2,1543,0.7539,2.26237,0.9623,discharge,0,-2.264,4.0767,4787.5,101,12.5165,17.162,0.3842,18.7036,6.1412,0.3519
CC_CELL2,1543,0.7539,2.26237,0.9623,charge,0,1.133,4.0797,70.4,101,12.2946,17.1205,0.3756,15.9993,5.0435,0.1755
CC_CELL2,1543,0.7539,2.26237,0.9622,discharge,1,-9.051,4.0772,635.5,100,12.2794,14.5078,0.2997,13.0803,5.9883,1.0053
CC_CELL2,1543,0.7539,2.26237,0.9623,charge,1,3.063,4.0842,160.9,101,16.8545,20.9836,0.1856,0.01,3000.0,0.7604
CC_CELL2,1543,0.7539,2.26237,0.9621,discharge,2,-18.101,4.0781,661.5,101,12.2814,11.1059,0.2322,12.0177,7.0034,1.7194
CC_CELL2,1543,0.7539,2.26237,0.9624,charge,2,2.941,4.0889,281.5,101,37.8054,0.01,0.05,0.01,2999.9991,0.6214
CC_CELL2,1543,0.7539,2.26237,0.9621,discharge,3,-26.021,4.08,659.8,101,12.0363,9.3122,0.1962,12.8557,7.8514,1.772
CC_CELL2,1543,0.7539,2.26237,0.9624,charge,3,2.758,4.0927,386.7,100,38.9257,0.01,0.05,0.01,2999.9999,0.632
CC_CELL2,1543,0.7539,2.26237,0.9246,discharge,0,-2.262,4.0502,4808.2,101,12.2664,13.7773,0.3393,23.9758,7.4453,0.3158
CC_CELL2,1543,0.7539,2.26237,0.9246,charge,0,1.133,4.0543,70.4,101,12.0011,13.7639,0.3305,18.6639,6.2679,0.1873
CC_CELL2,1543,0.7539,2.26237,0.9245,discharge,1,-9.051,4.0516,635.5,101,12.0756,12.1683,0.2796,14.5812,5.715,1.0247
CC_CELL2,1543,0.7539,2.26237,0.9246,charge,1,4.275,4.0621,160.8,101,12.3067,7.4929,0.1414,12.5204,0.9352,0.5981
CC_CELL2,1543,0.7539,2.26237,0.9244,discharge,2,-18.101,4.0534,675.5,101,12.0449,9.7501,0.2211,12.1047,6.1948,1.8688
CC_CELL2,1543,0.7539,2.26237,0.9247,charge,2,4.165,4.0693,281.9,100,31.3997,0.01,0.05,0.01,2999.9942,0.6851
CC_CELL2,1543,0.7539,2.26237,0.9244,discharge,3,-26.022,4.0566,675.8,101,11.958,8.3903,0.191,12.8215,7.1587,2.1569
CC_CELL2,1543,0.7539,2.26237,0.9247,charge,3,3.925,4.0735,387.1,101,32.2478,0.01,0.05,0.01,2999.9965,0.7305
CC_CELL2,1543,0.7539,2.26237,0.8491,discharge,0,-2.262,3.9337,5366.9,101,12.1351,10.9849,0.2871,19.3639,6.9104,0.2811
CC_CELL2,1543,0.7539,2.26237,0.8492,charge,0,1.132,3.9367,70.3,101,11.9904,11.2783,0.2899,17.701,6.9315,0.1995
CC_CELL2,1543,0.7539,2.26237,0.8491,discharge,1,-9.051,3.9354,635.5,101,12.1743,10.0678,0.2559,12.4553,5.7554,0.9389
CC_CELL2,1543,0.7539,2.26237,0.8492,charge,1,4.526,3.9437,160.6,101,12.2436,10.4873,0.267,15.7626,7.0956,0.534
CC_CELL2,1543,0.7539,2.26237,0.849,discharge,2,-18.1,3.9366,680.3,101,12.0565,8.3422,0.212,11.7719,7.0752,1.6772
CC_CELL2,1543,0.7539,2.26237,0.8493,charge,2,8.984,3.953,281.4,101,17.2265,10.2831,0.0961,0.01,3000.0,0.828
CC_CELL2,1543,0.7539,2.26237,0.8489,discharge,3,-26.019,3.9389,739.6,101,11.8476,7.1732,0.1795,13.1007,8.2413,1.8338
CC_CELL2,1543,0.7539,2.26237,0.8493,charge,3,8.843,3.9597,386.7,101,27.1835,0.01,0.05,0.01,3000.0,0.8326
CC_CELL2,1543,0.7539,2.26237,0.7737,discharge,0,-2.263,3.8569,5426.5,101,11.8994,9.2797,0.2585,15.9343,7.3948,0.2548
CC_CELL2,1543,0.7539,2.26237,0.7737,charge,0,1.133,3.8593,70.4,101,11.4335,9.4201,0.2438,12.8762,6.0376,0.1423
CC_CELL2,1543,0.7539,2.26237,0.7736,discharge,1,-9.05,3.8584,635.5,101,11.7809,8.5415,0.2301,12.7967,6.6542,0.8597
CC_CELL2,1543,0.7539,2.26237,0.7738,charge,1,4.526,3.8646,160.6,101,11.7467,8.6999,0.2393,10.5043,5.589,0.4818
CC_CELL2,1543,0.7539,2.26237,0.7736,discharge,2,-18.101,3.8593,680.9,101,11.6609,7.2391,0.1984,12.4309,7.7926,1.5459
CC_CELL2,1543,0.7539,2.26237,0.7738,charge,2,13.576,3.8697,281.3,101,11.4306,6.2662,0.1418,6.9933,2.588,1.9712
CC_CELL2,1543,0.7539,2.26237,0.7735,discharge,3,-26.021,3.8604,796.0,101,11.7506,6.461,0.1769,14.3986,9.2361,1.6623
CC_CELL2,1543,0.7539,2.26237,0.7739,charge,3,13.838,3.8758,387.1,101,18.7801,4.6641,0.05,0.01,3000.0,1.5821
CC_CELL2,1543,0.7539,2.26237,0.6983,discharge,0,-2.263,3.7857,5494.5,101,11.845,9.4441,0.2689,18.001,8.1819,0.2421
CC_CELL2,1543,0.7539,2.26237,0.6983,charge,0,1.132,3.7887,70.5,101,11.7695,9.2258,0.2443,15.2157,7.0305,0.1365
CC_CELL2,1543,0.7539,2.26237,0.6982,discharge,1,-9.051,3.7876,635.4,101,11.9206,8.5019,0.2304,14.3734,6.8644,0.8511
CC_CELL2,1543,0.7539,2.26237,0.6983,charge,1,4.524,3.7955,160.9,101,11.7484,8.6396,0.2324,11.1991,5.3147,0.4464
CC_CELL2,1543,0.7539,2.26237,0.6981,discharge,2,-18.102,3.7894,680.5,101,11.7995,7.3182,0.2068,13.3042,7.4563,1.6688
CC_CELL2,1543,0.7539,2.26237,0.6984,charge,2,13.576,3.8025,281.5,101,11.6717,7.0988,0.1942,8.3699,5.7873,1.1782
CC_CELL2,1543,0.7539,2.26237,0.6981,discharge,3,-26.021,3.7917,800.6,101,11.7995,6.2617,0.1812,14.6463,8.7075,1.954
CC_CELL2,1543,0.7539,2.26237,0.6985,charge,3,17.883,3.8087,387.6,100,14.3396,7.5499,0.1363,0.01,2999.9996,0.5554
CC_CELL2,1543,0.7539,2.26237,0.6229,discharge,0,-2.263,3.7071,5547.3,101,11.5494,9.304,0.2569,17.8158,7.9949,0.2534
CC_CELL2,1543,0.7539,2.26237,0.6229,charge,0,1.134,3.7101,70.5,101,12.357,9.2265,0.2622,16.1072,7.6822,0.1362
CC_CELL2,1543,0.7539,2.26237,0.6228,discharge,1,-9.05,3.7096,635.5,101,11.8762,8.5367,0.2319,14.2045,6.7609,0.8755
CC_CELL2,1543,0.7539,2.26237,0.6229,charge,1,4.526,3.7182,160.5,101,11.7328,8.6208,0.2371,12.2787,5.8379,0.4003
CC_CELL2,1543,0.7539,2.26237,0.6227,discharge,2,-18.101,3.7117,680.5,101,11.85,7.3112,0.2068,13.2421,7.3715,1.6853
CC_CELL2,1543,0.7539,2.26237,0.623,charge,2,13.578,3.7259,280.7,101,11.6609,7.0296,0.1942,8.7621,5.7643,1.1602
CC_CELL2,1543,0.7539,2.26237,0.6227,discharge,3,-26.021,3.714,800.6,101,11.734,6.4043,0.1932,14.9045,8.9688,1.9387
CC_CELL2,1543,0.7539,2.26237,0.6231,charge,3,21.967,3.7328,387.0,101,11.6557,4.4018,0.0978,5.2775,1.2938,2.227
CC_CELL2,1543,0.7539,2.26237,0.5474,discharge,0,-2.26,3.6395,5590.9,101,12.0074,9.7712,0.2723,17.41,7.9116,0.2537
CC_CELL2,1543,0.7539,2.26237,0.5475,charge,0,1.132,3.6417,70.4,101,12.4929,9.6776,0.2586,15.1235,7.2776,0.1504
CC_CELL2,1543,0.7539,2.26237,0.5474,discharge,1,-9.049,3.6407,635.5,101,11.9657,8.91,0.242,14.4704,7.0851,0.9224
CC_CELL2,1543,0.7539,2.26237,0.5475,charge,1,4.526,3.6497,160.8,101,11.585,9.1877,0.2368,12.669,6.4213,0.4063
CC_CELL2,1543,0.7539,2.26237,0.5473,discharge,2,-18.101,3.6419,680.6,101,11.9187,7.5163,0.2123,14.0087,7.8608,1.6878
CC_CELL2,1543,0.7539,2.26237,0.5476,charge,2,13.576,3.6574,281.3,101,11.7323,7.0714,0.1908,8.7066,5.6899,1.1127
CC_CELL2,1543,0.7539,2.26237,0.5473,discharge,3,-26.021,3.644,801.1,101,11.8134,6.5771,0.1937,16.4889,10.0134,2.0373
CC_CELL2,1543,0.7539,2.26237,0.5476,charge,3,22.629,3.6647,386.0,101,11.5275,5.6472,0.1572,7.4414,5.5857,1.4985
CC_CELL2,1543,0.7539,2.26237,0.472,discharge,0,-2.263,3.573,5612.3,101,12.0408,10.8491,0.2923,19.1568,8.0403,0.2791
CC_CELL2,1543,0.7539,2.26237,0.472,charge,0,1.133,3.5761,70.5,101,12.022,10.5848,0.2829,15.4974,7.0394,0.1552
CC_CELL2,1543,0.7539,2.26237,0.472,discharge,1,-9.051,3.5751,635.4,101,12.0837,9.7664,0.2564,15.8978,7.0648,1.004
CC_CELL2,1543,0.7539,2.26237,0.4721,charge,1,4.524,3.5833,160.9,101,12.2114,9.7735,0.2601,13.5927,7.3243,0.4857
CC_CELL2,1543,0.7539,2.26237,0.4719,discharge,2,-18.101,3.577,680.6,101,12.0797,8.2348,0.2313,17.3959,9.3332,1.9625
CC_CELL2,1543,0.7539,2.26237,0.4721,charge,2,13.575,3.5934,281.4,101,11.7084,7.3947,0.1868,9.4597,5.9465,0.9613
CC_CELL2,1543,0.7539,2.26237,0.4718,discharge,3,-26.021,3.5793,800.9,101,11.9356,7.112,0.2099,23.715,13.5618,2.2707
CC_CELL2,1543,0.7539,2.26237,0.4722,charge,3,22.628,3.6023,387.1,100,11.547,5.7452,0.1551,7.5768,5.3235,1.4183
CC_CELL2,1543,0.7539,2.26237,0.3966,discharge,0,-2.262,3.4986,5613.6,101,12.2252,12.3904,0.3272,20.7847,7.6655,0.3124
CC_CELL2,1543,0.7539,2.26237,0.3966,charge,0,1.133,3.501,70.5,101,12.0603,12.4018,0.3133,13.9604,6.457,0.1757
CC_CELL2,1543,0.7539,2.26237,0.3965,discharge,1,-9.049,3.5008,635.5,101,12.2084,11.462,0.3074,22.779,10.0774,1.1268
CC_CELL2,1543,0.7539,2.26237,0.3966,charge,1,4.526,3.5086,160.9,101,12.0819,10.9298,0.278,13.5558,7.739,0.4519
CC_CELL2,1543,0.7539,2.26237,0.3965,discharge,2,-18.101,3.502,680.6,100,12.2135,9.3141,0.2591,32.2459,15.7446,2.0915
CC_CELL2,1543,0.7539,2.26237,0.3967,charge,2,13.576,3.5186,281.9,101,11.6822,7.9271,0.2007,10.4501,6.8216,0.9535
CC_CELL2,1543,0.7539,2.26237,0.3964,discharge,3,-26.021,3.5043,801.2,101,12.0322,7.7465,0.2241,47.7862,21.7786,2.2741
CC_CELL2,1543,0.7539,2.26237,0.3968,charge,3,22.627,3.5282,386.1,101,11.5445,5.912,0.1599,8.3957,5.7795,1.4078
CC_CELL2,1543,0.7539,2.26237,0.3589,discharge,0,-2.263,3.4693,5071.8,101,12.3313,13.4709,0.3585,25.8213,8.6794,0.3246
CC_CELL2,1543,0.7539,2.26237,0.3589,charge,0,1.13,3.472,70.5,101,12.148,13.1219,0.3291,14.2778,5.9228,0.1794
CC_CELL2,1543,0.7539,2.26237,0.3588,discharge,1,-9.05,3.4702,635.4,101,12.2822,12.0228,0.3074,32.2026,11.7834,1.1917
CC_CELL2,1543,0.7539,2.26237,0.3589,charge,1,4.524,3.4792,160.5,101,12.1247,11.5321,0.2838,11.4664,6.7818,0.4887
CC_CELL2,1543,0.7539,2.26237,0.3587,discharge,2,-18.102,3.4707,680.6,101,12.2738,9.7052,0.2641,45.7462,18.0364,2.0178
CC_CELL2,1543,0.7539,2.26237,0.359,charge,2,13.577,3.4883,281.4,101,11.7707,8.0264,0.1965,10.1919,7.4773,0.9781
CC_CELL2,1543,0.7539,2.26237,0.3591,charge,3,22.629,3.496,377.6,101,11.5098,5.9707,0.1572,8.5899,6.2914,1.2637
CC_CELL2,1543,0.7539,2.26237,0.3212,discharge,0,-2.263,3.4373,5071.5,101,12.5454,15.0046,0.3939,35.8917,9.7965,0.3884
CC_CELL2,1543,0.7539,2.26237,0.3212,charge,0,1.132,3.4415,70.4,100,12.1225,14.3515,0.3528,19.122,6.1752,0.1655
CC_CELL2,1543,0.7539,2.26237,0.3211,discharge,1,-9.049,3.4384,635.5,101,12.6537,13.0328,0.3484,44.1134,11.6916,1.3353
CC_CELL2,1543,0.7539,2.26237,0.3212,charge,1,4.524,3.452,160.9,101,12.3072,12.2602,0.2983,10.7963,5.4841,0.5111
CC_CELL2,1543,0.7539,2.26237,0.321,discharge,2,-18.099,3.44,680.4,101,12.3409,10.648,0.3037,59.7221,16.3971,2.4949
CC_CELL2,1543,0.7539,2.26237,0.3213,charge,2,13.578,3.4642,280.8,101,11.8083,8.226,0.2021,9.2748,7.5713,1.0746
CC_CELL2,1543,0.7539,2.26237,0.3214,charge,3,22.629,3.4697,340.8,100,11.5221,6.1282,0.1553,8.28,6.6531,1.2402
CC_CELL2,1543,0.7539,2.26237,0.2834,discharge,0,-2.263,3.3887,5072.5,101,12.6847,16.5564,0.4438,52.0775,11.3998,0.4228
CC_CELL2,1543,0.7539,2.26237,0.2835,charge,0,1.133,3.3943,70.5,101,12.4101,15.5088,0.3864,30.3195,8.2672,0.1873
CC_CELL2,1543,0.7539,2.26237,0.2834,discharge,1,-9.051,3.3915,635.5,101,12.7457,14.5773,0.3993,64.4997,13.35,1.7255
CC_CELL2,1543,0.7539,2.26237,0.2835,charge,1,4.526,3.4119,161.2,101,12.2354,12.3263,0.2927,15.7082,5.0532,0.4852
CC_CELL2,1543,0.7539,2.26237,0.2836,charge,2,13.578,3.4325,260.2,101,11.9179,8.7505,0.2262,8.4846,6.3337,1.3513
CC_CELL2,1543,0.7539,2.26237,0.2837,charge,3,22.627,3.4392,283.5,101,11.6303,6.5857,0.1686,7.8969,6.712,1.493
CC_CELL2,1581,0.74859,2.24644,1.0,discharge,0,-2.246,4.0982,99999.0,99,3.9738,26.7368,0.5141,19.7712,4.3815,0.3268
CC_CELL2,1581,0.74859,2.24644,1.0,charge,0,1.123,4.1118,69.4,101,13.4587,23.4838,0.5023,33.4962,7.1323,0.216
CC_CELL2,1581,0.74859,2.24644,0.9999,discharge,1,-8.99,4.1065,635.4,101,12.5764,18.0881,0.3441,10.4154,4.511,1.2343
CC_CELL2,1581,0.74859,2.24644,1.0,charge,1,1.565,4.1181,160.8,100,34.6902,17.6765,0.05,0.01,3000.0,0.2845
CC_CELL2,1581,0.74859,2.24644,0.9999,discharge,2,-17.976,4.1051,641.8,101,12.4236,13.6767,0.2676,10.5213,6.9055,2.058
CC_CELL2,1581,0.74859,2.24644,1.0001,charge,2,1.441,4.1254,280.6,101,51.8046,0.01,0.05,0.01,3000.0,0.5025
CC_CELL2,1581,0.74859,2.24644,0.9998,discharge,3,-25.84,4.1052,640.1,101,12.2377,11.1901,0.2224,12.1891,8.0823,2.1587
CC_CELL2,1581,0.74859,2.24644,1.0001,charge,3,1.284,4.1335,386.8,100,51.8572,0.01,0.05,0.01,2998.3563,0.4925
