Repository: KikETs/ECM_HYBRID_BMS_JOINT

## Results

| Arm | Model | Size | Protocol | Result | Worst cell |
|---|---|---|---|---|---|
| SOP | 2RC table + trim (A8) | 4 effective coefficients, 2 EW states | leave-one-cell-out | usable current 69.6 % discharge, 59.5 % charge (τ = 10 s) | 59.9 % / 53.5 % (BOOST_REST) |
| SOH | dQ/dV ridge | 65 coefficients | leave-one-cell-out | RMSE 0.0094, bias −0.0005 | 0.0130 (BOOST_REST) |
| SOC | 2RC EKF, low-current gate | 3 states | leave-one-cell-out | **2.34 %p** over six sensor disturbances on estimated SOH (2.325 on true SOH), per cell 2.00–2.75 | 4.60 %p (BOOST_NEGPULSE_1S, current offset −0.10 A) |

The SOH arm was a 10,945-parameter CNN until the second audit round. Nested

File: analysis/uypydj_hppc_resistance.csv (part 77 of 225)
protocol,cycle,SOH,CAP_Ah,SOC,soc_group,direction,rate_rank,I_A,CRate_rated,tau_s,tau_actual_s,V_pre_V,V_tau_V,R_mOhm,file
BOOST_REST,5,0.99978,2.96355,0.6037,5,charge,0,1.481,0.494,2.0,1.9,3.8364,3.8528,11.0721,05-04-21_01.35_RESTPulse_protocol_HPPC_IN21700_30T_cycle_#5.mat
BOOST_REST,5,0.99978,2.96355,0.6037,5,charge,0,1.481,0.494,10.0,9.9,3.8364,3.8578,14.4477,05-04-21_01.35_RESTPulse_protocol_HPPC_IN21700_30T_cycle_#5.mat
BOOST_REST,5,0.99978,2.96355,0.6036,5,discharge,1,-11.856,3.952,2.0,2.0,3.8335,3.706,10.754,05-04-21_01.35_RESTPulse_protocol_HPPC_IN21700_30T_cycle_#5.mat
BOOST_REST,5,0.99978,2.96355,0.6036,5,discharge,1,-11.856,3.952,10.0,9.9,3.8335,3.673,13.5374,05-04-21_01.35_RESTPulse_protocol_HPPC_IN21700_30T_cycle_#5.mat
BOOST_REST,5,0.99978,2.96355,0.6037,5,charge,1,5.929,1.976,2.0,2.0,3.8382,3.9018,10.7277,05-04-21_01.35_RESTPulse_protocol_HPPC_IN21700_30T_cycle_#5.mat
BOOST_REST,5,0.99978,2.96355,0.6037,5,charge,1,5.929,1.976,10.0,9.9,3.8382,3.9236,14.4047,05-04-21_01.35_RESTPulse_protocol_HPPC_IN21700_30T_cycle_#5.mat
BOOST_REST,5,0.99978,2.96355,0.6035,5,discharge,2,-23.716,7.905,2.0,2.0,3.8314,3.5872,10.2968,05-04-21_01.35_RESTPulse_protocol_HPPC_IN21700_30T_cycle_#5.mat
BOOST_REST,5,0.99978,2.96355,0.6035,5,discharge,2,-23.716,7.905,10.0,9.9,3.8314,3.5296,12.7256,05-04-21_01.35_RESTPulse_protocol_HPPC_IN21700_30T_cycle_#5.mat
BOOST_REST,5,0.99978,2.96355,0.6039,5,charge,2,17.786,5.929,2.0,1.9,3.8395,4.0232,10.3283,05-04-21_01.35_RESTPulse_protocol_HPPC_IN21700_30T_cycle_#5.mat
BOOST_REST,5,0.99978,2.96355,0.6039,5,charge,2,17.786,5.929,10.0,9.9,3.8395,4.0737,13.1677,05-04-21_01.35_RESTPulse_protocol_HPPC_IN21700_30T_cycle_#5.mat
BOOST_REST,5,0.99978,2.96355,0.6034,5,discharge,3,-34.089,11.363,2.0,1.9,3.8305,3.4884,10.0355,05-04-21_01.35_RESTPulse_protocol_HPPC_IN21700_30T_cycle_#5.mat
BOOST_REST,5,0.99978,2.96355,0.6034,5,discharge,3,-34.089,11.363,10.0,9.9,3.8305,3.4067,12.4322,05-04-21_01.35_RESTPulse_protocol_HPPC_IN21700_30T_cycle_#5.mat
BOOST_REST,5,0.99978,2.96355,0.6039,5,charge,3,29.642,9.881,2.0,2.0,3.8405,4.1394,10.0837,05-04-21_01.35_RESTPulse_protocol_HPPC_IN21700_30T_cycle_#5.mat
BOOST_REST,5,0.99978,2.96355,0.6039,5,charge,3,29.642,9.881,10.0,9.9,3.8405,4.2002,12.1348,05-04-21_01.35_RESTPulse_protocol_HPPC_IN21700_30T_cycle_#5.mat
BOOST_REST,5,0.99978,2.96355,0.5048,6,discharge,0,-2.968,0.989,2.0,1.9,3.7331,3.7027,10.244,05-04-21_01.35_RESTPulse_protocol_HPPC_IN21700_30T_cycle_#5.mat
BOOST_REST,5,0.99978,2.96355,0.5048,6,discharge,0,-2.968,0.989,10.0,9.9,3.7331,3.6926,13.6474,05-04-21_01.35_RESTPulse_protocol_HPPC_IN21700_30T_cycle_#5.mat
BOOST_REST,5,0.99978,2.96355,0.5049,6,charge,0,1.482,0.494,2.0,2.0,3.7337,3.7495,10.6641,05-04-21_01.35_RESTPulse_protocol_HPPC_IN21700_30T_cycle_#5.mat
BOOST_REST,5,0.99978,2.96355,0.5049,6,charge,0,1.482,0.494,10.0,9.9,3.7337,3.7539,13.6339,05-04-21_01.35_RESTPulse_protocol_HPPC_IN21700_30T_cycle_#5.mat
BOOST_REST,5,0.99978,2.96355,0.5048,6,discharge,1,-11.859,3.953,2.0,1.9,3.7332,3.6118,10.237,05-04-21_01.35_RESTPulse_protocol_HPPC_IN21700_30T_cycle_#5.mat
BOOST_REST,5,0.99978,2.96355,0.5048,6,discharge,1,-11.859,3.953,10.0,9.9,3.7332,3.5755,13.2979,05-04-21_01.35_RESTPulse_protocol_HPPC_IN21700_30T_cycle_#5.mat
BOOST_REST,5,0.99978,2.96355,0.5049,6,charge,1,5.929,1.976,2.0,2.0,3.7359,3.7961,10.154,05-04-21_01.35_RESTPulse_protocol_HPPC_IN21700_30T_cycle_#5.mat
BOOST_REST,5,0.99978,2.96355,0.5049,6,charge,1,5.929,1.976,10.0,9.9,3.7359,3.8123,12.8865,05-04-21_01.35_RESTPulse_protocol_HPPC_IN21700_30T_cycle_#5.mat
BOOST_REST,5,0.99978,2.96355,0.5047,6,discharge,2,-23.714,7.905,2.0,2.0,3.7334,3.4909,10.226,05-04-21_01.35_RESTPulse_protocol_HPPC_IN21700_30T_cycle_#5.mat
BOOST_REST,5,0.99978,2.96355,0.5047,6,discharge,2,-23.714,7.905,10.0,9.9,3.7334,3.4278,12.8869,05-04-21_01.35_RESTPulse_protocol_HPPC_IN21700_30T_cycle_#5.mat
BOOST_REST,5,0.99978,2.96355,0.505,6,charge,2,17.784,5.928,2.0,2.0,3.7374,3.9149,9.9809,05-04-21_01.35_RESTPulse_protocol_HPPC_IN21700_30T_cycle_#5.mat
BOOST_REST,5,0.99978,2.96355,0.505,6,charge,2,17.784,5.928,10.0,9.9,3.7374,3.9581,12.41,05-04-21_01.35_RESTPulse_protocol_HPPC_IN21700_30T_cycle_#5.mat
BOOST_REST,5,0.99978,2.96355,0.5046,6,discharge,3,-34.089,11.363,2.0,1.9,3.7338,3.3912,10.0502,05-04-21_01.35_RESTPulse_protocol_HPPC_IN21700_30T_cycle_#5.mat
BOOST_REST,5,0.99978,2.96355,0.5046,6,discharge,3,-34.089,11.363,10.0,9.9,3.7338,3.3031,12.6346,05-04-21_01.35_RESTPulse_protocol_HPPC_IN21700_30T_cycle_#5.mat
BOOST_REST,5,0.99978,2.96355,0.5052,6,charge,3,29.643,9.881,2.0,2.0,3.7381,4.0294,9.8269,05-04-21_01.35_RESTPulse_protocol_HPPC_IN21700_30T_cycle_#5.mat
BOOST_REST,5,0.99978,2.96355,0.5052,6,charge,3,29.643,9.881,10.0,9.9,3.7381,4.1013,12.2525,05-04-21_01.35_RESTPulse_protocol_HPPC_IN21700_30T_cycle_#5.mat
BOOST_REST,5,0.99978,2.96355,0.406,7,discharge,0,-2.966,0.989,2.0,2.0,3.6526,3.6218,10.3847,05-04-21_01.35_RESTPulse_protocol_HPPC_IN21700_30T_cycle_#5.mat
BOOST_REST,5,0.99978,2.96355,0.406,7,discharge,0,-2.966,0.989,10.0,9.9,3.6526,3.6127,13.4529,05-04-21_01.35_RESTPulse_protocol_HPPC_IN21700_30T_cycle_#5.mat
BOOST_REST,5,0.99978,2.96355,0.4061,7,charge,0,1.483,0.494,2.0,2.0,3.654,3.6689,10.0452,05-04-21_01.35_RESTPulse_protocol_HPPC_IN21700_30T_cycle_#5.mat
BOOST_REST,5,0.99978,2.96355,0.4061,7,charge,0,1.483,0.494,10.0,9.9,3.654,3.6732,12.9441,05-04-21_01.35_RESTPulse_protocol_HPPC_IN21700_30T_cycle_#5.mat
BOOST_REST,5,0.99978,2.96355,0.406,7,discharge,1,-11.859,3.953,2.0,2.0,3.6527,3.5301,10.3381,05-04-21_01.35_RESTPulse_protocol_HPPC_IN21700_30T_cycle_#5.mat
BOOST_REST,5,0.99978,2.96355,0.406,7,discharge,1,-11.859,3.953,10.0,9.9,3.6527,3.4951,13.2895,05-04-21_01.35_RESTPulse_protocol_HPPC_IN21700_30T_cycle_#5.mat
BOOST_REST,5,0.99978,2.96355,0.4061,7,charge,1,5.931,1.977,2.0,1.9,3.6559,3.7163,10.1841,05-04-21_01.35_RESTPulse_protocol_HPPC_IN21700_30T_cycle_#5.mat
BOOST_REST,5,0.99978,2.96355,0.4061,7,charge,1,5.931,1.977,10.0,9.9,3.6559,3.7323,12.8819,05-04-21_01.35_RESTPulse_protocol_HPPC_IN21700_30T_cycle_#5.mat
BOOST_REST,5,0.99978,2.96355,0.4059,7,discharge,2,-23.715,7.905,2.0,1.9,3.6529,3.4099,10.2467,05-04-21_01.35_RESTPulse_protocol_HPPC_IN21700_30T_cycle_#5.mat
BOOST_REST,5,0.99978,2.96355,0.4059,7,discharge,2,-23.715,7.905,10.0,9.9,3.6529,3.3464,12.9243,05-04-21_01.35_RESTPulse_protocol_HPPC_IN21700_30T_cycle_#5.mat
BOOST_REST,5,0.99978,2.96355,0.4062,7,charge,2,17.783,5.928,2.0,1.9,3.6577,3.8354,9.9927,05-04-21_01.35_RESTPulse_protocol_HPPC_IN21700_30T_cycle_#5.mat
BOOST_REST,5,0.99978,2.96355,0.4062,7,charge,2,17.783,5.928,10.0,9.9,3.6577,3.8766,12.3095,05-04-21_01.35_RESTPulse_protocol_HPPC_IN21700_30T_cycle_#5.mat
BOOST_REST,5,0.99978,2.96355,0.4058,7,discharge,3,-34.089,11.363,2.0,1.9,3.6525,3.3067,10.144,05-04-21_01.35_RESTPulse_protocol_HPPC_IN21700_30T_cycle_#5.mat
BOOST_REST,5,0.99978,2.96355,0.4058,7,discharge,3,-34.089,11.363,10.0,9.9,3.6525,3.2212,12.6522,05-04-21_01.35_RESTPulse_protocol_HPPC_IN21700_30T_cycle_#5.mat
BOOST_REST,5,0.99978,2.96355,0.4063,7,charge,3,29.643,9.881,2.0,1.9,3.6588,3.9502,9.8303,05-04-21_01.35_RESTPulse_protocol_HPPC_IN21700_30T_cycle_#5.mat
BOOST_REST,5,0.99978,2.96355,0.4063,7,charge,3,29.643,9.881,10.0,9.9,3.6588,4.0186,12.1378,05-04-21_01.35_RESTPulse_protocol_HPPC_IN21700_30T_cycle_#5.mat
BOOST_REST,5,0.99978,2.96355,0.3072,8,discharge,0,-2.966,0.989,2.0,1.9,3.5933,3.5626,10.3496,05-04-21_01.35_RESTPulse_protocol_HPPC_IN21700_30T_cycle_#5.mat
BOOST_REST,5,0.99978,2.96355,0.3072,8,discharge,0,-2.966,0.989,10.0,9.9,3.5933,3.5531,13.5522,05-04-21_01.35_RESTPulse_protocol_HPPC_IN21700_30T_cycle_#5.mat
BOOST_REST,5,0.99978,2.96355,0.3073,8,charge,0,1.481,0.494,2.0,2.0,3.5946,3.6097,10.1965,05-04-21_01.35_RESTPulse_protocol_HPPC_IN21700_30T_cycle_#5.mat
BOOST_REST,5,0.99978,2.96355,0.3073,8,charge,0,1.481,0.494,10.0,9.9,3.5946,3.6139,13.0326,05-04-21_01.35_RESTPulse_protocol_HPPC_IN21700_30T_cycle_#5.mat
BOOST_REST,5,0.99978,2.96355,0.3072,8,discharge,1,-11.857,3.952,2.0,2.0,3.5933,3.4698,10.4158,05-04-21_01.35_RESTPulse_protocol_HPPC_IN21700_30T_cycle_#5.mat
BOOST_REST,5,0.99978,2.96355,0.3072,8,discharge,1,-11.857,3.952,10.0,9.9,3.5933,3.4344,13.4014,05-04-21_01.35_RESTPulse_protocol_HPPC_IN21700_30T_cycle_#5.mat
BOOST_REST,5,0.99978,2.96355,0.3073,8,charge,1,5.93,1.977,2.0,1.9,3.5962,3.657,10.2524,05-04-21_01.35_RESTPulse_protocol_HPPC_IN21700_30T_cycle_#5.mat
BOOST_REST,5,0.99978,2.96355,0.3073,8,charge,1,5.93,1.977,10.0,9.9,3.5962,3.6737,13.0685,05-04-21_01.35_RESTPulse_protocol_HPPC_IN21700_30T_cycle_#5.mat
BOOST_REST,5,0.99978,2.96355,0.307,8,discharge,2,-23.717,7.906,2.0,1.9,3.5928,3.3477,10.3344,05-04-21_01.35_RESTPulse_protocol_HPPC_IN21700_30T_cycle_#5.mat
BOOST_REST,5,0.99978,2.96355,0.307,8,discharge,2,-23.717,7.906,10.0,9.9,3.5928,3.2829,13.0666,05-04-21_01.35_RESTPulse_protocol_HPPC_IN21700_30T_cycle_#5.mat
BOOST_REST,5,0.99978,2.96355,0.3074,8,charge,2,17.786,5.929,2.0,2.0,3.5982,3.7786,10.1428,05-04-21_01.35_RESTPulse_protocol_HPPC_IN21700_30T_cycle_#5.mat
BOOST_REST,5,0.99978,2.96355,0.3074,8,charge,2,17.786,5.929,10.0,9.9,3.5982,3.8191,12.4199,05-04-21_01.35_RESTPulse_protocol_HPPC_IN21700_30T_cycle_#5.mat
BOOST_REST,5,0.99978,2.96355,0.307,8,discharge,3,-34.088,11.363,2.0,2.0,3.5921,3.2406,10.3115,05-04-21_01.35_RESTPulse_protocol_HPPC_IN21700_30T_cycle_#5.mat
BOOST_REST,5,0.99978,2.96355,0.307,8,discharge,3,-34.088,11.363,10.0,9.9,3.5921,3.1539,12.855,05-04-21_01.35_RESTPulse_protocol_HPPC_IN21700_30T_cycle_#5.mat
BOOST_REST,5,0.99978,2.96355,0.3075,8,charge,3,29.641,9.88,2.0,2.0,3.5998,3.8952,9.9659,05-04-21_01.35_RESTPulse_protocol_HPPC_IN21700_30T_cycle_#5.mat
BOOST_REST,5,0.99978,2.96355,0.3075,8,charge,3,29.641,9.88,10.0,9.9,3.5998,3.9593,12.1285,05-04-21_01.35_RESTPulse_protocol_HPPC_IN21700_30T_cycle_#5.mat
BOOST_REST,5,0.99978,2.96355,0.2084,9,discharge,0,-2.966,0.989,2.0,2.0,3.505,3.4726,10.9227,05-04-21_01.35_RESTPulse_protocol_HPPC_IN21700_30T_cycle_#5.mat
BOOST_REST,5,0.99978,2.96355,0.2084,9,discharge,0,-2.966,0.989,10.0,9.9,3.505,3.4625,14.3276,05-04-21_01.35_RESTPulse_protocol_HPPC_IN21700_30T_cycle_#5.mat
BOOST_REST,5,0.99978,2.96355,0.2085,9,charge,0,1.484,0.494,2.0,2.0,3.5059,3.5224,11.1223,05-04-21_01.35_RESTPulse_protocol_HPPC_IN21700_30T_cycle_#5.mat
BOOST_REST,5,0.99978,2.96355,0.2085,9,charge,0,1.484,0.494,10.0,9.9,3.5059,3.5272,14.3579,05-04-21_01.35_RESTPulse_protocol_HPPC_IN21700_30T_cycle_#5.mat
BOOST_REST,5,0.99978,2.96355,0.2084,9,discharge,1,-11.859,3.953,2.0,2.0,3.5053,3.3777,10.7598,05-04-21_01.35_RESTPulse_protocol_HPPC_IN21700_30T_cycle_#5.mat
BOOST_REST,5,0.99978,2.96355,0.2084,9,discharge,1,-11.859,3.953,10.0,9.9,3.5053,3.3413,13.8292,05-04-21_01.35_RESTPulse_protocol_HPPC_IN21700_30T_cycle_#5.mat
BOOST_REST,5,0.99978,2.96355,0.2085,9,charge,1,5.93,1.977,2.0,1.9,3.512,3.5744,10.5231,05-04-21_01.35_RESTPulse_protocol_HPPC_IN21700_30T_cycle_#5.mat
BOOST_REST,5,0.99978,2.96355,0.2085,9,charge,1,5.93,1.977,10.0,9.91,3.512,3.5923,13.5418,05-04-21_01.35_RESTPulse_protocol_HPPC_IN21700_30T_cycle_#5.mat
BOOST_REST,5,0.99978,2.96355,0.2083,9,discharge,2,-23.714,7.905,2.0,1.9,3.5086,3.2552,10.6857,05-04-21_01.35_RESTPulse_protocol_HPPC_IN21700_30T_cycle_#5.mat
BOOST_REST,5,0.99978,2.96355,0.2083,9,discharge,2,-23.714,7.905,10.0,9.9,3.5086,3.1824,13.7556,05-04-21_01.35_RESTPulse_protocol_HPPC_IN21700_30T_cycle_#5.mat
BOOST_REST,5,0.99978,2.96355,0.2086,9,charge,2,17.786,5.929,2.0,2.0,3.5161,3.7006,10.3733,05-04-21_01.35_RESTPulse_protocol_HPPC_IN21700_30T_cycle_#5.mat
BOOST_REST,5,0.99978,2.96355,0.2086,9,charge,2,17.786,5.929,10.0,9.9,3.5161,3.7507,13.1901,05-04-21_01.35_RESTPulse_protocol_HPPC_IN21700_30T_cycle_#5.mat
BOOST_REST,5,0.99978,2.96355,0.2082,9,discharge,3,-34.089,11.363,2.0,1.9,3.5088,3.1484,10.5723,05-04-21_01.35_RESTPulse_protocol_HPPC_IN21700_30T_cycle_#5.mat
BOOST_REST,5,0.99978,2.96355,0.2082,9,discharge,3,-34.089,11.363,10.0,9.9,3.5088,3.0461,13.5733,05-04-21_01.35_RESTPulse_protocol_HPPC_IN21700_30T_cycle_#5.mat
BOOST_REST,5,0.99978,2.96355,0.2087,9,charge,3,29.639,9.88,2.0,2.0,3.518,3.8215,10.2399,05-04-21_01.35_RESTPulse_protocol_HPPC_IN21700_30T_cycle_#5.mat
BOOST_REST,5,0.99978,2.96355,0.2087,9,charge,3,29.639,9.88,10.0,9.9,3.518,3.8973,12.7973,05-04-21_01.35_RESTPulse_protocol_HPPC_IN21700_30T_cycle_#5.mat
BOOST_REST,5,0.99978,2.96355,0.159,10,discharge,0,-2.966,0.989,2.0,2.0,3.4424,3.4092,11.1935,05-04-21_01.35_RESTPulse_protocol_HPPC_IN21700_30T_cycle_#5.mat
BOOST_REST,5,0.99978,2.96355,0.159,10,discharge,0,-2.966,0.989,10.0,9.9,3.4424,3.399,14.6325,05-04-21_01.35_RESTPulse_protocol_HPPC_IN21700_30T_cycle_#5.mat
BOOST_REST,5,0.99978,2.96355,0.159,10,charge,0,1.482,0.494,2.0,1.9,3.4439,3.4603,11.0676,05-04-21_01.35_RESTPulse_protocol_HPPC_IN21700_30T_cycle_#5.mat
BOOST_REST,5,0.99978,2.96355,0.159,10,charge,0,1.482,0.494,10.0,9.9,3.4439,3.4653,14.4419,05-04-21_01.35_RESTPulse_protocol_HPPC_IN21700_30T_cycle_#5.mat
BOOST_REST,5,0.99978,2.96355,0.1589,10,discharge,1,-11.857,3.952,2.0,1.9,3.4428,3.3122,11.0146,05-04-21_01.35_RESTPulse_protocol_HPPC_IN21700_30T_cycle_#5.mat
BOOST_REST,5,0.99978,2.96355,0.1589,10,discharge,1,-11.857,3.952,10.0,9.9,3.4428,3.2794,13.7809,05-04-21_01.35_RESTPulse_protocol_HPPC_IN21700_30T_cycle_#5.mat
BOOST_REST,5,0.99978,2.96355,0.1591,10,charge,1,5.93,1.977,2.0,2.0,3.4477,3.5115,10.7587,05-04-21_01.35_RESTPulse_protocol_HPPC_IN21700_30T_cycle_#5.mat
BOOST_REST,5,0.99978,2.96355,0.1591,10,charge,1,5.93,1.977,10.0,9.9,3.4477,3.5306,13.9795,05-04-21_01.35_RESTPulse_protocol_HPPC_IN21700_30T_cycle_#5.mat
BOOST_REST,5,0.99978,2.96355,0.1589,10,discharge,2,-23.714,7.905,2.0,2.0,3.4441,3.1849,10.9303,05-04-21_01.35_RESTPulse_protocol_HPPC_IN21700_30T_cycle_#5.mat
BOOST_REST,5,0.99978,2.96355,0.1589,10,discharge,2,-23.714,7.905,10.0,9.9,3.4441,3.1175,13.7725,05-04-21_01.35_RESTPulse_protocol_HPPC_IN21700_30T_cycle_#5.mat
BOOST_REST,5,0.99978,2.96355,0.1592,10,charge,2,17.783,5.928,2.0,2.0,3.4509,3.6384,10.5438,05-04-21_01.35_RESTPulse_protocol_HPPC_IN21700_30T_cycle_#5.mat
BOOST_REST,5,0.99978,2.96355,0.1592,10,charge,2,17.783,5.928,10.0,9.9,3.4509,3.6943,13.6872,05-04-21_01.35_RESTPulse_protocol_HPPC_IN21700_30T_cycle_#5.mat
BOOST_REST,5,0.99978,2.96355,0.1588,10,discharge,3,-34.089,11.363,2.0,1.9,3.4439,3.0769,10.7659,05-04-21_01.35_RESTPulse_protocol_HPPC_IN21700_30T_cycle_#5.mat
BOOST_REST,5,0.99978,2.96355,0.1588,10,discharge,3,-34.089,11.363,10.0,9.9,3.4439,2.9587,14.2333,05-04-21_01.35_RESTPulse_protocol_HPPC_IN21700_30T_cycle_#5.mat
BOOST_REST,5,0.99978,2.96355,0.1593,10,charge,3,29.643,9.881,2.0,1.9,3.4532,3.76,10.3498,05-04-21_01.35_RESTPulse_protocol_HPPC_IN21700_30T_cycle_#5.mat
BOOST_REST,5,0.99978,2.96355,0.1593,10,charge,3,29.643,9.881,10.0,9.9,3.4532,3.8474,13.2982,05-04-21_01.35_RESTPulse_protocol_HPPC_IN21700_30T_cycle_#5.mat
BOOST_REST,5,0.99978,2.96355,0.1096,11,discharge,0,-2.968,0.989,2.0,1.9,3.4062,3.3727,11.2859,05-04-21_01.35_RESTPulse_protocol_HPPC_IN21700_30T_cycle_#5.mat
BOOST_REST,5,0.99978,2.96355,0.1096,11,discharge,0,-2.968,0.989,10.0,9.91,3.4062,3.3607,15.3286,05-04-21_01.35_RESTPulse_protocol_HPPC_IN21700_30T_cycle_#5.mat
BOOST_REST,5,0.99978,2.96355,0.1096,11,charge,0,1.485,0.495,2.0,1.9,3.4092,3.426,11.3131,05-04-21_01.35_RESTPulse_protocol_HPPC_IN21700_30T_cycle_#5.mat
BOOST_REST,5,0.99978,2.96355,0.1096,11,charge,0,1.485,0.495,10.0,9.91,3.4092,3.4306,14.4108,05-04-21_01.35_RESTPulse_protocol_HPPC_IN21700_30T_cycle_#5.mat
BOOST_REST,5,0.99978,2.96355,0.1095,11,discharge,1,-11.858,3.953,2.0,2.0,3.4074,3.2704,11.5534,05-04-21_01.35_RESTPulse_protocol_HPPC_IN21700_30T_cycle_#5.mat
BOOST_REST,5,0.99978,2.96355,0.1095,11,discharge,1,-11.858,3.953,10.0,9.9,3.4074,3.2196,15.8374,05-04-21_01.35_RESTPulse_protocol_HPPC_IN21700_30T_cycle_#5.mat
BOOST_REST,5,0.99978,2.96355,0.1097,11,charge,1,5.928,1.976,2.0,1.9,3.4144,3.4787,10.8465,05-04-21_01.35_RESTPulse_protocol_HPPC_IN21700_30T_cycle_#5.mat
BOOST_REST,5,0.99978,2.96355,0.1097,11,charge,1,5.928,1.976,10.0,9.9,3.4144,3.4932,13.2924,05-04-21_01.35_RESTPulse_protocol_HPPC_IN21700_30T_cycle_#5.mat
BOOST_REST,5,0.99978,2.96355,0.1094,11,discharge,2,-23.715,7.905,2.0,2.0,3.4091,3.1344,11.5834,05-04-21_01.35_RESTPulse_protocol_HPPC_IN21700_30T_cycle_#5.mat
BOOST_REST,5,0.99978,2.96355,0.1094,11,discharge,2,-23.715,7.905,10.0,9.9,3.4091,2.974,18.347,05-04-21_01.35_RESTPulse_protocol_HPPC_IN21700_30T_cycle_#5.mat
BOOST_REST,5,0.99978,2.96355,0.1098,11,charge,2,17.785,5.928,2.0,2.0,3.4162,3.6041,10.5651,05-04-21_01.35_RESTPulse_protocol_HPPC_IN21700_30T_cycle_#5.mat
BOOST_REST,5,0.99978,2.96355,0.1098,11,charge,2,17.785,5.928,10.0,9.9,3.4162,3.6458,12.9098,05-04-21_01.35_RESTPulse_protocol_HPPC_IN21700_30T_cycle_#5.mat
BOOST_REST,5,0.99978,2.96355,0.1094,11,discharge,3,-34.089,11.363,2.0,1.9,3.4075,3.0146,11.5257,05-04-21_01.35_RESTPulse_protocol_HPPC_IN21700_30T_cycle_#5.mat
BOOST_REST,5,0.99978,2.96355,0.1094,11,discharge,3,-34.089,11.363,10.0,9.9,3.4075,2.6352,22.6554,05-04-21_01.35_RESTPulse_protocol_HPPC_IN21700_30T_cycle_#5.mat
BOOST_REST,5,0.99978,2.96355,0.1099,11,charge,3,29.642,9.881,2.0,1.9,3.4185,3.7221,10.2422,05-04-21_01.35_RESTPulse_protocol_HPPC_IN21700_30T_cycle_#5.mat
BOOST_REST,5,0.99978,2.96355,0.1099,11,charge,3,29.642,9.881,10.0,9.9,3.4185,3.7975,12.7859,05-04-21_01.35_RESTPulse_protocol_HPPC_IN21700_30T_cycle_#5.mat
BOOST_REST,5,0.99978,2.96355,0.0602,12,discharge,0,-2.966,0.989,2.0,1.9,3.3548,3.3127,14.1923,05-04-21_01.35_RESTPulse_protocol_HPPC_IN21700_30T_cycle_#5.mat
BOOST_REST,5,0.99978,2.96355,0.0602,12,discharge,0,-2.966,0.989,10.0,9.91,3.3548,3.2884,22.384,05-04-21_01.35_RESTPulse_protocol_HPPC_IN21700_30T_cycle_#5.mat
BOOST_REST,5,0.99978,2.96355,0.0603,12,charge,0,1.483,0.494,2.0,1.9,3.3586,3.3786,13.4853,05-04-21_01.35_RESTPulse_protocol_HPPC_IN21700_30T_cycle_#5.mat
BOOST_REST,5,0.99978,2.96355,0.0603,12,charge,0,1.483,0.494,10.0,9.9,3.3586,3.3881,19.8908,05-04-21_01.35_RESTPulse_protocol_HPPC_IN21700_30T_cycle_#5.mat
BOOST_REST,5,0.99978,2.96355,0.0601,12,discharge,1,-11.856,3.952,2.0,1.9,3.3566,3.1771,15.14,05-04-21_01.35_RESTPulse_protocol_HPPC_IN21700_30T_cycle_#5.mat
BOOST_REST,5,0.99978,2.96355,0.0601,12,discharge,1,-11.856,3.952,10.0,9.91,3.3566,2.9948,30.5162,05-04-21_01.35_RESTPulse_protocol_HPPC_IN21700_30T_cycle_#5.mat
BOOST_REST,5,0.99978,2.96355,0.0603,12,charge,1,5.93,1.977,2.0,2.0,3.3669,3.4442,13.0352,05-04-21_01.35_RESTPulse_protocol_HPPC_IN21700_30T_cycle_#5.mat
BOOST_REST,5,0.99978,2.96355,0.0603,12,charge,1,5.93,1.977,10.0,9.9,3.3669,3.4686,17.1498,05-04-21_01.35_RESTPulse_protocol_HPPC_IN21700_30T_cycle_#5.mat
BOOST_REST,5,0.99978,2.96355,0.06,12,discharge,2,-23.715,7.905,2.0,1.9,3.3604,2.9621,16.7953,05-04-21_01.35_RESTPulse_protocol_HPPC_IN21700_30T_cycle_#5.mat
BOOST_REST,5,0.99978,2.96355,0.06,12,discharge,2,-23.715,7.905,10.0,9.9,3.3604,2.4997,36.2935,05-04-21_01.35_RESTPulse_protocol_HPPC_IN21700_30T_cycle_#5.mat
BOOST_REST,5,0.99978,2.96355,0.0604,12,charge,2,17.784,5.928,2.0,1.9,3.3703,3.5798,11.7803,05-04-21_01.35_RESTPulse_protocol_HPPC_IN21700_30T_cycle_#5.mat
BOOST_REST,5,0.99978,2.96355,0.0604,12,charge,2,17.784,5.928,10.0,9.91,3.3703,3.6251,14.3275,05-04-21_01.35_RESTPulse_protocol_HPPC_IN21700_30T_cycle_#5.mat
BOOST_REST,5,0.99978,2.96355,0.06,12,discharge,3,-24.754,8.251,2.0,2.0,3.3596,2.7124,26.1453,05-04-21_01.35_RESTPulse_protocol_HPPC_IN21700_30T_cycle_#5.mat
BOOST_REST,5,0.99978,2.96355,0.06,12,discharge,3,-24.754,8.251,10.0,9.9,3.3596,2.4998,34.7338,05-04-21_01.35_RESTPulse_protocol_HPPC_IN21700_30T_cycle_#5.mat
BOOST_REST,5,0.99978,2.96355,0.0605,12,charge,3,29.643,9.881,2.0,1.9,3.3719,3.7039,11.1999,05-04-21_01.35_RESTPulse_protocol_HPPC_IN21700_30T_cycle_#5.mat
BOOST_REST,5,0.99978,2.96355,0.0605,12,charge,3,29.643,9.881,10.0,9.9,3.3719,3.7708,13.4568,05-04-21_01.35_RESTPulse_protocol_HPPC_IN21700_30T_cycle_#5.mat
BOOST_REST,40,0.99363,2.94533,1.0,0,discharge,0,-2.95,0.983,2.0,1.9,4.1825,4.1481,11.6622,05-10-21_10.46_RESTPulse_protocol_HPPC_IN21700_30T_cycle_#40.mat
BOOST_REST,40,0.99363,2.94533,1.0,0,discharge,0,-2.95,0.983,10.0,9.9,4.1825,4.1331,16.7475,05-10-21_10.46_RESTPulse_protocol_HPPC_IN21700_30T_cycle_#40.mat
BOOST_REST,40,0.99363,2.94533,1.0,0,charge,0,1.264,0.421,2.0,2.0,4.1843,4.2,12.4248,05-10-21_10.46_RESTPulse_protocol_HPPC_IN21700_30T_cycle_#40.mat
BOOST_REST,40,0.99363,2.94533,0.9999,0,discharge,1,-11.783,3.928,2.0,1.9,4.1824,4.0462,11.559,05-10-21_10.46_RESTPulse_protocol_HPPC_IN21700_30T_cycle_#40.mat
BOOST_REST,40,0.99363,2.94533,0.9999,0,discharge,1,-11.783,3.928,10.0,9.9,4.1824,3.9982,15.6327,05-10-21_10.46_RESTPulse_protocol_HPPC_IN21700_30T_cycle_#40.mat
BOOST_REST,40,0.99363,2.94533,0.9997,0,charge,1,1.262,0.421,2.0,2.0,4.1841,4.2001,12.6738,05-10-21_10.46_RESTPulse_protocol_HPPC_IN21700_30T_cycle_#40.mat
BOOST_REST,40,0.99363,2.94533,0.9994,0,discharge,2,-23.569,7.856,2.0,2.0,4.1813,3.908,11.5957,05-10-21_10.46_RESTPulse_protocol_HPPC_IN21700_30T_cycle_#40.mat
BOOST_REST,40,0.99363,2.94533,0.9994,0,discharge,2,-23.569,7.856,10.0,9.9,4.1813,3.835,14.693,05-10-21_10.46_RESTPulse_protocol_HPPC_IN21700_30T_cycle_#40.mat
BOOST_REST,40,0.99363,2.94533,0.999,0,charge,2,1.271,0.424,2.0,2.0,4.1844,4.2002,12.4302,05-10-21_10.46_RESTPulse_protocol_HPPC_IN21700_30T_cycle_#40.mat
BOOST_REST,40,0.99363,2.94533,0.9986,0,discharge,3,-33.879,11.293,2.0,1.9,4.1796,3.7944,11.3699,05-10-21_10.46_RESTPulse_protocol_HPPC_IN21700_30T_cycle_#40.mat
BOOST_REST,40,0.99363,2.94533,0.9986,0,discharge,3,-33.879,11.293,10.0,9.9,4.1796,3.7083,13.9113,05-10-21_10.46_RESTPulse_protocol_HPPC_IN21700_30T_cycle_#40.mat
BOOST_REST,40,0.99363,2.94533,0.9985,0,charge,3,1.271,0.424,2.0,2.0,4.1843,4.2002,12.5089,05-10-21_10.46_RESTPulse_protocol_HPPC_IN21700_30T_cycle_#40.mat
BOOST_REST,40,0.99363,2.94533,0.9493,1,discharge,0,-2.945,0.982,2.0,1.9,4.1024,4.0697,11.1024,05-10-21_10.46_RESTPulse_protocol_HPPC_IN21700_30T_cycle_#40.mat
BOOST_REST,40,0.99363,2.94533,0.9493,1,discharge,0,-2.945,0.982,10.0,9.9,4.1024,4.0605,14.2261,05-10-21_10.46_RESTPulse_protocol_HPPC_IN21700_30T_cycle_#40.mat
BOOST_REST,40,0.99363,2.94533,0.9494,1,charge,0,1.472,0.491,2.0,2.0,4.1037,4.1197,10.8696,05-10-21_10.46_RESTPulse_protocol_HPPC_IN21700_30T_cycle_#40.mat
BOOST_REST,40,0.99363,2.94533,0.9494,1,charge,0,1.472,0.491,10.0,9.9,4.1037,4.1241,13.8587,05-10-21_10.46_RESTPulse_protocol_HPPC_IN21700_30T_cycle_#40.mat
BOOST_REST,40,0.99363,2.94533,0.9493,1,discharge,1,-11.785,3.928,2.0,1.9,4.1024,3.9731,10.9716,05-10-21_10.46_RESTPulse_protocol_HPPC_IN21700_30T_cycle_#40.mat
BOOST_REST,40,0.99363,2.94533,0.9493,1,discharge,1,-11.785,3.928,10.0,9.9,4.1024,3.942,13.6105,05-10-21_10.46_RESTPulse_protocol_HPPC_IN21700_30T_cycle_#40.mat
BOOST_REST,40,0.99363,2.94533,0.9494,1,charge,1,5.89,1.963,2.0,2.0,4.105,4.1688,10.8327,05-10-21_10.46_RESTPulse_protocol_HPPC_IN21700_30T_cycle_#40.mat
BOOST_REST,40,0.99363,2.94533,0.9494,1,charge,1,5.89,1.963,10.0,9.9,4.105,4.1857,13.7021,05-10-21_10.46_RESTPulse_protocol_HPPC_IN21700_30T_cycle_#40.mat
BOOST_REST,40,0.99363,2.94533,0.9492,1,discharge,2,-23.571,7.857,2.0,1.9,4.1025,3.8488,10.7632,05-10-21_10.46_RESTPulse_protocol_HPPC_IN21700_30T_cycle_#40.mat
BOOST_REST,40,0.99363,2.94533,0.9492,1,discharge,2,-23.571,7.857,10.0,9.9,4.1025,3.7988,12.8845,05-10-21_10.46_RESTPulse_protocol_HPPC_IN21700_30T_cycle_#40.mat
BOOST_REST,40,0.99363,2.94533,0.9494,1,charge,2,7.952,2.651,2.0,2.0,4.1061,4.2002,11.8332,05-10-21_10.46_RESTPulse_protocol_HPPC_IN21700_30T_cycle_#40.mat
BOOST_REST,40,0.99363,2.94533,0.9494,1,charge,2,7.952,2.651,10.0,9.9,4.1061,4.2001,11.8206,05-10-21_10.46_RESTPulse_protocol_HPPC_IN21700_30T_cycle_#40.mat
BOOST_REST,40,0.99363,2.94533,0.9491,1,discharge,3,-33.878,11.293,2.0,1.9,4.1029,3.7449,10.5673,05-10-21_10.46_RESTPulse_protocol_HPPC_IN21700_30T_cycle_#40.mat
BOOST_REST,40,0.99363,2.94533,0.9491,1,discharge,3,-33.878,11.293,10.0,9.9,4.1029,3.6779,12.545,05-10-21_10.46_RESTPulse_protocol_HPPC_IN21700_30T_cycle_#40.mat
BOOST_REST,40,0.99363,2.94533,0.9495,1,charge,3,7.924,2.641,2.0,1.9,4.1072,4.2003,11.7491,05-10-21_10.46_RESTPulse_protocol_HPPC_IN21700_30T_cycle_#40.mat
BOOST_REST,40,0.99363,2.94533,0.9495,1,charge,3,7.924,2.641,10.0,9.9,4.1072,4.2001,11.7239,05-10-21_10.46_RESTPulse_protocol_HPPC_IN21700_30T_cycle_#40.mat
BOOST_REST,40,0.99363,2.94533,0.9002,2,discharge,0,-2.948,0.983,2.0,1.9,4.0812,4.0499,10.6177,05-10-21_10.46_RESTPulse_protocol_HPPC_IN21700_30T_cycle_#40.mat
BOOST_REST,40,0.99363,2.94533,0.9002,2,discharge,0,-2.948,0.983,10.0,9.9,4.0812,4.0414,13.5011,05-10-21_10.46_RESTPulse_protocol_HPPC_IN21700_30T_cycle_#40.mat
BOOST_REST,40,0.99363,2.94533,0.9003,2,charge,0,1.472,0.491,2.0,2.0,4.0832,4.0989,10.6672,05-10-21_10.46_RESTPulse_protocol_HPPC_IN21700_30T_cycle_#40.mat
BOOST_REST,40,0.99363,2.94533,0.9003,2,charge,0,1.472,0.491,10.0,9.9,4.0832,4.1025,13.1132,05-10-21_10.46_RESTPulse_protocol_HPPC_IN21700_30T_cycle_#40.mat
BOOST_REST,40,0.99363,2.94533,0.9002,2,discharge,1,-11.787,3.929,2.0,2.0,4.0812,3.9542,10.7746,05-10-21_10.46_RESTPulse_protocol_HPPC_IN21700_30T_cycle_#40.mat
BOOST_REST,40,0.99363,2.94533,0.9002,2,discharge,1,-11.787,3.929,10.0,9.9,4.0812,3.9252,13.2349,05-10-21_10.46_RESTPulse_protocol_HPPC_IN21700_30T_cycle_#40.mat
BOOST_REST,40,0.99363,2.94533,0.9003,2,charge,1,5.89,1.963,2.0,1.9,4.0846,4.1461,10.4411,05-10-21_10.46_RESTPulse_protocol_HPPC_IN21700_30T_cycle_#40.mat
BOOST_REST,40,0.99363,2.94533,0.9003,2,charge,1,5.89,1.963,10.0,9.9,4.0846,4.159,12.6312,05-10-21_10.46_RESTPulse_protocol_HPPC_IN21700_30T_cycle_#40.mat
BOOST_REST,40,0.99363,2.94533,0.9001,2,discharge,2,-23.57,7.857,2.0,1.9,4.0813,3.8325,10.5558,05-10-21_10.46_RESTPulse_protocol_HPPC_IN21700_30T_cycle_#40.mat
BOOST_REST,40,0.99363,2.94533,0.9001,2,discharge,2,-23.57,7.857,10.0,9.9,4.0813,3.7821,12.6941,05-10-21_10.46_RESTPulse_protocol_HPPC_IN21700_30T_cycle_#40.mat
BOOST_REST,40,0.99363,2.94533,0.9003,2,charge,2,10.336,3.445,2.0,1.9,4.085,4.2002,11.1455,05-10-21_10.46_RESTPulse_protocol_HPPC_IN21700_30T_cycle_#40.mat
BOOST_REST,40,0.99363,2.94533,0.9003,2,charge,2,10.336,3.445,10.0,9.9,4.085,4.2003,11.1552,05-10-21_10.46_RESTPulse_protocol_HPPC_IN21700_30T_cycle_#40.mat
BOOST_REST,40,0.99363,2.94533,0.9,2,discharge,3,-33.878,11.293,2.0,2.0,4.0824,3.7291,10.4286,05-10-21_10.46_RESTPulse_protocol_HPPC_IN21700_30T_cycle_#40.mat
BOOST_REST,40,0.99363,2.94533,0.9,2,discharge,3,-33.878,11.293,10.0,9.9,4.0824,3.6582,12.5214,05-10-21_10.46_RESTPulse_protocol_HPPC_IN21700_30T_cycle_#40.mat
BOOST_REST,40,0.99363,2.94533,0.9003,2,charge,3,10.327,3.442,2.0,2.0,4.0866,4.2004,11.0197,05-10-21_10.46_RESTPulse_protocol_HPPC_IN21700_30T_cycle_#40.mat
BOOST_REST,40,0.99363,2.94533,0.9003,2,charge,3,10.327,3.442,10.0,9.9,4.0866,4.2003,11.01,05-10-21_10.46_RESTPulse_protocol_HPPC_IN21700_30T_cycle_#40.mat
BOOST_REST,40,0.99363,2.94533,0.802,3,discharge,0,-2.947,0.982,2.0,2.0,4.0293,3.9966,11.0945,05-10-21_10.46_RESTPulse_protocol_HPPC_IN21700_30T_cycle_#40.mat
BOOST_REST,40,0.99363,2.94533,0.802,3,discharge,0,-2.947,0.982,10.0,9.9,4.0293,3.9834,15.573,05-10-21_10.46_RESTPulse_protocol_HPPC_IN21700_30T_cycle_#40.mat
BOOST_REST,40,0.99363,2.94533,0.8021,3,charge,0,1.47,0.49,2.0,2.0,4.032,4.0481,10.9494,05-10-21_10.46_RESTPulse_protocol_HPPC_IN21700_30T_cycle_#40.mat
BOOST_REST,40,0.99363,2.94533,0.8021,3,charge,0,1.47,0.49,10.0,9.9,4.032,4.0533,14.4859,05-10-21_10.46_RESTPulse_protocol_HPPC_IN21700_30T_cycle_#40.mat
BOOST_REST,40,0.99363,2.94533,0.802,3,discharge,1,-11.785,3.928,2.0,2.0,4.0302,3.8969,11.311,05-10-21_10.46_RESTPulse_protocol_HPPC_IN21700_30T_cycle_#40.mat
BOOST_REST,40,0.99363,2.94533,0.802,3,discharge,1,-11.785,3.928,10.0,9.9,4.0302,3.8531,15.0276,05-10-21_10.46_RESTPulse_protocol_HPPC_IN21700_30T_cycle_#40.mat
BOOST_REST,40,0.99363,2.94533,0.8021,3,charge,1,5.891,1.964,2.0,2.0,4.0332,4.0967,10.7784,05-10-21_10.46_RESTPulse_protocol_HPPC_IN21700_30T_cycle_#40.mat
BOOST_REST,40,0.99363,2.94533,0.8021,3,charge,1,5.891,1.964,10.0,9.9,4.0332,4.1129,13.5282,05-10-21_10.46_RESTPulse_protocol_HPPC_IN21700_30T_cycle_#40.mat
BOOST_REST,40,0.99363,2.94533,0.8019,3,discharge,2,-23.569,7.856,2.0,2.0,4.0304,3.7711,11.0017,05-10-21_10.46_RESTPulse_protocol_HPPC_IN21700_30T_cycle_#40.mat
BOOST_REST,40,0.99363,2.94533,0.8019,3,discharge,2,-23.569,7.856,10.0,9.9,4.0304,3.7015,13.9548,05-10-21_10.46_RESTPulse_protocol_HPPC_IN21700_30T_cycle_#40.mat
BOOST_REST,40,0.99363,2.94533,0.8022,3,charge,2,14.76,4.92,2.0,2.0,4.0352,4.2,11.1653,05-10-21_10.46_RESTPulse_protocol_HPPC_IN21700_30T_cycle_#40.mat
BOOST_REST,40,0.99363,2.94533,0.8022,3,charge,2,14.76,4.92,10.0,9.9,4.0352,4.2,11.1653,05-10-21_10.46_RESTPulse_protocol_HPPC_IN21700_30T_cycle_#40.mat
BOOST_REST,40,0.99363,2.94533,0.8018,3,discharge,3,-33.88,11.293,2.0,2.0,4.0308,3.6673,10.729,05-10-21_10.46_RESTPulse_protocol_HPPC_IN21700_30T_cycle_#40.mat
BOOST_REST,40,0.99363,2.94533,0.8018,3,discharge,3,-33.88,11.293,10.0,9.9,4.0308,3.5744,13.4711,05-10-21_10.46_RESTPulse_protocol_HPPC_IN21700_30T_cycle_#40.mat
BOOST_REST,40,0.99363,2.94533,0.8023,3,charge,3,14.877,4.959,2.0,1.9,4.0362,4.2001,11.017,05-10-21_10.46_RESTPulse_protocol_HPPC_IN21700_30T_cycle_#40.mat
BOOST_REST,40,0.99363,2.94533,0.8023,3,charge,3,14.877,4.959,10.0,9.9,4.0362,4.2,11.0103,05-10-21_10.46_RESTPulse_protocol_HPPC_IN21700_30T_cycle_#40.mat
BOOST_REST,40,0.99363,2.94533,0.7038,4,discharge,0,-2.948,0.983,2.0,1.9,3.9235,3.8905,11.1948,05-10-21_10.46_RESTPulse_protocol_HPPC_IN21700_30T_cycle_#40.mat
BOOST_REST,40,0.99363,2.94533,0.7038,4,discharge,0,-2.948,0.983,10.0,9.9,3.9235,3.8761,16.0798,05-10-21_10.46_RESTPulse_protocol_HPPC_IN21700_30T_cycle_#40.mat
BOOST_REST,40,0.99363,2.94533,0.7039,4,charge,0,1.472,0.491,2.0,1.9,3.9258,3.9417,10.8016,05-10-21_10.46_RESTPulse_protocol_HPPC_IN21700_30T_cycle_#40.mat
BOOST_REST,40,0.99363,2.94533,0.7039,4,charge,0,1.472,0.491,10.0,9.9,3.9258,3.9465,14.0625,05-10-21_10.46_RESTPulse_protocol_HPPC_IN21700_30T_cycle_#40.mat
BOOST_REST,40,0.99363,2.94533,0.7038,4,discharge,1,-11.788,3.929,2.0,1.9,3.9228,3.7923,11.0706,05-10-21_10.46_RESTPulse_protocol_HPPC_IN21700_30T_cycle_#40.mat
BOOST_REST,40,0.99363,2.94533,0.7038,4,discharge,1,-11.788,3.929,10.0,9.9,3.9228,3.7513,14.5487,05-10-21_10.46_RESTPulse_protocol_HPPC_IN21700_30T_cycle_#40.mat
BOOST_REST,40,0.99363,2.94533,0.7039,4,charge,1,5.889,1.963,2.0,1.9,3.9286,3.9892,10.29,05-10-21_10.46_RESTPulse_protocol_HPPC_IN21700_30T_cycle_#40.mat
BOOST_REST,40,0.99363,2.94533,0.7039,4,charge,1,5.889,1.963,10.0,9.9,3.9286,4.0036,12.7352,05-10-21_10.46_RESTPulse_protocol_HPPC_IN21700_30T_cycle_#40.mat
BOOST_REST,40,0.99363,2.94533,0.7037,4,discharge,2,-23.569,7.856,2.0,1.9,3.924,3.671,10.7344,05-10-21_10.46_RESTPulse_protocol_HPPC_IN21700_30T_cycle_#40.mat
BOOST_REST,40,0.99363,2.94533,0.7037,4,discharge,2,-23.569,7.856,10.0,9.9,3.924,3.6115,13.2589,05-10-21_10.46_RESTPulse_protocol_HPPC_IN21700_30T_cycle_#40.mat
BOOST_REST,40,0.99363,2.94533,0.704,4,charge,2,17.675,5.892,2.0,2.0,3.93,4.1047,9.884,05-10-21_10.46_RESTPulse_protocol_HPPC_IN21700_30T_cycle_#40.mat
BOOST_REST,40,0.99363,2.94533,0.704,4,charge,2,17.675,5.892,10.0,9.9,3.93,4.1476,12.3112,05-10-21_10.46_RESTPulse_protocol_HPPC_IN21700_30T_cycle_#40.mat
BOOST_REST,40,0.99363,2.94533,0.7036,4,discharge,3,-33.88,11.293,2.0,2.0,3.9245,3.5705,10.4486,05-10-21_10.46_RESTPulse_protocol_HPPC_IN21700_30T_cycle_#40.mat
BOOST_REST,40,0.99363,2.94533,0.7036,4,discharge,3,-33.88,11.293,10.0,9.9,3.9245,3.4929,12.7391,05-10-21_10.46_RESTPulse_protocol_HPPC_IN21700_30T_cycle_#40.mat
BOOST_REST,40,0.99363,2.94533,0.7041,4,charge,3,25.247,8.416,2.0,2.0,3.9307,4.2001,10.6706,05-10-21_10.46_RESTPulse_protocol_HPPC_IN21700_30T_cycle_#40.mat
BOOST_REST,40,0.99363,2.94533,0.7041,4,charge,3,25.247,8.416,10.0,9.9,3.9307,4.2,10.6666,05-10-21_10.46_RESTPulse_protocol_HPPC_IN21700_30T_cycle_#40.mat
BOOST_REST,40,0.99363,2.94533,0.6056,5,discharge,0,-2.948,0.983,2.0,1.9,3.8348,3.8024,10.9912,05-10-21_10.46_RESTPulse_protocol_HPPC_IN21700_30T_cycle_#40.mat
BOOST_REST,40,0.99363,2.94533,0.6056,5,discharge,0,-2.948,0.983,10.0,9.9,3.8348,3.7893,15.4352,05-10-21_10.46_RESTPulse_protocol_HPPC_IN21700_30T_cycle_#40.mat
BOOST_REST,40,0.99363,2.94533,0.6057,5,charge,0,1.472,0.491,2.0,2.0,3.835,3.8519,11.4825,05-10-21_10.46_RESTPulse_protocol_HPPC_IN21700_30T_cycle_#40.mat
BOOST_REST,40,0.99363,2.94533,0.6057,5,charge,0,1.472,0.491,10.0,9.9,3.835,3.857,14.9477,05-10-21_10.46_RESTPulse_protocol_HPPC_IN21700_30T_cycle_#40.mat
BOOST_REST,40,0.99363,2.94533,0.6056,5,discharge,1,-11.785,3.928,2.0,1.9,3.8336,3.7089,10.5812,05-10-21_10.46_RESTPulse_protocol_HPPC_IN21700_30T_cycle_#40.mat
BOOST_REST,40,0.99363,2.94533,0.6056,5,discharge,1,-11.785,3.928,10.0,9.9,3.8336,3.6761,13.3644,05-10-21_10.46_RESTPulse_protocol_HPPC_IN21700_30T_cycle_#40.mat
BOOST_REST,40,0.99363,2.94533,0.6057,5,charge,1,5.891,1.964,2.0,2.0,3.8374,3.8998,10.5922,05-10-21_10.46_RESTPulse_protocol_HPPC_IN21700_30T_cycle_#40.mat
BOOST_REST,40,0.99363,2.94533,0.6057,5,charge,1,5.891,1.964,10.0,9.9,3.8374,3.9211,14.2079,05-10-21_10.46_RESTPulse_protocol_HPPC_IN21700_30T_cycle_#40.mat
BOOST_REST,40,0.99363,2.94533,0.6055,5,discharge,2,-23.569,7.856,2.0,1.9,3.8312,3.5933,10.0938,05-10-21_10.46_RESTPulse_protocol_HPPC_IN21700_30T_cycle_#40.mat
BOOST_REST,40,0.99363,2.94533,0.6055,5,discharge,2,-23.569,7.856,10.0,9.9,3.8312,3.5361,12.5207,05-10-21_10.46_RESTPulse_protocol_HPPC_IN21700_30T_cycle_#40.mat
BOOST_REST,40,0.99363,2.94533,0.6058,5,charge,2,17.674,5.891,2.0,1.9,3.8389,4.019,10.1901,05-10-21_10.46_RESTPulse_protocol_HPPC_IN21700_30T_cycle_#40.mat
BOOST_REST,40,0.99363,2.94533,0.6058,5,charge,2,17.674,5.891,10.0,9.9,3.8389,4.0683,12.9795,05-10-21_10.46_RESTPulse_protocol_HPPC_IN21700_30T_cycle_#40.mat
BOOST_REST,40,0.99363,2.94533,0.6054,5,discharge,3,-33.878,11.293,2.0,1.9,3.8304,3.4916,10.0006,05-10-21_10.46_RESTPulse_protocol_HPPC_IN21700_30T_cycle_#40.mat
BOOST_REST,40,0.99363,2.94533,0.6054,5,discharge,3,-33.878,11.293,10.0,9.9,3.8304,3.4098,12.4151,05-10-21_10.46_RESTPulse_protocol_HPPC_IN21700_30T_cycle_#40.mat
BOOST_REST,40,0.99363,2.94533,0.6059,5,charge,3,29.459,9.82,2.0,1.9,3.8393,4.1356,10.058,05-10-21_10.46_RESTPulse_protocol_HPPC_IN21700_30T_cycle_#40.mat
BOOST_REST,40,0.99363,2.94533,0.6059,5,charge,3,29.459,9.82,10.0,9.9,3.8393,4.2001,12.2475,05-10-21_10.46_RESTPulse_protocol_HPPC_IN21700_30T_cycle_#40.mat
BOOST_REST,40,0.99363,2.94533,0.5074,6,discharge,0,-2.948,0.983,2.0,2.0,3.7341,3.7038,10.2785,05-10-21_10.46_RESTPulse_protocol_HPPC_IN21700_30T_cycle_#40.mat
BOOST_REST,40,0.99363,2.94533,0.5074,6,discharge,0,-2.948,0.983,10.0,9.9,3.7341,3.694,13.6029,05-10-21_10.46_RESTPulse_protocol_HPPC_IN21700_30T_cycle_#40.mat
BOOST_REST,40,0.99363,2.94533,0.5075,6,charge,0,1.472,0.491,2.0,2.0,3.7354,3.7504,10.1902,05-10-21_10.46_RESTPulse_protocol_HPPC_IN21700_30T_cycle_#40.mat
BOOST_REST,40,0.99363,2.94533,0.5075,6,charge,0,1.472,0.491,10.0,9.9,3.7354,3.7548,13.1793,05-10-21_10.46_RESTPulse_protocol_HPPC_IN21700_30T_cycle_#40.mat
BOOST_REST,40,0.99363,2.94533,0.5074,6,discharge,1,-11.786,3.929,2.0,1.9,3.7344,3.6137,10.241,05-10-21_10.46_RESTPulse_protocol_HPPC_IN21700_30T_cycle_#40.mat
BOOST_REST,40,0.99363,2.94533,0.5074,6,discharge,1,-11.786,3.929,10.0,9.9,3.7344,3.5773,13.3294,05-10-21_10.46_RESTPulse_protocol_HPPC_IN21700_30T_cycle_#40.mat
BOOST_REST,40,0.99363,2.94533,0.5075,6,charge,1,5.893,1.964,2.0,1.9,3.7371,3.7968,10.1305,05-10-21_10.46_RESTPulse_protocol_HPPC_IN21700_30T_cycle_#40.mat
BOOST_REST,40,0.99363,2.94533,0.5075,6,charge,1,5.893,1.964,10.0,9.9,3.7371,3.8132,12.9134,05-10-21_10.46_RESTPulse_protocol_HPPC_IN21700_30T_cycle_#40.mat
BOOST_REST,40,0.99363,2.94533,0.5073,6,discharge,2,-23.567,7.856,2.0,2.0,3.7344,3.4932,10.2347,05-10-21_10.46_RESTPulse_protocol_HPPC_IN21700_30T_cycle_#40.mat
BOOST_REST,40,0.99363,2.94533,0.5073,6,discharge,2,-23.567,7.856,10.0,9.9,3.7344,3.4295,12.9376,05-10-21_10.46_RESTPulse_protocol_HPPC_IN21700_30T_cycle_#40.mat
BOOST_REST,40,0.99363,2.94533,0.5076,6,charge,2,17.672,5.891,2.0,2.0,3.7388,3.9158,10.0158,05-10-21_10.46_RESTPulse_protocol_HPPC_IN21700_30T_cycle_#40.mat
BOOST_REST,40,0.99363,2.94533,0.5076,6,charge,2,17.672,5.891,10.0,9.9,3.7388,3.9592,12.4717,05-10-21_10.46_RESTPulse_protocol_HPPC_IN21700_30T_cycle_#40.mat
BOOST_REST,40,0.99363,2.94533,0.5072,6,discharge,3,-33.88,11.293,2.0,2.0,3.7347,3.391,10.1446,05-10-21_10.46_RESTPulse_protocol_HPPC_IN21700_30T_cycle_#40.mat
BOOST_REST,40,0.99363,2.94533,0.5072,6,discharge,3,-33.88,11.293,10.0,9.9,3.7347,3.3028,12.7479,05-10-21_10.46_RESTPulse_protocol_HPPC_IN21700_30T_cycle_#40.mat
BOOST_REST,40,0.99363,2.94533,0.5077,6,charge,3,29.459,9.82,2.0,1.9,3.7403,4.0291,9.8035,05-10-21_10.46_RESTPulse_protocol_HPPC_IN21700_30T_cycle_#40.mat
BOOST_REST,40,0.99363,2.94533,0.5077,6,charge,3,29.459,9.82,10.0,9.9,3.7403,4.103,12.312,05-10-21_10.46_RESTPulse_protocol_HPPC_IN21700_30T_cycle_#40.mat
BOOST_REST,40,0.99363,2.94533,0.4092,7,discharge,0,-2.948,0.983,2.0,2.0,3.6531,3.6232,10.1425,05-10-21_10.46_RESTPulse_protocol_HPPC_IN21700_30T_cycle_#40.mat
BOOST_REST,40,0.99363,2.94533,0.4092,7,discharge,0,-2.948,0.983,10.0,9.9,3.6531,3.614,13.2632,05-10-21_10.46_RESTPulse_protocol_HPPC_IN21700_30T_cycle_#40.mat
BOOST_REST,40,0.99363,2.94533,0.4093,7,charge,0,1.47,0.49,2.0,1.9,3.6545,3.6691,9.934,05-10-21_10.46_RESTPulse_protocol_HPPC_IN21700_30T_cycle_#40.mat
BOOST_REST,40,0.99363,2.94533,0.4093,7,charge,0,1.47,0.49,10.0,9.9,3.6545,3.6733,12.7917,05-10-21_10.46_RESTPulse_protocol_HPPC_IN21700_30T_cycle_#40.mat
BOOST_REST,40,0.99363,2.94533,0.4092,7,discharge,1,-11.784,3.928,2.0,2.0,3.6533,3.5332,10.1918,05-10-21_10.46_RESTPulse_protocol_HPPC_IN21700_30T_cycle_#40.mat
BOOST_REST,40,0.99363,2.94533,0.4092,7,discharge,1,-11.784,3.928,10.0,9.9,3.6533,3.4982,13.1619,05-10-21_10.46_RESTPulse_protocol_HPPC_IN21700_30T_cycle_#40.mat
BOOST_REST,40,0.99363,2.94533,0.4093,7,charge,1,5.891,1.964,2.0,1.9,3.6566,3.7155,9.9985,05-10-21_10.46_RESTPulse_protocol_HPPC_IN21700_30T_cycle_#40.mat
BOOST_REST,40,0.99363,2.94533,0.4093,7,charge,1,5.891,1.964,10.0,9.9,3.6566,3.7318,12.7655,05-10-21_10.46_RESTPulse_protocol_HPPC_IN21700_30T_cycle_#40.mat
BOOST_REST,40,0.99363,2.94533,0.4091,7,discharge,2,-23.568,7.856,2.0,1.9,3.6535,3.4153,10.1069,05-10-21_10.46_RESTPulse_protocol_HPPC_IN21700_30T_cycle_#40.mat
BOOST_REST,40,0.99363,2.94533,0.4091,7,discharge,2,-23.568,7.856,10.0,9.9,3.6535,3.3516,12.8097,05-10-21_10.46_RESTPulse_protocol_HPPC_IN21700_30T_cycle_#40.mat
BOOST_REST,40,0.99363,2.94533,0.4094,7,charge,2,17.675,5.892,2.0,2.0,3.6586,3.8339,9.918,05-10-21_10.46_RESTPulse_protocol_HPPC_IN21700_30T_cycle_#40.mat
BOOST_REST,40,0.99363,2.94533,0.4094,7,charge,2,17.675,5.892,10.0,9.9,3.6586,3.8739,12.181,05-10-21_10.46_RESTPulse_protocol_HPPC_IN21700_30T_cycle_#40.mat
BOOST_REST,40,0.99363,2.94533,0.409,7,discharge,3,-33.88,11.293,2.0,2.0,3.6539,3.3118,10.0974,05-10-21_10.46_RESTPulse_protocol_HPPC_IN21700_30T_cycle_#40.mat
BOOST_REST,40,0.99363,2.94533,0.409,7,discharge,3,-33.88,11.293,10.0,9.9,3.6539,3.226,12.6299,05-10-21_10.46_RESTPulse_protocol_HPPC_IN21700_30T_cycle_#40.mat
BOOST_REST,40,0.99363,2.94533,0.4095,7,charge,3,29.459,9.82,2.0,2.0,3.66,3.9479,9.7729,05-10-21_10.46_RESTPulse_protocol_HPPC_IN21700_30T_cycle_#40.mat
BOOST_REST,40,0.99363,2.94533,0.4095,7,charge,3,29.459,9.82,10.0,9.9,3.66,4.015,12.0506,05-10-21_10.46_RESTPulse_protocol_HPPC_IN21700_30T_cycle_#40.mat
BOOST_REST,40,0.99363,2.94533,0.311,8,discharge,0,-2.948,0.983,2.0,1.9,3.5929,3.5626,10.2785,05-10-21_10.46_RESTPulse_protocol_HPPC_IN21700_30T_cycle_#40.mat
BOOST_REST,40,0.99363,2.94533,0.311,8,discharge,0,-2.948,0.983,10.0,9.9,3.5929,3.5532,13.4672,05-10-21_10.46_RESTPulse_protocol_HPPC_IN21700_30T_cycle_#40.mat
BOOST_REST,40,0.99363,2.94533,0.3111,8,charge,0,1.472,0.491,2.0,1.9,3.5941,3.609,10.1216,05-10-21_10.46_RESTPulse_protocol_HPPC_IN21700_30T_cycle_#40.mat
BOOST_REST,40,0.99363,2.94533,0.3111,8,charge,0,1.472,0.491,10.0,9.91,3.5941,3.6131,12.9067,05-10-21_10.46_RESTPulse_protocol_HPPC_IN21700_30T_cycle_#40.mat
BOOST_REST,40,0.99363,2.94533,0.3109,8,discharge,1,-11.787,3.929,2.0,2.0,3.5928,3.4717,10.274,05-10-21_10.46_RESTPulse_protocol_HPPC_IN21700_30T_cycle_#40.mat
