Repository: KikETs/ECM_HYBRID_BMS_JOINT

## Results

| Arm | Model | Size | Protocol | Result | Worst cell |
|---|---|---|---|---|---|
| SOP | 2RC table + trim (A8) | 4 effective coefficients, 2 EW states | leave-one-cell-out | usable current 69.6 % discharge, 59.5 % charge (τ = 10 s) | 59.9 % / 53.5 % (BOOST_REST) |
| SOH | dQ/dV ridge | 65 coefficients | leave-one-cell-out | RMSE 0.0094, bias −0.0005 | 0.0130 (BOOST_REST) |
| SOC | 2RC EKF, low-current gate | 3 states | leave-one-cell-out | **2.34 %p** over six sensor disturbances on estimated SOH (2.325 on true SOH), per cell 2.00–2.75 | 4.60 %p (BOOST_NEGPULSE_1S, current offset −0.10 A) |

The SOH arm was a 10,945-parameter CNN until the second audit round. Nested

File: analysis/uypydj_ecm.csv (part 78 of 80)
cell,cycle,SOH,CAP_Ah,SOC,direction,rate_rank,I_A,V_pre_V,rest_before_s,n_points,R0_mOhm,R1_mOhm,tau1_s,R2_mOhm,tau2_s,fit_rmse_mV
CC_CELL2,1581,0.74859,2.24644,0.9625,discharge,0,-2.248,4.0748,4786.7,101,12.4819,17.3265,0.3916,20.6966,6.4734,0.3468
CC_CELL2,1581,0.74859,2.24644,0.9626,charge,0,1.122,4.0779,70.5,100,12.2549,17.2146,0.3681,16.2733,4.8838,0.1956
CC_CELL2,1581,0.74859,2.24644,0.9625,discharge,1,-8.989,4.075,635.4,101,12.2686,14.5882,0.3074,13.9373,5.9662,1.0745
CC_CELL2,1581,0.74859,2.24644,0.9626,charge,1,3.103,4.0824,160.7,101,16.5706,21.361,0.1966,0.01,3000.0,0.6827
CC_CELL2,1581,0.74859,2.24644,0.9624,discharge,2,-17.978,4.0761,662.2,101,12.3311,11.1725,0.2387,12.3345,6.7589,1.7152
CC_CELL2,1581,0.74859,2.24644,0.9626,charge,2,2.991,4.0868,281.3,101,37.8721,0.01,0.05,0.01,2999.9995,0.6349
CC_CELL2,1581,0.74859,2.24644,0.9623,discharge,3,-25.838,4.078,660.8,101,12.0484,9.4092,0.1998,13.1541,7.6935,2.0203
CC_CELL2,1581,0.74859,2.24644,0.9626,charge,3,2.824,4.0911,386.7,100,38.6004,0.01,0.05,0.01,2999.9992,0.7388
CC_CELL2,1581,0.74859,2.24644,0.9251,discharge,0,-2.248,4.0408,4808.7,101,12.4055,15.0475,0.3563,25.7478,7.471,0.3488
CC_CELL2,1581,0.74859,2.24644,0.9251,charge,0,1.124,4.045,70.4,101,12.3691,15.0417,0.3419,20.6917,6.5126,0.1877
CC_CELL2,1581,0.74859,2.24644,0.925,discharge,1,-8.989,4.042,635.4,100,12.3369,13.0227,0.286,15.1593,5.5487,1.0922
CC_CELL2,1581,0.74859,2.24644,0.9251,charge,1,4.269,4.0536,161.1,100,12.4136,8.1549,0.1582,13.8091,0.9994,0.6898
CC_CELL2,1581,0.74859,2.24644,0.9249,discharge,2,-17.975,4.0435,675.4,101,12.2164,10.5116,0.2298,12.6824,6.2025,1.9637
CC_CELL2,1581,0.74859,2.24644,0.9252,charge,2,4.13,4.0619,282.0,100,33.4611,0.01,0.05,0.01,2999.9972,0.7613
CC_CELL2,1581,0.74859,2.24644,0.9249,discharge,3,-25.839,4.047,675.8,101,12.1056,8.9188,0.2016,13.4819,7.3045,2.178
CC_CELL2,1581,0.74859,2.24644,0.9252,charge,3,3.95,4.0682,387.4,101,33.3865,0.01,0.05,0.01,2999.9974,0.7634
CC_CELL2,1581,0.74859,2.24644,0.8502,discharge,0,-2.247,3.9215,5360.9,101,12.0655,11.4252,0.2916,19.0485,6.723,0.291
CC_CELL2,1581,0.74859,2.24644,0.8502,charge,0,1.123,3.9244,70.5,101,11.9853,11.4959,0.2889,17.3704,6.662,0.1631
CC_CELL2,1581,0.74859,2.24644,0.8501,discharge,1,-8.989,3.9231,635.4,100,12.1536,10.364,0.2565,12.4983,5.724,0.9905
CC_CELL2,1581,0.74859,2.24644,0.8502,charge,1,4.493,3.931,161.5,101,12.3541,10.7594,0.277,15.7933,7.0682,0.5109
CC_CELL2,1581,0.74859,2.24644,0.85,discharge,2,-17.976,3.9235,680.6,101,11.9761,8.6016,0.2139,12.0261,7.194,1.7013
CC_CELL2,1581,0.74859,2.24644,0.8503,charge,2,9.388,3.9396,281.3,101,16.6643,11.0886,0.1239,0.01,3000.0,0.8001
CC_CELL2,1581,0.74859,2.24644,0.85,discharge,3,-25.842,3.9266,745.2,101,11.8707,7.3109,0.1855,13.5786,8.5231,1.9226
CC_CELL2,1581,0.74859,2.24644,0.8504,charge,3,9.239,3.9481,387.8,101,27.2776,0.01,0.05,0.01,2999.9958,1.1379
CC_CELL2,1581,0.74859,2.24644,0.7753,discharge,0,-2.248,3.8477,5430.9,101,11.9871,10.6555,0.2768,17.4182,7.4858,0.2825
CC_CELL2,1581,0.74859,2.24644,0.7753,charge,0,1.121,3.8503,70.5,101,12.1179,10.5131,0.2625,14.0795,6.208,0.1433
CC_CELL2,1581,0.74859,2.24644,0.7752,discharge,1,-8.99,3.8492,635.4,100,12.1888,9.733,0.2458,13.8799,6.5751,0.9289
CC_CELL2,1581,0.74859,2.24644,0.7753,charge,1,4.495,3.8561,160.9,100,12.1238,10.116,0.2536,11.1573,5.3421,0.4873
CC_CELL2,1581,0.74859,2.24644,0.7751,discharge,2,-17.976,3.8495,680.5,101,12.0313,8.1745,0.2099,13.4069,7.7192,1.7248
CC_CELL2,1581,0.74859,2.24644,0.7754,charge,2,13.48,3.8626,281.9,101,11.5789,6.726,0.1372,6.9596,2.1404,1.9134
CC_CELL2,1581,0.74859,2.24644,0.7751,discharge,3,-25.841,3.8518,794.9,101,11.9153,6.8128,0.1836,15.0299,9.1779,1.8397
CC_CELL2,1581,0.74859,2.24644,0.7755,charge,3,13.864,3.8679,385.9,101,18.8387,5.1301,0.05,0.01,3000.0,1.296
CC_CELL2,1581,0.74859,2.24644,0.7004,discharge,0,-2.246,3.7754,5495.1,100,12.0408,9.9112,0.2727,18.6523,7.8984,0.2815
CC_CELL2,1581,0.74859,2.24644,0.7004,charge,0,1.123,3.7785,70.4,100,11.7787,9.844,0.2457,15.915,6.8609,0.1377
CC_CELL2,1581,0.74859,2.24644,0.7003,discharge,1,-8.989,3.7773,635.4,101,12.0019,9.022,0.2433,14.9213,6.8212,0.885
CC_CELL2,1581,0.74859,2.24644,0.7004,charge,1,4.495,3.7858,160.8,100,11.8515,9.1582,0.2419,11.7631,5.3012,0.4585
CC_CELL2,1581,0.74859,2.24644,0.7002,discharge,2,-17.976,3.7794,680.6,101,11.969,7.6371,0.2153,13.6798,7.3657,1.733
CC_CELL2,1581,0.74859,2.24644,0.7005,charge,2,13.483,3.7931,281.3,101,11.7458,7.5205,0.2012,8.6617,5.7529,1.2171
CC_CELL2,1581,0.74859,2.24644,0.7002,discharge,3,-25.839,3.7812,801.1,101,11.8098,6.6117,0.1922,15.0841,8.7062,2.0957
CC_CELL2,1581,0.74859,2.24644,0.7006,charge,3,17.883,3.7989,386.5,100,14.4966,7.9403,0.1489,0.01,2999.9988,0.5734
CC_CELL2,1581,0.74859,2.24644,0.6255,discharge,0,-2.248,3.6979,5548.0,100,11.7838,9.4959,0.2706,18.013,7.8884,0.2641
CC_CELL2,1581,0.74859,2.24644,0.6255,charge,0,1.121,3.7009,70.4,101,11.7253,9.3701,0.2508,16.147,7.4153,0.1336
CC_CELL2,1581,0.74859,2.24644,0.6254,discharge,1,-8.988,3.7,635.4,101,11.9643,8.9602,0.2465,14.5393,6.7468,0.908
CC_CELL2,1581,0.74859,2.24644,0.6255,charge,1,4.493,3.7086,160.8,101,11.8967,9.0293,0.2422,12.7456,5.8249,0.4414
CC_CELL2,1581,0.74859,2.24644,0.6253,discharge,2,-17.976,3.7019,680.4,101,11.9778,7.8174,0.2169,13.6954,7.3985,1.7301
CC_CELL2,1581,0.74859,2.24644,0.6256,charge,2,13.481,3.7167,282.0,101,11.7315,7.6581,0.206,9.1186,5.8321,1.1222
CC_CELL2,1581,0.74859,2.24644,0.6253,discharge,3,-25.84,3.704,800.8,100,12.0673,6.8887,0.1999,15.779,9.1244,2.0554
CC_CELL2,1581,0.74859,2.24644,0.6257,charge,3,21.303,3.7243,386.8,101,12.2259,4.7149,0.0924,5.4354,1.0316,1.9335
CC_CELL2,1581,0.74859,2.24644,0.5506,discharge,0,-2.248,3.6311,5587.0,100,12.128,10.6947,0.2888,18.3579,7.7939,0.2766
CC_CELL2,1581,0.74859,2.24644,0.5506,charge,0,1.123,3.634,70.5,100,11.8318,10.6038,0.2643,15.6544,6.9581,0.1593
CC_CELL2,1581,0.74859,2.24644,0.5505,discharge,1,-8.988,3.6329,635.4,101,12.1188,9.6552,0.2581,15.2493,7.1174,0.962
CC_CELL2,1581,0.74859,2.24644,0.5506,charge,1,4.495,3.6409,160.7,101,12.1595,9.6848,0.2529,13.3303,6.4989,0.4218
CC_CELL2,1581,0.74859,2.24644,0.5505,discharge,2,-17.976,3.6343,680.6,101,12.071,8.0362,0.2237,14.7174,7.8926,1.7913
CC_CELL2,1581,0.74859,2.24644,0.5507,charge,2,13.483,3.6503,281.3,101,11.7865,7.6085,0.1999,9.0006,5.6461,1.119
CC_CELL2,1581,0.74859,2.24644,0.5504,discharge,3,-25.84,3.6353,800.4,101,11.9322,6.9653,0.2034,17.4406,10.1997,2.1741
CC_CELL2,1581,0.74859,2.24644,0.5508,charge,3,22.47,3.658,387.8,100,11.6733,5.9646,0.167,7.6113,5.5208,1.4905
CC_CELL2,1581,0.74859,2.24644,0.4757,discharge,0,-2.246,3.5639,5610.9,101,11.9832,11.3504,0.3072,19.8296,7.8954,0.2815
CC_CELL2,1581,0.74859,2.24644,0.4757,charge,0,1.121,3.567,70.4,101,11.8032,11.2997,0.2886,16.1118,7.1262,0.1446
CC_CELL2,1581,0.74859,2.24644,0.4756,discharge,1,-8.987,3.5655,635.4,101,12.0396,10.0963,0.2749,16.4044,7.0946,1.0451
CC_CELL2,1581,0.74859,2.24644,0.4757,charge,1,4.495,3.5748,160.8,101,12.0756,10.1263,0.2692,13.9716,7.1622,0.4666
CC_CELL2,1581,0.74859,2.24644,0.4755,discharge,2,-17.976,3.5684,680.7,101,11.9818,8.5615,0.2431,18.3209,9.6267,2.0327
CC_CELL2,1581,0.74859,2.24644,0.4758,charge,2,13.483,3.5854,281.3,101,11.72,7.5622,0.1997,9.8277,6.0656,0.973
CC_CELL2,1581,0.74859,2.24644,0.4755,discharge,3,-25.839,3.5704,800.8,101,11.8315,7.382,0.2223,24.7015,13.6756,2.2645
CC_CELL2,1581,0.74859,2.24644,0.4759,charge,3,22.471,3.5952,385.6,101,11.5307,5.9951,0.1628,7.856,5.3424,1.4323
CC_CELL2,1581,0.74859,2.24644,0.4008,discharge,0,-2.246,3.4901,5611.3,101,12.4751,13.4924,0.3538,22.6259,7.6171,0.3364
CC_CELL2,1581,0.74859,2.24644,0.4008,charge,0,1.123,3.4925,70.4,101,12.1294,13.6387,0.3295,14.4853,6.2023,0.1733
CC_CELL2,1581,0.74859,2.24644,0.4007,discharge,1,-8.989,3.4923,635.4,101,12.3795,12.348,0.3248,25.9975,10.625,1.1576
CC_CELL2,1581,0.74859,2.24644,0.4008,charge,1,4.495,3.5003,161.2,101,12.1977,11.909,0.2897,13.5365,7.4829,0.4731
CC_CELL2,1581,0.74859,2.24644,0.4006,discharge,2,-17.978,3.4932,680.5,100,12.3518,9.8966,0.2735,34.0973,15.2987,2.142
CC_CELL2,1581,0.74859,2.24644,0.4009,charge,2,13.481,3.5107,281.9,101,11.8621,8.368,0.2033,10.7453,6.8163,1.0394
CC_CELL2,1581,0.74859,2.24644,0.4006,discharge,3,-25.84,3.4959,800.9,101,12.0501,8.233,0.2311,44.6836,18.416,2.7587
CC_CELL2,1581,0.74859,2.24644,0.401,charge,3,22.469,3.5203,386.6,101,11.655,6.2682,0.1649,8.7131,5.7901,1.424
CC_CELL2,1581,0.74859,2.24644,0.3633,discharge,0,-2.246,3.4621,5069.4,101,12.5183,14.133,0.382,28.4604,8.8484,0.3341
CC_CELL2,1581,0.74859,2.24644,0.3634,charge,0,1.123,3.465,70.4,101,12.0736,13.9367,0.3434,15.4209,5.7919,0.1625
CC_CELL2,1581,0.74859,2.24644,0.3633,discharge,1,-8.987,3.4631,635.4,101,12.4223,12.4333,0.3276,34.8639,11.639,1.199
CC_CELL2,1581,0.74859,2.24644,0.3634,charge,1,4.495,3.473,160.9,101,12.2381,11.9156,0.2989,11.4805,6.4071,0.4944
CC_CELL2,1581,0.74859,2.24644,0.3632,discharge,2,-17.976,3.4638,680.4,100,12.1482,10.149,0.2816,43.864,15.8004,1.9618
CC_CELL2,1581,0.74859,2.24644,0.3634,charge,2,13.483,3.4823,281.2,101,11.8073,8.2674,0.2091,10.2607,7.5095,0.9875
CC_CELL2,1581,0.74859,2.24644,0.3635,charge,3,22.47,3.4908,374.7,101,11.4519,6.1435,0.163,8.7032,6.2795,1.3018
CC_CELL2,1581,0.74859,2.24644,0.3259,discharge,0,-2.247,3.4288,5069.8,101,12.7334,16.3918,0.427,41.4344,10.147,0.4054
CC_CELL2,1581,0.74859,2.24644,0.3259,charge,0,1.123,3.4335,70.5,101,12.4278,15.4436,0.3702,22.57,6.5375,0.188
CC_CELL2,1581,0.74859,2.24644,0.3258,discharge,1,-8.988,3.4295,635.4,101,12.5836,14.0775,0.3694,46.8685,10.9209,1.51
CC_CELL2,1581,0.74859,2.24644,0.3259,charge,1,4.495,3.4471,161.2,101,12.3,13.0688,0.3144,11.5446,5.1719,0.5397
CC_CELL2,1581,0.74859,2.24644,0.3257,discharge,2,-17.976,3.4327,680.5,101,12.4352,10.7955,0.2888,50.9495,11.4333,4.3294
CC_CELL2,1581,0.74859,2.24644,0.326,charge,2,13.483,3.4602,281.1,100,11.9849,8.7306,0.2173,9.3812,7.4579,1.0679
CC_CELL2,1581,0.74859,2.24644,0.326,charge,3,22.468,3.4663,328.0,101,11.6134,6.5482,0.1633,8.4543,6.6313,1.3062
CC_CELL2,1581,0.74859,2.24644,0.2884,discharge,0,-2.247,3.3757,5072.8,101,12.7812,17.4469,0.4689,56.9913,11.6169,0.4304
CC_CELL2,1581,0.74859,2.24644,0.2884,charge,0,1.123,3.3817,70.5,101,12.3956,16.3882,0.4064,32.8131,8.3402,0.1945
CC_CELL2,1581,0.74859,2.24644,0.2883,discharge,1,-8.987,3.3789,635.4,101,12.9497,15.1769,0.4254,69.0057,13.6411,1.7479
CC_CELL2,1581,0.74859,2.24644,0.2885,charge,1,4.494,3.4012,161.0,101,12.2606,12.8599,0.3074,18.0063,5.4908,0.4848
CC_CELL2,1581,0.74859,2.24644,0.2885,charge,2,13.481,3.4227,254.3,101,11.9776,9.2027,0.2405,8.906,5.913,1.4911
CC_CELL2,1581,0.74859,2.24644,0.2886,charge,3,22.47,3.4291,276.2,101,11.7717,6.8928,0.1848,8.1134,6.4696,1.6187
CC_CELL2,1618,0.74035,2.22172,1.0,discharge,0,-2.222,4.0978,99999.0,99,4.1298,28.4512,0.5584,20.8646,4.4768,0.3077
CC_CELL2,1618,0.74035,2.22172,1.0,charge,0,1.113,4.113,69.4,101,12.7547,25.2032,0.5291,35.7104,6.9178,0.2337
CC_CELL2,1618,0.74035,2.22172,0.9999,discharge,1,-8.892,4.1065,635.5,101,12.7052,19.2639,0.359,11.3209,4.7253,1.2545
CC_CELL2,1618,0.74035,2.22172,1.0,charge,1,1.455,4.1189,160.5,101,37.2914,18.5065,0.05,0.01,3000.0,0.3135
CC_CELL2,1618,0.74035,2.22172,0.9999,discharge,2,-17.783,4.1052,640.7,101,12.5947,14.3939,0.2735,12.4617,7.6235,1.976
CC_CELL2,1618,0.74035,2.22172,1.0001,charge,2,1.33,4.1273,281.3,101,54.7263,0.01,0.05,0.01,3000.0,0.4411
CC_CELL2,1618,0.74035,2.22172,0.9998,discharge,3,-25.564,4.1055,638.8,101,12.4083,11.5932,0.2253,13.7399,7.7656,1.7729
CC_CELL2,1618,0.74035,2.22172,1.0,charge,3,1.386,4.1362,386.7,74,46.0909,0.01,0.05,0.01,2999.9999,0.4846
CC_CELL2,1618,0.74035,2.22172,0.9629,discharge,0,-2.222,4.074,4787.5,101,12.5437,18.3405,0.4125,22.2644,6.5913,0.3466
CC_CELL2,1618,0.74035,2.22172,0.963,charge,0,1.113,4.0774,70.2,101,12.469,18.2402,0.4015,17.2457,4.9871,0.189
CC_CELL2,1618,0.74035,2.22172,0.9629,discharge,1,-8.892,4.0745,635.5,101,12.6399,15.1022,0.3181,14.9464,6.0584,1.0912
CC_CELL2,1618,0.74035,2.22172,0.963,charge,1,2.982,4.0821,160.9,101,17.2662,22.3128,0.1914,0.01,3000.0,0.7427
CC_CELL2,1618,0.74035,2.22172,0.9628,discharge,2,-17.783,4.0754,661.2,101,12.2702,11.842,0.244,13.9367,7.1228,1.8144
CC_CELL2,1618,0.74035,2.22172,0.963,charge,2,2.87,4.0866,280.6,101,39.544,0.01,0.05,0.01,2999.9992,0.6326
CC_CELL2,1618,0.74035,2.22172,0.9627,discharge,3,-25.565,4.0776,659.7,101,12.1826,9.7083,0.2017,14.5793,7.4887,1.7499
CC_CELL2,1618,0.74035,2.22172,0.963,charge,3,2.667,4.0913,386.7,101,40.7838,0.01,0.05,0.01,2999.9997,0.6602
CC_CELL2,1618,0.74035,2.22172,0.9259,discharge,0,-2.223,4.0374,4806.7,101,12.5297,16.0594,0.3738,26.9145,7.3646,0.3172
CC_CELL2,1618,0.74035,2.22172,0.9259,charge,0,1.113,4.0418,70.3,101,12.4706,16.1559,0.367,21.8199,6.4585,0.2022
CC_CELL2,1618,0.74035,2.22172,0.9258,discharge,1,-8.893,4.0381,635.4,101,12.5364,13.7656,0.3042,16.0554,5.7206,1.0843
CC_CELL2,1618,0.74035,2.22172,0.9259,charge,1,4.138,4.0509,160.6,101,12.9471,7.4234,0.1402,15.7291,0.8664,0.6601
CC_CELL2,1618,0.74035,2.22172,0.9258,discharge,2,-17.784,4.0405,674.7,101,12.4186,11.0792,0.2448,14.1768,6.6718,1.8065
CC_CELL2,1618,0.74035,2.22172,0.926,charge,2,3.983,4.0597,280.9,101,35.2444,0.01,0.05,0.01,2999.9991,0.7526
CC_CELL2,1618,0.74035,2.22172,0.9257,discharge,3,-25.564,4.044,674.7,101,12.2966,9.2078,0.2015,14.9305,7.2291,1.9939
CC_CELL2,1618,0.74035,2.22172,0.926,charge,3,3.811,4.0667,385.9,101,34.9988,0.01,0.0501,0.01,2946.9622,0.7303
CC_CELL2,1618,0.74035,2.22172,0.8518,discharge,0,-2.223,3.9172,5361.9,101,11.9163,12.0517,0.3087,19.5434,6.7028,0.3023
CC_CELL2,1618,0.74035,2.22172,0.8518,charge,0,1.113,3.9208,70.3,101,12.1792,12.314,0.31,17.7738,6.6298,0.174
CC_CELL2,1618,0.74035,2.22172,0.8517,discharge,1,-8.892,3.9197,635.5,101,12.2528,10.9693,0.2679,13.2299,5.9571,1.0065
CC_CELL2,1618,0.74035,2.22172,0.8518,charge,1,4.447,3.9278,160.8,101,12.385,11.4858,0.2904,16.12,6.9696,0.5292
CC_CELL2,1618,0.74035,2.22172,0.8517,discharge,2,-17.784,3.9212,680.6,101,12.1491,8.9959,0.2206,13.4599,7.7236,1.654
CC_CELL2,1618,0.74035,2.22172,0.8519,charge,2,9.179,3.9375,281.4,101,17.0534,11.5625,0.1264,0.01,3000.0,0.9105
CC_CELL2,1618,0.74035,2.22172,0.8516,discharge,3,-25.564,3.9238,743.9,101,11.9934,7.5322,0.1846,14.8696,8.4389,1.6125
CC_CELL2,1618,0.74035,2.22172,0.852,charge,3,9.023,3.9459,386.0,101,28.175,0.01,0.05,0.01,2999.9997,1.0854
CC_CELL2,1618,0.74035,2.22172,0.7777,discharge,0,-2.221,3.844,5431.0,101,12.1742,11.2683,0.2916,18.3442,7.6451,0.2815
CC_CELL2,1618,0.74035,2.22172,0.7777,charge,0,1.113,3.8468,70.5,101,12.0295,11.1058,0.2819,14.7003,6.1154,0.1489
CC_CELL2,1618,0.74035,2.22172,0.7776,discharge,1,-8.891,3.8459,635.4,101,12.1498,10.1406,0.2513,14.6858,6.7467,0.9288
CC_CELL2,1618,0.74035,2.22172,0.7777,charge,1,4.446,3.8523,160.6,101,12.2719,10.5511,0.2719,11.3838,5.3599,0.4766
CC_CELL2,1618,0.74035,2.22172,0.7775,discharge,2,-17.783,3.8474,680.5,101,12.1264,8.4994,0.2213,14.9138,8.2749,1.5626
CC_CELL2,1618,0.74035,2.22172,0.7778,charge,2,13.313,3.86,280.8,101,11.8033,6.7827,0.1432,7.1194,1.8114,1.8554
CC_CELL2,1618,0.74035,2.22172,0.7775,discharge,3,-25.564,3.8491,793.1,101,11.9896,7.1848,0.182,16.5205,9.0764,1.6453
CC_CELL2,1618,0.74035,2.22172,0.7779,charge,3,13.36,3.8661,386.0,101,19.4796,5.5292,0.05,0.01,2999.9328,1.3711
CC_CELL2,1618,0.74035,2.22172,0.7036,discharge,0,-2.223,3.772,5490.1,101,12.1495,10.6603,0.2871,19.5456,7.8938,0.2681
CC_CELL2,1618,0.74035,2.22172,0.7036,charge,0,1.113,3.7752,70.4,101,11.8617,10.6531,0.2749,16.6979,6.9622,0.1429
CC_CELL2,1618,0.74035,2.22172,0.7035,discharge,1,-8.892,3.7741,635.4,101,12.1517,9.5487,0.2524,15.6997,6.9025,0.8893
CC_CELL2,1618,0.74035,2.22172,0.7036,charge,1,4.445,3.7828,160.5,101,12.0532,9.7042,0.2547,12.177,5.2443,0.4778
CC_CELL2,1618,0.74035,2.22172,0.7034,discharge,2,-17.783,3.7766,680.5,101,12.0454,8.0889,0.2204,15.0287,7.7952,1.6734
CC_CELL2,1618,0.74035,2.22172,0.7037,charge,2,13.338,3.7908,281.4,101,11.8315,7.9856,0.2113,9.0168,5.6856,1.2239
CC_CELL2,1618,0.74035,2.22172,0.7034,discharge,3,-25.564,3.7792,800.8,101,12.0089,6.7647,0.1915,16.4696,8.7742,1.8881
CC_CELL2,1618,0.74035,2.22172,0.7038,charge,3,17.31,3.7972,385.8,101,14.7802,8.4986,0.1417,0.01,2999.9992,0.6631
CC_CELL2,1618,0.74035,2.22172,0.6295,discharge,0,-2.223,3.6947,5543.3,101,12.0859,11.0023,0.298,19.4137,7.9492,0.2649
CC_CELL2,1618,0.74035,2.22172,0.6295,charge,0,1.113,3.6978,70.4,101,12.1351,10.7958,0.2764,17.0979,7.0984,0.1521
CC_CELL2,1618,0.74035,2.22172,0.6294,discharge,1,-8.89,3.697,635.4,101,12.1843,9.8788,0.2621,15.4467,6.8339,0.9335
CC_CELL2,1618,0.74035,2.22172,0.6295,charge,1,4.445,3.7059,160.4,101,12.1131,9.9793,0.2616,13.2359,5.7642,0.446
CC_CELL2,1618,0.74035,2.22172,0.6294,discharge,2,-17.784,3.6991,680.5,101,12.0777,8.3905,0.2294,15.1984,7.925,1.6812
CC_CELL2,1618,0.74035,2.22172,0.6296,charge,2,13.337,3.7148,281.2,101,11.8918,8.1179,0.2161,9.4654,5.7692,1.1396
CC_CELL2,1618,0.74035,2.22172,0.6293,discharge,3,-25.565,3.7017,800.7,101,12.0269,7.1095,0.1977,17.0413,9.1198,1.9467
CC_CELL2,1618,0.74035,2.22172,0.6297,charge,3,20.896,3.7228,386.9,101,12.3608,4.7006,0.0906,5.8183,0.9624,1.9202
CC_CELL2,1618,0.74035,2.22172,0.5554,discharge,0,-2.224,3.6292,5582.9,101,12.2253,11.4113,0.3072,19.3003,7.8849,0.278
CC_CELL2,1618,0.74035,2.22172,0.5554,charge,0,1.113,3.6316,70.4,101,12.767,11.3412,0.295,16.4745,7.1786,0.157
CC_CELL2,1618,0.74035,2.22172,0.5553,discharge,1,-8.892,3.6314,635.5,101,12.167,10.2302,0.2666,16.0282,7.1189,0.9871
CC_CELL2,1618,0.74035,2.22172,0.5554,charge,1,4.447,3.6405,160.6,101,12.1019,10.2257,0.2619,13.6039,6.2675,0.4519
CC_CELL2,1618,0.74035,2.22172,0.5553,discharge,2,-17.785,3.633,680.6,101,12.1357,8.4513,0.2307,16.1735,8.3465,1.8098
CC_CELL2,1618,0.74035,2.22172,0.5555,charge,2,13.338,3.6497,281.4,101,11.8861,7.9871,0.2063,9.2757,5.5647,1.1567
CC_CELL2,1618,0.74035,2.22172,0.5552,discharge,3,-25.564,3.6352,801.4,101,11.9615,7.2232,0.2029,18.6894,10.0614,2.0142
CC_CELL2,1618,0.74035,2.22172,0.5556,charge,3,22.23,3.6579,386.7,101,11.6039,6.2216,0.1619,7.6417,4.7588,1.4889
CC_CELL2,1618,0.74035,2.22172,0.4813,discharge,0,-2.223,3.5624,5607.7,101,12.6332,13.4564,0.3399,21.5862,7.6665,0.321
CC_CELL2,1618,0.74035,2.22172,0.4813,charge,0,1.113,3.5656,70.4,101,12.3182,13.4203,0.3235,17.3803,6.758,0.1799
CC_CELL2,1618,0.74035,2.22172,0.4812,discharge,1,-8.891,3.5646,635.4,101,12.484,11.5493,0.2953,18.035,7.2825,1.0664
CC_CELL2,1618,0.74035,2.22172,0.4813,charge,1,4.445,3.5738,160.3,101,12.5142,11.5515,0.2908,14.6905,7.0331,0.4976
CC_CELL2,1618,0.74035,2.22172,0.4812,discharge,2,-17.784,3.5669,680.6,101,12.3398,9.452,0.2514,20.9355,10.1233,2.0666
CC_CELL2,1618,0.74035,2.22172,0.4814,charge,2,13.339,3.5856,280.8,101,11.905,8.5694,0.211,10.2277,5.9063,0.9609
CC_CELL2,1618,0.74035,2.22172,0.4811,discharge,3,-25.565,3.5701,800.7,101,12.2825,7.8614,0.2208,26.8893,13.1325,2.0343
CC_CELL2,1618,0.74035,2.22172,0.4815,charge,3,22.229,3.5962,387.0,101,11.7509,6.5698,0.1689,8.3071,5.2188,1.5502
CC_CELL2,1618,0.74035,2.22172,0.4072,discharge,0,-2.223,3.4895,5608.4,101,12.5293,14.4881,0.3755,24.0277,7.6582,0.34
CC_CELL2,1618,0.74035,2.22172,0.4072,charge,0,1.113,3.4921,70.4,101,12.4145,14.3591,0.3517,15.1875,6.0303,0.1802
CC_CELL2,1618,0.74035,2.22172,0.4071,discharge,1,-8.892,3.492,635.5,101,12.5715,12.9109,0.3324,26.9429,10.3005,1.2667
CC_CELL2,1618,0.74035,2.22172,0.4072,charge,1,4.445,3.5006,160.2,101,12.3679,12.56,0.3061,14.0095,7.351,0.4912
CC_CELL2,1618,0.74035,2.22172,0.407,discharge,2,-17.783,3.4934,680.4,101,12.4037,10.3681,0.2744,34.8101,14.6231,2.1284
CC_CELL2,1618,0.74035,2.22172,0.4073,charge,2,13.34,3.5119,281.4,101,11.9463,8.8169,0.2134,11.066,6.6291,1.066
CC_CELL2,1618,0.74035,2.22172,0.407,discharge,3,-25.565,3.4965,800.9,101,12.0445,8.2495,0.2096,36.3935,13.0682,4.2737
CC_CELL2,1618,0.74035,2.22172,0.4074,charge,3,22.232,3.523,384.9,101,11.6922,6.5596,0.1735,9.0272,5.5662,1.5093
CC_CELL2,1618,0.74035,2.22172,0.3701,discharge,0,-2.225,3.4627,5071.3,101,12.6443,15.79,0.4035,30.2904,8.6849,0.3693
CC_CELL2,1618,0.74035,2.22172,0.3701,charge,0,1.113,3.4658,70.4,101,12.4851,15.371,0.376,16.5271,5.7805,0.1893
CC_CELL2,1618,0.74035,2.22172,0.3701,discharge,1,-8.891,3.4636,635.5,101,12.7842,13.8408,0.3437,36.5523,11.3202,1.2218
CC_CELL2,1618,0.74035,2.22172,0.3702,charge,1,4.447,3.4745,160.9,101,12.5105,13.5809,0.3198,12.2229,6.3245,0.5162
CC_CELL2,1618,0.74035,2.22172,0.37,discharge,2,-17.784,3.4642,680.6,101,12.6089,11.3498,0.2949,47.7724,15.8736,2.0785
CC_CELL2,1618,0.74035,2.22172,0.3702,charge,2,13.338,3.4858,280.7,101,12.0916,9.3742,0.2173,10.749,7.1112,1.0879
CC_CELL2,1618,0.74035,2.22172,0.3703,charge,3,22.23,3.4934,365.9,101,11.741,6.7636,0.1688,9.1466,5.9644,1.3547
CC_CELL2,1618,0.74035,2.22172,0.3331,discharge,0,-2.221,3.4297,5072.0,101,12.6172,17.226,0.4466,42.4985,9.9154,0.3941
CC_CELL2,1618,0.74035,2.22172,0.3331,charge,0,1.113,3.4353,70.4,101,12.6696,16.2158,0.4024,22.8682,6.3312,0.1792
CC_CELL2,1618,0.74035,2.22172,0.333,discharge,1,-8.891,3.4319,635.5,101,12.8452,14.6775,0.3745,46.3866,10.3867,1.495
CC_CELL2,1618,0.74035,2.22172,0.3331,charge,1,4.447,3.449,160.6,101,12.45,13.7948,0.3267,11.8916,5.1472,0.5416
CC_CELL2,1618,0.74035,2.22172,0.333,discharge,2,-17.784,3.4343,680.7,101,12.5671,11.135,0.2877,49.1143,10.6571,4.3674
CC_CELL2,1618,0.74035,2.22172,0.3332,charge,2,13.337,3.4624,279.3,101,12.1177,9.1786,0.2207,9.8298,7.1952,1.1287
CC_CELL2,1618,0.74035,2.22172,0.3333,charge,3,22.231,3.4687,327.7,101,11.7821,6.8232,0.169,8.7889,6.1974,1.305
CC_CELL2,1618,0.74035,2.22172,0.296,discharge,0,-2.224,3.3804,5067.3,101,12.872,17.7628,0.4756,56.5084,11.1415,0.4435
CC_CELL2,1618,0.74035,2.22172,0.296,charge,0,1.111,3.3862,70.4,101,12.7206,16.7913,0.4206,33.409,8.3381,0.1987
CC_CELL2,1618,0.74035,2.22172,0.296,discharge,1,-8.892,3.3835,635.4,101,12.8803,15.535,0.4304,64.0991,12.4497,1.7745
CC_CELL2,1618,0.74035,2.22172,0.2961,charge,1,4.445,3.4062,160.8,101,12.3122,13.2285,0.3184,17.5469,5.1624,0.486
CC_CELL2,1618,0.74035,2.22172,0.2961,charge,2,13.338,3.4291,254.9,101,12.1963,9.7313,0.2433,9.3152,6.1539,1.4455
CC_CELL2,1618,0.74035,2.22172,0.2962,charge,3,22.23,3.4362,273.8,101,11.9182,7.4512,0.1834,8.5897,6.1867,1.5814
CC_CELL2,1656,0.73442,2.20392,1.0,discharge,0,-2.204,4.0936,99999.0,99,3.4683,29.3377,0.5608,21.5212,4.2836,0.315
CC_CELL2,1656,0.73442,2.20392,1.0,charge,0,1.103,4.1093,69.4,100,13.0101,26.0385,0.5517,36.3433,6.7401,0.2436
CC_CELL2,1656,0.73442,2.20392,0.9999,discharge,1,-8.821,4.1031,635.4,101,12.8038,20.0618,0.3747,11.5801,4.7034,1.2546
CC_CELL2,1656,0.73442,2.20392,1.0,charge,1,1.452,4.1146,161.0,101,37.7037,21.1233,0.05,0.01,3000.0,0.3593
CC_CELL2,1656,0.73442,2.20392,0.9999,discharge,2,-17.64,4.1018,640.8,101,12.7206,15.2556,0.2887,12.2041,7.2055,2.1225
CC_CELL2,1656,0.73442,2.20392,1.0001,charge,2,1.299,4.1235,281.3,101,58.9532,0.01,0.05,0.01,3000.0,0.5253
CC_CELL2,1656,0.73442,2.20392,0.9998,discharge,3,-25.36,4.1022,638.6,101,12.3784,12.2325,0.2343,13.5428,7.9174,2.1942
CC_CELL2,1656,0.73442,2.20392,1.0001,charge,3,1.358,4.1325,388.0,79,49.7683,0.01,0.05,0.01,2999.9999,0.5673
CC_CELL2,1656,0.73442,2.20392,0.9632,discharge,0,-2.205,4.0717,4789.4,101,12.7761,19.6168,0.4331,25.2116,6.6702,0.3427
CC_CELL2,1656,0.73442,2.20392,0.9633,charge,0,1.103,4.0748,70.4,101,13.203,19.7223,0.4231,19.0771,5.0943,0.1985
CC_CELL2,1656,0.73442,2.20392,0.9632,discharge,1,-8.82,4.0721,635.4,101,12.5963,16.3078,0.333,15.7052,5.7941,1.135
CC_CELL2,1656,0.73442,2.20392,0.9633,charge,1,2.846,4.0803,161.0,101,18.0688,24.0266,0.189,0.01,3000.0,0.8631
CC_CELL2,1656,0.73442,2.20392,0.9631,discharge,2,-17.641,4.0734,659.6,101,12.4687,12.6592,0.2576,13.8636,6.638,1.9606
CC_CELL2,1656,0.73442,2.20392,0.9633,charge,2,2.73,4.085,281.6,101,42.1537,0.01,0.05,0.01,2999.9989,0.658
CC_CELL2,1656,0.73442,2.20392,0.963,discharge,3,-25.358,4.0756,658.0,101,12.3614,10.5177,0.217,14.6802,7.4748,2.1499
CC_CELL2,1656,0.73442,2.20392,0.9633,charge,3,2.544,4.0896,387.7,101,43.4299,0.01,0.05,0.01,2973.0266,0.7628
CC_CELL2,1656,0.73442,2.20392,0.9265,discharge,0,-2.205,4.0283,4805.5,101,12.6284,16.3443,0.3871,27.8097,7.3756,0.3354
CC_CELL2,1656,0.73442,2.20392,0.9265,charge,0,1.101,4.0328,70.1,101,12.5636,16.4319,0.3818,23.2256,6.6765,0.1979
CC_CELL2,1656,0.73442,2.20392,0.9264,discharge,1,-8.821,4.0296,635.4,101,12.4625,14.0192,0.3039,16.0967,5.4998,1.1328
CC_CELL2,1656,0.73442,2.20392,0.9265,charge,1,4.303,4.0421,160.8,101,12.1828,9.4528,0.1778,15.2083,1.2926,0.8655
CC_CELL2,1656,0.73442,2.20392,0.9263,discharge,2,-17.641,4.0304,676.5,101,12.4294,11.1311,0.2513,13.6358,6.3296,1.909
CC_CELL2,1656,0.73442,2.20392,0.9266,charge,2,4.163,4.0512,281.4,101,35.7683,0.01,0.05,0.01,2999.9993,0.8478
CC_CELL2,1656,0.73442,2.20392,0.9263,discharge,3,-25.358,4.0345,677.6,101,12.1676,9.4862,0.2184,14.4878,7.3375,2.0542
CC_CELL2,1656,0.73442,2.20392,0.9266,charge,3,3.997,4.0586,386.7,101,35.3969,0.01,0.05,0.01,2999.9994,0.7957
CC_CELL2,1656,0.73442,2.20392,0.853,discharge,0,-2.203,3.9075,5365.6,101,12.4252,13.7976,0.3299,19.9704,6.5489,0.2831
CC_CELL2,1656,0.73442,2.20392,0.853,charge,0,1.103,3.9102,70.3,101,12.5464,13.6124,0.3392,18.4695,6.5975,0.1669
CC_CELL2,1656,0.73442,2.20392,0.8529,discharge,1,-8.819,3.9091,635.4,101,12.4951,11.7241,0.2837,13.4774,5.9591,0.9901
CC_CELL2,1656,0.73442,2.20392,0.853,charge,1,4.41,3.9178,160.9,101,12.3578,12.4414,0.3004,16.5928,6.943,0.5515
CC_CELL2,1656,0.73442,2.20392,0.8529,discharge,2,-17.643,3.9104,680.4,101,12.2478,9.6799,0.2372,13.4565,7.6686,1.6783
CC_CELL2,1656,0.73442,2.20392,0.8531,charge,2,9.194,3.9272,282.1,101,16.8451,12.8446,0.1378,0.01,3000.0,0.9303
CC_CELL2,1656,0.73442,2.20392,0.8528,discharge,3,-25.359,3.9133,744.9,101,12.1398,8.1676,0.1977,15.2023,8.7563,1.9232
CC_CELL2,1656,0.73442,2.20392,0.8532,charge,3,8.968,3.936,388.0,101,29.4505,0.01,0.05,0.01,3000.0,0.8583
CC_CELL2,1656,0.73442,2.20392,0.7795,discharge,0,-2.205,3.8365,5433.1,101,12.2239,11.8176,0.3065,19.2763,7.6084,0.282
CC_CELL2,1656,0.73442,2.20392,0.7795,charge,0,1.101,3.8392,70.5,101,12.2091,11.5927,0.278,15.5617,6.05,0.1384
CC_CELL2,1656,0.73442,2.20392,0.7794,discharge,1,-8.819,3.8377,635.4,101,12.0952,10.5436,0.2643,15.1496,6.615,0.9501
CC_CELL2,1656,0.73442,2.20392,0.7795,charge,1,4.409,3.8459,160.8,101,12.128,10.9795,0.2731,11.852,5.2178,0.5173
CC_CELL2,1656,0.73442,2.20392,0.7793,discharge,2,-17.641,3.8394,680.3,101,12.0811,8.8218,0.2291,14.475,7.6764,1.7776
CC_CELL2,1656,0.73442,2.20392,0.7796,charge,2,13.23,3.8533,281.5,101,11.816,7.2354,0.1519,7.3737,2.0375,1.8864
CC_CELL2,1656,0.73442,2.20392,0.7793,discharge,3,-25.358,3.8422,795.2,101,11.9339,7.5877,0.2038,16.2175,9.0605,1.7957
CC_CELL2,1656,0.73442,2.20392,0.7797,charge,3,13.48,3.86,388.2,101,18.9447,6.2921,0.05,0.01,2999.9992,0.8286
CC_CELL2,1656,0.73442,2.20392,0.7059,discharge,0,-2.205,3.7642,5494.5,101,12.0487,11.0236,0.3021,20.3327,7.971,0.2758
CC_CELL2,1656,0.73442,2.20392,0.706,charge,0,1.101,3.7674,70.5,101,11.9188,11.0542,0.2823,17.4645,6.9646,0.1485
CC_CELL2,1656,0.73442,2.20392,0.7059,discharge,1,-8.819,3.7666,635.5,101,12.1335,10.2157,0.2624,16.0346,6.7285,0.9468
CC_CELL2,1656,0.73442,2.20392,0.706,charge,1,4.409,3.7754,161.2,101,12.036,10.5413,0.267,12.9083,5.2933,0.4971
CC_CELL2,1656,0.73442,2.20392,0.7059,discharge,2,-17.641,3.7688,680.7,101,12.1833,8.6611,0.2318,14.8452,7.381,1.8809
CC_CELL2,1656,0.73442,2.20392,0.7061,charge,2,13.231,3.7839,282.3,101,11.8745,8.7485,0.2255,9.4064,5.8105,1.168
CC_CELL2,1656,0.73442,2.20392,0.7058,discharge,3,-25.36,3.7717,800.8,101,12.0527,7.5063,0.2048,16.3654,8.6654,2.1279
CC_CELL2,1656,0.73442,2.20392,0.7062,charge,3,16.878,3.7917,387.1,101,15.1061,9.096,0.1368,0.01,2999.9998,0.7578
CC_CELL2,1656,0.73442,2.20392,0.6325,discharge,0,-2.204,3.6865,5537.0,101,12.126,11.7976,0.3088,20.0423,7.7594,0.2943
CC_CELL2,1656,0.73442,2.20392,0.6325,charge,0,1.101,3.6896,70.5,101,12.3573,11.4359,0.2957,17.8075,7.1246,0.1503
CC_CELL2,1656,0.73442,2.20392,0.6324,discharge,1,-8.819,3.6889,635.4,101,12.2642,10.439,0.2743,15.7629,6.7218,0.9755
CC_CELL2,1656,0.73442,2.20392,0.6325,charge,1,4.41,3.698,160.7,101,12.1564,10.6447,0.2739,13.9285,5.8243,0.4771
CC_CELL2,1656,0.73442,2.20392,0.6323,discharge,2,-17.641,3.6912,680.5,101,12.0989,8.8429,0.24,14.8607,7.5145,1.7586
CC_CELL2,1656,0.73442,2.20392,0.6326,charge,2,13.231,3.7077,281.5,101,11.893,8.5758,0.2193,9.7603,5.7605,1.2143
CC_CELL2,1656,0.73442,2.20392,0.6323,discharge,3,-25.358,3.6941,800.3,101,12.0828,7.5066,0.2126,16.6057,8.9974,2.1122
CC_CELL2,1656,0.73442,2.20392,0.6326,charge,3,20.845,3.7154,386.7,101,12.2808,5.002,0.0997,6.012,1.0046,1.9705
CC_CELL2,1656,0.73442,2.20392,0.5589,discharge,0,-2.205,3.6229,5586.6,101,12.1765,11.6938,0.3173,19.9999,7.805,0.2796
CC_CELL2,1656,0.73442,2.20392,0.559,charge,0,1.103,3.6262,70.5,101,11.9355,11.7059,0.2998,16.8053,6.887,0.157
CC_CELL2,1656,0.73442,2.20392,0.5589,discharge,1,-8.819,3.6254,635.4,101,12.0608,10.6463,0.2825,16.3661,7.0577,0.9268
CC_CELL2,1656,0.73442,2.20392,0.559,charge,1,4.409,3.6347,160.8,101,11.9711,10.7679,0.2759,14.4093,6.5071,0.4643
CC_CELL2,1656,0.73442,2.20392,0.5588,discharge,2,-17.641,3.6273,680.5,101,12.1266,8.967,0.24,16.0187,7.9776,1.9026
CC_CELL2,1656,0.73442,2.20392,0.5591,charge,2,13.231,3.6448,281.5,101,11.8798,8.5591,0.2179,9.6561,5.5654,1.1488
CC_CELL2,1656,0.73442,2.20392,0.5588,discharge,3,-25.358,3.6294,800.8,101,12.1154,7.8717,0.2201,18.9753,10.1353,2.2943
CC_CELL2,1656,0.73442,2.20392,0.5592,charge,3,22.051,3.6539,386.6,101,11.6303,6.5496,0.1562,7.2908,3.6685,2.1502
CC_CELL2,1656,0.73442,2.20392,0.4854,discharge,0,-2.205,3.5543,5606.2,101,12.3477,13.6744,0.3526,22.1386,7.5443,0.308
CC_CELL2,1656,0.73442,2.20392,0.4855,charge,0,1.103,3.5578,70.4,101,12.2876,13.5152,0.3372,17.9514,6.8352,0.1691
CC_CELL2,1656,0.73442,2.20392,0.4854,discharge,1,-8.819,3.5571,635.5,101,12.3673,12.2016,0.309,18.487,7.1976,1.1592
CC_CELL2,1656,0.73442,2.20392,0.4855,charge,1,4.41,3.5673,161.2,101,12.2766,12.2447,0.2989,15.3383,6.9082,0.513
CC_CELL2,1656,0.73442,2.20392,0.4853,discharge,2,-17.641,3.5597,680.6,101,12.3542,10.064,0.2677,21.2732,10.1255,2.1781
CC_CELL2,1656,0.73442,2.20392,0.4856,charge,2,13.232,3.5792,282.3,101,12.0199,9.0023,0.2182,10.7393,6.0598,1.0658
CC_CELL2,1656,0.73442,2.20392,0.4853,discharge,3,-25.358,3.5632,800.8,101,12.1878,8.4529,0.2326,27.0047,13.1097,2.3274
CC_CELL2,1656,0.73442,2.20392,0.4857,charge,3,22.053,3.5903,386.8,101,11.7216,6.9792,0.1742,8.5797,5.2833,1.6185
CC_CELL2,1656,0.73442,2.20392,0.412,discharge,0,-2.205,3.4843,5607.1,101,12.5597,14.8121,0.3875,25.5704,7.7374,0.3286
CC_CELL2,1656,0.73442,2.20392,0.412,charge,0,1.101,3.4869,70.5,101,12.2492,14.8635,0.373,15.7653,6.0957,0.1638
CC_CELL2,1656,0.73442,2.20392,0.4119,discharge,1,-8.821,3.4867,635.4,101,12.3684,13.2991,0.342,28.6822,10.4613,1.2498
CC_CELL2,1656,0.73442,2.20392,0.412,charge,1,4.41,3.4954,160.9,101,12.2827,12.8935,0.3167,13.9537,7.1566,0.4995
CC_CELL2,1656,0.73442,2.20392,0.4118,discharge,2,-17.641,3.488,680.5,101,12.4613,10.973,0.2885,34.0887,13.5361,2.2076
CC_CELL2,1656,0.73442,2.20392,0.4121,charge,2,13.231,3.5075,282.0,101,12.0158,9.4159,0.2232,11.421,6.7665,1.1013
CC_CELL2,1656,0.73442,2.20392,0.4121,charge,3,22.054,3.5189,384.3,101,11.8825,7.1532,0.1803,9.3986,5.741,1.4757
CC_CELL2,1656,0.73442,2.20392,0.3752,discharge,0,-2.207,3.4571,5070.6,101,12.7386,16.8191,0.4323,33.8007,8.8205,0.3899
CC_CELL2,1656,0.73442,2.20392,0.3752,charge,0,1.101,3.4608,70.4,101,12.5142,16.4546,0.3894,18.3687,5.8217,0.1857
CC_CELL2,1656,0.73442,2.20392,0.3751,discharge,1,-8.819,3.4584,635.4,101,12.6141,14.5408,0.3625,38.1079,10.7073,1.2608
CC_CELL2,1656,0.73442,2.20392,0.3752,charge,1,4.409,3.4708,161.2,101,12.4603,14.1488,0.3346,12.497,6.1346,0.5089
CC_CELL2,1656,0.73442,2.20392,0.3751,discharge,2,-17.641,3.4588,680.4,101,12.5244,11.5586,0.3099,43.7882,13.6156,2.3185
CC_CELL2,1656,0.73442,2.20392,0.3753,charge,2,13.231,3.4825,280.6,101,12.0032,9.6196,0.2268,10.854,7.216,1.0923
CC_CELL2,1656,0.73442,2.20392,0.3754,charge,3,22.052,3.4907,363.1,101,11.8287,7.0878,0.1759,9.3039,6.0953,1.3944
CC_CELL2,1656,0.73442,2.20392,0.3384,discharge,0,-2.205,3.4241,5069.8,101,12.7732,17.8272,0.4688,46.5531,10.1105,0.4193
CC_CELL2,1656,0.73442,2.20392,0.3385,charge,0,1.101,3.4289,70.4,101,13.204,16.9731,0.4076,26.2233,6.8237,0.1869
CC_CELL2,1656,0.73442,2.20392,0.3384,discharge,1,-8.821,3.4261,635.4,101,12.7811,15.1719,0.4004,47.2241,9.9947,1.5432
CC_CELL2,1656,0.73442,2.20392,0.3385,charge,1,4.409,3.4454,160.9,101,12.3352,14.223,0.3375,12.7688,5.0052,0.564
CC_CELL2,1656,0.73442,2.20392,0.3386,charge,2,13.231,3.4613,279.9,101,11.9752,9.5185,0.23,9.9438,7.2162,1.1833
CC_CELL2,1656,0.73442,2.20392,0.3386,charge,3,22.051,3.4672,327.1,101,11.6577,7.1136,0.1784,8.885,6.3567,1.351
CC_CELL2,1656,0.73442,2.20392,0.3017,discharge,0,-2.205,3.3706,5070.4,101,13.1061,19.6461,0.5153,62.5165,11.3246,0.4573
CC_CELL2,1656,0.73442,2.20392,0.3017,charge,0,1.103,3.3771,70.4,101,12.7111,18.5056,0.447,36.0941,8.0908,0.2131
CC_CELL2,1656,0.73442,2.20392,0.3016,discharge,1,-8.819,3.3732,635.4,101,12.9122,17.0385,0.4527,70.6633,13.0352,1.8008
CC_CELL2,1656,0.73442,2.20392,0.3017,charge,1,4.409,3.3991,160.8,101,12.4501,14.6914,0.3428,19.8281,5.5521,0.5046
CC_CELL2,1656,0.73442,2.20392,0.3018,charge,2,13.231,3.4216,248.8,101,12.2474,10.4595,0.2582,9.8257,5.8325,1.535
CC_CELL2,1656,0.73442,2.20392,0.3019,charge,3,22.052,3.429,267.4,101,11.9463,7.95,0.198,8.8492,6.1612,1.7237
CC_CELL2,1693,0.71876,2.15693,1.0,discharge,0,-2.155,4.094,99999.0,99,3.6167,31.4429,0.6037,23.7509,4.2669,0.3082
CC_CELL2,1693,0.71876,2.15693,1.0,charge,0,1.077,4.11,69.4,101,12.8699,28.6367,0.6,40.4869,6.8282,0.2248
CC_CELL2,1693,0.71876,2.15693,0.9999,discharge,1,-8.629,4.1032,635.4,101,12.822,21.3024,0.3932,12.0427,4.5341,1.2093
CC_CELL2,1693,0.71876,2.15693,1.0,charge,1,1.343,4.1165,160.6,101,38.6922,23.5012,0.0567,0.01,2999.5002,0.4407
CC_CELL2,1693,0.71876,2.15693,0.9999,discharge,2,-17.256,4.1012,639.8,101,12.5306,16.0111,0.3037,11.5979,6.607,1.9999
CC_CELL2,1693,0.71876,2.15693,1.0001,charge,2,1.303,4.1253,281.3,90,57.4093,0.01,0.05,0.01,2999.9995,0.5684
CC_CELL2,1693,0.71876,2.15693,0.9998,discharge,3,-24.803,4.1025,638.9,101,12.5659,12.9543,0.2547,12.9575,7.6478,2.1681
CC_CELL2,1693,0.71876,2.15693,1.0,charge,3,1.601,4.1347,386.1,57,40.8729,0.01,0.05,0.01,2999.9801,0.6642
CC_CELL2,1693,0.71876,2.15693,0.964,discharge,0,-2.155,4.0701,4790.5,101,12.7576,21.2524,0.4633,26.9138,6.5422,0.3534
CC_CELL2,1693,0.71876,2.15693,0.9641,charge,0,1.077,4.0743,70.2,101,12.6555,21.4817,0.4555,21.7217,5.1853,0.1899
CC_CELL2,1693,0.71876,2.15693,0.964,discharge,1,-8.628,4.0707,635.4,101,12.5515,17.4408,0.3459,15.8778,5.5865,1.1818
CC_CELL2,1693,0.71876,2.15693,0.9641,charge,1,2.664,4.0802,160.9,101,18.7091,26.3062,0.1875,0.01,3000.0,0.9354
CC_CELL2,1693,0.71876,2.15693,0.9639,discharge,2,-17.256,4.0722,658.2,101,12.526,13.3632,0.2697,13.5432,6.3085,2.0067
CC_CELL2,1693,0.71876,2.15693,0.9641,charge,2,2.552,4.0855,281.3,101,44.9066,0.01,0.05,0.01,2999.9986,0.6634
CC_CELL2,1693,0.71876,2.15693,0.9639,discharge,3,-24.802,4.075,656.5,101,12.2873,11.3079,0.2364,14.1403,7.3464,2.0622
CC_CELL2,1693,0.71876,2.15693,0.9641,charge,3,2.375,4.0904,385.7,101,46.1796,0.01,0.05,0.01,2999.9997,0.7194
CC_CELL2,1693,0.71876,2.15693,0.9281,discharge,0,-2.155,4.0248,4804.5,101,12.7294,16.9249,0.3992,27.4155,7.1201,0.3287
CC_CELL2,1693,0.71876,2.15693,0.9281,charge,0,1.077,4.0282,70.2,101,12.9918,17.4822,0.3992,23.5388,6.48,0.1915
CC_CELL2,1693,0.71876,2.15693,0.928,discharge,1,-8.628,4.026,635.4,101,12.3823,14.588,0.3157,16.2168,5.5536,1.0786
CC_CELL2,1693,0.71876,2.15693,0.9281,charge,1,4.256,4.0381,160.9,101,11.8947,10.5325,0.2039,15.8041,1.4433,0.9447
CC_CELL2,1693,0.71876,2.15693,0.928,discharge,2,-17.256,4.0275,676.9,101,12.2481,11.7008,0.2542,13.4011,6.0868,1.9433
CC_CELL2,1693,0.71876,2.15693,0.9282,charge,2,4.08,4.0462,281.5,101,37.7206,0.01,0.05,0.01,2999.9973,0.7528
CC_CELL2,1693,0.71876,2.15693,0.9279,discharge,3,-24.804,4.0299,677.9,101,12.2658,10.0053,0.2226,14.1205,7.0307,2.4179
CC_CELL2,1693,0.71876,2.15693,0.9282,charge,3,3.765,4.0549,386.8,101,38.5708,0.01,0.05,0.01,2958.8817,0.8216
CC_CELL2,1693,0.71876,2.15693,0.8562,discharge,0,-2.155,3.9052,5362.9,101,12.4156,13.8721,0.3381,20.4346,6.6834,0.2935
CC_CELL2,1693,0.71876,2.15693,0.8562,charge,0,1.079,3.908,70.3,101,12.4251,14.0098,0.3439,18.8938,6.483,0.1746
CC_CELL2,1693,0.71876,2.15693,0.8561,discharge,1,-8.628,3.9072,635.4,101,12.4014,12.4051,0.2919,14.0453,5.8506,1.0146
CC_CELL2,1693,0.71876,2.15693,0.8562,charge,1,4.314,3.9158,160.6,101,12.3601,13.3053,0.3164,16.9255,6.7267,0.5909
CC_CELL2,1693,0.71876,2.15693,0.8561,discharge,2,-17.254,3.9088,680.6,101,12.2271,10.2793,0.2412,13.1812,7.0627,1.8724
CC_CELL2,1693,0.71876,2.15693,0.8563,charge,2,8.918,3.9253,280.7,101,17.1181,13.7062,0.1443,0.01,3000.0,1.0721
CC_CELL2,1693,0.71876,2.15693,0.856,discharge,3,-24.805,3.9116,744.1,101,12.1359,8.7915,0.2193,14.7211,8.4608,1.9714
CC_CELL2,1693,0.71876,2.15693,0.8564,charge,3,8.671,3.9344,387.0,101,30.6353,0.01,0.05,0.01,3000.0,0.3778
CC_CELL2,1693,0.71876,2.15693,0.7843,discharge,0,-2.157,3.8364,5432.6,101,12.1783,12.551,0.3199,20.1608,7.5617,0.296
CC_CELL2,1693,0.71876,2.15693,0.7843,charge,0,1.077,3.8395,70.5,101,12.0869,12.3219,0.3006,16.7015,6.2075,0.1531
CC_CELL2,1693,0.71876,2.15693,0.7842,discharge,1,-8.628,3.8386,635.4,101,12.1629,11.1432,0.2758,15.5722,6.5121,0.9614
CC_CELL2,1693,0.71876,2.15693,0.7843,charge,1,4.314,3.8457,160.8,101,12.2924,11.676,0.2903,12.5006,5.2503,0.5002
CC_CELL2,1693,0.71876,2.15693,0.7842,discharge,2,-17.254,3.8405,680.5,101,12.0861,9.326,0.2386,14.1621,7.2302,1.7798
CC_CELL2,1693,0.71876,2.15693,0.7844,charge,2,12.933,3.854,281.5,101,11.6999,7.5843,0.1546,7.6493,1.8409,1.8468
CC_CELL2,1693,0.71876,2.15693,0.7841,discharge,3,-24.801,3.8427,793.4,101,11.9761,8.0071,0.2159,15.3894,8.5379,2.0484
CC_CELL2,1693,0.71876,2.15693,0.7845,charge,3,13.029,3.8607,386.8,101,19.273,6.782,0.05,0.01,2999.9995,0.7744
CC_CELL2,1693,0.71876,2.15693,0.7124,discharge,0,-2.155,3.7652,5492.3,101,12.0556,12.3471,0.3177,21.5647,7.7596,0.2945
CC_CELL2,1693,0.71876,2.15693,0.7124,charge,0,1.079,3.7688,70.4,101,12.0612,12.2007,0.3161,18.8753,7.0558,0.1477
CC_CELL2,1693,0.71876,2.15693,0.7124,discharge,1,-8.627,3.7677,635.5,101,12.3093,11.0468,0.2839,16.5765,6.6534,0.9245
CC_CELL2,1693,0.71876,2.15693,0.7125,charge,1,4.314,3.7772,160.8,101,12.0754,11.5086,0.284,13.8095,5.3446,0.4807
CC_CELL2,1693,0.71876,2.15693,0.7123,discharge,2,-17.255,3.7701,680.5,101,12.1913,9.2946,0.2423,14.6685,6.9835,1.8459
CC_CELL2,1693,0.71876,2.15693,0.7125,charge,2,12.941,3.7861,281.5,100,11.9219,9.3748,0.2286,9.7597,5.6938,1.2737
CC_CELL2,1693,0.71876,2.15693,0.7122,discharge,3,-24.802,3.773,800.7,101,12.0601,8.073,0.2173,15.6615,8.1478,2.3744
CC_CELL2,1693,0.71876,2.15693,0.7126,charge,3,16.157,3.7937,387.4,101,15.4908,9.6688,0.1299,0.01,2999.9948,0.9439
CC_CELL2,1693,0.71876,2.15693,0.6405,discharge,0,-2.156,3.6884,5537.7,101,12.2325,12.6072,0.3282,21.3164,7.6964,0.2898
CC_CELL2,1693,0.71876,2.15693,0.6405,charge,0,1.079,3.6917,70.3,101,12.1428,12.5338,0.3147,19.0303,7.112,0.1555
CC_CELL2,1693,0.71876,2.15693,0.6404,discharge,1,-8.628,3.6903,635.5,101,12.2092,11.187,0.2868,16.4208,6.6455,1.0044
CC_CELL2,1693,0.71876,2.15693,0.6406,charge,1,4.314,3.7009,160.5,101,12.0764,11.5547,0.2871,15.1088,5.9462,0.4695
CC_CELL2,1693,0.71876,2.15693,0.6404,discharge,2,-17.254,3.6936,680.4,101,12.2272,9.2952,0.2457,14.737,7.0407,1.8702
CC_CELL2,1693,0.71876,2.15693,0.6406,charge,2,12.94,3.7111,281.3,101,11.9572,9.2039,0.2323,10.1842,5.6939,1.2274
CC_CELL2,1693,0.71876,2.15693,0.6403,discharge,3,-24.804,3.6964,801.1,101,12.2658,7.8945,0.2262,15.9035,8.412,2.3644
CC_CELL2,1693,0.71876,2.15693,0.6407,charge,3,19.937,3.7204,385.9,101,12.4771,5.1838,0.0989,6.4293,0.8148,1.6683
CC_CELL2,1693,0.71876,2.15693,0.5686,discharge,0,-2.155,3.6237,5585.1,101,11.8395,12.7678,0.3332,21.2212,7.6075,0.2914
CC_CELL2,1693,0.71876,2.15693,0.5687,charge,0,1.079,3.6278,70.4,101,12.0716,12.626,0.3174,18.0143,6.7288,0.1604
CC_CELL2,1693,0.71876,2.15693,0.5686,discharge,1,-8.628,3.627,635.4,101,12.1273,11.4236,0.2975,16.7896,6.7754,0.9797
