Repository: KikETs/ECM_HYBRID_BMS_JOINT

## Results

| Arm | Model | Size | Protocol | Result | Worst cell |
|---|---|---|---|---|---|
| SOP | 2RC table + trim (A8) | 4 effective coefficients, 2 EW states | leave-one-cell-out | usable current 69.6 % discharge, 59.5 % charge (τ = 10 s) | 59.9 % / 53.5 % (BOOST_REST) |
| SOH | dQ/dV ridge | 65 coefficients | leave-one-cell-out | RMSE 0.0094, bias −0.0005 | 0.0130 (BOOST_REST) |
| SOC | 2RC EKF, low-current gate | 3 states | leave-one-cell-out | **2.34 %p** over six sensor disturbances on estimated SOH (2.325 on true SOH), per cell 2.00–2.75 | 4.60 %p (BOOST_NEGPULSE_1S, current offset −0.10 A) |

The SOH arm was a 10,945-parameter CNN until the second audit round. Nested

File: analysis/uypydj_hppc_resistance.csv (part 78 of 225)
protocol,cycle,SOH,CAP_Ah,SOC,soc_group,direction,rate_rank,I_A,CRate_rated,tau_s,tau_actual_s,V_pre_V,V_tau_V,R_mOhm,file
BOOST_REST,40,0.99363,2.94533,0.3109,8,discharge,1,-11.787,3.929,10.0,9.9,3.5928,3.4361,13.2943,05-10-21_10.46_RESTPulse_protocol_HPPC_IN21700_30T_cycle_#40.mat
BOOST_REST,40,0.99363,2.94533,0.3111,8,charge,1,5.893,1.964,2.0,1.9,3.5952,3.6553,10.1984,05-10-21_10.46_RESTPulse_protocol_HPPC_IN21700_30T_cycle_#40.mat
BOOST_REST,40,0.99363,2.94533,0.3111,8,charge,1,5.893,1.964,10.0,9.9,3.5952,3.6722,13.0661,05-10-21_10.46_RESTPulse_protocol_HPPC_IN21700_30T_cycle_#40.mat
BOOST_REST,40,0.99363,2.94533,0.3108,8,discharge,2,-23.569,7.856,2.0,1.9,3.5924,3.352,10.1998,05-10-21_10.46_RESTPulse_protocol_HPPC_IN21700_30T_cycle_#40.mat
BOOST_REST,40,0.99363,2.94533,0.3108,8,discharge,2,-23.569,7.856,10.0,9.9,3.5924,3.2864,12.9832,05-10-21_10.46_RESTPulse_protocol_HPPC_IN21700_30T_cycle_#40.mat
BOOST_REST,40,0.99363,2.94533,0.3112,8,charge,2,17.672,5.891,2.0,2.0,3.5982,3.775,10.0045,05-10-21_10.46_RESTPulse_protocol_HPPC_IN21700_30T_cycle_#40.mat
BOOST_REST,40,0.99363,2.94533,0.3112,8,charge,2,17.672,5.891,10.0,9.9,3.5982,3.8158,12.3133,05-10-21_10.46_RESTPulse_protocol_HPPC_IN21700_30T_cycle_#40.mat
BOOST_REST,40,0.99363,2.94533,0.3108,8,discharge,3,-33.878,11.293,2.0,2.0,3.5918,3.2465,10.1925,05-10-21_10.46_RESTPulse_protocol_HPPC_IN21700_30T_cycle_#40.mat
BOOST_REST,40,0.99363,2.94533,0.3108,8,discharge,3,-33.878,11.293,10.0,9.9,3.5918,3.1571,12.8313,05-10-21_10.46_RESTPulse_protocol_HPPC_IN21700_30T_cycle_#40.mat
BOOST_REST,40,0.99363,2.94533,0.3113,8,charge,3,29.458,9.819,2.0,2.0,3.5999,3.8905,9.8649,05-10-21_10.46_RESTPulse_protocol_HPPC_IN21700_30T_cycle_#40.mat
BOOST_REST,40,0.99363,2.94533,0.3113,8,charge,3,29.458,9.819,10.0,9.9,3.5999,3.9548,12.0477,05-10-21_10.46_RESTPulse_protocol_HPPC_IN21700_30T_cycle_#40.mat
BOOST_REST,40,0.99363,2.94533,0.2128,9,discharge,0,-2.948,0.983,2.0,1.9,3.5031,3.472,10.5499,05-10-21_10.46_RESTPulse_protocol_HPPC_IN21700_30T_cycle_#40.mat
BOOST_REST,40,0.99363,2.94533,0.2128,9,discharge,0,-2.948,0.983,10.0,9.9,3.5031,3.4615,14.1117,05-10-21_10.46_RESTPulse_protocol_HPPC_IN21700_30T_cycle_#40.mat
BOOST_REST,40,0.99363,2.94533,0.2129,9,charge,0,1.472,0.491,2.0,1.9,3.5043,3.5201,10.7359,05-10-21_10.46_RESTPulse_protocol_HPPC_IN21700_30T_cycle_#40.mat
BOOST_REST,40,0.99363,2.94533,0.2129,9,charge,0,1.472,0.491,10.0,9.9,3.5043,3.5251,14.1333,05-10-21_10.46_RESTPulse_protocol_HPPC_IN21700_30T_cycle_#40.mat
BOOST_REST,40,0.99363,2.94533,0.2128,9,discharge,1,-11.787,3.929,2.0,2.0,3.5029,3.3791,10.5031,05-10-21_10.46_RESTPulse_protocol_HPPC_IN21700_30T_cycle_#40.mat
BOOST_REST,40,0.99363,2.94533,0.2128,9,discharge,1,-11.787,3.929,10.0,9.9,3.5029,3.3424,13.6167,05-10-21_10.46_RESTPulse_protocol_HPPC_IN21700_30T_cycle_#40.mat
BOOST_REST,40,0.99363,2.94533,0.2129,9,charge,1,5.893,1.964,2.0,1.9,3.5096,3.5711,10.4363,05-10-21_10.46_RESTPulse_protocol_HPPC_IN21700_30T_cycle_#40.mat
BOOST_REST,40,0.99363,2.94533,0.2129,9,charge,1,5.893,1.964,10.0,9.9,3.5096,3.5892,13.5078,05-10-21_10.46_RESTPulse_protocol_HPPC_IN21700_30T_cycle_#40.mat
BOOST_REST,40,0.99363,2.94533,0.2126,9,discharge,2,-23.57,7.857,2.0,2.0,3.5067,3.2576,10.5685,05-10-21_10.46_RESTPulse_protocol_HPPC_IN21700_30T_cycle_#40.mat
BOOST_REST,40,0.99363,2.94533,0.2126,9,discharge,2,-23.57,7.857,10.0,9.9,3.5067,3.1858,13.6148,05-10-21_10.46_RESTPulse_protocol_HPPC_IN21700_30T_cycle_#40.mat
BOOST_REST,40,0.99363,2.94533,0.213,9,charge,2,17.673,5.891,2.0,2.0,3.5143,3.6944,10.1907,05-10-21_10.46_RESTPulse_protocol_HPPC_IN21700_30T_cycle_#40.mat
BOOST_REST,40,0.99363,2.94533,0.213,9,charge,2,17.673,5.891,10.0,9.9,3.5143,3.7455,13.0821,05-10-21_10.46_RESTPulse_protocol_HPPC_IN21700_30T_cycle_#40.mat
BOOST_REST,40,0.99363,2.94533,0.2126,9,discharge,3,-33.878,11.293,2.0,2.0,3.5064,3.1524,10.4493,05-10-21_10.46_RESTPulse_protocol_HPPC_IN21700_30T_cycle_#40.mat
BOOST_REST,40,0.99363,2.94533,0.2126,9,discharge,3,-33.878,11.293,10.0,9.9,3.5064,3.0487,13.5102,05-10-21_10.46_RESTPulse_protocol_HPPC_IN21700_30T_cycle_#40.mat
BOOST_REST,40,0.99363,2.94533,0.2131,9,charge,3,29.458,9.819,2.0,2.0,3.5164,3.8128,10.0618,05-10-21_10.46_RESTPulse_protocol_HPPC_IN21700_30T_cycle_#40.mat
BOOST_REST,40,0.99363,2.94533,0.2131,9,charge,3,29.458,9.819,10.0,9.9,3.5164,3.8906,12.7028,05-10-21_10.46_RESTPulse_protocol_HPPC_IN21700_30T_cycle_#40.mat
BOOST_REST,40,0.99363,2.94533,0.1637,10,discharge,0,-2.946,0.982,2.0,2.0,3.4438,3.4115,10.9648,05-10-21_10.46_RESTPulse_protocol_HPPC_IN21700_30T_cycle_#40.mat
BOOST_REST,40,0.99363,2.94533,0.1637,10,discharge,0,-2.946,0.982,10.0,9.9,3.4438,3.401,14.5292,05-10-21_10.46_RESTPulse_protocol_HPPC_IN21700_30T_cycle_#40.mat
BOOST_REST,40,0.99363,2.94533,0.1638,10,charge,0,1.472,0.491,2.0,2.0,3.4456,3.4612,10.5978,05-10-21_10.46_RESTPulse_protocol_HPPC_IN21700_30T_cycle_#40.mat
BOOST_REST,40,0.99363,2.94533,0.1638,10,charge,0,1.472,0.491,10.0,9.9,3.4456,3.4662,13.9946,05-10-21_10.46_RESTPulse_protocol_HPPC_IN21700_30T_cycle_#40.mat
BOOST_REST,40,0.99363,2.94533,0.1636,10,discharge,1,-11.785,3.928,2.0,2.0,3.4441,3.3157,10.8952,05-10-21_10.46_RESTPulse_protocol_HPPC_IN21700_30T_cycle_#40.mat
BOOST_REST,40,0.99363,2.94533,0.1636,10,discharge,1,-11.785,3.928,10.0,9.9,3.4441,3.282,13.7548,05-10-21_10.46_RESTPulse_protocol_HPPC_IN21700_30T_cycle_#40.mat
BOOST_REST,40,0.99363,2.94533,0.1638,10,charge,1,5.891,1.964,2.0,2.0,3.4487,3.5119,10.728,05-10-21_10.46_RESTPulse_protocol_HPPC_IN21700_30T_cycle_#40.mat
BOOST_REST,40,0.99363,2.94533,0.1638,10,charge,1,5.891,1.964,10.0,9.9,3.4487,3.5308,13.9363,05-10-21_10.46_RESTPulse_protocol_HPPC_IN21700_30T_cycle_#40.mat
BOOST_REST,40,0.99363,2.94533,0.1635,10,discharge,2,-23.57,7.857,2.0,1.9,3.4449,3.1895,10.8358,05-10-21_10.46_RESTPulse_protocol_HPPC_IN21700_30T_cycle_#40.mat
BOOST_REST,40,0.99363,2.94533,0.1635,10,discharge,2,-23.57,7.857,10.0,9.9,3.4449,3.1135,14.0602,05-10-21_10.46_RESTPulse_protocol_HPPC_IN21700_30T_cycle_#40.mat
BOOST_REST,40,0.99363,2.94533,0.1639,10,charge,2,17.675,5.892,2.0,1.9,3.4526,3.6366,10.4102,05-10-21_10.46_RESTPulse_protocol_HPPC_IN21700_30T_cycle_#40.mat
BOOST_REST,40,0.99363,2.94533,0.1639,10,charge,2,17.675,5.892,10.0,9.9,3.4526,3.6927,13.5842,05-10-21_10.46_RESTPulse_protocol_HPPC_IN21700_30T_cycle_#40.mat
BOOST_REST,40,0.99363,2.94533,0.1635,10,discharge,3,-33.881,11.294,2.0,2.0,3.4452,3.0771,10.8645,05-10-21_10.46_RESTPulse_protocol_HPPC_IN21700_30T_cycle_#40.mat
BOOST_REST,40,0.99363,2.94533,0.1635,10,discharge,3,-33.881,11.294,10.0,9.9,3.4452,2.9435,14.8077,05-10-21_10.46_RESTPulse_protocol_HPPC_IN21700_30T_cycle_#40.mat
BOOST_REST,40,0.99363,2.94533,0.164,10,charge,3,29.458,9.819,2.0,1.9,3.4547,3.7583,10.3062,05-10-21_10.46_RESTPulse_protocol_HPPC_IN21700_30T_cycle_#40.mat
BOOST_REST,40,0.99363,2.94533,0.164,10,charge,3,29.458,9.819,10.0,9.9,3.4547,3.8458,13.2765,05-10-21_10.46_RESTPulse_protocol_HPPC_IN21700_30T_cycle_#40.mat
BOOST_REST,40,0.99363,2.94533,0.1146,11,discharge,0,-2.948,0.983,2.0,1.9,3.407,3.3725,11.7017,05-10-21_10.46_RESTPulse_protocol_HPPC_IN21700_30T_cycle_#40.mat
BOOST_REST,40,0.99363,2.94533,0.1146,11,discharge,0,-2.948,0.983,10.0,9.9,3.407,3.3594,16.1449,05-10-21_10.46_RESTPulse_protocol_HPPC_IN21700_30T_cycle_#40.mat
BOOST_REST,40,0.99363,2.94533,0.1147,11,charge,0,1.473,0.491,2.0,1.9,3.4093,3.426,11.3374,05-10-21_10.46_RESTPulse_protocol_HPPC_IN21700_30T_cycle_#40.mat
BOOST_REST,40,0.99363,2.94533,0.1147,11,charge,0,1.473,0.491,10.0,9.9,3.4093,3.4312,14.8676,05-10-21_10.46_RESTPulse_protocol_HPPC_IN21700_30T_cycle_#40.mat
BOOST_REST,40,0.99363,2.94533,0.1146,11,discharge,1,-11.785,3.928,2.0,2.0,3.4074,3.2679,11.8371,05-10-21_10.46_RESTPulse_protocol_HPPC_IN21700_30T_cycle_#40.mat
BOOST_REST,40,0.99363,2.94533,0.1146,11,discharge,1,-11.785,3.928,10.0,9.9,3.4074,3.2109,16.6737,05-10-21_10.46_RESTPulse_protocol_HPPC_IN21700_30T_cycle_#40.mat
BOOST_REST,40,0.99363,2.94533,0.1147,11,charge,1,5.892,1.964,2.0,2.0,3.4149,3.4801,11.0659,05-10-21_10.46_RESTPulse_protocol_HPPC_IN21700_30T_cycle_#40.mat
BOOST_REST,40,0.99363,2.94533,0.1147,11,charge,1,5.892,1.964,10.0,9.9,3.4149,3.4947,13.5438,05-10-21_10.46_RESTPulse_protocol_HPPC_IN21700_30T_cycle_#40.mat
BOOST_REST,40,0.99363,2.94533,0.1144,11,discharge,2,-23.568,7.856,2.0,1.9,3.4093,3.1304,11.8338,05-10-21_10.46_RESTPulse_protocol_HPPC_IN21700_30T_cycle_#40.mat
BOOST_REST,40,0.99363,2.94533,0.1144,11,discharge,2,-23.568,7.856,10.0,9.91,3.4093,2.9388,19.9635,05-10-21_10.46_RESTPulse_protocol_HPPC_IN21700_30T_cycle_#40.mat
BOOST_REST,40,0.99363,2.94533,0.1148,11,charge,2,17.674,5.891,2.0,2.0,3.4179,3.6059,10.6371,05-10-21_10.46_RESTPulse_protocol_HPPC_IN21700_30T_cycle_#40.mat
BOOST_REST,40,0.99363,2.94533,0.1148,11,charge,2,17.674,5.891,10.0,9.9,3.4179,3.6482,13.0304,05-10-21_10.46_RESTPulse_protocol_HPPC_IN21700_30T_cycle_#40.mat
BOOST_REST,40,0.99363,2.94533,0.1143,11,discharge,3,-33.877,11.292,2.0,2.0,3.4083,2.9995,12.0672,05-10-21_10.46_RESTPulse_protocol_HPPC_IN21700_30T_cycle_#40.mat
BOOST_REST,40,0.99363,2.94533,0.1143,11,discharge,3,-33.877,11.292,10.0,9.9,3.4083,2.5407,25.6103,05-10-21_10.46_RESTPulse_protocol_HPPC_IN21700_30T_cycle_#40.mat
BOOST_REST,40,0.99363,2.94533,0.1149,11,charge,3,29.456,9.819,2.0,1.9,3.4197,3.7236,10.3171,05-10-21_10.46_RESTPulse_protocol_HPPC_IN21700_30T_cycle_#40.mat
BOOST_REST,40,0.99363,2.94533,0.1149,11,charge,3,29.456,9.819,10.0,9.9,3.4197,3.801,12.9447,05-10-21_10.46_RESTPulse_protocol_HPPC_IN21700_30T_cycle_#40.mat
BOOST_REST,40,0.99363,2.94533,0.0655,12,discharge,0,-2.946,0.982,2.0,1.9,3.3515,3.309,14.4249,05-10-21_10.46_RESTPulse_protocol_HPPC_IN21700_30T_cycle_#40.mat
BOOST_REST,40,0.99363,2.94533,0.0655,12,discharge,0,-2.946,0.982,10.0,9.9,3.3515,3.2832,23.1816,05-10-21_10.46_RESTPulse_protocol_HPPC_IN21700_30T_cycle_#40.mat
BOOST_REST,40,0.99363,2.94533,0.0656,12,charge,0,1.475,0.492,2.0,1.9,3.355,3.3752,13.6912,05-10-21_10.46_RESTPulse_protocol_HPPC_IN21700_30T_cycle_#40.mat
BOOST_REST,40,0.99363,2.94533,0.0656,12,charge,0,1.475,0.492,10.0,9.9,3.355,3.3852,20.469,05-10-21_10.46_RESTPulse_protocol_HPPC_IN21700_30T_cycle_#40.mat
BOOST_REST,40,0.99363,2.94533,0.0654,12,discharge,1,-11.784,3.928,2.0,1.9,3.3532,3.1694,15.5974,05-10-21_10.46_RESTPulse_protocol_HPPC_IN21700_30T_cycle_#40.mat
BOOST_REST,40,0.99363,2.94533,0.0654,12,discharge,1,-11.784,3.928,10.0,9.9,3.3532,2.9725,32.3065,05-10-21_10.46_RESTPulse_protocol_HPPC_IN21700_30T_cycle_#40.mat
BOOST_REST,40,0.99363,2.94533,0.0656,12,charge,1,5.891,1.964,2.0,2.0,3.3633,3.4409,13.1726,05-10-21_10.46_RESTPulse_protocol_HPPC_IN21700_30T_cycle_#40.mat
BOOST_REST,40,0.99363,2.94533,0.0656,12,charge,1,5.891,1.964,10.0,9.9,3.3633,3.4676,17.705,05-10-21_10.46_RESTPulse_protocol_HPPC_IN21700_30T_cycle_#40.mat
BOOST_REST,40,0.99363,2.94533,0.0653,12,discharge,2,-23.568,7.856,2.0,2.0,3.3569,2.9376,17.7911,05-10-21_10.46_RESTPulse_protocol_HPPC_IN21700_30T_cycle_#40.mat
BOOST_REST,40,0.99363,2.94533,0.0653,12,discharge,2,-23.568,7.856,10.0,9.9,3.3569,2.5,36.3586,05-10-21_10.46_RESTPulse_protocol_HPPC_IN21700_30T_cycle_#40.mat
BOOST_REST,40,0.99363,2.94533,0.0657,12,charge,2,17.674,5.891,2.0,1.9,3.3673,3.5769,11.8592,05-10-21_10.46_RESTPulse_protocol_HPPC_IN21700_30T_cycle_#40.mat
BOOST_REST,40,0.99363,2.94533,0.0657,12,charge,2,17.674,5.891,10.0,9.9,3.3673,3.6235,14.4959,05-10-21_10.46_RESTPulse_protocol_HPPC_IN21700_30T_cycle_#40.mat
BOOST_REST,40,0.99363,2.94533,0.0652,12,discharge,3,-24.274,8.091,2.0,2.0,3.3567,2.6888,27.515,05-10-21_10.46_RESTPulse_protocol_HPPC_IN21700_30T_cycle_#40.mat
BOOST_REST,40,0.99363,2.94533,0.0652,12,discharge,3,-24.274,8.091,10.0,9.9,3.3567,2.4999,35.297,05-10-21_10.46_RESTPulse_protocol_HPPC_IN21700_30T_cycle_#40.mat
BOOST_REST,40,0.99363,2.94533,0.0658,12,charge,3,29.457,9.819,2.0,2.0,3.3691,3.7011,11.2707,05-10-21_10.46_RESTPulse_protocol_HPPC_IN21700_30T_cycle_#40.mat
BOOST_REST,40,0.99363,2.94533,0.0658,12,charge,3,29.457,9.819,10.0,9.9,3.3691,3.7688,13.5689,05-10-21_10.46_RESTPulse_protocol_HPPC_IN21700_30T_cycle_#40.mat
BOOST_REST,76,0.98915,2.93203,1.0,0,discharge,0,-2.938,0.979,2.0,1.9,4.1807,4.1452,12.0843,05-17-21_22.41_RESTPulse_protocol_HPPC_IN21700_30T_cycle_#76.mat
BOOST_REST,76,0.98915,2.93203,1.0,0,discharge,0,-2.938,0.979,10.0,9.91,4.1807,4.1298,17.3265,05-17-21_22.41_RESTPulse_protocol_HPPC_IN21700_30T_cycle_#76.mat
BOOST_REST,76,0.98915,2.93203,1.0,0,charge,0,1.284,0.428,2.0,2.0,4.1826,4.2,13.5472,05-17-21_22.41_RESTPulse_protocol_HPPC_IN21700_30T_cycle_#76.mat
BOOST_REST,76,0.98915,2.93203,0.9999,0,discharge,1,-11.742,3.914,2.0,1.9,4.1805,4.0407,11.906,05-17-21_22.41_RESTPulse_protocol_HPPC_IN21700_30T_cycle_#76.mat
BOOST_REST,76,0.98915,2.93203,0.9999,0,discharge,1,-11.742,3.914,10.0,9.91,4.1805,3.9921,16.045,05-17-21_22.41_RESTPulse_protocol_HPPC_IN21700_30T_cycle_#76.mat
BOOST_REST,76,0.98915,2.93203,0.9999,0,charge,1,1.271,0.424,2.0,2.0,4.1842,4.2002,12.5895,05-17-21_22.41_RESTPulse_protocol_HPPC_IN21700_30T_cycle_#76.mat
BOOST_REST,76,0.98915,2.93203,0.9997,0,discharge,2,-23.481,7.827,2.0,2.0,4.1803,3.9042,11.7584,05-17-21_22.41_RESTPulse_protocol_HPPC_IN21700_30T_cycle_#76.mat
BOOST_REST,76,0.98915,2.93203,0.9997,0,discharge,2,-23.481,7.827,10.0,9.9,4.1803,3.8326,14.8077,05-17-21_22.41_RESTPulse_protocol_HPPC_IN21700_30T_cycle_#76.mat
BOOST_REST,76,0.98915,2.93203,0.9992,0,charge,2,1.276,0.425,2.0,2.0,4.184,4.2002,12.6944,05-17-21_22.41_RESTPulse_protocol_HPPC_IN21700_30T_cycle_#76.mat
BOOST_REST,76,0.98915,2.93203,0.9989,0,discharge,3,-33.749,11.25,2.0,1.9,4.1787,3.7922,11.4522,05-17-21_22.41_RESTPulse_protocol_HPPC_IN21700_30T_cycle_#76.mat
BOOST_REST,76,0.98915,2.93203,0.9989,0,discharge,3,-33.749,11.25,10.0,9.9,4.1787,3.7074,13.9649,05-17-21_22.41_RESTPulse_protocol_HPPC_IN21700_30T_cycle_#76.mat
BOOST_REST,76,0.98915,2.93203,0.9988,0,charge,3,1.276,0.425,2.0,2.0,4.1831,4.2002,13.4034,05-17-21_22.41_RESTPulse_protocol_HPPC_IN21700_30T_cycle_#76.mat
BOOST_REST,76,0.98915,2.93203,0.9498,1,discharge,0,-2.935,0.978,2.0,2.0,4.1023,4.0699,11.0399,05-17-21_22.41_RESTPulse_protocol_HPPC_IN21700_30T_cycle_#76.mat
BOOST_REST,76,0.98915,2.93203,0.9498,1,discharge,0,-2.935,0.978,10.0,9.9,4.1023,4.0609,14.1066,05-17-21_22.41_RESTPulse_protocol_HPPC_IN21700_30T_cycle_#76.mat
BOOST_REST,76,0.98915,2.93203,0.9499,1,charge,0,1.467,0.489,2.0,2.0,4.1036,4.1197,10.977,05-17-21_22.41_RESTPulse_protocol_HPPC_IN21700_30T_cycle_#76.mat
BOOST_REST,76,0.98915,2.93203,0.9499,1,charge,0,1.467,0.489,10.0,9.9,4.1036,4.1241,13.977,05-17-21_22.41_RESTPulse_protocol_HPPC_IN21700_30T_cycle_#76.mat
BOOST_REST,76,0.98915,2.93203,0.9498,1,discharge,1,-11.74,3.913,2.0,1.9,4.1026,3.9735,10.9966,05-17-21_22.41_RESTPulse_protocol_HPPC_IN21700_30T_cycle_#76.mat
BOOST_REST,76,0.98915,2.93203,0.9498,1,discharge,1,-11.74,3.913,10.0,9.9,4.1026,3.9431,13.586,05-17-21_22.41_RESTPulse_protocol_HPPC_IN21700_30T_cycle_#76.mat
BOOST_REST,76,0.98915,2.93203,0.9499,1,charge,1,5.868,1.956,2.0,2.0,4.1049,4.1693,10.9744,05-17-21_22.41_RESTPulse_protocol_HPPC_IN21700_30T_cycle_#76.mat
BOOST_REST,76,0.98915,2.93203,0.9499,1,charge,1,5.868,1.956,10.0,9.9,4.1049,4.1868,13.9566,05-17-21_22.41_RESTPulse_protocol_HPPC_IN21700_30T_cycle_#76.mat
BOOST_REST,76,0.98915,2.93203,0.9497,1,discharge,2,-23.482,7.827,2.0,1.9,4.1024,3.8469,10.8807,05-17-21_22.41_RESTPulse_protocol_HPPC_IN21700_30T_cycle_#76.mat
BOOST_REST,76,0.98915,2.93203,0.9497,1,discharge,2,-23.482,7.827,10.0,9.9,4.1024,3.7967,13.0185,05-17-21_22.41_RESTPulse_protocol_HPPC_IN21700_30T_cycle_#76.mat
BOOST_REST,76,0.98915,2.93203,0.9499,1,charge,2,7.772,2.591,2.0,1.9,4.1064,4.2002,12.0687,05-17-21_22.41_RESTPulse_protocol_HPPC_IN21700_30T_cycle_#76.mat
BOOST_REST,76,0.98915,2.93203,0.9499,1,charge,2,7.772,2.591,10.0,9.9,4.1064,4.2001,12.0558,05-17-21_22.41_RESTPulse_protocol_HPPC_IN21700_30T_cycle_#76.mat
BOOST_REST,76,0.98915,2.93203,0.9496,1,discharge,3,-33.751,11.25,2.0,2.0,4.1019,3.7395,10.7375,05-17-21_22.41_RESTPulse_protocol_HPPC_IN21700_30T_cycle_#76.mat
BOOST_REST,76,0.98915,2.93203,0.9496,1,discharge,3,-33.751,11.25,10.0,9.9,4.1019,3.673,12.7078,05-17-21_22.41_RESTPulse_protocol_HPPC_IN21700_30T_cycle_#76.mat
BOOST_REST,76,0.98915,2.93203,0.9499,1,charge,3,7.73,2.577,2.0,2.0,4.1074,4.2001,11.9927,05-17-21_22.41_RESTPulse_protocol_HPPC_IN21700_30T_cycle_#76.mat
BOOST_REST,76,0.98915,2.93203,0.9499,1,charge,3,7.73,2.577,10.0,9.9,4.1074,4.2,11.9798,05-17-21_22.41_RESTPulse_protocol_HPPC_IN21700_30T_cycle_#76.mat
BOOST_REST,76,0.98915,2.93203,0.9009,2,discharge,0,-2.938,0.979,2.0,2.0,4.082,4.0496,11.0294,05-17-21_22.41_RESTPulse_protocol_HPPC_IN21700_30T_cycle_#76.mat
BOOST_REST,76,0.98915,2.93203,0.9009,2,discharge,0,-2.938,0.979,10.0,9.9,4.082,4.0413,13.8548,05-17-21_22.41_RESTPulse_protocol_HPPC_IN21700_30T_cycle_#76.mat
BOOST_REST,76,0.98915,2.93203,0.901,2,charge,0,1.466,0.489,2.0,1.9,4.0833,4.0992,10.8466,05-17-21_22.41_RESTPulse_protocol_HPPC_IN21700_30T_cycle_#76.mat
BOOST_REST,76,0.98915,2.93203,0.901,2,charge,0,1.466,0.489,10.0,9.9,4.0833,4.1028,13.3024,05-17-21_22.41_RESTPulse_protocol_HPPC_IN21700_30T_cycle_#76.mat
BOOST_REST,76,0.98915,2.93203,0.9009,2,discharge,1,-11.74,3.913,2.0,2.0,4.0821,3.9534,10.9625,05-17-21_22.41_RESTPulse_protocol_HPPC_IN21700_30T_cycle_#76.mat
BOOST_REST,76,0.98915,2.93203,0.9009,2,discharge,1,-11.74,3.913,10.0,9.9,4.0821,3.9244,13.4327,05-17-21_22.41_RESTPulse_protocol_HPPC_IN21700_30T_cycle_#76.mat
BOOST_REST,76,0.98915,2.93203,0.901,2,charge,1,5.869,1.956,2.0,2.0,4.0847,4.1471,10.6318,05-17-21_22.41_RESTPulse_protocol_HPPC_IN21700_30T_cycle_#76.mat
BOOST_REST,76,0.98915,2.93203,0.901,2,charge,1,5.869,1.956,10.0,9.9,4.0847,4.1599,12.8126,05-17-21_22.41_RESTPulse_protocol_HPPC_IN21700_30T_cycle_#76.mat
BOOST_REST,76,0.98915,2.93203,0.9008,2,discharge,2,-23.48,7.827,2.0,2.0,4.0823,3.8297,10.7581,05-17-21_22.41_RESTPulse_protocol_HPPC_IN21700_30T_cycle_#76.mat
BOOST_REST,76,0.98915,2.93203,0.9008,2,discharge,2,-23.48,7.827,10.0,9.9,4.0823,3.7794,12.9003,05-17-21_22.41_RESTPulse_protocol_HPPC_IN21700_30T_cycle_#76.mat
BOOST_REST,76,0.98915,2.93203,0.901,2,charge,2,10.149,3.383,2.0,2.0,4.0858,4.2004,11.2918,05-17-21_22.41_RESTPulse_protocol_HPPC_IN21700_30T_cycle_#76.mat
BOOST_REST,76,0.98915,2.93203,0.901,2,charge,2,10.149,3.383,10.0,9.9,4.0858,4.2002,11.272,05-17-21_22.41_RESTPulse_protocol_HPPC_IN21700_30T_cycle_#76.mat
BOOST_REST,76,0.98915,2.93203,0.9007,2,discharge,3,-33.753,11.251,2.0,2.0,4.0826,3.7264,10.5531,05-17-21_22.41_RESTPulse_protocol_HPPC_IN21700_30T_cycle_#76.mat
BOOST_REST,76,0.98915,2.93203,0.9007,2,discharge,3,-33.753,11.251,10.0,9.9,4.0826,3.6538,12.7041,05-17-21_22.41_RESTPulse_protocol_HPPC_IN21700_30T_cycle_#76.mat
BOOST_REST,76,0.98915,2.93203,0.901,2,charge,3,10.133,3.378,2.0,1.9,4.0869,4.2002,11.1813,05-17-21_22.41_RESTPulse_protocol_HPPC_IN21700_30T_cycle_#76.mat
BOOST_REST,76,0.98915,2.93203,0.901,2,charge,3,10.133,3.378,10.0,9.9,4.0869,4.2002,11.1813,05-17-21_22.41_RESTPulse_protocol_HPPC_IN21700_30T_cycle_#76.mat
BOOST_REST,76,0.98915,2.93203,0.8031,3,discharge,0,-2.934,0.978,2.0,1.9,4.0301,3.9966,11.4167,05-17-21_22.41_RESTPulse_protocol_HPPC_IN21700_30T_cycle_#76.mat
BOOST_REST,76,0.98915,2.93203,0.8031,3,discharge,0,-2.934,0.978,10.0,9.9,4.0301,3.9834,15.9152,05-17-21_22.41_RESTPulse_protocol_HPPC_IN21700_30T_cycle_#76.mat
BOOST_REST,76,0.98915,2.93203,0.8032,3,charge,0,1.468,0.489,2.0,1.9,4.0318,4.0481,11.1066,05-17-21_22.41_RESTPulse_protocol_HPPC_IN21700_30T_cycle_#76.mat
BOOST_REST,76,0.98915,2.93203,0.8032,3,charge,0,1.468,0.489,10.0,9.91,4.0318,4.0534,14.7179,05-17-21_22.41_RESTPulse_protocol_HPPC_IN21700_30T_cycle_#76.mat
BOOST_REST,76,0.98915,2.93203,0.8031,3,discharge,1,-11.74,3.913,2.0,1.9,4.0302,3.8973,11.3203,05-17-21_22.41_RESTPulse_protocol_HPPC_IN21700_30T_cycle_#76.mat
BOOST_REST,76,0.98915,2.93203,0.8031,3,discharge,1,-11.74,3.913,10.0,9.9,4.0302,3.8523,15.1533,05-17-21_22.41_RESTPulse_protocol_HPPC_IN21700_30T_cycle_#76.mat
BOOST_REST,76,0.98915,2.93203,0.8032,3,charge,1,5.871,1.957,2.0,1.9,4.034,4.0964,10.6289,05-17-21_22.41_RESTPulse_protocol_HPPC_IN21700_30T_cycle_#76.mat
BOOST_REST,76,0.98915,2.93203,0.8032,3,charge,1,5.871,1.957,10.0,9.9,4.034,4.1134,13.5246,05-17-21_22.41_RESTPulse_protocol_HPPC_IN21700_30T_cycle_#76.mat
BOOST_REST,76,0.98915,2.93203,0.803,3,discharge,2,-23.482,7.827,2.0,1.9,4.0304,3.7714,11.0297,05-17-21_22.41_RESTPulse_protocol_HPPC_IN21700_30T_cycle_#76.mat
BOOST_REST,76,0.98915,2.93203,0.803,3,discharge,2,-23.482,7.827,10.0,9.9,4.0304,3.6992,14.1044,05-17-21_22.41_RESTPulse_protocol_HPPC_IN21700_30T_cycle_#76.mat
BOOST_REST,76,0.98915,2.93203,0.8032,3,charge,2,14.549,4.85,2.0,1.9,4.0346,4.2004,11.396,05-17-21_22.41_RESTPulse_protocol_HPPC_IN21700_30T_cycle_#76.mat
BOOST_REST,76,0.98915,2.93203,0.8032,3,charge,2,14.549,4.85,10.0,9.9,4.0346,4.2003,11.3891,05-17-21_22.41_RESTPulse_protocol_HPPC_IN21700_30T_cycle_#76.mat
BOOST_REST,76,0.98915,2.93203,0.8029,3,discharge,3,-33.753,11.251,2.0,1.9,4.0307,3.667,10.7753,05-17-21_22.41_RESTPulse_protocol_HPPC_IN21700_30T_cycle_#76.mat
BOOST_REST,76,0.98915,2.93203,0.8029,3,discharge,3,-33.753,11.251,10.0,9.9,4.0307,3.5707,13.6284,05-17-21_22.41_RESTPulse_protocol_HPPC_IN21700_30T_cycle_#76.mat
BOOST_REST,76,0.98915,2.93203,0.8032,3,charge,3,14.592,4.864,2.0,2.0,4.0362,4.2004,11.2527,05-17-21_22.41_RESTPulse_protocol_HPPC_IN21700_30T_cycle_#76.mat
BOOST_REST,76,0.98915,2.93203,0.8032,3,charge,3,14.592,4.864,10.0,9.9,4.0362,4.2001,11.2322,05-17-21_22.41_RESTPulse_protocol_HPPC_IN21700_30T_cycle_#76.mat
BOOST_REST,76,0.98915,2.93203,0.7053,4,discharge,0,-2.936,0.979,2.0,1.9,3.9234,3.8902,11.3087,05-17-21_22.41_RESTPulse_protocol_HPPC_IN21700_30T_cycle_#76.mat
BOOST_REST,76,0.98915,2.93203,0.7053,4,discharge,0,-2.936,0.979,10.0,9.91,3.9234,3.8758,16.2136,05-17-21_22.41_RESTPulse_protocol_HPPC_IN21700_30T_cycle_#76.mat
BOOST_REST,76,0.98915,2.93203,0.7053,4,charge,0,1.466,0.489,2.0,1.9,3.9258,3.9416,10.7776,05-17-21_22.41_RESTPulse_protocol_HPPC_IN21700_30T_cycle_#76.mat
BOOST_REST,76,0.98915,2.93203,0.7053,4,charge,0,1.466,0.489,10.0,9.91,3.9258,3.9469,14.3929,05-17-21_22.41_RESTPulse_protocol_HPPC_IN21700_30T_cycle_#76.mat
BOOST_REST,76,0.98915,2.93203,0.7052,4,discharge,1,-11.74,3.913,2.0,1.9,3.9236,3.7915,11.2521,05-17-21_22.41_RESTPulse_protocol_HPPC_IN21700_30T_cycle_#76.mat
BOOST_REST,76,0.98915,2.93203,0.7052,4,discharge,1,-11.74,3.913,10.0,9.9,3.9236,3.7501,14.7785,05-17-21_22.41_RESTPulse_protocol_HPPC_IN21700_30T_cycle_#76.mat
BOOST_REST,76,0.98915,2.93203,0.7054,4,charge,1,5.869,1.956,2.0,2.0,3.9279,3.99,10.581,05-17-21_22.41_RESTPulse_protocol_HPPC_IN21700_30T_cycle_#76.mat
BOOST_REST,76,0.98915,2.93203,0.7054,4,charge,1,5.869,1.956,10.0,9.9,3.9279,4.0045,13.0516,05-17-21_22.41_RESTPulse_protocol_HPPC_IN21700_30T_cycle_#76.mat
BOOST_REST,76,0.98915,2.93203,0.7052,4,discharge,2,-23.479,7.826,2.0,2.0,3.9239,3.6677,10.9119,05-17-21_22.41_RESTPulse_protocol_HPPC_IN21700_30T_cycle_#76.mat
BOOST_REST,76,0.98915,2.93203,0.7052,4,discharge,2,-23.479,7.826,10.0,9.9,3.9239,3.6092,13.4035,05-17-21_22.41_RESTPulse_protocol_HPPC_IN21700_30T_cycle_#76.mat
BOOST_REST,76,0.98915,2.93203,0.7054,4,charge,2,17.609,5.87,2.0,1.9,3.9302,4.1052,9.9381,05-17-21_22.41_RESTPulse_protocol_HPPC_IN21700_30T_cycle_#76.mat
BOOST_REST,76,0.98915,2.93203,0.7054,4,charge,2,17.609,5.87,10.0,9.9,3.9302,4.1493,12.4425,05-17-21_22.41_RESTPulse_protocol_HPPC_IN21700_30T_cycle_#76.mat
BOOST_REST,76,0.98915,2.93203,0.705,4,discharge,3,-33.754,11.251,2.0,2.0,3.9245,3.5675,10.5765,05-17-21_22.41_RESTPulse_protocol_HPPC_IN21700_30T_cycle_#76.mat
BOOST_REST,76,0.98915,2.93203,0.705,4,discharge,3,-33.754,11.251,10.0,9.9,3.9245,3.4889,12.9051,05-17-21_22.41_RESTPulse_protocol_HPPC_IN21700_30T_cycle_#76.mat
BOOST_REST,76,0.98915,2.93203,0.7055,4,charge,3,24.842,8.281,2.0,1.9,3.9307,4.2008,10.8727,05-17-21_22.41_RESTPulse_protocol_HPPC_IN21700_30T_cycle_#76.mat
BOOST_REST,76,0.98915,2.93203,0.7055,4,charge,3,24.842,8.281,10.0,9.9,3.9307,4.2001,10.8445,05-17-21_22.41_RESTPulse_protocol_HPPC_IN21700_30T_cycle_#76.mat
BOOST_REST,76,0.98915,2.93203,0.6075,5,discharge,0,-2.936,0.979,2.0,2.0,3.8346,3.8026,10.8988,05-17-21_22.41_RESTPulse_protocol_HPPC_IN21700_30T_cycle_#76.mat
BOOST_REST,76,0.98915,2.93203,0.6075,5,discharge,0,-2.936,0.979,10.0,9.9,3.8346,3.7896,15.3265,05-17-21_22.41_RESTPulse_protocol_HPPC_IN21700_30T_cycle_#76.mat
BOOST_REST,76,0.98915,2.93203,0.6075,5,charge,0,1.466,0.489,2.0,1.9,3.8364,3.8523,10.8473,05-17-21_22.41_RESTPulse_protocol_HPPC_IN21700_30T_cycle_#76.mat
BOOST_REST,76,0.98915,2.93203,0.6075,5,charge,0,1.466,0.489,10.0,9.9,3.8364,3.8577,14.5313,05-17-21_22.41_RESTPulse_protocol_HPPC_IN21700_30T_cycle_#76.mat
BOOST_REST,76,0.98915,2.93203,0.6074,5,discharge,1,-11.74,3.913,2.0,2.0,3.8344,3.7077,10.7922,05-17-21_22.41_RESTPulse_protocol_HPPC_IN21700_30T_cycle_#76.mat
BOOST_REST,76,0.98915,2.93203,0.6074,5,discharge,1,-11.74,3.913,10.0,9.9,3.8344,3.6747,13.6031,05-17-21_22.41_RESTPulse_protocol_HPPC_IN21700_30T_cycle_#76.mat
BOOST_REST,76,0.98915,2.93203,0.6075,5,charge,1,5.871,1.957,2.0,2.0,3.838,3.901,10.7311,05-17-21_22.41_RESTPulse_protocol_HPPC_IN21700_30T_cycle_#76.mat
BOOST_REST,76,0.98915,2.93203,0.6075,5,charge,1,5.871,1.957,10.0,9.9,3.838,3.9218,14.274,05-17-21_22.41_RESTPulse_protocol_HPPC_IN21700_30T_cycle_#76.mat
BOOST_REST,76,0.98915,2.93203,0.6073,5,discharge,2,-23.48,7.827,2.0,2.0,3.8325,3.5906,10.3024,05-17-21_22.41_RESTPulse_protocol_HPPC_IN21700_30T_cycle_#76.mat
BOOST_REST,76,0.98915,2.93203,0.6073,5,discharge,2,-23.48,7.827,10.0,9.9,3.8325,3.5334,12.7385,05-17-21_22.41_RESTPulse_protocol_HPPC_IN21700_30T_cycle_#76.mat
BOOST_REST,76,0.98915,2.93203,0.6076,5,charge,2,17.611,5.87,2.0,1.9,3.84,4.0209,10.272,05-17-21_22.41_RESTPulse_protocol_HPPC_IN21700_30T_cycle_#76.mat
BOOST_REST,76,0.98915,2.93203,0.6076,5,charge,2,17.611,5.87,10.0,9.9,3.84,4.0697,13.043,05-17-21_22.41_RESTPulse_protocol_HPPC_IN21700_30T_cycle_#76.mat
BOOST_REST,76,0.98915,2.93203,0.6072,5,discharge,3,-33.752,11.251,2.0,2.0,3.8319,3.4914,10.0883,05-17-21_22.41_RESTPulse_protocol_HPPC_IN21700_30T_cycle_#76.mat
BOOST_REST,76,0.98915,2.93203,0.6072,5,discharge,3,-33.752,11.251,10.0,9.9,3.8319,3.4102,12.4941,05-17-21_22.41_RESTPulse_protocol_HPPC_IN21700_30T_cycle_#76.mat
BOOST_REST,76,0.98915,2.93203,0.6077,5,charge,3,29.345,9.782,2.0,1.9,3.8404,4.1333,9.9813,05-17-21_22.41_RESTPulse_protocol_HPPC_IN21700_30T_cycle_#76.mat
BOOST_REST,76,0.98915,2.93203,0.6077,5,charge,3,29.345,9.782,10.0,9.91,3.8404,4.2004,12.2678,05-17-21_22.41_RESTPulse_protocol_HPPC_IN21700_30T_cycle_#76.mat
BOOST_REST,76,0.98915,2.93203,0.5096,6,discharge,0,-2.938,0.979,2.0,2.0,3.7342,3.7038,10.3475,05-17-21_22.41_RESTPulse_protocol_HPPC_IN21700_30T_cycle_#76.mat
BOOST_REST,76,0.98915,2.93203,0.5096,6,discharge,0,-2.938,0.979,10.0,9.9,3.7342,3.694,13.6832,05-17-21_22.41_RESTPulse_protocol_HPPC_IN21700_30T_cycle_#76.mat
BOOST_REST,76,0.98915,2.93203,0.5097,6,charge,0,1.466,0.489,2.0,1.9,3.7355,3.7503,10.0969,05-17-21_22.41_RESTPulse_protocol_HPPC_IN21700_30T_cycle_#76.mat
BOOST_REST,76,0.98915,2.93203,0.5097,6,charge,0,1.466,0.489,10.0,9.9,3.7355,3.7549,13.2351,05-17-21_22.41_RESTPulse_protocol_HPPC_IN21700_30T_cycle_#76.mat
BOOST_REST,76,0.98915,2.93203,0.5096,6,discharge,1,-11.738,3.913,2.0,2.0,3.7343,3.6131,10.3254,05-17-21_22.41_RESTPulse_protocol_HPPC_IN21700_30T_cycle_#76.mat
BOOST_REST,76,0.98915,2.93203,0.5096,6,discharge,1,-11.738,3.913,10.0,9.9,3.7343,3.5775,13.3583,05-17-21_22.41_RESTPulse_protocol_HPPC_IN21700_30T_cycle_#76.mat
BOOST_REST,76,0.98915,2.93203,0.5097,6,charge,1,5.869,1.956,2.0,2.0,3.7373,3.7971,10.1891,05-17-21_22.41_RESTPulse_protocol_HPPC_IN21700_30T_cycle_#76.mat
BOOST_REST,76,0.98915,2.93203,0.5097,6,charge,1,5.869,1.956,10.0,9.9,3.7373,3.8135,12.9835,05-17-21_22.41_RESTPulse_protocol_HPPC_IN21700_30T_cycle_#76.mat
BOOST_REST,76,0.98915,2.93203,0.5095,6,discharge,2,-23.478,7.826,2.0,1.9,3.7347,3.4949,10.2138,05-17-21_22.41_RESTPulse_protocol_HPPC_IN21700_30T_cycle_#76.mat
BOOST_REST,76,0.98915,2.93203,0.5095,6,discharge,2,-23.478,7.826,10.0,9.9,3.7347,3.4292,13.0122,05-17-21_22.41_RESTPulse_protocol_HPPC_IN21700_30T_cycle_#76.mat
BOOST_REST,76,0.98915,2.93203,0.5098,6,charge,2,17.609,5.87,2.0,1.9,3.7389,3.915,10.0006,05-17-21_22.41_RESTPulse_protocol_HPPC_IN21700_30T_cycle_#76.mat
BOOST_REST,76,0.98915,2.93203,0.5098,6,charge,2,17.609,5.87,10.0,9.9,3.7389,3.9598,12.5447,05-17-21_22.41_RESTPulse_protocol_HPPC_IN21700_30T_cycle_#76.mat
BOOST_REST,76,0.98915,2.93203,0.5094,6,discharge,3,-33.751,11.25,2.0,1.9,3.7348,3.3929,10.1301,05-17-21_22.41_RESTPulse_protocol_HPPC_IN21700_30T_cycle_#76.mat
BOOST_REST,76,0.98915,2.93203,0.5094,6,discharge,3,-33.751,11.25,10.0,9.9,3.7348,3.3012,12.847,05-17-21_22.41_RESTPulse_protocol_HPPC_IN21700_30T_cycle_#76.mat
BOOST_REST,76,0.98915,2.93203,0.5099,6,charge,3,29.348,9.783,2.0,2.0,3.7405,4.0309,9.8951,05-17-21_22.41_RESTPulse_protocol_HPPC_IN21700_30T_cycle_#76.mat
BOOST_REST,76,0.98915,2.93203,0.5099,6,charge,3,29.348,9.783,10.0,9.9,3.7405,4.1042,12.3927,05-17-21_22.41_RESTPulse_protocol_HPPC_IN21700_30T_cycle_#76.mat
BOOST_REST,76,0.98915,2.93203,0.4118,7,discharge,0,-2.938,0.979,2.0,1.9,3.653,3.6231,10.1784,05-17-21_22.41_RESTPulse_protocol_HPPC_IN21700_30T_cycle_#76.mat
BOOST_REST,76,0.98915,2.93203,0.4118,7,discharge,0,-2.938,0.979,10.0,9.9,3.653,3.6138,13.3442,05-17-21_22.41_RESTPulse_protocol_HPPC_IN21700_30T_cycle_#76.mat
BOOST_REST,76,0.98915,2.93203,0.4118,7,charge,0,1.468,0.489,2.0,1.9,3.6544,3.6692,10.0824,05-17-21_22.41_RESTPulse_protocol_HPPC_IN21700_30T_cycle_#76.mat
BOOST_REST,76,0.98915,2.93203,0.4118,7,charge,0,1.468,0.489,10.0,9.9,3.6544,3.6734,12.9437,05-17-21_22.41_RESTPulse_protocol_HPPC_IN21700_30T_cycle_#76.mat
BOOST_REST,76,0.98915,2.93203,0.4117,7,discharge,1,-11.741,3.914,2.0,1.9,3.6533,3.534,10.161,05-17-21_22.41_RESTPulse_protocol_HPPC_IN21700_30T_cycle_#76.mat
BOOST_REST,76,0.98915,2.93203,0.4117,7,discharge,1,-11.741,3.914,10.0,9.9,3.6533,3.4981,13.2186,05-17-21_22.41_RESTPulse_protocol_HPPC_IN21700_30T_cycle_#76.mat
BOOST_REST,76,0.98915,2.93203,0.4119,7,charge,1,5.869,1.956,2.0,1.9,3.656,3.7155,10.1377,05-17-21_22.41_RESTPulse_protocol_HPPC_IN21700_30T_cycle_#76.mat
BOOST_REST,76,0.98915,2.93203,0.4119,7,charge,1,5.869,1.956,10.0,9.9,3.656,3.732,12.949,05-17-21_22.41_RESTPulse_protocol_HPPC_IN21700_30T_cycle_#76.mat
BOOST_REST,76,0.98915,2.93203,0.4116,7,discharge,2,-23.481,7.827,2.0,2.0,3.6528,3.4141,10.1657,05-17-21_22.41_RESTPulse_protocol_HPPC_IN21700_30T_cycle_#76.mat
BOOST_REST,76,0.98915,2.93203,0.4116,7,discharge,2,-23.481,7.827,10.0,9.9,3.6528,3.3509,12.8572,05-17-21_22.41_RESTPulse_protocol_HPPC_IN21700_30T_cycle_#76.mat
BOOST_REST,76,0.98915,2.93203,0.412,7,charge,2,17.608,5.869,2.0,1.9,3.6588,3.8332,9.9046,05-17-21_22.41_RESTPulse_protocol_HPPC_IN21700_30T_cycle_#76.mat
BOOST_REST,76,0.98915,2.93203,0.412,7,charge,2,17.608,5.869,10.0,9.9,3.6588,3.8742,12.2331,05-17-21_22.41_RESTPulse_protocol_HPPC_IN21700_30T_cycle_#76.mat
BOOST_REST,76,0.98915,2.93203,0.4116,7,discharge,3,-33.75,11.25,2.0,2.0,3.6539,3.3115,10.1452,05-17-21_22.41_RESTPulse_protocol_HPPC_IN21700_30T_cycle_#76.mat
BOOST_REST,76,0.98915,2.93203,0.4116,7,discharge,3,-33.75,11.25,10.0,9.9,3.6539,3.2241,12.7348,05-17-21_22.41_RESTPulse_protocol_HPPC_IN21700_30T_cycle_#76.mat
BOOST_REST,76,0.98915,2.93203,0.4121,7,charge,3,29.346,9.782,2.0,2.0,3.6602,3.9482,9.8139,05-17-21_22.41_RESTPulse_protocol_HPPC_IN21700_30T_cycle_#76.mat
BOOST_REST,76,0.98915,2.93203,0.4121,7,charge,3,29.346,9.782,10.0,9.9,3.6602,4.0158,12.1175,05-17-21_22.41_RESTPulse_protocol_HPPC_IN21700_30T_cycle_#76.mat
BOOST_REST,76,0.98915,2.93203,0.314,8,discharge,0,-2.938,0.979,2.0,2.0,3.5922,3.5619,10.3142,05-17-21_22.41_RESTPulse_protocol_HPPC_IN21700_30T_cycle_#76.mat
BOOST_REST,76,0.98915,2.93203,0.314,8,discharge,0,-2.938,0.979,10.0,9.9,3.5922,3.5525,13.514,05-17-21_22.41_RESTPulse_protocol_HPPC_IN21700_30T_cycle_#76.mat
BOOST_REST,76,0.98915,2.93203,0.314,8,charge,0,1.468,0.489,2.0,1.9,3.5936,3.6084,10.0824,05-17-21_22.41_RESTPulse_protocol_HPPC_IN21700_30T_cycle_#76.mat
BOOST_REST,76,0.98915,2.93203,0.314,8,charge,0,1.468,0.489,10.0,9.9,3.5936,3.6128,13.0799,05-17-21_22.41_RESTPulse_protocol_HPPC_IN21700_30T_cycle_#76.mat
BOOST_REST,76,0.98915,2.93203,0.3139,8,discharge,1,-11.742,3.914,2.0,2.0,3.5925,3.4712,10.3304,05-17-21_22.41_RESTPulse_protocol_HPPC_IN21700_30T_cycle_#76.mat
BOOST_REST,76,0.98915,2.93203,0.3139,8,discharge,1,-11.742,3.914,10.0,9.9,3.5925,3.4353,13.3878,05-17-21_22.41_RESTPulse_protocol_HPPC_IN21700_30T_cycle_#76.mat
BOOST_REST,76,0.98915,2.93203,0.314,8,charge,1,5.868,1.956,2.0,2.0,3.5957,3.6552,10.139,05-17-21_22.41_RESTPulse_protocol_HPPC_IN21700_30T_cycle_#76.mat
BOOST_REST,76,0.98915,2.93203,0.314,8,charge,1,5.868,1.956,10.0,9.9,3.5957,3.6719,12.9848,05-17-21_22.41_RESTPulse_protocol_HPPC_IN21700_30T_cycle_#76.mat
BOOST_REST,76,0.98915,2.93203,0.3138,8,discharge,2,-23.478,7.826,2.0,2.0,3.5913,3.3502,10.2692,05-17-21_22.41_RESTPulse_protocol_HPPC_IN21700_30T_cycle_#76.mat
BOOST_REST,76,0.98915,2.93203,0.3138,8,discharge,2,-23.478,7.826,10.0,9.9,3.5913,3.2848,13.0548,05-17-21_22.41_RESTPulse_protocol_HPPC_IN21700_30T_cycle_#76.mat
BOOST_REST,76,0.98915,2.93203,0.3141,8,charge,2,17.61,5.87,2.0,1.9,3.5981,3.7744,10.0114,05-17-21_22.41_RESTPulse_protocol_HPPC_IN21700_30T_cycle_#76.mat
BOOST_REST,76,0.98915,2.93203,0.3141,8,charge,2,17.61,5.87,10.0,9.9,3.5981,3.8165,12.402,05-17-21_22.41_RESTPulse_protocol_HPPC_IN21700_30T_cycle_#76.mat
BOOST_REST,76,0.98915,2.93203,0.3137,8,discharge,3,-33.752,11.251,2.0,2.0,3.5911,3.2458,10.2305,05-17-21_22.41_RESTPulse_protocol_HPPC_IN21700_30T_cycle_#76.mat
BOOST_REST,76,0.98915,2.93203,0.3137,8,discharge,3,-33.752,11.251,10.0,9.9,3.5911,3.1539,12.9533,05-17-21_22.41_RESTPulse_protocol_HPPC_IN21700_30T_cycle_#76.mat
BOOST_REST,76,0.98915,2.93203,0.3143,8,charge,3,29.349,9.783,2.0,2.0,3.6003,3.8912,9.9118,05-17-21_22.41_RESTPulse_protocol_HPPC_IN21700_30T_cycle_#76.mat
BOOST_REST,76,0.98915,2.93203,0.3143,8,charge,3,29.349,9.783,10.0,9.9,3.6003,3.9559,12.1163,05-17-21_22.41_RESTPulse_protocol_HPPC_IN21700_30T_cycle_#76.mat
BOOST_REST,76,0.98915,2.93203,0.2161,9,discharge,0,-2.938,0.979,2.0,2.0,3.5031,3.4716,10.7234,05-17-21_22.41_RESTPulse_protocol_HPPC_IN21700_30T_cycle_#76.mat
BOOST_REST,76,0.98915,2.93203,0.2161,9,discharge,0,-2.938,0.979,10.0,9.9,3.5031,3.4612,14.2638,05-17-21_22.41_RESTPulse_protocol_HPPC_IN21700_30T_cycle_#76.mat
BOOST_REST,76,0.98915,2.93203,0.2162,9,charge,0,1.466,0.489,2.0,1.9,3.5048,3.5201,10.4359,05-17-21_22.41_RESTPulse_protocol_HPPC_IN21700_30T_cycle_#76.mat
BOOST_REST,76,0.98915,2.93203,0.2162,9,charge,0,1.466,0.489,10.0,9.9,3.5048,3.525,13.7781,05-17-21_22.41_RESTPulse_protocol_HPPC_IN21700_30T_cycle_#76.mat
BOOST_REST,76,0.98915,2.93203,0.2161,9,discharge,1,-11.74,3.913,2.0,1.9,3.5035,3.3789,10.6133,05-17-21_22.41_RESTPulse_protocol_HPPC_IN21700_30T_cycle_#76.mat
BOOST_REST,76,0.98915,2.93203,0.2161,9,discharge,1,-11.74,3.913,10.0,9.9,3.5035,3.341,13.8416,05-17-21_22.41_RESTPulse_protocol_HPPC_IN21700_30T_cycle_#76.mat
BOOST_REST,76,0.98915,2.93203,0.2162,9,charge,1,5.867,1.956,2.0,2.0,3.5102,3.5716,10.4656,05-17-21_22.41_RESTPulse_protocol_HPPC_IN21700_30T_cycle_#76.mat
BOOST_REST,76,0.98915,2.93203,0.2162,9,charge,1,5.867,1.956,10.0,9.9,3.5102,3.5894,13.4996,05-17-21_22.41_RESTPulse_protocol_HPPC_IN21700_30T_cycle_#76.mat
BOOST_REST,76,0.98915,2.93203,0.216,9,discharge,2,-23.481,7.827,2.0,2.0,3.5064,3.2554,10.6895,05-17-21_22.41_RESTPulse_protocol_HPPC_IN21700_30T_cycle_#76.mat
BOOST_REST,76,0.98915,2.93203,0.216,9,discharge,2,-23.481,7.827,10.0,9.9,3.5064,3.1821,13.8112,05-17-21_22.41_RESTPulse_protocol_HPPC_IN21700_30T_cycle_#76.mat
BOOST_REST,76,0.98915,2.93203,0.2163,9,charge,2,17.608,5.869,2.0,1.9,3.5144,3.6943,10.2169,05-17-21_22.41_RESTPulse_protocol_HPPC_IN21700_30T_cycle_#76.mat
BOOST_REST,76,0.98915,2.93203,0.2163,9,charge,2,17.608,5.869,10.0,9.9,3.5144,3.7472,13.2213,05-17-21_22.41_RESTPulse_protocol_HPPC_IN21700_30T_cycle_#76.mat
BOOST_REST,76,0.98915,2.93203,0.2159,9,discharge,3,-33.751,11.25,2.0,1.9,3.5068,3.1511,10.5389,05-17-21_22.41_RESTPulse_protocol_HPPC_IN21700_30T_cycle_#76.mat
BOOST_REST,76,0.98915,2.93203,0.2159,9,discharge,3,-33.751,11.25,10.0,9.9,3.5068,3.0412,13.7951,05-17-21_22.41_RESTPulse_protocol_HPPC_IN21700_30T_cycle_#76.mat
BOOST_REST,76,0.98915,2.93203,0.2164,9,charge,3,29.345,9.782,2.0,2.0,3.5165,3.8145,10.1551,05-17-21_22.41_RESTPulse_protocol_HPPC_IN21700_30T_cycle_#76.mat
BOOST_REST,76,0.98915,2.93203,0.2164,9,charge,3,29.345,9.782,10.0,9.9,3.5165,3.8933,12.8403,05-17-21_22.41_RESTPulse_protocol_HPPC_IN21700_30T_cycle_#76.mat
BOOST_REST,76,0.98915,2.93203,0.1672,10,discharge,0,-2.936,0.979,2.0,1.9,3.4444,3.4129,10.7274,05-17-21_22.41_RESTPulse_protocol_HPPC_IN21700_30T_cycle_#76.mat
BOOST_REST,76,0.98915,2.93203,0.1672,10,discharge,0,-2.936,0.979,10.0,9.91,3.4444,3.4021,14.4054,05-17-21_22.41_RESTPulse_protocol_HPPC_IN21700_30T_cycle_#76.mat
BOOST_REST,76,0.98915,2.93203,0.1672,10,charge,0,1.465,0.488,2.0,1.9,3.4471,3.4629,10.7835,05-17-21_22.41_RESTPulse_protocol_HPPC_IN21700_30T_cycle_#76.mat
BOOST_REST,76,0.98915,2.93203,0.1672,10,charge,0,1.465,0.488,10.0,9.91,3.4471,3.4678,14.1278,05-17-21_22.41_RESTPulse_protocol_HPPC_IN21700_30T_cycle_#76.mat
BOOST_REST,76,0.98915,2.93203,0.1671,10,discharge,1,-11.74,3.913,2.0,2.0,3.4457,3.3167,10.9881,05-17-21_22.41_RESTPulse_protocol_HPPC_IN21700_30T_cycle_#76.mat
BOOST_REST,76,0.98915,2.93203,0.1671,10,discharge,1,-11.74,3.913,10.0,9.9,3.4457,3.281,14.029,05-17-21_22.41_RESTPulse_protocol_HPPC_IN21700_30T_cycle_#76.mat
BOOST_REST,76,0.98915,2.93203,0.1673,10,charge,1,5.868,1.956,2.0,2.0,3.4512,3.5137,10.6506,05-17-21_22.41_RESTPulse_protocol_HPPC_IN21700_30T_cycle_#76.mat
BOOST_REST,76,0.98915,2.93203,0.1673,10,charge,1,5.868,1.956,10.0,9.9,3.4512,3.5322,13.8032,05-17-21_22.41_RESTPulse_protocol_HPPC_IN21700_30T_cycle_#76.mat
BOOST_REST,76,0.98915,2.93203,0.1671,10,discharge,2,-23.482,7.827,2.0,2.0,3.447,3.191,10.902,05-17-21_22.41_RESTPulse_protocol_HPPC_IN21700_30T_cycle_#76.mat
BOOST_REST,76,0.98915,2.93203,0.1671,10,discharge,2,-23.482,7.827,10.0,9.9,3.447,3.1114,14.2918,05-17-21_22.41_RESTPulse_protocol_HPPC_IN21700_30T_cycle_#76.mat
BOOST_REST,76,0.98915,2.93203,0.1674,10,charge,2,17.608,5.869,2.0,1.9,3.4535,3.6364,10.3873,05-17-21_22.41_RESTPulse_protocol_HPPC_IN21700_30T_cycle_#76.mat
BOOST_REST,76,0.98915,2.93203,0.1674,10,charge,2,17.608,5.869,10.0,9.9,3.4535,3.6917,13.5279,05-17-21_22.41_RESTPulse_protocol_HPPC_IN21700_30T_cycle_#76.mat
BOOST_REST,76,0.98915,2.93203,0.1669,10,discharge,3,-33.753,11.251,2.0,2.0,3.4465,3.0807,10.8376,05-17-21_22.41_RESTPulse_protocol_HPPC_IN21700_30T_cycle_#76.mat
BOOST_REST,76,0.98915,2.93203,0.1669,10,discharge,3,-33.753,11.251,10.0,9.9,3.4465,2.9373,15.0861,05-17-21_22.41_RESTPulse_protocol_HPPC_IN21700_30T_cycle_#76.mat
BOOST_REST,76,0.98915,2.93203,0.1675,10,charge,3,29.348,9.783,2.0,1.9,3.4562,3.7562,10.2222,05-17-21_22.41_RESTPulse_protocol_HPPC_IN21700_30T_cycle_#76.mat
BOOST_REST,76,0.98915,2.93203,0.1675,10,charge,3,29.348,9.783,10.0,9.9,3.4562,3.8434,13.1934,05-17-21_22.41_RESTPulse_protocol_HPPC_IN21700_30T_cycle_#76.mat
BOOST_REST,76,0.98915,2.93203,0.1183,11,discharge,0,-2.937,0.979,2.0,1.9,3.4066,3.3716,11.9185,05-17-21_22.41_RESTPulse_protocol_HPPC_IN21700_30T_cycle_#76.mat
BOOST_REST,76,0.98915,2.93203,0.1183,11,discharge,0,-2.937,0.979,10.0,9.9,3.4066,3.3583,16.4476,05-17-21_22.41_RESTPulse_protocol_HPPC_IN21700_30T_cycle_#76.mat
BOOST_REST,76,0.98915,2.93203,0.1183,11,charge,0,1.467,0.489,2.0,2.0,3.4091,3.4261,11.5899,05-17-21_22.41_RESTPulse_protocol_HPPC_IN21700_30T_cycle_#76.mat
BOOST_REST,76,0.98915,2.93203,0.1183,11,charge,0,1.467,0.489,10.0,9.9,3.4091,3.4312,15.0668,05-17-21_22.41_RESTPulse_protocol_HPPC_IN21700_30T_cycle_#76.mat
BOOST_REST,76,0.98915,2.93203,0.1182,11,discharge,1,-11.74,3.913,2.0,1.9,3.4073,3.2664,12.0017,05-17-21_22.41_RESTPulse_protocol_HPPC_IN21700_30T_cycle_#76.mat
BOOST_REST,76,0.98915,2.93203,0.1182,11,discharge,1,-11.74,3.913,10.0,9.91,3.4073,3.2049,17.2402,05-17-21_22.41_RESTPulse_protocol_HPPC_IN21700_30T_cycle_#76.mat
