Repository: KikETs/ECM_HYBRID_BMS_JOINT

## Results

| Arm | Model | Size | Protocol | Result | Worst cell |
|---|---|---|---|---|---|
| SOP | 2RC table + trim (A8) | 4 effective coefficients, 2 EW states | leave-one-cell-out | usable current 69.6 % discharge, 59.5 % charge (τ = 10 s) | 59.9 % / 53.5 % (BOOST_REST) |
| SOH | dQ/dV ridge | 65 coefficients | leave-one-cell-out | RMSE 0.0094, bias −0.0005 | 0.0130 (BOOST_REST) |
| SOC | 2RC EKF, low-current gate | 3 states | leave-one-cell-out | **2.34 %p** over six sensor disturbances on estimated SOH (2.325 on true SOH), per cell 2.00–2.75 | 4.60 %p (BOOST_NEGPULSE_1S, current offset −0.10 A) |

The SOH arm was a 10,945-parameter CNN until the second audit round. Nested

File: analysis/uypydj_ecm.csv (part 79 of 80)
cell,cycle,SOH,CAP_Ah,SOC,direction,rate_rank,I_A,V_pre_V,rest_before_s,n_points,R0_mOhm,R1_mOhm,tau1_s,R2_mOhm,tau2_s,fit_rmse_mV
CC_CELL2,1693,0.71876,2.15693,0.5687,charge,1,4.314,3.6369,160.4,101,12.0659,11.6562,0.3002,15.5527,6.7103,0.4661
CC_CELL2,1693,0.71876,2.15693,0.5685,discharge,2,-17.256,3.6292,680.5,101,12.1155,9.4479,0.2579,15.8146,7.6605,1.9066
CC_CELL2,1693,0.71876,2.15693,0.5687,charge,2,12.941,3.6474,281.7,101,11.8005,9.0202,0.2242,10.2356,5.5439,1.1506
CC_CELL2,1693,0.71876,2.15693,0.5684,discharge,3,-24.803,3.6318,801.3,101,12.077,8.1168,0.2331,17.7332,9.4391,2.2827
CC_CELL2,1693,0.71876,2.15693,0.5688,charge,3,21.568,3.6575,387.4,101,11.7435,6.5979,0.1497,7.3227,3.0788,2.5332
CC_CELL2,1693,0.71876,2.15693,0.4967,discharge,0,-2.156,3.557,5609.8,101,12.4274,14.5336,0.3689,22.7441,7.2986,0.3102
CC_CELL2,1693,0.71876,2.15693,0.4968,charge,0,1.078,3.5597,70.4,101,12.9859,14.5116,0.3575,18.5692,6.8288,0.1728
CC_CELL2,1693,0.71876,2.15693,0.4967,discharge,1,-8.629,3.5601,635.4,101,12.4445,12.9937,0.3296,19.1329,7.3795,1.1763
CC_CELL2,1693,0.71876,2.15693,0.4968,charge,1,4.314,3.5701,161.3,100,12.3204,13.1322,0.3193,16.2246,6.9753,0.5227
CC_CELL2,1693,0.71876,2.15693,0.4966,discharge,2,-17.255,3.5627,680.5,101,12.3994,10.6384,0.2772,21.0456,9.7883,2.1549
CC_CELL2,1693,0.71876,2.15693,0.4968,charge,2,12.94,3.5827,281.7,101,12.0128,9.7092,0.2297,11.3796,6.1033,1.1095
CC_CELL2,1693,0.71876,2.15693,0.4965,discharge,3,-24.803,3.5663,800.7,101,12.2151,8.9679,0.241,25.0814,11.9388,2.4334
CC_CELL2,1693,0.71876,2.15693,0.4969,charge,3,21.569,3.5946,386.2,101,11.7602,7.5668,0.1864,8.9816,5.3227,1.5257
CC_CELL2,1693,0.71876,2.15693,0.4248,discharge,0,-2.156,3.4892,5610.9,101,12.6374,16.2231,0.4149,28.4924,7.9487,0.3467
CC_CELL2,1693,0.71876,2.15693,0.4249,charge,0,1.077,3.4917,70.4,101,13.0779,16.1089,0.3855,17.5598,5.9487,0.1785
CC_CELL2,1693,0.71876,2.15693,0.4248,discharge,1,-8.627,3.492,635.4,101,12.4775,14.3382,0.3599,29.4993,9.8381,1.2246
CC_CELL2,1693,0.71876,2.15693,0.4249,charge,1,4.313,3.5019,160.9,101,12.3205,14.2492,0.3396,14.6459,6.9329,0.5271
CC_CELL2,1693,0.71876,2.15693,0.4247,discharge,2,-17.257,3.494,680.5,101,12.4817,11.3732,0.3017,31.2724,11.9584,2.2698
CC_CELL2,1693,0.71876,2.15693,0.425,charge,2,12.941,3.514,281.0,101,11.9714,9.963,0.2339,11.8898,6.8375,1.128
CC_CELL2,1693,0.71876,2.15693,0.4246,discharge,3,-24.803,3.4975,800.7,101,12.228,9.386,0.2607,35.5064,13.1472,2.8237
CC_CELL2,1693,0.71876,2.15693,0.425,charge,3,21.569,3.5258,387.0,101,11.7215,7.4943,0.189,9.6525,5.7558,1.558
CC_CELL2,1693,0.71876,2.15693,0.3889,discharge,0,-2.154,3.4639,5072.9,101,12.5321,16.4434,0.4234,33.9339,8.6626,0.381
CC_CELL2,1693,0.71876,2.15693,0.3889,charge,0,1.078,3.4678,70.5,101,12.1656,16.1274,0.3985,19.5325,5.8741,0.1714
CC_CELL2,1693,0.71876,2.15693,0.3888,discharge,1,-8.627,3.4654,635.4,101,12.5916,14.6822,0.3652,36.0216,9.9745,1.2983
CC_CELL2,1693,0.71876,2.15693,0.3889,charge,1,4.315,3.4783,160.6,101,12.4216,14.6548,0.3486,13.2459,6.0198,0.5101
CC_CELL2,1693,0.71876,2.15693,0.3888,discharge,2,-17.255,3.4665,680.7,101,12.6935,11.9727,0.3192,39.8826,12.4902,2.4072
CC_CELL2,1693,0.71876,2.15693,0.389,charge,2,12.939,3.4909,281.0,101,12.132,10.2963,0.2398,11.4211,7.2337,1.1212
CC_CELL2,1693,0.71876,2.15693,0.3891,charge,3,21.567,3.4999,365.9,101,12.006,7.6974,0.1907,9.7558,6.1785,1.3297
CC_CELL2,1693,0.71876,2.15693,0.353,discharge,0,-2.156,3.4321,5072.8,101,12.7417,19.0367,0.4856,46.961,9.8738,0.3855
CC_CELL2,1693,0.71876,2.15693,0.353,charge,0,1.079,3.437,70.5,101,13.3957,17.9467,0.4331,26.9772,6.6778,0.181
CC_CELL2,1693,0.71876,2.15693,0.3529,discharge,1,-8.629,3.4339,635.4,101,12.8734,15.9429,0.4087,45.5597,9.6711,1.5146
CC_CELL2,1693,0.71876,2.15693,0.3531,charge,1,4.313,3.4535,160.7,101,12.3832,15.3347,0.3532,13.6646,5.0272,0.5665
CC_CELL2,1693,0.71876,2.15693,0.3529,discharge,2,-17.255,3.437,680.7,101,12.7233,12.6992,0.3478,52.7746,12.4772,2.9787
CC_CELL2,1693,0.71876,2.15693,0.3531,charge,2,12.94,3.4695,281.0,101,12.059,10.4335,0.2424,10.5367,7.1462,1.1829
CC_CELL2,1693,0.71876,2.15693,0.3532,charge,3,21.569,3.4762,334.0,101,11.8082,7.7991,0.1872,9.3578,6.3204,1.4109
CC_CELL2,1693,0.71876,2.15693,0.317,discharge,0,-2.156,3.3854,5071.4,101,12.9798,19.8151,0.5207,60.6216,10.9677,0.4299
CC_CELL2,1693,0.71876,2.15693,0.3171,charge,0,1.079,3.3919,70.4,101,12.7676,18.9077,0.4648,36.4706,8.1637,0.2075
CC_CELL2,1693,0.71876,2.15693,0.317,discharge,1,-8.627,3.3887,635.4,101,13.0292,17.0399,0.4519,61.6597,11.5994,1.7784
CC_CELL2,1693,0.71876,2.15693,0.3171,charge,1,4.313,3.4137,161.0,101,12.4106,15.0494,0.3516,19.1117,5.1764,0.5329
CC_CELL2,1693,0.71876,2.15693,0.3172,charge,2,12.941,3.4378,261.6,101,12.132,10.7912,0.2623,10.0031,6.1764,1.4802
CC_CELL2,1693,0.71876,2.15693,0.3172,charge,3,21.567,3.4456,287.2,101,11.8574,8.1226,0.2012,9.0779,6.3694,1.6017
CC_CELL2,1731,0.72287,2.16927,1.0,discharge,0,-2.173,4.0917,99999.0,99,4.0353,32.1172,0.6221,23.6577,4.2022,0.2837
CC_CELL2,1731,0.72287,2.16927,1.0,charge,0,1.085,4.1071,69.5,101,12.9028,29.2407,0.615,40.6347,6.6266,0.2464
CC_CELL2,1731,0.72287,2.16927,0.9999,discharge,1,-8.697,4.0996,635.4,101,12.581,21.9508,0.3993,12.7212,4.7703,1.2939
CC_CELL2,1731,0.72287,2.16927,1.0,charge,1,1.363,4.1137,161.3,101,38.4754,24.8872,0.0599,0.01,2999.9919,0.4949
CC_CELL2,1731,0.72287,2.16927,0.9999,discharge,2,-17.392,4.0993,640.0,101,12.7068,16.2695,0.3088,13.2389,7.2155,2.1978
CC_CELL2,1731,0.72287,2.16927,1.0001,charge,2,1.279,4.1231,282.1,95,60.1719,0.01,0.05,0.01,3000.0,0.5284
CC_CELL2,1731,0.72287,2.16927,0.9998,discharge,3,-25.0,4.0999,638.6,101,12.4191,13.301,0.2538,14.6117,7.7051,2.2448
CC_CELL2,1731,0.72287,2.16927,1.0001,charge,3,1.593,4.1329,387.9,58,42.1935,0.01,0.05,0.01,2999.9862,0.6203
CC_CELL2,1731,0.72287,2.16927,0.9637,discharge,0,-2.175,4.0688,4790.7,101,12.8454,21.8306,0.4771,28.9674,6.6975,0.3601
CC_CELL2,1731,0.72287,2.16927,0.9638,charge,0,1.087,4.0732,70.5,101,12.6508,21.9907,0.4667,21.9983,5.0484,0.2144
CC_CELL2,1731,0.72287,2.16927,0.9637,discharge,1,-8.695,4.0694,635.5,101,12.6586,17.9365,0.3605,17.1976,5.6125,1.1762
CC_CELL2,1731,0.72287,2.16927,0.9638,charge,1,2.641,4.078,160.9,101,19.3332,26.9168,0.1866,0.01,3000.0,0.9604
CC_CELL2,1731,0.72287,2.16927,0.9636,discharge,2,-17.389,4.071,657.7,101,12.5501,13.8975,0.2791,15.0104,6.4697,2.176
CC_CELL2,1731,0.72287,2.16927,0.9639,charge,2,2.537,4.0836,282.3,101,45.9139,0.01,0.05,0.01,2999.9987,0.6983
CC_CELL2,1731,0.72287,2.16927,0.9636,discharge,3,-25.001,4.074,656.2,101,12.5411,11.4883,0.24,15.6882,7.2395,2.1564
CC_CELL2,1731,0.72287,2.16927,0.9638,charge,3,2.362,4.0876,388.0,101,47.6321,0.01,0.05,0.01,2999.9997,0.7366
CC_CELL2,1731,0.72287,2.16927,0.9275,discharge,0,-2.175,4.018,4804.3,101,12.6647,18.4371,0.4199,30.412,7.0594,0.3746
CC_CELL2,1731,0.72287,2.16927,0.9275,charge,0,1.087,4.0232,70.4,101,12.7107,18.7269,0.4239,26.5613,6.7086,0.1913
CC_CELL2,1731,0.72287,2.16927,0.9275,discharge,1,-8.696,4.0197,635.4,101,12.6179,15.7074,0.3314,17.0947,5.3088,1.1816
CC_CELL2,1731,0.72287,2.16927,0.9276,charge,1,4.145,4.0337,161.2,101,12.6226,8.8678,0.1681,18.7565,1.0832,0.881
CC_CELL2,1731,0.72287,2.16927,0.9274,discharge,2,-17.393,4.0216,675.4,101,12.511,12.5254,0.2724,14.6298,6.2855,2.162
CC_CELL2,1731,0.72287,2.16927,0.9276,charge,2,3.98,4.0432,281.4,101,39.4227,0.01,0.05,0.01,2999.9965,0.767
CC_CELL2,1731,0.72287,2.16927,0.9273,discharge,3,-24.999,4.0257,676.1,101,12.3822,10.5268,0.2335,15.5268,7.2186,2.4415
CC_CELL2,1731,0.72287,2.16927,0.9276,charge,3,3.771,4.0531,386.8,101,38.9852,0.01,0.05,0.01,2999.9995,0.8269
CC_CELL2,1731,0.72287,2.16927,0.855,discharge,0,-2.173,3.8975,5361.7,101,12.4759,14.7262,0.3523,20.5714,6.22,0.2998
CC_CELL2,1731,0.72287,2.16927,0.8551,charge,0,1.087,3.9004,70.4,101,12.2812,15.0734,0.3562,19.1426,6.1549,0.1875
CC_CELL2,1731,0.72287,2.16927,0.855,discharge,1,-8.695,3.8995,635.4,101,12.5385,13.142,0.3092,14.3707,6.0295,1.0328
CC_CELL2,1731,0.72287,2.16927,0.8551,charge,1,4.348,3.9086,160.9,101,12.4068,14.1849,0.3341,17.4734,6.855,0.5619
CC_CELL2,1731,0.72287,2.16927,0.8549,discharge,2,-17.391,3.9014,680.7,101,12.3102,10.7683,0.2521,14.4264,7.6487,1.8778
CC_CELL2,1731,0.72287,2.16927,0.8552,charge,2,8.895,3.9189,282.0,101,17.1801,14.4447,0.1437,0.01,3000.0,1.1404
CC_CELL2,1731,0.72287,2.16927,0.8549,discharge,3,-25.001,3.9044,743.1,101,12.174,9.1009,0.2155,16.1513,8.6667,2.0097
CC_CELL2,1731,0.72287,2.16927,0.8552,charge,3,8.634,3.9289,387.1,101,30.6765,0.7432,0.05,0.01,3000.0,1.0862
CC_CELL2,1731,0.72287,2.16927,0.7826,discharge,0,-2.173,3.827,5431.2,101,11.9574,13.7444,0.3382,21.3857,7.4528,0.3056
CC_CELL2,1731,0.72287,2.16927,0.7826,charge,0,1.085,3.8311,70.4,101,12.2805,13.5457,0.3306,17.454,6.0307,0.158
CC_CELL2,1731,0.72287,2.16927,0.7825,discharge,1,-8.698,3.83,635.4,101,12.3803,12.0325,0.2906,16.4168,6.5355,1.0048
CC_CELL2,1731,0.72287,2.16927,0.7826,charge,1,4.348,3.8387,160.9,101,12.2611,12.7977,0.3114,13.0551,5.2366,0.557
CC_CELL2,1731,0.72287,2.16927,0.7825,discharge,2,-17.392,3.8323,680.7,101,12.2674,9.9919,0.2465,15.5079,7.5434,1.9128
CC_CELL2,1731,0.72287,2.16927,0.7827,charge,2,12.832,3.8472,281.4,101,11.9651,7.7071,0.149,7.9255,1.4094,1.6615
CC_CELL2,1731,0.72287,2.16927,0.7824,discharge,3,-25.0,3.8353,790.9,101,12.2427,8.4341,0.2198,17.0972,8.7392,2.0143
CC_CELL2,1731,0.72287,2.16927,0.7828,charge,3,12.722,3.8549,387.9,101,20.1446,6.9959,0.05,0.01,3000.0,0.7865
CC_CELL2,1731,0.72287,2.16927,0.7101,discharge,0,-2.175,3.7544,5488.1,101,12.3125,13.5672,0.3485,22.6567,7.8094,0.2953
CC_CELL2,1731,0.72287,2.16927,0.7102,charge,0,1.085,3.7573,70.4,101,12.8984,13.3219,0.3239,19.7616,6.8332,0.1608
CC_CELL2,1731,0.72287,2.16927,0.7101,discharge,1,-8.694,3.7571,635.5,101,12.3177,11.8759,0.2901,17.1841,6.5225,1.0415
CC_CELL2,1731,0.72287,2.16927,0.7102,charge,1,4.348,3.7672,160.8,101,12.2701,12.363,0.3036,14.1993,5.3262,0.5287
CC_CELL2,1731,0.72287,2.16927,0.71,discharge,2,-17.392,3.7603,680.7,101,12.2657,9.9212,0.2515,15.8177,7.2814,1.9786
CC_CELL2,1731,0.72287,2.16927,0.7103,charge,2,13.044,3.7772,282.0,101,11.9751,9.9211,0.2373,10.0886,5.7182,1.3098
CC_CELL2,1731,0.72287,2.16927,0.7099,discharge,3,-25.001,3.7641,801.2,101,12.1067,8.4946,0.2219,17.0493,8.3343,2.3364
CC_CELL2,1731,0.72287,2.16927,0.7103,charge,3,16.067,3.7864,386.7,101,15.8159,9.9401,0.1322,0.01,2999.9954,1.1683
CC_CELL2,1731,0.72287,2.16927,0.6377,discharge,0,-2.173,3.6799,5534.0,101,12.3649,13.7947,0.3511,21.7135,7.5169,0.2916
CC_CELL2,1731,0.72287,2.16927,0.6377,charge,0,1.087,3.6826,70.5,101,12.9994,13.6957,0.3465,19.4632,6.9952,0.148
CC_CELL2,1731,0.72287,2.16927,0.6376,discharge,1,-8.695,3.6824,635.5,101,12.4436,12.0665,0.3027,16.8676,6.5925,1.0061
CC_CELL2,1731,0.72287,2.16927,0.6377,charge,1,4.347,3.6925,161.0,101,12.3831,12.45,0.3101,14.8675,5.724,0.4887
CC_CELL2,1731,0.72287,2.16927,0.6375,discharge,2,-17.391,3.6851,680.7,101,12.3112,10.0057,0.2561,15.8512,7.4076,1.992
CC_CELL2,1731,0.72287,2.16927,0.6378,charge,2,13.043,3.7031,282.1,101,12.137,9.7155,0.2405,10.388,5.8007,1.1999
CC_CELL2,1731,0.72287,2.16927,0.6375,discharge,3,-25.0,3.6885,801.2,101,12.1304,8.607,0.2337,17.3526,8.7346,2.1709
CC_CELL2,1731,0.72287,2.16927,0.6378,charge,3,19.649,3.713,386.8,101,12.8453,5.0671,0.0946,6.899,0.6652,1.4558
CC_CELL2,1731,0.72287,2.16927,0.5652,discharge,0,-2.175,3.6176,5574.3,101,12.479,14.6618,0.3682,22.382,7.4605,0.3135
CC_CELL2,1731,0.72287,2.16927,0.5652,charge,0,1.087,3.6212,70.6,101,12.409,14.6445,0.3603,19.0143,6.7715,0.167
CC_CELL2,1731,0.72287,2.16927,0.5652,discharge,1,-8.696,3.6195,635.4,101,12.3765,12.8298,0.3135,18.1336,6.9047,1.112
CC_CELL2,1731,0.72287,2.16927,0.5653,charge,1,4.347,3.6309,160.9,101,12.3669,13.1853,0.3175,15.5532,6.2532,0.4993
CC_CELL2,1731,0.72287,2.16927,0.5651,discharge,2,-17.391,3.6227,680.6,101,12.3366,10.4996,0.2684,17.4609,7.9241,2.0397
CC_CELL2,1731,0.72287,2.16927,0.5653,charge,2,13.044,3.6423,281.5,101,12.0884,9.9042,0.2355,10.2493,5.5536,1.23
CC_CELL2,1731,0.72287,2.16927,0.565,discharge,3,-25.001,3.6258,800.5,101,12.1604,9.001,0.2443,19.7842,9.8036,2.2432
CC_CELL2,1731,0.72287,2.16927,0.5654,charge,3,21.739,3.6527,387.0,101,11.6548,6.7561,0.1409,7.0674,2.4068,2.9071
CC_CELL2,1731,0.72287,2.16927,0.4927,discharge,0,-2.173,3.5509,5605.3,101,12.585,15.8535,0.3932,24.54,7.404,0.3219
CC_CELL2,1731,0.72287,2.16927,0.4928,charge,0,1.087,3.5538,70.5,101,13.1593,15.7709,0.3894,19.9443,6.749,0.1783
CC_CELL2,1731,0.72287,2.16927,0.4927,discharge,1,-8.695,3.554,635.4,101,12.5817,13.7948,0.3379,20.0412,6.9978,1.2433
CC_CELL2,1731,0.72287,2.16927,0.4928,charge,1,4.347,3.5653,160.9,101,12.3251,14.1919,0.3413,16.4557,6.7984,0.5088
CC_CELL2,1731,0.72287,2.16927,0.4926,discharge,2,-17.391,3.5564,680.6,101,12.4298,11.3245,0.2923,21.947,9.538,2.3786
CC_CELL2,1731,0.72287,2.16927,0.4928,charge,2,13.042,3.5788,281.4,101,11.9991,10.2531,0.2437,11.1935,5.9571,1.0894
CC_CELL2,1731,0.72287,2.16927,0.4925,discharge,3,-25.0,3.5615,800.5,101,12.3573,9.3826,0.2544,26.7716,12.0412,2.4961
CC_CELL2,1731,0.72287,2.16927,0.4929,charge,3,21.739,3.5918,387.0,101,11.8436,7.7944,0.1925,8.9855,5.3541,1.5926
CC_CELL2,1731,0.72287,2.16927,0.4203,discharge,0,-2.173,3.4819,5616.1,101,12.724,18.0418,0.4484,28.6226,7.4004,0.3445
CC_CELL2,1731,0.72287,2.16927,0.4203,charge,0,1.087,3.4849,70.4,101,12.7408,17.936,0.4261,17.6977,5.7515,0.1737
CC_CELL2,1731,0.72287,2.16927,0.4202,discharge,1,-8.695,3.4847,635.5,101,12.7792,15.6003,0.3857,30.5839,9.9652,1.2938
CC_CELL2,1731,0.72287,2.16927,0.4203,charge,1,4.349,3.4948,160.8,101,12.4597,15.5197,0.3585,15.3029,6.9535,0.5438
CC_CELL2,1731,0.72287,2.16927,0.4201,discharge,2,-17.391,3.4866,680.6,101,12.5643,12.3285,0.3142,33.2188,12.2684,2.3902
CC_CELL2,1731,0.72287,2.16927,0.4204,charge,2,13.042,3.5082,281.6,101,12.0829,10.5671,0.2454,11.8345,6.5271,1.1723
CC_CELL2,1731,0.72287,2.16927,0.4204,charge,3,21.739,3.5209,382.0,101,11.8882,7.8638,0.1981,9.6727,5.6781,1.6237
CC_CELL2,1731,0.72287,2.16927,0.3841,discharge,0,-2.173,3.458,5072.1,101,12.8768,19.1749,0.4799,35.8782,8.4354,0.3924
CC_CELL2,1731,0.72287,2.16927,0.3841,charge,0,1.087,3.4619,70.4,101,12.7997,18.6974,0.4451,19.2642,5.4032,0.1851
CC_CELL2,1731,0.72287,2.16927,0.3841,discharge,1,-8.697,3.4595,635.5,101,12.7425,16.1533,0.3847,38.1014,9.8763,1.3438
CC_CELL2,1731,0.72287,2.16927,0.3842,charge,1,4.348,3.4716,160.9,101,12.626,16.1916,0.3701,13.6333,6.2792,0.5628
CC_CELL2,1731,0.72287,2.16927,0.384,discharge,2,-17.392,3.461,680.5,101,12.652,12.7501,0.3253,41.4813,12.2365,2.5079
CC_CELL2,1731,0.72287,2.16927,0.3842,charge,2,13.043,3.4849,281.9,101,12.127,10.6909,0.2459,11.3733,6.8661,1.1251
CC_CELL2,1731,0.72287,2.16927,0.3843,charge,3,21.739,3.4941,360.5,101,11.8774,7.9231,0.1971,9.5998,5.9251,1.5072
CC_CELL2,1731,0.72287,2.16927,0.3479,discharge,0,-2.175,3.4278,5071.0,101,13.064,20.6827,0.5254,49.907,9.6804,0.4129
CC_CELL2,1731,0.72287,2.16927,0.3479,charge,0,1.087,3.4336,70.6,101,12.6869,19.9731,0.4744,26.7218,6.3108,0.1841
CC_CELL2,1731,0.72287,2.16927,0.3478,discharge,1,-8.696,3.4296,635.5,101,12.9828,17.0738,0.4237,46.8857,9.1055,1.6311
CC_CELL2,1731,0.72287,2.16927,0.348,charge,1,4.348,3.4497,160.6,101,12.5347,16.562,0.3752,13.2806,5.2184,0.5771
CC_CELL2,1731,0.72287,2.16927,0.348,charge,2,13.044,3.4653,279.3,101,11.9974,10.8773,0.2473,10.6317,6.974,1.1594
CC_CELL2,1731,0.72287,2.16927,0.3481,charge,3,21.739,3.4713,322.0,101,11.8996,8.0372,0.1942,9.2954,6.0902,1.4437
CC_CELL2,1731,0.72287,2.16927,0.3116,discharge,0,-2.173,3.3793,5072.4,101,13.1536,21.7429,0.5577,64.4172,10.6022,0.4608
CC_CELL2,1731,0.72287,2.16927,0.3117,charge,0,1.087,3.3863,70.5,101,12.7495,20.9637,0.4985,37.4839,7.8667,0.2252
CC_CELL2,1731,0.72287,2.16927,0.3116,discharge,1,-8.695,3.3828,635.5,101,13.2298,18.3535,0.4759,64.9264,11.2826,1.8834
CC_CELL2,1731,0.72287,2.16927,0.3117,charge,1,4.349,3.41,161.3,101,12.5827,16.2431,0.3748,18.5958,4.9322,0.5606
CC_CELL2,1731,0.72287,2.16927,0.3118,charge,2,13.043,3.4326,251.2,101,12.2439,11.4367,0.2676,10.2998,6.311,1.4803
CC_CELL2,1731,0.72287,2.16927,0.3118,charge,3,21.741,3.4404,272.4,101,11.9952,8.5159,0.2088,9.2173,6.2529,1.5154
CC_CELL2,1768,0.70802,2.12471,1.0,discharge,0,-2.127,4.0885,99999.0,99,3.6392,33.8014,0.6528,25.1225,4.2061,0.3159
CC_CELL2,1768,0.70802,2.12471,1.0,charge,0,1.062,4.1037,69.5,101,14.107,30.705,0.6471,42.5025,6.4665,0.2326
CC_CELL2,1768,0.70802,2.12471,0.9999,discharge,1,-8.505,4.0979,635.4,101,12.8454,23.0915,0.4167,13.8108,4.9615,1.3075
CC_CELL2,1768,0.70802,2.12471,1.0,charge,1,1.329,4.1115,160.8,101,38.7437,27.8849,0.0674,0.01,3000.0,0.619
CC_CELL2,1768,0.70802,2.12471,0.9999,discharge,2,-17.015,4.0969,640.1,101,12.7855,17.139,0.3176,14.8351,7.5466,2.1466
CC_CELL2,1768,0.70802,2.12471,1.0001,charge,2,1.333,4.1208,281.3,85,59.4826,0.01,0.05,0.01,2999.999,0.5981
CC_CELL2,1768,0.70802,2.12471,0.9998,discharge,3,-24.457,4.0975,639.5,101,12.585,13.7533,0.2569,15.6271,7.3532,2.1152
CC_CELL2,1768,0.70802,2.12471,1.0,charge,3,1.693,4.131,387.8,54,40.8443,0.01,0.05,0.01,2999.9538,0.7194
CC_CELL2,1768,0.70802,2.12471,0.9645,discharge,0,-2.127,4.0647,4789.8,101,13.0183,23.0641,0.4987,31.3001,6.5488,0.3885
CC_CELL2,1768,0.70802,2.12471,0.9646,charge,0,1.062,4.0697,70.4,101,12.9233,23.1967,0.4791,24.737,5.007,0.2078
CC_CELL2,1768,0.70802,2.12471,0.9645,discharge,1,-8.505,4.0654,635.4,101,12.8375,18.8343,0.3692,18.2137,5.5375,1.2495
CC_CELL2,1768,0.70802,2.12471,0.9646,charge,1,2.554,4.0766,161.2,101,19.3417,29.0293,0.1952,0.01,3000.0,0.996
CC_CELL2,1768,0.70802,2.12471,0.9644,discharge,2,-17.013,4.0674,657.3,101,12.6886,14.6702,0.2964,16.2591,6.7197,2.0946
CC_CELL2,1768,0.70802,2.12471,0.9646,charge,2,2.462,4.082,281.2,101,47.9649,0.01,0.05,0.01,2999.9982,0.6899
CC_CELL2,1768,0.70802,2.12471,0.9644,discharge,3,-24.458,4.0712,655.9,101,12.5756,12.0818,0.2434,16.634,7.0004,2.1428
CC_CELL2,1768,0.70802,2.12471,0.9646,charge,3,2.288,4.0868,386.8,101,49.5266,0.01,0.05,0.01,2999.9999,0.7751
CC_CELL2,1768,0.70802,2.12471,0.9291,discharge,0,-2.127,4.0085,4804.8,101,12.9535,19.4506,0.4433,31.1116,6.9218,0.3714
CC_CELL2,1768,0.70802,2.12471,0.9291,charge,0,1.062,4.0134,70.3,101,12.4463,20.0994,0.4401,28.1668,6.6326,0.2026
CC_CELL2,1768,0.70802,2.12471,0.929,discharge,1,-8.507,4.0098,635.4,101,12.8064,16.462,0.3461,17.7451,5.3745,1.1939
CC_CELL2,1768,0.70802,2.12471,0.9291,charge,1,4.188,4.0243,161.2,100,12.2207,10.8324,0.2096,19.1202,1.3867,1.052
CC_CELL2,1768,0.70802,2.12471,0.929,discharge,2,-17.015,4.0119,676.5,101,12.6917,13.1467,0.2809,15.7361,6.5728,2.1559
CC_CELL2,1768,0.70802,2.12471,0.9292,charge,2,3.987,4.0358,282.1,101,39.0589,2.152,0.05,0.01,3000.0,0.8287
CC_CELL2,1768,0.70802,2.12471,0.9289,discharge,3,-24.457,4.016,677.7,101,12.4994,10.9926,0.2406,16.4957,7.1725,2.1388
CC_CELL2,1768,0.70802,2.12471,0.9292,charge,3,3.775,4.0454,387.9,101,40.9903,0.01,0.05,0.01,2999.9993,0.9098
CC_CELL2,1768,0.70802,2.12471,0.8582,discharge,0,-2.127,3.8905,5366.3,101,12.5856,15.6212,0.3762,21.3202,6.4197,0.3158
CC_CELL2,1768,0.70802,2.12471,0.8582,charge,0,1.063,3.8935,70.3,101,12.2885,15.9096,0.3739,19.2735,5.9066,0.1932
CC_CELL2,1768,0.70802,2.12471,0.8582,discharge,1,-8.505,3.8919,635.4,101,12.4736,13.8891,0.3198,15.3203,6.1204,1.0707
CC_CELL2,1768,0.70802,2.12471,0.8583,charge,1,4.254,3.9013,160.7,101,12.5539,15.0312,0.35,17.5839,6.6276,0.5959
CC_CELL2,1768,0.70802,2.12471,0.8581,discharge,2,-17.014,3.8945,680.5,101,12.4718,11.2679,0.2613,15.6574,7.9406,1.8852
CC_CELL2,1768,0.70802,2.12471,0.8583,charge,2,8.826,3.9116,281.3,101,17.0333,15.6668,0.1624,0.01,3000.0,1.1679
CC_CELL2,1768,0.70802,2.12471,0.858,discharge,3,-24.457,3.8976,744.9,101,12.2537,9.499,0.2178,17.028,8.467,1.9281
CC_CELL2,1768,0.70802,2.12471,0.8584,charge,3,8.568,3.9219,387.0,101,29.7768,2.7069,0.05,0.01,3000.0,1.6969
CC_CELL2,1768,0.70802,2.12471,0.7873,discharge,0,-2.127,3.8223,5433.9,101,12.5296,14.6921,0.3638,22.7157,7.4533,0.3108
CC_CELL2,1768,0.70802,2.12471,0.7873,charge,0,1.064,3.8256,70.5,101,12.3404,14.6064,0.3458,18.7227,5.9665,0.161
CC_CELL2,1768,0.70802,2.12471,0.7873,discharge,1,-8.507,3.8241,635.4,101,12.4081,12.8388,0.3045,17.386,6.5257,1.0423
CC_CELL2,1768,0.70802,2.12471,0.7874,charge,1,4.254,3.8338,160.5,101,12.4383,13.715,0.3325,13.7924,5.2016,0.5455
CC_CELL2,1768,0.70802,2.12471,0.7872,discharge,2,-17.015,3.8264,680.5,101,12.3216,10.6767,0.2591,16.6719,7.7184,1.9375
CC_CELL2,1768,0.70802,2.12471,0.7874,charge,2,12.434,3.8429,281.4,101,12.1382,8.0098,0.1497,8.6586,1.2589,1.5832
CC_CELL2,1768,0.70802,2.12471,0.7871,discharge,3,-24.458,3.8305,789.0,101,12.1859,9.0501,0.2269,17.9144,8.5251,1.8526
CC_CELL2,1768,0.70802,2.12471,0.7875,charge,3,12.33,3.8513,386.8,101,20.3655,7.9283,0.05,0.01,2999.9997,0.8599
CC_CELL2,1768,0.70802,2.12471,0.7164,discharge,0,-2.127,3.7484,5486.6,101,12.1162,14.5034,0.3689,23.9494,7.7452,0.2999
CC_CELL2,1768,0.70802,2.12471,0.7164,charge,0,1.064,3.7529,70.6,101,12.2567,14.3226,0.3387,20.7806,6.5028,0.1653
CC_CELL2,1768,0.70802,2.12471,0.7164,discharge,1,-8.507,3.7523,635.5,101,12.4783,12.692,0.3113,18.0633,6.5744,1.0363
CC_CELL2,1768,0.70802,2.12471,0.7165,charge,1,4.254,3.7627,161.1,101,12.3997,13.3242,0.3259,15.0249,5.3364,0.5446
CC_CELL2,1768,0.70802,2.12471,0.7163,discharge,2,-17.013,3.7556,680.5,101,12.4668,10.4834,0.2697,16.8363,7.4799,1.9442
CC_CELL2,1768,0.70802,2.12471,0.7165,charge,2,12.759,3.7734,281.4,101,11.9839,10.7828,0.2539,10.6595,5.7317,1.2622
CC_CELL2,1768,0.70802,2.12471,0.7162,discharge,3,-24.456,3.7597,801.2,101,12.2592,8.9276,0.2277,17.7765,8.1779,2.1289
CC_CELL2,1768,0.70802,2.12471,0.7166,charge,3,15.422,3.7835,388.0,101,16.1155,10.9061,0.1334,0.01,2999.9888,1.2558
CC_CELL2,1768,0.70802,2.12471,0.6455,discharge,0,-2.127,3.6766,5529.8,101,12.5242,14.7762,0.3747,23.0123,7.4791,0.3078
CC_CELL2,1768,0.70802,2.12471,0.6456,charge,0,1.063,3.6803,70.5,101,12.2696,14.6553,0.3527,20.4354,6.6748,0.1715
CC_CELL2,1768,0.70802,2.12471,0.6455,discharge,1,-8.505,3.6794,635.5,101,12.5044,12.9032,0.3132,17.7838,6.5642,1.0725
CC_CELL2,1768,0.70802,2.12471,0.6456,charge,1,4.254,3.69,160.8,101,12.3455,13.5192,0.3322,15.7696,5.7222,0.4906
CC_CELL2,1768,0.70802,2.12471,0.6454,discharge,2,-17.015,3.6822,680.5,101,12.4151,10.6809,0.2672,16.9041,7.536,2.0507
CC_CELL2,1768,0.70802,2.12471,0.6457,charge,2,12.761,3.7011,282.0,100,12.1246,10.5697,0.2492,10.8963,5.6223,1.3088
CC_CELL2,1768,0.70802,2.12471,0.6454,discharge,3,-24.457,3.686,800.6,101,12.292,9.0484,0.2368,18.0548,8.4745,2.2648
CC_CELL2,1768,0.70802,2.12471,0.6457,charge,3,18.798,3.712,387.9,101,13.291,4.8483,0.0933,7.8434,0.5552,1.3421
CC_CELL2,1768,0.70802,2.12471,0.5747,discharge,0,-2.126,3.6152,5572.4,100,12.565,15.7743,0.3946,23.7641,7.4082,0.3111
CC_CELL2,1768,0.70802,2.12471,0.5747,charge,0,1.063,3.6189,70.5,101,12.5654,15.6217,0.3803,20.1797,6.578,0.1871
CC_CELL2,1768,0.70802,2.12471,0.5746,discharge,1,-8.507,3.618,635.5,101,12.5477,13.6966,0.3309,19.1119,6.8725,1.0997
CC_CELL2,1768,0.70802,2.12471,0.5747,charge,1,4.254,3.6293,160.8,101,12.4429,14.2445,0.3421,16.5835,6.3312,0.5133
CC_CELL2,1768,0.70802,2.12471,0.5745,discharge,2,-17.015,3.6209,680.5,101,12.498,11.1466,0.2785,18.6336,8.0495,2.1006
CC_CELL2,1768,0.70802,2.12471,0.5748,charge,2,12.761,3.6407,281.3,101,12.2484,10.6836,0.2495,10.8616,5.4885,1.2294
CC_CELL2,1768,0.70802,2.12471,0.5745,discharge,3,-24.457,3.6241,801.1,101,12.3838,9.362,0.2446,20.4579,9.3929,2.2684
CC_CELL2,1768,0.70802,2.12471,0.5748,charge,3,21.253,3.653,387.1,101,11.8722,6.7185,0.1395,7.3256,1.8532,2.9747
CC_CELL2,1768,0.70802,2.12471,0.5038,discharge,0,-2.127,3.5494,5604.6,101,12.6661,16.9615,0.4189,25.6985,7.1731,0.3346
CC_CELL2,1768,0.70802,2.12471,0.5038,charge,0,1.061,3.5531,70.5,101,12.5398,17.0886,0.4057,20.7241,6.4595,0.1747
CC_CELL2,1768,0.70802,2.12471,0.5037,discharge,1,-8.507,3.5529,635.4,101,12.8161,14.7135,0.3593,21.4013,7.2371,1.2168
CC_CELL2,1768,0.70802,2.12471,0.5038,charge,1,4.254,3.5645,161.2,101,12.5436,15.1758,0.3611,17.3725,6.723,0.5351
CC_CELL2,1768,0.70802,2.12471,0.5036,discharge,2,-17.012,3.5561,680.7,100,12.6577,11.8974,0.3039,23.1423,9.5382,2.2866
CC_CELL2,1768,0.70802,2.12471,0.5039,charge,2,12.761,3.5789,281.3,101,12.1903,10.9067,0.2518,11.8486,5.8001,1.1458
CC_CELL2,1768,0.70802,2.12471,0.5036,discharge,3,-24.457,3.561,800.7,101,12.3599,9.9231,0.2567,26.7103,11.0616,2.3417
CC_CELL2,1768,0.70802,2.12471,0.5039,charge,3,21.266,3.5929,386.8,101,11.996,8.3175,0.2031,9.5697,5.2248,1.6495
CC_CELL2,1768,0.70802,2.12471,0.4329,discharge,0,-2.127,3.4821,5614.2,101,12.8723,19.3266,0.4725,31.3373,7.4854,0.3811
CC_CELL2,1768,0.70802,2.12471,0.4329,charge,0,1.063,3.4855,70.5,101,12.6514,19.0918,0.4398,19.266,5.428,0.19
CC_CELL2,1768,0.70802,2.12471,0.4328,discharge,1,-8.507,3.4851,635.5,100,12.8113,16.6269,0.3985,31.6757,9.4526,1.2798
CC_CELL2,1768,0.70802,2.12471,0.4329,charge,1,4.255,3.496,160.8,101,12.6281,16.7473,0.3865,16.0331,6.8323,0.5173
CC_CELL2,1768,0.70802,2.12471,0.4328,discharge,2,-17.015,3.4867,680.7,101,12.6655,13.0146,0.3287,33.3129,11.527,2.1619
CC_CELL2,1768,0.70802,2.12471,0.433,charge,2,12.761,3.5104,281.4,101,12.2416,11.2982,0.2595,12.5425,6.4365,1.1677
CC_CELL2,1768,0.70802,2.12471,0.4331,charge,3,21.265,3.5238,381.5,101,11.911,8.497,0.2062,10.2636,5.5036,1.614
CC_CELL2,1768,0.70802,2.12471,0.3974,discharge,0,-2.127,3.4592,5072.3,101,12.9474,20.2642,0.5022,38.1602,8.3359,0.3884
CC_CELL2,1768,0.70802,2.12471,0.3974,charge,0,1.061,3.4633,70.5,101,12.6737,19.887,0.4589,21.1615,5.432,0.1958
CC_CELL2,1768,0.70802,2.12471,0.3974,discharge,1,-8.507,3.4608,635.4,101,12.9348,16.9176,0.401,38.3932,9.4309,1.348
CC_CELL2,1768,0.70802,2.12471,0.3975,charge,1,4.254,3.4745,160.8,101,12.6216,17.1491,0.3872,14.4051,6.0477,0.5482
CC_CELL2,1768,0.70802,2.12471,0.3973,discharge,2,-17.014,3.4623,680.5,101,12.8661,13.2613,0.3401,40.2739,11.4603,2.478
CC_CELL2,1768,0.70802,2.12471,0.3975,charge,2,12.761,3.4881,281.4,101,12.2153,11.4178,0.259,12.0505,6.7025,1.1781
CC_CELL2,1768,0.70802,2.12471,0.3976,charge,3,21.265,3.498,361.7,100,12.0076,8.478,0.2078,10.1965,5.6896,1.4936
CC_CELL2,1768,0.70802,2.12471,0.362,discharge,0,-2.127,3.4301,5072.6,101,13.0899,21.6278,0.5428,51.3541,9.5031,0.4346
CC_CELL2,1768,0.70802,2.12471,0.362,charge,0,1.063,3.4359,70.5,101,12.9932,20.604,0.4903,28.0503,6.1009,0.1854
CC_CELL2,1768,0.70802,2.12471,0.3619,discharge,1,-8.505,3.4319,635.4,101,13.0548,17.7564,0.4378,46.3416,8.8028,1.5998
CC_CELL2,1768,0.70802,2.12471,0.3621,charge,1,4.254,3.4519,160.9,101,12.756,17.526,0.3977,14.1259,5.185,0.5783
CC_CELL2,1768,0.70802,2.12471,0.3621,charge,2,12.761,3.4689,280.0,101,12.2076,11.5578,0.2627,11.3665,6.8326,1.2167
CC_CELL2,1768,0.70802,2.12471,0.3622,charge,3,21.266,3.4756,326.0,101,11.9325,8.6941,0.2014,9.915,5.7862,1.4494
CC_CELL2,1768,0.70802,2.12471,0.3266,discharge,0,-2.128,3.3847,5072.6,101,13.2454,22.7803,0.5849,65.7314,10.4043,0.4565
CC_CELL2,1768,0.70802,2.12471,0.3266,charge,0,1.063,3.3919,70.5,101,12.9827,22.0609,0.5308,39.0438,7.8454,0.2
CC_CELL2,1768,0.70802,2.12471,0.3265,discharge,1,-8.505,3.388,635.5,101,13.3338,19.0678,0.4894,62.0633,10.5826,1.8016
CC_CELL2,1768,0.70802,2.12471,0.3266,charge,1,4.256,3.4155,161.2,101,12.8091,17.2962,0.3957,18.9572,4.827,0.5617
CC_CELL2,1768,0.70802,2.12471,0.3267,charge,2,12.761,3.4401,255.6,101,12.3028,12.1575,0.283,11.005,6.4658,1.3846
CC_CELL2,1768,0.70802,2.12471,0.3267,charge,3,21.266,3.4475,278.6,101,12.058,9.0416,0.2109,9.8244,5.9598,1.4893
CC_CELL2,1806,0.70185,2.10619,1.0,discharge,0,-2.109,4.0876,99999.0,99,4.2623,34.8848,0.6766,26.4467,4.1884,0.2999
CC_CELL2,1806,0.70185,2.10619,1.0,charge,0,1.054,4.1025,68.4,101,13.4749,32.0629,0.6823,44.4122,6.5092,0.2318
CC_CELL2,1806,0.70185,2.10619,0.9999,discharge,1,-8.441,4.0961,635.4,101,13.0904,23.8848,0.4343,14.8461,5.1624,1.2972
CC_CELL2,1806,0.70185,2.10619,1.0,charge,1,1.301,4.1098,160.9,101,39.8312,29.563,0.0715,0.01,3000.0,0.7006
CC_CELL2,1806,0.70185,2.10619,0.9999,discharge,2,-16.877,4.095,639.8,101,12.9227,17.6654,0.3297,16.4073,7.85,2.1948
CC_CELL2,1806,0.70185,2.10619,1.0001,charge,2,1.367,4.1197,281.3,78,58.842,0.01,0.05,0.01,2770.898,0.7022
CC_CELL2,1806,0.70185,2.10619,0.9998,discharge,3,-24.26,4.0957,640.0,101,12.7527,14.1018,0.2661,16.8528,7.2539,1.8613
CC_CELL2,1806,0.70185,2.10619,1.0,charge,3,1.705,4.1304,387.7,51,40.9348,0.01,0.05,0.01,2999.9491,0.8256
CC_CELL2,1806,0.70185,2.10619,0.9648,discharge,0,-2.111,4.0613,4788.8,101,13.1121,23.9835,0.5164,33.3552,6.5574,0.3699
CC_CELL2,1806,0.70185,2.10619,0.9648,charge,0,1.056,4.0669,70.4,101,12.9978,24.125,0.5147,26.8102,5.1519,0.2091
CC_CELL2,1806,0.70185,2.10619,0.9648,discharge,1,-8.441,4.0621,635.4,101,12.8564,19.7976,0.3926,19.2823,5.622,1.1512
CC_CELL2,1806,0.70185,2.10619,0.9649,charge,1,2.495,4.0746,160.9,101,20.1449,30.1709,0.1997,0.01,3000.0,1.0773
CC_CELL2,1806,0.70185,2.10619,0.9647,discharge,2,-16.877,4.0641,656.7,101,13.0201,15.0972,0.3078,17.5522,6.8813,2.0816
CC_CELL2,1806,0.70185,2.10619,0.9649,charge,2,2.385,4.0802,281.4,101,50.2738,0.01,0.05,0.01,2999.9998,0.7627
CC_CELL2,1806,0.70185,2.10619,0.9646,discharge,3,-24.259,4.0687,655.3,101,12.6638,12.4952,0.2492,17.7298,6.8604,2.2112
CC_CELL2,1806,0.70185,2.10619,0.9649,charge,3,2.228,4.0852,386.8,101,51.567,0.01,0.05,0.01,3000.0,0.7359
CC_CELL2,1806,0.70185,2.10619,0.9297,discharge,0,-2.109,4.001,4803.1,101,13.1273,20.3096,0.4595,32.5297,6.8742,0.3768
CC_CELL2,1806,0.70185,2.10619,0.9297,charge,0,1.056,4.0061,70.3,101,13.0351,20.9571,0.4775,30.036,6.9224,0.2019
CC_CELL2,1806,0.70185,2.10619,0.9296,discharge,1,-8.439,4.0024,635.4,101,12.9229,17.1967,0.3595,18.445,5.3576,1.2198
CC_CELL2,1806,0.70185,2.10619,0.9297,charge,1,4.175,4.0177,161.2,101,12.2452,11.2881,0.2129,20.3832,1.4712,1.1258
CC_CELL2,1806,0.70185,2.10619,0.9295,discharge,2,-16.877,4.0046,676.8,101,12.8527,13.6601,0.2946,16.8207,6.7954,2.1832
CC_CELL2,1806,0.70185,2.10619,0.9298,charge,2,3.985,4.0299,281.3,101,42.7167,0.01,0.05,0.01,2999.9988,0.6846
CC_CELL2,1806,0.70185,2.10619,0.9295,discharge,3,-24.26,4.0091,678.2,101,12.6547,11.319,0.2429,17.5169,7.1309,2.1733
CC_CELL2,1806,0.70185,2.10619,0.9298,charge,3,3.749,4.0405,386.7,101,42.5895,0.01,0.05,0.01,2999.9994,1.027
CC_CELL2,1806,0.70185,2.10619,0.8593,discharge,0,-2.109,3.8844,5364.9,101,12.8361,16.6627,0.3942,22.054,6.3302,0.3131
CC_CELL2,1806,0.70185,2.10619,0.8594,charge,0,1.056,3.887,70.5,101,12.8161,16.8336,0.4054,19.7909,5.8825,0.1764
CC_CELL2,1806,0.70185,2.10619,0.8593,discharge,1,-8.439,3.8864,635.4,101,12.6714,14.7522,0.3315,16.2682,6.2579,1.1115
CC_CELL2,1806,0.70185,2.10619,0.8594,charge,1,4.22,3.8952,160.9,101,12.73,16.065,0.3743,18.032,6.6353,0.5933
CC_CELL2,1806,0.70185,2.10619,0.8592,discharge,2,-16.876,3.8872,680.5,101,12.617,11.831,0.2721,17.0682,8.2451,1.904
CC_CELL2,1806,0.70185,2.10619,0.8595,charge,2,8.651,3.9058,281.5,101,17.5372,16.4968,0.1653,0.01,3000.0,1.3726
CC_CELL2,1806,0.70185,2.10619,0.8592,discharge,3,-24.259,3.8916,743.6,101,12.5556,9.7947,0.228,18.2685,8.476,1.7023
CC_CELL2,1806,0.70185,2.10619,0.8595,charge,3,8.382,3.9168,387.2,101,33.7991,0.01,0.05,0.01,3000.0,0.7676
CC_CELL2,1806,0.70185,2.10619,0.789,discharge,0,-2.109,3.8156,5433.1,101,12.6133,15.7738,0.384,24.1479,7.4097,0.323
CC_CELL2,1806,0.70185,2.10619,0.7891,charge,0,1.055,3.8193,70.5,101,12.5496,15.6916,0.3703,20.1015,6.0756,0.1715
CC_CELL2,1806,0.70185,2.10619,0.789,discharge,1,-8.439,3.8183,635.4,101,12.5713,13.7798,0.3265,18.4579,6.6443,1.0137
CC_CELL2,1806,0.70185,2.10619,0.7891,charge,1,4.22,3.8281,160.9,101,12.6104,14.661,0.3469,14.5699,5.1825,0.5781
CC_CELL2,1806,0.70185,2.10619,0.7889,discharge,2,-16.878,3.8213,680.5,101,12.5979,11.1808,0.2703,17.9342,7.922,1.964
CC_CELL2,1806,0.70185,2.10619,0.7892,charge,2,12.116,3.838,281.6,101,12.5203,7.8977,0.1468,9.527,1.0555,1.458
CC_CELL2,1806,0.70185,2.10619,0.7888,discharge,3,-24.259,3.825,786.8,101,12.3433,9.4379,0.2273,18.8797,8.2857,2.0345
CC_CELL2,1806,0.70185,2.10619,0.7892,charge,3,11.945,3.8473,387.9,101,20.9732,8.5687,0.05,0.01,3000.0,0.9732
CC_CELL2,1806,0.70185,2.10619,0.7187,discharge,0,-2.109,3.742,5478.3,101,12.5283,15.6068,0.3843,25.0698,7.5257,0.3295
CC_CELL2,1806,0.70185,2.10619,0.7187,charge,0,1.055,3.7461,70.5,101,12.3875,15.6962,0.3853,22.1642,6.8477,0.1569
CC_CELL2,1806,0.70185,2.10619,0.7186,discharge,1,-8.44,3.7453,635.4,101,12.654,13.5018,0.3249,18.899,6.5302,1.0771
CC_CELL2,1806,0.70185,2.10619,0.7188,charge,1,4.22,3.7564,160.5,101,12.4867,14.4346,0.3494,15.8285,5.3735,0.5527
CC_CELL2,1806,0.70185,2.10619,0.7186,discharge,2,-16.877,3.7491,680.5,101,12.5961,11.148,0.2745,17.9356,7.5853,2.0282
CC_CELL2,1806,0.70185,2.10619,0.7188,charge,2,12.657,3.768,281.4,101,12.3904,11.2506,0.2654,11.1922,5.7112,1.2459
CC_CELL2,1806,0.70185,2.10619,0.7185,discharge,3,-24.26,3.7529,801.2,101,12.3029,9.4523,0.2337,18.6532,8.0093,2.1041
CC_CELL2,1806,0.70185,2.10619,0.7189,charge,3,14.942,3.779,386.9,101,16.8053,11.3881,0.1311,0.01,3000.0,1.4709
CC_CELL2,1806,0.70185,2.10619,0.6484,discharge,0,-2.109,3.67,5523.7,101,12.3789,15.9924,0.394,24.0653,7.2433,0.324
CC_CELL2,1806,0.70185,2.10619,0.6484,charge,0,1.056,3.6744,70.4,101,12.6022,15.9523,0.3873,21.3755,6.555,0.1727
CC_CELL2,1806,0.70185,2.10619,0.6483,discharge,1,-8.439,3.6736,635.5,101,12.5748,14.0051,0.3362,18.7847,6.6575,1.0375
CC_CELL2,1806,0.70185,2.10619,0.6484,charge,1,4.221,3.6839,160.8,101,12.7385,14.549,0.3488,16.3844,5.6099,0.5186
CC_CELL2,1806,0.70185,2.10619,0.6482,discharge,2,-16.876,3.6766,680.7,101,12.5946,11.3422,0.2787,18.0302,7.6988,2.0399
CC_CELL2,1806,0.70185,2.10619,0.6485,charge,2,12.657,3.6966,281.4,101,12.2629,11.2901,0.2628,11.4121,5.6744,1.307
CC_CELL2,1806,0.70185,2.10619,0.6482,discharge,3,-24.26,3.6806,800.7,101,12.3899,9.5854,0.2415,18.9564,8.3474,2.2158
CC_CELL2,1806,0.70185,2.10619,0.6486,charge,3,18.132,3.7084,386.8,101,13.7949,3.8857,0.0818,9.451,0.4366,1.1747
CC_CELL2,1806,0.70185,2.10619,0.5781,discharge,0,-2.109,3.61,5565.0,101,12.7057,17.1903,0.419,25.3682,7.3317,0.3253
CC_CELL2,1806,0.70185,2.10619,0.5781,charge,0,1.055,3.6139,70.5,101,12.4911,17.0982,0.4086,21.3309,6.4674,0.1835
CC_CELL2,1806,0.70185,2.10619,0.578,discharge,1,-8.439,3.613,635.4,101,12.8316,14.5792,0.3477,20.2556,6.9045,1.1126
CC_CELL2,1806,0.70185,2.10619,0.5781,charge,1,4.219,3.6249,160.9,101,12.6737,15.2649,0.3612,17.3695,6.238,0.5204
CC_CELL2,1806,0.70185,2.10619,0.5779,discharge,2,-16.876,3.6153,680.5,101,12.6766,11.7961,0.2893,19.9052,8.1591,2.1185
CC_CELL2,1806,0.70185,2.10619,0.5782,charge,2,12.657,3.6383,280.7,101,12.312,11.4117,0.2626,11.3567,5.4354,1.2827
CC_CELL2,1806,0.70185,2.10619,0.5779,discharge,3,-24.259,3.6199,801.2,101,12.5854,9.8505,0.2529,21.6704,9.3379,2.1399
CC_CELL2,1806,0.70185,2.10619,0.5782,charge,3,20.692,3.6509,387.1,101,12.0798,6.8258,0.1301,7.7361,1.4044,2.7683
CC_CELL2,1806,0.70185,2.10619,0.5077,discharge,0,-2.109,3.5432,5597.0,101,12.524,18.3625,0.4445,27.4034,7.0296,0.3636
CC_CELL2,1806,0.70185,2.10619,0.5078,charge,0,1.056,3.5479,70.4,101,12.6934,18.4837,0.437,22.0483,6.3822,0.1865
CC_CELL2,1806,0.70185,2.10619,0.5077,discharge,1,-8.439,3.5475,635.4,101,12.7667,16.0151,0.3792,22.9077,7.3023,1.2491
CC_CELL2,1806,0.70185,2.10619,0.5078,charge,1,4.219,3.5592,160.9,101,12.8862,16.4117,0.38,18.1894,6.6359,0.5613
CC_CELL2,1806,0.70185,2.10619,0.5076,discharge,2,-16.876,3.5513,680.5,101,12.8282,12.6996,0.3141,24.6613,9.6323,2.281
CC_CELL2,1806,0.70185,2.10619,0.5079,charge,2,12.657,3.5755,281.4,101,12.4341,11.6137,0.2678,12.4011,5.7964,1.1248
CC_CELL2,1806,0.70185,2.10619,0.5076,discharge,3,-24.26,3.5558,800.7,101,12.5256,10.4241,0.2641,27.8904,10.7306,2.2463
CC_CELL2,1806,0.70185,2.10619,0.5079,charge,3,21.095,3.5909,386.7,101,12.1095,8.3735,0.19,9.3254,3.7868,2.2287
CC_CELL2,1806,0.70185,2.10619,0.4374,discharge,0,-2.109,3.4777,5612.5,101,12.9733,20.8222,0.5075,33.9118,7.4495,0.3703
CC_CELL2,1806,0.70185,2.10619,0.4374,charge,0,1.056,3.4809,70.5,101,13.5227,20.7541,0.4857,20.6768,5.5742,0.1927
CC_CELL2,1806,0.70185,2.10619,0.4374,discharge,1,-8.439,3.4809,635.5,101,13.0061,17.5853,0.4146,33.4597,9.2723,1.3649
CC_CELL2,1806,0.70185,2.10619,0.4375,charge,1,4.22,3.493,160.9,101,12.765,17.8461,0.4035,16.5634,6.5689,0.5657
CC_CELL2,1806,0.70185,2.10619,0.4373,discharge,2,-16.876,3.4832,680.7,101,12.8514,13.6031,0.3347,33.8128,10.8809,2.414
CC_CELL2,1806,0.70185,2.10619,0.4376,charge,2,12.657,3.5082,281.4,101,12.3908,11.9205,0.2699,12.9855,6.2988,1.2615
CC_CELL2,1806,0.70185,2.10619,0.4376,charge,3,21.097,3.5215,377.0,101,12.1961,8.9121,0.2182,10.7732,5.4358,1.6105
CC_CELL2,1806,0.70185,2.10619,0.4023,discharge,0,-2.11,3.4551,5073.1,101,12.7296,21.7062,0.5279,41.3855,8.3061,0.4306
CC_CELL2,1806,0.70185,2.10619,0.4023,charge,0,1.056,3.4603,70.5,101,12.9539,21.3239,0.4996,22.7301,5.4365,0.1873
CC_CELL2,1806,0.70185,2.10619,0.4022,discharge,1,-8.439,3.4575,635.4,101,12.9367,18.0403,0.423,39.8754,9.089,1.2831
CC_CELL2,1806,0.70185,2.10619,0.4023,charge,1,4.221,3.4725,160.8,101,12.6952,18.4288,0.4152,15.1131,6.0501,0.547
CC_CELL2,1806,0.70185,2.10619,0.4021,discharge,2,-16.875,3.4593,680.5,101,13.1342,13.7932,0.3504,40.6588,10.8088,2.5633
CC_CELL2,1806,0.70185,2.10619,0.4024,charge,2,12.657,3.487,281.4,101,12.4666,11.9613,0.2718,12.5269,6.6035,1.1272
CC_CELL2,1806,0.70185,2.10619,0.4024,charge,3,21.096,3.4963,355.7,101,12.0783,9.0152,0.2171,10.6555,5.5778,1.5434
CC_CELL2,1806,0.70185,2.10619,0.3671,discharge,0,-2.109,3.4263,5069.6,101,13.1795,23.0671,0.5672,55.4344,9.3308,0.439
CC_CELL2,1806,0.70185,2.10619,0.3671,charge,0,1.056,3.4329,70.5,101,12.727,22.5189,0.5295,30.7705,6.3069,0.19
CC_CELL2,1806,0.70185,2.10619,0.367,discharge,1,-8.44,3.4284,635.4,101,13.1412,18.9618,0.464,47.9555,8.603,1.5881
CC_CELL2,1806,0.70185,2.10619,0.3672,charge,1,4.221,3.4509,160.8,101,12.7882,18.6623,0.4188,14.9573,5.0997,0.6019
CC_CELL2,1806,0.70185,2.10619,0.3672,charge,2,12.658,3.4683,277.7,101,12.4052,12.1914,0.2752,11.8827,6.6798,1.2589
CC_CELL2,1806,0.70185,2.10619,0.3673,charge,3,21.094,3.475,318.1,101,12.1069,9.1226,0.2112,10.3794,5.5903,1.5189
CC_CELL2,1806,0.70185,2.10619,0.3319,discharge,0,-2.107,3.3794,5071.1,101,13.3459,23.9123,0.599,68.6831,9.9986,0.4611
CC_CELL2,1806,0.70185,2.10619,0.332,charge,0,1.056,3.3869,70.4,101,13.1846,23.5258,0.5641,41.4206,7.8079,0.2159
CC_CELL2,1806,0.70185,2.10619,0.3319,discharge,1,-8.437,3.383,635.4,101,13.4526,19.9925,0.4998,63.9518,10.4786,1.8812
CC_CELL2,1806,0.70185,2.10619,0.332,charge,1,4.22,3.4129,160.9,101,12.677,18.3603,0.4125,20.1885,4.8194,0.5294
CC_CELL2,1806,0.70185,2.10619,0.3321,charge,2,12.657,3.4376,250.6,101,12.5357,12.7916,0.2949,11.6587,6.3624,1.4664
CC_CELL2,1806,0.70185,2.10619,0.3321,charge,3,21.096,3.445,272.1,101,12.2558,9.5094,0.2203,10.3986,5.733,1.5465
CC_CELL2,1843,0.68968,2.06967,1.0,discharge,0,-2.071,4.0855,99999.0,99,4.1602,36.9168,0.7123,28.604,4.1759,0.3092
CC_CELL2,1843,0.68968,2.06967,1.0,charge,0,1.036,4.1008,69.4,101,13.5718,34.0104,0.7217,47.3099,6.2792,0.2368
CC_CELL2,1843,0.68968,2.06967,0.9999,discharge,1,-8.287,4.094,635.4,101,13.0894,25.271,0.4542,15.8098,5.1602,1.2837
CC_CELL2,1843,0.68968,2.06967,1.0,charge,1,1.247,4.1073,161.1,101,41.5221,32.8675,0.0757,0.01,2999.9968,0.7357
CC_CELL2,1843,0.68968,2.06967,0.9999,discharge,2,-16.573,4.0931,639.5,101,12.8843,18.7476,0.3468,16.983,7.7294,2.0182
CC_CELL2,1843,0.68968,2.06967,1.0001,charge,2,1.484,4.1183,281.9,67,55.1231,0.01,0.05,0.01,3000.0,0.6877
CC_CELL2,1843,0.68968,2.06967,0.9998,discharge,3,-23.823,4.0932,640.7,101,12.664,14.9946,0.2788,17.2464,7.1122,2.0316
CC_CELL2,1843,0.68968,2.06967,1.0001,charge,3,1.813,4.1291,387.4,47,39.2221,0.01,2999.9852,0.01,2999.9856,0.8621
CC_CELL2,1843,0.68968,2.06967,0.9655,discharge,0,-2.072,4.0553,4789.9,101,12.501,25.7756,0.5404,34.8508,6.2823,0.3927
CC_CELL2,1843,0.68968,2.06967,0.9655,charge,0,1.036,4.062,70.4,101,13.1287,26.1996,0.5633,30.5139,5.5925,0.2028
CC_CELL2,1843,0.68968,2.06967,0.9654,discharge,1,-8.286,4.0569,635.4,101,13.092,20.6451,0.4039,19.8677,5.5167,1.2556
CC_CELL2,1843,0.68968,2.06967,0.9655,charge,1,2.418,4.0714,161.1,101,19.9411,33.3204,0.2146,0.01,3000.0,1.1381
CC_CELL2,1843,0.68968,2.06967,0.9653,discharge,2,-16.571,4.0589,656.4,101,12.9087,15.9137,0.3156,17.8232,6.7556,2.1894
CC_CELL2,1843,0.68968,2.06967,0.9656,charge,2,2.318,4.0782,281.3,101,52.5987,0.01,0.05,0.01,3000.0,0.7903
