Repository: KikETs/ECM_HYBRID_BMS_JOINT

## Results

| Arm | Model | Size | Protocol | Result | Worst cell |
|---|---|---|---|---|---|
| SOP | 2RC table + trim (A8) | 4 effective coefficients, 2 EW states | leave-one-cell-out | usable current 69.6 % discharge, 59.5 % charge (τ = 10 s) | 59.9 % / 53.5 % (BOOST_REST) |
| SOH | dQ/dV ridge | 65 coefficients | leave-one-cell-out | RMSE 0.0094, bias −0.0005 | 0.0130 (BOOST_REST) |
| SOC | 2RC EKF, low-current gate | 3 states | leave-one-cell-out | **2.34 %p** over six sensor disturbances on estimated SOH (2.325 on true SOH), per cell 2.00–2.75 | 4.60 %p (BOOST_NEGPULSE_1S, current offset −0.10 A) |

The SOH arm was a 10,945-parameter CNN until the second audit round. Nested

File: analysis/uypydj_hppc_resistance.csv (part 79 of 225)
protocol,cycle,SOH,CAP_Ah,SOC,soc_group,direction,rate_rank,I_A,CRate_rated,tau_s,tau_actual_s,V_pre_V,V_tau_V,R_mOhm,file
BOOST_REST,76,0.98915,2.93203,0.1184,11,charge,1,5.871,1.957,2.0,2.0,3.4151,3.481,11.2247,05-17-21_22.41_RESTPulse_protocol_HPPC_IN21700_30T_cycle_#76.mat
BOOST_REST,76,0.98915,2.93203,0.1184,11,charge,1,5.871,1.957,10.0,9.9,3.4151,3.4957,13.7285,05-17-21_22.41_RESTPulse_protocol_HPPC_IN21700_30T_cycle_#76.mat
BOOST_REST,76,0.98915,2.93203,0.1181,11,discharge,2,-23.479,7.826,2.0,1.9,3.409,3.1237,12.1513,05-17-21_22.41_RESTPulse_protocol_HPPC_IN21700_30T_cycle_#76.mat
BOOST_REST,76,0.98915,2.93203,0.1181,11,discharge,2,-23.479,7.826,10.0,9.9,3.409,2.9123,21.1551,05-17-21_22.41_RESTPulse_protocol_HPPC_IN21700_30T_cycle_#76.mat
BOOST_REST,76,0.98915,2.93203,0.1184,11,charge,2,17.61,5.87,2.0,1.9,3.4182,3.6066,10.6985,05-17-21_22.41_RESTPulse_protocol_HPPC_IN21700_30T_cycle_#76.mat
BOOST_REST,76,0.98915,2.93203,0.1184,11,charge,2,17.61,5.87,10.0,9.9,3.4182,3.6503,13.18,05-17-21_22.41_RESTPulse_protocol_HPPC_IN21700_30T_cycle_#76.mat
BOOST_REST,76,0.98915,2.93203,0.1181,11,discharge,3,-33.752,11.251,2.0,1.9,3.408,2.9916,12.337,05-17-21_22.41_RESTPulse_protocol_HPPC_IN21700_30T_cycle_#76.mat
BOOST_REST,76,0.98915,2.93203,0.1181,11,discharge,3,-33.752,11.251,10.0,9.9,3.408,2.5151,26.4547,05-17-21_22.41_RESTPulse_protocol_HPPC_IN21700_30T_cycle_#76.mat
BOOST_REST,76,0.98915,2.93203,0.1186,11,charge,3,29.348,9.783,2.0,2.0,3.4201,3.7261,10.4266,05-17-21_22.41_RESTPulse_protocol_HPPC_IN21700_30T_cycle_#76.mat
BOOST_REST,76,0.98915,2.93203,0.1186,11,charge,3,29.348,9.783,10.0,9.9,3.4201,3.8035,13.0639,05-17-21_22.41_RESTPulse_protocol_HPPC_IN21700_30T_cycle_#76.mat
BOOST_REST,76,0.98915,2.93203,0.0694,12,discharge,0,-2.934,0.978,2.0,1.9,3.35,3.3062,14.9259,05-17-21_22.41_RESTPulse_protocol_HPPC_IN21700_30T_cycle_#76.mat
BOOST_REST,76,0.98915,2.93203,0.0694,12,discharge,0,-2.934,0.978,10.0,9.91,3.35,3.2793,24.0927,05-17-21_22.41_RESTPulse_protocol_HPPC_IN21700_30T_cycle_#76.mat
BOOST_REST,76,0.98915,2.93203,0.0694,12,charge,0,1.469,0.49,2.0,1.9,3.3537,3.3745,14.1574,05-17-21_22.41_RESTPulse_protocol_HPPC_IN21700_30T_cycle_#76.mat
BOOST_REST,76,0.98915,2.93203,0.0694,12,charge,0,1.469,0.49,10.0,9.9,3.3537,3.3844,20.8957,05-17-21_22.41_RESTPulse_protocol_HPPC_IN21700_30T_cycle_#76.mat
BOOST_REST,76,0.98915,2.93203,0.0693,12,discharge,1,-11.74,3.913,2.0,1.9,3.3516,3.1595,16.3629,05-17-21_22.41_RESTPulse_protocol_HPPC_IN21700_30T_cycle_#76.mat
BOOST_REST,76,0.98915,2.93203,0.0693,12,discharge,1,-11.74,3.913,10.0,9.9,3.3516,2.9449,34.6422,05-17-21_22.41_RESTPulse_protocol_HPPC_IN21700_30T_cycle_#76.mat
BOOST_REST,76,0.98915,2.93203,0.0694,12,charge,1,5.87,1.957,2.0,2.0,3.363,3.4419,13.441,05-17-21_22.41_RESTPulse_protocol_HPPC_IN21700_30T_cycle_#76.mat
BOOST_REST,76,0.98915,2.93203,0.0694,12,charge,1,5.87,1.957,10.0,9.9,3.363,3.4686,17.9895,05-17-21_22.41_RESTPulse_protocol_HPPC_IN21700_30T_cycle_#76.mat
BOOST_REST,76,0.98915,2.93203,0.0692,12,discharge,2,-23.481,7.827,2.0,1.9,3.3556,2.9234,18.4064,05-17-21_22.41_RESTPulse_protocol_HPPC_IN21700_30T_cycle_#76.mat
BOOST_REST,76,0.98915,2.93203,0.0692,12,discharge,2,-23.481,7.827,10.0,9.9,3.3556,2.5599,33.887,05-17-21_22.41_RESTPulse_protocol_HPPC_IN21700_30T_cycle_#76.mat
BOOST_REST,76,0.98915,2.93203,0.0695,12,charge,2,17.609,5.87,2.0,1.9,3.3682,3.5789,11.9655,05-17-21_22.41_RESTPulse_protocol_HPPC_IN21700_30T_cycle_#76.mat
BOOST_REST,76,0.98915,2.93203,0.0695,12,charge,2,17.609,5.87,10.0,9.91,3.3682,3.6254,14.6062,05-17-21_22.41_RESTPulse_protocol_HPPC_IN21700_30T_cycle_#76.mat
BOOST_REST,76,0.98915,2.93203,0.0691,12,discharge,3,-21.648,7.216,2.0,1.9,3.3545,2.6741,31.4302,05-17-21_22.41_RESTPulse_protocol_HPPC_IN21700_30T_cycle_#76.mat
BOOST_REST,76,0.98915,2.93203,0.0691,12,discharge,3,-21.648,7.216,10.0,9.91,3.3545,2.604,34.6683,05-17-21_22.41_RESTPulse_protocol_HPPC_IN21700_30T_cycle_#76.mat
BOOST_REST,76,0.98915,2.93203,0.0696,12,charge,3,29.345,9.782,2.0,1.9,3.3693,3.7007,11.2932,05-17-21_22.41_RESTPulse_protocol_HPPC_IN21700_30T_cycle_#76.mat
BOOST_REST,76,0.98915,2.93203,0.0696,12,charge,3,29.345,9.782,10.0,9.9,3.3693,3.7706,13.6752,05-17-21_22.41_RESTPulse_protocol_HPPC_IN21700_30T_cycle_#76.mat
BOOST_REST,112,0.97716,2.89651,1.0,0,discharge,0,-2.9,0.967,2.0,2.0,4.179,4.1425,12.5866,05-23-21_08.43_RESTPulse_protocol_HPPC_IN21700_30T_cycle_#112.mat
BOOST_REST,112,0.97716,2.89651,1.0,0,discharge,0,-2.9,0.967,10.0,9.9,4.179,4.1271,17.8972,05-23-21_08.43_RESTPulse_protocol_HPPC_IN21700_30T_cycle_#112.mat
BOOST_REST,112,0.97716,2.89651,1.0,0,charge,0,1.3,0.433,2.0,1.9,4.1808,4.199,14.0011,05-23-21_08.43_RESTPulse_protocol_HPPC_IN21700_30T_cycle_#112.mat
BOOST_REST,112,0.97716,2.89651,1.0,0,charge,0,1.3,0.433,10.0,9.9,4.1808,4.2001,14.8473,05-23-21_08.43_RESTPulse_protocol_HPPC_IN21700_30T_cycle_#112.mat
BOOST_REST,112,0.97716,2.89651,0.9999,0,discharge,1,-11.594,3.865,2.0,2.0,4.1786,4.0358,12.3167,05-23-21_08.43_RESTPulse_protocol_HPPC_IN21700_30T_cycle_#112.mat
BOOST_REST,112,0.97716,2.89651,0.9999,0,discharge,1,-11.594,3.865,10.0,9.9,4.1786,3.9881,16.4309,05-23-21_08.43_RESTPulse_protocol_HPPC_IN21700_30T_cycle_#112.mat
BOOST_REST,112,0.97716,2.89651,1.0,0,charge,1,1.283,0.428,2.0,1.9,4.1835,4.2001,12.9354,05-23-21_08.43_RESTPulse_protocol_HPPC_IN21700_30T_cycle_#112.mat
BOOST_REST,112,0.97716,2.89651,0.9998,0,discharge,2,-23.18,7.727,2.0,2.0,4.1788,3.8994,12.0535,05-23-21_08.43_RESTPulse_protocol_HPPC_IN21700_30T_cycle_#112.mat
BOOST_REST,112,0.97716,2.89651,0.9998,0,discharge,2,-23.18,7.727,10.0,9.9,4.1788,3.8281,15.1294,05-23-21_08.43_RESTPulse_protocol_HPPC_IN21700_30T_cycle_#112.mat
BOOST_REST,112,0.97716,2.89651,0.9995,0,charge,2,1.276,0.425,2.0,1.9,4.1835,4.2001,13.0135,05-23-21_08.43_RESTPulse_protocol_HPPC_IN21700_30T_cycle_#112.mat
BOOST_REST,112,0.97716,2.89651,0.9992,0,discharge,3,-33.323,11.108,2.0,2.0,4.1774,3.7839,11.8087,05-23-21_08.43_RESTPulse_protocol_HPPC_IN21700_30T_cycle_#112.mat
BOOST_REST,112,0.97716,2.89651,0.9992,0,discharge,3,-33.323,11.108,10.0,9.9,4.1774,3.7001,14.3234,05-23-21_08.43_RESTPulse_protocol_HPPC_IN21700_30T_cycle_#112.mat
BOOST_REST,112,0.97716,2.89651,0.999,0,charge,3,1.275,0.425,2.0,2.0,4.1834,4.2003,13.2507,05-23-21_08.43_RESTPulse_protocol_HPPC_IN21700_30T_cycle_#112.mat
BOOST_REST,112,0.97716,2.89651,0.9506,1,discharge,0,-2.898,0.966,2.0,2.0,4.1022,4.0686,11.594,05-23-21_08.43_RESTPulse_protocol_HPPC_IN21700_30T_cycle_#112.mat
BOOST_REST,112,0.97716,2.89651,0.9506,1,discharge,0,-2.898,0.966,10.0,9.9,4.1022,4.0593,14.8031,05-23-21_08.43_RESTPulse_protocol_HPPC_IN21700_30T_cycle_#112.mat
BOOST_REST,112,0.97716,2.89651,0.9507,1,charge,0,1.448,0.483,2.0,2.0,4.1035,4.1199,11.3232,05-23-21_08.43_RESTPulse_protocol_HPPC_IN21700_30T_cycle_#112.mat
BOOST_REST,112,0.97716,2.89651,0.9507,1,charge,0,1.448,0.483,10.0,9.9,4.1035,4.1245,14.4993,05-23-21_08.43_RESTPulse_protocol_HPPC_IN21700_30T_cycle_#112.mat
BOOST_REST,112,0.97716,2.89651,0.9506,1,discharge,1,-11.593,3.864,2.0,1.9,4.1023,3.9697,11.4379,05-23-21_08.43_RESTPulse_protocol_HPPC_IN21700_30T_cycle_#112.mat
BOOST_REST,112,0.97716,2.89651,0.9506,1,discharge,1,-11.593,3.864,10.0,9.9,4.1023,3.9387,14.112,05-23-21_08.43_RESTPulse_protocol_HPPC_IN21700_30T_cycle_#112.mat
BOOST_REST,112,0.97716,2.89651,0.9507,1,charge,1,5.796,1.932,2.0,1.9,4.1051,4.1704,11.2666,05-23-21_08.43_RESTPulse_protocol_HPPC_IN21700_30T_cycle_#112.mat
BOOST_REST,112,0.97716,2.89651,0.9507,1,charge,1,5.796,1.932,10.0,9.9,4.1051,4.1893,14.5275,05-23-21_08.43_RESTPulse_protocol_HPPC_IN21700_30T_cycle_#112.mat
BOOST_REST,112,0.97716,2.89651,0.9505,1,discharge,2,-23.18,7.727,2.0,2.0,4.1024,3.8415,11.2554,05-23-21_08.43_RESTPulse_protocol_HPPC_IN21700_30T_cycle_#112.mat
BOOST_REST,112,0.97716,2.89651,0.9505,1,discharge,2,-23.18,7.727,10.0,9.9,4.1024,3.791,13.434,05-23-21_08.43_RESTPulse_protocol_HPPC_IN21700_30T_cycle_#112.mat
BOOST_REST,112,0.97716,2.89651,0.9507,1,charge,2,7.479,2.493,2.0,1.9,4.1057,4.2002,12.6349,05-23-21_08.43_RESTPulse_protocol_HPPC_IN21700_30T_cycle_#112.mat
BOOST_REST,112,0.97716,2.89651,0.9507,1,charge,2,7.479,2.493,10.0,9.9,4.1057,4.2003,12.6482,05-23-21_08.43_RESTPulse_protocol_HPPC_IN21700_30T_cycle_#112.mat
BOOST_REST,112,0.97716,2.89651,0.9504,1,discharge,3,-33.319,11.106,2.0,2.0,4.1027,3.7342,11.0598,05-23-21_08.43_RESTPulse_protocol_HPPC_IN21700_30T_cycle_#112.mat
BOOST_REST,112,0.97716,2.89651,0.9504,1,discharge,3,-33.319,11.106,10.0,9.9,4.1027,3.664,13.1667,05-23-21_08.43_RESTPulse_protocol_HPPC_IN21700_30T_cycle_#112.mat
BOOST_REST,112,0.97716,2.89651,0.9507,1,charge,3,7.451,2.484,2.0,1.9,4.1077,4.2004,12.442,05-23-21_08.43_RESTPulse_protocol_HPPC_IN21700_30T_cycle_#112.mat
BOOST_REST,112,0.97716,2.89651,0.9507,1,charge,3,7.451,2.484,10.0,9.9,4.1077,4.2001,12.4017,05-23-21_08.43_RESTPulse_protocol_HPPC_IN21700_30T_cycle_#112.mat
BOOST_REST,112,0.97716,2.89651,0.9023,2,discharge,0,-2.9,0.967,2.0,1.9,4.0823,4.0498,11.2084,05-23-21_08.43_RESTPulse_protocol_HPPC_IN21700_30T_cycle_#112.mat
BOOST_REST,112,0.97716,2.89651,0.9023,2,discharge,0,-2.9,0.967,10.0,9.9,4.0823,4.041,14.2433,05-23-21_08.43_RESTPulse_protocol_HPPC_IN21700_30T_cycle_#112.mat
BOOST_REST,112,0.97716,2.89651,0.9024,2,charge,0,1.448,0.483,2.0,1.9,4.0835,4.0993,10.9078,05-23-21_08.43_RESTPulse_protocol_HPPC_IN21700_30T_cycle_#112.mat
BOOST_REST,112,0.97716,2.89651,0.9024,2,charge,0,1.448,0.483,10.0,9.9,4.0835,4.1033,13.6693,05-23-21_08.43_RESTPulse_protocol_HPPC_IN21700_30T_cycle_#112.mat
BOOST_REST,112,0.97716,2.89651,0.9023,2,discharge,1,-11.594,3.865,2.0,1.9,4.0815,3.9528,11.1006,05-23-21_08.43_RESTPulse_protocol_HPPC_IN21700_30T_cycle_#112.mat
BOOST_REST,112,0.97716,2.89651,0.9023,2,discharge,1,-11.594,3.865,10.0,9.9,4.0815,3.9229,13.6795,05-23-21_08.43_RESTPulse_protocol_HPPC_IN21700_30T_cycle_#112.mat
BOOST_REST,112,0.97716,2.89651,0.9024,2,charge,1,5.798,1.933,2.0,2.0,4.085,4.1481,10.8827,05-23-21_08.43_RESTPulse_protocol_HPPC_IN21700_30T_cycle_#112.mat
BOOST_REST,112,0.97716,2.89651,0.9024,2,charge,1,5.798,1.933,10.0,9.9,4.085,4.1614,13.1765,05-23-21_08.43_RESTPulse_protocol_HPPC_IN21700_30T_cycle_#112.mat
BOOST_REST,112,0.97716,2.89651,0.9022,2,discharge,2,-23.182,7.727,2.0,2.0,4.0823,3.827,11.0129,05-23-21_08.43_RESTPulse_protocol_HPPC_IN21700_30T_cycle_#112.mat
BOOST_REST,112,0.97716,2.89651,0.9022,2,discharge,2,-23.182,7.727,10.0,9.9,4.0823,3.7751,13.2517,05-23-21_08.43_RESTPulse_protocol_HPPC_IN21700_30T_cycle_#112.mat
BOOST_REST,112,0.97716,2.89651,0.9024,2,charge,2,9.837,3.279,2.0,1.9,4.0863,4.2002,11.5792,05-23-21_08.43_RESTPulse_protocol_HPPC_IN21700_30T_cycle_#112.mat
BOOST_REST,112,0.97716,2.89651,0.9024,2,charge,2,9.837,3.279,10.0,9.9,4.0863,4.2002,11.5792,05-23-21_08.43_RESTPulse_protocol_HPPC_IN21700_30T_cycle_#112.mat
BOOST_REST,112,0.97716,2.89651,0.9021,2,discharge,3,-33.323,11.108,2.0,2.0,4.0828,3.722,10.8274,05-23-21_08.43_RESTPulse_protocol_HPPC_IN21700_30T_cycle_#112.mat
BOOST_REST,112,0.97716,2.89651,0.9021,2,discharge,3,-33.323,11.108,10.0,9.9,4.0828,3.6455,13.1231,05-23-21_08.43_RESTPulse_protocol_HPPC_IN21700_30T_cycle_#112.mat
BOOST_REST,112,0.97716,2.89651,0.9024,2,charge,3,9.85,3.283,2.0,1.9,4.087,4.2002,11.4922,05-23-21_08.43_RESTPulse_protocol_HPPC_IN21700_30T_cycle_#112.mat
BOOST_REST,112,0.97716,2.89651,0.9024,2,charge,3,9.85,3.283,10.0,9.9,4.087,4.2002,11.4922,05-23-21_08.43_RESTPulse_protocol_HPPC_IN21700_30T_cycle_#112.mat
BOOST_REST,112,0.97716,2.89651,0.8058,3,discharge,0,-2.898,0.966,2.0,2.0,4.0318,3.9979,11.6977,05-23-21_08.43_RESTPulse_protocol_HPPC_IN21700_30T_cycle_#112.mat
BOOST_REST,112,0.97716,2.89651,0.8058,3,discharge,0,-2.898,0.966,10.0,9.9,4.0318,3.9848,16.2181,05-23-21_08.43_RESTPulse_protocol_HPPC_IN21700_30T_cycle_#112.mat
BOOST_REST,112,0.97716,2.89651,0.8058,3,charge,0,1.448,0.483,2.0,2.0,4.0328,4.0501,11.9483,05-23-21_08.43_RESTPulse_protocol_HPPC_IN21700_30T_cycle_#112.mat
BOOST_REST,112,0.97716,2.89651,0.8058,3,charge,0,1.448,0.483,10.0,9.9,4.0328,4.0554,15.6088,05-23-21_08.43_RESTPulse_protocol_HPPC_IN21700_30T_cycle_#112.mat
BOOST_REST,112,0.97716,2.89651,0.8057,3,discharge,1,-11.592,3.864,2.0,2.0,4.0311,3.8974,11.5338,05-23-21_08.43_RESTPulse_protocol_HPPC_IN21700_30T_cycle_#112.mat
BOOST_REST,112,0.97716,2.89651,0.8057,3,discharge,1,-11.592,3.864,10.0,9.9,4.0311,3.8525,15.4072,05-23-21_08.43_RESTPulse_protocol_HPPC_IN21700_30T_cycle_#112.mat
BOOST_REST,112,0.97716,2.89651,0.8058,3,charge,1,5.794,1.931,2.0,2.0,4.0358,4.0992,10.9422,05-23-21_08.43_RESTPulse_protocol_HPPC_IN21700_30T_cycle_#112.mat
BOOST_REST,112,0.97716,2.89651,0.8058,3,charge,1,5.794,1.931,10.0,9.9,4.0358,4.116,13.8417,05-23-21_08.43_RESTPulse_protocol_HPPC_IN21700_30T_cycle_#112.mat
BOOST_REST,112,0.97716,2.89651,0.8056,3,discharge,2,-23.181,7.727,2.0,1.9,4.0322,3.771,11.2678,05-23-21_08.43_RESTPulse_protocol_HPPC_IN21700_30T_cycle_#112.mat
BOOST_REST,112,0.97716,2.89651,0.8056,3,discharge,2,-23.181,7.727,10.0,9.9,4.0322,3.6973,14.4472,05-23-21_08.43_RESTPulse_protocol_HPPC_IN21700_30T_cycle_#112.mat
BOOST_REST,112,0.97716,2.89651,0.8059,3,charge,2,14.109,4.703,2.0,2.0,4.0374,4.2003,11.5458,05-23-21_08.43_RESTPulse_protocol_HPPC_IN21700_30T_cycle_#112.mat
BOOST_REST,112,0.97716,2.89651,0.8059,3,charge,2,14.109,4.703,10.0,9.9,4.0374,4.2002,11.5387,05-23-21_08.43_RESTPulse_protocol_HPPC_IN21700_30T_cycle_#112.mat
BOOST_REST,112,0.97716,2.89651,0.8055,3,discharge,3,-33.323,11.108,2.0,2.0,4.0325,3.6637,11.0674,05-23-21_08.43_RESTPulse_protocol_HPPC_IN21700_30T_cycle_#112.mat
BOOST_REST,112,0.97716,2.89651,0.8055,3,discharge,3,-33.323,11.108,10.0,9.9,4.0325,3.566,13.9993,05-23-21_08.43_RESTPulse_protocol_HPPC_IN21700_30T_cycle_#112.mat
BOOST_REST,112,0.97716,2.89651,0.8059,3,charge,3,14.118,4.706,2.0,1.9,4.0382,4.2003,11.4818,05-23-21_08.43_RESTPulse_protocol_HPPC_IN21700_30T_cycle_#112.mat
BOOST_REST,112,0.97716,2.89651,0.8059,3,charge,3,14.118,4.706,10.0,9.9,4.0382,4.2001,11.4676,05-23-21_08.43_RESTPulse_protocol_HPPC_IN21700_30T_cycle_#112.mat
BOOST_REST,112,0.97716,2.89651,0.7092,4,discharge,0,-2.898,0.966,2.0,2.0,3.9249,3.8916,11.4907,05-23-21_08.43_RESTPulse_protocol_HPPC_IN21700_30T_cycle_#112.mat
BOOST_REST,112,0.97716,2.89651,0.7092,4,discharge,0,-2.898,0.966,10.0,9.9,3.9249,3.8777,16.2871,05-23-21_08.43_RESTPulse_protocol_HPPC_IN21700_30T_cycle_#112.mat
BOOST_REST,112,0.97716,2.89651,0.7092,4,charge,0,1.448,0.483,2.0,2.0,3.9271,3.943,10.9799,05-23-21_08.43_RESTPulse_protocol_HPPC_IN21700_30T_cycle_#112.mat
BOOST_REST,112,0.97716,2.89651,0.7092,4,charge,0,1.448,0.483,10.0,9.9,3.9271,3.9481,14.5018,05-23-21_08.43_RESTPulse_protocol_HPPC_IN21700_30T_cycle_#112.mat
BOOST_REST,112,0.97716,2.89651,0.7091,4,discharge,1,-11.593,3.864,2.0,2.0,3.9242,3.7924,11.3689,05-23-21_08.43_RESTPulse_protocol_HPPC_IN21700_30T_cycle_#112.mat
BOOST_REST,112,0.97716,2.89651,0.7091,4,discharge,1,-11.593,3.864,10.0,9.9,3.9242,3.7515,14.8969,05-23-21_08.43_RESTPulse_protocol_HPPC_IN21700_30T_cycle_#112.mat
BOOST_REST,112,0.97716,2.89651,0.7093,4,charge,1,5.796,1.932,2.0,2.0,3.9291,3.9916,10.7835,05-23-21_08.43_RESTPulse_protocol_HPPC_IN21700_30T_cycle_#112.mat
BOOST_REST,112,0.97716,2.89651,0.7093,4,charge,1,5.796,1.932,10.0,9.9,3.9291,4.0065,13.3543,05-23-21_08.43_RESTPulse_protocol_HPPC_IN21700_30T_cycle_#112.mat
BOOST_REST,112,0.97716,2.89651,0.709,4,discharge,2,-23.181,7.727,2.0,2.0,3.9253,3.669,11.0565,05-23-21_08.43_RESTPulse_protocol_HPPC_IN21700_30T_cycle_#112.mat
BOOST_REST,112,0.97716,2.89651,0.709,4,discharge,2,-23.181,7.727,10.0,9.9,3.9253,3.6094,13.6275,05-23-21_08.43_RESTPulse_protocol_HPPC_IN21700_30T_cycle_#112.mat
BOOST_REST,112,0.97716,2.89651,0.7093,4,charge,2,17.387,5.796,2.0,1.9,3.9315,4.1074,10.1168,05-23-21_08.43_RESTPulse_protocol_HPPC_IN21700_30T_cycle_#112.mat
BOOST_REST,112,0.97716,2.89651,0.7093,4,charge,2,17.387,5.796,10.0,9.9,3.9315,4.1528,12.7279,05-23-21_08.43_RESTPulse_protocol_HPPC_IN21700_30T_cycle_#112.mat
BOOST_REST,112,0.97716,2.89651,0.7089,4,discharge,3,-33.321,11.107,2.0,1.9,3.9249,3.5703,10.6419,05-23-21_08.43_RESTPulse_protocol_HPPC_IN21700_30T_cycle_#112.mat
BOOST_REST,112,0.97716,2.89651,0.7089,4,discharge,3,-33.321,11.107,10.0,9.9,3.9249,3.4869,13.1449,05-23-21_08.43_RESTPulse_protocol_HPPC_IN21700_30T_cycle_#112.mat
BOOST_REST,112,0.97716,2.89651,0.7093,4,charge,3,24.308,8.103,2.0,1.9,3.9323,4.2005,11.0334,05-23-21_08.43_RESTPulse_protocol_HPPC_IN21700_30T_cycle_#112.mat
BOOST_REST,112,0.97716,2.89651,0.7093,4,charge,3,24.308,8.103,10.0,9.9,3.9323,4.2004,11.0293,05-23-21_08.43_RESTPulse_protocol_HPPC_IN21700_30T_cycle_#112.mat
BOOST_REST,112,0.97716,2.89651,0.6126,5,discharge,0,-2.898,0.966,2.0,2.0,3.8412,3.8085,11.2844,05-23-21_08.43_RESTPulse_protocol_HPPC_IN21700_30T_cycle_#112.mat
BOOST_REST,112,0.97716,2.89651,0.6126,5,discharge,0,-2.898,0.966,10.0,9.9,3.8412,3.7952,15.8741,05-23-21_08.43_RESTPulse_protocol_HPPC_IN21700_30T_cycle_#112.mat
BOOST_REST,112,0.97716,2.89651,0.6126,5,charge,0,1.448,0.483,2.0,2.0,3.8418,3.8588,11.7395,05-23-21_08.43_RESTPulse_protocol_HPPC_IN21700_30T_cycle_#112.mat
BOOST_REST,112,0.97716,2.89651,0.6126,5,charge,0,1.448,0.483,10.0,9.9,3.8418,3.8641,15.3995,05-23-21_08.43_RESTPulse_protocol_HPPC_IN21700_30T_cycle_#112.mat
BOOST_REST,112,0.97716,2.89651,0.6125,5,discharge,1,-11.593,3.864,2.0,1.9,3.8407,3.714,10.929,05-23-21_08.43_RESTPulse_protocol_HPPC_IN21700_30T_cycle_#112.mat
BOOST_REST,112,0.97716,2.89651,0.6125,5,discharge,1,-11.593,3.864,10.0,9.9,3.8407,3.6785,13.9912,05-23-21_08.43_RESTPulse_protocol_HPPC_IN21700_30T_cycle_#112.mat
BOOST_REST,112,0.97716,2.89651,0.6126,5,charge,1,5.794,1.931,2.0,2.0,3.8445,3.9074,10.8562,05-23-21_08.43_RESTPulse_protocol_HPPC_IN21700_30T_cycle_#112.mat
BOOST_REST,112,0.97716,2.89651,0.6126,5,charge,1,5.794,1.931,10.0,9.9,3.8445,3.9272,14.2736,05-23-21_08.43_RESTPulse_protocol_HPPC_IN21700_30T_cycle_#112.mat
BOOST_REST,112,0.97716,2.89651,0.6124,5,discharge,2,-23.181,7.727,2.0,1.9,3.8385,3.5963,10.4482,05-23-21_08.43_RESTPulse_protocol_HPPC_IN21700_30T_cycle_#112.mat
BOOST_REST,112,0.97716,2.89651,0.6124,5,discharge,2,-23.181,7.727,10.0,9.9,3.8385,3.5358,13.0581,05-23-21_08.43_RESTPulse_protocol_HPPC_IN21700_30T_cycle_#112.mat
BOOST_REST,112,0.97716,2.89651,0.6127,5,charge,2,17.383,5.794,2.0,2.0,3.8464,4.0275,10.4182,05-23-21_08.43_RESTPulse_protocol_HPPC_IN21700_30T_cycle_#112.mat
BOOST_REST,112,0.97716,2.89651,0.6127,5,charge,2,17.383,5.794,10.0,9.9,3.8464,4.0733,13.053,05-23-21_08.43_RESTPulse_protocol_HPPC_IN21700_30T_cycle_#112.mat
BOOST_REST,112,0.97716,2.89651,0.6123,5,discharge,3,-33.323,11.108,2.0,1.9,3.8383,3.4965,10.2572,05-23-21_08.43_RESTPulse_protocol_HPPC_IN21700_30T_cycle_#112.mat
BOOST_REST,112,0.97716,2.89651,0.6123,5,discharge,3,-33.323,11.108,10.0,9.9,3.8383,3.4097,12.862,05-23-21_08.43_RESTPulse_protocol_HPPC_IN21700_30T_cycle_#112.mat
BOOST_REST,112,0.97716,2.89651,0.6128,5,charge,3,28.974,9.658,2.0,2.0,3.8477,4.1427,10.1815,05-23-21_08.43_RESTPulse_protocol_HPPC_IN21700_30T_cycle_#112.mat
BOOST_REST,112,0.97716,2.89651,0.6128,5,charge,3,28.974,9.658,10.0,9.9,3.8477,4.2004,12.173,05-23-21_08.43_RESTPulse_protocol_HPPC_IN21700_30T_cycle_#112.mat
BOOST_REST,112,0.97716,2.89651,0.516,6,discharge,0,-2.898,0.966,2.0,1.9,3.7389,3.7083,10.559,05-23-21_08.43_RESTPulse_protocol_HPPC_IN21700_30T_cycle_#112.mat
BOOST_REST,112,0.97716,2.89651,0.516,6,discharge,0,-2.898,0.966,10.0,9.9,3.7389,3.6982,14.0442,05-23-21_08.43_RESTPulse_protocol_HPPC_IN21700_30T_cycle_#112.mat
BOOST_REST,112,0.97716,2.89651,0.516,6,charge,0,1.45,0.483,2.0,2.0,3.74,3.7551,10.4116,05-23-21_08.43_RESTPulse_protocol_HPPC_IN21700_30T_cycle_#112.mat
BOOST_REST,112,0.97716,2.89651,0.516,6,charge,0,1.45,0.483,10.0,9.9,3.74,3.7596,13.5144,05-23-21_08.43_RESTPulse_protocol_HPPC_IN21700_30T_cycle_#112.mat
BOOST_REST,112,0.97716,2.89651,0.5159,6,discharge,1,-11.593,3.864,2.0,1.9,3.7388,3.6177,10.446,05-23-21_08.43_RESTPulse_protocol_HPPC_IN21700_30T_cycle_#112.mat
BOOST_REST,112,0.97716,2.89651,0.5159,6,discharge,1,-11.593,3.864,10.0,9.9,3.7388,3.5811,13.603,05-23-21_08.43_RESTPulse_protocol_HPPC_IN21700_30T_cycle_#112.mat
BOOST_REST,112,0.97716,2.89651,0.516,6,charge,1,5.796,1.932,2.0,2.0,3.7419,3.8021,10.3863,05-23-21_08.43_RESTPulse_protocol_HPPC_IN21700_30T_cycle_#112.mat
BOOST_REST,112,0.97716,2.89651,0.516,6,charge,1,5.796,1.932,10.0,9.9,3.7419,3.8187,13.2503,05-23-21_08.43_RESTPulse_protocol_HPPC_IN21700_30T_cycle_#112.mat
BOOST_REST,112,0.97716,2.89651,0.5158,6,discharge,2,-23.183,7.728,2.0,2.0,3.7392,3.497,10.4473,05-23-21_08.43_RESTPulse_protocol_HPPC_IN21700_30T_cycle_#112.mat
BOOST_REST,112,0.97716,2.89651,0.5158,6,discharge,2,-23.183,7.728,10.0,9.9,3.7392,3.4312,13.2856,05-23-21_08.43_RESTPulse_protocol_HPPC_IN21700_30T_cycle_#112.mat
BOOST_REST,112,0.97716,2.89651,0.5161,6,charge,2,17.387,5.796,2.0,2.0,3.7438,3.9215,10.2203,05-23-21_08.43_RESTPulse_protocol_HPPC_IN21700_30T_cycle_#112.mat
BOOST_REST,112,0.97716,2.89651,0.5161,6,charge,2,17.387,5.796,10.0,9.9,3.7438,3.9662,12.7912,05-23-21_08.43_RESTPulse_protocol_HPPC_IN21700_30T_cycle_#112.mat
BOOST_REST,112,0.97716,2.89651,0.5157,6,discharge,3,-33.322,11.107,2.0,1.9,3.7394,3.3962,10.2995,05-23-21_08.43_RESTPulse_protocol_HPPC_IN21700_30T_cycle_#112.mat
BOOST_REST,112,0.97716,2.89651,0.5157,6,discharge,3,-33.322,11.107,10.0,9.9,3.7394,3.3008,13.1625,05-23-21_08.43_RESTPulse_protocol_HPPC_IN21700_30T_cycle_#112.mat
BOOST_REST,112,0.97716,2.89651,0.5162,6,charge,3,28.972,9.657,2.0,2.0,3.7454,4.0373,10.0752,05-23-21_08.43_RESTPulse_protocol_HPPC_IN21700_30T_cycle_#112.mat
BOOST_REST,112,0.97716,2.89651,0.5162,6,charge,3,28.972,9.657,10.0,9.9,3.7454,4.1122,12.6605,05-23-21_08.43_RESTPulse_protocol_HPPC_IN21700_30T_cycle_#112.mat
BOOST_REST,112,0.97716,2.89651,0.4194,7,discharge,0,-2.9,0.967,2.0,2.0,3.6565,3.6263,10.4142,05-23-21_08.43_RESTPulse_protocol_HPPC_IN21700_30T_cycle_#112.mat
BOOST_REST,112,0.97716,2.89651,0.4194,7,discharge,0,-2.9,0.967,10.0,9.9,3.6565,3.6169,13.6556,05-23-21_08.43_RESTPulse_protocol_HPPC_IN21700_30T_cycle_#112.mat
BOOST_REST,112,0.97716,2.89651,0.4194,7,charge,0,1.448,0.483,2.0,1.9,3.6578,3.6726,10.2196,05-23-21_08.43_RESTPulse_protocol_HPPC_IN21700_30T_cycle_#112.mat
BOOST_REST,112,0.97716,2.89651,0.4194,7,charge,0,1.448,0.483,10.0,9.9,3.6578,3.6769,13.1888,05-23-21_08.43_RESTPulse_protocol_HPPC_IN21700_30T_cycle_#112.mat
BOOST_REST,112,0.97716,2.89651,0.4193,7,discharge,1,-11.593,3.864,2.0,2.0,3.6565,3.5363,10.3683,05-23-21_08.43_RESTPulse_protocol_HPPC_IN21700_30T_cycle_#112.mat
BOOST_REST,112,0.97716,2.89651,0.4193,7,discharge,1,-11.593,3.864,10.0,9.9,3.6565,3.5003,13.4736,05-23-21_08.43_RESTPulse_protocol_HPPC_IN21700_30T_cycle_#112.mat
BOOST_REST,112,0.97716,2.89651,0.4194,7,charge,1,5.796,1.932,2.0,1.9,3.6602,3.7194,10.2141,05-23-21_08.43_RESTPulse_protocol_HPPC_IN21700_30T_cycle_#112.mat
BOOST_REST,112,0.97716,2.89651,0.4194,7,charge,1,5.796,1.932,10.0,9.9,3.6602,3.7358,13.0437,05-23-21_08.43_RESTPulse_protocol_HPPC_IN21700_30T_cycle_#112.mat
BOOST_REST,112,0.97716,2.89651,0.4192,7,discharge,2,-23.179,7.726,2.0,2.0,3.6568,3.4167,10.3585,05-23-21_08.43_RESTPulse_protocol_HPPC_IN21700_30T_cycle_#112.mat
BOOST_REST,112,0.97716,2.89651,0.4192,7,discharge,2,-23.179,7.726,10.0,9.9,3.6568,3.3516,13.1671,05-23-21_08.43_RESTPulse_protocol_HPPC_IN21700_30T_cycle_#112.mat
BOOST_REST,112,0.97716,2.89651,0.4195,7,charge,2,17.387,5.796,2.0,1.9,3.6624,3.8377,10.0822,05-23-21_08.43_RESTPulse_protocol_HPPC_IN21700_30T_cycle_#112.mat
BOOST_REST,112,0.97716,2.89651,0.4195,7,charge,2,17.387,5.796,10.0,9.9,3.6624,3.8797,12.4978,05-23-21_08.43_RESTPulse_protocol_HPPC_IN21700_30T_cycle_#112.mat
BOOST_REST,112,0.97716,2.89651,0.4191,7,discharge,3,-33.324,11.108,2.0,2.0,3.6564,3.3135,10.2899,05-23-21_08.43_RESTPulse_protocol_HPPC_IN21700_30T_cycle_#112.mat
BOOST_REST,112,0.97716,2.89651,0.4191,7,discharge,3,-33.324,11.108,10.0,9.9,3.6564,3.2221,13.0326,05-23-21_08.43_RESTPulse_protocol_HPPC_IN21700_30T_cycle_#112.mat
BOOST_REST,112,0.97716,2.89651,0.4195,7,charge,3,28.974,9.658,2.0,2.0,3.6638,3.9529,9.9779,05-23-21_08.43_RESTPulse_protocol_HPPC_IN21700_30T_cycle_#112.mat
BOOST_REST,112,0.97716,2.89651,0.4195,7,charge,3,28.974,9.658,10.0,9.9,3.6638,4.0226,12.3835,05-23-21_08.43_RESTPulse_protocol_HPPC_IN21700_30T_cycle_#112.mat
BOOST_REST,112,0.97716,2.89651,0.3227,8,discharge,0,-2.898,0.966,2.0,1.9,3.5954,3.5653,10.3868,05-23-21_08.43_RESTPulse_protocol_HPPC_IN21700_30T_cycle_#112.mat
BOOST_REST,112,0.97716,2.89651,0.3227,8,discharge,0,-2.898,0.966,10.0,9.9,3.5954,3.5554,13.8031,05-23-21_08.43_RESTPulse_protocol_HPPC_IN21700_30T_cycle_#112.mat
BOOST_REST,112,0.97716,2.89651,0.3228,8,charge,0,1.448,0.483,2.0,2.0,3.5967,3.6118,10.4275,05-23-21_08.43_RESTPulse_protocol_HPPC_IN21700_30T_cycle_#112.mat
BOOST_REST,112,0.97716,2.89651,0.3228,8,charge,0,1.448,0.483,10.0,9.9,3.5967,3.616,13.3278,05-23-21_08.43_RESTPulse_protocol_HPPC_IN21700_30T_cycle_#112.mat
BOOST_REST,112,0.97716,2.89651,0.3227,8,discharge,1,-11.595,3.865,2.0,2.0,3.5949,3.4741,10.4183,05-23-21_08.43_RESTPulse_protocol_HPPC_IN21700_30T_cycle_#112.mat
BOOST_REST,112,0.97716,2.89651,0.3227,8,discharge,1,-11.595,3.865,10.0,9.9,3.5949,3.4377,13.5576,05-23-21_08.43_RESTPulse_protocol_HPPC_IN21700_30T_cycle_#112.mat
BOOST_REST,112,0.97716,2.89651,0.3229,8,charge,1,5.796,1.932,2.0,2.0,3.5983,3.6589,10.4557,05-23-21_08.43_RESTPulse_protocol_HPPC_IN21700_30T_cycle_#112.mat
BOOST_REST,112,0.97716,2.89651,0.3229,8,charge,1,5.796,1.932,10.0,9.9,3.5983,3.6757,13.3543,05-23-21_08.43_RESTPulse_protocol_HPPC_IN21700_30T_cycle_#112.mat
BOOST_REST,112,0.97716,2.89651,0.3226,8,discharge,2,-23.181,7.727,2.0,1.9,3.5954,3.3543,10.4008,05-23-21_08.43_RESTPulse_protocol_HPPC_IN21700_30T_cycle_#112.mat
BOOST_REST,112,0.97716,2.89651,0.3226,8,discharge,2,-23.181,7.727,10.0,9.9,3.5954,3.2854,13.373,05-23-21_08.43_RESTPulse_protocol_HPPC_IN21700_30T_cycle_#112.mat
BOOST_REST,112,0.97716,2.89651,0.323,8,charge,2,17.387,5.796,2.0,1.9,3.6015,3.7781,10.157,05-23-21_08.43_RESTPulse_protocol_HPPC_IN21700_30T_cycle_#112.mat
BOOST_REST,112,0.97716,2.89651,0.323,8,charge,2,17.387,5.796,10.0,9.9,3.6015,3.8211,12.6301,05-23-21_08.43_RESTPulse_protocol_HPPC_IN21700_30T_cycle_#112.mat
BOOST_REST,112,0.97716,2.89651,0.3225,8,discharge,3,-33.322,11.107,2.0,1.9,3.5954,3.2502,10.3595,05-23-21_08.43_RESTPulse_protocol_HPPC_IN21700_30T_cycle_#112.mat
BOOST_REST,112,0.97716,2.89651,0.3225,8,discharge,3,-33.322,11.107,10.0,9.9,3.5954,3.1523,13.2975,05-23-21_08.43_RESTPulse_protocol_HPPC_IN21700_30T_cycle_#112.mat
BOOST_REST,112,0.97716,2.89651,0.3231,8,charge,3,28.974,9.658,2.0,1.9,3.6038,3.8942,10.0228,05-23-21_08.43_RESTPulse_protocol_HPPC_IN21700_30T_cycle_#112.mat
BOOST_REST,112,0.97716,2.89651,0.3231,8,charge,3,28.974,9.658,10.0,9.9,3.6038,3.9616,12.349,05-23-21_08.43_RESTPulse_protocol_HPPC_IN21700_30T_cycle_#112.mat
BOOST_REST,112,0.97716,2.89651,0.2262,9,discharge,0,-2.896,0.965,2.0,1.9,3.5092,3.4778,10.8425,05-23-21_08.43_RESTPulse_protocol_HPPC_IN21700_30T_cycle_#112.mat
BOOST_REST,112,0.97716,2.89651,0.2262,9,discharge,0,-2.896,0.965,10.0,9.9,3.5092,3.4673,14.4682,05-23-21_08.43_RESTPulse_protocol_HPPC_IN21700_30T_cycle_#112.mat
BOOST_REST,112,0.97716,2.89651,0.2262,9,charge,0,1.45,0.483,2.0,2.0,3.5107,3.5261,10.6214,05-23-21_08.43_RESTPulse_protocol_HPPC_IN21700_30T_cycle_#112.mat
BOOST_REST,112,0.97716,2.89651,0.2262,9,charge,0,1.45,0.483,10.0,9.9,3.5107,3.531,14.001,05-23-21_08.43_RESTPulse_protocol_HPPC_IN21700_30T_cycle_#112.mat
BOOST_REST,112,0.97716,2.89651,0.2261,9,discharge,1,-11.593,3.864,2.0,2.0,3.5093,3.3841,10.7996,05-23-21_08.43_RESTPulse_protocol_HPPC_IN21700_30T_cycle_#112.mat
BOOST_REST,112,0.97716,2.89651,0.2261,9,discharge,1,-11.593,3.864,10.0,9.9,3.5093,3.3471,13.9912,05-23-21_08.43_RESTPulse_protocol_HPPC_IN21700_30T_cycle_#112.mat
BOOST_REST,112,0.97716,2.89651,0.2262,9,charge,1,5.796,1.932,2.0,2.0,3.5157,3.5772,10.6108,05-23-21_08.43_RESTPulse_protocol_HPPC_IN21700_30T_cycle_#112.mat
BOOST_REST,112,0.97716,2.89651,0.2262,9,charge,1,5.796,1.932,10.0,9.9,3.5157,3.595,13.6818,05-23-21_08.43_RESTPulse_protocol_HPPC_IN21700_30T_cycle_#112.mat
BOOST_REST,112,0.97716,2.89651,0.226,9,discharge,2,-23.179,7.726,2.0,1.9,3.5118,3.2633,10.7209,05-23-21_08.43_RESTPulse_protocol_HPPC_IN21700_30T_cycle_#112.mat
BOOST_REST,112,0.97716,2.89651,0.226,9,discharge,2,-23.179,7.726,10.0,9.9,3.5118,3.1872,14.0041,05-23-21_08.43_RESTPulse_protocol_HPPC_IN21700_30T_cycle_#112.mat
BOOST_REST,112,0.97716,2.89651,0.2263,9,charge,2,17.388,5.796,2.0,2.0,3.5202,3.7008,10.3865,05-23-21_08.43_RESTPulse_protocol_HPPC_IN21700_30T_cycle_#112.mat
BOOST_REST,112,0.97716,2.89651,0.2263,9,charge,2,17.388,5.796,10.0,9.9,3.5202,3.7537,13.4288,05-23-21_08.43_RESTPulse_protocol_HPPC_IN21700_30T_cycle_#112.mat
BOOST_REST,112,0.97716,2.89651,0.2259,9,discharge,3,-33.322,11.107,2.0,2.0,3.5125,3.155,10.7286,05-23-21_08.43_RESTPulse_protocol_HPPC_IN21700_30T_cycle_#112.mat
BOOST_REST,112,0.97716,2.89651,0.2259,9,discharge,3,-33.322,11.107,10.0,9.9,3.5125,3.0425,14.1048,05-23-21_08.43_RESTPulse_protocol_HPPC_IN21700_30T_cycle_#112.mat
BOOST_REST,112,0.97716,2.89651,0.2264,9,charge,3,28.972,9.657,2.0,1.9,3.5227,3.8191,10.2306,05-23-21_08.43_RESTPulse_protocol_HPPC_IN21700_30T_cycle_#112.mat
BOOST_REST,112,0.97716,2.89651,0.2264,9,charge,3,28.972,9.657,10.0,9.9,3.5227,3.9,13.0229,05-23-21_08.43_RESTPulse_protocol_HPPC_IN21700_30T_cycle_#112.mat
BOOST_REST,112,0.97716,2.89651,0.1779,10,discharge,0,-2.898,0.966,2.0,1.9,3.4549,3.4227,11.1123,05-23-21_08.43_RESTPulse_protocol_HPPC_IN21700_30T_cycle_#112.mat
BOOST_REST,112,0.97716,2.89651,0.1779,10,discharge,0,-2.898,0.966,10.0,9.9,3.4549,3.4113,15.0464,05-23-21_08.43_RESTPulse_protocol_HPPC_IN21700_30T_cycle_#112.mat
BOOST_REST,112,0.97716,2.89651,0.1779,10,charge,0,1.448,0.483,2.0,2.0,3.4566,3.4726,11.0482,05-23-21_08.43_RESTPulse_protocol_HPPC_IN21700_30T_cycle_#112.mat
BOOST_REST,112,0.97716,2.89651,0.1779,10,charge,0,1.448,0.483,10.0,9.9,3.4566,3.4777,14.5698,05-23-21_08.43_RESTPulse_protocol_HPPC_IN21700_30T_cycle_#112.mat
BOOST_REST,112,0.97716,2.89651,0.1778,10,discharge,1,-11.593,3.864,2.0,2.0,3.4553,3.3242,11.3085,05-23-21_08.43_RESTPulse_protocol_HPPC_IN21700_30T_cycle_#112.mat
BOOST_REST,112,0.97716,2.89651,0.1778,10,discharge,1,-11.593,3.864,10.0,9.9,3.4553,3.2855,14.6468,05-23-21_08.43_RESTPulse_protocol_HPPC_IN21700_30T_cycle_#112.mat
BOOST_REST,112,0.97716,2.89651,0.1779,10,charge,1,5.795,1.931,2.0,2.0,3.4613,3.5248,10.9587,05-23-21_08.43_RESTPulse_protocol_HPPC_IN21700_30T_cycle_#112.mat
BOOST_REST,112,0.97716,2.89651,0.1779,10,charge,1,5.795,1.931,10.0,9.9,3.4613,3.5434,14.1686,05-23-21_08.43_RESTPulse_protocol_HPPC_IN21700_30T_cycle_#112.mat
BOOST_REST,112,0.97716,2.89651,0.1777,10,discharge,2,-23.181,7.727,2.0,2.0,3.4571,3.1944,11.3326,05-23-21_08.43_RESTPulse_protocol_HPPC_IN21700_30T_cycle_#112.mat
BOOST_REST,112,0.97716,2.89651,0.1777,10,discharge,2,-23.181,7.727,10.0,9.9,3.4571,3.1086,15.0339,05-23-21_08.43_RESTPulse_protocol_HPPC_IN21700_30T_cycle_#112.mat
BOOST_REST,112,0.97716,2.89651,0.178,10,charge,2,17.388,5.796,2.0,1.9,3.4643,3.6507,10.72,05-23-21_08.43_RESTPulse_protocol_HPPC_IN21700_30T_cycle_#112.mat
BOOST_REST,112,0.97716,2.89651,0.178,10,charge,2,17.388,5.796,10.0,9.9,3.4643,3.7063,13.9176,05-23-21_08.43_RESTPulse_protocol_HPPC_IN21700_30T_cycle_#112.mat
BOOST_REST,112,0.97716,2.89651,0.1776,10,discharge,3,-33.322,11.107,2.0,2.0,3.4559,3.0806,11.2628,05-23-21_08.43_RESTPulse_protocol_HPPC_IN21700_30T_cycle_#112.mat
BOOST_REST,112,0.97716,2.89651,0.1776,10,discharge,3,-33.322,11.107,10.0,9.9,3.4559,2.9254,15.9204,05-23-21_08.43_RESTPulse_protocol_HPPC_IN21700_30T_cycle_#112.mat
BOOST_REST,112,0.97716,2.89651,0.1781,10,charge,3,28.973,9.658,2.0,2.0,3.4662,3.7741,10.6271,05-23-21_08.43_RESTPulse_protocol_HPPC_IN21700_30T_cycle_#112.mat
BOOST_REST,112,0.97716,2.89651,0.1781,10,charge,3,28.973,9.658,10.0,9.9,3.4662,3.8606,13.6127,05-23-21_08.43_RESTPulse_protocol_HPPC_IN21700_30T_cycle_#112.mat
BOOST_REST,112,0.97716,2.89651,0.1295,11,discharge,0,-2.898,0.966,2.0,1.9,3.4112,3.3763,12.0415,05-23-21_08.43_RESTPulse_protocol_HPPC_IN21700_30T_cycle_#112.mat
BOOST_REST,112,0.97716,2.89651,0.1295,11,discharge,0,-2.898,0.966,10.0,9.9,3.4112,3.363,16.6304,05-23-21_08.43_RESTPulse_protocol_HPPC_IN21700_30T_cycle_#112.mat
BOOST_REST,112,0.97716,2.89651,0.1296,11,charge,0,1.45,0.483,2.0,2.0,3.4135,3.4308,11.9319,05-23-21_08.43_RESTPulse_protocol_HPPC_IN21700_30T_cycle_#112.mat
BOOST_REST,112,0.97716,2.89651,0.1296,11,charge,0,1.45,0.483,10.0,9.9,3.4135,3.4359,15.4493,05-23-21_08.43_RESTPulse_protocol_HPPC_IN21700_30T_cycle_#112.mat
BOOST_REST,112,0.97716,2.89651,0.1295,11,discharge,1,-11.593,3.864,2.0,2.0,3.4116,3.2699,12.2229,05-23-21_08.43_RESTPulse_protocol_HPPC_IN21700_30T_cycle_#112.mat
BOOST_REST,112,0.97716,2.89651,0.1295,11,discharge,1,-11.593,3.864,10.0,9.9,3.4116,3.2118,17.2345,05-23-21_08.43_RESTPulse_protocol_HPPC_IN21700_30T_cycle_#112.mat
BOOST_REST,112,0.97716,2.89651,0.1296,11,charge,1,5.796,1.932,2.0,1.9,3.4187,3.4852,11.4742,05-23-21_08.43_RESTPulse_protocol_HPPC_IN21700_30T_cycle_#112.mat
BOOST_REST,112,0.97716,2.89651,0.1296,11,charge,1,5.796,1.932,10.0,9.9,3.4187,3.5011,14.2177,05-23-21_08.43_RESTPulse_protocol_HPPC_IN21700_30T_cycle_#112.mat
BOOST_REST,112,0.97716,2.89651,0.1294,11,discharge,2,-23.181,7.727,2.0,2.0,3.4134,3.1262,12.3895,05-23-21_08.43_RESTPulse_protocol_HPPC_IN21700_30T_cycle_#112.mat
BOOST_REST,112,0.97716,2.89651,0.1294,11,discharge,2,-23.181,7.727,10.0,9.9,3.4134,2.9345,20.6592,05-23-21_08.43_RESTPulse_protocol_HPPC_IN21700_30T_cycle_#112.mat
BOOST_REST,112,0.97716,2.89651,0.1297,11,charge,2,17.384,5.795,2.0,1.9,3.423,3.6119,10.8663,05-23-21_08.43_RESTPulse_protocol_HPPC_IN21700_30T_cycle_#112.mat
BOOST_REST,112,0.97716,2.89651,0.1297,11,charge,2,17.384,5.795,10.0,9.9,3.423,3.6586,13.5527,05-23-21_08.43_RESTPulse_protocol_HPPC_IN21700_30T_cycle_#112.mat
BOOST_REST,112,0.97716,2.89651,0.1293,11,discharge,3,-33.325,11.108,2.0,2.0,3.4125,2.9935,12.5731,05-23-21_08.43_RESTPulse_protocol_HPPC_IN21700_30T_cycle_#112.mat
BOOST_REST,112,0.97716,2.89651,0.1293,11,discharge,3,-33.325,11.108,10.0,9.9,3.4125,2.5531,25.7884,05-23-21_08.43_RESTPulse_protocol_HPPC_IN21700_30T_cycle_#112.mat
BOOST_REST,112,0.97716,2.89651,0.1298,11,charge,3,28.972,9.657,2.0,1.9,3.4251,3.7315,10.5757,05-23-21_08.43_RESTPulse_protocol_HPPC_IN21700_30T_cycle_#112.mat
BOOST_REST,112,0.97716,2.89651,0.1298,11,charge,3,28.972,9.657,10.0,9.9,3.4251,3.8141,13.4268,05-23-21_08.43_RESTPulse_protocol_HPPC_IN21700_30T_cycle_#112.mat
BOOST_REST,112,0.97716,2.89651,0.0813,12,discharge,0,-2.899,0.966,2.0,2.0,3.3608,3.3171,15.0721,05-23-21_08.43_RESTPulse_protocol_HPPC_IN21700_30T_cycle_#112.mat
BOOST_REST,112,0.97716,2.89651,0.0813,12,discharge,0,-2.899,0.966,10.0,9.9,3.3608,3.2921,23.6946,05-23-21_08.43_RESTPulse_protocol_HPPC_IN21700_30T_cycle_#112.mat
BOOST_REST,112,0.97716,2.89651,0.0813,12,charge,0,1.451,0.484,2.0,2.0,3.3644,3.3848,14.0593,05-23-21_08.43_RESTPulse_protocol_HPPC_IN21700_30T_cycle_#112.mat
BOOST_REST,112,0.97716,2.89651,0.0813,12,charge,0,1.451,0.484,10.0,9.9,3.3644,3.3938,20.2619,05-23-21_08.43_RESTPulse_protocol_HPPC_IN21700_30T_cycle_#112.mat
BOOST_REST,112,0.97716,2.89651,0.0812,12,discharge,1,-11.593,3.864,2.0,2.0,3.3619,3.1723,16.3547,05-23-21_08.43_RESTPulse_protocol_HPPC_IN21700_30T_cycle_#112.mat
BOOST_REST,112,0.97716,2.89651,0.0812,12,discharge,1,-11.593,3.864,10.0,9.9,3.3619,2.9852,32.4937,05-23-21_08.43_RESTPulse_protocol_HPPC_IN21700_30T_cycle_#112.mat
BOOST_REST,112,0.97716,2.89651,0.0813,12,charge,1,5.794,1.931,2.0,2.0,3.3743,3.4514,13.3073,05-23-21_08.43_RESTPulse_protocol_HPPC_IN21700_30T_cycle_#112.mat
BOOST_REST,112,0.97716,2.89651,0.0813,12,charge,1,5.794,1.931,10.0,9.9,3.3743,3.4751,17.3979,05-23-21_08.43_RESTPulse_protocol_HPPC_IN21700_30T_cycle_#112.mat
BOOST_REST,112,0.97716,2.89651,0.0811,12,discharge,2,-23.181,7.727,2.0,2.0,3.3655,2.9439,18.1873,05-23-21_08.43_RESTPulse_protocol_HPPC_IN21700_30T_cycle_#112.mat
BOOST_REST,112,0.97716,2.89651,0.0811,12,discharge,2,-23.181,7.727,10.0,9.9,3.3655,2.4999,37.3409,05-23-21_08.43_RESTPulse_protocol_HPPC_IN21700_30T_cycle_#112.mat
BOOST_REST,112,0.97716,2.89651,0.0814,12,charge,2,17.387,5.796,2.0,1.9,3.3806,3.5864,11.8364,05-23-21_08.43_RESTPulse_protocol_HPPC_IN21700_30T_cycle_#112.mat
BOOST_REST,112,0.97716,2.89651,0.0814,12,charge,2,17.387,5.796,10.0,9.9,3.3806,3.6321,14.4648,05-23-21_08.43_RESTPulse_protocol_HPPC_IN21700_30T_cycle_#112.mat
BOOST_REST,112,0.97716,2.89651,0.081,12,discharge,3,-25.627,8.542,2.0,2.0,3.3651,2.7077,25.6526,05-23-21_08.43_RESTPulse_protocol_HPPC_IN21700_30T_cycle_#112.mat
BOOST_REST,112,0.97716,2.89651,0.081,12,discharge,3,-25.627,8.542,10.0,9.9,3.3651,2.4999,33.7613,05-23-21_08.43_RESTPulse_protocol_HPPC_IN21700_30T_cycle_#112.mat
BOOST_REST,112,0.97716,2.89651,0.0816,12,charge,3,28.974,9.658,2.0,1.9,3.3819,3.708,11.2549,05-23-21_08.43_RESTPulse_protocol_HPPC_IN21700_30T_cycle_#112.mat
BOOST_REST,112,0.97716,2.89651,0.0816,12,charge,3,28.974,9.658,10.0,9.9,3.3819,3.7803,13.7503,05-23-21_08.43_RESTPulse_protocol_HPPC_IN21700_30T_cycle_#112.mat
BOOST_REST,150,0.96752,2.86792,1.0,0,discharge,0,-2.869,0.956,2.0,2.0,4.1767,4.1388,13.2083,06-01-21_00.40_RESTPulse_protocol_HPPC_IN21700_30T_cycle_#150.mat
BOOST_REST,150,0.96752,2.86792,1.0,0,discharge,0,-2.869,0.956,10.0,9.9,4.1767,4.1229,18.7496,06-01-21_00.40_RESTPulse_protocol_HPPC_IN21700_30T_cycle_#150.mat
BOOST_REST,150,0.96752,2.86792,1.0,0,charge,0,1.367,0.456,2.0,1.9,4.1788,4.1974,13.6104,06-01-21_00.40_RESTPulse_protocol_HPPC_IN21700_30T_cycle_#150.mat
BOOST_REST,150,0.96752,2.86792,1.0,0,charge,0,1.367,0.456,10.0,9.9,4.1788,4.1999,15.4398,06-01-21_00.40_RESTPulse_protocol_HPPC_IN21700_30T_cycle_#150.mat
BOOST_REST,150,0.96752,2.86792,0.9999,0,discharge,1,-11.477,3.826,2.0,1.9,4.1763,4.0291,12.8257,06-01-21_00.40_RESTPulse_protocol_HPPC_IN21700_30T_cycle_#150.mat
BOOST_REST,150,0.96752,2.86792,0.9999,0,discharge,1,-11.477,3.826,10.0,9.91,4.1763,3.98,17.1038,06-01-21_00.40_RESTPulse_protocol_HPPC_IN21700_30T_cycle_#150.mat
BOOST_REST,150,0.96752,2.86792,1.0,0,charge,1,1.337,0.446,2.0,1.9,4.1814,4.2,13.9107,06-01-21_00.40_RESTPulse_protocol_HPPC_IN21700_30T_cycle_#150.mat
BOOST_REST,150,0.96752,2.86792,0.9998,0,discharge,2,-22.95,7.65,2.0,1.9,4.1765,3.8893,12.5142,06-01-21_00.40_RESTPulse_protocol_HPPC_IN21700_30T_cycle_#150.mat
BOOST_REST,150,0.96752,2.86792,0.9998,0,discharge,2,-22.95,7.65,10.0,9.9,4.1765,3.8189,15.5817,06-01-21_00.40_RESTPulse_protocol_HPPC_IN21700_30T_cycle_#150.mat
BOOST_REST,150,0.96752,2.86792,0.9997,0,charge,2,1.351,0.45,2.0,1.9,4.1825,4.2,12.9543,06-01-21_00.40_RESTPulse_protocol_HPPC_IN21700_30T_cycle_#150.mat
BOOST_REST,150,0.96752,2.86792,0.9994,0,discharge,3,-32.989,10.996,2.0,2.0,4.1756,3.7702,12.2889,06-01-21_00.40_RESTPulse_protocol_HPPC_IN21700_30T_cycle_#150.mat
BOOST_REST,150,0.96752,2.86792,0.9994,0,discharge,3,-32.989,10.996,10.0,9.9,4.1756,3.6899,14.7231,06-01-21_00.40_RESTPulse_protocol_HPPC_IN21700_30T_cycle_#150.mat
BOOST_REST,150,0.96752,2.86792,0.9992,0,charge,3,1.33,0.443,2.0,2.0,4.1817,4.1999,13.6883,06-01-21_00.40_RESTPulse_protocol_HPPC_IN21700_30T_cycle_#150.mat
BOOST_REST,150,0.96752,2.86792,0.9513,1,discharge,0,-2.871,0.957,2.0,1.9,4.1021,4.068,11.8757,06-01-21_00.40_RESTPulse_protocol_HPPC_IN21700_30T_cycle_#150.mat
BOOST_REST,150,0.96752,2.86792,0.9513,1,discharge,0,-2.871,0.957,10.0,9.9,4.1021,4.0585,15.1842,06-01-21_00.40_RESTPulse_protocol_HPPC_IN21700_30T_cycle_#150.mat
BOOST_REST,150,0.96752,2.86792,0.9513,1,charge,0,1.432,0.477,2.0,1.9,4.1031,4.1198,11.6596,06-01-21_00.40_RESTPulse_protocol_HPPC_IN21700_30T_cycle_#150.mat
BOOST_REST,150,0.96752,2.86792,0.9513,1,charge,0,1.432,0.477,10.0,9.9,4.1031,4.1247,15.0806,06-01-21_00.40_RESTPulse_protocol_HPPC_IN21700_30T_cycle_#150.mat
BOOST_REST,150,0.96752,2.86792,0.9512,1,discharge,1,-11.473,3.824,2.0,1.9,4.102,3.9682,11.6622,06-01-21_00.40_RESTPulse_protocol_HPPC_IN21700_30T_cycle_#150.mat
BOOST_REST,150,0.96752,2.86792,0.9512,1,discharge,1,-11.473,3.824,10.0,9.9,4.102,3.9375,14.338,06-01-21_00.40_RESTPulse_protocol_HPPC_IN21700_30T_cycle_#150.mat
