Repository: KikETs/ECM_HYBRID_BMS_JOINT

## Results

| Arm | Model | Size | Protocol | Result | Worst cell |
|---|---|---|---|---|---|
| SOP | 2RC table + trim (A8) | 4 effective coefficients, 2 EW states | leave-one-cell-out | usable current 69.6 % discharge, 59.5 % charge (τ = 10 s) | 59.9 % / 53.5 % (BOOST_REST) |
| SOH | dQ/dV ridge | 65 coefficients | leave-one-cell-out | RMSE 0.0094, bias −0.0005 | 0.0130 (BOOST_REST) |
| SOC | 2RC EKF, low-current gate | 3 states | leave-one-cell-out | **2.34 %p** over six sensor disturbances on estimated SOH (2.325 on true SOH), per cell 2.00–2.75 | 4.60 %p (BOOST_NEGPULSE_1S, current offset −0.10 A) |

The SOH arm was a 10,945-parameter CNN until the second audit round. Nested

File: analysis/uypydj_ecm.csv (part 80 of 80)
cell,cycle,SOH,CAP_Ah,SOC,direction,rate_rank,I_A,V_pre_V,rest_before_s,n_points,R0_mOhm,R1_mOhm,tau1_s,R2_mOhm,tau2_s,fit_rmse_mV
CC_CELL2,1843,0.68968,2.06967,0.9653,discharge,3,-23.821,4.0637,654.9,101,12.6958,13.1427,0.2645,18.0328,6.8795,2.173
CC_CELL2,1843,0.68968,2.06967,0.9656,charge,3,2.147,4.0835,387.4,101,54.313,0.01,0.05,0.01,2998.3898,0.8756
CC_CELL2,1843,0.68968,2.06967,0.9309,discharge,0,-2.072,3.9915,4801.4,101,13.1007,21.4846,0.4824,32.8306,6.6487,0.3714
CC_CELL2,1843,0.68968,2.06967,0.931,charge,0,1.035,3.9966,70.4,101,13.0722,22.1458,0.498,31.3994,6.7434,0.216
CC_CELL2,1843,0.68968,2.06967,0.9309,discharge,1,-8.289,3.993,635.4,101,12.9166,18.1078,0.3781,18.8721,5.4159,1.1625
CC_CELL2,1843,0.68968,2.06967,0.931,charge,1,4.141,4.0084,161.2,101,12.3439,13.0074,0.2466,21.3115,1.7766,1.237
CC_CELL2,1843,0.68968,2.06967,0.9308,discharge,2,-16.572,3.9951,677.6,101,12.7932,14.3771,0.3029,17.2193,6.8167,2.1892
CC_CELL2,1843,0.68968,2.06967,0.9311,charge,2,4.012,4.0206,281.3,101,38.3491,6.4088,0.05,0.01,3000.0,1.4901
CC_CELL2,1843,0.68968,2.06967,0.9308,discharge,3,-23.822,4.0001,679.8,101,12.4195,12.0717,0.2529,17.8029,7.1339,2.058
CC_CELL2,1843,0.68968,2.06967,0.9311,charge,3,3.765,4.0323,387.7,101,44.5832,0.01,0.05,0.01,2999.9998,1.0906
CC_CELL2,1843,0.68968,2.06967,0.8619,discharge,0,-2.072,3.879,5364.6,101,12.9054,17.7397,0.4194,23.2639,6.4704,0.3207
CC_CELL2,1843,0.68968,2.06967,0.8619,charge,0,1.035,3.8821,70.4,101,12.513,18.0745,0.4145,20.6664,5.7137,0.1739
CC_CELL2,1843,0.68968,2.06967,0.8618,discharge,1,-8.288,3.8813,635.4,101,12.8532,15.4484,0.3494,17.216,6.3021,1.0978
CC_CELL2,1843,0.68968,2.06967,0.8619,charge,1,4.145,3.89,161.2,101,12.6999,17.1952,0.3884,18.1329,6.3757,0.6032
CC_CELL2,1843,0.68968,2.06967,0.8618,discharge,2,-16.572,3.883,680.6,101,12.676,12.5011,0.2806,17.487,8.0474,1.9631
CC_CELL2,1843,0.68968,2.06967,0.862,charge,2,8.52,3.9005,281.3,101,17.2995,17.8825,0.1781,0.01,3000.0,1.4851
CC_CELL2,1843,0.68968,2.06967,0.8617,discharge,3,-23.822,3.8857,744.3,101,12.4595,10.4372,0.2355,18.5424,8.3111,1.9086
CC_CELL2,1843,0.68968,2.06967,0.8621,charge,3,8.223,3.9115,387.8,101,32.5369,2.5815,0.05,0.01,3000.0,1.9564
CC_CELL2,1843,0.68968,2.06967,0.7928,discharge,0,-2.072,3.8112,5432.1,101,12.7856,16.7652,0.4082,25.472,7.3552,0.3076
CC_CELL2,1843,0.68968,2.06967,0.7929,charge,0,1.035,3.8149,70.4,101,12.7402,16.7044,0.3964,21.6064,6.1464,0.1699
CC_CELL2,1843,0.68968,2.06967,0.7928,discharge,1,-8.286,3.8142,635.4,101,12.5738,14.6226,0.3392,19.2038,6.573,1.0284
CC_CELL2,1843,0.68968,2.06967,0.7929,charge,1,4.143,3.8244,161.2,101,12.6636,15.6433,0.3682,15.429,5.1911,0.5612
CC_CELL2,1843,0.68968,2.06967,0.7927,discharge,2,-16.572,3.8173,680.6,101,12.6275,11.9077,0.283,18.281,7.7137,2.0158
CC_CELL2,1843,0.68968,2.06967,0.7929,charge,2,11.731,3.8349,281.5,101,12.7284,7.932,0.1475,10.5198,0.9294,1.3781
CC_CELL2,1843,0.68968,2.06967,0.7927,discharge,3,-23.822,3.8214,784.7,101,12.383,10.0764,0.2447,19.0501,8.1564,1.8887
CC_CELL2,1843,0.68968,2.06967,0.793,charge,3,11.544,3.844,387.5,101,21.6631,9.1919,0.0554,0.01,3000.0,1.2392
CC_CELL2,1843,0.68968,2.06967,0.7238,discharge,0,-2.072,3.7379,5474.8,101,12.8329,16.7946,0.4151,26.5838,7.533,0.3237
CC_CELL2,1843,0.68968,2.06967,0.7238,charge,0,1.035,3.7419,70.5,101,12.6247,16.7419,0.3961,23.6036,6.6284,0.1742
CC_CELL2,1843,0.68968,2.06967,0.7237,discharge,1,-8.288,3.7407,635.4,101,12.6108,14.4948,0.3463,19.6583,6.4912,1.067
CC_CELL2,1843,0.68968,2.06967,0.7238,charge,1,4.143,3.7531,161.1,101,12.6366,15.4352,0.3678,16.8343,5.3675,0.546
CC_CELL2,1843,0.68968,2.06967,0.7237,discharge,2,-16.573,3.7452,680.5,101,12.6059,11.9043,0.2922,18.2792,7.4372,2.0138
CC_CELL2,1843,0.68968,2.06967,0.7239,charge,2,12.43,3.7656,281.3,101,12.3476,12.1136,0.2748,11.7398,5.659,1.3565
CC_CELL2,1843,0.68968,2.06967,0.7236,discharge,3,-23.82,3.7501,800.5,101,12.4226,10.0083,0.2459,18.685,7.791,2.1997
CC_CELL2,1843,0.68968,2.06967,0.724,charge,3,14.393,3.7773,386.5,101,17.1442,12.2434,0.1331,0.01,3000.0,1.6144
CC_CELL2,1843,0.68968,2.06967,0.6547,discharge,0,-2.071,3.6681,5521.3,101,12.6986,17.4003,0.4265,25.7265,7.2757,0.3166
CC_CELL2,1843,0.68968,2.06967,0.6548,charge,0,1.036,3.672,70.5,101,12.8618,17.0672,0.4174,22.9589,6.6415,0.1729
CC_CELL2,1843,0.68968,2.06967,0.6547,discharge,1,-8.286,3.6712,635.4,101,12.8223,14.8138,0.3548,19.6833,6.6298,1.0911
CC_CELL2,1843,0.68968,2.06967,0.6548,charge,1,4.143,3.6829,160.7,101,12.6962,15.6539,0.3712,17.5753,5.6945,0.5254
CC_CELL2,1843,0.68968,2.06967,0.6546,discharge,2,-16.573,3.6743,680.5,101,12.6488,12.0648,0.2926,18.4417,7.5159,2.1055
CC_CELL2,1843,0.68968,2.06967,0.6549,charge,2,12.431,3.6957,281.9,101,12.4296,12.0253,0.2749,11.9447,5.5951,1.3542
CC_CELL2,1843,0.68968,2.06967,0.6545,discharge,3,-23.821,3.6787,800.3,101,12.5181,10.1375,0.2536,19.0552,8.1271,2.2817
CC_CELL2,1843,0.68968,2.06967,0.6549,charge,3,17.376,3.7085,386.9,101,14.2424,11.0882,0.3633,2.9734,0.0662,1.1021
CC_CELL2,1843,0.68968,2.06967,0.5857,discharge,0,-2.072,3.6073,5558.6,101,12.8558,18.3372,0.4423,26.9799,7.2204,0.3381
CC_CELL2,1843,0.68968,2.06967,0.5857,charge,0,1.036,3.6114,70.5,101,12.7687,18.2207,0.4345,22.8228,6.3489,0.1872
CC_CELL2,1843,0.68968,2.06967,0.5856,discharge,1,-8.289,3.6107,635.4,101,12.8405,15.6026,0.3663,21.0971,6.7654,1.1539
CC_CELL2,1843,0.68968,2.06967,0.5857,charge,1,4.144,3.6232,160.8,101,12.6875,16.5357,0.3827,18.6213,6.3517,0.558
CC_CELL2,1843,0.68968,2.06967,0.5856,discharge,2,-16.573,3.6141,680.4,101,12.7273,12.5686,0.3009,20.3254,7.9629,2.2127
CC_CELL2,1843,0.68968,2.06967,0.5858,charge,2,12.429,3.6374,281.0,101,12.3721,12.2081,0.2795,12.0543,5.4201,1.2439
CC_CELL2,1843,0.68968,2.06967,0.5855,discharge,3,-23.822,3.6183,800.5,101,12.6191,10.4611,0.263,21.7056,8.9861,2.2942
CC_CELL2,1843,0.68968,2.06967,0.5859,charge,3,19.864,3.6511,387.7,101,12.3961,6.9506,0.1295,8.3598,1.1374,2.4981
CC_CELL2,1843,0.68968,2.06967,0.5166,discharge,0,-2.071,3.5423,5587.4,101,12.8885,19.4659,0.4697,28.7362,6.8681,0.3621
CC_CELL2,1843,0.68968,2.06967,0.5167,charge,0,1.036,3.5463,70.4,101,12.89,19.6208,0.462,22.9201,6.2218,0.2007
CC_CELL2,1843,0.68968,2.06967,0.5166,discharge,1,-8.287,3.5462,635.5,101,13.0095,16.6675,0.3933,23.9281,7.3518,1.3476
CC_CELL2,1843,0.68968,2.06967,0.5167,charge,1,4.143,3.5587,160.4,101,12.6305,17.6001,0.4031,19.1812,6.6373,0.527
CC_CELL2,1843,0.68968,2.06967,0.5165,discharge,2,-16.573,3.5498,680.6,101,12.8918,13.3339,0.3284,24.985,9.4391,2.3054
CC_CELL2,1843,0.68968,2.06967,0.5168,charge,2,12.431,3.5752,280.9,101,12.4293,12.4063,0.2824,13.1232,5.7935,1.2224
CC_CELL2,1843,0.68968,2.06967,0.5165,discharge,3,-23.822,3.5556,800.6,101,12.567,10.9502,0.2689,27.1922,10.0755,2.2244
CC_CELL2,1843,0.68968,2.06967,0.5168,charge,3,20.715,3.5907,387.7,101,11.9962,8.586,0.1782,9.4345,2.966,3.035
CC_CELL2,1843,0.68968,2.06967,0.4476,discharge,0,-2.074,3.4785,5605.9,101,12.8728,22.2087,0.5312,37.0511,7.576,0.3896
CC_CELL2,1843,0.68968,2.06967,0.4476,charge,0,1.035,3.4824,70.6,101,12.826,22.0242,0.5063,22.627,5.4678,0.1968
CC_CELL2,1843,0.68968,2.06967,0.4475,discharge,1,-8.289,3.4808,635.4,101,13.0275,18.3345,0.4311,34.3057,8.8803,1.3281
CC_CELL2,1843,0.68968,2.06967,0.4476,charge,1,4.143,3.4947,161.0,101,12.8218,19.0075,0.4241,17.3258,6.4408,0.5859
CC_CELL2,1843,0.68968,2.06967,0.4475,discharge,2,-16.572,3.4843,680.5,101,12.9521,14.2224,0.3456,33.0291,10.1198,2.4224
CC_CELL2,1843,0.68968,2.06967,0.4477,charge,2,12.431,3.5108,281.9,101,12.493,12.6897,0.2848,13.6298,6.3036,1.2707
CC_CELL2,1843,0.68968,2.06967,0.4478,charge,3,20.713,3.5252,378.2,101,12.2545,9.4826,0.2266,11.2972,5.4052,1.6651
CC_CELL2,1843,0.68968,2.06967,0.4131,discharge,0,-2.072,3.4569,5070.2,101,13.3346,22.8773,0.5617,44.5685,8.3368,0.4143
CC_CELL2,1843,0.68968,2.06967,0.4131,charge,0,1.037,3.4618,70.5,101,12.8956,22.441,0.5177,25.3809,5.4239,0.1994
CC_CELL2,1843,0.68968,2.06967,0.413,discharge,1,-8.287,3.4579,635.4,100,13.1033,18.6461,0.4353,39.8284,8.5522,1.3567
CC_CELL2,1843,0.68968,2.06967,0.4131,charge,1,4.143,3.4744,161.1,101,12.8906,19.5143,0.4314,15.9938,5.8512,0.5576
CC_CELL2,1843,0.68968,2.06967,0.4129,discharge,2,-16.572,3.4609,680.5,101,13.0713,14.4748,0.3618,39.3335,10.1344,2.6205
CC_CELL2,1843,0.68968,2.06967,0.4132,charge,2,12.43,3.4905,281.9,101,12.4753,12.7522,0.2822,13.1182,6.5355,1.2458
CC_CELL2,1843,0.68968,2.06967,0.4132,charge,3,20.715,3.501,357.9,101,12.1322,9.6494,0.2264,11.1962,5.5357,1.5667
CC_CELL2,1843,0.68968,2.06967,0.3785,discharge,0,-2.074,3.4278,5069.8,101,13.3612,24.0121,0.5999,57.5313,9.2485,0.4257
CC_CELL2,1843,0.68968,2.06967,0.3785,charge,0,1.035,3.4346,70.6,101,13.1579,23.2744,0.5458,33.1295,6.2729,0.1948
CC_CELL2,1843,0.68968,2.06967,0.3785,discharge,1,-8.287,3.4301,635.4,101,13.3806,19.5439,0.4729,47.4616,8.3589,1.6136
CC_CELL2,1843,0.68968,2.06967,0.3786,charge,1,4.143,3.4539,161.3,101,12.9269,19.5685,0.4362,16.0855,5.0582,0.5993
CC_CELL2,1843,0.68968,2.06967,0.3787,charge,2,12.43,3.4724,279.4,101,12.4783,12.933,0.2902,12.5074,6.6345,1.271
CC_CELL2,1843,0.68968,2.06967,0.3787,charge,3,20.715,3.4795,322.4,101,12.313,9.6487,0.2243,10.9229,5.575,1.4366
CC_CELL2,1843,0.68968,2.06967,0.344,discharge,0,-2.074,3.3824,5068.6,101,13.1929,24.8058,0.6242,70.1014,9.8761,0.4652
CC_CELL2,1843,0.68968,2.06967,0.344,charge,0,1.035,3.3908,70.6,101,13.3886,24.4931,0.5842,43.2924,7.7035,0.2244
CC_CELL2,1843,0.68968,2.06967,0.344,discharge,1,-8.287,3.3861,635.4,101,13.455,20.7252,0.516,62.2038,10.1636,1.7934
CC_CELL2,1843,0.68968,2.06967,0.344,charge,1,4.143,3.4172,161.1,101,13.0948,19.128,0.432,21.0924,4.8085,0.5504
CC_CELL2,1843,0.68968,2.06967,0.3441,charge,2,12.43,3.4433,255.4,101,12.5629,13.5351,0.3033,12.2485,6.3094,1.4721
CC_CELL2,1843,0.68968,2.06967,0.3442,charge,3,20.715,3.4509,277.5,101,12.2711,10.1091,0.2294,10.9158,5.6894,1.5897
CC_CELL2,1881,0.68347,2.05103,1.0,discharge,0,-2.055,4.0828,99999.0,99,4.0567,38.8767,0.7596,30.7848,4.2844,0.2901
CC_CELL2,1881,0.68347,2.05103,1.0,charge,0,1.028,4.0993,69.5,101,13.1778,36.0404,0.7584,50.4093,6.1238,0.2415
CC_CELL2,1881,0.68347,2.05103,0.9999,discharge,1,-8.219,4.0919,635.4,101,13.1045,26.4486,0.4729,16.5156,5.0589,1.2609
CC_CELL2,1881,0.68347,2.05103,1.0,charge,1,1.245,4.1071,160.8,92,39.9758,34.6787,0.0842,0.01,2999.5729,0.853
CC_CELL2,1881,0.68347,2.05103,0.9999,discharge,2,-16.438,4.0912,639.8,101,12.9223,19.5582,0.3599,16.4354,7.0847,2.0899
CC_CELL2,1881,0.68347,2.05103,1.0001,charge,2,1.654,4.1175,282.1,59,49.9727,0.01,0.05,0.01,2357.0859,0.7693
CC_CELL2,1881,0.68347,2.05103,0.9998,discharge,3,-23.628,4.0922,641.1,101,12.8535,15.6567,0.2934,16.7015,6.8883,2.3341
CC_CELL2,1881,0.68347,2.05103,1.0,charge,3,1.904,4.1281,386.7,45,37.8621,0.01,2999.9682,0.01,2999.9682,0.7455
CC_CELL2,1881,0.68347,2.05103,0.9657,discharge,0,-2.056,4.0491,4791.1,101,13.1008,27.4117,0.577,35.1127,6.1589,0.3572
CC_CELL2,1881,0.68347,2.05103,0.9657,charge,0,1.028,4.0546,70.3,101,13.1497,27.9641,0.5912,33.5008,5.7382,0.2208
CC_CELL2,1881,0.68347,2.05103,0.9657,discharge,1,-8.218,4.0495,635.4,101,13.0632,21.7182,0.4155,20.0669,5.4763,1.2497
CC_CELL2,1881,0.68347,2.05103,0.9658,charge,1,2.373,4.0642,160.8,101,20.2738,37.0357,0.2317,0.01,3000.0,1.3096
CC_CELL2,1881,0.68347,2.05103,0.9656,discharge,2,-16.438,4.0513,656.0,101,13.0009,16.6193,0.3236,17.6053,6.5108,2.2416
CC_CELL2,1881,0.68347,2.05103,0.9658,charge,2,2.251,4.073,281.3,101,56.4593,0.01,0.05,0.01,2999.9998,0.7664
CC_CELL2,1881,0.68347,2.05103,0.9655,discharge,3,-23.631,4.056,654.2,101,12.9099,13.6972,0.2758,17.6799,6.7927,2.2234
CC_CELL2,1881,0.68347,2.05103,0.9658,charge,3,2.075,4.0804,388.0,101,57.6847,0.01,0.05,0.01,3000.0,0.8543
CC_CELL2,1881,0.68347,2.05103,0.9315,discharge,0,-2.055,3.9815,4802.8,101,12.5936,22.7098,0.5034,33.4919,6.5637,0.3602
CC_CELL2,1881,0.68347,2.05103,0.9315,charge,0,1.028,3.9877,70.4,101,12.9579,23.4438,0.5222,32.8065,6.677,0.203
CC_CELL2,1881,0.68347,2.05103,0.9314,discharge,1,-8.219,3.9841,635.5,101,12.8365,19.0037,0.3891,19.2502,5.3211,1.1321
CC_CELL2,1881,0.68347,2.05103,0.9315,charge,1,4.111,3.9997,160.8,101,12.3334,14.6666,0.2822,22.2793,2.0102,1.2755
CC_CELL2,1881,0.68347,2.05103,0.9314,discharge,2,-16.437,3.9863,678.4,101,12.9357,14.9275,0.3191,17.0891,6.6092,2.2266
CC_CELL2,1881,0.68347,2.05103,0.9316,charge,2,4.026,4.0133,282.1,101,37.8433,8.5827,0.05,0.01,3000.0,1.7089
CC_CELL2,1881,0.68347,2.05103,0.9313,discharge,3,-23.629,3.9913,680.4,101,12.6707,12.5653,0.2718,17.6183,7.0656,2.1443
CC_CELL2,1881,0.68347,2.05103,0.9316,charge,3,3.806,4.0256,386.5,100,45.8558,0.01,0.05,0.01,2999.9979,1.031
CC_CELL2,1881,0.68347,2.05103,0.863,discharge,0,-2.054,3.873,5366.0,101,12.5665,19.2393,0.4371,24.5627,6.477,0.3267
CC_CELL2,1881,0.68347,2.05103,0.863,charge,0,1.026,3.8755,70.3,101,13.6357,19.1247,0.4363,21.8133,5.6326,0.1789
CC_CELL2,1881,0.68347,2.05103,0.8629,discharge,1,-8.219,3.8754,635.4,101,12.8467,16.2313,0.3574,17.9682,6.1917,1.1409
CC_CELL2,1881,0.68347,2.05103,0.863,charge,1,4.109,3.8846,160.8,101,12.7872,18.1827,0.4076,18.4281,6.1555,0.6223
CC_CELL2,1881,0.68347,2.05103,0.8629,discharge,2,-16.438,3.8772,680.5,101,12.6654,13.1603,0.2983,17.3878,7.6549,2.0103
CC_CELL2,1881,0.68347,2.05103,0.8631,charge,2,8.396,3.8949,281.3,101,17.4902,18.881,0.1804,0.01,3000.0,1.5064
CC_CELL2,1881,0.68347,2.05103,0.8628,discharge,3,-23.629,3.8808,743.4,101,12.5159,11.0449,0.2505,18.205,8.0338,2.1793
CC_CELL2,1881,0.68347,2.05103,0.8632,charge,3,8.098,3.905,386.8,101,31.1221,5.3414,0.05,0.01,3000.0,2.166
CC_CELL2,1881,0.68347,2.05103,0.7945,discharge,0,-2.055,3.8047,5432.3,101,12.8534,18.1208,0.437,27.0585,7.3356,0.3267
CC_CELL2,1881,0.68347,2.05103,0.7945,charge,0,1.026,3.8087,70.6,101,12.7216,18.0355,0.4225,23.3038,6.1632,0.1649
CC_CELL2,1881,0.68347,2.05103,0.7944,discharge,1,-8.219,3.8078,635.4,101,12.8024,15.4119,0.3538,19.8768,6.3947,1.0997
CC_CELL2,1881,0.68347,2.05103,0.7945,charge,1,4.111,3.8189,160.8,101,12.6943,16.8535,0.3847,16.4761,5.1599,0.5907
CC_CELL2,1881,0.68347,2.05103,0.7944,discharge,2,-16.438,3.8112,680.6,101,12.6985,12.541,0.2966,18.1498,7.2835,2.1396
CC_CELL2,1881,0.68347,2.05103,0.7946,charge,2,11.435,3.8301,281.3,101,13.0966,7.6053,0.1468,11.6941,0.8024,1.2882
CC_CELL2,1881,0.68347,2.05103,0.7944,discharge,3,-23.629,3.8149,782.6,101,12.5199,10.5676,0.2582,18.5645,7.7695,2.3004
CC_CELL2,1881,0.68347,2.05103,0.7947,charge,3,11.232,3.8408,386.9,101,21.8218,10.1735,0.0572,0.01,3000.0,1.3427
CC_CELL2,1881,0.68347,2.05103,0.726,discharge,0,-2.055,3.7311,5475.0,101,12.8329,18.0982,0.4455,28.0424,7.5072,0.3262
CC_CELL2,1881,0.68347,2.05103,0.7261,charge,0,1.026,3.7355,70.4,101,12.7273,17.9041,0.4254,25.1715,6.6688,0.179
CC_CELL2,1881,0.68347,2.05103,0.726,discharge,1,-8.219,3.735,635.4,101,12.6865,15.4547,0.3575,20.297,6.3603,1.1471
CC_CELL2,1881,0.68347,2.05103,0.7261,charge,1,4.109,3.7466,161.2,101,12.7692,16.6769,0.3896,17.9947,5.4596,0.533
CC_CELL2,1881,0.68347,2.05103,0.7259,discharge,2,-16.438,3.739,680.7,101,12.7285,12.5029,0.2989,18.1314,7.0183,2.155
CC_CELL2,1881,0.68347,2.05103,0.7261,charge,2,12.327,3.7609,282.2,101,12.3742,12.9259,0.2877,12.2107,5.6646,1.376
CC_CELL2,1881,0.68347,2.05103,0.7258,discharge,3,-23.628,3.7444,800.8,101,12.647,10.5108,0.2633,18.2177,7.485,2.3065
CC_CELL2,1881,0.68347,2.05103,0.7262,charge,3,13.988,3.7737,386.8,101,17.3973,13.0985,0.1304,0.01,3000.0,1.6992
CC_CELL2,1881,0.68347,2.05103,0.6575,discharge,0,-2.054,3.6622,5515.4,101,12.8506,18.5163,0.4488,27.2021,7.1171,0.3343
CC_CELL2,1881,0.68347,2.05103,0.6575,charge,0,1.026,3.6665,70.4,101,12.8239,18.497,0.4367,24.3064,6.4689,0.1897
CC_CELL2,1881,0.68347,2.05103,0.6575,discharge,1,-8.219,3.6658,635.4,101,12.8802,15.7442,0.3679,20.4288,6.487,1.16
CC_CELL2,1881,0.68347,2.05103,0.6576,charge,1,4.109,3.6782,160.8,101,12.7015,16.8503,0.3901,18.8264,5.8023,0.5431
CC_CELL2,1881,0.68347,2.05103,0.6574,discharge,2,-16.439,3.6692,680.5,101,12.7804,12.6973,0.3063,18.4427,7.1577,2.1763
CC_CELL2,1881,0.68347,2.05103,0.6576,charge,2,12.326,3.692,281.5,101,12.3904,12.9377,0.2931,12.4478,5.6185,1.2659
CC_CELL2,1881,0.68347,2.05103,0.6573,discharge,3,-23.629,3.673,801.2,101,12.6079,10.711,0.2715,18.7012,7.8442,2.4371
CC_CELL2,1881,0.68347,2.05103,0.6577,charge,3,16.828,3.7058,387.9,101,15.006,14.3687,0.2796,0.01,2999.9884,1.7491
CC_CELL2,1881,0.68347,2.05103,0.589,discharge,0,-2.054,3.6014,5553.7,101,12.996,19.613,0.4739,28.6175,7.1026,0.3462
CC_CELL2,1881,0.68347,2.05103,0.5891,charge,0,1.026,3.6048,70.5,101,13.7217,19.8178,0.4719,24.4849,6.5139,0.1748
CC_CELL2,1881,0.68347,2.05103,0.589,discharge,1,-8.218,3.605,635.5,101,12.8511,16.6479,0.3844,21.7867,6.6239,1.1809
CC_CELL2,1881,0.68347,2.05103,0.5891,charge,1,4.109,3.6182,161.2,101,12.7789,17.758,0.4062,19.7764,6.4308,0.5609
CC_CELL2,1881,0.68347,2.05103,0.5889,discharge,2,-16.439,3.6087,680.7,101,12.8059,13.2894,0.3165,20.4542,7.7555,2.2836
CC_CELL2,1881,0.68347,2.05103,0.5892,charge,2,12.328,3.633,281.3,101,12.495,12.9451,0.2895,12.7436,5.4293,1.2663
CC_CELL2,1881,0.68347,2.05103,0.5889,discharge,3,-23.631,3.6136,801.2,101,12.6256,11.0895,0.2734,21.4,8.6605,2.5494
CC_CELL2,1881,0.68347,2.05103,0.5892,charge,3,19.246,3.6488,388.0,101,12.7299,6.8915,0.125,9.0726,0.9369,2.226
CC_CELL2,1881,0.68347,2.05103,0.5205,discharge,0,-2.054,3.5364,5585.7,101,12.6526,21.035,0.5066,30.5637,6.8595,0.3504
CC_CELL2,1881,0.68347,2.05103,0.5206,charge,0,1.028,3.5411,70.5,101,12.807,21.2657,0.4942,23.8931,6.049,0.2082
CC_CELL2,1881,0.68347,2.05103,0.5205,discharge,1,-8.219,3.541,635.5,101,13.0461,17.8094,0.412,25.3578,7.4785,1.3628
CC_CELL2,1881,0.68347,2.05103,0.5206,charge,1,4.109,3.5539,160.8,101,12.7623,18.8173,0.4268,20.0992,6.6441,0.5516
CC_CELL2,1881,0.68347,2.05103,0.5204,discharge,2,-16.438,3.5449,680.7,101,12.9807,14.0253,0.3417,25.0588,9.1795,2.2571
CC_CELL2,1881,0.68347,2.05103,0.5207,charge,2,12.328,3.5712,281.6,101,12.5437,13.097,0.2943,13.8143,5.8782,1.216
CC_CELL2,1881,0.68347,2.05103,0.5204,discharge,3,-23.629,3.5502,801.3,101,12.6571,11.4554,0.2832,26.6433,9.6158,2.393
CC_CELL2,1881,0.68347,2.05103,0.5207,charge,3,20.546,3.5886,387.0,101,12.0447,8.5477,0.1731,9.5472,2.3619,3.4967
CC_CELL2,1881,0.68347,2.05103,0.452,discharge,0,-2.054,3.4753,5603.5,101,13.2149,23.2148,0.5616,40.9485,7.6571,0.3943
CC_CELL2,1881,0.68347,2.05103,0.4521,charge,0,1.026,3.4799,70.5,101,13.1523,22.9761,0.536,25.0587,5.3936,0.193
CC_CELL2,1881,0.68347,2.05103,0.452,discharge,1,-8.219,3.4779,635.4,101,13.0103,19.2183,0.4402,35.3118,8.2961,1.4186
CC_CELL2,1881,0.68347,2.05103,0.4521,charge,1,4.109,3.4934,160.8,101,12.871,20.1724,0.4454,17.8053,6.1922,0.5877
CC_CELL2,1881,0.68347,2.05103,0.4519,discharge,2,-16.439,3.4817,680.7,101,13.0201,14.865,0.3614,32.6791,9.4785,2.519
CC_CELL2,1881,0.68347,2.05103,0.4522,charge,2,12.328,3.51,281.9,101,12.4381,13.4923,0.296,14.0752,6.336,1.2795
CC_CELL2,1881,0.68347,2.05103,0.4522,charge,3,20.547,3.5244,376.3,101,12.2486,10.0709,0.2366,11.6681,5.4193,1.7543
CC_CELL2,1881,0.68347,2.05103,0.4178,discharge,0,-2.053,3.4541,5072.8,101,12.946,24.4601,0.5864,48.7283,8.4105,0.4195
CC_CELL2,1881,0.68347,2.05103,0.4178,charge,0,1.028,3.4598,70.5,101,13.173,23.8579,0.5637,28.3726,5.74,0.1953
CC_CELL2,1881,0.68347,2.05103,0.4178,discharge,1,-8.217,3.4562,635.5,101,13.2779,19.5012,0.4564,40.6283,8.1718,1.4493
CC_CELL2,1881,0.68347,2.05103,0.4179,charge,1,4.109,3.4751,160.9,101,12.7633,20.5465,0.4508,16.7788,5.6424,0.5992
CC_CELL2,1881,0.68347,2.05103,0.4177,discharge,2,-16.438,3.4591,680.6,101,13.0906,15.1838,0.3775,39.2347,9.6507,2.7387
CC_CELL2,1881,0.68347,2.05103,0.4179,charge,2,12.327,3.4915,282.2,101,12.4023,13.585,0.2963,13.5226,6.5284,1.2498
CC_CELL2,1881,0.68347,2.05103,0.418,charge,3,20.546,3.502,355.0,101,12.2024,10.1164,0.2325,11.4867,5.5293,1.5973
CC_CELL2,1881,0.68347,2.05103,0.3836,discharge,0,-2.054,3.4248,5072.7,101,13.4229,25.0683,0.6202,61.0366,9.1793,0.4209
CC_CELL2,1881,0.68347,2.05103,0.3836,charge,0,1.027,3.4321,70.5,101,12.7889,24.7497,0.5763,36.512,6.4651,0.2048
CC_CELL2,1881,0.68347,2.05103,0.3835,discharge,1,-8.216,3.4271,635.4,101,13.2749,20.5461,0.4967,48.0038,8.2576,1.6038
CC_CELL2,1881,0.68347,2.05103,0.3836,charge,1,4.111,3.4535,161.3,101,12.8034,20.6521,0.4586,17.3035,5.0023,0.6112
CC_CELL2,1881,0.68347,2.05103,0.3837,charge,2,12.327,3.4735,277.9,101,12.5422,13.6085,0.3014,12.9146,6.572,1.2662
CC_CELL2,1881,0.68347,2.05103,0.3837,charge,3,20.546,3.4802,320.9,101,12.2199,10.2667,0.2313,11.2382,5.5553,1.5879
CC_CELL2,1881,0.68347,2.05103,0.3493,discharge,0,-2.054,3.3787,5071.6,101,13.543,25.8228,0.6473,72.7946,9.745,0.462
CC_CELL2,1881,0.68347,2.05103,0.3494,charge,0,1.027,3.387,70.5,101,13.2527,25.466,0.6043,45.7493,7.5982,0.2131
CC_CELL2,1881,0.68347,2.05103,0.3493,discharge,1,-8.216,3.3825,635.5,101,13.4717,21.5924,0.5318,63.224,10.216,1.7829
CC_CELL2,1881,0.68347,2.05103,0.3494,charge,1,4.109,3.4153,160.8,101,12.953,20.0759,0.4517,22.8866,4.9488,0.5848
CC_CELL2,1881,0.68347,2.05103,0.3494,charge,2,12.327,3.4418,254.5,101,12.64,14.2354,0.3191,12.7984,6.2253,1.5299
CC_CELL2,1881,0.68347,2.05103,0.3495,charge,3,20.548,3.4501,275.3,101,12.3047,10.7325,0.2417,11.3331,5.7014,1.6339
