Repository: KikETs/ECM_HYBRID_BMS_JOINT

## Results

| Arm | Model | Size | Protocol | Result | Worst cell |
|---|---|---|---|---|---|
| SOP | 2RC table + trim (A8) | 4 effective coefficients, 2 EW states | leave-one-cell-out | usable current 69.6 % discharge, 59.5 % charge (τ = 10 s) | 59.9 % / 53.5 % (BOOST_REST) |
| SOH | dQ/dV ridge | 65 coefficients | leave-one-cell-out | RMSE 0.0094, bias −0.0005 | 0.0130 (BOOST_REST) |
| SOC | 2RC EKF, low-current gate | 3 states | leave-one-cell-out | **2.34 %p** over six sensor disturbances on estimated SOH (2.325 on true SOH), per cell 2.00–2.75 | 4.60 %p (BOOST_NEGPULSE_1S, current offset −0.10 A) |

The SOH arm was a 10,945-parameter CNN until the second audit round. Nested

File: analysis/uypydj_hppc_resistance.csv (part 80 of 225)
protocol,cycle,SOH,CAP_Ah,SOC,soc_group,direction,rate_rank,I_A,CRate_rated,tau_s,tau_actual_s,V_pre_V,V_tau_V,R_mOhm,file
BOOST_REST,150,0.96752,2.86792,0.9514,1,charge,1,5.737,1.912,2.0,2.0,4.1049,4.1719,11.6796,06-01-21_00.40_RESTPulse_protocol_HPPC_IN21700_30T_cycle_#150.mat
BOOST_REST,150,0.96752,2.86792,0.9514,1,charge,1,5.737,1.912,10.0,9.9,4.1049,4.1909,14.9917,06-01-21_00.40_RESTPulse_protocol_HPPC_IN21700_30T_cycle_#150.mat
BOOST_REST,150,0.96752,2.86792,0.9512,1,discharge,2,-22.949,7.65,2.0,1.9,4.1021,3.8399,11.4253,06-01-21_00.40_RESTPulse_protocol_HPPC_IN21700_30T_cycle_#150.mat
BOOST_REST,150,0.96752,2.86792,0.9512,1,discharge,2,-22.949,7.65,10.0,9.91,4.1021,3.7894,13.6259,06-01-21_00.40_RESTPulse_protocol_HPPC_IN21700_30T_cycle_#150.mat
BOOST_REST,150,0.96752,2.86792,0.9514,1,charge,2,7.294,2.431,2.0,2.0,4.1065,4.2002,12.8456,06-01-21_00.40_RESTPulse_protocol_HPPC_IN21700_30T_cycle_#150.mat
BOOST_REST,150,0.96752,2.86792,0.9514,1,charge,2,7.294,2.431,10.0,9.9,4.1065,4.2001,12.8319,06-01-21_00.40_RESTPulse_protocol_HPPC_IN21700_30T_cycle_#150.mat
BOOST_REST,150,0.96752,2.86792,0.951,1,discharge,3,-32.99,10.997,2.0,1.9,4.1026,3.7324,11.2216,06-01-21_00.40_RESTPulse_protocol_HPPC_IN21700_30T_cycle_#150.mat
BOOST_REST,150,0.96752,2.86792,0.951,1,discharge,3,-32.99,10.997,10.0,9.9,4.1026,3.6625,13.3404,06-01-21_00.40_RESTPulse_protocol_HPPC_IN21700_30T_cycle_#150.mat
BOOST_REST,150,0.96752,2.86792,0.9514,1,charge,3,7.226,2.409,2.0,1.9,4.1076,4.2003,12.8283,06-01-21_00.40_RESTPulse_protocol_HPPC_IN21700_30T_cycle_#150.mat
BOOST_REST,150,0.96752,2.86792,0.9514,1,charge,3,7.226,2.409,10.0,9.9,4.1076,4.2001,12.8006,06-01-21_00.40_RESTPulse_protocol_HPPC_IN21700_30T_cycle_#150.mat
BOOST_REST,150,0.96752,2.86792,0.9035,2,discharge,0,-2.87,0.957,2.0,2.0,4.0822,4.0492,11.4995,06-01-21_00.40_RESTPulse_protocol_HPPC_IN21700_30T_cycle_#150.mat
BOOST_REST,150,0.96752,2.86792,0.9035,2,discharge,0,-2.87,0.957,10.0,9.9,4.0822,4.0409,14.3917,06-01-21_00.40_RESTPulse_protocol_HPPC_IN21700_30T_cycle_#150.mat
BOOST_REST,150,0.96752,2.86792,0.9035,2,charge,0,1.434,0.478,2.0,2.0,4.0834,4.0995,11.2281,06-01-21_00.40_RESTPulse_protocol_HPPC_IN21700_30T_cycle_#150.mat
BOOST_REST,150,0.96752,2.86792,0.9035,2,charge,0,1.434,0.478,10.0,9.9,4.0834,4.1032,13.8085,06-01-21_00.40_RESTPulse_protocol_HPPC_IN21700_30T_cycle_#150.mat
BOOST_REST,150,0.96752,2.86792,0.9034,2,discharge,1,-11.473,3.824,2.0,2.0,4.0823,3.9519,11.3658,06-01-21_00.40_RESTPulse_protocol_HPPC_IN21700_30T_cycle_#150.mat
BOOST_REST,150,0.96752,2.86792,0.9034,2,discharge,1,-11.473,3.824,10.0,9.9,4.0823,3.9228,13.9022,06-01-21_00.40_RESTPulse_protocol_HPPC_IN21700_30T_cycle_#150.mat
BOOST_REST,150,0.96752,2.86792,0.9036,2,charge,1,5.736,1.912,2.0,1.9,4.0848,4.1483,11.0702,06-01-21_00.40_RESTPulse_protocol_HPPC_IN21700_30T_cycle_#150.mat
BOOST_REST,150,0.96752,2.86792,0.9036,2,charge,1,5.736,1.912,10.0,9.9,4.0848,4.1619,13.4412,06-01-21_00.40_RESTPulse_protocol_HPPC_IN21700_30T_cycle_#150.mat
BOOST_REST,150,0.96752,2.86792,0.9033,2,discharge,2,-22.95,7.65,2.0,2.0,4.0823,3.8263,11.1547,06-01-21_00.40_RESTPulse_protocol_HPPC_IN21700_30T_cycle_#150.mat
BOOST_REST,150,0.96752,2.86792,0.9033,2,discharge,2,-22.95,7.65,10.0,9.9,4.0823,3.7748,13.3987,06-01-21_00.40_RESTPulse_protocol_HPPC_IN21700_30T_cycle_#150.mat
BOOST_REST,150,0.96752,2.86792,0.9036,2,charge,2,9.688,3.229,2.0,2.0,4.086,4.2002,11.7875,06-01-21_00.40_RESTPulse_protocol_HPPC_IN21700_30T_cycle_#150.mat
BOOST_REST,150,0.96752,2.86792,0.9036,2,charge,2,9.688,3.229,10.0,9.9,4.086,4.2001,11.7772,06-01-21_00.40_RESTPulse_protocol_HPPC_IN21700_30T_cycle_#150.mat
BOOST_REST,150,0.96752,2.86792,0.9033,2,discharge,3,-32.988,10.996,2.0,1.9,4.0827,3.7228,10.91,06-01-21_00.40_RESTPulse_protocol_HPPC_IN21700_30T_cycle_#150.mat
BOOST_REST,150,0.96752,2.86792,0.9033,2,discharge,3,-32.988,10.996,10.0,9.91,4.0827,3.6463,13.2291,06-01-21_00.40_RESTPulse_protocol_HPPC_IN21700_30T_cycle_#150.mat
BOOST_REST,150,0.96752,2.86792,0.9036,2,charge,3,9.663,3.221,2.0,2.0,4.0871,4.2001,11.6938,06-01-21_00.40_RESTPulse_protocol_HPPC_IN21700_30T_cycle_#150.mat
BOOST_REST,150,0.96752,2.86792,0.9036,2,charge,3,9.663,3.221,10.0,9.9,4.0871,4.2,11.6835,06-01-21_00.40_RESTPulse_protocol_HPPC_IN21700_30T_cycle_#150.mat
BOOST_REST,150,0.96752,2.86792,0.8078,3,discharge,0,-2.872,0.957,2.0,2.0,4.0323,3.9987,11.7004,06-01-21_00.40_RESTPulse_protocol_HPPC_IN21700_30T_cycle_#150.mat
BOOST_REST,150,0.96752,2.86792,0.8078,3,discharge,0,-2.872,0.957,10.0,9.9,4.0323,3.9859,16.1577,06-01-21_00.40_RESTPulse_protocol_HPPC_IN21700_30T_cycle_#150.mat
BOOST_REST,150,0.96752,2.86792,0.8079,3,charge,0,1.436,0.479,2.0,1.9,4.0341,4.0501,11.1405,06-01-21_00.40_RESTPulse_protocol_HPPC_IN21700_30T_cycle_#150.mat
BOOST_REST,150,0.96752,2.86792,0.8079,3,charge,0,1.436,0.479,10.0,9.9,4.0341,4.0556,14.9701,06-01-21_00.40_RESTPulse_protocol_HPPC_IN21700_30T_cycle_#150.mat
BOOST_REST,150,0.96752,2.86792,0.8078,3,discharge,1,-11.477,3.826,2.0,2.0,4.0324,3.8992,11.6058,06-01-21_00.40_RESTPulse_protocol_HPPC_IN21700_30T_cycle_#150.mat
BOOST_REST,150,0.96752,2.86792,0.8078,3,discharge,1,-11.477,3.826,10.0,9.9,4.0324,3.8546,15.4919,06-01-21_00.40_RESTPulse_protocol_HPPC_IN21700_30T_cycle_#150.mat
BOOST_REST,150,0.96752,2.86792,0.808,3,charge,1,5.734,1.911,2.0,2.0,4.0361,4.0991,10.9865,06-01-21_00.40_RESTPulse_protocol_HPPC_IN21700_30T_cycle_#150.mat
BOOST_REST,150,0.96752,2.86792,0.808,3,charge,1,5.734,1.911,10.0,9.9,4.0361,4.116,13.9337,06-01-21_00.40_RESTPulse_protocol_HPPC_IN21700_30T_cycle_#150.mat
BOOST_REST,150,0.96752,2.86792,0.8077,3,discharge,2,-22.949,7.65,2.0,1.9,4.0319,3.7743,11.2249,06-01-21_00.40_RESTPulse_protocol_HPPC_IN21700_30T_cycle_#150.mat
BOOST_REST,150,0.96752,2.86792,0.8077,3,discharge,2,-22.949,7.65,10.0,9.9,4.0319,3.7011,14.4146,06-01-21_00.40_RESTPulse_protocol_HPPC_IN21700_30T_cycle_#150.mat
BOOST_REST,150,0.96752,2.86792,0.808,3,charge,2,14.035,4.678,2.0,1.9,4.0377,4.2001,11.5711,06-01-21_00.40_RESTPulse_protocol_HPPC_IN21700_30T_cycle_#150.mat
BOOST_REST,150,0.96752,2.86792,0.808,3,charge,2,14.035,4.678,10.0,9.9,4.0377,4.2002,11.5782,06-01-21_00.40_RESTPulse_protocol_HPPC_IN21700_30T_cycle_#150.mat
BOOST_REST,150,0.96752,2.86792,0.8076,3,discharge,3,-32.99,10.997,2.0,2.0,4.033,3.6682,11.0579,06-01-21_00.40_RESTPulse_protocol_HPPC_IN21700_30T_cycle_#150.mat
BOOST_REST,150,0.96752,2.86792,0.8076,3,discharge,3,-32.99,10.997,10.0,9.9,4.033,3.5724,13.9618,06-01-21_00.40_RESTPulse_protocol_HPPC_IN21700_30T_cycle_#150.mat
BOOST_REST,150,0.96752,2.86792,0.8081,3,charge,3,14.079,4.693,2.0,2.0,4.038,4.2002,11.5207,06-01-21_00.40_RESTPulse_protocol_HPPC_IN21700_30T_cycle_#150.mat
BOOST_REST,150,0.96752,2.86792,0.8081,3,charge,3,14.079,4.693,10.0,9.9,4.038,4.2002,11.5207,06-01-21_00.40_RESTPulse_protocol_HPPC_IN21700_30T_cycle_#150.mat
BOOST_REST,150,0.96752,2.86792,0.7123,4,discharge,0,-2.869,0.957,2.0,2.0,3.9251,3.8917,11.6397,06-01-21_00.40_RESTPulse_protocol_HPPC_IN21700_30T_cycle_#150.mat
BOOST_REST,150,0.96752,2.86792,0.7123,4,discharge,0,-2.869,0.957,10.0,9.9,3.9251,3.8778,16.4837,06-01-21_00.40_RESTPulse_protocol_HPPC_IN21700_30T_cycle_#150.mat
BOOST_REST,150,0.96752,2.86792,0.7123,4,charge,0,1.432,0.477,2.0,1.9,3.9274,3.9434,11.1716,06-01-21_00.40_RESTPulse_protocol_HPPC_IN21700_30T_cycle_#150.mat
BOOST_REST,150,0.96752,2.86792,0.7123,4,charge,0,1.432,0.477,10.0,9.9,3.9274,3.9485,14.7326,06-01-21_00.40_RESTPulse_protocol_HPPC_IN21700_30T_cycle_#150.mat
BOOST_REST,150,0.96752,2.86792,0.7122,4,discharge,1,-11.475,3.825,2.0,2.0,3.9252,3.7921,11.5991,06-01-21_00.40_RESTPulse_protocol_HPPC_IN21700_30T_cycle_#150.mat
BOOST_REST,150,0.96752,2.86792,0.7122,4,discharge,1,-11.475,3.825,10.0,9.9,3.9252,3.7513,15.1547,06-01-21_00.40_RESTPulse_protocol_HPPC_IN21700_30T_cycle_#150.mat
BOOST_REST,150,0.96752,2.86792,0.7123,4,charge,1,5.735,1.912,2.0,2.0,3.9303,3.9923,10.8116,06-01-21_00.40_RESTPulse_protocol_HPPC_IN21700_30T_cycle_#150.mat
BOOST_REST,150,0.96752,2.86792,0.7123,4,charge,1,5.735,1.912,10.0,9.9,3.9303,4.0076,13.4796,06-01-21_00.40_RESTPulse_protocol_HPPC_IN21700_30T_cycle_#150.mat
BOOST_REST,150,0.96752,2.86792,0.7121,4,discharge,2,-22.951,7.65,2.0,2.0,3.9255,3.668,11.2196,06-01-21_00.40_RESTPulse_protocol_HPPC_IN21700_30T_cycle_#150.mat
BOOST_REST,150,0.96752,2.86792,0.7121,4,discharge,2,-22.951,7.65,10.0,9.9,3.9255,3.6083,13.8207,06-01-21_00.40_RESTPulse_protocol_HPPC_IN21700_30T_cycle_#150.mat
BOOST_REST,150,0.96752,2.86792,0.7124,4,charge,2,17.211,5.737,2.0,2.0,3.9319,4.1102,10.3597,06-01-21_00.40_RESTPulse_protocol_HPPC_IN21700_30T_cycle_#150.mat
BOOST_REST,150,0.96752,2.86792,0.7124,4,charge,2,17.211,5.737,10.0,9.9,3.9319,4.1553,12.9801,06-01-21_00.40_RESTPulse_protocol_HPPC_IN21700_30T_cycle_#150.mat
BOOST_REST,150,0.96752,2.86792,0.712,4,discharge,3,-32.99,10.997,2.0,2.0,3.9259,3.5663,10.9003,06-01-21_00.40_RESTPulse_protocol_HPPC_IN21700_30T_cycle_#150.mat
BOOST_REST,150,0.96752,2.86792,0.712,4,discharge,3,-32.99,10.997,10.0,9.9,3.9259,3.485,13.3647,06-01-21_00.40_RESTPulse_protocol_HPPC_IN21700_30T_cycle_#150.mat
BOOST_REST,150,0.96752,2.86792,0.7125,4,charge,3,23.841,7.947,2.0,2.0,3.9327,4.2003,11.2244,06-01-21_00.40_RESTPulse_protocol_HPPC_IN21700_30T_cycle_#150.mat
BOOST_REST,150,0.96752,2.86792,0.7125,4,charge,3,23.841,7.947,10.0,9.9,3.9327,4.2001,11.216,06-01-21_00.40_RESTPulse_protocol_HPPC_IN21700_30T_cycle_#150.mat
BOOST_REST,150,0.96752,2.86792,0.6166,5,discharge,0,-2.872,0.957,2.0,1.9,3.8441,3.8112,11.4566,06-01-21_00.40_RESTPulse_protocol_HPPC_IN21700_30T_cycle_#150.mat
BOOST_REST,150,0.96752,2.86792,0.6166,5,discharge,0,-2.872,0.957,10.0,9.9,3.8441,3.7979,16.088,06-01-21_00.40_RESTPulse_protocol_HPPC_IN21700_30T_cycle_#150.mat
BOOST_REST,150,0.96752,2.86792,0.6167,5,charge,0,1.434,0.478,2.0,2.0,3.8453,3.8617,11.4341,06-01-21_00.40_RESTPulse_protocol_HPPC_IN21700_30T_cycle_#150.mat
BOOST_REST,150,0.96752,2.86792,0.6167,5,charge,0,1.434,0.478,10.0,9.9,3.8453,3.867,15.1293,06-01-21_00.40_RESTPulse_protocol_HPPC_IN21700_30T_cycle_#150.mat
BOOST_REST,150,0.96752,2.86792,0.6165,5,discharge,1,-11.475,3.825,2.0,2.0,3.8438,3.715,11.2244,06-01-21_00.40_RESTPulse_protocol_HPPC_IN21700_30T_cycle_#150.mat
BOOST_REST,150,0.96752,2.86792,0.6165,5,discharge,1,-11.475,3.825,10.0,9.9,3.8438,3.6786,14.3965,06-01-21_00.40_RESTPulse_protocol_HPPC_IN21700_30T_cycle_#150.mat
BOOST_REST,150,0.96752,2.86792,0.6167,5,charge,1,5.737,1.912,2.0,2.0,3.8476,3.9107,10.9995,06-01-21_00.40_RESTPulse_protocol_HPPC_IN21700_30T_cycle_#150.mat
BOOST_REST,150,0.96752,2.86792,0.6167,5,charge,1,5.737,1.912,10.0,9.9,3.8476,3.9293,14.2419,06-01-21_00.40_RESTPulse_protocol_HPPC_IN21700_30T_cycle_#150.mat
BOOST_REST,150,0.96752,2.86792,0.6165,5,discharge,2,-22.949,7.65,2.0,2.0,3.8429,3.5945,10.824,06-01-21_00.40_RESTPulse_protocol_HPPC_IN21700_30T_cycle_#150.mat
BOOST_REST,150,0.96752,2.86792,0.6165,5,discharge,2,-22.949,7.65,10.0,9.9,3.8429,3.5335,13.4821,06-01-21_00.40_RESTPulse_protocol_HPPC_IN21700_30T_cycle_#150.mat
BOOST_REST,150,0.96752,2.86792,0.6168,5,charge,2,17.213,5.738,2.0,1.9,3.8495,4.0301,10.4921,06-01-21_00.40_RESTPulse_protocol_HPPC_IN21700_30T_cycle_#150.mat
BOOST_REST,150,0.96752,2.86792,0.6168,5,charge,2,17.213,5.738,10.0,9.9,3.8495,4.0763,13.1761,06-01-21_00.40_RESTPulse_protocol_HPPC_IN21700_30T_cycle_#150.mat
BOOST_REST,150,0.96752,2.86792,0.6164,5,discharge,3,-32.988,10.996,2.0,2.0,3.8428,3.4932,10.5978,06-01-21_00.40_RESTPulse_protocol_HPPC_IN21700_30T_cycle_#150.mat
BOOST_REST,150,0.96752,2.86792,0.6164,5,discharge,3,-32.988,10.996,10.0,9.9,3.8428,3.4071,13.2078,06-01-21_00.40_RESTPulse_protocol_HPPC_IN21700_30T_cycle_#150.mat
BOOST_REST,150,0.96752,2.86792,0.6169,5,charge,3,28.686,9.562,2.0,2.0,3.8509,4.1452,10.2594,06-01-21_00.40_RESTPulse_protocol_HPPC_IN21700_30T_cycle_#150.mat
BOOST_REST,150,0.96752,2.86792,0.6169,5,charge,3,28.686,9.562,10.0,9.9,3.8509,4.2001,12.1732,06-01-21_00.40_RESTPulse_protocol_HPPC_IN21700_30T_cycle_#150.mat
BOOST_REST,150,0.96752,2.86792,0.521,6,discharge,0,-2.871,0.957,2.0,2.0,3.741,3.7107,10.5527,06-01-21_00.40_RESTPulse_protocol_HPPC_IN21700_30T_cycle_#150.mat
BOOST_REST,150,0.96752,2.86792,0.521,6,discharge,0,-2.871,0.957,10.0,9.9,3.741,3.7007,14.0355,06-01-21_00.40_RESTPulse_protocol_HPPC_IN21700_30T_cycle_#150.mat
BOOST_REST,150,0.96752,2.86792,0.521,6,charge,0,1.435,0.478,2.0,1.9,3.7423,3.7574,10.5263,06-01-21_00.40_RESTPulse_protocol_HPPC_IN21700_30T_cycle_#150.mat
BOOST_REST,150,0.96752,2.86792,0.521,6,charge,0,1.435,0.478,10.0,9.9,3.7423,3.7617,13.5239,06-01-21_00.40_RESTPulse_protocol_HPPC_IN21700_30T_cycle_#150.mat
BOOST_REST,150,0.96752,2.86792,0.5209,6,discharge,1,-11.477,3.826,2.0,2.0,3.7412,3.6201,10.5515,06-01-21_00.40_RESTPulse_protocol_HPPC_IN21700_30T_cycle_#150.mat
BOOST_REST,150,0.96752,2.86792,0.5209,6,discharge,1,-11.477,3.826,10.0,9.9,3.7412,3.5844,13.6621,06-01-21_00.40_RESTPulse_protocol_HPPC_IN21700_30T_cycle_#150.mat
BOOST_REST,150,0.96752,2.86792,0.5211,6,charge,1,5.737,1.912,2.0,1.9,3.7444,3.804,10.3893,06-01-21_00.40_RESTPulse_protocol_HPPC_IN21700_30T_cycle_#150.mat
BOOST_REST,150,0.96752,2.86792,0.5211,6,charge,1,5.737,1.912,10.0,9.9,3.7444,3.8208,13.3179,06-01-21_00.40_RESTPulse_protocol_HPPC_IN21700_30T_cycle_#150.mat
BOOST_REST,150,0.96752,2.86792,0.5208,6,discharge,2,-22.949,7.65,2.0,2.0,3.7415,3.5012,10.471,06-01-21_00.40_RESTPulse_protocol_HPPC_IN21700_30T_cycle_#150.mat
BOOST_REST,150,0.96752,2.86792,0.5208,6,discharge,2,-22.949,7.65,10.0,9.9,3.7415,3.4361,13.3078,06-01-21_00.40_RESTPulse_protocol_HPPC_IN21700_30T_cycle_#150.mat
BOOST_REST,150,0.96752,2.86792,0.5212,6,charge,2,17.211,5.737,2.0,2.0,3.7463,3.9232,10.2783,06-01-21_00.40_RESTPulse_protocol_HPPC_IN21700_30T_cycle_#150.mat
BOOST_REST,150,0.96752,2.86792,0.5212,6,charge,2,17.211,5.737,10.0,9.9,3.7463,3.9684,12.9045,06-01-21_00.40_RESTPulse_protocol_HPPC_IN21700_30T_cycle_#150.mat
BOOST_REST,150,0.96752,2.86792,0.5208,6,discharge,3,-32.99,10.997,2.0,2.0,3.7416,3.3994,10.3728,06-01-21_00.40_RESTPulse_protocol_HPPC_IN21700_30T_cycle_#150.mat
BOOST_REST,150,0.96752,2.86792,0.5208,6,discharge,3,-32.99,10.997,10.0,9.9,3.7416,3.3075,13.1585,06-01-21_00.40_RESTPulse_protocol_HPPC_IN21700_30T_cycle_#150.mat
BOOST_REST,150,0.96752,2.86792,0.5213,6,charge,3,28.686,9.562,2.0,2.0,3.7479,4.0378,10.106,06-01-21_00.40_RESTPulse_protocol_HPPC_IN21700_30T_cycle_#150.mat
BOOST_REST,150,0.96752,2.86792,0.5213,6,charge,3,28.686,9.562,10.0,9.9,3.7479,4.1129,12.724,06-01-21_00.40_RESTPulse_protocol_HPPC_IN21700_30T_cycle_#150.mat
BOOST_REST,150,0.96752,2.86792,0.4253,7,discharge,0,-2.87,0.957,2.0,2.0,3.6577,3.629,10.0014,06-01-21_00.40_RESTPulse_protocol_HPPC_IN21700_30T_cycle_#150.mat
BOOST_REST,150,0.96752,2.86792,0.4253,7,discharge,0,-2.87,0.957,10.0,9.9,3.6577,3.6197,13.2423,06-01-21_00.40_RESTPulse_protocol_HPPC_IN21700_30T_cycle_#150.mat
BOOST_REST,150,0.96752,2.86792,0.4254,7,charge,0,1.432,0.477,2.0,2.0,3.66,3.6745,10.1243,06-01-21_00.40_RESTPulse_protocol_HPPC_IN21700_30T_cycle_#150.mat
BOOST_REST,150,0.96752,2.86792,0.4254,7,charge,0,1.432,0.477,10.0,9.9,3.66,3.6788,13.1267,06-01-21_00.40_RESTPulse_protocol_HPPC_IN21700_30T_cycle_#150.mat
BOOST_REST,150,0.96752,2.86792,0.4253,7,discharge,1,-11.477,3.826,2.0,2.0,3.6587,3.5405,10.2989,06-01-21_00.40_RESTPulse_protocol_HPPC_IN21700_30T_cycle_#150.mat
BOOST_REST,150,0.96752,2.86792,0.4253,7,discharge,1,-11.477,3.826,10.0,9.9,3.6587,3.5049,13.4007,06-01-21_00.40_RESTPulse_protocol_HPPC_IN21700_30T_cycle_#150.mat
BOOST_REST,150,0.96752,2.86792,0.4254,7,charge,1,5.737,1.912,2.0,2.0,3.6623,3.7205,10.1452,06-01-21_00.40_RESTPulse_protocol_HPPC_IN21700_30T_cycle_#150.mat
BOOST_REST,150,0.96752,2.86792,0.4254,7,charge,1,5.737,1.912,10.0,9.9,3.6623,3.7366,12.9517,06-01-21_00.40_RESTPulse_protocol_HPPC_IN21700_30T_cycle_#150.mat
BOOST_REST,150,0.96752,2.86792,0.4252,7,discharge,2,-22.948,7.649,2.0,2.0,3.6588,3.4218,10.3277,06-01-21_00.40_RESTPulse_protocol_HPPC_IN21700_30T_cycle_#150.mat
BOOST_REST,150,0.96752,2.86792,0.4252,7,discharge,2,-22.948,7.649,10.0,9.9,3.6588,3.3575,13.1297,06-01-21_00.40_RESTPulse_protocol_HPPC_IN21700_30T_cycle_#150.mat
BOOST_REST,150,0.96752,2.86792,0.4255,7,charge,2,17.211,5.737,2.0,1.9,3.6642,3.8377,10.0808,06-01-21_00.40_RESTPulse_protocol_HPPC_IN21700_30T_cycle_#150.mat
BOOST_REST,150,0.96752,2.86792,0.4255,7,charge,2,17.211,5.737,10.0,9.9,3.6642,3.8799,12.5327,06-01-21_00.40_RESTPulse_protocol_HPPC_IN21700_30T_cycle_#150.mat
BOOST_REST,150,0.96752,2.86792,0.4251,7,discharge,3,-32.989,10.996,2.0,2.0,3.659,3.3163,10.3883,06-01-21_00.40_RESTPulse_protocol_HPPC_IN21700_30T_cycle_#150.mat
BOOST_REST,150,0.96752,2.86792,0.4251,7,discharge,3,-32.989,10.996,10.0,9.9,3.659,3.2255,13.1407,06-01-21_00.40_RESTPulse_protocol_HPPC_IN21700_30T_cycle_#150.mat
BOOST_REST,150,0.96752,2.86792,0.4256,7,charge,3,28.687,9.562,2.0,2.0,3.6658,3.9548,10.0742,06-01-21_00.40_RESTPulse_protocol_HPPC_IN21700_30T_cycle_#150.mat
BOOST_REST,150,0.96752,2.86792,0.4256,7,charge,3,28.687,9.562,10.0,9.9,3.6658,4.0243,12.4969,06-01-21_00.40_RESTPulse_protocol_HPPC_IN21700_30T_cycle_#150.mat
BOOST_REST,150,0.96752,2.86792,0.3297,8,discharge,0,-2.871,0.957,2.0,2.0,3.5966,3.5661,10.622,06-01-21_00.40_RESTPulse_protocol_HPPC_IN21700_30T_cycle_#150.mat
BOOST_REST,150,0.96752,2.86792,0.3297,8,discharge,0,-2.871,0.957,10.0,9.9,3.5966,3.5565,13.9653,06-01-21_00.40_RESTPulse_protocol_HPPC_IN21700_30T_cycle_#150.mat
BOOST_REST,150,0.96752,2.86792,0.3298,8,charge,0,1.434,0.478,2.0,1.9,3.598,3.6128,10.3193,06-01-21_00.40_RESTPulse_protocol_HPPC_IN21700_30T_cycle_#150.mat
BOOST_REST,150,0.96752,2.86792,0.3298,8,charge,0,1.434,0.478,10.0,9.9,3.598,3.617,13.2478,06-01-21_00.40_RESTPulse_protocol_HPPC_IN21700_30T_cycle_#150.mat
BOOST_REST,150,0.96752,2.86792,0.3297,8,discharge,1,-11.475,3.825,2.0,2.0,3.5966,3.4753,10.5708,06-01-21_00.40_RESTPulse_protocol_HPPC_IN21700_30T_cycle_#150.mat
BOOST_REST,150,0.96752,2.86792,0.3297,8,discharge,1,-11.475,3.825,10.0,9.9,3.5966,3.4389,13.7429,06-01-21_00.40_RESTPulse_protocol_HPPC_IN21700_30T_cycle_#150.mat
BOOST_REST,150,0.96752,2.86792,0.3298,8,charge,1,5.737,1.912,2.0,2.0,3.6001,3.6601,10.4592,06-01-21_00.40_RESTPulse_protocol_HPPC_IN21700_30T_cycle_#150.mat
BOOST_REST,150,0.96752,2.86792,0.3298,8,charge,1,5.737,1.912,10.0,9.9,3.6001,3.677,13.4052,06-01-21_00.40_RESTPulse_protocol_HPPC_IN21700_30T_cycle_#150.mat
BOOST_REST,150,0.96752,2.86792,0.3296,8,discharge,2,-22.949,7.65,2.0,1.9,3.5967,3.3554,10.5146,06-01-21_00.40_RESTPulse_protocol_HPPC_IN21700_30T_cycle_#150.mat
BOOST_REST,150,0.96752,2.86792,0.3296,8,discharge,2,-22.949,7.65,10.0,9.9,3.5967,3.2864,13.5213,06-01-21_00.40_RESTPulse_protocol_HPPC_IN21700_30T_cycle_#150.mat
BOOST_REST,150,0.96752,2.86792,0.3299,8,charge,2,17.211,5.737,2.0,1.9,3.6003,3.7797,10.4236,06-01-21_00.40_RESTPulse_protocol_HPPC_IN21700_30T_cycle_#150.mat
BOOST_REST,150,0.96752,2.86792,0.3299,8,charge,2,17.211,5.737,10.0,9.9,3.6003,3.823,12.9394,06-01-21_00.40_RESTPulse_protocol_HPPC_IN21700_30T_cycle_#150.mat
BOOST_REST,150,0.96752,2.86792,0.3295,8,discharge,3,-32.988,10.996,2.0,2.0,3.5969,3.2496,10.5281,06-01-21_00.40_RESTPulse_protocol_HPPC_IN21700_30T_cycle_#150.mat
BOOST_REST,150,0.96752,2.86792,0.3295,8,discharge,3,-32.988,10.996,10.0,9.9,3.5969,3.1535,13.4413,06-01-21_00.40_RESTPulse_protocol_HPPC_IN21700_30T_cycle_#150.mat
BOOST_REST,150,0.96752,2.86792,0.33,8,charge,3,28.686,9.562,2.0,2.0,3.6056,3.8973,10.1687,06-01-21_00.40_RESTPulse_protocol_HPPC_IN21700_30T_cycle_#150.mat
BOOST_REST,150,0.96752,2.86792,0.33,8,charge,3,28.686,9.562,10.0,9.9,3.6056,3.9634,12.473,06-01-21_00.40_RESTPulse_protocol_HPPC_IN21700_30T_cycle_#150.mat
BOOST_REST,150,0.96752,2.86792,0.2341,9,discharge,0,-2.872,0.957,2.0,2.0,3.5129,3.4812,11.0391,06-01-21_00.40_RESTPulse_protocol_HPPC_IN21700_30T_cycle_#150.mat
BOOST_REST,150,0.96752,2.86792,0.2341,9,discharge,0,-2.872,0.957,10.0,9.9,3.5129,3.4706,14.7305,06-01-21_00.40_RESTPulse_protocol_HPPC_IN21700_30T_cycle_#150.mat
BOOST_REST,150,0.96752,2.86792,0.2342,9,charge,0,1.436,0.479,2.0,2.0,3.5144,3.5299,10.7931,06-01-21_00.40_RESTPulse_protocol_HPPC_IN21700_30T_cycle_#150.mat
BOOST_REST,150,0.96752,2.86792,0.2342,9,charge,0,1.436,0.479,10.0,9.9,3.5144,3.5347,14.1355,06-01-21_00.40_RESTPulse_protocol_HPPC_IN21700_30T_cycle_#150.mat
BOOST_REST,150,0.96752,2.86792,0.2341,9,discharge,1,-11.475,3.825,2.0,1.9,3.5132,3.3875,10.9542,06-01-21_00.40_RESTPulse_protocol_HPPC_IN21700_30T_cycle_#150.mat
BOOST_REST,150,0.96752,2.86792,0.2341,9,discharge,1,-11.475,3.825,10.0,9.9,3.5132,3.3494,14.2745,06-01-21_00.40_RESTPulse_protocol_HPPC_IN21700_30T_cycle_#150.mat
BOOST_REST,150,0.96752,2.86792,0.2342,9,charge,1,5.734,1.911,2.0,2.0,3.519,3.5808,10.7769,06-01-21_00.40_RESTPulse_protocol_HPPC_IN21700_30T_cycle_#150.mat
BOOST_REST,150,0.96752,2.86792,0.2342,9,charge,1,5.734,1.911,10.0,9.9,3.519,3.5991,13.9681,06-01-21_00.40_RESTPulse_protocol_HPPC_IN21700_30T_cycle_#150.mat
BOOST_REST,150,0.96752,2.86792,0.234,9,discharge,2,-22.947,7.649,2.0,2.0,3.5151,3.2628,10.9949,06-01-21_00.40_RESTPulse_protocol_HPPC_IN21700_30T_cycle_#150.mat
BOOST_REST,150,0.96752,2.86792,0.234,9,discharge,2,-22.947,7.649,10.0,9.9,3.5151,3.188,14.2546,06-01-21_00.40_RESTPulse_protocol_HPPC_IN21700_30T_cycle_#150.mat
BOOST_REST,150,0.96752,2.86792,0.2343,9,charge,2,17.211,5.737,2.0,2.0,3.5234,3.7055,10.5804,06-01-21_00.40_RESTPulse_protocol_HPPC_IN21700_30T_cycle_#150.mat
BOOST_REST,150,0.96752,2.86792,0.2343,9,charge,2,17.211,5.737,10.0,9.9,3.5234,3.7585,13.6599,06-01-21_00.40_RESTPulse_protocol_HPPC_IN21700_30T_cycle_#150.mat
BOOST_REST,150,0.96752,2.86792,0.2339,9,discharge,3,-32.986,10.995,2.0,2.0,3.5164,3.1554,10.944,06-01-21_00.40_RESTPulse_protocol_HPPC_IN21700_30T_cycle_#150.mat
BOOST_REST,150,0.96752,2.86792,0.2339,9,discharge,3,-32.986,10.995,10.0,9.9,3.5164,3.041,14.4122,06-01-21_00.40_RESTPulse_protocol_HPPC_IN21700_30T_cycle_#150.mat
BOOST_REST,150,0.96752,2.86792,0.2344,9,charge,3,28.686,9.562,2.0,1.9,3.5264,3.8252,10.4162,06-01-21_00.40_RESTPulse_protocol_HPPC_IN21700_30T_cycle_#150.mat
BOOST_REST,150,0.96752,2.86792,0.2344,9,charge,3,28.686,9.562,10.0,9.9,3.5264,3.905,13.1981,06-01-21_00.40_RESTPulse_protocol_HPPC_IN21700_30T_cycle_#150.mat
BOOST_REST,150,0.96752,2.86792,0.1863,10,discharge,0,-2.868,0.956,2.0,1.9,3.4608,3.4283,11.3319,06-01-21_00.40_RESTPulse_protocol_HPPC_IN21700_30T_cycle_#150.mat
BOOST_REST,150,0.96752,2.86792,0.1863,10,discharge,0,-2.868,0.956,10.0,9.9,3.4608,3.4169,15.3068,06-01-21_00.40_RESTPulse_protocol_HPPC_IN21700_30T_cycle_#150.mat
BOOST_REST,150,0.96752,2.86792,0.1864,10,charge,0,1.434,0.478,2.0,1.9,3.4626,3.4788,11.2979,06-01-21_00.40_RESTPulse_protocol_HPPC_IN21700_30T_cycle_#150.mat
BOOST_REST,150,0.96752,2.86792,0.1864,10,charge,0,1.434,0.478,10.0,9.9,3.4626,3.4837,14.7151,06-01-21_00.40_RESTPulse_protocol_HPPC_IN21700_30T_cycle_#150.mat
BOOST_REST,150,0.96752,2.86792,0.1862,10,discharge,1,-11.477,3.826,2.0,1.9,3.4612,3.331,11.3444,06-01-21_00.40_RESTPulse_protocol_HPPC_IN21700_30T_cycle_#150.mat
BOOST_REST,150,0.96752,2.86792,0.1862,10,discharge,1,-11.477,3.826,10.0,9.9,3.4612,3.2907,14.8558,06-01-21_00.40_RESTPulse_protocol_HPPC_IN21700_30T_cycle_#150.mat
BOOST_REST,150,0.96752,2.86792,0.1864,10,charge,1,5.737,1.912,2.0,2.0,3.4673,3.5306,11.0346,06-01-21_00.40_RESTPulse_protocol_HPPC_IN21700_30T_cycle_#150.mat
BOOST_REST,150,0.96752,2.86792,0.1864,10,charge,1,5.737,1.912,10.0,9.9,3.4673,3.549,14.2421,06-01-21_00.40_RESTPulse_protocol_HPPC_IN21700_30T_cycle_#150.mat
BOOST_REST,150,0.96752,2.86792,0.1861,10,discharge,2,-22.951,7.65,2.0,2.0,3.463,3.202,11.3721,06-01-21_00.40_RESTPulse_protocol_HPPC_IN21700_30T_cycle_#150.mat
BOOST_REST,150,0.96752,2.86792,0.1861,10,discharge,2,-22.951,7.65,10.0,9.9,3.463,3.1133,15.2368,06-01-21_00.40_RESTPulse_protocol_HPPC_IN21700_30T_cycle_#150.mat
BOOST_REST,150,0.96752,2.86792,0.1865,10,charge,2,17.21,5.737,2.0,2.0,3.4702,3.6556,10.7728,06-01-21_00.40_RESTPulse_protocol_HPPC_IN21700_30T_cycle_#150.mat
BOOST_REST,150,0.96752,2.86792,0.1865,10,charge,2,17.21,5.737,10.0,9.9,3.4702,3.7093,13.8931,06-01-21_00.40_RESTPulse_protocol_HPPC_IN21700_30T_cycle_#150.mat
BOOST_REST,150,0.96752,2.86792,0.186,10,discharge,3,-32.988,10.996,2.0,2.0,3.4626,3.0897,11.3041,06-01-21_00.40_RESTPulse_protocol_HPPC_IN21700_30T_cycle_#150.mat
BOOST_REST,150,0.96752,2.86792,0.186,10,discharge,3,-32.988,10.996,10.0,9.9,3.4626,2.9325,16.0695,06-01-21_00.40_RESTPulse_protocol_HPPC_IN21700_30T_cycle_#150.mat
BOOST_REST,150,0.96752,2.86792,0.1866,10,charge,3,28.685,9.562,2.0,1.9,3.4722,3.7743,10.5316,06-01-21_00.40_RESTPulse_protocol_HPPC_IN21700_30T_cycle_#150.mat
BOOST_REST,150,0.96752,2.86792,0.1866,10,charge,3,28.685,9.562,10.0,9.9,3.4722,3.8605,13.5367,06-01-21_00.40_RESTPulse_protocol_HPPC_IN21700_30T_cycle_#150.mat
BOOST_REST,150,0.96752,2.86792,0.1385,11,discharge,0,-2.87,0.957,2.0,1.9,3.4149,3.3797,12.2652,06-01-21_00.40_RESTPulse_protocol_HPPC_IN21700_30T_cycle_#150.mat
BOOST_REST,150,0.96752,2.86792,0.1385,11,discharge,0,-2.87,0.957,10.0,9.9,3.4149,3.3663,16.9344,06-01-21_00.40_RESTPulse_protocol_HPPC_IN21700_30T_cycle_#150.mat
BOOST_REST,150,0.96752,2.86792,0.1385,11,charge,0,1.436,0.479,2.0,2.0,3.4172,3.4345,12.0474,06-01-21_00.40_RESTPulse_protocol_HPPC_IN21700_30T_cycle_#150.mat
BOOST_REST,150,0.96752,2.86792,0.1385,11,charge,0,1.436,0.479,10.0,9.9,3.4172,3.4398,15.7382,06-01-21_00.40_RESTPulse_protocol_HPPC_IN21700_30T_cycle_#150.mat
BOOST_REST,150,0.96752,2.86792,0.1384,11,discharge,1,-11.476,3.825,2.0,1.9,3.4153,3.2731,12.3911,06-01-21_00.40_RESTPulse_protocol_HPPC_IN21700_30T_cycle_#150.mat
BOOST_REST,150,0.96752,2.86792,0.1384,11,discharge,1,-11.476,3.825,10.0,9.9,3.4153,3.2132,17.6107,06-01-21_00.40_RESTPulse_protocol_HPPC_IN21700_30T_cycle_#150.mat
BOOST_REST,150,0.96752,2.86792,0.1385,11,charge,1,5.739,1.913,2.0,2.0,3.4233,3.4898,11.5884,06-01-21_00.40_RESTPulse_protocol_HPPC_IN21700_30T_cycle_#150.mat
BOOST_REST,150,0.96752,2.86792,0.1385,11,charge,1,5.739,1.913,10.0,9.9,3.4233,3.5062,14.4463,06-01-21_00.40_RESTPulse_protocol_HPPC_IN21700_30T_cycle_#150.mat
BOOST_REST,150,0.96752,2.86792,0.1383,11,discharge,2,-22.95,7.65,2.0,2.0,3.4173,3.1262,12.6841,06-01-21_00.40_RESTPulse_protocol_HPPC_IN21700_30T_cycle_#150.mat
BOOST_REST,150,0.96752,2.86792,0.1383,11,discharge,2,-22.95,7.65,10.0,9.9,3.4173,2.9351,21.0109,06-01-21_00.40_RESTPulse_protocol_HPPC_IN21700_30T_cycle_#150.mat
BOOST_REST,150,0.96752,2.86792,0.1387,11,charge,2,17.211,5.737,2.0,2.0,3.427,3.618,11.0976,06-01-21_00.40_RESTPulse_protocol_HPPC_IN21700_30T_cycle_#150.mat
BOOST_REST,150,0.96752,2.86792,0.1387,11,charge,2,17.211,5.737,10.0,9.9,3.427,3.6655,13.8574,06-01-21_00.40_RESTPulse_protocol_HPPC_IN21700_30T_cycle_#150.mat
BOOST_REST,150,0.96752,2.86792,0.1382,11,discharge,3,-32.988,10.996,2.0,2.0,3.4164,2.992,12.8653,06-01-21_00.40_RESTPulse_protocol_HPPC_IN21700_30T_cycle_#150.mat
BOOST_REST,150,0.96752,2.86792,0.1382,11,discharge,3,-32.988,10.996,10.0,9.9,3.4164,2.5749,25.5093,06-01-21_00.40_RESTPulse_protocol_HPPC_IN21700_30T_cycle_#150.mat
BOOST_REST,150,0.96752,2.86792,0.1388,11,charge,3,28.685,9.562,2.0,2.0,3.4291,3.7383,10.7792,06-01-21_00.40_RESTPulse_protocol_HPPC_IN21700_30T_cycle_#150.mat
BOOST_REST,150,0.96752,2.86792,0.1388,11,charge,3,28.685,9.562,10.0,9.9,3.4291,3.8197,13.6169,06-01-21_00.40_RESTPulse_protocol_HPPC_IN21700_30T_cycle_#150.mat
BOOST_REST,150,0.96752,2.86792,0.0907,12,discharge,0,-2.87,0.957,2.0,1.9,3.3632,3.3199,15.0882,06-01-21_00.40_RESTPulse_protocol_HPPC_IN21700_30T_cycle_#150.mat
BOOST_REST,150,0.96752,2.86792,0.0907,12,discharge,0,-2.87,0.957,10.0,9.9,3.3632,3.2945,23.939,06-01-21_00.40_RESTPulse_protocol_HPPC_IN21700_30T_cycle_#150.mat
BOOST_REST,150,0.96752,2.86792,0.0907,12,charge,0,1.434,0.478,2.0,1.9,3.3667,3.3872,14.2957,06-01-21_00.40_RESTPulse_protocol_HPPC_IN21700_30T_cycle_#150.mat
BOOST_REST,150,0.96752,2.86792,0.0907,12,charge,0,1.434,0.478,10.0,9.9,3.3667,3.3961,20.5021,06-01-21_00.40_RESTPulse_protocol_HPPC_IN21700_30T_cycle_#150.mat
BOOST_REST,150,0.96752,2.86792,0.0906,12,discharge,1,-11.477,3.826,2.0,2.0,3.3643,3.1733,16.642,06-01-21_00.40_RESTPulse_protocol_HPPC_IN21700_30T_cycle_#150.mat
BOOST_REST,150,0.96752,2.86792,0.0906,12,discharge,1,-11.477,3.826,10.0,9.9,3.3643,2.9921,32.4301,06-01-21_00.40_RESTPulse_protocol_HPPC_IN21700_30T_cycle_#150.mat
BOOST_REST,150,0.96752,2.86792,0.0907,12,charge,1,5.737,1.912,2.0,2.0,3.3765,3.4539,13.4923,06-01-21_00.40_RESTPulse_protocol_HPPC_IN21700_30T_cycle_#150.mat
BOOST_REST,150,0.96752,2.86792,0.0907,12,charge,1,5.737,1.912,10.0,9.9,3.3765,3.4778,17.6585,06-01-21_00.40_RESTPulse_protocol_HPPC_IN21700_30T_cycle_#150.mat
BOOST_REST,150,0.96752,2.86792,0.0905,12,discharge,2,-22.951,7.65,2.0,1.9,3.3673,2.9532,18.0428,06-01-21_00.40_RESTPulse_protocol_HPPC_IN21700_30T_cycle_#150.mat
BOOST_REST,150,0.96752,2.86792,0.0905,12,discharge,2,-22.951,7.65,10.0,9.9,3.3673,2.4996,37.8066,06-01-21_00.40_RESTPulse_protocol_HPPC_IN21700_30T_cycle_#150.mat
BOOST_REST,150,0.96752,2.86792,0.0908,12,charge,2,17.21,5.737,2.0,2.0,3.3834,3.5901,12.0105,06-01-21_00.40_RESTPulse_protocol_HPPC_IN21700_30T_cycle_#150.mat
BOOST_REST,150,0.96752,2.86792,0.0908,12,charge,2,17.21,5.737,10.0,9.9,3.3834,3.6347,14.602,06-01-21_00.40_RESTPulse_protocol_HPPC_IN21700_30T_cycle_#150.mat
BOOST_REST,150,0.96752,2.86792,0.0904,12,discharge,3,-27.066,9.022,2.0,1.9,3.3663,2.7332,23.391,06-01-21_00.40_RESTPulse_protocol_HPPC_IN21700_30T_cycle_#150.mat
BOOST_REST,150,0.96752,2.86792,0.0904,12,discharge,3,-27.066,9.022,10.0,9.9,3.3663,2.4997,32.018,06-01-21_00.40_RESTPulse_protocol_HPPC_IN21700_30T_cycle_#150.mat
BOOST_REST,150,0.96752,2.86792,0.0909,12,charge,3,28.687,9.562,2.0,2.0,3.3848,3.7109,11.3675,06-01-21_00.40_RESTPulse_protocol_HPPC_IN21700_30T_cycle_#150.mat
BOOST_REST,150,0.96752,2.86792,0.0909,12,charge,3,28.687,9.562,10.0,9.9,3.3848,3.7821,13.8495,06-01-21_00.40_RESTPulse_protocol_HPPC_IN21700_30T_cycle_#150.mat
BOOST_REST,187,0.95751,2.83824,1.0,0,discharge,0,-2.842,0.947,2.0,1.9,4.1732,4.1354,13.3019,06-07-21_07.23_RESTPulse_protocol_HPPC_IN21700_30T_cycle_#187.mat
BOOST_REST,187,0.95751,2.83824,1.0,0,discharge,0,-2.842,0.947,10.0,9.9,4.1732,4.1192,19.0027,06-07-21_07.23_RESTPulse_protocol_HPPC_IN21700_30T_cycle_#187.mat
BOOST_REST,187,0.95751,2.83824,1.0,0,charge,0,1.418,0.473,2.0,1.9,4.1762,4.1955,13.6107,06-07-21_07.23_RESTPulse_protocol_HPPC_IN21700_30T_cycle_#187.mat
BOOST_REST,187,0.95751,2.83824,1.0,0,charge,0,1.418,0.473,10.0,9.9,4.1762,4.2001,16.8547,06-07-21_07.23_RESTPulse_protocol_HPPC_IN21700_30T_cycle_#187.mat
BOOST_REST,187,0.95751,2.83824,0.9999,0,discharge,1,-11.356,3.785,2.0,1.9,4.1728,4.0234,13.156,06-07-21_07.23_RESTPulse_protocol_HPPC_IN21700_30T_cycle_#187.mat
BOOST_REST,187,0.95751,2.83824,0.9999,0,discharge,1,-11.356,3.785,10.0,9.9,4.1728,3.975,17.4181,06-07-21_07.23_RESTPulse_protocol_HPPC_IN21700_30T_cycle_#187.mat
BOOST_REST,187,0.95751,2.83824,1.0,0,charge,1,1.314,0.438,2.0,2.0,4.179,4.2001,16.0591,06-07-21_07.23_RESTPulse_protocol_HPPC_IN21700_30T_cycle_#187.mat
BOOST_REST,187,0.95751,2.83824,1.0,0,charge,1,1.314,0.438,10.0,9.9,4.179,4.2001,16.0591,06-07-21_07.23_RESTPulse_protocol_HPPC_IN21700_30T_cycle_#187.mat
BOOST_REST,187,0.95751,2.83824,0.9998,0,discharge,2,-22.713,7.571,2.0,2.0,4.1734,3.8805,12.8957,06-07-21_07.23_RESTPulse_protocol_HPPC_IN21700_30T_cycle_#187.mat
BOOST_REST,187,0.95751,2.83824,0.9998,0,discharge,2,-22.713,7.571,10.0,9.9,4.1734,3.8128,15.8764,06-07-21_07.23_RESTPulse_protocol_HPPC_IN21700_30T_cycle_#187.mat
BOOST_REST,187,0.95751,2.83824,1.0,0,charge,2,1.284,0.428,2.0,1.9,4.1814,4.2001,14.5582,06-07-21_07.23_RESTPulse_protocol_HPPC_IN21700_30T_cycle_#187.mat
BOOST_REST,187,0.95751,2.83824,0.9997,0,discharge,3,-32.652,10.884,2.0,2.0,4.1739,3.7636,12.5658,06-07-21_07.23_RESTPulse_protocol_HPPC_IN21700_30T_cycle_#187.mat
BOOST_REST,187,0.95751,2.83824,0.9997,0,discharge,3,-32.652,10.884,10.0,9.9,4.1739,3.6827,15.0435,06-07-21_07.23_RESTPulse_protocol_HPPC_IN21700_30T_cycle_#187.mat
BOOST_REST,187,0.95751,2.83824,0.9997,0,charge,3,1.283,0.428,2.0,2.0,4.182,4.2001,14.1065,06-07-21_07.23_RESTPulse_protocol_HPPC_IN21700_30T_cycle_#187.mat
BOOST_REST,187,0.95751,2.83824,0.9523,1,discharge,0,-2.842,0.947,2.0,1.9,4.1008,4.0675,11.7163,06-07-21_07.23_RESTPulse_protocol_HPPC_IN21700_30T_cycle_#187.mat
BOOST_REST,187,0.95751,2.83824,0.9523,1,discharge,0,-2.842,0.947,10.0,9.9,4.1008,4.0581,15.0236,06-07-21_07.23_RESTPulse_protocol_HPPC_IN21700_30T_cycle_#187.mat
BOOST_REST,187,0.95751,2.83824,0.9524,1,charge,0,1.421,0.474,2.0,1.9,4.1022,4.1196,12.2492,06-07-21_07.23_RESTPulse_protocol_HPPC_IN21700_30T_cycle_#187.mat
BOOST_REST,187,0.95751,2.83824,0.9524,1,charge,0,1.421,0.474,10.0,9.9,4.1022,4.1246,15.7691,06-07-21_07.23_RESTPulse_protocol_HPPC_IN21700_30T_cycle_#187.mat
BOOST_REST,187,0.95751,2.83824,0.9523,1,discharge,1,-11.358,3.786,2.0,2.0,4.1017,3.9666,11.8947,06-07-21_07.23_RESTPulse_protocol_HPPC_IN21700_30T_cycle_#187.mat
BOOST_REST,187,0.95751,2.83824,0.9523,1,discharge,1,-11.358,3.786,10.0,9.9,4.1017,3.9366,14.536,06-07-21_07.23_RESTPulse_protocol_HPPC_IN21700_30T_cycle_#187.mat
BOOST_REST,187,0.95751,2.83824,0.9524,1,charge,1,5.677,1.892,2.0,2.0,4.1047,4.1725,11.9427,06-07-21_07.23_RESTPulse_protocol_HPPC_IN21700_30T_cycle_#187.mat
BOOST_REST,187,0.95751,2.83824,0.9524,1,charge,1,5.677,1.892,10.0,9.9,4.1047,4.1919,15.36,06-07-21_07.23_RESTPulse_protocol_HPPC_IN21700_30T_cycle_#187.mat
BOOST_REST,187,0.95751,2.83824,0.9522,1,discharge,2,-22.715,7.572,2.0,2.0,4.1018,3.8327,11.8468,06-07-21_07.23_RESTPulse_protocol_HPPC_IN21700_30T_cycle_#187.mat
BOOST_REST,187,0.95751,2.83824,0.9522,1,discharge,2,-22.715,7.572,10.0,9.9,4.1018,3.7822,14.07,06-07-21_07.23_RESTPulse_protocol_HPPC_IN21700_30T_cycle_#187.mat
BOOST_REST,187,0.95751,2.83824,0.9525,1,charge,2,5.455,1.819,2.0,2.0,4.1063,4.1842,14.2792,06-07-21_07.23_RESTPulse_protocol_HPPC_IN21700_30T_cycle_#187.mat
BOOST_REST,187,0.95751,2.83824,0.9525,1,charge,2,5.455,1.819,10.0,9.9,4.1063,4.1825,13.9676,06-07-21_07.23_RESTPulse_protocol_HPPC_IN21700_30T_cycle_#187.mat
BOOST_REST,187,0.95751,2.83824,0.9521,1,discharge,3,-32.652,10.884,2.0,2.0,4.1022,3.7186,11.7481,06-07-21_07.23_RESTPulse_protocol_HPPC_IN21700_30T_cycle_#187.mat
BOOST_REST,187,0.95751,2.83824,0.9521,1,discharge,3,-32.652,10.884,10.0,9.9,4.1022,3.6475,13.9256,06-07-21_07.23_RESTPulse_protocol_HPPC_IN21700_30T_cycle_#187.mat
BOOST_REST,187,0.95751,2.83824,0.9524,1,charge,3,3.352,1.117,2.0,2.0,4.1079,4.1363,8.4723,06-07-21_07.23_RESTPulse_protocol_HPPC_IN21700_30T_cycle_#187.mat
BOOST_REST,187,0.95751,2.83824,0.9524,1,charge,3,3.352,1.117,10.0,9.9,4.1079,4.1621,16.169,06-07-21_07.23_RESTPulse_protocol_HPPC_IN21700_30T_cycle_#187.mat
BOOST_REST,187,0.95751,2.83824,0.905,2,discharge,0,-2.843,0.948,2.0,2.0,4.0821,4.0484,11.8533,06-07-21_07.23_RESTPulse_protocol_HPPC_IN21700_30T_cycle_#187.mat
BOOST_REST,187,0.95751,2.83824,0.905,2,discharge,0,-2.843,0.948,10.0,9.91,4.0821,4.0398,14.8781,06-07-21_07.23_RESTPulse_protocol_HPPC_IN21700_30T_cycle_#187.mat
BOOST_REST,187,0.95751,2.83824,0.9051,2,charge,0,1.417,0.472,2.0,2.0,4.0833,4.0997,11.5762,06-07-21_07.23_RESTPulse_protocol_HPPC_IN21700_30T_cycle_#187.mat
BOOST_REST,187,0.95751,2.83824,0.9051,2,charge,0,1.417,0.472,10.0,9.9,4.0833,4.1036,14.3291,06-07-21_07.23_RESTPulse_protocol_HPPC_IN21700_30T_cycle_#187.mat
BOOST_REST,187,0.95751,2.83824,0.905,2,discharge,1,-11.358,3.786,2.0,1.9,4.0813,3.949,11.6482,06-07-21_07.23_RESTPulse_protocol_HPPC_IN21700_30T_cycle_#187.mat
BOOST_REST,187,0.95751,2.83824,0.905,2,discharge,1,-11.358,3.786,10.0,9.9,4.0813,3.9186,14.3247,06-07-21_07.23_RESTPulse_protocol_HPPC_IN21700_30T_cycle_#187.mat
BOOST_REST,187,0.95751,2.83824,0.9051,2,charge,1,5.677,1.892,2.0,1.9,4.0848,4.1498,11.4491,06-07-21_07.23_RESTPulse_protocol_HPPC_IN21700_30T_cycle_#187.mat
BOOST_REST,187,0.95751,2.83824,0.9051,2,charge,1,5.677,1.892,10.0,9.9,4.0848,4.1642,13.9855,06-07-21_07.23_RESTPulse_protocol_HPPC_IN21700_30T_cycle_#187.mat
BOOST_REST,187,0.95751,2.83824,0.9049,2,discharge,2,-22.714,7.571,2.0,1.9,4.0823,3.821,11.5039,06-07-21_07.23_RESTPulse_protocol_HPPC_IN21700_30T_cycle_#187.mat
BOOST_REST,187,0.95751,2.83824,0.9049,2,discharge,2,-22.714,7.571,10.0,9.9,4.0823,3.767,13.8813,06-07-21_07.23_RESTPulse_protocol_HPPC_IN21700_30T_cycle_#187.mat
BOOST_REST,187,0.95751,2.83824,0.9052,2,charge,2,8.006,2.669,2.0,2.0,4.0861,4.1869,12.5902,06-07-21_07.23_RESTPulse_protocol_HPPC_IN21700_30T_cycle_#187.mat
BOOST_REST,187,0.95751,2.83824,0.9052,2,charge,2,8.006,2.669,10.0,9.9,4.0861,4.1843,12.2655,06-07-21_07.23_RESTPulse_protocol_HPPC_IN21700_30T_cycle_#187.mat
BOOST_REST,187,0.95751,2.83824,0.9048,2,discharge,3,-32.653,10.884,2.0,2.0,4.0826,3.7123,11.3405,06-07-21_07.23_RESTPulse_protocol_HPPC_IN21700_30T_cycle_#187.mat
BOOST_REST,187,0.95751,2.83824,0.9048,2,discharge,3,-32.653,10.884,10.0,9.9,4.0826,3.6339,13.7415,06-07-21_07.23_RESTPulse_protocol_HPPC_IN21700_30T_cycle_#187.mat
BOOST_REST,187,0.95751,2.83824,0.9052,2,charge,3,5.928,1.976,2.0,2.0,4.0865,4.1684,13.8163,06-07-21_07.23_RESTPulse_protocol_HPPC_IN21700_30T_cycle_#187.mat
BOOST_REST,187,0.95751,2.83824,0.9052,2,charge,3,5.928,1.976,10.0,9.9,4.0865,4.166,13.4114,06-07-21_07.23_RESTPulse_protocol_HPPC_IN21700_30T_cycle_#187.mat
BOOST_REST,187,0.95751,2.83824,0.8104,3,discharge,0,-2.842,0.947,2.0,1.9,4.033,3.9993,11.8583,06-07-21_07.23_RESTPulse_protocol_HPPC_IN21700_30T_cycle_#187.mat
BOOST_REST,187,0.95751,2.83824,0.8104,3,discharge,0,-2.842,0.947,10.0,9.9,4.033,3.9857,16.6438,06-07-21_07.23_RESTPulse_protocol_HPPC_IN21700_30T_cycle_#187.mat
BOOST_REST,187,0.95751,2.83824,0.8104,3,charge,0,1.419,0.473,2.0,1.9,4.035,4.0516,11.7025,06-07-21_07.23_RESTPulse_protocol_HPPC_IN21700_30T_cycle_#187.mat
BOOST_REST,187,0.95751,2.83824,0.8104,3,charge,0,1.419,0.473,10.0,9.9,4.035,4.0569,15.4388,06-07-21_07.23_RESTPulse_protocol_HPPC_IN21700_30T_cycle_#187.mat
BOOST_REST,187,0.95751,2.83824,0.8103,3,discharge,1,-11.36,3.787,2.0,2.0,4.0334,3.8973,11.9806,06-07-21_07.23_RESTPulse_protocol_HPPC_IN21700_30T_cycle_#187.mat
BOOST_REST,187,0.95751,2.83824,0.8103,3,discharge,1,-11.36,3.787,10.0,9.9,4.0334,3.852,15.9683,06-07-21_07.23_RESTPulse_protocol_HPPC_IN21700_30T_cycle_#187.mat
BOOST_REST,187,0.95751,2.83824,0.8105,3,charge,1,5.679,1.893,2.0,2.0,4.0366,4.1019,11.4979,06-07-21_07.23_RESTPulse_protocol_HPPC_IN21700_30T_cycle_#187.mat
BOOST_REST,187,0.95751,2.83824,0.8105,3,charge,1,5.679,1.893,10.0,9.9,4.0366,4.1193,14.5617,06-07-21_07.23_RESTPulse_protocol_HPPC_IN21700_30T_cycle_#187.mat
BOOST_REST,187,0.95751,2.83824,0.8102,3,discharge,2,-22.715,7.572,2.0,2.0,4.0336,3.7678,11.7015,06-07-21_07.23_RESTPulse_protocol_HPPC_IN21700_30T_cycle_#187.mat
BOOST_REST,187,0.95751,2.83824,0.8102,3,discharge,2,-22.715,7.572,10.0,9.9,4.0336,3.6941,14.9461,06-07-21_07.23_RESTPulse_protocol_HPPC_IN21700_30T_cycle_#187.mat
BOOST_REST,187,0.95751,2.83824,0.8105,3,charge,2,12.322,4.107,2.0,2.0,4.0392,4.1952,12.6603,06-07-21_07.23_RESTPulse_protocol_HPPC_IN21700_30T_cycle_#187.mat
BOOST_REST,187,0.95751,2.83824,0.8105,3,charge,2,12.322,4.107,10.0,9.9,4.0392,4.1852,11.8487,06-07-21_07.23_RESTPulse_protocol_HPPC_IN21700_30T_cycle_#187.mat
BOOST_REST,187,0.95751,2.83824,0.8101,3,discharge,3,-32.652,10.884,2.0,2.0,4.0343,3.661,11.4327,06-07-21_07.23_RESTPulse_protocol_HPPC_IN21700_30T_cycle_#187.mat
BOOST_REST,187,0.95751,2.83824,0.8101,3,discharge,3,-32.652,10.884,10.0,9.9,4.0343,3.5612,14.4892,06-07-21_07.23_RESTPulse_protocol_HPPC_IN21700_30T_cycle_#187.mat
BOOST_REST,187,0.95751,2.83824,0.8105,3,charge,3,10.203,3.401,2.0,2.0,4.0377,4.1535,11.3496,06-07-21_07.23_RESTPulse_protocol_HPPC_IN21700_30T_cycle_#187.mat
BOOST_REST,187,0.95751,2.83824,0.8105,3,charge,3,10.203,3.401,10.0,9.9,4.0377,4.1507,11.0752,06-07-21_07.23_RESTPulse_protocol_HPPC_IN21700_30T_cycle_#187.mat
BOOST_REST,187,0.95751,2.83824,0.7157,4,discharge,0,-2.84,0.947,2.0,1.9,3.9264,3.8933,11.6541,06-07-21_07.23_RESTPulse_protocol_HPPC_IN21700_30T_cycle_#187.mat
BOOST_REST,187,0.95751,2.83824,0.7157,4,discharge,0,-2.84,0.947,10.0,9.9,3.9264,3.8794,16.5481,06-07-21_07.23_RESTPulse_protocol_HPPC_IN21700_30T_cycle_#187.mat
