Repository: KikETs/ECM_HYBRID_BMS_JOINT

## Results

| Arm | Model | Size | Protocol | Result | Worst cell |
|---|---|---|---|---|---|
| SOP | 2RC table + trim (A8) | 4 effective coefficients, 2 EW states | leave-one-cell-out | usable current 69.6 % discharge, 59.5 % charge (τ = 10 s) | 59.9 % / 53.5 % (BOOST_REST) |
| SOH | dQ/dV ridge | 65 coefficients | leave-one-cell-out | RMSE 0.0094, bias −0.0005 | 0.0130 (BOOST_REST) |
| SOC | 2RC EKF, low-current gate | 3 states | leave-one-cell-out | **2.34 %p** over six sensor disturbances on estimated SOH (2.325 on true SOH), per cell 2.00–2.75 | 4.60 %p (BOOST_NEGPULSE_1S, current offset −0.10 A) |

The SOH arm was a 10,945-parameter CNN until the second audit round. Nested

File: analysis/uypydj_hppc_resistance.csv (part 81 of 225)
protocol,cycle,SOH,CAP_Ah,SOC,soc_group,direction,rate_rank,I_A,CRate_rated,tau_s,tau_actual_s,V_pre_V,V_tau_V,R_mOhm,file
BOOST_REST,187,0.95751,2.83824,0.7158,4,charge,0,1.421,0.474,2.0,2.0,3.9278,3.9447,11.8955,06-07-21_07.23_RESTPulse_protocol_HPPC_IN21700_30T_cycle_#187.mat
BOOST_REST,187,0.95751,2.83824,0.7158,4,charge,0,1.421,0.474,10.0,9.9,3.9278,3.9499,15.5557,06-07-21_07.23_RESTPulse_protocol_HPPC_IN21700_30T_cycle_#187.mat
BOOST_REST,187,0.95751,2.83824,0.7157,4,discharge,1,-11.358,3.786,2.0,1.9,3.9265,3.7949,11.5865,06-07-21_07.23_RESTPulse_protocol_HPPC_IN21700_30T_cycle_#187.mat
BOOST_REST,187,0.95751,2.83824,0.7157,4,discharge,1,-11.358,3.786,10.0,9.9,3.9265,3.753,15.2756,06-07-21_07.23_RESTPulse_protocol_HPPC_IN21700_30T_cycle_#187.mat
BOOST_REST,187,0.95751,2.83824,0.7158,4,charge,1,5.677,1.892,2.0,2.0,3.9314,3.9934,10.9216,06-07-21_07.23_RESTPulse_protocol_HPPC_IN21700_30T_cycle_#187.mat
BOOST_REST,187,0.95751,2.83824,0.7158,4,charge,1,5.677,1.892,10.0,9.9,3.9314,4.009,13.6697,06-07-21_07.23_RESTPulse_protocol_HPPC_IN21700_30T_cycle_#187.mat
BOOST_REST,187,0.95751,2.83824,0.7156,4,discharge,2,-22.715,7.572,2.0,1.9,3.9267,3.6712,11.2481,06-07-21_07.23_RESTPulse_protocol_HPPC_IN21700_30T_cycle_#187.mat
BOOST_REST,187,0.95751,2.83824,0.7156,4,discharge,2,-22.715,7.572,10.0,9.9,3.9267,3.6091,13.982,06-07-21_07.23_RESTPulse_protocol_HPPC_IN21700_30T_cycle_#187.mat
BOOST_REST,187,0.95751,2.83824,0.7159,4,charge,2,17.036,5.679,2.0,2.0,3.9332,4.1118,10.4837,06-07-21_07.23_RESTPulse_protocol_HPPC_IN21700_30T_cycle_#187.mat
BOOST_REST,187,0.95751,2.83824,0.7159,4,charge,2,17.036,5.679,10.0,9.9,3.9332,4.158,13.1956,06-07-21_07.23_RESTPulse_protocol_HPPC_IN21700_30T_cycle_#187.mat
BOOST_REST,187,0.95751,2.83824,0.7155,4,discharge,3,-32.651,10.884,2.0,1.9,3.9272,3.5702,10.9338,06-07-21_07.23_RESTPulse_protocol_HPPC_IN21700_30T_cycle_#187.mat
BOOST_REST,187,0.95751,2.83824,0.7155,4,discharge,3,-32.651,10.884,10.0,9.9,3.9272,3.4845,13.5585,06-07-21_07.23_RESTPulse_protocol_HPPC_IN21700_30T_cycle_#187.mat
BOOST_REST,187,0.95751,2.83824,0.716,4,charge,3,21.971,7.324,2.0,2.0,3.9341,4.1893,11.6153,06-07-21_07.23_RESTPulse_protocol_HPPC_IN21700_30T_cycle_#187.mat
BOOST_REST,187,0.95751,2.83824,0.716,4,charge,3,21.971,7.324,10.0,9.9,3.9341,4.1695,10.7141,06-07-21_07.23_RESTPulse_protocol_HPPC_IN21700_30T_cycle_#187.mat
BOOST_REST,187,0.95751,2.83824,0.6211,5,discharge,0,-2.842,0.947,2.0,2.0,3.8484,3.816,11.4,06-07-21_07.23_RESTPulse_protocol_HPPC_IN21700_30T_cycle_#187.mat
BOOST_REST,187,0.95751,2.83824,0.6211,5,discharge,0,-2.842,0.947,10.0,9.9,3.8484,3.8031,15.9389,06-07-21_07.23_RESTPulse_protocol_HPPC_IN21700_30T_cycle_#187.mat
BOOST_REST,187,0.95751,2.83824,0.6211,5,charge,0,1.419,0.473,2.0,1.9,3.8501,3.8659,11.137,06-07-21_07.23_RESTPulse_protocol_HPPC_IN21700_30T_cycle_#187.mat
BOOST_REST,187,0.95751,2.83824,0.6211,5,charge,0,1.419,0.473,10.0,9.9,3.8501,3.871,14.7318,06-07-21_07.23_RESTPulse_protocol_HPPC_IN21700_30T_cycle_#187.mat
BOOST_REST,187,0.95751,2.83824,0.621,5,discharge,1,-11.36,3.787,2.0,2.0,3.8484,3.7211,11.206,06-07-21_07.23_RESTPulse_protocol_HPPC_IN21700_30T_cycle_#187.mat
BOOST_REST,187,0.95751,2.83824,0.621,5,discharge,1,-11.36,3.787,10.0,9.9,3.8484,3.6839,14.4806,06-07-21_07.23_RESTPulse_protocol_HPPC_IN21700_30T_cycle_#187.mat
BOOST_REST,187,0.95751,2.83824,0.6212,5,charge,1,5.677,1.892,2.0,2.0,3.8514,3.9142,11.0614,06-07-21_07.23_RESTPulse_protocol_HPPC_IN21700_30T_cycle_#187.mat
BOOST_REST,187,0.95751,2.83824,0.6212,5,charge,1,5.677,1.892,10.0,9.9,3.8514,3.9319,14.179,06-07-21_07.23_RESTPulse_protocol_HPPC_IN21700_30T_cycle_#187.mat
BOOST_REST,187,0.95751,2.83824,0.6209,5,discharge,2,-22.713,7.571,2.0,2.0,3.8478,3.6017,10.8352,06-07-21_07.23_RESTPulse_protocol_HPPC_IN21700_30T_cycle_#187.mat
BOOST_REST,187,0.95751,2.83824,0.6209,5,discharge,2,-22.713,7.571,10.0,9.9,3.8478,3.5394,13.5781,06-07-21_07.23_RESTPulse_protocol_HPPC_IN21700_30T_cycle_#187.mat
BOOST_REST,187,0.95751,2.83824,0.6213,5,charge,2,17.036,5.679,2.0,2.0,3.8542,4.0325,10.4661,06-07-21_07.23_RESTPulse_protocol_HPPC_IN21700_30T_cycle_#187.mat
BOOST_REST,187,0.95751,2.83824,0.6213,5,charge,2,17.036,5.679,10.0,9.9,3.8542,4.0765,13.0488,06-07-21_07.23_RESTPulse_protocol_HPPC_IN21700_30T_cycle_#187.mat
BOOST_REST,187,0.95751,2.83824,0.6208,5,discharge,3,-32.652,10.884,2.0,2.0,3.8477,3.499,10.6793,06-07-21_07.23_RESTPulse_protocol_HPPC_IN21700_30T_cycle_#187.mat
BOOST_REST,187,0.95751,2.83824,0.6208,5,discharge,3,-32.652,10.884,10.0,9.9,3.8477,3.4097,13.4142,06-07-21_07.23_RESTPulse_protocol_HPPC_IN21700_30T_cycle_#187.mat
BOOST_REST,187,0.95751,2.83824,0.6213,5,charge,3,28.392,9.464,2.0,1.9,3.8556,4.1472,10.2705,06-07-21_07.23_RESTPulse_protocol_HPPC_IN21700_30T_cycle_#187.mat
BOOST_REST,187,0.95751,2.83824,0.6213,5,charge,3,28.392,9.464,10.0,9.9,3.8556,4.1957,11.9787,06-07-21_07.23_RESTPulse_protocol_HPPC_IN21700_30T_cycle_#187.mat
BOOST_REST,187,0.95751,2.83824,0.5264,6,discharge,0,-2.842,0.947,2.0,2.0,3.7456,3.7148,10.8355,06-07-21_07.23_RESTPulse_protocol_HPPC_IN21700_30T_cycle_#187.mat
BOOST_REST,187,0.95751,2.83824,0.5264,6,discharge,0,-2.842,0.947,10.0,9.9,3.7456,3.7046,14.4239,06-07-21_07.23_RESTPulse_protocol_HPPC_IN21700_30T_cycle_#187.mat
BOOST_REST,187,0.95751,2.83824,0.5265,6,charge,0,1.418,0.473,2.0,1.9,3.7468,3.762,10.7193,06-07-21_07.23_RESTPulse_protocol_HPPC_IN21700_30T_cycle_#187.mat
BOOST_REST,187,0.95751,2.83824,0.5265,6,charge,0,1.418,0.473,10.0,9.9,3.7468,3.7665,13.8928,06-07-21_07.23_RESTPulse_protocol_HPPC_IN21700_30T_cycle_#187.mat
BOOST_REST,187,0.95751,2.83824,0.5264,6,discharge,1,-11.357,3.786,2.0,2.0,3.7457,3.6227,10.8303,06-07-21_07.23_RESTPulse_protocol_HPPC_IN21700_30T_cycle_#187.mat
BOOST_REST,187,0.95751,2.83824,0.5264,6,discharge,1,-11.357,3.786,10.0,9.9,3.7457,3.5865,14.0178,06-07-21_07.23_RESTPulse_protocol_HPPC_IN21700_30T_cycle_#187.mat
BOOST_REST,187,0.95751,2.83824,0.5265,6,charge,1,5.678,1.893,2.0,2.0,3.749,3.8097,10.6902,06-07-21_07.23_RESTPulse_protocol_HPPC_IN21700_30T_cycle_#187.mat
BOOST_REST,187,0.95751,2.83824,0.5265,6,charge,1,5.678,1.893,10.0,9.9,3.749,3.8268,13.7018,06-07-21_07.23_RESTPulse_protocol_HPPC_IN21700_30T_cycle_#187.mat
BOOST_REST,187,0.95751,2.83824,0.5263,6,discharge,2,-22.716,7.572,2.0,2.0,3.7459,3.5021,10.7325,06-07-21_07.23_RESTPulse_protocol_HPPC_IN21700_30T_cycle_#187.mat
BOOST_REST,187,0.95751,2.83824,0.5263,6,discharge,2,-22.716,7.572,10.0,9.9,3.7459,3.4352,13.6776,06-07-21_07.23_RESTPulse_protocol_HPPC_IN21700_30T_cycle_#187.mat
BOOST_REST,187,0.95751,2.83824,0.5266,6,charge,2,17.037,5.679,2.0,2.0,3.7511,3.9305,10.53,06-07-21_07.23_RESTPulse_protocol_HPPC_IN21700_30T_cycle_#187.mat
BOOST_REST,187,0.95751,2.83824,0.5266,6,charge,2,17.037,5.679,10.0,9.9,3.7511,3.9773,13.277,06-07-21_07.23_RESTPulse_protocol_HPPC_IN21700_30T_cycle_#187.mat
BOOST_REST,187,0.95751,2.83824,0.5262,6,discharge,3,-32.651,10.884,2.0,1.9,3.746,3.4008,10.5724,06-07-21_07.23_RESTPulse_protocol_HPPC_IN21700_30T_cycle_#187.mat
BOOST_REST,187,0.95751,2.83824,0.5262,6,discharge,3,-32.651,10.884,10.0,9.9,3.746,3.3032,13.5616,06-07-21_07.23_RESTPulse_protocol_HPPC_IN21700_30T_cycle_#187.mat
BOOST_REST,187,0.95751,2.83824,0.5267,6,charge,3,28.394,9.465,2.0,2.0,3.7529,4.0474,10.3719,06-07-21_07.23_RESTPulse_protocol_HPPC_IN21700_30T_cycle_#187.mat
BOOST_REST,187,0.95751,2.83824,0.5267,6,charge,3,28.394,9.465,10.0,9.9,3.7529,4.125,13.1049,06-07-21_07.23_RESTPulse_protocol_HPPC_IN21700_30T_cycle_#187.mat
BOOST_REST,187,0.95751,2.83824,0.4318,7,discharge,0,-2.84,0.947,2.0,1.9,3.6606,3.6311,10.3877,06-07-21_07.23_RESTPulse_protocol_HPPC_IN21700_30T_cycle_#187.mat
BOOST_REST,187,0.95751,2.83824,0.4318,7,discharge,0,-2.84,0.947,10.0,9.9,3.6606,3.6214,13.8033,06-07-21_07.23_RESTPulse_protocol_HPPC_IN21700_30T_cycle_#187.mat
BOOST_REST,187,0.95751,2.83824,0.4318,7,charge,0,1.419,0.473,2.0,2.0,3.6619,3.6777,11.1362,06-07-21_07.23_RESTPulse_protocol_HPPC_IN21700_30T_cycle_#187.mat
BOOST_REST,187,0.95751,2.83824,0.4318,7,charge,0,1.419,0.473,10.0,9.9,3.6619,3.6821,14.2374,06-07-21_07.23_RESTPulse_protocol_HPPC_IN21700_30T_cycle_#187.mat
BOOST_REST,187,0.95751,2.83824,0.4317,7,discharge,1,-11.36,3.787,2.0,1.9,3.6608,3.5409,10.5546,06-07-21_07.23_RESTPulse_protocol_HPPC_IN21700_30T_cycle_#187.mat
BOOST_REST,187,0.95751,2.83824,0.4317,7,discharge,1,-11.36,3.787,10.0,9.9,3.6608,3.5039,13.8116,06-07-21_07.23_RESTPulse_protocol_HPPC_IN21700_30T_cycle_#187.mat
BOOST_REST,187,0.95751,2.83824,0.4319,7,charge,1,5.677,1.892,2.0,1.9,3.6652,3.7244,10.4275,06-07-21_07.23_RESTPulse_protocol_HPPC_IN21700_30T_cycle_#187.mat
BOOST_REST,187,0.95751,2.83824,0.4319,7,charge,1,5.677,1.892,10.0,9.9,3.6652,3.7416,13.4571,06-07-21_07.23_RESTPulse_protocol_HPPC_IN21700_30T_cycle_#187.mat
BOOST_REST,187,0.95751,2.83824,0.4316,7,discharge,2,-22.712,7.571,2.0,2.0,3.6617,3.4198,10.6508,06-07-21_07.23_RESTPulse_protocol_HPPC_IN21700_30T_cycle_#187.mat
BOOST_REST,187,0.95751,2.83824,0.4316,7,discharge,2,-22.712,7.571,10.0,9.9,3.6617,3.3533,13.5787,06-07-21_07.23_RESTPulse_protocol_HPPC_IN21700_30T_cycle_#187.mat
BOOST_REST,187,0.95751,2.83824,0.432,7,charge,2,17.034,5.678,2.0,2.0,3.6674,3.8445,10.3969,06-07-21_07.23_RESTPulse_protocol_HPPC_IN21700_30T_cycle_#187.mat
BOOST_REST,187,0.95751,2.83824,0.432,7,charge,2,17.034,5.678,10.0,9.9,3.6674,3.8874,12.9153,06-07-21_07.23_RESTPulse_protocol_HPPC_IN21700_30T_cycle_#187.mat
BOOST_REST,187,0.95751,2.83824,0.4315,7,discharge,3,-32.652,10.884,2.0,2.0,3.662,3.3161,10.5935,06-07-21_07.23_RESTPulse_protocol_HPPC_IN21700_30T_cycle_#187.mat
BOOST_REST,187,0.95751,2.83824,0.4315,7,discharge,3,-32.652,10.884,10.0,9.9,3.662,3.2217,13.4846,06-07-21_07.23_RESTPulse_protocol_HPPC_IN21700_30T_cycle_#187.mat
BOOST_REST,187,0.95751,2.83824,0.432,7,charge,3,28.392,9.464,2.0,1.9,3.6691,3.9591,10.2141,06-07-21_07.23_RESTPulse_protocol_HPPC_IN21700_30T_cycle_#187.mat
BOOST_REST,187,0.95751,2.83824,0.432,7,charge,3,28.392,9.464,10.0,9.9,3.6691,4.0318,12.7747,06-07-21_07.23_RESTPulse_protocol_HPPC_IN21700_30T_cycle_#187.mat
BOOST_REST,187,0.95751,2.83824,0.3371,8,discharge,0,-2.842,0.947,2.0,2.0,3.5988,3.5682,10.7652,06-07-21_07.23_RESTPulse_protocol_HPPC_IN21700_30T_cycle_#187.mat
BOOST_REST,187,0.95751,2.83824,0.3371,8,discharge,0,-2.842,0.947,10.0,9.9,3.5988,3.5586,14.1425,06-07-21_07.23_RESTPulse_protocol_HPPC_IN21700_30T_cycle_#187.mat
BOOST_REST,187,0.95751,2.83824,0.3372,8,charge,0,1.419,0.473,2.0,2.0,3.6001,3.6151,10.5738,06-07-21_07.23_RESTPulse_protocol_HPPC_IN21700_30T_cycle_#187.mat
BOOST_REST,187,0.95751,2.83824,0.3372,8,charge,0,1.419,0.473,10.0,9.9,3.6001,3.6195,13.6755,06-07-21_07.23_RESTPulse_protocol_HPPC_IN21700_30T_cycle_#187.mat
BOOST_REST,187,0.95751,2.83824,0.3371,8,discharge,1,-11.358,3.786,2.0,2.0,3.5989,3.4774,10.6973,06-07-21_07.23_RESTPulse_protocol_HPPC_IN21700_30T_cycle_#187.mat
BOOST_REST,187,0.95751,2.83824,0.3371,8,discharge,1,-11.358,3.786,10.0,9.9,3.5989,3.4407,13.9285,06-07-21_07.23_RESTPulse_protocol_HPPC_IN21700_30T_cycle_#187.mat
BOOST_REST,187,0.95751,2.83824,0.3372,8,charge,1,5.675,1.892,2.0,2.0,3.6026,3.6625,10.5551,06-07-21_07.23_RESTPulse_protocol_HPPC_IN21700_30T_cycle_#187.mat
BOOST_REST,187,0.95751,2.83824,0.3372,8,charge,1,5.675,1.892,10.0,9.9,3.6026,3.6795,13.5507,06-07-21_07.23_RESTPulse_protocol_HPPC_IN21700_30T_cycle_#187.mat
BOOST_REST,187,0.95751,2.83824,0.337,8,discharge,2,-22.714,7.571,2.0,2.0,3.5991,3.3566,10.6762,06-07-21_07.23_RESTPulse_protocol_HPPC_IN21700_30T_cycle_#187.mat
BOOST_REST,187,0.95751,2.83824,0.337,8,discharge,2,-22.714,7.571,10.0,9.9,3.5991,3.2879,13.7008,06-07-21_07.23_RESTPulse_protocol_HPPC_IN21700_30T_cycle_#187.mat
BOOST_REST,187,0.95751,2.83824,0.3373,8,charge,2,17.036,5.679,2.0,2.0,3.6049,3.7829,10.4485,06-07-21_07.23_RESTPulse_protocol_HPPC_IN21700_30T_cycle_#187.mat
BOOST_REST,187,0.95751,2.83824,0.3373,8,charge,2,17.036,5.679,10.0,9.9,3.6049,3.8256,12.9549,06-07-21_07.23_RESTPulse_protocol_HPPC_IN21700_30T_cycle_#187.mat
BOOST_REST,187,0.95751,2.83824,0.3369,8,discharge,3,-32.654,10.885,2.0,1.9,3.5987,3.2547,10.5347,06-07-21_07.23_RESTPulse_protocol_HPPC_IN21700_30T_cycle_#187.mat
BOOST_REST,187,0.95751,2.83824,0.3369,8,discharge,3,-32.654,10.885,10.0,9.9,3.5987,3.1539,13.6216,06-07-21_07.23_RESTPulse_protocol_HPPC_IN21700_30T_cycle_#187.mat
BOOST_REST,187,0.95751,2.83824,0.3374,8,charge,3,28.391,9.464,2.0,2.0,3.6081,3.899,10.2462,06-07-21_07.23_RESTPulse_protocol_HPPC_IN21700_30T_cycle_#187.mat
BOOST_REST,187,0.95751,2.83824,0.3374,8,charge,3,28.391,9.464,10.0,9.9,3.6081,3.9663,12.6167,06-07-21_07.23_RESTPulse_protocol_HPPC_IN21700_30T_cycle_#187.mat
BOOST_REST,187,0.95751,2.83824,0.2425,9,discharge,0,-2.842,0.947,2.0,1.9,3.5182,3.4864,11.1885,06-07-21_07.23_RESTPulse_protocol_HPPC_IN21700_30T_cycle_#187.mat
BOOST_REST,187,0.95751,2.83824,0.2425,9,discharge,0,-2.842,0.947,10.0,9.9,3.5182,3.4755,15.0236,06-07-21_07.23_RESTPulse_protocol_HPPC_IN21700_30T_cycle_#187.mat
BOOST_REST,187,0.95751,2.83824,0.2425,9,charge,0,1.419,0.473,2.0,2.0,3.5198,3.5355,11.0657,06-07-21_07.23_RESTPulse_protocol_HPPC_IN21700_30T_cycle_#187.mat
BOOST_REST,187,0.95751,2.83824,0.2425,9,charge,0,1.419,0.473,10.0,9.9,3.5198,3.5403,14.4488,06-07-21_07.23_RESTPulse_protocol_HPPC_IN21700_30T_cycle_#187.mat
BOOST_REST,187,0.95751,2.83824,0.2424,9,discharge,1,-11.359,3.786,2.0,2.0,3.5176,3.3903,11.207,06-07-21_07.23_RESTPulse_protocol_HPPC_IN21700_30T_cycle_#187.mat
BOOST_REST,187,0.95751,2.83824,0.2424,9,discharge,1,-11.359,3.786,10.0,9.9,3.5176,3.3521,14.5699,06-07-21_07.23_RESTPulse_protocol_HPPC_IN21700_30T_cycle_#187.mat
BOOST_REST,187,0.95751,2.83824,0.2426,9,charge,1,5.677,1.892,2.0,2.0,3.5239,3.5865,11.0268,06-07-21_07.23_RESTPulse_protocol_HPPC_IN21700_30T_cycle_#187.mat
BOOST_REST,187,0.95751,2.83824,0.2426,9,charge,1,5.677,1.892,10.0,9.9,3.5239,3.605,14.2855,06-07-21_07.23_RESTPulse_protocol_HPPC_IN21700_30T_cycle_#187.mat
BOOST_REST,187,0.95751,2.83824,0.2423,9,discharge,2,-22.714,7.571,2.0,2.0,3.5199,3.264,11.2662,06-07-21_07.23_RESTPulse_protocol_HPPC_IN21700_30T_cycle_#187.mat
BOOST_REST,187,0.95751,2.83824,0.2423,9,discharge,2,-22.714,7.571,10.0,9.9,3.5199,3.1863,14.687,06-07-21_07.23_RESTPulse_protocol_HPPC_IN21700_30T_cycle_#187.mat
BOOST_REST,187,0.95751,2.83824,0.2426,9,charge,2,17.036,5.679,2.0,2.0,3.5285,3.7132,10.8417,06-07-21_07.23_RESTPulse_protocol_HPPC_IN21700_30T_cycle_#187.mat
BOOST_REST,187,0.95751,2.83824,0.2426,9,charge,2,17.036,5.679,10.0,9.9,3.5285,3.7661,13.9469,06-07-21_07.23_RESTPulse_protocol_HPPC_IN21700_30T_cycle_#187.mat
BOOST_REST,187,0.95751,2.83824,0.2422,9,discharge,3,-32.65,10.883,2.0,2.0,3.5212,3.1546,11.2282,06-07-21_07.23_RESTPulse_protocol_HPPC_IN21700_30T_cycle_#187.mat
BOOST_REST,187,0.95751,2.83824,0.2422,9,discharge,3,-32.65,10.883,10.0,9.9,3.5212,3.0329,14.9556,06-07-21_07.23_RESTPulse_protocol_HPPC_IN21700_30T_cycle_#187.mat
BOOST_REST,187,0.95751,2.83824,0.2427,9,charge,3,28.39,9.463,2.0,2.0,3.5316,3.836,10.7221,06-07-21_07.23_RESTPulse_protocol_HPPC_IN21700_30T_cycle_#187.mat
BOOST_REST,187,0.95751,2.83824,0.2427,9,charge,3,28.39,9.463,10.0,9.9,3.5316,3.9145,13.4871,06-07-21_07.23_RESTPulse_protocol_HPPC_IN21700_30T_cycle_#187.mat
BOOST_REST,187,0.95751,2.83824,0.1951,10,discharge,0,-2.843,0.948,2.0,2.0,3.4688,3.4352,11.8202,06-07-21_07.23_RESTPulse_protocol_HPPC_IN21700_30T_cycle_#187.mat
BOOST_REST,187,0.95751,2.83824,0.1951,10,discharge,0,-2.843,0.948,10.0,9.9,3.4688,3.4237,15.8658,06-07-21_07.23_RESTPulse_protocol_HPPC_IN21700_30T_cycle_#187.mat
BOOST_REST,187,0.95751,2.83824,0.1952,10,charge,0,1.421,0.474,2.0,2.0,3.47,3.4872,12.1084,06-07-21_07.23_RESTPulse_protocol_HPPC_IN21700_30T_cycle_#187.mat
BOOST_REST,187,0.95751,2.83824,0.1952,10,charge,0,1.421,0.474,10.0,9.9,3.47,3.4924,15.7691,06-07-21_07.23_RESTPulse_protocol_HPPC_IN21700_30T_cycle_#187.mat
BOOST_REST,187,0.95751,2.83824,0.1951,10,discharge,1,-11.36,3.787,2.0,1.9,3.4692,3.3363,11.6989,06-07-21_07.23_RESTPulse_protocol_HPPC_IN21700_30T_cycle_#187.mat
BOOST_REST,187,0.95751,2.83824,0.1951,10,discharge,1,-11.36,3.787,10.0,9.9,3.4692,3.2929,15.5194,06-07-21_07.23_RESTPulse_protocol_HPPC_IN21700_30T_cycle_#187.mat
BOOST_REST,187,0.95751,2.83824,0.1952,10,charge,1,5.679,1.893,2.0,2.0,3.4755,3.54,11.3582,06-07-21_07.23_RESTPulse_protocol_HPPC_IN21700_30T_cycle_#187.mat
BOOST_REST,187,0.95751,2.83824,0.1952,10,charge,1,5.679,1.893,10.0,9.9,3.4755,3.559,14.7041,06-07-21_07.23_RESTPulse_protocol_HPPC_IN21700_30T_cycle_#187.mat
BOOST_REST,187,0.95751,2.83824,0.195,10,discharge,2,-22.716,7.572,2.0,1.9,3.4711,3.2049,11.7186,06-07-21_07.23_RESTPulse_protocol_HPPC_IN21700_30T_cycle_#187.mat
BOOST_REST,187,0.95751,2.83824,0.195,10,discharge,2,-22.716,7.572,10.0,9.9,3.4711,3.1068,16.0372,06-07-21_07.23_RESTPulse_protocol_HPPC_IN21700_30T_cycle_#187.mat
BOOST_REST,187,0.95751,2.83824,0.1953,10,charge,2,17.035,5.678,2.0,1.9,3.4788,3.6674,11.0713,06-07-21_07.23_RESTPulse_protocol_HPPC_IN21700_30T_cycle_#187.mat
BOOST_REST,187,0.95751,2.83824,0.1953,10,charge,2,17.035,5.678,10.0,9.9,3.4788,3.7222,14.2882,06-07-21_07.23_RESTPulse_protocol_HPPC_IN21700_30T_cycle_#187.mat
BOOST_REST,187,0.95751,2.83824,0.1949,10,discharge,3,-32.652,10.884,2.0,1.9,3.4711,3.0892,11.6961,06-07-21_07.23_RESTPulse_protocol_HPPC_IN21700_30T_cycle_#187.mat
BOOST_REST,187,0.95751,2.83824,0.1949,10,discharge,3,-32.652,10.884,10.0,9.9,3.4711,2.9127,17.1016,06-07-21_07.23_RESTPulse_protocol_HPPC_IN21700_30T_cycle_#187.mat
BOOST_REST,187,0.95751,2.83824,0.1954,10,charge,3,28.391,9.464,2.0,1.9,3.4809,3.7896,10.8732,06-07-21_07.23_RESTPulse_protocol_HPPC_IN21700_30T_cycle_#187.mat
BOOST_REST,187,0.95751,2.83824,0.1954,10,charge,3,28.391,9.464,10.0,9.9,3.4809,3.8763,13.9269,06-07-21_07.23_RESTPulse_protocol_HPPC_IN21700_30T_cycle_#187.mat
BOOST_REST,187,0.95751,2.83824,0.1478,11,discharge,0,-2.84,0.947,2.0,2.0,3.4202,3.3842,12.6752,06-07-21_07.23_RESTPulse_protocol_HPPC_IN21700_30T_cycle_#187.mat
BOOST_REST,187,0.95751,2.83824,0.1478,11,discharge,0,-2.84,0.947,10.0,9.9,3.4202,3.3707,17.4284,06-07-21_07.23_RESTPulse_protocol_HPPC_IN21700_30T_cycle_#187.mat
BOOST_REST,187,0.95751,2.83824,0.1479,11,charge,0,1.421,0.474,2.0,2.0,3.4224,3.4398,12.2492,06-07-21_07.23_RESTPulse_protocol_HPPC_IN21700_30T_cycle_#187.mat
BOOST_REST,187,0.95751,2.83824,0.1479,11,charge,0,1.421,0.474,10.0,9.9,3.4224,3.4453,16.1211,06-07-21_07.23_RESTPulse_protocol_HPPC_IN21700_30T_cycle_#187.mat
BOOST_REST,187,0.95751,2.83824,0.1478,11,discharge,1,-11.358,3.786,2.0,2.0,3.4205,3.2759,12.7311,06-07-21_07.23_RESTPulse_protocol_HPPC_IN21700_30T_cycle_#187.mat
BOOST_REST,187,0.95751,2.83824,0.1478,11,discharge,1,-11.358,3.786,10.0,9.9,3.4205,3.2159,18.0137,06-07-21_07.23_RESTPulse_protocol_HPPC_IN21700_30T_cycle_#187.mat
BOOST_REST,187,0.95751,2.83824,0.1479,11,charge,1,5.676,1.892,2.0,1.9,3.4277,3.4951,11.8739,06-07-21_07.23_RESTPulse_protocol_HPPC_IN21700_30T_cycle_#187.mat
BOOST_REST,187,0.95751,2.83824,0.1479,11,charge,1,5.676,1.892,10.0,9.9,3.4277,3.5132,15.0626,06-07-21_07.23_RESTPulse_protocol_HPPC_IN21700_30T_cycle_#187.mat
BOOST_REST,187,0.95751,2.83824,0.1477,11,discharge,2,-22.713,7.571,2.0,2.0,3.4223,3.1293,12.9001,06-07-21_07.23_RESTPulse_protocol_HPPC_IN21700_30T_cycle_#187.mat
BOOST_REST,187,0.95751,2.83824,0.1477,11,discharge,2,-22.713,7.571,10.0,9.9,3.4223,2.9406,21.2081,06-07-21_07.23_RESTPulse_protocol_HPPC_IN21700_30T_cycle_#187.mat
BOOST_REST,187,0.95751,2.83824,0.148,11,charge,2,17.032,5.677,2.0,1.9,3.4322,3.6241,11.267,06-07-21_07.23_RESTPulse_protocol_HPPC_IN21700_30T_cycle_#187.mat
BOOST_REST,187,0.95751,2.83824,0.148,11,charge,2,17.032,5.677,10.0,9.9,3.4322,3.6749,14.2496,06-07-21_07.23_RESTPulse_protocol_HPPC_IN21700_30T_cycle_#187.mat
BOOST_REST,187,0.95751,2.83824,0.1476,11,discharge,3,-32.653,10.884,2.0,2.0,3.4217,2.9954,13.0555,06-07-21_07.23_RESTPulse_protocol_HPPC_IN21700_30T_cycle_#187.mat
BOOST_REST,187,0.95751,2.83824,0.1476,11,discharge,3,-32.653,10.884,10.0,9.9,3.4217,2.5926,25.3912,06-07-21_07.23_RESTPulse_protocol_HPPC_IN21700_30T_cycle_#187.mat
BOOST_REST,187,0.95751,2.83824,0.1481,11,charge,3,28.389,9.463,2.0,2.0,3.4346,3.7462,10.9761,06-07-21_07.23_RESTPulse_protocol_HPPC_IN21700_30T_cycle_#187.mat
BOOST_REST,187,0.95751,2.83824,0.1481,11,charge,3,28.389,9.463,10.0,9.9,3.4346,3.8296,13.9138,06-07-21_07.23_RESTPulse_protocol_HPPC_IN21700_30T_cycle_#187.mat
BOOST_REST,187,0.95751,2.83824,0.1005,12,discharge,0,-2.841,0.947,2.0,2.0,3.3679,3.3248,15.1718,06-07-21_07.23_RESTPulse_protocol_HPPC_IN21700_30T_cycle_#187.mat
BOOST_REST,187,0.95751,2.83824,0.1005,12,discharge,0,-2.841,0.947,10.0,9.9,3.3679,3.3008,23.6201,06-07-21_07.23_RESTPulse_protocol_HPPC_IN21700_30T_cycle_#187.mat
BOOST_REST,187,0.95751,2.83824,0.1006,12,charge,0,1.42,0.473,2.0,1.9,3.3711,3.3913,14.2254,06-07-21_07.23_RESTPulse_protocol_HPPC_IN21700_30T_cycle_#187.mat
BOOST_REST,187,0.95751,2.83824,0.1006,12,charge,0,1.42,0.473,10.0,9.9,3.3711,3.4002,20.493,06-07-21_07.23_RESTPulse_protocol_HPPC_IN21700_30T_cycle_#187.mat
BOOST_REST,187,0.95751,2.83824,0.1004,12,discharge,1,-11.358,3.786,2.0,2.0,3.3688,3.1828,16.3761,06-07-21_07.23_RESTPulse_protocol_HPPC_IN21700_30T_cycle_#187.mat
BOOST_REST,187,0.95751,2.83824,0.1004,12,discharge,1,-11.358,3.786,10.0,9.9,3.3688,3.0164,31.0266,06-07-21_07.23_RESTPulse_protocol_HPPC_IN21700_30T_cycle_#187.mat
BOOST_REST,187,0.95751,2.83824,0.1006,12,charge,1,5.676,1.892,2.0,2.0,3.3807,3.4571,13.4614,06-07-21_07.23_RESTPulse_protocol_HPPC_IN21700_30T_cycle_#187.mat
BOOST_REST,187,0.95751,2.83824,0.1006,12,charge,1,5.676,1.892,10.0,9.9,3.3807,3.4807,17.6196,06-07-21_07.23_RESTPulse_protocol_HPPC_IN21700_30T_cycle_#187.mat
BOOST_REST,187,0.95751,2.83824,0.1003,12,discharge,2,-22.714,7.571,2.0,1.9,3.3715,2.9684,17.7468,06-07-21_07.23_RESTPulse_protocol_HPPC_IN21700_30T_cycle_#187.mat
BOOST_REST,187,0.95751,2.83824,0.1003,12,discharge,2,-22.714,7.571,10.0,9.9,3.3715,2.5,38.3684,06-07-21_07.23_RESTPulse_protocol_HPPC_IN21700_30T_cycle_#187.mat
BOOST_REST,187,0.95751,2.83824,0.1007,12,charge,2,17.036,5.679,2.0,1.9,3.3877,3.5926,12.0275,06-07-21_07.23_RESTPulse_protocol_HPPC_IN21700_30T_cycle_#187.mat
BOOST_REST,187,0.95751,2.83824,0.1007,12,charge,2,17.036,5.679,10.0,9.9,3.3877,3.6397,14.7922,06-07-21_07.23_RESTPulse_protocol_HPPC_IN21700_30T_cycle_#187.mat
BOOST_REST,187,0.95751,2.83824,0.1002,12,discharge,3,-27.508,9.169,2.0,1.9,3.3715,2.7457,22.7497,06-07-21_07.23_RESTPulse_protocol_HPPC_IN21700_30T_cycle_#187.mat
BOOST_REST,187,0.95751,2.83824,0.1002,12,discharge,3,-27.508,9.169,10.0,9.9,3.3715,2.4999,31.6853,06-07-21_07.23_RESTPulse_protocol_HPPC_IN21700_30T_cycle_#187.mat
BOOST_REST,187,0.95751,2.83824,0.1008,12,charge,3,28.391,9.464,2.0,2.0,3.3895,3.7179,11.567,06-07-21_07.23_RESTPulse_protocol_HPPC_IN21700_30T_cycle_#187.mat
BOOST_REST,187,0.95751,2.83824,0.1008,12,charge,3,28.391,9.464,10.0,9.9,3.3895,3.7919,14.1735,06-07-21_07.23_RESTPulse_protocol_HPPC_IN21700_30T_cycle_#187.mat
BOOST_REST,225,0.94743,2.80837,1.0,0,discharge,0,-2.812,0.938,2.0,2.0,4.1714,4.1312,14.2933,06-15-21_23.37_RESTPulse_protocol_HPPC_IN21700_30T_cycle_#225.mat
BOOST_REST,225,0.94743,2.80837,1.0,0,discharge,0,-2.812,0.938,10.0,9.9,4.1714,4.1148,20.1244,06-15-21_23.37_RESTPulse_protocol_HPPC_IN21700_30T_cycle_#225.mat
BOOST_REST,225,0.94743,2.80837,1.0,0,charge,0,1.402,0.467,2.0,2.0,4.1737,4.1938,14.3372,06-15-21_23.37_RESTPulse_protocol_HPPC_IN21700_30T_cycle_#225.mat
BOOST_REST,225,0.94743,2.80837,1.0,0,charge,0,1.402,0.467,10.0,9.9,4.1737,4.2001,18.8309,06-15-21_23.37_RESTPulse_protocol_HPPC_IN21700_30T_cycle_#225.mat
BOOST_REST,225,0.94743,2.80837,0.9999,0,discharge,1,-11.239,3.746,2.0,1.9,4.1708,4.0164,13.7379,06-15-21_23.37_RESTPulse_protocol_HPPC_IN21700_30T_cycle_#225.mat
BOOST_REST,225,0.94743,2.80837,0.9999,0,discharge,1,-11.239,3.746,10.0,9.9,4.1708,3.9685,17.9998,06-15-21_23.37_RESTPulse_protocol_HPPC_IN21700_30T_cycle_#225.mat
BOOST_REST,225,0.94743,2.80837,1.0,0,charge,1,1.399,0.466,2.0,2.0,4.1765,4.2001,16.8728,06-15-21_23.37_RESTPulse_protocol_HPPC_IN21700_30T_cycle_#225.mat
BOOST_REST,225,0.94743,2.80837,1.0,0,charge,1,1.399,0.466,10.0,9.9,4.1765,4.2001,16.8728,06-15-21_23.37_RESTPulse_protocol_HPPC_IN21700_30T_cycle_#225.mat
BOOST_REST,225,0.94743,2.80837,0.9998,0,discharge,2,-22.474,7.491,2.0,1.9,4.1706,3.8731,13.2375,06-15-21_23.37_RESTPulse_protocol_HPPC_IN21700_30T_cycle_#225.mat
BOOST_REST,225,0.94743,2.80837,0.9998,0,discharge,2,-22.474,7.491,10.0,9.9,4.1706,3.8065,16.2009,06-15-21_23.37_RESTPulse_protocol_HPPC_IN21700_30T_cycle_#225.mat
BOOST_REST,225,0.94743,2.80837,1.0,0,charge,2,1.292,0.431,2.0,2.0,4.1791,4.2002,16.3357,06-15-21_23.37_RESTPulse_protocol_HPPC_IN21700_30T_cycle_#225.mat
BOOST_REST,225,0.94743,2.80837,1.0,0,charge,2,1.292,0.431,10.0,9.5,4.1791,4.2001,16.2583,06-15-21_23.37_RESTPulse_protocol_HPPC_IN21700_30T_cycle_#225.mat
BOOST_REST,225,0.94743,2.80837,0.9997,0,discharge,3,-32.305,10.768,2.0,2.0,4.1708,3.7534,12.9206,06-15-21_23.37_RESTPulse_protocol_HPPC_IN21700_30T_cycle_#225.mat
BOOST_REST,225,0.94743,2.80837,0.9997,0,discharge,3,-32.305,10.768,10.0,9.9,4.1708,3.6761,15.3134,06-15-21_23.37_RESTPulse_protocol_HPPC_IN21700_30T_cycle_#225.mat
BOOST_REST,225,0.94743,2.80837,1.0,0,charge,3,1.281,0.427,2.0,2.0,4.1808,4.2002,15.1438,06-15-21_23.37_RESTPulse_protocol_HPPC_IN21700_30T_cycle_#225.mat
BOOST_REST,225,0.94743,2.80837,0.9531,1,discharge,0,-2.811,0.937,2.0,2.0,4.1003,4.066,12.2038,06-15-21_23.37_RESTPulse_protocol_HPPC_IN21700_30T_cycle_#225.mat
BOOST_REST,225,0.94743,2.80837,0.9531,1,discharge,0,-2.811,0.937,10.0,9.9,4.1003,4.0564,15.6194,06-15-21_23.37_RESTPulse_protocol_HPPC_IN21700_30T_cycle_#225.mat
BOOST_REST,225,0.94743,2.80837,0.9532,1,charge,0,1.404,0.468,2.0,2.0,4.1024,4.1198,12.3896,06-15-21_23.37_RESTPulse_protocol_HPPC_IN21700_30T_cycle_#225.mat
BOOST_REST,225,0.94743,2.80837,0.9532,1,charge,0,1.404,0.468,10.0,9.9,4.1024,4.1245,15.7363,06-15-21_23.37_RESTPulse_protocol_HPPC_IN21700_30T_cycle_#225.mat
BOOST_REST,225,0.94743,2.80837,0.9531,1,discharge,1,-11.237,3.746,2.0,2.0,4.1007,3.9626,12.2898,06-15-21_23.37_RESTPulse_protocol_HPPC_IN21700_30T_cycle_#225.mat
BOOST_REST,225,0.94743,2.80837,0.9531,1,discharge,1,-11.237,3.746,10.0,9.9,4.1007,3.9331,14.915,06-15-21_23.37_RESTPulse_protocol_HPPC_IN21700_30T_cycle_#225.mat
BOOST_REST,225,0.94743,2.80837,0.9532,1,charge,1,5.619,1.873,2.0,2.0,4.1044,4.1737,12.3327,06-15-21_23.37_RESTPulse_protocol_HPPC_IN21700_30T_cycle_#225.mat
BOOST_REST,225,0.94743,2.80837,0.9532,1,charge,1,5.619,1.873,10.0,9.9,4.1044,4.1937,15.8919,06-15-21_23.37_RESTPulse_protocol_HPPC_IN21700_30T_cycle_#225.mat
BOOST_REST,225,0.94743,2.80837,0.953,1,discharge,2,-22.474,7.491,2.0,2.0,4.1014,3.8309,12.0361,06-15-21_23.37_RESTPulse_protocol_HPPC_IN21700_30T_cycle_#225.mat
BOOST_REST,225,0.94743,2.80837,0.953,1,discharge,2,-22.474,7.491,10.0,9.9,4.1014,3.782,14.212,06-15-21_23.37_RESTPulse_protocol_HPPC_IN21700_30T_cycle_#225.mat
BOOST_REST,225,0.94743,2.80837,0.9533,1,charge,2,6.886,2.295,2.0,2.0,4.106,4.2002,13.6793,06-15-21_23.37_RESTPulse_protocol_HPPC_IN21700_30T_cycle_#225.mat
BOOST_REST,225,0.94743,2.80837,0.9533,1,charge,2,6.886,2.295,10.0,9.9,4.106,4.2001,13.6648,06-15-21_23.37_RESTPulse_protocol_HPPC_IN21700_30T_cycle_#225.mat
BOOST_REST,225,0.94743,2.80837,0.9529,1,discharge,3,-32.302,10.767,2.0,2.0,4.1017,3.7214,11.7733,06-15-21_23.37_RESTPulse_protocol_HPPC_IN21700_30T_cycle_#225.mat
BOOST_REST,225,0.94743,2.80837,0.9529,1,discharge,3,-32.302,10.767,10.0,9.9,4.1017,3.6532,13.8846,06-15-21_23.37_RESTPulse_protocol_HPPC_IN21700_30T_cycle_#225.mat
BOOST_REST,225,0.94743,2.80837,0.9533,1,charge,3,6.814,2.271,2.0,2.0,4.1074,4.2001,13.6037,06-15-21_23.37_RESTPulse_protocol_HPPC_IN21700_30T_cycle_#225.mat
BOOST_REST,225,0.94743,2.80837,0.9533,1,charge,3,6.814,2.271,10.0,9.91,4.1074,4.2002,13.6184,06-15-21_23.37_RESTPulse_protocol_HPPC_IN21700_30T_cycle_#225.mat
BOOST_REST,225,0.94743,2.80837,0.9063,2,discharge,0,-2.812,0.938,2.0,2.0,4.0822,4.0484,12.0178,06-15-21_23.37_RESTPulse_protocol_HPPC_IN21700_30T_cycle_#225.mat
BOOST_REST,225,0.94743,2.80837,0.9063,2,discharge,0,-2.812,0.938,10.0,9.9,4.0822,4.0401,14.9689,06-15-21_23.37_RESTPulse_protocol_HPPC_IN21700_30T_cycle_#225.mat
BOOST_REST,225,0.94743,2.80837,0.9064,2,charge,0,1.405,0.468,2.0,2.0,4.0833,4.0997,11.6751,06-15-21_23.37_RESTPulse_protocol_HPPC_IN21700_30T_cycle_#225.mat
BOOST_REST,225,0.94743,2.80837,0.9064,2,charge,0,1.405,0.468,10.0,9.9,4.0833,4.1035,14.3803,06-15-21_23.37_RESTPulse_protocol_HPPC_IN21700_30T_cycle_#225.mat
BOOST_REST,225,0.94743,2.80837,0.9063,2,discharge,1,-11.236,3.745,2.0,2.0,4.0816,3.9493,11.7747,06-15-21_23.37_RESTPulse_protocol_HPPC_IN21700_30T_cycle_#225.mat
BOOST_REST,225,0.94743,2.80837,0.9063,2,discharge,1,-11.236,3.745,10.0,9.9,4.0816,3.9202,14.3645,06-15-21_23.37_RESTPulse_protocol_HPPC_IN21700_30T_cycle_#225.mat
BOOST_REST,225,0.94743,2.80837,0.9064,2,charge,1,5.619,1.873,2.0,2.0,4.0848,4.15,11.6045,06-15-21_23.37_RESTPulse_protocol_HPPC_IN21700_30T_cycle_#225.mat
BOOST_REST,225,0.94743,2.80837,0.9064,2,charge,1,5.619,1.873,10.0,9.9,4.0848,4.1638,14.0607,06-15-21_23.37_RESTPulse_protocol_HPPC_IN21700_30T_cycle_#225.mat
BOOST_REST,225,0.94743,2.80837,0.9062,2,discharge,2,-22.472,7.491,2.0,2.0,4.0823,3.8189,11.7213,06-15-21_23.37_RESTPulse_protocol_HPPC_IN21700_30T_cycle_#225.mat
BOOST_REST,225,0.94743,2.80837,0.9062,2,discharge,2,-22.472,7.491,10.0,9.9,4.0823,3.7664,14.0575,06-15-21_23.37_RESTPulse_protocol_HPPC_IN21700_30T_cycle_#225.mat
BOOST_REST,225,0.94743,2.80837,0.9065,2,charge,2,9.103,3.034,2.0,2.0,4.0862,4.2,12.5012,06-15-21_23.37_RESTPulse_protocol_HPPC_IN21700_30T_cycle_#225.mat
BOOST_REST,225,0.94743,2.80837,0.9065,2,charge,2,9.103,3.034,10.0,9.9,4.0862,4.1999,12.4903,06-15-21_23.37_RESTPulse_protocol_HPPC_IN21700_30T_cycle_#225.mat
BOOST_REST,225,0.94743,2.80837,0.9061,2,discharge,3,-32.304,10.768,2.0,1.9,4.0825,3.7096,11.5435,06-15-21_23.37_RESTPulse_protocol_HPPC_IN21700_30T_cycle_#225.mat
BOOST_REST,225,0.94743,2.80837,0.9061,2,discharge,3,-32.304,10.768,10.0,9.91,4.0825,3.6307,13.9859,06-15-21_23.37_RESTPulse_protocol_HPPC_IN21700_30T_cycle_#225.mat
BOOST_REST,225,0.94743,2.80837,0.9065,2,charge,3,9.086,3.029,2.0,2.0,4.0874,4.2001,12.4034,06-15-21_23.37_RESTPulse_protocol_HPPC_IN21700_30T_cycle_#225.mat
BOOST_REST,225,0.94743,2.80837,0.9065,2,charge,3,9.086,3.029,10.0,9.9,4.0874,4.2,12.3924,06-15-21_23.37_RESTPulse_protocol_HPPC_IN21700_30T_cycle_#225.mat
BOOST_REST,225,0.94743,2.80837,0.8127,3,discharge,0,-2.812,0.937,2.0,2.0,4.0335,3.999,12.2675,06-15-21_23.37_RESTPulse_protocol_HPPC_IN21700_30T_cycle_#225.mat
BOOST_REST,225,0.94743,2.80837,0.8127,3,discharge,0,-2.812,0.937,10.0,9.9,4.0335,3.9856,17.0323,06-15-21_23.37_RESTPulse_protocol_HPPC_IN21700_30T_cycle_#225.mat
BOOST_REST,225,0.94743,2.80837,0.8127,3,charge,0,1.405,0.468,2.0,2.0,4.0348,4.0523,12.4582,06-15-21_23.37_RESTPulse_protocol_HPPC_IN21700_30T_cycle_#225.mat
BOOST_REST,225,0.94743,2.80837,0.8127,3,charge,0,1.405,0.468,10.0,9.91,4.0348,4.0578,16.3736,06-15-21_23.37_RESTPulse_protocol_HPPC_IN21700_30T_cycle_#225.mat
BOOST_REST,225,0.94743,2.80837,0.8126,3,discharge,1,-11.237,3.746,2.0,2.0,4.0339,3.8964,12.2364,06-15-21_23.37_RESTPulse_protocol_HPPC_IN21700_30T_cycle_#225.mat
BOOST_REST,225,0.94743,2.80837,0.8126,3,discharge,1,-11.237,3.746,10.0,9.9,4.0339,3.8505,16.3211,06-15-21_23.37_RESTPulse_protocol_HPPC_IN21700_30T_cycle_#225.mat
BOOST_REST,225,0.94743,2.80837,0.8128,3,charge,1,5.617,1.872,2.0,2.0,4.0371,4.1032,11.767,06-15-21_23.37_RESTPulse_protocol_HPPC_IN21700_30T_cycle_#225.mat
BOOST_REST,225,0.94743,2.80837,0.8128,3,charge,1,5.617,1.872,10.0,9.9,4.0371,4.1209,14.9179,06-15-21_23.37_RESTPulse_protocol_HPPC_IN21700_30T_cycle_#225.mat
BOOST_REST,225,0.94743,2.80837,0.8125,3,discharge,2,-22.475,7.492,2.0,2.0,4.0343,3.7658,11.9466,06-15-21_23.37_RESTPulse_protocol_HPPC_IN21700_30T_cycle_#225.mat
BOOST_REST,225,0.94743,2.80837,0.8125,3,discharge,2,-22.475,7.492,10.0,9.9,4.0343,3.6917,15.2436,06-15-21_23.37_RESTPulse_protocol_HPPC_IN21700_30T_cycle_#225.mat
BOOST_REST,225,0.94743,2.80837,0.8129,3,charge,2,13.03,4.343,2.0,2.0,4.0391,4.2001,12.3561,06-15-21_23.37_RESTPulse_protocol_HPPC_IN21700_30T_cycle_#225.mat
BOOST_REST,225,0.94743,2.80837,0.8129,3,charge,2,13.03,4.343,10.0,9.9,4.0391,4.2,12.3484,06-15-21_23.37_RESTPulse_protocol_HPPC_IN21700_30T_cycle_#225.mat
BOOST_REST,225,0.94743,2.80837,0.8124,3,discharge,3,-32.303,10.768,2.0,2.0,4.0347,3.6572,11.6862,06-15-21_23.37_RESTPulse_protocol_HPPC_IN21700_30T_cycle_#225.mat
BOOST_REST,225,0.94743,2.80837,0.8124,3,discharge,3,-32.303,10.768,10.0,9.9,4.0347,3.5584,14.7448,06-15-21_23.37_RESTPulse_protocol_HPPC_IN21700_30T_cycle_#225.mat
BOOST_REST,225,0.94743,2.80837,0.8129,3,charge,3,13.128,4.376,2.0,1.9,4.0411,4.2001,12.1115,06-15-21_23.37_RESTPulse_protocol_HPPC_IN21700_30T_cycle_#225.mat
BOOST_REST,225,0.94743,2.80837,0.8129,3,charge,3,13.128,4.376,10.0,9.91,4.0411,4.2002,12.1191,06-15-21_23.37_RESTPulse_protocol_HPPC_IN21700_30T_cycle_#225.mat
BOOST_REST,225,0.94743,2.80837,0.719,4,discharge,0,-2.811,0.937,2.0,2.0,3.926,3.8923,11.9899,06-15-21_23.37_RESTPulse_protocol_HPPC_IN21700_30T_cycle_#225.mat
BOOST_REST,225,0.94743,2.80837,0.719,4,discharge,0,-2.811,0.937,10.0,9.9,3.926,3.8788,16.793,06-15-21_23.37_RESTPulse_protocol_HPPC_IN21700_30T_cycle_#225.mat
BOOST_REST,225,0.94743,2.80837,0.7191,4,charge,0,1.405,0.468,2.0,2.0,3.928,3.9443,11.6039,06-15-21_23.37_RESTPulse_protocol_HPPC_IN21700_30T_cycle_#225.mat
BOOST_REST,225,0.94743,2.80837,0.7191,4,charge,0,1.405,0.468,10.0,9.9,3.928,3.9495,15.3058,06-15-21_23.37_RESTPulse_protocol_HPPC_IN21700_30T_cycle_#225.mat
BOOST_REST,225,0.94743,2.80837,0.719,4,discharge,1,-11.239,3.746,2.0,2.0,3.926,3.7924,11.8872,06-15-21_23.37_RESTPulse_protocol_HPPC_IN21700_30T_cycle_#225.mat
BOOST_REST,225,0.94743,2.80837,0.719,4,discharge,1,-11.239,3.746,10.0,9.9,3.926,3.7516,15.5174,06-15-21_23.37_RESTPulse_protocol_HPPC_IN21700_30T_cycle_#225.mat
BOOST_REST,225,0.94743,2.80837,0.7191,4,charge,1,5.619,1.873,2.0,2.0,3.931,3.994,11.2124,06-15-21_23.37_RESTPulse_protocol_HPPC_IN21700_30T_cycle_#225.mat
BOOST_REST,225,0.94743,2.80837,0.7191,4,charge,1,5.619,1.873,10.0,9.9,3.931,4.0102,14.0955,06-15-21_23.37_RESTPulse_protocol_HPPC_IN21700_30T_cycle_#225.mat
BOOST_REST,225,0.94743,2.80837,0.7189,4,discharge,2,-22.475,7.492,2.0,1.9,3.9256,3.6682,11.4527,06-15-21_23.37_RESTPulse_protocol_HPPC_IN21700_30T_cycle_#225.mat
BOOST_REST,225,0.94743,2.80837,0.7189,4,discharge,2,-22.475,7.492,10.0,9.91,3.9256,3.6059,14.2247,06-15-21_23.37_RESTPulse_protocol_HPPC_IN21700_30T_cycle_#225.mat
BOOST_REST,225,0.94743,2.80837,0.7192,4,charge,2,16.855,5.618,2.0,1.9,3.933,4.1133,10.6971,06-15-21_23.37_RESTPulse_protocol_HPPC_IN21700_30T_cycle_#225.mat
BOOST_REST,225,0.94743,2.80837,0.7192,4,charge,2,16.855,5.618,10.0,9.9,3.933,4.1614,13.5509,06-15-21_23.37_RESTPulse_protocol_HPPC_IN21700_30T_cycle_#225.mat
BOOST_REST,225,0.94743,2.80837,0.7188,4,discharge,3,-32.305,10.768,2.0,2.0,3.9267,3.5634,11.2459,06-15-21_23.37_RESTPulse_protocol_HPPC_IN21700_30T_cycle_#225.mat
BOOST_REST,225,0.94743,2.80837,0.7188,4,discharge,3,-32.305,10.768,10.0,9.9,3.9267,3.4796,13.84,06-15-21_23.37_RESTPulse_protocol_HPPC_IN21700_30T_cycle_#225.mat
BOOST_REST,225,0.94743,2.80837,0.7193,4,charge,3,22.78,7.593,2.0,1.9,3.9338,4.2002,11.6945,06-15-21_23.37_RESTPulse_protocol_HPPC_IN21700_30T_cycle_#225.mat
BOOST_REST,225,0.94743,2.80837,0.7193,4,charge,3,22.78,7.593,10.0,9.91,3.9338,4.2,11.6857,06-15-21_23.37_RESTPulse_protocol_HPPC_IN21700_30T_cycle_#225.mat
BOOST_REST,225,0.94743,2.80837,0.6254,5,discharge,0,-2.813,0.938,2.0,1.9,3.8488,3.8166,11.4467,06-15-21_23.37_RESTPulse_protocol_HPPC_IN21700_30T_cycle_#225.mat
BOOST_REST,225,0.94743,2.80837,0.6254,5,discharge,0,-2.813,0.938,10.0,9.9,3.8488,3.8038,15.9969,06-15-21_23.37_RESTPulse_protocol_HPPC_IN21700_30T_cycle_#225.mat
BOOST_REST,225,0.94743,2.80837,0.6255,5,charge,0,1.404,0.468,2.0,2.0,3.851,3.867,11.3976,06-15-21_23.37_RESTPulse_protocol_HPPC_IN21700_30T_cycle_#225.mat
BOOST_REST,225,0.94743,2.80837,0.6255,5,charge,0,1.404,0.468,10.0,9.9,3.851,3.8722,15.1019,06-15-21_23.37_RESTPulse_protocol_HPPC_IN21700_30T_cycle_#225.mat
BOOST_REST,225,0.94743,2.80837,0.6253,5,discharge,1,-11.239,3.746,2.0,1.9,3.8494,3.7205,11.469,06-15-21_23.37_RESTPulse_protocol_HPPC_IN21700_30T_cycle_#225.mat
BOOST_REST,225,0.94743,2.80837,0.6253,5,discharge,1,-11.239,3.746,10.0,9.9,3.8494,3.6814,14.9479,06-15-21_23.37_RESTPulse_protocol_HPPC_IN21700_30T_cycle_#225.mat
BOOST_REST,225,0.94743,2.80837,0.6255,5,charge,1,5.617,1.872,2.0,2.0,3.8534,3.9162,11.1801,06-15-21_23.37_RESTPulse_protocol_HPPC_IN21700_30T_cycle_#225.mat
BOOST_REST,225,0.94743,2.80837,0.6255,5,charge,1,5.617,1.872,10.0,9.9,3.8534,3.9337,14.2956,06-15-21_23.37_RESTPulse_protocol_HPPC_IN21700_30T_cycle_#225.mat
BOOST_REST,225,0.94743,2.80837,0.6253,5,discharge,2,-22.475,7.492,2.0,2.0,3.8482,3.5973,11.1635,06-15-21_23.37_RESTPulse_protocol_HPPC_IN21700_30T_cycle_#225.mat
BOOST_REST,225,0.94743,2.80837,0.6253,5,discharge,2,-22.475,7.492,10.0,9.9,3.8482,3.5334,14.0067,06-15-21_23.37_RESTPulse_protocol_HPPC_IN21700_30T_cycle_#225.mat
BOOST_REST,225,0.94743,2.80837,0.6256,5,charge,2,16.855,5.618,2.0,2.0,3.8554,4.037,10.7743,06-15-21_23.37_RESTPulse_protocol_HPPC_IN21700_30T_cycle_#225.mat
BOOST_REST,225,0.94743,2.80837,0.6256,5,charge,2,16.855,5.618,10.0,9.9,3.8554,4.0815,13.4144,06-15-21_23.37_RESTPulse_protocol_HPPC_IN21700_30T_cycle_#225.mat
BOOST_REST,225,0.94743,2.80837,0.6252,5,discharge,3,-32.303,10.768,2.0,2.0,3.8488,3.4944,10.9711,06-15-21_23.37_RESTPulse_protocol_HPPC_IN21700_30T_cycle_#225.mat
BOOST_REST,225,0.94743,2.80837,0.6252,5,discharge,3,-32.303,10.768,10.0,9.9,3.8488,3.4042,13.7634,06-15-21_23.37_RESTPulse_protocol_HPPC_IN21700_30T_cycle_#225.mat
BOOST_REST,225,0.94743,2.80837,0.6257,5,charge,3,28.09,9.363,2.0,2.0,3.8569,4.1522,10.5126,06-15-21_23.37_RESTPulse_protocol_HPPC_IN21700_30T_cycle_#225.mat
BOOST_REST,225,0.94743,2.80837,0.6257,5,charge,3,28.09,9.363,10.0,9.9,3.8569,4.2001,12.2179,06-15-21_23.37_RESTPulse_protocol_HPPC_IN21700_30T_cycle_#225.mat
BOOST_REST,225,0.94743,2.80837,0.5317,6,discharge,0,-2.811,0.937,2.0,2.0,3.749,3.718,11.0293,06-15-21_23.37_RESTPulse_protocol_HPPC_IN21700_30T_cycle_#225.mat
BOOST_REST,225,0.94743,2.80837,0.5317,6,discharge,0,-2.811,0.937,10.0,9.9,3.749,3.7078,14.6583,06-15-21_23.37_RESTPulse_protocol_HPPC_IN21700_30T_cycle_#225.mat
BOOST_REST,225,0.94743,2.80837,0.5318,6,charge,0,1.403,0.468,2.0,2.0,3.7496,3.7654,11.2656,06-15-21_23.37_RESTPulse_protocol_HPPC_IN21700_30T_cycle_#225.mat
BOOST_REST,225,0.94743,2.80837,0.5318,6,charge,0,1.403,0.468,10.0,9.9,3.7496,3.7701,14.6168,06-15-21_23.37_RESTPulse_protocol_HPPC_IN21700_30T_cycle_#225.mat
BOOST_REST,225,0.94743,2.80837,0.5317,6,discharge,1,-11.238,3.746,2.0,2.0,3.749,3.6263,10.9183,06-15-21_23.37_RESTPulse_protocol_HPPC_IN21700_30T_cycle_#225.mat
BOOST_REST,225,0.94743,2.80837,0.5317,6,discharge,1,-11.238,3.746,10.0,9.9,3.749,3.5901,14.1395,06-15-21_23.37_RESTPulse_protocol_HPPC_IN21700_30T_cycle_#225.mat
BOOST_REST,225,0.94743,2.80837,0.5318,6,charge,1,5.62,1.873,2.0,2.0,3.7517,3.8131,10.9262,06-15-21_23.37_RESTPulse_protocol_HPPC_IN21700_30T_cycle_#225.mat
BOOST_REST,225,0.94743,2.80837,0.5318,6,charge,1,5.62,1.873,10.0,9.9,3.7517,3.8305,14.0226,06-15-21_23.37_RESTPulse_protocol_HPPC_IN21700_30T_cycle_#225.mat
BOOST_REST,225,0.94743,2.80837,0.5316,6,discharge,2,-22.473,7.491,2.0,2.0,3.7492,3.5065,10.7996,06-15-21_23.37_RESTPulse_protocol_HPPC_IN21700_30T_cycle_#225.mat
BOOST_REST,225,0.94743,2.80837,0.5316,6,discharge,2,-22.473,7.491,10.0,9.9,3.7492,3.4403,13.7454,06-15-21_23.37_RESTPulse_protocol_HPPC_IN21700_30T_cycle_#225.mat
BOOST_REST,225,0.94743,2.80837,0.5319,6,charge,2,16.855,5.618,2.0,1.9,3.7547,3.9323,10.5369,06-15-21_23.37_RESTPulse_protocol_HPPC_IN21700_30T_cycle_#225.mat
BOOST_REST,225,0.94743,2.80837,0.5319,6,charge,2,16.855,5.618,10.0,9.9,3.7547,3.9807,13.4085,06-15-21_23.37_RESTPulse_protocol_HPPC_IN21700_30T_cycle_#225.mat
BOOST_REST,225,0.94743,2.80837,0.5315,6,discharge,3,-32.305,10.768,2.0,1.9,3.7491,3.4058,10.6268,06-15-21_23.37_RESTPulse_protocol_HPPC_IN21700_30T_cycle_#225.mat
