Repository: KikETs/ECM_HYBRID_BMS_JOINT

## Results

| Arm | Model | Size | Protocol | Result | Worst cell |
|---|---|---|---|---|---|
| SOP | 2RC table + trim (A8) | 4 effective coefficients, 2 EW states | leave-one-cell-out | usable current 69.6 % discharge, 59.5 % charge (τ = 10 s) | 59.9 % / 53.5 % (BOOST_REST) |
| SOH | dQ/dV ridge | 65 coefficients | leave-one-cell-out | RMSE 0.0094, bias −0.0005 | 0.0130 (BOOST_REST) |
| SOC | 2RC EKF, low-current gate | 3 states | leave-one-cell-out | **2.34 %p** over six sensor disturbances on estimated SOH (2.325 on true SOH), per cell 2.00–2.75 | 4.60 %p (BOOST_NEGPULSE_1S, current offset −0.10 A) |

The SOH arm was a 10,945-parameter CNN until the second audit round. Nested

File: analysis/uypydj_hppc_resistance.csv (part 82 of 225)
protocol,cycle,SOH,CAP_Ah,SOC,soc_group,direction,rate_rank,I_A,CRate_rated,tau_s,tau_actual_s,V_pre_V,V_tau_V,R_mOhm,file
BOOST_REST,225,0.94743,2.80837,0.5315,6,discharge,3,-32.305,10.768,10.0,9.9,3.7491,3.3097,13.6016,06-15-21_23.37_RESTPulse_protocol_HPPC_IN21700_30T_cycle_#225.mat
BOOST_REST,225,0.94743,2.80837,0.5321,6,charge,3,28.089,9.363,2.0,2.0,3.7565,4.0493,10.424,06-15-21_23.37_RESTPulse_protocol_HPPC_IN21700_30T_cycle_#225.mat
BOOST_REST,225,0.94743,2.80837,0.5321,6,charge,3,28.089,9.363,10.0,9.9,3.7565,4.1267,13.1795,06-15-21_23.37_RESTPulse_protocol_HPPC_IN21700_30T_cycle_#225.mat
BOOST_REST,225,0.94743,2.80837,0.4381,7,discharge,0,-2.811,0.937,2.0,2.0,3.6632,3.6336,10.5319,06-15-21_23.37_RESTPulse_protocol_HPPC_IN21700_30T_cycle_#225.mat
BOOST_REST,225,0.94743,2.80837,0.4381,7,discharge,0,-2.811,0.937,10.0,9.9,3.6632,3.624,13.9477,06-15-21_23.37_RESTPulse_protocol_HPPC_IN21700_30T_cycle_#225.mat
BOOST_REST,225,0.94743,2.80837,0.4382,7,charge,0,1.402,0.467,2.0,2.0,3.6651,3.6797,10.4107,06-15-21_23.37_RESTPulse_protocol_HPPC_IN21700_30T_cycle_#225.mat
BOOST_REST,225,0.94743,2.80837,0.4382,7,charge,0,1.402,0.467,10.0,9.9,3.6651,3.6841,13.5482,06-15-21_23.37_RESTPulse_protocol_HPPC_IN21700_30T_cycle_#225.mat
BOOST_REST,225,0.94743,2.80837,0.4381,7,discharge,1,-11.239,3.746,2.0,2.0,3.6637,3.5437,10.6771,06-15-21_23.37_RESTPulse_protocol_HPPC_IN21700_30T_cycle_#225.mat
BOOST_REST,225,0.94743,2.80837,0.4381,7,discharge,1,-11.239,3.746,10.0,9.9,3.6637,3.5076,13.8891,06-15-21_23.37_RESTPulse_protocol_HPPC_IN21700_30T_cycle_#225.mat
BOOST_REST,225,0.94743,2.80837,0.4382,7,charge,1,5.617,1.872,2.0,2.0,3.6675,3.7266,10.5214,06-15-21_23.37_RESTPulse_protocol_HPPC_IN21700_30T_cycle_#225.mat
BOOST_REST,225,0.94743,2.80837,0.4382,7,charge,1,5.617,1.872,10.0,9.9,3.6675,3.7431,13.4589,06-15-21_23.37_RESTPulse_protocol_HPPC_IN21700_30T_cycle_#225.mat
BOOST_REST,225,0.94743,2.80837,0.438,7,discharge,2,-22.475,7.492,2.0,2.0,3.6647,3.4247,10.6785,06-15-21_23.37_RESTPulse_protocol_HPPC_IN21700_30T_cycle_#225.mat
BOOST_REST,225,0.94743,2.80837,0.438,7,discharge,2,-22.475,7.492,10.0,9.9,3.6647,3.359,13.6018,06-15-21_23.37_RESTPulse_protocol_HPPC_IN21700_30T_cycle_#225.mat
BOOST_REST,225,0.94743,2.80837,0.4383,7,charge,2,16.855,5.618,2.0,2.0,3.6691,3.8453,10.4539,06-15-21_23.37_RESTPulse_protocol_HPPC_IN21700_30T_cycle_#225.mat
BOOST_REST,225,0.94743,2.80837,0.4383,7,charge,2,16.855,5.618,10.0,9.9,3.6691,3.8879,12.9813,06-15-21_23.37_RESTPulse_protocol_HPPC_IN21700_30T_cycle_#225.mat
BOOST_REST,225,0.94743,2.80837,0.4379,7,discharge,3,-32.303,10.768,2.0,2.0,3.6644,3.3219,10.6027,06-15-21_23.37_RESTPulse_protocol_HPPC_IN21700_30T_cycle_#225.mat
BOOST_REST,225,0.94743,2.80837,0.4379,7,discharge,3,-32.303,10.768,10.0,9.9,3.6644,3.2291,13.4755,06-15-21_23.37_RESTPulse_protocol_HPPC_IN21700_30T_cycle_#225.mat
BOOST_REST,225,0.94743,2.80837,0.4384,7,charge,3,28.089,9.363,2.0,1.9,3.6715,3.9584,10.214,06-15-21_23.37_RESTPulse_protocol_HPPC_IN21700_30T_cycle_#225.mat
BOOST_REST,225,0.94743,2.80837,0.4384,7,charge,3,28.089,9.363,10.0,9.9,3.6715,4.0309,12.795,06-15-21_23.37_RESTPulse_protocol_HPPC_IN21700_30T_cycle_#225.mat
BOOST_REST,225,0.94743,2.80837,0.3445,8,discharge,0,-2.811,0.937,2.0,2.0,3.6001,3.5694,10.9225,06-15-21_23.37_RESTPulse_protocol_HPPC_IN21700_30T_cycle_#225.mat
BOOST_REST,225,0.94743,2.80837,0.3445,8,discharge,0,-2.811,0.937,10.0,9.9,3.6001,3.5597,14.3736,06-15-21_23.37_RESTPulse_protocol_HPPC_IN21700_30T_cycle_#225.mat
BOOST_REST,225,0.94743,2.80837,0.3445,8,charge,0,1.404,0.468,2.0,2.0,3.6016,3.6168,10.8239,06-15-21_23.37_RESTPulse_protocol_HPPC_IN21700_30T_cycle_#225.mat
BOOST_REST,225,0.94743,2.80837,0.3445,8,charge,0,1.404,0.468,10.0,9.9,3.6016,3.6212,13.9571,06-15-21_23.37_RESTPulse_protocol_HPPC_IN21700_30T_cycle_#225.mat
BOOST_REST,225,0.94743,2.80837,0.3444,8,discharge,1,-11.239,3.746,2.0,2.0,3.6004,3.4771,10.9707,06-15-21_23.37_RESTPulse_protocol_HPPC_IN21700_30T_cycle_#225.mat
BOOST_REST,225,0.94743,2.80837,0.3444,8,discharge,1,-11.239,3.746,10.0,9.9,3.6004,3.44,14.2717,06-15-21_23.37_RESTPulse_protocol_HPPC_IN21700_30T_cycle_#225.mat
BOOST_REST,225,0.94743,2.80837,0.3446,8,charge,1,5.618,1.873,2.0,2.0,3.6043,3.6647,10.7519,06-15-21_23.37_RESTPulse_protocol_HPPC_IN21700_30T_cycle_#225.mat
BOOST_REST,225,0.94743,2.80837,0.3446,8,charge,1,5.618,1.873,10.0,9.9,3.6043,3.6821,13.8493,06-15-21_23.37_RESTPulse_protocol_HPPC_IN21700_30T_cycle_#225.mat
BOOST_REST,225,0.94743,2.80837,0.3443,8,discharge,2,-22.476,7.492,2.0,2.0,3.5999,3.3543,10.9272,06-15-21_23.37_RESTPulse_protocol_HPPC_IN21700_30T_cycle_#225.mat
BOOST_REST,225,0.94743,2.80837,0.3443,8,discharge,2,-22.476,7.492,10.0,9.9,3.5999,3.2849,14.0149,06-15-21_23.37_RESTPulse_protocol_HPPC_IN21700_30T_cycle_#225.mat
BOOST_REST,225,0.94743,2.80837,0.3447,8,charge,2,16.855,5.618,2.0,2.0,3.6073,3.7873,10.6793,06-15-21_23.37_RESTPulse_protocol_HPPC_IN21700_30T_cycle_#225.mat
BOOST_REST,225,0.94743,2.80837,0.3447,8,charge,2,16.855,5.618,10.0,9.9,3.6073,3.8308,13.2602,06-15-21_23.37_RESTPulse_protocol_HPPC_IN21700_30T_cycle_#225.mat
BOOST_REST,225,0.94743,2.80837,0.3442,8,discharge,3,-32.303,10.768,2.0,2.0,3.601,3.2484,10.9154,06-15-21_23.37_RESTPulse_protocol_HPPC_IN21700_30T_cycle_#225.mat
BOOST_REST,225,0.94743,2.80837,0.3442,8,discharge,3,-32.303,10.768,10.0,9.9,3.601,3.1488,13.9987,06-15-21_23.37_RESTPulse_protocol_HPPC_IN21700_30T_cycle_#225.mat
BOOST_REST,225,0.94743,2.80837,0.3448,8,charge,3,28.088,9.363,2.0,1.9,3.6098,3.9039,10.4707,06-15-21_23.37_RESTPulse_protocol_HPPC_IN21700_30T_cycle_#225.mat
BOOST_REST,225,0.94743,2.80837,0.3448,8,charge,3,28.088,9.363,10.0,9.9,3.6098,3.9735,12.9486,06-15-21_23.37_RESTPulse_protocol_HPPC_IN21700_30T_cycle_#225.mat
BOOST_REST,225,0.94743,2.80837,0.2508,9,discharge,0,-2.813,0.938,2.0,2.0,3.5225,3.4902,11.4836,06-15-21_23.37_RESTPulse_protocol_HPPC_IN21700_30T_cycle_#225.mat
BOOST_REST,225,0.94743,2.80837,0.2508,9,discharge,0,-2.813,0.938,10.0,9.9,3.5225,3.4795,15.2878,06-15-21_23.37_RESTPulse_protocol_HPPC_IN21700_30T_cycle_#225.mat
BOOST_REST,225,0.94743,2.80837,0.2509,9,charge,0,1.406,0.469,2.0,2.0,3.524,3.5398,11.2344,06-15-21_23.37_RESTPulse_protocol_HPPC_IN21700_30T_cycle_#225.mat
BOOST_REST,225,0.94743,2.80837,0.2509,9,charge,0,1.406,0.469,10.0,9.9,3.524,3.5446,14.6473,06-15-21_23.37_RESTPulse_protocol_HPPC_IN21700_30T_cycle_#225.mat
BOOST_REST,225,0.94743,2.80837,0.2508,9,discharge,1,-11.236,3.745,2.0,1.9,3.5227,3.3943,11.4276,06-15-21_23.37_RESTPulse_protocol_HPPC_IN21700_30T_cycle_#225.mat
BOOST_REST,225,0.94743,2.80837,0.2508,9,discharge,1,-11.236,3.745,10.0,9.9,3.5227,3.355,14.9252,06-15-21_23.37_RESTPulse_protocol_HPPC_IN21700_30T_cycle_#225.mat
BOOST_REST,225,0.94743,2.80837,0.2509,9,charge,1,5.617,1.872,2.0,2.0,3.5276,3.5905,11.1972,06-15-21_23.37_RESTPulse_protocol_HPPC_IN21700_30T_cycle_#225.mat
BOOST_REST,225,0.94743,2.80837,0.2509,9,charge,1,5.617,1.872,10.0,9.9,3.5276,3.6091,14.5082,06-15-21_23.37_RESTPulse_protocol_HPPC_IN21700_30T_cycle_#225.mat
BOOST_REST,225,0.94743,2.80837,0.2507,9,discharge,2,-22.474,7.491,2.0,2.0,3.5238,3.2662,11.4621,06-15-21_23.37_RESTPulse_protocol_HPPC_IN21700_30T_cycle_#225.mat
BOOST_REST,225,0.94743,2.80837,0.2507,9,discharge,2,-22.474,7.491,10.0,9.9,3.5238,3.1884,14.9239,06-15-21_23.37_RESTPulse_protocol_HPPC_IN21700_30T_cycle_#225.mat
BOOST_REST,225,0.94743,2.80837,0.251,9,charge,2,16.854,5.618,2.0,2.0,3.5324,3.7178,11.0004,06-15-21_23.37_RESTPulse_protocol_HPPC_IN21700_30T_cycle_#225.mat
BOOST_REST,225,0.94743,2.80837,0.251,9,charge,2,16.854,5.618,10.0,9.9,3.5324,3.7699,14.0916,06-15-21_23.37_RESTPulse_protocol_HPPC_IN21700_30T_cycle_#225.mat
BOOST_REST,225,0.94743,2.80837,0.2506,9,discharge,3,-32.305,10.768,2.0,2.0,3.5246,3.1558,11.4162,06-15-21_23.37_RESTPulse_protocol_HPPC_IN21700_30T_cycle_#225.mat
BOOST_REST,225,0.94743,2.80837,0.2506,9,discharge,3,-32.305,10.768,10.0,9.9,3.5246,3.0336,15.1989,06-15-21_23.37_RESTPulse_protocol_HPPC_IN21700_30T_cycle_#225.mat
BOOST_REST,225,0.94743,2.80837,0.2511,9,charge,3,28.09,9.363,2.0,1.9,3.5355,3.8391,10.8081,06-15-21_23.37_RESTPulse_protocol_HPPC_IN21700_30T_cycle_#225.mat
BOOST_REST,225,0.94743,2.80837,0.2511,9,charge,3,28.09,9.363,10.0,9.91,3.5355,3.9178,13.6098,06-15-21_23.37_RESTPulse_protocol_HPPC_IN21700_30T_cycle_#225.mat
BOOST_REST,225,0.94743,2.80837,0.204,10,discharge,0,-2.813,0.938,2.0,2.0,3.4745,3.4408,11.9818,06-15-21_23.37_RESTPulse_protocol_HPPC_IN21700_30T_cycle_#225.mat
BOOST_REST,225,0.94743,2.80837,0.204,10,discharge,0,-2.813,0.938,10.0,9.9,3.4745,3.4293,16.0705,06-15-21_23.37_RESTPulse_protocol_HPPC_IN21700_30T_cycle_#225.mat
BOOST_REST,225,0.94743,2.80837,0.2041,10,charge,0,1.405,0.468,2.0,2.0,3.4764,3.4931,11.8895,06-15-21_23.37_RESTPulse_protocol_HPPC_IN21700_30T_cycle_#225.mat
BOOST_REST,225,0.94743,2.80837,0.2041,10,charge,0,1.405,0.468,10.0,9.9,3.4764,3.4982,15.5204,06-15-21_23.37_RESTPulse_protocol_HPPC_IN21700_30T_cycle_#225.mat
BOOST_REST,225,0.94743,2.80837,0.204,10,discharge,1,-11.241,3.747,2.0,1.9,3.4751,3.3407,11.9562,06-15-21_23.37_RESTPulse_protocol_HPPC_IN21700_30T_cycle_#225.mat
BOOST_REST,225,0.94743,2.80837,0.204,10,discharge,1,-11.241,3.747,10.0,9.9,3.4751,3.2967,15.8705,06-15-21_23.37_RESTPulse_protocol_HPPC_IN21700_30T_cycle_#225.mat
BOOST_REST,225,0.94743,2.80837,0.2041,10,charge,1,5.617,1.872,2.0,1.9,3.4814,3.5462,11.5362,06-15-21_23.37_RESTPulse_protocol_HPPC_IN21700_30T_cycle_#225.mat
BOOST_REST,225,0.94743,2.80837,0.2041,10,charge,1,5.617,1.872,10.0,9.9,3.4814,3.5651,14.9009,06-15-21_23.37_RESTPulse_protocol_HPPC_IN21700_30T_cycle_#225.mat
BOOST_REST,225,0.94743,2.80837,0.2038,10,discharge,2,-22.475,7.492,2.0,2.0,3.4768,3.2062,12.04,06-15-21_23.37_RESTPulse_protocol_HPPC_IN21700_30T_cycle_#225.mat
BOOST_REST,225,0.94743,2.80837,0.2038,10,discharge,2,-22.475,7.492,10.0,9.9,3.4768,3.1059,16.5028,06-15-21_23.37_RESTPulse_protocol_HPPC_IN21700_30T_cycle_#225.mat
BOOST_REST,225,0.94743,2.80837,0.2042,10,charge,2,16.856,5.619,2.0,2.0,3.4852,3.6754,11.2838,06-15-21_23.37_RESTPulse_protocol_HPPC_IN21700_30T_cycle_#225.mat
BOOST_REST,225,0.94743,2.80837,0.2042,10,charge,2,16.856,5.619,10.0,9.9,3.4852,3.7287,14.4459,06-15-21_23.37_RESTPulse_protocol_HPPC_IN21700_30T_cycle_#225.mat
BOOST_REST,225,0.94743,2.80837,0.2038,10,discharge,3,-32.303,10.768,2.0,2.0,3.4772,3.0887,12.0266,06-15-21_23.37_RESTPulse_protocol_HPPC_IN21700_30T_cycle_#225.mat
BOOST_REST,225,0.94743,2.80837,0.2038,10,discharge,3,-32.303,10.768,10.0,9.9,3.4772,2.9078,17.6266,06-15-21_23.37_RESTPulse_protocol_HPPC_IN21700_30T_cycle_#225.mat
BOOST_REST,225,0.94743,2.80837,0.2043,10,charge,3,28.089,9.363,2.0,2.0,3.4875,3.7983,11.0648,06-15-21_23.37_RESTPulse_protocol_HPPC_IN21700_30T_cycle_#225.mat
BOOST_REST,225,0.94743,2.80837,0.2043,10,charge,3,28.089,9.363,10.0,9.9,3.4875,3.8821,14.0482,06-15-21_23.37_RESTPulse_protocol_HPPC_IN21700_30T_cycle_#225.mat
BOOST_REST,225,0.94743,2.80837,0.1572,11,discharge,0,-2.811,0.937,2.0,2.0,3.4257,3.3893,12.9496,06-15-21_23.37_RESTPulse_protocol_HPPC_IN21700_30T_cycle_#225.mat
BOOST_REST,225,0.94743,2.80837,0.1572,11,discharge,0,-2.811,0.937,10.0,9.9,3.4257,3.3756,17.8235,06-15-21_23.37_RESTPulse_protocol_HPPC_IN21700_30T_cycle_#225.mat
BOOST_REST,225,0.94743,2.80837,0.1573,11,charge,0,1.402,0.467,2.0,2.0,3.428,3.4456,12.5526,06-15-21_23.37_RESTPulse_protocol_HPPC_IN21700_30T_cycle_#225.mat
BOOST_REST,225,0.94743,2.80837,0.1573,11,charge,0,1.402,0.467,10.0,9.91,3.428,3.4512,16.5466,06-15-21_23.37_RESTPulse_protocol_HPPC_IN21700_30T_cycle_#225.mat
BOOST_REST,225,0.94743,2.80837,0.1571,11,discharge,1,-11.239,3.746,2.0,2.0,3.4263,3.2793,13.0795,06-15-21_23.37_RESTPulse_protocol_HPPC_IN21700_30T_cycle_#225.mat
BOOST_REST,225,0.94743,2.80837,0.1571,11,discharge,1,-11.239,3.746,10.0,9.9,3.4263,3.2171,18.6138,06-15-21_23.37_RESTPulse_protocol_HPPC_IN21700_30T_cycle_#225.mat
BOOST_REST,225,0.94743,2.80837,0.1573,11,charge,1,5.619,1.873,2.0,2.0,3.4342,3.5023,12.1194,06-15-21_23.37_RESTPulse_protocol_HPPC_IN21700_30T_cycle_#225.mat
BOOST_REST,225,0.94743,2.80837,0.1573,11,charge,1,5.619,1.873,10.0,9.9,3.4342,3.5204,15.3405,06-15-21_23.37_RESTPulse_protocol_HPPC_IN21700_30T_cycle_#225.mat
BOOST_REST,225,0.94743,2.80837,0.1571,11,discharge,2,-22.474,7.491,2.0,2.0,3.4283,3.1299,13.2776,06-15-21_23.37_RESTPulse_protocol_HPPC_IN21700_30T_cycle_#225.mat
BOOST_REST,225,0.94743,2.80837,0.1571,11,discharge,2,-22.474,7.491,10.0,9.9,3.4283,2.9387,21.7852,06-15-21_23.37_RESTPulse_protocol_HPPC_IN21700_30T_cycle_#225.mat
BOOST_REST,225,0.94743,2.80837,0.1574,11,charge,2,16.856,5.619,2.0,2.0,3.438,3.6329,11.5626,06-15-21_23.37_RESTPulse_protocol_HPPC_IN21700_30T_cycle_#225.mat
BOOST_REST,225,0.94743,2.80837,0.1574,11,charge,2,16.856,5.619,10.0,9.9,3.438,3.683,14.5349,06-15-21_23.37_RESTPulse_protocol_HPPC_IN21700_30T_cycle_#225.mat
BOOST_REST,225,0.94743,2.80837,0.157,11,discharge,3,-32.305,10.768,2.0,2.0,3.4277,2.9934,13.4437,06-15-21_23.37_RESTPulse_protocol_HPPC_IN21700_30T_cycle_#225.mat
BOOST_REST,225,0.94743,2.80837,0.157,11,discharge,3,-32.305,10.768,10.0,9.9,3.4277,2.5983,25.674,06-15-21_23.37_RESTPulse_protocol_HPPC_IN21700_30T_cycle_#225.mat
BOOST_REST,225,0.94743,2.80837,0.1575,11,charge,3,28.091,9.364,2.0,2.0,3.44,3.7544,11.1922,06-15-21_23.37_RESTPulse_protocol_HPPC_IN21700_30T_cycle_#225.mat
BOOST_REST,225,0.94743,2.80837,0.1575,11,charge,3,28.091,9.364,10.0,9.9,3.44,3.837,14.1326,06-15-21_23.37_RESTPulse_protocol_HPPC_IN21700_30T_cycle_#225.mat
BOOST_REST,225,0.94743,2.80837,0.1104,12,discharge,0,-2.811,0.937,2.0,2.0,3.37,3.3269,15.3326,06-15-21_23.37_RESTPulse_protocol_HPPC_IN21700_30T_cycle_#225.mat
BOOST_REST,225,0.94743,2.80837,0.1104,12,discharge,0,-2.811,0.937,10.0,9.9,3.37,3.3028,23.9061,06-15-21_23.37_RESTPulse_protocol_HPPC_IN21700_30T_cycle_#225.mat
BOOST_REST,225,0.94743,2.80837,0.1104,12,charge,0,1.404,0.468,2.0,2.0,3.3741,3.3948,14.7415,06-15-21_23.37_RESTPulse_protocol_HPPC_IN21700_30T_cycle_#225.mat
BOOST_REST,225,0.94743,2.80837,0.1104,12,charge,0,1.404,0.468,10.0,9.9,3.3741,3.4035,20.9372,06-15-21_23.37_RESTPulse_protocol_HPPC_IN21700_30T_cycle_#225.mat
BOOST_REST,225,0.94743,2.80837,0.1103,12,discharge,1,-11.239,3.746,2.0,2.0,3.3717,3.1822,16.8609,06-15-21_23.37_RESTPulse_protocol_HPPC_IN21700_30T_cycle_#225.mat
BOOST_REST,225,0.94743,2.80837,0.1103,12,discharge,1,-11.239,3.746,10.0,9.91,3.3717,3.0159,31.6576,06-15-21_23.37_RESTPulse_protocol_HPPC_IN21700_30T_cycle_#225.mat
BOOST_REST,225,0.94743,2.80837,0.1105,12,charge,1,5.617,1.872,2.0,1.9,3.3835,3.4604,13.6906,06-15-21_23.37_RESTPulse_protocol_HPPC_IN21700_30T_cycle_#225.mat
BOOST_REST,225,0.94743,2.80837,0.1105,12,charge,1,5.617,1.872,10.0,9.9,3.3835,3.4849,18.0523,06-15-21_23.37_RESTPulse_protocol_HPPC_IN21700_30T_cycle_#225.mat
BOOST_REST,225,0.94743,2.80837,0.1102,12,discharge,2,-22.47,7.49,2.0,1.9,3.3738,2.9694,17.9973,06-15-21_23.37_RESTPulse_protocol_HPPC_IN21700_30T_cycle_#225.mat
BOOST_REST,225,0.94743,2.80837,0.1102,12,discharge,2,-22.47,7.49,10.0,9.9,3.3738,2.4998,38.8963,06-15-21_23.37_RESTPulse_protocol_HPPC_IN21700_30T_cycle_#225.mat
BOOST_REST,225,0.94743,2.80837,0.1105,12,charge,2,16.854,5.618,2.0,2.0,3.3907,3.5971,12.2464,06-15-21_23.37_RESTPulse_protocol_HPPC_IN21700_30T_cycle_#225.mat
BOOST_REST,225,0.94743,2.80837,0.1105,12,charge,2,16.854,5.618,10.0,9.9,3.3907,3.6437,15.0113,06-15-21_23.37_RESTPulse_protocol_HPPC_IN21700_30T_cycle_#225.mat
BOOST_REST,225,0.94743,2.80837,0.1102,12,discharge,3,-29.19,9.73,2.0,1.9,3.3742,2.7655,20.8534,06-15-21_23.37_RESTPulse_protocol_HPPC_IN21700_30T_cycle_#225.mat
BOOST_REST,225,0.94743,2.80837,0.1102,12,discharge,3,-29.19,9.73,10.0,9.9,3.3742,2.4999,29.9526,06-15-21_23.37_RESTPulse_protocol_HPPC_IN21700_30T_cycle_#225.mat
BOOST_REST,225,0.94743,2.80837,0.1106,12,charge,3,28.09,9.363,2.0,1.9,3.3924,3.7161,11.5237,06-15-21_23.37_RESTPulse_protocol_HPPC_IN21700_30T_cycle_#225.mat
BOOST_REST,225,0.94743,2.80837,0.1106,12,charge,3,28.09,9.363,10.0,9.9,3.3924,3.7918,14.2186,06-15-21_23.37_RESTPulse_protocol_HPPC_IN21700_30T_cycle_#225.mat
BOOST_REST,262,0.93814,2.78084,1.0,0,discharge,0,-2.783,0.928,2.0,2.0,4.1685,4.1271,14.8782,06-22-21_04.21_RESTPulse_protocol_HPPC_IN21700_30T_cycle_#262.mat
BOOST_REST,262,0.93814,2.78084,1.0,0,discharge,0,-2.783,0.928,10.0,9.9,4.1685,4.1104,20.8798,06-22-21_04.21_RESTPulse_protocol_HPPC_IN21700_30T_cycle_#262.mat
BOOST_REST,262,0.93814,2.78084,1.0,0,charge,0,1.389,0.463,2.0,1.9,4.1708,4.1915,14.9076,06-22-21_04.21_RESTPulse_protocol_HPPC_IN21700_30T_cycle_#262.mat
BOOST_REST,262,0.93814,2.78084,1.0,0,charge,0,1.389,0.463,10.0,9.9,4.1708,4.2002,21.1732,06-22-21_04.21_RESTPulse_protocol_HPPC_IN21700_30T_cycle_#262.mat
BOOST_REST,262,0.93814,2.78084,0.9999,0,discharge,1,-11.127,3.709,2.0,2.0,4.1679,4.0069,14.4693,06-22-21_04.21_RESTPulse_protocol_HPPC_IN21700_30T_cycle_#262.mat
BOOST_REST,262,0.93814,2.78084,0.9999,0,discharge,1,-11.127,3.709,10.0,9.9,4.1679,3.9602,18.6663,06-22-21_04.21_RESTPulse_protocol_HPPC_IN21700_30T_cycle_#262.mat
BOOST_REST,262,0.93814,2.78084,1.0,0,charge,1,1.479,0.493,2.0,1.9,4.1741,4.2002,17.6483,06-22-21_04.21_RESTPulse_protocol_HPPC_IN21700_30T_cycle_#262.mat
BOOST_REST,262,0.93814,2.78084,1.0,0,charge,1,1.479,0.493,10.0,9.9,4.1741,4.2001,17.5806,06-22-21_04.21_RESTPulse_protocol_HPPC_IN21700_30T_cycle_#262.mat
BOOST_REST,262,0.93814,2.78084,0.9998,0,discharge,2,-22.257,7.419,2.0,2.0,4.1677,3.8588,13.8788,06-22-21_04.21_RESTPulse_protocol_HPPC_IN21700_30T_cycle_#262.mat
BOOST_REST,262,0.93814,2.78084,0.9998,0,discharge,2,-22.257,7.419,10.0,9.9,4.1677,3.7936,16.8082,06-22-21_04.21_RESTPulse_protocol_HPPC_IN21700_30T_cycle_#262.mat
BOOST_REST,262,0.93814,2.78084,1.0,0,charge,2,1.349,0.45,2.0,1.9,4.1766,4.2001,17.4268,06-22-21_04.21_RESTPulse_protocol_HPPC_IN21700_30T_cycle_#262.mat
BOOST_REST,262,0.93814,2.78084,1.0,0,charge,2,1.349,0.45,10.0,9.9,4.1766,4.2,17.3526,06-22-21_04.21_RESTPulse_protocol_HPPC_IN21700_30T_cycle_#262.mat
BOOST_REST,262,0.93814,2.78084,0.9998,0,discharge,3,-31.988,10.663,2.0,1.9,4.167,3.74,13.3488,06-22-21_04.21_RESTPulse_protocol_HPPC_IN21700_30T_cycle_#262.mat
BOOST_REST,262,0.93814,2.78084,0.9998,0,discharge,3,-31.988,10.663,10.0,9.9,4.167,3.6574,15.931,06-22-21_04.21_RESTPulse_protocol_HPPC_IN21700_30T_cycle_#262.mat
BOOST_REST,262,0.93814,2.78084,1.0,0,charge,3,1.282,0.427,2.0,2.0,4.1784,4.2001,16.9201,06-22-21_04.21_RESTPulse_protocol_HPPC_IN21700_30T_cycle_#262.mat
BOOST_REST,262,0.93814,2.78084,1.0,0,charge,3,1.282,0.427,10.0,9.4,4.1784,4.2001,16.9201,06-22-21_04.21_RESTPulse_protocol_HPPC_IN21700_30T_cycle_#262.mat
BOOST_REST,262,0.93814,2.78084,0.9536,1,discharge,0,-2.782,0.927,2.0,2.0,4.0995,4.0637,12.8675,06-22-21_04.21_RESTPulse_protocol_HPPC_IN21700_30T_cycle_#262.mat
BOOST_REST,262,0.93814,2.78084,0.9536,1,discharge,0,-2.782,0.927,10.0,9.9,4.0995,4.0539,16.3899,06-22-21_04.21_RESTPulse_protocol_HPPC_IN21700_30T_cycle_#262.mat
BOOST_REST,262,0.93814,2.78084,0.9537,1,charge,0,1.391,0.464,2.0,2.0,4.1016,4.1198,13.0869,06-22-21_04.21_RESTPulse_protocol_HPPC_IN21700_30T_cycle_#262.mat
BOOST_REST,262,0.93814,2.78084,0.9537,1,charge,0,1.391,0.464,10.0,9.9,4.1016,4.1248,16.6822,06-22-21_04.21_RESTPulse_protocol_HPPC_IN21700_30T_cycle_#262.mat
BOOST_REST,262,0.93814,2.78084,0.9536,1,discharge,1,-11.126,3.709,2.0,2.0,4.1004,3.956,12.9786,06-22-21_04.21_RESTPulse_protocol_HPPC_IN21700_30T_cycle_#262.mat
BOOST_REST,262,0.93814,2.78084,0.9536,1,discharge,1,-11.126,3.709,10.0,9.9,4.1004,3.9255,15.7199,06-22-21_04.21_RESTPulse_protocol_HPPC_IN21700_30T_cycle_#262.mat
BOOST_REST,262,0.93814,2.78084,0.9537,1,charge,1,5.564,1.855,2.0,1.9,4.1029,4.1757,13.0843,06-22-21_04.21_RESTPulse_protocol_HPPC_IN21700_30T_cycle_#262.mat
BOOST_REST,262,0.93814,2.78084,0.9537,1,charge,1,5.564,1.855,10.0,9.9,4.1029,4.1972,16.9485,06-22-21_04.21_RESTPulse_protocol_HPPC_IN21700_30T_cycle_#262.mat
BOOST_REST,262,0.93814,2.78084,0.9535,1,discharge,2,-22.253,7.418,2.0,2.0,4.1006,3.8199,12.614,06-22-21_04.21_RESTPulse_protocol_HPPC_IN21700_30T_cycle_#262.mat
BOOST_REST,262,0.93814,2.78084,0.9535,1,discharge,2,-22.253,7.418,10.0,9.9,4.1006,3.7686,14.9193,06-22-21_04.21_RESTPulse_protocol_HPPC_IN21700_30T_cycle_#262.mat
BOOST_REST,262,0.93814,2.78084,0.9537,1,charge,2,6.567,2.189,2.0,1.9,4.1058,4.2003,14.389,06-22-21_04.21_RESTPulse_protocol_HPPC_IN21700_30T_cycle_#262.mat
BOOST_REST,262,0.93814,2.78084,0.9537,1,charge,2,6.567,2.189,10.0,9.9,4.1058,4.2002,14.3738,06-22-21_04.21_RESTPulse_protocol_HPPC_IN21700_30T_cycle_#262.mat
BOOST_REST,262,0.93814,2.78084,0.9534,1,discharge,3,-31.99,10.663,2.0,2.0,4.1011,3.7067,12.3289,06-22-21_04.21_RESTPulse_protocol_HPPC_IN21700_30T_cycle_#262.mat
BOOST_REST,262,0.93814,2.78084,0.9534,1,discharge,3,-31.99,10.663,10.0,9.9,4.1011,3.6332,14.6264,06-22-21_04.21_RESTPulse_protocol_HPPC_IN21700_30T_cycle_#262.mat
BOOST_REST,262,0.93814,2.78084,0.9537,1,charge,3,6.483,2.161,2.0,2.0,4.1072,4.2003,14.3597,06-22-21_04.21_RESTPulse_protocol_HPPC_IN21700_30T_cycle_#262.mat
BOOST_REST,262,0.93814,2.78084,0.9537,1,charge,3,6.483,2.161,10.0,9.9,4.1072,4.2002,14.3443,06-22-21_04.21_RESTPulse_protocol_HPPC_IN21700_30T_cycle_#262.mat
BOOST_REST,262,0.93814,2.78084,0.9073,2,discharge,0,-2.783,0.928,2.0,1.9,4.0818,4.0473,12.3989,06-22-21_04.21_RESTPulse_protocol_HPPC_IN21700_30T_cycle_#262.mat
BOOST_REST,262,0.93814,2.78084,0.9073,2,discharge,0,-2.783,0.928,10.0,9.9,4.0818,4.0381,15.7053,06-22-21_04.21_RESTPulse_protocol_HPPC_IN21700_30T_cycle_#262.mat
BOOST_REST,262,0.93814,2.78084,0.9073,2,charge,0,1.391,0.464,2.0,2.0,4.0822,4.1004,13.0869,06-22-21_04.21_RESTPulse_protocol_HPPC_IN21700_30T_cycle_#262.mat
BOOST_REST,262,0.93814,2.78084,0.9073,2,charge,0,1.391,0.464,10.0,9.9,4.0822,4.1043,15.8913,06-22-21_04.21_RESTPulse_protocol_HPPC_IN21700_30T_cycle_#262.mat
BOOST_REST,262,0.93814,2.78084,0.9072,2,discharge,1,-11.128,3.709,2.0,2.0,4.082,3.944,12.4012,06-22-21_04.21_RESTPulse_protocol_HPPC_IN21700_30T_cycle_#262.mat
BOOST_REST,262,0.93814,2.78084,0.9072,2,discharge,1,-11.128,3.709,10.0,9.9,4.082,3.9136,15.133,06-22-21_04.21_RESTPulse_protocol_HPPC_IN21700_30T_cycle_#262.mat
BOOST_REST,262,0.93814,2.78084,0.9074,2,charge,1,5.564,1.855,2.0,2.0,4.0846,4.1525,12.2037,06-22-21_04.21_RESTPulse_protocol_HPPC_IN21700_30T_cycle_#262.mat
BOOST_REST,262,0.93814,2.78084,0.9074,2,charge,1,5.564,1.855,10.0,9.9,4.0846,4.1669,14.7918,06-22-21_04.21_RESTPulse_protocol_HPPC_IN21700_30T_cycle_#262.mat
BOOST_REST,262,0.93814,2.78084,0.9071,2,discharge,2,-22.255,7.418,2.0,2.0,4.0821,3.8123,12.1231,06-22-21_04.21_RESTPulse_protocol_HPPC_IN21700_30T_cycle_#262.mat
BOOST_REST,262,0.93814,2.78084,0.9071,2,discharge,2,-22.255,7.418,10.0,9.9,4.0821,3.7574,14.59,06-22-21_04.21_RESTPulse_protocol_HPPC_IN21700_30T_cycle_#262.mat
BOOST_REST,262,0.93814,2.78084,0.9074,2,charge,2,8.766,2.922,2.0,2.0,4.0863,4.2002,12.9932,06-22-21_04.21_RESTPulse_protocol_HPPC_IN21700_30T_cycle_#262.mat
BOOST_REST,262,0.93814,2.78084,0.9074,2,charge,2,8.766,2.922,10.0,9.9,4.0863,4.2001,12.9818,06-22-21_04.21_RESTPulse_protocol_HPPC_IN21700_30T_cycle_#262.mat
BOOST_REST,262,0.93814,2.78084,0.9071,2,discharge,3,-31.99,10.663,2.0,2.0,4.0823,3.7025,11.8725,06-22-21_04.21_RESTPulse_protocol_HPPC_IN21700_30T_cycle_#262.mat
BOOST_REST,262,0.93814,2.78084,0.9071,2,discharge,3,-31.99,10.663,10.0,9.9,4.0823,3.6205,14.4358,06-22-21_04.21_RESTPulse_protocol_HPPC_IN21700_30T_cycle_#262.mat
BOOST_REST,262,0.93814,2.78084,0.9074,2,charge,3,8.719,2.906,2.0,2.0,4.0874,4.2002,12.9367,06-22-21_04.21_RESTPulse_protocol_HPPC_IN21700_30T_cycle_#262.mat
BOOST_REST,262,0.93814,2.78084,0.9074,2,charge,3,8.719,2.906,10.0,9.9,4.0874,4.2001,12.9252,06-22-21_04.21_RESTPulse_protocol_HPPC_IN21700_30T_cycle_#262.mat
BOOST_REST,262,0.93814,2.78084,0.8146,3,discharge,0,-2.783,0.928,2.0,1.9,4.0325,3.9983,12.2902,06-22-21_04.21_RESTPulse_protocol_HPPC_IN21700_30T_cycle_#262.mat
BOOST_REST,262,0.93814,2.78084,0.8146,3,discharge,0,-2.783,0.928,10.0,9.9,4.0325,3.9848,17.1416,06-22-21_04.21_RESTPulse_protocol_HPPC_IN21700_30T_cycle_#262.mat
BOOST_REST,262,0.93814,2.78084,0.8146,3,charge,0,1.391,0.464,2.0,2.0,4.0345,4.0512,12.0075,06-22-21_04.21_RESTPulse_protocol_HPPC_IN21700_30T_cycle_#262.mat
BOOST_REST,262,0.93814,2.78084,0.8146,3,charge,0,1.391,0.464,10.0,9.9,4.0345,4.0567,15.962,06-22-21_04.21_RESTPulse_protocol_HPPC_IN21700_30T_cycle_#262.mat
BOOST_REST,262,0.93814,2.78084,0.8145,3,discharge,1,-11.128,3.709,2.0,1.9,4.0329,3.8961,12.2933,06-22-21_04.21_RESTPulse_protocol_HPPC_IN21700_30T_cycle_#262.mat
BOOST_REST,262,0.93814,2.78084,0.8145,3,discharge,1,-11.128,3.709,10.0,9.9,4.0329,3.8491,16.5169,06-22-21_04.21_RESTPulse_protocol_HPPC_IN21700_30T_cycle_#262.mat
BOOST_REST,262,0.93814,2.78084,0.8146,3,charge,1,5.562,1.854,2.0,1.9,4.0369,4.1022,11.7408,06-22-21_04.21_RESTPulse_protocol_HPPC_IN21700_30T_cycle_#262.mat
BOOST_REST,262,0.93814,2.78084,0.8146,3,charge,1,5.562,1.854,10.0,9.9,4.0369,4.1203,14.9951,06-22-21_04.21_RESTPulse_protocol_HPPC_IN21700_30T_cycle_#262.mat
BOOST_REST,262,0.93814,2.78084,0.8144,3,discharge,2,-22.255,7.418,2.0,1.9,4.0332,3.7655,12.0288,06-22-21_04.21_RESTPulse_protocol_HPPC_IN21700_30T_cycle_#262.mat
BOOST_REST,262,0.93814,2.78084,0.8144,3,discharge,2,-22.255,7.418,10.0,9.9,4.0332,3.6883,15.4976,06-22-21_04.21_RESTPulse_protocol_HPPC_IN21700_30T_cycle_#262.mat
BOOST_REST,262,0.93814,2.78084,0.8147,3,charge,2,12.878,4.293,2.0,1.9,4.0383,4.2003,12.5796,06-22-21_04.21_RESTPulse_protocol_HPPC_IN21700_30T_cycle_#262.mat
BOOST_REST,262,0.93814,2.78084,0.8147,3,charge,2,12.878,4.293,10.0,9.9,4.0383,4.2002,12.5718,06-22-21_04.21_RESTPulse_protocol_HPPC_IN21700_30T_cycle_#262.mat
BOOST_REST,262,0.93814,2.78084,0.8143,3,discharge,3,-31.988,10.663,2.0,2.0,4.0337,3.655,11.8388,06-22-21_04.21_RESTPulse_protocol_HPPC_IN21700_30T_cycle_#262.mat
BOOST_REST,262,0.93814,2.78084,0.8143,3,discharge,3,-31.988,10.663,10.0,9.9,4.0337,3.5524,15.0463,06-22-21_04.21_RESTPulse_protocol_HPPC_IN21700_30T_cycle_#262.mat
BOOST_REST,262,0.93814,2.78084,0.8147,3,charge,3,12.91,4.303,2.0,1.9,4.0405,4.2003,12.378,06-22-21_04.21_RESTPulse_protocol_HPPC_IN21700_30T_cycle_#262.mat
BOOST_REST,262,0.93814,2.78084,0.8147,3,charge,3,12.91,4.303,10.0,9.9,4.0405,4.2003,12.378,06-22-21_04.21_RESTPulse_protocol_HPPC_IN21700_30T_cycle_#262.mat
BOOST_REST,262,0.93814,2.78084,0.7219,4,discharge,0,-2.784,0.928,2.0,1.9,3.9251,3.8918,11.9591,06-22-21_04.21_RESTPulse_protocol_HPPC_IN21700_30T_cycle_#262.mat
BOOST_REST,262,0.93814,2.78084,0.7219,4,discharge,0,-2.784,0.928,10.0,9.9,3.9251,3.8781,16.8792,06-22-21_04.21_RESTPulse_protocol_HPPC_IN21700_30T_cycle_#262.mat
BOOST_REST,262,0.93814,2.78084,0.7219,4,charge,0,1.389,0.463,2.0,1.9,3.928,3.9444,11.8109,06-22-21_04.21_RESTPulse_protocol_HPPC_IN21700_30T_cycle_#262.mat
BOOST_REST,262,0.93814,2.78084,0.7219,4,charge,0,1.389,0.463,10.0,9.9,3.928,3.9498,15.6998,06-22-21_04.21_RESTPulse_protocol_HPPC_IN21700_30T_cycle_#262.mat
BOOST_REST,262,0.93814,2.78084,0.7218,4,discharge,1,-11.13,3.71,2.0,1.9,3.9259,3.791,12.1204,06-22-21_04.21_RESTPulse_protocol_HPPC_IN21700_30T_cycle_#262.mat
BOOST_REST,262,0.93814,2.78084,0.7218,4,discharge,1,-11.13,3.71,10.0,9.9,3.9259,3.7488,15.9119,06-22-21_04.21_RESTPulse_protocol_HPPC_IN21700_30T_cycle_#262.mat
BOOST_REST,262,0.93814,2.78084,0.722,4,charge,1,5.564,1.855,2.0,2.0,3.9311,3.995,11.4845,06-22-21_04.21_RESTPulse_protocol_HPPC_IN21700_30T_cycle_#262.mat
BOOST_REST,262,0.93814,2.78084,0.722,4,charge,1,5.564,1.855,10.0,9.9,3.9311,4.0117,14.486,06-22-21_04.21_RESTPulse_protocol_HPPC_IN21700_30T_cycle_#262.mat
BOOST_REST,262,0.93814,2.78084,0.7217,4,discharge,2,-22.255,7.418,2.0,2.0,3.9262,3.6623,11.858,06-22-21_04.21_RESTPulse_protocol_HPPC_IN21700_30T_cycle_#262.mat
BOOST_REST,262,0.93814,2.78084,0.7217,4,discharge,2,-22.255,7.418,10.0,9.9,3.9262,3.599,14.7023,06-22-21_04.21_RESTPulse_protocol_HPPC_IN21700_30T_cycle_#262.mat
BOOST_REST,262,0.93814,2.78084,0.722,4,charge,2,16.691,5.564,2.0,2.0,3.9329,4.1177,11.0718,06-22-21_04.21_RESTPulse_protocol_HPPC_IN21700_30T_cycle_#262.mat
BOOST_REST,262,0.93814,2.78084,0.722,4,charge,2,16.691,5.564,10.0,9.9,3.9329,4.1666,14.0016,06-22-21_04.21_RESTPulse_protocol_HPPC_IN21700_30T_cycle_#262.mat
BOOST_REST,262,0.93814,2.78084,0.7216,4,discharge,3,-31.988,10.663,2.0,2.0,3.9266,3.5569,11.5575,06-22-21_04.21_RESTPulse_protocol_HPPC_IN21700_30T_cycle_#262.mat
BOOST_REST,262,0.93814,2.78084,0.7216,4,discharge,3,-31.988,10.663,10.0,9.9,3.9266,3.4679,14.3398,06-22-21_04.21_RESTPulse_protocol_HPPC_IN21700_30T_cycle_#262.mat
BOOST_REST,262,0.93814,2.78084,0.722,4,charge,3,22.0,7.333,2.0,2.0,3.934,4.2006,12.1182,06-22-21_04.21_RESTPulse_protocol_HPPC_IN21700_30T_cycle_#262.mat
BOOST_REST,262,0.93814,2.78084,0.722,4,charge,3,22.0,7.333,10.0,9.9,3.934,4.2001,12.0955,06-22-21_04.21_RESTPulse_protocol_HPPC_IN21700_30T_cycle_#262.mat
BOOST_REST,262,0.93814,2.78084,0.6291,5,discharge,0,-2.784,0.928,2.0,2.0,3.8508,3.8172,12.0668,06-22-21_04.21_RESTPulse_protocol_HPPC_IN21700_30T_cycle_#262.mat
BOOST_REST,262,0.93814,2.78084,0.6291,5,discharge,0,-2.784,0.928,10.0,9.9,3.8508,3.8045,16.6278,06-22-21_04.21_RESTPulse_protocol_HPPC_IN21700_30T_cycle_#262.mat
BOOST_REST,262,0.93814,2.78084,0.6292,5,charge,0,1.391,0.464,2.0,2.0,3.8514,3.8687,12.4416,06-22-21_04.21_RESTPulse_protocol_HPPC_IN21700_30T_cycle_#262.mat
BOOST_REST,262,0.93814,2.78084,0.6292,5,charge,0,1.391,0.464,10.0,9.9,3.8514,3.8738,16.1093,06-22-21_04.21_RESTPulse_protocol_HPPC_IN21700_30T_cycle_#262.mat
BOOST_REST,262,0.93814,2.78084,0.6291,5,discharge,1,-11.128,3.709,2.0,2.0,3.8506,3.719,11.826,06-22-21_04.21_RESTPulse_protocol_HPPC_IN21700_30T_cycle_#262.mat
BOOST_REST,262,0.93814,2.78084,0.6291,5,discharge,1,-11.128,3.709,10.0,9.9,3.8506,3.6796,15.3666,06-22-21_04.21_RESTPulse_protocol_HPPC_IN21700_30T_cycle_#262.mat
BOOST_REST,262,0.93814,2.78084,0.6292,5,charge,1,5.564,1.855,2.0,2.0,3.8548,3.9186,11.4672,06-22-21_04.21_RESTPulse_protocol_HPPC_IN21700_30T_cycle_#262.mat
BOOST_REST,262,0.93814,2.78084,0.6292,5,charge,1,5.564,1.855,10.0,9.9,3.8548,3.9363,14.6485,06-22-21_04.21_RESTPulse_protocol_HPPC_IN21700_30T_cycle_#262.mat
BOOST_REST,262,0.93814,2.78084,0.629,5,discharge,2,-22.253,7.418,2.0,2.0,3.8502,3.5941,11.5086,06-22-21_04.21_RESTPulse_protocol_HPPC_IN21700_30T_cycle_#262.mat
BOOST_REST,262,0.93814,2.78084,0.629,5,discharge,2,-22.253,7.418,10.0,9.9,3.8502,3.5272,14.5149,06-22-21_04.21_RESTPulse_protocol_HPPC_IN21700_30T_cycle_#262.mat
BOOST_REST,262,0.93814,2.78084,0.6293,5,charge,2,16.688,5.563,2.0,2.0,3.8571,4.0414,11.0439,06-22-21_04.21_RESTPulse_protocol_HPPC_IN21700_30T_cycle_#262.mat
BOOST_REST,262,0.93814,2.78084,0.6293,5,charge,2,16.688,5.563,10.0,9.9,3.8571,4.0866,13.7524,06-22-21_04.21_RESTPulse_protocol_HPPC_IN21700_30T_cycle_#262.mat
BOOST_REST,262,0.93814,2.78084,0.6289,5,discharge,3,-31.988,10.663,2.0,2.0,3.8502,3.489,11.2917,06-22-21_04.21_RESTPulse_protocol_HPPC_IN21700_30T_cycle_#262.mat
BOOST_REST,262,0.93814,2.78084,0.6289,5,discharge,3,-31.988,10.663,10.0,9.9,3.8502,3.3927,14.3022,06-22-21_04.21_RESTPulse_protocol_HPPC_IN21700_30T_cycle_#262.mat
BOOST_REST,262,0.93814,2.78084,0.6293,5,charge,3,27.814,9.271,2.0,1.9,3.8583,4.1566,10.7248,06-22-21_04.21_RESTPulse_protocol_HPPC_IN21700_30T_cycle_#262.mat
BOOST_REST,262,0.93814,2.78084,0.6293,5,charge,3,27.814,9.271,10.0,9.9,3.8583,4.2004,12.2996,06-22-21_04.21_RESTPulse_protocol_HPPC_IN21700_30T_cycle_#262.mat
BOOST_REST,262,0.93814,2.78084,0.5364,6,discharge,0,-2.781,0.927,2.0,2.0,3.7516,3.72,11.3645,06-22-21_04.21_RESTPulse_protocol_HPPC_IN21700_30T_cycle_#262.mat
BOOST_REST,262,0.93814,2.78084,0.5364,6,discharge,0,-2.781,0.927,10.0,9.9,3.7516,3.7093,15.2125,06-22-21_04.21_RESTPulse_protocol_HPPC_IN21700_30T_cycle_#262.mat
BOOST_REST,262,0.93814,2.78084,0.5365,6,charge,0,1.39,0.463,2.0,1.9,3.7531,3.7686,11.1479,06-22-21_04.21_RESTPulse_protocol_HPPC_IN21700_30T_cycle_#262.mat
BOOST_REST,262,0.93814,2.78084,0.5365,6,charge,0,1.39,0.463,10.0,9.9,3.7531,3.7734,14.6001,06-22-21_04.21_RESTPulse_protocol_HPPC_IN21700_30T_cycle_#262.mat
BOOST_REST,262,0.93814,2.78084,0.5363,6,discharge,1,-11.127,3.709,2.0,2.0,3.7518,3.6261,11.2968,06-22-21_04.21_RESTPulse_protocol_HPPC_IN21700_30T_cycle_#262.mat
BOOST_REST,262,0.93814,2.78084,0.5363,6,discharge,1,-11.127,3.709,10.0,9.9,3.7518,3.5886,14.667,06-22-21_04.21_RESTPulse_protocol_HPPC_IN21700_30T_cycle_#262.mat
BOOST_REST,262,0.93814,2.78084,0.5365,6,charge,1,5.562,1.854,2.0,2.0,3.7553,3.8174,11.165,06-22-21_04.21_RESTPulse_protocol_HPPC_IN21700_30T_cycle_#262.mat
BOOST_REST,262,0.93814,2.78084,0.5365,6,charge,1,5.562,1.854,10.0,9.9,3.7553,3.8355,14.4193,06-22-21_04.21_RESTPulse_protocol_HPPC_IN21700_30T_cycle_#262.mat
BOOST_REST,262,0.93814,2.78084,0.5363,6,discharge,2,-22.253,7.418,2.0,2.0,3.751,3.5032,11.1356,06-22-21_04.21_RESTPulse_protocol_HPPC_IN21700_30T_cycle_#262.mat
BOOST_REST,262,0.93814,2.78084,0.5363,6,discharge,2,-22.253,7.418,10.0,9.9,3.751,3.4338,14.2543,06-22-21_04.21_RESTPulse_protocol_HPPC_IN21700_30T_cycle_#262.mat
BOOST_REST,262,0.93814,2.78084,0.5366,6,charge,2,16.69,5.563,2.0,2.0,3.7577,3.9409,10.9766,06-22-21_04.21_RESTPulse_protocol_HPPC_IN21700_30T_cycle_#262.mat
BOOST_REST,262,0.93814,2.78084,0.5366,6,charge,2,16.69,5.563,10.0,9.9,3.7577,3.9899,13.9125,06-22-21_04.21_RESTPulse_protocol_HPPC_IN21700_30T_cycle_#262.mat
BOOST_REST,262,0.93814,2.78084,0.5362,6,discharge,3,-31.988,10.663,2.0,2.0,3.7517,3.3977,11.0666,06-22-21_04.21_RESTPulse_protocol_HPPC_IN21700_30T_cycle_#262.mat
BOOST_REST,262,0.93814,2.78084,0.5362,6,discharge,3,-31.988,10.663,10.0,9.9,3.7517,3.2977,14.1928,06-22-21_04.21_RESTPulse_protocol_HPPC_IN21700_30T_cycle_#262.mat
BOOST_REST,262,0.93814,2.78084,0.5366,6,charge,3,27.814,9.271,2.0,2.0,3.7595,4.0594,10.7823,06-22-21_04.21_RESTPulse_protocol_HPPC_IN21700_30T_cycle_#262.mat
BOOST_REST,262,0.93814,2.78084,0.5366,6,charge,3,27.814,9.271,10.0,9.9,3.7595,4.1395,13.6622,06-22-21_04.21_RESTPulse_protocol_HPPC_IN21700_30T_cycle_#262.mat
BOOST_REST,262,0.93814,2.78084,0.4437,7,discharge,0,-2.784,0.928,2.0,2.0,3.6648,3.6338,11.1331,06-22-21_04.21_RESTPulse_protocol_HPPC_IN21700_30T_cycle_#262.mat
BOOST_REST,262,0.93814,2.78084,0.4437,7,discharge,0,-2.784,0.928,10.0,9.9,3.6648,3.6239,14.6885,06-22-21_04.21_RESTPulse_protocol_HPPC_IN21700_30T_cycle_#262.mat
BOOST_REST,262,0.93814,2.78084,0.4437,7,charge,0,1.392,0.464,2.0,1.9,3.6663,3.6815,10.9164,06-22-21_04.21_RESTPulse_protocol_HPPC_IN21700_30T_cycle_#262.mat
BOOST_REST,262,0.93814,2.78084,0.4437,7,charge,0,1.392,0.464,10.0,9.9,3.6663,3.686,14.1482,06-22-21_04.21_RESTPulse_protocol_HPPC_IN21700_30T_cycle_#262.mat
BOOST_REST,262,0.93814,2.78084,0.4436,7,discharge,1,-11.13,3.71,2.0,1.9,3.6643,3.5423,10.9614,06-22-21_04.21_RESTPulse_protocol_HPPC_IN21700_30T_cycle_#262.mat
BOOST_REST,262,0.93814,2.78084,0.4436,7,discharge,1,-11.13,3.71,10.0,9.9,3.6643,3.5043,14.3756,06-22-21_04.21_RESTPulse_protocol_HPPC_IN21700_30T_cycle_#262.mat
BOOST_REST,262,0.93814,2.78084,0.4438,7,charge,1,5.564,1.855,2.0,2.0,3.6688,3.7296,10.9278,06-22-21_04.21_RESTPulse_protocol_HPPC_IN21700_30T_cycle_#262.mat
BOOST_REST,262,0.93814,2.78084,0.4438,7,charge,1,5.564,1.855,10.0,9.9,3.6688,3.7468,14.0192,06-22-21_04.21_RESTPulse_protocol_HPPC_IN21700_30T_cycle_#262.mat
BOOST_REST,262,0.93814,2.78084,0.4435,7,discharge,2,-22.253,7.418,2.0,2.0,3.6646,3.4192,11.0277,06-22-21_04.21_RESTPulse_protocol_HPPC_IN21700_30T_cycle_#262.mat
BOOST_REST,262,0.93814,2.78084,0.4435,7,discharge,2,-22.253,7.418,10.0,9.9,3.6646,3.3503,14.1239,06-22-21_04.21_RESTPulse_protocol_HPPC_IN21700_30T_cycle_#262.mat
BOOST_REST,262,0.93814,2.78084,0.4439,7,charge,2,16.69,5.563,2.0,2.0,3.6713,3.8515,10.7969,06-22-21_04.21_RESTPulse_protocol_HPPC_IN21700_30T_cycle_#262.mat
BOOST_REST,262,0.93814,2.78084,0.4439,7,charge,2,16.69,5.563,10.0,9.9,3.6713,3.8962,13.4751,06-22-21_04.21_RESTPulse_protocol_HPPC_IN21700_30T_cycle_#262.mat
BOOST_REST,262,0.93814,2.78084,0.4434,7,discharge,3,-31.989,10.663,2.0,2.0,3.6656,3.3137,11.0007,06-22-21_04.21_RESTPulse_protocol_HPPC_IN21700_30T_cycle_#262.mat
BOOST_REST,262,0.93814,2.78084,0.4434,7,discharge,3,-31.989,10.663,10.0,9.9,3.6656,3.2148,14.0923,06-22-21_04.21_RESTPulse_protocol_HPPC_IN21700_30T_cycle_#262.mat
BOOST_REST,262,0.93814,2.78084,0.4439,7,charge,3,27.816,9.272,2.0,2.0,3.6732,3.9694,10.6485,06-22-21_04.21_RESTPulse_protocol_HPPC_IN21700_30T_cycle_#262.mat
BOOST_REST,262,0.93814,2.78084,0.4439,7,charge,3,27.816,9.272,10.0,9.9,3.6732,4.0435,13.3125,06-22-21_04.21_RESTPulse_protocol_HPPC_IN21700_30T_cycle_#262.mat
BOOST_REST,262,0.93814,2.78084,0.3509,8,discharge,0,-2.783,0.928,2.0,2.0,3.6003,3.5702,10.8176,06-22-21_04.21_RESTPulse_protocol_HPPC_IN21700_30T_cycle_#262.mat
BOOST_REST,262,0.93814,2.78084,0.3509,8,discharge,0,-2.783,0.928,10.0,9.9,3.6003,3.5602,14.4115,06-22-21_04.21_RESTPulse_protocol_HPPC_IN21700_30T_cycle_#262.mat
BOOST_REST,262,0.93814,2.78084,0.351,8,charge,0,1.39,0.463,2.0,2.0,3.6025,3.6176,10.861,06-22-21_04.21_RESTPulse_protocol_HPPC_IN21700_30T_cycle_#262.mat
BOOST_REST,262,0.93814,2.78084,0.351,8,charge,0,1.39,0.463,10.0,9.9,3.6025,3.6221,14.0977,06-22-21_04.21_RESTPulse_protocol_HPPC_IN21700_30T_cycle_#262.mat
BOOST_REST,262,0.93814,2.78084,0.3509,8,discharge,1,-11.128,3.709,2.0,2.0,3.6011,3.4773,11.1251,06-22-21_04.21_RESTPulse_protocol_HPPC_IN21700_30T_cycle_#262.mat
BOOST_REST,262,0.93814,2.78084,0.3509,8,discharge,1,-11.128,3.709,10.0,9.9,3.6011,3.4396,14.5129,06-22-21_04.21_RESTPulse_protocol_HPPC_IN21700_30T_cycle_#262.mat
BOOST_REST,262,0.93814,2.78084,0.351,8,charge,1,5.564,1.855,2.0,2.0,3.6052,3.6661,10.9461,06-22-21_04.21_RESTPulse_protocol_HPPC_IN21700_30T_cycle_#262.mat
BOOST_REST,262,0.93814,2.78084,0.351,8,charge,1,5.564,1.855,10.0,9.9,3.6052,3.6837,14.1096,06-22-21_04.21_RESTPulse_protocol_HPPC_IN21700_30T_cycle_#262.mat
BOOST_REST,262,0.93814,2.78084,0.3508,8,discharge,2,-22.253,7.418,2.0,2.0,3.6015,3.354,11.1221,06-22-21_04.21_RESTPulse_protocol_HPPC_IN21700_30T_cycle_#262.mat
BOOST_REST,262,0.93814,2.78084,0.3508,8,discharge,2,-22.253,7.418,10.0,9.9,3.6015,3.2826,14.3307,06-22-21_04.21_RESTPulse_protocol_HPPC_IN21700_30T_cycle_#262.mat
BOOST_REST,262,0.93814,2.78084,0.3511,8,charge,2,16.69,5.563,2.0,1.9,3.6084,3.7881,10.7669,06-22-21_04.21_RESTPulse_protocol_HPPC_IN21700_30T_cycle_#262.mat
BOOST_REST,262,0.93814,2.78084,0.3511,8,charge,2,16.69,5.563,10.0,9.91,3.6084,3.8333,13.4751,06-22-21_04.21_RESTPulse_protocol_HPPC_IN21700_30T_cycle_#262.mat
BOOST_REST,262,0.93814,2.78084,0.3507,8,discharge,3,-31.988,10.663,2.0,2.0,3.6019,3.248,11.0635,06-22-21_04.21_RESTPulse_protocol_HPPC_IN21700_30T_cycle_#262.mat
BOOST_REST,262,0.93814,2.78084,0.3507,8,discharge,3,-31.988,10.663,10.0,9.9,3.6019,3.1435,14.3304,06-22-21_04.21_RESTPulse_protocol_HPPC_IN21700_30T_cycle_#262.mat
BOOST_REST,262,0.93814,2.78084,0.3512,8,charge,3,27.814,9.271,2.0,2.0,3.611,3.9073,10.6529,06-22-21_04.21_RESTPulse_protocol_HPPC_IN21700_30T_cycle_#262.mat
BOOST_REST,262,0.93814,2.78084,0.3512,8,charge,3,27.814,9.271,10.0,9.9,3.611,3.9774,13.1732,06-22-21_04.21_RESTPulse_protocol_HPPC_IN21700_30T_cycle_#262.mat
BOOST_REST,262,0.93814,2.78084,0.2582,9,discharge,0,-2.785,0.928,2.0,1.9,3.5255,3.4933,11.5615,06-22-21_04.21_RESTPulse_protocol_HPPC_IN21700_30T_cycle_#262.mat
BOOST_REST,262,0.93814,2.78084,0.2582,9,discharge,0,-2.785,0.928,10.0,9.9,3.5255,3.4824,15.4752,06-22-21_04.21_RESTPulse_protocol_HPPC_IN21700_30T_cycle_#262.mat
BOOST_REST,262,0.93814,2.78084,0.2583,9,charge,0,1.388,0.463,2.0,2.0,3.527,3.5426,11.236,06-22-21_04.21_RESTPulse_protocol_HPPC_IN21700_30T_cycle_#262.mat
BOOST_REST,262,0.93814,2.78084,0.2583,9,charge,0,1.388,0.463,10.0,9.9,3.527,3.5474,14.6932,06-22-21_04.21_RESTPulse_protocol_HPPC_IN21700_30T_cycle_#262.mat
BOOST_REST,262,0.93814,2.78084,0.2582,9,discharge,1,-11.128,3.709,2.0,1.9,3.5256,3.3973,11.5295,06-22-21_04.21_RESTPulse_protocol_HPPC_IN21700_30T_cycle_#262.mat
BOOST_REST,262,0.93814,2.78084,0.2582,9,discharge,1,-11.128,3.709,10.0,9.9,3.5256,3.3565,15.1959,06-22-21_04.21_RESTPulse_protocol_HPPC_IN21700_30T_cycle_#262.mat
BOOST_REST,262,0.93814,2.78084,0.2583,9,charge,1,5.564,1.855,2.0,1.9,3.5305,3.5931,11.2515,06-22-21_04.21_RESTPulse_protocol_HPPC_IN21700_30T_cycle_#262.mat
