Repository: KikETs/ECM_HYBRID_BMS_JOINT

## Results

| Arm | Model | Size | Protocol | Result | Worst cell |
|---|---|---|---|---|---|
| SOP | 2RC table + trim (A8) | 4 effective coefficients, 2 EW states | leave-one-cell-out | usable current 69.6 % discharge, 59.5 % charge (τ = 10 s) | 59.9 % / 53.5 % (BOOST_REST) |
| SOH | dQ/dV ridge | 65 coefficients | leave-one-cell-out | RMSE 0.0094, bias −0.0005 | 0.0130 (BOOST_REST) |
| SOC | 2RC EKF, low-current gate | 3 states | leave-one-cell-out | **2.34 %p** over six sensor disturbances on estimated SOH (2.325 on true SOH), per cell 2.00–2.75 | 4.60 %p (BOOST_NEGPULSE_1S, current offset −0.10 A) |

The SOH arm was a 10,945-parameter CNN until the second audit round. Nested

File: analysis/uypydj_hppc_resistance.csv (part 83 of 225)
protocol,cycle,SOH,CAP_Ah,SOC,soc_group,direction,rate_rank,I_A,CRate_rated,tau_s,tau_actual_s,V_pre_V,V_tau_V,R_mOhm,file
BOOST_REST,262,0.93814,2.78084,0.2583,9,charge,1,5.564,1.855,10.0,9.9,3.5305,3.6122,14.6845,06-22-21_04.21_RESTPulse_protocol_HPPC_IN21700_30T_cycle_#262.mat
BOOST_REST,262,0.93814,2.78084,0.2581,9,discharge,2,-22.253,7.418,2.0,2.0,3.5264,3.2649,11.7512,06-22-21_04.21_RESTPulse_protocol_HPPC_IN21700_30T_cycle_#262.mat
BOOST_REST,262,0.93814,2.78084,0.2581,9,discharge,2,-22.253,7.418,10.0,9.9,3.5264,3.1831,15.4271,06-22-21_04.21_RESTPulse_protocol_HPPC_IN21700_30T_cycle_#262.mat
BOOST_REST,262,0.93814,2.78084,0.2584,9,charge,2,16.69,5.563,2.0,1.9,3.535,3.7224,11.2283,06-22-21_04.21_RESTPulse_protocol_HPPC_IN21700_30T_cycle_#262.mat
BOOST_REST,262,0.93814,2.78084,0.2584,9,charge,2,16.69,5.563,10.0,9.9,3.535,3.7757,14.4218,06-22-21_04.21_RESTPulse_protocol_HPPC_IN21700_30T_cycle_#262.mat
BOOST_REST,262,0.93814,2.78084,0.258,9,discharge,3,-31.988,10.663,2.0,2.0,3.5268,3.151,11.7482,06-22-21_04.21_RESTPulse_protocol_HPPC_IN21700_30T_cycle_#262.mat
BOOST_REST,262,0.93814,2.78084,0.258,9,discharge,3,-31.988,10.663,10.0,9.9,3.5268,3.0186,15.8872,06-22-21_04.21_RESTPulse_protocol_HPPC_IN21700_30T_cycle_#262.mat
BOOST_REST,262,0.93814,2.78084,0.2585,9,charge,3,27.815,9.272,2.0,2.0,3.5383,3.8484,11.1487,06-22-21_04.21_RESTPulse_protocol_HPPC_IN21700_30T_cycle_#262.mat
BOOST_REST,262,0.93814,2.78084,0.2585,9,charge,3,27.815,9.272,10.0,9.9,3.5383,3.9267,13.9637,06-22-21_04.21_RESTPulse_protocol_HPPC_IN21700_30T_cycle_#262.mat
BOOST_REST,262,0.93814,2.78084,0.2119,10,discharge,0,-2.781,0.927,2.0,2.0,3.479,3.4444,12.442,06-22-21_04.21_RESTPulse_protocol_HPPC_IN21700_30T_cycle_#262.mat
BOOST_REST,262,0.93814,2.78084,0.2119,10,discharge,0,-2.781,0.927,10.0,9.9,3.479,3.4324,16.7572,06-22-21_04.21_RESTPulse_protocol_HPPC_IN21700_30T_cycle_#262.mat
BOOST_REST,262,0.93814,2.78084,0.2119,10,charge,0,1.389,0.463,2.0,1.9,3.4808,3.4976,12.0994,06-22-21_04.21_RESTPulse_protocol_HPPC_IN21700_30T_cycle_#262.mat
BOOST_REST,262,0.93814,2.78084,0.2119,10,charge,0,1.389,0.463,10.0,9.9,3.4808,3.5028,15.8444,06-22-21_04.21_RESTPulse_protocol_HPPC_IN21700_30T_cycle_#262.mat
BOOST_REST,262,0.93814,2.78084,0.2118,10,discharge,1,-11.128,3.709,2.0,2.0,3.4792,3.3411,12.4101,06-22-21_04.21_RESTPulse_protocol_HPPC_IN21700_30T_cycle_#262.mat
BOOST_REST,262,0.93814,2.78084,0.2118,10,discharge,1,-11.128,3.709,10.0,9.9,3.4792,3.2957,16.4899,06-22-21_04.21_RESTPulse_protocol_HPPC_IN21700_30T_cycle_#262.mat
BOOST_REST,262,0.93814,2.78084,0.2119,10,charge,1,5.564,1.855,2.0,2.0,3.4858,3.5521,11.9159,06-22-21_04.21_RESTPulse_protocol_HPPC_IN21700_30T_cycle_#262.mat
BOOST_REST,262,0.93814,2.78084,0.2119,10,charge,1,5.564,1.855,10.0,9.9,3.4858,3.571,15.3127,06-22-21_04.21_RESTPulse_protocol_HPPC_IN21700_30T_cycle_#262.mat
BOOST_REST,262,0.93814,2.78084,0.2117,10,discharge,2,-22.255,7.418,2.0,2.0,3.4812,3.2042,12.4466,06-22-21_04.21_RESTPulse_protocol_HPPC_IN21700_30T_cycle_#262.mat
BOOST_REST,262,0.93814,2.78084,0.2117,10,discharge,2,-22.255,7.418,10.0,9.9,3.4812,3.0957,17.322,06-22-21_04.21_RESTPulse_protocol_HPPC_IN21700_30T_cycle_#262.mat
BOOST_REST,262,0.93814,2.78084,0.212,10,charge,2,16.688,5.563,2.0,2.0,3.4899,3.6836,11.6071,06-22-21_04.21_RESTPulse_protocol_HPPC_IN21700_30T_cycle_#262.mat
BOOST_REST,262,0.93814,2.78084,0.212,10,charge,2,16.688,5.563,10.0,9.9,3.4899,3.7376,14.843,06-22-21_04.21_RESTPulse_protocol_HPPC_IN21700_30T_cycle_#262.mat
BOOST_REST,262,0.93814,2.78084,0.2116,10,discharge,3,-31.988,10.663,2.0,2.0,3.4815,3.0833,12.4484,06-22-21_04.21_RESTPulse_protocol_HPPC_IN21700_30T_cycle_#262.mat
BOOST_REST,262,0.93814,2.78084,0.2116,10,discharge,3,-31.988,10.663,10.0,9.9,3.4815,2.8819,18.7445,06-22-21_04.21_RESTPulse_protocol_HPPC_IN21700_30T_cycle_#262.mat
BOOST_REST,262,0.93814,2.78084,0.2121,10,charge,3,27.817,9.272,2.0,2.0,3.4925,3.8087,11.3671,06-22-21_04.21_RESTPulse_protocol_HPPC_IN21700_30T_cycle_#262.mat
BOOST_REST,262,0.93814,2.78084,0.2121,10,charge,3,27.817,9.272,10.0,9.9,3.4925,3.8936,14.4192,06-22-21_04.21_RESTPulse_protocol_HPPC_IN21700_30T_cycle_#262.mat
BOOST_REST,262,0.93814,2.78084,0.1655,11,discharge,0,-2.783,0.928,2.0,2.0,3.4299,3.3926,13.4047,06-22-21_04.21_RESTPulse_protocol_HPPC_IN21700_30T_cycle_#262.mat
BOOST_REST,262,0.93814,2.78084,0.1655,11,discharge,0,-2.783,0.928,10.0,9.9,3.4299,3.3783,18.5438,06-22-21_04.21_RESTPulse_protocol_HPPC_IN21700_30T_cycle_#262.mat
BOOST_REST,262,0.93814,2.78084,0.1655,11,charge,0,1.391,0.464,2.0,2.0,3.4324,3.4505,13.016,06-22-21_04.21_RESTPulse_protocol_HPPC_IN21700_30T_cycle_#262.mat
BOOST_REST,262,0.93814,2.78084,0.1655,11,charge,0,1.391,0.464,10.0,9.9,3.4324,3.4563,17.1868,06-22-21_04.21_RESTPulse_protocol_HPPC_IN21700_30T_cycle_#262.mat
BOOST_REST,262,0.93814,2.78084,0.1654,11,discharge,1,-11.127,3.709,2.0,1.9,3.4304,3.2799,13.5257,06-22-21_04.21_RESTPulse_protocol_HPPC_IN21700_30T_cycle_#262.mat
BOOST_REST,262,0.93814,2.78084,0.1654,11,discharge,1,-11.127,3.709,10.0,9.9,3.4304,3.2121,19.6189,06-22-21_04.21_RESTPulse_protocol_HPPC_IN21700_30T_cycle_#262.mat
BOOST_REST,262,0.93814,2.78084,0.1656,11,charge,1,5.564,1.855,2.0,2.0,3.4383,3.5082,12.5628,06-22-21_04.21_RESTPulse_protocol_HPPC_IN21700_30T_cycle_#262.mat
BOOST_REST,262,0.93814,2.78084,0.1656,11,charge,1,5.564,1.855,10.0,9.9,3.4383,3.5271,15.9596,06-22-21_04.21_RESTPulse_protocol_HPPC_IN21700_30T_cycle_#262.mat
BOOST_REST,262,0.93814,2.78084,0.1653,11,discharge,2,-22.252,7.417,2.0,2.0,3.4324,3.124,13.8594,06-22-21_04.21_RESTPulse_protocol_HPPC_IN21700_30T_cycle_#262.mat
BOOST_REST,262,0.93814,2.78084,0.1653,11,discharge,2,-22.252,7.417,10.0,9.9,3.4324,2.9186,23.0901,06-22-21_04.21_RESTPulse_protocol_HPPC_IN21700_30T_cycle_#262.mat
BOOST_REST,262,0.93814,2.78084,0.1657,11,charge,2,16.688,5.563,2.0,2.0,3.4425,3.6425,11.9847,06-22-21_04.21_RESTPulse_protocol_HPPC_IN21700_30T_cycle_#262.mat
BOOST_REST,262,0.93814,2.78084,0.1657,11,charge,2,16.688,5.563,10.0,9.9,3.4425,3.6943,15.0887,06-22-21_04.21_RESTPulse_protocol_HPPC_IN21700_30T_cycle_#262.mat
BOOST_REST,262,0.93814,2.78084,0.1652,11,discharge,3,-31.988,10.663,2.0,2.0,3.4313,2.9821,14.0428,06-22-21_04.21_RESTPulse_protocol_HPPC_IN21700_30T_cycle_#262.mat
BOOST_REST,262,0.93814,2.78084,0.1652,11,discharge,3,-31.988,10.663,10.0,9.9,3.4313,2.5457,27.6854,06-22-21_04.21_RESTPulse_protocol_HPPC_IN21700_30T_cycle_#262.mat
BOOST_REST,262,0.93814,2.78084,0.1658,11,charge,3,27.815,9.272,2.0,1.9,3.4452,3.7645,11.4794,06-22-21_04.21_RESTPulse_protocol_HPPC_IN21700_30T_cycle_#262.mat
BOOST_REST,262,0.93814,2.78084,0.1658,11,charge,3,27.815,9.272,10.0,9.9,3.4452,3.8508,14.5821,06-22-21_04.21_RESTPulse_protocol_HPPC_IN21700_30T_cycle_#262.mat
BOOST_REST,262,0.93814,2.78084,0.1191,12,discharge,0,-2.78,0.927,2.0,2.0,3.3675,3.333,12.4092,06-22-21_04.21_RESTPulse_protocol_HPPC_IN21700_30T_cycle_#262.mat
BOOST_REST,262,0.93814,2.78084,0.1191,12,discharge,0,-2.78,0.927,10.0,9.7,3.3675,3.3093,20.9337,06-22-21_04.21_RESTPulse_protocol_HPPC_IN21700_30T_cycle_#262.mat
BOOST_REST,262,0.93814,2.78084,0.1192,12,charge,0,1.393,0.464,2.0,2.0,3.3935,3.4036,7.2531,06-22-21_04.21_RESTPulse_protocol_HPPC_IN21700_30T_cycle_#262.mat
BOOST_REST,262,0.93814,2.78084,0.1192,12,charge,0,1.393,0.464,10.0,9.5,3.3935,3.4118,13.1418,06-22-21_04.21_RESTPulse_protocol_HPPC_IN21700_30T_cycle_#262.mat
BOOST_REST,262,0.93814,2.78084,0.1191,12,discharge,1,-11.127,3.709,2.0,1.9,3.3792,3.1914,16.8779,06-22-21_04.21_RESTPulse_protocol_HPPC_IN21700_30T_cycle_#262.mat
BOOST_REST,262,0.93814,2.78084,0.1191,12,discharge,1,-11.127,3.709,10.0,9.9,3.3792,3.0283,31.5359,06-22-21_04.21_RESTPulse_protocol_HPPC_IN21700_30T_cycle_#262.mat
BOOST_REST,262,0.93814,2.78084,0.1192,12,charge,1,5.564,1.855,2.0,1.9,3.4002,3.4702,12.5811,06-22-21_04.21_RESTPulse_protocol_HPPC_IN21700_30T_cycle_#262.mat
BOOST_REST,262,0.93814,2.78084,0.1192,12,charge,1,5.564,1.855,10.0,9.8,3.4002,3.4952,17.0744,06-22-21_04.21_RESTPulse_protocol_HPPC_IN21700_30T_cycle_#262.mat
BOOST_REST,262,0.93814,2.78084,0.1191,12,discharge,2,-22.252,7.417,2.0,2.0,3.381,2.9793,18.0523,06-22-21_04.21_RESTPulse_protocol_HPPC_IN21700_30T_cycle_#262.mat
BOOST_REST,262,0.93814,2.78084,0.1191,12,discharge,2,-22.252,7.417,10.0,9.89,3.381,3.1894,8.6105,06-22-21_04.21_RESTPulse_protocol_HPPC_IN21700_30T_cycle_#262.mat
BOOST_REST,262,0.93814,2.78084,0.0997,13,charge,0,17.825,5.942,2.0,1.9,3.3443,3.6037,14.5526,06-22-21_04.21_RESTPulse_protocol_HPPC_IN21700_30T_cycle_#262.mat
BOOST_REST,262,0.93814,2.78084,0.0997,13,charge,0,17.825,5.942,10.0,9.9,3.3443,3.6641,17.9411,06-22-21_04.21_RESTPulse_protocol_HPPC_IN21700_30T_cycle_#262.mat
BOOST_REST,262,0.93814,2.78084,0.0993,13,discharge,0,-21.785,7.262,2.0,2.0,3.3437,2.5784,35.1297,06-22-21_04.21_RESTPulse_protocol_HPPC_IN21700_30T_cycle_#262.mat
BOOST_REST,262,0.93814,2.78084,0.0993,13,discharge,0,-21.785,7.262,10.0,9.9,3.3437,2.4997,38.7423,06-22-21_04.21_RESTPulse_protocol_HPPC_IN21700_30T_cycle_#262.mat
BOOST_REST,262,0.93814,2.78084,0.0998,13,charge,1,27.817,9.272,2.0,1.9,3.3694,3.7213,12.6505,06-22-21_04.21_RESTPulse_protocol_HPPC_IN21700_30T_cycle_#262.mat
BOOST_REST,262,0.93814,2.78084,0.0998,13,charge,1,27.817,9.272,10.0,9.9,3.3694,3.7972,15.3791,06-22-21_04.21_RESTPulse_protocol_HPPC_IN21700_30T_cycle_#262.mat
BOOST_REST,300,0.9312,2.76026,1.0,0,discharge,0,-2.764,0.921,2.0,2.0,4.1673,4.1244,15.5215,07-01-21_00.13_RESTPulse_protocol_HPPC_IN21700_30T_cycle_#300.mat
BOOST_REST,300,0.9312,2.76026,1.0,0,discharge,0,-2.764,0.921,10.0,9.9,4.1673,4.1075,21.6361,07-01-21_00.13_RESTPulse_protocol_HPPC_IN21700_30T_cycle_#300.mat
BOOST_REST,300,0.9312,2.76026,1.0,0,charge,0,1.383,0.461,2.0,1.9,4.1696,4.1907,15.2611,07-01-21_00.13_RESTPulse_protocol_HPPC_IN21700_30T_cycle_#300.mat
BOOST_REST,300,0.9312,2.76026,1.0,0,charge,0,1.383,0.461,10.0,9.9,4.1696,4.2,21.9876,07-01-21_00.13_RESTPulse_protocol_HPPC_IN21700_30T_cycle_#300.mat
BOOST_REST,300,0.9312,2.76026,0.9999,0,discharge,1,-11.052,3.684,2.0,1.9,4.1663,4.0029,14.7847,07-01-21_00.13_RESTPulse_protocol_HPPC_IN21700_30T_cycle_#300.mat
BOOST_REST,300,0.9312,2.76026,0.9999,0,discharge,1,-11.052,3.684,10.0,9.9,4.1663,3.9556,19.0644,07-01-21_00.13_RESTPulse_protocol_HPPC_IN21700_30T_cycle_#300.mat
BOOST_REST,300,0.9312,2.76026,1.0,0,charge,1,1.498,0.499,2.0,2.0,4.1728,4.2001,18.2292,07-01-21_00.13_RESTPulse_protocol_HPPC_IN21700_30T_cycle_#300.mat
BOOST_REST,300,0.9312,2.76026,1.0,0,charge,1,1.498,0.499,10.0,9.9,4.1728,4.2001,18.2292,07-01-21_00.13_RESTPulse_protocol_HPPC_IN21700_30T_cycle_#300.mat
BOOST_REST,300,0.9312,2.76026,0.9998,0,discharge,2,-22.104,7.368,2.0,1.9,4.1662,3.8534,14.1513,07-01-21_00.13_RESTPulse_protocol_HPPC_IN21700_30T_cycle_#300.mat
BOOST_REST,300,0.9312,2.76026,0.9998,0,discharge,2,-22.104,7.368,10.0,9.9,4.1662,3.7886,17.0829,07-01-21_00.13_RESTPulse_protocol_HPPC_IN21700_30T_cycle_#300.mat
BOOST_REST,300,0.9312,2.76026,1.0,0,charge,2,1.361,0.454,2.0,2.0,4.1755,4.2001,18.071,07-01-21_00.13_RESTPulse_protocol_HPPC_IN21700_30T_cycle_#300.mat
BOOST_REST,300,0.9312,2.76026,1.0,0,charge,2,1.361,0.454,10.0,9.9,4.1755,4.1999,17.924,07-01-21_00.13_RESTPulse_protocol_HPPC_IN21700_30T_cycle_#300.mat
BOOST_REST,300,0.9312,2.76026,0.9997,0,discharge,3,-31.77,10.59,2.0,1.9,4.1654,3.7323,13.6324,07-01-21_00.13_RESTPulse_protocol_HPPC_IN21700_30T_cycle_#300.mat
BOOST_REST,300,0.9312,2.76026,0.9997,0,discharge,3,-31.77,10.59,10.0,9.9,4.1654,3.6524,16.1473,07-01-21_00.13_RESTPulse_protocol_HPPC_IN21700_30T_cycle_#300.mat
BOOST_REST,300,0.9312,2.76026,1.0,0,charge,3,1.284,0.428,2.0,2.0,4.1773,4.2003,17.9093,07-01-21_00.13_RESTPulse_protocol_HPPC_IN21700_30T_cycle_#300.mat
BOOST_REST,300,0.9312,2.76026,1.0,0,charge,3,1.284,0.428,10.0,9.7,4.1773,4.2001,17.7536,07-01-21_00.13_RESTPulse_protocol_HPPC_IN21700_30T_cycle_#300.mat
BOOST_REST,300,0.9312,2.76026,0.9539,1,discharge,0,-2.763,0.921,2.0,2.0,4.1001,4.0626,13.571,07-01-21_00.13_RESTPulse_protocol_HPPC_IN21700_30T_cycle_#300.mat
BOOST_REST,300,0.9312,2.76026,0.9539,1,discharge,0,-2.763,0.921,10.0,9.9,4.1001,4.0529,17.0813,07-01-21_00.13_RESTPulse_protocol_HPPC_IN21700_30T_cycle_#300.mat
BOOST_REST,300,0.9312,2.76026,0.954,1,charge,0,1.381,0.46,2.0,2.0,4.1015,4.1198,13.2503,07-01-21_00.13_RESTPulse_protocol_HPPC_IN21700_30T_cycle_#300.mat
BOOST_REST,300,0.9312,2.76026,0.954,1,charge,0,1.381,0.46,10.0,9.9,4.1015,4.1249,16.943,07-01-21_00.13_RESTPulse_protocol_HPPC_IN21700_30T_cycle_#300.mat
BOOST_REST,300,0.9312,2.76026,0.9539,1,discharge,1,-11.049,3.683,2.0,2.0,4.1001,3.954,13.2229,07-01-21_00.13_RESTPulse_protocol_HPPC_IN21700_30T_cycle_#300.mat
BOOST_REST,300,0.9312,2.76026,0.9539,1,discharge,1,-11.049,3.683,10.0,9.9,4.1001,3.924,15.9381,07-01-21_00.13_RESTPulse_protocol_HPPC_IN21700_30T_cycle_#300.mat
BOOST_REST,300,0.9312,2.76026,0.954,1,charge,1,5.522,1.841,2.0,2.0,4.1034,4.177,13.3283,07-01-21_00.13_RESTPulse_protocol_HPPC_IN21700_30T_cycle_#300.mat
BOOST_REST,300,0.9312,2.76026,0.954,1,charge,1,5.522,1.841,10.0,9.9,4.1034,4.1981,17.1493,07-01-21_00.13_RESTPulse_protocol_HPPC_IN21700_30T_cycle_#300.mat
BOOST_REST,300,0.9312,2.76026,0.9538,1,discharge,2,-22.103,7.368,2.0,1.9,4.1001,3.8186,12.7358,07-01-21_00.13_RESTPulse_protocol_HPPC_IN21700_30T_cycle_#300.mat
BOOST_REST,300,0.9312,2.76026,0.9538,1,discharge,2,-22.103,7.368,10.0,9.9,4.1001,3.7669,15.0749,07-01-21_00.13_RESTPulse_protocol_HPPC_IN21700_30T_cycle_#300.mat
BOOST_REST,300,0.9312,2.76026,0.954,1,charge,2,6.421,2.14,2.0,1.9,4.1054,4.2005,14.8101,07-01-21_00.13_RESTPulse_protocol_HPPC_IN21700_30T_cycle_#300.mat
BOOST_REST,300,0.9312,2.76026,0.954,1,charge,2,6.421,2.14,10.0,9.9,4.1054,4.2001,14.7478,07-01-21_00.13_RESTPulse_protocol_HPPC_IN21700_30T_cycle_#300.mat
BOOST_REST,300,0.9312,2.76026,0.9537,1,discharge,3,-31.77,10.59,2.0,2.0,4.1008,3.7047,12.4677,07-01-21_00.13_RESTPulse_protocol_HPPC_IN21700_30T_cycle_#300.mat
BOOST_REST,300,0.9312,2.76026,0.9537,1,discharge,3,-31.77,10.59,10.0,9.9,4.1008,3.6329,14.7277,07-01-21_00.13_RESTPulse_protocol_HPPC_IN21700_30T_cycle_#300.mat
BOOST_REST,300,0.9312,2.76026,0.954,1,charge,3,6.375,2.125,2.0,2.0,4.1071,4.2002,14.6044,07-01-21_00.13_RESTPulse_protocol_HPPC_IN21700_30T_cycle_#300.mat
BOOST_REST,300,0.9312,2.76026,0.954,1,charge,3,6.375,2.125,10.0,9.9,4.1071,4.2001,14.5887,07-01-21_00.13_RESTPulse_protocol_HPPC_IN21700_30T_cycle_#300.mat
BOOST_REST,300,0.9312,2.76026,0.9079,2,discharge,0,-2.764,0.921,2.0,2.0,4.0817,4.0461,12.8817,07-01-21_00.13_RESTPulse_protocol_HPPC_IN21700_30T_cycle_#300.mat
BOOST_REST,300,0.9312,2.76026,0.9079,2,discharge,0,-2.764,0.921,10.0,9.9,4.0817,4.0373,16.066,07-01-21_00.13_RESTPulse_protocol_HPPC_IN21700_30T_cycle_#300.mat
BOOST_REST,300,0.9312,2.76026,0.908,2,charge,0,1.383,0.461,2.0,2.0,4.0831,4.1006,12.6541,07-01-21_00.13_RESTPulse_protocol_HPPC_IN21700_30T_cycle_#300.mat
BOOST_REST,300,0.9312,2.76026,0.908,2,charge,0,1.383,0.461,10.0,9.9,4.0831,4.1046,15.5465,07-01-21_00.13_RESTPulse_protocol_HPPC_IN21700_30T_cycle_#300.mat
BOOST_REST,300,0.9312,2.76026,0.9079,2,discharge,1,-11.053,3.684,2.0,2.0,4.081,3.9403,12.7296,07-01-21_00.13_RESTPulse_protocol_HPPC_IN21700_30T_cycle_#300.mat
BOOST_REST,300,0.9312,2.76026,0.9079,2,discharge,1,-11.053,3.684,10.0,9.9,4.081,3.9096,15.5071,07-01-21_00.13_RESTPulse_protocol_HPPC_IN21700_30T_cycle_#300.mat
BOOST_REST,300,0.9312,2.76026,0.908,2,charge,1,5.526,1.842,2.0,2.0,4.0848,4.1545,12.6136,07-01-21_00.13_RESTPulse_protocol_HPPC_IN21700_30T_cycle_#300.mat
BOOST_REST,300,0.9312,2.76026,0.908,2,charge,1,5.526,1.842,10.0,9.9,4.0848,4.1694,15.31,07-01-21_00.13_RESTPulse_protocol_HPPC_IN21700_30T_cycle_#300.mat
BOOST_REST,300,0.9312,2.76026,0.9078,2,discharge,2,-22.102,7.367,2.0,1.9,4.0812,3.8063,12.4378,07-01-21_00.13_RESTPulse_protocol_HPPC_IN21700_30T_cycle_#300.mat
BOOST_REST,300,0.9312,2.76026,0.9078,2,discharge,2,-22.102,7.367,10.0,9.9,4.0812,3.7501,14.9805,07-01-21_00.13_RESTPulse_protocol_HPPC_IN21700_30T_cycle_#300.mat
BOOST_REST,300,0.9312,2.76026,0.908,2,charge,2,8.428,2.809,2.0,2.0,4.0863,4.2004,13.5374,07-01-21_00.13_RESTPulse_protocol_HPPC_IN21700_30T_cycle_#300.mat
BOOST_REST,300,0.9312,2.76026,0.908,2,charge,2,8.428,2.809,10.0,9.9,4.0863,4.2003,13.5255,07-01-21_00.13_RESTPulse_protocol_HPPC_IN21700_30T_cycle_#300.mat
BOOST_REST,300,0.9312,2.76026,0.9077,2,discharge,3,-31.767,10.589,2.0,2.0,4.0826,3.6929,12.2674,07-01-21_00.13_RESTPulse_protocol_HPPC_IN21700_30T_cycle_#300.mat
BOOST_REST,300,0.9312,2.76026,0.9077,2,discharge,3,-31.767,10.589,10.0,9.91,4.0826,3.6109,14.8487,07-01-21_00.13_RESTPulse_protocol_HPPC_IN21700_30T_cycle_#300.mat
BOOST_REST,300,0.9312,2.76026,0.908,2,charge,3,8.396,2.799,2.0,2.0,4.0876,4.2003,13.4237,07-01-21_00.13_RESTPulse_protocol_HPPC_IN21700_30T_cycle_#300.mat
BOOST_REST,300,0.9312,2.76026,0.908,2,charge,3,8.396,2.799,10.0,9.9,4.0876,4.2002,13.4118,07-01-21_00.13_RESTPulse_protocol_HPPC_IN21700_30T_cycle_#300.mat
BOOST_REST,300,0.9312,2.76026,0.8159,3,discharge,0,-2.764,0.921,2.0,1.9,4.0315,3.9971,12.4471,07-01-21_00.13_RESTPulse_protocol_HPPC_IN21700_30T_cycle_#300.mat
BOOST_REST,300,0.9312,2.76026,0.8159,3,discharge,0,-2.764,0.921,10.0,9.9,4.0315,3.9834,17.4042,07-01-21_00.13_RESTPulse_protocol_HPPC_IN21700_30T_cycle_#300.mat
BOOST_REST,300,0.9312,2.76026,0.8159,3,charge,0,1.383,0.461,2.0,2.0,4.0342,4.0515,12.509,07-01-21_00.13_RESTPulse_protocol_HPPC_IN21700_30T_cycle_#300.mat
BOOST_REST,300,0.9312,2.76026,0.8159,3,charge,0,1.383,0.461,10.0,9.9,4.0342,4.0571,16.5582,07-01-21_00.13_RESTPulse_protocol_HPPC_IN21700_30T_cycle_#300.mat
BOOST_REST,300,0.9312,2.76026,0.8158,3,discharge,1,-11.053,3.684,2.0,1.9,4.0327,3.8926,12.6753,07-01-21_00.13_RESTPulse_protocol_HPPC_IN21700_30T_cycle_#300.mat
BOOST_REST,300,0.9312,2.76026,0.8158,3,discharge,1,-11.053,3.684,10.0,9.91,4.0327,3.8447,17.009,07-01-21_00.13_RESTPulse_protocol_HPPC_IN21700_30T_cycle_#300.mat
BOOST_REST,300,0.9312,2.76026,0.8159,3,charge,1,5.525,1.842,2.0,1.9,4.037,4.1037,12.072,07-01-21_00.13_RESTPulse_protocol_HPPC_IN21700_30T_cycle_#300.mat
BOOST_REST,300,0.9312,2.76026,0.8159,3,charge,1,5.525,1.842,10.0,9.9,4.037,4.1223,15.4384,07-01-21_00.13_RESTPulse_protocol_HPPC_IN21700_30T_cycle_#300.mat
BOOST_REST,300,0.9312,2.76026,0.8157,3,discharge,2,-22.104,7.368,2.0,2.0,4.033,3.7583,12.4276,07-01-21_00.13_RESTPulse_protocol_HPPC_IN21700_30T_cycle_#300.mat
BOOST_REST,300,0.9312,2.76026,0.8157,3,discharge,2,-22.104,7.368,10.0,9.9,4.033,3.6819,15.884,07-01-21_00.13_RESTPulse_protocol_HPPC_IN21700_30T_cycle_#300.mat
BOOST_REST,300,0.9312,2.76026,0.8159,3,charge,2,12.459,4.153,2.0,2.0,4.0393,4.2003,12.9224,07-01-21_00.13_RESTPulse_protocol_HPPC_IN21700_30T_cycle_#300.mat
BOOST_REST,300,0.9312,2.76026,0.8159,3,charge,2,12.459,4.153,10.0,9.9,4.0393,4.2001,12.9063,07-01-21_00.13_RESTPulse_protocol_HPPC_IN21700_30T_cycle_#300.mat
BOOST_REST,300,0.9312,2.76026,0.8156,3,discharge,3,-31.77,10.59,2.0,1.9,4.0336,3.6504,12.0617,07-01-21_00.13_RESTPulse_protocol_HPPC_IN21700_30T_cycle_#300.mat
BOOST_REST,300,0.9312,2.76026,0.8156,3,discharge,3,-31.77,10.59,10.0,9.9,4.0336,3.5452,15.373,07-01-21_00.13_RESTPulse_protocol_HPPC_IN21700_30T_cycle_#300.mat
BOOST_REST,300,0.9312,2.76026,0.8159,3,charge,3,12.499,4.166,2.0,1.9,4.0405,4.2003,12.785,07-01-21_00.13_RESTPulse_protocol_HPPC_IN21700_30T_cycle_#300.mat
BOOST_REST,300,0.9312,2.76026,0.8159,3,charge,3,12.499,4.166,10.0,9.9,4.0405,4.2002,12.777,07-01-21_00.13_RESTPulse_protocol_HPPC_IN21700_30T_cycle_#300.mat
BOOST_REST,300,0.9312,2.76026,0.7238,4,discharge,0,-2.764,0.921,2.0,1.9,3.9254,3.892,12.0857,07-01-21_00.13_RESTPulse_protocol_HPPC_IN21700_30T_cycle_#300.mat
BOOST_REST,300,0.9312,2.76026,0.7238,4,discharge,0,-2.764,0.921,10.0,9.9,3.9254,3.8784,17.0068,07-01-21_00.13_RESTPulse_protocol_HPPC_IN21700_30T_cycle_#300.mat
BOOST_REST,300,0.9312,2.76026,0.7238,4,charge,0,1.381,0.46,2.0,2.0,3.9275,3.9439,11.8755,07-01-21_00.13_RESTPulse_protocol_HPPC_IN21700_30T_cycle_#300.mat
BOOST_REST,300,0.9312,2.76026,0.7238,4,charge,0,1.381,0.46,10.0,9.9,3.9275,3.9492,15.7133,07-01-21_00.13_RESTPulse_protocol_HPPC_IN21700_30T_cycle_#300.mat
BOOST_REST,300,0.9312,2.76026,0.7237,4,discharge,1,-11.052,3.684,2.0,1.9,3.9256,3.7917,12.1155,07-01-21_00.13_RESTPulse_protocol_HPPC_IN21700_30T_cycle_#300.mat
BOOST_REST,300,0.9312,2.76026,0.7237,4,discharge,1,-11.052,3.684,10.0,9.9,3.9256,3.75,15.8885,07-01-21_00.13_RESTPulse_protocol_HPPC_IN21700_30T_cycle_#300.mat
BOOST_REST,300,0.9312,2.76026,0.7238,4,charge,1,5.526,1.842,2.0,2.0,3.9306,3.9945,11.5644,07-01-21_00.13_RESTPulse_protocol_HPPC_IN21700_30T_cycle_#300.mat
BOOST_REST,300,0.9312,2.76026,0.7238,4,charge,1,5.526,1.842,10.0,9.9,3.9306,4.0114,14.6228,07-01-21_00.13_RESTPulse_protocol_HPPC_IN21700_30T_cycle_#300.mat
BOOST_REST,300,0.9312,2.76026,0.7236,4,discharge,2,-22.102,7.367,2.0,2.0,3.9258,3.6617,11.9491,07-01-21_00.13_RESTPulse_protocol_HPPC_IN21700_30T_cycle_#300.mat
BOOST_REST,300,0.9312,2.76026,0.7236,4,discharge,2,-22.102,7.367,10.0,9.9,3.9258,3.5983,14.8177,07-01-21_00.13_RESTPulse_protocol_HPPC_IN21700_30T_cycle_#300.mat
BOOST_REST,300,0.9312,2.76026,0.7239,4,charge,2,16.574,5.525,2.0,2.0,3.9318,4.1186,11.2707,07-01-21_00.13_RESTPulse_protocol_HPPC_IN21700_30T_cycle_#300.mat
BOOST_REST,300,0.9312,2.76026,0.7239,4,charge,2,16.574,5.525,10.0,9.9,3.9318,4.1681,14.2573,07-01-21_00.13_RESTPulse_protocol_HPPC_IN21700_30T_cycle_#300.mat
BOOST_REST,300,0.9312,2.76026,0.7236,4,discharge,3,-31.767,10.589,2.0,2.0,3.9261,3.555,11.6819,07-01-21_00.13_RESTPulse_protocol_HPPC_IN21700_30T_cycle_#300.mat
BOOST_REST,300,0.9312,2.76026,0.7236,4,discharge,3,-31.767,10.589,10.0,9.9,3.9261,3.4663,14.4741,07-01-21_00.13_RESTPulse_protocol_HPPC_IN21700_30T_cycle_#300.mat
BOOST_REST,300,0.9312,2.76026,0.7239,4,charge,3,21.761,7.253,2.0,2.0,3.9337,4.2008,12.2745,07-01-21_00.13_RESTPulse_protocol_HPPC_IN21700_30T_cycle_#300.mat
BOOST_REST,300,0.9312,2.76026,0.7239,4,charge,3,21.761,7.253,10.0,9.9,3.9337,4.2003,12.2516,07-01-21_00.13_RESTPulse_protocol_HPPC_IN21700_30T_cycle_#300.mat
BOOST_REST,300,0.9312,2.76026,0.6317,5,discharge,0,-2.764,0.921,2.0,2.0,3.851,3.8176,12.0844,07-01-21_00.13_RESTPulse_protocol_HPPC_IN21700_30T_cycle_#300.mat
BOOST_REST,300,0.9312,2.76026,0.6317,5,discharge,0,-2.764,0.921,10.0,9.9,3.851,3.8051,16.607,07-01-21_00.13_RESTPulse_protocol_HPPC_IN21700_30T_cycle_#300.mat
BOOST_REST,300,0.9312,2.76026,0.6317,5,charge,0,1.382,0.461,2.0,1.9,3.8527,3.8689,11.72,07-01-21_00.13_RESTPulse_protocol_HPPC_IN21700_30T_cycle_#300.mat
BOOST_REST,300,0.9312,2.76026,0.6317,5,charge,0,1.382,0.461,10.0,9.9,3.8527,3.8739,15.3373,07-01-21_00.13_RESTPulse_protocol_HPPC_IN21700_30T_cycle_#300.mat
BOOST_REST,300,0.9312,2.76026,0.6316,5,discharge,1,-11.05,3.683,2.0,2.0,3.851,3.7193,11.9186,07-01-21_00.13_RESTPulse_protocol_HPPC_IN21700_30T_cycle_#300.mat
BOOST_REST,300,0.9312,2.76026,0.6316,5,discharge,1,-11.05,3.683,10.0,9.9,3.851,3.6798,15.4932,07-01-21_00.13_RESTPulse_protocol_HPPC_IN21700_30T_cycle_#300.mat
BOOST_REST,300,0.9312,2.76026,0.6318,5,charge,1,5.523,1.841,2.0,2.0,3.8551,3.919,11.5692,07-01-21_00.13_RESTPulse_protocol_HPPC_IN21700_30T_cycle_#300.mat
BOOST_REST,300,0.9312,2.76026,0.6318,5,charge,1,5.523,1.841,10.0,9.9,3.8551,3.9363,14.7014,07-01-21_00.13_RESTPulse_protocol_HPPC_IN21700_30T_cycle_#300.mat
BOOST_REST,300,0.9312,2.76026,0.6315,5,discharge,2,-22.102,7.367,2.0,2.0,3.8507,3.5937,11.6279,07-01-21_00.13_RESTPulse_protocol_HPPC_IN21700_30T_cycle_#300.mat
BOOST_REST,300,0.9312,2.76026,0.6315,5,discharge,2,-22.102,7.367,10.0,9.9,3.8507,3.5264,14.6729,07-01-21_00.13_RESTPulse_protocol_HPPC_IN21700_30T_cycle_#300.mat
BOOST_REST,300,0.9312,2.76026,0.6318,5,charge,2,16.576,5.525,2.0,1.9,3.8573,4.0412,11.0944,07-01-21_00.13_RESTPulse_protocol_HPPC_IN21700_30T_cycle_#300.mat
BOOST_REST,300,0.9312,2.76026,0.6318,5,charge,2,16.576,5.525,10.0,9.9,3.8573,4.0874,13.8815,07-01-21_00.13_RESTPulse_protocol_HPPC_IN21700_30T_cycle_#300.mat
BOOST_REST,300,0.9312,2.76026,0.6315,5,discharge,3,-31.768,10.589,2.0,1.9,3.8507,3.4905,11.3385,07-01-21_00.13_RESTPulse_protocol_HPPC_IN21700_30T_cycle_#300.mat
BOOST_REST,300,0.9312,2.76026,0.6315,5,discharge,3,-31.768,10.589,10.0,9.9,3.8507,3.3922,14.4328,07-01-21_00.13_RESTPulse_protocol_HPPC_IN21700_30T_cycle_#300.mat
BOOST_REST,300,0.9312,2.76026,0.6319,5,charge,3,27.624,9.208,2.0,1.9,3.8588,4.157,10.795,07-01-21_00.13_RESTPulse_protocol_HPPC_IN21700_30T_cycle_#300.mat
BOOST_REST,300,0.9312,2.76026,0.6319,5,charge,3,27.624,9.208,10.0,9.9,3.8588,4.2004,12.3661,07-01-21_00.13_RESTPulse_protocol_HPPC_IN21700_30T_cycle_#300.mat
BOOST_REST,300,0.9312,2.76026,0.5396,6,discharge,0,-2.762,0.921,2.0,2.0,3.7538,3.7232,11.0789,07-01-21_00.13_RESTPulse_protocol_HPPC_IN21700_30T_cycle_#300.mat
BOOST_REST,300,0.9312,2.76026,0.5396,6,discharge,0,-2.762,0.921,10.0,9.9,3.7538,3.7123,15.0253,07-01-21_00.13_RESTPulse_protocol_HPPC_IN21700_30T_cycle_#300.mat
BOOST_REST,300,0.9312,2.76026,0.5397,6,charge,0,1.381,0.46,2.0,2.0,3.7551,3.7716,11.9496,07-01-21_00.13_RESTPulse_protocol_HPPC_IN21700_30T_cycle_#300.mat
BOOST_REST,300,0.9312,2.76026,0.5397,6,charge,0,1.381,0.46,10.0,9.9,3.7551,3.7764,15.4258,07-01-21_00.13_RESTPulse_protocol_HPPC_IN21700_30T_cycle_#300.mat
BOOST_REST,300,0.9312,2.76026,0.5395,6,discharge,1,-11.052,3.684,2.0,2.0,3.7547,3.6295,11.3283,07-01-21_00.13_RESTPulse_protocol_HPPC_IN21700_30T_cycle_#300.mat
BOOST_REST,300,0.9312,2.76026,0.5395,6,discharge,1,-11.052,3.684,10.0,9.9,3.7547,3.5918,14.7394,07-01-21_00.13_RESTPulse_protocol_HPPC_IN21700_30T_cycle_#300.mat
BOOST_REST,300,0.9312,2.76026,0.5397,6,charge,1,5.524,1.841,2.0,2.0,3.7584,3.8201,11.1705,07-01-21_00.13_RESTPulse_protocol_HPPC_IN21700_30T_cycle_#300.mat
BOOST_REST,300,0.9312,2.76026,0.5397,6,charge,1,5.524,1.841,10.0,9.9,3.7584,3.8383,14.4655,07-01-21_00.13_RESTPulse_protocol_HPPC_IN21700_30T_cycle_#300.mat
BOOST_REST,300,0.9312,2.76026,0.5394,6,discharge,2,-22.101,7.367,2.0,2.0,3.7547,3.5077,11.176,07-01-21_00.13_RESTPulse_protocol_HPPC_IN21700_30T_cycle_#300.mat
BOOST_REST,300,0.9312,2.76026,0.5394,6,discharge,2,-22.101,7.367,10.0,9.9,3.7547,3.4387,14.298,07-01-21_00.13_RESTPulse_protocol_HPPC_IN21700_30T_cycle_#300.mat
BOOST_REST,300,0.9312,2.76026,0.5398,6,charge,2,16.575,5.525,2.0,2.0,3.7607,3.9422,10.9502,07-01-21_00.13_RESTPulse_protocol_HPPC_IN21700_30T_cycle_#300.mat
BOOST_REST,300,0.9312,2.76026,0.5398,6,charge,2,16.575,5.525,10.0,9.9,3.7607,3.9908,13.8824,07-01-21_00.13_RESTPulse_protocol_HPPC_IN21700_30T_cycle_#300.mat
BOOST_REST,300,0.9312,2.76026,0.5394,6,discharge,3,-31.77,10.59,2.0,1.9,3.754,3.4049,10.9884,07-01-21_00.13_RESTPulse_protocol_HPPC_IN21700_30T_cycle_#300.mat
BOOST_REST,300,0.9312,2.76026,0.5394,6,discharge,3,-31.77,10.59,10.0,9.9,3.754,3.3038,14.1706,07-01-21_00.13_RESTPulse_protocol_HPPC_IN21700_30T_cycle_#300.mat
BOOST_REST,300,0.9312,2.76026,0.5398,6,charge,3,27.625,9.208,2.0,2.0,3.7619,4.0612,10.8344,07-01-21_00.13_RESTPulse_protocol_HPPC_IN21700_30T_cycle_#300.mat
BOOST_REST,300,0.9312,2.76026,0.5398,6,charge,3,27.625,9.208,10.0,9.9,3.7619,4.1403,13.6977,07-01-21_00.13_RESTPulse_protocol_HPPC_IN21700_30T_cycle_#300.mat
BOOST_REST,300,0.9312,2.76026,0.4475,7,discharge,0,-2.764,0.921,2.0,2.0,3.666,3.6347,11.3262,07-01-21_00.13_RESTPulse_protocol_HPPC_IN21700_30T_cycle_#300.mat
BOOST_REST,300,0.9312,2.76026,0.4475,7,discharge,0,-2.764,0.921,10.0,9.9,3.666,3.6248,14.9086,07-01-21_00.13_RESTPulse_protocol_HPPC_IN21700_30T_cycle_#300.mat
BOOST_REST,300,0.9312,2.76026,0.4476,7,charge,0,1.381,0.46,2.0,2.0,3.6673,3.6827,11.153,07-01-21_00.13_RESTPulse_protocol_HPPC_IN21700_30T_cycle_#300.mat
BOOST_REST,300,0.9312,2.76026,0.4476,7,charge,0,1.381,0.46,10.0,9.9,3.6673,3.6872,14.4119,07-01-21_00.13_RESTPulse_protocol_HPPC_IN21700_30T_cycle_#300.mat
BOOST_REST,300,0.9312,2.76026,0.4475,7,discharge,1,-11.052,3.684,2.0,2.0,3.6662,3.5414,11.2921,07-01-21_00.13_RESTPulse_protocol_HPPC_IN21700_30T_cycle_#300.mat
BOOST_REST,300,0.9312,2.76026,0.4475,7,discharge,1,-11.052,3.684,10.0,9.9,3.6662,3.5039,14.6851,07-01-21_00.13_RESTPulse_protocol_HPPC_IN21700_30T_cycle_#300.mat
BOOST_REST,300,0.9312,2.76026,0.4476,7,charge,1,5.526,1.842,2.0,2.0,3.67,3.7316,11.1483,07-01-21_00.13_RESTPulse_protocol_HPPC_IN21700_30T_cycle_#300.mat
BOOST_REST,300,0.9312,2.76026,0.4476,7,charge,1,5.526,1.842,10.0,9.9,3.67,3.7489,14.2793,07-01-21_00.13_RESTPulse_protocol_HPPC_IN21700_30T_cycle_#300.mat
BOOST_REST,300,0.9312,2.76026,0.4474,7,discharge,2,-22.103,7.368,2.0,2.0,3.6657,3.4178,11.2157,07-01-21_00.13_RESTPulse_protocol_HPPC_IN21700_30T_cycle_#300.mat
BOOST_REST,300,0.9312,2.76026,0.4474,7,discharge,2,-22.103,7.368,10.0,9.9,3.6657,3.3489,14.3329,07-01-21_00.13_RESTPulse_protocol_HPPC_IN21700_30T_cycle_#300.mat
BOOST_REST,300,0.9312,2.76026,0.4477,7,charge,2,16.575,5.525,2.0,2.0,3.6726,3.8547,10.9864,07-01-21_00.13_RESTPulse_protocol_HPPC_IN21700_30T_cycle_#300.mat
BOOST_REST,300,0.9312,2.76026,0.4477,7,charge,2,16.575,5.525,10.0,9.9,3.6726,3.9,13.7195,07-01-21_00.13_RESTPulse_protocol_HPPC_IN21700_30T_cycle_#300.mat
BOOST_REST,300,0.9312,2.76026,0.4473,7,discharge,3,-31.768,10.589,2.0,2.0,3.6668,3.3114,11.1874,07-01-21_00.13_RESTPulse_protocol_HPPC_IN21700_30T_cycle_#300.mat
BOOST_REST,300,0.9312,2.76026,0.4473,7,discharge,3,-31.768,10.589,10.0,9.9,3.6668,3.2125,14.3006,07-01-21_00.13_RESTPulse_protocol_HPPC_IN21700_30T_cycle_#300.mat
BOOST_REST,300,0.9312,2.76026,0.4478,7,charge,3,27.626,9.209,2.0,1.9,3.6746,3.9719,10.7616,07-01-21_00.13_RESTPulse_protocol_HPPC_IN21700_30T_cycle_#300.mat
BOOST_REST,300,0.9312,2.76026,0.4478,7,charge,3,27.626,9.209,10.0,9.9,3.6746,4.0481,13.5199,07-01-21_00.13_RESTPulse_protocol_HPPC_IN21700_30T_cycle_#300.mat
BOOST_REST,300,0.9312,2.76026,0.3554,8,discharge,0,-2.763,0.921,2.0,2.0,3.6016,3.5704,11.2917,07-01-21_00.13_RESTPulse_protocol_HPPC_IN21700_30T_cycle_#300.mat
BOOST_REST,300,0.9312,2.76026,0.3554,8,discharge,0,-2.763,0.921,10.0,9.9,3.6016,3.5604,14.9108,07-01-21_00.13_RESTPulse_protocol_HPPC_IN21700_30T_cycle_#300.mat
BOOST_REST,300,0.9312,2.76026,0.3555,8,charge,0,1.381,0.46,2.0,2.0,3.6031,3.6185,11.153,07-01-21_00.13_RESTPulse_protocol_HPPC_IN21700_30T_cycle_#300.mat
BOOST_REST,300,0.9312,2.76026,0.3555,8,charge,0,1.381,0.46,10.0,9.9,3.6031,3.6231,14.4844,07-01-21_00.13_RESTPulse_protocol_HPPC_IN21700_30T_cycle_#300.mat
BOOST_REST,300,0.9312,2.76026,0.3554,8,discharge,1,-11.052,3.684,2.0,2.0,3.6018,3.4768,11.3102,07-01-21_00.13_RESTPulse_protocol_HPPC_IN21700_30T_cycle_#300.mat
BOOST_REST,300,0.9312,2.76026,0.3554,8,discharge,1,-11.052,3.684,10.0,9.9,3.6018,3.439,14.7304,07-01-21_00.13_RESTPulse_protocol_HPPC_IN21700_30T_cycle_#300.mat
BOOST_REST,300,0.9312,2.76026,0.3555,8,charge,1,5.524,1.841,2.0,2.0,3.6059,3.6674,11.1342,07-01-21_00.13_RESTPulse_protocol_HPPC_IN21700_30T_cycle_#300.mat
BOOST_REST,300,0.9312,2.76026,0.3555,8,charge,1,5.524,1.841,10.0,9.9,3.6059,3.6851,14.3387,07-01-21_00.13_RESTPulse_protocol_HPPC_IN21700_30T_cycle_#300.mat
BOOST_REST,300,0.9312,2.76026,0.3553,8,discharge,2,-22.103,7.368,2.0,2.0,3.6013,3.353,11.2338,07-01-21_00.13_RESTPulse_protocol_HPPC_IN21700_30T_cycle_#300.mat
BOOST_REST,300,0.9312,2.76026,0.3553,8,discharge,2,-22.103,7.368,10.0,9.9,3.6013,3.2813,14.4777,07-01-21_00.13_RESTPulse_protocol_HPPC_IN21700_30T_cycle_#300.mat
BOOST_REST,300,0.9312,2.76026,0.3556,8,charge,2,16.575,5.525,2.0,2.0,3.6093,3.7908,10.9502,07-01-21_00.13_RESTPulse_protocol_HPPC_IN21700_30T_cycle_#300.mat
BOOST_REST,300,0.9312,2.76026,0.3556,8,charge,2,16.575,5.525,10.0,9.9,3.6093,3.8356,13.6531,07-01-21_00.13_RESTPulse_protocol_HPPC_IN21700_30T_cycle_#300.mat
BOOST_REST,300,0.9312,2.76026,0.3552,8,discharge,3,-31.769,10.59,2.0,2.0,3.6026,3.2468,11.1996,07-01-21_00.13_RESTPulse_protocol_HPPC_IN21700_30T_cycle_#300.mat
BOOST_REST,300,0.9312,2.76026,0.3552,8,discharge,3,-31.769,10.59,10.0,9.9,3.6026,3.1424,14.4858,07-01-21_00.13_RESTPulse_protocol_HPPC_IN21700_30T_cycle_#300.mat
BOOST_REST,300,0.9312,2.76026,0.3557,8,charge,3,27.626,9.209,2.0,2.0,3.6119,3.9093,10.7652,07-01-21_00.13_RESTPulse_protocol_HPPC_IN21700_30T_cycle_#300.mat
BOOST_REST,300,0.9312,2.76026,0.3557,8,charge,3,27.626,9.209,10.0,9.9,3.6119,3.9795,13.3063,07-01-21_00.13_RESTPulse_protocol_HPPC_IN21700_30T_cycle_#300.mat
BOOST_REST,300,0.9312,2.76026,0.2633,9,discharge,0,-2.763,0.921,2.0,2.0,3.5271,3.4941,11.9457,07-01-21_00.13_RESTPulse_protocol_HPPC_IN21700_30T_cycle_#300.mat
BOOST_REST,300,0.9312,2.76026,0.2633,9,discharge,0,-2.763,0.921,10.0,9.9,3.5271,3.483,15.9638,07-01-21_00.13_RESTPulse_protocol_HPPC_IN21700_30T_cycle_#300.mat
BOOST_REST,300,0.9312,2.76026,0.2634,9,charge,0,1.383,0.461,2.0,1.9,3.5286,3.5448,11.7171,07-01-21_00.13_RESTPulse_protocol_HPPC_IN21700_30T_cycle_#300.mat
BOOST_REST,300,0.9312,2.76026,0.2634,9,charge,0,1.383,0.461,10.0,9.9,3.5286,3.5497,15.2611,07-01-21_00.13_RESTPulse_protocol_HPPC_IN21700_30T_cycle_#300.mat
BOOST_REST,300,0.9312,2.76026,0.2633,9,discharge,1,-11.051,3.684,2.0,1.9,3.5273,3.3954,11.9356,07-01-21_00.13_RESTPulse_protocol_HPPC_IN21700_30T_cycle_#300.mat
BOOST_REST,300,0.9312,2.76026,0.2633,9,discharge,1,-11.051,3.684,10.0,9.9,3.5273,3.3539,15.6909,07-01-21_00.13_RESTPulse_protocol_HPPC_IN21700_30T_cycle_#300.mat
BOOST_REST,300,0.9312,2.76026,0.2634,9,charge,1,5.525,1.842,2.0,2.0,3.532,3.5967,11.7096,07-01-21_00.13_RESTPulse_protocol_HPPC_IN21700_30T_cycle_#300.mat
BOOST_REST,300,0.9312,2.76026,0.2634,9,charge,1,5.525,1.842,10.0,9.9,3.532,3.6154,15.0939,07-01-21_00.13_RESTPulse_protocol_HPPC_IN21700_30T_cycle_#300.mat
BOOST_REST,300,0.9312,2.76026,0.2632,9,discharge,2,-22.102,7.367,2.0,2.0,3.5278,3.2628,11.9899,07-01-21_00.13_RESTPulse_protocol_HPPC_IN21700_30T_cycle_#300.mat
BOOST_REST,300,0.9312,2.76026,0.2632,9,discharge,2,-22.102,7.367,10.0,9.9,3.5278,3.1797,15.7497,07-01-21_00.13_RESTPulse_protocol_HPPC_IN21700_30T_cycle_#300.mat
BOOST_REST,300,0.9312,2.76026,0.2635,9,charge,2,16.576,5.525,2.0,2.0,3.5364,3.7266,11.4744,07-01-21_00.13_RESTPulse_protocol_HPPC_IN21700_30T_cycle_#300.mat
BOOST_REST,300,0.9312,2.76026,0.2635,9,charge,2,16.576,5.525,10.0,9.9,3.5364,3.7788,14.6236,07-01-21_00.13_RESTPulse_protocol_HPPC_IN21700_30T_cycle_#300.mat
BOOST_REST,300,0.9312,2.76026,0.2631,9,discharge,3,-31.77,10.59,2.0,2.0,3.5282,3.1487,11.9452,07-01-21_00.13_RESTPulse_protocol_HPPC_IN21700_30T_cycle_#300.mat
BOOST_REST,300,0.9312,2.76026,0.2631,9,discharge,3,-31.77,10.59,10.0,9.9,3.5282,3.0141,16.1819,07-01-21_00.13_RESTPulse_protocol_HPPC_IN21700_30T_cycle_#300.mat
BOOST_REST,300,0.9312,2.76026,0.2636,9,charge,3,27.625,9.208,2.0,1.9,3.5396,3.85,11.2362,07-01-21_00.13_RESTPulse_protocol_HPPC_IN21700_30T_cycle_#300.mat
BOOST_REST,300,0.9312,2.76026,0.2636,9,charge,3,27.625,9.208,10.0,9.9,3.5396,3.9295,14.114,07-01-21_00.13_RESTPulse_protocol_HPPC_IN21700_30T_cycle_#300.mat
BOOST_REST,300,0.9312,2.76026,0.2173,10,discharge,0,-2.764,0.921,2.0,2.0,3.482,3.4472,12.5909,07-01-21_00.13_RESTPulse_protocol_HPPC_IN21700_30T_cycle_#300.mat
BOOST_REST,300,0.9312,2.76026,0.2173,10,discharge,0,-2.764,0.921,10.0,9.9,3.482,3.4351,16.9688,07-01-21_00.13_RESTPulse_protocol_HPPC_IN21700_30T_cycle_#300.mat
BOOST_REST,300,0.9312,2.76026,0.2173,10,charge,0,1.382,0.461,2.0,2.0,3.4837,3.5007,12.2975,07-01-21_00.13_RESTPulse_protocol_HPPC_IN21700_30T_cycle_#300.mat
BOOST_REST,300,0.9312,2.76026,0.2173,10,charge,0,1.382,0.461,10.0,9.9,3.4837,3.5059,16.059,07-01-21_00.13_RESTPulse_protocol_HPPC_IN21700_30T_cycle_#300.mat
BOOST_REST,300,0.9312,2.76026,0.2172,10,discharge,1,-11.052,3.684,2.0,2.0,3.4815,3.3434,12.4955,07-01-21_00.13_RESTPulse_protocol_HPPC_IN21700_30T_cycle_#300.mat
BOOST_REST,300,0.9312,2.76026,0.2172,10,discharge,1,-11.052,3.684,10.0,9.9,3.4815,3.2973,16.6667,07-01-21_00.13_RESTPulse_protocol_HPPC_IN21700_30T_cycle_#300.mat
BOOST_REST,300,0.9312,2.76026,0.2174,10,charge,1,5.525,1.842,2.0,1.9,3.4887,3.555,11.9993,07-01-21_00.13_RESTPulse_protocol_HPPC_IN21700_30T_cycle_#300.mat
BOOST_REST,300,0.9312,2.76026,0.2174,10,charge,1,5.525,1.842,10.0,9.9,3.4887,3.5738,15.4019,07-01-21_00.13_RESTPulse_protocol_HPPC_IN21700_30T_cycle_#300.mat
BOOST_REST,300,0.9312,2.76026,0.2171,10,discharge,2,-22.102,7.367,2.0,2.0,3.4841,3.2065,12.5599,07-01-21_00.13_RESTPulse_protocol_HPPC_IN21700_30T_cycle_#300.mat
BOOST_REST,300,0.9312,2.76026,0.2171,10,discharge,2,-22.102,7.367,10.0,9.91,3.4841,3.0952,17.5957,07-01-21_00.13_RESTPulse_protocol_HPPC_IN21700_30T_cycle_#300.mat
BOOST_REST,300,0.9312,2.76026,0.2174,10,charge,2,16.575,5.525,2.0,2.0,3.4929,3.6859,11.644,07-01-21_00.13_RESTPulse_protocol_HPPC_IN21700_30T_cycle_#300.mat
BOOST_REST,300,0.9312,2.76026,0.2174,10,charge,2,16.575,5.525,10.0,9.9,3.4929,3.7395,14.8778,07-01-21_00.13_RESTPulse_protocol_HPPC_IN21700_30T_cycle_#300.mat
BOOST_REST,300,0.9312,2.76026,0.2171,10,discharge,3,-31.77,10.59,2.0,2.0,3.4845,3.0869,12.515,07-01-21_00.13_RESTPulse_protocol_HPPC_IN21700_30T_cycle_#300.mat
BOOST_REST,300,0.9312,2.76026,0.2171,10,discharge,3,-31.77,10.59,10.0,9.9,3.4845,2.882,18.9644,07-01-21_00.13_RESTPulse_protocol_HPPC_IN21700_30T_cycle_#300.mat
BOOST_REST,300,0.9312,2.76026,0.2176,10,charge,3,27.623,9.208,2.0,2.0,3.4955,3.8098,11.3782,07-01-21_00.13_RESTPulse_protocol_HPPC_IN21700_30T_cycle_#300.mat
BOOST_REST,300,0.9312,2.76026,0.2176,10,charge,3,27.623,9.208,10.0,9.9,3.4955,3.8935,14.4083,07-01-21_00.13_RESTPulse_protocol_HPPC_IN21700_30T_cycle_#300.mat
BOOST_REST,300,0.9312,2.76026,0.1712,11,discharge,0,-2.764,0.921,2.0,2.0,3.4336,3.3959,13.6411,07-01-21_00.13_RESTPulse_protocol_HPPC_IN21700_30T_cycle_#300.mat
BOOST_REST,300,0.9312,2.76026,0.1712,11,discharge,0,-2.764,0.921,10.0,9.9,3.4336,3.3812,18.9601,07-01-21_00.13_RESTPulse_protocol_HPPC_IN21700_30T_cycle_#300.mat
BOOST_REST,300,0.9312,2.76026,0.1713,11,charge,0,1.38,0.46,2.0,2.0,3.436,3.4542,13.1846,07-01-21_00.13_RESTPulse_protocol_HPPC_IN21700_30T_cycle_#300.mat
BOOST_REST,300,0.9312,2.76026,0.1713,11,charge,0,1.38,0.46,10.0,9.9,3.436,3.4602,17.5312,07-01-21_00.13_RESTPulse_protocol_HPPC_IN21700_30T_cycle_#300.mat
BOOST_REST,300,0.9312,2.76026,0.1712,11,discharge,1,-11.053,3.684,2.0,2.0,3.4335,3.2796,13.9238,07-01-21_00.13_RESTPulse_protocol_HPPC_IN21700_30T_cycle_#300.mat
BOOST_REST,300,0.9312,2.76026,0.1712,11,discharge,1,-11.053,3.684,10.0,9.91,3.4335,3.2098,20.2388,07-01-21_00.13_RESTPulse_protocol_HPPC_IN21700_30T_cycle_#300.mat
BOOST_REST,300,0.9312,2.76026,0.1713,11,charge,1,5.525,1.842,2.0,2.0,3.4421,3.5133,12.8859,07-01-21_00.13_RESTPulse_protocol_HPPC_IN21700_30T_cycle_#300.mat
BOOST_REST,300,0.9312,2.76026,0.1713,11,charge,1,5.525,1.842,10.0,9.9,3.4421,3.5324,16.3427,07-01-21_00.13_RESTPulse_protocol_HPPC_IN21700_30T_cycle_#300.mat
BOOST_REST,300,0.9312,2.76026,0.1711,11,discharge,2,-22.103,7.368,2.0,2.0,3.436,3.121,14.2515,07-01-21_00.13_RESTPulse_protocol_HPPC_IN21700_30T_cycle_#300.mat
BOOST_REST,300,0.9312,2.76026,0.1711,11,discharge,2,-22.103,7.368,10.0,9.9,3.436,2.9081,23.8836,07-01-21_00.13_RESTPulse_protocol_HPPC_IN21700_30T_cycle_#300.mat
BOOST_REST,300,0.9312,2.76026,0.1714,11,charge,2,16.576,5.525,2.0,1.9,3.4465,3.6476,12.132,07-01-21_00.13_RESTPulse_protocol_HPPC_IN21700_30T_cycle_#300.mat
BOOST_REST,300,0.9312,2.76026,0.1714,11,charge,2,16.576,5.525,10.0,9.9,3.4465,3.7001,15.2992,07-01-21_00.13_RESTPulse_protocol_HPPC_IN21700_30T_cycle_#300.mat
BOOST_REST,300,0.9312,2.76026,0.171,11,discharge,3,-31.769,10.59,2.0,2.0,3.4358,2.9763,14.4638,07-01-21_00.13_RESTPulse_protocol_HPPC_IN21700_30T_cycle_#300.mat
BOOST_REST,300,0.9312,2.76026,0.171,11,discharge,3,-31.769,10.59,10.0,9.9,3.4358,2.5305,28.4963,07-01-21_00.13_RESTPulse_protocol_HPPC_IN21700_30T_cycle_#300.mat
BOOST_REST,300,0.9312,2.76026,0.1715,11,charge,3,27.624,9.208,2.0,2.0,3.4494,3.7724,11.6927,07-01-21_00.13_RESTPulse_protocol_HPPC_IN21700_30T_cycle_#300.mat
BOOST_REST,300,0.9312,2.76026,0.1715,11,charge,3,27.624,9.208,10.0,9.9,3.4494,3.8564,14.7336,07-01-21_00.13_RESTPulse_protocol_HPPC_IN21700_30T_cycle_#300.mat
BOOST_REST,300,0.9312,2.76026,0.1252,12,discharge,0,-2.764,0.921,2.0,2.0,3.3748,3.3285,16.7541,07-01-21_00.13_RESTPulse_protocol_HPPC_IN21700_30T_cycle_#300.mat
BOOST_REST,300,0.9312,2.76026,0.1252,12,discharge,0,-2.764,0.921,10.0,9.9,3.3748,3.3027,26.0901,07-01-21_00.13_RESTPulse_protocol_HPPC_IN21700_30T_cycle_#300.mat
