Repository: KikETs/ECM_HYBRID_BMS_JOINT

## Results

| Arm | Model | Size | Protocol | Result | Worst cell |
|---|---|---|---|---|---|
| SOP | 2RC table + trim (A8) | 4 effective coefficients, 2 EW states | leave-one-cell-out | usable current 69.6 % discharge, 59.5 % charge (τ = 10 s) | 59.9 % / 53.5 % (BOOST_REST) |
| SOH | dQ/dV ridge | 65 coefficients | leave-one-cell-out | RMSE 0.0094, bias −0.0005 | 0.0130 (BOOST_REST) |
| SOC | 2RC EKF, low-current gate | 3 states | leave-one-cell-out | **2.34 %p** over six sensor disturbances on estimated SOH (2.325 on true SOH), per cell 2.00–2.75 | 4.60 %p (BOOST_NEGPULSE_1S, current offset −0.10 A) |

The SOH arm was a 10,945-parameter CNN until the second audit round. Nested

File: analysis/uypydj_hppc_resistance.csv (part 84 of 225)
protocol,cycle,SOH,CAP_Ah,SOC,soc_group,direction,rate_rank,I_A,CRate_rated,tau_s,tau_actual_s,V_pre_V,V_tau_V,R_mOhm,file
BOOST_REST,300,0.9312,2.76026,0.1253,12,charge,0,1.381,0.46,2.0,2.0,3.3783,3.4002,15.8627,07-01-21_00.13_RESTPulse_protocol_HPPC_IN21700_30T_cycle_#300.mat
BOOST_REST,300,0.9312,2.76026,0.1253,12,charge,0,1.381,0.46,10.0,9.9,3.3783,3.4092,22.3816,07-01-21_00.13_RESTPulse_protocol_HPPC_IN21700_30T_cycle_#300.mat
BOOST_REST,300,0.9312,2.76026,0.1252,12,discharge,1,-11.054,3.685,2.0,1.9,3.3759,3.1774,17.9573,07-01-21_00.13_RESTPulse_protocol_HPPC_IN21700_30T_cycle_#300.mat
BOOST_REST,300,0.9312,2.76026,0.1252,12,discharge,1,-11.054,3.685,10.0,9.9,3.3759,3.0,34.0058,07-01-21_00.13_RESTPulse_protocol_HPPC_IN21700_30T_cycle_#300.mat
BOOST_REST,300,0.9312,2.76026,0.1253,12,charge,1,5.525,1.842,2.0,2.0,3.3876,3.4688,14.6958,07-01-21_00.13_RESTPulse_protocol_HPPC_IN21700_30T_cycle_#300.mat
BOOST_REST,300,0.9312,2.76026,0.1253,12,charge,1,5.525,1.842,10.0,9.9,3.3876,3.4944,19.3289,07-01-21_00.13_RESTPulse_protocol_HPPC_IN21700_30T_cycle_#300.mat
BOOST_REST,300,0.9312,2.76026,0.1251,12,discharge,2,-22.103,7.368,2.0,1.9,3.3783,2.953,19.2417,07-01-21_00.13_RESTPulse_protocol_HPPC_IN21700_30T_cycle_#300.mat
BOOST_REST,300,0.9312,2.76026,0.1251,12,discharge,2,-22.103,7.368,10.0,9.9,3.3783,2.4988,39.791,07-01-21_00.13_RESTPulse_protocol_HPPC_IN21700_30T_cycle_#300.mat
BOOST_REST,300,0.9312,2.76026,0.1254,12,charge,2,16.575,5.525,2.0,2.0,3.3954,3.6096,12.9231,07-01-21_00.13_RESTPulse_protocol_HPPC_IN21700_30T_cycle_#300.mat
BOOST_REST,300,0.9312,2.76026,0.1254,12,charge,2,16.575,5.525,10.0,9.9,3.3954,3.6592,15.9155,07-01-21_00.13_RESTPulse_protocol_HPPC_IN21700_30T_cycle_#300.mat
BOOST_REST,300,0.9312,2.76026,0.125,12,discharge,3,-28.015,9.338,2.0,2.0,3.3783,2.734,22.9984,07-01-21_00.13_RESTPulse_protocol_HPPC_IN21700_30T_cycle_#300.mat
BOOST_REST,300,0.9312,2.76026,0.125,12,discharge,3,-28.015,9.338,10.0,9.9,3.3783,2.4993,31.376,07-01-21_00.13_RESTPulse_protocol_HPPC_IN21700_30T_cycle_#300.mat
BOOST_REST,300,0.9312,2.76026,0.1255,12,charge,3,27.625,9.208,2.0,1.9,3.3972,3.732,12.1195,07-01-21_00.13_RESTPulse_protocol_HPPC_IN21700_30T_cycle_#300.mat
BOOST_REST,300,0.9312,2.76026,0.1255,12,charge,3,27.625,9.208,10.0,9.9,3.3972,3.8119,15.0118,07-01-21_00.13_RESTPulse_protocol_HPPC_IN21700_30T_cycle_#300.mat
BOOST_REST,337,0.92178,2.73233,1.0,0,discharge,0,-2.736,0.912,2.0,2.0,4.1642,4.1198,16.2293,07-06-21_00.04_RESTPulse_protocol_HPPC_IN21700_30T_cycle_#337.mat
BOOST_REST,337,0.92178,2.73233,1.0,0,discharge,0,-2.736,0.912,10.0,9.9,4.1642,4.1026,22.5163,07-06-21_00.04_RESTPulse_protocol_HPPC_IN21700_30T_cycle_#337.mat
BOOST_REST,337,0.92178,2.73233,1.0,0,charge,0,1.367,0.456,2.0,2.0,4.1667,4.1889,16.2459,07-06-21_00.04_RESTPulse_protocol_HPPC_IN21700_30T_cycle_#337.mat
BOOST_REST,337,0.92178,2.73233,1.0,0,charge,0,1.367,0.456,10.0,9.9,4.1667,4.1988,23.4907,07-06-21_00.04_RESTPulse_protocol_HPPC_IN21700_30T_cycle_#337.mat
BOOST_REST,337,0.92178,2.73233,0.9999,0,discharge,1,-10.941,3.647,2.0,2.0,4.1635,3.9921,15.6658,07-06-21_00.04_RESTPulse_protocol_HPPC_IN21700_30T_cycle_#337.mat
BOOST_REST,337,0.92178,2.73233,0.9999,0,discharge,1,-10.941,3.647,10.0,9.9,4.1635,3.9456,19.9159,07-06-21_00.04_RESTPulse_protocol_HPPC_IN21700_30T_cycle_#337.mat
BOOST_REST,337,0.92178,2.73233,1.0,0,charge,1,1.56,0.52,2.0,2.0,4.1701,4.2001,19.2357,07-06-21_00.04_RESTPulse_protocol_HPPC_IN21700_30T_cycle_#337.mat
BOOST_REST,337,0.92178,2.73233,1.0,0,charge,1,1.56,0.52,10.0,9.9,4.1701,4.2,19.1716,07-06-21_00.04_RESTPulse_protocol_HPPC_IN21700_30T_cycle_#337.mat
BOOST_REST,337,0.92178,2.73233,0.9998,0,discharge,2,-21.879,7.293,2.0,2.0,4.1624,3.8375,14.8499,07-06-21_00.04_RESTPulse_protocol_HPPC_IN21700_30T_cycle_#337.mat
BOOST_REST,337,0.92178,2.73233,0.9998,0,discharge,2,-21.879,7.293,10.0,9.9,4.1624,3.7711,17.8847,07-06-21_00.04_RESTPulse_protocol_HPPC_IN21700_30T_cycle_#337.mat
BOOST_REST,337,0.92178,2.73233,1.0,0,charge,2,1.422,0.474,2.0,2.0,4.173,4.2001,19.0617,07-06-21_00.04_RESTPulse_protocol_HPPC_IN21700_30T_cycle_#337.mat
BOOST_REST,337,0.92178,2.73233,1.0,0,charge,2,1.422,0.474,10.0,9.9,4.173,4.2,18.9913,07-06-21_00.04_RESTPulse_protocol_HPPC_IN21700_30T_cycle_#337.mat
BOOST_REST,337,0.92178,2.73233,0.9997,0,discharge,3,-31.45,10.483,2.0,2.0,4.1633,3.7121,14.3466,07-06-21_00.04_RESTPulse_protocol_HPPC_IN21700_30T_cycle_#337.mat
BOOST_REST,337,0.92178,2.73233,0.9997,0,discharge,3,-31.45,10.483,10.0,9.9,4.1633,3.6249,17.1192,07-06-21_00.04_RESTPulse_protocol_HPPC_IN21700_30T_cycle_#337.mat
BOOST_REST,337,0.92178,2.73233,1.0,0,charge,3,1.326,0.442,2.0,2.0,4.1751,4.2001,18.8509,07-06-21_00.04_RESTPulse_protocol_HPPC_IN21700_30T_cycle_#337.mat
BOOST_REST,337,0.92178,2.73233,1.0,0,charge,3,1.326,0.442,10.0,9.9,4.1751,4.2,18.7754,07-06-21_00.04_RESTPulse_protocol_HPPC_IN21700_30T_cycle_#337.mat
BOOST_REST,337,0.92178,2.73233,0.9544,1,discharge,0,-2.738,0.913,2.0,2.0,4.0992,4.0603,14.2095,07-06-21_00.04_RESTPulse_protocol_HPPC_IN21700_30T_cycle_#337.mat
BOOST_REST,337,0.92178,2.73233,0.9544,1,discharge,0,-2.738,0.913,10.0,9.9,4.0992,4.05,17.9719,07-06-21_00.04_RESTPulse_protocol_HPPC_IN21700_30T_cycle_#337.mat
BOOST_REST,337,0.92178,2.73233,0.9545,1,charge,0,1.367,0.456,2.0,2.0,4.1009,4.1203,14.1906,07-06-21_00.04_RESTPulse_protocol_HPPC_IN21700_30T_cycle_#337.mat
BOOST_REST,337,0.92178,2.73233,0.9545,1,charge,0,1.367,0.456,10.0,9.9,4.1009,4.1254,17.9211,07-06-21_00.04_RESTPulse_protocol_HPPC_IN21700_30T_cycle_#337.mat
BOOST_REST,337,0.92178,2.73233,0.9543,1,discharge,1,-10.942,3.647,2.0,2.0,4.0995,3.9461,14.0194,07-06-21_00.04_RESTPulse_protocol_HPPC_IN21700_30T_cycle_#337.mat
BOOST_REST,337,0.92178,2.73233,0.9543,1,discharge,1,-10.942,3.647,10.0,9.9,4.0995,3.9147,16.8891,07-06-21_00.04_RESTPulse_protocol_HPPC_IN21700_30T_cycle_#337.mat
BOOST_REST,337,0.92178,2.73233,0.9545,1,charge,1,5.47,1.823,2.0,2.0,4.1029,4.1803,14.1504,07-06-21_00.04_RESTPulse_protocol_HPPC_IN21700_30T_cycle_#337.mat
BOOST_REST,337,0.92178,2.73233,0.9545,1,charge,1,5.47,1.823,10.0,9.9,4.1029,4.2001,17.7703,07-06-21_00.04_RESTPulse_protocol_HPPC_IN21700_30T_cycle_#337.mat
BOOST_REST,337,0.92178,2.73233,0.9543,1,discharge,2,-21.88,7.293,2.0,2.0,4.0988,3.8038,13.4826,07-06-21_00.04_RESTPulse_protocol_HPPC_IN21700_30T_cycle_#337.mat
BOOST_REST,337,0.92178,2.73233,0.9543,1,discharge,2,-21.88,7.293,10.0,9.9,4.0988,3.7485,16.0101,07-06-21_00.04_RESTPulse_protocol_HPPC_IN21700_30T_cycle_#337.mat
BOOST_REST,337,0.92178,2.73233,0.9546,1,charge,2,6.146,2.049,2.0,2.0,4.1051,4.2,15.4399,07-06-21_00.04_RESTPulse_protocol_HPPC_IN21700_30T_cycle_#337.mat
BOOST_REST,337,0.92178,2.73233,0.9546,1,charge,2,6.146,2.049,10.0,9.9,4.1051,4.2,15.4399,07-06-21_00.04_RESTPulse_protocol_HPPC_IN21700_30T_cycle_#337.mat
BOOST_REST,337,0.92178,2.73233,0.9542,1,discharge,3,-31.449,10.483,2.0,2.0,4.1002,3.6864,13.1578,07-06-21_00.04_RESTPulse_protocol_HPPC_IN21700_30T_cycle_#337.mat
BOOST_REST,337,0.92178,2.73233,0.9542,1,discharge,3,-31.449,10.483,10.0,9.9,4.1002,3.6037,15.7875,07-06-21_00.04_RESTPulse_protocol_HPPC_IN21700_30T_cycle_#337.mat
BOOST_REST,337,0.92178,2.73233,0.9545,1,charge,3,6.06,2.02,2.0,2.0,4.1069,4.2001,15.3798,07-06-21_00.04_RESTPulse_protocol_HPPC_IN21700_30T_cycle_#337.mat
BOOST_REST,337,0.92178,2.73233,0.9545,1,charge,3,6.06,2.02,10.0,9.9,4.1069,4.2,15.3633,07-06-21_00.04_RESTPulse_protocol_HPPC_IN21700_30T_cycle_#337.mat
BOOST_REST,337,0.92178,2.73233,0.9088,2,discharge,0,-2.734,0.911,2.0,2.0,4.0817,4.045,13.4216,07-06-21_00.04_RESTPulse_protocol_HPPC_IN21700_30T_cycle_#337.mat
BOOST_REST,337,0.92178,2.73233,0.9088,2,discharge,0,-2.734,0.911,10.0,9.9,4.0817,4.0358,16.7861,07-06-21_00.04_RESTPulse_protocol_HPPC_IN21700_30T_cycle_#337.mat
BOOST_REST,337,0.92178,2.73233,0.9089,2,charge,0,1.369,0.456,2.0,1.9,4.083,4.1007,12.9301,07-06-21_00.04_RESTPulse_protocol_HPPC_IN21700_30T_cycle_#337.mat
BOOST_REST,337,0.92178,2.73233,0.9089,2,charge,0,1.369,0.456,10.0,9.9,4.083,4.1051,16.1443,07-06-21_00.04_RESTPulse_protocol_HPPC_IN21700_30T_cycle_#337.mat
BOOST_REST,337,0.92178,2.73233,0.9088,2,discharge,1,-10.94,3.647,2.0,1.9,4.0817,3.9383,13.1079,07-06-21_00.04_RESTPulse_protocol_HPPC_IN21700_30T_cycle_#337.mat
BOOST_REST,337,0.92178,2.73233,0.9088,2,discharge,1,-10.94,3.647,10.0,9.9,4.0817,3.9056,16.0969,07-06-21_00.04_RESTPulse_protocol_HPPC_IN21700_30T_cycle_#337.mat
BOOST_REST,337,0.92178,2.73233,0.9089,2,charge,1,5.47,1.823,2.0,2.0,4.0846,4.1555,12.9626,07-06-21_00.04_RESTPulse_protocol_HPPC_IN21700_30T_cycle_#337.mat
BOOST_REST,337,0.92178,2.73233,0.9089,2,charge,1,5.47,1.823,10.0,9.9,4.0846,4.1706,15.7233,07-06-21_00.04_RESTPulse_protocol_HPPC_IN21700_30T_cycle_#337.mat
BOOST_REST,337,0.92178,2.73233,0.9087,2,discharge,2,-21.88,7.293,2.0,2.0,4.0818,3.8011,12.8291,07-06-21_00.04_RESTPulse_protocol_HPPC_IN21700_30T_cycle_#337.mat
BOOST_REST,337,0.92178,2.73233,0.9087,2,discharge,2,-21.88,7.293,10.0,9.9,4.0818,3.7416,15.5484,07-06-21_00.04_RESTPulse_protocol_HPPC_IN21700_30T_cycle_#337.mat
BOOST_REST,337,0.92178,2.73233,0.909,2,charge,2,8.249,2.75,2.0,2.0,4.0854,4.2002,13.9173,07-06-21_00.04_RESTPulse_protocol_HPPC_IN21700_30T_cycle_#337.mat
BOOST_REST,337,0.92178,2.73233,0.909,2,charge,2,8.249,2.75,10.0,9.9,4.0854,4.2002,13.9173,07-06-21_00.04_RESTPulse_protocol_HPPC_IN21700_30T_cycle_#337.mat
BOOST_REST,337,0.92178,2.73233,0.9086,2,discharge,3,-31.448,10.483,2.0,2.0,4.0824,3.6861,12.6018,07-06-21_00.04_RESTPulse_protocol_HPPC_IN21700_30T_cycle_#337.mat
BOOST_REST,337,0.92178,2.73233,0.9086,2,discharge,3,-31.448,10.483,10.0,9.9,4.0824,3.5942,15.524,07-06-21_00.04_RESTPulse_protocol_HPPC_IN21700_30T_cycle_#337.mat
BOOST_REST,337,0.92178,2.73233,0.909,2,charge,3,8.103,2.701,2.0,2.0,4.0876,4.2001,13.8832,07-06-21_00.04_RESTPulse_protocol_HPPC_IN21700_30T_cycle_#337.mat
BOOST_REST,337,0.92178,2.73233,0.909,2,charge,3,8.103,2.701,10.0,9.9,4.0876,4.2001,13.8832,07-06-21_00.04_RESTPulse_protocol_HPPC_IN21700_30T_cycle_#337.mat
BOOST_REST,337,0.92178,2.73233,0.8177,3,discharge,0,-2.736,0.912,2.0,2.0,4.0315,3.9948,13.4137,07-06-21_00.04_RESTPulse_protocol_HPPC_IN21700_30T_cycle_#337.mat
BOOST_REST,337,0.92178,2.73233,0.8177,3,discharge,0,-2.736,0.912,10.0,9.9,4.0315,3.9807,18.5673,07-06-21_00.04_RESTPulse_protocol_HPPC_IN21700_30T_cycle_#337.mat
BOOST_REST,337,0.92178,2.73233,0.8177,3,charge,0,1.367,0.456,2.0,2.0,4.0336,4.0514,13.025,07-06-21_00.04_RESTPulse_protocol_HPPC_IN21700_30T_cycle_#337.mat
BOOST_REST,337,0.92178,2.73233,0.8177,3,charge,0,1.367,0.456,10.0,9.9,4.0336,4.0572,17.2691,07-06-21_00.04_RESTPulse_protocol_HPPC_IN21700_30T_cycle_#337.mat
BOOST_REST,337,0.92178,2.73233,0.8176,3,discharge,1,-10.94,3.647,2.0,2.0,4.0319,3.8862,13.3181,07-06-21_00.04_RESTPulse_protocol_HPPC_IN21700_30T_cycle_#337.mat
BOOST_REST,337,0.92178,2.73233,0.8176,3,discharge,1,-10.94,3.647,10.0,9.9,4.0319,3.8375,17.7697,07-06-21_00.04_RESTPulse_protocol_HPPC_IN21700_30T_cycle_#337.mat
BOOST_REST,337,0.92178,2.73233,0.8178,3,charge,1,5.472,1.824,2.0,2.0,4.0366,4.1058,12.6467,07-06-21_00.04_RESTPulse_protocol_HPPC_IN21700_30T_cycle_#337.mat
BOOST_REST,337,0.92178,2.73233,0.8178,3,charge,1,5.472,1.824,10.0,9.9,4.0366,4.1247,16.1007,07-06-21_00.04_RESTPulse_protocol_HPPC_IN21700_30T_cycle_#337.mat
BOOST_REST,337,0.92178,2.73233,0.8175,3,discharge,2,-21.88,7.293,2.0,2.0,4.0323,3.7483,12.9799,07-06-21_00.04_RESTPulse_protocol_HPPC_IN21700_30T_cycle_#337.mat
BOOST_REST,337,0.92178,2.73233,0.8175,3,discharge,2,-21.88,7.293,10.0,9.9,4.0323,3.667,16.6956,07-06-21_00.04_RESTPulse_protocol_HPPC_IN21700_30T_cycle_#337.mat
BOOST_REST,337,0.92178,2.73233,0.8178,3,charge,2,11.977,3.992,2.0,2.0,4.0388,4.2003,13.4842,07-06-21_00.04_RESTPulse_protocol_HPPC_IN21700_30T_cycle_#337.mat
BOOST_REST,337,0.92178,2.73233,0.8178,3,charge,2,11.977,3.992,10.0,9.9,4.0388,4.2001,13.4675,07-06-21_00.04_RESTPulse_protocol_HPPC_IN21700_30T_cycle_#337.mat
BOOST_REST,337,0.92178,2.73233,0.8175,3,discharge,3,-31.449,10.483,2.0,2.0,4.0327,3.6339,12.6808,07-06-21_00.04_RESTPulse_protocol_HPPC_IN21700_30T_cycle_#337.mat
BOOST_REST,337,0.92178,2.73233,0.8175,3,discharge,3,-31.449,10.483,10.0,9.9,4.0327,3.5209,16.274,07-06-21_00.04_RESTPulse_protocol_HPPC_IN21700_30T_cycle_#337.mat
BOOST_REST,337,0.92178,2.73233,0.8178,3,charge,3,11.92,3.973,2.0,2.0,4.0403,4.2003,13.4228,07-06-21_00.04_RESTPulse_protocol_HPPC_IN21700_30T_cycle_#337.mat
BOOST_REST,337,0.92178,2.73233,0.8178,3,charge,3,11.92,3.973,10.0,9.9,4.0403,4.2001,13.406,07-06-21_00.04_RESTPulse_protocol_HPPC_IN21700_30T_cycle_#337.mat
BOOST_REST,337,0.92178,2.73233,0.7265,4,discharge,0,-2.734,0.911,2.0,2.0,3.9252,3.8904,12.7281,07-06-21_00.04_RESTPulse_protocol_HPPC_IN21700_30T_cycle_#337.mat
BOOST_REST,337,0.92178,2.73233,0.7265,4,discharge,0,-2.734,0.911,10.0,9.9,3.9252,3.8769,17.6658,07-06-21_00.04_RESTPulse_protocol_HPPC_IN21700_30T_cycle_#337.mat
BOOST_REST,337,0.92178,2.73233,0.7266,4,charge,0,1.369,0.456,2.0,2.0,3.9275,3.9443,12.2744,07-06-21_00.04_RESTPulse_protocol_HPPC_IN21700_30T_cycle_#337.mat
BOOST_REST,337,0.92178,2.73233,0.7266,4,charge,0,1.369,0.456,10.0,9.9,3.9275,3.9498,16.2928,07-06-21_00.04_RESTPulse_protocol_HPPC_IN21700_30T_cycle_#337.mat
BOOST_REST,337,0.92178,2.73233,0.7265,4,discharge,1,-10.94,3.647,2.0,2.0,3.9256,3.7874,12.6325,07-06-21_00.04_RESTPulse_protocol_HPPC_IN21700_30T_cycle_#337.mat
BOOST_REST,337,0.92178,2.73233,0.7265,4,discharge,1,-10.94,3.647,10.0,9.9,3.9256,3.7453,16.4808,07-06-21_00.04_RESTPulse_protocol_HPPC_IN21700_30T_cycle_#337.mat
BOOST_REST,337,0.92178,2.73233,0.7266,4,charge,1,5.468,1.823,2.0,2.0,3.9306,3.9964,12.0339,07-06-21_00.04_RESTPulse_protocol_HPPC_IN21700_30T_cycle_#337.mat
BOOST_REST,337,0.92178,2.73233,0.7266,4,charge,1,5.468,1.823,10.0,9.9,3.9306,4.0138,15.2161,07-06-21_00.04_RESTPulse_protocol_HPPC_IN21700_30T_cycle_#337.mat
BOOST_REST,337,0.92178,2.73233,0.7264,4,discharge,2,-21.88,7.293,2.0,2.0,3.925,3.6575,12.2258,07-06-21_00.04_RESTPulse_protocol_HPPC_IN21700_30T_cycle_#337.mat
BOOST_REST,337,0.92178,2.73233,0.7264,4,discharge,2,-21.88,7.293,10.0,9.9,3.925,3.5904,15.2925,07-06-21_00.04_RESTPulse_protocol_HPPC_IN21700_30T_cycle_#337.mat
BOOST_REST,337,0.92178,2.73233,0.7267,4,charge,2,16.408,5.469,2.0,2.0,3.9329,4.1219,11.5188,07-06-21_00.04_RESTPulse_protocol_HPPC_IN21700_30T_cycle_#337.mat
BOOST_REST,337,0.92178,2.73233,0.7267,4,charge,2,16.408,5.469,10.0,9.9,3.9329,4.1728,14.6209,07-06-21_00.04_RESTPulse_protocol_HPPC_IN21700_30T_cycle_#337.mat
BOOST_REST,337,0.92178,2.73233,0.7263,4,discharge,3,-31.449,10.483,2.0,2.0,3.9261,3.5504,11.9463,07-06-21_00.04_RESTPulse_protocol_HPPC_IN21700_30T_cycle_#337.mat
BOOST_REST,337,0.92178,2.73233,0.7263,4,discharge,3,-31.449,10.483,10.0,9.9,3.9261,3.4532,15.037,07-06-21_00.04_RESTPulse_protocol_HPPC_IN21700_30T_cycle_#337.mat
BOOST_REST,337,0.92178,2.73233,0.7268,4,charge,3,21.237,7.079,2.0,2.0,3.9341,4.2005,12.5441,07-06-21_00.04_RESTPulse_protocol_HPPC_IN21700_30T_cycle_#337.mat
BOOST_REST,337,0.92178,2.73233,0.7268,4,charge,3,21.237,7.079,10.0,9.9,3.9341,4.2003,12.5347,07-06-21_00.04_RESTPulse_protocol_HPPC_IN21700_30T_cycle_#337.mat
BOOST_REST,337,0.92178,2.73233,0.6354,5,discharge,0,-2.736,0.912,2.0,2.0,3.8522,3.8183,12.3894,07-06-21_00.04_RESTPulse_protocol_HPPC_IN21700_30T_cycle_#337.mat
BOOST_REST,337,0.92178,2.73233,0.6354,5,discharge,0,-2.736,0.912,10.0,9.9,3.8522,3.8056,17.0309,07-06-21_00.04_RESTPulse_protocol_HPPC_IN21700_30T_cycle_#337.mat
BOOST_REST,337,0.92178,2.73233,0.6354,5,charge,0,1.369,0.456,2.0,2.0,3.8539,3.8704,12.0552,07-06-21_00.04_RESTPulse_protocol_HPPC_IN21700_30T_cycle_#337.mat
BOOST_REST,337,0.92178,2.73233,0.6354,5,charge,0,1.369,0.456,10.0,9.9,3.8539,3.8755,15.7814,07-06-21_00.04_RESTPulse_protocol_HPPC_IN21700_30T_cycle_#337.mat
BOOST_REST,337,0.92178,2.73233,0.6353,5,discharge,1,-10.94,3.647,2.0,2.0,3.8515,3.7175,12.2486,07-06-21_00.04_RESTPulse_protocol_HPPC_IN21700_30T_cycle_#337.mat
BOOST_REST,337,0.92178,2.73233,0.6353,5,discharge,1,-10.94,3.647,10.0,9.9,3.8515,3.6766,15.9872,07-06-21_00.04_RESTPulse_protocol_HPPC_IN21700_30T_cycle_#337.mat
BOOST_REST,337,0.92178,2.73233,0.6354,5,charge,1,5.472,1.824,2.0,1.9,3.8564,3.9215,11.8967,07-06-21_00.04_RESTPulse_protocol_HPPC_IN21700_30T_cycle_#337.mat
BOOST_REST,337,0.92178,2.73233,0.6354,5,charge,1,5.472,1.824,10.0,9.9,3.8564,3.9396,15.2044,07-06-21_00.04_RESTPulse_protocol_HPPC_IN21700_30T_cycle_#337.mat
BOOST_REST,337,0.92178,2.73233,0.6352,5,discharge,2,-21.879,7.293,2.0,2.0,3.8518,3.5881,12.0527,07-06-21_00.04_RESTPulse_protocol_HPPC_IN21700_30T_cycle_#337.mat
BOOST_REST,337,0.92178,2.73233,0.6352,5,discharge,2,-21.879,7.293,10.0,9.9,3.8518,3.516,15.3481,07-06-21_00.04_RESTPulse_protocol_HPPC_IN21700_30T_cycle_#337.mat
BOOST_REST,337,0.92178,2.73233,0.6356,5,charge,2,16.41,5.47,2.0,2.0,3.8586,4.0488,11.5905,07-06-21_00.04_RESTPulse_protocol_HPPC_IN21700_30T_cycle_#337.mat
BOOST_REST,337,0.92178,2.73233,0.6356,5,charge,2,16.41,5.47,10.0,9.9,3.8586,4.0954,14.4302,07-06-21_00.04_RESTPulse_protocol_HPPC_IN21700_30T_cycle_#337.mat
BOOST_REST,337,0.92178,2.73233,0.6351,5,discharge,3,-31.446,10.482,2.0,2.0,3.8519,3.4791,11.8552,07-06-21_00.04_RESTPulse_protocol_HPPC_IN21700_30T_cycle_#337.mat
BOOST_REST,337,0.92178,2.73233,0.6351,5,discharge,3,-31.446,10.482,10.0,9.9,3.8519,3.3719,15.2643,07-06-21_00.04_RESTPulse_protocol_HPPC_IN21700_30T_cycle_#337.mat
BOOST_REST,337,0.92178,2.73233,0.6356,5,charge,3,27.182,9.061,2.0,2.0,3.8601,4.17,11.4009,07-06-21_00.04_RESTPulse_protocol_HPPC_IN21700_30T_cycle_#337.mat
BOOST_REST,337,0.92178,2.73233,0.6356,5,charge,3,27.182,9.061,10.0,9.9,3.8601,4.2002,12.512,07-06-21_00.04_RESTPulse_protocol_HPPC_IN21700_30T_cycle_#337.mat
BOOST_REST,337,0.92178,2.73233,0.5442,6,discharge,0,-2.734,0.911,2.0,2.0,3.7576,3.7248,11.9958,07-06-21_00.04_RESTPulse_protocol_HPPC_IN21700_30T_cycle_#337.mat
BOOST_REST,337,0.92178,2.73233,0.5442,6,discharge,0,-2.734,0.911,10.0,9.9,3.7576,3.7134,16.165,07-06-21_00.04_RESTPulse_protocol_HPPC_IN21700_30T_cycle_#337.mat
BOOST_REST,337,0.92178,2.73233,0.5443,6,charge,0,1.367,0.456,2.0,2.0,3.7591,3.7753,11.8542,07-06-21_00.04_RESTPulse_protocol_HPPC_IN21700_30T_cycle_#337.mat
BOOST_REST,337,0.92178,2.73233,0.5443,6,charge,0,1.367,0.456,10.0,9.9,3.7591,3.7803,15.513,07-06-21_00.04_RESTPulse_protocol_HPPC_IN21700_30T_cycle_#337.mat
BOOST_REST,337,0.92178,2.73233,0.5442,6,discharge,1,-10.942,3.647,2.0,2.0,3.7578,3.6276,11.8991,07-06-21_00.04_RESTPulse_protocol_HPPC_IN21700_30T_cycle_#337.mat
BOOST_REST,337,0.92178,2.73233,0.5442,6,discharge,1,-10.942,3.647,10.0,9.9,3.7578,3.5877,15.5456,07-06-21_00.04_RESTPulse_protocol_HPPC_IN21700_30T_cycle_#337.mat
BOOST_REST,337,0.92178,2.73233,0.5443,6,charge,1,5.47,1.823,2.0,2.0,3.7618,3.826,11.7372,07-06-21_00.04_RESTPulse_protocol_HPPC_IN21700_30T_cycle_#337.mat
BOOST_REST,337,0.92178,2.73233,0.5443,6,charge,1,5.47,1.823,10.0,9.9,3.7618,3.8448,15.1742,07-06-21_00.04_RESTPulse_protocol_HPPC_IN21700_30T_cycle_#337.mat
BOOST_REST,337,0.92178,2.73233,0.5441,6,discharge,2,-21.878,7.293,2.0,2.0,3.7578,3.5007,11.7515,07-06-21_00.04_RESTPulse_protocol_HPPC_IN21700_30T_cycle_#337.mat
BOOST_REST,337,0.92178,2.73233,0.5441,6,discharge,2,-21.878,7.293,10.0,9.9,3.7578,3.4262,15.1568,07-06-21_00.04_RESTPulse_protocol_HPPC_IN21700_30T_cycle_#337.mat
BOOST_REST,337,0.92178,2.73233,0.5444,6,charge,2,16.41,5.47,2.0,2.0,3.7643,3.9528,11.4869,07-06-21_00.04_RESTPulse_protocol_HPPC_IN21700_30T_cycle_#337.mat
BOOST_REST,337,0.92178,2.73233,0.5444,6,charge,2,16.41,5.47,10.0,9.9,3.7643,4.0033,14.5643,07-06-21_00.04_RESTPulse_protocol_HPPC_IN21700_30T_cycle_#337.mat
BOOST_REST,337,0.92178,2.73233,0.544,6,discharge,3,-31.447,10.482,2.0,1.9,3.7579,3.3949,11.5432,07-06-21_00.04_RESTPulse_protocol_HPPC_IN21700_30T_cycle_#337.mat
BOOST_REST,337,0.92178,2.73233,0.544,6,discharge,3,-31.447,10.482,10.0,9.9,3.7579,3.283,15.1016,07-06-21_00.04_RESTPulse_protocol_HPPC_IN21700_30T_cycle_#337.mat
BOOST_REST,337,0.92178,2.73233,0.5445,6,charge,3,27.347,9.116,2.0,2.0,3.7662,4.0746,11.2773,07-06-21_00.04_RESTPulse_protocol_HPPC_IN21700_30T_cycle_#337.mat
BOOST_REST,337,0.92178,2.73233,0.5445,6,charge,3,27.347,9.116,10.0,9.9,3.7662,4.1568,14.2831,07-06-21_00.04_RESTPulse_protocol_HPPC_IN21700_30T_cycle_#337.mat
BOOST_REST,337,0.92178,2.73233,0.453,7,discharge,0,-2.736,0.912,2.0,2.0,3.6679,3.6363,11.5493,07-06-21_00.04_RESTPulse_protocol_HPPC_IN21700_30T_cycle_#337.mat
BOOST_REST,337,0.92178,2.73233,0.453,7,discharge,0,-2.736,0.912,10.0,9.9,3.6679,3.6262,15.2407,07-06-21_00.04_RESTPulse_protocol_HPPC_IN21700_30T_cycle_#337.mat
BOOST_REST,337,0.92178,2.73233,0.4531,7,charge,0,1.367,0.456,2.0,2.0,3.6687,3.685,11.9283,07-06-21_00.04_RESTPulse_protocol_HPPC_IN21700_30T_cycle_#337.mat
BOOST_REST,337,0.92178,2.73233,0.4531,7,charge,0,1.367,0.456,10.0,9.9,3.6687,3.6896,15.2945,07-06-21_00.04_RESTPulse_protocol_HPPC_IN21700_30T_cycle_#337.mat
BOOST_REST,337,0.92178,2.73233,0.453,7,discharge,1,-10.941,3.647,2.0,2.0,3.6681,3.5423,11.498,07-06-21_00.04_RESTPulse_protocol_HPPC_IN21700_30T_cycle_#337.mat
BOOST_REST,337,0.92178,2.73233,0.453,7,discharge,1,-10.941,3.647,10.0,9.9,3.6681,3.5038,15.0169,07-06-21_00.04_RESTPulse_protocol_HPPC_IN21700_30T_cycle_#337.mat
BOOST_REST,337,0.92178,2.73233,0.4531,7,charge,1,5.468,1.823,2.0,2.0,3.6723,3.7343,11.3391,07-06-21_00.04_RESTPulse_protocol_HPPC_IN21700_30T_cycle_#337.mat
BOOST_REST,337,0.92178,2.73233,0.4531,7,charge,1,5.468,1.823,10.0,9.9,3.6723,3.7519,14.558,07-06-21_00.04_RESTPulse_protocol_HPPC_IN21700_30T_cycle_#337.mat
BOOST_REST,337,0.92178,2.73233,0.4529,7,discharge,2,-21.875,7.292,2.0,2.0,3.6683,3.4158,11.5429,07-06-21_00.04_RESTPulse_protocol_HPPC_IN21700_30T_cycle_#337.mat
BOOST_REST,337,0.92178,2.73233,0.4529,7,discharge,2,-21.875,7.292,10.0,9.9,3.6683,3.343,14.8709,07-06-21_00.04_RESTPulse_protocol_HPPC_IN21700_30T_cycle_#337.mat
BOOST_REST,337,0.92178,2.73233,0.4532,7,charge,2,16.408,5.469,2.0,2.0,3.6749,3.8602,11.2933,07-06-21_00.04_RESTPulse_protocol_HPPC_IN21700_30T_cycle_#337.mat
BOOST_REST,337,0.92178,2.73233,0.4532,7,charge,2,16.408,5.469,10.0,9.9,3.6749,3.9069,14.1394,07-06-21_00.04_RESTPulse_protocol_HPPC_IN21700_30T_cycle_#337.mat
BOOST_REST,337,0.92178,2.73233,0.4528,7,discharge,3,-31.449,10.483,2.0,2.0,3.6685,3.3038,11.5966,07-06-21_00.04_RESTPulse_protocol_HPPC_IN21700_30T_cycle_#337.mat
BOOST_REST,337,0.92178,2.73233,0.4528,7,discharge,3,-31.449,10.483,10.0,9.9,3.6685,3.1951,15.0529,07-06-21_00.04_RESTPulse_protocol_HPPC_IN21700_30T_cycle_#337.mat
BOOST_REST,337,0.92178,2.73233,0.4533,7,charge,3,27.346,9.115,2.0,2.0,3.6768,3.9836,11.2192,07-06-21_00.04_RESTPulse_protocol_HPPC_IN21700_30T_cycle_#337.mat
BOOST_REST,337,0.92178,2.73233,0.4533,7,charge,3,27.346,9.115,10.0,9.9,3.6768,4.0622,14.0935,07-06-21_00.04_RESTPulse_protocol_HPPC_IN21700_30T_cycle_#337.mat
BOOST_REST,337,0.92178,2.73233,0.3619,8,discharge,0,-2.734,0.911,2.0,2.0,3.6029,3.5706,11.8129,07-06-21_00.04_RESTPulse_protocol_HPPC_IN21700_30T_cycle_#337.mat
BOOST_REST,337,0.92178,2.73233,0.3619,8,discharge,0,-2.734,0.911,10.0,9.9,3.6029,3.5602,15.6164,07-06-21_00.04_RESTPulse_protocol_HPPC_IN21700_30T_cycle_#337.mat
BOOST_REST,337,0.92178,2.73233,0.362,8,charge,0,1.369,0.456,2.0,2.0,3.6037,3.6204,12.2023,07-06-21_00.04_RESTPulse_protocol_HPPC_IN21700_30T_cycle_#337.mat
BOOST_REST,337,0.92178,2.73233,0.362,8,charge,0,1.369,0.456,10.0,9.9,3.6037,3.6251,15.6364,07-06-21_00.04_RESTPulse_protocol_HPPC_IN21700_30T_cycle_#337.mat
BOOST_REST,337,0.92178,2.73233,0.3618,8,discharge,1,-10.939,3.646,2.0,2.0,3.603,3.4735,11.8384,07-06-21_00.04_RESTPulse_protocol_HPPC_IN21700_30T_cycle_#337.mat
BOOST_REST,337,0.92178,2.73233,0.3618,8,discharge,1,-10.939,3.646,10.0,9.9,3.603,3.434,15.4493,07-06-21_00.04_RESTPulse_protocol_HPPC_IN21700_30T_cycle_#337.mat
BOOST_REST,337,0.92178,2.73233,0.362,8,charge,1,5.47,1.823,2.0,2.0,3.6074,3.671,11.6275,07-06-21_00.04_RESTPulse_protocol_HPPC_IN21700_30T_cycle_#337.mat
BOOST_REST,337,0.92178,2.73233,0.362,8,charge,1,5.47,1.823,10.0,9.9,3.6074,3.6893,14.9731,07-06-21_00.04_RESTPulse_protocol_HPPC_IN21700_30T_cycle_#337.mat
BOOST_REST,337,0.92178,2.73233,0.3617,8,discharge,2,-21.881,7.294,2.0,2.0,3.6033,3.3447,11.8185,07-06-21_00.04_RESTPulse_protocol_HPPC_IN21700_30T_cycle_#337.mat
BOOST_REST,337,0.92178,2.73233,0.3617,8,discharge,2,-21.881,7.294,10.0,9.9,3.6033,3.268,15.3238,07-06-21_00.04_RESTPulse_protocol_HPPC_IN21700_30T_cycle_#337.mat
BOOST_REST,337,0.92178,2.73233,0.3621,8,charge,2,16.406,5.469,2.0,2.0,3.6109,3.799,11.4653,07-06-21_00.04_RESTPulse_protocol_HPPC_IN21700_30T_cycle_#337.mat
BOOST_REST,337,0.92178,2.73233,0.3621,8,charge,2,16.406,5.469,10.0,9.9,3.6109,3.8459,14.324,07-06-21_00.04_RESTPulse_protocol_HPPC_IN21700_30T_cycle_#337.mat
BOOST_REST,337,0.92178,2.73233,0.3617,8,discharge,3,-31.449,10.483,2.0,2.0,3.6038,3.234,11.7587,07-06-21_00.04_RESTPulse_protocol_HPPC_IN21700_30T_cycle_#337.mat
BOOST_REST,337,0.92178,2.73233,0.3617,8,discharge,3,-31.449,10.483,10.0,9.9,3.6038,3.118,15.4472,07-06-21_00.04_RESTPulse_protocol_HPPC_IN21700_30T_cycle_#337.mat
BOOST_REST,337,0.92178,2.73233,0.3621,8,charge,3,27.347,9.116,2.0,1.9,3.6136,3.9206,11.2261,07-06-21_00.04_RESTPulse_protocol_HPPC_IN21700_30T_cycle_#337.mat
BOOST_REST,337,0.92178,2.73233,0.3621,8,charge,3,27.347,9.116,10.0,9.9,3.6136,3.9965,14.0015,07-06-21_00.04_RESTPulse_protocol_HPPC_IN21700_30T_cycle_#337.mat
BOOST_REST,337,0.92178,2.73233,0.2707,9,discharge,0,-2.734,0.911,2.0,2.0,3.5305,3.497,12.2527,07-06-21_00.04_RESTPulse_protocol_HPPC_IN21700_30T_cycle_#337.mat
BOOST_REST,337,0.92178,2.73233,0.2707,9,discharge,0,-2.734,0.911,10.0,9.9,3.5305,3.4857,16.3856,07-06-21_00.04_RESTPulse_protocol_HPPC_IN21700_30T_cycle_#337.mat
BOOST_REST,337,0.92178,2.73233,0.2708,9,charge,0,1.367,0.456,2.0,2.0,3.532,3.5485,12.0729,07-06-21_00.04_RESTPulse_protocol_HPPC_IN21700_30T_cycle_#337.mat
BOOST_REST,337,0.92178,2.73233,0.2708,9,charge,0,1.367,0.456,10.0,9.9,3.532,3.5533,15.585,07-06-21_00.04_RESTPulse_protocol_HPPC_IN21700_30T_cycle_#337.mat
BOOST_REST,337,0.92178,2.73233,0.2707,9,discharge,1,-10.938,3.646,2.0,2.0,3.5305,3.3966,12.2417,07-06-21_00.04_RESTPulse_protocol_HPPC_IN21700_30T_cycle_#337.mat
BOOST_REST,337,0.92178,2.73233,0.2707,9,discharge,1,-10.938,3.646,10.0,9.9,3.5305,3.3543,16.109,07-06-21_00.04_RESTPulse_protocol_HPPC_IN21700_30T_cycle_#337.mat
BOOST_REST,337,0.92178,2.73233,0.2708,9,charge,1,5.469,1.823,2.0,1.9,3.5351,3.6,11.8662,07-06-21_00.04_RESTPulse_protocol_HPPC_IN21700_30T_cycle_#337.mat
BOOST_REST,337,0.92178,2.73233,0.2708,9,charge,1,5.469,1.823,10.0,9.9,3.5351,3.6191,15.3585,07-06-21_00.04_RESTPulse_protocol_HPPC_IN21700_30T_cycle_#337.mat
BOOST_REST,337,0.92178,2.73233,0.2706,9,discharge,2,-21.878,7.293,2.0,2.0,3.5307,3.2643,12.1766,07-06-21_00.04_RESTPulse_protocol_HPPC_IN21700_30T_cycle_#337.mat
BOOST_REST,337,0.92178,2.73233,0.2706,9,discharge,2,-21.878,7.293,10.0,9.9,3.5307,3.1763,16.1989,07-06-21_00.04_RESTPulse_protocol_HPPC_IN21700_30T_cycle_#337.mat
BOOST_REST,337,0.92178,2.73233,0.2709,9,charge,2,16.407,5.469,2.0,2.0,3.5393,3.7305,11.6536,07-06-21_00.04_RESTPulse_protocol_HPPC_IN21700_30T_cycle_#337.mat
BOOST_REST,337,0.92178,2.73233,0.2709,9,charge,2,16.407,5.469,10.0,9.9,3.5393,3.7834,14.8778,07-06-21_00.04_RESTPulse_protocol_HPPC_IN21700_30T_cycle_#337.mat
BOOST_REST,337,0.92178,2.73233,0.2705,9,discharge,3,-31.445,10.482,2.0,2.0,3.5307,3.1454,12.2531,07-06-21_00.04_RESTPulse_protocol_HPPC_IN21700_30T_cycle_#337.mat
BOOST_REST,337,0.92178,2.73233,0.2705,9,discharge,3,-31.445,10.482,10.0,9.9,3.5307,2.997,16.9725,07-06-21_00.04_RESTPulse_protocol_HPPC_IN21700_30T_cycle_#337.mat
BOOST_REST,337,0.92178,2.73233,0.271,9,charge,3,27.346,9.115,2.0,2.0,3.5426,3.8602,11.6141,07-06-21_00.04_RESTPulse_protocol_HPPC_IN21700_30T_cycle_#337.mat
BOOST_REST,337,0.92178,2.73233,0.271,9,charge,3,27.346,9.115,10.0,9.9,3.5426,3.9405,14.5506,07-06-21_00.04_RESTPulse_protocol_HPPC_IN21700_30T_cycle_#337.mat
BOOST_REST,337,0.92178,2.73233,0.2251,10,discharge,0,-2.736,0.912,2.0,2.0,3.4863,3.4504,13.1218,07-06-21_00.04_RESTPulse_protocol_HPPC_IN21700_30T_cycle_#337.mat
BOOST_REST,337,0.92178,2.73233,0.2251,10,discharge,0,-2.736,0.912,10.0,9.9,3.4863,3.4378,17.7273,07-06-21_00.04_RESTPulse_protocol_HPPC_IN21700_30T_cycle_#337.mat
BOOST_REST,337,0.92178,2.73233,0.2252,10,charge,0,1.367,0.456,2.0,1.9,3.4881,3.5056,12.8046,07-06-21_00.04_RESTPulse_protocol_HPPC_IN21700_30T_cycle_#337.mat
BOOST_REST,337,0.92178,2.73233,0.2252,10,charge,0,1.367,0.456,10.0,9.9,3.4881,3.5109,16.6825,07-06-21_00.04_RESTPulse_protocol_HPPC_IN21700_30T_cycle_#337.mat
BOOST_REST,337,0.92178,2.73233,0.2251,10,discharge,1,-10.943,3.648,2.0,2.0,3.4867,3.3426,13.1682,07-06-21_00.04_RESTPulse_protocol_HPPC_IN21700_30T_cycle_#337.mat
BOOST_REST,337,0.92178,2.73233,0.2251,10,discharge,1,-10.943,3.648,10.0,9.9,3.4867,3.2937,17.6368,07-06-21_00.04_RESTPulse_protocol_HPPC_IN21700_30T_cycle_#337.mat
BOOST_REST,337,0.92178,2.73233,0.2252,10,charge,1,5.467,1.822,2.0,2.0,3.4929,3.5616,12.5656,07-06-21_00.04_RESTPulse_protocol_HPPC_IN21700_30T_cycle_#337.mat
BOOST_REST,337,0.92178,2.73233,0.2252,10,charge,1,5.467,1.822,10.0,9.9,3.4929,3.5809,16.0957,07-06-21_00.04_RESTPulse_protocol_HPPC_IN21700_30T_cycle_#337.mat
BOOST_REST,337,0.92178,2.73233,0.225,10,discharge,2,-21.88,7.293,2.0,2.0,3.4882,3.1998,13.181,07-06-21_00.04_RESTPulse_protocol_HPPC_IN21700_30T_cycle_#337.mat
BOOST_REST,337,0.92178,2.73233,0.225,10,discharge,2,-21.88,7.293,10.0,9.9,3.4882,3.0782,18.7386,07-06-21_00.04_RESTPulse_protocol_HPPC_IN21700_30T_cycle_#337.mat
BOOST_REST,337,0.92178,2.73233,0.2253,10,charge,2,16.407,5.469,2.0,2.0,3.4967,3.697,12.2082,07-06-21_00.04_RESTPulse_protocol_HPPC_IN21700_30T_cycle_#337.mat
BOOST_REST,337,0.92178,2.73233,0.2253,10,charge,2,16.407,5.469,10.0,9.9,3.4967,3.7524,15.5848,07-06-21_00.04_RESTPulse_protocol_HPPC_IN21700_30T_cycle_#337.mat
BOOST_REST,337,0.92178,2.73233,0.2249,10,discharge,3,-31.449,10.483,2.0,2.0,3.4885,3.0744,13.1674,07-06-21_00.04_RESTPulse_protocol_HPPC_IN21700_30T_cycle_#337.mat
BOOST_REST,337,0.92178,2.73233,0.2249,10,discharge,3,-31.449,10.483,10.0,9.9,3.4885,2.8385,20.6684,07-06-21_00.04_RESTPulse_protocol_HPPC_IN21700_30T_cycle_#337.mat
BOOST_REST,337,0.92178,2.73233,0.2254,10,charge,3,27.345,9.115,2.0,2.0,3.5003,3.8253,11.8852,07-06-21_00.04_RESTPulse_protocol_HPPC_IN21700_30T_cycle_#337.mat
BOOST_REST,337,0.92178,2.73233,0.2254,10,charge,3,27.345,9.115,10.0,9.9,3.5003,3.9117,15.0448,07-06-21_00.04_RESTPulse_protocol_HPPC_IN21700_30T_cycle_#337.mat
BOOST_REST,337,0.92178,2.73233,0.1796,11,discharge,0,-2.734,0.911,2.0,2.0,3.4381,3.3994,14.1551,07-06-21_00.04_RESTPulse_protocol_HPPC_IN21700_30T_cycle_#337.mat
BOOST_REST,337,0.92178,2.73233,0.1796,11,discharge,0,-2.734,0.911,10.0,9.9,3.4381,3.3841,19.7513,07-06-21_00.04_RESTPulse_protocol_HPPC_IN21700_30T_cycle_#337.mat
BOOST_REST,337,0.92178,2.73233,0.1796,11,charge,0,1.364,0.455,2.0,2.0,3.4397,3.459,14.1464,07-06-21_00.04_RESTPulse_protocol_HPPC_IN21700_30T_cycle_#337.mat
BOOST_REST,337,0.92178,2.73233,0.1796,11,charge,0,1.364,0.455,10.0,9.9,3.4397,3.4651,18.6176,07-06-21_00.04_RESTPulse_protocol_HPPC_IN21700_30T_cycle_#337.mat
BOOST_REST,337,0.92178,2.73233,0.1795,11,discharge,1,-10.941,3.647,2.0,1.9,3.4384,3.2825,14.2492,07-06-21_00.04_RESTPulse_protocol_HPPC_IN21700_30T_cycle_#337.mat
BOOST_REST,337,0.92178,2.73233,0.1795,11,discharge,1,-10.941,3.647,10.0,9.9,3.4384,3.21,20.8756,07-06-21_00.04_RESTPulse_protocol_HPPC_IN21700_30T_cycle_#337.mat
BOOST_REST,337,0.92178,2.73233,0.1796,11,charge,1,5.468,1.823,2.0,1.9,3.4462,3.5179,13.1124,07-06-21_00.04_RESTPulse_protocol_HPPC_IN21700_30T_cycle_#337.mat
BOOST_REST,337,0.92178,2.73233,0.1796,11,charge,1,5.468,1.823,10.0,9.9,3.4462,3.5378,16.7517,07-06-21_00.04_RESTPulse_protocol_HPPC_IN21700_30T_cycle_#337.mat
BOOST_REST,337,0.92178,2.73233,0.1794,11,discharge,2,-21.879,7.293,2.0,1.9,3.4401,3.1249,14.4065,07-06-21_00.04_RESTPulse_protocol_HPPC_IN21700_30T_cycle_#337.mat
BOOST_REST,337,0.92178,2.73233,0.1794,11,discharge,2,-21.879,7.293,10.0,9.9,3.4401,2.9021,24.5898,07-06-21_00.04_RESTPulse_protocol_HPPC_IN21700_30T_cycle_#337.mat
BOOST_REST,337,0.92178,2.73233,0.1797,11,charge,2,16.407,5.469,2.0,2.0,3.4508,3.6548,12.4337,07-06-21_00.04_RESTPulse_protocol_HPPC_IN21700_30T_cycle_#337.mat
BOOST_REST,337,0.92178,2.73233,0.1797,11,charge,2,16.407,5.469,10.0,9.9,3.4508,3.7082,15.6884,07-06-21_00.04_RESTPulse_protocol_HPPC_IN21700_30T_cycle_#337.mat
BOOST_REST,337,0.92178,2.73233,0.1793,11,discharge,3,-31.449,10.483,2.0,2.0,3.44,2.9779,14.6936,07-06-21_00.04_RESTPulse_protocol_HPPC_IN21700_30T_cycle_#337.mat
BOOST_REST,337,0.92178,2.73233,0.1793,11,discharge,3,-31.449,10.483,10.0,9.9,3.44,2.5036,29.7752,07-06-21_00.04_RESTPulse_protocol_HPPC_IN21700_30T_cycle_#337.mat
BOOST_REST,337,0.92178,2.73233,0.1798,11,charge,3,27.344,9.115,2.0,1.9,3.453,3.7774,11.8637,07-06-21_00.04_RESTPulse_protocol_HPPC_IN21700_30T_cycle_#337.mat
BOOST_REST,337,0.92178,2.73233,0.1798,11,charge,3,27.344,9.115,10.0,9.9,3.453,3.8664,15.1185,07-06-21_00.04_RESTPulse_protocol_HPPC_IN21700_30T_cycle_#337.mat
BOOST_REST,337,0.92178,2.73233,0.134,12,discharge,0,-2.736,0.912,2.0,2.0,3.3794,3.3316,17.4688,07-06-21_00.04_RESTPulse_protocol_HPPC_IN21700_30T_cycle_#337.mat
BOOST_REST,337,0.92178,2.73233,0.134,12,discharge,0,-2.736,0.912,10.0,9.9,3.3794,3.3052,27.1169,07-06-21_00.04_RESTPulse_protocol_HPPC_IN21700_30T_cycle_#337.mat
BOOST_REST,337,0.92178,2.73233,0.134,12,charge,0,1.369,0.456,2.0,2.0,3.383,3.4054,16.3683,07-06-21_00.04_RESTPulse_protocol_HPPC_IN21700_30T_cycle_#337.mat
BOOST_REST,337,0.92178,2.73233,0.134,12,charge,0,1.369,0.456,10.0,9.9,3.383,3.4145,23.0179,07-06-21_00.04_RESTPulse_protocol_HPPC_IN21700_30T_cycle_#337.mat
BOOST_REST,337,0.92178,2.73233,0.1339,12,discharge,1,-10.941,3.647,2.0,2.0,3.3797,3.1743,18.7734,07-06-21_00.04_RESTPulse_protocol_HPPC_IN21700_30T_cycle_#337.mat
BOOST_REST,337,0.92178,2.73233,0.1339,12,discharge,1,-10.941,3.647,10.0,9.9,3.3797,2.9961,35.0608,07-06-21_00.04_RESTPulse_protocol_HPPC_IN21700_30T_cycle_#337.mat
BOOST_REST,337,0.92178,2.73233,0.1341,12,charge,1,5.472,1.824,2.0,2.0,3.3922,3.4753,15.1875,07-06-21_00.04_RESTPulse_protocol_HPPC_IN21700_30T_cycle_#337.mat
BOOST_REST,337,0.92178,2.73233,0.1341,12,charge,1,5.472,1.824,10.0,9.9,3.3922,3.5012,19.921,07-06-21_00.04_RESTPulse_protocol_HPPC_IN21700_30T_cycle_#337.mat
BOOST_REST,337,0.92178,2.73233,0.1338,12,discharge,2,-21.877,7.292,2.0,2.0,3.3826,2.9413,20.1719,07-06-21_00.04_RESTPulse_protocol_HPPC_IN21700_30T_cycle_#337.mat
BOOST_REST,337,0.92178,2.73233,0.1338,12,discharge,2,-21.877,7.292,10.0,9.9,3.3826,2.4995,40.3666,07-06-21_00.04_RESTPulse_protocol_HPPC_IN21700_30T_cycle_#337.mat
BOOST_REST,337,0.92178,2.73233,0.1342,12,charge,2,16.41,5.47,2.0,2.0,3.3999,3.6191,13.3577,07-06-21_00.04_RESTPulse_protocol_HPPC_IN21700_30T_cycle_#337.mat
BOOST_REST,337,0.92178,2.73233,0.1342,12,charge,2,16.41,5.47,10.0,9.9,3.3999,3.6706,16.496,07-06-21_00.04_RESTPulse_protocol_HPPC_IN21700_30T_cycle_#337.mat
BOOST_REST,337,0.92178,2.73233,0.1337,12,discharge,3,-26.859,8.953,2.0,2.0,3.3821,2.7238,24.5095,07-06-21_00.04_RESTPulse_protocol_HPPC_IN21700_30T_cycle_#337.mat
BOOST_REST,337,0.92178,2.73233,0.1337,12,discharge,3,-26.859,8.953,10.0,9.9,3.3821,2.4997,32.853,07-06-21_00.04_RESTPulse_protocol_HPPC_IN21700_30T_cycle_#337.mat
BOOST_REST,337,0.92178,2.73233,0.1342,12,charge,3,27.347,9.116,2.0,2.0,3.4009,3.7465,12.6376,07-06-21_00.04_RESTPulse_protocol_HPPC_IN21700_30T_cycle_#337.mat
BOOST_REST,337,0.92178,2.73233,0.1342,12,charge,3,27.347,9.116,10.0,9.9,3.4009,3.8295,15.6727,07-06-21_00.04_RESTPulse_protocol_HPPC_IN21700_30T_cycle_#337.mat
BOOST_REST,375,0.9129,2.70603,1.0,0,discharge,0,-2.71,0.903,2.0,2.0,4.1618,4.1172,16.4576,07-12-21_17.46_RESTPulse_protocol_HPPC_IN21700_30T_cycle_#375.mat
BOOST_REST,375,0.9129,2.70603,1.0,0,discharge,0,-2.71,0.903,10.0,9.9,4.1618,4.1003,22.6937,07-12-21_17.46_RESTPulse_protocol_HPPC_IN21700_30T_cycle_#375.mat
BOOST_REST,375,0.9129,2.70603,1.0,0,charge,0,1.353,0.451,2.0,1.9,4.1644,4.1866,16.4031,07-12-21_17.46_RESTPulse_protocol_HPPC_IN21700_30T_cycle_#375.mat
BOOST_REST,375,0.9129,2.70603,1.0,0,charge,0,1.353,0.451,10.0,9.9,4.1644,4.1964,23.6442,07-12-21_17.46_RESTPulse_protocol_HPPC_IN21700_30T_cycle_#375.mat
BOOST_REST,375,0.9129,2.70603,0.9999,0,discharge,1,-10.838,3.613,2.0,2.0,4.1609,3.9885,15.907,07-12-21_17.46_RESTPulse_protocol_HPPC_IN21700_30T_cycle_#375.mat
BOOST_REST,375,0.9129,2.70603,0.9999,0,discharge,1,-10.838,3.613,10.0,9.9,4.1609,3.9432,20.0867,07-12-21_17.46_RESTPulse_protocol_HPPC_IN21700_30T_cycle_#375.mat
BOOST_REST,375,0.9129,2.70603,1.0,0,charge,1,1.662,0.554,2.0,2.0,4.1677,4.2001,19.4911,07-12-21_17.46_RESTPulse_protocol_HPPC_IN21700_30T_cycle_#375.mat
BOOST_REST,375,0.9129,2.70603,1.0,0,charge,1,1.662,0.554,10.0,9.9,4.1677,4.2,19.4309,07-12-21_17.46_RESTPulse_protocol_HPPC_IN21700_30T_cycle_#375.mat
BOOST_REST,375,0.9129,2.70603,0.9998,0,discharge,2,-21.675,7.225,2.0,2.0,4.1605,3.8309,15.2065,07-12-21_17.46_RESTPulse_protocol_HPPC_IN21700_30T_cycle_#375.mat
BOOST_REST,375,0.9129,2.70603,0.9998,0,discharge,2,-21.675,7.225,10.0,9.9,4.1605,3.7665,18.1776,07-12-21_17.46_RESTPulse_protocol_HPPC_IN21700_30T_cycle_#375.mat
BOOST_REST,375,0.9129,2.70603,1.0,0,charge,2,1.494,0.498,2.0,1.9,4.1707,4.1999,19.5435,07-12-21_17.46_RESTPulse_protocol_HPPC_IN21700_30T_cycle_#375.mat
BOOST_REST,375,0.9129,2.70603,1.0,0,charge,2,1.494,0.498,10.0,9.9,4.1707,4.2,19.6105,07-12-21_17.46_RESTPulse_protocol_HPPC_IN21700_30T_cycle_#375.mat
BOOST_REST,375,0.9129,2.70603,0.9997,0,discharge,3,-31.155,10.385,2.0,2.0,4.1607,3.7043,14.6493,07-12-21_17.46_RESTPulse_protocol_HPPC_IN21700_30T_cycle_#375.mat
BOOST_REST,375,0.9129,2.70603,0.9997,0,discharge,3,-31.155,10.385,10.0,9.9,4.1607,3.6193,17.3776,07-12-21_17.46_RESTPulse_protocol_HPPC_IN21700_30T_cycle_#375.mat
BOOST_REST,375,0.9129,2.70603,1.0,0,charge,3,1.412,0.471,2.0,2.0,4.1728,4.2,19.2635,07-12-21_17.46_RESTPulse_protocol_HPPC_IN21700_30T_cycle_#375.mat
BOOST_REST,375,0.9129,2.70603,1.0,0,charge,3,1.412,0.471,10.0,9.9,4.1728,4.1999,19.1926,07-12-21_17.46_RESTPulse_protocol_HPPC_IN21700_30T_cycle_#375.mat
BOOST_REST,375,0.9129,2.70603,0.9548,1,discharge,0,-2.71,0.903,2.0,1.9,4.0986,4.0588,14.6858,07-12-21_17.46_RESTPulse_protocol_HPPC_IN21700_30T_cycle_#375.mat
BOOST_REST,375,0.9129,2.70603,0.9548,1,discharge,0,-2.71,0.903,10.0,9.9,4.0986,4.0481,18.634,07-12-21_17.46_RESTPulse_protocol_HPPC_IN21700_30T_cycle_#375.mat
BOOST_REST,375,0.9129,2.70603,0.9549,1,charge,0,1.353,0.451,2.0,2.0,4.0993,4.1201,15.3732,07-12-21_17.46_RESTPulse_protocol_HPPC_IN21700_30T_cycle_#375.mat
BOOST_REST,375,0.9129,2.70603,0.9549,1,charge,0,1.353,0.451,10.0,9.9,4.0993,4.1254,19.2905,07-12-21_17.46_RESTPulse_protocol_HPPC_IN21700_30T_cycle_#375.mat
BOOST_REST,375,0.9129,2.70603,0.9548,1,discharge,1,-10.837,3.612,2.0,2.0,4.0988,3.9422,14.4505,07-12-21_17.46_RESTPulse_protocol_HPPC_IN21700_30T_cycle_#375.mat
BOOST_REST,375,0.9129,2.70603,0.9548,1,discharge,1,-10.837,3.612,10.0,9.9,4.0988,3.9107,17.3572,07-12-21_17.46_RESTPulse_protocol_HPPC_IN21700_30T_cycle_#375.mat
BOOST_REST,375,0.9129,2.70603,0.9549,1,charge,1,5.42,1.807,2.0,2.0,4.1016,4.1816,14.7593,07-12-21_17.46_RESTPulse_protocol_HPPC_IN21700_30T_cycle_#375.mat
BOOST_REST,375,0.9129,2.70603,0.9549,1,charge,1,5.42,1.807,10.0,9.9,4.1016,4.2002,18.1909,07-12-21_17.46_RESTPulse_protocol_HPPC_IN21700_30T_cycle_#375.mat
BOOST_REST,375,0.9129,2.70603,0.9547,1,discharge,2,-21.675,7.225,2.0,2.0,4.099,3.7973,13.9193,07-12-21_17.46_RESTPulse_protocol_HPPC_IN21700_30T_cycle_#375.mat
BOOST_REST,375,0.9129,2.70603,0.9547,1,discharge,2,-21.675,7.225,10.0,9.9,4.099,3.7425,16.4475,07-12-21_17.46_RESTPulse_protocol_HPPC_IN21700_30T_cycle_#375.mat
BOOST_REST,375,0.9129,2.70603,0.9549,1,charge,2,5.921,1.974,2.0,1.9,4.1046,4.2003,16.1617,07-12-21_17.46_RESTPulse_protocol_HPPC_IN21700_30T_cycle_#375.mat
BOOST_REST,375,0.9129,2.70603,0.9549,1,charge,2,5.921,1.974,10.0,9.9,4.1046,4.2002,16.1448,07-12-21_17.46_RESTPulse_protocol_HPPC_IN21700_30T_cycle_#375.mat
BOOST_REST,375,0.9129,2.70603,0.9546,1,discharge,3,-31.154,10.385,2.0,1.9,4.0995,3.6803,13.4557,07-12-21_17.46_RESTPulse_protocol_HPPC_IN21700_30T_cycle_#375.mat
