Repository: KikETs/ECM_HYBRID_BMS_JOINT

## Results

| Arm | Model | Size | Protocol | Result | Worst cell |
|---|---|---|---|---|---|
| SOP | 2RC table + trim (A8) | 4 effective coefficients, 2 EW states | leave-one-cell-out | usable current 69.6 % discharge, 59.5 % charge (τ = 10 s) | 59.9 % / 53.5 % (BOOST_REST) |
| SOH | dQ/dV ridge | 65 coefficients | leave-one-cell-out | RMSE 0.0094, bias −0.0005 | 0.0130 (BOOST_REST) |
| SOC | 2RC EKF, low-current gate | 3 states | leave-one-cell-out | **2.34 %p** over six sensor disturbances on estimated SOH (2.325 on true SOH), per cell 2.00–2.75 | 4.60 %p (BOOST_NEGPULSE_1S, current offset −0.10 A) |

The SOH arm was a 10,945-parameter CNN until the second audit round. Nested

File: analysis/uypydj_hppc_resistance.csv (part 85 of 225)
protocol,cycle,SOH,CAP_Ah,SOC,soc_group,direction,rate_rank,I_A,CRate_rated,tau_s,tau_actual_s,V_pre_V,V_tau_V,R_mOhm,file
BOOST_REST,375,0.9129,2.70603,0.9546,1,discharge,3,-31.154,10.385,10.0,9.9,4.0995,3.5963,16.152,07-12-21_17.46_RESTPulse_protocol_HPPC_IN21700_30T_cycle_#375.mat
BOOST_REST,375,0.9129,2.70603,0.9549,1,charge,3,5.815,1.938,2.0,2.0,4.1064,4.2002,16.1318,07-12-21_17.46_RESTPulse_protocol_HPPC_IN21700_30T_cycle_#375.mat
BOOST_REST,375,0.9129,2.70603,0.9549,1,charge,3,5.815,1.938,10.0,9.9,4.1064,4.2,16.0974,07-12-21_17.46_RESTPulse_protocol_HPPC_IN21700_30T_cycle_#375.mat
BOOST_REST,375,0.9129,2.70603,0.9097,2,discharge,0,-2.71,0.903,2.0,1.9,4.0813,4.0436,13.913,07-12-21_17.46_RESTPulse_protocol_HPPC_IN21700_30T_cycle_#375.mat
BOOST_REST,375,0.9129,2.70603,0.9097,2,discharge,0,-2.71,0.903,10.0,9.9,4.0813,4.0341,17.4189,07-12-21_17.46_RESTPulse_protocol_HPPC_IN21700_30T_cycle_#375.mat
BOOST_REST,375,0.9129,2.70603,0.9097,2,charge,0,1.353,0.451,2.0,1.9,4.0826,4.1009,13.5205,07-12-21_17.46_RESTPulse_protocol_HPPC_IN21700_30T_cycle_#375.mat
BOOST_REST,375,0.9129,2.70603,0.9097,2,charge,0,1.353,0.451,10.0,9.9,4.0826,4.1055,16.9191,07-12-21_17.46_RESTPulse_protocol_HPPC_IN21700_30T_cycle_#375.mat
BOOST_REST,375,0.9129,2.70603,0.9096,2,discharge,1,-10.838,3.613,2.0,2.0,4.0813,3.9323,13.7479,07-12-21_17.46_RESTPulse_protocol_HPPC_IN21700_30T_cycle_#375.mat
BOOST_REST,375,0.9129,2.70603,0.9096,2,discharge,1,-10.838,3.613,10.0,9.9,4.0813,3.8999,16.7374,07-12-21_17.46_RESTPulse_protocol_HPPC_IN21700_30T_cycle_#375.mat
BOOST_REST,375,0.9129,2.70603,0.9098,2,charge,1,5.417,1.806,2.0,2.0,4.0836,4.1578,13.6989,07-12-21_17.46_RESTPulse_protocol_HPPC_IN21700_30T_cycle_#375.mat
BOOST_REST,375,0.9129,2.70603,0.9098,2,charge,1,5.417,1.806,10.0,9.9,4.0836,4.1734,16.579,07-12-21_17.46_RESTPulse_protocol_HPPC_IN21700_30T_cycle_#375.mat
BOOST_REST,375,0.9129,2.70603,0.9095,2,discharge,2,-21.674,7.225,2.0,2.0,4.0814,3.7924,13.3339,07-12-21_17.46_RESTPulse_protocol_HPPC_IN21700_30T_cycle_#375.mat
BOOST_REST,375,0.9129,2.70603,0.9095,2,discharge,2,-21.674,7.225,10.0,9.9,4.0814,3.7323,16.1069,07-12-21_17.46_RESTPulse_protocol_HPPC_IN21700_30T_cycle_#375.mat
BOOST_REST,375,0.9129,2.70603,0.9098,2,charge,2,5.557,1.852,2.0,2.0,4.0861,4.16,13.2982,07-12-21_17.46_RESTPulse_protocol_HPPC_IN21700_30T_cycle_#375.mat
BOOST_REST,375,0.9129,2.70603,0.9098,2,charge,2,5.557,1.852,10.0,9.9,4.0861,4.159,13.1182,07-12-21_17.46_RESTPulse_protocol_HPPC_IN21700_30T_cycle_#375.mat
BOOST_REST,375,0.9129,2.70603,0.9095,2,discharge,3,-31.155,10.385,2.0,2.0,4.0813,3.6775,12.961,07-12-21_17.46_RESTPulse_protocol_HPPC_IN21700_30T_cycle_#375.mat
BOOST_REST,375,0.9129,2.70603,0.9095,2,discharge,3,-31.155,10.385,10.0,9.9,4.0813,3.5853,15.9204,07-12-21_17.46_RESTPulse_protocol_HPPC_IN21700_30T_cycle_#375.mat
BOOST_REST,375,0.9129,2.70603,0.9098,2,charge,3,4.931,1.644,2.0,2.0,4.0876,4.1204,6.6515,07-12-21_17.46_RESTPulse_protocol_HPPC_IN21700_30T_cycle_#375.mat
BOOST_REST,375,0.9129,2.70603,0.9098,2,charge,3,4.931,1.644,10.0,9.9,4.0876,4.1427,11.1738,07-12-21_17.46_RESTPulse_protocol_HPPC_IN21700_30T_cycle_#375.mat
BOOST_REST,375,0.9129,2.70603,0.8194,3,discharge,0,-2.71,0.903,2.0,1.9,4.0302,3.9941,13.3225,07-12-21_17.46_RESTPulse_protocol_HPPC_IN21700_30T_cycle_#375.mat
BOOST_REST,375,0.9129,2.70603,0.8194,3,discharge,0,-2.71,0.903,10.0,9.9,4.0302,3.9801,18.4891,07-12-21_17.46_RESTPulse_protocol_HPPC_IN21700_30T_cycle_#375.mat
BOOST_REST,375,0.9129,2.70603,0.8194,3,charge,0,1.355,0.452,2.0,2.0,4.0321,4.0498,13.0598,07-12-21_17.46_RESTPulse_protocol_HPPC_IN21700_30T_cycle_#375.mat
BOOST_REST,375,0.9129,2.70603,0.8194,3,charge,0,1.355,0.452,10.0,9.9,4.0321,4.0556,17.3393,07-12-21_17.46_RESTPulse_protocol_HPPC_IN21700_30T_cycle_#375.mat
BOOST_REST,375,0.9129,2.70603,0.8194,3,discharge,1,-10.835,3.612,2.0,1.9,4.0305,3.8877,13.1795,07-12-21_17.46_RESTPulse_protocol_HPPC_IN21700_30T_cycle_#375.mat
BOOST_REST,375,0.9129,2.70603,0.8194,3,discharge,1,-10.835,3.612,10.0,9.9,4.0305,3.8387,17.7019,07-12-21_17.46_RESTPulse_protocol_HPPC_IN21700_30T_cycle_#375.mat
BOOST_REST,375,0.9129,2.70603,0.8195,3,charge,1,5.418,1.806,2.0,2.0,4.0351,4.1037,12.6603,07-12-21_17.46_RESTPulse_protocol_HPPC_IN21700_30T_cycle_#375.mat
BOOST_REST,375,0.9129,2.70603,0.8195,3,charge,1,5.418,1.806,10.0,9.9,4.0351,4.1228,16.1853,07-12-21_17.46_RESTPulse_protocol_HPPC_IN21700_30T_cycle_#375.mat
BOOST_REST,375,0.9129,2.70603,0.8193,3,discharge,2,-21.671,7.224,2.0,2.0,4.0308,3.7481,13.0451,07-12-21_17.46_RESTPulse_protocol_HPPC_IN21700_30T_cycle_#375.mat
BOOST_REST,375,0.9129,2.70603,0.8193,3,discharge,2,-21.671,7.224,10.0,9.9,4.0308,3.6675,16.7643,07-12-21_17.46_RESTPulse_protocol_HPPC_IN21700_30T_cycle_#375.mat
BOOST_REST,375,0.9129,2.70603,0.8196,3,charge,2,11.914,3.971,2.0,2.0,4.0375,4.2,13.6394,07-12-21_17.46_RESTPulse_protocol_HPPC_IN21700_30T_cycle_#375.mat
BOOST_REST,375,0.9129,2.70603,0.8196,3,charge,2,11.914,3.971,10.0,9.9,4.0375,4.2001,13.6478,07-12-21_17.46_RESTPulse_protocol_HPPC_IN21700_30T_cycle_#375.mat
BOOST_REST,375,0.9129,2.70603,0.8192,3,discharge,3,-31.153,10.384,2.0,2.0,4.0313,3.6296,12.8944,07-12-21_17.46_RESTPulse_protocol_HPPC_IN21700_30T_cycle_#375.mat
BOOST_REST,375,0.9129,2.70603,0.8192,3,discharge,3,-31.153,10.384,10.0,9.9,4.0313,3.5171,16.5056,07-12-21_17.46_RESTPulse_protocol_HPPC_IN21700_30T_cycle_#375.mat
BOOST_REST,375,0.9129,2.70603,0.8196,3,charge,3,11.871,3.957,2.0,2.0,4.0384,4.2,13.613,07-12-21_17.46_RESTPulse_protocol_HPPC_IN21700_30T_cycle_#375.mat
BOOST_REST,375,0.9129,2.70603,0.8196,3,charge,3,11.871,3.957,10.0,9.9,4.0384,4.1999,13.6046,07-12-21_17.46_RESTPulse_protocol_HPPC_IN21700_30T_cycle_#375.mat
BOOST_REST,375,0.9129,2.70603,0.7291,4,discharge,0,-2.71,0.903,2.0,1.9,3.9244,3.8894,12.9156,07-12-21_17.46_RESTPulse_protocol_HPPC_IN21700_30T_cycle_#375.mat
BOOST_REST,375,0.9129,2.70603,0.7291,4,discharge,0,-2.71,0.903,10.0,9.9,3.9244,3.8754,18.0818,07-12-21_17.46_RESTPulse_protocol_HPPC_IN21700_30T_cycle_#375.mat
BOOST_REST,375,0.9129,2.70603,0.7291,4,charge,0,1.355,0.452,2.0,2.0,3.9264,3.9437,12.7647,07-12-21_17.46_RESTPulse_protocol_HPPC_IN21700_30T_cycle_#375.mat
BOOST_REST,375,0.9129,2.70603,0.7291,4,charge,0,1.355,0.452,10.0,9.9,3.9264,3.949,16.6753,07-12-21_17.46_RESTPulse_protocol_HPPC_IN21700_30T_cycle_#375.mat
BOOST_REST,375,0.9129,2.70603,0.7291,4,discharge,1,-10.837,3.612,2.0,2.0,3.9246,3.7844,12.9372,07-12-21_17.46_RESTPulse_protocol_HPPC_IN21700_30T_cycle_#375.mat
BOOST_REST,375,0.9129,2.70603,0.7291,4,discharge,1,-10.837,3.612,10.0,9.9,3.9246,3.742,16.8497,07-12-21_17.46_RESTPulse_protocol_HPPC_IN21700_30T_cycle_#375.mat
BOOST_REST,375,0.9129,2.70603,0.7292,4,charge,1,5.417,1.806,2.0,2.0,3.9297,3.9965,12.332,07-12-21_17.46_RESTPulse_protocol_HPPC_IN21700_30T_cycle_#375.mat
BOOST_REST,375,0.9129,2.70603,0.7292,4,charge,1,5.417,1.806,10.0,9.9,3.9297,4.0144,15.6365,07-12-21_17.46_RESTPulse_protocol_HPPC_IN21700_30T_cycle_#375.mat
BOOST_REST,375,0.9129,2.70603,0.729,4,discharge,2,-21.673,7.224,2.0,2.0,3.9247,3.6521,12.5779,07-12-21_17.46_RESTPulse_protocol_HPPC_IN21700_30T_cycle_#375.mat
BOOST_REST,375,0.9129,2.70603,0.729,4,discharge,2,-21.673,7.224,10.0,9.9,3.9247,3.5839,15.7246,07-12-21_17.46_RESTPulse_protocol_HPPC_IN21700_30T_cycle_#375.mat
BOOST_REST,375,0.9129,2.70603,0.7293,4,charge,2,16.251,5.417,2.0,2.0,3.932,4.125,11.8762,07-12-21_17.46_RESTPulse_protocol_HPPC_IN21700_30T_cycle_#375.mat
BOOST_REST,375,0.9129,2.70603,0.7293,4,charge,2,16.251,5.417,10.0,9.9,3.932,4.177,15.076,07-12-21_17.46_RESTPulse_protocol_HPPC_IN21700_30T_cycle_#375.mat
BOOST_REST,375,0.9129,2.70603,0.7289,4,discharge,3,-31.154,10.385,2.0,2.0,3.9251,3.542,12.297,07-12-21_17.46_RESTPulse_protocol_HPPC_IN21700_30T_cycle_#375.mat
BOOST_REST,375,0.9129,2.70603,0.7289,4,discharge,3,-31.154,10.385,10.0,9.9,3.9251,3.443,15.4747,07-12-21_17.46_RESTPulse_protocol_HPPC_IN21700_30T_cycle_#375.mat
BOOST_REST,375,0.9129,2.70603,0.7294,4,charge,3,20.654,6.885,2.0,2.0,3.9334,4.2003,12.9227,07-12-21_17.46_RESTPulse_protocol_HPPC_IN21700_30T_cycle_#375.mat
BOOST_REST,375,0.9129,2.70603,0.7294,4,charge,3,20.654,6.885,10.0,9.9,3.9334,4.2001,12.9131,07-12-21_17.46_RESTPulse_protocol_HPPC_IN21700_30T_cycle_#375.mat
BOOST_REST,375,0.9129,2.70603,0.6388,5,discharge,0,-2.71,0.903,2.0,2.0,3.8524,3.8184,12.5471,07-12-21_17.46_RESTPulse_protocol_HPPC_IN21700_30T_cycle_#375.mat
BOOST_REST,375,0.9129,2.70603,0.6388,5,discharge,0,-2.71,0.903,10.0,9.9,3.8524,3.8059,17.1599,07-12-21_17.46_RESTPulse_protocol_HPPC_IN21700_30T_cycle_#375.mat
BOOST_REST,375,0.9129,2.70603,0.6389,5,charge,0,1.353,0.451,2.0,2.0,3.8533,3.8707,12.8565,07-12-21_17.46_RESTPulse_protocol_HPPC_IN21700_30T_cycle_#375.mat
BOOST_REST,375,0.9129,2.70603,0.6389,5,charge,0,1.353,0.451,10.0,9.9,3.8533,3.8758,16.6248,07-12-21_17.46_RESTPulse_protocol_HPPC_IN21700_30T_cycle_#375.mat
BOOST_REST,375,0.9129,2.70603,0.6387,5,discharge,1,-10.839,3.613,2.0,2.0,3.8524,3.7177,12.4273,07-12-21_17.46_RESTPulse_protocol_HPPC_IN21700_30T_cycle_#375.mat
BOOST_REST,375,0.9129,2.70603,0.6387,5,discharge,1,-10.839,3.613,10.0,9.9,3.8524,3.6766,16.2192,07-12-21_17.46_RESTPulse_protocol_HPPC_IN21700_30T_cycle_#375.mat
BOOST_REST,375,0.9129,2.70603,0.6389,5,charge,1,5.419,1.806,2.0,2.0,3.8566,3.922,12.0693,07-12-21_17.46_RESTPulse_protocol_HPPC_IN21700_30T_cycle_#375.mat
BOOST_REST,375,0.9129,2.70603,0.6389,5,charge,1,5.419,1.806,10.0,9.9,3.8566,3.9395,15.2989,07-12-21_17.46_RESTPulse_protocol_HPPC_IN21700_30T_cycle_#375.mat
BOOST_REST,375,0.9129,2.70603,0.6387,5,discharge,2,-21.673,7.224,2.0,2.0,3.8521,3.5887,12.1534,07-12-21_17.46_RESTPulse_protocol_HPPC_IN21700_30T_cycle_#375.mat
BOOST_REST,375,0.9129,2.70603,0.6387,5,discharge,2,-21.673,7.224,10.0,9.9,3.8521,3.5164,15.4893,07-12-21_17.46_RESTPulse_protocol_HPPC_IN21700_30T_cycle_#375.mat
BOOST_REST,375,0.9129,2.70603,0.639,5,charge,2,16.251,5.417,2.0,2.0,3.8589,4.0483,11.6547,07-12-21_17.46_RESTPulse_protocol_HPPC_IN21700_30T_cycle_#375.mat
BOOST_REST,375,0.9129,2.70603,0.639,5,charge,2,16.251,5.417,10.0,9.9,3.8589,4.0944,14.4914,07-12-21_17.46_RESTPulse_protocol_HPPC_IN21700_30T_cycle_#375.mat
BOOST_REST,375,0.9129,2.70603,0.6386,5,discharge,3,-31.154,10.385,2.0,2.0,3.8514,3.4805,11.9054,07-12-21_17.46_RESTPulse_protocol_HPPC_IN21700_30T_cycle_#375.mat
BOOST_REST,375,0.9129,2.70603,0.6386,5,discharge,3,-31.154,10.385,10.0,9.9,3.8514,3.3736,15.3367,07-12-21_17.46_RESTPulse_protocol_HPPC_IN21700_30T_cycle_#375.mat
BOOST_REST,375,0.9129,2.70603,0.6391,5,charge,3,26.987,8.996,2.0,2.0,3.8603,4.1688,11.4314,07-12-21_17.46_RESTPulse_protocol_HPPC_IN21700_30T_cycle_#375.mat
BOOST_REST,375,0.9129,2.70603,0.6391,5,charge,3,26.987,8.996,10.0,9.9,3.8603,4.2002,12.595,07-12-21_17.46_RESTPulse_protocol_HPPC_IN21700_30T_cycle_#375.mat
BOOST_REST,375,0.9129,2.70603,0.5485,6,discharge,0,-2.71,0.903,2.0,2.0,3.7611,3.7285,12.0286,07-12-21_17.46_RESTPulse_protocol_HPPC_IN21700_30T_cycle_#375.mat
BOOST_REST,375,0.9129,2.70603,0.5485,6,discharge,0,-2.71,0.903,10.0,9.9,3.7611,3.7169,16.3088,07-12-21_17.46_RESTPulse_protocol_HPPC_IN21700_30T_cycle_#375.mat
BOOST_REST,375,0.9129,2.70603,0.5485,6,charge,0,1.353,0.451,2.0,1.9,3.7625,3.7784,11.7499,07-12-21_17.46_RESTPulse_protocol_HPPC_IN21700_30T_cycle_#375.mat
BOOST_REST,375,0.9129,2.70603,0.5485,6,charge,0,1.353,0.451,10.0,9.9,3.7625,3.7838,15.7405,07-12-21_17.46_RESTPulse_protocol_HPPC_IN21700_30T_cycle_#375.mat
BOOST_REST,375,0.9129,2.70603,0.5484,6,discharge,1,-10.836,3.612,2.0,2.0,3.7611,3.6302,12.0801,07-12-21_17.46_RESTPulse_protocol_HPPC_IN21700_30T_cycle_#375.mat
BOOST_REST,375,0.9129,2.70603,0.5484,6,discharge,1,-10.836,3.612,10.0,9.9,3.7611,3.5896,15.8269,07-12-21_17.46_RESTPulse_protocol_HPPC_IN21700_30T_cycle_#375.mat
BOOST_REST,375,0.9129,2.70603,0.5486,6,charge,1,5.419,1.806,2.0,2.0,3.7644,3.8297,12.0511,07-12-21_17.46_RESTPulse_protocol_HPPC_IN21700_30T_cycle_#375.mat
BOOST_REST,375,0.9129,2.70603,0.5486,6,charge,1,5.419,1.806,10.0,9.9,3.7644,3.8487,15.5575,07-12-21_17.46_RESTPulse_protocol_HPPC_IN21700_30T_cycle_#375.mat
BOOST_REST,375,0.9129,2.70603,0.5483,6,discharge,2,-21.673,7.224,2.0,2.0,3.7609,3.5007,12.0057,07-12-21_17.46_RESTPulse_protocol_HPPC_IN21700_30T_cycle_#375.mat
BOOST_REST,375,0.9129,2.70603,0.5483,6,discharge,2,-21.673,7.224,10.0,9.9,3.7609,3.4252,15.4893,07-12-21_17.46_RESTPulse_protocol_HPPC_IN21700_30T_cycle_#375.mat
BOOST_REST,375,0.9129,2.70603,0.5487,6,charge,2,16.25,5.417,2.0,2.0,3.7675,3.9583,11.7415,07-12-21_17.46_RESTPulse_protocol_HPPC_IN21700_30T_cycle_#375.mat
BOOST_REST,375,0.9129,2.70603,0.5487,6,charge,2,16.25,5.417,10.0,9.9,3.7675,4.0088,14.8492,07-12-21_17.46_RESTPulse_protocol_HPPC_IN21700_30T_cycle_#375.mat
BOOST_REST,375,0.9129,2.70603,0.5483,6,discharge,3,-31.151,10.384,2.0,2.0,3.7605,3.3904,11.8808,07-12-21_17.46_RESTPulse_protocol_HPPC_IN21700_30T_cycle_#375.mat
BOOST_REST,375,0.9129,2.70603,0.5483,6,discharge,3,-31.151,10.384,10.0,9.9,3.7605,3.2792,15.4505,07-12-21_17.46_RESTPulse_protocol_HPPC_IN21700_30T_cycle_#375.mat
BOOST_REST,375,0.9129,2.70603,0.5488,6,charge,3,27.088,9.029,2.0,2.0,3.7696,4.0818,11.5254,07-12-21_17.46_RESTPulse_protocol_HPPC_IN21700_30T_cycle_#375.mat
BOOST_REST,375,0.9129,2.70603,0.5488,6,charge,3,27.088,9.029,10.0,9.9,3.7696,4.1636,14.5452,07-12-21_17.46_RESTPulse_protocol_HPPC_IN21700_30T_cycle_#375.mat
BOOST_REST,375,0.9129,2.70603,0.4582,7,discharge,0,-2.71,0.903,2.0,1.9,3.6681,3.6366,11.6223,07-12-21_17.46_RESTPulse_protocol_HPPC_IN21700_30T_cycle_#375.mat
BOOST_REST,375,0.9129,2.70603,0.4582,7,discharge,0,-2.71,0.903,10.0,9.9,3.6681,3.6261,15.4964,07-12-21_17.46_RESTPulse_protocol_HPPC_IN21700_30T_cycle_#375.mat
BOOST_REST,375,0.9129,2.70603,0.4582,7,charge,0,1.351,0.45,2.0,1.9,3.6697,3.686,12.0625,07-12-21_17.46_RESTPulse_protocol_HPPC_IN21700_30T_cycle_#375.mat
BOOST_REST,375,0.9129,2.70603,0.4582,7,charge,0,1.351,0.45,10.0,9.9,3.6697,3.691,15.7626,07-12-21_17.46_RESTPulse_protocol_HPPC_IN21700_30T_cycle_#375.mat
BOOST_REST,375,0.9129,2.70603,0.4581,7,discharge,1,-10.838,3.613,2.0,1.9,3.6689,3.5406,11.838,07-12-21_17.46_RESTPulse_protocol_HPPC_IN21700_30T_cycle_#375.mat
BOOST_REST,375,0.9129,2.70603,0.4581,7,discharge,1,-10.838,3.613,10.0,9.9,3.6689,3.5009,15.501,07-12-21_17.46_RESTPulse_protocol_HPPC_IN21700_30T_cycle_#375.mat
BOOST_REST,375,0.9129,2.70603,0.4583,7,charge,1,5.418,1.806,2.0,2.0,3.6734,3.7368,11.7007,07-12-21_17.46_RESTPulse_protocol_HPPC_IN21700_30T_cycle_#375.mat
BOOST_REST,375,0.9129,2.70603,0.4583,7,charge,1,5.418,1.806,10.0,9.9,3.6734,3.755,15.0595,07-12-21_17.46_RESTPulse_protocol_HPPC_IN21700_30T_cycle_#375.mat
BOOST_REST,375,0.9129,2.70603,0.458,7,discharge,2,-21.673,7.224,2.0,2.0,3.6692,3.412,11.8673,07-12-21_17.46_RESTPulse_protocol_HPPC_IN21700_30T_cycle_#375.mat
BOOST_REST,375,0.9129,2.70603,0.458,7,discharge,2,-21.673,7.224,10.0,9.9,3.6692,3.3384,15.2632,07-12-21_17.46_RESTPulse_protocol_HPPC_IN21700_30T_cycle_#375.mat
BOOST_REST,375,0.9129,2.70603,0.4584,7,charge,2,16.253,5.418,2.0,2.0,3.6761,3.8642,11.5732,07-12-21_17.46_RESTPulse_protocol_HPPC_IN21700_30T_cycle_#375.mat
BOOST_REST,375,0.9129,2.70603,0.4584,7,charge,2,16.253,5.418,10.0,9.9,3.6761,3.9123,14.5327,07-12-21_17.46_RESTPulse_protocol_HPPC_IN21700_30T_cycle_#375.mat
BOOST_REST,375,0.9129,2.70603,0.458,7,discharge,3,-31.154,10.385,2.0,2.0,3.6696,3.3021,11.7962,07-12-21_17.46_RESTPulse_protocol_HPPC_IN21700_30T_cycle_#375.mat
BOOST_REST,375,0.9129,2.70603,0.458,7,discharge,3,-31.154,10.385,10.0,9.9,3.6696,3.1931,15.295,07-12-21_17.46_RESTPulse_protocol_HPPC_IN21700_30T_cycle_#375.mat
BOOST_REST,375,0.9129,2.70603,0.4584,7,charge,3,27.089,9.03,2.0,2.0,3.6783,3.9869,11.3921,07-12-21_17.46_RESTPulse_protocol_HPPC_IN21700_30T_cycle_#375.mat
BOOST_REST,375,0.9129,2.70603,0.4584,7,charge,3,27.089,9.03,10.0,9.91,3.6783,4.0665,14.3305,07-12-21_17.46_RESTPulse_protocol_HPPC_IN21700_30T_cycle_#375.mat
BOOST_REST,375,0.9129,2.70603,0.3679,8,discharge,0,-2.71,0.903,2.0,2.0,3.6032,3.5707,11.9931,07-12-21_17.46_RESTPulse_protocol_HPPC_IN21700_30T_cycle_#375.mat
BOOST_REST,375,0.9129,2.70603,0.3679,8,discharge,0,-2.71,0.903,10.0,9.9,3.6032,3.5604,15.7939,07-12-21_17.46_RESTPulse_protocol_HPPC_IN21700_30T_cycle_#375.mat
BOOST_REST,375,0.9129,2.70603,0.3679,8,charge,0,1.353,0.451,2.0,1.9,3.6047,3.6207,11.823,07-12-21_17.46_RESTPulse_protocol_HPPC_IN21700_30T_cycle_#375.mat
BOOST_REST,375,0.9129,2.70603,0.3679,8,charge,0,1.353,0.451,10.0,9.9,3.6047,3.6254,15.2959,07-12-21_17.46_RESTPulse_protocol_HPPC_IN21700_30T_cycle_#375.mat
BOOST_REST,375,0.9129,2.70603,0.3678,8,discharge,1,-10.836,3.612,2.0,1.9,3.6035,3.4747,11.8863,07-12-21_17.46_RESTPulse_protocol_HPPC_IN21700_30T_cycle_#375.mat
BOOST_REST,375,0.9129,2.70603,0.3678,8,discharge,1,-10.836,3.612,10.0,9.9,3.6035,3.4343,15.6146,07-12-21_17.46_RESTPulse_protocol_HPPC_IN21700_30T_cycle_#375.mat
BOOST_REST,375,0.9129,2.70603,0.368,8,charge,1,5.418,1.806,2.0,2.0,3.6078,3.6715,11.7562,07-12-21_17.46_RESTPulse_protocol_HPPC_IN21700_30T_cycle_#375.mat
BOOST_REST,375,0.9129,2.70603,0.368,8,charge,1,5.418,1.806,10.0,9.9,3.6078,3.69,15.1705,07-12-21_17.46_RESTPulse_protocol_HPPC_IN21700_30T_cycle_#375.mat
BOOST_REST,375,0.9129,2.70603,0.3677,8,discharge,2,-21.673,7.224,2.0,1.9,3.6037,3.3469,11.8488,07-12-21_17.46_RESTPulse_protocol_HPPC_IN21700_30T_cycle_#375.mat
BOOST_REST,375,0.9129,2.70603,0.3677,8,discharge,2,-21.673,7.224,10.0,9.9,3.6037,3.2686,15.4616,07-12-21_17.46_RESTPulse_protocol_HPPC_IN21700_30T_cycle_#375.mat
BOOST_REST,375,0.9129,2.70603,0.368,8,charge,2,16.253,5.418,2.0,2.0,3.6115,3.7996,11.5732,07-12-21_17.46_RESTPulse_protocol_HPPC_IN21700_30T_cycle_#375.mat
BOOST_REST,375,0.9129,2.70603,0.368,8,charge,2,16.253,5.418,10.0,9.9,3.6115,3.8469,14.4835,07-12-21_17.46_RESTPulse_protocol_HPPC_IN21700_30T_cycle_#375.mat
BOOST_REST,375,0.9129,2.70603,0.3676,8,discharge,3,-31.154,10.385,2.0,2.0,3.6041,3.2351,11.8444,07-12-21_17.46_RESTPulse_protocol_HPPC_IN21700_30T_cycle_#375.mat
BOOST_REST,375,0.9129,2.70603,0.3676,8,discharge,3,-31.154,10.385,10.0,9.9,3.6041,3.1194,15.5582,07-12-21_17.46_RESTPulse_protocol_HPPC_IN21700_30T_cycle_#375.mat
BOOST_REST,375,0.9129,2.70603,0.3681,8,charge,3,27.089,9.03,2.0,1.9,3.6134,3.9206,11.3404,07-12-21_17.46_RESTPulse_protocol_HPPC_IN21700_30T_cycle_#375.mat
BOOST_REST,375,0.9129,2.70603,0.3681,8,charge,3,27.089,9.03,10.0,9.9,3.6134,3.9967,14.1497,07-12-21_17.46_RESTPulse_protocol_HPPC_IN21700_30T_cycle_#375.mat
BOOST_REST,375,0.9129,2.70603,0.2776,9,discharge,0,-2.71,0.903,2.0,2.0,3.5318,3.4968,12.9132,07-12-21_17.46_RESTPulse_protocol_HPPC_IN21700_30T_cycle_#375.mat
BOOST_REST,375,0.9129,2.70603,0.2776,9,discharge,0,-2.71,0.903,10.0,9.9,3.5318,3.4852,17.193,07-12-21_17.46_RESTPulse_protocol_HPPC_IN21700_30T_cycle_#375.mat
BOOST_REST,375,0.9129,2.70603,0.2776,9,charge,0,1.353,0.451,2.0,1.9,3.5334,3.5503,12.4917,07-12-21_17.46_RESTPulse_protocol_HPPC_IN21700_30T_cycle_#375.mat
BOOST_REST,375,0.9129,2.70603,0.2776,9,charge,0,1.353,0.451,10.0,9.9,3.5334,3.5555,16.3353,07-12-21_17.46_RESTPulse_protocol_HPPC_IN21700_30T_cycle_#375.mat
BOOST_REST,375,0.9129,2.70603,0.2775,9,discharge,1,-10.836,3.612,2.0,2.0,3.5311,3.3912,12.9107,07-12-21_17.46_RESTPulse_protocol_HPPC_IN21700_30T_cycle_#375.mat
BOOST_REST,375,0.9129,2.70603,0.2775,9,discharge,1,-10.836,3.612,10.0,9.9,3.5311,3.3471,16.9804,07-12-21_17.46_RESTPulse_protocol_HPPC_IN21700_30T_cycle_#375.mat
BOOST_REST,375,0.9129,2.70603,0.2777,9,charge,1,5.419,1.806,2.0,2.0,3.5367,3.6047,12.5494,07-12-21_17.46_RESTPulse_protocol_HPPC_IN21700_30T_cycle_#375.mat
BOOST_REST,375,0.9129,2.70603,0.2777,9,charge,1,5.419,1.806,10.0,9.9,3.5367,3.6239,16.0927,07-12-21_17.46_RESTPulse_protocol_HPPC_IN21700_30T_cycle_#375.mat
BOOST_REST,375,0.9129,2.70603,0.2774,9,discharge,2,-21.67,7.223,2.0,2.0,3.5321,3.2561,12.7365,07-12-21_17.46_RESTPulse_protocol_HPPC_IN21700_30T_cycle_#375.mat
BOOST_REST,375,0.9129,2.70603,0.2774,9,discharge,2,-21.67,7.223,10.0,9.9,3.5321,3.164,16.9866,07-12-21_17.46_RESTPulse_protocol_HPPC_IN21700_30T_cycle_#375.mat
BOOST_REST,375,0.9129,2.70603,0.2777,9,charge,2,16.254,5.418,2.0,2.0,3.5407,3.7375,12.1078,07-12-21_17.46_RESTPulse_protocol_HPPC_IN21700_30T_cycle_#375.mat
BOOST_REST,375,0.9129,2.70603,0.2777,9,charge,2,16.254,5.418,10.0,9.9,3.5407,3.7908,15.387,07-12-21_17.46_RESTPulse_protocol_HPPC_IN21700_30T_cycle_#375.mat
BOOST_REST,375,0.9129,2.70603,0.2773,9,discharge,3,-31.154,10.385,2.0,1.9,3.5319,3.1407,12.557,07-12-21_17.46_RESTPulse_protocol_HPPC_IN21700_30T_cycle_#375.mat
BOOST_REST,375,0.9129,2.70603,0.2773,9,discharge,3,-31.154,10.385,10.0,9.9,3.5319,2.9827,17.6286,07-12-21_17.46_RESTPulse_protocol_HPPC_IN21700_30T_cycle_#375.mat
BOOST_REST,375,0.9129,2.70603,0.2778,9,charge,3,27.09,9.03,2.0,2.0,3.544,3.8654,11.8642,07-12-21_17.46_RESTPulse_protocol_HPPC_IN21700_30T_cycle_#375.mat
BOOST_REST,375,0.9129,2.70603,0.2778,9,charge,3,27.09,9.03,10.0,9.9,3.544,3.9462,14.8468,07-12-21_17.46_RESTPulse_protocol_HPPC_IN21700_30T_cycle_#375.mat
BOOST_REST,375,0.9129,2.70603,0.2324,10,discharge,0,-2.71,0.903,2.0,2.0,3.4896,3.4532,13.4312,07-12-21_17.46_RESTPulse_protocol_HPPC_IN21700_30T_cycle_#375.mat
BOOST_REST,375,0.9129,2.70603,0.2324,10,discharge,0,-2.71,0.903,10.0,9.9,3.4896,3.4403,18.1912,07-12-21_17.46_RESTPulse_protocol_HPPC_IN21700_30T_cycle_#375.mat
BOOST_REST,375,0.9129,2.70603,0.2325,10,charge,0,1.353,0.451,2.0,2.0,3.4914,3.5091,13.082,07-12-21_17.46_RESTPulse_protocol_HPPC_IN21700_30T_cycle_#375.mat
BOOST_REST,375,0.9129,2.70603,0.2325,10,charge,0,1.353,0.451,10.0,9.9,3.4914,3.5143,16.9254,07-12-21_17.46_RESTPulse_protocol_HPPC_IN21700_30T_cycle_#375.mat
BOOST_REST,375,0.9129,2.70603,0.2324,10,discharge,1,-10.84,3.613,2.0,1.9,3.489,3.3446,13.321,07-12-21_17.46_RESTPulse_protocol_HPPC_IN21700_30T_cycle_#375.mat
BOOST_REST,375,0.9129,2.70603,0.2324,10,discharge,1,-10.84,3.613,10.0,9.9,3.489,3.2929,18.0904,07-12-21_17.46_RESTPulse_protocol_HPPC_IN21700_30T_cycle_#375.mat
BOOST_REST,375,0.9129,2.70603,0.2325,10,charge,1,5.417,1.806,2.0,2.0,3.4961,3.5656,12.8293,07-12-21_17.46_RESTPulse_protocol_HPPC_IN21700_30T_cycle_#375.mat
BOOST_REST,375,0.9129,2.70603,0.2325,10,charge,1,5.417,1.806,10.0,9.9,3.4961,3.5849,16.3919,07-12-21_17.46_RESTPulse_protocol_HPPC_IN21700_30T_cycle_#375.mat
BOOST_REST,375,0.9129,2.70603,0.2323,10,discharge,2,-21.674,7.225,2.0,2.0,3.4908,3.1987,13.477,07-12-21_17.46_RESTPulse_protocol_HPPC_IN21700_30T_cycle_#375.mat
BOOST_REST,375,0.9129,2.70603,0.2323,10,discharge,2,-21.674,7.225,10.0,9.9,3.4908,3.0713,19.355,07-12-21_17.46_RESTPulse_protocol_HPPC_IN21700_30T_cycle_#375.mat
BOOST_REST,375,0.9129,2.70603,0.2326,10,charge,2,16.252,5.417,2.0,2.0,3.5005,3.702,12.3985,07-12-21_17.46_RESTPulse_protocol_HPPC_IN21700_30T_cycle_#375.mat
BOOST_REST,375,0.9129,2.70603,0.2326,10,charge,2,16.252,5.417,10.0,9.9,3.5005,3.7569,15.7765,07-12-21_17.46_RESTPulse_protocol_HPPC_IN21700_30T_cycle_#375.mat
BOOST_REST,375,0.9129,2.70603,0.2322,10,discharge,3,-31.155,10.385,2.0,2.0,3.4917,3.0718,13.4778,07-12-21_17.46_RESTPulse_protocol_HPPC_IN21700_30T_cycle_#375.mat
BOOST_REST,375,0.9129,2.70603,0.2322,10,discharge,3,-31.155,10.385,10.0,9.9,3.4917,2.8258,21.3738,07-12-21_17.46_RESTPulse_protocol_HPPC_IN21700_30T_cycle_#375.mat
BOOST_REST,375,0.9129,2.70603,0.2327,10,charge,3,27.089,9.03,2.0,2.0,3.5038,3.8306,12.0639,07-12-21_17.46_RESTPulse_protocol_HPPC_IN21700_30T_cycle_#375.mat
BOOST_REST,375,0.9129,2.70603,0.2327,10,charge,3,27.089,9.03,10.0,9.9,3.5038,3.9162,15.2239,07-12-21_17.46_RESTPulse_protocol_HPPC_IN21700_30T_cycle_#375.mat
BOOST_REST,375,0.9129,2.70603,0.1873,11,discharge,0,-2.71,0.903,2.0,1.9,3.4415,3.4023,14.4639,07-12-21_17.46_RESTPulse_protocol_HPPC_IN21700_30T_cycle_#375.mat
BOOST_REST,375,0.9129,2.70603,0.1873,11,discharge,0,-2.71,0.903,10.0,9.9,3.4415,3.3862,20.4044,07-12-21_17.46_RESTPulse_protocol_HPPC_IN21700_30T_cycle_#375.mat
BOOST_REST,375,0.9129,2.70603,0.1873,11,charge,0,1.353,0.451,2.0,2.0,3.4437,3.4627,14.0429,07-12-21_17.46_RESTPulse_protocol_HPPC_IN21700_30T_cycle_#375.mat
BOOST_REST,375,0.9129,2.70603,0.1873,11,charge,0,1.353,0.451,10.0,9.9,3.4437,3.4689,18.6253,07-12-21_17.46_RESTPulse_protocol_HPPC_IN21700_30T_cycle_#375.mat
BOOST_REST,375,0.9129,2.70603,0.1872,11,discharge,1,-10.838,3.613,2.0,2.0,3.4418,3.2807,14.8644,07-12-21_17.46_RESTPulse_protocol_HPPC_IN21700_30T_cycle_#375.mat
BOOST_REST,375,0.9129,2.70603,0.1872,11,discharge,1,-10.838,3.613,10.0,9.9,3.4418,3.2051,21.8398,07-12-21_17.46_RESTPulse_protocol_HPPC_IN21700_30T_cycle_#375.mat
BOOST_REST,375,0.9129,2.70603,0.1873,11,charge,1,5.416,1.805,2.0,2.0,3.4499,3.5232,13.5332,07-12-21_17.46_RESTPulse_protocol_HPPC_IN21700_30T_cycle_#375.mat
BOOST_REST,375,0.9129,2.70603,0.1873,11,charge,1,5.416,1.805,10.0,9.9,3.4499,3.5433,17.2442,07-12-21_17.46_RESTPulse_protocol_HPPC_IN21700_30T_cycle_#375.mat
BOOST_REST,375,0.9129,2.70603,0.1871,11,discharge,2,-21.673,7.224,2.0,2.0,3.4435,3.1173,15.051,07-12-21_17.46_RESTPulse_protocol_HPPC_IN21700_30T_cycle_#375.mat
BOOST_REST,375,0.9129,2.70603,0.1871,11,discharge,2,-21.673,7.224,10.0,9.9,3.4435,2.8871,25.6725,07-12-21_17.46_RESTPulse_protocol_HPPC_IN21700_30T_cycle_#375.mat
BOOST_REST,375,0.9129,2.70603,0.1874,11,charge,2,16.252,5.417,2.0,2.0,3.4539,3.6618,12.7923,07-12-21_17.46_RESTPulse_protocol_HPPC_IN21700_30T_cycle_#375.mat
BOOST_REST,375,0.9129,2.70603,0.1874,11,charge,2,16.252,5.417,10.0,9.9,3.4539,3.7154,16.0903,07-12-21_17.46_RESTPulse_protocol_HPPC_IN21700_30T_cycle_#375.mat
BOOST_REST,375,0.9129,2.70603,0.187,11,discharge,3,-31.155,10.385,2.0,2.0,3.4434,2.9694,15.2143,07-12-21_17.46_RESTPulse_protocol_HPPC_IN21700_30T_cycle_#375.mat
BOOST_REST,375,0.9129,2.70603,0.187,11,discharge,3,-31.155,10.385,10.0,9.9,3.4434,2.5021,30.2134,07-12-21_17.46_RESTPulse_protocol_HPPC_IN21700_30T_cycle_#375.mat
BOOST_REST,375,0.9129,2.70603,0.1875,11,charge,3,27.09,9.03,2.0,2.0,3.4577,3.7868,12.1484,07-12-21_17.46_RESTPulse_protocol_HPPC_IN21700_30T_cycle_#375.mat
BOOST_REST,375,0.9129,2.70603,0.1875,11,charge,3,27.09,9.03,10.0,9.9,3.4577,3.8737,15.3562,07-12-21_17.46_RESTPulse_protocol_HPPC_IN21700_30T_cycle_#375.mat
BOOST_REST,375,0.9129,2.70603,0.1421,12,discharge,0,-2.709,0.903,2.0,1.9,3.3824,3.3342,17.7945,07-12-21_17.46_RESTPulse_protocol_HPPC_IN21700_30T_cycle_#375.mat
BOOST_REST,375,0.9129,2.70603,0.1421,12,discharge,0,-2.709,0.903,10.0,9.9,3.3824,3.3067,27.947,07-12-21_17.46_RESTPulse_protocol_HPPC_IN21700_30T_cycle_#375.mat
BOOST_REST,375,0.9129,2.70603,0.1422,12,charge,0,1.353,0.451,2.0,2.0,3.3853,3.4087,17.3007,07-12-21_17.46_RESTPulse_protocol_HPPC_IN21700_30T_cycle_#375.mat
BOOST_REST,375,0.9129,2.70603,0.1422,12,charge,0,1.353,0.451,10.0,9.9,3.3853,3.4181,24.2505,07-12-21_17.46_RESTPulse_protocol_HPPC_IN21700_30T_cycle_#375.mat
BOOST_REST,375,0.9129,2.70603,0.1421,12,discharge,1,-10.837,3.612,2.0,2.0,3.3834,3.1701,19.6826,07-12-21_17.46_RESTPulse_protocol_HPPC_IN21700_30T_cycle_#375.mat
BOOST_REST,375,0.9129,2.70603,0.1421,12,discharge,1,-10.837,3.612,10.0,9.9,3.3834,2.9867,36.6061,07-12-21_17.46_RESTPulse_protocol_HPPC_IN21700_30T_cycle_#375.mat
BOOST_REST,375,0.9129,2.70603,0.1422,12,charge,1,5.418,1.806,2.0,1.9,3.3951,3.4804,15.7438,07-12-21_17.46_RESTPulse_protocol_HPPC_IN21700_30T_cycle_#375.mat
BOOST_REST,375,0.9129,2.70603,0.1422,12,charge,1,5.418,1.806,10.0,9.91,3.3951,3.5076,20.7641,07-12-21_17.46_RESTPulse_protocol_HPPC_IN21700_30T_cycle_#375.mat
BOOST_REST,375,0.9129,2.70603,0.142,12,discharge,2,-21.677,7.226,2.0,1.9,3.3852,2.9467,20.2288,07-12-21_17.46_RESTPulse_protocol_HPPC_IN21700_30T_cycle_#375.mat
BOOST_REST,375,0.9129,2.70603,0.142,12,discharge,2,-21.677,7.226,10.0,9.91,3.3852,2.503,40.6975,07-12-21_17.46_RESTPulse_protocol_HPPC_IN21700_30T_cycle_#375.mat
BOOST_REST,375,0.9129,2.70603,0.1423,12,charge,2,16.254,5.418,2.0,2.0,3.4027,3.6247,13.6582,07-12-21_17.46_RESTPulse_protocol_HPPC_IN21700_30T_cycle_#375.mat
BOOST_REST,375,0.9129,2.70603,0.1423,12,charge,2,16.254,5.418,10.0,9.9,3.4027,3.6777,16.9189,07-12-21_17.46_RESTPulse_protocol_HPPC_IN21700_30T_cycle_#375.mat
BOOST_REST,375,0.9129,2.70603,0.1419,12,discharge,3,-26.75,8.917,2.0,2.0,3.3856,2.7259,24.6617,07-12-21_17.46_RESTPulse_protocol_HPPC_IN21700_30T_cycle_#375.mat
BOOST_REST,375,0.9129,2.70603,0.1419,12,discharge,3,-26.75,8.917,10.0,9.9,3.3856,2.5062,32.8748,07-12-21_17.46_RESTPulse_protocol_HPPC_IN21700_30T_cycle_#375.mat
BOOST_REST,375,0.9129,2.70603,0.1424,12,charge,3,27.09,9.03,2.0,1.9,3.4037,3.7505,12.8018,07-12-21_17.46_RESTPulse_protocol_HPPC_IN21700_30T_cycle_#375.mat
BOOST_REST,375,0.9129,2.70603,0.1424,12,charge,3,27.09,9.03,10.0,9.9,3.4037,3.8363,15.969,07-12-21_17.46_RESTPulse_protocol_HPPC_IN21700_30T_cycle_#375.mat
BOOST_REST,412,0.90105,2.67088,1.0,0,discharge,0,-2.678,0.893,2.0,2.0,4.1583,4.1111,17.6231,07-17-21_10.14_RESTPulse_protocol_HPPC_IN21700_30T_cycle_#412.mat
BOOST_REST,412,0.90105,2.67088,1.0,0,discharge,0,-2.678,0.893,10.0,9.9,4.1583,4.0938,24.0824,07-17-21_10.14_RESTPulse_protocol_HPPC_IN21700_30T_cycle_#412.mat
BOOST_REST,412,0.90105,2.67088,1.0,0,charge,0,1.337,0.446,2.0,2.0,4.1609,4.1845,17.6475,07-17-21_10.14_RESTPulse_protocol_HPPC_IN21700_30T_cycle_#412.mat
BOOST_REST,412,0.90105,2.67088,1.0,0,charge,0,1.337,0.446,10.0,9.9,4.1609,4.1946,25.2,07-17-21_10.14_RESTPulse_protocol_HPPC_IN21700_30T_cycle_#412.mat
BOOST_REST,412,0.90105,2.67088,0.9999,0,discharge,1,-10.7,3.567,2.0,2.0,4.1573,3.9774,16.8131,07-17-21_10.14_RESTPulse_protocol_HPPC_IN21700_30T_cycle_#412.mat
BOOST_REST,412,0.90105,2.67088,0.9999,0,discharge,1,-10.7,3.567,10.0,9.9,4.1573,3.9315,21.1028,07-17-21_10.14_RESTPulse_protocol_HPPC_IN21700_30T_cycle_#412.mat
BOOST_REST,412,0.90105,2.67088,1.0,0,charge,1,1.724,0.575,2.0,2.0,4.1633,4.2002,21.4012,07-17-21_10.14_RESTPulse_protocol_HPPC_IN21700_30T_cycle_#412.mat
BOOST_REST,412,0.90105,2.67088,1.0,0,charge,1,1.724,0.575,10.0,9.9,4.1633,4.2001,21.3432,07-17-21_10.14_RESTPulse_protocol_HPPC_IN21700_30T_cycle_#412.mat
BOOST_REST,412,0.90105,2.67088,0.9998,0,discharge,2,-21.401,7.134,2.0,2.0,4.156,3.8177,15.8077,07-17-21_10.14_RESTPulse_protocol_HPPC_IN21700_30T_cycle_#412.mat
BOOST_REST,412,0.90105,2.67088,0.9998,0,discharge,2,-21.401,7.134,10.0,9.9,4.156,3.7482,19.0552,07-17-21_10.14_RESTPulse_protocol_HPPC_IN21700_30T_cycle_#412.mat
BOOST_REST,412,0.90105,2.67088,1.0,0,charge,2,1.604,0.535,2.0,1.9,4.1664,4.2001,21.0087,07-17-21_10.14_RESTPulse_protocol_HPPC_IN21700_30T_cycle_#412.mat
BOOST_REST,412,0.90105,2.67088,1.0,0,charge,2,1.604,0.535,10.0,9.9,4.1664,4.2002,21.071,07-17-21_10.14_RESTPulse_protocol_HPPC_IN21700_30T_cycle_#412.mat
BOOST_REST,412,0.90105,2.67088,0.9998,0,discharge,3,-30.762,10.254,2.0,2.0,4.1568,3.6895,15.1908,07-17-21_10.14_RESTPulse_protocol_HPPC_IN21700_30T_cycle_#412.mat
BOOST_REST,412,0.90105,2.67088,0.9998,0,discharge,3,-30.762,10.254,10.0,9.9,4.1568,3.5924,18.3473,07-17-21_10.14_RESTPulse_protocol_HPPC_IN21700_30T_cycle_#412.mat
BOOST_REST,412,0.90105,2.67088,1.0,0,charge,3,1.523,0.508,2.0,1.9,4.1692,4.2001,20.2849,07-17-21_10.14_RESTPulse_protocol_HPPC_IN21700_30T_cycle_#412.mat
BOOST_REST,412,0.90105,2.67088,1.0,0,charge,3,1.523,0.508,10.0,9.9,4.1692,4.2001,20.2849,07-17-21_10.14_RESTPulse_protocol_HPPC_IN21700_30T_cycle_#412.mat
BOOST_REST,412,0.90105,2.67088,0.9554,1,discharge,0,-2.675,0.892,2.0,2.0,4.0875,4.0574,11.2532,07-17-21_10.14_RESTPulse_protocol_HPPC_IN21700_30T_cycle_#412.mat
BOOST_REST,412,0.90105,2.67088,0.9554,1,discharge,0,-2.675,0.892,10.0,9.7,4.0875,4.0469,15.1787,07-17-21_10.14_RESTPulse_protocol_HPPC_IN21700_30T_cycle_#412.mat
BOOST_REST,412,0.90105,2.67088,0.9555,1,charge,0,1.339,0.446,2.0,2.0,4.111,4.1199,6.6468,07-17-21_10.14_RESTPulse_protocol_HPPC_IN21700_30T_cycle_#412.mat
BOOST_REST,412,0.90105,2.67088,0.9555,1,charge,0,1.339,0.446,10.0,9.5,4.111,4.1248,10.3062,07-17-21_10.14_RESTPulse_protocol_HPPC_IN21700_30T_cycle_#412.mat
BOOST_REST,412,0.90105,2.67088,0.9554,1,discharge,1,-10.697,3.566,2.0,2.0,4.098,3.9411,14.6677,07-17-21_10.14_RESTPulse_protocol_HPPC_IN21700_30T_cycle_#412.mat
BOOST_REST,412,0.90105,2.67088,0.9554,1,discharge,1,-10.697,3.566,10.0,9.9,4.098,3.9067,17.8835,07-17-21_10.14_RESTPulse_protocol_HPPC_IN21700_30T_cycle_#412.mat
BOOST_REST,412,0.90105,2.67088,0.9555,1,charge,1,5.349,1.783,2.0,2.0,4.1108,4.1813,13.1811,07-17-21_10.14_RESTPulse_protocol_HPPC_IN21700_30T_cycle_#412.mat
BOOST_REST,412,0.90105,2.67088,0.9555,1,charge,1,5.349,1.783,10.0,9.8,4.1108,4.2034,17.3131,07-17-21_10.14_RESTPulse_protocol_HPPC_IN21700_30T_cycle_#412.mat
BOOST_REST,412,0.90105,2.67088,0.9554,1,discharge,2,-21.397,7.132,2.0,2.0,4.0981,3.7929,14.2637,07-17-21_10.14_RESTPulse_protocol_HPPC_IN21700_30T_cycle_#412.mat
BOOST_REST,412,0.90105,2.67088,0.9554,1,discharge,2,-21.397,7.132,10.0,9.9,4.0981,3.7294,17.2314,07-17-21_10.14_RESTPulse_protocol_HPPC_IN21700_30T_cycle_#412.mat
BOOST_REST,412,0.90105,2.67088,0.9554,1,charge,2,6.748,2.249,2.0,2.0,4.1031,4.2196,17.2649,07-17-21_10.14_RESTPulse_protocol_HPPC_IN21700_30T_cycle_#412.mat
BOOST_REST,412,0.90105,2.67088,0.9554,1,charge,2,6.748,2.249,10.0,9.9,4.1031,4.2093,15.7385,07-17-21_10.14_RESTPulse_protocol_HPPC_IN21700_30T_cycle_#412.mat
BOOST_REST,412,0.90105,2.67088,0.9552,1,discharge,3,-30.762,10.254,2.0,1.9,4.0986,3.6635,14.1441,07-17-21_10.14_RESTPulse_protocol_HPPC_IN21700_30T_cycle_#412.mat
BOOST_REST,412,0.90105,2.67088,0.9552,1,discharge,3,-30.762,10.254,10.0,9.9,4.0986,3.5655,17.3298,07-17-21_10.14_RESTPulse_protocol_HPPC_IN21700_30T_cycle_#412.mat
BOOST_REST,412,0.90105,2.67088,0.9555,1,charge,3,5.531,1.844,2.0,2.0,4.1059,4.2001,17.0304,07-17-21_10.14_RESTPulse_protocol_HPPC_IN21700_30T_cycle_#412.mat
BOOST_REST,412,0.90105,2.67088,0.9555,1,charge,3,5.531,1.844,10.0,9.9,4.1059,4.2,17.0123,07-17-21_10.14_RESTPulse_protocol_HPPC_IN21700_30T_cycle_#412.mat
BOOST_REST,412,0.90105,2.67088,0.9108,2,discharge,0,-2.679,0.893,2.0,2.0,4.0807,4.0412,14.7465,07-17-21_10.14_RESTPulse_protocol_HPPC_IN21700_30T_cycle_#412.mat
BOOST_REST,412,0.90105,2.67088,0.9108,2,discharge,0,-2.679,0.893,10.0,9.9,4.0807,4.0311,18.5171,07-17-21_10.14_RESTPulse_protocol_HPPC_IN21700_30T_cycle_#412.mat
BOOST_REST,412,0.90105,2.67088,0.9109,2,charge,0,1.337,0.446,2.0,2.0,4.0814,4.1019,15.3317,07-17-21_10.14_RESTPulse_protocol_HPPC_IN21700_30T_cycle_#412.mat
BOOST_REST,412,0.90105,2.67088,0.9109,2,charge,0,1.337,0.446,10.0,9.9,4.0814,4.1064,18.6972,07-17-21_10.14_RESTPulse_protocol_HPPC_IN21700_30T_cycle_#412.mat
BOOST_REST,412,0.90105,2.67088,0.9108,2,discharge,1,-10.701,3.567,2.0,2.0,4.081,3.9246,14.6155,07-17-21_10.14_RESTPulse_protocol_HPPC_IN21700_30T_cycle_#412.mat
BOOST_REST,412,0.90105,2.67088,0.9108,2,discharge,1,-10.701,3.567,10.0,9.9,4.081,3.8898,17.8675,07-17-21_10.14_RESTPulse_protocol_HPPC_IN21700_30T_cycle_#412.mat
BOOST_REST,412,0.90105,2.67088,0.9109,2,charge,1,5.349,1.783,2.0,1.9,4.0844,4.1606,14.2462,07-17-21_10.14_RESTPulse_protocol_HPPC_IN21700_30T_cycle_#412.mat
BOOST_REST,412,0.90105,2.67088,0.9109,2,charge,1,5.349,1.783,10.0,9.9,4.0844,4.1776,17.4245,07-17-21_10.14_RESTPulse_protocol_HPPC_IN21700_30T_cycle_#412.mat
BOOST_REST,412,0.90105,2.67088,0.9107,2,discharge,2,-21.399,7.133,2.0,2.0,4.0811,3.7784,14.1455,07-17-21_10.14_RESTPulse_protocol_HPPC_IN21700_30T_cycle_#412.mat
BOOST_REST,412,0.90105,2.67088,0.9107,2,discharge,2,-21.399,7.133,10.0,9.9,4.0811,3.7107,17.3092,07-17-21_10.14_RESTPulse_protocol_HPPC_IN21700_30T_cycle_#412.mat
BOOST_REST,412,0.90105,2.67088,0.9109,2,charge,2,7.403,2.468,2.0,2.0,4.0861,4.2002,15.4118,07-17-21_10.14_RESTPulse_protocol_HPPC_IN21700_30T_cycle_#412.mat
BOOST_REST,412,0.90105,2.67088,0.9109,2,charge,2,7.403,2.468,10.0,9.9,4.0861,4.2,15.3848,07-17-21_10.14_RESTPulse_protocol_HPPC_IN21700_30T_cycle_#412.mat
BOOST_REST,412,0.90105,2.67088,0.9106,2,discharge,3,-30.759,10.253,2.0,2.0,4.0816,3.6577,13.7813,07-17-21_10.14_RESTPulse_protocol_HPPC_IN21700_30T_cycle_#412.mat
BOOST_REST,412,0.90105,2.67088,0.9106,2,discharge,3,-30.759,10.253,10.0,9.9,4.0816,3.5509,17.2535,07-17-21_10.14_RESTPulse_protocol_HPPC_IN21700_30T_cycle_#412.mat
BOOST_REST,412,0.90105,2.67088,0.9109,2,charge,3,7.353,2.451,2.0,2.0,4.0877,4.2003,15.3137,07-17-21_10.14_RESTPulse_protocol_HPPC_IN21700_30T_cycle_#412.mat
BOOST_REST,412,0.90105,2.67088,0.9109,2,charge,3,7.353,2.451,10.0,9.9,4.0877,4.2001,15.2865,07-17-21_10.14_RESTPulse_protocol_HPPC_IN21700_30T_cycle_#412.mat
BOOST_REST,412,0.90105,2.67088,0.8217,3,discharge,0,-2.679,0.893,2.0,2.0,4.0292,3.9911,14.2244,07-17-21_10.14_RESTPulse_protocol_HPPC_IN21700_30T_cycle_#412.mat
BOOST_REST,412,0.90105,2.67088,0.8217,3,discharge,0,-2.679,0.893,10.0,9.9,4.0292,3.9765,19.6752,07-17-21_10.14_RESTPulse_protocol_HPPC_IN21700_30T_cycle_#412.mat
BOOST_REST,412,0.90105,2.67088,0.8217,3,charge,0,1.339,0.446,2.0,2.0,4.0313,4.0498,13.8163,07-17-21_10.14_RESTPulse_protocol_HPPC_IN21700_30T_cycle_#412.mat
BOOST_REST,412,0.90105,2.67088,0.8217,3,charge,0,1.339,0.446,10.0,9.9,4.0313,4.0559,18.3719,07-17-21_10.14_RESTPulse_protocol_HPPC_IN21700_30T_cycle_#412.mat
BOOST_REST,412,0.90105,2.67088,0.8216,3,discharge,1,-10.701,3.567,2.0,2.0,4.0297,3.8788,14.1015,07-17-21_10.14_RESTPulse_protocol_HPPC_IN21700_30T_cycle_#412.mat
BOOST_REST,412,0.90105,2.67088,0.8216,3,discharge,1,-10.701,3.567,10.0,9.9,4.0297,3.8284,18.8113,07-17-21_10.14_RESTPulse_protocol_HPPC_IN21700_30T_cycle_#412.mat
BOOST_REST,412,0.90105,2.67088,0.8218,3,charge,1,5.349,1.783,2.0,2.0,4.0346,4.1065,13.4428,07-17-21_10.14_RESTPulse_protocol_HPPC_IN21700_30T_cycle_#412.mat
BOOST_REST,412,0.90105,2.67088,0.8218,3,charge,1,5.349,1.783,10.0,9.9,4.0346,4.1263,17.1447,07-17-21_10.14_RESTPulse_protocol_HPPC_IN21700_30T_cycle_#412.mat
BOOST_REST,412,0.90105,2.67088,0.8215,3,discharge,2,-21.397,7.132,2.0,2.0,4.0301,3.7366,13.7169,07-17-21_10.14_RESTPulse_protocol_HPPC_IN21700_30T_cycle_#412.mat
BOOST_REST,412,0.90105,2.67088,0.8215,3,discharge,2,-21.397,7.132,10.0,9.9,4.0301,3.6496,17.7829,07-17-21_10.14_RESTPulse_protocol_HPPC_IN21700_30T_cycle_#412.mat
BOOST_REST,412,0.90105,2.67088,0.8218,3,charge,2,11.381,3.794,2.0,2.0,4.0365,4.2005,14.41,07-17-21_10.14_RESTPulse_protocol_HPPC_IN21700_30T_cycle_#412.mat
BOOST_REST,412,0.90105,2.67088,0.8218,3,charge,2,11.381,3.794,10.0,9.9,4.0365,4.2003,14.3924,07-17-21_10.14_RESTPulse_protocol_HPPC_IN21700_30T_cycle_#412.mat
BOOST_REST,412,0.90105,2.67088,0.8215,3,discharge,3,-30.761,10.254,2.0,1.9,4.0307,3.6211,13.3156,07-17-21_10.14_RESTPulse_protocol_HPPC_IN21700_30T_cycle_#412.mat
BOOST_REST,412,0.90105,2.67088,0.8215,3,discharge,3,-30.761,10.254,10.0,9.9,4.0307,3.4943,17.4377,07-17-21_10.14_RESTPulse_protocol_HPPC_IN21700_30T_cycle_#412.mat
BOOST_REST,412,0.90105,2.67088,0.8218,3,charge,3,11.351,3.784,2.0,2.0,4.039,4.2004,14.219,07-17-21_10.14_RESTPulse_protocol_HPPC_IN21700_30T_cycle_#412.mat
BOOST_REST,412,0.90105,2.67088,0.8218,3,charge,3,11.351,3.784,10.0,9.9,4.039,4.2002,14.2014,07-17-21_10.14_RESTPulse_protocol_HPPC_IN21700_30T_cycle_#412.mat
BOOST_REST,412,0.90105,2.67088,0.7325,4,discharge,0,-2.677,0.892,2.0,2.0,3.9247,3.8891,13.3005,07-17-21_10.14_RESTPulse_protocol_HPPC_IN21700_30T_cycle_#412.mat
BOOST_REST,412,0.90105,2.67088,0.7325,4,discharge,0,-2.677,0.892,10.0,9.9,3.9247,3.8755,18.3815,07-17-21_10.14_RESTPulse_protocol_HPPC_IN21700_30T_cycle_#412.mat
BOOST_REST,412,0.90105,2.67088,0.7326,4,charge,0,1.337,0.446,2.0,2.0,3.9262,3.9444,13.6115,07-17-21_10.14_RESTPulse_protocol_HPPC_IN21700_30T_cycle_#412.mat
BOOST_REST,412,0.90105,2.67088,0.7326,4,charge,0,1.337,0.446,10.0,9.9,3.9262,3.9499,17.7249,07-17-21_10.14_RESTPulse_protocol_HPPC_IN21700_30T_cycle_#412.mat
BOOST_REST,412,0.90105,2.67088,0.7325,4,discharge,1,-10.701,3.567,2.0,2.0,3.925,3.7831,13.2604,07-17-21_10.14_RESTPulse_protocol_HPPC_IN21700_30T_cycle_#412.mat
BOOST_REST,412,0.90105,2.67088,0.7325,4,discharge,1,-10.701,3.567,10.0,9.9,3.925,3.7395,17.3348,07-17-21_10.14_RESTPulse_protocol_HPPC_IN21700_30T_cycle_#412.mat
BOOST_REST,412,0.90105,2.67088,0.7326,4,charge,1,5.349,1.783,2.0,2.0,3.9301,3.9981,12.7127,07-17-21_10.14_RESTPulse_protocol_HPPC_IN21700_30T_cycle_#412.mat
BOOST_REST,412,0.90105,2.67088,0.7326,4,charge,1,5.349,1.783,10.0,9.9,3.9301,4.0164,16.1339,07-17-21_10.14_RESTPulse_protocol_HPPC_IN21700_30T_cycle_#412.mat
