Repository: KikETs/ECM_HYBRID_BMS_JOINT

## Results

| Arm | Model | Size | Protocol | Result | Worst cell |
|---|---|---|---|---|---|
| SOP | 2RC table + trim (A8) | 4 effective coefficients, 2 EW states | leave-one-cell-out | usable current 69.6 % discharge, 59.5 % charge (τ = 10 s) | 59.9 % / 53.5 % (BOOST_REST) |
| SOH | dQ/dV ridge | 65 coefficients | leave-one-cell-out | RMSE 0.0094, bias −0.0005 | 0.0130 (BOOST_REST) |
| SOC | 2RC EKF, low-current gate | 3 states | leave-one-cell-out | **2.34 %p** over six sensor disturbances on estimated SOH (2.325 on true SOH), per cell 2.00–2.75 | 4.60 %p (BOOST_NEGPULSE_1S, current offset −0.10 A) |

The SOH arm was a 10,945-parameter CNN until the second audit round. Nested

File: analysis/uypydj_hppc_resistance.csv (part 86 of 225)
protocol,cycle,SOH,CAP_Ah,SOC,soc_group,direction,rate_rank,I_A,CRate_rated,tau_s,tau_actual_s,V_pre_V,V_tau_V,R_mOhm,file
BOOST_REST,412,0.90105,2.67088,0.7324,4,discharge,2,-21.401,7.134,2.0,2.0,3.9251,3.6455,13.0648,07-17-21_10.14_RESTPulse_protocol_HPPC_IN21700_30T_cycle_#412.mat
BOOST_REST,412,0.90105,2.67088,0.7324,4,discharge,2,-21.401,7.134,10.0,9.9,3.9251,3.5718,16.5086,07-17-21_10.14_RESTPulse_protocol_HPPC_IN21700_30T_cycle_#412.mat
BOOST_REST,412,0.90105,2.67088,0.7327,4,charge,2,16.049,5.35,2.0,2.0,3.9327,4.1316,12.3933,07-17-21_10.14_RESTPulse_protocol_HPPC_IN21700_30T_cycle_#412.mat
BOOST_REST,412,0.90105,2.67088,0.7327,4,charge,2,16.049,5.35,10.0,9.9,3.9327,4.1859,15.7767,07-17-21_10.14_RESTPulse_protocol_HPPC_IN21700_30T_cycle_#412.mat
BOOST_REST,412,0.90105,2.67088,0.7323,4,discharge,3,-30.758,10.253,2.0,2.0,3.9248,3.5301,12.8324,07-17-21_10.14_RESTPulse_protocol_HPPC_IN21700_30T_cycle_#412.mat
BOOST_REST,412,0.90105,2.67088,0.7323,4,discharge,3,-30.758,10.253,10.0,9.9,3.9248,3.4185,16.4608,07-17-21_10.14_RESTPulse_protocol_HPPC_IN21700_30T_cycle_#412.mat
BOOST_REST,412,0.90105,2.67088,0.7327,4,charge,3,19.534,6.511,2.0,2.0,3.9341,4.2004,13.6326,07-17-21_10.14_RESTPulse_protocol_HPPC_IN21700_30T_cycle_#412.mat
BOOST_REST,412,0.90105,2.67088,0.7327,4,charge,3,19.534,6.511,10.0,9.9,3.9341,4.2001,13.6173,07-17-21_10.14_RESTPulse_protocol_HPPC_IN21700_30T_cycle_#412.mat
BOOST_REST,412,0.90105,2.67088,0.6434,5,discharge,0,-2.676,0.892,2.0,2.0,3.8539,3.8185,13.2262,07-17-21_10.14_RESTPulse_protocol_HPPC_IN21700_30T_cycle_#412.mat
BOOST_REST,412,0.90105,2.67088,0.6434,5,discharge,0,-2.676,0.892,10.0,9.9,3.8539,3.8057,18.0086,07-17-21_10.14_RESTPulse_protocol_HPPC_IN21700_30T_cycle_#412.mat
BOOST_REST,412,0.90105,2.67088,0.6434,5,charge,0,1.337,0.446,2.0,2.0,3.8556,3.8728,12.8627,07-17-21_10.14_RESTPulse_protocol_HPPC_IN21700_30T_cycle_#412.mat
BOOST_REST,412,0.90105,2.67088,0.6434,5,charge,0,1.337,0.446,10.0,9.9,3.8556,3.8781,16.8262,07-17-21_10.14_RESTPulse_protocol_HPPC_IN21700_30T_cycle_#412.mat
BOOST_REST,412,0.90105,2.67088,0.6433,5,discharge,1,-10.699,3.566,2.0,2.0,3.8538,3.7144,13.0293,07-17-21_10.14_RESTPulse_protocol_HPPC_IN21700_30T_cycle_#412.mat
BOOST_REST,412,0.90105,2.67088,0.6433,5,discharge,1,-10.699,3.566,10.0,9.9,3.8538,3.6714,17.0483,07-17-21_10.14_RESTPulse_protocol_HPPC_IN21700_30T_cycle_#412.mat
BOOST_REST,412,0.90105,2.67088,0.6435,5,charge,1,5.348,1.783,2.0,2.0,3.8583,3.9261,12.6765,07-17-21_10.14_RESTPulse_protocol_HPPC_IN21700_30T_cycle_#412.mat
BOOST_REST,412,0.90105,2.67088,0.6435,5,charge,1,5.348,1.783,10.0,9.9,3.8583,3.9441,16.0419,07-17-21_10.14_RESTPulse_protocol_HPPC_IN21700_30T_cycle_#412.mat
BOOST_REST,412,0.90105,2.67088,0.6432,5,discharge,2,-21.399,7.133,2.0,2.0,3.8536,3.5806,12.7576,07-17-21_10.14_RESTPulse_protocol_HPPC_IN21700_30T_cycle_#412.mat
BOOST_REST,412,0.90105,2.67088,0.6432,5,discharge,2,-21.399,7.133,10.0,9.9,3.8536,3.5018,16.44,07-17-21_10.14_RESTPulse_protocol_HPPC_IN21700_30T_cycle_#412.mat
BOOST_REST,412,0.90105,2.67088,0.6435,5,charge,2,16.049,5.35,2.0,2.0,3.8607,4.0572,12.2438,07-17-21_10.14_RESTPulse_protocol_HPPC_IN21700_30T_cycle_#412.mat
BOOST_REST,412,0.90105,2.67088,0.6435,5,charge,2,16.049,5.35,10.0,9.9,3.8607,4.1055,15.2533,07-17-21_10.14_RESTPulse_protocol_HPPC_IN21700_30T_cycle_#412.mat
BOOST_REST,412,0.90105,2.67088,0.6432,5,discharge,3,-30.757,10.252,2.0,1.9,3.8537,3.4699,12.4785,07-17-21_10.14_RESTPulse_protocol_HPPC_IN21700_30T_cycle_#412.mat
BOOST_REST,412,0.90105,2.67088,0.6432,5,discharge,3,-30.757,10.252,10.0,9.9,3.8537,3.3467,16.4841,07-17-21_10.14_RESTPulse_protocol_HPPC_IN21700_30T_cycle_#412.mat
BOOST_REST,412,0.90105,2.67088,0.6436,5,charge,3,25.713,8.571,2.0,2.0,3.8622,4.1827,12.4645,07-17-21_10.14_RESTPulse_protocol_HPPC_IN21700_30T_cycle_#412.mat
BOOST_REST,412,0.90105,2.67088,0.6436,5,charge,3,25.713,8.571,10.0,9.9,3.8622,4.2002,13.1451,07-17-21_10.14_RESTPulse_protocol_HPPC_IN21700_30T_cycle_#412.mat
BOOST_REST,412,0.90105,2.67088,0.5542,6,discharge,0,-2.677,0.892,2.0,2.0,3.7653,3.7314,12.6639,07-17-21_10.14_RESTPulse_protocol_HPPC_IN21700_30T_cycle_#412.mat
BOOST_REST,412,0.90105,2.67088,0.5542,6,discharge,0,-2.677,0.892,10.0,9.9,3.7653,3.7192,17.2214,07-17-21_10.14_RESTPulse_protocol_HPPC_IN21700_30T_cycle_#412.mat
BOOST_REST,412,0.90105,2.67088,0.5543,6,charge,0,1.339,0.446,2.0,2.0,3.7668,3.7834,12.3982,07-17-21_10.14_RESTPulse_protocol_HPPC_IN21700_30T_cycle_#412.mat
BOOST_REST,412,0.90105,2.67088,0.5543,6,charge,0,1.339,0.446,10.0,9.9,3.7668,3.7888,16.4314,07-17-21_10.14_RESTPulse_protocol_HPPC_IN21700_30T_cycle_#412.mat
BOOST_REST,412,0.90105,2.67088,0.5541,6,discharge,1,-10.701,3.567,2.0,2.0,3.7654,3.6306,12.597,07-17-21_10.14_RESTPulse_protocol_HPPC_IN21700_30T_cycle_#412.mat
BOOST_REST,412,0.90105,2.67088,0.5541,6,discharge,1,-10.701,3.567,10.0,9.9,3.7654,3.5878,16.5966,07-17-21_10.14_RESTPulse_protocol_HPPC_IN21700_30T_cycle_#412.mat
BOOST_REST,412,0.90105,2.67088,0.5543,6,charge,1,5.349,1.783,2.0,2.0,3.7695,3.8357,12.3768,07-17-21_10.14_RESTPulse_protocol_HPPC_IN21700_30T_cycle_#412.mat
BOOST_REST,412,0.90105,2.67088,0.5543,6,charge,1,5.349,1.783,10.0,9.9,3.7695,3.8551,16.0039,07-17-21_10.14_RESTPulse_protocol_HPPC_IN21700_30T_cycle_#412.mat
BOOST_REST,412,0.90105,2.67088,0.5541,6,discharge,2,-21.395,7.132,2.0,2.0,3.7645,3.4994,12.3907,07-17-21_10.14_RESTPulse_protocol_HPPC_IN21700_30T_cycle_#412.mat
BOOST_REST,412,0.90105,2.67088,0.5541,6,discharge,2,-21.395,7.132,10.0,9.9,3.7645,3.4183,16.1814,07-17-21_10.14_RESTPulse_protocol_HPPC_IN21700_30T_cycle_#412.mat
BOOST_REST,412,0.90105,2.67088,0.5544,6,charge,2,16.049,5.35,2.0,2.0,3.7722,3.9663,12.0942,07-17-21_10.14_RESTPulse_protocol_HPPC_IN21700_30T_cycle_#412.mat
BOOST_REST,412,0.90105,2.67088,0.5544,6,charge,2,16.049,5.35,10.0,9.9,3.7722,4.0178,15.3031,07-17-21_10.14_RESTPulse_protocol_HPPC_IN21700_30T_cycle_#412.mat
BOOST_REST,412,0.90105,2.67088,0.554,6,discharge,3,-30.759,10.253,2.0,2.0,3.7654,3.3877,12.2793,07-17-21_10.14_RESTPulse_protocol_HPPC_IN21700_30T_cycle_#412.mat
BOOST_REST,412,0.90105,2.67088,0.554,6,discharge,3,-30.759,10.253,10.0,9.9,3.7654,3.2653,16.2587,07-17-21_10.14_RESTPulse_protocol_HPPC_IN21700_30T_cycle_#412.mat
BOOST_REST,412,0.90105,2.67088,0.5545,6,charge,3,26.749,8.916,2.0,2.0,3.7742,4.0915,11.8621,07-17-21_10.14_RESTPulse_protocol_HPPC_IN21700_30T_cycle_#412.mat
BOOST_REST,412,0.90105,2.67088,0.5545,6,charge,3,26.749,8.916,10.0,9.9,3.7742,4.1763,15.0323,07-17-21_10.14_RESTPulse_protocol_HPPC_IN21700_30T_cycle_#412.mat
BOOST_REST,412,0.90105,2.67088,0.4651,7,discharge,0,-2.677,0.892,2.0,2.0,3.6717,3.6386,12.365,07-17-21_10.14_RESTPulse_protocol_HPPC_IN21700_30T_cycle_#412.mat
BOOST_REST,412,0.90105,2.67088,0.4651,7,discharge,0,-2.677,0.892,10.0,9.9,3.6717,3.6277,16.4369,07-17-21_10.14_RESTPulse_protocol_HPPC_IN21700_30T_cycle_#412.mat
BOOST_REST,412,0.90105,2.67088,0.4651,7,charge,0,1.337,0.446,2.0,2.0,3.6733,3.6895,12.1176,07-17-21_10.14_RESTPulse_protocol_HPPC_IN21700_30T_cycle_#412.mat
BOOST_REST,412,0.90105,2.67088,0.4651,7,charge,0,1.337,0.446,10.0,9.9,3.6733,3.6945,15.8576,07-17-21_10.14_RESTPulse_protocol_HPPC_IN21700_30T_cycle_#412.mat
BOOST_REST,412,0.90105,2.67088,0.465,7,discharge,1,-10.699,3.566,2.0,2.0,3.6717,3.539,12.403,07-17-21_10.14_RESTPulse_protocol_HPPC_IN21700_30T_cycle_#412.mat
BOOST_REST,412,0.90105,2.67088,0.465,7,discharge,1,-10.699,3.566,10.0,9.9,3.6717,3.4982,16.2165,07-17-21_10.14_RESTPulse_protocol_HPPC_IN21700_30T_cycle_#412.mat
BOOST_REST,412,0.90105,2.67088,0.4651,7,charge,1,5.348,1.783,2.0,2.0,3.6762,3.7417,12.2464,07-17-21_10.14_RESTPulse_protocol_HPPC_IN21700_30T_cycle_#412.mat
BOOST_REST,412,0.90105,2.67088,0.4651,7,charge,1,5.348,1.783,10.0,9.9,3.6762,3.7605,15.7614,07-17-21_10.14_RESTPulse_protocol_HPPC_IN21700_30T_cycle_#412.mat
BOOST_REST,412,0.90105,2.67088,0.4649,7,discharge,2,-21.399,7.133,2.0,2.0,3.6722,3.4067,12.4071,07-17-21_10.14_RESTPulse_protocol_HPPC_IN21700_30T_cycle_#412.mat
BOOST_REST,412,0.90105,2.67088,0.4649,7,discharge,2,-21.399,7.133,10.0,9.9,3.6722,3.3275,16.1082,07-17-21_10.14_RESTPulse_protocol_HPPC_IN21700_30T_cycle_#412.mat
BOOST_REST,412,0.90105,2.67088,0.4652,7,charge,2,16.047,5.349,2.0,2.0,3.6793,3.873,12.0708,07-17-21_10.14_RESTPulse_protocol_HPPC_IN21700_30T_cycle_#412.mat
BOOST_REST,412,0.90105,2.67088,0.4652,7,charge,2,16.047,5.349,10.0,9.9,3.6793,3.9235,15.2178,07-17-21_10.14_RESTPulse_protocol_HPPC_IN21700_30T_cycle_#412.mat
BOOST_REST,412,0.90105,2.67088,0.4648,7,discharge,3,-30.758,10.253,2.0,2.0,3.6725,3.2931,12.335,07-17-21_10.14_RESTPulse_protocol_HPPC_IN21700_30T_cycle_#412.mat
BOOST_REST,412,0.90105,2.67088,0.4648,7,discharge,3,-30.758,10.253,10.0,9.9,3.6725,3.1722,16.2657,07-17-21_10.14_RESTPulse_protocol_HPPC_IN21700_30T_cycle_#412.mat
BOOST_REST,412,0.90105,2.67088,0.4653,7,charge,3,26.747,8.916,2.0,2.0,3.6817,3.9999,11.8967,07-17-21_10.14_RESTPulse_protocol_HPPC_IN21700_30T_cycle_#412.mat
BOOST_REST,412,0.90105,2.67088,0.4653,7,charge,3,26.747,8.916,10.0,9.9,3.6817,4.0845,15.0596,07-17-21_10.14_RESTPulse_protocol_HPPC_IN21700_30T_cycle_#412.mat
BOOST_REST,412,0.90105,2.67088,0.3759,8,discharge,0,-2.677,0.892,2.0,1.9,3.6054,3.572,12.4767,07-17-21_10.14_RESTPulse_protocol_HPPC_IN21700_30T_cycle_#412.mat
BOOST_REST,412,0.90105,2.67088,0.3759,8,discharge,0,-2.677,0.892,10.0,9.9,3.6054,3.5608,16.6604,07-17-21_10.14_RESTPulse_protocol_HPPC_IN21700_30T_cycle_#412.mat
BOOST_REST,412,0.90105,2.67088,0.3759,8,charge,0,1.337,0.446,2.0,2.0,3.607,3.6235,12.3429,07-17-21_10.14_RESTPulse_protocol_HPPC_IN21700_30T_cycle_#412.mat
BOOST_REST,412,0.90105,2.67088,0.3759,8,charge,0,1.337,0.446,10.0,9.9,3.607,3.6284,16.0084,07-17-21_10.14_RESTPulse_protocol_HPPC_IN21700_30T_cycle_#412.mat
BOOST_REST,412,0.90105,2.67088,0.3758,8,discharge,1,-10.699,3.566,2.0,2.0,3.6055,3.4713,12.5432,07-17-21_10.14_RESTPulse_protocol_HPPC_IN21700_30T_cycle_#412.mat
BOOST_REST,412,0.90105,2.67088,0.3758,8,discharge,1,-10.699,3.566,10.0,9.9,3.6055,3.4298,16.4221,07-17-21_10.14_RESTPulse_protocol_HPPC_IN21700_30T_cycle_#412.mat
BOOST_REST,412,0.90105,2.67088,0.376,8,charge,1,5.348,1.783,2.0,2.0,3.6102,3.6764,12.3775,07-17-21_10.14_RESTPulse_protocol_HPPC_IN21700_30T_cycle_#412.mat
BOOST_REST,412,0.90105,2.67088,0.376,8,charge,1,5.348,1.783,10.0,9.9,3.6102,3.6954,15.93,07-17-21_10.14_RESTPulse_protocol_HPPC_IN21700_30T_cycle_#412.mat
BOOST_REST,412,0.90105,2.67088,0.3758,8,discharge,2,-21.399,7.133,2.0,2.0,3.6059,3.3374,12.5473,07-17-21_10.14_RESTPulse_protocol_HPPC_IN21700_30T_cycle_#412.mat
BOOST_REST,412,0.90105,2.67088,0.3758,8,discharge,2,-21.399,7.133,10.0,9.9,3.6059,3.2544,16.426,07-17-21_10.14_RESTPulse_protocol_HPPC_IN21700_30T_cycle_#412.mat
BOOST_REST,412,0.90105,2.67088,0.3761,8,charge,2,16.048,5.349,2.0,2.0,3.6139,3.809,12.1573,07-17-21_10.14_RESTPulse_protocol_HPPC_IN21700_30T_cycle_#412.mat
BOOST_REST,412,0.90105,2.67088,0.3761,8,charge,2,16.048,5.349,10.0,9.9,3.6139,3.8583,15.2293,07-17-21_10.14_RESTPulse_protocol_HPPC_IN21700_30T_cycle_#412.mat
BOOST_REST,412,0.90105,2.67088,0.3757,8,discharge,3,-30.761,10.254,2.0,2.0,3.6062,3.2226,12.4703,07-17-21_10.14_RESTPulse_protocol_HPPC_IN21700_30T_cycle_#412.mat
BOOST_REST,412,0.90105,2.67088,0.3757,8,discharge,3,-30.761,10.254,10.0,9.9,3.6062,3.0928,16.69,07-17-21_10.14_RESTPulse_protocol_HPPC_IN21700_30T_cycle_#412.mat
BOOST_REST,412,0.90105,2.67088,0.3762,8,charge,3,26.748,8.916,2.0,2.0,3.6168,3.9366,11.956,07-17-21_10.14_RESTPulse_protocol_HPPC_IN21700_30T_cycle_#412.mat
BOOST_REST,412,0.90105,2.67088,0.3762,8,charge,3,26.748,8.916,10.0,9.9,3.6168,4.0155,14.9058,07-17-21_10.14_RESTPulse_protocol_HPPC_IN21700_30T_cycle_#412.mat
BOOST_REST,412,0.90105,2.67088,0.2867,9,discharge,0,-2.678,0.893,2.0,2.0,3.5348,3.5,12.9948,07-17-21_10.14_RESTPulse_protocol_HPPC_IN21700_30T_cycle_#412.mat
BOOST_REST,412,0.90105,2.67088,0.2867,9,discharge,0,-2.678,0.893,10.0,9.9,3.5348,3.4881,17.4384,07-17-21_10.14_RESTPulse_protocol_HPPC_IN21700_30T_cycle_#412.mat
BOOST_REST,412,0.90105,2.67088,0.2868,9,charge,0,1.339,0.446,2.0,1.9,3.5373,3.5545,12.8483,07-17-21_10.14_RESTPulse_protocol_HPPC_IN21700_30T_cycle_#412.mat
BOOST_REST,412,0.90105,2.67088,0.2868,9,charge,0,1.339,0.446,10.0,9.9,3.5373,3.5595,16.5833,07-17-21_10.14_RESTPulse_protocol_HPPC_IN21700_30T_cycle_#412.mat
BOOST_REST,412,0.90105,2.67088,0.2867,9,discharge,1,-10.701,3.567,2.0,1.9,3.535,3.3942,13.1576,07-17-21_10.14_RESTPulse_protocol_HPPC_IN21700_30T_cycle_#412.mat
BOOST_REST,412,0.90105,2.67088,0.2867,9,discharge,1,-10.701,3.567,10.0,9.9,3.535,3.3475,17.5217,07-17-21_10.14_RESTPulse_protocol_HPPC_IN21700_30T_cycle_#412.mat
BOOST_REST,412,0.90105,2.67088,0.2868,9,charge,1,5.346,1.782,2.0,2.0,3.5404,3.6092,12.8697,07-17-21_10.14_RESTPulse_protocol_HPPC_IN21700_30T_cycle_#412.mat
BOOST_REST,412,0.90105,2.67088,0.2868,9,charge,1,5.346,1.782,10.0,9.9,3.5404,3.6287,16.5173,07-17-21_10.14_RESTPulse_protocol_HPPC_IN21700_30T_cycle_#412.mat
BOOST_REST,412,0.90105,2.67088,0.2866,9,discharge,2,-21.4,7.133,2.0,2.0,3.5355,3.2526,13.2196,07-17-21_10.14_RESTPulse_protocol_HPPC_IN21700_30T_cycle_#412.mat
BOOST_REST,412,0.90105,2.67088,0.2866,9,discharge,2,-21.4,7.133,10.0,9.9,3.5355,3.1527,17.8879,07-17-21_10.14_RESTPulse_protocol_HPPC_IN21700_30T_cycle_#412.mat
BOOST_REST,412,0.90105,2.67088,0.2869,9,charge,2,16.047,5.349,2.0,2.0,3.5444,3.7445,12.4696,07-17-21_10.14_RESTPulse_protocol_HPPC_IN21700_30T_cycle_#412.mat
BOOST_REST,412,0.90105,2.67088,0.2869,9,charge,2,16.047,5.349,10.0,9.9,3.5444,3.799,15.8659,07-17-21_10.14_RESTPulse_protocol_HPPC_IN21700_30T_cycle_#412.mat
BOOST_REST,412,0.90105,2.67088,0.2865,9,discharge,3,-30.76,10.253,2.0,1.9,3.5349,3.1367,12.9454,07-17-21_10.14_RESTPulse_protocol_HPPC_IN21700_30T_cycle_#412.mat
BOOST_REST,412,0.90105,2.67088,0.2865,9,discharge,3,-30.76,10.253,10.0,9.9,3.5349,2.9631,18.5891,07-17-21_10.14_RESTPulse_protocol_HPPC_IN21700_30T_cycle_#412.mat
BOOST_REST,412,0.90105,2.67088,0.287,9,charge,3,26.747,8.916,2.0,1.9,3.5475,3.8686,12.0051,07-17-21_10.14_RESTPulse_protocol_HPPC_IN21700_30T_cycle_#412.mat
BOOST_REST,412,0.90105,2.67088,0.287,9,charge,3,26.747,8.916,10.0,9.9,3.5475,3.9529,15.1568,07-17-21_10.14_RESTPulse_protocol_HPPC_IN21700_30T_cycle_#412.mat
BOOST_REST,412,0.90105,2.67088,0.2421,10,discharge,0,-2.677,0.892,2.0,1.9,3.495,3.4572,14.1203,07-17-21_10.14_RESTPulse_protocol_HPPC_IN21700_30T_cycle_#412.mat
BOOST_REST,412,0.90105,2.67088,0.2421,10,discharge,0,-2.677,0.892,10.0,9.9,3.495,3.4436,19.2006,07-17-21_10.14_RESTPulse_protocol_HPPC_IN21700_30T_cycle_#412.mat
BOOST_REST,412,0.90105,2.67088,0.2422,10,charge,0,1.337,0.446,2.0,2.0,3.4968,3.5151,13.6915,07-17-21_10.14_RESTPulse_protocol_HPPC_IN21700_30T_cycle_#412.mat
BOOST_REST,412,0.90105,2.67088,0.2422,10,charge,0,1.337,0.446,10.0,9.9,3.4968,3.5206,17.8064,07-17-21_10.14_RESTPulse_protocol_HPPC_IN21700_30T_cycle_#412.mat
BOOST_REST,412,0.90105,2.67088,0.2421,10,discharge,1,-10.699,3.566,2.0,2.0,3.4943,3.3426,14.1789,07-17-21_10.14_RESTPulse_protocol_HPPC_IN21700_30T_cycle_#412.mat
BOOST_REST,412,0.90105,2.67088,0.2421,10,discharge,1,-10.699,3.566,10.0,9.9,3.4943,3.2882,19.2635,07-17-21_10.14_RESTPulse_protocol_HPPC_IN21700_30T_cycle_#412.mat
BOOST_REST,412,0.90105,2.67088,0.2422,10,charge,1,5.35,1.783,2.0,1.9,3.5013,3.5732,13.4387,07-17-21_10.14_RESTPulse_protocol_HPPC_IN21700_30T_cycle_#412.mat
BOOST_REST,412,0.90105,2.67088,0.2422,10,charge,1,5.35,1.783,10.0,9.9,3.5013,3.5938,17.2891,07-17-21_10.14_RESTPulse_protocol_HPPC_IN21700_30T_cycle_#412.mat
BOOST_REST,412,0.90105,2.67088,0.242,10,discharge,2,-21.399,7.133,2.0,2.0,3.4951,3.1909,14.2156,07-17-21_10.14_RESTPulse_protocol_HPPC_IN21700_30T_cycle_#412.mat
BOOST_REST,412,0.90105,2.67088,0.242,10,discharge,2,-21.399,7.133,10.0,9.9,3.4951,3.051,20.7533,07-17-21_10.14_RESTPulse_protocol_HPPC_IN21700_30T_cycle_#412.mat
BOOST_REST,412,0.90105,2.67088,0.2423,10,charge,2,16.048,5.349,2.0,2.0,3.5059,3.7139,12.9611,07-17-21_10.14_RESTPulse_protocol_HPPC_IN21700_30T_cycle_#412.mat
BOOST_REST,412,0.90105,2.67088,0.2423,10,charge,2,16.048,5.349,10.0,9.9,3.5059,3.7705,16.488,07-17-21_10.14_RESTPulse_protocol_HPPC_IN21700_30T_cycle_#412.mat
BOOST_REST,412,0.90105,2.67088,0.2419,10,discharge,3,-30.76,10.253,2.0,1.9,3.4965,3.0645,14.0442,07-17-21_10.14_RESTPulse_protocol_HPPC_IN21700_30T_cycle_#412.mat
BOOST_REST,412,0.90105,2.67088,0.2419,10,discharge,3,-30.76,10.253,10.0,9.9,3.4965,2.7846,23.1437,07-17-21_10.14_RESTPulse_protocol_HPPC_IN21700_30T_cycle_#412.mat
BOOST_REST,412,0.90105,2.67088,0.2424,10,charge,3,26.75,8.917,2.0,2.0,3.5091,3.8415,12.4262,07-17-21_10.14_RESTPulse_protocol_HPPC_IN21700_30T_cycle_#412.mat
BOOST_REST,412,0.90105,2.67088,0.2424,10,charge,3,26.75,8.917,10.0,9.9,3.5091,3.9295,15.7159,07-17-21_10.14_RESTPulse_protocol_HPPC_IN21700_30T_cycle_#412.mat
BOOST_REST,412,0.90105,2.67088,0.1975,11,discharge,0,-2.677,0.892,2.0,2.0,3.4472,3.405,15.7651,07-17-21_10.14_RESTPulse_protocol_HPPC_IN21700_30T_cycle_#412.mat
BOOST_REST,412,0.90105,2.67088,0.1975,11,discharge,0,-2.677,0.892,10.0,9.9,3.4472,3.3882,22.0412,07-17-21_10.14_RESTPulse_protocol_HPPC_IN21700_30T_cycle_#412.mat
BOOST_REST,412,0.90105,2.67088,0.1976,11,charge,0,1.337,0.446,2.0,2.0,3.4489,3.4699,15.7127,07-17-21_10.14_RESTPulse_protocol_HPPC_IN21700_30T_cycle_#412.mat
BOOST_REST,412,0.90105,2.67088,0.1976,11,charge,0,1.337,0.446,10.0,9.9,3.4489,3.4763,20.5013,07-17-21_10.14_RESTPulse_protocol_HPPC_IN21700_30T_cycle_#412.mat
BOOST_REST,412,0.90105,2.67088,0.1975,11,discharge,1,-10.701,3.567,2.0,2.0,3.4474,3.275,16.1106,07-17-21_10.14_RESTPulse_protocol_HPPC_IN21700_30T_cycle_#412.mat
BOOST_REST,412,0.90105,2.67088,0.1975,11,discharge,1,-10.701,3.567,10.0,9.9,3.4474,3.1926,23.8109,07-17-21_10.14_RESTPulse_protocol_HPPC_IN21700_30T_cycle_#412.mat
BOOST_REST,412,0.90105,2.67088,0.1976,11,charge,1,5.348,1.783,2.0,1.9,3.4555,3.5332,14.5274,07-17-21_10.14_RESTPulse_protocol_HPPC_IN21700_30T_cycle_#412.mat
BOOST_REST,412,0.90105,2.67088,0.1976,11,charge,1,5.348,1.783,10.0,9.9,3.4555,3.5547,18.5473,07-17-21_10.14_RESTPulse_protocol_HPPC_IN21700_30T_cycle_#412.mat
BOOST_REST,412,0.90105,2.67088,0.1974,11,discharge,2,-21.401,7.134,2.0,2.0,3.449,3.1002,16.2983,07-17-21_10.14_RESTPulse_protocol_HPPC_IN21700_30T_cycle_#412.mat
BOOST_REST,412,0.90105,2.67088,0.1974,11,discharge,2,-21.401,7.134,10.0,9.9,3.449,2.8399,28.4613,07-17-21_10.14_RESTPulse_protocol_HPPC_IN21700_30T_cycle_#412.mat
BOOST_REST,412,0.90105,2.67088,0.1977,11,charge,2,16.048,5.349,2.0,2.0,3.4605,3.6773,13.5095,07-17-21_10.14_RESTPulse_protocol_HPPC_IN21700_30T_cycle_#412.mat
BOOST_REST,412,0.90105,2.67088,0.1977,11,charge,2,16.048,5.349,10.0,9.9,3.4605,3.7337,17.0239,07-17-21_10.14_RESTPulse_protocol_HPPC_IN21700_30T_cycle_#412.mat
BOOST_REST,412,0.90105,2.67088,0.1974,11,discharge,3,-30.759,10.253,2.0,2.0,3.4491,2.9492,16.2522,07-17-21_10.14_RESTPulse_protocol_HPPC_IN21700_30T_cycle_#412.mat
BOOST_REST,412,0.90105,2.67088,0.1974,11,discharge,3,-30.759,10.253,10.0,9.9,3.4491,2.4994,30.8755,07-17-21_10.14_RESTPulse_protocol_HPPC_IN21700_30T_cycle_#412.mat
BOOST_REST,412,0.90105,2.67088,0.1978,11,charge,3,26.748,8.916,2.0,1.9,3.4635,3.7989,12.5393,07-17-21_10.14_RESTPulse_protocol_HPPC_IN21700_30T_cycle_#412.mat
BOOST_REST,412,0.90105,2.67088,0.1978,11,charge,3,26.748,8.916,10.0,9.9,3.4635,3.8916,16.0049,07-17-21_10.14_RESTPulse_protocol_HPPC_IN21700_30T_cycle_#412.mat
BOOST_REST,412,0.90105,2.67088,0.153,12,discharge,0,-2.677,0.892,2.0,1.9,3.3896,3.3395,18.7171,07-17-21_10.14_RESTPulse_protocol_HPPC_IN21700_30T_cycle_#412.mat
BOOST_REST,412,0.90105,2.67088,0.153,12,discharge,0,-2.677,0.892,10.0,9.9,3.3896,3.3113,29.2524,07-17-21_10.14_RESTPulse_protocol_HPPC_IN21700_30T_cycle_#412.mat
BOOST_REST,412,0.90105,2.67088,0.153,12,charge,0,1.337,0.446,2.0,2.0,3.3931,3.4165,17.5045,07-17-21_10.14_RESTPulse_protocol_HPPC_IN21700_30T_cycle_#412.mat
BOOST_REST,412,0.90105,2.67088,0.153,12,charge,0,1.337,0.446,10.0,9.9,3.3931,3.426,24.611,07-17-21_10.14_RESTPulse_protocol_HPPC_IN21700_30T_cycle_#412.mat
BOOST_REST,412,0.90105,2.67088,0.1529,12,discharge,1,-10.701,3.567,2.0,2.0,3.3904,3.1727,20.3439,07-17-21_10.14_RESTPulse_protocol_HPPC_IN21700_30T_cycle_#412.mat
BOOST_REST,412,0.90105,2.67088,0.1529,12,discharge,1,-10.701,3.567,10.0,9.9,3.3904,2.988,37.604,07-17-21_10.14_RESTPulse_protocol_HPPC_IN21700_30T_cycle_#412.mat
BOOST_REST,412,0.90105,2.67088,0.1531,12,charge,1,5.351,1.784,2.0,2.0,3.402,3.4896,16.3717,07-17-21_10.14_RESTPulse_protocol_HPPC_IN21700_30T_cycle_#412.mat
BOOST_REST,412,0.90105,2.67088,0.1531,12,charge,1,5.351,1.784,10.0,9.9,3.402,3.5163,21.3617,07-17-21_10.14_RESTPulse_protocol_HPPC_IN21700_30T_cycle_#412.mat
BOOST_REST,412,0.90105,2.67088,0.1528,12,discharge,2,-21.401,7.134,2.0,2.0,3.3922,2.9335,21.4336,07-17-21_10.14_RESTPulse_protocol_HPPC_IN21700_30T_cycle_#412.mat
BOOST_REST,412,0.90105,2.67088,0.1528,12,discharge,2,-21.401,7.134,10.0,9.9,3.3922,2.4996,41.7083,07-17-21_10.14_RESTPulse_protocol_HPPC_IN21700_30T_cycle_#412.mat
BOOST_REST,412,0.90105,2.67088,0.1531,12,charge,2,16.048,5.349,2.0,2.0,3.4095,3.6361,14.1201,07-17-21_10.14_RESTPulse_protocol_HPPC_IN21700_30T_cycle_#412.mat
BOOST_REST,412,0.90105,2.67088,0.1531,12,charge,2,16.048,5.349,10.0,9.9,3.4095,3.6911,17.5474,07-17-21_10.14_RESTPulse_protocol_HPPC_IN21700_30T_cycle_#412.mat
BOOST_REST,412,0.90105,2.67088,0.1528,12,discharge,3,-26.197,8.732,2.0,2.0,3.3927,2.7237,25.5373,07-17-21_10.14_RESTPulse_protocol_HPPC_IN21700_30T_cycle_#412.mat
BOOST_REST,412,0.90105,2.67088,0.1528,12,discharge,3,-26.197,8.732,10.0,9.9,3.3927,2.4996,34.0917,07-17-21_10.14_RESTPulse_protocol_HPPC_IN21700_30T_cycle_#412.mat
BOOST_REST,412,0.90105,2.67088,0.1532,12,charge,3,26.748,8.916,2.0,2.0,3.4111,3.7628,13.1486,07-17-21_10.14_RESTPulse_protocol_HPPC_IN21700_30T_cycle_#412.mat
BOOST_REST,412,0.90105,2.67088,0.1532,12,charge,3,26.748,8.916,10.0,9.9,3.4111,3.8513,16.4573,07-17-21_10.14_RESTPulse_protocol_HPPC_IN21700_30T_cycle_#412.mat
BOOST_REST,450,0.89044,2.63943,1.0,0,discharge,0,-2.644,0.881,2.0,2.0,4.1579,4.1097,18.2306,07-24-21_22.14_RESTPulse_protocol_HPPC_IN21700_30T_cycle_#450.mat
BOOST_REST,450,0.89044,2.63943,1.0,0,discharge,0,-2.644,0.881,10.0,9.9,4.1579,4.092,24.9253,07-24-21_22.14_RESTPulse_protocol_HPPC_IN21700_30T_cycle_#450.mat
BOOST_REST,450,0.89044,2.63943,1.0,0,charge,0,1.321,0.44,2.0,2.0,4.1605,4.1849,18.4653,07-24-21_22.14_RESTPulse_protocol_HPPC_IN21700_30T_cycle_#450.mat
BOOST_REST,450,0.89044,2.63943,1.0,0,charge,0,1.321,0.44,10.0,9.9,4.1605,4.1952,26.26,07-24-21_22.14_RESTPulse_protocol_HPPC_IN21700_30T_cycle_#450.mat
BOOST_REST,450,0.89044,2.63943,0.9999,0,discharge,1,-10.564,3.521,2.0,2.0,4.157,3.9736,17.3608,07-24-21_22.14_RESTPulse_protocol_HPPC_IN21700_30T_cycle_#450.mat
BOOST_REST,450,0.89044,2.63943,0.9999,0,discharge,1,-10.564,3.521,10.0,9.9,4.157,3.9289,21.5922,07-24-21_22.14_RESTPulse_protocol_HPPC_IN21700_30T_cycle_#450.mat
BOOST_REST,450,0.89044,2.63943,1.0,0,charge,1,1.666,0.555,2.0,1.9,4.1642,4.2003,21.6661,07-24-21_22.14_RESTPulse_protocol_HPPC_IN21700_30T_cycle_#450.mat
BOOST_REST,450,0.89044,2.63943,1.0,0,charge,1,1.666,0.555,10.0,9.9,4.1642,4.2001,21.546,07-24-21_22.14_RESTPulse_protocol_HPPC_IN21700_30T_cycle_#450.mat
BOOST_REST,450,0.89044,2.63943,0.9998,0,discharge,2,-21.133,7.044,2.0,2.0,4.1567,3.8133,16.2495,07-24-21_22.14_RESTPulse_protocol_HPPC_IN21700_30T_cycle_#450.mat
BOOST_REST,450,0.89044,2.63943,0.9998,0,discharge,2,-21.133,7.044,10.0,9.9,4.1567,3.7488,19.3016,07-24-21_22.14_RESTPulse_protocol_HPPC_IN21700_30T_cycle_#450.mat
BOOST_REST,450,0.89044,2.63943,1.0,0,charge,2,1.535,0.512,2.0,2.0,4.1674,4.2002,21.3639,07-24-21_22.14_RESTPulse_protocol_HPPC_IN21700_30T_cycle_#450.mat
BOOST_REST,450,0.89044,2.63943,1.0,0,charge,2,1.535,0.512,10.0,9.9,4.1674,4.2001,21.2988,07-24-21_22.14_RESTPulse_protocol_HPPC_IN21700_30T_cycle_#450.mat
BOOST_REST,450,0.89044,2.63943,0.9997,0,discharge,3,-30.38,10.127,2.0,2.0,4.1564,3.6857,15.4937,07-24-21_22.14_RESTPulse_protocol_HPPC_IN21700_30T_cycle_#450.mat
BOOST_REST,450,0.89044,2.63943,0.9997,0,discharge,3,-30.38,10.127,10.0,9.9,4.1564,3.5982,18.3739,07-24-21_22.14_RESTPulse_protocol_HPPC_IN21700_30T_cycle_#450.mat
BOOST_REST,450,0.89044,2.63943,1.0,0,charge,3,1.441,0.48,2.0,2.0,4.1697,4.2001,21.0994,07-24-21_22.14_RESTPulse_protocol_HPPC_IN21700_30T_cycle_#450.mat
BOOST_REST,450,0.89044,2.63943,1.0,0,charge,3,1.441,0.48,10.0,9.9,4.1697,4.2001,21.0994,07-24-21_22.14_RESTPulse_protocol_HPPC_IN21700_30T_cycle_#450.mat
BOOST_REST,450,0.89044,2.63943,0.9559,1,discharge,0,-2.642,0.881,2.0,2.0,4.0974,4.0551,16.0094,07-24-21_22.14_RESTPulse_protocol_HPPC_IN21700_30T_cycle_#450.mat
BOOST_REST,450,0.89044,2.63943,0.9559,1,discharge,0,-2.642,0.881,10.0,9.9,4.0974,4.0444,20.059,07-24-21_22.14_RESTPulse_protocol_HPPC_IN21700_30T_cycle_#450.mat
BOOST_REST,450,0.89044,2.63943,0.956,1,charge,0,1.319,0.44,2.0,1.9,4.0989,4.1196,15.6889,07-24-21_22.14_RESTPulse_protocol_HPPC_IN21700_30T_cycle_#450.mat
BOOST_REST,450,0.89044,2.63943,0.956,1,charge,0,1.319,0.44,10.0,9.9,4.0989,4.1253,20.0091,07-24-21_22.14_RESTPulse_protocol_HPPC_IN21700_30T_cycle_#450.mat
BOOST_REST,450,0.89044,2.63943,0.9559,1,discharge,1,-10.566,3.522,2.0,1.9,4.0977,3.9348,15.4174,07-24-21_22.14_RESTPulse_protocol_HPPC_IN21700_30T_cycle_#450.mat
BOOST_REST,450,0.89044,2.63943,0.9559,1,discharge,1,-10.566,3.522,10.0,9.9,4.0977,3.9022,18.5027,07-24-21_22.14_RESTPulse_protocol_HPPC_IN21700_30T_cycle_#450.mat
BOOST_REST,450,0.89044,2.63943,0.956,1,charge,1,5.283,1.761,2.0,2.0,4.1014,4.1841,15.6549,07-24-21_22.14_RESTPulse_protocol_HPPC_IN21700_30T_cycle_#450.mat
BOOST_REST,450,0.89044,2.63943,0.956,1,charge,1,5.283,1.761,10.0,9.9,4.1014,4.2001,18.6836,07-24-21_22.14_RESTPulse_protocol_HPPC_IN21700_30T_cycle_#450.mat
BOOST_REST,450,0.89044,2.63943,0.9558,1,discharge,2,-21.135,7.045,2.0,1.9,4.0978,3.7873,14.6913,07-24-21_22.14_RESTPulse_protocol_HPPC_IN21700_30T_cycle_#450.mat
BOOST_REST,450,0.89044,2.63943,0.9558,1,discharge,2,-21.135,7.045,10.0,9.9,4.0978,3.7297,17.4166,07-24-21_22.14_RESTPulse_protocol_HPPC_IN21700_30T_cycle_#450.mat
BOOST_REST,450,0.89044,2.63943,0.956,1,charge,2,5.549,1.85,2.0,2.0,4.1038,4.2003,17.3899,07-24-21_22.14_RESTPulse_protocol_HPPC_IN21700_30T_cycle_#450.mat
BOOST_REST,450,0.89044,2.63943,0.956,1,charge,2,5.549,1.85,10.0,9.9,4.1038,4.2002,17.3719,07-24-21_22.14_RESTPulse_protocol_HPPC_IN21700_30T_cycle_#450.mat
BOOST_REST,450,0.89044,2.63943,0.9557,1,discharge,3,-30.38,10.127,2.0,2.0,4.0986,3.6665,14.2232,07-24-21_22.14_RESTPulse_protocol_HPPC_IN21700_30T_cycle_#450.mat
BOOST_REST,450,0.89044,2.63943,0.9557,1,discharge,3,-30.38,10.127,10.0,9.9,4.0986,3.5808,17.0441,07-24-21_22.14_RESTPulse_protocol_HPPC_IN21700_30T_cycle_#450.mat
BOOST_REST,450,0.89044,2.63943,0.956,1,charge,3,5.482,1.827,2.0,2.0,4.1051,4.2004,17.3835,07-24-21_22.14_RESTPulse_protocol_HPPC_IN21700_30T_cycle_#450.mat
BOOST_REST,450,0.89044,2.63943,0.956,1,charge,3,5.482,1.827,10.0,9.9,4.1051,4.2003,17.3653,07-24-21_22.14_RESTPulse_protocol_HPPC_IN21700_30T_cycle_#450.mat
BOOST_REST,450,0.89044,2.63943,0.9119,2,discharge,0,-2.643,0.881,2.0,2.0,4.0806,4.0415,14.7966,07-24-21_22.14_RESTPulse_protocol_HPPC_IN21700_30T_cycle_#450.mat
BOOST_REST,450,0.89044,2.63943,0.9119,2,discharge,0,-2.643,0.881,10.0,9.9,4.0806,4.0317,18.5052,07-24-21_22.14_RESTPulse_protocol_HPPC_IN21700_30T_cycle_#450.mat
BOOST_REST,450,0.89044,2.63943,0.9119,2,charge,0,1.322,0.441,2.0,2.0,4.0821,4.1015,14.6781,07-24-21_22.14_RESTPulse_protocol_HPPC_IN21700_30T_cycle_#450.mat
BOOST_REST,450,0.89044,2.63943,0.9119,2,charge,0,1.322,0.441,10.0,9.9,4.0821,4.106,18.0828,07-24-21_22.14_RESTPulse_protocol_HPPC_IN21700_30T_cycle_#450.mat
BOOST_REST,450,0.89044,2.63943,0.9118,2,discharge,1,-10.568,3.523,2.0,2.0,4.0801,3.9255,14.6291,07-24-21_22.14_RESTPulse_protocol_HPPC_IN21700_30T_cycle_#450.mat
BOOST_REST,450,0.89044,2.63943,0.9118,2,discharge,1,-10.568,3.523,10.0,9.9,4.0801,3.8919,17.8085,07-24-21_22.14_RESTPulse_protocol_HPPC_IN21700_30T_cycle_#450.mat
BOOST_REST,450,0.89044,2.63943,0.912,2,charge,1,5.285,1.762,2.0,2.0,4.0842,4.161,14.5309,07-24-21_22.14_RESTPulse_protocol_HPPC_IN21700_30T_cycle_#450.mat
BOOST_REST,450,0.89044,2.63943,0.912,2,charge,1,5.285,1.762,10.0,9.9,4.0842,4.1774,17.6338,07-24-21_22.14_RESTPulse_protocol_HPPC_IN21700_30T_cycle_#450.mat
BOOST_REST,450,0.89044,2.63943,0.9117,2,discharge,2,-21.133,7.044,2.0,2.0,4.08,3.7791,14.2384,07-24-21_22.14_RESTPulse_protocol_HPPC_IN21700_30T_cycle_#450.mat
BOOST_REST,450,0.89044,2.63943,0.9117,2,discharge,2,-21.133,7.044,10.0,9.9,4.08,3.7159,17.229,07-24-21_22.14_RESTPulse_protocol_HPPC_IN21700_30T_cycle_#450.mat
BOOST_REST,450,0.89044,2.63943,0.912,2,charge,2,7.295,2.432,2.0,2.0,4.086,4.2004,15.6819,07-24-21_22.14_RESTPulse_protocol_HPPC_IN21700_30T_cycle_#450.mat
BOOST_REST,450,0.89044,2.63943,0.912,2,charge,2,7.295,2.432,10.0,9.9,4.086,4.2003,15.6682,07-24-21_22.14_RESTPulse_protocol_HPPC_IN21700_30T_cycle_#450.mat
BOOST_REST,450,0.89044,2.63943,0.9116,2,discharge,3,-30.377,10.126,2.0,1.9,4.0815,3.6613,13.8328,07-24-21_22.14_RESTPulse_protocol_HPPC_IN21700_30T_cycle_#450.mat
BOOST_REST,450,0.89044,2.63943,0.9116,2,discharge,3,-30.377,10.126,10.0,9.9,4.0815,3.5619,17.105,07-24-21_22.14_RESTPulse_protocol_HPPC_IN21700_30T_cycle_#450.mat
BOOST_REST,450,0.89044,2.63943,0.912,2,charge,3,7.188,2.396,2.0,2.0,4.0876,4.2001,15.6502,07-24-21_22.14_RESTPulse_protocol_HPPC_IN21700_30T_cycle_#450.mat
BOOST_REST,450,0.89044,2.63943,0.912,2,charge,3,7.188,2.396,10.0,9.9,4.0876,4.2,15.6363,07-24-21_22.14_RESTPulse_protocol_HPPC_IN21700_30T_cycle_#450.mat
BOOST_REST,450,0.89044,2.63943,0.8238,3,discharge,0,-2.644,0.881,2.0,2.0,4.0287,3.9906,14.4073,07-24-21_22.14_RESTPulse_protocol_HPPC_IN21700_30T_cycle_#450.mat
BOOST_REST,450,0.89044,2.63943,0.8238,3,discharge,0,-2.644,0.881,10.0,9.9,4.0287,3.9764,19.7769,07-24-21_22.14_RESTPulse_protocol_HPPC_IN21700_30T_cycle_#450.mat
BOOST_REST,450,0.89044,2.63943,0.8239,3,charge,0,1.321,0.44,2.0,1.9,4.0308,4.0492,13.9267,07-24-21_22.14_RESTPulse_protocol_HPPC_IN21700_30T_cycle_#450.mat
BOOST_REST,450,0.89044,2.63943,0.8239,3,charge,0,1.321,0.44,10.0,9.9,4.0308,4.0551,18.3924,07-24-21_22.14_RESTPulse_protocol_HPPC_IN21700_30T_cycle_#450.mat
BOOST_REST,450,0.89044,2.63943,0.8238,3,discharge,1,-10.567,3.522,2.0,2.0,4.0291,3.8787,14.233,07-24-21_22.14_RESTPulse_protocol_HPPC_IN21700_30T_cycle_#450.mat
BOOST_REST,450,0.89044,2.63943,0.8238,3,discharge,1,-10.567,3.522,10.0,9.9,4.0291,3.8297,18.8701,07-24-21_22.14_RESTPulse_protocol_HPPC_IN21700_30T_cycle_#450.mat
BOOST_REST,450,0.89044,2.63943,0.8239,3,charge,1,5.283,1.761,2.0,2.0,4.0341,4.1063,13.6654,07-24-21_22.14_RESTPulse_protocol_HPPC_IN21700_30T_cycle_#450.mat
BOOST_REST,450,0.89044,2.63943,0.8239,3,charge,1,5.283,1.761,10.0,9.9,4.0341,4.126,17.3941,07-24-21_22.14_RESTPulse_protocol_HPPC_IN21700_30T_cycle_#450.mat
BOOST_REST,450,0.89044,2.63943,0.8237,3,discharge,2,-21.133,7.044,2.0,2.0,4.0296,3.7369,13.8504,07-24-21_22.14_RESTPulse_protocol_HPPC_IN21700_30T_cycle_#450.mat
BOOST_REST,450,0.89044,2.63943,0.8237,3,discharge,2,-21.133,7.044,10.0,9.9,4.0296,3.6533,17.8063,07-24-21_22.14_RESTPulse_protocol_HPPC_IN21700_30T_cycle_#450.mat
BOOST_REST,450,0.89044,2.63943,0.824,3,charge,2,11.23,3.743,2.0,2.0,4.036,4.2003,14.6305,07-24-21_22.14_RESTPulse_protocol_HPPC_IN21700_30T_cycle_#450.mat
BOOST_REST,450,0.89044,2.63943,0.824,3,charge,2,11.23,3.743,10.0,9.9,4.036,4.2002,14.6215,07-24-21_22.14_RESTPulse_protocol_HPPC_IN21700_30T_cycle_#450.mat
BOOST_REST,450,0.89044,2.63943,0.8236,3,discharge,3,-30.378,10.126,2.0,2.0,4.0301,3.6198,13.5065,07-24-21_22.14_RESTPulse_protocol_HPPC_IN21700_30T_cycle_#450.mat
BOOST_REST,450,0.89044,2.63943,0.8236,3,discharge,3,-30.378,10.126,10.0,9.9,4.0301,3.5023,17.3744,07-24-21_22.14_RESTPulse_protocol_HPPC_IN21700_30T_cycle_#450.mat
BOOST_REST,450,0.89044,2.63943,0.824,3,charge,3,11.207,3.736,2.0,2.0,4.0385,4.2003,14.4374,07-24-21_22.14_RESTPulse_protocol_HPPC_IN21700_30T_cycle_#450.mat
BOOST_REST,450,0.89044,2.63943,0.824,3,charge,3,11.207,3.736,10.0,9.9,4.0385,4.2002,14.4285,07-24-21_22.14_RESTPulse_protocol_HPPC_IN21700_30T_cycle_#450.mat
BOOST_REST,450,0.89044,2.63943,0.7357,4,discharge,0,-2.644,0.881,2.0,2.0,3.9252,3.8899,13.349,07-24-21_22.14_RESTPulse_protocol_HPPC_IN21700_30T_cycle_#450.mat
BOOST_REST,450,0.89044,2.63943,0.7357,4,discharge,0,-2.644,0.881,10.0,9.9,3.9252,3.8769,18.265,07-24-21_22.14_RESTPulse_protocol_HPPC_IN21700_30T_cycle_#450.mat
BOOST_REST,450,0.89044,2.63943,0.7358,4,charge,0,1.321,0.44,2.0,2.0,3.9273,3.9444,12.9398,07-24-21_22.14_RESTPulse_protocol_HPPC_IN21700_30T_cycle_#450.mat
BOOST_REST,450,0.89044,2.63943,0.7358,4,charge,0,1.321,0.44,10.0,9.9,3.9273,3.9497,16.9504,07-24-21_22.14_RESTPulse_protocol_HPPC_IN21700_30T_cycle_#450.mat
BOOST_REST,450,0.89044,2.63943,0.7357,4,discharge,1,-10.566,3.522,2.0,2.0,3.9254,3.785,13.2879,07-24-21_22.14_RESTPulse_protocol_HPPC_IN21700_30T_cycle_#450.mat
BOOST_REST,450,0.89044,2.63943,0.7357,4,discharge,1,-10.566,3.522,10.0,9.9,3.9254,3.7422,17.3386,07-24-21_22.14_RESTPulse_protocol_HPPC_IN21700_30T_cycle_#450.mat
BOOST_REST,450,0.89044,2.63943,0.7358,4,charge,1,5.283,1.761,2.0,2.0,3.9305,3.9982,12.8144,07-24-21_22.14_RESTPulse_protocol_HPPC_IN21700_30T_cycle_#450.mat
BOOST_REST,450,0.89044,2.63943,0.7358,4,charge,1,5.283,1.761,10.0,9.9,3.9305,4.0165,16.2783,07-24-21_22.14_RESTPulse_protocol_HPPC_IN21700_30T_cycle_#450.mat
BOOST_REST,450,0.89044,2.63943,0.7356,4,discharge,2,-21.132,7.044,2.0,1.9,3.9256,3.6491,13.0844,07-24-21_22.14_RESTPulse_protocol_HPPC_IN21700_30T_cycle_#450.mat
BOOST_REST,450,0.89044,2.63943,0.7356,4,discharge,2,-21.132,7.044,10.0,9.9,3.9256,3.5762,16.5342,07-24-21_22.14_RESTPulse_protocol_HPPC_IN21700_30T_cycle_#450.mat
BOOST_REST,450,0.89044,2.63943,0.7359,4,charge,2,15.849,5.283,2.0,2.0,3.9329,4.1315,12.5308,07-24-21_22.14_RESTPulse_protocol_HPPC_IN21700_30T_cycle_#450.mat
BOOST_REST,450,0.89044,2.63943,0.7359,4,charge,2,15.849,5.283,10.0,9.9,3.9329,4.1854,15.9316,07-24-21_22.14_RESTPulse_protocol_HPPC_IN21700_30T_cycle_#450.mat
BOOST_REST,450,0.89044,2.63943,0.7355,4,discharge,3,-30.379,10.126,2.0,1.9,3.9259,3.5338,12.9069,07-24-21_22.14_RESTPulse_protocol_HPPC_IN21700_30T_cycle_#450.mat
BOOST_REST,450,0.89044,2.63943,0.7355,4,discharge,3,-30.379,10.126,10.0,9.9,3.9259,3.426,16.4554,07-24-21_22.14_RESTPulse_protocol_HPPC_IN21700_30T_cycle_#450.mat
BOOST_REST,450,0.89044,2.63943,0.736,4,charge,3,19.331,6.444,2.0,2.0,3.9345,4.2004,13.7555,07-24-21_22.14_RESTPulse_protocol_HPPC_IN21700_30T_cycle_#450.mat
BOOST_REST,450,0.89044,2.63943,0.736,4,charge,3,19.331,6.444,10.0,9.9,3.9345,4.2002,13.7451,07-24-21_22.14_RESTPulse_protocol_HPPC_IN21700_30T_cycle_#450.mat
BOOST_REST,450,0.89044,2.63943,0.6477,5,discharge,0,-2.64,0.88,2.0,2.0,3.8548,3.8211,12.7642,07-24-21_22.14_RESTPulse_protocol_HPPC_IN21700_30T_cycle_#450.mat
BOOST_REST,450,0.89044,2.63943,0.6477,5,discharge,0,-2.64,0.88,10.0,9.9,3.8548,3.8088,17.4229,07-24-21_22.14_RESTPulse_protocol_HPPC_IN21700_30T_cycle_#450.mat
BOOST_REST,450,0.89044,2.63943,0.6477,5,charge,0,1.319,0.44,2.0,2.0,3.8574,3.8741,12.6573,07-24-21_22.14_RESTPulse_protocol_HPPC_IN21700_30T_cycle_#450.mat
BOOST_REST,450,0.89044,2.63943,0.6477,5,charge,0,1.319,0.44,10.0,9.9,3.8574,3.8792,16.5227,07-24-21_22.14_RESTPulse_protocol_HPPC_IN21700_30T_cycle_#450.mat
BOOST_REST,450,0.89044,2.63943,0.6476,5,discharge,1,-10.566,3.522,2.0,2.0,3.8557,3.7181,13.0229,07-24-21_22.14_RESTPulse_protocol_HPPC_IN21700_30T_cycle_#450.mat
BOOST_REST,450,0.89044,2.63943,0.6476,5,discharge,1,-10.566,3.522,10.0,9.9,3.8557,3.6757,17.0358,07-24-21_22.14_RESTPulse_protocol_HPPC_IN21700_30T_cycle_#450.mat
BOOST_REST,450,0.89044,2.63943,0.6478,5,charge,1,5.283,1.761,2.0,1.9,3.8601,3.9265,12.5684,07-24-21_22.14_RESTPulse_protocol_HPPC_IN21700_30T_cycle_#450.mat
BOOST_REST,450,0.89044,2.63943,0.6478,5,charge,1,5.283,1.761,10.0,9.9,3.8601,3.9443,15.9376,07-24-21_22.14_RESTPulse_protocol_HPPC_IN21700_30T_cycle_#450.mat
BOOST_REST,450,0.89044,2.63943,0.6476,5,discharge,2,-21.134,7.045,2.0,1.9,3.8555,3.587,12.7046,07-24-21_22.14_RESTPulse_protocol_HPPC_IN21700_30T_cycle_#450.mat
BOOST_REST,450,0.89044,2.63943,0.6476,5,discharge,2,-21.134,7.045,10.0,9.9,3.8555,3.5097,16.3623,07-24-21_22.14_RESTPulse_protocol_HPPC_IN21700_30T_cycle_#450.mat
BOOST_REST,450,0.89044,2.63943,0.6479,5,charge,2,15.849,5.283,2.0,2.0,3.8627,4.0563,12.2153,07-24-21_22.14_RESTPulse_protocol_HPPC_IN21700_30T_cycle_#450.mat
BOOST_REST,450,0.89044,2.63943,0.6479,5,charge,2,15.849,5.283,10.0,9.9,3.8627,4.103,15.1618,07-24-21_22.14_RESTPulse_protocol_HPPC_IN21700_30T_cycle_#450.mat
BOOST_REST,450,0.89044,2.63943,0.6475,5,discharge,3,-30.379,10.126,2.0,2.0,3.8556,3.4745,12.5449,07-24-21_22.14_RESTPulse_protocol_HPPC_IN21700_30T_cycle_#450.mat
BOOST_REST,450,0.89044,2.63943,0.6475,5,discharge,3,-30.379,10.126,10.0,9.9,3.8556,3.3611,16.2777,07-24-21_22.14_RESTPulse_protocol_HPPC_IN21700_30T_cycle_#450.mat
BOOST_REST,450,0.89044,2.63943,0.6479,5,charge,3,25.603,8.534,2.0,2.0,3.8641,4.1784,12.2759,07-24-21_22.14_RESTPulse_protocol_HPPC_IN21700_30T_cycle_#450.mat
BOOST_REST,450,0.89044,2.63943,0.6479,5,charge,3,25.603,8.534,10.0,9.9,3.8641,4.2001,13.1235,07-24-21_22.14_RESTPulse_protocol_HPPC_IN21700_30T_cycle_#450.mat
BOOST_REST,450,0.89044,2.63943,0.5596,6,discharge,0,-2.643,0.881,2.0,1.9,3.7707,3.7368,12.8288,07-24-21_22.14_RESTPulse_protocol_HPPC_IN21700_30T_cycle_#450.mat
BOOST_REST,450,0.89044,2.63943,0.5596,6,discharge,0,-2.643,0.881,10.0,9.9,3.7707,3.7246,17.4456,07-24-21_22.14_RESTPulse_protocol_HPPC_IN21700_30T_cycle_#450.mat
BOOST_REST,450,0.89044,2.63943,0.5597,6,charge,0,1.319,0.44,2.0,2.0,3.7716,3.7891,13.2686,07-24-21_22.14_RESTPulse_protocol_HPPC_IN21700_30T_cycle_#450.mat
BOOST_REST,450,0.89044,2.63943,0.5597,6,charge,0,1.319,0.44,10.0,9.9,3.7716,3.7944,17.2871,07-24-21_22.14_RESTPulse_protocol_HPPC_IN21700_30T_cycle_#450.mat
BOOST_REST,450,0.89044,2.63943,0.5596,6,discharge,1,-10.565,3.522,2.0,2.0,3.7707,3.6348,12.8632,07-24-21_22.14_RESTPulse_protocol_HPPC_IN21700_30T_cycle_#450.mat
BOOST_REST,450,0.89044,2.63943,0.5596,6,discharge,1,-10.565,3.522,10.0,9.9,3.7707,3.5915,16.9617,07-24-21_22.14_RESTPulse_protocol_HPPC_IN21700_30T_cycle_#450.mat
BOOST_REST,450,0.89044,2.63943,0.5597,6,charge,1,5.283,1.761,2.0,2.0,3.7751,3.8418,12.6264,07-24-21_22.14_RESTPulse_protocol_HPPC_IN21700_30T_cycle_#450.mat
BOOST_REST,450,0.89044,2.63943,0.5597,6,charge,1,5.283,1.761,10.0,9.9,3.7751,3.8612,16.2988,07-24-21_22.14_RESTPulse_protocol_HPPC_IN21700_30T_cycle_#450.mat
BOOST_REST,450,0.89044,2.63943,0.5595,6,discharge,2,-21.133,7.044,2.0,2.0,3.7709,3.5006,12.7904,07-24-21_22.14_RESTPulse_protocol_HPPC_IN21700_30T_cycle_#450.mat
BOOST_REST,450,0.89044,2.63943,0.5595,6,discharge,2,-21.133,7.044,10.0,9.9,3.7709,3.4203,16.5902,07-24-21_22.14_RESTPulse_protocol_HPPC_IN21700_30T_cycle_#450.mat
BOOST_REST,450,0.89044,2.63943,0.5598,6,charge,2,15.848,5.283,2.0,2.0,3.7777,3.9744,12.4117,07-24-21_22.14_RESTPulse_protocol_HPPC_IN21700_30T_cycle_#450.mat
BOOST_REST,450,0.89044,2.63943,0.5598,6,charge,2,15.848,5.283,10.0,9.9,3.7777,4.0253,15.6234,07-24-21_22.14_RESTPulse_protocol_HPPC_IN21700_30T_cycle_#450.mat
BOOST_REST,450,0.89044,2.63943,0.5594,6,discharge,3,-30.379,10.126,2.0,1.9,3.7708,3.3875,12.6173,07-24-21_22.14_RESTPulse_protocol_HPPC_IN21700_30T_cycle_#450.mat
BOOST_REST,450,0.89044,2.63943,0.5594,6,discharge,3,-30.379,10.126,10.0,9.9,3.7708,3.2659,16.62,07-24-21_22.14_RESTPulse_protocol_HPPC_IN21700_30T_cycle_#450.mat
BOOST_REST,450,0.89044,2.63943,0.5599,6,charge,3,26.416,8.805,2.0,2.0,3.7798,4.1022,12.2047,07-24-21_22.14_RESTPulse_protocol_HPPC_IN21700_30T_cycle_#450.mat
BOOST_REST,450,0.89044,2.63943,0.5599,6,charge,3,26.416,8.805,10.0,9.9,3.7798,4.1853,15.3505,07-24-21_22.14_RESTPulse_protocol_HPPC_IN21700_30T_cycle_#450.mat
BOOST_REST,450,0.89044,2.63943,0.4716,7,discharge,0,-2.644,0.881,2.0,2.0,3.6752,3.6422,12.4806,07-24-21_22.14_RESTPulse_protocol_HPPC_IN21700_30T_cycle_#450.mat
BOOST_REST,450,0.89044,2.63943,0.4716,7,discharge,0,-2.644,0.881,10.0,9.9,3.6752,3.6312,16.6408,07-24-21_22.14_RESTPulse_protocol_HPPC_IN21700_30T_cycle_#450.mat
