Repository: KikETs/ECM_HYBRID_BMS_JOINT

## Results

| Arm | Model | Size | Protocol | Result | Worst cell |
|---|---|---|---|---|---|
| SOP | 2RC table + trim (A8) | 4 effective coefficients, 2 EW states | leave-one-cell-out | usable current 69.6 % discharge, 59.5 % charge (τ = 10 s) | 59.9 % / 53.5 % (BOOST_REST) |
| SOH | dQ/dV ridge | 65 coefficients | leave-one-cell-out | RMSE 0.0094, bias −0.0005 | 0.0130 (BOOST_REST) |
| SOC | 2RC EKF, low-current gate | 3 states | leave-one-cell-out | **2.34 %p** over six sensor disturbances on estimated SOH (2.325 on true SOH), per cell 2.00–2.75 | 4.60 %p (BOOST_NEGPULSE_1S, current offset −0.10 A) |

The SOH arm was a 10,945-parameter CNN until the second audit round. Nested

File: analysis/uypydj_hppc_resistance.csv (part 87 of 225)
protocol,cycle,SOH,CAP_Ah,SOC,soc_group,direction,rate_rank,I_A,CRate_rated,tau_s,tau_actual_s,V_pre_V,V_tau_V,R_mOhm,file
BOOST_REST,450,0.89044,2.63943,0.4716,7,charge,0,1.321,0.44,2.0,2.0,3.6767,3.693,12.3391,07-24-21_22.14_RESTPulse_protocol_HPPC_IN21700_30T_cycle_#450.mat
BOOST_REST,450,0.89044,2.63943,0.4716,7,charge,0,1.321,0.44,10.0,9.9,3.6767,3.6979,16.0484,07-24-21_22.14_RESTPulse_protocol_HPPC_IN21700_30T_cycle_#450.mat
BOOST_REST,450,0.89044,2.63943,0.4715,7,discharge,1,-10.567,3.522,2.0,1.9,3.6755,3.5451,12.3403,07-24-21_22.14_RESTPulse_protocol_HPPC_IN21700_30T_cycle_#450.mat
BOOST_REST,450,0.89044,2.63943,0.4715,7,discharge,1,-10.567,3.522,10.0,9.9,3.6755,3.5041,16.2203,07-24-21_22.14_RESTPulse_protocol_HPPC_IN21700_30T_cycle_#450.mat
BOOST_REST,450,0.89044,2.63943,0.4716,7,charge,1,5.285,1.762,2.0,2.0,3.6798,3.7444,12.2237,07-24-21_22.14_RESTPulse_protocol_HPPC_IN21700_30T_cycle_#450.mat
BOOST_REST,450,0.89044,2.63943,0.4716,7,charge,1,5.285,1.762,10.0,9.9,3.6798,3.7633,15.8,07-24-21_22.14_RESTPulse_protocol_HPPC_IN21700_30T_cycle_#450.mat
BOOST_REST,450,0.89044,2.63943,0.4714,7,discharge,2,-21.133,7.044,2.0,1.9,3.6758,3.4171,12.2415,07-24-21_22.14_RESTPulse_protocol_HPPC_IN21700_30T_cycle_#450.mat
BOOST_REST,450,0.89044,2.63943,0.4714,7,discharge,2,-21.133,7.044,10.0,9.9,3.6758,3.3398,15.8993,07-24-21_22.14_RESTPulse_protocol_HPPC_IN21700_30T_cycle_#450.mat
BOOST_REST,450,0.89044,2.63943,0.4717,7,charge,2,15.848,5.283,2.0,2.0,3.6829,3.8729,11.9889,07-24-21_22.14_RESTPulse_protocol_HPPC_IN21700_30T_cycle_#450.mat
BOOST_REST,450,0.89044,2.63943,0.4717,7,charge,2,15.848,5.283,10.0,9.9,3.6829,3.9234,15.1754,07-24-21_22.14_RESTPulse_protocol_HPPC_IN21700_30T_cycle_#450.mat
BOOST_REST,450,0.89044,2.63943,0.4714,7,discharge,3,-30.379,10.126,2.0,1.9,3.6753,3.3088,12.0643,07-24-21_22.14_RESTPulse_protocol_HPPC_IN21700_30T_cycle_#450.mat
BOOST_REST,450,0.89044,2.63943,0.4714,7,discharge,3,-30.379,10.126,10.0,9.9,3.6753,3.1943,15.8333,07-24-21_22.14_RESTPulse_protocol_HPPC_IN21700_30T_cycle_#450.mat
BOOST_REST,450,0.89044,2.63943,0.4718,7,charge,3,26.414,8.805,2.0,2.0,3.6852,3.9955,11.7476,07-24-21_22.14_RESTPulse_protocol_HPPC_IN21700_30T_cycle_#450.mat
BOOST_REST,450,0.89044,2.63943,0.4718,7,charge,3,26.414,8.805,10.0,9.9,3.6852,4.0783,14.8823,07-24-21_22.14_RESTPulse_protocol_HPPC_IN21700_30T_cycle_#450.mat
BOOST_REST,450,0.89044,2.63943,0.3835,8,discharge,0,-2.642,0.881,2.0,1.9,3.607,3.5731,12.8312,07-24-21_22.14_RESTPulse_protocol_HPPC_IN21700_30T_cycle_#450.mat
BOOST_REST,450,0.89044,2.63943,0.3835,8,discharge,0,-2.642,0.881,10.0,9.9,3.607,3.5622,16.9569,07-24-21_22.14_RESTPulse_protocol_HPPC_IN21700_30T_cycle_#450.mat
BOOST_REST,450,0.89044,2.63943,0.3835,8,charge,0,1.319,0.44,2.0,1.9,3.6079,3.6252,13.114,07-24-21_22.14_RESTPulse_protocol_HPPC_IN21700_30T_cycle_#450.mat
BOOST_REST,450,0.89044,2.63943,0.3835,8,charge,0,1.319,0.44,10.0,9.9,3.6079,3.6304,17.0558,07-24-21_22.14_RESTPulse_protocol_HPPC_IN21700_30T_cycle_#450.mat
BOOST_REST,450,0.89044,2.63943,0.3835,8,discharge,1,-10.567,3.522,2.0,2.0,3.6073,3.4708,12.9176,07-24-21_22.14_RESTPulse_protocol_HPPC_IN21700_30T_cycle_#450.mat
BOOST_REST,450,0.89044,2.63943,0.3835,8,discharge,1,-10.567,3.522,10.0,9.9,3.6073,3.4298,16.7976,07-24-21_22.14_RESTPulse_protocol_HPPC_IN21700_30T_cycle_#450.mat
BOOST_REST,450,0.89044,2.63943,0.3836,8,charge,1,5.282,1.761,2.0,1.9,3.6119,3.6786,12.6266,07-24-21_22.14_RESTPulse_protocol_HPPC_IN21700_30T_cycle_#450.mat
BOOST_REST,450,0.89044,2.63943,0.3836,8,charge,1,5.282,1.761,10.0,9.9,3.6119,3.6981,16.318,07-24-21_22.14_RESTPulse_protocol_HPPC_IN21700_30T_cycle_#450.mat
BOOST_REST,450,0.89044,2.63943,0.3834,8,discharge,2,-21.134,7.045,2.0,2.0,3.6076,3.3352,12.8892,07-24-21_22.14_RESTPulse_protocol_HPPC_IN21700_30T_cycle_#450.mat
BOOST_REST,450,0.89044,2.63943,0.3834,8,discharge,2,-21.134,7.045,10.0,9.9,3.6076,3.2541,16.7266,07-24-21_22.14_RESTPulse_protocol_HPPC_IN21700_30T_cycle_#450.mat
BOOST_REST,450,0.89044,2.63943,0.3837,8,charge,2,15.849,5.283,2.0,2.0,3.6156,3.8118,12.3793,07-24-21_22.14_RESTPulse_protocol_HPPC_IN21700_30T_cycle_#450.mat
BOOST_REST,450,0.89044,2.63943,0.3837,8,charge,2,15.849,5.283,10.0,9.9,3.6156,3.8615,15.5152,07-24-21_22.14_RESTPulse_protocol_HPPC_IN21700_30T_cycle_#450.mat
BOOST_REST,450,0.89044,2.63943,0.3833,8,discharge,3,-30.378,10.126,2.0,2.0,3.608,3.2268,12.5486,07-24-21_22.14_RESTPulse_protocol_HPPC_IN21700_30T_cycle_#450.mat
BOOST_REST,450,0.89044,2.63943,0.3833,8,discharge,3,-30.378,10.126,10.0,9.9,3.608,3.1035,16.6074,07-24-21_22.14_RESTPulse_protocol_HPPC_IN21700_30T_cycle_#450.mat
BOOST_REST,450,0.89044,2.63943,0.3838,8,charge,3,26.415,8.805,2.0,2.0,3.6184,3.9358,12.0159,07-24-21_22.14_RESTPulse_protocol_HPPC_IN21700_30T_cycle_#450.mat
BOOST_REST,450,0.89044,2.63943,0.3838,8,charge,3,26.415,8.805,10.0,9.9,3.6184,4.0141,14.9801,07-24-21_22.14_RESTPulse_protocol_HPPC_IN21700_30T_cycle_#450.mat
BOOST_REST,450,0.89044,2.63943,0.2954,9,discharge,0,-2.642,0.881,2.0,2.0,3.5384,3.5033,13.2839,07-24-21_22.14_RESTPulse_protocol_HPPC_IN21700_30T_cycle_#450.mat
BOOST_REST,450,0.89044,2.63943,0.2954,9,discharge,0,-2.642,0.881,10.0,9.9,3.5384,3.4916,17.7118,07-24-21_22.14_RESTPulse_protocol_HPPC_IN21700_30T_cycle_#450.mat
BOOST_REST,450,0.89044,2.63943,0.2955,9,charge,0,1.319,0.44,2.0,2.0,3.54,3.5571,12.9634,07-24-21_22.14_RESTPulse_protocol_HPPC_IN21700_30T_cycle_#450.mat
BOOST_REST,450,0.89044,2.63943,0.2955,9,charge,0,1.319,0.44,10.0,9.9,3.54,3.562,16.678,07-24-21_22.14_RESTPulse_protocol_HPPC_IN21700_30T_cycle_#450.mat
BOOST_REST,450,0.89044,2.63943,0.2954,9,discharge,1,-10.567,3.522,2.0,2.0,3.5386,3.3972,13.3813,07-24-21_22.14_RESTPulse_protocol_HPPC_IN21700_30T_cycle_#450.mat
BOOST_REST,450,0.89044,2.63943,0.2954,9,discharge,1,-10.567,3.522,10.0,9.9,3.5386,3.3517,17.6871,07-24-21_22.14_RESTPulse_protocol_HPPC_IN21700_30T_cycle_#450.mat
BOOST_REST,450,0.89044,2.63943,0.2955,9,charge,1,5.285,1.762,2.0,1.9,3.5433,3.6116,12.9243,07-24-21_22.14_RESTPulse_protocol_HPPC_IN21700_30T_cycle_#450.mat
BOOST_REST,450,0.89044,2.63943,0.2955,9,charge,1,5.285,1.762,10.0,9.9,3.5433,3.6309,16.5765,07-24-21_22.14_RESTPulse_protocol_HPPC_IN21700_30T_cycle_#450.mat
BOOST_REST,450,0.89044,2.63943,0.2953,9,discharge,2,-21.132,7.044,2.0,2.0,3.5385,3.2549,13.4204,07-24-21_22.14_RESTPulse_protocol_HPPC_IN21700_30T_cycle_#450.mat
BOOST_REST,450,0.89044,2.63943,0.2953,9,discharge,2,-21.132,7.044,10.0,9.9,3.5385,3.1559,18.1052,07-24-21_22.14_RESTPulse_protocol_HPPC_IN21700_30T_cycle_#450.mat
BOOST_REST,450,0.89044,2.63943,0.2956,9,charge,2,15.85,5.283,2.0,2.0,3.5474,3.7493,12.7382,07-24-21_22.14_RESTPulse_protocol_HPPC_IN21700_30T_cycle_#450.mat
BOOST_REST,450,0.89044,2.63943,0.2956,9,charge,2,15.85,5.283,10.0,9.9,3.5474,3.8031,16.1325,07-24-21_22.14_RESTPulse_protocol_HPPC_IN21700_30T_cycle_#450.mat
BOOST_REST,450,0.89044,2.63943,0.2952,9,discharge,3,-30.38,10.127,2.0,2.0,3.5385,3.1303,13.4365,07-24-21_22.14_RESTPulse_protocol_HPPC_IN21700_30T_cycle_#450.mat
BOOST_REST,450,0.89044,2.63943,0.2952,9,discharge,3,-30.38,10.127,10.0,9.9,3.5385,2.9591,19.0718,07-24-21_22.14_RESTPulse_protocol_HPPC_IN21700_30T_cycle_#450.mat
BOOST_REST,450,0.89044,2.63943,0.2957,9,charge,3,26.415,8.805,2.0,2.0,3.5507,3.8821,12.5459,07-24-21_22.14_RESTPulse_protocol_HPPC_IN21700_30T_cycle_#450.mat
BOOST_REST,450,0.89044,2.63943,0.2957,9,charge,3,26.415,8.805,10.0,9.9,3.5507,3.9648,15.6767,07-24-21_22.14_RESTPulse_protocol_HPPC_IN21700_30T_cycle_#450.mat
BOOST_REST,450,0.89044,2.63943,0.2514,10,discharge,0,-2.643,0.881,2.0,1.9,3.4995,3.4631,13.7743,07-24-21_22.14_RESTPulse_protocol_HPPC_IN21700_30T_cycle_#450.mat
BOOST_REST,450,0.89044,2.63943,0.2514,10,discharge,0,-2.643,0.881,10.0,9.9,3.4995,3.4497,18.8451,07-24-21_22.14_RESTPulse_protocol_HPPC_IN21700_30T_cycle_#450.mat
BOOST_REST,450,0.89044,2.63943,0.2515,10,charge,0,1.319,0.44,2.0,1.9,3.5019,3.52,13.7225,07-24-21_22.14_RESTPulse_protocol_HPPC_IN21700_30T_cycle_#450.mat
BOOST_REST,450,0.89044,2.63943,0.2515,10,charge,0,1.319,0.44,10.0,9.9,3.5019,3.5254,17.8165,07-24-21_22.14_RESTPulse_protocol_HPPC_IN21700_30T_cycle_#450.mat
BOOST_REST,450,0.89044,2.63943,0.2513,10,discharge,1,-10.568,3.523,2.0,2.0,3.4996,3.351,14.0613,07-24-21_22.14_RESTPulse_protocol_HPPC_IN21700_30T_cycle_#450.mat
BOOST_REST,450,0.89044,2.63943,0.2513,10,discharge,1,-10.568,3.523,10.0,9.9,3.4996,3.2967,19.1995,07-24-21_22.14_RESTPulse_protocol_HPPC_IN21700_30T_cycle_#450.mat
BOOST_REST,450,0.89044,2.63943,0.2515,10,charge,1,5.283,1.761,2.0,2.0,3.5054,3.5771,13.5721,07-24-21_22.14_RESTPulse_protocol_HPPC_IN21700_30T_cycle_#450.mat
BOOST_REST,450,0.89044,2.63943,0.2515,10,charge,1,5.283,1.761,10.0,9.9,3.5054,3.5967,17.2822,07-24-21_22.14_RESTPulse_protocol_HPPC_IN21700_30T_cycle_#450.mat
BOOST_REST,450,0.89044,2.63943,0.2513,10,discharge,2,-21.132,7.044,2.0,2.0,3.5009,3.2031,14.0924,07-24-21_22.14_RESTPulse_protocol_HPPC_IN21700_30T_cycle_#450.mat
BOOST_REST,450,0.89044,2.63943,0.2513,10,discharge,2,-21.132,7.044,10.0,9.9,3.5009,3.0689,20.4429,07-24-21_22.14_RESTPulse_protocol_HPPC_IN21700_30T_cycle_#450.mat
BOOST_REST,450,0.89044,2.63943,0.2516,10,charge,2,15.848,5.283,2.0,2.0,3.5107,3.7149,12.8849,07-24-21_22.14_RESTPulse_protocol_HPPC_IN21700_30T_cycle_#450.mat
BOOST_REST,450,0.89044,2.63943,0.2516,10,charge,2,15.848,5.283,10.0,9.9,3.5107,3.7695,16.3301,07-24-21_22.14_RESTPulse_protocol_HPPC_IN21700_30T_cycle_#450.mat
BOOST_REST,450,0.89044,2.63943,0.2512,10,discharge,3,-30.379,10.126,2.0,2.0,3.5005,3.0756,13.9866,07-24-21_22.14_RESTPulse_protocol_HPPC_IN21700_30T_cycle_#450.mat
BOOST_REST,450,0.89044,2.63943,0.2512,10,discharge,3,-30.379,10.126,10.0,9.9,3.5005,2.8205,22.3839,07-24-21_22.14_RESTPulse_protocol_HPPC_IN21700_30T_cycle_#450.mat
BOOST_REST,450,0.89044,2.63943,0.2517,10,charge,3,26.413,8.804,2.0,2.0,3.5142,3.8436,12.4711,07-24-21_22.14_RESTPulse_protocol_HPPC_IN21700_30T_cycle_#450.mat
BOOST_REST,450,0.89044,2.63943,0.2517,10,charge,3,26.413,8.804,10.0,9.9,3.5142,3.9284,15.6817,07-24-21_22.14_RESTPulse_protocol_HPPC_IN21700_30T_cycle_#450.mat
BOOST_REST,450,0.89044,2.63943,0.2074,11,discharge,0,-2.643,0.881,2.0,2.0,3.4531,3.4128,15.2501,07-24-21_22.14_RESTPulse_protocol_HPPC_IN21700_30T_cycle_#450.mat
BOOST_REST,450,0.89044,2.63943,0.2074,11,discharge,0,-2.643,0.881,10.0,9.9,3.4531,3.3963,21.494,07-24-21_22.14_RESTPulse_protocol_HPPC_IN21700_30T_cycle_#450.mat
BOOST_REST,450,0.89044,2.63943,0.2074,11,charge,0,1.319,0.44,2.0,2.0,3.4553,3.4749,14.8597,07-24-21_22.14_RESTPulse_protocol_HPPC_IN21700_30T_cycle_#450.mat
BOOST_REST,450,0.89044,2.63943,0.2074,11,charge,0,1.319,0.44,10.0,9.9,3.4553,3.4812,19.6361,07-24-21_22.14_RESTPulse_protocol_HPPC_IN21700_30T_cycle_#450.mat
BOOST_REST,450,0.89044,2.63943,0.2073,11,discharge,1,-10.568,3.523,2.0,1.9,3.4534,3.2883,15.6226,07-24-21_22.14_RESTPulse_protocol_HPPC_IN21700_30T_cycle_#450.mat
BOOST_REST,450,0.89044,2.63943,0.2073,11,discharge,1,-10.568,3.523,10.0,9.9,3.4534,3.2074,23.2778,07-24-21_22.14_RESTPulse_protocol_HPPC_IN21700_30T_cycle_#450.mat
BOOST_REST,450,0.89044,2.63943,0.2075,11,charge,1,5.281,1.76,2.0,2.0,3.4612,3.5372,14.392,07-24-21_22.14_RESTPulse_protocol_HPPC_IN21700_30T_cycle_#450.mat
BOOST_REST,450,0.89044,2.63943,0.2075,11,charge,1,5.281,1.76,10.0,9.9,3.4612,3.5585,18.4256,07-24-21_22.14_RESTPulse_protocol_HPPC_IN21700_30T_cycle_#450.mat
BOOST_REST,450,0.89044,2.63943,0.2072,11,discharge,2,-21.134,7.045,2.0,2.0,3.4548,3.1168,15.9932,07-24-21_22.14_RESTPulse_protocol_HPPC_IN21700_30T_cycle_#450.mat
BOOST_REST,450,0.89044,2.63943,0.2072,11,discharge,2,-21.134,7.045,10.0,9.9,3.4548,2.8799,27.2026,07-24-21_22.14_RESTPulse_protocol_HPPC_IN21700_30T_cycle_#450.mat
BOOST_REST,450,0.89044,2.63943,0.2075,11,charge,2,15.848,5.283,2.0,2.0,3.4664,3.6803,13.497,07-24-21_22.14_RESTPulse_protocol_HPPC_IN21700_30T_cycle_#450.mat
BOOST_REST,450,0.89044,2.63943,0.2075,11,charge,2,15.848,5.283,10.0,9.9,3.4664,3.7353,16.9674,07-24-21_22.14_RESTPulse_protocol_HPPC_IN21700_30T_cycle_#450.mat
BOOST_REST,450,0.89044,2.63943,0.2072,11,discharge,3,-30.378,10.126,2.0,2.0,3.4552,2.9646,16.1498,07-24-21_22.14_RESTPulse_protocol_HPPC_IN21700_30T_cycle_#450.mat
BOOST_REST,450,0.89044,2.63943,0.2072,11,discharge,3,-30.378,10.126,10.0,9.9,3.4552,2.4996,31.457,07-24-21_22.14_RESTPulse_protocol_HPPC_IN21700_30T_cycle_#450.mat
BOOST_REST,450,0.89044,2.63943,0.2076,11,charge,3,26.415,8.805,2.0,2.0,3.4702,3.8082,12.7958,07-24-21_22.14_RESTPulse_protocol_HPPC_IN21700_30T_cycle_#450.mat
BOOST_REST,450,0.89044,2.63943,0.2076,11,charge,3,26.415,8.805,10.0,9.9,3.4702,3.8962,16.1272,07-24-21_22.14_RESTPulse_protocol_HPPC_IN21700_30T_cycle_#450.mat
BOOST_REST,450,0.89044,2.63943,0.1633,12,discharge,0,-2.643,0.881,2.0,2.0,3.3953,3.3476,18.047,07-24-21_22.14_RESTPulse_protocol_HPPC_IN21700_30T_cycle_#450.mat
BOOST_REST,450,0.89044,2.63943,0.1633,12,discharge,0,-2.643,0.881,10.0,9.9,3.3953,3.3212,28.0353,07-24-21_22.14_RESTPulse_protocol_HPPC_IN21700_30T_cycle_#450.mat
BOOST_REST,450,0.89044,2.63943,0.1634,12,charge,0,1.321,0.44,2.0,2.0,3.3985,3.422,17.7949,07-24-21_22.14_RESTPulse_protocol_HPPC_IN21700_30T_cycle_#450.mat
BOOST_REST,450,0.89044,2.63943,0.1634,12,charge,0,1.321,0.44,10.0,9.9,3.3985,3.4312,24.7615,07-24-21_22.14_RESTPulse_protocol_HPPC_IN21700_30T_cycle_#450.mat
BOOST_REST,450,0.89044,2.63943,0.1633,12,discharge,1,-10.567,3.522,2.0,1.9,3.3966,3.1937,19.2013,07-24-21_22.14_RESTPulse_protocol_HPPC_IN21700_30T_cycle_#450.mat
BOOST_REST,450,0.89044,2.63943,0.1633,12,discharge,1,-10.567,3.522,10.0,9.9,3.3966,3.027,34.9768,07-24-21_22.14_RESTPulse_protocol_HPPC_IN21700_30T_cycle_#450.mat
BOOST_REST,450,0.89044,2.63943,0.1634,12,charge,1,5.284,1.761,2.0,2.0,3.4079,3.4926,16.0289,07-24-21_22.14_RESTPulse_protocol_HPPC_IN21700_30T_cycle_#450.mat
BOOST_REST,450,0.89044,2.63943,0.1634,12,charge,1,5.284,1.761,10.0,9.9,3.4079,3.5194,21.1006,07-24-21_22.14_RESTPulse_protocol_HPPC_IN21700_30T_cycle_#450.mat
BOOST_REST,450,0.89044,2.63943,0.1632,12,discharge,2,-21.135,7.045,2.0,2.0,3.3986,2.9695,20.3028,07-24-21_22.14_RESTPulse_protocol_HPPC_IN21700_30T_cycle_#450.mat
BOOST_REST,450,0.89044,2.63943,0.1632,12,discharge,2,-21.135,7.045,10.0,9.9,3.3986,2.4997,42.5313,07-24-21_22.14_RESTPulse_protocol_HPPC_IN21700_30T_cycle_#450.mat
BOOST_REST,450,0.89044,2.63943,0.1635,12,charge,2,15.849,5.283,2.0,1.9,3.4153,3.638,14.0514,07-24-21_22.14_RESTPulse_protocol_HPPC_IN21700_30T_cycle_#450.mat
BOOST_REST,450,0.89044,2.63943,0.1635,12,charge,2,15.849,5.283,10.0,9.9,3.4153,3.6945,17.6163,07-24-21_22.14_RESTPulse_protocol_HPPC_IN21700_30T_cycle_#450.mat
BOOST_REST,450,0.89044,2.63943,0.1631,12,discharge,3,-28.578,9.526,2.0,2.0,3.3991,2.7692,22.0414,07-24-21_22.14_RESTPulse_protocol_HPPC_IN21700_30T_cycle_#450.mat
BOOST_REST,450,0.89044,2.63943,0.1631,12,discharge,3,-28.578,9.526,10.0,9.9,3.3991,2.4999,31.4648,07-24-21_22.14_RESTPulse_protocol_HPPC_IN21700_30T_cycle_#450.mat
BOOST_REST,450,0.89044,2.63943,0.1636,12,charge,3,26.414,8.805,2.0,2.0,3.4184,3.7679,13.2316,07-24-21_22.14_RESTPulse_protocol_HPPC_IN21700_30T_cycle_#450.mat
BOOST_REST,450,0.89044,2.63943,0.1636,12,charge,3,26.414,8.805,10.0,9.9,3.4184,3.8548,16.5215,07-24-21_22.14_RESTPulse_protocol_HPPC_IN21700_30T_cycle_#450.mat
BOOST_REST,487,0.868,2.57292,1.0,0,discharge,0,-2.573,0.858,2.0,1.9,4.147,4.1093,14.6539,08-09-21_22.00_RESTPulse_protocol_HPPC_IN21700_30T_cycle_#487.mat
BOOST_REST,487,0.868,2.57292,1.0,0,discharge,0,-2.573,0.858,10.0,9.7,4.147,4.0914,21.6115,08-09-21_22.00_RESTPulse_protocol_HPPC_IN21700_30T_cycle_#487.mat
BOOST_REST,487,0.868,2.57292,1.0,0,charge,0,1.284,0.428,2.0,2.0,4.1596,4.1839,18.9267,08-09-21_22.00_RESTPulse_protocol_HPPC_IN21700_30T_cycle_#487.mat
BOOST_REST,487,0.868,2.57292,1.0,0,charge,0,1.284,0.428,10.0,9.9,4.1596,4.1944,27.1049,08-09-21_22.00_RESTPulse_protocol_HPPC_IN21700_30T_cycle_#487.mat
BOOST_REST,487,0.868,2.57292,0.9999,0,discharge,1,-10.284,3.428,2.0,1.9,4.1558,3.9749,17.5904,08-09-21_22.00_RESTPulse_protocol_HPPC_IN21700_30T_cycle_#487.mat
BOOST_REST,487,0.868,2.57292,0.9999,0,discharge,1,-10.284,3.428,10.0,9.9,4.1558,3.9312,21.8398,08-09-21_22.00_RESTPulse_protocol_HPPC_IN21700_30T_cycle_#487.mat
BOOST_REST,487,0.868,2.57292,1.0,0,charge,1,1.651,0.55,2.0,2.0,4.1632,4.2,22.2855,08-09-21_22.00_RESTPulse_protocol_HPPC_IN21700_30T_cycle_#487.mat
BOOST_REST,487,0.868,2.57292,1.0,0,charge,1,1.651,0.55,10.0,9.9,4.1632,4.2,22.2855,08-09-21_22.00_RESTPulse_protocol_HPPC_IN21700_30T_cycle_#487.mat
BOOST_REST,487,0.868,2.57292,0.9998,0,discharge,2,-20.568,6.856,2.0,2.0,4.1553,3.8188,16.3604,08-09-21_22.00_RESTPulse_protocol_HPPC_IN21700_30T_cycle_#487.mat
BOOST_REST,487,0.868,2.57292,0.9998,0,discharge,2,-20.568,6.856,10.0,9.9,4.1553,3.765,18.9761,08-09-21_22.00_RESTPulse_protocol_HPPC_IN21700_30T_cycle_#487.mat
BOOST_REST,487,0.868,2.57292,1.0,0,charge,2,1.53,0.51,2.0,2.0,4.1665,4.2,21.894,08-09-21_22.00_RESTPulse_protocol_HPPC_IN21700_30T_cycle_#487.mat
BOOST_REST,487,0.868,2.57292,1.0,0,charge,2,1.53,0.51,10.0,9.9,4.1665,4.2,21.894,08-09-21_22.00_RESTPulse_protocol_HPPC_IN21700_30T_cycle_#487.mat
BOOST_REST,487,0.868,2.57292,0.9998,0,discharge,3,-29.565,9.855,2.0,2.0,4.1552,3.6981,15.4608,08-09-21_22.00_RESTPulse_protocol_HPPC_IN21700_30T_cycle_#487.mat
BOOST_REST,487,0.868,2.57292,0.9998,0,discharge,3,-29.565,9.855,10.0,9.9,4.1552,3.633,17.6628,08-09-21_22.00_RESTPulse_protocol_HPPC_IN21700_30T_cycle_#487.mat
BOOST_REST,487,0.868,2.57292,1.0,0,charge,3,1.448,0.483,2.0,2.0,4.1686,4.2001,21.7602,08-09-21_22.00_RESTPulse_protocol_HPPC_IN21700_30T_cycle_#487.mat
BOOST_REST,487,0.868,2.57292,1.0,0,charge,3,1.448,0.483,10.0,9.9,4.1686,4.2001,21.7602,08-09-21_22.00_RESTPulse_protocol_HPPC_IN21700_30T_cycle_#487.mat
BOOST_REST,487,0.868,2.57292,0.9571,1,discharge,0,-2.57,0.857,2.0,2.0,4.0958,4.0535,16.4566,08-09-21_22.00_RESTPulse_protocol_HPPC_IN21700_30T_cycle_#487.mat
BOOST_REST,487,0.868,2.57292,0.9571,1,discharge,0,-2.57,0.857,10.0,9.9,4.0958,4.0426,20.6972,08-09-21_22.00_RESTPulse_protocol_HPPC_IN21700_30T_cycle_#487.mat
BOOST_REST,487,0.868,2.57292,0.9572,1,charge,0,1.286,0.429,2.0,2.0,4.0975,4.1184,16.2545,08-09-21_22.00_RESTPulse_protocol_HPPC_IN21700_30T_cycle_#487.mat
BOOST_REST,487,0.868,2.57292,0.9572,1,charge,0,1.286,0.429,10.0,9.9,4.0975,4.1241,20.6875,08-09-21_22.00_RESTPulse_protocol_HPPC_IN21700_30T_cycle_#487.mat
BOOST_REST,487,0.868,2.57292,0.9571,1,discharge,1,-10.284,3.428,2.0,1.9,4.096,3.9349,15.6651,08-09-21_22.00_RESTPulse_protocol_HPPC_IN21700_30T_cycle_#487.mat
BOOST_REST,487,0.868,2.57292,0.9571,1,discharge,1,-10.284,3.428,10.0,9.9,4.096,3.905,18.5725,08-09-21_22.00_RESTPulse_protocol_HPPC_IN21700_30T_cycle_#487.mat
BOOST_REST,487,0.868,2.57292,0.9572,1,charge,1,5.144,1.715,2.0,2.0,4.0998,4.183,16.1754,08-09-21_22.00_RESTPulse_protocol_HPPC_IN21700_30T_cycle_#487.mat
BOOST_REST,487,0.868,2.57292,0.9572,1,charge,1,5.144,1.715,10.0,9.9,4.0998,4.1999,19.4611,08-09-21_22.00_RESTPulse_protocol_HPPC_IN21700_30T_cycle_#487.mat
BOOST_REST,487,0.868,2.57292,0.957,1,discharge,2,-20.567,6.856,2.0,1.9,4.0954,3.7921,14.7469,08-09-21_22.00_RESTPulse_protocol_HPPC_IN21700_30T_cycle_#487.mat
BOOST_REST,487,0.868,2.57292,0.957,1,discharge,2,-20.567,6.856,10.0,9.9,4.0954,3.7456,17.0078,08-09-21_22.00_RESTPulse_protocol_HPPC_IN21700_30T_cycle_#487.mat
BOOST_REST,487,0.868,2.57292,0.9572,1,charge,2,5.452,1.817,2.0,2.0,4.1025,4.1999,17.865,08-09-21_22.00_RESTPulse_protocol_HPPC_IN21700_30T_cycle_#487.mat
BOOST_REST,487,0.868,2.57292,0.9572,1,charge,2,5.452,1.817,10.0,9.9,4.1025,4.1999,17.865,08-09-21_22.00_RESTPulse_protocol_HPPC_IN21700_30T_cycle_#487.mat
BOOST_REST,487,0.868,2.57292,0.9569,1,discharge,3,-29.564,9.855,2.0,2.0,4.0968,3.6762,14.2268,08-09-21_22.00_RESTPulse_protocol_HPPC_IN21700_30T_cycle_#487.mat
BOOST_REST,487,0.868,2.57292,0.9569,1,discharge,3,-29.564,9.855,10.0,9.9,4.0968,3.6127,16.3746,08-09-21_22.00_RESTPulse_protocol_HPPC_IN21700_30T_cycle_#487.mat
BOOST_REST,487,0.868,2.57292,0.9572,1,charge,3,5.349,1.783,2.0,2.0,4.1048,4.2,17.7964,08-09-21_22.00_RESTPulse_protocol_HPPC_IN21700_30T_cycle_#487.mat
BOOST_REST,487,0.868,2.57292,0.9572,1,charge,3,5.349,1.783,10.0,9.9,4.1048,4.2,17.7964,08-09-21_22.00_RESTPulse_protocol_HPPC_IN21700_30T_cycle_#487.mat
BOOST_REST,487,0.868,2.57292,0.9143,2,discharge,0,-2.571,0.857,2.0,2.0,4.0789,4.0396,15.2889,08-09-21_22.00_RESTPulse_protocol_HPPC_IN21700_30T_cycle_#487.mat
BOOST_REST,487,0.868,2.57292,0.9143,2,discharge,0,-2.571,0.857,10.0,9.9,4.0789,4.0296,19.1791,08-09-21_22.00_RESTPulse_protocol_HPPC_IN21700_30T_cycle_#487.mat
BOOST_REST,487,0.868,2.57292,0.9143,2,charge,0,1.286,0.429,2.0,2.0,4.0803,4.0998,15.1645,08-09-21_22.00_RESTPulse_protocol_HPPC_IN21700_30T_cycle_#487.mat
BOOST_REST,487,0.868,2.57292,0.9143,2,charge,0,1.286,0.429,10.0,9.9,4.0803,4.1044,18.7417,08-09-21_22.00_RESTPulse_protocol_HPPC_IN21700_30T_cycle_#487.mat
BOOST_REST,487,0.868,2.57292,0.9142,2,discharge,1,-10.284,3.428,2.0,2.0,4.0791,3.9264,14.8483,08-09-21_22.00_RESTPulse_protocol_HPPC_IN21700_30T_cycle_#487.mat
BOOST_REST,487,0.868,2.57292,0.9142,2,discharge,1,-10.284,3.428,10.0,9.9,4.0791,3.8958,17.8238,08-09-21_22.00_RESTPulse_protocol_HPPC_IN21700_30T_cycle_#487.mat
BOOST_REST,487,0.868,2.57292,0.9143,2,charge,1,5.142,1.714,2.0,1.9,4.0825,4.1585,14.78,08-09-21_22.00_RESTPulse_protocol_HPPC_IN21700_30T_cycle_#487.mat
BOOST_REST,487,0.868,2.57292,0.9143,2,charge,1,5.142,1.714,10.0,9.9,4.0825,4.1765,18.2805,08-09-21_22.00_RESTPulse_protocol_HPPC_IN21700_30T_cycle_#487.mat
BOOST_REST,487,0.868,2.57292,0.9141,2,discharge,2,-20.567,6.856,2.0,2.0,4.0794,3.7868,14.2267,08-09-21_22.00_RESTPulse_protocol_HPPC_IN21700_30T_cycle_#487.mat
BOOST_REST,487,0.868,2.57292,0.9141,2,discharge,2,-20.567,6.856,10.0,9.9,4.0794,3.7341,16.789,08-09-21_22.00_RESTPulse_protocol_HPPC_IN21700_30T_cycle_#487.mat
BOOST_REST,487,0.868,2.57292,0.9144,2,charge,2,7.224,2.408,2.0,2.0,4.0839,4.2,16.0714,08-09-21_22.00_RESTPulse_protocol_HPPC_IN21700_30T_cycle_#487.mat
BOOST_REST,487,0.868,2.57292,0.9144,2,charge,2,7.224,2.408,10.0,9.9,4.0839,4.2,16.0714,08-09-21_22.00_RESTPulse_protocol_HPPC_IN21700_30T_cycle_#487.mat
BOOST_REST,487,0.868,2.57292,0.9141,2,discharge,3,-29.565,9.855,2.0,2.0,4.0798,3.6738,13.7325,08-09-21_22.00_RESTPulse_protocol_HPPC_IN21700_30T_cycle_#487.mat
BOOST_REST,487,0.868,2.57292,0.9141,2,discharge,3,-29.565,9.855,10.0,9.9,4.0798,3.5989,16.2659,08-09-21_22.00_RESTPulse_protocol_HPPC_IN21700_30T_cycle_#487.mat
BOOST_REST,487,0.868,2.57292,0.9144,2,charge,3,7.153,2.384,2.0,2.0,4.0864,4.2001,15.8959,08-09-21_22.00_RESTPulse_protocol_HPPC_IN21700_30T_cycle_#487.mat
BOOST_REST,487,0.868,2.57292,0.9144,2,charge,3,7.153,2.384,10.0,9.9,4.0864,4.2,15.8819,08-09-21_22.00_RESTPulse_protocol_HPPC_IN21700_30T_cycle_#487.mat
BOOST_REST,487,0.868,2.57292,0.8286,3,discharge,0,-2.571,0.857,2.0,2.0,4.028,3.992,14.0051,08-09-21_22.00_RESTPulse_protocol_HPPC_IN21700_30T_cycle_#487.mat
BOOST_REST,487,0.868,2.57292,0.8286,3,discharge,0,-2.571,0.857,10.0,9.9,4.028,3.9793,18.9457,08-09-21_22.00_RESTPulse_protocol_HPPC_IN21700_30T_cycle_#487.mat
BOOST_REST,487,0.868,2.57292,0.8286,3,charge,0,1.286,0.429,2.0,2.0,4.0299,4.0477,13.8414,08-09-21_22.00_RESTPulse_protocol_HPPC_IN21700_30T_cycle_#487.mat
BOOST_REST,487,0.868,2.57292,0.8286,3,charge,0,1.286,0.429,10.0,9.9,4.0299,4.0531,18.0404,08-09-21_22.00_RESTPulse_protocol_HPPC_IN21700_30T_cycle_#487.mat
BOOST_REST,487,0.868,2.57292,0.8285,3,discharge,1,-10.282,3.427,2.0,2.0,4.0286,3.8855,13.9175,08-09-21_22.00_RESTPulse_protocol_HPPC_IN21700_30T_cycle_#487.mat
BOOST_REST,487,0.868,2.57292,0.8285,3,discharge,1,-10.282,3.427,10.0,9.9,4.0286,3.8407,18.2747,08-09-21_22.00_RESTPulse_protocol_HPPC_IN21700_30T_cycle_#487.mat
BOOST_REST,487,0.868,2.57292,0.8287,3,charge,1,5.142,1.714,2.0,2.0,4.033,4.1025,13.5156,08-09-21_22.00_RESTPulse_protocol_HPPC_IN21700_30T_cycle_#487.mat
BOOST_REST,487,0.868,2.57292,0.8287,3,charge,1,5.142,1.714,10.0,9.9,4.033,4.1209,17.0939,08-09-21_22.00_RESTPulse_protocol_HPPC_IN21700_30T_cycle_#487.mat
BOOST_REST,487,0.868,2.57292,0.8285,3,discharge,2,-20.567,6.856,2.0,1.9,4.0281,3.751,13.473,08-09-21_22.00_RESTPulse_protocol_HPPC_IN21700_30T_cycle_#487.mat
BOOST_REST,487,0.868,2.57292,0.8285,3,discharge,2,-20.567,6.856,10.0,9.9,4.0281,3.6751,17.1634,08-09-21_22.00_RESTPulse_protocol_HPPC_IN21700_30T_cycle_#487.mat
BOOST_REST,487,0.868,2.57292,0.8287,3,charge,2,11.482,3.827,2.0,1.9,4.0356,4.2001,14.3268,08-09-21_22.00_RESTPulse_protocol_HPPC_IN21700_30T_cycle_#487.mat
BOOST_REST,487,0.868,2.57292,0.8287,3,charge,2,11.482,3.827,10.0,9.9,4.0356,4.2,14.3181,08-09-21_22.00_RESTPulse_protocol_HPPC_IN21700_30T_cycle_#487.mat
BOOST_REST,487,0.868,2.57292,0.8284,3,discharge,3,-29.564,9.855,2.0,2.0,4.0295,3.6377,13.2526,08-09-21_22.00_RESTPulse_protocol_HPPC_IN21700_30T_cycle_#487.mat
BOOST_REST,487,0.868,2.57292,0.8284,3,discharge,3,-29.564,9.855,10.0,9.9,4.0295,3.5391,16.5877,08-09-21_22.00_RESTPulse_protocol_HPPC_IN21700_30T_cycle_#487.mat
BOOST_REST,487,0.868,2.57292,0.8287,3,charge,3,11.455,3.818,2.0,2.0,4.0375,4.2001,14.1947,08-09-21_22.00_RESTPulse_protocol_HPPC_IN21700_30T_cycle_#487.mat
BOOST_REST,487,0.868,2.57292,0.8287,3,charge,3,11.455,3.818,10.0,9.9,4.0375,4.2,14.1859,08-09-21_22.00_RESTPulse_protocol_HPPC_IN21700_30T_cycle_#487.mat
BOOST_REST,487,0.868,2.57292,0.7429,4,discharge,0,-2.573,0.858,2.0,2.0,3.9278,3.8936,13.2934,08-09-21_22.00_RESTPulse_protocol_HPPC_IN21700_30T_cycle_#487.mat
BOOST_REST,487,0.868,2.57292,0.7429,4,discharge,0,-2.573,0.858,10.0,9.9,3.9278,3.8814,18.0355,08-09-21_22.00_RESTPulse_protocol_HPPC_IN21700_30T_cycle_#487.mat
BOOST_REST,487,0.868,2.57292,0.7429,4,charge,0,1.286,0.429,2.0,1.9,3.9297,3.9463,12.9092,08-09-21_22.00_RESTPulse_protocol_HPPC_IN21700_30T_cycle_#487.mat
BOOST_REST,487,0.868,2.57292,0.7429,4,charge,0,1.286,0.429,10.0,9.9,3.9297,3.9515,16.9531,08-09-21_22.00_RESTPulse_protocol_HPPC_IN21700_30T_cycle_#487.mat
BOOST_REST,487,0.868,2.57292,0.7428,4,discharge,1,-10.284,3.428,2.0,2.0,3.9274,3.7927,13.098,08-09-21_22.00_RESTPulse_protocol_HPPC_IN21700_30T_cycle_#487.mat
BOOST_REST,487,0.868,2.57292,0.7428,4,discharge,1,-10.284,3.428,10.0,9.9,3.9274,3.7518,17.0751,08-09-21_22.00_RESTPulse_protocol_HPPC_IN21700_30T_cycle_#487.mat
BOOST_REST,487,0.868,2.57292,0.743,4,charge,1,5.142,1.714,2.0,2.0,3.9319,3.9985,12.9519,08-09-21_22.00_RESTPulse_protocol_HPPC_IN21700_30T_cycle_#487.mat
BOOST_REST,487,0.868,2.57292,0.743,4,charge,1,5.142,1.714,10.0,9.9,3.9319,4.0165,16.4524,08-09-21_22.00_RESTPulse_protocol_HPPC_IN21700_30T_cycle_#487.mat
BOOST_REST,487,0.868,2.57292,0.7427,4,discharge,2,-20.568,6.856,2.0,2.0,3.9283,3.6631,12.8938,08-09-21_22.00_RESTPulse_protocol_HPPC_IN21700_30T_cycle_#487.mat
BOOST_REST,487,0.868,2.57292,0.7427,4,discharge,2,-20.568,6.856,10.0,9.9,3.9283,3.5983,16.0443,08-09-21_22.00_RESTPulse_protocol_HPPC_IN21700_30T_cycle_#487.mat
BOOST_REST,487,0.868,2.57292,0.7431,4,charge,2,15.425,5.142,2.0,2.0,3.9352,4.1249,12.2982,08-09-21_22.00_RESTPulse_protocol_HPPC_IN21700_30T_cycle_#487.mat
BOOST_REST,487,0.868,2.57292,0.7431,4,charge,2,15.425,5.142,10.0,9.9,3.9352,4.1756,15.5851,08-09-21_22.00_RESTPulse_protocol_HPPC_IN21700_30T_cycle_#487.mat
BOOST_REST,487,0.868,2.57292,0.7427,4,discharge,3,-29.565,9.855,2.0,2.0,3.9286,3.5556,12.6163,08-09-21_22.00_RESTPulse_protocol_HPPC_IN21700_30T_cycle_#487.mat
BOOST_REST,487,0.868,2.57292,0.7427,4,discharge,3,-29.565,9.855,10.0,9.9,3.9286,3.4681,15.5758,08-09-21_22.00_RESTPulse_protocol_HPPC_IN21700_30T_cycle_#487.mat
BOOST_REST,487,0.868,2.57292,0.7431,4,charge,3,19.756,6.585,2.0,2.0,3.9365,4.2001,13.3428,08-09-21_22.00_RESTPulse_protocol_HPPC_IN21700_30T_cycle_#487.mat
BOOST_REST,487,0.868,2.57292,0.7431,4,charge,3,19.756,6.585,10.0,9.9,3.9365,4.2,13.3377,08-09-21_22.00_RESTPulse_protocol_HPPC_IN21700_30T_cycle_#487.mat
BOOST_REST,487,0.868,2.57292,0.6572,5,discharge,0,-2.571,0.857,2.0,2.0,3.8605,3.8275,12.838,08-09-21_22.00_RESTPulse_protocol_HPPC_IN21700_30T_cycle_#487.mat
BOOST_REST,487,0.868,2.57292,0.6572,5,discharge,0,-2.571,0.857,10.0,9.9,3.8605,3.8161,17.2729,08-09-21_22.00_RESTPulse_protocol_HPPC_IN21700_30T_cycle_#487.mat
BOOST_REST,487,0.868,2.57292,0.6572,5,charge,0,1.286,0.429,2.0,2.0,3.8612,3.8784,13.3748,08-09-21_22.00_RESTPulse_protocol_HPPC_IN21700_30T_cycle_#487.mat
BOOST_REST,487,0.868,2.57292,0.6572,5,charge,0,1.286,0.429,10.0,9.9,3.8612,3.8831,17.0295,08-09-21_22.00_RESTPulse_protocol_HPPC_IN21700_30T_cycle_#487.mat
BOOST_REST,487,0.868,2.57292,0.6571,5,discharge,1,-10.282,3.427,2.0,2.0,3.8606,3.7294,12.7602,08-09-21_22.00_RESTPulse_protocol_HPPC_IN21700_30T_cycle_#487.mat
BOOST_REST,487,0.868,2.57292,0.6571,5,discharge,1,-10.282,3.427,10.0,9.9,3.8606,3.6896,16.631,08-09-21_22.00_RESTPulse_protocol_HPPC_IN21700_30T_cycle_#487.mat
BOOST_REST,487,0.868,2.57292,0.6573,5,charge,1,5.142,1.714,2.0,2.0,3.8647,3.9287,12.4458,08-09-21_22.00_RESTPulse_protocol_HPPC_IN21700_30T_cycle_#487.mat
BOOST_REST,487,0.868,2.57292,0.6573,5,charge,1,5.142,1.714,10.0,9.9,3.8647,3.9454,15.6934,08-09-21_22.00_RESTPulse_protocol_HPPC_IN21700_30T_cycle_#487.mat
BOOST_REST,487,0.868,2.57292,0.6571,5,discharge,2,-20.566,6.855,2.0,2.0,3.8608,3.6024,12.5644,08-09-21_22.00_RESTPulse_protocol_HPPC_IN21700_30T_cycle_#487.mat
BOOST_REST,487,0.868,2.57292,0.6571,5,discharge,2,-20.566,6.855,10.0,9.9,3.8608,3.5346,15.8611,08-09-21_22.00_RESTPulse_protocol_HPPC_IN21700_30T_cycle_#487.mat
BOOST_REST,487,0.868,2.57292,0.6573,5,charge,2,15.425,5.142,2.0,2.0,3.8666,4.0524,12.0454,08-09-21_22.00_RESTPulse_protocol_HPPC_IN21700_30T_cycle_#487.mat
BOOST_REST,487,0.868,2.57292,0.6573,5,charge,2,15.425,5.142,10.0,9.9,3.8666,4.0957,14.8525,08-09-21_22.00_RESTPulse_protocol_HPPC_IN21700_30T_cycle_#487.mat
BOOST_REST,487,0.868,2.57292,0.657,5,discharge,3,-29.564,9.855,2.0,2.0,3.8607,3.4961,12.3326,08-09-21_22.00_RESTPulse_protocol_HPPC_IN21700_30T_cycle_#487.mat
BOOST_REST,487,0.868,2.57292,0.657,5,discharge,3,-29.564,9.855,10.0,9.9,3.8607,3.4021,15.5121,08-09-21_22.00_RESTPulse_protocol_HPPC_IN21700_30T_cycle_#487.mat
BOOST_REST,487,0.868,2.57292,0.6574,5,charge,3,25.674,8.558,2.0,2.0,3.869,4.1691,11.6889,08-09-21_22.00_RESTPulse_protocol_HPPC_IN21700_30T_cycle_#487.mat
BOOST_REST,487,0.868,2.57292,0.6574,5,charge,3,25.674,8.558,10.0,9.9,3.869,4.1999,12.8885,08-09-21_22.00_RESTPulse_protocol_HPPC_IN21700_30T_cycle_#487.mat
BOOST_REST,487,0.868,2.57292,0.5715,6,discharge,0,-2.571,0.857,2.0,1.9,3.7802,3.7481,12.4878,08-09-21_22.00_RESTPulse_protocol_HPPC_IN21700_30T_cycle_#487.mat
BOOST_REST,487,0.868,2.57292,0.5715,6,discharge,0,-2.571,0.857,10.0,9.9,3.7802,3.7361,17.1562,08-09-21_22.00_RESTPulse_protocol_HPPC_IN21700_30T_cycle_#487.mat
BOOST_REST,487,0.868,2.57292,0.5715,6,charge,0,1.286,0.429,2.0,2.0,3.782,3.7978,12.2881,08-09-21_22.00_RESTPulse_protocol_HPPC_IN21700_30T_cycle_#487.mat
BOOST_REST,487,0.868,2.57292,0.5715,6,charge,0,1.286,0.429,10.0,9.9,3.782,3.8029,16.2545,08-09-21_22.00_RESTPulse_protocol_HPPC_IN21700_30T_cycle_#487.mat
BOOST_REST,487,0.868,2.57292,0.5714,6,discharge,1,-10.284,3.428,2.0,2.0,3.7805,3.6507,12.6215,08-09-21_22.00_RESTPulse_protocol_HPPC_IN21700_30T_cycle_#487.mat
BOOST_REST,487,0.868,2.57292,0.5714,6,discharge,1,-10.284,3.428,10.0,9.9,3.7805,3.6094,16.6375,08-09-21_22.00_RESTPulse_protocol_HPPC_IN21700_30T_cycle_#487.mat
BOOST_REST,487,0.868,2.57292,0.5716,6,charge,1,5.142,1.714,2.0,2.0,3.7848,3.8483,12.3486,08-09-21_22.00_RESTPulse_protocol_HPPC_IN21700_30T_cycle_#487.mat
BOOST_REST,487,0.868,2.57292,0.5716,6,charge,1,5.142,1.714,10.0,9.9,3.7848,3.8667,15.9267,08-09-21_22.00_RESTPulse_protocol_HPPC_IN21700_30T_cycle_#487.mat
BOOST_REST,487,0.868,2.57292,0.5714,6,discharge,2,-20.565,6.855,2.0,2.0,3.7809,3.5242,12.4824,08-09-21_22.00_RESTPulse_protocol_HPPC_IN21700_30T_cycle_#487.mat
BOOST_REST,487,0.868,2.57292,0.5714,6,discharge,2,-20.565,6.855,10.0,9.9,3.7809,3.4519,15.9981,08-09-21_22.00_RESTPulse_protocol_HPPC_IN21700_30T_cycle_#487.mat
BOOST_REST,487,0.868,2.57292,0.5716,6,charge,2,15.425,5.142,2.0,2.0,3.7875,3.9727,12.0065,08-09-21_22.00_RESTPulse_protocol_HPPC_IN21700_30T_cycle_#487.mat
BOOST_REST,487,0.868,2.57292,0.5716,6,charge,2,15.425,5.142,10.0,9.9,3.7875,4.0197,15.0535,08-09-21_22.00_RESTPulse_protocol_HPPC_IN21700_30T_cycle_#487.mat
BOOST_REST,487,0.868,2.57292,0.5713,6,discharge,3,-29.564,9.855,2.0,2.0,3.781,3.4178,12.2852,08-09-21_22.00_RESTPulse_protocol_HPPC_IN21700_30T_cycle_#487.mat
BOOST_REST,487,0.868,2.57292,0.5713,6,discharge,3,-29.564,9.855,10.0,9.9,3.781,3.3177,15.6711,08-09-21_22.00_RESTPulse_protocol_HPPC_IN21700_30T_cycle_#487.mat
BOOST_REST,487,0.868,2.57292,0.5718,6,charge,3,25.709,8.57,2.0,1.9,3.7897,4.0896,11.6652,08-09-21_22.00_RESTPulse_protocol_HPPC_IN21700_30T_cycle_#487.mat
BOOST_REST,487,0.868,2.57292,0.5718,6,charge,3,25.709,8.57,10.0,9.9,3.7897,4.1645,14.5786,08-09-21_22.00_RESTPulse_protocol_HPPC_IN21700_30T_cycle_#487.mat
BOOST_REST,487,0.868,2.57292,0.4858,7,discharge,0,-2.57,0.857,2.0,2.0,3.6845,3.6525,12.4494,08-09-21_22.00_RESTPulse_protocol_HPPC_IN21700_30T_cycle_#487.mat
BOOST_REST,487,0.868,2.57292,0.4858,7,discharge,0,-2.57,0.857,10.0,9.9,3.6845,3.6416,16.69,08-09-21_22.00_RESTPulse_protocol_HPPC_IN21700_30T_cycle_#487.mat
BOOST_REST,487,0.868,2.57292,0.4858,7,charge,0,1.286,0.429,2.0,2.0,3.6859,3.7016,12.2103,08-09-21_22.00_RESTPulse_protocol_HPPC_IN21700_30T_cycle_#487.mat
BOOST_REST,487,0.868,2.57292,0.4858,7,charge,0,1.286,0.429,10.0,9.9,3.6859,3.7065,16.0212,08-09-21_22.00_RESTPulse_protocol_HPPC_IN21700_30T_cycle_#487.mat
BOOST_REST,487,0.868,2.57292,0.4858,7,discharge,1,-10.284,3.428,2.0,2.0,3.6847,3.5569,12.4271,08-09-21_22.00_RESTPulse_protocol_HPPC_IN21700_30T_cycle_#487.mat
BOOST_REST,487,0.868,2.57292,0.4858,7,discharge,1,-10.284,3.428,10.0,9.9,3.6847,3.5184,16.1708,08-09-21_22.00_RESTPulse_protocol_HPPC_IN21700_30T_cycle_#487.mat
BOOST_REST,487,0.868,2.57292,0.4859,7,charge,1,5.142,1.714,2.0,1.9,3.6888,3.7515,12.1928,08-09-21_22.00_RESTPulse_protocol_HPPC_IN21700_30T_cycle_#487.mat
BOOST_REST,487,0.868,2.57292,0.4859,7,charge,1,5.142,1.714,10.0,9.9,3.6888,3.7706,15.907,08-09-21_22.00_RESTPulse_protocol_HPPC_IN21700_30T_cycle_#487.mat
BOOST_REST,487,0.868,2.57292,0.4856,7,discharge,2,-20.567,6.856,2.0,2.0,3.6849,3.4317,12.311,08-09-21_22.00_RESTPulse_protocol_HPPC_IN21700_30T_cycle_#487.mat
BOOST_REST,487,0.868,2.57292,0.4856,7,discharge,2,-20.567,6.856,10.0,9.9,3.6849,3.3632,15.6416,08-09-21_22.00_RESTPulse_protocol_HPPC_IN21700_30T_cycle_#487.mat
BOOST_REST,487,0.868,2.57292,0.486,7,charge,2,15.425,5.142,2.0,2.0,3.6919,3.877,12.0,08-09-21_22.00_RESTPulse_protocol_HPPC_IN21700_30T_cycle_#487.mat
BOOST_REST,487,0.868,2.57292,0.486,7,charge,2,15.425,5.142,10.0,9.9,3.6919,3.9276,15.2804,08-09-21_22.00_RESTPulse_protocol_HPPC_IN21700_30T_cycle_#487.mat
BOOST_REST,487,0.868,2.57292,0.4856,7,discharge,3,-29.564,9.855,2.0,2.0,3.6851,3.3252,12.1736,08-09-21_22.00_RESTPulse_protocol_HPPC_IN21700_30T_cycle_#487.mat
BOOST_REST,487,0.868,2.57292,0.4856,7,discharge,3,-29.564,9.855,10.0,9.9,3.6851,3.2292,15.4208,08-09-21_22.00_RESTPulse_protocol_HPPC_IN21700_30T_cycle_#487.mat
BOOST_REST,487,0.868,2.57292,0.486,7,charge,3,25.708,8.569,2.0,2.0,3.6941,3.9962,11.7512,08-09-21_22.00_RESTPulse_protocol_HPPC_IN21700_30T_cycle_#487.mat
BOOST_REST,487,0.868,2.57292,0.486,7,charge,3,25.708,8.569,10.0,9.9,3.6941,4.0757,14.8436,08-09-21_22.00_RESTPulse_protocol_HPPC_IN21700_30T_cycle_#487.mat
BOOST_REST,487,0.868,2.57292,0.4001,8,discharge,0,-2.571,0.857,2.0,2.0,3.6112,3.5799,12.1766,08-09-21_22.00_RESTPulse_protocol_HPPC_IN21700_30T_cycle_#487.mat
BOOST_REST,487,0.868,2.57292,0.4001,8,discharge,0,-2.571,0.857,10.0,9.9,3.6112,3.5698,16.1058,08-09-21_22.00_RESTPulse_protocol_HPPC_IN21700_30T_cycle_#487.mat
BOOST_REST,487,0.868,2.57292,0.4001,8,charge,0,1.286,0.429,2.0,2.0,3.6135,3.6292,12.2093,08-09-21_22.00_RESTPulse_protocol_HPPC_IN21700_30T_cycle_#487.mat
BOOST_REST,487,0.868,2.57292,0.4001,8,charge,0,1.286,0.429,10.0,9.9,3.6135,3.6337,15.7088,08-09-21_22.00_RESTPulse_protocol_HPPC_IN21700_30T_cycle_#487.mat
BOOST_REST,487,0.868,2.57292,0.4001,8,discharge,1,-10.284,3.428,2.0,2.0,3.6115,3.484,12.3979,08-09-21_22.00_RESTPulse_protocol_HPPC_IN21700_30T_cycle_#487.mat
BOOST_REST,487,0.868,2.57292,0.4001,8,discharge,1,-10.284,3.428,10.0,9.9,3.6115,3.4467,16.0249,08-09-21_22.00_RESTPulse_protocol_HPPC_IN21700_30T_cycle_#487.mat
BOOST_REST,487,0.868,2.57292,0.4002,8,charge,1,5.142,1.714,2.0,1.9,3.6164,3.6792,12.2122,08-09-21_22.00_RESTPulse_protocol_HPPC_IN21700_30T_cycle_#487.mat
BOOST_REST,487,0.868,2.57292,0.4002,8,charge,1,5.142,1.714,10.0,9.9,3.6164,3.697,15.6736,08-09-21_22.00_RESTPulse_protocol_HPPC_IN21700_30T_cycle_#487.mat
BOOST_REST,487,0.868,2.57292,0.4,8,discharge,2,-20.567,6.856,2.0,1.9,3.6128,3.3593,12.3256,08-09-21_22.00_RESTPulse_protocol_HPPC_IN21700_30T_cycle_#487.mat
BOOST_REST,487,0.868,2.57292,0.4,8,discharge,2,-20.567,6.856,10.0,9.9,3.6128,3.2867,15.8555,08-09-21_22.00_RESTPulse_protocol_HPPC_IN21700_30T_cycle_#487.mat
BOOST_REST,487,0.868,2.57292,0.4003,8,charge,2,15.425,5.142,2.0,2.0,3.6191,3.805,12.0519,08-09-21_22.00_RESTPulse_protocol_HPPC_IN21700_30T_cycle_#487.mat
BOOST_REST,487,0.868,2.57292,0.4003,8,charge,2,15.425,5.142,10.0,9.9,3.6191,3.8525,15.1313,08-09-21_22.00_RESTPulse_protocol_HPPC_IN21700_30T_cycle_#487.mat
BOOST_REST,487,0.868,2.57292,0.3999,8,discharge,3,-29.564,9.855,2.0,2.0,3.6128,3.2505,12.2548,08-09-21_22.00_RESTPulse_protocol_HPPC_IN21700_30T_cycle_#487.mat
BOOST_REST,487,0.868,2.57292,0.3999,8,discharge,3,-29.564,9.855,10.0,9.9,3.6128,3.1467,15.7658,08-09-21_22.00_RESTPulse_protocol_HPPC_IN21700_30T_cycle_#487.mat
BOOST_REST,487,0.868,2.57292,0.4004,8,charge,3,25.708,8.569,2.0,2.0,3.6224,3.9245,11.7512,08-09-21_22.00_RESTPulse_protocol_HPPC_IN21700_30T_cycle_#487.mat
BOOST_REST,487,0.868,2.57292,0.4004,8,charge,3,25.708,8.569,10.0,9.9,3.6224,3.999,14.6491,08-09-21_22.00_RESTPulse_protocol_HPPC_IN21700_30T_cycle_#487.mat
BOOST_REST,487,0.868,2.57292,0.3144,9,discharge,0,-2.571,0.857,2.0,1.9,3.5459,3.5122,13.1088,08-09-21_22.00_RESTPulse_protocol_HPPC_IN21700_30T_cycle_#487.mat
BOOST_REST,487,0.868,2.57292,0.3144,9,discharge,0,-2.571,0.857,10.0,9.9,3.5459,3.5006,17.621,08-09-21_22.00_RESTPulse_protocol_HPPC_IN21700_30T_cycle_#487.mat
BOOST_REST,487,0.868,2.57292,0.3145,9,charge,0,1.286,0.429,2.0,2.0,3.5475,3.5639,12.7567,08-09-21_22.00_RESTPulse_protocol_HPPC_IN21700_30T_cycle_#487.mat
BOOST_REST,487,0.868,2.57292,0.3145,9,charge,0,1.286,0.429,10.0,9.9,3.5475,3.5688,16.5681,08-09-21_22.00_RESTPulse_protocol_HPPC_IN21700_30T_cycle_#487.mat
BOOST_REST,487,0.868,2.57292,0.3144,9,discharge,1,-10.284,3.428,2.0,2.0,3.5461,3.4105,13.1855,08-09-21_22.00_RESTPulse_protocol_HPPC_IN21700_30T_cycle_#487.mat
BOOST_REST,487,0.868,2.57292,0.3144,9,discharge,1,-10.284,3.428,10.0,9.9,3.5461,3.3668,17.4349,08-09-21_22.00_RESTPulse_protocol_HPPC_IN21700_30T_cycle_#487.mat
BOOST_REST,487,0.868,2.57292,0.3145,9,charge,1,5.142,1.714,2.0,1.9,3.5509,3.616,12.6602,08-09-21_22.00_RESTPulse_protocol_HPPC_IN21700_30T_cycle_#487.mat
BOOST_REST,487,0.868,2.57292,0.3145,9,charge,1,5.142,1.714,10.0,9.9,3.5509,3.6344,16.2385,08-09-21_22.00_RESTPulse_protocol_HPPC_IN21700_30T_cycle_#487.mat
BOOST_REST,487,0.868,2.57292,0.3143,9,discharge,2,-20.567,6.856,2.0,1.9,3.5464,3.2789,13.0063,08-09-21_22.00_RESTPulse_protocol_HPPC_IN21700_30T_cycle_#487.mat
BOOST_REST,487,0.868,2.57292,0.3143,9,discharge,2,-20.567,6.856,10.0,9.9,3.5464,3.1866,17.494,08-09-21_22.00_RESTPulse_protocol_HPPC_IN21700_30T_cycle_#487.mat
BOOST_REST,487,0.868,2.57292,0.3146,9,charge,2,15.427,5.142,2.0,1.9,3.5549,3.7443,12.2772,08-09-21_22.00_RESTPulse_protocol_HPPC_IN21700_30T_cycle_#487.mat
BOOST_REST,487,0.868,2.57292,0.3146,9,charge,2,15.427,5.142,10.0,9.9,3.5549,3.794,15.4988,08-09-21_22.00_RESTPulse_protocol_HPPC_IN21700_30T_cycle_#487.mat
BOOST_REST,487,0.868,2.57292,0.3142,9,discharge,3,-29.563,9.854,2.0,2.0,3.5468,3.1639,12.952,08-09-21_22.00_RESTPulse_protocol_HPPC_IN21700_30T_cycle_#487.mat
BOOST_REST,487,0.868,2.57292,0.3142,9,discharge,3,-29.563,9.854,10.0,9.9,3.5468,3.0215,17.7688,08-09-21_22.00_RESTPulse_protocol_HPPC_IN21700_30T_cycle_#487.mat
