Repository: KikETs/ECM_HYBRID_BMS_JOINT

## Results

| Arm | Model | Size | Protocol | Result | Worst cell |
|---|---|---|---|---|---|
| SOP | 2RC table + trim (A8) | 4 effective coefficients, 2 EW states | leave-one-cell-out | usable current 69.6 % discharge, 59.5 % charge (τ = 10 s) | 59.9 % / 53.5 % (BOOST_REST) |
| SOH | dQ/dV ridge | 65 coefficients | leave-one-cell-out | RMSE 0.0094, bias −0.0005 | 0.0130 (BOOST_REST) |
| SOC | 2RC EKF, low-current gate | 3 states | leave-one-cell-out | **2.34 %p** over six sensor disturbances on estimated SOH (2.325 on true SOH), per cell 2.00–2.75 | 4.60 %p (BOOST_NEGPULSE_1S, current offset −0.10 A) |

The SOH arm was a 10,945-parameter CNN until the second audit round. Nested

File: analysis/uypydj_hppc_resistance.csv (part 88 of 225)
protocol,cycle,SOH,CAP_Ah,SOC,soc_group,direction,rate_rank,I_A,CRate_rated,tau_s,tau_actual_s,V_pre_V,V_tau_V,R_mOhm,file
BOOST_REST,487,0.868,2.57292,0.3146,9,charge,3,25.708,8.569,2.0,2.0,3.5579,3.8674,12.0391,08-09-21_22.00_RESTPulse_protocol_HPPC_IN21700_30T_cycle_#487.mat
BOOST_REST,487,0.868,2.57292,0.3146,9,charge,3,25.708,8.569,10.0,9.9,3.5579,3.9422,14.9487,08-09-21_22.00_RESTPulse_protocol_HPPC_IN21700_30T_cycle_#487.mat
BOOST_REST,487,0.868,2.57292,0.2717,10,discharge,0,-2.571,0.857,2.0,2.0,3.5099,3.474,13.9656,08-09-21_22.00_RESTPulse_protocol_HPPC_IN21700_30T_cycle_#487.mat
BOOST_REST,487,0.868,2.57292,0.2717,10,discharge,0,-2.571,0.857,10.0,9.9,3.5099,3.4612,18.945,08-09-21_22.00_RESTPulse_protocol_HPPC_IN21700_30T_cycle_#487.mat
BOOST_REST,487,0.868,2.57292,0.2717,10,charge,0,1.286,0.429,2.0,2.0,3.5116,3.5292,13.689,08-09-21_22.00_RESTPulse_protocol_HPPC_IN21700_30T_cycle_#487.mat
BOOST_REST,487,0.868,2.57292,0.2717,10,charge,0,1.286,0.429,10.0,9.9,3.5116,3.5346,17.8891,08-09-21_22.00_RESTPulse_protocol_HPPC_IN21700_30T_cycle_#487.mat
BOOST_REST,487,0.868,2.57292,0.2716,10,discharge,1,-10.284,3.428,2.0,2.0,3.5102,3.3659,14.0315,08-09-21_22.00_RESTPulse_protocol_HPPC_IN21700_30T_cycle_#487.mat
BOOST_REST,487,0.868,2.57292,0.2716,10,discharge,1,-10.284,3.428,10.0,9.9,3.5102,3.3131,19.1657,08-09-21_22.00_RESTPulse_protocol_HPPC_IN21700_30T_cycle_#487.mat
BOOST_REST,487,0.868,2.57292,0.2717,10,charge,1,5.142,1.714,2.0,2.0,3.5157,3.5842,13.3214,08-09-21_22.00_RESTPulse_protocol_HPPC_IN21700_30T_cycle_#487.mat
BOOST_REST,487,0.868,2.57292,0.2717,10,charge,1,5.142,1.714,10.0,9.9,3.5157,3.6035,17.0747,08-09-21_22.00_RESTPulse_protocol_HPPC_IN21700_30T_cycle_#487.mat
BOOST_REST,487,0.868,2.57292,0.2715,10,discharge,2,-20.566,6.855,2.0,2.0,3.5108,3.2229,13.9988,08-09-21_22.00_RESTPulse_protocol_HPPC_IN21700_30T_cycle_#487.mat
BOOST_REST,487,0.868,2.57292,0.2715,10,discharge,2,-20.566,6.855,10.0,9.9,3.5108,3.101,19.9261,08-09-21_22.00_RESTPulse_protocol_HPPC_IN21700_30T_cycle_#487.mat
BOOST_REST,487,0.868,2.57292,0.2718,10,charge,2,15.425,5.142,2.0,2.0,3.5203,3.7173,12.7715,08-09-21_22.00_RESTPulse_protocol_HPPC_IN21700_30T_cycle_#487.mat
BOOST_REST,487,0.868,2.57292,0.2718,10,charge,2,15.425,5.142,10.0,9.9,3.5203,3.7674,16.0194,08-09-21_22.00_RESTPulse_protocol_HPPC_IN21700_30T_cycle_#487.mat
BOOST_REST,487,0.868,2.57292,0.2714,10,discharge,3,-29.563,9.854,2.0,2.0,3.5112,3.1001,13.9059,08-09-21_22.00_RESTPulse_protocol_HPPC_IN21700_30T_cycle_#487.mat
BOOST_REST,487,0.868,2.57292,0.2714,10,discharge,3,-29.563,9.854,10.0,9.9,3.5112,2.8908,20.9857,08-09-21_22.00_RESTPulse_protocol_HPPC_IN21700_30T_cycle_#487.mat
BOOST_REST,487,0.868,2.57292,0.2719,10,charge,3,25.708,8.569,2.0,2.0,3.5238,3.8404,12.3152,08-09-21_22.00_RESTPulse_protocol_HPPC_IN21700_30T_cycle_#487.mat
BOOST_REST,487,0.868,2.57292,0.2719,10,charge,3,25.708,8.569,10.0,9.9,3.5238,3.917,15.2948,08-09-21_22.00_RESTPulse_protocol_HPPC_IN21700_30T_cycle_#487.mat
BOOST_REST,487,0.868,2.57292,0.2288,11,discharge,0,-2.571,0.857,2.0,2.0,3.4657,3.4265,15.247,08-09-21_22.00_RESTPulse_protocol_HPPC_IN21700_30T_cycle_#487.mat
BOOST_REST,487,0.868,2.57292,0.2288,11,discharge,0,-2.571,0.857,10.0,9.9,3.4657,3.4102,21.5869,08-09-21_22.00_RESTPulse_protocol_HPPC_IN21700_30T_cycle_#487.mat
BOOST_REST,487,0.868,2.57292,0.2289,11,charge,0,1.286,0.429,2.0,2.0,3.4679,3.4868,14.699,08-09-21_22.00_RESTPulse_protocol_HPPC_IN21700_30T_cycle_#487.mat
BOOST_REST,487,0.868,2.57292,0.2289,11,charge,0,1.286,0.429,10.0,9.9,3.4679,3.4931,19.5987,08-09-21_22.00_RESTPulse_protocol_HPPC_IN21700_30T_cycle_#487.mat
BOOST_REST,487,0.868,2.57292,0.2288,11,discharge,1,-10.284,3.428,2.0,1.9,3.466,3.3069,15.4706,08-09-21_22.00_RESTPulse_protocol_HPPC_IN21700_30T_cycle_#487.mat
BOOST_REST,487,0.868,2.57292,0.2288,11,discharge,1,-10.284,3.428,10.0,9.9,3.466,3.2296,22.9872,08-09-21_22.00_RESTPulse_protocol_HPPC_IN21700_30T_cycle_#487.mat
BOOST_REST,487,0.868,2.57292,0.2289,11,charge,1,5.142,1.714,2.0,2.0,3.4734,3.5468,14.2749,08-09-21_22.00_RESTPulse_protocol_HPPC_IN21700_30T_cycle_#487.mat
BOOST_REST,487,0.868,2.57292,0.2289,11,charge,1,5.142,1.714,10.0,9.9,3.4734,3.5684,18.4757,08-09-21_22.00_RESTPulse_protocol_HPPC_IN21700_30T_cycle_#487.mat
BOOST_REST,487,0.868,2.57292,0.2287,11,discharge,2,-20.567,6.856,2.0,2.0,3.4674,3.1442,15.7145,08-09-21_22.00_RESTPulse_protocol_HPPC_IN21700_30T_cycle_#487.mat
BOOST_REST,487,0.868,2.57292,0.2287,11,discharge,2,-20.567,6.856,10.0,9.9,3.4674,2.9438,25.4583,08-09-21_22.00_RESTPulse_protocol_HPPC_IN21700_30T_cycle_#487.mat
BOOST_REST,487,0.868,2.57292,0.229,11,charge,2,15.425,5.142,2.0,2.0,3.4786,3.6846,13.3549,08-09-21_22.00_RESTPulse_protocol_HPPC_IN21700_30T_cycle_#487.mat
BOOST_REST,487,0.868,2.57292,0.229,11,charge,2,15.425,5.142,10.0,9.9,3.4786,3.7368,16.7391,08-09-21_22.00_RESTPulse_protocol_HPPC_IN21700_30T_cycle_#487.mat
BOOST_REST,487,0.868,2.57292,0.2286,11,discharge,3,-29.563,9.854,2.0,2.0,3.4681,3.0021,15.7629,08-09-21_22.00_RESTPulse_protocol_HPPC_IN21700_30T_cycle_#487.mat
BOOST_REST,487,0.868,2.57292,0.2286,11,discharge,3,-29.563,9.854,10.0,9.9,3.4681,2.6228,28.5932,08-09-21_22.00_RESTPulse_protocol_HPPC_IN21700_30T_cycle_#487.mat
BOOST_REST,487,0.868,2.57292,0.2291,11,charge,3,25.707,8.569,2.0,2.0,3.4826,3.8071,12.623,08-09-21_22.00_RESTPulse_protocol_HPPC_IN21700_30T_cycle_#487.mat
BOOST_REST,487,0.868,2.57292,0.2291,11,charge,3,25.707,8.569,10.0,9.9,3.4826,3.8864,15.7078,08-09-21_22.00_RESTPulse_protocol_HPPC_IN21700_30T_cycle_#487.mat
BOOST_REST,487,0.868,2.57292,0.186,12,discharge,0,-2.571,0.857,2.0,1.9,3.4113,3.366,17.621,08-09-21_22.00_RESTPulse_protocol_HPPC_IN21700_30T_cycle_#487.mat
BOOST_REST,487,0.868,2.57292,0.186,12,discharge,0,-2.571,0.857,10.0,9.9,3.4113,3.3412,27.2678,08-09-21_22.00_RESTPulse_protocol_HPPC_IN21700_30T_cycle_#487.mat
BOOST_REST,487,0.868,2.57292,0.186,12,charge,0,1.286,0.429,2.0,2.0,3.4143,3.4359,16.8015,08-09-21_22.00_RESTPulse_protocol_HPPC_IN21700_30T_cycle_#487.mat
BOOST_REST,487,0.868,2.57292,0.186,12,charge,0,1.286,0.429,10.0,9.9,3.4143,3.4446,23.5688,08-09-21_22.00_RESTPulse_protocol_HPPC_IN21700_30T_cycle_#487.mat
BOOST_REST,487,0.868,2.57292,0.1859,12,discharge,1,-10.284,3.428,2.0,2.0,3.4113,3.2204,18.5628,08-09-21_22.00_RESTPulse_protocol_HPPC_IN21700_30T_cycle_#487.mat
BOOST_REST,487,0.868,2.57292,0.1859,12,discharge,1,-10.284,3.428,10.0,9.9,3.4113,3.0814,32.079,08-09-21_22.00_RESTPulse_protocol_HPPC_IN21700_30T_cycle_#487.mat
BOOST_REST,487,0.868,2.57292,0.1861,12,charge,1,5.142,1.714,2.0,1.9,3.4225,3.5033,15.7131,08-09-21_22.00_RESTPulse_protocol_HPPC_IN21700_30T_cycle_#487.mat
BOOST_REST,487,0.868,2.57292,0.1861,12,charge,1,5.142,1.714,10.0,9.9,3.4225,3.5302,20.9443,08-09-21_22.00_RESTPulse_protocol_HPPC_IN21700_30T_cycle_#487.mat
BOOST_REST,487,0.868,2.57292,0.1858,12,discharge,2,-20.567,6.856,2.0,2.0,3.4137,3.0193,19.1764,08-09-21_22.00_RESTPulse_protocol_HPPC_IN21700_30T_cycle_#487.mat
BOOST_REST,487,0.868,2.57292,0.1858,12,discharge,2,-20.567,6.856,10.0,9.9,3.4137,2.596,39.7579,08-09-21_22.00_RESTPulse_protocol_HPPC_IN21700_30T_cycle_#487.mat
BOOST_REST,487,0.868,2.57292,0.1861,12,charge,2,15.425,5.142,2.0,2.0,3.4303,3.6468,14.0357,08-09-21_22.00_RESTPulse_protocol_HPPC_IN21700_30T_cycle_#487.mat
BOOST_REST,487,0.868,2.57292,0.1861,12,charge,2,15.425,5.142,10.0,9.9,3.4303,3.7013,17.5689,08-09-21_22.00_RESTPulse_protocol_HPPC_IN21700_30T_cycle_#487.mat
BOOST_REST,487,0.868,2.57292,0.1858,12,discharge,3,-29.563,9.854,2.0,2.0,3.4146,2.8415,19.3857,08-09-21_22.00_RESTPulse_protocol_HPPC_IN21700_30T_cycle_#487.mat
BOOST_REST,487,0.868,2.57292,0.1858,12,discharge,3,-29.563,9.854,10.0,9.9,3.4146,2.4998,30.9441,08-09-21_22.00_RESTPulse_protocol_HPPC_IN21700_30T_cycle_#487.mat
BOOST_REST,487,0.868,2.57292,0.1862,12,charge,3,25.708,8.569,2.0,2.0,3.433,3.7693,13.0815,08-09-21_22.00_RESTPulse_protocol_HPPC_IN21700_30T_cycle_#487.mat
BOOST_REST,487,0.868,2.57292,0.1862,12,charge,3,25.708,8.569,10.0,9.9,3.433,3.8502,16.2284,08-09-21_22.00_RESTPulse_protocol_HPPC_IN21700_30T_cycle_#487.mat
BOOST_REST,525,0.86722,2.57062,1.0,0,discharge,0,-2.573,0.858,2.0,2.0,4.144,4.1049,15.198,08-16-21_14.17_RESTPulse_protocol_HPPC_IN21700_30T_cycle_#525.mat
BOOST_REST,525,0.86722,2.57062,1.0,0,discharge,0,-2.573,0.858,10.0,9.7,4.144,4.0874,22.0002,08-16-21_14.17_RESTPulse_protocol_HPPC_IN21700_30T_cycle_#525.mat
BOOST_REST,525,0.86722,2.57062,1.0,0,charge,0,1.284,0.428,2.0,1.9,4.1562,4.1819,20.0171,08-16-21_14.17_RESTPulse_protocol_HPPC_IN21700_30T_cycle_#525.mat
BOOST_REST,525,0.86722,2.57062,1.0,0,charge,0,1.284,0.428,10.0,9.9,4.1562,4.1928,28.5069,08-16-21_14.17_RESTPulse_protocol_HPPC_IN21700_30T_cycle_#525.mat
BOOST_REST,525,0.86722,2.57062,0.9999,0,discharge,1,-10.284,3.428,2.0,2.0,4.1532,3.9655,18.2517,08-16-21_14.17_RESTPulse_protocol_HPPC_IN21700_30T_cycle_#525.mat
BOOST_REST,525,0.86722,2.57062,0.9999,0,discharge,1,-10.284,3.428,10.0,9.9,4.1532,3.9233,22.3551,08-16-21_14.17_RESTPulse_protocol_HPPC_IN21700_30T_cycle_#525.mat
BOOST_REST,525,0.86722,2.57062,1.0,0,charge,1,1.708,0.569,2.0,2.0,4.1606,4.2,23.0639,08-16-21_14.17_RESTPulse_protocol_HPPC_IN21700_30T_cycle_#525.mat
BOOST_REST,525,0.86722,2.57062,1.0,0,charge,1,1.708,0.569,10.0,9.9,4.1606,4.2,23.0639,08-16-21_14.17_RESTPulse_protocol_HPPC_IN21700_30T_cycle_#525.mat
BOOST_REST,525,0.86722,2.57062,0.9998,0,discharge,2,-20.568,6.856,2.0,1.9,4.1526,3.8079,16.759,08-16-21_14.17_RESTPulse_protocol_HPPC_IN21700_30T_cycle_#525.mat
BOOST_REST,525,0.86722,2.57062,0.9998,0,discharge,2,-20.568,6.856,10.0,9.9,4.1526,3.7481,19.6665,08-16-21_14.17_RESTPulse_protocol_HPPC_IN21700_30T_cycle_#525.mat
BOOST_REST,525,0.86722,2.57062,1.0,0,charge,2,1.584,0.528,2.0,1.9,4.164,4.2001,22.789,08-16-21_14.17_RESTPulse_protocol_HPPC_IN21700_30T_cycle_#525.mat
BOOST_REST,525,0.86722,2.57062,1.0,0,charge,2,1.584,0.528,10.0,9.9,4.164,4.2,22.7258,08-16-21_14.17_RESTPulse_protocol_HPPC_IN21700_30T_cycle_#525.mat
BOOST_REST,525,0.86722,2.57062,0.9998,0,discharge,3,-29.567,9.856,2.0,2.0,4.1525,3.6815,15.9299,08-16-21_14.17_RESTPulse_protocol_HPPC_IN21700_30T_cycle_#525.mat
BOOST_REST,525,0.86722,2.57062,0.9998,0,discharge,3,-29.567,9.856,10.0,9.9,4.1525,3.6047,18.5274,08-16-21_14.17_RESTPulse_protocol_HPPC_IN21700_30T_cycle_#525.mat
BOOST_REST,525,0.86722,2.57062,1.0,0,charge,3,1.505,0.502,2.0,1.9,4.1662,4.1999,22.3935,08-16-21_14.17_RESTPulse_protocol_HPPC_IN21700_30T_cycle_#525.mat
BOOST_REST,525,0.86722,2.57062,1.0,0,charge,3,1.505,0.502,10.0,9.9,4.1662,4.2,22.46,08-16-21_14.17_RESTPulse_protocol_HPPC_IN21700_30T_cycle_#525.mat
BOOST_REST,525,0.86722,2.57062,0.9571,1,discharge,0,-2.572,0.857,2.0,1.9,4.0962,4.0534,16.6382,08-16-21_14.17_RESTPulse_protocol_HPPC_IN21700_30T_cycle_#525.mat
BOOST_REST,525,0.86722,2.57062,0.9571,1,discharge,0,-2.572,0.857,10.0,9.9,4.0962,4.0427,20.7977,08-16-21_14.17_RESTPulse_protocol_HPPC_IN21700_30T_cycle_#525.mat
BOOST_REST,525,0.86722,2.57062,0.9572,1,charge,0,1.286,0.429,2.0,1.9,4.0976,4.1187,16.41,08-16-21_14.17_RESTPulse_protocol_HPPC_IN21700_30T_cycle_#525.mat
BOOST_REST,525,0.86722,2.57062,0.9572,1,charge,0,1.286,0.429,10.0,9.9,4.0976,4.1245,20.9208,08-16-21_14.17_RESTPulse_protocol_HPPC_IN21700_30T_cycle_#525.mat
BOOST_REST,525,0.86722,2.57062,0.9571,1,discharge,1,-10.284,3.428,2.0,1.9,4.0963,3.9323,15.9471,08-16-21_14.17_RESTPulse_protocol_HPPC_IN21700_30T_cycle_#525.mat
BOOST_REST,525,0.86722,2.57062,0.9571,1,discharge,1,-10.284,3.428,10.0,9.9,4.0963,3.9012,18.9712,08-16-21_14.17_RESTPulse_protocol_HPPC_IN21700_30T_cycle_#525.mat
BOOST_REST,525,0.86722,2.57062,0.9572,1,charge,1,5.144,1.715,2.0,1.9,4.0993,4.1838,16.4285,08-16-21_14.17_RESTPulse_protocol_HPPC_IN21700_30T_cycle_#525.mat
BOOST_REST,525,0.86722,2.57062,0.9572,1,charge,1,5.144,1.715,10.0,9.9,4.0993,4.2,19.5781,08-16-21_14.17_RESTPulse_protocol_HPPC_IN21700_30T_cycle_#525.mat
BOOST_REST,525,0.86722,2.57062,0.957,1,discharge,2,-20.568,6.856,2.0,1.9,4.0965,3.7869,15.0525,08-16-21_14.17_RESTPulse_protocol_HPPC_IN21700_30T_cycle_#525.mat
BOOST_REST,525,0.86722,2.57062,0.957,1,discharge,2,-20.568,6.856,10.0,9.9,4.0965,3.7347,17.5904,08-16-21_14.17_RESTPulse_protocol_HPPC_IN21700_30T_cycle_#525.mat
BOOST_REST,525,0.86722,2.57062,0.9572,1,charge,2,5.405,1.802,2.0,2.0,4.1026,4.2001,18.0395,08-16-21_14.17_RESTPulse_protocol_HPPC_IN21700_30T_cycle_#525.mat
BOOST_REST,525,0.86722,2.57062,0.9572,1,charge,2,5.405,1.802,10.0,9.9,4.1026,4.2,18.021,08-16-21_14.17_RESTPulse_protocol_HPPC_IN21700_30T_cycle_#525.mat
BOOST_REST,525,0.86722,2.57062,0.9569,1,discharge,3,-29.568,9.856,2.0,1.9,4.0964,3.6702,14.4142,08-16-21_14.17_RESTPulse_protocol_HPPC_IN21700_30T_cycle_#525.mat
BOOST_REST,525,0.86722,2.57062,0.9569,1,discharge,3,-29.568,9.856,10.0,9.9,4.0964,3.5932,17.0184,08-16-21_14.17_RESTPulse_protocol_HPPC_IN21700_30T_cycle_#525.mat
BOOST_REST,525,0.86722,2.57062,0.9572,1,charge,3,5.261,1.754,2.0,2.0,4.1041,4.2,18.2292,08-16-21_14.17_RESTPulse_protocol_HPPC_IN21700_30T_cycle_#525.mat
BOOST_REST,525,0.86722,2.57062,0.9572,1,charge,3,5.261,1.754,10.0,9.9,4.1041,4.2,18.2292,08-16-21_14.17_RESTPulse_protocol_HPPC_IN21700_30T_cycle_#525.mat
BOOST_REST,525,0.86722,2.57062,0.9143,2,discharge,0,-2.571,0.857,2.0,2.0,4.0795,4.0387,15.8718,08-16-21_14.17_RESTPulse_protocol_HPPC_IN21700_30T_cycle_#525.mat
BOOST_REST,525,0.86722,2.57062,0.9143,2,discharge,0,-2.571,0.857,10.0,9.9,4.0795,4.0284,19.8786,08-16-21_14.17_RESTPulse_protocol_HPPC_IN21700_30T_cycle_#525.mat
BOOST_REST,525,0.86722,2.57062,0.9143,2,charge,0,1.286,0.429,2.0,1.9,4.0811,4.1013,15.7088,08-16-21_14.17_RESTPulse_protocol_HPPC_IN21700_30T_cycle_#525.mat
BOOST_REST,525,0.86722,2.57062,0.9143,2,charge,0,1.286,0.429,10.0,9.9,4.0811,4.1061,19.4416,08-16-21_14.17_RESTPulse_protocol_HPPC_IN21700_30T_cycle_#525.mat
BOOST_REST,525,0.86722,2.57062,0.9142,2,discharge,1,-10.286,3.429,2.0,1.9,4.0798,3.9207,15.4676,08-16-21_14.17_RESTPulse_protocol_HPPC_IN21700_30T_cycle_#525.mat
BOOST_REST,525,0.86722,2.57062,0.9142,2,discharge,1,-10.286,3.429,10.0,9.9,4.0798,3.887,18.7439,08-16-21_14.17_RESTPulse_protocol_HPPC_IN21700_30T_cycle_#525.mat
BOOST_REST,525,0.86722,2.57062,0.9143,2,charge,1,5.144,1.715,2.0,2.0,4.0835,4.1629,15.4346,08-16-21_14.17_RESTPulse_protocol_HPPC_IN21700_30T_cycle_#525.mat
BOOST_REST,525,0.86722,2.57062,0.9143,2,charge,1,5.144,1.715,10.0,9.9,4.0835,4.1797,18.7003,08-16-21_14.17_RESTPulse_protocol_HPPC_IN21700_30T_cycle_#525.mat
BOOST_REST,525,0.86722,2.57062,0.9141,2,discharge,2,-20.569,6.856,2.0,2.0,4.08,3.7748,14.8379,08-16-21_14.17_RESTPulse_protocol_HPPC_IN21700_30T_cycle_#525.mat
BOOST_REST,525,0.86722,2.57062,0.9141,2,discharge,2,-20.569,6.856,10.0,9.9,4.08,3.7157,17.7111,08-16-21_14.17_RESTPulse_protocol_HPPC_IN21700_30T_cycle_#525.mat
BOOST_REST,525,0.86722,2.57062,0.9144,2,charge,2,6.93,2.31,2.0,2.0,4.0856,4.2,16.5079,08-16-21_14.17_RESTPulse_protocol_HPPC_IN21700_30T_cycle_#525.mat
BOOST_REST,525,0.86722,2.57062,0.9144,2,charge,2,6.93,2.31,10.0,9.9,4.0856,4.2001,16.5224,08-16-21_14.17_RESTPulse_protocol_HPPC_IN21700_30T_cycle_#525.mat
BOOST_REST,525,0.86722,2.57062,0.9141,2,discharge,3,-29.567,9.856,2.0,1.9,4.0807,3.6588,14.2693,08-16-21_14.17_RESTPulse_protocol_HPPC_IN21700_30T_cycle_#525.mat
BOOST_REST,525,0.86722,2.57062,0.9141,2,discharge,3,-29.567,9.856,10.0,9.9,4.0807,3.569,17.3065,08-16-21_14.17_RESTPulse_protocol_HPPC_IN21700_30T_cycle_#525.mat
BOOST_REST,525,0.86722,2.57062,0.9144,2,charge,3,6.842,2.281,2.0,2.0,4.0874,4.2001,16.4725,08-16-21_14.17_RESTPulse_protocol_HPPC_IN21700_30T_cycle_#525.mat
BOOST_REST,525,0.86722,2.57062,0.9144,2,charge,3,6.842,2.281,10.0,9.9,4.0874,4.2001,16.4725,08-16-21_14.17_RESTPulse_protocol_HPPC_IN21700_30T_cycle_#525.mat
BOOST_REST,525,0.86722,2.57062,0.8286,3,discharge,0,-2.573,0.858,2.0,2.0,4.0257,3.9891,14.2252,08-16-21_14.17_RESTPulse_protocol_HPPC_IN21700_30T_cycle_#525.mat
BOOST_REST,525,0.86722,2.57062,0.8286,3,discharge,0,-2.573,0.858,10.0,9.9,4.0257,3.9755,19.5111,08-16-21_14.17_RESTPulse_protocol_HPPC_IN21700_30T_cycle_#525.mat
BOOST_REST,525,0.86722,2.57062,0.8286,3,charge,0,1.286,0.429,2.0,2.0,4.0283,4.0469,14.468,08-16-21_14.17_RESTPulse_protocol_HPPC_IN21700_30T_cycle_#525.mat
BOOST_REST,525,0.86722,2.57062,0.8286,3,charge,0,1.286,0.429,10.0,9.9,4.0283,4.0526,18.9017,08-16-21_14.17_RESTPulse_protocol_HPPC_IN21700_30T_cycle_#525.mat
BOOST_REST,525,0.86722,2.57062,0.8285,3,discharge,1,-10.286,3.429,2.0,2.0,4.027,3.8788,14.4079,08-16-21_14.17_RESTPulse_protocol_HPPC_IN21700_30T_cycle_#525.mat
BOOST_REST,525,0.86722,2.57062,0.8285,3,discharge,1,-10.286,3.429,10.0,9.9,4.027,3.8322,18.9384,08-16-21_14.17_RESTPulse_protocol_HPPC_IN21700_30T_cycle_#525.mat
BOOST_REST,525,0.86722,2.57062,0.8286,3,charge,1,5.144,1.715,2.0,1.9,4.031,4.1031,14.0163,08-16-21_14.17_RESTPulse_protocol_HPPC_IN21700_30T_cycle_#525.mat
BOOST_REST,525,0.86722,2.57062,0.8286,3,charge,1,5.144,1.715,10.0,9.9,4.031,4.1231,17.9044,08-16-21_14.17_RESTPulse_protocol_HPPC_IN21700_30T_cycle_#525.mat
BOOST_REST,525,0.86722,2.57062,0.8284,3,discharge,2,-20.566,6.855,2.0,2.0,4.0274,3.7397,13.9891,08-16-21_14.17_RESTPulse_protocol_HPPC_IN21700_30T_cycle_#525.mat
BOOST_REST,525,0.86722,2.57062,0.8284,3,discharge,2,-20.566,6.855,10.0,9.9,4.0274,3.6608,17.8255,08-16-21_14.17_RESTPulse_protocol_HPPC_IN21700_30T_cycle_#525.mat
BOOST_REST,525,0.86722,2.57062,0.8287,3,charge,2,11.163,3.721,2.0,2.0,4.0347,4.2001,14.8168,08-16-21_14.17_RESTPulse_protocol_HPPC_IN21700_30T_cycle_#525.mat
BOOST_REST,525,0.86722,2.57062,0.8287,3,charge,2,11.163,3.721,10.0,9.9,4.0347,4.2,14.8078,08-16-21_14.17_RESTPulse_protocol_HPPC_IN21700_30T_cycle_#525.mat
BOOST_REST,525,0.86722,2.57062,0.8284,3,discharge,3,-29.567,9.856,2.0,1.9,4.028,3.6279,13.532,08-16-21_14.17_RESTPulse_protocol_HPPC_IN21700_30T_cycle_#525.mat
BOOST_REST,525,0.86722,2.57062,0.8284,3,discharge,3,-29.567,9.856,10.0,9.9,4.028,3.5173,17.2726,08-16-21_14.17_RESTPulse_protocol_HPPC_IN21700_30T_cycle_#525.mat
BOOST_REST,525,0.86722,2.57062,0.8287,3,charge,3,11.168,3.723,2.0,1.9,4.0366,4.2,14.6311,08-16-21_14.17_RESTPulse_protocol_HPPC_IN21700_30T_cycle_#525.mat
BOOST_REST,525,0.86722,2.57062,0.8287,3,charge,3,11.168,3.723,10.0,9.9,4.0366,4.2002,14.649,08-16-21_14.17_RESTPulse_protocol_HPPC_IN21700_30T_cycle_#525.mat
BOOST_REST,525,0.86722,2.57062,0.7428,4,discharge,0,-2.571,0.857,2.0,1.9,3.9251,3.8892,13.9651,08-16-21_14.17_RESTPulse_protocol_HPPC_IN21700_30T_cycle_#525.mat
BOOST_REST,525,0.86722,2.57062,0.7428,4,discharge,0,-2.571,0.857,10.0,9.9,3.9251,3.8761,19.061,08-16-21_14.17_RESTPulse_protocol_HPPC_IN21700_30T_cycle_#525.mat
BOOST_REST,525,0.86722,2.57062,0.7429,4,charge,0,1.286,0.429,2.0,2.0,3.9271,3.9446,13.6091,08-16-21_14.17_RESTPulse_protocol_HPPC_IN21700_30T_cycle_#525.mat
BOOST_REST,525,0.86722,2.57062,0.7429,4,charge,0,1.286,0.429,10.0,9.9,3.9271,3.9501,17.8863,08-16-21_14.17_RESTPulse_protocol_HPPC_IN21700_30T_cycle_#525.mat
BOOST_REST,525,0.86722,2.57062,0.7428,4,discharge,1,-10.284,3.428,2.0,2.0,3.9253,3.7839,13.7495,08-16-21_14.17_RESTPulse_protocol_HPPC_IN21700_30T_cycle_#525.mat
BOOST_REST,525,0.86722,2.57062,0.7428,4,discharge,1,-10.284,3.428,10.0,9.9,3.9253,3.7421,17.8141,08-16-21_14.17_RESTPulse_protocol_HPPC_IN21700_30T_cycle_#525.mat
BOOST_REST,525,0.86722,2.57062,0.7429,4,charge,1,5.144,1.715,2.0,2.0,3.9304,3.9988,13.2968,08-16-21_14.17_RESTPulse_protocol_HPPC_IN21700_30T_cycle_#525.mat
BOOST_REST,525,0.86722,2.57062,0.7429,4,charge,1,5.144,1.715,10.0,9.9,3.9304,4.0175,16.932,08-16-21_14.17_RESTPulse_protocol_HPPC_IN21700_30T_cycle_#525.mat
BOOST_REST,525,0.86722,2.57062,0.7427,4,discharge,2,-20.567,6.856,2.0,2.0,3.9257,3.6498,13.4147,08-16-21_14.17_RESTPulse_protocol_HPPC_IN21700_30T_cycle_#525.mat
BOOST_REST,525,0.86722,2.57062,0.7427,4,discharge,2,-20.567,6.856,10.0,9.9,3.9257,3.581,16.7599,08-16-21_14.17_RESTPulse_protocol_HPPC_IN21700_30T_cycle_#525.mat
BOOST_REST,525,0.86722,2.57062,0.743,4,charge,2,15.427,5.142,2.0,2.0,3.9331,4.1312,12.8411,08-16-21_14.17_RESTPulse_protocol_HPPC_IN21700_30T_cycle_#525.mat
BOOST_REST,525,0.86722,2.57062,0.743,4,charge,2,15.427,5.142,10.0,9.9,3.9331,4.184,16.2637,08-16-21_14.17_RESTPulse_protocol_HPPC_IN21700_30T_cycle_#525.mat
BOOST_REST,525,0.86722,2.57062,0.7427,4,discharge,3,-29.567,9.856,2.0,1.9,3.926,3.5402,13.0483,08-16-21_14.17_RESTPulse_protocol_HPPC_IN21700_30T_cycle_#525.mat
BOOST_REST,525,0.86722,2.57062,0.7427,4,discharge,3,-29.567,9.856,10.0,9.9,3.926,3.4399,16.4406,08-16-21_14.17_RESTPulse_protocol_HPPC_IN21700_30T_cycle_#525.mat
BOOST_REST,525,0.86722,2.57062,0.743,4,charge,3,19.038,6.346,2.0,2.0,3.9348,4.2002,13.9405,08-16-21_14.17_RESTPulse_protocol_HPPC_IN21700_30T_cycle_#525.mat
BOOST_REST,525,0.86722,2.57062,0.743,4,charge,3,19.038,6.346,10.0,9.9,3.9348,4.2,13.93,08-16-21_14.17_RESTPulse_protocol_HPPC_IN21700_30T_cycle_#525.mat
BOOST_REST,525,0.86722,2.57062,0.6572,5,discharge,0,-2.573,0.858,2.0,2.0,3.8581,3.824,13.2551,08-16-21_14.17_RESTPulse_protocol_HPPC_IN21700_30T_cycle_#525.mat
BOOST_REST,525,0.86722,2.57062,0.6572,5,discharge,0,-2.573,0.858,10.0,9.9,3.8581,3.8124,17.7641,08-16-21_14.17_RESTPulse_protocol_HPPC_IN21700_30T_cycle_#525.mat
BOOST_REST,525,0.86722,2.57062,0.6572,5,charge,0,1.286,0.429,2.0,1.9,3.8598,3.8764,12.9092,08-16-21_14.17_RESTPulse_protocol_HPPC_IN21700_30T_cycle_#525.mat
BOOST_REST,525,0.86722,2.57062,0.6572,5,charge,0,1.286,0.429,10.0,9.9,3.8598,3.8815,16.8753,08-16-21_14.17_RESTPulse_protocol_HPPC_IN21700_30T_cycle_#525.mat
BOOST_REST,525,0.86722,2.57062,0.6571,5,discharge,1,-10.284,3.428,2.0,2.0,3.8582,3.7226,13.1855,08-16-21_14.17_RESTPulse_protocol_HPPC_IN21700_30T_cycle_#525.mat
BOOST_REST,525,0.86722,2.57062,0.6571,5,discharge,1,-10.284,3.428,10.0,9.9,3.8582,3.6815,17.182,08-16-21_14.17_RESTPulse_protocol_HPPC_IN21700_30T_cycle_#525.mat
BOOST_REST,525,0.86722,2.57062,0.6572,5,charge,1,5.144,1.715,2.0,1.9,3.8627,3.9283,12.7535,08-16-21_14.17_RESTPulse_protocol_HPPC_IN21700_30T_cycle_#525.mat
BOOST_REST,525,0.86722,2.57062,0.6572,5,charge,1,5.144,1.715,10.0,9.9,3.8627,3.9457,16.1362,08-16-21_14.17_RESTPulse_protocol_HPPC_IN21700_30T_cycle_#525.mat
BOOST_REST,525,0.86722,2.57062,0.657,5,discharge,2,-20.568,6.856,2.0,1.9,3.8583,3.593,12.8987,08-16-21_14.17_RESTPulse_protocol_HPPC_IN21700_30T_cycle_#525.mat
BOOST_REST,525,0.86722,2.57062,0.657,5,discharge,2,-20.568,6.856,10.0,9.9,3.8583,3.5186,16.5159,08-16-21_14.17_RESTPulse_protocol_HPPC_IN21700_30T_cycle_#525.mat
BOOST_REST,525,0.86722,2.57062,0.6573,5,charge,2,15.426,5.142,2.0,1.9,3.8651,4.0559,12.3687,08-16-21_14.17_RESTPulse_protocol_HPPC_IN21700_30T_cycle_#525.mat
BOOST_REST,525,0.86722,2.57062,0.6573,5,charge,2,15.426,5.142,10.0,9.9,3.8651,4.1016,15.3313,08-16-21_14.17_RESTPulse_protocol_HPPC_IN21700_30T_cycle_#525.mat
BOOST_REST,525,0.86722,2.57062,0.6569,5,discharge,3,-29.567,9.856,2.0,2.0,3.8585,3.4819,12.7372,08-16-21_14.17_RESTPulse_protocol_HPPC_IN21700_30T_cycle_#525.mat
BOOST_REST,525,0.86722,2.57062,0.6569,5,discharge,3,-29.567,9.856,10.0,9.9,3.8585,3.3761,16.3155,08-16-21_14.17_RESTPulse_protocol_HPPC_IN21700_30T_cycle_#525.mat
BOOST_REST,525,0.86722,2.57062,0.6574,5,charge,3,25.204,8.401,2.0,2.0,3.8668,4.178,12.3472,08-16-21_14.17_RESTPulse_protocol_HPPC_IN21700_30T_cycle_#525.mat
BOOST_REST,525,0.86722,2.57062,0.6574,5,charge,3,25.204,8.401,10.0,9.9,3.8668,4.2001,13.2241,08-16-21_14.17_RESTPulse_protocol_HPPC_IN21700_30T_cycle_#525.mat
BOOST_REST,525,0.86722,2.57062,0.5714,6,discharge,0,-2.571,0.857,2.0,1.9,3.7789,3.7462,12.7203,08-16-21_14.17_RESTPulse_protocol_HPPC_IN21700_30T_cycle_#525.mat
BOOST_REST,525,0.86722,2.57062,0.5714,6,discharge,0,-2.571,0.857,10.0,9.9,3.7789,3.7341,17.4272,08-16-21_14.17_RESTPulse_protocol_HPPC_IN21700_30T_cycle_#525.mat
BOOST_REST,525,0.86722,2.57062,0.5715,6,charge,0,1.286,0.429,2.0,2.0,3.7806,3.797,12.7567,08-16-21_14.17_RESTPulse_protocol_HPPC_IN21700_30T_cycle_#525.mat
BOOST_REST,525,0.86722,2.57062,0.5715,6,charge,0,1.286,0.429,10.0,9.9,3.7806,3.8022,16.8015,08-16-21_14.17_RESTPulse_protocol_HPPC_IN21700_30T_cycle_#525.mat
BOOST_REST,525,0.86722,2.57062,0.5714,6,discharge,1,-10.286,3.429,2.0,1.9,3.7791,3.6466,12.8816,08-16-21_14.17_RESTPulse_protocol_HPPC_IN21700_30T_cycle_#525.mat
BOOST_REST,525,0.86722,2.57062,0.5714,6,discharge,1,-10.286,3.429,10.0,9.9,3.7791,3.6028,17.1398,08-16-21_14.17_RESTPulse_protocol_HPPC_IN21700_30T_cycle_#525.mat
BOOST_REST,525,0.86722,2.57062,0.5715,6,charge,1,5.142,1.714,2.0,2.0,3.7835,3.849,12.7385,08-16-21_14.17_RESTPulse_protocol_HPPC_IN21700_30T_cycle_#525.mat
BOOST_REST,525,0.86722,2.57062,0.5715,6,charge,1,5.142,1.714,10.0,9.9,3.7835,3.8676,16.3558,08-16-21_14.17_RESTPulse_protocol_HPPC_IN21700_30T_cycle_#525.mat
BOOST_REST,525,0.86722,2.57062,0.5713,6,discharge,2,-20.567,6.856,2.0,2.0,3.7793,3.513,12.9479,08-16-21_14.17_RESTPulse_protocol_HPPC_IN21700_30T_cycle_#525.mat
BOOST_REST,525,0.86722,2.57062,0.5713,6,discharge,2,-20.567,6.856,10.0,9.9,3.7793,3.4359,16.6966,08-16-21_14.17_RESTPulse_protocol_HPPC_IN21700_30T_cycle_#525.mat
BOOST_REST,525,0.86722,2.57062,0.5716,6,charge,2,15.426,5.142,2.0,2.0,3.7857,3.9791,12.5373,08-16-21_14.17_RESTPulse_protocol_HPPC_IN21700_30T_cycle_#525.mat
BOOST_REST,525,0.86722,2.57062,0.5716,6,charge,2,15.426,5.142,10.0,9.9,3.7857,4.027,15.6424,08-16-21_14.17_RESTPulse_protocol_HPPC_IN21700_30T_cycle_#525.mat
BOOST_REST,525,0.86722,2.57062,0.5712,6,discharge,3,-29.567,9.856,2.0,2.0,3.7794,3.4015,12.7811,08-16-21_14.17_RESTPulse_protocol_HPPC_IN21700_30T_cycle_#525.mat
BOOST_REST,525,0.86722,2.57062,0.5712,6,discharge,3,-29.567,9.856,10.0,9.9,3.7794,3.2902,16.5455,08-16-21_14.17_RESTPulse_protocol_HPPC_IN21700_30T_cycle_#525.mat
BOOST_REST,525,0.86722,2.57062,0.5717,6,charge,3,25.71,8.57,2.0,2.0,3.7876,4.1025,12.2482,08-16-21_14.17_RESTPulse_protocol_HPPC_IN21700_30T_cycle_#525.mat
BOOST_REST,525,0.86722,2.57062,0.5717,6,charge,3,25.71,8.57,10.0,9.9,3.7876,4.1787,15.212,08-16-21_14.17_RESTPulse_protocol_HPPC_IN21700_30T_cycle_#525.mat
BOOST_REST,525,0.86722,2.57062,0.4857,7,discharge,0,-2.571,0.857,2.0,2.0,3.6838,3.6504,12.9926,08-16-21_14.17_RESTPulse_protocol_HPPC_IN21700_30T_cycle_#525.mat
BOOST_REST,525,0.86722,2.57062,0.4857,7,discharge,0,-2.571,0.857,10.0,9.9,3.6838,3.6393,17.3105,08-16-21_14.17_RESTPulse_protocol_HPPC_IN21700_30T_cycle_#525.mat
BOOST_REST,525,0.86722,2.57062,0.4858,7,charge,0,1.286,0.429,2.0,2.0,3.6854,3.7018,12.7547,08-16-21_14.17_RESTPulse_protocol_HPPC_IN21700_30T_cycle_#525.mat
BOOST_REST,525,0.86722,2.57062,0.4858,7,charge,0,1.286,0.429,10.0,9.9,3.6854,3.7068,16.6433,08-16-21_14.17_RESTPulse_protocol_HPPC_IN21700_30T_cycle_#525.mat
BOOST_REST,525,0.86722,2.57062,0.4857,7,discharge,1,-10.284,3.428,2.0,1.9,3.6839,3.552,12.8257,08-16-21_14.17_RESTPulse_protocol_HPPC_IN21700_30T_cycle_#525.mat
BOOST_REST,525,0.86722,2.57062,0.4857,7,discharge,1,-10.284,3.428,10.0,9.9,3.6839,3.5113,16.7834,08-16-21_14.17_RESTPulse_protocol_HPPC_IN21700_30T_cycle_#525.mat
BOOST_REST,525,0.86722,2.57062,0.4858,7,charge,1,5.144,1.715,2.0,1.9,3.6884,3.7535,12.6565,08-16-21_14.17_RESTPulse_protocol_HPPC_IN21700_30T_cycle_#525.mat
BOOST_REST,525,0.86722,2.57062,0.4858,7,charge,1,5.144,1.715,10.0,9.9,3.6884,3.7732,16.4865,08-16-21_14.17_RESTPulse_protocol_HPPC_IN21700_30T_cycle_#525.mat
BOOST_REST,525,0.86722,2.57062,0.4856,7,discharge,2,-20.569,6.856,2.0,1.9,3.6843,3.4229,12.7084,08-16-21_14.17_RESTPulse_protocol_HPPC_IN21700_30T_cycle_#525.mat
BOOST_REST,525,0.86722,2.57062,0.4856,7,discharge,2,-20.569,6.856,10.0,9.9,3.6843,3.3478,16.3596,08-16-21_14.17_RESTPulse_protocol_HPPC_IN21700_30T_cycle_#525.mat
BOOST_REST,525,0.86722,2.57062,0.4859,7,charge,2,15.426,5.142,2.0,2.0,3.6917,3.8838,12.453,08-16-21_14.17_RESTPulse_protocol_HPPC_IN21700_30T_cycle_#525.mat
BOOST_REST,525,0.86722,2.57062,0.4859,7,charge,2,15.426,5.142,10.0,9.9,3.6917,3.9352,15.785,08-16-21_14.17_RESTPulse_protocol_HPPC_IN21700_30T_cycle_#525.mat
BOOST_REST,525,0.86722,2.57062,0.4855,7,discharge,3,-29.567,9.856,2.0,1.9,3.6844,3.3136,12.541,08-16-21_14.17_RESTPulse_protocol_HPPC_IN21700_30T_cycle_#525.mat
BOOST_REST,525,0.86722,2.57062,0.4855,7,discharge,3,-29.567,9.856,10.0,9.9,3.6844,3.2048,16.2208,08-16-21_14.17_RESTPulse_protocol_HPPC_IN21700_30T_cycle_#525.mat
BOOST_REST,525,0.86722,2.57062,0.486,7,charge,3,25.711,8.57,2.0,1.9,3.6941,4.0057,12.1193,08-16-21_14.17_RESTPulse_protocol_HPPC_IN21700_30T_cycle_#525.mat
BOOST_REST,525,0.86722,2.57062,0.486,7,charge,3,25.711,8.57,10.0,9.9,3.6941,4.0887,15.3475,08-16-21_14.17_RESTPulse_protocol_HPPC_IN21700_30T_cycle_#525.mat
BOOST_REST,525,0.86722,2.57062,0.4,8,discharge,0,-2.571,0.857,2.0,2.0,3.6106,3.5784,12.5267,08-16-21_14.17_RESTPulse_protocol_HPPC_IN21700_30T_cycle_#525.mat
BOOST_REST,525,0.86722,2.57062,0.4,8,discharge,0,-2.571,0.857,10.0,9.9,3.6106,3.5679,16.6116,08-16-21_14.17_RESTPulse_protocol_HPPC_IN21700_30T_cycle_#525.mat
BOOST_REST,525,0.86722,2.57062,0.4001,8,charge,0,1.286,0.429,2.0,2.0,3.6129,3.6288,12.3639,08-16-21_14.17_RESTPulse_protocol_HPPC_IN21700_30T_cycle_#525.mat
BOOST_REST,525,0.86722,2.57062,0.4001,8,charge,0,1.286,0.429,10.0,9.9,3.6129,3.6336,16.0964,08-16-21_14.17_RESTPulse_protocol_HPPC_IN21700_30T_cycle_#525.mat
BOOST_REST,525,0.86722,2.57062,0.4,8,discharge,1,-10.284,3.428,2.0,2.0,3.6114,3.4804,12.7382,08-16-21_14.17_RESTPulse_protocol_HPPC_IN21700_30T_cycle_#525.mat
BOOST_REST,525,0.86722,2.57062,0.4,8,discharge,1,-10.284,3.428,10.0,9.9,3.6114,3.4416,16.5111,08-16-21_14.17_RESTPulse_protocol_HPPC_IN21700_30T_cycle_#525.mat
BOOST_REST,525,0.86722,2.57062,0.4001,8,charge,1,5.144,1.715,2.0,2.0,3.616,3.6804,12.5187,08-16-21_14.17_RESTPulse_protocol_HPPC_IN21700_30T_cycle_#525.mat
BOOST_REST,525,0.86722,2.57062,0.4001,8,charge,1,5.144,1.715,10.0,9.9,3.616,3.6987,16.076,08-16-21_14.17_RESTPulse_protocol_HPPC_IN21700_30T_cycle_#525.mat
BOOST_REST,525,0.86722,2.57062,0.3999,8,discharge,2,-20.57,6.857,2.0,1.9,3.611,3.351,12.6398,08-16-21_14.17_RESTPulse_protocol_HPPC_IN21700_30T_cycle_#525.mat
BOOST_REST,525,0.86722,2.57062,0.3999,8,discharge,2,-20.57,6.857,10.0,9.9,3.611,3.2745,16.3588,08-16-21_14.17_RESTPulse_protocol_HPPC_IN21700_30T_cycle_#525.mat
BOOST_REST,525,0.86722,2.57062,0.4002,8,charge,2,15.427,5.142,2.0,2.0,3.6197,3.8117,12.4457,08-16-21_14.17_RESTPulse_protocol_HPPC_IN21700_30T_cycle_#525.mat
BOOST_REST,525,0.86722,2.57062,0.4002,8,charge,2,15.427,5.142,10.0,9.9,3.6197,3.8611,15.6479,08-16-21_14.17_RESTPulse_protocol_HPPC_IN21700_30T_cycle_#525.mat
BOOST_REST,525,0.86722,2.57062,0.3998,8,discharge,3,-29.568,9.856,2.0,2.0,3.6121,3.233,12.8213,08-16-21_14.17_RESTPulse_protocol_HPPC_IN21700_30T_cycle_#525.mat
BOOST_REST,525,0.86722,2.57062,0.3998,8,discharge,3,-29.568,9.856,10.0,9.9,3.6121,3.1182,16.7039,08-16-21_14.17_RESTPulse_protocol_HPPC_IN21700_30T_cycle_#525.mat
BOOST_REST,525,0.86722,2.57062,0.4003,8,charge,3,25.71,8.57,2.0,2.0,3.6224,3.9401,12.3571,08-16-21_14.17_RESTPulse_protocol_HPPC_IN21700_30T_cycle_#525.mat
BOOST_REST,525,0.86722,2.57062,0.4003,8,charge,3,25.71,8.57,10.0,9.9,3.6224,4.0172,15.3559,08-16-21_14.17_RESTPulse_protocol_HPPC_IN21700_30T_cycle_#525.mat
BOOST_REST,525,0.86722,2.57062,0.3143,9,discharge,0,-2.571,0.857,2.0,2.0,3.544,3.5086,13.7716,08-16-21_14.17_RESTPulse_protocol_HPPC_IN21700_30T_cycle_#525.mat
BOOST_REST,525,0.86722,2.57062,0.3143,9,discharge,0,-2.571,0.857,10.0,9.9,3.544,3.497,18.2844,08-16-21_14.17_RESTPulse_protocol_HPPC_IN21700_30T_cycle_#525.mat
BOOST_REST,525,0.86722,2.57062,0.3144,9,charge,0,1.286,0.429,2.0,1.9,3.5455,3.5627,13.3769,08-16-21_14.17_RESTPulse_protocol_HPPC_IN21700_30T_cycle_#525.mat
BOOST_REST,525,0.86722,2.57062,0.3144,9,charge,0,1.286,0.429,10.0,9.9,3.5455,3.5677,17.2655,08-16-21_14.17_RESTPulse_protocol_HPPC_IN21700_30T_cycle_#525.mat
BOOST_REST,525,0.86722,2.57062,0.3143,9,discharge,1,-10.284,3.428,2.0,2.0,3.5435,3.4032,13.6426,08-16-21_14.17_RESTPulse_protocol_HPPC_IN21700_30T_cycle_#525.mat
BOOST_REST,525,0.86722,2.57062,0.3143,9,discharge,1,-10.284,3.428,10.0,9.9,3.5435,3.3584,17.9988,08-16-21_14.17_RESTPulse_protocol_HPPC_IN21700_30T_cycle_#525.mat
BOOST_REST,525,0.86722,2.57062,0.3144,9,charge,1,5.144,1.715,2.0,2.0,3.5488,3.6171,13.2776,08-16-21_14.17_RESTPulse_protocol_HPPC_IN21700_30T_cycle_#525.mat
BOOST_REST,525,0.86722,2.57062,0.3144,9,charge,1,5.144,1.715,10.0,9.9,3.5488,3.6355,16.8546,08-16-21_14.17_RESTPulse_protocol_HPPC_IN21700_30T_cycle_#525.mat
BOOST_REST,525,0.86722,2.57062,0.3142,9,discharge,2,-20.568,6.856,2.0,2.0,3.5443,3.2649,13.5842,08-16-21_14.17_RESTPulse_protocol_HPPC_IN21700_30T_cycle_#525.mat
BOOST_REST,525,0.86722,2.57062,0.3142,9,discharge,2,-20.568,6.856,10.0,9.9,3.5443,3.1693,18.2322,08-16-21_14.17_RESTPulse_protocol_HPPC_IN21700_30T_cycle_#525.mat
BOOST_REST,525,0.86722,2.57062,0.3145,9,charge,2,15.426,5.142,2.0,2.0,3.5521,3.7513,12.9133,08-16-21_14.17_RESTPulse_protocol_HPPC_IN21700_30T_cycle_#525.mat
BOOST_REST,525,0.86722,2.57062,0.3145,9,charge,2,15.426,5.142,10.0,9.9,3.5521,3.8028,16.2518,08-16-21_14.17_RESTPulse_protocol_HPPC_IN21700_30T_cycle_#525.mat
BOOST_REST,525,0.86722,2.57062,0.3141,9,discharge,3,-29.567,9.856,2.0,2.0,3.5437,3.1468,13.4237,08-16-21_14.17_RESTPulse_protocol_HPPC_IN21700_30T_cycle_#525.mat
BOOST_REST,525,0.86722,2.57062,0.3141,9,discharge,3,-29.567,9.856,10.0,9.9,3.5437,2.9892,18.754,08-16-21_14.17_RESTPulse_protocol_HPPC_IN21700_30T_cycle_#525.mat
BOOST_REST,525,0.86722,2.57062,0.3146,9,charge,3,25.712,8.571,2.0,2.0,3.556,3.8785,12.5428,08-16-21_14.17_RESTPulse_protocol_HPPC_IN21700_30T_cycle_#525.mat
BOOST_REST,525,0.86722,2.57062,0.3146,9,charge,3,25.712,8.571,10.0,9.9,3.556,3.9576,15.6192,08-16-21_14.17_RESTPulse_protocol_HPPC_IN21700_30T_cycle_#525.mat
BOOST_REST,525,0.86722,2.57062,0.2715,10,discharge,0,-2.571,0.857,2.0,2.0,3.509,3.4719,14.4319,08-16-21_14.17_RESTPulse_protocol_HPPC_IN21700_30T_cycle_#525.mat
BOOST_REST,525,0.86722,2.57062,0.2715,10,discharge,0,-2.571,0.857,10.0,9.9,3.509,3.4587,19.5667,08-16-21_14.17_RESTPulse_protocol_HPPC_IN21700_30T_cycle_#525.mat
BOOST_REST,525,0.86722,2.57062,0.2715,10,charge,0,1.286,0.429,2.0,1.9,3.5106,3.5284,13.8446,08-16-21_14.17_RESTPulse_protocol_HPPC_IN21700_30T_cycle_#525.mat
BOOST_REST,525,0.86722,2.57062,0.2715,10,charge,0,1.286,0.429,10.0,9.9,3.5106,3.5339,18.1224,08-16-21_14.17_RESTPulse_protocol_HPPC_IN21700_30T_cycle_#525.mat
BOOST_REST,525,0.86722,2.57062,0.2714,10,discharge,1,-10.284,3.428,2.0,2.0,3.5092,3.3611,14.401,08-16-21_14.17_RESTPulse_protocol_HPPC_IN21700_30T_cycle_#525.mat
BOOST_REST,525,0.86722,2.57062,0.2714,10,discharge,1,-10.284,3.428,10.0,9.9,3.5092,3.307,19.6616,08-16-21_14.17_RESTPulse_protocol_HPPC_IN21700_30T_cycle_#525.mat
BOOST_REST,525,0.86722,2.57062,0.2715,10,charge,1,5.144,1.715,2.0,2.0,3.5139,3.5848,13.7828,08-16-21_14.17_RESTPulse_protocol_HPPC_IN21700_30T_cycle_#525.mat
BOOST_REST,525,0.86722,2.57062,0.2715,10,charge,1,5.144,1.715,10.0,9.9,3.5139,3.6038,17.4763,08-16-21_14.17_RESTPulse_protocol_HPPC_IN21700_30T_cycle_#525.mat
BOOST_REST,525,0.86722,2.57062,0.2713,10,discharge,2,-20.568,6.856,2.0,1.9,3.5088,3.2179,14.1433,08-16-21_14.17_RESTPulse_protocol_HPPC_IN21700_30T_cycle_#525.mat
BOOST_REST,525,0.86722,2.57062,0.2713,10,discharge,2,-20.568,6.856,10.0,9.9,3.5088,3.0875,20.4833,08-16-21_14.17_RESTPulse_protocol_HPPC_IN21700_30T_cycle_#525.mat
BOOST_REST,525,0.86722,2.57062,0.2716,10,charge,2,15.427,5.142,2.0,2.0,3.5191,3.7202,13.0356,08-16-21_14.17_RESTPulse_protocol_HPPC_IN21700_30T_cycle_#525.mat
BOOST_REST,525,0.86722,2.57062,0.2716,10,charge,2,15.427,5.142,10.0,9.9,3.5191,3.7717,16.3739,08-16-21_14.17_RESTPulse_protocol_HPPC_IN21700_30T_cycle_#525.mat
BOOST_REST,525,0.86722,2.57062,0.2713,10,discharge,3,-29.567,9.856,2.0,1.9,3.5098,3.0943,14.0528,08-16-21_14.17_RESTPulse_protocol_HPPC_IN21700_30T_cycle_#525.mat
BOOST_REST,525,0.86722,2.57062,0.2713,10,discharge,3,-29.567,9.856,10.0,9.9,3.5098,2.8609,21.9468,08-16-21_14.17_RESTPulse_protocol_HPPC_IN21700_30T_cycle_#525.mat
BOOST_REST,525,0.86722,2.57062,0.2717,10,charge,3,25.71,8.57,2.0,2.0,3.5226,3.8459,12.5749,08-16-21_14.17_RESTPulse_protocol_HPPC_IN21700_30T_cycle_#525.mat
BOOST_REST,525,0.86722,2.57062,0.2717,10,charge,3,25.71,8.57,10.0,9.9,3.5226,3.9259,15.6865,08-16-21_14.17_RESTPulse_protocol_HPPC_IN21700_30T_cycle_#525.mat
BOOST_REST,525,0.86722,2.57062,0.2286,11,discharge,0,-2.571,0.857,2.0,2.0,3.4653,3.4241,16.0274,08-16-21_14.17_RESTPulse_protocol_HPPC_IN21700_30T_cycle_#525.mat
BOOST_REST,525,0.86722,2.57062,0.2286,11,discharge,0,-2.571,0.857,10.0,9.9,3.4653,3.4073,22.5628,08-16-21_14.17_RESTPulse_protocol_HPPC_IN21700_30T_cycle_#525.mat
BOOST_REST,525,0.86722,2.57062,0.2286,11,charge,0,1.286,0.429,2.0,2.0,3.4672,3.4869,15.32,08-16-21_14.17_RESTPulse_protocol_HPPC_IN21700_30T_cycle_#525.mat
BOOST_REST,525,0.86722,2.57062,0.2286,11,charge,0,1.286,0.429,10.0,9.9,3.4672,3.4934,20.3748,08-16-21_14.17_RESTPulse_protocol_HPPC_IN21700_30T_cycle_#525.mat
BOOST_REST,525,0.86722,2.57062,0.2286,11,discharge,1,-10.284,3.428,2.0,2.0,3.4653,3.2983,16.2388,08-16-21_14.17_RESTPulse_protocol_HPPC_IN21700_30T_cycle_#525.mat
BOOST_REST,525,0.86722,2.57062,0.2286,11,discharge,1,-10.284,3.428,10.0,9.9,3.4653,3.2186,23.9887,08-16-21_14.17_RESTPulse_protocol_HPPC_IN21700_30T_cycle_#525.mat
BOOST_REST,525,0.86722,2.57062,0.2287,11,charge,1,5.142,1.714,2.0,2.0,3.4728,3.5491,14.8377,08-16-21_14.17_RESTPulse_protocol_HPPC_IN21700_30T_cycle_#525.mat
BOOST_REST,525,0.86722,2.57062,0.2287,11,charge,1,5.142,1.714,10.0,9.9,3.4728,3.5707,19.0382,08-16-21_14.17_RESTPulse_protocol_HPPC_IN21700_30T_cycle_#525.mat
BOOST_REST,525,0.86722,2.57062,0.2285,11,discharge,2,-20.569,6.856,2.0,2.0,3.4665,3.1307,16.3255,08-16-21_14.17_RESTPulse_protocol_HPPC_IN21700_30T_cycle_#525.mat
BOOST_REST,525,0.86722,2.57062,0.2285,11,discharge,2,-20.569,6.856,10.0,9.9,3.4665,2.9137,26.8754,08-16-21_14.17_RESTPulse_protocol_HPPC_IN21700_30T_cycle_#525.mat
BOOST_REST,525,0.86722,2.57062,0.2288,11,charge,2,15.427,5.142,2.0,2.0,3.4782,3.6913,13.8134,08-16-21_14.17_RESTPulse_protocol_HPPC_IN21700_30T_cycle_#525.mat
BOOST_REST,525,0.86722,2.57062,0.2288,11,charge,2,15.427,5.142,10.0,9.9,3.4782,3.744,17.2295,08-16-21_14.17_RESTPulse_protocol_HPPC_IN21700_30T_cycle_#525.mat
BOOST_REST,525,0.86722,2.57062,0.2284,11,discharge,3,-29.565,9.855,2.0,2.0,3.467,2.983,16.3707,08-16-21_14.17_RESTPulse_protocol_HPPC_IN21700_30T_cycle_#525.mat
BOOST_REST,525,0.86722,2.57062,0.2284,11,discharge,3,-29.565,9.855,10.0,9.9,3.467,2.5444,31.2058,08-16-21_14.17_RESTPulse_protocol_HPPC_IN21700_30T_cycle_#525.mat
BOOST_REST,525,0.86722,2.57062,0.2288,11,charge,3,25.71,8.57,2.0,2.0,3.4824,3.8178,13.0455,08-16-21_14.17_RESTPulse_protocol_HPPC_IN21700_30T_cycle_#525.mat
BOOST_REST,525,0.86722,2.57062,0.2288,11,charge,3,25.71,8.57,10.0,9.9,3.4824,3.9004,16.2583,08-16-21_14.17_RESTPulse_protocol_HPPC_IN21700_30T_cycle_#525.mat
BOOST_REST,525,0.86722,2.57062,0.1858,12,discharge,0,-2.571,0.857,2.0,2.0,3.4096,3.3621,18.4782,08-16-21_14.17_RESTPulse_protocol_HPPC_IN21700_30T_cycle_#525.mat
BOOST_REST,525,0.86722,2.57062,0.1858,12,discharge,0,-2.571,0.857,10.0,9.9,3.4096,3.3367,28.3591,08-16-21_14.17_RESTPulse_protocol_HPPC_IN21700_30T_cycle_#525.mat
BOOST_REST,525,0.86722,2.57062,0.1858,12,charge,0,1.286,0.429,2.0,2.0,3.4127,3.435,17.3473,08-16-21_14.17_RESTPulse_protocol_HPPC_IN21700_30T_cycle_#525.mat
BOOST_REST,525,0.86722,2.57062,0.1858,12,charge,0,1.286,0.429,10.0,9.9,3.4127,3.444,24.3485,08-16-21_14.17_RESTPulse_protocol_HPPC_IN21700_30T_cycle_#525.mat
BOOST_REST,525,0.86722,2.57062,0.1857,12,discharge,1,-10.284,3.428,2.0,2.0,3.4096,3.2121,19.2046,08-16-21_14.17_RESTPulse_protocol_HPPC_IN21700_30T_cycle_#525.mat
BOOST_REST,525,0.86722,2.57062,0.1857,12,discharge,1,-10.284,3.428,10.0,9.9,3.4096,3.0668,33.3333,08-16-21_14.17_RESTPulse_protocol_HPPC_IN21700_30T_cycle_#525.mat
BOOST_REST,525,0.86722,2.57062,0.1858,12,charge,1,5.144,1.715,2.0,2.0,3.4212,3.5051,16.3106,08-16-21_14.17_RESTPulse_protocol_HPPC_IN21700_30T_cycle_#525.mat
BOOST_REST,525,0.86722,2.57062,0.1858,12,charge,1,5.144,1.715,10.0,9.9,3.4212,3.5321,21.5595,08-16-21_14.17_RESTPulse_protocol_HPPC_IN21700_30T_cycle_#525.mat
BOOST_REST,525,0.86722,2.57062,0.1856,12,discharge,2,-20.568,6.856,2.0,2.0,3.4119,3.0051,19.7783,08-16-21_14.17_RESTPulse_protocol_HPPC_IN21700_30T_cycle_#525.mat
