Repository: KikETs/ECM_HYBRID_BMS_JOINT

## Results

| Arm | Model | Size | Protocol | Result | Worst cell |
|---|---|---|---|---|---|
| SOP | 2RC table + trim (A8) | 4 effective coefficients, 2 EW states | leave-one-cell-out | usable current 69.6 % discharge, 59.5 % charge (τ = 10 s) | 59.9 % / 53.5 % (BOOST_REST) |
| SOH | dQ/dV ridge | 65 coefficients | leave-one-cell-out | RMSE 0.0094, bias −0.0005 | 0.0130 (BOOST_REST) |
| SOC | 2RC EKF, low-current gate | 3 states | leave-one-cell-out | **2.34 %p** over six sensor disturbances on estimated SOH (2.325 on true SOH), per cell 2.00–2.75 | 4.60 %p (BOOST_NEGPULSE_1S, current offset −0.10 A) |

The SOH arm was a 10,945-parameter CNN until the second audit round. Nested

File: analysis/uypydj_hppc_resistance.csv (part 89 of 225)
protocol,cycle,SOH,CAP_Ah,SOC,soc_group,direction,rate_rank,I_A,CRate_rated,tau_s,tau_actual_s,V_pre_V,V_tau_V,R_mOhm,file
BOOST_REST,525,0.86722,2.57062,0.1856,12,discharge,2,-20.568,6.856,10.0,9.9,3.4119,2.5495,41.9292,08-16-21_14.17_RESTPulse_protocol_HPPC_IN21700_30T_cycle_#525.mat
BOOST_REST,525,0.86722,2.57062,0.1859,12,charge,2,15.428,5.143,2.0,1.9,3.4294,3.6501,14.3052,08-16-21_14.17_RESTPulse_protocol_HPPC_IN21700_30T_cycle_#525.mat
BOOST_REST,525,0.86722,2.57062,0.1859,12,charge,2,15.428,5.143,10.0,9.9,3.4294,3.7058,17.9155,08-16-21_14.17_RESTPulse_protocol_HPPC_IN21700_30T_cycle_#525.mat
BOOST_REST,525,0.86722,2.57062,0.1855,12,discharge,3,-29.566,9.855,2.0,2.0,3.4127,2.8241,19.908,08-16-21_14.17_RESTPulse_protocol_HPPC_IN21700_30T_cycle_#525.mat
BOOST_REST,525,0.86722,2.57062,0.1855,12,discharge,3,-29.566,9.855,10.0,9.9,3.4127,2.4998,30.8767,08-16-21_14.17_RESTPulse_protocol_HPPC_IN21700_30T_cycle_#525.mat
BOOST_REST,525,0.86722,2.57062,0.186,12,charge,3,25.712,8.571,2.0,2.0,3.4321,3.7767,13.4023,08-16-21_14.17_RESTPulse_protocol_HPPC_IN21700_30T_cycle_#525.mat
BOOST_REST,525,0.86722,2.57062,0.186,12,charge,3,25.712,8.571,10.0,9.9,3.4321,3.8597,16.6304,08-16-21_14.17_RESTPulse_protocol_HPPC_IN21700_30T_cycle_#525.mat
BOOST_REST,562,0.86055,2.55085,1.0,0,discharge,0,-2.551,0.85,2.0,1.9,4.1411,4.1,16.1139,08-21-21_09.21_RESTPulse_protocol_HPPC_IN21700_30T_cycle_#562.mat
BOOST_REST,562,0.86055,2.55085,1.0,0,discharge,0,-2.551,0.85,10.0,9.7,4.1411,4.082,23.171,08-21-21_09.21_RESTPulse_protocol_HPPC_IN21700_30T_cycle_#562.mat
BOOST_REST,562,0.86055,2.55085,1.0,0,charge,0,1.276,0.425,2.0,2.0,4.1538,4.1813,21.5534,08-21-21_09.21_RESTPulse_protocol_HPPC_IN21700_30T_cycle_#562.mat
BOOST_REST,562,0.86055,2.55085,1.0,0,charge,0,1.276,0.425,10.0,9.9,4.1538,4.1921,30.018,08-21-21_09.21_RESTPulse_protocol_HPPC_IN21700_30T_cycle_#562.mat
BOOST_REST,562,0.86055,2.55085,0.9999,0,discharge,1,-10.208,3.403,2.0,1.9,4.1507,3.9555,19.1223,08-21-21_09.21_RESTPulse_protocol_HPPC_IN21700_30T_cycle_#562.mat
BOOST_REST,562,0.86055,2.55085,0.9999,0,discharge,1,-10.208,3.403,10.0,9.9,4.1507,3.9107,23.511,08-21-21_09.21_RESTPulse_protocol_HPPC_IN21700_30T_cycle_#562.mat
BOOST_REST,562,0.86055,2.55085,1.0,0,charge,1,1.715,0.572,2.0,2.0,4.1584,4.1999,24.1954,08-21-21_09.21_RESTPulse_protocol_HPPC_IN21700_30T_cycle_#562.mat
BOOST_REST,562,0.86055,2.55085,1.0,0,charge,1,1.715,0.572,10.0,9.9,4.1584,4.1999,24.1954,08-21-21_09.21_RESTPulse_protocol_HPPC_IN21700_30T_cycle_#562.mat
BOOST_REST,562,0.86055,2.55085,0.9998,0,discharge,2,-20.418,6.806,2.0,2.0,4.1501,3.789,17.6854,08-21-21_09.21_RESTPulse_protocol_HPPC_IN21700_30T_cycle_#562.mat
BOOST_REST,562,0.86055,2.55085,0.9998,0,discharge,2,-20.418,6.806,10.0,9.9,4.1501,3.7238,20.8786,08-21-21_09.21_RESTPulse_protocol_HPPC_IN21700_30T_cycle_#562.mat
BOOST_REST,562,0.86055,2.55085,1.0,0,charge,2,1.591,0.53,2.0,1.9,4.1618,4.2001,24.0759,08-21-21_09.21_RESTPulse_protocol_HPPC_IN21700_30T_cycle_#562.mat
BOOST_REST,562,0.86055,2.55085,1.0,0,charge,2,1.591,0.53,10.0,9.9,4.1618,4.2,24.0131,08-21-21_09.21_RESTPulse_protocol_HPPC_IN21700_30T_cycle_#562.mat
BOOST_REST,562,0.86055,2.55085,0.9998,0,discharge,3,-29.351,9.784,2.0,2.0,4.149,3.6587,16.7047,08-21-21_09.21_RESTPulse_protocol_HPPC_IN21700_30T_cycle_#562.mat
BOOST_REST,562,0.86055,2.55085,0.9998,0,discharge,3,-29.351,9.784,10.0,9.9,4.149,3.5654,19.8835,08-21-21_09.21_RESTPulse_protocol_HPPC_IN21700_30T_cycle_#562.mat
BOOST_REST,562,0.86055,2.55085,1.0,0,charge,3,1.498,0.499,2.0,2.0,4.1644,4.2,23.7698,08-21-21_09.21_RESTPulse_protocol_HPPC_IN21700_30T_cycle_#562.mat
BOOST_REST,562,0.86055,2.55085,1.0,0,charge,3,1.498,0.499,10.0,9.9,4.1644,4.2,23.7698,08-21-21_09.21_RESTPulse_protocol_HPPC_IN21700_30T_cycle_#562.mat
BOOST_REST,562,0.86055,2.55085,0.9574,1,discharge,0,-2.551,0.85,2.0,2.0,4.0952,4.0492,18.0314,08-21-21_09.21_RESTPulse_protocol_HPPC_IN21700_30T_cycle_#562.mat
BOOST_REST,562,0.86055,2.55085,0.9574,1,discharge,0,-2.551,0.85,10.0,9.9,4.0952,4.0379,22.4609,08-21-21_09.21_RESTPulse_protocol_HPPC_IN21700_30T_cycle_#562.mat
BOOST_REST,562,0.86055,2.55085,0.9575,1,charge,0,1.278,0.426,2.0,2.0,4.0959,4.1197,18.6287,08-21-21_09.21_RESTPulse_protocol_HPPC_IN21700_30T_cycle_#562.mat
BOOST_REST,562,0.86055,2.55085,0.9575,1,charge,0,1.278,0.426,10.0,9.9,4.0959,4.1256,23.2467,08-21-21_09.21_RESTPulse_protocol_HPPC_IN21700_30T_cycle_#562.mat
BOOST_REST,562,0.86055,2.55085,0.9574,1,discharge,1,-10.209,3.403,2.0,2.0,4.0954,3.9192,17.2593,08-21-21_09.21_RESTPulse_protocol_HPPC_IN21700_30T_cycle_#562.mat
BOOST_REST,562,0.86055,2.55085,0.9574,1,discharge,1,-10.209,3.403,10.0,9.9,4.0954,3.8865,20.4623,08-21-21_09.21_RESTPulse_protocol_HPPC_IN21700_30T_cycle_#562.mat
BOOST_REST,562,0.86055,2.55085,0.9575,1,charge,1,5.084,1.695,2.0,2.0,4.0986,4.1899,17.9572,08-21-21_09.21_RESTPulse_protocol_HPPC_IN21700_30T_cycle_#562.mat
BOOST_REST,562,0.86055,2.55085,0.9575,1,charge,1,5.084,1.695,10.0,9.9,4.0986,4.2,19.9437,08-21-21_09.21_RESTPulse_protocol_HPPC_IN21700_30T_cycle_#562.mat
BOOST_REST,562,0.86055,2.55085,0.9573,1,discharge,2,-20.418,6.806,2.0,2.0,4.0956,3.765,16.1916,08-21-21_09.21_RESTPulse_protocol_HPPC_IN21700_30T_cycle_#562.mat
BOOST_REST,562,0.86055,2.55085,0.9573,1,discharge,2,-20.418,6.806,10.0,9.9,4.0956,3.7053,19.1155,08-21-21_09.21_RESTPulse_protocol_HPPC_IN21700_30T_cycle_#562.mat
BOOST_REST,562,0.86055,2.55085,0.9575,1,charge,2,5.02,1.673,2.0,2.0,4.1023,4.2001,19.4832,08-21-21_09.21_RESTPulse_protocol_HPPC_IN21700_30T_cycle_#562.mat
BOOST_REST,562,0.86055,2.55085,0.9575,1,charge,2,5.02,1.673,10.0,9.9,4.1023,4.2,19.4633,08-21-21_09.21_RESTPulse_protocol_HPPC_IN21700_30T_cycle_#562.mat
BOOST_REST,562,0.86055,2.55085,0.9572,1,discharge,3,-29.351,9.784,2.0,2.0,4.0964,3.6405,15.5327,08-21-21_09.21_RESTPulse_protocol_HPPC_IN21700_30T_cycle_#562.mat
BOOST_REST,562,0.86055,2.55085,0.9572,1,discharge,3,-29.351,9.784,10.0,9.9,4.0964,3.5465,18.7353,08-21-21_09.21_RESTPulse_protocol_HPPC_IN21700_30T_cycle_#562.mat
BOOST_REST,562,0.86055,2.55085,0.9575,1,charge,3,4.888,1.629,2.0,2.0,4.1046,4.2,19.518,08-21-21_09.21_RESTPulse_protocol_HPPC_IN21700_30T_cycle_#562.mat
BOOST_REST,562,0.86055,2.55085,0.9575,1,charge,3,4.888,1.629,10.0,9.9,4.1046,4.2,19.518,08-21-21_09.21_RESTPulse_protocol_HPPC_IN21700_30T_cycle_#562.mat
BOOST_REST,562,0.86055,2.55085,0.9149,2,discharge,0,-2.553,0.851,2.0,2.0,4.0793,4.0363,16.8416,08-21-21_09.21_RESTPulse_protocol_HPPC_IN21700_30T_cycle_#562.mat
BOOST_REST,562,0.86055,2.55085,0.9149,2,discharge,0,-2.553,0.851,10.0,9.9,4.0793,4.0254,21.1108,08-21-21_09.21_RESTPulse_protocol_HPPC_IN21700_30T_cycle_#562.mat
BOOST_REST,562,0.86055,2.55085,0.9149,2,charge,0,1.276,0.425,2.0,2.0,4.0809,4.102,16.5399,08-21-21_09.21_RESTPulse_protocol_HPPC_IN21700_30T_cycle_#562.mat
BOOST_REST,562,0.86055,2.55085,0.9149,2,charge,0,1.276,0.425,10.0,9.9,4.0809,4.1068,20.3026,08-21-21_09.21_RESTPulse_protocol_HPPC_IN21700_30T_cycle_#562.mat
BOOST_REST,562,0.86055,2.55085,0.9148,2,discharge,1,-10.209,3.403,2.0,2.0,4.0787,3.9127,16.2602,08-21-21_09.21_RESTPulse_protocol_HPPC_IN21700_30T_cycle_#562.mat
BOOST_REST,562,0.86055,2.55085,0.9148,2,discharge,1,-10.209,3.403,10.0,9.9,4.0787,3.8772,19.7375,08-21-21_09.21_RESTPulse_protocol_HPPC_IN21700_30T_cycle_#562.mat
BOOST_REST,562,0.86055,2.55085,0.915,2,charge,1,5.107,1.702,2.0,2.0,4.0833,4.1662,16.2336,08-21-21_09.21_RESTPulse_protocol_HPPC_IN21700_30T_cycle_#562.mat
BOOST_REST,562,0.86055,2.55085,0.915,2,charge,1,5.107,1.702,10.0,9.9,4.0833,4.1837,19.6604,08-21-21_09.21_RESTPulse_protocol_HPPC_IN21700_30T_cycle_#562.mat
BOOST_REST,562,0.86055,2.55085,0.9148,2,discharge,2,-20.418,6.806,2.0,2.0,4.0797,3.7616,15.5794,08-21-21_09.21_RESTPulse_protocol_HPPC_IN21700_30T_cycle_#562.mat
BOOST_REST,562,0.86055,2.55085,0.9148,2,discharge,2,-20.418,6.806,10.0,9.9,4.0797,3.694,18.8902,08-21-21_09.21_RESTPulse_protocol_HPPC_IN21700_30T_cycle_#562.mat
BOOST_REST,562,0.86055,2.55085,0.915,2,charge,2,6.587,2.196,2.0,2.0,4.0856,4.2001,17.384,08-21-21_09.21_RESTPulse_protocol_HPPC_IN21700_30T_cycle_#562.mat
BOOST_REST,562,0.86055,2.55085,0.915,2,charge,2,6.587,2.196,10.0,9.9,4.0856,4.2,17.3689,08-21-21_09.21_RESTPulse_protocol_HPPC_IN21700_30T_cycle_#562.mat
BOOST_REST,562,0.86055,2.55085,0.9147,2,discharge,3,-29.352,9.784,2.0,2.0,4.0804,3.6396,15.0177,08-21-21_09.21_RESTPulse_protocol_HPPC_IN21700_30T_cycle_#562.mat
BOOST_REST,562,0.86055,2.55085,0.9147,2,discharge,3,-29.352,9.784,10.0,9.9,4.0804,3.5337,18.6256,08-21-21_09.21_RESTPulse_protocol_HPPC_IN21700_30T_cycle_#562.mat
BOOST_REST,562,0.86055,2.55085,0.915,2,charge,3,6.481,2.16,2.0,2.0,4.0873,4.2,17.3882,08-21-21_09.21_RESTPulse_protocol_HPPC_IN21700_30T_cycle_#562.mat
BOOST_REST,562,0.86055,2.55085,0.915,2,charge,3,6.481,2.16,10.0,9.9,4.0873,4.2,17.3882,08-21-21_09.21_RESTPulse_protocol_HPPC_IN21700_30T_cycle_#562.mat
BOOST_REST,562,0.86055,2.55085,0.8298,3,discharge,0,-2.551,0.85,2.0,1.9,4.0252,3.986,15.3641,08-21-21_09.21_RESTPulse_protocol_HPPC_IN21700_30T_cycle_#562.mat
BOOST_REST,562,0.86055,2.55085,0.8298,3,discharge,0,-2.551,0.85,10.0,9.9,4.0252,3.9714,21.0865,08-21-21_09.21_RESTPulse_protocol_HPPC_IN21700_30T_cycle_#562.mat
BOOST_REST,562,0.86055,2.55085,0.8298,3,charge,0,1.278,0.426,2.0,2.0,4.0272,4.0464,15.0282,08-21-21_09.21_RESTPulse_protocol_HPPC_IN21700_30T_cycle_#562.mat
BOOST_REST,562,0.86055,2.55085,0.8298,3,charge,0,1.278,0.426,10.0,9.9,4.0272,4.0524,19.7245,08-21-21_09.21_RESTPulse_protocol_HPPC_IN21700_30T_cycle_#562.mat
BOOST_REST,562,0.86055,2.55085,0.8298,3,discharge,1,-10.209,3.403,2.0,2.0,4.0257,3.8697,15.2806,08-21-21_09.21_RESTPulse_protocol_HPPC_IN21700_30T_cycle_#562.mat
BOOST_REST,562,0.86055,2.55085,0.8298,3,discharge,1,-10.209,3.403,10.0,9.9,4.0257,3.8203,20.1195,08-21-21_09.21_RESTPulse_protocol_HPPC_IN21700_30T_cycle_#562.mat
BOOST_REST,562,0.86055,2.55085,0.8299,3,charge,1,5.106,1.702,2.0,2.0,4.0308,4.1065,14.8245,08-21-21_09.21_RESTPulse_protocol_HPPC_IN21700_30T_cycle_#562.mat
BOOST_REST,562,0.86055,2.55085,0.8299,3,charge,1,5.106,1.702,10.0,9.9,4.0308,4.1268,18.7999,08-21-21_09.21_RESTPulse_protocol_HPPC_IN21700_30T_cycle_#562.mat
BOOST_REST,562,0.86055,2.55085,0.8297,3,discharge,2,-20.418,6.806,2.0,2.0,4.0261,3.7233,14.8301,08-21-21_09.21_RESTPulse_protocol_HPPC_IN21700_30T_cycle_#562.mat
BOOST_REST,562,0.86055,2.55085,0.8297,3,discharge,2,-20.418,6.806,10.0,9.9,4.0261,3.6362,19.0959,08-21-21_09.21_RESTPulse_protocol_HPPC_IN21700_30T_cycle_#562.mat
BOOST_REST,562,0.86055,2.55085,0.8299,3,charge,2,10.524,3.508,2.0,2.0,4.0339,4.2001,15.7925,08-21-21_09.21_RESTPulse_protocol_HPPC_IN21700_30T_cycle_#562.mat
BOOST_REST,562,0.86055,2.55085,0.8299,3,charge,2,10.524,3.508,10.0,9.9,4.0339,4.2,15.783,08-21-21_09.21_RESTPulse_protocol_HPPC_IN21700_30T_cycle_#562.mat
BOOST_REST,562,0.86055,2.55085,0.8296,3,discharge,3,-29.351,9.784,2.0,2.0,4.026,3.6025,14.4288,08-21-21_09.21_RESTPulse_protocol_HPPC_IN21700_30T_cycle_#562.mat
BOOST_REST,562,0.86055,2.55085,0.8296,3,discharge,3,-29.351,9.784,10.0,9.9,4.026,3.4778,18.6774,08-21-21_09.21_RESTPulse_protocol_HPPC_IN21700_30T_cycle_#562.mat
BOOST_REST,562,0.86055,2.55085,0.83,3,charge,3,10.459,3.486,2.0,2.0,4.0353,4.2001,15.7568,08-21-21_09.21_RESTPulse_protocol_HPPC_IN21700_30T_cycle_#562.mat
BOOST_REST,562,0.86055,2.55085,0.83,3,charge,3,10.459,3.486,10.0,9.9,4.0353,4.2,15.7472,08-21-21_09.21_RESTPulse_protocol_HPPC_IN21700_30T_cycle_#562.mat
BOOST_REST,562,0.86055,2.55085,0.7447,4,discharge,0,-2.553,0.851,2.0,2.0,3.9248,3.8877,14.5302,08-21-21_09.21_RESTPulse_protocol_HPPC_IN21700_30T_cycle_#562.mat
BOOST_REST,562,0.86055,2.55085,0.7447,4,discharge,0,-2.553,0.851,10.0,9.9,3.9248,3.8747,19.6217,08-21-21_09.21_RESTPulse_protocol_HPPC_IN21700_30T_cycle_#562.mat
BOOST_REST,562,0.86055,2.55085,0.7448,4,charge,0,1.276,0.425,2.0,1.9,3.9266,3.9447,14.1905,08-21-21_09.21_RESTPulse_protocol_HPPC_IN21700_30T_cycle_#562.mat
BOOST_REST,562,0.86055,2.55085,0.7448,4,charge,0,1.276,0.425,10.0,9.9,3.9266,3.9502,18.5025,08-21-21_09.21_RESTPulse_protocol_HPPC_IN21700_30T_cycle_#562.mat
BOOST_REST,562,0.86055,2.55085,0.7447,4,discharge,1,-10.209,3.403,2.0,2.0,3.9249,3.7786,14.3305,08-21-21_09.21_RESTPulse_protocol_HPPC_IN21700_30T_cycle_#562.mat
BOOST_REST,562,0.86055,2.55085,0.7447,4,discharge,1,-10.209,3.403,10.0,9.9,3.9249,3.7349,18.611,08-21-21_09.21_RESTPulse_protocol_HPPC_IN21700_30T_cycle_#562.mat
BOOST_REST,562,0.86055,2.55085,0.7448,4,charge,1,5.105,1.702,2.0,1.9,3.9302,4.0006,13.7915,08-21-21_09.21_RESTPulse_protocol_HPPC_IN21700_30T_cycle_#562.mat
BOOST_REST,562,0.86055,2.55085,0.7448,4,charge,1,5.105,1.702,10.0,9.9,3.9302,4.0202,17.6312,08-21-21_09.21_RESTPulse_protocol_HPPC_IN21700_30T_cycle_#562.mat
BOOST_REST,562,0.86055,2.55085,0.7446,4,discharge,2,-20.418,6.806,2.0,2.0,3.925,3.6388,14.017,08-21-21_09.21_RESTPulse_protocol_HPPC_IN21700_30T_cycle_#562.mat
BOOST_REST,562,0.86055,2.55085,0.7446,4,discharge,2,-20.418,6.806,10.0,9.9,3.925,3.5632,17.7197,08-21-21_09.21_RESTPulse_protocol_HPPC_IN21700_30T_cycle_#562.mat
BOOST_REST,562,0.86055,2.55085,0.7449,4,charge,2,15.311,5.104,2.0,2.0,3.9331,4.1388,13.4348,08-21-21_09.21_RESTPulse_protocol_HPPC_IN21700_30T_cycle_#562.mat
BOOST_REST,562,0.86055,2.55085,0.7449,4,charge,2,15.311,5.104,10.0,9.9,3.9331,4.1939,17.0335,08-21-21_09.21_RESTPulse_protocol_HPPC_IN21700_30T_cycle_#562.mat
BOOST_REST,562,0.86055,2.55085,0.7445,4,discharge,3,-29.35,9.783,2.0,2.0,3.9247,3.5231,13.6831,08-21-21_09.21_RESTPulse_protocol_HPPC_IN21700_30T_cycle_#562.mat
BOOST_REST,562,0.86055,2.55085,0.7445,4,discharge,3,-29.35,9.783,10.0,9.9,3.9247,3.4096,17.5503,08-21-21_09.21_RESTPulse_protocol_HPPC_IN21700_30T_cycle_#562.mat
BOOST_REST,562,0.86055,2.55085,0.7449,4,charge,3,18.149,6.05,2.0,2.0,3.9346,4.2001,14.6289,08-21-21_09.21_RESTPulse_protocol_HPPC_IN21700_30T_cycle_#562.mat
BOOST_REST,562,0.86055,2.55085,0.7449,4,charge,3,18.149,6.05,10.0,9.9,3.9346,4.2,14.6234,08-21-21_09.21_RESTPulse_protocol_HPPC_IN21700_30T_cycle_#562.mat
BOOST_REST,562,0.86055,2.55085,0.6597,5,discharge,0,-2.551,0.85,2.0,1.9,3.858,3.8228,13.7985,08-21-21_09.21_RESTPulse_protocol_HPPC_IN21700_30T_cycle_#562.mat
BOOST_REST,562,0.86055,2.55085,0.6597,5,discharge,0,-2.551,0.85,10.0,9.9,3.858,3.8108,18.5025,08-21-21_09.21_RESTPulse_protocol_HPPC_IN21700_30T_cycle_#562.mat
BOOST_REST,562,0.86055,2.55085,0.6597,5,charge,0,1.278,0.426,2.0,2.0,3.8596,3.8772,13.7748,08-21-21_09.21_RESTPulse_protocol_HPPC_IN21700_30T_cycle_#562.mat
BOOST_REST,562,0.86055,2.55085,0.6597,5,charge,0,1.278,0.426,10.0,9.9,3.8596,3.8822,17.688,08-21-21_09.21_RESTPulse_protocol_HPPC_IN21700_30T_cycle_#562.mat
BOOST_REST,562,0.86055,2.55085,0.6596,5,discharge,1,-10.208,3.403,2.0,2.0,3.8582,3.7169,13.8421,08-21-21_09.21_RESTPulse_protocol_HPPC_IN21700_30T_cycle_#562.mat
BOOST_REST,562,0.86055,2.55085,0.6596,5,discharge,1,-10.208,3.403,10.0,9.9,3.8582,3.6737,18.0741,08-21-21_09.21_RESTPulse_protocol_HPPC_IN21700_30T_cycle_#562.mat
BOOST_REST,562,0.86055,2.55085,0.6598,5,charge,1,5.105,1.702,2.0,2.0,3.8626,3.9316,13.5172,08-21-21_09.21_RESTPulse_protocol_HPPC_IN21700_30T_cycle_#562.mat
BOOST_REST,562,0.86055,2.55085,0.6598,5,charge,1,5.105,1.702,10.0,9.9,3.8626,3.949,16.9259,08-21-21_09.21_RESTPulse_protocol_HPPC_IN21700_30T_cycle_#562.mat
BOOST_REST,562,0.86055,2.55085,0.6595,5,discharge,2,-20.418,6.806,2.0,2.0,3.858,3.5803,13.6007,08-21-21_09.21_RESTPulse_protocol_HPPC_IN21700_30T_cycle_#562.mat
BOOST_REST,562,0.86055,2.55085,0.6595,5,discharge,2,-20.418,6.806,10.0,9.9,3.858,3.5002,17.5238,08-21-21_09.21_RESTPulse_protocol_HPPC_IN21700_30T_cycle_#562.mat
BOOST_REST,562,0.86055,2.55085,0.6598,5,charge,2,15.315,5.105,2.0,2.0,3.8652,4.0653,13.0656,08-21-21_09.21_RESTPulse_protocol_HPPC_IN21700_30T_cycle_#562.mat
BOOST_REST,562,0.86055,2.55085,0.6598,5,charge,2,15.315,5.105,10.0,9.9,3.8652,4.1121,16.1214,08-21-21_09.21_RESTPulse_protocol_HPPC_IN21700_30T_cycle_#562.mat
BOOST_REST,562,0.86055,2.55085,0.6595,5,discharge,3,-29.351,9.784,2.0,2.0,3.8581,3.4649,13.3965,08-21-21_09.21_RESTPulse_protocol_HPPC_IN21700_30T_cycle_#562.mat
BOOST_REST,562,0.86055,2.55085,0.6595,5,discharge,3,-29.351,9.784,10.0,9.9,3.8581,3.3425,17.5667,08-21-21_09.21_RESTPulse_protocol_HPPC_IN21700_30T_cycle_#562.mat
BOOST_REST,562,0.86055,2.55085,0.6599,5,charge,3,23.877,7.959,2.0,2.0,3.867,4.1926,13.6366,08-21-21_09.21_RESTPulse_protocol_HPPC_IN21700_30T_cycle_#562.mat
BOOST_REST,562,0.86055,2.55085,0.6599,5,charge,3,23.877,7.959,10.0,9.9,3.867,4.2,13.9465,08-21-21_09.21_RESTPulse_protocol_HPPC_IN21700_30T_cycle_#562.mat
BOOST_REST,562,0.86055,2.55085,0.5746,6,discharge,0,-2.553,0.851,2.0,2.0,3.7795,3.7443,13.7861,08-21-21_09.21_RESTPulse_protocol_HPPC_IN21700_30T_cycle_#562.mat
BOOST_REST,562,0.86055,2.55085,0.5746,6,discharge,0,-2.553,0.851,10.0,9.9,3.7795,3.732,18.6034,08-21-21_09.21_RESTPulse_protocol_HPPC_IN21700_30T_cycle_#562.mat
BOOST_REST,562,0.86055,2.55085,0.5746,6,charge,0,1.278,0.426,2.0,2.0,3.7812,3.7982,13.3072,08-21-21_09.21_RESTPulse_protocol_HPPC_IN21700_30T_cycle_#562.mat
BOOST_REST,562,0.86055,2.55085,0.5746,6,charge,0,1.278,0.426,10.0,9.9,3.7812,3.8036,17.5342,08-21-21_09.21_RESTPulse_protocol_HPPC_IN21700_30T_cycle_#562.mat
BOOST_REST,562,0.86055,2.55085,0.5745,6,discharge,1,-10.209,3.403,2.0,2.0,3.7795,3.6399,13.6742,08-21-21_09.21_RESTPulse_protocol_HPPC_IN21700_30T_cycle_#562.mat
BOOST_REST,562,0.86055,2.55085,0.5745,6,discharge,1,-10.209,3.403,10.0,9.9,3.7795,3.5948,18.0919,08-21-21_09.21_RESTPulse_protocol_HPPC_IN21700_30T_cycle_#562.mat
BOOST_REST,562,0.86055,2.55085,0.5747,6,charge,1,5.106,1.702,2.0,2.0,3.7841,3.8526,13.4145,08-21-21_09.21_RESTPulse_protocol_HPPC_IN21700_30T_cycle_#562.mat
BOOST_REST,562,0.86055,2.55085,0.5747,6,charge,1,5.106,1.702,10.0,9.9,3.7841,3.8719,17.1941,08-21-21_09.21_RESTPulse_protocol_HPPC_IN21700_30T_cycle_#562.mat
BOOST_REST,562,0.86055,2.55085,0.5744,6,discharge,2,-20.419,6.806,2.0,2.0,3.779,3.5029,13.5217,08-21-21_09.21_RESTPulse_protocol_HPPC_IN21700_30T_cycle_#562.mat
BOOST_REST,562,0.86055,2.55085,0.5744,6,discharge,2,-20.419,6.806,10.0,9.9,3.779,3.4184,17.66,08-21-21_09.21_RESTPulse_protocol_HPPC_IN21700_30T_cycle_#562.mat
BOOST_REST,562,0.86055,2.55085,0.5748,6,charge,2,15.313,5.104,2.0,2.0,3.787,3.9873,13.0804,08-21-21_09.21_RESTPulse_protocol_HPPC_IN21700_30T_cycle_#562.mat
BOOST_REST,562,0.86055,2.55085,0.5748,6,charge,2,15.313,5.104,10.0,9.9,3.787,4.037,16.326,08-21-21_09.21_RESTPulse_protocol_HPPC_IN21700_30T_cycle_#562.mat
BOOST_REST,562,0.86055,2.55085,0.5744,6,discharge,3,-29.35,9.783,2.0,2.0,3.7799,3.3876,13.3663,08-21-21_09.21_RESTPulse_protocol_HPPC_IN21700_30T_cycle_#562.mat
BOOST_REST,562,0.86055,2.55085,0.5744,6,discharge,3,-29.35,9.783,10.0,9.9,3.7799,3.261,17.6797,08-21-21_09.21_RESTPulse_protocol_HPPC_IN21700_30T_cycle_#562.mat
BOOST_REST,562,0.86055,2.55085,0.5748,6,charge,3,25.523,8.508,2.0,2.0,3.7892,4.115,12.765,08-21-21_09.21_RESTPulse_protocol_HPPC_IN21700_30T_cycle_#562.mat
BOOST_REST,562,0.86055,2.55085,0.5748,6,charge,3,25.523,8.508,10.0,9.9,3.7892,4.196,15.9386,08-21-21_09.21_RESTPulse_protocol_HPPC_IN21700_30T_cycle_#562.mat
BOOST_REST,562,0.86055,2.55085,0.4895,7,discharge,0,-2.551,0.85,2.0,2.0,3.6847,3.6501,13.5607,08-21-21_09.21_RESTPulse_protocol_HPPC_IN21700_30T_cycle_#562.mat
BOOST_REST,562,0.86055,2.55085,0.4895,7,discharge,0,-2.551,0.85,10.0,9.9,3.6847,3.6384,18.1462,08-21-21_09.21_RESTPulse_protocol_HPPC_IN21700_30T_cycle_#562.mat
BOOST_REST,562,0.86055,2.55085,0.4896,7,charge,0,1.278,0.426,2.0,2.0,3.6864,3.7034,13.3072,08-21-21_09.21_RESTPulse_protocol_HPPC_IN21700_30T_cycle_#562.mat
BOOST_REST,562,0.86055,2.55085,0.4896,7,charge,0,1.278,0.426,10.0,9.9,3.6864,3.7086,17.3777,08-21-21_09.21_RESTPulse_protocol_HPPC_IN21700_30T_cycle_#562.mat
BOOST_REST,562,0.86055,2.55085,0.4895,7,discharge,1,-10.209,3.403,2.0,2.0,3.685,3.5468,13.5371,08-21-21_09.21_RESTPulse_protocol_HPPC_IN21700_30T_cycle_#562.mat
BOOST_REST,562,0.86055,2.55085,0.4895,7,discharge,1,-10.209,3.403,10.0,9.9,3.685,3.5045,17.6805,08-21-21_09.21_RESTPulse_protocol_HPPC_IN21700_30T_cycle_#562.mat
BOOST_REST,562,0.86055,2.55085,0.4896,7,charge,1,5.106,1.702,2.0,1.9,3.6897,3.7572,13.2192,08-21-21_09.21_RESTPulse_protocol_HPPC_IN21700_30T_cycle_#562.mat
BOOST_REST,562,0.86055,2.55085,0.4896,7,charge,1,5.106,1.702,10.0,9.9,3.6897,3.7777,17.234,08-21-21_09.21_RESTPulse_protocol_HPPC_IN21700_30T_cycle_#562.mat
BOOST_REST,562,0.86055,2.55085,0.4894,7,discharge,2,-20.418,6.806,2.0,1.9,3.6852,3.4129,13.3363,08-21-21_09.21_RESTPulse_protocol_HPPC_IN21700_30T_cycle_#562.mat
BOOST_REST,562,0.86055,2.55085,0.4894,7,discharge,2,-20.418,6.806,10.0,9.9,3.6852,3.3309,17.3523,08-21-21_09.21_RESTPulse_protocol_HPPC_IN21700_30T_cycle_#562.mat
BOOST_REST,562,0.86055,2.55085,0.4897,7,charge,2,15.313,5.104,2.0,2.0,3.6924,3.8932,13.113,08-21-21_09.21_RESTPulse_protocol_HPPC_IN21700_30T_cycle_#562.mat
BOOST_REST,562,0.86055,2.55085,0.4897,7,charge,2,15.313,5.104,10.0,9.9,3.6924,3.9466,16.6003,08-21-21_09.21_RESTPulse_protocol_HPPC_IN21700_30T_cycle_#562.mat
BOOST_REST,562,0.86055,2.55085,0.4893,7,discharge,3,-29.351,9.784,2.0,2.0,3.6856,3.2965,13.2568,08-21-21_09.21_RESTPulse_protocol_HPPC_IN21700_30T_cycle_#562.mat
BOOST_REST,562,0.86055,2.55085,0.4893,7,discharge,3,-29.351,9.784,10.0,9.9,3.6856,3.1747,17.4066,08-21-21_09.21_RESTPulse_protocol_HPPC_IN21700_30T_cycle_#562.mat
BOOST_REST,562,0.86055,2.55085,0.4898,7,charge,3,25.524,8.508,2.0,2.0,3.6948,4.022,12.8193,08-21-21_09.21_RESTPulse_protocol_HPPC_IN21700_30T_cycle_#562.mat
BOOST_REST,562,0.86055,2.55085,0.4898,7,charge,3,25.524,8.508,10.0,9.9,3.6948,4.1079,16.1848,08-21-21_09.21_RESTPulse_protocol_HPPC_IN21700_30T_cycle_#562.mat
BOOST_REST,562,0.86055,2.55085,0.4044,8,discharge,0,-2.551,0.85,2.0,2.0,3.6109,3.5769,13.3265,08-21-21_09.21_RESTPulse_protocol_HPPC_IN21700_30T_cycle_#562.mat
BOOST_REST,562,0.86055,2.55085,0.4044,8,discharge,0,-2.551,0.85,10.0,9.9,3.6109,3.5657,17.7165,08-21-21_09.21_RESTPulse_protocol_HPPC_IN21700_30T_cycle_#562.mat
BOOST_REST,562,0.86055,2.55085,0.4045,8,charge,0,1.278,0.426,2.0,1.9,3.6133,3.6304,13.3845,08-21-21_09.21_RESTPulse_protocol_HPPC_IN21700_30T_cycle_#562.mat
BOOST_REST,562,0.86055,2.55085,0.4045,8,charge,0,1.278,0.426,10.0,9.9,3.6133,3.6353,17.2198,08-21-21_09.21_RESTPulse_protocol_HPPC_IN21700_30T_cycle_#562.mat
BOOST_REST,562,0.86055,2.55085,0.4044,8,discharge,1,-10.209,3.403,2.0,2.0,3.6118,3.4726,13.635,08-21-21_09.21_RESTPulse_protocol_HPPC_IN21700_30T_cycle_#562.mat
BOOST_REST,562,0.86055,2.55085,0.4044,8,discharge,1,-10.209,3.403,10.0,9.9,3.6118,3.431,17.7099,08-21-21_09.21_RESTPulse_protocol_HPPC_IN21700_30T_cycle_#562.mat
BOOST_REST,562,0.86055,2.55085,0.4045,8,charge,1,5.104,1.701,2.0,2.0,3.6165,3.6849,13.401,08-21-21_09.21_RESTPulse_protocol_HPPC_IN21700_30T_cycle_#562.mat
BOOST_REST,562,0.86055,2.55085,0.4045,8,charge,1,5.104,1.701,10.0,9.9,3.6165,3.7042,17.1823,08-21-21_09.21_RESTPulse_protocol_HPPC_IN21700_30T_cycle_#562.mat
BOOST_REST,562,0.86055,2.55085,0.4043,8,discharge,2,-20.419,6.806,2.0,2.0,3.6115,3.3362,13.4825,08-21-21_09.21_RESTPulse_protocol_HPPC_IN21700_30T_cycle_#562.mat
BOOST_REST,562,0.86055,2.55085,0.4043,8,discharge,2,-20.419,6.806,10.0,9.9,3.6115,3.2529,17.5621,08-21-21_09.21_RESTPulse_protocol_HPPC_IN21700_30T_cycle_#562.mat
BOOST_REST,562,0.86055,2.55085,0.4046,8,charge,2,15.315,5.105,2.0,2.0,3.6205,3.8211,13.0983,08-21-21_09.21_RESTPulse_protocol_HPPC_IN21700_30T_cycle_#562.mat
BOOST_REST,562,0.86055,2.55085,0.4046,8,charge,2,15.315,5.105,10.0,9.9,3.6205,3.8726,16.461,08-21-21_09.21_RESTPulse_protocol_HPPC_IN21700_30T_cycle_#562.mat
BOOST_REST,562,0.86055,2.55085,0.4042,8,discharge,3,-29.35,9.783,2.0,2.0,3.6125,3.2194,13.3935,08-21-21_09.21_RESTPulse_protocol_HPPC_IN21700_30T_cycle_#562.mat
BOOST_REST,562,0.86055,2.55085,0.4042,8,discharge,3,-29.35,9.783,10.0,9.9,3.6125,3.0884,17.8569,08-21-21_09.21_RESTPulse_protocol_HPPC_IN21700_30T_cycle_#562.mat
BOOST_REST,562,0.86055,2.55085,0.4047,8,charge,3,25.522,8.507,2.0,2.0,3.6235,3.9508,12.8242,08-21-21_09.21_RESTPulse_protocol_HPPC_IN21700_30T_cycle_#562.mat
BOOST_REST,562,0.86055,2.55085,0.4047,8,charge,3,25.522,8.507,10.0,9.9,3.6235,4.0315,15.9862,08-21-21_09.21_RESTPulse_protocol_HPPC_IN21700_30T_cycle_#562.mat
BOOST_REST,562,0.86055,2.55085,0.3194,9,discharge,0,-2.551,0.85,2.0,2.0,3.5441,3.5081,14.111,08-21-21_09.21_RESTPulse_protocol_HPPC_IN21700_30T_cycle_#562.mat
BOOST_REST,562,0.86055,2.55085,0.3194,9,discharge,0,-2.551,0.85,10.0,9.9,3.5441,3.4958,18.9323,08-21-21_09.21_RESTPulse_protocol_HPPC_IN21700_30T_cycle_#562.mat
BOOST_REST,562,0.86055,2.55085,0.3194,9,charge,0,1.277,0.426,2.0,2.0,3.5455,3.5644,14.7957,08-21-21_09.21_RESTPulse_protocol_HPPC_IN21700_30T_cycle_#562.mat
BOOST_REST,562,0.86055,2.55085,0.3194,9,charge,0,1.277,0.426,10.0,9.9,3.5455,3.5694,18.7099,08-21-21_09.21_RESTPulse_protocol_HPPC_IN21700_30T_cycle_#562.mat
BOOST_REST,562,0.86055,2.55085,0.3193,9,discharge,1,-10.209,3.403,2.0,2.0,3.5449,3.3981,14.3795,08-21-21_09.21_RESTPulse_protocol_HPPC_IN21700_30T_cycle_#562.mat
BOOST_REST,562,0.86055,2.55085,0.3193,9,discharge,1,-10.209,3.403,10.0,9.9,3.5449,3.3503,19.0616,08-21-21_09.21_RESTPulse_protocol_HPPC_IN21700_30T_cycle_#562.mat
BOOST_REST,562,0.86055,2.55085,0.3194,9,charge,1,5.106,1.702,2.0,2.0,3.5497,3.6206,13.8851,08-21-21_09.21_RESTPulse_protocol_HPPC_IN21700_30T_cycle_#562.mat
BOOST_REST,562,0.86055,2.55085,0.3194,9,charge,1,5.106,1.702,10.0,9.9,3.5497,3.6397,17.6256,08-21-21_09.21_RESTPulse_protocol_HPPC_IN21700_30T_cycle_#562.mat
BOOST_REST,562,0.86055,2.55085,0.3192,9,discharge,2,-20.418,6.806,2.0,2.0,3.545,3.2541,14.2472,08-21-21_09.21_RESTPulse_protocol_HPPC_IN21700_30T_cycle_#562.mat
BOOST_REST,562,0.86055,2.55085,0.3192,9,discharge,2,-20.418,6.806,10.0,9.9,3.545,3.1486,19.4142,08-21-21_09.21_RESTPulse_protocol_HPPC_IN21700_30T_cycle_#562.mat
BOOST_REST,562,0.86055,2.55085,0.3195,9,charge,2,15.313,5.104,2.0,2.0,3.5532,3.7601,13.5114,08-21-21_09.21_RESTPulse_protocol_HPPC_IN21700_30T_cycle_#562.mat
BOOST_REST,562,0.86055,2.55085,0.3195,9,charge,2,15.313,5.104,10.0,9.9,3.5532,3.8139,17.0248,08-21-21_09.21_RESTPulse_protocol_HPPC_IN21700_30T_cycle_#562.mat
BOOST_REST,562,0.86055,2.55085,0.3191,9,discharge,3,-29.35,9.783,2.0,2.0,3.5451,3.1318,14.0818,08-21-21_09.21_RESTPulse_protocol_HPPC_IN21700_30T_cycle_#562.mat
BOOST_REST,562,0.86055,2.55085,0.3191,9,discharge,3,-29.35,9.783,10.0,9.9,3.5451,2.9504,20.2624,08-21-21_09.21_RESTPulse_protocol_HPPC_IN21700_30T_cycle_#562.mat
BOOST_REST,562,0.86055,2.55085,0.3196,9,charge,3,25.522,8.507,2.0,2.0,3.5573,3.892,13.1142,08-21-21_09.21_RESTPulse_protocol_HPPC_IN21700_30T_cycle_#562.mat
BOOST_REST,562,0.86055,2.55085,0.3196,9,charge,3,25.522,8.507,10.0,9.9,3.5573,3.9751,16.3702,08-21-21_09.21_RESTPulse_protocol_HPPC_IN21700_30T_cycle_#562.mat
BOOST_REST,562,0.86055,2.55085,0.2768,10,discharge,0,-2.553,0.851,2.0,1.9,3.5099,3.4711,15.1972,08-21-21_09.21_RESTPulse_protocol_HPPC_IN21700_30T_cycle_#562.mat
BOOST_REST,562,0.86055,2.55085,0.2768,10,discharge,0,-2.553,0.851,10.0,9.9,3.5099,3.457,20.7199,08-21-21_09.21_RESTPulse_protocol_HPPC_IN21700_30T_cycle_#562.mat
BOOST_REST,562,0.86055,2.55085,0.2769,10,charge,0,1.276,0.425,2.0,2.0,3.5114,3.5305,14.971,08-21-21_09.21_RESTPulse_protocol_HPPC_IN21700_30T_cycle_#562.mat
BOOST_REST,562,0.86055,2.55085,0.2769,10,charge,0,1.276,0.425,10.0,9.9,3.5114,3.536,19.282,08-21-21_09.21_RESTPulse_protocol_HPPC_IN21700_30T_cycle_#562.mat
BOOST_REST,562,0.86055,2.55085,0.2768,10,discharge,1,-10.208,3.403,2.0,2.0,3.5101,3.3539,15.3017,08-21-21_09.21_RESTPulse_protocol_HPPC_IN21700_30T_cycle_#562.mat
BOOST_REST,562,0.86055,2.55085,0.2768,10,discharge,1,-10.208,3.403,10.0,9.9,3.5101,3.2958,20.9933,08-21-21_09.21_RESTPulse_protocol_HPPC_IN21700_30T_cycle_#562.mat
BOOST_REST,562,0.86055,2.55085,0.2769,10,charge,1,5.106,1.702,2.0,2.0,3.5157,3.5896,14.472,08-21-21_09.21_RESTPulse_protocol_HPPC_IN21700_30T_cycle_#562.mat
BOOST_REST,562,0.86055,2.55085,0.2769,10,charge,1,5.106,1.702,10.0,9.9,3.5157,3.6094,18.3495,08-21-21_09.21_RESTPulse_protocol_HPPC_IN21700_30T_cycle_#562.mat
BOOST_REST,562,0.86055,2.55085,0.2767,10,discharge,2,-20.418,6.806,2.0,2.0,3.5102,3.2007,15.1582,08-21-21_09.21_RESTPulse_protocol_HPPC_IN21700_30T_cycle_#562.mat
BOOST_REST,562,0.86055,2.55085,0.2767,10,discharge,2,-20.418,6.806,10.0,9.9,3.5102,3.0567,22.2108,08-21-21_09.21_RESTPulse_protocol_HPPC_IN21700_30T_cycle_#562.mat
BOOST_REST,562,0.86055,2.55085,0.277,10,charge,2,15.315,5.105,2.0,2.0,3.5203,3.7322,13.8361,08-21-21_09.21_RESTPulse_protocol_HPPC_IN21700_30T_cycle_#562.mat
BOOST_REST,562,0.86055,2.55085,0.277,10,charge,2,15.315,5.105,10.0,9.9,3.5203,3.7865,17.3817,08-21-21_09.21_RESTPulse_protocol_HPPC_IN21700_30T_cycle_#562.mat
BOOST_REST,562,0.86055,2.55085,0.2766,10,discharge,3,-29.351,9.784,2.0,1.9,3.5107,3.0713,14.9708,08-21-21_09.21_RESTPulse_protocol_HPPC_IN21700_30T_cycle_#562.mat
BOOST_REST,562,0.86055,2.55085,0.2766,10,discharge,3,-29.351,9.784,10.0,9.9,3.5107,2.7935,24.4357,08-21-21_09.21_RESTPulse_protocol_HPPC_IN21700_30T_cycle_#562.mat
BOOST_REST,562,0.86055,2.55085,0.2771,10,charge,3,25.522,8.507,2.0,2.0,3.5242,3.8642,13.3218,08-21-21_09.21_RESTPulse_protocol_HPPC_IN21700_30T_cycle_#562.mat
BOOST_REST,562,0.86055,2.55085,0.2771,10,charge,3,25.522,8.507,10.0,9.9,3.5242,3.9493,16.6562,08-21-21_09.21_RESTPulse_protocol_HPPC_IN21700_30T_cycle_#562.mat
BOOST_REST,562,0.86055,2.55085,0.2343,11,discharge,0,-2.549,0.85,2.0,1.9,3.4666,3.4246,16.4745,08-21-21_09.21_RESTPulse_protocol_HPPC_IN21700_30T_cycle_#562.mat
BOOST_REST,562,0.86055,2.55085,0.2343,11,discharge,0,-2.549,0.85,10.0,9.9,3.4666,3.4068,23.4565,08-21-21_09.21_RESTPulse_protocol_HPPC_IN21700_30T_cycle_#562.mat
BOOST_REST,562,0.86055,2.55085,0.2343,11,charge,0,1.278,0.426,2.0,2.0,3.4689,3.4893,15.9662,08-21-21_09.21_RESTPulse_protocol_HPPC_IN21700_30T_cycle_#562.mat
BOOST_REST,562,0.86055,2.55085,0.2343,11,charge,0,1.278,0.426,10.0,9.9,3.4689,3.4959,21.1317,08-21-21_09.21_RESTPulse_protocol_HPPC_IN21700_30T_cycle_#562.mat
BOOST_REST,562,0.86055,2.55085,0.2342,11,discharge,1,-10.209,3.403,2.0,2.0,3.4669,3.294,16.936,08-21-21_09.21_RESTPulse_protocol_HPPC_IN21700_30T_cycle_#562.mat
BOOST_REST,562,0.86055,2.55085,0.2342,11,discharge,1,-10.209,3.403,10.0,9.9,3.4669,3.21,25.1641,08-21-21_09.21_RESTPulse_protocol_HPPC_IN21700_30T_cycle_#562.mat
BOOST_REST,562,0.86055,2.55085,0.2344,11,charge,1,5.105,1.702,2.0,2.0,3.4742,3.5531,15.4563,08-21-21_09.21_RESTPulse_protocol_HPPC_IN21700_30T_cycle_#562.mat
BOOST_REST,562,0.86055,2.55085,0.2344,11,charge,1,5.105,1.702,10.0,9.9,3.4742,3.5753,19.8053,08-21-21_09.21_RESTPulse_protocol_HPPC_IN21700_30T_cycle_#562.mat
BOOST_REST,562,0.86055,2.55085,0.2342,11,discharge,2,-20.42,6.807,2.0,2.0,3.467,3.1206,16.9638,08-21-21_09.21_RESTPulse_protocol_HPPC_IN21700_30T_cycle_#562.mat
BOOST_REST,562,0.86055,2.55085,0.2342,11,discharge,2,-20.42,6.807,10.0,9.9,3.467,2.882,28.6484,08-21-21_09.21_RESTPulse_protocol_HPPC_IN21700_30T_cycle_#562.mat
BOOST_REST,562,0.86055,2.55085,0.2344,11,charge,2,15.315,5.105,2.0,2.0,3.4798,3.6998,14.365,08-21-21_09.21_RESTPulse_protocol_HPPC_IN21700_30T_cycle_#562.mat
BOOST_REST,562,0.86055,2.55085,0.2344,11,charge,2,15.315,5.105,10.0,9.9,3.4798,3.7548,17.9563,08-21-21_09.21_RESTPulse_protocol_HPPC_IN21700_30T_cycle_#562.mat
BOOST_REST,562,0.86055,2.55085,0.2341,11,discharge,3,-29.35,9.783,2.0,2.0,3.4683,2.9671,17.0767,08-21-21_09.21_RESTPulse_protocol_HPPC_IN21700_30T_cycle_#562.mat
BOOST_REST,562,0.86055,2.55085,0.2341,11,discharge,3,-29.35,9.783,10.0,9.9,3.4683,2.4996,33.0051,08-21-21_09.21_RESTPulse_protocol_HPPC_IN21700_30T_cycle_#562.mat
BOOST_REST,562,0.86055,2.55085,0.2345,11,charge,3,25.523,8.508,2.0,2.0,3.4841,3.8297,13.5407,08-21-21_09.21_RESTPulse_protocol_HPPC_IN21700_30T_cycle_#562.mat
BOOST_REST,562,0.86055,2.55085,0.2345,11,charge,3,25.523,8.508,10.0,9.9,3.4841,3.9172,16.969,08-21-21_09.21_RESTPulse_protocol_HPPC_IN21700_30T_cycle_#562.mat
BOOST_REST,562,0.86055,2.55085,0.1917,12,discharge,0,-2.551,0.85,2.0,1.9,3.4108,3.3626,18.8923,08-21-21_09.21_RESTPulse_protocol_HPPC_IN21700_30T_cycle_#562.mat
BOOST_REST,562,0.86055,2.55085,0.1917,12,discharge,0,-2.551,0.85,10.0,9.9,3.4108,3.336,29.3184,08-21-21_09.21_RESTPulse_protocol_HPPC_IN21700_30T_cycle_#562.mat
BOOST_REST,562,0.86055,2.55085,0.1918,12,charge,0,1.277,0.426,2.0,2.0,3.4147,3.4381,18.3185,08-21-21_09.21_RESTPulse_protocol_HPPC_IN21700_30T_cycle_#562.mat
BOOST_REST,562,0.86055,2.55085,0.1918,12,charge,0,1.277,0.426,10.0,9.9,3.4147,3.4474,25.5989,08-21-21_09.21_RESTPulse_protocol_HPPC_IN21700_30T_cycle_#562.mat
BOOST_REST,562,0.86055,2.55085,0.1917,12,discharge,1,-10.209,3.403,2.0,1.9,3.4122,3.2076,20.0411,08-21-21_09.21_RESTPulse_protocol_HPPC_IN21700_30T_cycle_#562.mat
BOOST_REST,562,0.86055,2.55085,0.1917,12,discharge,1,-10.209,3.403,10.0,9.9,3.4122,3.0516,35.3218,08-21-21_09.21_RESTPulse_protocol_HPPC_IN21700_30T_cycle_#562.mat
BOOST_REST,562,0.86055,2.55085,0.1918,12,charge,1,5.106,1.702,2.0,1.9,3.4231,3.51,17.0185,08-21-21_09.21_RESTPulse_protocol_HPPC_IN21700_30T_cycle_#562.mat
BOOST_REST,562,0.86055,2.55085,0.1918,12,charge,1,5.106,1.702,10.0,9.9,3.4231,3.538,22.5021,08-21-21_09.21_RESTPulse_protocol_HPPC_IN21700_30T_cycle_#562.mat
BOOST_REST,562,0.86055,2.55085,0.1916,12,discharge,2,-20.418,6.806,2.0,2.0,3.4131,2.9887,20.7856,08-21-21_09.21_RESTPulse_protocol_HPPC_IN21700_30T_cycle_#562.mat
BOOST_REST,562,0.86055,2.55085,0.1916,12,discharge,2,-20.418,6.806,10.0,9.9,3.4131,2.4995,44.7448,08-21-21_09.21_RESTPulse_protocol_HPPC_IN21700_30T_cycle_#562.mat
BOOST_REST,562,0.86055,2.55085,0.1919,12,charge,2,15.313,5.104,2.0,2.0,3.4314,3.6622,15.0722,08-21-21_09.21_RESTPulse_protocol_HPPC_IN21700_30T_cycle_#562.mat
BOOST_REST,562,0.86055,2.55085,0.1919,12,charge,2,15.313,5.104,10.0,9.9,3.4314,3.7184,18.7422,08-21-21_09.21_RESTPulse_protocol_HPPC_IN21700_30T_cycle_#562.mat
BOOST_REST,562,0.86055,2.55085,0.1915,12,discharge,3,-28.806,9.602,2.0,2.0,3.4142,2.7954,21.4816,08-21-21_09.21_RESTPulse_protocol_HPPC_IN21700_30T_cycle_#562.mat
BOOST_REST,562,0.86055,2.55085,0.1915,12,discharge,3,-28.806,9.602,10.0,9.9,3.4142,2.4998,31.7434,08-21-21_09.21_RESTPulse_protocol_HPPC_IN21700_30T_cycle_#562.mat
BOOST_REST,562,0.86055,2.55085,0.192,12,charge,3,25.523,8.508,2.0,1.9,3.435,3.7917,13.9756,08-21-21_09.21_RESTPulse_protocol_HPPC_IN21700_30T_cycle_#562.mat
BOOST_REST,562,0.86055,2.55085,0.192,12,charge,3,25.523,8.508,10.0,9.9,3.435,3.8819,17.5097,08-21-21_09.21_RESTPulse_protocol_HPPC_IN21700_30T_cycle_#562.mat
BOOST_REST,600,0.85242,2.52674,1.0,0,discharge,0,-2.529,0.843,2.0,1.9,4.1394,4.0971,16.7273,08-27-21_14.57_RESTPulse_protocol_HPPC_IN21700_30T_cycle_#600.mat
BOOST_REST,600,0.85242,2.52674,1.0,0,discharge,0,-2.529,0.843,10.0,9.7,4.1394,4.0784,24.1221,08-27-21_14.57_RESTPulse_protocol_HPPC_IN21700_30T_cycle_#600.mat
BOOST_REST,600,0.85242,2.52674,1.0,0,charge,0,1.266,0.422,2.0,2.0,4.153,4.1804,21.6413,08-27-21_14.57_RESTPulse_protocol_HPPC_IN21700_30T_cycle_#600.mat
BOOST_REST,600,0.85242,2.52674,1.0,0,charge,0,1.266,0.422,10.0,9.9,4.153,4.1915,30.4083,08-27-21_14.57_RESTPulse_protocol_HPPC_IN21700_30T_cycle_#600.mat
BOOST_REST,600,0.85242,2.52674,0.9999,0,discharge,1,-10.117,3.372,2.0,2.0,4.1491,3.9484,19.8379,08-27-21_14.57_RESTPulse_protocol_HPPC_IN21700_30T_cycle_#600.mat
BOOST_REST,600,0.85242,2.52674,0.9999,0,discharge,1,-10.117,3.372,10.0,9.9,4.1491,3.905,24.1277,08-27-21_14.57_RESTPulse_protocol_HPPC_IN21700_30T_cycle_#600.mat
BOOST_REST,600,0.85242,2.52674,1.0,0,charge,1,1.716,0.572,2.0,2.0,4.1568,4.1999,25.1136,08-27-21_14.57_RESTPulse_protocol_HPPC_IN21700_30T_cycle_#600.mat
BOOST_REST,600,0.85242,2.52674,1.0,0,charge,1,1.716,0.572,10.0,9.9,4.1568,4.1999,25.1136,08-27-21_14.57_RESTPulse_protocol_HPPC_IN21700_30T_cycle_#600.mat
BOOST_REST,600,0.85242,2.52674,0.9998,0,discharge,2,-20.228,6.743,2.0,2.0,4.1483,3.7813,18.1432,08-27-21_14.57_RESTPulse_protocol_HPPC_IN21700_30T_cycle_#600.mat
BOOST_REST,600,0.85242,2.52674,0.9998,0,discharge,2,-20.228,6.743,10.0,9.9,4.1483,3.7158,21.3813,08-27-21_14.57_RESTPulse_protocol_HPPC_IN21700_30T_cycle_#600.mat
BOOST_REST,600,0.85242,2.52674,1.0,0,charge,2,1.59,0.53,2.0,2.0,4.1605,4.2001,24.8994,08-27-21_14.57_RESTPulse_protocol_HPPC_IN21700_30T_cycle_#600.mat
BOOST_REST,600,0.85242,2.52674,1.0,0,charge,2,1.59,0.53,10.0,9.9,4.1605,4.2,24.8365,08-27-21_14.57_RESTPulse_protocol_HPPC_IN21700_30T_cycle_#600.mat
BOOST_REST,600,0.85242,2.52674,0.9998,0,discharge,3,-29.079,9.693,2.0,1.9,4.1482,3.6523,17.0535,08-27-21_14.57_RESTPulse_protocol_HPPC_IN21700_30T_cycle_#600.mat
BOOST_REST,600,0.85242,2.52674,0.9998,0,discharge,3,-29.079,9.693,10.0,9.9,4.1482,3.5556,20.379,08-27-21_14.57_RESTPulse_protocol_HPPC_IN21700_30T_cycle_#600.mat
BOOST_REST,600,0.85242,2.52674,1.0,0,charge,3,1.5,0.5,2.0,2.0,4.1629,4.2002,24.8634,08-27-21_14.57_RESTPulse_protocol_HPPC_IN21700_30T_cycle_#600.mat
BOOST_REST,600,0.85242,2.52674,1.0,0,charge,3,1.5,0.5,10.0,9.9,4.1629,4.2001,24.7967,08-27-21_14.57_RESTPulse_protocol_HPPC_IN21700_30T_cycle_#600.mat
BOOST_REST,600,0.85242,2.52674,0.9578,1,discharge,0,-2.529,0.843,2.0,2.0,4.0945,4.0472,18.7023,08-27-21_14.57_RESTPulse_protocol_HPPC_IN21700_30T_cycle_#600.mat
BOOST_REST,600,0.85242,2.52674,0.9578,1,discharge,0,-2.529,0.843,10.0,9.9,4.0945,4.0355,23.3285,08-27-21_14.57_RESTPulse_protocol_HPPC_IN21700_30T_cycle_#600.mat
BOOST_REST,600,0.85242,2.52674,0.9579,1,charge,0,1.266,0.422,2.0,2.0,4.0962,4.1198,18.6473,08-27-21_14.57_RESTPulse_protocol_HPPC_IN21700_30T_cycle_#600.mat
BOOST_REST,600,0.85242,2.52674,0.9579,1,charge,0,1.266,0.422,10.0,9.9,4.0962,4.1258,23.3881,08-27-21_14.57_RESTPulse_protocol_HPPC_IN21700_30T_cycle_#600.mat
BOOST_REST,600,0.85242,2.52674,0.9578,1,discharge,1,-10.117,3.372,2.0,2.0,4.0947,3.9139,17.8709,08-27-21_14.57_RESTPulse_protocol_HPPC_IN21700_30T_cycle_#600.mat
BOOST_REST,600,0.85242,2.52674,0.9578,1,discharge,1,-10.117,3.372,10.0,9.9,4.0947,3.8808,21.1426,08-27-21_14.57_RESTPulse_protocol_HPPC_IN21700_30T_cycle_#600.mat
BOOST_REST,600,0.85242,2.52674,0.9579,1,charge,1,4.955,1.652,2.0,1.9,4.0989,4.1914,18.6695,08-27-21_14.57_RESTPulse_protocol_HPPC_IN21700_30T_cycle_#600.mat
BOOST_REST,600,0.85242,2.52674,0.9579,1,charge,1,4.955,1.652,10.0,9.9,4.0989,4.2,20.4053,08-27-21_14.57_RESTPulse_protocol_HPPC_IN21700_30T_cycle_#600.mat
BOOST_REST,600,0.85242,2.52674,0.9577,1,discharge,2,-20.231,6.744,2.0,2.0,4.0949,3.7569,16.707,08-27-21_14.57_RESTPulse_protocol_HPPC_IN21700_30T_cycle_#600.mat
BOOST_REST,600,0.85242,2.52674,0.9577,1,discharge,2,-20.231,6.744,10.0,9.9,4.0949,3.6959,19.7222,08-27-21_14.57_RESTPulse_protocol_HPPC_IN21700_30T_cycle_#600.mat
BOOST_REST,600,0.85242,2.52674,0.9579,1,charge,2,4.857,1.619,2.0,2.0,4.1019,4.2001,20.2184,08-27-21_14.57_RESTPulse_protocol_HPPC_IN21700_30T_cycle_#600.mat
BOOST_REST,600,0.85242,2.52674,0.9579,1,charge,2,4.857,1.619,10.0,9.9,4.1019,4.2,20.1979,08-27-21_14.57_RESTPulse_protocol_HPPC_IN21700_30T_cycle_#600.mat
BOOST_REST,600,0.85242,2.52674,0.9576,1,discharge,3,-29.079,9.693,2.0,2.0,4.0957,3.6321,15.9428,08-27-21_14.57_RESTPulse_protocol_HPPC_IN21700_30T_cycle_#600.mat
BOOST_REST,600,0.85242,2.52674,0.9576,1,discharge,3,-29.079,9.693,10.0,9.9,4.0957,3.5356,19.2613,08-27-21_14.57_RESTPulse_protocol_HPPC_IN21700_30T_cycle_#600.mat
BOOST_REST,600,0.85242,2.52674,0.9579,1,charge,3,4.723,1.574,2.0,1.9,4.1043,4.2,20.2604,08-27-21_14.57_RESTPulse_protocol_HPPC_IN21700_30T_cycle_#600.mat
BOOST_REST,600,0.85242,2.52674,0.9579,1,charge,3,4.723,1.574,10.0,9.9,4.1043,4.2,20.2604,08-27-21_14.57_RESTPulse_protocol_HPPC_IN21700_30T_cycle_#600.mat
BOOST_REST,600,0.85242,2.52674,0.9157,2,discharge,0,-2.529,0.843,2.0,2.0,4.0788,4.0346,17.4773,08-27-21_14.57_RESTPulse_protocol_HPPC_IN21700_30T_cycle_#600.mat
BOOST_REST,600,0.85242,2.52674,0.9157,2,discharge,0,-2.529,0.843,10.0,9.9,4.0788,4.0233,21.9454,08-27-21_14.57_RESTPulse_protocol_HPPC_IN21700_30T_cycle_#600.mat
BOOST_REST,600,0.85242,2.52674,0.9157,2,charge,0,1.266,0.422,2.0,2.0,4.0805,4.1024,17.3013,08-27-21_14.57_RESTPulse_protocol_HPPC_IN21700_30T_cycle_#600.mat
BOOST_REST,600,0.85242,2.52674,0.9157,2,charge,0,1.266,0.422,10.0,9.9,4.0805,4.1073,21.1724,08-27-21_14.57_RESTPulse_protocol_HPPC_IN21700_30T_cycle_#600.mat
