Repository: KikETs/ECM_HYBRID_BMS_JOINT

## Results

| Arm | Model | Size | Protocol | Result | Worst cell |
|---|---|---|---|---|---|
| SOP | 2RC table + trim (A8) | 4 effective coefficients, 2 EW states | leave-one-cell-out | usable current 69.6 % discharge, 59.5 % charge (τ = 10 s) | 59.9 % / 53.5 % (BOOST_REST) |
| SOH | dQ/dV ridge | 65 coefficients | leave-one-cell-out | RMSE 0.0094, bias −0.0005 | 0.0130 (BOOST_REST) |
| SOC | 2RC EKF, low-current gate | 3 states | leave-one-cell-out | **2.34 %p** over six sensor disturbances on estimated SOH (2.325 on true SOH), per cell 2.00–2.75 | 4.60 %p (BOOST_NEGPULSE_1S, current offset −0.10 A) |

The SOH arm was a 10,945-parameter CNN until the second audit round. Nested

File: analysis/uypydj_hppc_resistance.csv (part 90 of 225)
protocol,cycle,SOH,CAP_Ah,SOC,soc_group,direction,rate_rank,I_A,CRate_rated,tau_s,tau_actual_s,V_pre_V,V_tau_V,R_mOhm,file
BOOST_REST,600,0.85242,2.52674,0.9156,2,discharge,1,-10.115,3.372,2.0,2.0,4.0783,3.9084,16.7968,08-27-21_14.57_RESTPulse_protocol_HPPC_IN21700_30T_cycle_#600.mat
BOOST_REST,600,0.85242,2.52674,0.9156,2,discharge,1,-10.115,3.372,10.0,9.9,4.0783,3.8723,20.3658,08-27-21_14.57_RESTPulse_protocol_HPPC_IN21700_30T_cycle_#600.mat
BOOST_REST,600,0.85242,2.52674,0.9158,2,charge,1,5.059,1.686,2.0,2.0,4.0831,4.1681,16.8024,08-27-21_14.57_RESTPulse_protocol_HPPC_IN21700_30T_cycle_#600.mat
BOOST_REST,600,0.85242,2.52674,0.9158,2,charge,1,5.059,1.686,10.0,9.9,4.0831,4.1861,20.3606,08-27-21_14.57_RESTPulse_protocol_HPPC_IN21700_30T_cycle_#600.mat
BOOST_REST,600,0.85242,2.52674,0.9155,2,discharge,2,-20.23,6.743,2.0,2.0,4.0793,3.7553,16.0158,08-27-21_14.57_RESTPulse_protocol_HPPC_IN21700_30T_cycle_#600.mat
BOOST_REST,600,0.85242,2.52674,0.9155,2,discharge,2,-20.23,6.743,10.0,9.9,4.0793,3.6859,19.4464,08-27-21_14.57_RESTPulse_protocol_HPPC_IN21700_30T_cycle_#600.mat
BOOST_REST,600,0.85242,2.52674,0.9158,2,charge,2,6.371,2.124,2.0,2.0,4.0854,4.2001,18.004,08-27-21_14.57_RESTPulse_protocol_HPPC_IN21700_30T_cycle_#600.mat
BOOST_REST,600,0.85242,2.52674,0.9158,2,charge,2,6.371,2.124,10.0,9.9,4.0854,4.2,17.9883,08-27-21_14.57_RESTPulse_protocol_HPPC_IN21700_30T_cycle_#600.mat
BOOST_REST,600,0.85242,2.52674,0.9155,2,discharge,3,-29.08,9.693,2.0,1.9,4.08,3.6337,15.3473,08-27-21_14.57_RESTPulse_protocol_HPPC_IN21700_30T_cycle_#600.mat
BOOST_REST,600,0.85242,2.52674,0.9155,2,discharge,3,-29.08,9.693,10.0,9.9,4.08,3.5229,19.1575,08-27-21_14.57_RESTPulse_protocol_HPPC_IN21700_30T_cycle_#600.mat
BOOST_REST,600,0.85242,2.52674,0.9158,2,charge,3,6.258,2.086,2.0,2.0,4.0872,4.2,18.0238,08-27-21_14.57_RESTPulse_protocol_HPPC_IN21700_30T_cycle_#600.mat
BOOST_REST,600,0.85242,2.52674,0.9158,2,charge,3,6.258,2.086,10.0,9.9,4.0872,4.2,18.0238,08-27-21_14.57_RESTPulse_protocol_HPPC_IN21700_30T_cycle_#600.mat
BOOST_REST,600,0.85242,2.52674,0.8314,3,discharge,0,-2.527,0.842,2.0,2.0,4.0236,3.9835,15.8667,08-27-21_14.57_RESTPulse_protocol_HPPC_IN21700_30T_cycle_#600.mat
BOOST_REST,600,0.85242,2.52674,0.8314,3,discharge,0,-2.527,0.842,10.0,9.9,4.0236,3.9691,21.5645,08-27-21_14.57_RESTPulse_protocol_HPPC_IN21700_30T_cycle_#600.mat
BOOST_REST,600,0.85242,2.52674,0.8314,3,charge,0,1.264,0.421,2.0,2.0,4.0257,4.0453,15.5125,08-27-21_14.57_RESTPulse_protocol_HPPC_IN21700_30T_cycle_#600.mat
BOOST_REST,600,0.85242,2.52674,0.8314,3,charge,0,1.264,0.421,10.0,9.9,4.0257,4.0512,20.182,08-27-21_14.57_RESTPulse_protocol_HPPC_IN21700_30T_cycle_#600.mat
BOOST_REST,600,0.85242,2.52674,0.8313,3,discharge,1,-10.117,3.372,2.0,2.0,4.0242,3.8655,15.6865,08-27-21_14.57_RESTPulse_protocol_HPPC_IN21700_30T_cycle_#600.mat
BOOST_REST,600,0.85242,2.52674,0.8313,3,discharge,1,-10.117,3.372,10.0,9.9,4.0242,3.8156,20.6188,08-27-21_14.57_RESTPulse_protocol_HPPC_IN21700_30T_cycle_#600.mat
BOOST_REST,600,0.85242,2.52674,0.8315,3,charge,1,5.055,1.685,2.0,2.0,4.0293,4.1065,15.2711,08-27-21_14.57_RESTPulse_protocol_HPPC_IN21700_30T_cycle_#600.mat
BOOST_REST,600,0.85242,2.52674,0.8315,3,charge,1,5.055,1.685,10.0,9.9,4.0293,4.127,19.3263,08-27-21_14.57_RESTPulse_protocol_HPPC_IN21700_30T_cycle_#600.mat
BOOST_REST,600,0.85242,2.52674,0.8313,3,discharge,2,-20.23,6.743,2.0,2.0,4.0246,3.7171,15.2002,08-27-21_14.57_RESTPulse_protocol_HPPC_IN21700_30T_cycle_#600.mat
BOOST_REST,600,0.85242,2.52674,0.8313,3,discharge,2,-20.23,6.743,10.0,9.9,4.0246,3.6286,19.5749,08-27-21_14.57_RESTPulse_protocol_HPPC_IN21700_30T_cycle_#600.mat
BOOST_REST,600,0.85242,2.52674,0.8316,3,charge,2,10.313,3.438,2.0,2.0,4.0325,4.2001,16.2513,08-27-21_14.57_RESTPulse_protocol_HPPC_IN21700_30T_cycle_#600.mat
BOOST_REST,600,0.85242,2.52674,0.8316,3,charge,2,10.313,3.438,10.0,9.9,4.0325,4.2,16.2416,08-27-21_14.57_RESTPulse_protocol_HPPC_IN21700_30T_cycle_#600.mat
BOOST_REST,600,0.85242,2.52674,0.8312,3,discharge,3,-29.081,9.694,2.0,1.9,4.0254,3.5964,14.7519,08-27-21_14.57_RESTPulse_protocol_HPPC_IN21700_30T_cycle_#600.mat
BOOST_REST,600,0.85242,2.52674,0.8312,3,discharge,3,-29.081,9.694,10.0,9.9,4.0254,3.4665,19.2187,08-27-21_14.57_RESTPulse_protocol_HPPC_IN21700_30T_cycle_#600.mat
BOOST_REST,600,0.85242,2.52674,0.8315,3,charge,3,10.265,3.422,2.0,2.0,4.0348,4.2001,16.1025,08-27-21_14.57_RESTPulse_protocol_HPPC_IN21700_30T_cycle_#600.mat
BOOST_REST,600,0.85242,2.52674,0.8315,3,charge,3,10.265,3.422,10.0,9.9,4.0348,4.2,16.0927,08-27-21_14.57_RESTPulse_protocol_HPPC_IN21700_30T_cycle_#600.mat
BOOST_REST,600,0.85242,2.52674,0.7471,4,discharge,0,-2.529,0.843,2.0,2.0,3.924,3.8864,14.8675,08-27-21_14.57_RESTPulse_protocol_HPPC_IN21700_30T_cycle_#600.mat
BOOST_REST,600,0.85242,2.52674,0.7471,4,discharge,0,-2.529,0.843,10.0,9.9,3.924,3.8734,20.0079,08-27-21_14.57_RESTPulse_protocol_HPPC_IN21700_30T_cycle_#600.mat
BOOST_REST,600,0.85242,2.52674,0.7472,4,charge,0,1.266,0.422,2.0,2.0,3.926,3.9444,14.534,08-27-21_14.57_RESTPulse_protocol_HPPC_IN21700_30T_cycle_#600.mat
BOOST_REST,600,0.85242,2.52674,0.7472,4,charge,0,1.266,0.422,10.0,9.9,3.926,3.95,18.9573,08-27-21_14.57_RESTPulse_protocol_HPPC_IN21700_30T_cycle_#600.mat
BOOST_REST,600,0.85242,2.52674,0.7471,4,discharge,1,-10.115,3.372,2.0,2.0,3.9243,3.7755,14.7108,08-27-21_14.57_RESTPulse_protocol_HPPC_IN21700_30T_cycle_#600.mat
BOOST_REST,600,0.85242,2.52674,0.7471,4,discharge,1,-10.115,3.372,10.0,9.9,3.9243,3.7314,19.0707,08-27-21_14.57_RESTPulse_protocol_HPPC_IN21700_30T_cycle_#600.mat
BOOST_REST,600,0.85242,2.52674,0.7472,4,charge,1,5.057,1.686,2.0,2.0,3.9294,4.0017,14.2962,08-27-21_14.57_RESTPulse_protocol_HPPC_IN21700_30T_cycle_#600.mat
BOOST_REST,600,0.85242,2.52674,0.7472,4,charge,1,5.057,1.686,10.0,9.9,3.9294,4.0212,18.152,08-27-21_14.57_RESTPulse_protocol_HPPC_IN21700_30T_cycle_#600.mat
BOOST_REST,600,0.85242,2.52674,0.747,4,discharge,2,-20.23,6.743,2.0,2.0,3.9245,3.634,14.3599,08-27-21_14.57_RESTPulse_protocol_HPPC_IN21700_30T_cycle_#600.mat
BOOST_REST,600,0.85242,2.52674,0.747,4,discharge,2,-20.23,6.743,10.0,9.9,3.9245,3.5567,18.1809,08-27-21_14.57_RESTPulse_protocol_HPPC_IN21700_30T_cycle_#600.mat
BOOST_REST,600,0.85242,2.52674,0.7473,4,charge,2,15.172,5.057,2.0,2.0,3.9325,4.1415,13.7754,08-27-21_14.57_RESTPulse_protocol_HPPC_IN21700_30T_cycle_#600.mat
BOOST_REST,600,0.85242,2.52674,0.7473,4,charge,2,15.172,5.057,10.0,9.9,3.9325,4.197,17.4334,08-27-21_14.57_RESTPulse_protocol_HPPC_IN21700_30T_cycle_#600.mat
BOOST_REST,600,0.85242,2.52674,0.747,4,discharge,3,-29.08,9.693,2.0,2.0,3.924,3.5168,14.0028,08-27-21_14.57_RESTPulse_protocol_HPPC_IN21700_30T_cycle_#600.mat
BOOST_REST,600,0.85242,2.52674,0.747,4,discharge,3,-29.08,9.693,10.0,9.9,3.924,3.4002,18.0124,08-27-21_14.57_RESTPulse_protocol_HPPC_IN21700_30T_cycle_#600.mat
BOOST_REST,600,0.85242,2.52674,0.7474,4,charge,3,17.755,5.918,2.0,2.0,3.9344,4.2001,14.9648,08-27-21_14.57_RESTPulse_protocol_HPPC_IN21700_30T_cycle_#600.mat
BOOST_REST,600,0.85242,2.52674,0.7474,4,charge,3,17.755,5.918,10.0,9.9,3.9344,4.2001,14.9648,08-27-21_14.57_RESTPulse_protocol_HPPC_IN21700_30T_cycle_#600.mat
BOOST_REST,600,0.85242,2.52674,0.6629,5,discharge,0,-2.528,0.843,2.0,2.0,3.8578,3.8217,14.2778,08-27-21_14.57_RESTPulse_protocol_HPPC_IN21700_30T_cycle_#600.mat
BOOST_REST,600,0.85242,2.52674,0.6629,5,discharge,0,-2.528,0.843,10.0,9.9,3.8578,3.8097,19.0239,08-27-21_14.57_RESTPulse_protocol_HPPC_IN21700_30T_cycle_#600.mat
BOOST_REST,600,0.85242,2.52674,0.6629,5,charge,0,1.264,0.421,2.0,2.0,3.8595,3.8771,13.9218,08-27-21_14.57_RESTPulse_protocol_HPPC_IN21700_30T_cycle_#600.mat
BOOST_REST,600,0.85242,2.52674,0.6629,5,charge,0,1.264,0.421,10.0,9.9,3.8595,3.8822,17.956,08-27-21_14.57_RESTPulse_protocol_HPPC_IN21700_30T_cycle_#600.mat
BOOST_REST,600,0.85242,2.52674,0.6628,5,discharge,1,-10.117,3.372,2.0,2.0,3.8579,3.7148,14.1445,08-27-21_14.57_RESTPulse_protocol_HPPC_IN21700_30T_cycle_#600.mat
BOOST_REST,600,0.85242,2.52674,0.6628,5,discharge,1,-10.117,3.372,10.0,9.9,3.8579,3.6712,18.4541,08-27-21_14.57_RESTPulse_protocol_HPPC_IN21700_30T_cycle_#600.mat
BOOST_REST,600,0.85242,2.52674,0.663,5,charge,1,5.055,1.685,2.0,2.0,3.8624,3.9322,13.8078,08-27-21_14.57_RESTPulse_protocol_HPPC_IN21700_30T_cycle_#600.mat
BOOST_REST,600,0.85242,2.52674,0.663,5,charge,1,5.055,1.685,10.0,9.9,3.8624,3.9499,17.3093,08-27-21_14.57_RESTPulse_protocol_HPPC_IN21700_30T_cycle_#600.mat
BOOST_REST,600,0.85242,2.52674,0.6627,5,discharge,2,-20.23,6.743,2.0,1.9,3.8579,3.5775,13.8606,08-27-21_14.57_RESTPulse_protocol_HPPC_IN21700_30T_cycle_#600.mat
BOOST_REST,600,0.85242,2.52674,0.6627,5,discharge,2,-20.23,6.743,10.0,9.9,3.8579,3.494,17.9881,08-27-21_14.57_RESTPulse_protocol_HPPC_IN21700_30T_cycle_#600.mat
BOOST_REST,600,0.85242,2.52674,0.663,5,charge,2,15.172,5.057,2.0,2.0,3.8651,4.0683,13.3931,08-27-21_14.57_RESTPulse_protocol_HPPC_IN21700_30T_cycle_#600.mat
BOOST_REST,600,0.85242,2.52674,0.663,5,charge,2,15.172,5.057,10.0,9.9,3.8651,4.1157,16.5173,08-27-21_14.57_RESTPulse_protocol_HPPC_IN21700_30T_cycle_#600.mat
BOOST_REST,600,0.85242,2.52674,0.6627,5,discharge,3,-29.078,9.693,2.0,2.0,3.858,3.4593,13.7114,08-27-21_14.57_RESTPulse_protocol_HPPC_IN21700_30T_cycle_#600.mat
BOOST_REST,600,0.85242,2.52674,0.6627,5,discharge,3,-29.078,9.693,10.0,9.9,3.858,3.334,18.0205,08-27-21_14.57_RESTPulse_protocol_HPPC_IN21700_30T_cycle_#600.mat
BOOST_REST,600,0.85242,2.52674,0.6631,5,charge,3,23.331,7.777,2.0,2.0,3.8669,4.197,14.1486,08-27-21_14.57_RESTPulse_protocol_HPPC_IN21700_30T_cycle_#600.mat
BOOST_REST,600,0.85242,2.52674,0.6631,5,charge,3,23.331,7.777,10.0,9.9,3.8669,4.2,14.2771,08-27-21_14.57_RESTPulse_protocol_HPPC_IN21700_30T_cycle_#600.mat
BOOST_REST,600,0.85242,2.52674,0.5786,6,discharge,0,-2.529,0.843,2.0,2.0,3.78,3.7443,14.1168,08-27-21_14.57_RESTPulse_protocol_HPPC_IN21700_30T_cycle_#600.mat
BOOST_REST,600,0.85242,2.52674,0.5786,6,discharge,0,-2.529,0.843,10.0,9.9,3.78,3.7319,19.0201,08-27-21_14.57_RESTPulse_protocol_HPPC_IN21700_30T_cycle_#600.mat
BOOST_REST,600,0.85242,2.52674,0.5786,6,charge,0,1.264,0.421,2.0,2.0,3.7816,3.7992,13.9196,08-27-21_14.57_RESTPulse_protocol_HPPC_IN21700_30T_cycle_#600.mat
BOOST_REST,600,0.85242,2.52674,0.5786,6,charge,0,1.264,0.421,10.0,9.9,3.7816,3.8047,18.2695,08-27-21_14.57_RESTPulse_protocol_HPPC_IN21700_30T_cycle_#600.mat
BOOST_REST,600,0.85242,2.52674,0.5785,6,discharge,1,-10.115,3.372,2.0,2.0,3.7801,3.6381,14.0386,08-27-21_14.57_RESTPulse_protocol_HPPC_IN21700_30T_cycle_#600.mat
BOOST_REST,600,0.85242,2.52674,0.5785,6,discharge,1,-10.115,3.372,10.0,9.9,3.7801,3.5922,18.5764,08-27-21_14.57_RESTPulse_protocol_HPPC_IN21700_30T_cycle_#600.mat
BOOST_REST,600,0.85242,2.52674,0.5787,6,charge,1,5.058,1.686,2.0,2.0,3.7848,3.8545,13.7815,08-27-21_14.57_RESTPulse_protocol_HPPC_IN21700_30T_cycle_#600.mat
BOOST_REST,600,0.85242,2.52674,0.5787,6,charge,1,5.058,1.686,10.0,9.9,3.7848,3.874,17.6372,08-27-21_14.57_RESTPulse_protocol_HPPC_IN21700_30T_cycle_#600.mat
BOOST_REST,600,0.85242,2.52674,0.5784,6,discharge,2,-20.231,6.744,2.0,2.0,3.7803,3.4994,13.8846,08-27-21_14.57_RESTPulse_protocol_HPPC_IN21700_30T_cycle_#600.mat
BOOST_REST,600,0.85242,2.52674,0.5784,6,discharge,2,-20.231,6.744,10.0,9.9,3.7803,3.4132,18.1454,08-27-21_14.57_RESTPulse_protocol_HPPC_IN21700_30T_cycle_#600.mat
BOOST_REST,600,0.85242,2.52674,0.5788,6,charge,2,15.173,5.058,2.0,2.0,3.7879,3.9909,13.379,08-27-21_14.57_RESTPulse_protocol_HPPC_IN21700_30T_cycle_#600.mat
BOOST_REST,600,0.85242,2.52674,0.5788,6,charge,2,15.173,5.058,10.0,9.9,3.7879,4.0408,16.6678,08-27-21_14.57_RESTPulse_protocol_HPPC_IN21700_30T_cycle_#600.mat
BOOST_REST,600,0.85242,2.52674,0.5784,6,discharge,3,-29.08,9.693,2.0,2.0,3.7807,3.3831,13.6726,08-27-21_14.57_RESTPulse_protocol_HPPC_IN21700_30T_cycle_#600.mat
BOOST_REST,600,0.85242,2.52674,0.5784,6,discharge,3,-29.08,9.693,10.0,9.9,3.7807,3.2534,18.1327,08-27-21_14.57_RESTPulse_protocol_HPPC_IN21700_30T_cycle_#600.mat
BOOST_REST,600,0.85242,2.52674,0.5788,6,charge,3,25.287,8.429,2.0,2.0,3.7895,4.1201,13.0739,08-27-21_14.57_RESTPulse_protocol_HPPC_IN21700_30T_cycle_#600.mat
BOOST_REST,600,0.85242,2.52674,0.5788,6,charge,3,25.287,8.429,10.0,9.9,3.7895,4.2001,16.2376,08-27-21_14.57_RESTPulse_protocol_HPPC_IN21700_30T_cycle_#600.mat
BOOST_REST,600,0.85242,2.52674,0.4943,7,discharge,0,-2.529,0.843,2.0,2.0,3.6858,3.6514,13.6033,08-27-21_14.57_RESTPulse_protocol_HPPC_IN21700_30T_cycle_#600.mat
BOOST_REST,600,0.85242,2.52674,0.4943,7,discharge,0,-2.529,0.843,10.0,9.9,3.6858,3.6395,18.3091,08-27-21_14.57_RESTPulse_protocol_HPPC_IN21700_30T_cycle_#600.mat
BOOST_REST,600,0.85242,2.52674,0.4943,7,charge,0,1.266,0.422,2.0,1.9,3.6874,3.7054,14.2197,08-27-21_14.57_RESTPulse_protocol_HPPC_IN21700_30T_cycle_#600.mat
BOOST_REST,600,0.85242,2.52674,0.4943,7,charge,0,1.266,0.422,10.0,9.9,3.6874,3.711,18.6436,08-27-21_14.57_RESTPulse_protocol_HPPC_IN21700_30T_cycle_#600.mat
BOOST_REST,600,0.85242,2.52674,0.4942,7,discharge,1,-10.117,3.372,2.0,2.0,3.6868,3.546,13.9172,08-27-21_14.57_RESTPulse_protocol_HPPC_IN21700_30T_cycle_#600.mat
BOOST_REST,600,0.85242,2.52674,0.4942,7,discharge,1,-10.117,3.372,10.0,9.9,3.6868,3.5026,18.207,08-27-21_14.57_RESTPulse_protocol_HPPC_IN21700_30T_cycle_#600.mat
BOOST_REST,600,0.85242,2.52674,0.4944,7,charge,1,5.057,1.686,2.0,2.0,3.6916,3.7608,13.6837,08-27-21_14.57_RESTPulse_protocol_HPPC_IN21700_30T_cycle_#600.mat
BOOST_REST,600,0.85242,2.52674,0.4944,7,charge,1,5.057,1.686,10.0,9.9,3.6916,3.7813,17.7374,08-27-21_14.57_RESTPulse_protocol_HPPC_IN21700_30T_cycle_#600.mat
BOOST_REST,600,0.85242,2.52674,0.4941,7,discharge,2,-20.232,6.744,2.0,2.0,3.6872,3.4092,13.7406,08-27-21_14.57_RESTPulse_protocol_HPPC_IN21700_30T_cycle_#600.mat
BOOST_REST,600,0.85242,2.52674,0.4941,7,discharge,2,-20.232,6.744,10.0,9.9,3.6872,3.3268,17.8134,08-27-21_14.57_RESTPulse_protocol_HPPC_IN21700_30T_cycle_#600.mat
BOOST_REST,600,0.85242,2.52674,0.4945,7,charge,2,15.172,5.057,2.0,2.0,3.695,3.8978,13.3667,08-27-21_14.57_RESTPulse_protocol_HPPC_IN21700_30T_cycle_#600.mat
BOOST_REST,600,0.85242,2.52674,0.4945,7,charge,2,15.172,5.057,10.0,9.9,3.695,3.9518,16.9259,08-27-21_14.57_RESTPulse_protocol_HPPC_IN21700_30T_cycle_#600.mat
BOOST_REST,600,0.85242,2.52674,0.4941,7,discharge,3,-29.079,9.693,2.0,1.9,3.6874,3.2951,13.4908,08-27-21_14.57_RESTPulse_protocol_HPPC_IN21700_30T_cycle_#600.mat
BOOST_REST,600,0.85242,2.52674,0.4941,7,discharge,3,-29.079,9.693,10.0,9.9,3.6874,3.1676,17.8754,08-27-21_14.57_RESTPulse_protocol_HPPC_IN21700_30T_cycle_#600.mat
BOOST_REST,600,0.85242,2.52674,0.4945,7,charge,3,25.286,8.429,2.0,2.0,3.6976,4.0284,13.0823,08-27-21_14.57_RESTPulse_protocol_HPPC_IN21700_30T_cycle_#600.mat
BOOST_REST,600,0.85242,2.52674,0.4945,7,charge,3,25.286,8.429,10.0,9.9,3.6976,4.1151,16.5111,08-27-21_14.57_RESTPulse_protocol_HPPC_IN21700_30T_cycle_#600.mat
BOOST_REST,600,0.85242,2.52674,0.41,8,discharge,0,-2.529,0.843,2.0,2.0,3.6121,3.5766,14.0377,08-27-21_14.57_RESTPulse_protocol_HPPC_IN21700_30T_cycle_#600.mat
BOOST_REST,600,0.85242,2.52674,0.41,8,discharge,0,-2.529,0.843,10.0,9.9,3.6121,3.5653,18.5061,08-27-21_14.57_RESTPulse_protocol_HPPC_IN21700_30T_cycle_#600.mat
BOOST_REST,600,0.85242,2.52674,0.4101,8,charge,0,1.266,0.422,2.0,2.0,3.6138,3.6312,13.7419,08-27-21_14.57_RESTPulse_protocol_HPPC_IN21700_30T_cycle_#600.mat
BOOST_REST,600,0.85242,2.52674,0.4101,8,charge,0,1.266,0.422,10.0,9.9,3.6138,3.6362,17.6907,08-27-21_14.57_RESTPulse_protocol_HPPC_IN21700_30T_cycle_#600.mat
BOOST_REST,600,0.85242,2.52674,0.41,8,discharge,1,-10.115,3.372,2.0,2.0,3.6116,3.4708,13.9199,08-27-21_14.57_RESTPulse_protocol_HPPC_IN21700_30T_cycle_#600.mat
BOOST_REST,600,0.85242,2.52674,0.41,8,discharge,1,-10.115,3.372,10.0,9.9,3.6116,3.4285,18.1018,08-27-21_14.57_RESTPulse_protocol_HPPC_IN21700_30T_cycle_#600.mat
BOOST_REST,600,0.85242,2.52674,0.4101,8,charge,1,5.055,1.685,2.0,2.0,3.6173,3.6868,13.7477,08-27-21_14.57_RESTPulse_protocol_HPPC_IN21700_30T_cycle_#600.mat
BOOST_REST,600,0.85242,2.52674,0.4101,8,charge,1,5.055,1.685,10.0,9.9,3.6173,3.7063,17.6049,08-27-21_14.57_RESTPulse_protocol_HPPC_IN21700_30T_cycle_#600.mat
BOOST_REST,600,0.85242,2.52674,0.4099,8,discharge,2,-20.231,6.744,2.0,2.0,3.6119,3.3326,13.8055,08-27-21_14.57_RESTPulse_protocol_HPPC_IN21700_30T_cycle_#600.mat
BOOST_REST,600,0.85242,2.52674,0.4099,8,discharge,2,-20.231,6.744,10.0,9.9,3.6119,3.2473,18.0218,08-27-21_14.57_RESTPulse_protocol_HPPC_IN21700_30T_cycle_#600.mat
BOOST_REST,600,0.85242,2.52674,0.4102,8,charge,2,15.172,5.057,2.0,2.0,3.6212,3.8247,13.4129,08-27-21_14.57_RESTPulse_protocol_HPPC_IN21700_30T_cycle_#600.mat
BOOST_REST,600,0.85242,2.52674,0.4102,8,charge,2,15.172,5.057,10.0,9.9,3.6212,3.877,16.86,08-27-21_14.57_RESTPulse_protocol_HPPC_IN21700_30T_cycle_#600.mat
BOOST_REST,600,0.85242,2.52674,0.4098,8,discharge,3,-29.08,9.693,2.0,2.0,3.6128,3.2143,13.7036,08-27-21_14.57_RESTPulse_protocol_HPPC_IN21700_30T_cycle_#600.mat
BOOST_REST,600,0.85242,2.52674,0.4098,8,discharge,3,-29.08,9.693,10.0,9.9,3.6128,3.0792,18.3494,08-27-21_14.57_RESTPulse_protocol_HPPC_IN21700_30T_cycle_#600.mat
BOOST_REST,600,0.85242,2.52674,0.4102,8,charge,3,25.287,8.429,2.0,2.0,3.6241,3.9563,13.1372,08-27-21_14.57_RESTPulse_protocol_HPPC_IN21700_30T_cycle_#600.mat
BOOST_REST,600,0.85242,2.52674,0.4102,8,charge,3,25.287,8.429,10.0,9.9,3.6241,4.0386,16.3918,08-27-21_14.57_RESTPulse_protocol_HPPC_IN21700_30T_cycle_#600.mat
BOOST_REST,600,0.85242,2.52674,0.3257,9,discharge,0,-2.529,0.843,2.0,1.9,3.5453,3.5081,14.7111,08-27-21_14.57_RESTPulse_protocol_HPPC_IN21700_30T_cycle_#600.mat
BOOST_REST,600,0.85242,2.52674,0.3257,9,discharge,0,-2.529,0.843,10.0,9.9,3.5453,3.4955,19.6939,08-27-21_14.57_RESTPulse_protocol_HPPC_IN21700_30T_cycle_#600.mat
BOOST_REST,600,0.85242,2.52674,0.3257,9,charge,0,1.266,0.422,2.0,2.0,3.547,3.5654,14.5363,08-27-21_14.57_RESTPulse_protocol_HPPC_IN21700_30T_cycle_#600.mat
BOOST_REST,600,0.85242,2.52674,0.3257,9,charge,0,1.266,0.422,10.0,9.9,3.547,3.5705,18.5653,08-27-21_14.57_RESTPulse_protocol_HPPC_IN21700_30T_cycle_#600.mat
BOOST_REST,600,0.85242,2.52674,0.3256,9,discharge,1,-10.115,3.372,2.0,2.0,3.5456,3.396,14.7899,08-27-21_14.57_RESTPulse_protocol_HPPC_IN21700_30T_cycle_#600.mat
BOOST_REST,600,0.85242,2.52674,0.3256,9,discharge,1,-10.115,3.372,10.0,9.9,3.5456,3.3468,19.654,08-27-21_14.57_RESTPulse_protocol_HPPC_IN21700_30T_cycle_#600.mat
BOOST_REST,600,0.85242,2.52674,0.3258,9,charge,1,5.057,1.686,2.0,2.0,3.5505,3.6227,14.2767,08-27-21_14.57_RESTPulse_protocol_HPPC_IN21700_30T_cycle_#600.mat
BOOST_REST,600,0.85242,2.52674,0.3258,9,charge,1,5.057,1.686,10.0,9.9,3.5505,3.642,18.093,08-27-21_14.57_RESTPulse_protocol_HPPC_IN21700_30T_cycle_#600.mat
BOOST_REST,600,0.85242,2.52674,0.3256,9,discharge,2,-20.23,6.743,2.0,2.0,3.5456,3.2501,14.607,08-27-21_14.57_RESTPulse_protocol_HPPC_IN21700_30T_cycle_#600.mat
BOOST_REST,600,0.85242,2.52674,0.3256,9,discharge,2,-20.23,6.743,10.0,9.9,3.5456,3.1406,20.0198,08-27-21_14.57_RESTPulse_protocol_HPPC_IN21700_30T_cycle_#600.mat
BOOST_REST,600,0.85242,2.52674,0.3259,9,charge,2,15.172,5.057,2.0,2.0,3.5548,3.7639,13.782,08-27-21_14.57_RESTPulse_protocol_HPPC_IN21700_30T_cycle_#600.mat
BOOST_REST,600,0.85242,2.52674,0.3259,9,charge,2,15.172,5.057,10.0,9.9,3.5548,3.8182,17.3609,08-27-21_14.57_RESTPulse_protocol_HPPC_IN21700_30T_cycle_#600.mat
BOOST_REST,600,0.85242,2.52674,0.3255,9,discharge,3,-29.078,9.693,2.0,1.9,3.5456,3.1282,14.3545,08-27-21_14.57_RESTPulse_protocol_HPPC_IN21700_30T_cycle_#600.mat
BOOST_REST,600,0.85242,2.52674,0.3255,9,discharge,3,-29.078,9.693,10.0,9.9,3.5456,2.9356,20.9781,08-27-21_14.57_RESTPulse_protocol_HPPC_IN21700_30T_cycle_#600.mat
BOOST_REST,600,0.85242,2.52674,0.3259,9,charge,3,25.286,8.429,2.0,2.0,3.5575,3.8975,13.4462,08-27-21_14.57_RESTPulse_protocol_HPPC_IN21700_30T_cycle_#600.mat
BOOST_REST,600,0.85242,2.52674,0.3259,9,charge,3,25.286,8.429,10.0,9.9,3.5575,3.9816,16.7721,08-27-21_14.57_RESTPulse_protocol_HPPC_IN21700_30T_cycle_#600.mat
BOOST_REST,600,0.85242,2.52674,0.2836,10,discharge,0,-2.527,0.842,2.0,1.9,3.5104,3.471,15.5904,08-27-21_14.57_RESTPulse_protocol_HPPC_IN21700_30T_cycle_#600.mat
BOOST_REST,600,0.85242,2.52674,0.2836,10,discharge,0,-2.527,0.842,10.0,9.9,3.5104,3.4567,21.2488,08-27-21_14.57_RESTPulse_protocol_HPPC_IN21700_30T_cycle_#600.mat
BOOST_REST,600,0.85242,2.52674,0.2836,10,charge,0,1.266,0.422,2.0,2.0,3.5123,3.5317,15.3263,08-27-21_14.57_RESTPulse_protocol_HPPC_IN21700_30T_cycle_#600.mat
BOOST_REST,600,0.85242,2.52674,0.2836,10,charge,0,1.266,0.422,10.0,9.9,3.5123,3.5374,19.8294,08-27-21_14.57_RESTPulse_protocol_HPPC_IN21700_30T_cycle_#600.mat
BOOST_REST,600,0.85242,2.52674,0.2835,10,discharge,1,-10.115,3.372,2.0,1.9,3.5107,3.3528,15.6105,08-27-21_14.57_RESTPulse_protocol_HPPC_IN21700_30T_cycle_#600.mat
BOOST_REST,600,0.85242,2.52674,0.2835,10,discharge,1,-10.115,3.372,10.0,9.9,3.5107,3.2913,21.6906,08-27-21_14.57_RESTPulse_protocol_HPPC_IN21700_30T_cycle_#600.mat
BOOST_REST,600,0.85242,2.52674,0.2836,10,charge,1,5.057,1.686,2.0,1.9,3.5164,3.5913,14.8109,08-27-21_14.57_RESTPulse_protocol_HPPC_IN21700_30T_cycle_#600.mat
BOOST_REST,600,0.85242,2.52674,0.2836,10,charge,1,5.057,1.686,10.0,9.9,3.5164,3.6121,18.9239,08-27-21_14.57_RESTPulse_protocol_HPPC_IN21700_30T_cycle_#600.mat
BOOST_REST,600,0.85242,2.52674,0.2834,10,discharge,2,-20.231,6.744,2.0,2.0,3.511,3.1956,15.5899,08-27-21_14.57_RESTPulse_protocol_HPPC_IN21700_30T_cycle_#600.mat
BOOST_REST,600,0.85242,2.52674,0.2834,10,discharge,2,-20.231,6.744,10.0,9.9,3.511,3.0456,23.0043,08-27-21_14.57_RESTPulse_protocol_HPPC_IN21700_30T_cycle_#600.mat
BOOST_REST,600,0.85242,2.52674,0.2837,10,charge,2,15.171,5.057,2.0,2.0,3.5215,3.7366,14.1784,08-27-21_14.57_RESTPulse_protocol_HPPC_IN21700_30T_cycle_#600.mat
BOOST_REST,600,0.85242,2.52674,0.2837,10,charge,2,15.171,5.057,10.0,9.9,3.5215,3.7913,17.7839,08-27-21_14.57_RESTPulse_protocol_HPPC_IN21700_30T_cycle_#600.mat
BOOST_REST,600,0.85242,2.52674,0.2834,10,discharge,3,-29.079,9.693,2.0,1.9,3.5115,3.0636,15.4029,08-27-21_14.57_RESTPulse_protocol_HPPC_IN21700_30T_cycle_#600.mat
BOOST_REST,600,0.85242,2.52674,0.2834,10,discharge,3,-29.079,9.693,10.0,9.9,3.5115,2.7725,25.4135,08-27-21_14.57_RESTPulse_protocol_HPPC_IN21700_30T_cycle_#600.mat
BOOST_REST,600,0.85242,2.52674,0.2838,10,charge,3,25.287,8.429,2.0,2.0,3.5253,3.8699,13.6276,08-27-21_14.57_RESTPulse_protocol_HPPC_IN21700_30T_cycle_#600.mat
BOOST_REST,600,0.85242,2.52674,0.2838,10,charge,3,25.287,8.429,10.0,9.9,3.5253,3.9558,17.0246,08-27-21_14.57_RESTPulse_protocol_HPPC_IN21700_30T_cycle_#600.mat
BOOST_REST,600,0.85242,2.52674,0.2414,11,discharge,0,-2.527,0.842,2.0,1.9,3.4678,3.4249,16.9753,08-27-21_14.57_RESTPulse_protocol_HPPC_IN21700_30T_cycle_#600.mat
BOOST_REST,600,0.85242,2.52674,0.2414,11,discharge,0,-2.527,0.842,10.0,9.9,3.4678,3.4066,24.2165,08-27-21_14.57_RESTPulse_protocol_HPPC_IN21700_30T_cycle_#600.mat
BOOST_REST,600,0.85242,2.52674,0.2415,11,charge,0,1.265,0.422,2.0,2.0,3.4699,3.4909,16.5955,08-27-21_14.57_RESTPulse_protocol_HPPC_IN21700_30T_cycle_#600.mat
BOOST_REST,600,0.85242,2.52674,0.2415,11,charge,0,1.265,0.422,10.0,9.9,3.4699,3.4977,21.9693,08-27-21_14.57_RESTPulse_protocol_HPPC_IN21700_30T_cycle_#600.mat
BOOST_REST,600,0.85242,2.52674,0.2414,11,discharge,1,-10.117,3.372,2.0,2.0,3.4682,3.2915,17.4657,08-27-21_14.57_RESTPulse_protocol_HPPC_IN21700_30T_cycle_#600.mat
BOOST_REST,600,0.85242,2.52674,0.2414,11,discharge,1,-10.117,3.372,10.0,9.9,3.4682,3.2041,26.1046,08-27-21_14.57_RESTPulse_protocol_HPPC_IN21700_30T_cycle_#600.mat
BOOST_REST,600,0.85242,2.52674,0.2415,11,charge,1,5.059,1.686,2.0,2.0,3.4756,3.5562,15.9333,08-27-21_14.57_RESTPulse_protocol_HPPC_IN21700_30T_cycle_#600.mat
BOOST_REST,600,0.85242,2.52674,0.2415,11,charge,1,5.059,1.686,10.0,9.9,3.4756,3.5789,20.4207,08-27-21_14.57_RESTPulse_protocol_HPPC_IN21700_30T_cycle_#600.mat
BOOST_REST,600,0.85242,2.52674,0.2413,11,discharge,2,-20.23,6.743,2.0,2.0,3.4689,3.1149,17.4988,08-27-21_14.57_RESTPulse_protocol_HPPC_IN21700_30T_cycle_#600.mat
BOOST_REST,600,0.85242,2.52674,0.2413,11,discharge,2,-20.23,6.743,10.0,9.9,3.4689,2.8676,29.7232,08-27-21_14.57_RESTPulse_protocol_HPPC_IN21700_30T_cycle_#600.mat
BOOST_REST,600,0.85242,2.52674,0.2416,11,charge,2,15.172,5.057,2.0,1.9,3.4815,3.7038,14.652,08-27-21_14.57_RESTPulse_protocol_HPPC_IN21700_30T_cycle_#600.mat
BOOST_REST,600,0.85242,2.52674,0.2416,11,charge,2,15.172,5.057,10.0,9.9,3.4815,3.7604,18.3825,08-27-21_14.57_RESTPulse_protocol_HPPC_IN21700_30T_cycle_#600.mat
BOOST_REST,600,0.85242,2.52674,0.2412,11,discharge,3,-29.08,9.693,2.0,2.0,3.4697,2.9582,17.5894,08-27-21_14.57_RESTPulse_protocol_HPPC_IN21700_30T_cycle_#600.mat
BOOST_REST,600,0.85242,2.52674,0.2412,11,discharge,3,-29.08,9.693,10.0,9.9,3.4697,2.4997,33.3563,08-27-21_14.57_RESTPulse_protocol_HPPC_IN21700_30T_cycle_#600.mat
BOOST_REST,600,0.85242,2.52674,0.2416,11,charge,3,25.288,8.429,2.0,2.0,3.4854,3.8361,13.8682,08-27-21_14.57_RESTPulse_protocol_HPPC_IN21700_30T_cycle_#600.mat
BOOST_REST,600,0.85242,2.52674,0.2416,11,charge,3,25.288,8.429,10.0,9.9,3.4854,3.9244,17.36,08-27-21_14.57_RESTPulse_protocol_HPPC_IN21700_30T_cycle_#600.mat
BOOST_REST,600,0.85242,2.52674,0.1993,12,discharge,0,-2.53,0.843,2.0,2.0,3.4132,3.3627,19.9644,08-27-21_14.57_RESTPulse_protocol_HPPC_IN21700_30T_cycle_#600.mat
BOOST_REST,600,0.85242,2.52674,0.1993,12,discharge,0,-2.53,0.843,10.0,9.9,3.4132,3.3356,30.678,08-27-21_14.57_RESTPulse_protocol_HPPC_IN21700_30T_cycle_#600.mat
BOOST_REST,600,0.85242,2.52674,0.1993,12,charge,0,1.264,0.421,2.0,2.0,3.4164,3.4401,18.7574,08-27-21_14.57_RESTPulse_protocol_HPPC_IN21700_30T_cycle_#600.mat
BOOST_REST,600,0.85242,2.52674,0.1993,12,charge,0,1.264,0.421,10.0,9.9,3.4164,3.4497,26.3554,08-27-21_14.57_RESTPulse_protocol_HPPC_IN21700_30T_cycle_#600.mat
BOOST_REST,600,0.85242,2.52674,0.1992,12,discharge,1,-10.117,3.372,2.0,2.0,3.4139,3.2032,20.8263,08-27-21_14.57_RESTPulse_protocol_HPPC_IN21700_30T_cycle_#600.mat
BOOST_REST,600,0.85242,2.52674,0.1992,12,discharge,1,-10.117,3.372,10.0,9.9,3.4139,3.0469,36.2756,08-27-21_14.57_RESTPulse_protocol_HPPC_IN21700_30T_cycle_#600.mat
BOOST_REST,600,0.85242,2.52674,0.1993,12,charge,1,5.057,1.686,2.0,2.0,3.4251,3.5142,17.6195,08-27-21_14.57_RESTPulse_protocol_HPPC_IN21700_30T_cycle_#600.mat
BOOST_REST,600,0.85242,2.52674,0.1993,12,charge,1,5.057,1.686,10.0,9.9,3.4251,3.5424,23.196,08-27-21_14.57_RESTPulse_protocol_HPPC_IN21700_30T_cycle_#600.mat
BOOST_REST,600,0.85242,2.52674,0.1991,12,discharge,2,-20.23,6.743,2.0,2.0,3.4155,2.9833,21.3643,08-27-21_14.57_RESTPulse_protocol_HPPC_IN21700_30T_cycle_#600.mat
BOOST_REST,600,0.85242,2.52674,0.1991,12,discharge,2,-20.23,6.743,10.0,9.9,3.4155,2.4997,45.2694,08-27-21_14.57_RESTPulse_protocol_HPPC_IN21700_30T_cycle_#600.mat
BOOST_REST,600,0.85242,2.52674,0.1994,12,charge,2,15.172,5.057,2.0,2.0,3.4343,3.6682,15.4166,08-27-21_14.57_RESTPulse_protocol_HPPC_IN21700_30T_cycle_#600.mat
BOOST_REST,600,0.85242,2.52674,0.1994,12,charge,2,15.172,5.057,10.0,9.9,3.4343,3.7254,19.1867,08-27-21_14.57_RESTPulse_protocol_HPPC_IN21700_30T_cycle_#600.mat
BOOST_REST,600,0.85242,2.52674,0.1991,12,discharge,3,-28.401,9.467,2.0,1.9,3.4164,2.7994,21.7246,08-27-21_14.57_RESTPulse_protocol_HPPC_IN21700_30T_cycle_#600.mat
BOOST_REST,600,0.85242,2.52674,0.1991,12,discharge,3,-28.401,9.467,10.0,9.9,3.4164,2.4999,32.27,08-27-21_14.57_RESTPulse_protocol_HPPC_IN21700_30T_cycle_#600.mat
BOOST_REST,600,0.85242,2.52674,0.1995,12,charge,3,25.287,8.429,2.0,2.0,3.4367,3.8012,14.4145,08-27-21_14.57_RESTPulse_protocol_HPPC_IN21700_30T_cycle_#600.mat
BOOST_REST,600,0.85242,2.52674,0.1995,12,charge,3,25.287,8.429,10.0,9.9,3.4367,3.8907,17.9539,08-27-21_14.57_RESTPulse_protocol_HPPC_IN21700_30T_cycle_#600.mat
BOOST_REST,637,0.84206,2.49603,1.0,0,discharge,0,-2.499,0.833,2.0,2.0,4.1362,4.0909,18.1273,09-01-21_09.30_RESTPulse_protocol_HPPC_IN21700_30T_cycle_#637.mat
BOOST_REST,637,0.84206,2.49603,1.0,0,discharge,0,-2.499,0.833,10.0,9.7,4.1362,4.0722,25.6102,09-01-21_09.30_RESTPulse_protocol_HPPC_IN21700_30T_cycle_#637.mat
BOOST_REST,637,0.84206,2.49603,1.0,0,charge,0,1.248,0.416,2.0,2.0,4.1504,4.1792,23.0751,09-01-21_09.30_RESTPulse_protocol_HPPC_IN21700_30T_cycle_#637.mat
BOOST_REST,637,0.84206,2.49603,1.0,0,charge,0,1.248,0.416,10.0,9.9,4.1504,4.1906,32.209,09-01-21_09.30_RESTPulse_protocol_HPPC_IN21700_30T_cycle_#637.mat
BOOST_REST,637,0.84206,2.49603,0.9999,0,discharge,1,-9.992,3.331,2.0,2.0,4.1461,3.936,21.0279,09-01-21_09.30_RESTPulse_protocol_HPPC_IN21700_30T_cycle_#637.mat
BOOST_REST,637,0.84206,2.49603,0.9999,0,discharge,1,-9.992,3.331,10.0,9.9,4.1461,3.8913,25.5017,09-01-21_09.30_RESTPulse_protocol_HPPC_IN21700_30T_cycle_#637.mat
BOOST_REST,637,0.84206,2.49603,1.0,0,charge,1,1.706,0.569,2.0,1.9,4.1543,4.2,26.7815,09-01-21_09.30_RESTPulse_protocol_HPPC_IN21700_30T_cycle_#637.mat
BOOST_REST,637,0.84206,2.49603,1.0,0,charge,1,1.706,0.569,10.0,9.9,4.1543,4.2,26.7815,09-01-21_09.30_RESTPulse_protocol_HPPC_IN21700_30T_cycle_#637.mat
BOOST_REST,637,0.84206,2.49603,0.9998,0,discharge,2,-19.986,6.662,2.0,2.0,4.1454,3.7629,19.1384,09-01-21_09.30_RESTPulse_protocol_HPPC_IN21700_30T_cycle_#637.mat
BOOST_REST,637,0.84206,2.49603,0.9998,0,discharge,2,-19.986,6.662,10.0,9.9,4.1454,3.6906,22.7559,09-01-21_09.30_RESTPulse_protocol_HPPC_IN21700_30T_cycle_#637.mat
BOOST_REST,637,0.84206,2.49603,1.0,0,charge,2,1.586,0.529,2.0,1.9,4.1581,4.2,26.4153,09-01-21_09.30_RESTPulse_protocol_HPPC_IN21700_30T_cycle_#637.mat
BOOST_REST,637,0.84206,2.49603,1.0,0,charge,2,1.586,0.529,10.0,9.9,4.1581,4.1999,26.3523,09-01-21_09.30_RESTPulse_protocol_HPPC_IN21700_30T_cycle_#637.mat
BOOST_REST,637,0.84206,2.49603,0.9998,0,discharge,3,-28.727,9.576,2.0,2.0,4.1453,3.6274,18.0283,09-01-21_09.30_RESTPulse_protocol_HPPC_IN21700_30T_cycle_#637.mat
BOOST_REST,637,0.84206,2.49603,0.9998,0,discharge,3,-28.727,9.576,10.0,9.9,4.1453,3.5188,21.8088,09-01-21_09.30_RESTPulse_protocol_HPPC_IN21700_30T_cycle_#637.mat
BOOST_REST,637,0.84206,2.49603,1.0,0,charge,3,1.496,0.499,2.0,2.0,4.1608,4.2,26.205,09-01-21_09.30_RESTPulse_protocol_HPPC_IN21700_30T_cycle_#637.mat
BOOST_REST,637,0.84206,2.49603,1.0,0,charge,3,1.496,0.499,10.0,9.9,4.1608,4.2001,26.2718,09-01-21_09.30_RESTPulse_protocol_HPPC_IN21700_30T_cycle_#637.mat
BOOST_REST,637,0.84206,2.49603,0.9583,1,discharge,0,-2.499,0.833,2.0,1.9,4.0933,4.044,19.7263,09-01-21_09.30_RESTPulse_protocol_HPPC_IN21700_30T_cycle_#637.mat
BOOST_REST,637,0.84206,2.49603,0.9583,1,discharge,0,-2.499,0.833,10.0,9.9,4.0933,4.0315,24.7279,09-01-21_09.30_RESTPulse_protocol_HPPC_IN21700_30T_cycle_#637.mat
BOOST_REST,637,0.84206,2.49603,0.9584,1,charge,0,1.248,0.416,2.0,2.0,4.0952,4.1198,19.71,09-01-21_09.30_RESTPulse_protocol_HPPC_IN21700_30T_cycle_#637.mat
BOOST_REST,637,0.84206,2.49603,0.9584,1,charge,0,1.248,0.416,10.0,9.9,4.0952,4.126,24.6775,09-01-21_09.30_RESTPulse_protocol_HPPC_IN21700_30T_cycle_#637.mat
BOOST_REST,637,0.84206,2.49603,0.9583,1,discharge,1,-9.991,3.33,2.0,2.0,4.0936,3.9052,18.8564,09-01-21_09.30_RESTPulse_protocol_HPPC_IN21700_30T_cycle_#637.mat
BOOST_REST,637,0.84206,2.49603,0.9583,1,discharge,1,-9.991,3.33,10.0,9.9,4.0936,3.8698,22.3995,09-01-21_09.30_RESTPulse_protocol_HPPC_IN21700_30T_cycle_#637.mat
BOOST_REST,637,0.84206,2.49603,0.9584,1,charge,1,4.726,1.575,2.0,1.9,4.0981,4.195,20.5014,09-01-21_09.30_RESTPulse_protocol_HPPC_IN21700_30T_cycle_#637.mat
BOOST_REST,637,0.84206,2.49603,0.9584,1,charge,1,4.726,1.575,10.0,9.9,4.0981,4.2,21.5593,09-01-21_09.30_RESTPulse_protocol_HPPC_IN21700_30T_cycle_#637.mat
BOOST_REST,637,0.84206,2.49603,0.9582,1,discharge,2,-19.983,6.661,2.0,2.0,4.0939,3.7432,17.5499,09-01-21_09.30_RESTPulse_protocol_HPPC_IN21700_30T_cycle_#637.mat
BOOST_REST,637,0.84206,2.49603,0.9582,1,discharge,2,-19.983,6.661,10.0,9.9,4.0939,3.6742,21.0029,09-01-21_09.30_RESTPulse_protocol_HPPC_IN21700_30T_cycle_#637.mat
BOOST_REST,637,0.84206,2.49603,0.9584,1,charge,2,4.613,1.538,2.0,1.9,4.1012,4.2,21.4177,09-01-21_09.30_RESTPulse_protocol_HPPC_IN21700_30T_cycle_#637.mat
BOOST_REST,637,0.84206,2.49603,0.9584,1,charge,2,4.613,1.538,10.0,9.9,4.1012,4.1999,21.3961,09-01-21_09.30_RESTPulse_protocol_HPPC_IN21700_30T_cycle_#637.mat
BOOST_REST,637,0.84206,2.49603,0.9581,1,discharge,3,-28.726,9.575,2.0,2.0,4.0947,3.6128,16.7757,09-01-21_09.30_RESTPulse_protocol_HPPC_IN21700_30T_cycle_#637.mat
BOOST_REST,637,0.84206,2.49603,0.9581,1,discharge,3,-28.726,9.575,10.0,9.9,4.0947,3.5015,20.6503,09-01-21_09.30_RESTPulse_protocol_HPPC_IN21700_30T_cycle_#637.mat
BOOST_REST,637,0.84206,2.49603,0.9584,1,charge,3,4.479,1.493,2.0,2.0,4.1039,4.2001,21.4761,09-01-21_09.30_RESTPulse_protocol_HPPC_IN21700_30T_cycle_#637.mat
BOOST_REST,637,0.84206,2.49603,0.9584,1,charge,3,4.479,1.493,10.0,9.9,4.1039,4.2001,21.4761,09-01-21_09.30_RESTPulse_protocol_HPPC_IN21700_30T_cycle_#637.mat
BOOST_REST,637,0.84206,2.49603,0.9167,2,discharge,0,-2.499,0.833,2.0,2.0,4.0781,4.0321,18.4074,09-01-21_09.30_RESTPulse_protocol_HPPC_IN21700_30T_cycle_#637.mat
BOOST_REST,637,0.84206,2.49603,0.9167,2,discharge,0,-2.499,0.833,10.0,9.9,4.0781,4.0201,23.2093,09-01-21_09.30_RESTPulse_protocol_HPPC_IN21700_30T_cycle_#637.mat
BOOST_REST,637,0.84206,2.49603,0.9167,2,charge,0,1.248,0.416,2.0,2.0,4.08,4.1027,18.1862,09-01-21_09.30_RESTPulse_protocol_HPPC_IN21700_30T_cycle_#637.mat
BOOST_REST,637,0.84206,2.49603,0.9167,2,charge,0,1.248,0.416,10.0,9.9,4.08,4.1078,22.2721,09-01-21_09.30_RESTPulse_protocol_HPPC_IN21700_30T_cycle_#637.mat
BOOST_REST,637,0.84206,2.49603,0.9166,2,discharge,1,-9.992,3.331,2.0,1.9,4.0785,3.9012,17.7447,09-01-21_09.30_RESTPulse_protocol_HPPC_IN21700_30T_cycle_#637.mat
BOOST_REST,637,0.84206,2.49603,0.9166,2,discharge,1,-9.992,3.331,10.0,9.9,4.0785,3.8613,21.738,09-01-21_09.30_RESTPulse_protocol_HPPC_IN21700_30T_cycle_#637.mat
BOOST_REST,637,0.84206,2.49603,0.9168,2,charge,1,4.996,1.665,2.0,1.9,4.0819,4.171,17.8353,09-01-21_09.30_RESTPulse_protocol_HPPC_IN21700_30T_cycle_#637.mat
BOOST_REST,637,0.84206,2.49603,0.9168,2,charge,1,4.996,1.665,10.0,9.9,4.0819,4.1906,21.7587,09-01-21_09.30_RESTPulse_protocol_HPPC_IN21700_30T_cycle_#637.mat
BOOST_REST,637,0.84206,2.49603,0.9166,2,discharge,2,-19.985,6.662,2.0,2.0,4.0786,3.742,16.8426,09-01-21_09.30_RESTPulse_protocol_HPPC_IN21700_30T_cycle_#637.mat
BOOST_REST,637,0.84206,2.49603,0.9166,2,discharge,2,-19.985,6.662,10.0,9.9,4.0786,3.664,20.7456,09-01-21_09.30_RESTPulse_protocol_HPPC_IN21700_30T_cycle_#637.mat
BOOST_REST,637,0.84206,2.49603,0.9168,2,charge,2,6.026,2.009,2.0,2.0,4.0852,4.2,19.0511,09-01-21_09.30_RESTPulse_protocol_HPPC_IN21700_30T_cycle_#637.mat
BOOST_REST,637,0.84206,2.49603,0.9168,2,charge,2,6.026,2.009,10.0,9.9,4.0852,4.2,19.0511,09-01-21_09.30_RESTPulse_protocol_HPPC_IN21700_30T_cycle_#637.mat
BOOST_REST,637,0.84206,2.49603,0.9165,2,discharge,3,-28.727,9.576,2.0,2.0,4.0795,3.6137,16.2147,09-01-21_09.30_RESTPulse_protocol_HPPC_IN21700_30T_cycle_#637.mat
BOOST_REST,637,0.84206,2.49603,0.9165,2,discharge,3,-28.727,9.576,10.0,9.9,4.0795,3.4901,20.5173,09-01-21_09.30_RESTPulse_protocol_HPPC_IN21700_30T_cycle_#637.mat
BOOST_REST,637,0.84206,2.49603,0.9168,2,charge,3,5.924,1.975,2.0,2.0,4.0871,4.2001,19.0745,09-01-21_09.30_RESTPulse_protocol_HPPC_IN21700_30T_cycle_#637.mat
BOOST_REST,637,0.84206,2.49603,0.9168,2,charge,3,5.924,1.975,10.0,9.9,4.0871,4.2,19.0576,09-01-21_09.30_RESTPulse_protocol_HPPC_IN21700_30T_cycle_#637.mat
BOOST_REST,637,0.84206,2.49603,0.8334,3,discharge,0,-2.499,0.833,2.0,2.0,4.0221,3.9802,16.764,09-01-21_09.30_RESTPulse_protocol_HPPC_IN21700_30T_cycle_#637.mat
BOOST_REST,637,0.84206,2.49603,0.8334,3,discharge,0,-2.499,0.833,10.0,9.9,4.0221,3.9652,22.7655,09-01-21_09.30_RESTPulse_protocol_HPPC_IN21700_30T_cycle_#637.mat
BOOST_REST,637,0.84206,2.49603,0.8335,3,charge,0,1.25,0.417,2.0,2.0,4.0242,4.0448,16.4866,09-01-21_09.30_RESTPulse_protocol_HPPC_IN21700_30T_cycle_#637.mat
BOOST_REST,637,0.84206,2.49603,0.8335,3,charge,0,1.25,0.417,10.0,9.9,4.0242,4.0511,21.5286,09-01-21_09.30_RESTPulse_protocol_HPPC_IN21700_30T_cycle_#637.mat
BOOST_REST,637,0.84206,2.49603,0.8334,3,discharge,1,-9.992,3.331,2.0,2.0,4.0227,3.858,16.4838,09-01-21_09.30_RESTPulse_protocol_HPPC_IN21700_30T_cycle_#637.mat
BOOST_REST,637,0.84206,2.49603,0.8334,3,discharge,1,-9.992,3.331,10.0,9.9,4.0227,3.8057,21.7182,09-01-21_09.30_RESTPulse_protocol_HPPC_IN21700_30T_cycle_#637.mat
BOOST_REST,637,0.84206,2.49603,0.8335,3,charge,1,4.997,1.666,2.0,2.0,4.0281,4.1083,16.05,09-01-21_09.30_RESTPulse_protocol_HPPC_IN21700_30T_cycle_#637.mat
BOOST_REST,637,0.84206,2.49603,0.8335,3,charge,1,4.997,1.666,10.0,9.9,4.0281,4.1294,20.2726,09-01-21_09.30_RESTPulse_protocol_HPPC_IN21700_30T_cycle_#637.mat
BOOST_REST,637,0.84206,2.49603,0.8333,3,discharge,2,-19.986,6.662,2.0,2.0,4.0233,3.7044,15.9562,09-01-21_09.30_RESTPulse_protocol_HPPC_IN21700_30T_cycle_#637.mat
BOOST_REST,637,0.84206,2.49603,0.8333,3,discharge,2,-19.986,6.662,10.0,9.9,4.0233,3.6088,20.7395,09-01-21_09.30_RESTPulse_protocol_HPPC_IN21700_30T_cycle_#637.mat
BOOST_REST,637,0.84206,2.49603,0.8336,3,charge,2,9.853,3.284,2.0,2.0,4.0315,4.2001,17.1114,09-01-21_09.30_RESTPulse_protocol_HPPC_IN21700_30T_cycle_#637.mat
BOOST_REST,637,0.84206,2.49603,0.8336,3,charge,2,9.853,3.284,10.0,9.9,4.0315,4.2001,17.1114,09-01-21_09.30_RESTPulse_protocol_HPPC_IN21700_30T_cycle_#637.mat
BOOST_REST,637,0.84206,2.49603,0.8332,3,discharge,3,-28.726,9.575,2.0,1.9,4.0241,3.5802,15.4529,09-01-21_09.30_RESTPulse_protocol_HPPC_IN21700_30T_cycle_#637.mat
BOOST_REST,637,0.84206,2.49603,0.8332,3,discharge,3,-28.726,9.575,10.0,9.9,4.0241,3.4366,20.4519,09-01-21_09.30_RESTPulse_protocol_HPPC_IN21700_30T_cycle_#637.mat
BOOST_REST,637,0.84206,2.49603,0.8336,3,charge,3,9.788,3.263,2.0,2.0,4.033,4.2001,17.0726,09-01-21_09.30_RESTPulse_protocol_HPPC_IN21700_30T_cycle_#637.mat
BOOST_REST,637,0.84206,2.49603,0.8336,3,charge,3,9.788,3.263,10.0,9.9,4.033,4.2,17.0624,09-01-21_09.30_RESTPulse_protocol_HPPC_IN21700_30T_cycle_#637.mat
BOOST_REST,637,0.84206,2.49603,0.7502,4,discharge,0,-2.499,0.833,2.0,2.0,3.9231,3.8851,15.2043,09-01-21_09.30_RESTPulse_protocol_HPPC_IN21700_30T_cycle_#637.mat
BOOST_REST,637,0.84206,2.49603,0.7502,4,discharge,0,-2.499,0.833,10.0,9.9,3.9231,3.8716,20.6058,09-01-21_09.30_RESTPulse_protocol_HPPC_IN21700_30T_cycle_#637.mat
BOOST_REST,637,0.84206,2.49603,0.7502,4,charge,0,1.248,0.416,2.0,2.0,3.9259,3.9449,15.2256,09-01-21_09.30_RESTPulse_protocol_HPPC_IN21700_30T_cycle_#637.mat
BOOST_REST,637,0.84206,2.49603,0.7502,4,charge,0,1.248,0.416,10.0,9.9,3.9259,3.9506,19.7933,09-01-21_09.30_RESTPulse_protocol_HPPC_IN21700_30T_cycle_#637.mat
BOOST_REST,637,0.84206,2.49603,0.7501,4,discharge,1,-9.992,3.331,2.0,2.0,3.9241,3.7703,15.3928,09-01-21_09.30_RESTPulse_protocol_HPPC_IN21700_30T_cycle_#637.mat
BOOST_REST,637,0.84206,2.49603,0.7501,4,discharge,1,-9.992,3.331,10.0,9.9,3.9241,3.7242,20.0066,09-01-21_09.30_RESTPulse_protocol_HPPC_IN21700_30T_cycle_#637.mat
BOOST_REST,637,0.84206,2.49603,0.7502,4,charge,1,4.997,1.666,2.0,2.0,3.9294,4.0044,15.0078,09-01-21_09.30_RESTPulse_protocol_HPPC_IN21700_30T_cycle_#637.mat
BOOST_REST,637,0.84206,2.49603,0.7502,4,charge,1,4.997,1.666,10.0,9.9,3.9294,4.0245,19.0299,09-01-21_09.30_RESTPulse_protocol_HPPC_IN21700_30T_cycle_#637.mat
BOOST_REST,637,0.84206,2.49603,0.75,4,discharge,2,-19.986,6.662,2.0,2.0,3.9243,3.6241,15.0205,09-01-21_09.30_RESTPulse_protocol_HPPC_IN21700_30T_cycle_#637.mat
BOOST_REST,637,0.84206,2.49603,0.75,4,discharge,2,-19.986,6.662,10.0,9.9,3.9243,3.5399,19.2335,09-01-21_09.30_RESTPulse_protocol_HPPC_IN21700_30T_cycle_#637.mat
BOOST_REST,637,0.84206,2.49603,0.7503,4,charge,2,14.989,4.996,2.0,2.0,3.9326,4.1493,14.4573,09-01-21_09.30_RESTPulse_protocol_HPPC_IN21700_30T_cycle_#637.mat
BOOST_REST,637,0.84206,2.49603,0.7503,4,charge,2,14.989,4.996,10.0,9.9,3.9326,4.2,17.8397,09-01-21_09.30_RESTPulse_protocol_HPPC_IN21700_30T_cycle_#637.mat
BOOST_REST,637,0.84206,2.49603,0.7499,4,discharge,3,-28.726,9.575,2.0,1.9,3.9247,3.5049,14.6139,09-01-21_09.30_RESTPulse_protocol_HPPC_IN21700_30T_cycle_#637.mat
BOOST_REST,637,0.84206,2.49603,0.7499,4,discharge,3,-28.726,9.575,10.0,9.9,3.9247,3.3717,19.2509,09-01-21_09.30_RESTPulse_protocol_HPPC_IN21700_30T_cycle_#637.mat
