Repository: KikETs/ECM_HYBRID_BMS_JOINT

## Results

| Arm | Model | Size | Protocol | Result | Worst cell |
|---|---|---|---|---|---|
| SOP | 2RC table + trim (A8) | 4 effective coefficients, 2 EW states | leave-one-cell-out | usable current 69.6 % discharge, 59.5 % charge (τ = 10 s) | 59.9 % / 53.5 % (BOOST_REST) |
| SOH | dQ/dV ridge | 65 coefficients | leave-one-cell-out | RMSE 0.0094, bias −0.0005 | 0.0130 (BOOST_REST) |
| SOC | 2RC EKF, low-current gate | 3 states | leave-one-cell-out | **2.34 %p** over six sensor disturbances on estimated SOH (2.325 on true SOH), per cell 2.00–2.75 | 4.60 %p (BOOST_NEGPULSE_1S, current offset −0.10 A) |

The SOH arm was a 10,945-parameter CNN until the second audit round. Nested

File: analysis/uypydj_hppc_resistance.csv (part 91 of 225)
protocol,cycle,SOH,CAP_Ah,SOC,soc_group,direction,rate_rank,I_A,CRate_rated,tau_s,tau_actual_s,V_pre_V,V_tau_V,R_mOhm,file
BOOST_REST,637,0.84206,2.49603,0.7504,4,charge,3,16.848,5.616,2.0,2.0,3.9346,4.2002,15.7645,09-01-21_09.30_RESTPulse_protocol_HPPC_IN21700_30T_cycle_#637.mat
BOOST_REST,637,0.84206,2.49603,0.7504,4,charge,3,16.848,5.616,10.0,9.9,3.9346,4.2001,15.7585,09-01-21_09.30_RESTPulse_protocol_HPPC_IN21700_30T_cycle_#637.mat
BOOST_REST,637,0.84206,2.49603,0.6669,5,discharge,0,-2.499,0.833,2.0,2.0,3.8582,3.8211,14.8448,09-01-21_09.30_RESTPulse_protocol_HPPC_IN21700_30T_cycle_#637.mat
BOOST_REST,637,0.84206,2.49603,0.6669,5,discharge,0,-2.499,0.833,10.0,9.9,3.8582,3.8088,19.7663,09-01-21_09.30_RESTPulse_protocol_HPPC_IN21700_30T_cycle_#637.mat
BOOST_REST,637,0.84206,2.49603,0.6669,5,charge,0,1.25,0.417,2.0,1.9,3.86,3.8782,14.5647,09-01-21_09.30_RESTPulse_protocol_HPPC_IN21700_30T_cycle_#637.mat
BOOST_REST,637,0.84206,2.49603,0.6669,5,charge,0,1.25,0.417,10.0,9.9,3.86,3.8837,18.9661,09-01-21_09.30_RESTPulse_protocol_HPPC_IN21700_30T_cycle_#637.mat
BOOST_REST,637,0.84206,2.49603,0.6668,5,discharge,1,-9.992,3.331,2.0,1.9,3.8585,3.7111,14.7518,09-01-21_09.30_RESTPulse_protocol_HPPC_IN21700_30T_cycle_#637.mat
BOOST_REST,637,0.84206,2.49603,0.6668,5,discharge,1,-9.992,3.331,10.0,9.9,3.8585,3.6649,19.3755,09-01-21_09.30_RESTPulse_protocol_HPPC_IN21700_30T_cycle_#637.mat
BOOST_REST,637,0.84206,2.49603,0.667,5,charge,1,4.995,1.665,2.0,1.9,3.8631,3.9351,14.4133,09-01-21_09.30_RESTPulse_protocol_HPPC_IN21700_30T_cycle_#637.mat
BOOST_REST,637,0.84206,2.49603,0.667,5,charge,1,4.995,1.665,10.0,9.9,3.8631,3.9537,18.1367,09-01-21_09.30_RESTPulse_protocol_HPPC_IN21700_30T_cycle_#637.mat
BOOST_REST,637,0.84206,2.49603,0.6668,5,discharge,2,-19.986,6.662,2.0,2.0,3.8584,3.5668,14.5902,09-01-21_09.30_RESTPulse_protocol_HPPC_IN21700_30T_cycle_#637.mat
BOOST_REST,637,0.84206,2.49603,0.6668,5,discharge,2,-19.986,6.662,10.0,9.9,3.8584,3.478,19.0333,09-01-21_09.30_RESTPulse_protocol_HPPC_IN21700_30T_cycle_#637.mat
BOOST_REST,637,0.84206,2.49603,0.667,5,charge,2,14.99,4.997,2.0,2.0,3.8659,4.076,14.016,09-01-21_09.30_RESTPulse_protocol_HPPC_IN21700_30T_cycle_#637.mat
BOOST_REST,637,0.84206,2.49603,0.667,5,charge,2,14.99,4.997,10.0,9.9,3.8659,4.1254,17.3115,09-01-21_09.30_RESTPulse_protocol_HPPC_IN21700_30T_cycle_#637.mat
BOOST_REST,637,0.84206,2.49603,0.6667,5,discharge,3,-28.727,9.576,2.0,2.0,3.8586,3.4466,14.3419,09-01-21_09.30_RESTPulse_protocol_HPPC_IN21700_30T_cycle_#637.mat
BOOST_REST,637,0.84206,2.49603,0.6667,5,discharge,3,-28.727,9.576,10.0,9.9,3.8586,3.3074,19.1875,09-01-21_09.30_RESTPulse_protocol_HPPC_IN21700_30T_cycle_#637.mat
BOOST_REST,637,0.84206,2.49603,0.6671,5,charge,3,22.152,7.384,2.0,2.0,3.8677,4.2001,15.0054,09-01-21_09.30_RESTPulse_protocol_HPPC_IN21700_30T_cycle_#637.mat
BOOST_REST,637,0.84206,2.49603,0.6671,5,charge,3,22.152,7.384,10.0,9.9,3.8677,4.2,15.0009,09-01-21_09.30_RESTPulse_protocol_HPPC_IN21700_30T_cycle_#637.mat
BOOST_REST,637,0.84206,2.49603,0.5836,6,discharge,0,-2.499,0.833,2.0,2.0,3.7817,3.7448,14.763,09-01-21_09.30_RESTPulse_protocol_HPPC_IN21700_30T_cycle_#637.mat
BOOST_REST,637,0.84206,2.49603,0.5836,6,discharge,0,-2.499,0.833,10.0,9.9,3.7817,3.7321,19.844,09-01-21_09.30_RESTPulse_protocol_HPPC_IN21700_30T_cycle_#637.mat
BOOST_REST,637,0.84206,2.49603,0.5837,6,charge,0,1.25,0.417,2.0,2.0,3.7834,3.8017,14.6447,09-01-21_09.30_RESTPulse_protocol_HPPC_IN21700_30T_cycle_#637.mat
BOOST_REST,637,0.84206,2.49603,0.5837,6,charge,0,1.25,0.417,10.0,9.9,3.7834,3.8074,19.2061,09-01-21_09.30_RESTPulse_protocol_HPPC_IN21700_30T_cycle_#637.mat
BOOST_REST,637,0.84206,2.49603,0.5835,6,discharge,1,-9.99,3.33,2.0,2.0,3.7819,3.6351,14.695,09-01-21_09.30_RESTPulse_protocol_HPPC_IN21700_30T_cycle_#637.mat
BOOST_REST,637,0.84206,2.49603,0.5835,6,discharge,1,-9.99,3.33,10.0,9.9,3.7819,3.5871,19.4999,09-01-21_09.30_RESTPulse_protocol_HPPC_IN21700_30T_cycle_#637.mat
BOOST_REST,637,0.84206,2.49603,0.5837,6,charge,1,4.998,1.666,2.0,2.0,3.7869,3.8588,14.3869,09-01-21_09.30_RESTPulse_protocol_HPPC_IN21700_30T_cycle_#637.mat
BOOST_REST,637,0.84206,2.49603,0.5837,6,charge,1,4.998,1.666,10.0,9.9,3.7869,3.8787,18.3688,09-01-21_09.30_RESTPulse_protocol_HPPC_IN21700_30T_cycle_#637.mat
BOOST_REST,637,0.84206,2.49603,0.5835,6,discharge,2,-19.986,6.662,2.0,2.0,3.7822,3.4924,14.5002,09-01-21_09.30_RESTPulse_protocol_HPPC_IN21700_30T_cycle_#637.mat
BOOST_REST,637,0.84206,2.49603,0.5835,6,discharge,2,-19.986,6.662,10.0,9.9,3.7822,3.3994,19.1534,09-01-21_09.30_RESTPulse_protocol_HPPC_IN21700_30T_cycle_#637.mat
BOOST_REST,637,0.84206,2.49603,0.5838,6,charge,2,14.989,4.996,2.0,2.0,3.79,3.9995,13.9769,09-01-21_09.30_RESTPulse_protocol_HPPC_IN21700_30T_cycle_#637.mat
BOOST_REST,637,0.84206,2.49603,0.5838,6,charge,2,14.989,4.996,10.0,9.9,3.79,4.0512,17.4261,09-01-21_09.30_RESTPulse_protocol_HPPC_IN21700_30T_cycle_#637.mat
BOOST_REST,637,0.84206,2.49603,0.5834,6,discharge,3,-28.726,9.575,2.0,2.0,3.7824,3.3713,14.3111,09-01-21_09.30_RESTPulse_protocol_HPPC_IN21700_30T_cycle_#637.mat
BOOST_REST,637,0.84206,2.49603,0.5834,6,discharge,3,-28.726,9.575,10.0,9.9,3.7824,3.2279,19.3031,09-01-21_09.30_RESTPulse_protocol_HPPC_IN21700_30T_cycle_#637.mat
BOOST_REST,637,0.84206,2.49603,0.5838,6,charge,3,24.98,8.327,2.0,2.0,3.7916,4.1332,13.6749,09-01-21_09.30_RESTPulse_protocol_HPPC_IN21700_30T_cycle_#637.mat
BOOST_REST,637,0.84206,2.49603,0.5838,6,charge,3,24.98,8.327,10.0,9.9,3.7916,4.2,16.3491,09-01-21_09.30_RESTPulse_protocol_HPPC_IN21700_30T_cycle_#637.mat
BOOST_REST,637,0.84206,2.49603,0.5004,7,discharge,0,-2.499,0.833,2.0,1.9,3.6887,3.653,14.2863,09-01-21_09.30_RESTPulse_protocol_HPPC_IN21700_30T_cycle_#637.mat
BOOST_REST,637,0.84206,2.49603,0.5004,7,discharge,0,-2.499,0.833,10.0,9.9,3.6887,3.6407,19.2085,09-01-21_09.30_RESTPulse_protocol_HPPC_IN21700_30T_cycle_#637.mat
BOOST_REST,637,0.84206,2.49603,0.5004,7,charge,0,1.248,0.416,2.0,2.0,3.6905,3.7093,15.0629,09-01-21_09.30_RESTPulse_protocol_HPPC_IN21700_30T_cycle_#637.mat
BOOST_REST,637,0.84206,2.49603,0.5004,7,charge,0,1.248,0.416,10.0,9.9,3.6905,3.7148,19.4696,09-01-21_09.30_RESTPulse_protocol_HPPC_IN21700_30T_cycle_#637.mat
BOOST_REST,637,0.84206,2.49603,0.5003,7,discharge,1,-9.992,3.331,2.0,2.0,3.69,3.5443,14.5821,09-01-21_09.30_RESTPulse_protocol_HPPC_IN21700_30T_cycle_#637.mat
BOOST_REST,637,0.84206,2.49603,0.5003,7,discharge,1,-9.992,3.331,10.0,9.9,3.69,3.4987,19.1459,09-01-21_09.30_RESTPulse_protocol_HPPC_IN21700_30T_cycle_#637.mat
BOOST_REST,637,0.84206,2.49603,0.5004,7,charge,1,4.996,1.665,2.0,1.9,3.6947,3.7659,14.2517,09-01-21_09.30_RESTPulse_protocol_HPPC_IN21700_30T_cycle_#637.mat
BOOST_REST,637,0.84206,2.49603,0.5004,7,charge,1,4.996,1.665,10.0,9.9,3.6947,3.7873,18.5352,09-01-21_09.30_RESTPulse_protocol_HPPC_IN21700_30T_cycle_#637.mat
BOOST_REST,637,0.84206,2.49603,0.5002,7,discharge,2,-19.986,6.662,2.0,2.0,3.6901,3.4021,14.4101,09-01-21_09.30_RESTPulse_protocol_HPPC_IN21700_30T_cycle_#637.mat
BOOST_REST,637,0.84206,2.49603,0.5002,7,discharge,2,-19.986,6.662,10.0,9.9,3.6901,3.313,18.8682,09-01-21_09.30_RESTPulse_protocol_HPPC_IN21700_30T_cycle_#637.mat
BOOST_REST,637,0.84206,2.49603,0.5005,7,charge,2,14.988,4.996,2.0,2.0,3.6982,3.9081,14.0045,09-01-21_09.30_RESTPulse_protocol_HPPC_IN21700_30T_cycle_#637.mat
BOOST_REST,637,0.84206,2.49603,0.5005,7,charge,2,14.988,4.996,10.0,9.9,3.6982,3.9642,17.7475,09-01-21_09.30_RESTPulse_protocol_HPPC_IN21700_30T_cycle_#637.mat
BOOST_REST,637,0.84206,2.49603,0.5001,7,discharge,3,-28.727,9.576,2.0,2.0,3.6902,3.2819,14.2131,09-01-21_09.30_RESTPulse_protocol_HPPC_IN21700_30T_cycle_#637.mat
BOOST_REST,637,0.84206,2.49603,0.5001,7,discharge,3,-28.727,9.576,10.0,9.9,3.6902,3.1433,19.0378,09-01-21_09.30_RESTPulse_protocol_HPPC_IN21700_30T_cycle_#637.mat
BOOST_REST,637,0.84206,2.49603,0.5006,7,charge,3,24.981,8.327,2.0,2.0,3.7011,4.0429,13.6824,09-01-21_09.30_RESTPulse_protocol_HPPC_IN21700_30T_cycle_#637.mat
BOOST_REST,637,0.84206,2.49603,0.5006,7,charge,3,24.981,8.327,10.0,9.9,3.7011,4.1339,17.3252,09-01-21_09.30_RESTPulse_protocol_HPPC_IN21700_30T_cycle_#637.mat
BOOST_REST,637,0.84206,2.49603,0.4171,8,discharge,0,-2.499,0.833,2.0,1.9,3.6141,3.5774,14.6847,09-01-21_09.30_RESTPulse_protocol_HPPC_IN21700_30T_cycle_#637.mat
BOOST_REST,637,0.84206,2.49603,0.4171,8,discharge,0,-2.499,0.833,10.0,9.9,3.6141,3.5654,19.4862,09-01-21_09.30_RESTPulse_protocol_HPPC_IN21700_30T_cycle_#637.mat
BOOST_REST,637,0.84206,2.49603,0.4171,8,charge,0,1.248,0.416,2.0,1.9,3.6157,3.6337,14.4231,09-01-21_09.30_RESTPulse_protocol_HPPC_IN21700_30T_cycle_#637.mat
BOOST_REST,637,0.84206,2.49603,0.4171,8,charge,0,1.248,0.416,10.0,9.9,3.6157,3.6389,18.5897,09-01-21_09.30_RESTPulse_protocol_HPPC_IN21700_30T_cycle_#637.mat
BOOST_REST,637,0.84206,2.49603,0.417,8,discharge,1,-9.992,3.331,2.0,2.0,3.6143,3.4679,14.6522,09-01-21_09.30_RESTPulse_protocol_HPPC_IN21700_30T_cycle_#637.mat
BOOST_REST,637,0.84206,2.49603,0.417,8,discharge,1,-9.992,3.331,10.0,9.9,3.6143,3.4235,19.0958,09-01-21_09.30_RESTPulse_protocol_HPPC_IN21700_30T_cycle_#637.mat
BOOST_REST,637,0.84206,2.49603,0.4172,8,charge,1,4.998,1.666,2.0,2.0,3.6193,3.6911,14.3666,09-01-21_09.30_RESTPulse_protocol_HPPC_IN21700_30T_cycle_#637.mat
BOOST_REST,637,0.84206,2.49603,0.4172,8,charge,1,4.998,1.666,10.0,9.9,3.6193,3.7112,18.3885,09-01-21_09.30_RESTPulse_protocol_HPPC_IN21700_30T_cycle_#637.mat
BOOST_REST,637,0.84206,2.49603,0.4169,8,discharge,2,-19.983,6.661,2.0,1.9,3.6146,3.3266,14.4123,09-01-21_09.30_RESTPulse_protocol_HPPC_IN21700_30T_cycle_#637.mat
BOOST_REST,637,0.84206,2.49603,0.4169,8,discharge,2,-19.983,6.661,10.0,9.9,3.6146,3.2321,19.1413,09-01-21_09.30_RESTPulse_protocol_HPPC_IN21700_30T_cycle_#637.mat
BOOST_REST,637,0.84206,2.49603,0.4172,8,charge,2,14.989,4.996,2.0,2.0,3.6235,3.8336,14.0169,09-01-21_09.30_RESTPulse_protocol_HPPC_IN21700_30T_cycle_#637.mat
BOOST_REST,637,0.84206,2.49603,0.4172,8,charge,2,14.989,4.996,10.0,9.9,3.6235,3.888,17.6463,09-01-21_09.30_RESTPulse_protocol_HPPC_IN21700_30T_cycle_#637.mat
BOOST_REST,637,0.84206,2.49603,0.4169,8,discharge,3,-28.726,9.575,2.0,2.0,3.6148,3.203,14.3354,09-01-21_09.30_RESTPulse_protocol_HPPC_IN21700_30T_cycle_#637.mat
BOOST_REST,637,0.84206,2.49603,0.4169,8,discharge,3,-28.726,9.575,10.0,9.9,3.6148,3.0532,19.5502,09-01-21_09.30_RESTPulse_protocol_HPPC_IN21700_30T_cycle_#637.mat
BOOST_REST,637,0.84206,2.49603,0.4173,8,charge,3,24.98,8.327,2.0,2.0,3.6265,3.969,13.711,09-01-21_09.30_RESTPulse_protocol_HPPC_IN21700_30T_cycle_#637.mat
BOOST_REST,637,0.84206,2.49603,0.4173,8,charge,3,24.98,8.327,10.0,9.9,3.6265,4.0554,17.1697,09-01-21_09.30_RESTPulse_protocol_HPPC_IN21700_30T_cycle_#637.mat
BOOST_REST,637,0.84206,2.49603,0.3338,9,discharge,0,-2.499,0.833,2.0,2.0,3.5473,3.5085,15.525,09-01-21_09.30_RESTPulse_protocol_HPPC_IN21700_30T_cycle_#637.mat
BOOST_REST,637,0.84206,2.49603,0.3338,9,discharge,0,-2.499,0.833,10.0,9.9,3.5473,3.4954,20.7666,09-01-21_09.30_RESTPulse_protocol_HPPC_IN21700_30T_cycle_#637.mat
BOOST_REST,637,0.84206,2.49603,0.3338,9,charge,0,1.248,0.416,2.0,2.0,3.5489,3.568,15.3057,09-01-21_09.30_RESTPulse_protocol_HPPC_IN21700_30T_cycle_#637.mat
BOOST_REST,637,0.84206,2.49603,0.3338,9,charge,0,1.248,0.416,10.0,9.9,3.5489,3.5733,19.5528,09-01-21_09.30_RESTPulse_protocol_HPPC_IN21700_30T_cycle_#637.mat
BOOST_REST,637,0.84206,2.49603,0.3337,9,discharge,1,-9.992,3.331,2.0,1.9,3.5475,3.3937,15.3929,09-01-21_09.30_RESTPulse_protocol_HPPC_IN21700_30T_cycle_#637.mat
BOOST_REST,637,0.84206,2.49603,0.3337,9,discharge,1,-9.992,3.331,10.0,9.9,3.5475,3.3406,20.7074,09-01-21_09.30_RESTPulse_protocol_HPPC_IN21700_30T_cycle_#637.mat
BOOST_REST,637,0.84206,2.49603,0.3339,9,charge,1,4.998,1.666,2.0,2.0,3.5526,3.6272,14.9269,09-01-21_09.30_RESTPulse_protocol_HPPC_IN21700_30T_cycle_#637.mat
BOOST_REST,637,0.84206,2.49603,0.3339,9,charge,1,4.998,1.666,10.0,9.9,3.5526,3.6473,18.9487,09-01-21_09.30_RESTPulse_protocol_HPPC_IN21700_30T_cycle_#637.mat
BOOST_REST,637,0.84206,2.49603,0.3337,9,discharge,2,-19.986,6.662,2.0,2.0,3.5476,3.2415,15.3157,09-01-21_09.30_RESTPulse_protocol_HPPC_IN21700_30T_cycle_#637.mat
BOOST_REST,637,0.84206,2.49603,0.3337,9,discharge,2,-19.986,6.662,10.0,9.9,3.5476,3.1225,21.2699,09-01-21_09.30_RESTPulse_protocol_HPPC_IN21700_30T_cycle_#637.mat
BOOST_REST,637,0.84206,2.49603,0.334,9,charge,2,14.99,4.997,2.0,2.0,3.5571,3.7735,14.4363,09-01-21_09.30_RESTPulse_protocol_HPPC_IN21700_30T_cycle_#637.mat
BOOST_REST,637,0.84206,2.49603,0.334,9,charge,2,14.99,4.997,10.0,9.9,3.5571,3.8299,18.1988,09-01-21_09.30_RESTPulse_protocol_HPPC_IN21700_30T_cycle_#637.mat
BOOST_REST,637,0.84206,2.49603,0.3336,9,discharge,3,-28.727,9.576,2.0,2.0,3.5469,3.1117,15.1495,09-01-21_09.30_RESTPulse_protocol_HPPC_IN21700_30T_cycle_#637.mat
BOOST_REST,637,0.84206,2.49603,0.3336,9,discharge,3,-28.727,9.576,10.0,9.9,3.5469,2.9,22.5189,09-01-21_09.30_RESTPulse_protocol_HPPC_IN21700_30T_cycle_#637.mat
BOOST_REST,637,0.84206,2.49603,0.334,9,charge,3,24.981,8.327,2.0,2.0,3.5609,3.911,14.0147,09-01-21_09.30_RESTPulse_protocol_HPPC_IN21700_30T_cycle_#637.mat
BOOST_REST,637,0.84206,2.49603,0.334,9,charge,3,24.981,8.327,10.0,9.9,3.5609,3.9989,17.5333,09-01-21_09.30_RESTPulse_protocol_HPPC_IN21700_30T_cycle_#637.mat
BOOST_REST,637,0.84206,2.49603,0.2922,10,discharge,0,-2.499,0.833,2.0,2.0,3.5128,3.4716,16.4833,09-01-21_09.30_RESTPulse_protocol_HPPC_IN21700_30T_cycle_#637.mat
BOOST_REST,637,0.84206,2.49603,0.2922,10,discharge,0,-2.499,0.833,10.0,9.9,3.5128,3.4567,22.4445,09-01-21_09.30_RESTPulse_protocol_HPPC_IN21700_30T_cycle_#637.mat
BOOST_REST,637,0.84206,2.49603,0.2922,10,charge,0,1.25,0.417,2.0,2.0,3.5146,3.5345,15.9238,09-01-21_09.30_RESTPulse_protocol_HPPC_IN21700_30T_cycle_#637.mat
BOOST_REST,637,0.84206,2.49603,0.2922,10,charge,0,1.25,0.417,10.0,9.9,3.5146,3.5404,20.645,09-01-21_09.30_RESTPulse_protocol_HPPC_IN21700_30T_cycle_#637.mat
BOOST_REST,637,0.84206,2.49603,0.2921,10,discharge,1,-9.992,3.331,2.0,2.0,3.5123,3.3481,16.4336,09-01-21_09.30_RESTPulse_protocol_HPPC_IN21700_30T_cycle_#637.mat
BOOST_REST,637,0.84206,2.49603,0.2921,10,discharge,1,-9.992,3.331,10.0,9.9,3.5123,3.2845,22.7989,09-01-21_09.30_RESTPulse_protocol_HPPC_IN21700_30T_cycle_#637.mat
BOOST_REST,637,0.84206,2.49603,0.2922,10,charge,1,4.997,1.666,2.0,2.0,3.5183,3.5972,15.7895,09-01-21_09.30_RESTPulse_protocol_HPPC_IN21700_30T_cycle_#637.mat
BOOST_REST,637,0.84206,2.49603,0.2922,10,charge,1,4.997,1.666,10.0,9.9,3.5183,3.6181,19.972,09-01-21_09.30_RESTPulse_protocol_HPPC_IN21700_30T_cycle_#637.mat
BOOST_REST,637,0.84206,2.49603,0.292,10,discharge,2,-19.984,6.661,2.0,1.9,3.5132,3.1888,16.233,09-01-21_09.30_RESTPulse_protocol_HPPC_IN21700_30T_cycle_#637.mat
BOOST_REST,637,0.84206,2.49603,0.292,10,discharge,2,-19.984,6.661,10.0,9.9,3.5132,3.024,24.4796,09-01-21_09.30_RESTPulse_protocol_HPPC_IN21700_30T_cycle_#637.mat
BOOST_REST,637,0.84206,2.49603,0.2923,10,charge,2,14.989,4.996,2.0,2.0,3.5241,3.7462,14.8175,09-01-21_09.30_RESTPulse_protocol_HPPC_IN21700_30T_cycle_#637.mat
BOOST_REST,637,0.84206,2.49603,0.2923,10,charge,2,14.989,4.996,10.0,9.9,3.5241,3.803,18.607,09-01-21_09.30_RESTPulse_protocol_HPPC_IN21700_30T_cycle_#637.mat
BOOST_REST,637,0.84206,2.49603,0.2919,10,discharge,3,-28.726,9.575,2.0,2.0,3.5136,3.046,16.2779,09-01-21_09.30_RESTPulse_protocol_HPPC_IN21700_30T_cycle_#637.mat
BOOST_REST,637,0.84206,2.49603,0.2919,10,discharge,3,-28.726,9.575,10.0,9.9,3.5136,2.7258,27.4246,09-01-21_09.30_RESTPulse_protocol_HPPC_IN21700_30T_cycle_#637.mat
BOOST_REST,637,0.84206,2.49603,0.2924,10,charge,3,24.979,8.326,2.0,1.9,3.5282,3.8813,14.1359,09-01-21_09.30_RESTPulse_protocol_HPPC_IN21700_30T_cycle_#637.mat
BOOST_REST,637,0.84206,2.49603,0.2924,10,charge,3,24.979,8.326,10.0,9.9,3.5282,3.9729,17.803,09-01-21_09.30_RESTPulse_protocol_HPPC_IN21700_30T_cycle_#637.mat
BOOST_REST,637,0.84206,2.49603,0.2505,11,discharge,0,-2.499,0.833,2.0,2.0,3.4712,3.4262,18.005,09-01-21_09.30_RESTPulse_protocol_HPPC_IN21700_30T_cycle_#637.mat
BOOST_REST,637,0.84206,2.49603,0.2505,11,discharge,0,-2.499,0.833,10.0,9.9,3.4712,3.4075,25.4871,09-01-21_09.30_RESTPulse_protocol_HPPC_IN21700_30T_cycle_#637.mat
BOOST_REST,637,0.84206,2.49603,0.2506,11,charge,0,1.25,0.417,2.0,2.0,3.4735,3.4949,17.1241,09-01-21_09.30_RESTPulse_protocol_HPPC_IN21700_30T_cycle_#637.mat
BOOST_REST,637,0.84206,2.49603,0.2506,11,charge,0,1.25,0.417,10.0,9.9,3.4735,3.5019,22.7255,09-01-21_09.30_RESTPulse_protocol_HPPC_IN21700_30T_cycle_#637.mat
BOOST_REST,637,0.84206,2.49603,0.2505,11,discharge,1,-9.992,3.331,2.0,2.0,3.4715,3.2888,18.2852,09-01-21_09.30_RESTPulse_protocol_HPPC_IN21700_30T_cycle_#637.mat
BOOST_REST,637,0.84206,2.49603,0.2505,11,discharge,1,-9.992,3.331,10.0,9.9,3.4715,3.1975,27.4228,09-01-21_09.30_RESTPulse_protocol_HPPC_IN21700_30T_cycle_#637.mat
BOOST_REST,637,0.84206,2.49603,0.2506,11,charge,1,4.995,1.665,2.0,2.0,3.4789,3.5621,16.6557,09-01-21_09.30_RESTPulse_protocol_HPPC_IN21700_30T_cycle_#637.mat
BOOST_REST,637,0.84206,2.49603,0.2506,11,charge,1,4.995,1.665,10.0,9.9,3.4789,3.5855,21.3401,09-01-21_09.30_RESTPulse_protocol_HPPC_IN21700_30T_cycle_#637.mat
BOOST_REST,637,0.84206,2.49603,0.2504,11,discharge,2,-19.984,6.661,2.0,2.0,3.4713,3.1066,18.2496,09-01-21_09.30_RESTPulse_protocol_HPPC_IN21700_30T_cycle_#637.mat
BOOST_REST,637,0.84206,2.49603,0.2504,11,discharge,2,-19.984,6.661,10.0,9.9,3.4713,2.8397,31.6053,09-01-21_09.30_RESTPulse_protocol_HPPC_IN21700_30T_cycle_#637.mat
BOOST_REST,637,0.84206,2.49603,0.2507,11,charge,2,14.989,4.996,2.0,2.0,3.4842,3.7152,15.4113,09-01-21_09.30_RESTPulse_protocol_HPPC_IN21700_30T_cycle_#637.mat
BOOST_REST,637,0.84206,2.49603,0.2507,11,charge,2,14.989,4.996,10.0,9.9,3.4842,3.7728,19.2541,09-01-21_09.30_RESTPulse_protocol_HPPC_IN21700_30T_cycle_#637.mat
BOOST_REST,637,0.84206,2.49603,0.2503,11,discharge,3,-28.727,9.576,2.0,2.0,3.4727,2.9452,18.3625,09-01-21_09.30_RESTPulse_protocol_HPPC_IN21700_30T_cycle_#637.mat
BOOST_REST,637,0.84206,2.49603,0.2503,11,discharge,3,-28.727,9.576,10.0,9.9,3.4727,2.4998,33.8671,09-01-21_09.30_RESTPulse_protocol_HPPC_IN21700_30T_cycle_#637.mat
BOOST_REST,637,0.84206,2.49603,0.2508,11,charge,3,24.982,8.327,2.0,2.0,3.4895,3.8493,14.4024,09-01-21_09.30_RESTPulse_protocol_HPPC_IN21700_30T_cycle_#637.mat
BOOST_REST,637,0.84206,2.49603,0.2508,11,charge,3,24.982,8.327,10.0,9.9,3.4895,3.9418,18.105,09-01-21_09.30_RESTPulse_protocol_HPPC_IN21700_30T_cycle_#637.mat
BOOST_REST,637,0.84206,2.49603,0.2089,12,discharge,0,-2.5,0.833,2.0,2.0,3.4174,3.3656,20.7233,09-01-21_09.30_RESTPulse_protocol_HPPC_IN21700_30T_cycle_#637.mat
BOOST_REST,637,0.84206,2.49603,0.2089,12,discharge,0,-2.5,0.833,10.0,9.9,3.4174,3.3378,31.8451,09-01-21_09.30_RESTPulse_protocol_HPPC_IN21700_30T_cycle_#637.mat
BOOST_REST,637,0.84206,2.49603,0.2089,12,charge,0,1.248,0.416,2.0,2.0,3.42,3.4453,20.2789,09-01-21_09.30_RESTPulse_protocol_HPPC_IN21700_30T_cycle_#637.mat
BOOST_REST,637,0.84206,2.49603,0.2089,12,charge,0,1.248,0.416,10.0,9.9,3.42,3.455,28.0539,09-01-21_09.30_RESTPulse_protocol_HPPC_IN21700_30T_cycle_#637.mat
BOOST_REST,637,0.84206,2.49603,0.2088,12,discharge,1,-9.992,3.331,2.0,2.0,3.4182,3.2016,21.6773,09-01-21_09.30_RESTPulse_protocol_HPPC_IN21700_30T_cycle_#637.mat
BOOST_REST,637,0.84206,2.49603,0.2088,12,discharge,1,-9.992,3.331,10.0,9.9,3.4182,3.0412,37.7302,09-01-21_09.30_RESTPulse_protocol_HPPC_IN21700_30T_cycle_#637.mat
BOOST_REST,637,0.84206,2.49603,0.209,12,charge,1,4.997,1.666,2.0,1.9,3.4293,3.5201,18.1694,09-01-21_09.30_RESTPulse_protocol_HPPC_IN21700_30T_cycle_#637.mat
BOOST_REST,637,0.84206,2.49603,0.209,12,charge,1,4.997,1.666,10.0,9.9,3.4293,3.5495,24.0525,09-01-21_09.30_RESTPulse_protocol_HPPC_IN21700_30T_cycle_#637.mat
BOOST_REST,637,0.84206,2.49603,0.2088,12,discharge,2,-19.986,6.662,2.0,2.0,3.4188,2.9777,22.0704,09-01-21_09.30_RESTPulse_protocol_HPPC_IN21700_30T_cycle_#637.mat
BOOST_REST,637,0.84206,2.49603,0.2088,12,discharge,2,-19.986,6.662,10.0,9.9,3.4188,2.4997,45.9872,09-01-21_09.30_RESTPulse_protocol_HPPC_IN21700_30T_cycle_#637.mat
BOOST_REST,637,0.84206,2.49603,0.2091,12,charge,2,14.989,4.996,2.0,2.0,3.4385,3.678,15.9784,09-01-21_09.30_RESTPulse_protocol_HPPC_IN21700_30T_cycle_#637.mat
BOOST_REST,637,0.84206,2.49603,0.2091,12,charge,2,14.989,4.996,10.0,9.9,3.4385,3.7371,19.9213,09-01-21_09.30_RESTPulse_protocol_HPPC_IN21700_30T_cycle_#637.mat
BOOST_REST,637,0.84206,2.49603,0.2087,12,discharge,3,-27.312,9.104,2.0,2.0,3.4207,2.779,23.4952,09-01-21_09.30_RESTPulse_protocol_HPPC_IN21700_30T_cycle_#637.mat
BOOST_REST,637,0.84206,2.49603,0.2087,12,discharge,3,-27.312,9.104,10.0,9.9,3.4207,2.4999,33.7141,09-01-21_09.30_RESTPulse_protocol_HPPC_IN21700_30T_cycle_#637.mat
BOOST_REST,637,0.84206,2.49603,0.2091,12,charge,3,24.982,8.327,2.0,2.0,3.4416,3.8146,14.9308,09-01-21_09.30_RESTPulse_protocol_HPPC_IN21700_30T_cycle_#637.mat
BOOST_REST,637,0.84206,2.49603,0.2091,12,charge,3,24.982,8.327,10.0,9.9,3.4416,3.9086,18.6935,09-01-21_09.30_RESTPulse_protocol_HPPC_IN21700_30T_cycle_#637.mat
BOOST_REST,675,0.83263,2.46808,1.0,0,discharge,0,-2.47,0.823,2.0,2.0,4.1346,4.089,18.4638,09-07-21_14.58_RESTPulse_protocol_HPPC_IN21700_30T_cycle_#675.mat
BOOST_REST,675,0.83263,2.46808,1.0,0,discharge,0,-2.47,0.823,10.0,9.7,4.1346,4.0701,26.1165,09-07-21_14.58_RESTPulse_protocol_HPPC_IN21700_30T_cycle_#675.mat
BOOST_REST,675,0.83263,2.46808,1.0,0,charge,0,1.234,0.411,2.0,2.0,4.1497,4.179,23.7478,09-07-21_14.58_RESTPulse_protocol_HPPC_IN21700_30T_cycle_#675.mat
BOOST_REST,675,0.83263,2.46808,1.0,0,charge,0,1.234,0.411,10.0,9.9,4.1497,4.1906,33.1496,09-07-21_14.58_RESTPulse_protocol_HPPC_IN21700_30T_cycle_#675.mat
BOOST_REST,675,0.83263,2.46808,0.9999,0,discharge,1,-9.88,3.293,2.0,1.9,4.1453,3.934,21.3856,09-07-21_14.58_RESTPulse_protocol_HPPC_IN21700_30T_cycle_#675.mat
BOOST_REST,675,0.83263,2.46808,0.9999,0,discharge,1,-9.88,3.293,10.0,9.9,4.1453,3.8885,25.9906,09-07-21_14.58_RESTPulse_protocol_HPPC_IN21700_30T_cycle_#675.mat
BOOST_REST,675,0.83263,2.46808,1.0,0,charge,1,1.674,0.558,2.0,2.0,4.1538,4.2,27.5969,09-07-21_14.58_RESTPulse_protocol_HPPC_IN21700_30T_cycle_#675.mat
BOOST_REST,675,0.83263,2.46808,1.0,0,charge,1,1.674,0.558,10.0,9.9,4.1538,4.2,27.5969,09-07-21_14.58_RESTPulse_protocol_HPPC_IN21700_30T_cycle_#675.mat
BOOST_REST,675,0.83263,2.46808,0.9998,0,discharge,2,-19.759,6.586,2.0,2.0,4.1445,3.7601,19.4544,09-07-21_14.58_RESTPulse_protocol_HPPC_IN21700_30T_cycle_#675.mat
BOOST_REST,675,0.83263,2.46808,0.9998,0,discharge,2,-19.759,6.586,10.0,9.9,4.1445,3.6897,23.0174,09-07-21_14.58_RESTPulse_protocol_HPPC_IN21700_30T_cycle_#675.mat
BOOST_REST,675,0.83263,2.46808,1.0,0,charge,2,1.551,0.517,2.0,2.0,4.1577,4.2,27.2727,09-07-21_14.58_RESTPulse_protocol_HPPC_IN21700_30T_cycle_#675.mat
BOOST_REST,675,0.83263,2.46808,1.0,0,charge,2,1.551,0.517,10.0,9.9,4.1577,4.2,27.2727,09-07-21_14.58_RESTPulse_protocol_HPPC_IN21700_30T_cycle_#675.mat
BOOST_REST,675,0.83263,2.46808,0.9998,0,discharge,3,-28.403,9.468,2.0,2.0,4.1445,3.626,18.2551,09-07-21_14.58_RESTPulse_protocol_HPPC_IN21700_30T_cycle_#675.mat
BOOST_REST,675,0.83263,2.46808,0.9998,0,discharge,3,-28.403,9.468,10.0,9.9,4.1445,3.5204,21.973,09-07-21_14.58_RESTPulse_protocol_HPPC_IN21700_30T_cycle_#675.mat
BOOST_REST,675,0.83263,2.46808,1.0,0,charge,3,1.462,0.487,2.0,2.0,4.1607,4.2002,27.027,09-07-21_14.58_RESTPulse_protocol_HPPC_IN21700_30T_cycle_#675.mat
BOOST_REST,675,0.83263,2.46808,1.0,0,charge,3,1.462,0.487,10.0,9.9,4.1607,4.2002,27.027,09-07-21_14.58_RESTPulse_protocol_HPPC_IN21700_30T_cycle_#675.mat
BOOST_REST,675,0.83263,2.46808,0.9588,1,discharge,0,-2.471,0.824,2.0,1.9,4.0928,4.0426,20.3124,09-07-21_14.58_RESTPulse_protocol_HPPC_IN21700_30T_cycle_#675.mat
BOOST_REST,675,0.83263,2.46808,0.9588,1,discharge,0,-2.471,0.824,10.0,9.9,4.0928,4.0296,25.5725,09-07-21_14.58_RESTPulse_protocol_HPPC_IN21700_30T_cycle_#675.mat
BOOST_REST,675,0.83263,2.46808,0.9588,1,charge,0,1.234,0.411,2.0,2.0,4.0946,4.1197,20.3354,09-07-21_14.58_RESTPulse_protocol_HPPC_IN21700_30T_cycle_#675.mat
BOOST_REST,675,0.83263,2.46808,0.9588,1,charge,0,1.234,0.411,10.0,9.9,4.0946,4.1261,25.5205,09-07-21_14.58_RESTPulse_protocol_HPPC_IN21700_30T_cycle_#675.mat
BOOST_REST,675,0.83263,2.46808,0.9588,1,discharge,1,-9.88,3.293,2.0,2.0,4.0929,3.9019,19.3312,09-07-21_14.58_RESTPulse_protocol_HPPC_IN21700_30T_cycle_#675.mat
BOOST_REST,675,0.83263,2.46808,0.9588,1,discharge,1,-9.88,3.293,10.0,9.9,4.0929,3.8668,22.8837,09-07-21_14.58_RESTPulse_protocol_HPPC_IN21700_30T_cycle_#675.mat
BOOST_REST,675,0.83263,2.46808,0.9589,1,charge,1,4.61,1.537,2.0,2.0,4.0977,4.1968,21.4986,09-07-21_14.58_RESTPulse_protocol_HPPC_IN21700_30T_cycle_#675.mat
BOOST_REST,675,0.83263,2.46808,0.9589,1,charge,1,4.61,1.537,10.0,9.9,4.0977,4.2,22.1928,09-07-21_14.58_RESTPulse_protocol_HPPC_IN21700_30T_cycle_#675.mat
BOOST_REST,675,0.83263,2.46808,0.9587,1,discharge,2,-19.758,6.586,2.0,2.0,4.0926,3.74,17.8459,09-07-21_14.58_RESTPulse_protocol_HPPC_IN21700_30T_cycle_#675.mat
BOOST_REST,675,0.83263,2.46808,0.9587,1,discharge,2,-19.758,6.586,10.0,9.9,4.0926,3.6726,21.2572,09-07-21_14.58_RESTPulse_protocol_HPPC_IN21700_30T_cycle_#675.mat
BOOST_REST,675,0.83263,2.46808,0.9589,1,charge,2,4.487,1.496,2.0,2.0,4.1009,4.2002,22.1301,09-07-21_14.58_RESTPulse_protocol_HPPC_IN21700_30T_cycle_#675.mat
BOOST_REST,675,0.83263,2.46808,0.9589,1,charge,2,4.487,1.496,10.0,9.9,4.1009,4.2,22.0855,09-07-21_14.58_RESTPulse_protocol_HPPC_IN21700_30T_cycle_#675.mat
BOOST_REST,675,0.83263,2.46808,0.9586,1,discharge,3,-28.404,9.468,2.0,1.9,4.0942,3.6124,16.9624,09-07-21_14.58_RESTPulse_protocol_HPPC_IN21700_30T_cycle_#675.mat
BOOST_REST,675,0.83263,2.46808,0.9586,1,discharge,3,-28.404,9.468,10.0,9.9,4.0942,3.501,20.8844,09-07-21_14.58_RESTPulse_protocol_HPPC_IN21700_30T_cycle_#675.mat
BOOST_REST,675,0.83263,2.46808,0.9589,1,charge,3,4.343,1.448,2.0,1.9,4.1038,4.2,22.1531,09-07-21_14.58_RESTPulse_protocol_HPPC_IN21700_30T_cycle_#675.mat
BOOST_REST,675,0.83263,2.46808,0.9589,1,charge,3,4.343,1.448,10.0,9.9,4.1038,4.2,22.1531,09-07-21_14.58_RESTPulse_protocol_HPPC_IN21700_30T_cycle_#675.mat
BOOST_REST,675,0.83263,2.46808,0.9176,2,discharge,0,-2.472,0.824,2.0,2.0,4.0774,4.0303,19.0565,09-07-21_14.58_RESTPulse_protocol_HPPC_IN21700_30T_cycle_#675.mat
BOOST_REST,675,0.83263,2.46808,0.9176,2,discharge,0,-2.472,0.824,10.0,9.9,4.0774,4.018,24.033,09-07-21_14.58_RESTPulse_protocol_HPPC_IN21700_30T_cycle_#675.mat
BOOST_REST,675,0.83263,2.46808,0.9177,2,charge,0,1.234,0.411,2.0,2.0,4.0792,4.1024,18.7976,09-07-21_14.58_RESTPulse_protocol_HPPC_IN21700_30T_cycle_#675.mat
BOOST_REST,675,0.83263,2.46808,0.9177,2,charge,0,1.234,0.411,10.0,9.9,4.0792,4.1078,23.1729,09-07-21_14.58_RESTPulse_protocol_HPPC_IN21700_30T_cycle_#675.mat
BOOST_REST,675,0.83263,2.46808,0.9176,2,discharge,1,-9.88,3.293,2.0,2.0,4.0776,3.8971,18.2689,09-07-21_14.58_RESTPulse_protocol_HPPC_IN21700_30T_cycle_#675.mat
BOOST_REST,675,0.83263,2.46808,0.9176,2,discharge,1,-9.88,3.293,10.0,9.9,4.0776,3.8584,22.1858,09-07-21_14.58_RESTPulse_protocol_HPPC_IN21700_30T_cycle_#675.mat
BOOST_REST,675,0.83263,2.46808,0.9177,2,charge,1,4.939,1.646,2.0,2.0,4.0821,4.1725,18.3018,09-07-21_14.58_RESTPulse_protocol_HPPC_IN21700_30T_cycle_#675.mat
BOOST_REST,675,0.83263,2.46808,0.9177,2,charge,1,4.939,1.646,10.0,9.9,4.0821,4.192,22.2497,09-07-21_14.58_RESTPulse_protocol_HPPC_IN21700_30T_cycle_#675.mat
BOOST_REST,675,0.83263,2.46808,0.9175,2,discharge,2,-19.757,6.586,2.0,2.0,4.078,3.7391,17.1534,09-07-21_14.58_RESTPulse_protocol_HPPC_IN21700_30T_cycle_#675.mat
BOOST_REST,675,0.83263,2.46808,0.9175,2,discharge,2,-19.757,6.586,10.0,9.9,4.078,3.6623,21.0406,09-07-21_14.58_RESTPulse_protocol_HPPC_IN21700_30T_cycle_#675.mat
BOOST_REST,675,0.83263,2.46808,0.9177,2,charge,2,5.871,1.957,2.0,2.0,4.0847,4.1999,19.6232,09-07-21_14.58_RESTPulse_protocol_HPPC_IN21700_30T_cycle_#675.mat
BOOST_REST,675,0.83263,2.46808,0.9177,2,charge,2,5.871,1.957,10.0,9.9,4.0847,4.1999,19.6232,09-07-21_14.58_RESTPulse_protocol_HPPC_IN21700_30T_cycle_#675.mat
BOOST_REST,675,0.83263,2.46808,0.9174,2,discharge,3,-28.404,9.468,2.0,2.0,4.078,3.6114,16.4273,09-07-21_14.58_RESTPulse_protocol_HPPC_IN21700_30T_cycle_#675.mat
BOOST_REST,675,0.83263,2.46808,0.9174,2,discharge,3,-28.404,9.468,10.0,9.9,4.078,3.4896,20.7154,09-07-21_14.58_RESTPulse_protocol_HPPC_IN21700_30T_cycle_#675.mat
BOOST_REST,675,0.83263,2.46808,0.9177,2,charge,3,5.76,1.92,2.0,2.0,4.0868,4.2001,19.6712,09-07-21_14.58_RESTPulse_protocol_HPPC_IN21700_30T_cycle_#675.mat
BOOST_REST,675,0.83263,2.46808,0.9177,2,charge,3,5.76,1.92,10.0,9.9,4.0868,4.2001,19.6712,09-07-21_14.58_RESTPulse_protocol_HPPC_IN21700_30T_cycle_#675.mat
BOOST_REST,675,0.83263,2.46808,0.8353,3,discharge,0,-2.47,0.823,2.0,2.0,4.0207,3.9786,17.0473,09-07-21_14.58_RESTPulse_protocol_HPPC_IN21700_30T_cycle_#675.mat
BOOST_REST,675,0.83263,2.46808,0.8353,3,discharge,0,-2.47,0.823,10.0,9.9,4.0207,3.9637,23.0807,09-07-21_14.58_RESTPulse_protocol_HPPC_IN21700_30T_cycle_#675.mat
BOOST_REST,675,0.83263,2.46808,0.8354,3,charge,0,1.234,0.411,2.0,2.0,4.022,4.0436,17.5026,09-07-21_14.58_RESTPulse_protocol_HPPC_IN21700_30T_cycle_#675.mat
BOOST_REST,675,0.83263,2.46808,0.8354,3,charge,0,1.234,0.411,10.0,9.9,4.022,4.0498,22.5265,09-07-21_14.58_RESTPulse_protocol_HPPC_IN21700_30T_cycle_#675.mat
BOOST_REST,675,0.83263,2.46808,0.8353,3,discharge,1,-9.88,3.293,2.0,2.0,4.0214,3.855,16.8424,09-07-21_14.58_RESTPulse_protocol_HPPC_IN21700_30T_cycle_#675.mat
BOOST_REST,675,0.83263,2.46808,0.8353,3,discharge,1,-9.88,3.293,10.0,9.9,4.0214,3.803,22.1057,09-07-21_14.58_RESTPulse_protocol_HPPC_IN21700_30T_cycle_#675.mat
BOOST_REST,675,0.83263,2.46808,0.8354,3,charge,1,4.94,1.647,2.0,2.0,4.0268,4.1079,16.4173,09-07-21_14.58_RESTPulse_protocol_HPPC_IN21700_30T_cycle_#675.mat
BOOST_REST,675,0.83263,2.46808,0.8354,3,charge,1,4.94,1.647,10.0,9.9,4.0268,4.129,20.6887,09-07-21_14.58_RESTPulse_protocol_HPPC_IN21700_30T_cycle_#675.mat
BOOST_REST,675,0.83263,2.46808,0.8352,3,discharge,2,-19.757,6.586,2.0,2.0,4.0218,3.7009,16.2423,09-07-21_14.58_RESTPulse_protocol_HPPC_IN21700_30T_cycle_#675.mat
BOOST_REST,675,0.83263,2.46808,0.8352,3,discharge,2,-19.757,6.586,10.0,9.9,4.0218,3.6061,21.0406,09-07-21_14.58_RESTPulse_protocol_HPPC_IN21700_30T_cycle_#675.mat
BOOST_REST,675,0.83263,2.46808,0.8355,3,charge,2,9.73,3.243,2.0,2.0,4.0302,4.2001,17.4607,09-07-21_14.58_RESTPulse_protocol_HPPC_IN21700_30T_cycle_#675.mat
BOOST_REST,675,0.83263,2.46808,0.8355,3,charge,2,9.73,3.243,10.0,9.9,4.0302,4.2,17.4505,09-07-21_14.58_RESTPulse_protocol_HPPC_IN21700_30T_cycle_#675.mat
BOOST_REST,675,0.83263,2.46808,0.8351,3,discharge,3,-28.405,9.468,2.0,2.0,4.0226,3.5742,15.786,09-07-21_14.58_RESTPulse_protocol_HPPC_IN21700_30T_cycle_#675.mat
BOOST_REST,675,0.83263,2.46808,0.8351,3,discharge,3,-28.405,9.468,10.0,9.9,4.0226,3.4346,20.7006,09-07-21_14.58_RESTPulse_protocol_HPPC_IN21700_30T_cycle_#675.mat
BOOST_REST,675,0.83263,2.46808,0.8354,3,charge,3,9.66,3.22,2.0,2.0,4.0327,4.2002,17.3397,09-07-21_14.58_RESTPulse_protocol_HPPC_IN21700_30T_cycle_#675.mat
BOOST_REST,675,0.83263,2.46808,0.8354,3,charge,3,9.66,3.22,10.0,9.9,4.0327,4.2001,17.3294,09-07-21_14.58_RESTPulse_protocol_HPPC_IN21700_30T_cycle_#675.mat
BOOST_REST,675,0.83263,2.46808,0.753,4,discharge,0,-2.471,0.824,2.0,2.0,3.9226,3.8844,15.4568,09-07-21_14.58_RESTPulse_protocol_HPPC_IN21700_30T_cycle_#675.mat
BOOST_REST,675,0.83263,2.46808,0.753,4,discharge,0,-2.471,0.824,10.0,9.9,3.9226,3.8711,20.8384,09-07-21_14.58_RESTPulse_protocol_HPPC_IN21700_30T_cycle_#675.mat
BOOST_REST,675,0.83263,2.46808,0.753,4,charge,0,1.234,0.411,2.0,1.9,3.9254,3.9446,15.5617,09-07-21_14.58_RESTPulse_protocol_HPPC_IN21700_30T_cycle_#675.mat
BOOST_REST,675,0.83263,2.46808,0.753,4,charge,0,1.234,0.411,10.0,9.9,3.9254,3.9505,20.3437,09-07-21_14.58_RESTPulse_protocol_HPPC_IN21700_30T_cycle_#675.mat
BOOST_REST,675,0.83263,2.46808,0.7529,4,discharge,1,-9.879,3.293,2.0,1.9,3.9236,3.7701,15.5385,09-07-21_14.58_RESTPulse_protocol_HPPC_IN21700_30T_cycle_#675.mat
BOOST_REST,675,0.83263,2.46808,0.7529,4,discharge,1,-9.879,3.293,10.0,9.9,3.9236,3.7231,20.2962,09-07-21_14.58_RESTPulse_protocol_HPPC_IN21700_30T_cycle_#675.mat
BOOST_REST,675,0.83263,2.46808,0.753,4,charge,1,4.939,1.646,2.0,2.0,3.9291,4.0047,15.3061,09-07-21_14.58_RESTPulse_protocol_HPPC_IN21700_30T_cycle_#675.mat
BOOST_REST,675,0.83263,2.46808,0.753,4,charge,1,4.939,1.646,10.0,9.9,3.9291,4.025,19.4161,09-07-21_14.58_RESTPulse_protocol_HPPC_IN21700_30T_cycle_#675.mat
BOOST_REST,675,0.83263,2.46808,0.7529,4,discharge,2,-19.759,6.586,2.0,2.0,3.9239,3.6223,15.2639,09-07-21_14.58_RESTPulse_protocol_HPPC_IN21700_30T_cycle_#675.mat
BOOST_REST,675,0.83263,2.46808,0.7529,4,discharge,2,-19.759,6.586,10.0,9.9,3.9239,3.5384,19.5101,09-07-21_14.58_RESTPulse_protocol_HPPC_IN21700_30T_cycle_#675.mat
BOOST_REST,675,0.83263,2.46808,0.7531,4,charge,2,14.82,4.94,2.0,2.0,3.9323,4.1505,14.7233,09-07-21_14.58_RESTPulse_protocol_HPPC_IN21700_30T_cycle_#675.mat
BOOST_REST,675,0.83263,2.46808,0.7531,4,charge,2,14.82,4.94,10.0,9.9,3.9323,4.2,18.0634,09-07-21_14.58_RESTPulse_protocol_HPPC_IN21700_30T_cycle_#675.mat
BOOST_REST,675,0.83263,2.46808,0.7528,4,discharge,3,-28.404,9.468,2.0,2.0,3.9243,3.5008,14.9099,09-07-21_14.58_RESTPulse_protocol_HPPC_IN21700_30T_cycle_#675.mat
BOOST_REST,675,0.83263,2.46808,0.7528,4,discharge,3,-28.404,9.468,10.0,9.9,3.9243,3.3715,19.462,09-07-21_14.58_RESTPulse_protocol_HPPC_IN21700_30T_cycle_#675.mat
BOOST_REST,675,0.83263,2.46808,0.7532,4,charge,3,16.569,5.523,2.0,2.0,3.9344,4.2002,16.042,09-07-21_14.58_RESTPulse_protocol_HPPC_IN21700_30T_cycle_#675.mat
BOOST_REST,675,0.83263,2.46808,0.7532,4,charge,3,16.569,5.523,10.0,9.9,3.9344,4.2001,16.036,09-07-21_14.58_RESTPulse_protocol_HPPC_IN21700_30T_cycle_#675.mat
BOOST_REST,675,0.83263,2.46808,0.6706,5,discharge,0,-2.474,0.825,2.0,2.0,3.8585,3.821,15.1607,09-07-21_14.58_RESTPulse_protocol_HPPC_IN21700_30T_cycle_#675.mat
BOOST_REST,675,0.83263,2.46808,0.6706,5,discharge,0,-2.474,0.825,10.0,9.9,3.8585,3.8089,20.0526,09-07-21_14.58_RESTPulse_protocol_HPPC_IN21700_30T_cycle_#675.mat
BOOST_REST,675,0.83263,2.46808,0.6707,5,charge,0,1.234,0.411,2.0,1.9,3.8603,3.8787,14.9109,09-07-21_14.58_RESTPulse_protocol_HPPC_IN21700_30T_cycle_#675.mat
BOOST_REST,675,0.83263,2.46808,0.6707,5,charge,0,1.234,0.411,10.0,9.9,3.8603,3.8838,19.0438,09-07-21_14.58_RESTPulse_protocol_HPPC_IN21700_30T_cycle_#675.mat
BOOST_REST,675,0.83263,2.46808,0.6706,5,discharge,1,-9.879,3.293,2.0,2.0,3.8588,3.7097,15.0931,09-07-21_14.58_RESTPulse_protocol_HPPC_IN21700_30T_cycle_#675.mat
BOOST_REST,675,0.83263,2.46808,0.6706,5,discharge,1,-9.879,3.293,10.0,9.9,3.8588,3.6644,19.6787,09-07-21_14.58_RESTPulse_protocol_HPPC_IN21700_30T_cycle_#675.mat
BOOST_REST,675,0.83263,2.46808,0.6707,5,charge,1,4.94,1.647,2.0,2.0,3.8627,3.9363,14.9,09-07-21_14.58_RESTPulse_protocol_HPPC_IN21700_30T_cycle_#675.mat
BOOST_REST,675,0.83263,2.46808,0.6707,5,charge,1,4.94,1.647,10.0,9.9,3.8627,3.9543,18.544,09-07-21_14.58_RESTPulse_protocol_HPPC_IN21700_30T_cycle_#675.mat
BOOST_REST,675,0.83263,2.46808,0.6705,5,discharge,2,-19.758,6.586,2.0,2.0,3.8588,3.5657,14.8345,09-07-21_14.58_RESTPulse_protocol_HPPC_IN21700_30T_cycle_#675.mat
BOOST_REST,675,0.83263,2.46808,0.6705,5,discharge,2,-19.758,6.586,10.0,9.9,3.8588,3.4773,19.3086,09-07-21_14.58_RESTPulse_protocol_HPPC_IN21700_30T_cycle_#675.mat
BOOST_REST,675,0.83263,2.46808,0.6708,5,charge,2,14.818,4.939,2.0,1.9,3.8662,4.0764,14.1855,09-07-21_14.58_RESTPulse_protocol_HPPC_IN21700_30T_cycle_#675.mat
BOOST_REST,675,0.83263,2.46808,0.6708,5,charge,2,14.818,4.939,10.0,9.9,3.8662,4.1268,17.5867,09-07-21_14.58_RESTPulse_protocol_HPPC_IN21700_30T_cycle_#675.mat
BOOST_REST,675,0.83263,2.46808,0.6704,5,discharge,3,-28.404,9.468,2.0,1.9,3.8587,3.4478,14.4663,09-07-21_14.58_RESTPulse_protocol_HPPC_IN21700_30T_cycle_#675.mat
BOOST_REST,675,0.83263,2.46808,0.6704,5,discharge,3,-28.404,9.468,10.0,9.9,3.8587,3.3076,19.4022,09-07-21_14.58_RESTPulse_protocol_HPPC_IN21700_30T_cycle_#675.mat
BOOST_REST,675,0.83263,2.46808,0.6709,5,charge,3,21.809,7.27,2.0,2.0,3.8674,4.2001,15.2552,09-07-21_14.58_RESTPulse_protocol_HPPC_IN21700_30T_cycle_#675.mat
BOOST_REST,675,0.83263,2.46808,0.6709,5,charge,3,21.809,7.27,10.0,9.9,3.8674,4.2,15.2506,09-07-21_14.58_RESTPulse_protocol_HPPC_IN21700_30T_cycle_#675.mat
BOOST_REST,675,0.83263,2.46808,0.5883,6,discharge,0,-2.471,0.824,2.0,2.0,3.783,3.7458,15.0516,09-07-21_14.58_RESTPulse_protocol_HPPC_IN21700_30T_cycle_#675.mat
BOOST_REST,675,0.83263,2.46808,0.5883,6,discharge,0,-2.471,0.824,10.0,9.9,3.783,3.7331,20.1902,09-07-21_14.58_RESTPulse_protocol_HPPC_IN21700_30T_cycle_#675.mat
BOOST_REST,675,0.83263,2.46808,0.5883,6,charge,0,1.234,0.411,2.0,2.0,3.7848,3.8029,14.6666,09-07-21_14.58_RESTPulse_protocol_HPPC_IN21700_30T_cycle_#675.mat
BOOST_REST,675,0.83263,2.46808,0.5883,6,charge,0,1.234,0.411,10.0,9.9,3.7848,3.8086,19.2853,09-07-21_14.58_RESTPulse_protocol_HPPC_IN21700_30T_cycle_#675.mat
BOOST_REST,675,0.83263,2.46808,0.5883,6,discharge,1,-9.88,3.293,2.0,2.0,3.7832,3.6352,14.9791,09-07-21_14.58_RESTPulse_protocol_HPPC_IN21700_30T_cycle_#675.mat
BOOST_REST,675,0.83263,2.46808,0.5883,6,discharge,1,-9.88,3.293,10.0,9.9,3.7832,3.5874,19.8169,09-07-21_14.58_RESTPulse_protocol_HPPC_IN21700_30T_cycle_#675.mat
BOOST_REST,675,0.83263,2.46808,0.5884,6,charge,1,4.938,1.646,2.0,2.0,3.7881,3.8605,14.6627,09-07-21_14.58_RESTPulse_protocol_HPPC_IN21700_30T_cycle_#675.mat
BOOST_REST,675,0.83263,2.46808,0.5884,6,charge,1,4.938,1.646,10.0,9.9,3.7881,3.8806,18.7334,09-07-21_14.58_RESTPulse_protocol_HPPC_IN21700_30T_cycle_#675.mat
BOOST_REST,675,0.83263,2.46808,0.5882,6,discharge,2,-19.759,6.586,2.0,2.0,3.7835,3.4917,14.768,09-07-21_14.58_RESTPulse_protocol_HPPC_IN21700_30T_cycle_#675.mat
BOOST_REST,675,0.83263,2.46808,0.5882,6,discharge,2,-19.759,6.586,10.0,9.9,3.7835,3.399,19.4595,09-07-21_14.58_RESTPulse_protocol_HPPC_IN21700_30T_cycle_#675.mat
BOOST_REST,675,0.83263,2.46808,0.5885,6,charge,2,14.819,4.94,2.0,1.9,3.7915,4.0012,14.1508,09-07-21_14.58_RESTPulse_protocol_HPPC_IN21700_30T_cycle_#675.mat
BOOST_REST,675,0.83263,2.46808,0.5885,6,charge,2,14.819,4.94,10.0,9.9,3.7915,4.0539,17.707,09-07-21_14.58_RESTPulse_protocol_HPPC_IN21700_30T_cycle_#675.mat
BOOST_REST,675,0.83263,2.46808,0.5881,6,discharge,3,-28.405,9.468,2.0,2.0,3.7831,3.3708,14.5151,09-07-21_14.58_RESTPulse_protocol_HPPC_IN21700_30T_cycle_#675.mat
BOOST_REST,675,0.83263,2.46808,0.5881,6,discharge,3,-28.405,9.468,10.0,9.9,3.7831,3.2287,19.5177,09-07-21_14.58_RESTPulse_protocol_HPPC_IN21700_30T_cycle_#675.mat
BOOST_REST,675,0.83263,2.46808,0.5886,6,charge,3,24.699,8.233,2.0,2.0,3.794,4.1358,13.8386,09-07-21_14.58_RESTPulse_protocol_HPPC_IN21700_30T_cycle_#675.mat
BOOST_REST,675,0.83263,2.46808,0.5886,6,charge,3,24.699,8.233,10.0,9.9,3.794,4.2001,16.442,09-07-21_14.58_RESTPulse_protocol_HPPC_IN21700_30T_cycle_#675.mat
BOOST_REST,675,0.83263,2.46808,0.506,7,discharge,0,-2.47,0.823,2.0,2.0,3.6922,3.6552,14.9828,09-07-21_14.58_RESTPulse_protocol_HPPC_IN21700_30T_cycle_#675.mat
BOOST_REST,675,0.83263,2.46808,0.506,7,discharge,0,-2.47,0.823,10.0,9.9,3.6922,3.6427,20.0445,09-07-21_14.58_RESTPulse_protocol_HPPC_IN21700_30T_cycle_#675.mat
BOOST_REST,675,0.83263,2.46808,0.506,7,charge,0,1.234,0.411,2.0,1.9,3.6938,3.7121,14.8298,09-07-21_14.58_RESTPulse_protocol_HPPC_IN21700_30T_cycle_#675.mat
BOOST_REST,675,0.83263,2.46808,0.506,7,charge,0,1.234,0.411,10.0,9.9,3.6938,3.7175,19.2058,09-07-21_14.58_RESTPulse_protocol_HPPC_IN21700_30T_cycle_#675.mat
BOOST_REST,675,0.83263,2.46808,0.5059,7,discharge,1,-9.881,3.294,2.0,1.9,3.6925,3.5465,14.7764,09-07-21_14.58_RESTPulse_protocol_HPPC_IN21700_30T_cycle_#675.mat
BOOST_REST,675,0.83263,2.46808,0.5059,7,discharge,1,-9.881,3.294,10.0,9.9,3.6925,3.4994,19.5433,09-07-21_14.58_RESTPulse_protocol_HPPC_IN21700_30T_cycle_#675.mat
BOOST_REST,675,0.83263,2.46808,0.506,7,charge,1,4.939,1.646,2.0,2.0,3.6976,3.7699,14.6371,09-07-21_14.58_RESTPulse_protocol_HPPC_IN21700_30T_cycle_#675.mat
BOOST_REST,675,0.83263,2.46808,0.506,7,charge,1,4.939,1.646,10.0,9.9,3.6976,3.7911,18.929,09-07-21_14.58_RESTPulse_protocol_HPPC_IN21700_30T_cycle_#675.mat
BOOST_REST,675,0.83263,2.46808,0.5059,7,discharge,2,-19.757,6.586,2.0,2.0,3.6927,3.4031,14.6581,09-07-21_14.58_RESTPulse_protocol_HPPC_IN21700_30T_cycle_#675.mat
