Repository: KikETs/ECM_HYBRID_BMS_JOINT

## Results

| Arm | Model | Size | Protocol | Result | Worst cell |
|---|---|---|---|---|---|
| SOP | 2RC table + trim (A8) | 4 effective coefficients, 2 EW states | leave-one-cell-out | usable current 69.6 % discharge, 59.5 % charge (τ = 10 s) | 59.9 % / 53.5 % (BOOST_REST) |
| SOH | dQ/dV ridge | 65 coefficients | leave-one-cell-out | RMSE 0.0094, bias −0.0005 | 0.0130 (BOOST_REST) |
| SOC | 2RC EKF, low-current gate | 3 states | leave-one-cell-out | **2.34 %p** over six sensor disturbances on estimated SOH (2.325 on true SOH), per cell 2.00–2.75 | 4.60 %p (BOOST_NEGPULSE_1S, current offset −0.10 A) |

The SOH arm was a 10,945-parameter CNN until the second audit round. Nested

File: analysis/uypydj_hppc_resistance.csv (part 92 of 225)
protocol,cycle,SOH,CAP_Ah,SOC,soc_group,direction,rate_rank,I_A,CRate_rated,tau_s,tau_actual_s,V_pre_V,V_tau_V,R_mOhm,file
BOOST_REST,675,0.83263,2.46808,0.5059,7,discharge,2,-19.757,6.586,10.0,9.9,3.6927,3.3139,19.173,09-07-21_14.58_RESTPulse_protocol_HPPC_IN21700_30T_cycle_#675.mat
BOOST_REST,675,0.83263,2.46808,0.5061,7,charge,2,14.818,4.939,2.0,1.9,3.7012,3.911,14.1585,09-07-21_14.58_RESTPulse_protocol_HPPC_IN21700_30T_cycle_#675.mat
BOOST_REST,675,0.83263,2.46808,0.5061,7,charge,2,14.818,4.939,10.0,9.9,3.7012,3.9686,18.0456,09-07-21_14.58_RESTPulse_protocol_HPPC_IN21700_30T_cycle_#675.mat
BOOST_REST,675,0.83263,2.46808,0.5058,7,discharge,3,-28.406,9.469,2.0,2.0,3.693,3.2829,14.4371,09-07-21_14.58_RESTPulse_protocol_HPPC_IN21700_30T_cycle_#675.mat
BOOST_REST,675,0.83263,2.46808,0.5058,7,discharge,3,-28.406,9.469,10.0,9.9,3.693,3.1451,19.2882,09-07-21_14.58_RESTPulse_protocol_HPPC_IN21700_30T_cycle_#675.mat
BOOST_REST,675,0.83263,2.46808,0.5062,7,charge,3,24.7,8.233,2.0,2.0,3.704,4.0469,13.8826,09-07-21_14.58_RESTPulse_protocol_HPPC_IN21700_30T_cycle_#675.mat
BOOST_REST,675,0.83263,2.46808,0.5062,7,charge,3,24.7,8.233,10.0,9.9,3.704,4.1371,17.5344,09-07-21_14.58_RESTPulse_protocol_HPPC_IN21700_30T_cycle_#675.mat
BOOST_REST,675,0.83263,2.46808,0.4236,8,discharge,0,-2.471,0.824,2.0,2.0,3.6157,3.5784,15.0927,09-07-21_14.58_RESTPulse_protocol_HPPC_IN21700_30T_cycle_#675.mat
BOOST_REST,675,0.83263,2.46808,0.4236,8,discharge,0,-2.471,0.824,10.0,9.9,3.6157,3.5665,19.9077,09-07-21_14.58_RESTPulse_protocol_HPPC_IN21700_30T_cycle_#675.mat
BOOST_REST,675,0.83263,2.46808,0.4237,8,charge,0,1.234,0.411,2.0,1.9,3.6174,3.6355,14.6701,09-07-21_14.58_RESTPulse_protocol_HPPC_IN21700_30T_cycle_#675.mat
BOOST_REST,675,0.83263,2.46808,0.4237,8,charge,0,1.234,0.411,10.0,9.9,3.6174,3.6409,19.0468,09-07-21_14.58_RESTPulse_protocol_HPPC_IN21700_30T_cycle_#675.mat
BOOST_REST,675,0.83263,2.46808,0.4236,8,discharge,1,-9.88,3.293,2.0,1.9,3.6159,3.4689,14.8779,09-07-21_14.58_RESTPulse_protocol_HPPC_IN21700_30T_cycle_#675.mat
BOOST_REST,675,0.83263,2.46808,0.4236,8,discharge,1,-9.88,3.293,10.0,9.9,3.6159,3.4231,19.5134,09-07-21_14.58_RESTPulse_protocol_HPPC_IN21700_30T_cycle_#675.mat
BOOST_REST,675,0.83263,2.46808,0.4237,8,charge,1,4.939,1.646,2.0,1.9,3.6208,3.693,14.6183,09-07-21_14.58_RESTPulse_protocol_HPPC_IN21700_30T_cycle_#675.mat
BOOST_REST,675,0.83263,2.46808,0.4237,8,charge,1,4.939,1.646,10.0,9.9,3.6208,3.7137,18.8095,09-07-21_14.58_RESTPulse_protocol_HPPC_IN21700_30T_cycle_#675.mat
BOOST_REST,675,0.83263,2.46808,0.4235,8,discharge,2,-19.759,6.586,2.0,2.0,3.6161,3.3249,14.7376,09-07-21_14.58_RESTPulse_protocol_HPPC_IN21700_30T_cycle_#675.mat
BOOST_REST,675,0.83263,2.46808,0.4235,8,discharge,2,-19.759,6.586,10.0,9.9,3.6161,3.2324,19.419,09-07-21_14.58_RESTPulse_protocol_HPPC_IN21700_30T_cycle_#675.mat
BOOST_REST,675,0.83263,2.46808,0.4238,8,charge,2,14.82,4.94,2.0,2.0,3.6251,3.8363,14.251,09-07-21_14.58_RESTPulse_protocol_HPPC_IN21700_30T_cycle_#675.mat
BOOST_REST,675,0.83263,2.46808,0.4238,8,charge,2,14.82,4.94,10.0,9.9,3.6251,3.8914,17.969,09-07-21_14.58_RESTPulse_protocol_HPPC_IN21700_30T_cycle_#675.mat
BOOST_REST,675,0.83263,2.46808,0.4234,8,discharge,3,-28.406,9.469,2.0,2.0,3.6156,3.2033,14.5145,09-07-21_14.58_RESTPulse_protocol_HPPC_IN21700_30T_cycle_#675.mat
BOOST_REST,675,0.83263,2.46808,0.4234,8,discharge,3,-28.406,9.469,10.0,9.9,3.6156,3.0541,19.767,09-07-21_14.58_RESTPulse_protocol_HPPC_IN21700_30T_cycle_#675.mat
BOOST_REST,675,0.83263,2.46808,0.4239,8,charge,3,24.699,8.233,2.0,2.0,3.6283,3.9719,13.9115,09-07-21_14.58_RESTPulse_protocol_HPPC_IN21700_30T_cycle_#675.mat
BOOST_REST,675,0.83263,2.46808,0.4239,8,charge,3,24.699,8.233,10.0,9.9,3.6283,4.0593,17.4501,09-07-21_14.58_RESTPulse_protocol_HPPC_IN21700_30T_cycle_#675.mat
BOOST_REST,675,0.83263,2.46808,0.3413,9,discharge,0,-2.471,0.824,2.0,1.9,3.5486,3.5094,15.8608,09-07-21_14.58_RESTPulse_protocol_HPPC_IN21700_30T_cycle_#675.mat
BOOST_REST,675,0.83263,2.46808,0.3413,9,discharge,0,-2.471,0.824,10.0,9.9,3.5486,3.496,21.2826,09-07-21_14.58_RESTPulse_protocol_HPPC_IN21700_30T_cycle_#675.mat
BOOST_REST,675,0.83263,2.46808,0.3414,9,charge,0,1.234,0.411,2.0,2.0,3.5495,3.5695,16.2048,09-07-21_14.58_RESTPulse_protocol_HPPC_IN21700_30T_cycle_#675.mat
BOOST_REST,675,0.83263,2.46808,0.3414,9,charge,0,1.234,0.411,10.0,9.9,3.5495,3.5749,20.5801,09-07-21_14.58_RESTPulse_protocol_HPPC_IN21700_30T_cycle_#675.mat
BOOST_REST,675,0.83263,2.46808,0.3413,9,discharge,1,-9.879,3.293,2.0,2.0,3.5488,3.3922,15.8526,09-07-21_14.58_RESTPulse_protocol_HPPC_IN21700_30T_cycle_#675.mat
BOOST_REST,675,0.83263,2.46808,0.3413,9,discharge,1,-9.879,3.293,10.0,9.9,3.5488,3.339,21.238,09-07-21_14.58_RESTPulse_protocol_HPPC_IN21700_30T_cycle_#675.mat
BOOST_REST,675,0.83263,2.46808,0.3414,9,charge,1,4.94,1.647,2.0,1.9,3.554,3.6292,15.2221,09-07-21_14.58_RESTPulse_protocol_HPPC_IN21700_30T_cycle_#675.mat
BOOST_REST,675,0.83263,2.46808,0.3414,9,charge,1,4.94,1.647,10.0,9.9,3.554,3.6495,19.3312,09-07-21_14.58_RESTPulse_protocol_HPPC_IN21700_30T_cycle_#675.mat
BOOST_REST,675,0.83263,2.46808,0.3412,9,discharge,2,-19.759,6.586,2.0,1.9,3.5489,3.2424,15.5119,09-07-21_14.58_RESTPulse_protocol_HPPC_IN21700_30T_cycle_#675.mat
BOOST_REST,675,0.83263,2.46808,0.3412,9,discharge,2,-19.759,6.586,10.0,9.9,3.5489,3.12,21.7066,09-07-21_14.58_RESTPulse_protocol_HPPC_IN21700_30T_cycle_#675.mat
BOOST_REST,675,0.83263,2.46808,0.3415,9,charge,2,14.819,4.94,2.0,2.0,3.5587,3.776,14.6636,09-07-21_14.58_RESTPulse_protocol_HPPC_IN21700_30T_cycle_#675.mat
BOOST_REST,675,0.83263,2.46808,0.3415,9,charge,2,14.819,4.94,10.0,9.9,3.5587,3.8321,18.4493,09-07-21_14.58_RESTPulse_protocol_HPPC_IN21700_30T_cycle_#675.mat
BOOST_REST,675,0.83263,2.46808,0.3411,9,discharge,3,-28.404,9.468,2.0,2.0,3.5491,3.111,15.4239,09-07-21_14.58_RESTPulse_protocol_HPPC_IN21700_30T_cycle_#675.mat
BOOST_REST,675,0.83263,2.46808,0.3411,9,discharge,3,-28.404,9.468,10.0,9.9,3.5491,2.8986,22.9017,09-07-21_14.58_RESTPulse_protocol_HPPC_IN21700_30T_cycle_#675.mat
BOOST_REST,675,0.83263,2.46808,0.3416,9,charge,3,24.7,8.233,2.0,2.0,3.5624,3.9135,14.2146,09-07-21_14.58_RESTPulse_protocol_HPPC_IN21700_30T_cycle_#675.mat
BOOST_REST,675,0.83263,2.46808,0.3416,9,charge,3,24.7,8.233,10.0,9.9,3.5624,4.0015,17.7773,09-07-21_14.58_RESTPulse_protocol_HPPC_IN21700_30T_cycle_#675.mat
BOOST_REST,675,0.83263,2.46808,0.3002,10,discharge,0,-2.471,0.824,2.0,1.9,3.5142,3.4727,16.7935,09-07-21_14.58_RESTPulse_protocol_HPPC_IN21700_30T_cycle_#675.mat
BOOST_REST,675,0.83263,2.46808,0.3002,10,discharge,0,-2.471,0.824,10.0,9.9,3.5142,3.4572,23.0657,09-07-21_14.58_RESTPulse_protocol_HPPC_IN21700_30T_cycle_#675.mat
BOOST_REST,675,0.83263,2.46808,0.3002,10,charge,0,1.234,0.411,2.0,2.0,3.5153,3.5364,17.1003,09-07-21_14.58_RESTPulse_protocol_HPPC_IN21700_30T_cycle_#675.mat
BOOST_REST,675,0.83263,2.46808,0.3002,10,charge,0,1.234,0.411,10.0,9.9,3.5153,3.5424,21.9629,09-07-21_14.58_RESTPulse_protocol_HPPC_IN21700_30T_cycle_#675.mat
BOOST_REST,675,0.83263,2.46808,0.3001,10,discharge,1,-9.879,3.293,2.0,2.0,3.5143,3.3477,16.8641,09-07-21_14.58_RESTPulse_protocol_HPPC_IN21700_30T_cycle_#675.mat
BOOST_REST,675,0.83263,2.46808,0.3001,10,discharge,1,-9.879,3.293,10.0,9.9,3.5143,3.2825,23.4639,09-07-21_14.58_RESTPulse_protocol_HPPC_IN21700_30T_cycle_#675.mat
BOOST_REST,675,0.83263,2.46808,0.3002,10,charge,1,4.94,1.647,2.0,2.0,3.5205,3.5993,15.9524,09-07-21_14.58_RESTPulse_protocol_HPPC_IN21700_30T_cycle_#675.mat
BOOST_REST,675,0.83263,2.46808,0.3002,10,charge,1,4.94,1.647,10.0,9.9,3.5205,3.6207,20.2846,09-07-21_14.58_RESTPulse_protocol_HPPC_IN21700_30T_cycle_#675.mat
BOOST_REST,675,0.83263,2.46808,0.3,10,discharge,2,-19.758,6.586,2.0,2.0,3.5147,3.1854,16.6667,09-07-21_14.58_RESTPulse_protocol_HPPC_IN21700_30T_cycle_#675.mat
BOOST_REST,675,0.83263,2.46808,0.3,10,discharge,2,-19.758,6.586,10.0,9.9,3.5147,3.021,24.9873,09-07-21_14.58_RESTPulse_protocol_HPPC_IN21700_30T_cycle_#675.mat
BOOST_REST,675,0.83263,2.46808,0.3003,10,charge,2,14.82,4.94,2.0,1.9,3.5258,3.7481,15.0,09-07-21_14.58_RESTPulse_protocol_HPPC_IN21700_30T_cycle_#675.mat
BOOST_REST,675,0.83263,2.46808,0.3003,10,charge,2,14.82,4.94,10.0,9.9,3.5258,3.8058,18.8934,09-07-21_14.58_RESTPulse_protocol_HPPC_IN21700_30T_cycle_#675.mat
BOOST_REST,675,0.83263,2.46808,0.3,10,discharge,3,-28.403,9.468,2.0,2.0,3.515,3.045,16.5475,09-07-21_14.58_RESTPulse_protocol_HPPC_IN21700_30T_cycle_#675.mat
BOOST_REST,675,0.83263,2.46808,0.3,10,discharge,3,-28.403,9.468,10.0,9.9,3.515,2.727,27.7435,09-07-21_14.58_RESTPulse_protocol_HPPC_IN21700_30T_cycle_#675.mat
BOOST_REST,675,0.83263,2.46808,0.3004,10,charge,3,24.698,8.233,2.0,2.0,3.5293,3.8862,14.4506,09-07-21_14.58_RESTPulse_protocol_HPPC_IN21700_30T_cycle_#675.mat
BOOST_REST,675,0.83263,2.46808,0.3004,10,charge,3,24.698,8.233,10.0,9.9,3.5293,3.9756,18.0703,09-07-21_14.58_RESTPulse_protocol_HPPC_IN21700_30T_cycle_#675.mat
BOOST_REST,675,0.83263,2.46808,0.259,11,discharge,0,-2.47,0.823,2.0,1.9,3.4733,3.4282,18.2598,09-07-21_14.58_RESTPulse_protocol_HPPC_IN21700_30T_cycle_#675.mat
BOOST_REST,675,0.83263,2.46808,0.259,11,discharge,0,-2.47,0.823,10.0,9.9,3.4733,3.4086,26.1954,09-07-21_14.58_RESTPulse_protocol_HPPC_IN21700_30T_cycle_#675.mat
BOOST_REST,675,0.83263,2.46808,0.259,11,charge,0,1.236,0.412,2.0,2.0,3.4756,3.4973,17.5609,09-07-21_14.58_RESTPulse_protocol_HPPC_IN21700_30T_cycle_#675.mat
BOOST_REST,675,0.83263,2.46808,0.259,11,charge,0,1.236,0.412,10.0,9.9,3.4756,3.5045,23.3876,09-07-21_14.58_RESTPulse_protocol_HPPC_IN21700_30T_cycle_#675.mat
BOOST_REST,675,0.83263,2.46808,0.2589,11,discharge,1,-9.879,3.293,2.0,2.0,3.4735,3.2892,18.6561,09-07-21_14.58_RESTPulse_protocol_HPPC_IN21700_30T_cycle_#675.mat
BOOST_REST,675,0.83263,2.46808,0.2589,11,discharge,1,-9.879,3.293,10.0,9.9,3.4735,3.1961,28.0803,09-07-21_14.58_RESTPulse_protocol_HPPC_IN21700_30T_cycle_#675.mat
BOOST_REST,675,0.83263,2.46808,0.2591,11,charge,1,4.94,1.647,2.0,2.0,3.4811,3.565,16.9841,09-07-21_14.58_RESTPulse_protocol_HPPC_IN21700_30T_cycle_#675.mat
BOOST_REST,675,0.83263,2.46808,0.2591,11,charge,1,4.94,1.647,10.0,9.9,3.4811,3.5889,21.8223,09-07-21_14.58_RESTPulse_protocol_HPPC_IN21700_30T_cycle_#675.mat
BOOST_REST,675,0.83263,2.46808,0.2588,11,discharge,2,-19.759,6.586,2.0,2.0,3.474,3.1059,18.6295,09-07-21_14.58_RESTPulse_protocol_HPPC_IN21700_30T_cycle_#675.mat
BOOST_REST,675,0.83263,2.46808,0.2588,11,discharge,2,-19.759,6.586,10.0,9.9,3.474,2.841,32.036,09-07-21_14.58_RESTPulse_protocol_HPPC_IN21700_30T_cycle_#675.mat
BOOST_REST,675,0.83263,2.46808,0.2591,11,charge,2,14.82,4.94,2.0,2.0,3.4874,3.7191,15.6343,09-07-21_14.58_RESTPulse_protocol_HPPC_IN21700_30T_cycle_#675.mat
BOOST_REST,675,0.83263,2.46808,0.2591,11,charge,2,14.82,4.94,10.0,9.9,3.4874,3.7768,19.5277,09-07-21_14.58_RESTPulse_protocol_HPPC_IN21700_30T_cycle_#675.mat
BOOST_REST,675,0.83263,2.46808,0.2588,11,discharge,3,-28.404,9.468,2.0,2.0,3.4749,2.9452,18.6488,09-07-21_14.58_RESTPulse_protocol_HPPC_IN21700_30T_cycle_#675.mat
BOOST_REST,675,0.83263,2.46808,0.2588,11,discharge,3,-28.404,9.468,10.0,9.9,3.4749,2.4998,34.3297,09-07-21_14.58_RESTPulse_protocol_HPPC_IN21700_30T_cycle_#675.mat
BOOST_REST,675,0.83263,2.46808,0.2592,11,charge,3,24.699,8.233,2.0,1.9,3.4921,3.8516,14.5552,09-07-21_14.58_RESTPulse_protocol_HPPC_IN21700_30T_cycle_#675.mat
BOOST_REST,675,0.83263,2.46808,0.2592,11,charge,3,24.699,8.233,10.0,9.9,3.4921,3.9453,18.3489,09-07-21_14.58_RESTPulse_protocol_HPPC_IN21700_30T_cycle_#675.mat
BOOST_REST,675,0.83263,2.46808,0.2178,12,discharge,0,-2.469,0.823,2.0,2.0,3.4199,3.3676,21.1818,09-07-21_14.58_RESTPulse_protocol_HPPC_IN21700_30T_cycle_#675.mat
BOOST_REST,675,0.83263,2.46808,0.2178,12,discharge,0,-2.469,0.823,10.0,9.9,3.4199,3.3394,32.603,09-07-21_14.58_RESTPulse_protocol_HPPC_IN21700_30T_cycle_#675.mat
BOOST_REST,675,0.83263,2.46808,0.2179,12,charge,0,1.234,0.411,2.0,2.0,3.4232,3.4479,20.013,09-07-21_14.58_RESTPulse_protocol_HPPC_IN21700_30T_cycle_#675.mat
BOOST_REST,675,0.83263,2.46808,0.2179,12,charge,0,1.234,0.411,10.0,9.9,3.4232,3.4578,28.0344,09-07-21_14.58_RESTPulse_protocol_HPPC_IN21700_30T_cycle_#675.mat
BOOST_REST,675,0.83263,2.46808,0.2178,12,discharge,1,-9.88,3.293,2.0,2.0,3.4207,3.2035,21.9836,09-07-21_14.58_RESTPulse_protocol_HPPC_IN21700_30T_cycle_#675.mat
BOOST_REST,675,0.83263,2.46808,0.2178,12,discharge,1,-9.88,3.293,10.0,9.9,3.4207,3.0451,38.0158,09-07-21_14.58_RESTPulse_protocol_HPPC_IN21700_30T_cycle_#675.mat
BOOST_REST,675,0.83263,2.46808,0.2179,12,charge,1,4.938,1.646,2.0,1.9,3.432,3.5237,18.5703,09-07-21_14.58_RESTPulse_protocol_HPPC_IN21700_30T_cycle_#675.mat
BOOST_REST,675,0.83263,2.46808,0.2179,12,charge,1,4.938,1.646,10.0,9.9,3.432,3.5536,24.6254,09-07-21_14.58_RESTPulse_protocol_HPPC_IN21700_30T_cycle_#675.mat
BOOST_REST,675,0.83263,2.46808,0.2177,12,discharge,2,-19.759,6.586,2.0,2.0,3.422,2.9818,22.2785,09-07-21_14.58_RESTPulse_protocol_HPPC_IN21700_30T_cycle_#675.mat
BOOST_REST,675,0.83263,2.46808,0.2177,12,discharge,2,-19.759,6.586,10.0,9.9,3.422,2.4997,46.6775,09-07-21_14.58_RESTPulse_protocol_HPPC_IN21700_30T_cycle_#675.mat
BOOST_REST,675,0.83263,2.46808,0.218,12,charge,2,14.821,4.94,2.0,2.0,3.4417,3.683,16.281,09-07-21_14.58_RESTPulse_protocol_HPPC_IN21700_30T_cycle_#675.mat
BOOST_REST,675,0.83263,2.46808,0.218,12,charge,2,14.821,4.94,10.0,9.9,3.4417,3.7429,20.3225,09-07-21_14.58_RESTPulse_protocol_HPPC_IN21700_30T_cycle_#675.mat
BOOST_REST,675,0.83263,2.46808,0.2176,12,discharge,3,-27.518,9.173,2.0,2.0,3.4231,2.7862,23.1449,09-07-21_14.58_RESTPulse_protocol_HPPC_IN21700_30T_cycle_#675.mat
BOOST_REST,675,0.83263,2.46808,0.2176,12,discharge,3,-27.518,9.173,10.0,9.9,3.4231,2.4999,33.5489,09-07-21_14.58_RESTPulse_protocol_HPPC_IN21700_30T_cycle_#675.mat
BOOST_REST,675,0.83263,2.46808,0.218,12,charge,3,24.699,8.233,2.0,1.9,3.445,3.8177,15.0897,09-07-21_14.58_RESTPulse_protocol_HPPC_IN21700_30T_cycle_#675.mat
BOOST_REST,675,0.83263,2.46808,0.218,12,charge,3,24.699,8.233,10.0,9.9,3.445,3.913,18.9481,09-07-21_14.58_RESTPulse_protocol_HPPC_IN21700_30T_cycle_#675.mat
BOOST_REST,712,0.82042,2.43188,1.0,0,discharge,0,-2.434,0.811,2.0,1.9,4.1343,4.0852,20.1742,09-12-21_18.23_RESTPulse_protocol_HPPC_IN21700_30T_cycle_#712.mat
BOOST_REST,712,0.82042,2.43188,1.0,0,discharge,0,-2.434,0.811,10.0,9.7,4.1343,4.0651,28.4329,09-12-21_18.23_RESTPulse_protocol_HPPC_IN21700_30T_cycle_#712.mat
BOOST_REST,712,0.82042,2.43188,1.0,0,charge,0,1.216,0.405,2.0,2.0,4.1477,4.1797,26.3158,09-12-21_18.23_RESTPulse_protocol_HPPC_IN21700_30T_cycle_#712.mat
BOOST_REST,712,0.82042,2.43188,1.0,0,charge,0,1.216,0.405,10.0,9.9,4.1477,4.1918,36.2664,09-12-21_18.23_RESTPulse_protocol_HPPC_IN21700_30T_cycle_#712.mat
BOOST_REST,712,0.82042,2.43188,0.9999,0,discharge,1,-9.734,3.245,2.0,2.0,4.1441,3.9221,22.8074,09-12-21_18.23_RESTPulse_protocol_HPPC_IN21700_30T_cycle_#712.mat
BOOST_REST,712,0.82042,2.43188,0.9999,0,discharge,1,-9.734,3.245,10.0,9.9,4.1441,3.8766,27.4818,09-12-21_18.23_RESTPulse_protocol_HPPC_IN21700_30T_cycle_#712.mat
BOOST_REST,712,0.82042,2.43188,1.0,0,charge,1,1.602,0.534,2.0,2.0,4.153,4.2,29.3466,09-12-21_18.23_RESTPulse_protocol_HPPC_IN21700_30T_cycle_#712.mat
BOOST_REST,712,0.82042,2.43188,1.0,0,charge,1,1.602,0.534,10.0,9.9,4.153,4.2,29.3466,09-12-21_18.23_RESTPulse_protocol_HPPC_IN21700_30T_cycle_#712.mat
BOOST_REST,712,0.82042,2.43188,0.9998,0,discharge,2,-19.469,6.49,2.0,2.0,4.1433,3.7452,20.4479,09-12-21_18.23_RESTPulse_protocol_HPPC_IN21700_30T_cycle_#712.mat
BOOST_REST,712,0.82042,2.43188,0.9998,0,discharge,2,-19.469,6.49,10.0,9.9,4.1433,3.6698,24.3207,09-12-21_18.23_RESTPulse_protocol_HPPC_IN21700_30T_cycle_#712.mat
BOOST_REST,712,0.82042,2.43188,1.0,0,charge,2,1.475,0.492,2.0,1.9,4.1564,4.2,29.5673,09-12-21_18.23_RESTPulse_protocol_HPPC_IN21700_30T_cycle_#712.mat
BOOST_REST,712,0.82042,2.43188,1.0,0,charge,2,1.475,0.492,10.0,9.91,4.1564,4.2,29.5673,09-12-21_18.23_RESTPulse_protocol_HPPC_IN21700_30T_cycle_#712.mat
BOOST_REST,712,0.82042,2.43188,0.9998,0,discharge,3,-27.987,9.329,2.0,2.0,4.1433,3.6077,19.1375,09-12-21_18.23_RESTPulse_protocol_HPPC_IN21700_30T_cycle_#712.mat
BOOST_REST,712,0.82042,2.43188,0.9998,0,discharge,3,-27.987,9.329,10.0,9.9,4.1433,3.4929,23.2394,09-12-21_18.23_RESTPulse_protocol_HPPC_IN21700_30T_cycle_#712.mat
BOOST_REST,712,0.82042,2.43188,1.0,0,charge,3,1.385,0.462,2.0,1.9,4.1603,4.2,28.6663,09-12-21_18.23_RESTPulse_protocol_HPPC_IN21700_30T_cycle_#712.mat
BOOST_REST,712,0.82042,2.43188,1.0,0,charge,3,1.385,0.462,10.0,9.9,4.1603,4.1999,28.5941,09-12-21_18.23_RESTPulse_protocol_HPPC_IN21700_30T_cycle_#712.mat
BOOST_REST,712,0.82042,2.43188,0.9594,1,discharge,0,-2.434,0.811,2.0,2.0,4.0921,4.0395,21.6132,09-12-21_18.23_RESTPulse_protocol_HPPC_IN21700_30T_cycle_#712.mat
BOOST_REST,712,0.82042,2.43188,0.9594,1,discharge,0,-2.434,0.811,10.0,9.9,4.0921,4.0265,26.9548,09-12-21_18.23_RESTPulse_protocol_HPPC_IN21700_30T_cycle_#712.mat
BOOST_REST,712,0.82042,2.43188,0.9595,1,charge,0,1.216,0.405,2.0,1.9,4.0941,4.1201,21.3816,09-12-21_18.23_RESTPulse_protocol_HPPC_IN21700_30T_cycle_#712.mat
BOOST_REST,712,0.82042,2.43188,0.9595,1,charge,0,1.216,0.405,10.0,9.9,4.0941,4.1268,26.8914,09-12-21_18.23_RESTPulse_protocol_HPPC_IN21700_30T_cycle_#712.mat
BOOST_REST,712,0.82042,2.43188,0.9594,1,discharge,1,-9.733,3.244,2.0,1.9,4.0924,3.8958,20.1985,09-12-21_18.23_RESTPulse_protocol_HPPC_IN21700_30T_cycle_#712.mat
BOOST_REST,712,0.82042,2.43188,0.9594,1,discharge,1,-9.733,3.244,10.0,9.9,4.0924,3.858,24.082,09-12-21_18.23_RESTPulse_protocol_HPPC_IN21700_30T_cycle_#712.mat
BOOST_REST,712,0.82042,2.43188,0.9595,1,charge,1,4.387,1.462,2.0,2.0,4.0973,4.2001,23.4315,09-12-21_18.23_RESTPulse_protocol_HPPC_IN21700_30T_cycle_#712.mat
BOOST_REST,712,0.82042,2.43188,0.9595,1,charge,1,4.387,1.462,10.0,9.9,4.0973,4.2001,23.4315,09-12-21_18.23_RESTPulse_protocol_HPPC_IN21700_30T_cycle_#712.mat
BOOST_REST,712,0.82042,2.43188,0.9593,1,discharge,2,-19.468,6.489,2.0,2.0,4.0928,3.7298,18.646,09-12-21_18.23_RESTPulse_protocol_HPPC_IN21700_30T_cycle_#712.mat
BOOST_REST,712,0.82042,2.43188,0.9593,1,discharge,2,-19.468,6.489,10.0,9.9,4.0928,3.6573,22.37,09-12-21_18.23_RESTPulse_protocol_HPPC_IN21700_30T_cycle_#712.mat
BOOST_REST,712,0.82042,2.43188,0.9595,1,charge,2,4.281,1.427,2.0,2.0,4.1005,4.2001,23.2672,09-12-21_18.23_RESTPulse_protocol_HPPC_IN21700_30T_cycle_#712.mat
BOOST_REST,712,0.82042,2.43188,0.9595,1,charge,2,4.281,1.427,10.0,9.9,4.1005,4.2,23.2439,09-12-21_18.23_RESTPulse_protocol_HPPC_IN21700_30T_cycle_#712.mat
BOOST_REST,712,0.82042,2.43188,0.9592,1,discharge,3,-27.988,9.329,2.0,1.9,4.0937,3.6018,17.5754,09-12-21_18.23_RESTPulse_protocol_HPPC_IN21700_30T_cycle_#712.mat
BOOST_REST,712,0.82042,2.43188,0.9592,1,discharge,3,-27.988,9.329,10.0,9.9,4.0937,3.4822,21.8486,09-12-21_18.23_RESTPulse_protocol_HPPC_IN21700_30T_cycle_#712.mat
BOOST_REST,712,0.82042,2.43188,0.9595,1,charge,3,4.159,1.386,2.0,2.0,4.1036,4.2002,23.2295,09-12-21_18.23_RESTPulse_protocol_HPPC_IN21700_30T_cycle_#712.mat
BOOST_REST,712,0.82042,2.43188,0.9595,1,charge,3,4.159,1.386,10.0,9.9,4.1036,4.2001,23.2055,09-12-21_18.23_RESTPulse_protocol_HPPC_IN21700_30T_cycle_#712.mat
BOOST_REST,712,0.82042,2.43188,0.9189,2,discharge,0,-2.434,0.811,2.0,2.0,4.077,4.0294,19.5563,09-12-21_18.23_RESTPulse_protocol_HPPC_IN21700_30T_cycle_#712.mat
BOOST_REST,712,0.82042,2.43188,0.9189,2,discharge,0,-2.434,0.811,10.0,9.9,4.077,4.0168,24.7329,09-12-21_18.23_RESTPulse_protocol_HPPC_IN21700_30T_cycle_#712.mat
BOOST_REST,712,0.82042,2.43188,0.9189,2,charge,0,1.216,0.405,2.0,2.0,4.0789,4.1022,19.1612,09-12-21_18.23_RESTPulse_protocol_HPPC_IN21700_30T_cycle_#712.mat
BOOST_REST,712,0.82042,2.43188,0.9189,2,charge,0,1.216,0.405,10.0,9.9,4.0789,4.1077,23.6842,09-12-21_18.23_RESTPulse_protocol_HPPC_IN21700_30T_cycle_#712.mat
BOOST_REST,712,0.82042,2.43188,0.9188,2,discharge,1,-9.735,3.245,2.0,1.9,4.0774,3.8942,18.8179,09-12-21_18.23_RESTPulse_protocol_HPPC_IN21700_30T_cycle_#712.mat
BOOST_REST,712,0.82042,2.43188,0.9188,2,discharge,1,-9.735,3.245,10.0,9.9,4.0774,3.8528,23.0704,09-12-21_18.23_RESTPulse_protocol_HPPC_IN21700_30T_cycle_#712.mat
BOOST_REST,712,0.82042,2.43188,0.9189,2,charge,1,4.868,1.623,2.0,1.9,4.0819,4.174,18.9191,09-12-21_18.23_RESTPulse_protocol_HPPC_IN21700_30T_cycle_#712.mat
BOOST_REST,712,0.82042,2.43188,0.9189,2,charge,1,4.868,1.623,10.0,9.9,4.0819,4.1949,23.2123,09-12-21_18.23_RESTPulse_protocol_HPPC_IN21700_30T_cycle_#712.mat
BOOST_REST,712,0.82042,2.43188,0.9187,2,discharge,2,-19.468,6.489,2.0,1.9,4.0774,3.7305,17.819,09-12-21_18.23_RESTPulse_protocol_HPPC_IN21700_30T_cycle_#712.mat
BOOST_REST,712,0.82042,2.43188,0.9187,2,discharge,2,-19.468,6.489,10.0,9.9,4.0774,3.6465,22.1338,09-12-21_18.23_RESTPulse_protocol_HPPC_IN21700_30T_cycle_#712.mat
BOOST_REST,712,0.82042,2.43188,0.919,2,charge,2,5.563,1.854,2.0,1.9,4.0838,4.2001,20.9056,09-12-21_18.23_RESTPulse_protocol_HPPC_IN21700_30T_cycle_#712.mat
BOOST_REST,712,0.82042,2.43188,0.919,2,charge,2,5.563,1.854,10.0,9.9,4.0838,4.2,20.8876,09-12-21_18.23_RESTPulse_protocol_HPPC_IN21700_30T_cycle_#712.mat
BOOST_REST,712,0.82042,2.43188,0.9187,2,discharge,3,-27.986,9.329,2.0,1.9,4.0783,3.5987,17.1371,09-12-21_18.23_RESTPulse_protocol_HPPC_IN21700_30T_cycle_#712.mat
BOOST_REST,712,0.82042,2.43188,0.9187,2,discharge,3,-27.986,9.329,10.0,9.9,4.0783,3.4647,21.9252,09-12-21_18.23_RESTPulse_protocol_HPPC_IN21700_30T_cycle_#712.mat
BOOST_REST,712,0.82042,2.43188,0.919,2,charge,3,5.434,1.811,2.0,1.9,4.0868,4.2,20.8322,09-12-21_18.23_RESTPulse_protocol_HPPC_IN21700_30T_cycle_#712.mat
BOOST_REST,712,0.82042,2.43188,0.919,2,charge,3,5.434,1.811,10.0,9.9,4.0868,4.2,20.8322,09-12-21_18.23_RESTPulse_protocol_HPPC_IN21700_30T_cycle_#712.mat
BOOST_REST,712,0.82042,2.43188,0.8377,3,discharge,0,-2.434,0.811,2.0,1.9,4.02,3.9768,17.7493,09-12-21_18.23_RESTPulse_protocol_HPPC_IN21700_30T_cycle_#712.mat
BOOST_REST,712,0.82042,2.43188,0.8377,3,discharge,0,-2.434,0.811,10.0,9.9,4.02,3.9612,24.1588,09-12-21_18.23_RESTPulse_protocol_HPPC_IN21700_30T_cycle_#712.mat
BOOST_REST,712,0.82042,2.43188,0.8378,3,charge,0,1.216,0.405,2.0,1.9,4.0212,4.0432,18.0906,09-12-21_18.23_RESTPulse_protocol_HPPC_IN21700_30T_cycle_#712.mat
BOOST_REST,712,0.82042,2.43188,0.8378,3,charge,0,1.216,0.405,10.0,9.9,4.0212,4.05,23.6823,09-12-21_18.23_RESTPulse_protocol_HPPC_IN21700_30T_cycle_#712.mat
BOOST_REST,712,0.82042,2.43188,0.8377,3,discharge,1,-9.735,3.245,2.0,1.9,4.0205,3.8507,17.4414,09-12-21_18.23_RESTPulse_protocol_HPPC_IN21700_30T_cycle_#712.mat
BOOST_REST,712,0.82042,2.43188,0.8377,3,discharge,1,-9.735,3.245,10.0,9.9,4.0205,3.796,23.0601,09-12-21_18.23_RESTPulse_protocol_HPPC_IN21700_30T_cycle_#712.mat
BOOST_REST,712,0.82042,2.43188,0.8378,3,charge,1,4.866,1.622,2.0,2.0,4.0263,4.1099,17.1801,09-12-21_18.23_RESTPulse_protocol_HPPC_IN21700_30T_cycle_#712.mat
BOOST_REST,712,0.82042,2.43188,0.8378,3,charge,1,4.866,1.622,10.0,9.9,4.0263,4.1314,21.5984,09-12-21_18.23_RESTPulse_protocol_HPPC_IN21700_30T_cycle_#712.mat
BOOST_REST,712,0.82042,2.43188,0.8376,3,discharge,2,-19.468,6.489,2.0,1.9,4.0212,3.694,16.8071,09-12-21_18.23_RESTPulse_protocol_HPPC_IN21700_30T_cycle_#712.mat
BOOST_REST,712,0.82042,2.43188,0.8376,3,discharge,2,-19.468,6.489,10.0,9.9,4.0212,3.5924,22.0259,09-12-21_18.23_RESTPulse_protocol_HPPC_IN21700_30T_cycle_#712.mat
BOOST_REST,712,0.82042,2.43188,0.8379,3,charge,2,9.328,3.109,2.0,1.9,4.0298,4.2001,18.2571,09-12-21_18.23_RESTPulse_protocol_HPPC_IN21700_30T_cycle_#712.mat
BOOST_REST,712,0.82042,2.43188,0.8379,3,charge,2,9.328,3.109,10.0,9.9,4.0298,4.2,18.2463,09-12-21_18.23_RESTPulse_protocol_HPPC_IN21700_30T_cycle_#712.mat
BOOST_REST,712,0.82042,2.43188,0.8376,3,discharge,3,-27.988,9.329,2.0,2.0,4.0213,3.5633,16.3642,09-12-21_18.23_RESTPulse_protocol_HPPC_IN21700_30T_cycle_#712.mat
BOOST_REST,712,0.82042,2.43188,0.8376,3,discharge,3,-27.988,9.329,10.0,9.9,4.0213,3.4147,21.6736,09-12-21_18.23_RESTPulse_protocol_HPPC_IN21700_30T_cycle_#712.mat
BOOST_REST,712,0.82042,2.43188,0.8379,3,charge,3,9.294,3.098,2.0,2.0,4.0325,4.2,18.0222,09-12-21_18.23_RESTPulse_protocol_HPPC_IN21700_30T_cycle_#712.mat
BOOST_REST,712,0.82042,2.43188,0.8379,3,charge,3,9.294,3.098,10.0,9.9,4.0325,4.2,18.0222,09-12-21_18.23_RESTPulse_protocol_HPPC_IN21700_30T_cycle_#712.mat
BOOST_REST,712,0.82042,2.43188,0.7566,4,discharge,0,-2.434,0.811,2.0,2.0,3.9242,3.8847,16.2291,09-12-21_18.23_RESTPulse_protocol_HPPC_IN21700_30T_cycle_#712.mat
BOOST_REST,712,0.82042,2.43188,0.7566,4,discharge,0,-2.434,0.811,10.0,9.9,3.9242,3.8712,21.7758,09-12-21_18.23_RESTPulse_protocol_HPPC_IN21700_30T_cycle_#712.mat
BOOST_REST,712,0.82042,2.43188,0.7566,4,charge,0,1.216,0.405,2.0,2.0,3.9261,3.9454,15.8743,09-12-21_18.23_RESTPulse_protocol_HPPC_IN21700_30T_cycle_#712.mat
BOOST_REST,712,0.82042,2.43188,0.7566,4,charge,0,1.216,0.405,10.0,9.9,3.9261,3.9512,20.6448,09-12-21_18.23_RESTPulse_protocol_HPPC_IN21700_30T_cycle_#712.mat
BOOST_REST,712,0.82042,2.43188,0.7566,4,discharge,1,-9.736,3.245,2.0,2.0,3.9244,3.769,15.9622,09-12-21_18.23_RESTPulse_protocol_HPPC_IN21700_30T_cycle_#712.mat
BOOST_REST,712,0.82042,2.43188,0.7566,4,discharge,1,-9.736,3.245,10.0,9.9,3.9244,3.7221,20.7796,09-12-21_18.23_RESTPulse_protocol_HPPC_IN21700_30T_cycle_#712.mat
BOOST_REST,712,0.82042,2.43188,0.7567,4,charge,1,4.868,1.623,2.0,1.9,3.929,4.0055,15.7139,09-12-21_18.23_RESTPulse_protocol_HPPC_IN21700_30T_cycle_#712.mat
BOOST_REST,712,0.82042,2.43188,0.7567,4,charge,1,4.868,1.623,10.0,9.9,3.929,4.0266,20.0481,09-12-21_18.23_RESTPulse_protocol_HPPC_IN21700_30T_cycle_#712.mat
BOOST_REST,712,0.82042,2.43188,0.7565,4,discharge,2,-19.468,6.489,2.0,1.9,3.9248,3.6235,15.4767,09-12-21_18.23_RESTPulse_protocol_HPPC_IN21700_30T_cycle_#712.mat
BOOST_REST,712,0.82042,2.43188,0.7565,4,discharge,2,-19.468,6.489,10.0,9.9,3.9248,3.5346,20.0431,09-12-21_18.23_RESTPulse_protocol_HPPC_IN21700_30T_cycle_#712.mat
BOOST_REST,712,0.82042,2.43188,0.7567,4,charge,2,14.601,4.867,2.0,2.0,3.9331,4.1522,15.0058,09-12-21_18.23_RESTPulse_protocol_HPPC_IN21700_30T_cycle_#712.mat
BOOST_REST,712,0.82042,2.43188,0.7567,4,charge,2,14.601,4.867,10.0,9.9,3.9331,4.2,18.2796,09-12-21_18.23_RESTPulse_protocol_HPPC_IN21700_30T_cycle_#712.mat
BOOST_REST,712,0.82042,2.43188,0.7564,4,discharge,3,-27.986,9.329,2.0,1.9,3.9251,3.5007,15.1647,09-12-21_18.23_RESTPulse_protocol_HPPC_IN21700_30T_cycle_#712.mat
BOOST_REST,712,0.82042,2.43188,0.7564,4,discharge,3,-27.986,9.329,10.0,9.9,3.9251,3.362,20.1208,09-12-21_18.23_RESTPulse_protocol_HPPC_IN21700_30T_cycle_#712.mat
BOOST_REST,712,0.82042,2.43188,0.7568,4,charge,3,16.037,5.346,2.0,2.0,3.9353,4.2002,16.5181,09-12-21_18.23_RESTPulse_protocol_HPPC_IN21700_30T_cycle_#712.mat
BOOST_REST,712,0.82042,2.43188,0.7568,4,charge,3,16.037,5.346,10.0,9.9,3.9353,4.2001,16.5118,09-12-21_18.23_RESTPulse_protocol_HPPC_IN21700_30T_cycle_#712.mat
BOOST_REST,712,0.82042,2.43188,0.6755,5,discharge,0,-2.434,0.811,2.0,2.0,3.8598,3.8213,15.8169,09-12-21_18.23_RESTPulse_protocol_HPPC_IN21700_30T_cycle_#712.mat
BOOST_REST,712,0.82042,2.43188,0.6755,5,discharge,0,-2.434,0.811,10.0,9.9,3.8598,3.8089,20.9112,09-12-21_18.23_RESTPulse_protocol_HPPC_IN21700_30T_cycle_#712.mat
BOOST_REST,712,0.82042,2.43188,0.6755,5,charge,0,1.216,0.405,2.0,2.0,3.8614,3.8804,15.6276,09-12-21_18.23_RESTPulse_protocol_HPPC_IN21700_30T_cycle_#712.mat
BOOST_REST,712,0.82042,2.43188,0.6755,5,charge,0,1.216,0.405,10.0,9.9,3.8614,3.8857,19.9868,09-12-21_18.23_RESTPulse_protocol_HPPC_IN21700_30T_cycle_#712.mat
BOOST_REST,712,0.82042,2.43188,0.6754,5,discharge,1,-9.734,3.245,2.0,2.0,3.86,3.7069,15.729,09-12-21_18.23_RESTPulse_protocol_HPPC_IN21700_30T_cycle_#712.mat
BOOST_REST,712,0.82042,2.43188,0.6754,5,discharge,1,-9.734,3.245,10.0,9.9,3.86,3.6601,20.5371,09-12-21_18.23_RESTPulse_protocol_HPPC_IN21700_30T_cycle_#712.mat
BOOST_REST,712,0.82042,2.43188,0.6755,5,charge,1,4.869,1.623,2.0,1.9,3.8646,3.9393,15.3435,09-12-21_18.23_RESTPulse_protocol_HPPC_IN21700_30T_cycle_#712.mat
BOOST_REST,712,0.82042,2.43188,0.6755,5,charge,1,4.869,1.623,10.0,9.9,3.8646,3.9579,19.164,09-12-21_18.23_RESTPulse_protocol_HPPC_IN21700_30T_cycle_#712.mat
BOOST_REST,712,0.82042,2.43188,0.6754,5,discharge,2,-19.468,6.489,2.0,1.9,3.86,3.5613,15.3431,09-12-21_18.23_RESTPulse_protocol_HPPC_IN21700_30T_cycle_#712.mat
BOOST_REST,712,0.82042,2.43188,0.6754,5,discharge,2,-19.468,6.489,10.0,9.9,3.86,3.4659,20.2435,09-12-21_18.23_RESTPulse_protocol_HPPC_IN21700_30T_cycle_#712.mat
BOOST_REST,712,0.82042,2.43188,0.6756,5,charge,2,14.602,4.867,2.0,2.0,3.8677,4.0843,14.8336,09-12-21_18.23_RESTPulse_protocol_HPPC_IN21700_30T_cycle_#712.mat
BOOST_REST,712,0.82042,2.43188,0.6756,5,charge,2,14.602,4.867,10.0,9.9,3.8677,4.135,18.3057,09-12-21_18.23_RESTPulse_protocol_HPPC_IN21700_30T_cycle_#712.mat
BOOST_REST,712,0.82042,2.43188,0.6753,5,discharge,3,-27.986,9.329,2.0,2.0,3.8601,3.4364,15.1397,09-12-21_18.23_RESTPulse_protocol_HPPC_IN21700_30T_cycle_#712.mat
BOOST_REST,712,0.82042,2.43188,0.6753,5,discharge,3,-27.986,9.329,10.0,9.9,3.8601,3.2891,20.4031,09-12-21_18.23_RESTPulse_protocol_HPPC_IN21700_30T_cycle_#712.mat
BOOST_REST,712,0.82042,2.43188,0.6757,5,charge,3,20.819,6.94,2.0,1.9,3.8697,4.2001,15.8701,09-12-21_18.23_RESTPulse_protocol_HPPC_IN21700_30T_cycle_#712.mat
BOOST_REST,712,0.82042,2.43188,0.6757,5,charge,3,20.819,6.94,10.0,9.9,3.8697,4.1999,15.8605,09-12-21_18.23_RESTPulse_protocol_HPPC_IN21700_30T_cycle_#712.mat
BOOST_REST,712,0.82042,2.43188,0.5944,6,discharge,0,-2.434,0.811,2.0,2.0,3.7857,3.7481,15.4478,09-12-21_18.23_RESTPulse_protocol_HPPC_IN21700_30T_cycle_#712.mat
BOOST_REST,712,0.82042,2.43188,0.5944,6,discharge,0,-2.434,0.811,10.0,9.9,3.7857,3.7353,20.7067,09-12-21_18.23_RESTPulse_protocol_HPPC_IN21700_30T_cycle_#712.mat
BOOST_REST,712,0.82042,2.43188,0.5944,6,charge,0,1.216,0.405,2.0,2.0,3.7875,3.806,15.2138,09-12-21_18.23_RESTPulse_protocol_HPPC_IN21700_30T_cycle_#712.mat
BOOST_REST,712,0.82042,2.43188,0.5944,6,charge,0,1.216,0.405,10.0,9.9,3.7875,3.8115,19.7368,09-12-21_18.23_RESTPulse_protocol_HPPC_IN21700_30T_cycle_#712.mat
BOOST_REST,712,0.82042,2.43188,0.5943,6,discharge,1,-9.733,3.244,2.0,2.0,3.7859,3.6364,15.3595,09-12-21_18.23_RESTPulse_protocol_HPPC_IN21700_30T_cycle_#712.mat
BOOST_REST,712,0.82042,2.43188,0.5943,6,discharge,1,-9.733,3.244,10.0,9.9,3.7859,3.5873,20.404,09-12-21_18.23_RESTPulse_protocol_HPPC_IN21700_30T_cycle_#712.mat
BOOST_REST,712,0.82042,2.43188,0.5944,6,charge,1,4.866,1.622,2.0,2.0,3.791,3.8642,15.0428,09-12-21_18.23_RESTPulse_protocol_HPPC_IN21700_30T_cycle_#712.mat
BOOST_REST,712,0.82042,2.43188,0.5944,6,charge,1,4.866,1.622,10.0,9.9,3.791,3.8844,19.194,09-12-21_18.23_RESTPulse_protocol_HPPC_IN21700_30T_cycle_#712.mat
BOOST_REST,712,0.82042,2.43188,0.5942,6,discharge,2,-19.468,6.489,2.0,2.0,3.7855,3.4923,15.0606,09-12-21_18.23_RESTPulse_protocol_HPPC_IN21700_30T_cycle_#712.mat
BOOST_REST,712,0.82042,2.43188,0.5942,6,discharge,2,-19.468,6.489,10.0,9.9,3.7855,3.3959,20.0123,09-12-21_18.23_RESTPulse_protocol_HPPC_IN21700_30T_cycle_#712.mat
BOOST_REST,712,0.82042,2.43188,0.5945,6,charge,2,14.601,4.867,2.0,1.9,3.7935,4.0053,14.5059,09-12-21_18.23_RESTPulse_protocol_HPPC_IN21700_30T_cycle_#712.mat
BOOST_REST,712,0.82042,2.43188,0.5945,6,charge,2,14.601,4.867,10.0,9.9,3.7935,4.0588,18.17,09-12-21_18.23_RESTPulse_protocol_HPPC_IN21700_30T_cycle_#712.mat
BOOST_REST,712,0.82042,2.43188,0.5941,6,discharge,3,-27.988,9.329,2.0,2.0,3.7865,3.3717,14.8206,09-12-21_18.23_RESTPulse_protocol_HPPC_IN21700_30T_cycle_#712.mat
BOOST_REST,712,0.82042,2.43188,0.5941,6,discharge,3,-27.988,9.329,10.0,9.9,3.7865,3.2231,20.1301,09-12-21_18.23_RESTPulse_protocol_HPPC_IN21700_30T_cycle_#712.mat
BOOST_REST,712,0.82042,2.43188,0.5945,6,charge,3,24.336,8.112,2.0,2.0,3.7968,4.1399,14.0985,09-12-21_18.23_RESTPulse_protocol_HPPC_IN21700_30T_cycle_#712.mat
BOOST_REST,712,0.82042,2.43188,0.5945,6,charge,3,24.336,8.112,10.0,9.9,3.7968,4.2002,16.5763,09-12-21_18.23_RESTPulse_protocol_HPPC_IN21700_30T_cycle_#712.mat
BOOST_REST,712,0.82042,2.43188,0.5132,7,discharge,0,-2.434,0.811,2.0,2.0,3.6961,3.658,15.6526,09-12-21_18.23_RESTPulse_protocol_HPPC_IN21700_30T_cycle_#712.mat
BOOST_REST,712,0.82042,2.43188,0.5132,7,discharge,0,-2.434,0.811,10.0,9.9,3.6961,3.645,20.9934,09-12-21_18.23_RESTPulse_protocol_HPPC_IN21700_30T_cycle_#712.mat
BOOST_REST,712,0.82042,2.43188,0.5133,7,charge,0,1.216,0.405,2.0,2.0,3.698,3.7165,15.2176,09-12-21_18.23_RESTPulse_protocol_HPPC_IN21700_30T_cycle_#712.mat
BOOST_REST,712,0.82042,2.43188,0.5133,7,charge,0,1.216,0.405,10.0,9.9,3.698,3.7222,19.9062,09-12-21_18.23_RESTPulse_protocol_HPPC_IN21700_30T_cycle_#712.mat
BOOST_REST,712,0.82042,2.43188,0.5132,7,discharge,1,-9.734,3.245,2.0,2.0,3.6963,3.5452,15.5231,09-12-21_18.23_RESTPulse_protocol_HPPC_IN21700_30T_cycle_#712.mat
BOOST_REST,712,0.82042,2.43188,0.5132,7,discharge,1,-9.734,3.245,10.0,9.9,3.6963,3.4973,20.444,09-12-21_18.23_RESTPulse_protocol_HPPC_IN21700_30T_cycle_#712.mat
BOOST_REST,712,0.82042,2.43188,0.5133,7,charge,1,4.866,1.622,2.0,2.0,3.7016,3.7761,15.3097,09-12-21_18.23_RESTPulse_protocol_HPPC_IN21700_30T_cycle_#712.mat
BOOST_REST,712,0.82042,2.43188,0.5133,7,charge,1,4.866,1.622,10.0,9.9,3.7016,3.7979,19.7896,09-12-21_18.23_RESTPulse_protocol_HPPC_IN21700_30T_cycle_#712.mat
BOOST_REST,712,0.82042,2.43188,0.5131,7,discharge,2,-19.469,6.49,2.0,2.0,3.6966,3.3991,15.2807,09-12-21_18.23_RESTPulse_protocol_HPPC_IN21700_30T_cycle_#712.mat
BOOST_REST,712,0.82042,2.43188,0.5131,7,discharge,2,-19.469,6.49,10.0,9.9,3.6966,3.3045,20.1397,09-12-21_18.23_RESTPulse_protocol_HPPC_IN21700_30T_cycle_#712.mat
BOOST_REST,712,0.82042,2.43188,0.5134,7,charge,2,14.602,4.867,2.0,1.9,3.7054,3.9209,14.7583,09-12-21_18.23_RESTPulse_protocol_HPPC_IN21700_30T_cycle_#712.mat
BOOST_REST,712,0.82042,2.43188,0.5134,7,charge,2,14.602,4.867,10.0,9.9,3.7054,3.9796,18.7782,09-12-21_18.23_RESTPulse_protocol_HPPC_IN21700_30T_cycle_#712.mat
BOOST_REST,712,0.82042,2.43188,0.513,7,discharge,3,-27.988,9.329,2.0,1.9,3.6969,3.2787,14.9421,09-12-21_18.23_RESTPulse_protocol_HPPC_IN21700_30T_cycle_#712.mat
BOOST_REST,712,0.82042,2.43188,0.513,7,discharge,3,-27.988,9.329,10.0,9.9,3.6969,3.1282,20.3194,09-12-21_18.23_RESTPulse_protocol_HPPC_IN21700_30T_cycle_#712.mat
BOOST_REST,712,0.82042,2.43188,0.5134,7,charge,3,24.337,8.112,2.0,2.0,3.7085,4.0594,14.4184,09-12-21_18.23_RESTPulse_protocol_HPPC_IN21700_30T_cycle_#712.mat
BOOST_REST,712,0.82042,2.43188,0.5134,7,charge,3,24.337,8.112,10.0,9.9,3.7085,4.1526,18.2479,09-12-21_18.23_RESTPulse_protocol_HPPC_IN21700_30T_cycle_#712.mat
BOOST_REST,712,0.82042,2.43188,0.4321,8,discharge,0,-2.434,0.811,2.0,2.0,3.6188,3.5806,15.695,09-12-21_18.23_RESTPulse_protocol_HPPC_IN21700_30T_cycle_#712.mat
BOOST_REST,712,0.82042,2.43188,0.4321,8,discharge,0,-2.434,0.811,10.0,9.9,3.6188,3.5684,20.7075,09-12-21_18.23_RESTPulse_protocol_HPPC_IN21700_30T_cycle_#712.mat
BOOST_REST,712,0.82042,2.43188,0.4322,8,charge,0,1.216,0.405,2.0,2.0,3.6205,3.6391,15.2973,09-12-21_18.23_RESTPulse_protocol_HPPC_IN21700_30T_cycle_#712.mat
BOOST_REST,712,0.82042,2.43188,0.4322,8,charge,0,1.216,0.405,10.0,9.9,3.6205,3.6444,19.6562,09-12-21_18.23_RESTPulse_protocol_HPPC_IN21700_30T_cycle_#712.mat
BOOST_REST,712,0.82042,2.43188,0.4321,8,discharge,1,-9.734,3.245,2.0,1.9,3.619,3.4693,15.3792,09-12-21_18.23_RESTPulse_protocol_HPPC_IN21700_30T_cycle_#712.mat
BOOST_REST,712,0.82042,2.43188,0.4321,8,discharge,1,-9.734,3.245,10.0,9.9,3.619,3.4221,20.2283,09-12-21_18.23_RESTPulse_protocol_HPPC_IN21700_30T_cycle_#712.mat
BOOST_REST,712,0.82042,2.43188,0.4322,8,charge,1,4.866,1.622,2.0,1.9,3.6241,3.6975,15.0846,09-12-21_18.23_RESTPulse_protocol_HPPC_IN21700_30T_cycle_#712.mat
BOOST_REST,712,0.82042,2.43188,0.4322,8,charge,1,4.866,1.622,10.0,9.9,3.6241,3.7183,19.3592,09-12-21_18.23_RESTPulse_protocol_HPPC_IN21700_30T_cycle_#712.mat
BOOST_REST,712,0.82042,2.43188,0.432,8,discharge,2,-19.468,6.489,2.0,2.0,3.6193,3.3237,15.1839,09-12-21_18.23_RESTPulse_protocol_HPPC_IN21700_30T_cycle_#712.mat
BOOST_REST,712,0.82042,2.43188,0.432,8,discharge,2,-19.468,6.489,10.0,9.9,3.6193,3.2268,20.1613,09-12-21_18.23_RESTPulse_protocol_HPPC_IN21700_30T_cycle_#712.mat
BOOST_REST,712,0.82042,2.43188,0.4322,8,charge,2,14.602,4.867,2.0,2.0,3.6283,3.8426,14.6761,09-12-21_18.23_RESTPulse_protocol_HPPC_IN21700_30T_cycle_#712.mat
BOOST_REST,712,0.82042,2.43188,0.4322,8,charge,2,14.602,4.867,10.0,9.9,3.6283,3.8989,18.5317,09-12-21_18.23_RESTPulse_protocol_HPPC_IN21700_30T_cycle_#712.mat
BOOST_REST,712,0.82042,2.43188,0.4319,8,discharge,3,-27.99,9.33,2.0,2.0,3.6196,3.2019,14.9232,09-12-21_18.23_RESTPulse_protocol_HPPC_IN21700_30T_cycle_#712.mat
BOOST_REST,712,0.82042,2.43188,0.4319,8,discharge,3,-27.99,9.33,10.0,9.9,3.6196,3.0448,20.5359,09-12-21_18.23_RESTPulse_protocol_HPPC_IN21700_30T_cycle_#712.mat
BOOST_REST,712,0.82042,2.43188,0.4323,8,charge,3,24.337,8.112,2.0,2.0,3.6315,3.9784,14.254,09-12-21_18.23_RESTPulse_protocol_HPPC_IN21700_30T_cycle_#712.mat
BOOST_REST,712,0.82042,2.43188,0.4323,8,charge,3,24.337,8.112,10.0,9.9,3.6315,4.068,17.9357,09-12-21_18.23_RESTPulse_protocol_HPPC_IN21700_30T_cycle_#712.mat
BOOST_REST,712,0.82042,2.43188,0.351,9,discharge,0,-2.434,0.811,2.0,1.9,3.5512,3.5107,16.6386,09-12-21_18.23_RESTPulse_protocol_HPPC_IN21700_30T_cycle_#712.mat
BOOST_REST,712,0.82042,2.43188,0.351,9,discharge,0,-2.434,0.811,10.0,9.9,3.5512,3.4969,22.308,09-12-21_18.23_RESTPulse_protocol_HPPC_IN21700_30T_cycle_#712.mat
BOOST_REST,712,0.82042,2.43188,0.351,9,charge,0,1.216,0.405,2.0,1.9,3.553,3.5727,16.1993,09-12-21_18.23_RESTPulse_protocol_HPPC_IN21700_30T_cycle_#712.mat
BOOST_REST,712,0.82042,2.43188,0.351,9,charge,0,1.216,0.405,10.0,9.91,3.553,3.5784,20.8864,09-12-21_18.23_RESTPulse_protocol_HPPC_IN21700_30T_cycle_#712.mat
BOOST_REST,712,0.82042,2.43188,0.3509,9,discharge,1,-9.735,3.245,2.0,2.0,3.5514,3.3899,16.5889,09-12-21_18.23_RESTPulse_protocol_HPPC_IN21700_30T_cycle_#712.mat
BOOST_REST,712,0.82042,2.43188,0.3509,9,discharge,1,-9.735,3.245,10.0,9.9,3.5514,3.3345,22.2795,09-12-21_18.23_RESTPulse_protocol_HPPC_IN21700_30T_cycle_#712.mat
BOOST_REST,712,0.82042,2.43188,0.351,9,charge,1,4.866,1.622,2.0,1.9,3.557,3.6342,15.8642,09-12-21_18.23_RESTPulse_protocol_HPPC_IN21700_30T_cycle_#712.mat
BOOST_REST,712,0.82042,2.43188,0.351,9,charge,1,4.866,1.622,10.0,9.9,3.557,3.6554,20.2207,09-12-21_18.23_RESTPulse_protocol_HPPC_IN21700_30T_cycle_#712.mat
BOOST_REST,712,0.82042,2.43188,0.3509,9,discharge,2,-19.469,6.49,2.0,2.0,3.5516,3.2347,16.2772,09-12-21_18.23_RESTPulse_protocol_HPPC_IN21700_30T_cycle_#712.mat
BOOST_REST,712,0.82042,2.43188,0.3509,9,discharge,2,-19.469,6.49,10.0,9.9,3.5516,3.1068,22.8466,09-12-21_18.23_RESTPulse_protocol_HPPC_IN21700_30T_cycle_#712.mat
BOOST_REST,712,0.82042,2.43188,0.3511,9,charge,2,14.602,4.867,2.0,2.0,3.5618,3.7848,15.2719,09-12-21_18.23_RESTPulse_protocol_HPPC_IN21700_30T_cycle_#712.mat
BOOST_REST,712,0.82042,2.43188,0.3511,9,charge,2,14.602,4.867,10.0,9.9,3.5618,3.8425,19.2234,09-12-21_18.23_RESTPulse_protocol_HPPC_IN21700_30T_cycle_#712.mat
BOOST_REST,712,0.82042,2.43188,0.3508,9,discharge,3,-27.987,9.329,2.0,1.9,3.5518,3.1052,15.9574,09-12-21_18.23_RESTPulse_protocol_HPPC_IN21700_30T_cycle_#712.mat
BOOST_REST,712,0.82042,2.43188,0.3508,9,discharge,3,-27.987,9.329,10.0,9.9,3.5518,2.8745,24.2005,09-12-21_18.23_RESTPulse_protocol_HPPC_IN21700_30T_cycle_#712.mat
BOOST_REST,712,0.82042,2.43188,0.3512,9,charge,3,24.337,8.112,2.0,2.0,3.5656,3.9249,14.7635,09-12-21_18.23_RESTPulse_protocol_HPPC_IN21700_30T_cycle_#712.mat
BOOST_REST,712,0.82042,2.43188,0.3512,9,charge,3,24.337,8.112,10.0,9.9,3.5656,4.0159,18.5027,09-12-21_18.23_RESTPulse_protocol_HPPC_IN21700_30T_cycle_#712.mat
BOOST_REST,712,0.82042,2.43188,0.3104,10,discharge,0,-2.434,0.811,2.0,2.0,3.517,3.4743,17.5424,09-12-21_18.23_RESTPulse_protocol_HPPC_IN21700_30T_cycle_#712.mat
BOOST_REST,712,0.82042,2.43188,0.3104,10,discharge,0,-2.434,0.811,10.0,9.9,3.517,3.4586,23.9924,09-12-21_18.23_RESTPulse_protocol_HPPC_IN21700_30T_cycle_#712.mat
BOOST_REST,712,0.82042,2.43188,0.3105,10,charge,0,1.216,0.405,2.0,2.0,3.5191,3.5397,16.9408,09-12-21_18.23_RESTPulse_protocol_HPPC_IN21700_30T_cycle_#712.mat
BOOST_REST,712,0.82042,2.43188,0.3105,10,charge,0,1.216,0.405,10.0,9.9,3.5191,3.5459,22.0395,09-12-21_18.23_RESTPulse_protocol_HPPC_IN21700_30T_cycle_#712.mat
