Repository: KikETs/ECM_HYBRID_BMS_JOINT

## Results

| Arm | Model | Size | Protocol | Result | Worst cell |
|---|---|---|---|---|---|
| SOP | 2RC table + trim (A8) | 4 effective coefficients, 2 EW states | leave-one-cell-out | usable current 69.6 % discharge, 59.5 % charge (τ = 10 s) | 59.9 % / 53.5 % (BOOST_REST) |
| SOH | dQ/dV ridge | 65 coefficients | leave-one-cell-out | RMSE 0.0094, bias −0.0005 | 0.0130 (BOOST_REST) |
| SOC | 2RC EKF, low-current gate | 3 states | leave-one-cell-out | **2.34 %p** over six sensor disturbances on estimated SOH (2.325 on true SOH), per cell 2.00–2.75 | 4.60 %p (BOOST_NEGPULSE_1S, current offset −0.10 A) |

The SOH arm was a 10,945-parameter CNN until the second audit round. Nested

File: analysis/uypydj_hppc_resistance.csv (part 93 of 225)
protocol,cycle,SOH,CAP_Ah,SOC,soc_group,direction,rate_rank,I_A,CRate_rated,tau_s,tau_actual_s,V_pre_V,V_tau_V,R_mOhm,file
BOOST_REST,712,0.82042,2.43188,0.3104,10,discharge,1,-9.736,3.245,2.0,2.0,3.5175,3.3469,17.5233,09-12-21_18.23_RESTPulse_protocol_HPPC_IN21700_30T_cycle_#712.mat
BOOST_REST,712,0.82042,2.43188,0.3104,10,discharge,1,-9.736,3.245,10.0,9.9,3.5175,3.2794,24.4566,09-12-21_18.23_RESTPulse_protocol_HPPC_IN21700_30T_cycle_#712.mat
BOOST_REST,712,0.82042,2.43188,0.3105,10,charge,1,4.868,1.623,2.0,1.9,3.5237,3.6037,16.4342,09-12-21_18.23_RESTPulse_protocol_HPPC_IN21700_30T_cycle_#712.mat
BOOST_REST,712,0.82042,2.43188,0.3105,10,charge,1,4.868,1.623,10.0,9.9,3.5237,3.6261,21.0358,09-12-21_18.23_RESTPulse_protocol_HPPC_IN21700_30T_cycle_#712.mat
BOOST_REST,712,0.82042,2.43188,0.3103,10,discharge,2,-19.468,6.489,2.0,2.0,3.5175,3.1828,17.1923,09-12-21_18.23_RESTPulse_protocol_HPPC_IN21700_30T_cycle_#712.mat
BOOST_REST,712,0.82042,2.43188,0.3103,10,discharge,2,-19.468,6.489,10.0,9.9,3.5175,3.0117,25.9811,09-12-21_18.23_RESTPulse_protocol_HPPC_IN21700_30T_cycle_#712.mat
BOOST_REST,712,0.82042,2.43188,0.3106,10,charge,2,14.601,4.867,2.0,2.0,3.5289,3.756,15.5537,09-12-21_18.23_RESTPulse_protocol_HPPC_IN21700_30T_cycle_#712.mat
BOOST_REST,712,0.82042,2.43188,0.3106,10,charge,2,14.601,4.867,10.0,9.9,3.5289,3.8138,19.5124,09-12-21_18.23_RESTPulse_protocol_HPPC_IN21700_30T_cycle_#712.mat
BOOST_REST,712,0.82042,2.43188,0.3102,10,discharge,3,-27.986,9.329,2.0,2.0,3.5181,3.0421,17.0085,09-12-21_18.23_RESTPulse_protocol_HPPC_IN21700_30T_cycle_#712.mat
BOOST_REST,712,0.82042,2.43188,0.3102,10,discharge,3,-27.986,9.329,10.0,9.9,3.5181,2.7125,28.7858,09-12-21_18.23_RESTPulse_protocol_HPPC_IN21700_30T_cycle_#712.mat
BOOST_REST,712,0.82042,2.43188,0.3106,10,charge,3,24.336,8.112,2.0,1.9,3.5334,3.8914,14.7107,09-12-21_18.23_RESTPulse_protocol_HPPC_IN21700_30T_cycle_#712.mat
BOOST_REST,712,0.82042,2.43188,0.3106,10,charge,3,24.336,8.112,10.0,9.9,3.5334,3.9847,18.5445,09-12-21_18.23_RESTPulse_protocol_HPPC_IN21700_30T_cycle_#712.mat
BOOST_REST,712,0.82042,2.43188,0.2699,11,discharge,0,-2.434,0.811,2.0,2.0,3.4773,3.4307,19.1447,09-12-21_18.23_RESTPulse_protocol_HPPC_IN21700_30T_cycle_#712.mat
BOOST_REST,712,0.82042,2.43188,0.2699,11,discharge,0,-2.434,0.811,10.0,9.9,3.4773,3.4111,27.1969,09-12-21_18.23_RESTPulse_protocol_HPPC_IN21700_30T_cycle_#712.mat
BOOST_REST,712,0.82042,2.43188,0.2699,11,charge,0,1.216,0.405,2.0,2.0,3.4796,3.5021,18.5033,09-12-21_18.23_RESTPulse_protocol_HPPC_IN21700_30T_cycle_#712.mat
BOOST_REST,712,0.82042,2.43188,0.2699,11,charge,0,1.216,0.405,10.0,9.9,3.4796,3.5094,24.5066,09-12-21_18.23_RESTPulse_protocol_HPPC_IN21700_30T_cycle_#712.mat
BOOST_REST,712,0.82042,2.43188,0.2698,11,discharge,1,-9.734,3.245,2.0,2.0,3.4777,3.2887,19.4169,09-12-21_18.23_RESTPulse_protocol_HPPC_IN21700_30T_cycle_#712.mat
BOOST_REST,712,0.82042,2.43188,0.2698,11,discharge,1,-9.734,3.245,10.0,9.9,3.4777,3.1929,29.2589,09-12-21_18.23_RESTPulse_protocol_HPPC_IN21700_30T_cycle_#712.mat
BOOST_REST,712,0.82042,2.43188,0.2699,11,charge,1,4.868,1.623,2.0,1.9,3.4854,3.5712,17.6242,09-12-21_18.23_RESTPulse_protocol_HPPC_IN21700_30T_cycle_#712.mat
BOOST_REST,712,0.82042,2.43188,0.2699,11,charge,1,4.868,1.623,10.0,9.9,3.4854,3.5961,22.7389,09-12-21_18.23_RESTPulse_protocol_HPPC_IN21700_30T_cycle_#712.mat
BOOST_REST,712,0.82042,2.43188,0.2697,11,discharge,2,-19.469,6.49,2.0,2.0,3.4775,3.1017,19.3025,09-12-21_18.23_RESTPulse_protocol_HPPC_IN21700_30T_cycle_#712.mat
BOOST_REST,712,0.82042,2.43188,0.2697,11,discharge,2,-19.469,6.49,10.0,9.9,3.4775,2.8264,33.4429,09-12-21_18.23_RESTPulse_protocol_HPPC_IN21700_30T_cycle_#712.mat
BOOST_REST,712,0.82042,2.43188,0.27,11,charge,2,14.602,4.867,2.0,1.9,3.4918,3.7276,16.1485,09-12-21_18.23_RESTPulse_protocol_HPPC_IN21700_30T_cycle_#712.mat
BOOST_REST,712,0.82042,2.43188,0.27,11,charge,2,14.602,4.867,10.0,9.9,3.4918,3.7881,20.2917,09-12-21_18.23_RESTPulse_protocol_HPPC_IN21700_30T_cycle_#712.mat
BOOST_REST,712,0.82042,2.43188,0.2697,11,discharge,3,-27.987,9.329,2.0,1.9,3.4788,2.944,19.1089,09-12-21_18.23_RESTPulse_protocol_HPPC_IN21700_30T_cycle_#712.mat
BOOST_REST,712,0.82042,2.43188,0.2697,11,discharge,3,-27.987,9.329,10.0,9.9,3.4788,2.4998,34.9805,09-12-21_18.23_RESTPulse_protocol_HPPC_IN21700_30T_cycle_#712.mat
BOOST_REST,712,0.82042,2.43188,0.2701,11,charge,3,24.337,8.112,2.0,2.0,3.4967,3.8657,15.1621,09-12-21_18.23_RESTPulse_protocol_HPPC_IN21700_30T_cycle_#712.mat
BOOST_REST,712,0.82042,2.43188,0.2701,11,charge,3,24.337,8.112,10.0,9.9,3.4967,3.9602,19.0451,09-12-21_18.23_RESTPulse_protocol_HPPC_IN21700_30T_cycle_#712.mat
BOOST_REST,712,0.82042,2.43188,0.2293,12,discharge,0,-2.434,0.811,2.0,2.0,3.4251,3.3717,21.9392,09-12-21_18.23_RESTPulse_protocol_HPPC_IN21700_30T_cycle_#712.mat
BOOST_REST,712,0.82042,2.43188,0.2293,12,discharge,0,-2.434,0.811,10.0,9.9,3.4251,3.3433,33.6072,09-12-21_18.23_RESTPulse_protocol_HPPC_IN21700_30T_cycle_#712.mat
BOOST_REST,712,0.82042,2.43188,0.2293,12,charge,0,1.216,0.405,2.0,2.0,3.4286,3.4538,20.7237,09-12-21_18.23_RESTPulse_protocol_HPPC_IN21700_30T_cycle_#712.mat
BOOST_REST,712,0.82042,2.43188,0.2293,12,charge,0,1.216,0.405,10.0,9.9,3.4286,3.4638,28.9474,09-12-21_18.23_RESTPulse_protocol_HPPC_IN21700_30T_cycle_#712.mat
BOOST_REST,712,0.82042,2.43188,0.2292,12,discharge,1,-9.736,3.245,2.0,1.9,3.4259,3.2085,22.3302,09-12-21_18.23_RESTPulse_protocol_HPPC_IN21700_30T_cycle_#712.mat
BOOST_REST,712,0.82042,2.43188,0.2292,12,discharge,1,-9.736,3.245,10.0,9.9,3.4259,3.0477,38.8467,09-12-21_18.23_RESTPulse_protocol_HPPC_IN21700_30T_cycle_#712.mat
BOOST_REST,712,0.82042,2.43188,0.2294,12,charge,1,4.868,1.623,2.0,2.0,3.4374,3.5313,19.2888,09-12-21_18.23_RESTPulse_protocol_HPPC_IN21700_30T_cycle_#712.mat
BOOST_REST,712,0.82042,2.43188,0.2294,12,charge,1,4.868,1.623,10.0,9.9,3.4374,3.561,25.3898,09-12-21_18.23_RESTPulse_protocol_HPPC_IN21700_30T_cycle_#712.mat
BOOST_REST,712,0.82042,2.43188,0.2292,12,discharge,2,-19.468,6.489,2.0,2.0,3.427,2.9843,22.7399,09-12-21_18.23_RESTPulse_protocol_HPPC_IN21700_30T_cycle_#712.mat
BOOST_REST,712,0.82042,2.43188,0.2292,12,discharge,2,-19.468,6.489,10.0,9.9,3.427,2.4998,47.6269,09-12-21_18.23_RESTPulse_protocol_HPPC_IN21700_30T_cycle_#712.mat
BOOST_REST,712,0.82042,2.43188,0.2294,12,charge,2,14.601,4.867,2.0,1.9,3.4469,3.6905,16.6838,09-12-21_18.23_RESTPulse_protocol_HPPC_IN21700_30T_cycle_#712.mat
BOOST_REST,712,0.82042,2.43188,0.2294,12,charge,2,14.601,4.867,10.0,9.9,3.4469,3.7533,20.9849,09-12-21_18.23_RESTPulse_protocol_HPPC_IN21700_30T_cycle_#712.mat
BOOST_REST,712,0.82042,2.43188,0.2291,12,discharge,3,-27.128,9.043,2.0,1.9,3.4283,2.8004,23.1458,09-12-21_18.23_RESTPulse_protocol_HPPC_IN21700_30T_cycle_#712.mat
BOOST_REST,712,0.82042,2.43188,0.2291,12,discharge,3,-27.128,9.043,10.0,9.91,3.4283,2.4999,34.2229,09-12-21_18.23_RESTPulse_protocol_HPPC_IN21700_30T_cycle_#712.mat
BOOST_REST,712,0.82042,2.43188,0.2295,12,charge,3,24.338,8.113,2.0,1.9,3.4504,3.8278,15.5066,09-12-21_18.23_RESTPulse_protocol_HPPC_IN21700_30T_cycle_#712.mat
BOOST_REST,712,0.82042,2.43188,0.2295,12,charge,3,24.338,8.113,10.0,9.9,3.4504,3.9259,19.5373,09-12-21_18.23_RESTPulse_protocol_HPPC_IN21700_30T_cycle_#712.mat
BOOST_REST,750,0.81105,2.40411,1.0,0,discharge,0,-2.408,0.803,2.0,2.0,4.1328,4.0821,21.0592,09-18-21_22.07_RESTPulse_protocol_HPPC_IN21700_30T_cycle_#750.mat
BOOST_REST,750,0.81105,2.40411,1.0,0,discharge,0,-2.408,0.803,10.0,9.7,4.1328,4.0623,29.2835,09-18-21_22.07_RESTPulse_protocol_HPPC_IN21700_30T_cycle_#750.mat
BOOST_REST,750,0.81105,2.40411,1.0,0,charge,0,1.204,0.401,2.0,2.0,4.147,4.1785,26.1584,09-18-21_22.07_RESTPulse_protocol_HPPC_IN21700_30T_cycle_#750.mat
BOOST_REST,750,0.81105,2.40411,1.0,0,charge,0,1.204,0.401,10.0,9.9,4.147,4.1908,36.3727,09-18-21_22.07_RESTPulse_protocol_HPPC_IN21700_30T_cycle_#750.mat
BOOST_REST,750,0.81105,2.40411,0.9999,0,discharge,1,-9.632,3.211,2.0,2.0,4.1423,3.9181,23.2756,09-18-21_22.07_RESTPulse_protocol_HPPC_IN21700_30T_cycle_#750.mat
BOOST_REST,750,0.81105,2.40411,0.9999,0,discharge,1,-9.632,3.211,10.0,9.9,4.1423,3.873,27.9577,09-18-21_22.07_RESTPulse_protocol_HPPC_IN21700_30T_cycle_#750.mat
BOOST_REST,750,0.81105,2.40411,1.0,0,charge,1,1.6,0.533,2.0,2.0,4.1516,4.1999,30.1856,09-18-21_22.07_RESTPulse_protocol_HPPC_IN21700_30T_cycle_#750.mat
BOOST_REST,750,0.81105,2.40411,1.0,0,charge,1,1.6,0.533,10.0,9.9,4.1516,4.1999,30.1856,09-18-21_22.07_RESTPulse_protocol_HPPC_IN21700_30T_cycle_#750.mat
BOOST_REST,750,0.81105,2.40411,0.9999,0,discharge,2,-19.264,6.421,2.0,2.0,4.1417,3.7415,20.7745,09-18-21_22.07_RESTPulse_protocol_HPPC_IN21700_30T_cycle_#750.mat
BOOST_REST,750,0.81105,2.40411,0.9999,0,discharge,2,-19.264,6.421,10.0,9.9,4.1417,3.6671,24.6366,09-18-21_22.07_RESTPulse_protocol_HPPC_IN21700_30T_cycle_#750.mat
BOOST_REST,750,0.81105,2.40411,1.0,0,charge,2,1.494,0.498,2.0,2.0,4.1557,4.2,29.645,09-18-21_22.07_RESTPulse_protocol_HPPC_IN21700_30T_cycle_#750.mat
BOOST_REST,750,0.81105,2.40411,1.0,0,charge,2,1.494,0.498,10.0,9.9,4.1557,4.2,29.645,09-18-21_22.07_RESTPulse_protocol_HPPC_IN21700_30T_cycle_#750.mat
BOOST_REST,750,0.81105,2.40411,0.9998,0,discharge,3,-27.693,9.231,2.0,1.9,4.1412,3.6078,19.2612,09-18-21_22.07_RESTPulse_protocol_HPPC_IN21700_30T_cycle_#750.mat
BOOST_REST,750,0.81105,2.40411,0.9998,0,discharge,3,-27.693,9.231,10.0,9.9,4.1412,3.492,23.4427,09-18-21_22.07_RESTPulse_protocol_HPPC_IN21700_30T_cycle_#750.mat
BOOST_REST,750,0.81105,2.40411,1.0,0,charge,3,1.401,0.467,2.0,2.0,4.1588,4.2001,29.4726,09-18-21_22.07_RESTPulse_protocol_HPPC_IN21700_30T_cycle_#750.mat
BOOST_REST,750,0.81105,2.40411,1.0,0,charge,3,1.401,0.467,10.0,9.9,4.1588,4.2,29.4013,09-18-21_22.07_RESTPulse_protocol_HPPC_IN21700_30T_cycle_#750.mat
BOOST_REST,750,0.81105,2.40411,0.9598,1,discharge,0,-2.41,0.803,2.0,1.9,4.0913,4.0388,21.7874,09-18-21_22.07_RESTPulse_protocol_HPPC_IN21700_30T_cycle_#750.mat
BOOST_REST,750,0.81105,2.40411,0.9598,1,discharge,0,-2.41,0.803,10.0,9.9,4.0913,4.0254,27.3484,09-18-21_22.07_RESTPulse_protocol_HPPC_IN21700_30T_cycle_#750.mat
BOOST_REST,750,0.81105,2.40411,0.9599,1,charge,0,1.204,0.401,2.0,1.9,4.0923,4.1191,22.2591,09-18-21_22.07_RESTPulse_protocol_HPPC_IN21700_30T_cycle_#750.mat
BOOST_REST,750,0.81105,2.40411,0.9599,1,charge,0,1.204,0.401,10.0,9.9,4.0923,4.1262,28.1561,09-18-21_22.07_RESTPulse_protocol_HPPC_IN21700_30T_cycle_#750.mat
BOOST_REST,750,0.81105,2.40411,0.9598,1,discharge,1,-9.633,3.211,2.0,2.0,4.0914,3.8945,20.441,09-18-21_22.07_RESTPulse_protocol_HPPC_IN21700_30T_cycle_#750.mat
BOOST_REST,750,0.81105,2.40411,0.9598,1,discharge,1,-9.633,3.211,10.0,9.9,4.0914,3.8582,24.2095,09-18-21_22.07_RESTPulse_protocol_HPPC_IN21700_30T_cycle_#750.mat
BOOST_REST,750,0.81105,2.40411,0.9599,1,charge,1,4.375,1.458,2.0,2.0,4.0966,4.1993,23.4754,09-18-21_22.07_RESTPulse_protocol_HPPC_IN21700_30T_cycle_#750.mat
BOOST_REST,750,0.81105,2.40411,0.9599,1,charge,1,4.375,1.458,10.0,9.9,4.0966,4.2,23.6354,09-18-21_22.07_RESTPulse_protocol_HPPC_IN21700_30T_cycle_#750.mat
BOOST_REST,750,0.81105,2.40411,0.9597,1,discharge,2,-19.265,6.422,2.0,2.0,4.0918,3.731,18.7283,09-18-21_22.07_RESTPulse_protocol_HPPC_IN21700_30T_cycle_#750.mat
BOOST_REST,750,0.81105,2.40411,0.9597,1,discharge,2,-19.265,6.422,10.0,9.91,4.0918,3.6594,22.4448,09-18-21_22.07_RESTPulse_protocol_HPPC_IN21700_30T_cycle_#750.mat
BOOST_REST,750,0.81105,2.40411,0.9599,1,charge,2,4.261,1.42,2.0,2.0,4.1,4.2001,23.4927,09-18-21_22.07_RESTPulse_protocol_HPPC_IN21700_30T_cycle_#750.mat
BOOST_REST,750,0.81105,2.40411,0.9599,1,charge,2,4.261,1.42,10.0,9.9,4.1,4.2001,23.4927,09-18-21_22.07_RESTPulse_protocol_HPPC_IN21700_30T_cycle_#750.mat
BOOST_REST,750,0.81105,2.40411,0.9596,1,discharge,3,-27.694,9.231,2.0,2.0,4.0927,3.6018,17.7259,09-18-21_22.07_RESTPulse_protocol_HPPC_IN21700_30T_cycle_#750.mat
BOOST_REST,750,0.81105,2.40411,0.9596,1,discharge,3,-27.694,9.231,10.0,9.9,4.0927,3.4862,21.9001,09-18-21_22.07_RESTPulse_protocol_HPPC_IN21700_30T_cycle_#750.mat
BOOST_REST,750,0.81105,2.40411,0.9599,1,charge,3,4.121,1.374,2.0,1.9,4.1031,4.2,23.516,09-18-21_22.07_RESTPulse_protocol_HPPC_IN21700_30T_cycle_#750.mat
BOOST_REST,750,0.81105,2.40411,0.9599,1,charge,3,4.121,1.374,10.0,9.9,4.1031,4.2,23.516,09-18-21_22.07_RESTPulse_protocol_HPPC_IN21700_30T_cycle_#750.mat
BOOST_REST,750,0.81105,2.40411,0.9197,2,discharge,0,-2.408,0.803,2.0,2.0,4.0758,4.0258,20.7633,09-18-21_22.07_RESTPulse_protocol_HPPC_IN21700_30T_cycle_#750.mat
BOOST_REST,750,0.81105,2.40411,0.9197,2,discharge,0,-2.408,0.803,10.0,9.9,4.0758,4.0125,26.2863,09-18-21_22.07_RESTPulse_protocol_HPPC_IN21700_30T_cycle_#750.mat
BOOST_REST,750,0.81105,2.40411,0.9197,2,charge,0,1.204,0.401,2.0,1.9,4.0777,4.1023,20.4285,09-18-21_22.07_RESTPulse_protocol_HPPC_IN21700_30T_cycle_#750.mat
BOOST_REST,750,0.81105,2.40411,0.9197,2,charge,0,1.204,0.401,10.0,9.9,4.0777,4.108,25.1619,09-18-21_22.07_RESTPulse_protocol_HPPC_IN21700_30T_cycle_#750.mat
BOOST_REST,750,0.81105,2.40411,0.9196,2,discharge,1,-9.631,3.21,2.0,2.0,4.076,3.8859,19.7392,09-18-21_22.07_RESTPulse_protocol_HPPC_IN21700_30T_cycle_#750.mat
BOOST_REST,750,0.81105,2.40411,0.9196,2,discharge,1,-9.631,3.21,10.0,9.9,4.076,3.8445,24.038,09-18-21_22.07_RESTPulse_protocol_HPPC_IN21700_30T_cycle_#750.mat
BOOST_REST,750,0.81105,2.40411,0.9198,2,charge,1,4.817,1.606,2.0,1.9,4.081,4.1766,19.846,09-18-21_22.07_RESTPulse_protocol_HPPC_IN21700_30T_cycle_#750.mat
BOOST_REST,750,0.81105,2.40411,0.9198,2,charge,1,4.817,1.606,10.0,9.9,4.081,4.1982,24.33,09-18-21_22.07_RESTPulse_protocol_HPPC_IN21700_30T_cycle_#750.mat
BOOST_REST,750,0.81105,2.40411,0.9196,2,discharge,2,-19.265,6.422,2.0,2.0,4.0762,3.7226,18.3545,09-18-21_22.07_RESTPulse_protocol_HPPC_IN21700_30T_cycle_#750.mat
BOOST_REST,750,0.81105,2.40411,0.9196,2,discharge,2,-19.265,6.422,10.0,9.9,4.0762,3.6392,22.6836,09-18-21_22.07_RESTPulse_protocol_HPPC_IN21700_30T_cycle_#750.mat
BOOST_REST,750,0.81105,2.40411,0.9198,2,charge,2,5.426,1.809,2.0,2.0,4.0839,4.1999,21.3785,09-18-21_22.07_RESTPulse_protocol_HPPC_IN21700_30T_cycle_#750.mat
BOOST_REST,750,0.81105,2.40411,0.9198,2,charge,2,5.426,1.809,10.0,9.9,4.0839,4.1999,21.3785,09-18-21_22.07_RESTPulse_protocol_HPPC_IN21700_30T_cycle_#750.mat
BOOST_REST,750,0.81105,2.40411,0.9195,2,discharge,3,-27.694,9.231,2.0,2.0,4.0765,3.5919,17.4984,09-18-21_22.07_RESTPulse_protocol_HPPC_IN21700_30T_cycle_#750.mat
BOOST_REST,750,0.81105,2.40411,0.9195,2,discharge,3,-27.694,9.231,10.0,9.9,4.0765,3.4597,22.272,09-18-21_22.07_RESTPulse_protocol_HPPC_IN21700_30T_cycle_#750.mat
BOOST_REST,750,0.81105,2.40411,0.9198,2,charge,3,5.302,1.767,2.0,2.0,4.0862,4.2,21.4628,09-18-21_22.07_RESTPulse_protocol_HPPC_IN21700_30T_cycle_#750.mat
BOOST_REST,750,0.81105,2.40411,0.9198,2,charge,3,5.302,1.767,10.0,9.9,4.0862,4.2,21.4628,09-18-21_22.07_RESTPulse_protocol_HPPC_IN21700_30T_cycle_#750.mat
BOOST_REST,750,0.81105,2.40411,0.8394,3,discharge,0,-2.406,0.802,2.0,2.0,4.0175,3.9737,18.2075,09-18-21_22.07_RESTPulse_protocol_HPPC_IN21700_30T_cycle_#750.mat
BOOST_REST,750,0.81105,2.40411,0.8394,3,discharge,0,-2.406,0.802,10.0,9.9,4.0175,3.9587,24.443,09-18-21_22.07_RESTPulse_protocol_HPPC_IN21700_30T_cycle_#750.mat
BOOST_REST,750,0.81105,2.40411,0.8395,3,charge,0,1.202,0.401,2.0,1.9,4.0194,4.0407,17.7131,09-18-21_22.07_RESTPulse_protocol_HPPC_IN21700_30T_cycle_#750.mat
BOOST_REST,750,0.81105,2.40411,0.8395,3,charge,0,1.202,0.401,10.0,9.9,4.0194,4.0471,23.0353,09-18-21_22.07_RESTPulse_protocol_HPPC_IN21700_30T_cycle_#750.mat
BOOST_REST,750,0.81105,2.40411,0.8394,3,discharge,1,-9.632,3.211,2.0,1.9,4.018,3.8484,17.6074,09-18-21_22.07_RESTPulse_protocol_HPPC_IN21700_30T_cycle_#750.mat
BOOST_REST,750,0.81105,2.40411,0.8394,3,discharge,1,-9.632,3.211,10.0,9.91,4.018,3.7943,23.2239,09-18-21_22.07_RESTPulse_protocol_HPPC_IN21700_30T_cycle_#750.mat
BOOST_REST,750,0.81105,2.40411,0.8395,3,charge,1,4.817,1.606,2.0,2.0,4.0237,4.1073,17.3552,09-18-21_22.07_RESTPulse_protocol_HPPC_IN21700_30T_cycle_#750.mat
BOOST_REST,750,0.81105,2.40411,0.8395,3,charge,1,4.817,1.606,10.0,9.9,4.0237,4.1289,21.8393,09-18-21_22.07_RESTPulse_protocol_HPPC_IN21700_30T_cycle_#750.mat
BOOST_REST,750,0.81105,2.40411,0.8393,3,discharge,2,-19.265,6.422,2.0,1.9,4.0186,3.6932,16.8907,09-18-21_22.07_RESTPulse_protocol_HPPC_IN21700_30T_cycle_#750.mat
BOOST_REST,750,0.81105,2.40411,0.8393,3,discharge,2,-19.265,6.422,10.0,9.9,4.0186,3.5924,22.123,09-18-21_22.07_RESTPulse_protocol_HPPC_IN21700_30T_cycle_#750.mat
BOOST_REST,750,0.81105,2.40411,0.8396,3,charge,2,9.398,3.133,2.0,2.0,4.0273,4.2,18.3766,09-18-21_22.07_RESTPulse_protocol_HPPC_IN21700_30T_cycle_#750.mat
BOOST_REST,750,0.81105,2.40411,0.8396,3,charge,2,9.398,3.133,10.0,9.9,4.0273,4.2,18.3766,09-18-21_22.07_RESTPulse_protocol_HPPC_IN21700_30T_cycle_#750.mat
BOOST_REST,750,0.81105,2.40411,0.8392,3,discharge,3,-27.694,9.231,2.0,2.0,4.0196,3.5639,16.4548,09-18-21_22.07_RESTPulse_protocol_HPPC_IN21700_30T_cycle_#750.mat
BOOST_REST,750,0.81105,2.40411,0.8392,3,discharge,3,-27.694,9.231,10.0,9.9,4.0196,3.4172,21.752,09-18-21_22.07_RESTPulse_protocol_HPPC_IN21700_30T_cycle_#750.mat
BOOST_REST,750,0.81105,2.40411,0.8396,3,charge,3,9.386,3.129,2.0,2.0,4.03,4.2001,18.1218,09-18-21_22.07_RESTPulse_protocol_HPPC_IN21700_30T_cycle_#750.mat
BOOST_REST,750,0.81105,2.40411,0.8396,3,charge,3,9.386,3.129,10.0,9.9,4.03,4.2,18.1111,09-18-21_22.07_RESTPulse_protocol_HPPC_IN21700_30T_cycle_#750.mat
BOOST_REST,750,0.81105,2.40411,0.7592,4,discharge,0,-2.408,0.803,2.0,1.9,3.9213,3.8808,16.8217,09-18-21_22.07_RESTPulse_protocol_HPPC_IN21700_30T_cycle_#750.mat
BOOST_REST,750,0.81105,2.40411,0.7592,4,discharge,0,-2.408,0.803,10.0,9.9,3.9213,3.8671,22.512,09-18-21_22.07_RESTPulse_protocol_HPPC_IN21700_30T_cycle_#750.mat
BOOST_REST,750,0.81105,2.40411,0.7592,4,charge,0,1.204,0.401,2.0,1.9,3.9241,3.9444,16.8549,09-18-21_22.07_RESTPulse_protocol_HPPC_IN21700_30T_cycle_#750.mat
BOOST_REST,750,0.81105,2.40411,0.7592,4,charge,0,1.204,0.401,10.0,9.9,3.9241,3.9506,22.0027,09-18-21_22.07_RESTPulse_protocol_HPPC_IN21700_30T_cycle_#750.mat
BOOST_REST,750,0.81105,2.40411,0.7591,4,discharge,1,-9.63,3.21,2.0,2.0,3.9224,3.7614,16.7179,09-18-21_22.07_RESTPulse_protocol_HPPC_IN21700_30T_cycle_#750.mat
BOOST_REST,750,0.81105,2.40411,0.7591,4,discharge,1,-9.63,3.21,10.0,9.9,3.9224,3.7141,21.6294,09-18-21_22.07_RESTPulse_protocol_HPPC_IN21700_30T_cycle_#750.mat
BOOST_REST,750,0.81105,2.40411,0.7592,4,charge,1,4.817,1.606,2.0,1.9,3.9279,4.0068,16.3795,09-18-21_22.07_RESTPulse_protocol_HPPC_IN21700_30T_cycle_#750.mat
BOOST_REST,750,0.81105,2.40411,0.7592,4,charge,1,4.817,1.606,10.0,9.9,3.9279,4.0282,20.8221,09-18-21_22.07_RESTPulse_protocol_HPPC_IN21700_30T_cycle_#750.mat
BOOST_REST,750,0.81105,2.40411,0.759,4,discharge,2,-19.263,6.421,2.0,1.9,3.9228,3.6123,16.119,09-18-21_22.07_RESTPulse_protocol_HPPC_IN21700_30T_cycle_#750.mat
BOOST_REST,750,0.81105,2.40411,0.759,4,discharge,2,-19.263,6.421,10.0,9.9,3.9228,3.5208,20.869,09-18-21_22.07_RESTPulse_protocol_HPPC_IN21700_30T_cycle_#750.mat
BOOST_REST,750,0.81105,2.40411,0.7593,4,charge,2,14.449,4.816,2.0,2.0,3.9314,4.1583,15.7035,09-18-21_22.07_RESTPulse_protocol_HPPC_IN21700_30T_cycle_#750.mat
BOOST_REST,750,0.81105,2.40411,0.7593,4,charge,2,14.449,4.816,10.0,9.9,3.9314,4.2001,18.5964,09-18-21_22.07_RESTPulse_protocol_HPPC_IN21700_30T_cycle_#750.mat
BOOST_REST,750,0.81105,2.40411,0.759,4,discharge,3,-27.695,9.232,2.0,2.0,3.9231,3.4852,15.8115,09-18-21_22.07_RESTPulse_protocol_HPPC_IN21700_30T_cycle_#750.mat
BOOST_REST,750,0.81105,2.40411,0.759,4,discharge,3,-27.695,9.232,10.0,9.9,3.9231,3.3457,20.8485,09-18-21_22.07_RESTPulse_protocol_HPPC_IN21700_30T_cycle_#750.mat
BOOST_REST,750,0.81105,2.40411,0.7594,4,charge,3,15.559,5.186,2.0,2.0,3.9339,4.2002,17.1155,09-18-21_22.07_RESTPulse_protocol_HPPC_IN21700_30T_cycle_#750.mat
BOOST_REST,750,0.81105,2.40411,0.7594,4,charge,3,15.559,5.186,10.0,9.9,3.9339,4.2,17.1026,09-18-21_22.07_RESTPulse_protocol_HPPC_IN21700_30T_cycle_#750.mat
BOOST_REST,750,0.81105,2.40411,0.6789,5,discharge,0,-2.408,0.803,2.0,1.9,3.8587,3.82,16.0701,09-18-21_22.07_RESTPulse_protocol_HPPC_IN21700_30T_cycle_#750.mat
BOOST_REST,750,0.81105,2.40411,0.6789,5,discharge,0,-2.408,0.803,10.0,9.9,3.8587,3.8076,21.2192,09-18-21_22.07_RESTPulse_protocol_HPPC_IN21700_30T_cycle_#750.mat
BOOST_REST,750,0.81105,2.40411,0.6789,5,charge,0,1.206,0.402,2.0,1.9,3.8604,3.8795,15.8427,09-18-21_22.07_RESTPulse_protocol_HPPC_IN21700_30T_cycle_#750.mat
BOOST_REST,750,0.81105,2.40411,0.6789,5,charge,0,1.206,0.402,10.0,9.9,3.8604,3.8849,20.3218,09-18-21_22.07_RESTPulse_protocol_HPPC_IN21700_30T_cycle_#750.mat
BOOST_REST,750,0.81105,2.40411,0.6788,5,discharge,1,-9.631,3.21,2.0,1.9,3.8589,3.7061,15.8654,09-18-21_22.07_RESTPulse_protocol_HPPC_IN21700_30T_cycle_#750.mat
BOOST_REST,750,0.81105,2.40411,0.6788,5,discharge,1,-9.631,3.21,10.0,9.9,3.8589,3.6581,20.8493,09-18-21_22.07_RESTPulse_protocol_HPPC_IN21700_30T_cycle_#750.mat
BOOST_REST,750,0.81105,2.40411,0.6789,5,charge,1,4.816,1.605,2.0,1.9,3.8637,3.9387,15.5744,09-18-21_22.07_RESTPulse_protocol_HPPC_IN21700_30T_cycle_#750.mat
BOOST_REST,750,0.81105,2.40411,0.6789,5,charge,1,4.816,1.605,10.0,9.9,3.8637,3.9574,19.4576,09-18-21_22.07_RESTPulse_protocol_HPPC_IN21700_30T_cycle_#750.mat
BOOST_REST,750,0.81105,2.40411,0.6787,5,discharge,2,-19.266,6.422,2.0,2.0,3.8589,3.5577,15.6338,09-18-21_22.07_RESTPulse_protocol_HPPC_IN21700_30T_cycle_#750.mat
BOOST_REST,750,0.81105,2.40411,0.6787,5,discharge,2,-19.266,6.422,10.0,9.9,3.8589,3.4644,20.4765,09-18-21_22.07_RESTPulse_protocol_HPPC_IN21700_30T_cycle_#750.mat
BOOST_REST,750,0.81105,2.40411,0.679,5,charge,2,14.448,4.816,2.0,2.0,3.8667,4.0837,15.0194,09-18-21_22.07_RESTPulse_protocol_HPPC_IN21700_30T_cycle_#750.mat
BOOST_REST,750,0.81105,2.40411,0.679,5,charge,2,14.448,4.816,10.0,9.9,3.8667,4.1339,18.4939,09-18-21_22.07_RESTPulse_protocol_HPPC_IN21700_30T_cycle_#750.mat
BOOST_REST,750,0.81105,2.40411,0.6787,5,discharge,3,-27.694,9.231,2.0,2.0,3.8583,3.436,15.2488,09-18-21_22.07_RESTPulse_protocol_HPPC_IN21700_30T_cycle_#750.mat
BOOST_REST,750,0.81105,2.40411,0.6787,5,discharge,3,-27.694,9.231,10.0,9.9,3.8583,3.29,20.5207,09-18-21_22.07_RESTPulse_protocol_HPPC_IN21700_30T_cycle_#750.mat
BOOST_REST,750,0.81105,2.40411,0.6791,5,charge,3,20.721,6.907,2.0,2.0,3.8679,4.2001,16.032,09-18-21_22.07_RESTPulse_protocol_HPPC_IN21700_30T_cycle_#750.mat
BOOST_REST,750,0.81105,2.40411,0.6791,5,charge,3,20.721,6.907,10.0,9.9,3.8679,4.2,16.0272,09-18-21_22.07_RESTPulse_protocol_HPPC_IN21700_30T_cycle_#750.mat
BOOST_REST,750,0.81105,2.40411,0.5986,6,discharge,0,-2.408,0.803,2.0,2.0,3.785,3.7464,16.0306,09-18-21_22.07_RESTPulse_protocol_HPPC_IN21700_30T_cycle_#750.mat
BOOST_REST,750,0.81105,2.40411,0.5986,6,discharge,0,-2.408,0.803,10.0,9.9,3.785,3.7333,21.471,09-18-21_22.07_RESTPulse_protocol_HPPC_IN21700_30T_cycle_#750.mat
BOOST_REST,750,0.81105,2.40411,0.5986,6,charge,0,1.204,0.401,2.0,1.9,3.7868,3.8058,15.7834,09-18-21_22.07_RESTPulse_protocol_HPPC_IN21700_30T_cycle_#750.mat
BOOST_REST,750,0.81105,2.40411,0.5986,6,charge,0,1.204,0.401,10.0,9.9,3.7868,3.8114,20.4353,09-18-21_22.07_RESTPulse_protocol_HPPC_IN21700_30T_cycle_#750.mat
BOOST_REST,750,0.81105,2.40411,0.5986,6,discharge,1,-9.632,3.211,2.0,2.0,3.7845,3.6317,15.8636,09-18-21_22.07_RESTPulse_protocol_HPPC_IN21700_30T_cycle_#750.mat
BOOST_REST,750,0.81105,2.40411,0.5986,6,discharge,1,-9.632,3.211,10.0,9.9,3.7845,3.5818,21.0442,09-18-21_22.07_RESTPulse_protocol_HPPC_IN21700_30T_cycle_#750.mat
BOOST_REST,750,0.81105,2.40411,0.5987,6,charge,1,4.817,1.606,2.0,2.0,3.7904,3.8659,15.674,09-18-21_22.07_RESTPulse_protocol_HPPC_IN21700_30T_cycle_#750.mat
BOOST_REST,750,0.81105,2.40411,0.5987,6,charge,1,4.817,1.606,10.0,9.9,3.7904,3.8866,19.9714,09-18-21_22.07_RESTPulse_protocol_HPPC_IN21700_30T_cycle_#750.mat
BOOST_REST,750,0.81105,2.40411,0.5985,6,discharge,2,-19.265,6.422,2.0,2.0,3.7855,3.4832,15.6917,09-18-21_22.07_RESTPulse_protocol_HPPC_IN21700_30T_cycle_#750.mat
BOOST_REST,750,0.81105,2.40411,0.5985,6,discharge,2,-19.265,6.422,10.0,9.9,3.7855,3.3849,20.7942,09-18-21_22.07_RESTPulse_protocol_HPPC_IN21700_30T_cycle_#750.mat
BOOST_REST,750,0.81105,2.40411,0.5988,6,charge,2,14.447,4.816,2.0,1.9,3.794,4.0111,15.0273,09-18-21_22.07_RESTPulse_protocol_HPPC_IN21700_30T_cycle_#750.mat
BOOST_REST,750,0.81105,2.40411,0.5988,6,charge,2,14.447,4.816,10.0,9.9,3.794,4.0655,18.7928,09-18-21_22.07_RESTPulse_protocol_HPPC_IN21700_30T_cycle_#750.mat
BOOST_REST,750,0.81105,2.40411,0.5984,6,discharge,3,-27.692,9.231,2.0,2.0,3.7858,3.3593,15.4016,09-18-21_22.07_RESTPulse_protocol_HPPC_IN21700_30T_cycle_#750.mat
BOOST_REST,750,0.81105,2.40411,0.5984,6,discharge,3,-27.692,9.231,10.0,9.9,3.7858,3.2075,20.8833,09-18-21_22.07_RESTPulse_protocol_HPPC_IN21700_30T_cycle_#750.mat
BOOST_REST,750,0.81105,2.40411,0.5988,6,charge,3,24.08,8.027,2.0,1.9,3.7966,4.1473,14.564,09-18-21_22.07_RESTPulse_protocol_HPPC_IN21700_30T_cycle_#750.mat
BOOST_REST,750,0.81105,2.40411,0.5988,6,charge,3,24.08,8.027,10.0,9.9,3.7966,4.2,16.7525,09-18-21_22.07_RESTPulse_protocol_HPPC_IN21700_30T_cycle_#750.mat
BOOST_REST,750,0.81105,2.40411,0.5183,7,discharge,0,-2.408,0.803,2.0,2.0,3.6958,3.6581,15.6561,09-18-21_22.07_RESTPulse_protocol_HPPC_IN21700_30T_cycle_#750.mat
BOOST_REST,750,0.81105,2.40411,0.5183,7,discharge,0,-2.408,0.803,10.0,9.9,3.6958,3.6449,21.1379,09-18-21_22.07_RESTPulse_protocol_HPPC_IN21700_30T_cycle_#750.mat
BOOST_REST,750,0.81105,2.40411,0.5184,7,charge,0,1.204,0.401,2.0,2.0,3.6976,3.7173,16.3621,09-18-21_22.07_RESTPulse_protocol_HPPC_IN21700_30T_cycle_#750.mat
BOOST_REST,750,0.81105,2.40411,0.5184,7,charge,0,1.204,0.401,10.0,9.9,3.6976,3.7231,21.1794,09-18-21_22.07_RESTPulse_protocol_HPPC_IN21700_30T_cycle_#750.mat
BOOST_REST,750,0.81105,2.40411,0.5183,7,discharge,1,-9.632,3.211,2.0,2.0,3.6969,3.544,15.8735,09-18-21_22.07_RESTPulse_protocol_HPPC_IN21700_30T_cycle_#750.mat
BOOST_REST,750,0.81105,2.40411,0.5183,7,discharge,1,-9.632,3.211,10.0,9.9,3.6969,3.4955,20.9086,09-18-21_22.07_RESTPulse_protocol_HPPC_IN21700_30T_cycle_#750.mat
BOOST_REST,750,0.81105,2.40411,0.5184,7,charge,1,4.818,1.606,2.0,1.9,3.702,3.7769,15.5449,09-18-21_22.07_RESTPulse_protocol_HPPC_IN21700_30T_cycle_#750.mat
BOOST_REST,750,0.81105,2.40411,0.5184,7,charge,1,4.818,1.606,10.0,9.9,3.702,3.7991,20.1523,09-18-21_22.07_RESTPulse_protocol_HPPC_IN21700_30T_cycle_#750.mat
BOOST_REST,750,0.81105,2.40411,0.5182,7,discharge,2,-19.265,6.422,2.0,1.9,3.6972,3.3992,15.4685,09-18-21_22.07_RESTPulse_protocol_HPPC_IN21700_30T_cycle_#750.mat
BOOST_REST,750,0.81105,2.40411,0.5182,7,discharge,2,-19.265,6.422,10.0,9.9,3.6972,3.3024,20.4931,09-18-21_22.07_RESTPulse_protocol_HPPC_IN21700_30T_cycle_#750.mat
BOOST_REST,750,0.81105,2.40411,0.5185,7,charge,2,14.45,4.817,2.0,2.0,3.7061,3.9237,15.0588,09-18-21_22.07_RESTPulse_protocol_HPPC_IN21700_30T_cycle_#750.mat
BOOST_REST,750,0.81105,2.40411,0.5185,7,charge,2,14.45,4.817,10.0,9.9,3.7061,3.9814,19.0519,09-18-21_22.07_RESTPulse_protocol_HPPC_IN21700_30T_cycle_#750.mat
BOOST_REST,750,0.81105,2.40411,0.5181,7,discharge,3,-27.692,9.231,2.0,2.0,3.6967,3.2753,15.2174,09-18-21_22.07_RESTPulse_protocol_HPPC_IN21700_30T_cycle_#750.mat
BOOST_REST,750,0.81105,2.40411,0.5181,7,discharge,3,-27.692,9.231,10.0,9.9,3.6967,3.128,20.5366,09-18-21_22.07_RESTPulse_protocol_HPPC_IN21700_30T_cycle_#750.mat
BOOST_REST,750,0.81105,2.40411,0.5186,7,charge,3,24.08,8.027,2.0,2.0,3.7082,4.0604,14.6262,09-18-21_22.07_RESTPulse_protocol_HPPC_IN21700_30T_cycle_#750.mat
BOOST_REST,750,0.81105,2.40411,0.5186,7,charge,3,24.08,8.027,10.0,9.9,3.7082,4.1528,18.4635,09-18-21_22.07_RESTPulse_protocol_HPPC_IN21700_30T_cycle_#750.mat
BOOST_REST,750,0.81105,2.40411,0.4381,8,discharge,0,-2.408,0.803,2.0,1.9,3.6192,3.5809,15.9053,09-18-21_22.07_RESTPulse_protocol_HPPC_IN21700_30T_cycle_#750.mat
BOOST_REST,750,0.81105,2.40411,0.4381,8,discharge,0,-2.408,0.803,10.0,9.9,3.6192,3.5683,21.1379,09-18-21_22.07_RESTPulse_protocol_HPPC_IN21700_30T_cycle_#750.mat
BOOST_REST,750,0.81105,2.40411,0.4381,8,charge,0,1.204,0.401,2.0,2.0,3.6207,3.6396,15.6964,09-18-21_22.07_RESTPulse_protocol_HPPC_IN21700_30T_cycle_#750.mat
BOOST_REST,750,0.81105,2.40411,0.4381,8,charge,0,1.204,0.401,10.0,9.9,3.6207,3.645,20.181,09-18-21_22.07_RESTPulse_protocol_HPPC_IN21700_30T_cycle_#750.mat
BOOST_REST,750,0.81105,2.40411,0.438,8,discharge,1,-9.633,3.211,2.0,2.0,3.6194,3.4649,16.0394,09-18-21_22.07_RESTPulse_protocol_HPPC_IN21700_30T_cycle_#750.mat
BOOST_REST,750,0.81105,2.40411,0.438,8,discharge,1,-9.633,3.211,10.0,9.9,3.6194,3.4174,20.9707,09-18-21_22.07_RESTPulse_protocol_HPPC_IN21700_30T_cycle_#750.mat
BOOST_REST,750,0.81105,2.40411,0.4381,8,charge,1,4.818,1.606,2.0,2.0,3.6246,3.7005,15.7531,09-18-21_22.07_RESTPulse_protocol_HPPC_IN21700_30T_cycle_#750.mat
BOOST_REST,750,0.81105,2.40411,0.4381,8,charge,1,4.818,1.606,10.0,9.9,3.6246,3.7215,20.1117,09-18-21_22.07_RESTPulse_protocol_HPPC_IN21700_30T_cycle_#750.mat
BOOST_REST,750,0.81105,2.40411,0.438,8,discharge,2,-19.266,6.422,2.0,1.9,3.6195,3.3158,15.7635,09-18-21_22.07_RESTPulse_protocol_HPPC_IN21700_30T_cycle_#750.mat
BOOST_REST,750,0.81105,2.40411,0.438,8,discharge,2,-19.266,6.422,10.0,9.9,3.6195,3.2132,21.089,09-18-21_22.07_RESTPulse_protocol_HPPC_IN21700_30T_cycle_#750.mat
BOOST_REST,750,0.81105,2.40411,0.4382,8,charge,2,14.448,4.816,2.0,1.9,3.6281,3.8497,15.3378,09-18-21_22.07_RESTPulse_protocol_HPPC_IN21700_30T_cycle_#750.mat
BOOST_REST,750,0.81105,2.40411,0.4382,8,charge,2,14.448,4.816,10.0,9.9,3.6281,3.9092,19.456,09-18-21_22.07_RESTPulse_protocol_HPPC_IN21700_30T_cycle_#750.mat
BOOST_REST,750,0.81105,2.40411,0.4378,8,discharge,3,-27.692,9.231,2.0,1.9,3.6195,3.1855,15.6724,09-18-21_22.07_RESTPulse_protocol_HPPC_IN21700_30T_cycle_#750.mat
BOOST_REST,750,0.81105,2.40411,0.4378,8,discharge,3,-27.692,9.231,10.0,9.9,3.6195,3.017,21.7572,09-18-21_22.07_RESTPulse_protocol_HPPC_IN21700_30T_cycle_#750.mat
BOOST_REST,750,0.81105,2.40411,0.4383,8,charge,3,24.083,8.028,2.0,2.0,3.6321,3.995,15.0687,09-18-21_22.07_RESTPulse_protocol_HPPC_IN21700_30T_cycle_#750.mat
BOOST_REST,750,0.81105,2.40411,0.4383,8,charge,3,24.083,8.028,10.0,9.9,3.6321,4.0879,18.9262,09-18-21_22.07_RESTPulse_protocol_HPPC_IN21700_30T_cycle_#750.mat
BOOST_REST,750,0.81105,2.40411,0.3578,9,discharge,0,-2.408,0.803,2.0,2.0,3.5497,3.5091,16.8619,09-18-21_22.07_RESTPulse_protocol_HPPC_IN21700_30T_cycle_#750.mat
BOOST_REST,750,0.81105,2.40411,0.3578,9,discharge,0,-2.408,0.803,10.0,9.9,3.5497,3.4949,22.7594,09-18-21_22.07_RESTPulse_protocol_HPPC_IN21700_30T_cycle_#750.mat
BOOST_REST,750,0.81105,2.40411,0.3578,9,charge,0,1.204,0.401,2.0,2.0,3.5516,3.5725,17.3602,09-18-21_22.07_RESTPulse_protocol_HPPC_IN21700_30T_cycle_#750.mat
BOOST_REST,750,0.81105,2.40411,0.3578,9,charge,0,1.204,0.401,10.0,9.9,3.5516,3.5782,22.0949,09-18-21_22.07_RESTPulse_protocol_HPPC_IN21700_30T_cycle_#750.mat
BOOST_REST,750,0.81105,2.40411,0.3577,9,discharge,1,-9.632,3.211,2.0,1.9,3.5507,3.3874,16.9532,09-18-21_22.07_RESTPulse_protocol_HPPC_IN21700_30T_cycle_#750.mat
BOOST_REST,750,0.81105,2.40411,0.3577,9,discharge,1,-9.632,3.211,10.0,9.9,3.5507,3.3288,23.0368,09-18-21_22.07_RESTPulse_protocol_HPPC_IN21700_30T_cycle_#750.mat
BOOST_REST,750,0.81105,2.40411,0.3579,9,charge,1,4.818,1.606,2.0,2.0,3.5564,3.6354,16.3955,09-18-21_22.07_RESTPulse_protocol_HPPC_IN21700_30T_cycle_#750.mat
BOOST_REST,750,0.81105,2.40411,0.3579,9,charge,1,4.818,1.606,10.0,9.9,3.5564,3.6565,20.7745,09-18-21_22.07_RESTPulse_protocol_HPPC_IN21700_30T_cycle_#750.mat
BOOST_REST,750,0.81105,2.40411,0.3577,9,discharge,2,-19.265,6.422,2.0,1.9,3.5508,3.2314,16.5793,09-18-21_22.07_RESTPulse_protocol_HPPC_IN21700_30T_cycle_#750.mat
BOOST_REST,750,0.81105,2.40411,0.3577,9,discharge,2,-19.265,6.422,10.0,9.9,3.5508,3.0974,23.5349,09-18-21_22.07_RESTPulse_protocol_HPPC_IN21700_30T_cycle_#750.mat
BOOST_REST,750,0.81105,2.40411,0.3579,9,charge,2,14.448,4.816,2.0,2.0,3.5613,3.787,15.6215,09-18-21_22.07_RESTPulse_protocol_HPPC_IN21700_30T_cycle_#750.mat
BOOST_REST,750,0.81105,2.40411,0.3579,9,charge,2,14.448,4.816,10.0,9.9,3.5613,3.8451,19.6429,09-18-21_22.07_RESTPulse_protocol_HPPC_IN21700_30T_cycle_#750.mat
BOOST_REST,750,0.81105,2.40411,0.3576,9,discharge,3,-27.692,9.231,2.0,1.9,3.5505,3.0996,16.2827,09-18-21_22.07_RESTPulse_protocol_HPPC_IN21700_30T_cycle_#750.mat
BOOST_REST,750,0.81105,2.40411,0.3576,9,discharge,3,-27.692,9.231,10.0,9.9,3.5505,2.863,24.8267,09-18-21_22.07_RESTPulse_protocol_HPPC_IN21700_30T_cycle_#750.mat
BOOST_REST,750,0.81105,2.40411,0.358,9,charge,3,24.082,8.027,2.0,2.0,3.5654,3.9265,14.9946,09-18-21_22.07_RESTPulse_protocol_HPPC_IN21700_30T_cycle_#750.mat
BOOST_REST,750,0.81105,2.40411,0.358,9,charge,3,24.082,8.027,10.0,9.9,3.5654,4.018,18.7941,09-18-21_22.07_RESTPulse_protocol_HPPC_IN21700_30T_cycle_#750.mat
BOOST_REST,750,0.81105,2.40411,0.3177,10,discharge,0,-2.41,0.803,2.0,2.0,3.5162,3.4732,17.8453,09-18-21_22.07_RESTPulse_protocol_HPPC_IN21700_30T_cycle_#750.mat
BOOST_REST,750,0.81105,2.40411,0.3177,10,discharge,0,-2.41,0.803,10.0,9.9,3.5162,3.457,24.5684,09-18-21_22.07_RESTPulse_protocol_HPPC_IN21700_30T_cycle_#750.mat
BOOST_REST,750,0.81105,2.40411,0.3177,10,charge,0,1.202,0.401,2.0,2.0,3.5181,3.539,17.3819,09-18-21_22.07_RESTPulse_protocol_HPPC_IN21700_30T_cycle_#750.mat
BOOST_REST,750,0.81105,2.40411,0.3177,10,charge,0,1.202,0.401,10.0,9.9,3.5181,3.5452,22.5383,09-18-21_22.07_RESTPulse_protocol_HPPC_IN21700_30T_cycle_#750.mat
BOOST_REST,750,0.81105,2.40411,0.3176,10,discharge,1,-9.63,3.21,2.0,2.0,3.5158,3.3451,17.7252,09-18-21_22.07_RESTPulse_protocol_HPPC_IN21700_30T_cycle_#750.mat
BOOST_REST,750,0.81105,2.40411,0.3176,10,discharge,1,-9.63,3.21,10.0,9.9,3.5158,3.2755,24.9524,09-18-21_22.07_RESTPulse_protocol_HPPC_IN21700_30T_cycle_#750.mat
BOOST_REST,750,0.81105,2.40411,0.3177,10,charge,1,4.819,1.606,2.0,1.9,3.5229,3.6033,16.6847,09-18-21_22.07_RESTPulse_protocol_HPPC_IN21700_30T_cycle_#750.mat
BOOST_REST,750,0.81105,2.40411,0.3177,10,charge,1,4.819,1.606,10.0,9.9,3.5229,3.6264,21.4784,09-18-21_22.07_RESTPulse_protocol_HPPC_IN21700_30T_cycle_#750.mat
BOOST_REST,750,0.81105,2.40411,0.3175,10,discharge,2,-19.267,6.422,2.0,1.9,3.5167,3.183,17.3198,09-18-21_22.07_RESTPulse_protocol_HPPC_IN21700_30T_cycle_#750.mat
BOOST_REST,750,0.81105,2.40411,0.3175,10,discharge,2,-19.267,6.422,10.0,9.9,3.5167,3.0053,26.5428,09-18-21_22.07_RESTPulse_protocol_HPPC_IN21700_30T_cycle_#750.mat
BOOST_REST,750,0.81105,2.40411,0.3178,10,charge,2,14.449,4.816,2.0,2.0,3.5286,3.7559,15.7312,09-18-21_22.07_RESTPulse_protocol_HPPC_IN21700_30T_cycle_#750.mat
BOOST_REST,750,0.81105,2.40411,0.3178,10,charge,2,14.449,4.816,10.0,9.91,3.5286,3.8137,19.7315,09-18-21_22.07_RESTPulse_protocol_HPPC_IN21700_30T_cycle_#750.mat
BOOST_REST,750,0.81105,2.40411,0.3175,10,discharge,3,-27.694,9.231,2.0,2.0,3.5174,3.0387,17.2853,09-18-21_22.07_RESTPulse_protocol_HPPC_IN21700_30T_cycle_#750.mat
BOOST_REST,750,0.81105,2.40411,0.3175,10,discharge,3,-27.694,9.231,10.0,9.9,3.5174,2.7051,29.3313,09-18-21_22.07_RESTPulse_protocol_HPPC_IN21700_30T_cycle_#750.mat
BOOST_REST,750,0.81105,2.40411,0.3179,10,charge,3,24.081,8.027,2.0,2.0,3.5326,3.8943,15.0201,09-18-21_22.07_RESTPulse_protocol_HPPC_IN21700_30T_cycle_#750.mat
BOOST_REST,750,0.81105,2.40411,0.3179,10,charge,3,24.081,8.027,10.0,9.9,3.5326,3.9859,18.824,09-18-21_22.07_RESTPulse_protocol_HPPC_IN21700_30T_cycle_#750.mat
BOOST_REST,750,0.81105,2.40411,0.2775,11,discharge,0,-2.41,0.803,2.0,1.9,3.4759,3.4282,19.7958,09-18-21_22.07_RESTPulse_protocol_HPPC_IN21700_30T_cycle_#750.mat
BOOST_REST,750,0.81105,2.40411,0.2775,11,discharge,0,-2.41,0.803,10.0,9.9,3.4759,3.4072,28.511,09-18-21_22.07_RESTPulse_protocol_HPPC_IN21700_30T_cycle_#750.mat
BOOST_REST,750,0.81105,2.40411,0.2775,11,charge,0,1.204,0.401,2.0,1.9,3.4784,3.5013,19.0168,09-18-21_22.07_RESTPulse_protocol_HPPC_IN21700_30T_cycle_#750.mat
BOOST_REST,750,0.81105,2.40411,0.2775,11,charge,0,1.204,0.401,10.0,9.9,3.4784,3.509,25.4111,09-18-21_22.07_RESTPulse_protocol_HPPC_IN21700_30T_cycle_#750.mat
BOOST_REST,750,0.81105,2.40411,0.2774,11,discharge,1,-9.632,3.211,2.0,2.0,3.4765,3.2826,20.1306,09-18-21_22.07_RESTPulse_protocol_HPPC_IN21700_30T_cycle_#750.mat
BOOST_REST,750,0.81105,2.40411,0.2774,11,discharge,1,-9.632,3.211,10.0,9.9,3.4765,3.1815,30.6268,09-18-21_22.07_RESTPulse_protocol_HPPC_IN21700_30T_cycle_#750.mat
BOOST_REST,750,0.81105,2.40411,0.2776,11,charge,1,4.817,1.606,2.0,1.9,3.4837,3.5719,18.3105,09-18-21_22.07_RESTPulse_protocol_HPPC_IN21700_30T_cycle_#750.mat
BOOST_REST,750,0.81105,2.40411,0.2776,11,charge,1,4.817,1.606,10.0,9.9,3.4837,3.5981,23.7497,09-18-21_22.07_RESTPulse_protocol_HPPC_IN21700_30T_cycle_#750.mat
BOOST_REST,750,0.81105,2.40411,0.2774,11,discharge,2,-19.265,6.422,2.0,2.0,3.4767,3.0929,19.9221,09-18-21_22.07_RESTPulse_protocol_HPPC_IN21700_30T_cycle_#750.mat
BOOST_REST,750,0.81105,2.40411,0.2774,11,discharge,2,-19.265,6.422,10.0,9.9,3.4767,2.8085,34.6847,09-18-21_22.07_RESTPulse_protocol_HPPC_IN21700_30T_cycle_#750.mat
BOOST_REST,750,0.81105,2.40411,0.2777,11,charge,2,14.447,4.816,2.0,1.9,3.4912,3.7302,16.5432,09-18-21_22.07_RESTPulse_protocol_HPPC_IN21700_30T_cycle_#750.mat
BOOST_REST,750,0.81105,2.40411,0.2777,11,charge,2,14.447,4.816,10.0,9.9,3.4912,3.7913,20.7725,09-18-21_22.07_RESTPulse_protocol_HPPC_IN21700_30T_cycle_#750.mat
BOOST_REST,750,0.81105,2.40411,0.2773,11,discharge,3,-27.693,9.231,2.0,2.0,3.4777,2.9277,19.8606,09-18-21_22.07_RESTPulse_protocol_HPPC_IN21700_30T_cycle_#750.mat
BOOST_REST,750,0.81105,2.40411,0.2773,11,discharge,3,-27.693,9.231,10.0,9.9,3.4777,2.4998,35.3122,09-18-21_22.07_RESTPulse_protocol_HPPC_IN21700_30T_cycle_#750.mat
BOOST_REST,750,0.81105,2.40411,0.2777,11,charge,3,24.081,8.027,2.0,2.0,3.4964,3.8685,15.452,09-18-21_22.07_RESTPulse_protocol_HPPC_IN21700_30T_cycle_#750.mat
BOOST_REST,750,0.81105,2.40411,0.2777,11,charge,3,24.081,8.027,10.0,9.9,3.4964,3.9631,19.3804,09-18-21_22.07_RESTPulse_protocol_HPPC_IN21700_30T_cycle_#750.mat
BOOST_REST,750,0.81105,2.40411,0.2374,12,discharge,0,-2.409,0.803,2.0,2.0,3.4231,3.369,22.4607,09-18-21_22.07_RESTPulse_protocol_HPPC_IN21700_30T_cycle_#750.mat
BOOST_REST,750,0.81105,2.40411,0.2374,12,discharge,0,-2.409,0.803,10.0,9.9,3.4231,3.3394,34.7498,09-18-21_22.07_RESTPulse_protocol_HPPC_IN21700_30T_cycle_#750.mat
BOOST_REST,750,0.81105,2.40411,0.2374,12,charge,0,1.205,0.402,2.0,2.0,3.4266,3.4522,21.2431,09-18-21_22.07_RESTPulse_protocol_HPPC_IN21700_30T_cycle_#750.mat
BOOST_REST,750,0.81105,2.40411,0.2374,12,charge,0,1.205,0.402,10.0,9.9,3.4266,3.4626,29.873,09-18-21_22.07_RESTPulse_protocol_HPPC_IN21700_30T_cycle_#750.mat
BOOST_REST,750,0.81105,2.40411,0.2373,12,discharge,1,-9.633,3.211,2.0,2.0,3.424,3.2023,23.0158,09-18-21_22.07_RESTPulse_protocol_HPPC_IN21700_30T_cycle_#750.mat
BOOST_REST,750,0.81105,2.40411,0.2373,12,discharge,1,-9.633,3.211,10.0,9.9,3.424,3.0408,39.782,09-18-21_22.07_RESTPulse_protocol_HPPC_IN21700_30T_cycle_#750.mat
BOOST_REST,750,0.81105,2.40411,0.2374,12,charge,1,4.816,1.605,2.0,2.0,3.4359,3.5308,19.7043,09-18-21_22.07_RESTPulse_protocol_HPPC_IN21700_30T_cycle_#750.mat
BOOST_REST,750,0.81105,2.40411,0.2374,12,charge,1,4.816,1.605,10.0,9.9,3.4359,3.5619,26.1617,09-18-21_22.07_RESTPulse_protocol_HPPC_IN21700_30T_cycle_#750.mat
BOOST_REST,750,0.81105,2.40411,0.2372,12,discharge,2,-19.263,6.421,2.0,2.0,3.4253,2.9809,23.0701,09-18-21_22.07_RESTPulse_protocol_HPPC_IN21700_30T_cycle_#750.mat
BOOST_REST,750,0.81105,2.40411,0.2372,12,discharge,2,-19.263,6.421,10.0,9.9,3.4253,2.4997,48.0507,09-18-21_22.07_RESTPulse_protocol_HPPC_IN21700_30T_cycle_#750.mat
BOOST_REST,750,0.81105,2.40411,0.2375,12,charge,2,14.448,4.816,2.0,2.0,3.4463,3.6926,17.0473,09-18-21_22.07_RESTPulse_protocol_HPPC_IN21700_30T_cycle_#750.mat
BOOST_REST,750,0.81105,2.40411,0.2375,12,charge,2,14.448,4.816,10.0,9.9,3.4463,3.7547,21.3455,09-18-21_22.07_RESTPulse_protocol_HPPC_IN21700_30T_cycle_#750.mat
BOOST_REST,750,0.81105,2.40411,0.2372,12,discharge,3,-26.886,8.962,2.0,2.0,3.4258,2.7882,23.7149,09-18-21_22.07_RESTPulse_protocol_HPPC_IN21700_30T_cycle_#750.mat
BOOST_REST,750,0.81105,2.40411,0.2372,12,discharge,3,-26.886,8.962,10.0,9.9,3.4258,2.4998,34.4417,09-18-21_22.07_RESTPulse_protocol_HPPC_IN21700_30T_cycle_#750.mat
