Repository: KikETs/ECM_HYBRID_BMS_JOINT

## Results

| Arm | Model | Size | Protocol | Result | Worst cell |
|---|---|---|---|---|---|
| SOP | 2RC table + trim (A8) | 4 effective coefficients, 2 EW states | leave-one-cell-out | usable current 69.6 % discharge, 59.5 % charge (τ = 10 s) | 59.9 % / 53.5 % (BOOST_REST) |
| SOH | dQ/dV ridge | 65 coefficients | leave-one-cell-out | RMSE 0.0094, bias −0.0005 | 0.0130 (BOOST_REST) |
| SOC | 2RC EKF, low-current gate | 3 states | leave-one-cell-out | **2.34 %p** over six sensor disturbances on estimated SOH (2.325 on true SOH), per cell 2.00–2.75 | 4.60 %p (BOOST_NEGPULSE_1S, current offset −0.10 A) |

The SOH arm was a 10,945-parameter CNN until the second audit round. Nested

File: analysis/uypydj_hppc_resistance.csv (part 94 of 225)
protocol,cycle,SOH,CAP_Ah,SOC,soc_group,direction,rate_rank,I_A,CRate_rated,tau_s,tau_actual_s,V_pre_V,V_tau_V,R_mOhm,file
BOOST_REST,750,0.81105,2.40411,0.2376,12,charge,3,24.08,8.027,2.0,1.9,3.4501,3.8278,15.6852,09-18-21_22.07_RESTPulse_protocol_HPPC_IN21700_30T_cycle_#750.mat
BOOST_REST,750,0.81105,2.40411,0.2376,12,charge,3,24.08,8.027,10.0,9.9,3.4501,3.9258,19.755,09-18-21_22.07_RESTPulse_protocol_HPPC_IN21700_30T_cycle_#750.mat
BOOST_REST,787,0.79809,2.36569,1.0,0,discharge,0,-2.368,0.789,2.0,2.0,4.1294,4.0768,22.2138,09-23-21_20.57_RESTPulse_protocol_HPPC_IN21700_30T_cycle_#787.mat
BOOST_REST,787,0.79809,2.36569,1.0,0,discharge,0,-2.368,0.789,10.0,9.7,4.1294,4.0566,30.7445,09-23-21_20.57_RESTPulse_protocol_HPPC_IN21700_30T_cycle_#787.mat
BOOST_REST,787,0.79809,2.36569,1.0,0,charge,0,1.185,0.395,2.0,2.0,4.1445,4.1778,28.106,09-23-21_20.57_RESTPulse_protocol_HPPC_IN21700_30T_cycle_#787.mat
BOOST_REST,787,0.79809,2.36569,1.0,0,charge,0,1.185,0.395,10.0,9.9,4.1445,4.1905,38.8251,09-23-21_20.57_RESTPulse_protocol_HPPC_IN21700_30T_cycle_#787.mat
BOOST_REST,787,0.79809,2.36569,0.9999,0,discharge,1,-9.478,3.159,2.0,2.0,4.1396,3.9071,24.5315,09-23-21_20.57_RESTPulse_protocol_HPPC_IN21700_30T_cycle_#787.mat
BOOST_REST,787,0.79809,2.36569,0.9999,0,discharge,1,-9.478,3.159,10.0,9.9,4.1396,3.8606,29.4378,09-23-21_20.57_RESTPulse_protocol_HPPC_IN21700_30T_cycle_#787.mat
BOOST_REST,787,0.79809,2.36569,1.0,0,charge,1,1.575,0.525,2.0,2.0,4.1494,4.2,32.1188,09-23-21_20.57_RESTPulse_protocol_HPPC_IN21700_30T_cycle_#787.mat
BOOST_REST,787,0.79809,2.36569,1.0,0,charge,1,1.575,0.525,10.0,9.9,4.1494,4.2,32.1188,09-23-21_20.57_RESTPulse_protocol_HPPC_IN21700_30T_cycle_#787.mat
BOOST_REST,787,0.79809,2.36569,0.9999,0,discharge,2,-18.955,6.318,2.0,2.0,4.1389,3.7262,21.7726,09-23-21_20.57_RESTPulse_protocol_HPPC_IN21700_30T_cycle_#787.mat
BOOST_REST,787,0.79809,2.36569,0.9999,0,discharge,2,-18.955,6.318,10.0,9.9,4.1389,3.6458,26.0142,09-23-21_20.57_RESTPulse_protocol_HPPC_IN21700_30T_cycle_#787.mat
BOOST_REST,787,0.79809,2.36569,1.0,0,charge,2,1.465,0.488,2.0,1.9,4.1528,4.2,32.225,09-23-21_20.57_RESTPulse_protocol_HPPC_IN21700_30T_cycle_#787.mat
BOOST_REST,787,0.79809,2.36569,1.0,0,charge,2,1.465,0.488,10.0,9.9,4.1528,4.2,32.225,09-23-21_20.57_RESTPulse_protocol_HPPC_IN21700_30T_cycle_#787.mat
BOOST_REST,787,0.79809,2.36569,0.9998,0,discharge,3,-27.247,9.082,2.0,1.9,4.1387,3.5887,20.1857,09-23-21_20.57_RESTPulse_protocol_HPPC_IN21700_30T_cycle_#787.mat
BOOST_REST,787,0.79809,2.36569,0.9998,0,discharge,3,-27.247,9.082,10.0,9.9,4.1387,3.4611,24.8688,09-23-21_20.57_RESTPulse_protocol_HPPC_IN21700_30T_cycle_#787.mat
BOOST_REST,787,0.79809,2.36569,1.0,0,charge,3,1.374,0.458,2.0,1.9,4.1571,4.2,31.2182,09-23-21_20.57_RESTPulse_protocol_HPPC_IN21700_30T_cycle_#787.mat
BOOST_REST,787,0.79809,2.36569,1.0,0,charge,3,1.374,0.458,10.0,9.9,4.1571,4.2,31.2182,09-23-21_20.57_RESTPulse_protocol_HPPC_IN21700_30T_cycle_#787.mat
BOOST_REST,787,0.79809,2.36569,0.9605,1,discharge,0,-2.368,0.789,2.0,1.9,4.0899,4.0351,23.1409,09-23-21_20.57_RESTPulse_protocol_HPPC_IN21700_30T_cycle_#787.mat
BOOST_REST,787,0.79809,2.36569,0.9605,1,discharge,0,-2.368,0.789,10.0,9.9,4.0899,4.0208,29.1795,09-23-21_20.57_RESTPulse_protocol_HPPC_IN21700_30T_cycle_#787.mat
BOOST_REST,787,0.79809,2.36569,0.9605,1,charge,0,1.184,0.395,2.0,2.0,4.0918,4.1194,23.3029,09-23-21_20.57_RESTPulse_protocol_HPPC_IN21700_30T_cycle_#787.mat
BOOST_REST,787,0.79809,2.36569,0.9605,1,charge,0,1.184,0.395,10.0,9.9,4.0918,4.1264,29.2131,09-23-21_20.57_RESTPulse_protocol_HPPC_IN21700_30T_cycle_#787.mat
BOOST_REST,787,0.79809,2.36569,0.9604,1,discharge,1,-9.478,3.159,2.0,2.0,4.0903,3.8848,21.6825,09-23-21_20.57_RESTPulse_protocol_HPPC_IN21700_30T_cycle_#787.mat
BOOST_REST,787,0.79809,2.36569,0.9604,1,discharge,1,-9.478,3.159,10.0,9.9,4.0903,3.8465,25.7235,09-23-21_20.57_RESTPulse_protocol_HPPC_IN21700_30T_cycle_#787.mat
BOOST_REST,787,0.79809,2.36569,0.9606,1,charge,1,4.141,1.38,2.0,2.0,4.0955,4.2,25.2336,09-23-21_20.57_RESTPulse_protocol_HPPC_IN21700_30T_cycle_#787.mat
BOOST_REST,787,0.79809,2.36569,0.9606,1,charge,1,4.141,1.38,10.0,9.9,4.0955,4.2,25.2336,09-23-21_20.57_RESTPulse_protocol_HPPC_IN21700_30T_cycle_#787.mat
BOOST_REST,787,0.79809,2.36569,0.9604,1,discharge,2,-18.955,6.318,2.0,1.9,4.0905,3.7186,19.6202,09-23-21_20.57_RESTPulse_protocol_HPPC_IN21700_30T_cycle_#787.mat
BOOST_REST,787,0.79809,2.36569,0.9604,1,discharge,2,-18.955,6.318,10.0,9.9,4.0905,3.6387,23.8354,09-23-21_20.57_RESTPulse_protocol_HPPC_IN21700_30T_cycle_#787.mat
BOOST_REST,787,0.79809,2.36569,0.9606,1,charge,2,4.03,1.343,2.0,1.9,4.0992,4.2,25.0124,09-23-21_20.57_RESTPulse_protocol_HPPC_IN21700_30T_cycle_#787.mat
BOOST_REST,787,0.79809,2.36569,0.9606,1,charge,2,4.03,1.343,10.0,9.9,4.0992,4.2,25.0124,09-23-21_20.57_RESTPulse_protocol_HPPC_IN21700_30T_cycle_#787.mat
BOOST_REST,787,0.79809,2.36569,0.9603,1,discharge,3,-27.249,9.083,2.0,2.0,4.0907,3.5849,18.5621,09-23-21_20.57_RESTPulse_protocol_HPPC_IN21700_30T_cycle_#787.mat
BOOST_REST,787,0.79809,2.36569,0.9603,1,discharge,3,-27.249,9.083,10.0,9.9,4.0907,3.4573,23.2449,09-23-21_20.57_RESTPulse_protocol_HPPC_IN21700_30T_cycle_#787.mat
BOOST_REST,787,0.79809,2.36569,0.9606,1,charge,3,3.904,1.301,2.0,1.9,4.1025,4.2001,25.0,09-23-21_20.57_RESTPulse_protocol_HPPC_IN21700_30T_cycle_#787.mat
BOOST_REST,787,0.79809,2.36569,0.9606,1,charge,3,3.904,1.301,10.0,9.91,4.1025,4.2,24.9744,09-23-21_20.57_RESTPulse_protocol_HPPC_IN21700_30T_cycle_#787.mat
BOOST_REST,787,0.79809,2.36569,0.921,2,discharge,0,-2.37,0.79,2.0,2.0,4.0746,4.0227,21.9015,09-23-21_20.57_RESTPulse_protocol_HPPC_IN21700_30T_cycle_#787.mat
BOOST_REST,787,0.79809,2.36569,0.921,2,discharge,0,-2.37,0.79,10.0,9.9,4.0746,4.0086,27.8516,09-23-21_20.57_RESTPulse_protocol_HPPC_IN21700_30T_cycle_#787.mat
BOOST_REST,787,0.79809,2.36569,0.921,2,charge,0,1.185,0.395,2.0,2.0,4.0766,4.1022,21.6052,09-23-21_20.57_RESTPulse_protocol_HPPC_IN21700_30T_cycle_#787.mat
BOOST_REST,787,0.79809,2.36569,0.921,2,charge,0,1.185,0.395,10.0,9.9,4.0766,4.1082,26.6689,09-23-21_20.57_RESTPulse_protocol_HPPC_IN21700_30T_cycle_#787.mat
BOOST_REST,787,0.79809,2.36569,0.9209,2,discharge,1,-9.479,3.16,2.0,2.0,4.0749,3.878,20.772,09-23-21_20.57_RESTPulse_protocol_HPPC_IN21700_30T_cycle_#787.mat
BOOST_REST,787,0.79809,2.36569,0.9209,2,discharge,1,-9.479,3.16,10.0,9.9,4.0749,3.834,25.4138,09-23-21_20.57_RESTPulse_protocol_HPPC_IN21700_30T_cycle_#787.mat
BOOST_REST,787,0.79809,2.36569,0.9211,2,charge,1,4.738,1.579,2.0,2.0,4.0802,4.1799,21.044,09-23-21_20.57_RESTPulse_protocol_HPPC_IN21700_30T_cycle_#787.mat
BOOST_REST,787,0.79809,2.36569,0.9211,2,charge,1,4.738,1.579,10.0,9.9,4.0802,4.2,25.2865,09-23-21_20.57_RESTPulse_protocol_HPPC_IN21700_30T_cycle_#787.mat
BOOST_REST,787,0.79809,2.36569,0.9209,2,discharge,2,-18.955,6.318,2.0,1.9,4.0744,3.7122,19.1084,09-23-21_20.57_RESTPulse_protocol_HPPC_IN21700_30T_cycle_#787.mat
BOOST_REST,787,0.79809,2.36569,0.9209,2,discharge,2,-18.955,6.318,10.0,9.9,4.0744,3.6199,23.9778,09-23-21_20.57_RESTPulse_protocol_HPPC_IN21700_30T_cycle_#787.mat
BOOST_REST,787,0.79809,2.36569,0.9211,2,charge,2,5.148,1.716,2.0,2.0,4.0832,4.2001,22.7078,09-23-21_20.57_RESTPulse_protocol_HPPC_IN21700_30T_cycle_#787.mat
BOOST_REST,787,0.79809,2.36569,0.9211,2,charge,2,5.148,1.716,10.0,9.9,4.0832,4.2,22.6884,09-23-21_20.57_RESTPulse_protocol_HPPC_IN21700_30T_cycle_#787.mat
BOOST_REST,787,0.79809,2.36569,0.9208,2,discharge,3,-27.247,9.082,2.0,1.9,4.0764,3.579,18.2552,09-23-21_20.57_RESTPulse_protocol_HPPC_IN21700_30T_cycle_#787.mat
BOOST_REST,787,0.79809,2.36569,0.9208,2,discharge,3,-27.247,9.082,10.0,9.9,4.0764,3.432,23.6503,09-23-21_20.57_RESTPulse_protocol_HPPC_IN21700_30T_cycle_#787.mat
BOOST_REST,787,0.79809,2.36569,0.9211,2,charge,3,5.042,1.681,2.0,2.0,4.0856,4.2,22.6899,09-23-21_20.57_RESTPulse_protocol_HPPC_IN21700_30T_cycle_#787.mat
BOOST_REST,787,0.79809,2.36569,0.9211,2,charge,3,5.042,1.681,10.0,9.9,4.0856,4.2,22.6899,09-23-21_20.57_RESTPulse_protocol_HPPC_IN21700_30T_cycle_#787.mat
BOOST_REST,787,0.79809,2.36569,0.842,3,discharge,0,-2.368,0.789,2.0,2.0,4.0151,3.9699,19.0903,09-23-21_20.57_RESTPulse_protocol_HPPC_IN21700_30T_cycle_#787.mat
BOOST_REST,787,0.79809,2.36569,0.842,3,discharge,0,-2.368,0.789,10.0,9.9,4.0151,3.9544,25.6367,09-23-21_20.57_RESTPulse_protocol_HPPC_IN21700_30T_cycle_#787.mat
BOOST_REST,787,0.79809,2.36569,0.8421,3,charge,0,1.185,0.395,2.0,2.0,4.0173,4.0395,18.7326,09-23-21_20.57_RESTPulse_protocol_HPPC_IN21700_30T_cycle_#787.mat
BOOST_REST,787,0.79809,2.36569,0.8421,3,charge,0,1.185,0.395,10.0,9.9,4.0173,4.0462,24.3861,09-23-21_20.57_RESTPulse_protocol_HPPC_IN21700_30T_cycle_#787.mat
BOOST_REST,787,0.79809,2.36569,0.842,3,discharge,1,-9.479,3.16,2.0,2.0,4.0158,3.8392,18.6305,09-23-21_20.57_RESTPulse_protocol_HPPC_IN21700_30T_cycle_#787.mat
BOOST_REST,787,0.79809,2.36569,0.842,3,discharge,1,-9.479,3.16,10.0,9.9,4.0158,3.784,24.4538,09-23-21_20.57_RESTPulse_protocol_HPPC_IN21700_30T_cycle_#787.mat
BOOST_REST,787,0.79809,2.36569,0.8421,3,charge,1,4.74,1.58,2.0,2.0,4.0218,4.1087,18.3341,09-23-21_20.57_RESTPulse_protocol_HPPC_IN21700_30T_cycle_#787.mat
BOOST_REST,787,0.79809,2.36569,0.8421,3,charge,1,4.74,1.58,10.0,9.9,4.0218,4.1309,23.0178,09-23-21_20.57_RESTPulse_protocol_HPPC_IN21700_30T_cycle_#787.mat
BOOST_REST,787,0.79809,2.36569,0.8419,3,discharge,2,-18.955,6.318,2.0,2.0,4.0164,3.6783,17.837,09-23-21_20.57_RESTPulse_protocol_HPPC_IN21700_30T_cycle_#787.mat
BOOST_REST,787,0.79809,2.36569,0.8419,3,discharge,2,-18.955,6.318,10.0,9.9,4.0164,3.5733,23.3764,09-23-21_20.57_RESTPulse_protocol_HPPC_IN21700_30T_cycle_#787.mat
BOOST_REST,787,0.79809,2.36569,0.8422,3,charge,2,9.014,3.005,2.0,2.0,4.0256,4.2001,19.3591,09-23-21_20.57_RESTPulse_protocol_HPPC_IN21700_30T_cycle_#787.mat
BOOST_REST,787,0.79809,2.36569,0.8422,3,charge,2,9.014,3.005,10.0,9.9,4.0256,4.2,19.348,09-23-21_20.57_RESTPulse_protocol_HPPC_IN21700_30T_cycle_#787.mat
BOOST_REST,787,0.79809,2.36569,0.8418,3,discharge,3,-27.247,9.082,2.0,2.0,4.0174,3.5478,17.2349,09-23-21_20.57_RESTPulse_protocol_HPPC_IN21700_30T_cycle_#787.mat
BOOST_REST,787,0.79809,2.36569,0.8418,3,discharge,3,-27.247,9.082,10.0,9.9,4.0174,3.3899,23.0301,09-23-21_20.57_RESTPulse_protocol_HPPC_IN21700_30T_cycle_#787.mat
BOOST_REST,787,0.79809,2.36569,0.8422,3,charge,3,8.96,2.987,2.0,2.0,4.0284,4.2002,19.1737,09-23-21_20.57_RESTPulse_protocol_HPPC_IN21700_30T_cycle_#787.mat
BOOST_REST,787,0.79809,2.36569,0.8422,3,charge,3,8.96,2.987,10.0,9.9,4.0284,4.2001,19.1625,09-23-21_20.57_RESTPulse_protocol_HPPC_IN21700_30T_cycle_#787.mat
BOOST_REST,787,0.79809,2.36569,0.763,4,discharge,0,-2.366,0.789,2.0,1.9,3.9216,3.88,17.5809,09-23-21_20.57_RESTPulse_protocol_HPPC_IN21700_30T_cycle_#787.mat
BOOST_REST,787,0.79809,2.36569,0.763,4,discharge,0,-2.366,0.789,10.0,9.9,3.9216,3.866,23.4976,09-23-21_20.57_RESTPulse_protocol_HPPC_IN21700_30T_cycle_#787.mat
BOOST_REST,787,0.79809,2.36569,0.7631,4,charge,0,1.184,0.395,2.0,2.0,3.9237,3.9444,17.4772,09-23-21_20.57_RESTPulse_protocol_HPPC_IN21700_30T_cycle_#787.mat
BOOST_REST,787,0.79809,2.36569,0.7631,4,charge,0,1.184,0.395,10.0,9.9,3.9237,3.9505,22.6275,09-23-21_20.57_RESTPulse_protocol_HPPC_IN21700_30T_cycle_#787.mat
BOOST_REST,787,0.79809,2.36569,0.763,4,discharge,1,-9.477,3.159,2.0,2.0,3.9221,3.7566,17.4624,09-23-21_20.57_RESTPulse_protocol_HPPC_IN21700_30T_cycle_#787.mat
BOOST_REST,787,0.79809,2.36569,0.763,4,discharge,1,-9.477,3.159,10.0,9.9,3.9221,3.7077,22.622,09-23-21_20.57_RESTPulse_protocol_HPPC_IN21700_30T_cycle_#787.mat
BOOST_REST,787,0.79809,2.36569,0.7631,4,charge,1,4.739,1.58,2.0,2.0,3.9275,4.0089,17.1759,09-23-21_20.57_RESTPulse_protocol_HPPC_IN21700_30T_cycle_#787.mat
BOOST_REST,787,0.79809,2.36569,0.7631,4,charge,1,4.739,1.58,10.0,9.9,3.9275,4.0305,21.7336,09-23-21_20.57_RESTPulse_protocol_HPPC_IN21700_30T_cycle_#787.mat
BOOST_REST,787,0.79809,2.36569,0.7629,4,discharge,2,-18.956,6.319,2.0,2.0,3.9222,3.6016,16.9129,09-23-21_20.57_RESTPulse_protocol_HPPC_IN21700_30T_cycle_#787.mat
BOOST_REST,787,0.79809,2.36569,0.7629,4,discharge,2,-18.956,6.319,10.0,9.9,3.9222,3.506,21.9561,09-23-21_20.57_RESTPulse_protocol_HPPC_IN21700_30T_cycle_#787.mat
BOOST_REST,787,0.79809,2.36569,0.7632,4,charge,2,14.218,4.739,2.0,2.0,3.9311,4.1647,16.4299,09-23-21_20.57_RESTPulse_protocol_HPPC_IN21700_30T_cycle_#787.mat
BOOST_REST,787,0.79809,2.36569,0.7632,4,charge,2,14.218,4.739,10.0,9.9,3.9311,4.2,18.9126,09-23-21_20.57_RESTPulse_protocol_HPPC_IN21700_30T_cycle_#787.mat
BOOST_REST,787,0.79809,2.36569,0.7628,4,discharge,3,-27.248,9.083,2.0,1.9,3.9226,3.476,16.3902,09-23-21_20.57_RESTPulse_protocol_HPPC_IN21700_30T_cycle_#787.mat
BOOST_REST,787,0.79809,2.36569,0.7628,4,discharge,3,-27.248,9.083,10.0,9.9,3.9226,3.3225,22.0236,09-23-21_20.57_RESTPulse_protocol_HPPC_IN21700_30T_cycle_#787.mat
BOOST_REST,787,0.79809,2.36569,0.7632,4,charge,3,14.867,4.956,2.0,1.9,3.933,4.2001,17.966,09-23-21_20.57_RESTPulse_protocol_HPPC_IN21700_30T_cycle_#787.mat
BOOST_REST,787,0.79809,2.36569,0.7632,4,charge,3,14.867,4.956,10.0,9.9,3.933,4.2,17.9592,09-23-21_20.57_RESTPulse_protocol_HPPC_IN21700_30T_cycle_#787.mat
BOOST_REST,787,0.79809,2.36569,0.684,5,discharge,0,-2.368,0.789,2.0,2.0,3.8589,3.8188,16.9356,09-23-21_20.57_RESTPulse_protocol_HPPC_IN21700_30T_cycle_#787.mat
BOOST_REST,787,0.79809,2.36569,0.684,5,discharge,0,-2.368,0.789,10.0,9.9,3.8589,3.8062,22.2569,09-23-21_20.57_RESTPulse_protocol_HPPC_IN21700_30T_cycle_#787.mat
BOOST_REST,787,0.79809,2.36569,0.6841,5,charge,0,1.185,0.395,2.0,1.9,3.8598,3.8801,17.1337,09-23-21_20.57_RESTPulse_protocol_HPPC_IN21700_30T_cycle_#787.mat
BOOST_REST,787,0.79809,2.36569,0.6841,5,charge,0,1.185,0.395,10.0,9.9,3.8598,3.8858,21.9446,09-23-21_20.57_RESTPulse_protocol_HPPC_IN21700_30T_cycle_#787.mat
BOOST_REST,787,0.79809,2.36569,0.684,5,discharge,1,-9.479,3.16,2.0,1.9,3.8591,3.7017,16.605,09-23-21_20.57_RESTPulse_protocol_HPPC_IN21700_30T_cycle_#787.mat
BOOST_REST,787,0.79809,2.36569,0.684,5,discharge,1,-9.479,3.16,10.0,9.9,3.8591,3.652,21.8481,09-23-21_20.57_RESTPulse_protocol_HPPC_IN21700_30T_cycle_#787.mat
BOOST_REST,787,0.79809,2.36569,0.6841,5,charge,1,4.742,1.581,2.0,1.9,3.864,3.9412,16.2811,09-23-21_20.57_RESTPulse_protocol_HPPC_IN21700_30T_cycle_#787.mat
BOOST_REST,787,0.79809,2.36569,0.6841,5,charge,1,4.742,1.581,10.0,9.9,3.864,3.9605,20.3514,09-23-21_20.57_RESTPulse_protocol_HPPC_IN21700_30T_cycle_#787.mat
BOOST_REST,787,0.79809,2.36569,0.6839,5,discharge,2,-18.955,6.318,2.0,2.0,3.8592,3.5496,16.3334,09-23-21_20.57_RESTPulse_protocol_HPPC_IN21700_30T_cycle_#787.mat
BOOST_REST,787,0.79809,2.36569,0.6839,5,discharge,2,-18.955,6.318,10.0,9.9,3.8592,3.4502,21.5774,09-23-21_20.57_RESTPulse_protocol_HPPC_IN21700_30T_cycle_#787.mat
BOOST_REST,787,0.79809,2.36569,0.6842,5,charge,2,14.217,4.739,2.0,1.9,3.867,4.0893,15.6362,09-23-21_20.57_RESTPulse_protocol_HPPC_IN21700_30T_cycle_#787.mat
BOOST_REST,787,0.79809,2.36569,0.6842,5,charge,2,14.217,4.739,10.0,9.9,3.867,4.1423,19.3641,09-23-21_20.57_RESTPulse_protocol_HPPC_IN21700_30T_cycle_#787.mat
BOOST_REST,787,0.79809,2.36569,0.6838,5,discharge,3,-27.247,9.082,2.0,2.0,3.8593,3.4246,15.954,09-23-21_20.57_RESTPulse_protocol_HPPC_IN21700_30T_cycle_#787.mat
BOOST_REST,787,0.79809,2.36569,0.6838,5,discharge,3,-27.247,9.082,10.0,9.9,3.8593,3.2672,21.7308,09-23-21_20.57_RESTPulse_protocol_HPPC_IN21700_30T_cycle_#787.mat
BOOST_REST,787,0.79809,2.36569,0.6843,5,charge,3,19.755,6.585,2.0,2.0,3.8692,4.2002,16.7553,09-23-21_20.57_RESTPulse_protocol_HPPC_IN21700_30T_cycle_#787.mat
BOOST_REST,787,0.79809,2.36569,0.6843,5,charge,3,19.755,6.585,10.0,9.9,3.8692,4.2,16.7451,09-23-21_20.57_RESTPulse_protocol_HPPC_IN21700_30T_cycle_#787.mat
BOOST_REST,787,0.79809,2.36569,0.6051,6,discharge,0,-2.37,0.79,2.0,2.0,3.7862,3.7472,16.455,09-23-21_20.57_RESTPulse_protocol_HPPC_IN21700_30T_cycle_#787.mat
BOOST_REST,787,0.79809,2.36569,0.6051,6,discharge,0,-2.37,0.79,10.0,9.9,3.7862,3.734,22.0244,09-23-21_20.57_RESTPulse_protocol_HPPC_IN21700_30T_cycle_#787.mat
BOOST_REST,787,0.79809,2.36569,0.6051,6,charge,0,1.187,0.396,2.0,2.0,3.7881,3.8074,16.2622,09-23-21_20.57_RESTPulse_protocol_HPPC_IN21700_30T_cycle_#787.mat
BOOST_REST,787,0.79809,2.36569,0.6051,6,charge,0,1.187,0.396,10.0,9.9,3.7881,3.8132,21.1493,09-23-21_20.57_RESTPulse_protocol_HPPC_IN21700_30T_cycle_#787.mat
BOOST_REST,787,0.79809,2.36569,0.605,6,discharge,1,-9.478,3.159,2.0,2.0,3.7866,3.6304,16.4806,09-23-21_20.57_RESTPulse_protocol_HPPC_IN21700_30T_cycle_#787.mat
BOOST_REST,787,0.79809,2.36569,0.605,6,discharge,1,-9.478,3.159,10.0,9.9,3.7866,3.5792,21.8827,09-23-21_20.57_RESTPulse_protocol_HPPC_IN21700_30T_cycle_#787.mat
BOOST_REST,787,0.79809,2.36569,0.6051,6,charge,1,4.739,1.58,2.0,2.0,3.7919,3.8685,16.1627,09-23-21_20.57_RESTPulse_protocol_HPPC_IN21700_30T_cycle_#787.mat
BOOST_REST,787,0.79809,2.36569,0.6051,6,charge,1,4.739,1.58,10.0,9.9,3.7919,3.8896,20.6149,09-23-21_20.57_RESTPulse_protocol_HPPC_IN21700_30T_cycle_#787.mat
BOOST_REST,787,0.79809,2.36569,0.6049,6,discharge,2,-18.955,6.318,2.0,2.0,3.7868,3.4773,16.3281,09-23-21_20.57_RESTPulse_protocol_HPPC_IN21700_30T_cycle_#787.mat
BOOST_REST,787,0.79809,2.36569,0.6049,6,discharge,2,-18.955,6.318,10.0,9.9,3.7868,3.3734,21.8095,09-23-21_20.57_RESTPulse_protocol_HPPC_IN21700_30T_cycle_#787.mat
BOOST_REST,787,0.79809,2.36569,0.6052,6,charge,2,14.218,4.739,2.0,2.0,3.7948,4.0195,15.8039,09-23-21_20.57_RESTPulse_protocol_HPPC_IN21700_30T_cycle_#787.mat
BOOST_REST,787,0.79809,2.36569,0.6052,6,charge,2,14.218,4.739,10.0,9.9,3.7948,4.0738,19.623,09-23-21_20.57_RESTPulse_protocol_HPPC_IN21700_30T_cycle_#787.mat
BOOST_REST,787,0.79809,2.36569,0.6049,6,discharge,3,-27.247,9.082,2.0,2.0,3.7864,3.3499,16.0201,09-23-21_20.57_RESTPulse_protocol_HPPC_IN21700_30T_cycle_#787.mat
BOOST_REST,787,0.79809,2.36569,0.6049,6,discharge,3,-27.247,9.082,10.0,9.9,3.7864,3.1871,21.9951,09-23-21_20.57_RESTPulse_protocol_HPPC_IN21700_30T_cycle_#787.mat
BOOST_REST,787,0.79809,2.36569,0.6053,6,charge,3,23.635,7.878,2.0,2.0,3.7982,4.1594,15.2824,09-23-21_20.57_RESTPulse_protocol_HPPC_IN21700_30T_cycle_#787.mat
BOOST_REST,787,0.79809,2.36569,0.6053,6,charge,3,23.635,7.878,10.0,9.9,3.7982,4.2,17.0002,09-23-21_20.57_RESTPulse_protocol_HPPC_IN21700_30T_cycle_#787.mat
BOOST_REST,787,0.79809,2.36569,0.5261,7,discharge,0,-2.368,0.789,2.0,1.9,3.6991,3.6596,16.6793,09-23-21_20.57_RESTPulse_protocol_HPPC_IN21700_30T_cycle_#787.mat
BOOST_REST,787,0.79809,2.36569,0.5261,7,discharge,0,-2.368,0.789,10.0,9.91,3.6991,3.6457,22.5488,09-23-21_20.57_RESTPulse_protocol_HPPC_IN21700_30T_cycle_#787.mat
BOOST_REST,787,0.79809,2.36569,0.5261,7,charge,0,1.184,0.395,2.0,2.0,3.7009,3.7204,16.464,09-23-21_20.57_RESTPulse_protocol_HPPC_IN21700_30T_cycle_#787.mat
BOOST_REST,787,0.79809,2.36569,0.5261,7,charge,0,1.184,0.395,10.0,9.9,3.7009,3.7263,21.4455,09-23-21_20.57_RESTPulse_protocol_HPPC_IN21700_30T_cycle_#787.mat
BOOST_REST,787,0.79809,2.36569,0.526,7,discharge,1,-9.48,3.16,2.0,2.0,3.6995,3.5417,16.6459,09-23-21_20.57_RESTPulse_protocol_HPPC_IN21700_30T_cycle_#787.mat
BOOST_REST,787,0.79809,2.36569,0.526,7,discharge,1,-9.48,3.16,10.0,9.9,3.6995,3.4913,21.9625,09-23-21_20.57_RESTPulse_protocol_HPPC_IN21700_30T_cycle_#787.mat
BOOST_REST,787,0.79809,2.36569,0.5262,7,charge,1,4.739,1.58,2.0,1.9,3.7049,3.7819,16.2478,09-23-21_20.57_RESTPulse_protocol_HPPC_IN21700_30T_cycle_#787.mat
BOOST_REST,787,0.79809,2.36569,0.5262,7,charge,1,4.739,1.58,10.0,9.9,3.7049,3.8047,21.0589,09-23-21_20.57_RESTPulse_protocol_HPPC_IN21700_30T_cycle_#787.mat
BOOST_REST,787,0.79809,2.36569,0.526,7,discharge,2,-18.955,6.318,2.0,1.9,3.6997,3.3935,16.154,09-23-21_20.57_RESTPulse_protocol_HPPC_IN21700_30T_cycle_#787.mat
BOOST_REST,787,0.79809,2.36569,0.526,7,discharge,2,-18.955,6.318,10.0,9.9,3.6997,3.2902,21.6038,09-23-21_20.57_RESTPulse_protocol_HPPC_IN21700_30T_cycle_#787.mat
BOOST_REST,787,0.79809,2.36569,0.5262,7,charge,2,14.218,4.739,2.0,1.9,3.7089,3.9316,15.6632,09-23-21_20.57_RESTPulse_protocol_HPPC_IN21700_30T_cycle_#787.mat
BOOST_REST,787,0.79809,2.36569,0.5262,7,charge,2,14.218,4.739,10.0,9.9,3.7089,3.992,19.9114,09-23-21_20.57_RESTPulse_protocol_HPPC_IN21700_30T_cycle_#787.mat
BOOST_REST,787,0.79809,2.36569,0.5259,7,discharge,3,-27.249,9.083,2.0,2.0,3.6992,3.266,15.8978,09-23-21_20.57_RESTPulse_protocol_HPPC_IN21700_30T_cycle_#787.mat
BOOST_REST,787,0.79809,2.36569,0.5259,7,discharge,3,-27.249,9.083,10.0,9.9,3.6992,3.1071,21.7292,09-23-21_20.57_RESTPulse_protocol_HPPC_IN21700_30T_cycle_#787.mat
BOOST_REST,787,0.79809,2.36569,0.5263,7,charge,3,23.693,7.898,2.0,1.9,3.712,4.0708,15.1437,09-23-21_20.57_RESTPulse_protocol_HPPC_IN21700_30T_cycle_#787.mat
BOOST_REST,787,0.79809,2.36569,0.5263,7,charge,3,23.693,7.898,10.0,9.9,3.712,4.1682,19.2546,09-23-21_20.57_RESTPulse_protocol_HPPC_IN21700_30T_cycle_#787.mat
BOOST_REST,787,0.79809,2.36569,0.4471,8,discharge,0,-2.37,0.79,2.0,1.9,3.6212,3.5823,16.4128,09-23-21_20.57_RESTPulse_protocol_HPPC_IN21700_30T_cycle_#787.mat
BOOST_REST,787,0.79809,2.36569,0.4471,8,discharge,0,-2.37,0.79,10.0,9.9,3.6212,3.5691,21.9822,09-23-21_20.57_RESTPulse_protocol_HPPC_IN21700_30T_cycle_#787.mat
BOOST_REST,787,0.79809,2.36569,0.4472,8,charge,0,1.185,0.395,2.0,1.9,3.6231,3.6422,16.1249,09-23-21_20.57_RESTPulse_protocol_HPPC_IN21700_30T_cycle_#787.mat
BOOST_REST,787,0.79809,2.36569,0.4472,8,charge,0,1.185,0.395,10.0,9.9,3.6231,3.6479,20.9371,09-23-21_20.57_RESTPulse_protocol_HPPC_IN21700_30T_cycle_#787.mat
BOOST_REST,787,0.79809,2.36569,0.447,8,discharge,1,-9.479,3.16,2.0,2.0,3.6216,3.4663,16.3834,09-23-21_20.57_RESTPulse_protocol_HPPC_IN21700_30T_cycle_#787.mat
BOOST_REST,787,0.79809,2.36569,0.447,8,discharge,1,-9.479,3.16,10.0,9.9,3.6216,3.4176,21.521,09-23-21_20.57_RESTPulse_protocol_HPPC_IN21700_30T_cycle_#787.mat
BOOST_REST,787,0.79809,2.36569,0.4472,8,charge,1,4.739,1.58,2.0,2.0,3.627,3.7029,16.0147,09-23-21_20.57_RESTPulse_protocol_HPPC_IN21700_30T_cycle_#787.mat
BOOST_REST,787,0.79809,2.36569,0.4472,8,charge,1,4.739,1.58,10.0,9.9,3.627,3.7241,20.4878,09-23-21_20.57_RESTPulse_protocol_HPPC_IN21700_30T_cycle_#787.mat
BOOST_REST,787,0.79809,2.36569,0.447,8,discharge,2,-18.955,6.318,2.0,2.0,3.622,3.3172,16.0802,09-23-21_20.57_RESTPulse_protocol_HPPC_IN21700_30T_cycle_#787.mat
BOOST_REST,787,0.79809,2.36569,0.447,8,discharge,2,-18.955,6.318,10.0,9.9,3.622,3.2133,21.5616,09-23-21_20.57_RESTPulse_protocol_HPPC_IN21700_30T_cycle_#787.mat
BOOST_REST,787,0.79809,2.36569,0.4472,8,charge,2,14.217,4.739,2.0,2.0,3.6314,3.8529,15.5799,09-23-21_20.57_RESTPulse_protocol_HPPC_IN21700_30T_cycle_#787.mat
BOOST_REST,787,0.79809,2.36569,0.4472,8,charge,2,14.217,4.739,10.0,9.9,3.6314,3.9116,19.7088,09-23-21_20.57_RESTPulse_protocol_HPPC_IN21700_30T_cycle_#787.mat
BOOST_REST,787,0.79809,2.36569,0.4469,8,discharge,3,-27.247,9.082,2.0,2.0,3.6212,3.1853,15.9981,09-23-21_20.57_RESTPulse_protocol_HPPC_IN21700_30T_cycle_#787.mat
BOOST_REST,787,0.79809,2.36569,0.4469,8,discharge,3,-27.247,9.082,10.0,9.9,3.6212,3.0126,22.3364,09-23-21_20.57_RESTPulse_protocol_HPPC_IN21700_30T_cycle_#787.mat
BOOST_REST,787,0.79809,2.36569,0.4473,8,charge,3,23.694,7.898,2.0,1.9,3.6342,3.9963,15.2823,09-23-21_20.57_RESTPulse_protocol_HPPC_IN21700_30T_cycle_#787.mat
BOOST_REST,787,0.79809,2.36569,0.4473,8,charge,3,23.694,7.898,10.0,9.9,3.6342,4.0933,19.3762,09-23-21_20.57_RESTPulse_protocol_HPPC_IN21700_30T_cycle_#787.mat
BOOST_REST,787,0.79809,2.36569,0.3681,9,discharge,0,-2.368,0.789,2.0,2.0,3.5524,3.5095,18.1158,09-23-21_20.57_RESTPulse_protocol_HPPC_IN21700_30T_cycle_#787.mat
BOOST_REST,787,0.79809,2.36569,0.3681,9,discharge,0,-2.368,0.789,10.0,9.9,3.5524,3.4947,24.3655,09-23-21_20.57_RESTPulse_protocol_HPPC_IN21700_30T_cycle_#787.mat
BOOST_REST,787,0.79809,2.36569,0.3682,9,charge,0,1.185,0.395,2.0,2.0,3.5541,3.5751,17.723,09-23-21_20.57_RESTPulse_protocol_HPPC_IN21700_30T_cycle_#787.mat
BOOST_REST,787,0.79809,2.36569,0.3682,9,charge,0,1.185,0.395,10.0,9.9,3.5541,3.581,22.7023,09-23-21_20.57_RESTPulse_protocol_HPPC_IN21700_30T_cycle_#787.mat
BOOST_REST,787,0.79809,2.36569,0.3681,9,discharge,1,-9.479,3.16,2.0,1.9,3.5527,3.3845,17.7441,09-23-21_20.57_RESTPulse_protocol_HPPC_IN21700_30T_cycle_#787.mat
BOOST_REST,787,0.79809,2.36569,0.3681,9,discharge,1,-9.479,3.16,10.0,9.9,3.5527,3.3231,24.2215,09-23-21_20.57_RESTPulse_protocol_HPPC_IN21700_30T_cycle_#787.mat
BOOST_REST,787,0.79809,2.36569,0.3682,9,charge,1,4.739,1.58,2.0,1.9,3.5584,3.6396,17.1326,09-23-21_20.57_RESTPulse_protocol_HPPC_IN21700_30T_cycle_#787.mat
BOOST_REST,787,0.79809,2.36569,0.3682,9,charge,1,4.739,1.58,10.0,9.9,3.5584,3.6615,21.7533,09-23-21_20.57_RESTPulse_protocol_HPPC_IN21700_30T_cycle_#787.mat
BOOST_REST,787,0.79809,2.36569,0.368,9,discharge,2,-18.955,6.318,2.0,1.9,3.5528,3.2245,17.32,09-23-21_20.57_RESTPulse_protocol_HPPC_IN21700_30T_cycle_#787.mat
BOOST_REST,787,0.79809,2.36569,0.368,9,discharge,2,-18.955,6.318,10.0,9.9,3.5528,3.0819,24.843,09-23-21_20.57_RESTPulse_protocol_HPPC_IN21700_30T_cycle_#787.mat
BOOST_REST,787,0.79809,2.36569,0.3683,9,charge,2,14.218,4.739,2.0,2.0,3.5637,3.7951,16.2751,09-23-21_20.57_RESTPulse_protocol_HPPC_IN21700_30T_cycle_#787.mat
BOOST_REST,787,0.79809,2.36569,0.3683,9,charge,2,14.218,4.739,10.0,9.9,3.5637,3.8548,20.474,09-23-21_20.57_RESTPulse_protocol_HPPC_IN21700_30T_cycle_#787.mat
BOOST_REST,787,0.79809,2.36569,0.3679,9,discharge,3,-27.249,9.083,2.0,2.0,3.5531,3.0857,17.1529,09-23-21_20.57_RESTPulse_protocol_HPPC_IN21700_30T_cycle_#787.mat
BOOST_REST,787,0.79809,2.36569,0.3679,9,discharge,3,-27.249,9.083,10.0,9.9,3.5531,2.8345,26.3716,09-23-21_20.57_RESTPulse_protocol_HPPC_IN21700_30T_cycle_#787.mat
BOOST_REST,787,0.79809,2.36569,0.3684,9,charge,3,23.694,7.898,2.0,2.0,3.5678,3.9374,15.5989,09-23-21_20.57_RESTPulse_protocol_HPPC_IN21700_30T_cycle_#787.mat
BOOST_REST,787,0.79809,2.36569,0.3684,9,charge,3,23.694,7.898,10.0,9.9,3.5678,4.0321,19.5957,09-23-21_20.57_RESTPulse_protocol_HPPC_IN21700_30T_cycle_#787.mat
BOOST_REST,787,0.79809,2.36569,0.3286,10,discharge,0,-2.37,0.79,2.0,2.0,3.5173,3.4737,18.399,09-23-21_20.57_RESTPulse_protocol_HPPC_IN21700_30T_cycle_#787.mat
BOOST_REST,787,0.79809,2.36569,0.3286,10,discharge,0,-2.37,0.79,10.0,9.9,3.5173,3.4569,25.4885,09-23-21_20.57_RESTPulse_protocol_HPPC_IN21700_30T_cycle_#787.mat
BOOST_REST,787,0.79809,2.36569,0.3287,10,charge,0,1.185,0.395,2.0,2.0,3.5201,3.5416,18.1435,09-23-21_20.57_RESTPulse_protocol_HPPC_IN21700_30T_cycle_#787.mat
BOOST_REST,787,0.79809,2.36569,0.3287,10,charge,0,1.185,0.395,10.0,9.9,3.5201,3.548,23.5443,09-23-21_20.57_RESTPulse_protocol_HPPC_IN21700_30T_cycle_#787.mat
BOOST_REST,787,0.79809,2.36569,0.3286,10,discharge,1,-9.479,3.16,2.0,1.9,3.5184,3.3429,18.5152,09-23-21_20.57_RESTPulse_protocol_HPPC_IN21700_30T_cycle_#787.mat
BOOST_REST,787,0.79809,2.36569,0.3286,10,discharge,1,-9.479,3.16,10.0,9.9,3.5184,3.2687,26.3433,09-23-21_20.57_RESTPulse_protocol_HPPC_IN21700_30T_cycle_#787.mat
BOOST_REST,787,0.79809,2.36569,0.3287,10,charge,1,4.74,1.58,2.0,2.0,3.525,3.6084,17.5957,09-23-21_20.57_RESTPulse_protocol_HPPC_IN21700_30T_cycle_#787.mat
BOOST_REST,787,0.79809,2.36569,0.3287,10,charge,1,4.74,1.58,10.0,9.9,3.525,3.6314,22.4482,09-23-21_20.57_RESTPulse_protocol_HPPC_IN21700_30T_cycle_#787.mat
BOOST_REST,787,0.79809,2.36569,0.3285,10,discharge,2,-18.955,6.318,2.0,2.0,3.5186,3.1728,18.2432,09-23-21_20.57_RESTPulse_protocol_HPPC_IN21700_30T_cycle_#787.mat
BOOST_REST,787,0.79809,2.36569,0.3285,10,discharge,2,-18.955,6.318,10.0,9.9,3.5186,2.9871,28.0401,09-23-21_20.57_RESTPulse_protocol_HPPC_IN21700_30T_cycle_#787.mat
BOOST_REST,787,0.79809,2.36569,0.3288,10,charge,2,14.217,4.739,2.0,1.9,3.5309,3.7629,16.3185,09-23-21_20.57_RESTPulse_protocol_HPPC_IN21700_30T_cycle_#787.mat
BOOST_REST,787,0.79809,2.36569,0.3288,10,charge,2,14.217,4.739,10.0,9.9,3.5309,3.8235,20.581,09-23-21_20.57_RESTPulse_protocol_HPPC_IN21700_30T_cycle_#787.mat
BOOST_REST,787,0.79809,2.36569,0.3284,10,discharge,3,-27.249,9.083,2.0,2.0,3.5192,3.0283,18.0153,09-23-21_20.57_RESTPulse_protocol_HPPC_IN21700_30T_cycle_#787.mat
BOOST_REST,787,0.79809,2.36569,0.3284,10,discharge,3,-27.249,9.083,10.0,9.9,3.5192,2.6721,31.0874,09-23-21_20.57_RESTPulse_protocol_HPPC_IN21700_30T_cycle_#787.mat
BOOST_REST,787,0.79809,2.36569,0.3289,10,charge,3,23.692,7.897,2.0,2.0,3.5355,3.903,15.5116,09-23-21_20.57_RESTPulse_protocol_HPPC_IN21700_30T_cycle_#787.mat
BOOST_REST,787,0.79809,2.36569,0.3289,10,charge,3,23.692,7.897,10.0,9.9,3.5355,3.9973,19.4918,09-23-21_20.57_RESTPulse_protocol_HPPC_IN21700_30T_cycle_#787.mat
BOOST_REST,787,0.79809,2.36569,0.2892,11,discharge,0,-2.368,0.789,2.0,2.0,3.4782,3.429,20.7779,09-23-21_20.57_RESTPulse_protocol_HPPC_IN21700_30T_cycle_#787.mat
BOOST_REST,787,0.79809,2.36569,0.2892,11,discharge,0,-2.368,0.789,10.0,9.9,3.4782,3.4076,29.8154,09-23-21_20.57_RESTPulse_protocol_HPPC_IN21700_30T_cycle_#787.mat
BOOST_REST,787,0.79809,2.36569,0.2892,11,charge,0,1.185,0.395,2.0,2.0,3.4808,3.5047,20.1739,09-23-21_20.57_RESTPulse_protocol_HPPC_IN21700_30T_cycle_#787.mat
BOOST_REST,787,0.79809,2.36569,0.2892,11,charge,0,1.185,0.395,10.0,9.9,3.4808,3.5126,26.8422,09-23-21_20.57_RESTPulse_protocol_HPPC_IN21700_30T_cycle_#787.mat
BOOST_REST,787,0.79809,2.36569,0.2891,11,discharge,1,-9.479,3.16,2.0,1.9,3.4789,3.2817,20.8037,09-23-21_20.57_RESTPulse_protocol_HPPC_IN21700_30T_cycle_#787.mat
BOOST_REST,787,0.79809,2.36569,0.2891,11,discharge,1,-9.479,3.16,10.0,9.9,3.4789,3.175,32.06,09-23-21_20.57_RESTPulse_protocol_HPPC_IN21700_30T_cycle_#787.mat
BOOST_REST,787,0.79809,2.36569,0.2892,11,charge,1,4.74,1.58,2.0,2.0,3.4872,3.5778,19.1143,09-23-21_20.57_RESTPulse_protocol_HPPC_IN21700_30T_cycle_#787.mat
BOOST_REST,787,0.79809,2.36569,0.2892,11,charge,1,4.74,1.58,10.0,9.9,3.4872,3.6041,24.663,09-23-21_20.57_RESTPulse_protocol_HPPC_IN21700_30T_cycle_#787.mat
BOOST_REST,787,0.79809,2.36569,0.289,11,discharge,2,-18.954,6.318,2.0,2.0,3.4794,3.0861,20.7502,09-23-21_20.57_RESTPulse_protocol_HPPC_IN21700_30T_cycle_#787.mat
BOOST_REST,787,0.79809,2.36569,0.289,11,discharge,2,-18.954,6.318,10.0,9.9,3.4794,2.7873,36.5147,09-23-21_20.57_RESTPulse_protocol_HPPC_IN21700_30T_cycle_#787.mat
BOOST_REST,787,0.79809,2.36569,0.2893,11,charge,2,14.217,4.739,2.0,2.0,3.4943,3.7402,17.2962,09-23-21_20.57_RESTPulse_protocol_HPPC_IN21700_30T_cycle_#787.mat
BOOST_REST,787,0.79809,2.36569,0.2893,11,charge,2,14.217,4.739,10.0,9.9,3.4943,3.8014,21.6009,09-23-21_20.57_RESTPulse_protocol_HPPC_IN21700_30T_cycle_#787.mat
BOOST_REST,787,0.79809,2.36569,0.2889,11,discharge,3,-27.246,9.082,2.0,1.9,3.4802,2.924,20.414,09-23-21_20.57_RESTPulse_protocol_HPPC_IN21700_30T_cycle_#787.mat
BOOST_REST,787,0.79809,2.36569,0.2889,11,discharge,3,-27.246,9.082,10.0,9.9,3.4802,2.4999,35.9796,09-23-21_20.57_RESTPulse_protocol_HPPC_IN21700_30T_cycle_#787.mat
BOOST_REST,787,0.79809,2.36569,0.2894,11,charge,3,23.692,7.897,2.0,1.9,3.4996,3.8779,15.9674,09-23-21_20.57_RESTPulse_protocol_HPPC_IN21700_30T_cycle_#787.mat
BOOST_REST,787,0.79809,2.36569,0.2894,11,charge,3,23.692,7.897,10.0,9.9,3.4996,3.9778,20.184,09-23-21_20.57_RESTPulse_protocol_HPPC_IN21700_30T_cycle_#787.mat
BOOST_REST,787,0.79809,2.36569,0.2496,12,discharge,0,-2.368,0.789,2.0,2.0,3.4264,3.3707,23.523,09-23-21_20.57_RESTPulse_protocol_HPPC_IN21700_30T_cycle_#787.mat
BOOST_REST,787,0.79809,2.36569,0.2496,12,discharge,0,-2.368,0.789,10.0,9.9,3.4264,3.3403,36.3613,09-23-21_20.57_RESTPulse_protocol_HPPC_IN21700_30T_cycle_#787.mat
BOOST_REST,787,0.79809,2.36569,0.2497,12,charge,0,1.185,0.395,2.0,2.0,3.4303,3.4564,22.0272,09-23-21_20.57_RESTPulse_protocol_HPPC_IN21700_30T_cycle_#787.mat
BOOST_REST,787,0.79809,2.36569,0.2497,12,charge,0,1.185,0.395,10.0,9.9,3.4303,3.4673,31.2263,09-23-21_20.57_RESTPulse_protocol_HPPC_IN21700_30T_cycle_#787.mat
BOOST_REST,787,0.79809,2.36569,0.2496,12,discharge,1,-9.479,3.16,2.0,2.0,3.4276,3.1996,24.0529,09-23-21_20.57_RESTPulse_protocol_HPPC_IN21700_30T_cycle_#787.mat
BOOST_REST,787,0.79809,2.36569,0.2496,12,discharge,1,-9.479,3.16,10.0,9.9,3.4276,3.0339,41.5335,09-23-21_20.57_RESTPulse_protocol_HPPC_IN21700_30T_cycle_#787.mat
BOOST_REST,787,0.79809,2.36569,0.2497,12,charge,1,4.74,1.58,2.0,1.9,3.4396,3.5367,20.487,09-23-21_20.57_RESTPulse_protocol_HPPC_IN21700_30T_cycle_#787.mat
BOOST_REST,787,0.79809,2.36569,0.2497,12,charge,1,4.74,1.58,10.0,9.9,3.4396,3.5691,27.323,09-23-21_20.57_RESTPulse_protocol_HPPC_IN21700_30T_cycle_#787.mat
BOOST_REST,787,0.79809,2.36569,0.2495,12,discharge,2,-18.954,6.318,2.0,2.0,3.4287,2.973,24.0424,09-23-21_20.57_RESTPulse_protocol_HPPC_IN21700_30T_cycle_#787.mat
BOOST_REST,787,0.79809,2.36569,0.2495,12,discharge,2,-18.954,6.318,10.0,9.9,3.4287,2.4997,49.0134,09-23-21_20.57_RESTPulse_protocol_HPPC_IN21700_30T_cycle_#787.mat
BOOST_REST,787,0.79809,2.36569,0.2498,12,charge,2,14.217,4.739,2.0,2.0,3.4503,3.7029,17.7675,09-23-21_20.57_RESTPulse_protocol_HPPC_IN21700_30T_cycle_#787.mat
BOOST_REST,787,0.79809,2.36569,0.2498,12,charge,2,14.217,4.739,10.0,9.9,3.4503,3.7667,22.255,09-23-21_20.57_RESTPulse_protocol_HPPC_IN21700_30T_cycle_#787.mat
BOOST_REST,787,0.79809,2.36569,0.2495,12,discharge,3,-25.882,8.627,2.0,2.0,3.4299,2.7774,25.2106,09-23-21_20.57_RESTPulse_protocol_HPPC_IN21700_30T_cycle_#787.mat
BOOST_REST,787,0.79809,2.36569,0.2495,12,discharge,3,-25.882,8.627,10.0,9.9,3.4299,2.4999,35.9323,09-23-21_20.57_RESTPulse_protocol_HPPC_IN21700_30T_cycle_#787.mat
BOOST_REST,787,0.79809,2.36569,0.2499,12,charge,3,23.693,7.898,2.0,2.0,3.4538,3.8434,16.4437,09-23-21_20.57_RESTPulse_protocol_HPPC_IN21700_30T_cycle_#787.mat
BOOST_REST,787,0.79809,2.36569,0.2499,12,charge,3,23.693,7.898,10.0,9.9,3.4538,3.9426,20.6306,09-23-21_20.57_RESTPulse_protocol_HPPC_IN21700_30T_cycle_#787.mat
BOOST_REST,825,0.77219,2.28892,1.0,0,discharge,0,-2.286,0.762,2.0,1.9,4.129,4.074,24.0605,04-23-22_09.50_RESTPulse_protocol_HPPC_IN21700_30T_cycle_#825.mat
BOOST_REST,825,0.77219,2.28892,1.0,0,discharge,0,-2.286,0.762,10.0,9.7,4.129,4.0534,33.0723,04-23-22_09.50_RESTPulse_protocol_HPPC_IN21700_30T_cycle_#825.mat
BOOST_REST,825,0.77219,2.28892,1.0,0,charge,0,1.145,0.382,2.0,1.9,4.1426,4.176,29.1627,04-23-22_09.50_RESTPulse_protocol_HPPC_IN21700_30T_cycle_#825.mat
BOOST_REST,825,0.77219,2.28892,1.0,0,charge,0,1.145,0.382,10.0,9.9,4.1426,4.1893,40.7753,04-23-22_09.50_RESTPulse_protocol_HPPC_IN21700_30T_cycle_#825.mat
BOOST_REST,825,0.77219,2.28892,0.9999,0,discharge,1,-9.147,3.049,2.0,2.0,4.1374,3.9062,25.2755,04-23-22_09.50_RESTPulse_protocol_HPPC_IN21700_30T_cycle_#825.mat
BOOST_REST,825,0.77219,2.28892,0.9999,0,discharge,1,-9.147,3.049,10.0,9.9,4.1374,3.8668,29.5828,04-23-22_09.50_RESTPulse_protocol_HPPC_IN21700_30T_cycle_#825.mat
BOOST_REST,825,0.77219,2.28892,1.0,0,charge,1,1.567,0.522,2.0,2.0,4.147,4.2,33.8269,04-23-22_09.50_RESTPulse_protocol_HPPC_IN21700_30T_cycle_#825.mat
BOOST_REST,825,0.77219,2.28892,1.0,0,charge,1,1.567,0.522,10.0,9.9,4.147,4.2,33.8269,04-23-22_09.50_RESTPulse_protocol_HPPC_IN21700_30T_cycle_#825.mat
BOOST_REST,825,0.77219,2.28892,0.9999,0,discharge,2,-18.292,6.097,2.0,1.9,4.1364,3.7381,21.7745,04-23-22_09.50_RESTPulse_protocol_HPPC_IN21700_30T_cycle_#825.mat
BOOST_REST,825,0.77219,2.28892,0.9999,0,discharge,2,-18.292,6.097,10.0,9.9,4.1364,3.6874,24.5462,04-23-22_09.50_RESTPulse_protocol_HPPC_IN21700_30T_cycle_#825.mat
BOOST_REST,825,0.77219,2.28892,1.0,0,charge,2,1.476,0.492,2.0,2.0,4.1504,4.2,33.5952,04-23-22_09.50_RESTPulse_protocol_HPPC_IN21700_30T_cycle_#825.mat
BOOST_REST,825,0.77219,2.28892,1.0,0,charge,2,1.476,0.492,10.0,9.9,4.1504,4.2,33.5952,04-23-22_09.50_RESTPulse_protocol_HPPC_IN21700_30T_cycle_#825.mat
BOOST_REST,825,0.77219,2.28892,0.9998,0,discharge,3,-26.293,8.764,2.0,2.0,4.1362,3.6119,19.9407,04-23-22_09.50_RESTPulse_protocol_HPPC_IN21700_30T_cycle_#825.mat
BOOST_REST,825,0.77219,2.28892,0.9998,0,discharge,3,-26.293,8.764,10.0,9.9,4.1362,3.5492,22.3253,04-23-22_09.50_RESTPulse_protocol_HPPC_IN21700_30T_cycle_#825.mat
BOOST_REST,825,0.77219,2.28892,1.0,0,charge,3,1.413,0.471,2.0,2.0,4.1542,4.2001,32.4864,04-23-22_09.50_RESTPulse_protocol_HPPC_IN21700_30T_cycle_#825.mat
BOOST_REST,825,0.77219,2.28892,1.0,0,charge,3,1.413,0.471,10.0,9.9,4.1542,4.2,32.4156,04-23-22_09.50_RESTPulse_protocol_HPPC_IN21700_30T_cycle_#825.mat
BOOST_REST,825,0.77219,2.28892,0.9619,1,discharge,0,-2.286,0.762,2.0,2.0,4.0875,4.0307,24.8469,04-23-22_09.50_RESTPulse_protocol_HPPC_IN21700_30T_cycle_#825.mat
BOOST_REST,825,0.77219,2.28892,0.9619,1,discharge,0,-2.286,0.762,10.0,9.9,4.0875,4.0153,31.5836,04-23-22_09.50_RESTPulse_protocol_HPPC_IN21700_30T_cycle_#825.mat
BOOST_REST,825,0.77219,2.28892,0.9619,1,charge,0,1.145,0.382,2.0,1.9,4.09,4.1183,24.7075,04-23-22_09.50_RESTPulse_protocol_HPPC_IN21700_30T_cycle_#825.mat
BOOST_REST,825,0.77219,2.28892,0.9619,1,charge,0,1.145,0.382,10.0,9.9,4.09,4.1261,31.5174,04-23-22_09.50_RESTPulse_protocol_HPPC_IN21700_30T_cycle_#825.mat
BOOST_REST,825,0.77219,2.28892,0.9618,1,discharge,1,-9.145,3.048,2.0,2.0,4.0877,3.8791,22.8095,04-23-22_09.50_RESTPulse_protocol_HPPC_IN21700_30T_cycle_#825.mat
BOOST_REST,825,0.77219,2.28892,0.9618,1,discharge,1,-9.145,3.048,10.0,9.9,4.0877,3.8472,26.2977,04-23-22_09.50_RESTPulse_protocol_HPPC_IN21700_30T_cycle_#825.mat
BOOST_REST,825,0.77219,2.28892,0.9619,1,charge,1,3.87,1.29,2.0,2.0,4.0944,4.2001,27.312,04-23-22_09.50_RESTPulse_protocol_HPPC_IN21700_30T_cycle_#825.mat
BOOST_REST,825,0.77219,2.28892,0.9619,1,charge,1,3.87,1.29,10.0,9.9,4.0944,4.2,27.2861,04-23-22_09.50_RESTPulse_protocol_HPPC_IN21700_30T_cycle_#825.mat
BOOST_REST,825,0.77219,2.28892,0.9617,1,discharge,2,-18.293,6.098,2.0,2.0,4.0883,3.7177,20.2591,04-23-22_09.50_RESTPulse_protocol_HPPC_IN21700_30T_cycle_#825.mat
BOOST_REST,825,0.77219,2.28892,0.9617,1,discharge,2,-18.293,6.098,10.0,9.9,4.0883,3.6697,22.8831,04-23-22_09.50_RESTPulse_protocol_HPPC_IN21700_30T_cycle_#825.mat
BOOST_REST,825,0.77219,2.28892,0.962,1,charge,2,3.735,1.245,2.0,1.9,4.0989,4.2,27.0661,04-23-22_09.50_RESTPulse_protocol_HPPC_IN21700_30T_cycle_#825.mat
BOOST_REST,825,0.77219,2.28892,0.962,1,charge,2,3.735,1.245,10.0,9.9,4.0989,4.1999,27.0393,04-23-22_09.50_RESTPulse_protocol_HPPC_IN21700_30T_cycle_#825.mat
BOOST_REST,825,0.77219,2.28892,0.9617,1,discharge,3,-26.292,8.764,2.0,2.0,4.0893,3.596,18.7624,04-23-22_09.50_RESTPulse_protocol_HPPC_IN21700_30T_cycle_#825.mat
BOOST_REST,825,0.77219,2.28892,0.9617,1,discharge,3,-26.292,8.764,10.0,9.9,4.0893,3.5282,21.3411,04-23-22_09.50_RESTPulse_protocol_HPPC_IN21700_30T_cycle_#825.mat
BOOST_REST,825,0.77219,2.28892,0.962,1,charge,3,3.591,1.197,2.0,1.9,4.1018,4.2001,27.3702,04-23-22_09.50_RESTPulse_protocol_HPPC_IN21700_30T_cycle_#825.mat
BOOST_REST,825,0.77219,2.28892,0.962,1,charge,3,3.591,1.197,10.0,9.9,4.1018,4.1999,27.3145,04-23-22_09.50_RESTPulse_protocol_HPPC_IN21700_30T_cycle_#825.mat
BOOST_REST,825,0.77219,2.28892,0.9238,2,discharge,0,-2.286,0.762,2.0,1.9,4.0691,4.0164,23.0524,04-23-22_09.50_RESTPulse_protocol_HPPC_IN21700_30T_cycle_#825.mat
BOOST_REST,825,0.77219,2.28892,0.9238,2,discharge,0,-2.286,0.762,10.0,9.9,4.0691,4.0018,29.4388,04-23-22_09.50_RESTPulse_protocol_HPPC_IN21700_30T_cycle_#825.mat
BOOST_REST,825,0.77219,2.28892,0.9238,2,charge,0,1.143,0.381,2.0,2.0,4.0708,4.0972,23.087,04-23-22_09.50_RESTPulse_protocol_HPPC_IN21700_30T_cycle_#825.mat
BOOST_REST,825,0.77219,2.28892,0.9238,2,charge,0,1.143,0.381,10.0,9.9,4.0708,4.1038,28.8588,04-23-22_09.50_RESTPulse_protocol_HPPC_IN21700_30T_cycle_#825.mat
BOOST_REST,825,0.77219,2.28892,0.9237,2,discharge,1,-9.145,3.048,2.0,2.0,4.0695,3.8744,21.3336,04-23-22_09.50_RESTPulse_protocol_HPPC_IN21700_30T_cycle_#825.mat
BOOST_REST,825,0.77219,2.28892,0.9237,2,discharge,1,-9.145,3.048,10.0,9.9,4.0695,3.8401,25.0842,04-23-22_09.50_RESTPulse_protocol_HPPC_IN21700_30T_cycle_#825.mat
BOOST_REST,825,0.77219,2.28892,0.9238,2,charge,1,4.571,1.524,2.0,2.0,4.075,4.1771,22.3365,04-23-22_09.50_RESTPulse_protocol_HPPC_IN21700_30T_cycle_#825.mat
BOOST_REST,825,0.77219,2.28892,0.9238,2,charge,1,4.571,1.524,10.0,9.9,4.075,4.2001,27.3682,04-23-22_09.50_RESTPulse_protocol_HPPC_IN21700_30T_cycle_#825.mat
BOOST_REST,825,0.77219,2.28892,0.9236,2,discharge,2,-18.292,6.097,2.0,2.0,4.0698,3.7183,19.2161,04-23-22_09.50_RESTPulse_protocol_HPPC_IN21700_30T_cycle_#825.mat
