Repository: KikETs/ECM_HYBRID_BMS_JOINT

## Results

| Arm | Model | Size | Protocol | Result | Worst cell |
|---|---|---|---|---|---|
| SOP | 2RC table + trim (A8) | 4 effective coefficients, 2 EW states | leave-one-cell-out | usable current 69.6 % discharge, 59.5 % charge (τ = 10 s) | 59.9 % / 53.5 % (BOOST_REST) |
| SOH | dQ/dV ridge | 65 coefficients | leave-one-cell-out | RMSE 0.0094, bias −0.0005 | 0.0130 (BOOST_REST) |
| SOC | 2RC EKF, low-current gate | 3 states | leave-one-cell-out | **2.34 %p** over six sensor disturbances on estimated SOH (2.325 on true SOH), per cell 2.00–2.75 | 4.60 %p (BOOST_NEGPULSE_1S, current offset −0.10 A) |

The SOH arm was a 10,945-parameter CNN until the second audit round. Nested

File: analysis/uypydj_hppc_resistance.csv (part 95 of 225)
protocol,cycle,SOH,CAP_Ah,SOC,soc_group,direction,rate_rank,I_A,CRate_rated,tau_s,tau_actual_s,V_pre_V,V_tau_V,R_mOhm,file
BOOST_REST,825,0.77219,2.28892,0.9236,2,discharge,2,-18.292,6.097,10.0,9.9,4.0698,3.6617,22.3103,04-23-22_09.50_RESTPulse_protocol_HPPC_IN21700_30T_cycle_#825.mat
BOOST_REST,825,0.77219,2.28892,0.9239,2,charge,2,5.026,1.675,2.0,2.0,4.0786,4.2,24.1568,04-23-22_09.50_RESTPulse_protocol_HPPC_IN21700_30T_cycle_#825.mat
BOOST_REST,825,0.77219,2.28892,0.9239,2,charge,2,5.026,1.675,10.0,9.9,4.0786,4.2,24.1568,04-23-22_09.50_RESTPulse_protocol_HPPC_IN21700_30T_cycle_#825.mat
BOOST_REST,825,0.77219,2.28892,0.9236,2,discharge,3,-26.293,8.764,2.0,2.0,4.0714,3.5984,17.9896,04-23-22_09.50_RESTPulse_protocol_HPPC_IN21700_30T_cycle_#825.mat
BOOST_REST,825,0.77219,2.28892,0.9236,2,discharge,3,-26.293,8.764,10.0,9.9,4.0714,3.5186,21.0246,04-23-22_09.50_RESTPulse_protocol_HPPC_IN21700_30T_cycle_#825.mat
BOOST_REST,825,0.77219,2.28892,0.9239,2,charge,3,4.916,1.639,2.0,2.0,4.0807,4.2,24.2667,04-23-22_09.50_RESTPulse_protocol_HPPC_IN21700_30T_cycle_#825.mat
BOOST_REST,825,0.77219,2.28892,0.9239,2,charge,3,4.916,1.639,10.0,9.9,4.0807,4.2,24.2667,04-23-22_09.50_RESTPulse_protocol_HPPC_IN21700_30T_cycle_#825.mat
BOOST_REST,825,0.77219,2.28892,0.8475,3,discharge,0,-2.286,0.762,2.0,2.0,4.0112,3.9683,18.7664,04-23-22_09.50_RESTPulse_protocol_HPPC_IN21700_30T_cycle_#825.mat
BOOST_REST,825,0.77219,2.28892,0.8475,3,discharge,0,-2.286,0.762,10.0,9.9,4.0112,3.955,24.5844,04-23-22_09.50_RESTPulse_protocol_HPPC_IN21700_30T_cycle_#825.mat
BOOST_REST,825,0.77219,2.28892,0.8476,3,charge,0,1.143,0.381,2.0,2.0,4.013,4.034,18.3647,04-23-22_09.50_RESTPulse_protocol_HPPC_IN21700_30T_cycle_#825.mat
BOOST_REST,825,0.77219,2.28892,0.8476,3,charge,0,1.143,0.381,10.0,9.9,4.013,4.0399,23.5243,04-23-22_09.50_RESTPulse_protocol_HPPC_IN21700_30T_cycle_#825.mat
BOOST_REST,825,0.77219,2.28892,0.8475,3,discharge,1,-9.147,3.049,2.0,2.0,4.0119,3.846,18.1367,04-23-22_09.50_RESTPulse_protocol_HPPC_IN21700_30T_cycle_#825.mat
BOOST_REST,825,0.77219,2.28892,0.8475,3,discharge,1,-9.147,3.049,10.0,9.9,4.0119,3.8012,23.0344,04-23-22_09.50_RESTPulse_protocol_HPPC_IN21700_30T_cycle_#825.mat
BOOST_REST,825,0.77219,2.28892,0.8476,3,charge,1,4.573,1.524,2.0,1.9,4.0169,4.0994,18.0395,04-23-22_09.50_RESTPulse_protocol_HPPC_IN21700_30T_cycle_#825.mat
BOOST_REST,825,0.77219,2.28892,0.8476,3,charge,1,4.573,1.524,10.0,9.9,4.0169,4.12,22.5439,04-23-22_09.50_RESTPulse_protocol_HPPC_IN21700_30T_cycle_#825.mat
BOOST_REST,825,0.77219,2.28892,0.8474,3,discharge,2,-18.292,6.097,2.0,2.0,4.0128,3.6981,17.2042,04-23-22_09.50_RESTPulse_protocol_HPPC_IN21700_30T_cycle_#825.mat
BOOST_REST,825,0.77219,2.28892,0.8474,3,discharge,2,-18.292,6.097,10.0,9.9,4.0128,3.6228,21.3208,04-23-22_09.50_RESTPulse_protocol_HPPC_IN21700_30T_cycle_#825.mat
BOOST_REST,825,0.77219,2.28892,0.8477,3,charge,2,9.523,3.174,2.0,2.0,4.0207,4.2,18.8283,04-23-22_09.50_RESTPulse_protocol_HPPC_IN21700_30T_cycle_#825.mat
BOOST_REST,825,0.77219,2.28892,0.8477,3,charge,2,9.523,3.174,10.0,9.9,4.0207,4.2,18.8283,04-23-22_09.50_RESTPulse_protocol_HPPC_IN21700_30T_cycle_#825.mat
BOOST_REST,825,0.77219,2.28892,0.8474,3,discharge,3,-26.291,8.764,2.0,1.9,4.0137,3.5829,16.3858,04-23-22_09.50_RESTPulse_protocol_HPPC_IN21700_30T_cycle_#825.mat
BOOST_REST,825,0.77219,2.28892,0.8474,3,discharge,3,-26.291,8.764,10.0,9.9,4.0137,3.4795,20.3187,04-23-22_09.50_RESTPulse_protocol_HPPC_IN21700_30T_cycle_#825.mat
BOOST_REST,825,0.77219,2.28892,0.8477,3,charge,3,9.489,3.163,2.0,1.9,4.0234,4.2001,18.6225,04-23-22_09.50_RESTPulse_protocol_HPPC_IN21700_30T_cycle_#825.mat
BOOST_REST,825,0.77219,2.28892,0.8477,3,charge,3,9.489,3.163,10.0,9.9,4.0234,4.2,18.612,04-23-22_09.50_RESTPulse_protocol_HPPC_IN21700_30T_cycle_#825.mat
BOOST_REST,825,0.77219,2.28892,0.7713,4,discharge,0,-2.286,0.762,2.0,2.0,3.9209,3.8814,17.2776,04-23-22_09.50_RESTPulse_protocol_HPPC_IN21700_30T_cycle_#825.mat
BOOST_REST,825,0.77219,2.28892,0.7713,4,discharge,0,-2.286,0.762,10.0,9.9,3.9209,3.8693,22.5702,04-23-22_09.50_RESTPulse_protocol_HPPC_IN21700_30T_cycle_#825.mat
BOOST_REST,825,0.77219,2.28892,0.7714,4,charge,0,1.144,0.381,2.0,2.0,3.9229,3.9424,17.0514,04-23-22_09.50_RESTPulse_protocol_HPPC_IN21700_30T_cycle_#825.mat
BOOST_REST,825,0.77219,2.28892,0.7714,4,charge,0,1.144,0.381,10.0,9.9,3.9229,3.948,21.9482,04-23-22_09.50_RESTPulse_protocol_HPPC_IN21700_30T_cycle_#825.mat
BOOST_REST,825,0.77219,2.28892,0.7713,4,discharge,1,-9.145,3.048,2.0,2.0,3.9213,3.7655,17.0364,04-23-22_09.50_RESTPulse_protocol_HPPC_IN21700_30T_cycle_#825.mat
BOOST_REST,825,0.77219,2.28892,0.7713,4,discharge,1,-9.145,3.048,10.0,9.9,3.9213,3.7235,21.6291,04-23-22_09.50_RESTPulse_protocol_HPPC_IN21700_30T_cycle_#825.mat
BOOST_REST,825,0.77219,2.28892,0.7714,4,charge,1,4.573,1.524,2.0,2.0,3.9263,4.0036,16.9021,04-23-22_09.50_RESTPulse_protocol_HPPC_IN21700_30T_cycle_#825.mat
BOOST_REST,825,0.77219,2.28892,0.7714,4,charge,1,4.573,1.524,10.0,9.9,3.9263,4.0243,21.4283,04-23-22_09.50_RESTPulse_protocol_HPPC_IN21700_30T_cycle_#825.mat
BOOST_REST,825,0.77219,2.28892,0.7712,4,discharge,2,-18.293,6.098,2.0,2.0,3.9218,3.6213,16.427,04-23-22_09.50_RESTPulse_protocol_HPPC_IN21700_30T_cycle_#825.mat
BOOST_REST,825,0.77219,2.28892,0.7712,4,discharge,2,-18.293,6.098,10.0,9.9,3.9218,3.5502,20.3138,04-23-22_09.50_RESTPulse_protocol_HPPC_IN21700_30T_cycle_#825.mat
BOOST_REST,825,0.77219,2.28892,0.7715,4,charge,2,13.718,4.573,2.0,1.9,3.9287,4.1478,15.9717,04-23-22_09.50_RESTPulse_protocol_HPPC_IN21700_30T_cycle_#825.mat
BOOST_REST,825,0.77219,2.28892,0.7715,4,charge,2,13.718,4.573,10.0,9.9,3.9287,4.2,19.7769,04-23-22_09.50_RESTPulse_protocol_HPPC_IN21700_30T_cycle_#825.mat
BOOST_REST,825,0.77219,2.28892,0.7712,4,discharge,3,-26.294,8.765,2.0,2.0,3.922,3.5048,15.8667,04-23-22_09.50_RESTPulse_protocol_HPPC_IN21700_30T_cycle_#825.mat
BOOST_REST,825,0.77219,2.28892,0.7712,4,discharge,3,-26.294,8.765,10.0,9.9,3.922,3.4079,19.552,04-23-22_09.50_RESTPulse_protocol_HPPC_IN21700_30T_cycle_#825.mat
BOOST_REST,825,0.77219,2.28892,0.7715,4,charge,3,15.628,5.209,2.0,2.0,3.9318,4.2001,17.1679,04-23-22_09.50_RESTPulse_protocol_HPPC_IN21700_30T_cycle_#825.mat
BOOST_REST,825,0.77219,2.28892,0.7715,4,charge,3,15.628,5.209,10.0,9.9,3.9318,4.2,17.1615,04-23-22_09.50_RESTPulse_protocol_HPPC_IN21700_30T_cycle_#825.mat
BOOST_REST,825,0.77219,2.28892,0.6951,5,discharge,0,-2.286,0.762,2.0,2.0,3.8623,3.8251,16.2715,04-23-22_09.50_RESTPulse_protocol_HPPC_IN21700_30T_cycle_#825.mat
BOOST_REST,825,0.77219,2.28892,0.6951,5,discharge,0,-2.286,0.762,10.0,9.9,3.8623,3.8141,21.083,04-23-22_09.50_RESTPulse_protocol_HPPC_IN21700_30T_cycle_#825.mat
BOOST_REST,825,0.77219,2.28892,0.6952,5,charge,0,1.143,0.381,2.0,2.0,3.864,3.8823,16.0035,04-23-22_09.50_RESTPulse_protocol_HPPC_IN21700_30T_cycle_#825.mat
BOOST_REST,825,0.77219,2.28892,0.6952,5,charge,0,1.143,0.381,10.0,9.9,3.864,3.8872,20.2886,04-23-22_09.50_RESTPulse_protocol_HPPC_IN21700_30T_cycle_#825.mat
BOOST_REST,825,0.77219,2.28892,0.6951,5,discharge,1,-9.145,3.048,2.0,1.9,3.8627,3.7157,16.0744,04-23-22_09.50_RESTPulse_protocol_HPPC_IN21700_30T_cycle_#825.mat
BOOST_REST,825,0.77219,2.28892,0.6951,5,discharge,1,-9.145,3.048,10.0,9.9,3.8627,3.6739,20.6452,04-23-22_09.50_RESTPulse_protocol_HPPC_IN21700_30T_cycle_#825.mat
BOOST_REST,825,0.77219,2.28892,0.6952,5,charge,1,4.573,1.524,2.0,1.9,3.8664,3.9392,15.9192,04-23-22_09.50_RESTPulse_protocol_HPPC_IN21700_30T_cycle_#825.mat
BOOST_REST,825,0.77219,2.28892,0.6952,5,charge,1,4.573,1.524,10.0,9.9,3.8664,3.9572,19.8552,04-23-22_09.50_RESTPulse_protocol_HPPC_IN21700_30T_cycle_#825.mat
BOOST_REST,825,0.77219,2.28892,0.695,5,discharge,2,-18.292,6.097,2.0,2.0,3.863,3.5758,15.7009,04-23-22_09.50_RESTPulse_protocol_HPPC_IN21700_30T_cycle_#825.mat
BOOST_REST,825,0.77219,2.28892,0.695,5,discharge,2,-18.292,6.097,10.0,9.9,3.863,3.5022,19.7245,04-23-22_09.50_RESTPulse_protocol_HPPC_IN21700_30T_cycle_#825.mat
BOOST_REST,825,0.77219,2.28892,0.6952,5,charge,2,13.72,4.573,2.0,2.0,3.8692,4.0768,15.1312,04-23-22_09.50_RESTPulse_protocol_HPPC_IN21700_30T_cycle_#825.mat
BOOST_REST,825,0.77219,2.28892,0.6952,5,charge,2,13.72,4.573,10.0,9.9,3.8692,4.1201,18.2872,04-23-22_09.50_RESTPulse_protocol_HPPC_IN21700_30T_cycle_#825.mat
BOOST_REST,825,0.77219,2.28892,0.6949,5,discharge,3,-26.293,8.764,2.0,2.0,3.8625,3.4629,15.198,04-23-22_09.50_RESTPulse_protocol_HPPC_IN21700_30T_cycle_#825.mat
BOOST_REST,825,0.77219,2.28892,0.6949,5,discharge,3,-26.293,8.764,10.0,9.9,3.8625,3.3612,19.0659,04-23-22_09.50_RESTPulse_protocol_HPPC_IN21700_30T_cycle_#825.mat
BOOST_REST,825,0.77219,2.28892,0.6953,5,charge,3,21.097,7.032,2.0,2.0,3.8718,4.1999,15.552,04-23-22_09.50_RESTPulse_protocol_HPPC_IN21700_30T_cycle_#825.mat
BOOST_REST,825,0.77219,2.28892,0.6953,5,charge,3,21.097,7.032,10.0,9.9,3.8718,4.2,15.5567,04-23-22_09.50_RESTPulse_protocol_HPPC_IN21700_30T_cycle_#825.mat
BOOST_REST,825,0.77219,2.28892,0.6189,6,discharge,0,-2.284,0.761,2.0,2.0,3.7957,3.7581,16.4616,04-23-22_09.50_RESTPulse_protocol_HPPC_IN21700_30T_cycle_#825.mat
BOOST_REST,825,0.77219,2.28892,0.6189,6,discharge,0,-2.284,0.761,10.0,9.9,3.7957,3.746,21.7591,04-23-22_09.50_RESTPulse_protocol_HPPC_IN21700_30T_cycle_#825.mat
BOOST_REST,825,0.77219,2.28892,0.6189,6,charge,0,1.143,0.381,2.0,2.0,3.7974,3.8159,16.1812,04-23-22_09.50_RESTPulse_protocol_HPPC_IN21700_30T_cycle_#825.mat
BOOST_REST,825,0.77219,2.28892,0.6189,6,charge,0,1.143,0.381,10.0,9.9,3.7974,3.8213,20.9044,04-23-22_09.50_RESTPulse_protocol_HPPC_IN21700_30T_cycle_#825.mat
BOOST_REST,825,0.77219,2.28892,0.6188,6,discharge,1,-9.147,3.049,2.0,2.0,3.7961,3.6469,16.3106,04-23-22_09.50_RESTPulse_protocol_HPPC_IN21700_30T_cycle_#825.mat
BOOST_REST,825,0.77219,2.28892,0.6188,6,discharge,1,-9.147,3.049,10.0,9.9,3.7961,3.6025,21.1645,04-23-22_09.50_RESTPulse_protocol_HPPC_IN21700_30T_cycle_#825.mat
BOOST_REST,825,0.77219,2.28892,0.619,6,charge,1,4.571,1.524,2.0,1.9,3.801,3.8737,15.9032,04-23-22_09.50_RESTPulse_protocol_HPPC_IN21700_30T_cycle_#825.mat
BOOST_REST,825,0.77219,2.28892,0.619,6,charge,1,4.571,1.524,10.0,9.9,3.801,3.8939,20.322,04-23-22_09.50_RESTPulse_protocol_HPPC_IN21700_30T_cycle_#825.mat
BOOST_REST,825,0.77219,2.28892,0.6188,6,discharge,2,-18.293,6.098,2.0,2.0,3.7964,3.5061,15.8695,04-23-22_09.50_RESTPulse_protocol_HPPC_IN21700_30T_cycle_#825.mat
BOOST_REST,825,0.77219,2.28892,0.6188,6,discharge,2,-18.293,6.098,10.0,9.9,3.7964,3.4267,20.2099,04-23-22_09.50_RESTPulse_protocol_HPPC_IN21700_30T_cycle_#825.mat
BOOST_REST,825,0.77219,2.28892,0.619,6,charge,2,13.719,4.573,2.0,2.0,3.8047,4.0138,15.2416,04-23-22_09.50_RESTPulse_protocol_HPPC_IN21700_30T_cycle_#825.mat
BOOST_REST,825,0.77219,2.28892,0.619,6,charge,2,13.719,4.573,10.0,9.9,3.8047,4.06,18.6092,04-23-22_09.50_RESTPulse_protocol_HPPC_IN21700_30T_cycle_#825.mat
BOOST_REST,825,0.77219,2.28892,0.6187,6,discharge,3,-26.292,8.764,2.0,2.0,3.7967,3.3907,15.442,04-23-22_09.50_RESTPulse_protocol_HPPC_IN21700_30T_cycle_#825.mat
BOOST_REST,825,0.77219,2.28892,0.6187,6,discharge,3,-26.292,8.764,10.0,9.9,3.7967,3.2824,19.5611,04-23-22_09.50_RESTPulse_protocol_HPPC_IN21700_30T_cycle_#825.mat
BOOST_REST,825,0.77219,2.28892,0.6191,6,charge,3,22.864,7.621,2.0,2.0,3.8075,4.1395,14.5206,04-23-22_09.50_RESTPulse_protocol_HPPC_IN21700_30T_cycle_#825.mat
BOOST_REST,825,0.77219,2.28892,0.6191,6,charge,3,22.864,7.621,10.0,9.9,3.8075,4.2001,17.1711,04-23-22_09.50_RESTPulse_protocol_HPPC_IN21700_30T_cycle_#825.mat
BOOST_REST,825,0.77219,2.28892,0.5427,7,discharge,0,-2.286,0.762,2.0,2.0,3.7109,3.6734,16.4042,04-23-22_09.50_RESTPulse_protocol_HPPC_IN21700_30T_cycle_#825.mat
BOOST_REST,825,0.77219,2.28892,0.5427,7,discharge,0,-2.286,0.762,10.0,9.9,3.7109,3.6608,21.916,04-23-22_09.50_RESTPulse_protocol_HPPC_IN21700_30T_cycle_#825.mat
BOOST_REST,825,0.77219,2.28892,0.5427,7,charge,0,1.143,0.381,2.0,2.0,3.7127,3.7311,16.0924,04-23-22_09.50_RESTPulse_protocol_HPPC_IN21700_30T_cycle_#825.mat
BOOST_REST,825,0.77219,2.28892,0.5427,7,charge,0,1.143,0.381,10.0,9.9,3.7127,3.7367,20.99,04-23-22_09.50_RESTPulse_protocol_HPPC_IN21700_30T_cycle_#825.mat
BOOST_REST,825,0.77219,2.28892,0.5426,7,discharge,1,-9.145,3.048,2.0,2.0,3.7114,3.5634,16.1839,04-23-22_09.50_RESTPulse_protocol_HPPC_IN21700_30T_cycle_#825.mat
BOOST_REST,825,0.77219,2.28892,0.5426,7,discharge,1,-9.145,3.048,10.0,9.9,3.7114,3.5175,21.2031,04-23-22_09.50_RESTPulse_protocol_HPPC_IN21700_30T_cycle_#825.mat
BOOST_REST,825,0.77219,2.28892,0.5427,7,charge,1,4.573,1.524,2.0,1.9,3.7164,3.7885,15.7658,04-23-22_09.50_RESTPulse_protocol_HPPC_IN21700_30T_cycle_#825.mat
BOOST_REST,825,0.77219,2.28892,0.5427,7,charge,1,4.573,1.524,10.0,9.9,3.7164,3.8099,20.4452,04-23-22_09.50_RESTPulse_protocol_HPPC_IN21700_30T_cycle_#825.mat
BOOST_REST,825,0.77219,2.28892,0.5425,7,discharge,2,-18.294,6.098,2.0,2.0,3.7119,3.4243,15.721,04-23-22_09.50_RESTPulse_protocol_HPPC_IN21700_30T_cycle_#825.mat
BOOST_REST,825,0.77219,2.28892,0.5425,7,discharge,2,-18.294,6.098,10.0,9.9,3.7119,3.3442,20.0995,04-23-22_09.50_RESTPulse_protocol_HPPC_IN21700_30T_cycle_#825.mat
BOOST_REST,825,0.77219,2.28892,0.5428,7,charge,2,13.718,4.573,2.0,2.0,3.7205,3.9276,15.097,04-23-22_09.50_RESTPulse_protocol_HPPC_IN21700_30T_cycle_#825.mat
BOOST_REST,825,0.77219,2.28892,0.5428,7,charge,2,13.718,4.573,10.0,9.9,3.7205,3.9809,18.9824,04-23-22_09.50_RESTPulse_protocol_HPPC_IN21700_30T_cycle_#825.mat
BOOST_REST,825,0.77219,2.28892,0.5425,7,discharge,3,-26.293,8.764,2.0,2.0,3.7122,3.311,15.2588,04-23-22_09.50_RESTPulse_protocol_HPPC_IN21700_30T_cycle_#825.mat
BOOST_REST,825,0.77219,2.28892,0.5425,7,discharge,3,-26.293,8.764,10.0,9.9,3.7122,3.2023,19.393,04-23-22_09.50_RESTPulse_protocol_HPPC_IN21700_30T_cycle_#825.mat
BOOST_REST,825,0.77219,2.28892,0.5429,7,charge,3,22.866,7.622,2.0,2.0,3.7235,4.0531,14.4144,04-23-22_09.50_RESTPulse_protocol_HPPC_IN21700_30T_cycle_#825.mat
BOOST_REST,825,0.77219,2.28892,0.5429,7,charge,3,22.866,7.622,10.0,9.9,3.7235,4.1293,17.7469,04-23-22_09.50_RESTPulse_protocol_HPPC_IN21700_30T_cycle_#825.mat
BOOST_REST,825,0.77219,2.28892,0.4665,8,discharge,0,-2.286,0.762,2.0,2.0,3.6214,3.5837,16.4917,04-23-22_09.50_RESTPulse_protocol_HPPC_IN21700_30T_cycle_#825.mat
BOOST_REST,825,0.77219,2.28892,0.4665,8,discharge,0,-2.286,0.762,10.0,9.9,3.6214,3.5716,21.7848,04-23-22_09.50_RESTPulse_protocol_HPPC_IN21700_30T_cycle_#825.mat
BOOST_REST,825,0.77219,2.28892,0.4665,8,charge,0,1.143,0.381,2.0,2.0,3.6231,3.6418,16.3547,04-23-22_09.50_RESTPulse_protocol_HPPC_IN21700_30T_cycle_#825.mat
BOOST_REST,825,0.77219,2.28892,0.4665,8,charge,0,1.143,0.381,10.0,9.9,3.6231,3.6471,20.99,04-23-22_09.50_RESTPulse_protocol_HPPC_IN21700_30T_cycle_#825.mat
BOOST_REST,825,0.77219,2.28892,0.4664,8,discharge,1,-9.145,3.048,2.0,2.0,3.6218,3.4718,16.4019,04-23-22_09.50_RESTPulse_protocol_HPPC_IN21700_30T_cycle_#825.mat
BOOST_REST,825,0.77219,2.28892,0.4664,8,discharge,1,-9.145,3.048,10.0,9.9,3.6218,3.4312,20.8413,04-23-22_09.50_RESTPulse_protocol_HPPC_IN21700_30T_cycle_#825.mat
BOOST_REST,825,0.77219,2.28892,0.4665,8,charge,1,4.573,1.524,2.0,2.0,3.6268,3.7003,16.0719,04-23-22_09.50_RESTPulse_protocol_HPPC_IN21700_30T_cycle_#825.mat
BOOST_REST,825,0.77219,2.28892,0.4665,8,charge,1,4.573,1.524,10.0,9.9,3.6268,3.7213,20.6639,04-23-22_09.50_RESTPulse_protocol_HPPC_IN21700_30T_cycle_#825.mat
BOOST_REST,825,0.77219,2.28892,0.4663,8,discharge,2,-18.293,6.098,2.0,2.0,3.6222,3.3315,15.8913,04-23-22_09.50_RESTPulse_protocol_HPPC_IN21700_30T_cycle_#825.mat
BOOST_REST,825,0.77219,2.28892,0.4663,8,discharge,2,-18.293,6.098,10.0,9.9,3.6222,3.2561,20.0131,04-23-22_09.50_RESTPulse_protocol_HPPC_IN21700_30T_cycle_#825.mat
BOOST_REST,825,0.77219,2.28892,0.4666,8,charge,2,13.72,4.573,2.0,2.0,3.6302,3.8414,15.3936,04-23-22_09.50_RESTPulse_protocol_HPPC_IN21700_30T_cycle_#825.mat
BOOST_REST,825,0.77219,2.28892,0.4666,8,charge,2,13.72,4.573,10.0,9.9,3.6302,3.8976,19.4898,04-23-22_09.50_RESTPulse_protocol_HPPC_IN21700_30T_cycle_#825.mat
BOOST_REST,825,0.77219,2.28892,0.4663,8,discharge,3,-26.292,8.764,2.0,1.9,3.6221,3.2185,15.3507,04-23-22_09.50_RESTPulse_protocol_HPPC_IN21700_30T_cycle_#825.mat
BOOST_REST,825,0.77219,2.28892,0.4663,8,discharge,3,-26.292,8.764,10.0,9.9,3.6221,3.1039,19.7094,04-23-22_09.50_RESTPulse_protocol_HPPC_IN21700_30T_cycle_#825.mat
BOOST_REST,825,0.77219,2.28892,0.4667,8,charge,3,22.865,7.622,2.0,2.0,3.6341,3.9694,14.6643,04-23-22_09.50_RESTPulse_protocol_HPPC_IN21700_30T_cycle_#825.mat
BOOST_REST,825,0.77219,2.28892,0.4667,8,charge,3,22.865,7.622,10.0,9.9,3.6341,4.0521,18.2812,04-23-22_09.50_RESTPulse_protocol_HPPC_IN21700_30T_cycle_#825.mat
BOOST_REST,825,0.77219,2.28892,0.3902,9,discharge,0,-2.286,0.762,2.0,2.0,3.5579,3.5185,17.2338,04-23-22_09.50_RESTPulse_protocol_HPPC_IN21700_30T_cycle_#825.mat
BOOST_REST,825,0.77219,2.28892,0.3902,9,discharge,0,-2.286,0.762,10.0,9.9,3.5579,3.5055,22.9201,04-23-22_09.50_RESTPulse_protocol_HPPC_IN21700_30T_cycle_#825.mat
BOOST_REST,825,0.77219,2.28892,0.3903,9,charge,0,1.145,0.382,2.0,2.0,3.5595,3.5786,16.6754,04-23-22_09.50_RESTPulse_protocol_HPPC_IN21700_30T_cycle_#825.mat
BOOST_REST,825,0.77219,2.28892,0.3903,9,charge,0,1.145,0.382,10.0,9.9,3.5595,3.5834,20.8661,04-23-22_09.50_RESTPulse_protocol_HPPC_IN21700_30T_cycle_#825.mat
BOOST_REST,825,0.77219,2.28892,0.3902,9,discharge,1,-9.145,3.048,2.0,2.0,3.5581,3.4029,16.971,04-23-22_09.50_RESTPulse_protocol_HPPC_IN21700_30T_cycle_#825.mat
BOOST_REST,825,0.77219,2.28892,0.3902,9,discharge,1,-9.145,3.048,10.0,9.9,3.5581,3.3522,22.515,04-23-22_09.50_RESTPulse_protocol_HPPC_IN21700_30T_cycle_#825.mat
BOOST_REST,825,0.77219,2.28892,0.3903,9,charge,1,4.573,1.524,2.0,1.9,3.5629,3.6372,16.2465,04-23-22_09.50_RESTPulse_protocol_HPPC_IN21700_30T_cycle_#825.mat
BOOST_REST,825,0.77219,2.28892,0.3903,9,charge,1,4.573,1.524,10.0,9.9,3.5629,3.6552,20.1824,04-23-22_09.50_RESTPulse_protocol_HPPC_IN21700_30T_cycle_#825.mat
BOOST_REST,825,0.77219,2.28892,0.3901,9,discharge,2,-18.292,6.097,2.0,2.0,3.5575,3.2586,16.3405,04-23-22_09.50_RESTPulse_protocol_HPPC_IN21700_30T_cycle_#825.mat
BOOST_REST,825,0.77219,2.28892,0.3901,9,discharge,2,-18.292,6.097,10.0,9.9,3.5575,3.1502,22.2666,04-23-22_09.50_RESTPulse_protocol_HPPC_IN21700_30T_cycle_#825.mat
BOOST_REST,825,0.77219,2.28892,0.3904,9,charge,2,13.719,4.573,2.0,2.0,3.567,3.7773,15.3291,04-23-22_09.50_RESTPulse_protocol_HPPC_IN21700_30T_cycle_#825.mat
BOOST_REST,825,0.77219,2.28892,0.3904,9,charge,2,13.719,4.573,10.0,9.9,3.567,3.8278,19.0101,04-23-22_09.50_RESTPulse_protocol_HPPC_IN21700_30T_cycle_#825.mat
BOOST_REST,825,0.77219,2.28892,0.3901,9,discharge,3,-26.293,8.764,2.0,2.0,3.5582,3.1396,15.9206,04-23-22_09.50_RESTPulse_protocol_HPPC_IN21700_30T_cycle_#825.mat
BOOST_REST,825,0.77219,2.28892,0.3901,9,discharge,3,-26.293,8.764,10.0,9.9,3.5582,2.9725,22.2759,04-23-22_09.50_RESTPulse_protocol_HPPC_IN21700_30T_cycle_#825.mat
BOOST_REST,825,0.77219,2.28892,0.3905,9,charge,3,22.863,7.621,2.0,2.0,3.5699,3.9029,14.565,04-23-22_09.50_RESTPulse_protocol_HPPC_IN21700_30T_cycle_#825.mat
BOOST_REST,825,0.77219,2.28892,0.3905,9,charge,3,22.863,7.621,10.0,9.9,3.5699,3.9813,17.9941,04-23-22_09.50_RESTPulse_protocol_HPPC_IN21700_30T_cycle_#825.mat
BOOST_REST,825,0.77219,2.28892,0.3521,10,discharge,0,-2.286,0.762,2.0,2.0,3.5275,3.4868,17.804,04-23-22_09.50_RESTPulse_protocol_HPPC_IN21700_30T_cycle_#825.mat
BOOST_REST,825,0.77219,2.28892,0.3521,10,discharge,0,-2.286,0.762,10.0,9.9,3.5275,3.4712,24.6282,04-23-22_09.50_RESTPulse_protocol_HPPC_IN21700_30T_cycle_#825.mat
BOOST_REST,825,0.77219,2.28892,0.3522,10,charge,0,1.143,0.381,2.0,1.9,3.5294,3.5491,17.2308,04-23-22_09.50_RESTPulse_protocol_HPPC_IN21700_30T_cycle_#825.mat
BOOST_REST,825,0.77219,2.28892,0.3522,10,charge,0,1.143,0.381,10.0,9.9,3.5294,3.5551,22.4788,04-23-22_09.50_RESTPulse_protocol_HPPC_IN21700_30T_cycle_#825.mat
BOOST_REST,825,0.77219,2.28892,0.3521,10,discharge,1,-9.147,3.049,2.0,1.9,3.5272,3.3671,17.503,04-23-22_09.50_RESTPulse_protocol_HPPC_IN21700_30T_cycle_#825.mat
BOOST_REST,825,0.77219,2.28892,0.3521,10,discharge,1,-9.147,3.049,10.0,9.9,3.5272,3.3008,24.7513,04-23-22_09.50_RESTPulse_protocol_HPPC_IN21700_30T_cycle_#825.mat
BOOST_REST,825,0.77219,2.28892,0.3522,10,charge,1,4.573,1.524,2.0,2.0,3.5342,3.6104,16.6634,04-23-22_09.50_RESTPulse_protocol_HPPC_IN21700_30T_cycle_#825.mat
BOOST_REST,825,0.77219,2.28892,0.3522,10,charge,1,4.573,1.524,10.0,9.9,3.5342,3.6293,20.7964,04-23-22_09.50_RESTPulse_protocol_HPPC_IN21700_30T_cycle_#825.mat
BOOST_REST,825,0.77219,2.28892,0.352,10,discharge,2,-18.292,6.097,2.0,2.0,3.5281,3.2138,17.1824,04-23-22_09.50_RESTPulse_protocol_HPPC_IN21700_30T_cycle_#825.mat
BOOST_REST,825,0.77219,2.28892,0.352,10,discharge,2,-18.292,6.097,10.0,9.9,3.5281,3.0715,24.9617,04-23-22_09.50_RESTPulse_protocol_HPPC_IN21700_30T_cycle_#825.mat
BOOST_REST,825,0.77219,2.28892,0.3523,10,charge,2,13.717,4.572,2.0,1.9,3.5394,3.7501,15.3605,04-23-22_09.50_RESTPulse_protocol_HPPC_IN21700_30T_cycle_#825.mat
BOOST_REST,825,0.77219,2.28892,0.3523,10,charge,2,13.717,4.572,10.0,9.9,3.5394,3.799,18.9254,04-23-22_09.50_RESTPulse_protocol_HPPC_IN21700_30T_cycle_#825.mat
BOOST_REST,825,0.77219,2.28892,0.3519,10,discharge,3,-26.294,8.765,2.0,2.0,3.5286,3.0828,16.9544,04-23-22_09.50_RESTPulse_protocol_HPPC_IN21700_30T_cycle_#825.mat
BOOST_REST,825,0.77219,2.28892,0.3519,10,discharge,3,-26.294,8.765,10.0,9.9,3.5286,2.8549,25.6218,04-23-22_09.50_RESTPulse_protocol_HPPC_IN21700_30T_cycle_#825.mat
BOOST_REST,825,0.77219,2.28892,0.3523,10,charge,3,22.866,7.622,2.0,2.0,3.5431,3.8788,14.6812,04-23-22_09.50_RESTPulse_protocol_HPPC_IN21700_30T_cycle_#825.mat
BOOST_REST,825,0.77219,2.28892,0.3523,10,charge,3,22.866,7.622,10.0,9.9,3.5431,3.9538,17.9612,04-23-22_09.50_RESTPulse_protocol_HPPC_IN21700_30T_cycle_#825.mat
BOOST_REST,825,0.77219,2.28892,0.314,11,discharge,0,-2.286,0.762,2.0,2.0,3.489,3.4438,19.7699,04-23-22_09.50_RESTPulse_protocol_HPPC_IN21700_30T_cycle_#825.mat
BOOST_REST,825,0.77219,2.28892,0.314,11,discharge,0,-2.286,0.762,10.0,9.9,3.489,3.4235,28.6489,04-23-22_09.50_RESTPulse_protocol_HPPC_IN21700_30T_cycle_#825.mat
BOOST_REST,825,0.77219,2.28892,0.3141,11,charge,0,1.143,0.381,2.0,2.0,3.4916,3.5134,19.0676,04-23-22_09.50_RESTPulse_protocol_HPPC_IN21700_30T_cycle_#825.mat
BOOST_REST,825,0.77219,2.28892,0.3141,11,charge,0,1.143,0.381,10.0,9.9,3.4916,3.5213,25.9774,04-23-22_09.50_RESTPulse_protocol_HPPC_IN21700_30T_cycle_#825.mat
BOOST_REST,825,0.77219,2.28892,0.314,11,discharge,1,-9.145,3.048,2.0,2.0,3.4896,3.3081,19.8463,04-23-22_09.50_RESTPulse_protocol_HPPC_IN21700_30T_cycle_#825.mat
BOOST_REST,825,0.77219,2.28892,0.314,11,discharge,1,-9.145,3.048,10.0,9.9,3.4896,3.2176,29.7421,04-23-22_09.50_RESTPulse_protocol_HPPC_IN21700_30T_cycle_#825.mat
BOOST_REST,825,0.77219,2.28892,0.3141,11,charge,1,4.571,1.524,2.0,2.0,3.4983,3.5821,18.3314,04-23-22_09.50_RESTPulse_protocol_HPPC_IN21700_30T_cycle_#825.mat
BOOST_REST,825,0.77219,2.28892,0.3141,11,charge,1,4.571,1.524,10.0,9.9,3.4983,3.6073,23.8439,04-23-22_09.50_RESTPulse_protocol_HPPC_IN21700_30T_cycle_#825.mat
BOOST_REST,825,0.77219,2.28892,0.3139,11,discharge,2,-18.291,6.097,2.0,2.0,3.4904,3.1351,19.4249,04-23-22_09.50_RESTPulse_protocol_HPPC_IN21700_30T_cycle_#825.mat
BOOST_REST,825,0.77219,2.28892,0.3139,11,discharge,2,-18.291,6.097,10.0,9.9,3.4904,2.9298,30.649,04-23-22_09.50_RESTPulse_protocol_HPPC_IN21700_30T_cycle_#825.mat
BOOST_REST,825,0.77219,2.28892,0.3142,11,charge,2,13.72,4.573,2.0,1.9,3.5058,3.7308,16.3994,04-23-22_09.50_RESTPulse_protocol_HPPC_IN21700_30T_cycle_#825.mat
BOOST_REST,825,0.77219,2.28892,0.3142,11,charge,2,13.72,4.573,10.0,9.9,3.5058,3.7811,20.0656,04-23-22_09.50_RESTPulse_protocol_HPPC_IN21700_30T_cycle_#825.mat
BOOST_REST,825,0.77219,2.28892,0.3139,11,discharge,3,-26.294,8.765,2.0,2.0,3.4915,2.9909,19.0386,04-23-22_09.50_RESTPulse_protocol_HPPC_IN21700_30T_cycle_#825.mat
BOOST_REST,825,0.77219,2.28892,0.3139,11,discharge,3,-26.294,8.765,10.0,9.9,3.4915,2.64,32.3838,04-23-22_09.50_RESTPulse_protocol_HPPC_IN21700_30T_cycle_#825.mat
BOOST_REST,825,0.77219,2.28892,0.3142,11,charge,3,22.866,7.622,2.0,2.0,3.511,3.8568,15.1229,04-23-22_09.50_RESTPulse_protocol_HPPC_IN21700_30T_cycle_#825.mat
BOOST_REST,825,0.77219,2.28892,0.3142,11,charge,3,22.866,7.622,10.0,9.9,3.511,3.9306,18.3504,04-23-22_09.50_RESTPulse_protocol_HPPC_IN21700_30T_cycle_#825.mat
BOOST_REST,825,0.77219,2.28892,0.2759,12,discharge,0,-2.286,0.762,2.0,2.0,3.4337,3.384,21.7391,04-23-22_09.50_RESTPulse_protocol_HPPC_IN21700_30T_cycle_#825.mat
BOOST_REST,825,0.77219,2.28892,0.2759,12,discharge,0,-2.286,0.762,10.0,9.9,3.4337,3.3566,33.7241,04-23-22_09.50_RESTPulse_protocol_HPPC_IN21700_30T_cycle_#825.mat
BOOST_REST,825,0.77219,2.28892,0.276,12,charge,0,1.145,0.382,2.0,2.0,3.4371,3.4608,20.6951,04-23-22_09.50_RESTPulse_protocol_HPPC_IN21700_30T_cycle_#825.mat
BOOST_REST,825,0.77219,2.28892,0.276,12,charge,0,1.145,0.382,10.0,9.9,3.4371,3.4716,30.1257,04-23-22_09.50_RESTPulse_protocol_HPPC_IN21700_30T_cycle_#825.mat
BOOST_REST,825,0.77219,2.28892,0.2759,12,discharge,1,-9.145,3.048,2.0,2.0,3.4349,3.2343,21.9355,04-23-22_09.50_RESTPulse_protocol_HPPC_IN21700_30T_cycle_#825.mat
BOOST_REST,825,0.77219,2.28892,0.2759,12,discharge,1,-9.145,3.048,10.0,9.9,3.4349,3.1063,35.9322,04-23-22_09.50_RESTPulse_protocol_HPPC_IN21700_30T_cycle_#825.mat
BOOST_REST,825,0.77219,2.28892,0.276,12,charge,1,4.571,1.524,2.0,2.0,3.4465,3.5363,19.6465,04-23-22_09.50_RESTPulse_protocol_HPPC_IN21700_30T_cycle_#825.mat
BOOST_REST,825,0.77219,2.28892,0.276,12,charge,1,4.571,1.524,10.0,9.9,3.4465,3.5696,26.9318,04-23-22_09.50_RESTPulse_protocol_HPPC_IN21700_30T_cycle_#825.mat
BOOST_REST,825,0.77219,2.28892,0.2758,12,discharge,2,-18.292,6.097,2.0,2.0,3.4357,3.0424,21.5012,04-23-22_09.50_RESTPulse_protocol_HPPC_IN21700_30T_cycle_#825.mat
BOOST_REST,825,0.77219,2.28892,0.2758,12,discharge,2,-18.292,6.097,10.0,9.9,3.4357,2.7226,38.9843,04-23-22_09.50_RESTPulse_protocol_HPPC_IN21700_30T_cycle_#825.mat
BOOST_REST,825,0.77219,2.28892,0.2761,12,charge,2,13.719,4.573,2.0,2.0,3.4585,3.6937,17.1441,04-23-22_09.50_RESTPulse_protocol_HPPC_IN21700_30T_cycle_#825.mat
BOOST_REST,825,0.77219,2.28892,0.2761,12,charge,2,13.719,4.573,10.0,9.9,3.4585,3.751,21.3208,04-23-22_09.50_RESTPulse_protocol_HPPC_IN21700_30T_cycle_#825.mat
BOOST_REST,825,0.77219,2.28892,0.2757,12,discharge,3,-26.293,8.764,2.0,2.0,3.4372,2.8822,21.1083,04-23-22_09.50_RESTPulse_protocol_HPPC_IN21700_30T_cycle_#825.mat
BOOST_REST,825,0.77219,2.28892,0.2757,12,discharge,3,-26.293,8.764,10.0,9.9,3.4372,2.4998,35.6521,04-23-22_09.50_RESTPulse_protocol_HPPC_IN21700_30T_cycle_#825.mat
BOOST_REST,825,0.77219,2.28892,0.2761,12,charge,3,22.865,7.622,2.0,2.0,3.4654,3.8198,15.4997,04-23-22_09.50_RESTPulse_protocol_HPPC_IN21700_30T_cycle_#825.mat
BOOST_REST,825,0.77219,2.28892,0.2761,12,charge,3,22.865,7.622,10.0,9.9,3.4654,3.8969,18.8716,04-23-22_09.50_RESTPulse_protocol_HPPC_IN21700_30T_cycle_#825.mat
BOOST_REST,862,0.77213,2.28875,1.0,0,discharge,0,-2.288,0.763,2.0,2.0,4.1259,4.0692,24.7826,04-28-22_05.46_RESTPulse_protocol_HPPC_IN21700_30T_cycle_#862.mat
BOOST_REST,862,0.77213,2.28875,1.0,0,discharge,0,-2.288,0.763,10.0,9.7,4.1259,4.0493,33.4805,04-28-22_05.46_RESTPulse_protocol_HPPC_IN21700_30T_cycle_#862.mat
BOOST_REST,862,0.77213,2.28875,1.0,0,charge,0,1.144,0.381,2.0,2.0,4.1394,4.1749,31.0423,04-28-22_05.46_RESTPulse_protocol_HPPC_IN21700_30T_cycle_#862.mat
BOOST_REST,862,0.77213,2.28875,1.0,0,charge,0,1.144,0.381,10.0,9.9,4.1394,4.188,42.4974,04-28-22_05.46_RESTPulse_protocol_HPPC_IN21700_30T_cycle_#862.mat
BOOST_REST,862,0.77213,2.28875,0.9999,0,discharge,1,-9.151,3.05,2.0,2.0,4.135,3.8972,25.9871,04-28-22_05.46_RESTPulse_protocol_HPPC_IN21700_30T_cycle_#862.mat
BOOST_REST,862,0.77213,2.28875,0.9999,0,discharge,1,-9.151,3.05,10.0,9.9,4.135,3.8569,30.3911,04-28-22_05.46_RESTPulse_protocol_HPPC_IN21700_30T_cycle_#862.mat
BOOST_REST,862,0.77213,2.28875,1.0,0,charge,1,1.592,0.531,2.0,2.0,4.1446,4.2,34.7903,04-28-22_05.46_RESTPulse_protocol_HPPC_IN21700_30T_cycle_#862.mat
BOOST_REST,862,0.77213,2.28875,1.0,0,charge,1,1.592,0.531,10.0,9.9,4.1446,4.2,34.7903,04-28-22_05.46_RESTPulse_protocol_HPPC_IN21700_30T_cycle_#862.mat
BOOST_REST,862,0.77213,2.28875,0.9999,0,discharge,2,-18.303,6.101,2.0,2.0,4.1341,3.7219,22.5209,04-28-22_05.46_RESTPulse_protocol_HPPC_IN21700_30T_cycle_#862.mat
BOOST_REST,862,0.77213,2.28875,0.9999,0,discharge,2,-18.303,6.101,10.0,9.9,4.1341,3.6623,25.7772,04-28-22_05.46_RESTPulse_protocol_HPPC_IN21700_30T_cycle_#862.mat
BOOST_REST,862,0.77213,2.28875,1.0,0,charge,2,1.499,0.5,2.0,2.0,4.149,4.1999,33.9514,04-28-22_05.46_RESTPulse_protocol_HPPC_IN21700_30T_cycle_#862.mat
BOOST_REST,862,0.77213,2.28875,1.0,0,charge,2,1.499,0.5,10.0,9.9,4.149,4.1999,33.9514,04-28-22_05.46_RESTPulse_protocol_HPPC_IN21700_30T_cycle_#862.mat
BOOST_REST,862,0.77213,2.28875,0.9998,0,discharge,3,-26.312,8.771,2.0,2.0,4.1336,3.5913,20.6104,04-28-22_05.46_RESTPulse_protocol_HPPC_IN21700_30T_cycle_#862.mat
BOOST_REST,862,0.77213,2.28875,0.9998,0,discharge,3,-26.312,8.771,10.0,9.9,4.1336,3.5035,23.9472,04-28-22_05.46_RESTPulse_protocol_HPPC_IN21700_30T_cycle_#862.mat
BOOST_REST,862,0.77213,2.28875,1.0,0,charge,3,1.428,0.476,2.0,2.0,4.1521,4.2,33.5364,04-28-22_05.46_RESTPulse_protocol_HPPC_IN21700_30T_cycle_#862.mat
BOOST_REST,862,0.77213,2.28875,1.0,0,charge,3,1.428,0.476,10.0,9.9,4.1521,4.2,33.5364,04-28-22_05.46_RESTPulse_protocol_HPPC_IN21700_30T_cycle_#862.mat
BOOST_REST,862,0.77213,2.28875,0.9618,1,discharge,0,-2.288,0.763,2.0,1.9,4.0882,4.0289,25.9212,04-28-22_05.46_RESTPulse_protocol_HPPC_IN21700_30T_cycle_#862.mat
BOOST_REST,862,0.77213,2.28875,0.9618,1,discharge,0,-2.288,0.763,10.0,9.9,4.0882,4.0135,32.6529,04-28-22_05.46_RESTPulse_protocol_HPPC_IN21700_30T_cycle_#862.mat
BOOST_REST,862,0.77213,2.28875,0.9619,1,charge,0,1.143,0.381,2.0,2.0,4.0903,4.12,25.9729,04-28-22_05.46_RESTPulse_protocol_HPPC_IN21700_30T_cycle_#862.mat
BOOST_REST,862,0.77213,2.28875,0.9619,1,charge,0,1.143,0.381,10.0,9.9,4.0903,4.1274,32.4443,04-28-22_05.46_RESTPulse_protocol_HPPC_IN21700_30T_cycle_#862.mat
BOOST_REST,862,0.77213,2.28875,0.9618,1,discharge,1,-9.151,3.05,2.0,2.0,4.0885,3.8709,23.7796,04-28-22_05.46_RESTPulse_protocol_HPPC_IN21700_30T_cycle_#862.mat
BOOST_REST,862,0.77213,2.28875,0.9618,1,discharge,1,-9.151,3.05,10.0,9.9,4.0885,3.8354,27.6591,04-28-22_05.46_RESTPulse_protocol_HPPC_IN21700_30T_cycle_#862.mat
BOOST_REST,862,0.77213,2.28875,0.9619,1,charge,1,3.792,1.264,2.0,2.0,4.0944,4.2,27.8496,04-28-22_05.46_RESTPulse_protocol_HPPC_IN21700_30T_cycle_#862.mat
BOOST_REST,862,0.77213,2.28875,0.9619,1,charge,1,3.792,1.264,10.0,9.9,4.0944,4.2,27.8496,04-28-22_05.46_RESTPulse_protocol_HPPC_IN21700_30T_cycle_#862.mat
BOOST_REST,862,0.77213,2.28875,0.9617,1,discharge,2,-18.304,6.101,2.0,1.9,4.0888,3.7051,20.9626,04-28-22_05.46_RESTPulse_protocol_HPPC_IN21700_30T_cycle_#862.mat
BOOST_REST,862,0.77213,2.28875,0.9617,1,discharge,2,-18.304,6.101,10.0,9.9,4.0888,3.643,24.3553,04-28-22_05.46_RESTPulse_protocol_HPPC_IN21700_30T_cycle_#862.mat
BOOST_REST,862,0.77213,2.28875,0.9619,1,charge,2,3.68,1.227,2.0,2.0,4.0984,4.2,27.6057,04-28-22_05.46_RESTPulse_protocol_HPPC_IN21700_30T_cycle_#862.mat
BOOST_REST,862,0.77213,2.28875,0.9619,1,charge,2,3.68,1.227,10.0,9.9,4.0984,4.2,27.6057,04-28-22_05.46_RESTPulse_protocol_HPPC_IN21700_30T_cycle_#862.mat
BOOST_REST,862,0.77213,2.28875,0.9617,1,discharge,3,-26.311,8.77,2.0,2.0,4.09,3.5769,19.5013,04-28-22_05.46_RESTPulse_protocol_HPPC_IN21700_30T_cycle_#862.mat
BOOST_REST,862,0.77213,2.28875,0.9617,1,discharge,3,-26.311,8.77,10.0,9.9,4.09,3.4819,23.112,04-28-22_05.46_RESTPulse_protocol_HPPC_IN21700_30T_cycle_#862.mat
BOOST_REST,862,0.77213,2.28875,0.9619,1,charge,3,3.531,1.177,2.0,1.9,4.1012,4.2001,28.0091,04-28-22_05.46_RESTPulse_protocol_HPPC_IN21700_30T_cycle_#862.mat
BOOST_REST,862,0.77213,2.28875,0.9619,1,charge,3,3.531,1.177,10.0,9.9,4.1012,4.2,27.9807,04-28-22_05.46_RESTPulse_protocol_HPPC_IN21700_30T_cycle_#862.mat
BOOST_REST,862,0.77213,2.28875,0.9237,2,discharge,0,-2.288,0.763,2.0,2.0,4.0711,4.016,24.0811,04-28-22_05.46_RESTPulse_protocol_HPPC_IN21700_30T_cycle_#862.mat
BOOST_REST,862,0.77213,2.28875,0.9237,2,discharge,0,-2.288,0.763,10.0,9.9,4.0711,4.0006,30.8116,04-28-22_05.46_RESTPulse_protocol_HPPC_IN21700_30T_cycle_#862.mat
BOOST_REST,862,0.77213,2.28875,0.9237,2,charge,0,1.144,0.381,2.0,2.0,4.0735,4.1005,23.6097,04-28-22_05.46_RESTPulse_protocol_HPPC_IN21700_30T_cycle_#862.mat
BOOST_REST,862,0.77213,2.28875,0.9237,2,charge,0,1.144,0.381,10.0,9.9,4.0735,4.1071,29.3809,04-28-22_05.46_RESTPulse_protocol_HPPC_IN21700_30T_cycle_#862.mat
BOOST_REST,862,0.77213,2.28875,0.9237,2,discharge,1,-9.151,3.05,2.0,1.9,4.0717,3.8724,21.7795,04-28-22_05.46_RESTPulse_protocol_HPPC_IN21700_30T_cycle_#862.mat
BOOST_REST,862,0.77213,2.28875,0.9237,2,discharge,1,-9.151,3.05,10.0,9.9,4.0717,3.8305,26.3584,04-28-22_05.46_RESTPulse_protocol_HPPC_IN21700_30T_cycle_#862.mat
BOOST_REST,862,0.77213,2.28875,0.9238,2,charge,1,4.577,1.526,2.0,1.9,4.0776,4.1819,22.7884,04-28-22_05.46_RESTPulse_protocol_HPPC_IN21700_30T_cycle_#862.mat
BOOST_REST,862,0.77213,2.28875,0.9238,2,charge,1,4.577,1.526,10.0,9.9,4.0776,4.2001,26.7648,04-28-22_05.46_RESTPulse_protocol_HPPC_IN21700_30T_cycle_#862.mat
BOOST_REST,862,0.77213,2.28875,0.9236,2,discharge,2,-18.303,6.101,2.0,2.0,4.0721,3.7059,20.0076,04-28-22_05.46_RESTPulse_protocol_HPPC_IN21700_30T_cycle_#862.mat
BOOST_REST,862,0.77213,2.28875,0.9236,2,discharge,2,-18.303,6.101,10.0,9.9,4.0721,3.6362,23.8158,04-28-22_05.46_RESTPulse_protocol_HPPC_IN21700_30T_cycle_#862.mat
BOOST_REST,862,0.77213,2.28875,0.9238,2,charge,2,4.848,1.616,2.0,1.9,4.0813,4.2,24.4858,04-28-22_05.46_RESTPulse_protocol_HPPC_IN21700_30T_cycle_#862.mat
BOOST_REST,862,0.77213,2.28875,0.9238,2,charge,2,4.848,1.616,10.0,9.9,4.0813,4.2,24.4858,04-28-22_05.46_RESTPulse_protocol_HPPC_IN21700_30T_cycle_#862.mat
BOOST_REST,862,0.77213,2.28875,0.9235,2,discharge,3,-26.312,8.771,2.0,2.0,4.0729,3.581,18.6949,04-28-22_05.46_RESTPulse_protocol_HPPC_IN21700_30T_cycle_#862.mat
BOOST_REST,862,0.77213,2.28875,0.9235,2,discharge,3,-26.312,8.771,10.0,9.9,4.0729,3.4738,22.7691,04-28-22_05.46_RESTPulse_protocol_HPPC_IN21700_30T_cycle_#862.mat
BOOST_REST,862,0.77213,2.28875,0.9238,2,charge,3,4.753,1.584,2.0,2.0,4.0842,4.2,24.3646,04-28-22_05.46_RESTPulse_protocol_HPPC_IN21700_30T_cycle_#862.mat
BOOST_REST,862,0.77213,2.28875,0.9238,2,charge,3,4.753,1.584,10.0,9.9,4.0842,4.2,24.3646,04-28-22_05.46_RESTPulse_protocol_HPPC_IN21700_30T_cycle_#862.mat
BOOST_REST,862,0.77213,2.28875,0.8475,3,discharge,0,-2.288,0.763,2.0,2.0,4.0085,3.9637,19.5796,04-28-22_05.46_RESTPulse_protocol_HPPC_IN21700_30T_cycle_#862.mat
BOOST_REST,862,0.77213,2.28875,0.8475,3,discharge,0,-2.288,0.763,10.0,9.9,4.0085,3.9496,25.7419,04-28-22_05.46_RESTPulse_protocol_HPPC_IN21700_30T_cycle_#862.mat
BOOST_REST,862,0.77213,2.28875,0.8475,3,charge,0,1.143,0.381,2.0,1.9,4.0104,4.0322,19.0676,04-28-22_05.46_RESTPulse_protocol_HPPC_IN21700_30T_cycle_#862.mat
BOOST_REST,862,0.77213,2.28875,0.8475,3,charge,0,1.143,0.381,10.0,9.9,4.0104,4.0387,24.7529,04-28-22_05.46_RESTPulse_protocol_HPPC_IN21700_30T_cycle_#862.mat
BOOST_REST,862,0.77213,2.28875,0.8474,3,discharge,1,-9.153,3.051,2.0,2.0,4.0094,3.8357,18.978,04-28-22_05.46_RESTPulse_protocol_HPPC_IN21700_30T_cycle_#862.mat
BOOST_REST,862,0.77213,2.28875,0.8474,3,discharge,1,-9.153,3.051,10.0,9.9,4.0094,3.7882,24.1677,04-28-22_05.46_RESTPulse_protocol_HPPC_IN21700_30T_cycle_#862.mat
BOOST_REST,862,0.77213,2.28875,0.8475,3,charge,1,4.577,1.526,2.0,2.0,4.0145,4.1012,18.9409,04-28-22_05.46_RESTPulse_protocol_HPPC_IN21700_30T_cycle_#862.mat
BOOST_REST,862,0.77213,2.28875,0.8475,3,charge,1,4.577,1.526,10.0,9.9,4.0145,4.1226,23.616,04-28-22_05.46_RESTPulse_protocol_HPPC_IN21700_30T_cycle_#862.mat
BOOST_REST,862,0.77213,2.28875,0.8473,3,discharge,2,-18.303,6.101,2.0,2.0,4.0098,3.6819,17.9151,04-28-22_05.46_RESTPulse_protocol_HPPC_IN21700_30T_cycle_#862.mat
BOOST_REST,862,0.77213,2.28875,0.8473,3,discharge,2,-18.303,6.101,10.0,9.9,4.0098,3.5972,22.5428,04-28-22_05.46_RESTPulse_protocol_HPPC_IN21700_30T_cycle_#862.mat
BOOST_REST,862,0.77213,2.28875,0.8476,3,charge,2,9.195,3.065,2.0,2.0,4.0184,4.2001,19.7605,04-28-22_05.46_RESTPulse_protocol_HPPC_IN21700_30T_cycle_#862.mat
BOOST_REST,862,0.77213,2.28875,0.8476,3,charge,2,9.195,3.065,10.0,9.9,4.0184,4.2,19.7496,04-28-22_05.46_RESTPulse_protocol_HPPC_IN21700_30T_cycle_#862.mat
BOOST_REST,862,0.77213,2.28875,0.8473,3,discharge,3,-26.312,8.771,2.0,2.0,4.0109,3.5588,17.1823,04-28-22_05.46_RESTPulse_protocol_HPPC_IN21700_30T_cycle_#862.mat
BOOST_REST,862,0.77213,2.28875,0.8473,3,discharge,3,-26.312,8.771,10.0,9.9,4.0109,3.4355,21.8683,04-28-22_05.46_RESTPulse_protocol_HPPC_IN21700_30T_cycle_#862.mat
BOOST_REST,862,0.77213,2.28875,0.8476,3,charge,3,9.172,3.057,2.0,2.0,4.0214,4.2002,19.4933,04-28-22_05.46_RESTPulse_protocol_HPPC_IN21700_30T_cycle_#862.mat
BOOST_REST,862,0.77213,2.28875,0.8476,3,charge,3,9.172,3.057,10.0,9.9,4.0214,4.2001,19.4824,04-28-22_05.46_RESTPulse_protocol_HPPC_IN21700_30T_cycle_#862.mat
BOOST_REST,862,0.77213,2.28875,0.7712,4,discharge,0,-2.288,0.763,2.0,1.9,3.9175,3.8761,18.092,04-28-22_05.46_RESTPulse_protocol_HPPC_IN21700_30T_cycle_#862.mat
BOOST_REST,862,0.77213,2.28875,0.7712,4,discharge,0,-2.288,0.763,10.0,9.9,3.9175,3.8635,23.5983,04-28-22_05.46_RESTPulse_protocol_HPPC_IN21700_30T_cycle_#862.mat
BOOST_REST,862,0.77213,2.28875,0.7712,4,charge,0,1.143,0.381,2.0,1.9,3.9195,3.9396,17.5791,04-28-22_05.46_RESTPulse_protocol_HPPC_IN21700_30T_cycle_#862.mat
BOOST_REST,862,0.77213,2.28875,0.7712,4,charge,0,1.143,0.381,10.0,9.9,3.9195,3.9457,22.9141,04-28-22_05.46_RESTPulse_protocol_HPPC_IN21700_30T_cycle_#862.mat
BOOST_REST,862,0.77213,2.28875,0.7711,4,discharge,1,-9.153,3.051,2.0,2.0,3.918,3.7546,17.8519,04-28-22_05.46_RESTPulse_protocol_HPPC_IN21700_30T_cycle_#862.mat
BOOST_REST,862,0.77213,2.28875,0.7711,4,discharge,1,-9.153,3.051,10.0,9.9,3.918,3.7108,22.6371,04-28-22_05.46_RESTPulse_protocol_HPPC_IN21700_30T_cycle_#862.mat
BOOST_REST,862,0.77213,2.28875,0.7713,4,charge,1,4.577,1.526,2.0,1.9,3.9229,4.0035,17.6082,04-28-22_05.46_RESTPulse_protocol_HPPC_IN21700_30T_cycle_#862.mat
BOOST_REST,862,0.77213,2.28875,0.7713,4,charge,1,4.577,1.526,10.0,9.9,3.9229,4.0249,22.2834,04-28-22_05.46_RESTPulse_protocol_HPPC_IN21700_30T_cycle_#862.mat
BOOST_REST,862,0.77213,2.28875,0.771,4,discharge,2,-18.304,6.101,2.0,2.0,3.9184,3.6044,17.1547,04-28-22_05.46_RESTPulse_protocol_HPPC_IN21700_30T_cycle_#862.mat
BOOST_REST,862,0.77213,2.28875,0.771,4,discharge,2,-18.304,6.101,10.0,9.9,3.9184,3.525,21.4926,04-28-22_05.46_RESTPulse_protocol_HPPC_IN21700_30T_cycle_#862.mat
BOOST_REST,862,0.77213,2.28875,0.7713,4,charge,2,13.73,4.577,2.0,2.0,3.9263,4.1558,16.7152,04-28-22_05.46_RESTPulse_protocol_HPPC_IN21700_30T_cycle_#862.mat
BOOST_REST,862,0.77213,2.28875,0.7713,4,charge,2,13.73,4.577,10.0,9.9,3.9263,4.2,19.9345,04-28-22_05.46_RESTPulse_protocol_HPPC_IN21700_30T_cycle_#862.mat
BOOST_REST,862,0.77213,2.28875,0.771,4,discharge,3,-26.312,8.771,2.0,1.9,3.9186,3.4853,16.4678,04-28-22_05.46_RESTPulse_protocol_HPPC_IN21700_30T_cycle_#862.mat
BOOST_REST,862,0.77213,2.28875,0.771,4,discharge,3,-26.312,8.771,10.0,9.9,3.9186,3.3634,21.1006,04-28-22_05.46_RESTPulse_protocol_HPPC_IN21700_30T_cycle_#862.mat
BOOST_REST,862,0.77213,2.28875,0.7714,4,charge,3,15.099,5.033,2.0,2.0,3.929,4.2002,17.9615,04-28-22_05.46_RESTPulse_protocol_HPPC_IN21700_30T_cycle_#862.mat
BOOST_REST,862,0.77213,2.28875,0.7714,4,charge,3,15.099,5.033,10.0,9.9,3.929,4.2002,17.9615,04-28-22_05.46_RESTPulse_protocol_HPPC_IN21700_30T_cycle_#862.mat
BOOST_REST,862,0.77213,2.28875,0.6949,5,discharge,0,-2.288,0.763,2.0,2.0,3.8589,3.8196,17.1758,04-28-22_05.46_RESTPulse_protocol_HPPC_IN21700_30T_cycle_#862.mat
BOOST_REST,862,0.77213,2.28875,0.6949,5,discharge,0,-2.288,0.763,10.0,9.9,3.8589,3.8082,22.1581,04-28-22_05.46_RESTPulse_protocol_HPPC_IN21700_30T_cycle_#862.mat
BOOST_REST,862,0.77213,2.28875,0.6949,5,charge,0,1.143,0.381,2.0,2.0,3.8599,3.8799,17.4932,04-28-22_05.46_RESTPulse_protocol_HPPC_IN21700_30T_cycle_#862.mat
BOOST_REST,862,0.77213,2.28875,0.6949,5,charge,0,1.143,0.381,10.0,9.9,3.8599,3.8851,22.0415,04-28-22_05.46_RESTPulse_protocol_HPPC_IN21700_30T_cycle_#862.mat
