Repository: KikETs/ECM_HYBRID_BMS_JOINT

## Results

| Arm | Model | Size | Protocol | Result | Worst cell |
|---|---|---|---|---|---|
| SOP | 2RC table + trim (A8) | 4 effective coefficients, 2 EW states | leave-one-cell-out | usable current 69.6 % discharge, 59.5 % charge (τ = 10 s) | 59.9 % / 53.5 % (BOOST_REST) |
| SOH | dQ/dV ridge | 65 coefficients | leave-one-cell-out | RMSE 0.0094, bias −0.0005 | 0.0130 (BOOST_REST) |
| SOC | 2RC EKF, low-current gate | 3 states | leave-one-cell-out | **2.34 %p** over six sensor disturbances on estimated SOH (2.325 on true SOH), per cell 2.00–2.75 | 4.60 %p (BOOST_NEGPULSE_1S, current offset −0.10 A) |

The SOH arm was a 10,945-parameter CNN until the second audit round. Nested

File: analysis/uypydj_hppc_resistance.csv (part 96 of 225)
protocol,cycle,SOH,CAP_Ah,SOC,soc_group,direction,rate_rank,I_A,CRate_rated,tau_s,tau_actual_s,V_pre_V,V_tau_V,R_mOhm,file
BOOST_REST,862,0.77213,2.28875,0.6949,5,discharge,1,-9.153,3.051,2.0,1.9,3.8593,3.7052,16.8367,04-28-22_05.46_RESTPulse_protocol_HPPC_IN21700_30T_cycle_#862.mat
BOOST_REST,862,0.77213,2.28875,0.6949,5,discharge,1,-9.153,3.051,10.0,9.9,3.8593,3.6607,21.6988,04-28-22_05.46_RESTPulse_protocol_HPPC_IN21700_30T_cycle_#862.mat
BOOST_REST,862,0.77213,2.28875,0.695,5,charge,1,4.575,1.525,2.0,2.0,3.8638,3.9399,16.6332,04-28-22_05.46_RESTPulse_protocol_HPPC_IN21700_30T_cycle_#862.mat
BOOST_REST,862,0.77213,2.28875,0.695,5,charge,1,4.575,1.525,10.0,9.9,3.8638,3.9574,20.4581,04-28-22_05.46_RESTPulse_protocol_HPPC_IN21700_30T_cycle_#862.mat
BOOST_REST,862,0.77213,2.28875,0.6948,5,discharge,2,-18.305,6.102,2.0,1.9,3.8595,3.5609,16.3125,04-28-22_05.46_RESTPulse_protocol_HPPC_IN21700_30T_cycle_#862.mat
BOOST_REST,862,0.77213,2.28875,0.6948,5,discharge,2,-18.305,6.102,10.0,9.9,3.8595,3.4766,20.9178,04-28-22_05.46_RESTPulse_protocol_HPPC_IN21700_30T_cycle_#862.mat
BOOST_REST,862,0.77213,2.28875,0.695,5,charge,2,13.729,4.576,2.0,1.9,3.8668,4.0819,15.6676,04-28-22_05.46_RESTPulse_protocol_HPPC_IN21700_30T_cycle_#862.mat
BOOST_REST,862,0.77213,2.28875,0.695,5,charge,2,13.729,4.576,10.0,9.9,3.8668,4.1276,18.9963,04-28-22_05.46_RESTPulse_protocol_HPPC_IN21700_30T_cycle_#862.mat
BOOST_REST,862,0.77213,2.28875,0.6947,5,discharge,3,-26.312,8.771,2.0,2.0,3.8592,3.4417,15.8673,04-28-22_05.46_RESTPulse_protocol_HPPC_IN21700_30T_cycle_#862.mat
BOOST_REST,862,0.77213,2.28875,0.6947,5,discharge,3,-26.312,8.771,10.0,9.9,3.8592,3.3176,20.5838,04-28-22_05.46_RESTPulse_protocol_HPPC_IN21700_30T_cycle_#862.mat
BOOST_REST,862,0.77213,2.28875,0.6951,5,charge,3,20.295,6.765,2.0,2.0,3.8689,4.2002,16.3242,04-28-22_05.46_RESTPulse_protocol_HPPC_IN21700_30T_cycle_#862.mat
BOOST_REST,862,0.77213,2.28875,0.6951,5,charge,3,20.295,6.765,10.0,9.9,3.8689,4.2001,16.3193,04-28-22_05.46_RESTPulse_protocol_HPPC_IN21700_30T_cycle_#862.mat
BOOST_REST,862,0.77213,2.28875,0.6186,6,discharge,0,-2.288,0.763,2.0,2.0,3.7917,3.7522,17.261,04-28-22_05.46_RESTPulse_protocol_HPPC_IN21700_30T_cycle_#862.mat
BOOST_REST,862,0.77213,2.28875,0.6186,6,discharge,0,-2.288,0.763,10.0,9.9,3.7917,3.7396,22.767,04-28-22_05.46_RESTPulse_protocol_HPPC_IN21700_30T_cycle_#862.mat
BOOST_REST,862,0.77213,2.28875,0.6187,6,charge,0,1.145,0.382,2.0,2.0,3.7936,3.8129,16.8515,04-28-22_05.46_RESTPulse_protocol_HPPC_IN21700_30T_cycle_#862.mat
BOOST_REST,862,0.77213,2.28875,0.6187,6,charge,0,1.145,0.382,10.0,9.9,3.7936,3.8185,21.741,04-28-22_05.46_RESTPulse_protocol_HPPC_IN21700_30T_cycle_#862.mat
BOOST_REST,862,0.77213,2.28875,0.6186,6,discharge,1,-9.151,3.05,2.0,2.0,3.792,3.6356,17.0903,04-28-22_05.46_RESTPulse_protocol_HPPC_IN21700_30T_cycle_#862.mat
BOOST_REST,862,0.77213,2.28875,0.6186,6,discharge,1,-9.151,3.05,10.0,9.9,3.792,3.5886,22.2261,04-28-22_05.46_RESTPulse_protocol_HPPC_IN21700_30T_cycle_#862.mat
BOOST_REST,862,0.77213,2.28875,0.6187,6,charge,1,4.575,1.525,2.0,2.0,3.7971,3.874,16.808,04-28-22_05.46_RESTPulse_protocol_HPPC_IN21700_30T_cycle_#862.mat
BOOST_REST,862,0.77213,2.28875,0.6187,6,charge,1,4.575,1.525,10.0,9.9,3.7971,3.8944,21.2668,04-28-22_05.46_RESTPulse_protocol_HPPC_IN21700_30T_cycle_#862.mat
BOOST_REST,862,0.77213,2.28875,0.6185,6,discharge,2,-18.304,6.101,2.0,1.9,3.7916,3.4898,16.4882,04-28-22_05.46_RESTPulse_protocol_HPPC_IN21700_30T_cycle_#862.mat
BOOST_REST,862,0.77213,2.28875,0.6185,6,discharge,2,-18.304,6.101,10.0,9.9,3.7916,3.4,21.3942,04-28-22_05.46_RESTPulse_protocol_HPPC_IN21700_30T_cycle_#862.mat
BOOST_REST,862,0.77213,2.28875,0.6188,6,charge,2,13.728,4.576,2.0,2.0,3.8009,4.02,15.9601,04-28-22_05.46_RESTPulse_protocol_HPPC_IN21700_30T_cycle_#862.mat
BOOST_REST,862,0.77213,2.28875,0.6188,6,charge,2,13.728,4.576,10.0,9.9,3.8009,4.0674,19.4129,04-28-22_05.46_RESTPulse_protocol_HPPC_IN21700_30T_cycle_#862.mat
BOOST_REST,862,0.77213,2.28875,0.6185,6,discharge,3,-26.312,8.771,2.0,1.9,3.7927,3.37,16.0649,04-28-22_05.46_RESTPulse_protocol_HPPC_IN21700_30T_cycle_#862.mat
BOOST_REST,862,0.77213,2.28875,0.6185,6,discharge,3,-26.312,8.771,10.0,9.9,3.7927,3.2373,21.1082,04-28-22_05.46_RESTPulse_protocol_HPPC_IN21700_30T_cycle_#862.mat
BOOST_REST,862,0.77213,2.28875,0.6189,6,charge,3,22.879,7.626,2.0,2.0,3.8036,4.1511,15.1886,04-28-22_05.46_RESTPulse_protocol_HPPC_IN21700_30T_cycle_#862.mat
BOOST_REST,862,0.77213,2.28875,0.6189,6,charge,3,22.879,7.626,10.0,9.9,3.8036,4.2,17.3259,04-28-22_05.46_RESTPulse_protocol_HPPC_IN21700_30T_cycle_#862.mat
BOOST_REST,862,0.77213,2.28875,0.5424,7,discharge,0,-2.29,0.763,2.0,2.0,3.7072,3.6678,17.2052,04-28-22_05.46_RESTPulse_protocol_HPPC_IN21700_30T_cycle_#862.mat
BOOST_REST,862,0.77213,2.28875,0.5424,7,discharge,0,-2.29,0.763,10.0,9.9,3.7072,3.6547,22.9258,04-28-22_05.46_RESTPulse_protocol_HPPC_IN21700_30T_cycle_#862.mat
BOOST_REST,862,0.77213,2.28875,0.5424,7,charge,0,1.143,0.381,2.0,2.0,3.709,3.7283,16.881,04-28-22_05.46_RESTPulse_protocol_HPPC_IN21700_30T_cycle_#862.mat
BOOST_REST,862,0.77213,2.28875,0.5424,7,charge,0,1.143,0.381,10.0,9.9,3.709,3.734,21.8665,04-28-22_05.46_RESTPulse_protocol_HPPC_IN21700_30T_cycle_#862.mat
BOOST_REST,862,0.77213,2.28875,0.5424,7,discharge,1,-9.153,3.051,2.0,2.0,3.7069,3.5522,16.9019,04-28-22_05.46_RESTPulse_protocol_HPPC_IN21700_30T_cycle_#862.mat
BOOST_REST,862,0.77213,2.28875,0.5424,7,discharge,1,-9.153,3.051,10.0,9.9,3.7069,3.5045,22.1135,04-28-22_05.46_RESTPulse_protocol_HPPC_IN21700_30T_cycle_#862.mat
BOOST_REST,862,0.77213,2.28875,0.5424,7,charge,1,4.577,1.526,2.0,2.0,3.7128,3.7893,16.7136,04-28-22_05.46_RESTPulse_protocol_HPPC_IN21700_30T_cycle_#862.mat
BOOST_REST,862,0.77213,2.28875,0.5424,7,charge,1,4.577,1.526,10.0,9.9,3.7128,3.8116,21.5857,04-28-22_05.46_RESTPulse_protocol_HPPC_IN21700_30T_cycle_#862.mat
BOOST_REST,862,0.77213,2.28875,0.5422,7,discharge,2,-18.305,6.102,2.0,2.0,3.7081,3.4067,16.4654,04-28-22_05.46_RESTPulse_protocol_HPPC_IN21700_30T_cycle_#862.mat
BOOST_REST,862,0.77213,2.28875,0.5422,7,discharge,2,-18.305,6.102,10.0,9.9,3.7081,3.3188,21.2674,04-28-22_05.46_RESTPulse_protocol_HPPC_IN21700_30T_cycle_#862.mat
BOOST_REST,862,0.77213,2.28875,0.5425,7,charge,2,13.729,4.576,2.0,2.0,3.7172,3.935,15.8642,04-28-22_05.46_RESTPulse_protocol_HPPC_IN21700_30T_cycle_#862.mat
BOOST_REST,862,0.77213,2.28875,0.5425,7,charge,2,13.729,4.576,10.0,9.9,3.7172,3.9896,19.8412,04-28-22_05.46_RESTPulse_protocol_HPPC_IN21700_30T_cycle_#862.mat
BOOST_REST,862,0.77213,2.28875,0.5422,7,discharge,3,-26.312,8.771,2.0,2.0,3.7086,3.2886,15.9623,04-28-22_05.46_RESTPulse_protocol_HPPC_IN21700_30T_cycle_#862.mat
BOOST_REST,862,0.77213,2.28875,0.5422,7,discharge,3,-26.312,8.771,10.0,9.9,3.7086,3.1597,20.8612,04-28-22_05.46_RESTPulse_protocol_HPPC_IN21700_30T_cycle_#862.mat
BOOST_REST,862,0.77213,2.28875,0.5426,7,charge,3,22.878,7.626,2.0,2.0,3.7205,4.0662,15.1106,04-28-22_05.46_RESTPulse_protocol_HPPC_IN21700_30T_cycle_#862.mat
BOOST_REST,862,0.77213,2.28875,0.5426,7,charge,3,22.878,7.626,10.0,9.9,3.7205,4.1456,18.5812,04-28-22_05.46_RESTPulse_protocol_HPPC_IN21700_30T_cycle_#862.mat
BOOST_REST,862,0.77213,2.28875,0.4661,8,discharge,0,-2.288,0.763,2.0,2.0,3.6195,3.5802,17.1743,04-28-22_05.46_RESTPulse_protocol_HPPC_IN21700_30T_cycle_#862.mat
BOOST_REST,862,0.77213,2.28875,0.4661,8,discharge,0,-2.288,0.763,10.0,9.9,3.6195,3.5673,22.8117,04-28-22_05.46_RESTPulse_protocol_HPPC_IN21700_30T_cycle_#862.mat
BOOST_REST,862,0.77213,2.28875,0.4661,8,charge,0,1.143,0.381,2.0,2.0,3.6219,3.6417,17.3153,04-28-22_05.46_RESTPulse_protocol_HPPC_IN21700_30T_cycle_#862.mat
BOOST_REST,862,0.77213,2.28875,0.4661,8,charge,0,1.143,0.381,10.0,9.9,3.6219,3.6474,22.3,04-28-22_05.46_RESTPulse_protocol_HPPC_IN21700_30T_cycle_#862.mat
BOOST_REST,862,0.77213,2.28875,0.4661,8,discharge,1,-9.153,3.051,2.0,1.9,3.6206,3.4628,17.2401,04-28-22_05.46_RESTPulse_protocol_HPPC_IN21700_30T_cycle_#862.mat
BOOST_REST,862,0.77213,2.28875,0.4661,8,discharge,1,-9.153,3.051,10.0,9.9,3.6206,3.4178,22.1564,04-28-22_05.46_RESTPulse_protocol_HPPC_IN21700_30T_cycle_#862.mat
BOOST_REST,862,0.77213,2.28875,0.4662,8,charge,1,4.575,1.525,2.0,1.9,3.6258,3.7032,16.918,04-28-22_05.46_RESTPulse_protocol_HPPC_IN21700_30T_cycle_#862.mat
BOOST_REST,862,0.77213,2.28875,0.4662,8,charge,1,4.575,1.525,10.0,9.9,3.6258,3.7258,21.8579,04-28-22_05.46_RESTPulse_protocol_HPPC_IN21700_30T_cycle_#862.mat
BOOST_REST,862,0.77213,2.28875,0.466,8,discharge,2,-18.304,6.101,2.0,2.0,3.621,3.3144,16.7504,04-28-22_05.46_RESTPulse_protocol_HPPC_IN21700_30T_cycle_#862.mat
BOOST_REST,862,0.77213,2.28875,0.466,8,discharge,2,-18.304,6.101,10.0,9.9,3.621,3.2299,21.3669,04-28-22_05.46_RESTPulse_protocol_HPPC_IN21700_30T_cycle_#862.mat
BOOST_REST,862,0.77213,2.28875,0.4662,8,charge,2,13.73,4.577,2.0,2.0,3.6303,3.852,16.1471,04-28-22_05.46_RESTPulse_protocol_HPPC_IN21700_30T_cycle_#862.mat
BOOST_REST,862,0.77213,2.28875,0.4662,8,charge,2,13.73,4.577,10.0,9.9,3.6303,3.9103,20.3933,04-28-22_05.46_RESTPulse_protocol_HPPC_IN21700_30T_cycle_#862.mat
BOOST_REST,862,0.77213,2.28875,0.4659,8,discharge,3,-26.311,8.77,2.0,2.0,3.6203,3.1936,16.2176,04-28-22_05.46_RESTPulse_protocol_HPPC_IN21700_30T_cycle_#862.mat
BOOST_REST,862,0.77213,2.28875,0.4659,8,discharge,3,-26.311,8.77,10.0,9.9,3.6203,3.0591,21.3295,04-28-22_05.46_RESTPulse_protocol_HPPC_IN21700_30T_cycle_#862.mat
BOOST_REST,862,0.77213,2.28875,0.4663,8,charge,3,22.879,7.626,2.0,2.0,3.6338,3.9863,15.4071,04-28-22_05.46_RESTPulse_protocol_HPPC_IN21700_30T_cycle_#862.mat
BOOST_REST,862,0.77213,2.28875,0.4663,8,charge,3,22.879,7.626,10.0,9.9,3.6338,4.072,19.1529,04-28-22_05.46_RESTPulse_protocol_HPPC_IN21700_30T_cycle_#862.mat
BOOST_REST,862,0.77213,2.28875,0.3899,9,discharge,0,-2.288,0.763,2.0,2.0,3.5536,3.5125,17.9617,04-28-22_05.46_RESTPulse_protocol_HPPC_IN21700_30T_cycle_#862.mat
BOOST_REST,862,0.77213,2.28875,0.3899,9,discharge,0,-2.288,0.763,10.0,9.9,3.5536,3.4991,23.8178,04-28-22_05.46_RESTPulse_protocol_HPPC_IN21700_30T_cycle_#862.mat
BOOST_REST,862,0.77213,2.28875,0.3899,9,charge,0,1.143,0.381,2.0,2.0,3.5557,3.576,17.7556,04-28-22_05.46_RESTPulse_protocol_HPPC_IN21700_30T_cycle_#862.mat
BOOST_REST,862,0.77213,2.28875,0.3899,9,charge,0,1.143,0.381,10.0,9.9,3.5557,3.5808,21.954,04-28-22_05.46_RESTPulse_protocol_HPPC_IN21700_30T_cycle_#862.mat
BOOST_REST,862,0.77213,2.28875,0.3898,9,discharge,1,-9.153,3.051,2.0,1.9,3.5546,3.3914,17.8304,04-28-22_05.46_RESTPulse_protocol_HPPC_IN21700_30T_cycle_#862.mat
BOOST_REST,862,0.77213,2.28875,0.3898,9,discharge,1,-9.153,3.051,10.0,9.9,3.5546,3.3376,23.7083,04-28-22_05.46_RESTPulse_protocol_HPPC_IN21700_30T_cycle_#862.mat
BOOST_REST,862,0.77213,2.28875,0.3899,9,charge,1,4.577,1.526,2.0,2.0,3.5586,3.6382,17.3913,04-28-22_05.46_RESTPulse_protocol_HPPC_IN21700_30T_cycle_#862.mat
BOOST_REST,862,0.77213,2.28875,0.3899,9,charge,1,4.577,1.526,10.0,9.9,3.5586,3.6567,21.4333,04-28-22_05.46_RESTPulse_protocol_HPPC_IN21700_30T_cycle_#862.mat
BOOST_REST,862,0.77213,2.28875,0.3897,9,discharge,2,-18.305,6.102,2.0,2.0,3.5539,3.2392,17.192,04-28-22_05.46_RESTPulse_protocol_HPPC_IN21700_30T_cycle_#862.mat
BOOST_REST,862,0.77213,2.28875,0.3897,9,discharge,2,-18.305,6.102,10.0,9.9,3.5539,3.1213,23.6329,04-28-22_05.46_RESTPulse_protocol_HPPC_IN21700_30T_cycle_#862.mat
BOOST_REST,862,0.77213,2.28875,0.39,9,charge,2,13.729,4.576,2.0,2.0,3.5634,3.7853,16.1629,04-28-22_05.46_RESTPulse_protocol_HPPC_IN21700_30T_cycle_#862.mat
BOOST_REST,862,0.77213,2.28875,0.39,9,charge,2,13.729,4.576,10.0,9.9,3.5634,3.8401,20.1544,04-28-22_05.46_RESTPulse_protocol_HPPC_IN21700_30T_cycle_#862.mat
BOOST_REST,862,0.77213,2.28875,0.3897,9,discharge,3,-26.312,8.771,2.0,2.0,3.5536,3.1136,16.7224,04-28-22_05.46_RESTPulse_protocol_HPPC_IN21700_30T_cycle_#862.mat
BOOST_REST,862,0.77213,2.28875,0.3897,9,discharge,3,-26.312,8.771,10.0,9.9,3.5536,2.9182,24.1487,04-28-22_05.46_RESTPulse_protocol_HPPC_IN21700_30T_cycle_#862.mat
BOOST_REST,862,0.77213,2.28875,0.3901,9,charge,3,22.88,7.627,2.0,2.0,3.5667,3.9175,15.3322,04-28-22_05.46_RESTPulse_protocol_HPPC_IN21700_30T_cycle_#862.mat
BOOST_REST,862,0.77213,2.28875,0.3901,9,charge,3,22.88,7.627,10.0,9.9,3.5667,4.0027,19.0559,04-28-22_05.46_RESTPulse_protocol_HPPC_IN21700_30T_cycle_#862.mat
BOOST_REST,862,0.77213,2.28875,0.3517,10,discharge,0,-2.288,0.763,2.0,2.0,3.5238,3.4817,18.3995,04-28-22_05.46_RESTPulse_protocol_HPPC_IN21700_30T_cycle_#862.mat
BOOST_REST,862,0.77213,2.28875,0.3517,10,discharge,0,-2.288,0.763,10.0,9.9,3.5238,3.4656,25.436,04-28-22_05.46_RESTPulse_protocol_HPPC_IN21700_30T_cycle_#862.mat
BOOST_REST,862,0.77213,2.28875,0.3518,10,charge,0,1.143,0.381,2.0,2.0,3.5265,3.5473,18.193,04-28-22_05.46_RESTPulse_protocol_HPPC_IN21700_30T_cycle_#862.mat
BOOST_REST,862,0.77213,2.28875,0.3518,10,charge,0,1.143,0.381,10.0,9.9,3.5265,3.5531,23.266,04-28-22_05.46_RESTPulse_protocol_HPPC_IN21700_30T_cycle_#862.mat
BOOST_REST,862,0.77213,2.28875,0.3517,10,discharge,1,-9.153,3.051,2.0,2.0,3.5249,3.3537,18.7049,04-28-22_05.46_RESTPulse_protocol_HPPC_IN21700_30T_cycle_#862.mat
BOOST_REST,862,0.77213,2.28875,0.3517,10,discharge,1,-9.153,3.051,10.0,9.9,3.5249,3.2851,26.1999,04-28-22_05.46_RESTPulse_protocol_HPPC_IN21700_30T_cycle_#862.mat
BOOST_REST,862,0.77213,2.28875,0.3518,10,charge,1,4.575,1.525,2.0,2.0,3.5311,3.6118,17.639,04-28-22_05.46_RESTPulse_protocol_HPPC_IN21700_30T_cycle_#862.mat
BOOST_REST,862,0.77213,2.28875,0.3518,10,charge,1,4.575,1.525,10.0,9.9,3.5311,3.6306,21.7482,04-28-22_05.46_RESTPulse_protocol_HPPC_IN21700_30T_cycle_#862.mat
BOOST_REST,862,0.77213,2.28875,0.3516,10,discharge,2,-18.305,6.102,2.0,2.0,3.525,3.1886,18.3775,04-28-22_05.46_RESTPulse_protocol_HPPC_IN21700_30T_cycle_#862.mat
BOOST_REST,862,0.77213,2.28875,0.3516,10,discharge,2,-18.305,6.102,10.0,9.9,3.525,3.0304,27.0199,04-28-22_05.46_RESTPulse_protocol_HPPC_IN21700_30T_cycle_#862.mat
BOOST_REST,862,0.77213,2.28875,0.3518,10,charge,2,13.729,4.576,2.0,2.0,3.5362,3.7629,16.5125,04-28-22_05.46_RESTPulse_protocol_HPPC_IN21700_30T_cycle_#862.mat
BOOST_REST,862,0.77213,2.28875,0.3518,10,charge,2,13.729,4.576,10.0,9.9,3.5362,3.8148,20.2928,04-28-22_05.46_RESTPulse_protocol_HPPC_IN21700_30T_cycle_#862.mat
BOOST_REST,862,0.77213,2.28875,0.3515,10,discharge,3,-26.31,8.77,2.0,2.0,3.5253,3.0482,18.1338,04-28-22_05.46_RESTPulse_protocol_HPPC_IN21700_30T_cycle_#862.mat
BOOST_REST,862,0.77213,2.28875,0.3515,10,discharge,3,-26.31,8.77,10.0,9.9,3.5253,2.7762,28.4721,04-28-22_05.46_RESTPulse_protocol_HPPC_IN21700_30T_cycle_#862.mat
BOOST_REST,862,0.77213,2.28875,0.3519,10,charge,3,22.881,7.627,2.0,2.0,3.5399,3.8988,15.6855,04-28-22_05.46_RESTPulse_protocol_HPPC_IN21700_30T_cycle_#862.mat
BOOST_REST,862,0.77213,2.28875,0.3519,10,charge,3,22.881,7.627,10.0,9.9,3.5399,3.9818,19.313,04-28-22_05.46_RESTPulse_protocol_HPPC_IN21700_30T_cycle_#862.mat
BOOST_REST,862,0.77213,2.28875,0.3136,11,discharge,0,-2.288,0.763,2.0,1.9,3.4868,3.439,20.8889,04-28-22_05.46_RESTPulse_protocol_HPPC_IN21700_30T_cycle_#862.mat
BOOST_REST,862,0.77213,2.28875,0.3136,11,discharge,0,-2.288,0.763,10.0,9.9,3.4868,3.4174,30.3282,04-28-22_05.46_RESTPulse_protocol_HPPC_IN21700_30T_cycle_#862.mat
BOOST_REST,862,0.77213,2.28875,0.3136,11,charge,0,1.143,0.381,2.0,2.0,3.4884,3.5124,20.9919,04-28-22_05.46_RESTPulse_protocol_HPPC_IN21700_30T_cycle_#862.mat
BOOST_REST,862,0.77213,2.28875,0.3136,11,charge,0,1.143,0.381,10.0,9.9,3.4884,3.5206,28.1641,04-28-22_05.46_RESTPulse_protocol_HPPC_IN21700_30T_cycle_#862.mat
BOOST_REST,862,0.77213,2.28875,0.3135,11,discharge,1,-9.151,3.05,2.0,2.0,3.4873,3.2957,20.9376,04-28-22_05.46_RESTPulse_protocol_HPPC_IN21700_30T_cycle_#862.mat
BOOST_REST,862,0.77213,2.28875,0.3135,11,discharge,1,-9.151,3.05,10.0,9.9,3.4873,3.2008,31.3081,04-28-22_05.46_RESTPulse_protocol_HPPC_IN21700_30T_cycle_#862.mat
BOOST_REST,862,0.77213,2.28875,0.3137,11,charge,1,4.575,1.525,2.0,2.0,3.4959,3.5842,19.2997,04-28-22_05.46_RESTPulse_protocol_HPPC_IN21700_30T_cycle_#862.mat
BOOST_REST,862,0.77213,2.28875,0.3137,11,charge,1,4.575,1.525,10.0,9.9,3.4959,3.6084,24.5891,04-28-22_05.46_RESTPulse_protocol_HPPC_IN21700_30T_cycle_#862.mat
BOOST_REST,862,0.77213,2.28875,0.3135,11,discharge,2,-18.305,6.102,2.0,1.9,3.488,3.118,20.2131,04-28-22_05.46_RESTPulse_protocol_HPPC_IN21700_30T_cycle_#862.mat
BOOST_REST,862,0.77213,2.28875,0.3135,11,discharge,2,-18.305,6.102,10.0,9.9,3.488,2.8906,32.6359,04-28-22_05.46_RESTPulse_protocol_HPPC_IN21700_30T_cycle_#862.mat
BOOST_REST,862,0.77213,2.28875,0.3137,11,charge,2,13.728,4.576,2.0,1.9,3.503,3.7378,17.1037,04-28-22_05.46_RESTPulse_protocol_HPPC_IN21700_30T_cycle_#862.mat
BOOST_REST,862,0.77213,2.28875,0.3137,11,charge,2,13.728,4.576,10.0,9.9,3.503,3.7898,20.8916,04-28-22_05.46_RESTPulse_protocol_HPPC_IN21700_30T_cycle_#862.mat
BOOST_REST,862,0.77213,2.28875,0.3134,11,discharge,3,-26.312,8.771,2.0,2.0,3.4889,2.9646,19.9263,04-28-22_05.46_RESTPulse_protocol_HPPC_IN21700_30T_cycle_#862.mat
BOOST_REST,862,0.77213,2.28875,0.3134,11,discharge,3,-26.312,8.771,10.0,9.9,3.4889,2.5527,35.5807,04-28-22_05.46_RESTPulse_protocol_HPPC_IN21700_30T_cycle_#862.mat
BOOST_REST,862,0.77213,2.28875,0.3138,11,charge,3,22.878,7.626,2.0,2.0,3.5088,3.8683,15.7138,04-28-22_05.46_RESTPulse_protocol_HPPC_IN21700_30T_cycle_#862.mat
BOOST_REST,862,0.77213,2.28875,0.3138,11,charge,3,22.878,7.626,10.0,9.9,3.5088,3.9488,19.2325,04-28-22_05.46_RESTPulse_protocol_HPPC_IN21700_30T_cycle_#862.mat
BOOST_REST,862,0.77213,2.28875,0.2755,12,discharge,0,-2.29,0.763,2.0,1.9,3.4307,3.3786,22.7491,04-28-22_05.46_RESTPulse_protocol_HPPC_IN21700_30T_cycle_#862.mat
BOOST_REST,862,0.77213,2.28875,0.2755,12,discharge,0,-2.29,0.763,10.0,9.9,3.4307,3.3494,35.4991,04-28-22_05.46_RESTPulse_protocol_HPPC_IN21700_30T_cycle_#862.mat
BOOST_REST,862,0.77213,2.28875,0.2755,12,charge,0,1.143,0.381,2.0,1.9,3.4335,3.459,22.3019,04-28-22_05.46_RESTPulse_protocol_HPPC_IN21700_30T_cycle_#862.mat
BOOST_REST,862,0.77213,2.28875,0.2755,12,charge,0,1.143,0.381,10.0,9.9,3.4335,3.4705,32.3596,04-28-22_05.46_RESTPulse_protocol_HPPC_IN21700_30T_cycle_#862.mat
BOOST_REST,862,0.77213,2.28875,0.2754,12,discharge,1,-9.151,3.05,2.0,2.0,3.4321,3.2204,23.1346,04-28-22_05.46_RESTPulse_protocol_HPPC_IN21700_30T_cycle_#862.mat
BOOST_REST,862,0.77213,2.28875,0.2754,12,discharge,1,-9.151,3.05,10.0,9.9,3.4321,3.0862,37.8,04-28-22_05.46_RESTPulse_protocol_HPPC_IN21700_30T_cycle_#862.mat
BOOST_REST,862,0.77213,2.28875,0.2755,12,charge,1,4.575,1.525,2.0,1.9,3.4438,3.5379,20.5674,04-28-22_05.46_RESTPulse_protocol_HPPC_IN21700_30T_cycle_#862.mat
BOOST_REST,862,0.77213,2.28875,0.2755,12,charge,1,4.575,1.525,10.0,9.9,3.4438,3.5729,28.2173,04-28-22_05.46_RESTPulse_protocol_HPPC_IN21700_30T_cycle_#862.mat
BOOST_REST,862,0.77213,2.28875,0.2753,12,discharge,2,-18.305,6.102,2.0,2.0,3.4337,3.0188,22.6659,04-28-22_05.46_RESTPulse_protocol_HPPC_IN21700_30T_cycle_#862.mat
BOOST_REST,862,0.77213,2.28875,0.2753,12,discharge,2,-18.305,6.102,10.0,9.9,3.4337,2.6636,42.0705,04-28-22_05.46_RESTPulse_protocol_HPPC_IN21700_30T_cycle_#862.mat
BOOST_REST,862,0.77213,2.28875,0.2756,12,charge,2,13.729,4.576,2.0,2.0,3.4567,3.7027,17.9183,04-28-22_05.46_RESTPulse_protocol_HPPC_IN21700_30T_cycle_#862.mat
BOOST_REST,862,0.77213,2.28875,0.2756,12,charge,2,13.729,4.576,10.0,9.9,3.4567,3.7592,22.0337,04-28-22_05.46_RESTPulse_protocol_HPPC_IN21700_30T_cycle_#862.mat
BOOST_REST,862,0.77213,2.28875,0.2753,12,discharge,3,-26.311,8.77,2.0,2.0,3.4353,2.8512,22.1998,04-28-22_05.46_RESTPulse_protocol_HPPC_IN21700_30T_cycle_#862.mat
BOOST_REST,862,0.77213,2.28875,0.2753,12,discharge,3,-26.311,8.77,10.0,9.9,3.4353,2.4999,35.5517,04-28-22_05.46_RESTPulse_protocol_HPPC_IN21700_30T_cycle_#862.mat
BOOST_REST,862,0.77213,2.28875,0.2757,12,charge,3,22.878,7.626,2.0,2.0,3.4637,3.8335,16.164,04-28-22_05.46_RESTPulse_protocol_HPPC_IN21700_30T_cycle_#862.mat
BOOST_REST,862,0.77213,2.28875,0.2757,12,charge,3,22.878,7.626,10.0,9.9,3.4637,3.9147,19.7133,04-28-22_05.46_RESTPulse_protocol_HPPC_IN21700_30T_cycle_#862.mat
BOOST_REST,900,0.77165,2.28734,1.0,0,discharge,0,-2.29,0.763,2.0,2.0,4.1242,4.0649,25.8941,05-05-22_15.49_RESTPulse_protocol_HPPC_IN21700_30T_cycle_#900.mat
BOOST_REST,900,0.77165,2.28734,1.0,0,discharge,0,-2.29,0.763,10.0,9.7,4.1242,4.0446,34.7583,05-05-22_15.49_RESTPulse_protocol_HPPC_IN21700_30T_cycle_#900.mat
BOOST_REST,900,0.77165,2.28734,1.0,0,charge,0,1.143,0.381,2.0,2.0,4.1387,4.1746,31.3948,05-05-22_15.49_RESTPulse_protocol_HPPC_IN21700_30T_cycle_#900.mat
BOOST_REST,900,0.77165,2.28734,1.0,0,charge,0,1.143,0.381,10.0,9.9,4.1387,4.1882,43.2882,05-05-22_15.49_RESTPulse_protocol_HPPC_IN21700_30T_cycle_#900.mat
BOOST_REST,900,0.77165,2.28734,0.9999,0,discharge,1,-9.155,3.052,2.0,2.0,4.1335,3.8878,26.8384,05-05-22_15.49_RESTPulse_protocol_HPPC_IN21700_30T_cycle_#900.mat
BOOST_REST,900,0.77165,2.28734,0.9999,0,discharge,1,-9.155,3.052,10.0,9.9,4.1335,3.8471,31.2841,05-05-22_15.49_RESTPulse_protocol_HPPC_IN21700_30T_cycle_#900.mat
BOOST_REST,900,0.77165,2.28734,1.0,0,charge,1,1.565,0.522,2.0,1.9,4.1434,4.2,36.1546,05-05-22_15.49_RESTPulse_protocol_HPPC_IN21700_30T_cycle_#900.mat
BOOST_REST,900,0.77165,2.28734,1.0,0,charge,1,1.565,0.522,10.0,9.9,4.1434,4.1999,36.0907,05-05-22_15.49_RESTPulse_protocol_HPPC_IN21700_30T_cycle_#900.mat
BOOST_REST,900,0.77165,2.28734,0.9998,0,discharge,2,-18.312,6.104,2.0,2.0,4.1324,3.7077,23.1924,05-05-22_15.49_RESTPulse_protocol_HPPC_IN21700_30T_cycle_#900.mat
BOOST_REST,900,0.77165,2.28734,0.9998,0,discharge,2,-18.312,6.104,10.0,9.9,4.1324,3.6459,26.5673,05-05-22_15.49_RESTPulse_protocol_HPPC_IN21700_30T_cycle_#900.mat
BOOST_REST,900,0.77165,2.28734,1.0,0,charge,2,1.462,0.487,2.0,2.0,4.148,4.1999,35.509,05-05-22_15.49_RESTPulse_protocol_HPPC_IN21700_30T_cycle_#900.mat
BOOST_REST,900,0.77165,2.28734,1.0,0,charge,2,1.462,0.487,10.0,9.9,4.148,4.1999,35.509,05-05-22_15.49_RESTPulse_protocol_HPPC_IN21700_30T_cycle_#900.mat
BOOST_REST,900,0.77165,2.28734,0.9998,0,discharge,3,-26.321,8.774,2.0,2.0,4.1319,3.5736,21.2112,05-05-22_15.49_RESTPulse_protocol_HPPC_IN21700_30T_cycle_#900.mat
BOOST_REST,900,0.77165,2.28734,0.9998,0,discharge,3,-26.321,8.774,10.0,9.9,4.1319,3.48,24.7673,05-05-22_15.49_RESTPulse_protocol_HPPC_IN21700_30T_cycle_#900.mat
BOOST_REST,900,0.77165,2.28734,1.0,0,charge,3,1.38,0.46,2.0,2.0,4.1516,4.2,35.0699,05-05-22_15.49_RESTPulse_protocol_HPPC_IN21700_30T_cycle_#900.mat
BOOST_REST,900,0.77165,2.28734,1.0,0,charge,3,1.38,0.46,10.0,9.9,4.1516,4.2,35.0699,05-05-22_15.49_RESTPulse_protocol_HPPC_IN21700_30T_cycle_#900.mat
BOOST_REST,900,0.77165,2.28734,0.9618,1,discharge,0,-2.288,0.763,2.0,2.0,4.0865,4.0269,26.0501,05-05-22_15.49_RESTPulse_protocol_HPPC_IN21700_30T_cycle_#900.mat
BOOST_REST,900,0.77165,2.28734,0.9618,1,discharge,0,-2.288,0.763,10.0,9.9,4.0865,4.0112,32.9123,05-05-22_15.49_RESTPulse_protocol_HPPC_IN21700_30T_cycle_#900.mat
BOOST_REST,900,0.77165,2.28734,0.9619,1,charge,0,1.144,0.381,2.0,1.9,4.0896,4.1194,26.0512,05-05-22_15.49_RESTPulse_protocol_HPPC_IN21700_30T_cycle_#900.mat
BOOST_REST,900,0.77165,2.28734,0.9619,1,charge,0,1.144,0.381,10.0,9.9,4.0896,4.1269,32.6077,05-05-22_15.49_RESTPulse_protocol_HPPC_IN21700_30T_cycle_#900.mat
BOOST_REST,900,0.77165,2.28734,0.9618,1,discharge,1,-9.154,3.051,2.0,1.9,4.0877,3.8696,23.8246,05-05-22_15.49_RESTPulse_protocol_HPPC_IN21700_30T_cycle_#900.mat
BOOST_REST,900,0.77165,2.28734,0.9618,1,discharge,1,-9.154,3.051,10.0,9.9,4.0877,3.8325,27.8773,05-05-22_15.49_RESTPulse_protocol_HPPC_IN21700_30T_cycle_#900.mat
BOOST_REST,900,0.77165,2.28734,0.9619,1,charge,1,3.813,1.271,2.0,1.9,4.0937,4.2002,27.9293,05-05-22_15.49_RESTPulse_protocol_HPPC_IN21700_30T_cycle_#900.mat
BOOST_REST,900,0.77165,2.28734,0.9619,1,charge,1,3.813,1.271,10.0,9.9,4.0937,4.1999,27.8506,05-05-22_15.49_RESTPulse_protocol_HPPC_IN21700_30T_cycle_#900.mat
BOOST_REST,900,0.77165,2.28734,0.9617,1,discharge,2,-18.312,6.104,2.0,2.0,4.0882,3.702,21.09,05-05-22_15.49_RESTPulse_protocol_HPPC_IN21700_30T_cycle_#900.mat
BOOST_REST,900,0.77165,2.28734,0.9617,1,discharge,2,-18.312,6.104,10.0,9.9,4.0882,3.6391,24.5249,05-05-22_15.49_RESTPulse_protocol_HPPC_IN21700_30T_cycle_#900.mat
BOOST_REST,900,0.77165,2.28734,0.9619,1,charge,2,3.712,1.237,2.0,2.0,4.0979,4.2,27.5054,05-05-22_15.49_RESTPulse_protocol_HPPC_IN21700_30T_cycle_#900.mat
BOOST_REST,900,0.77165,2.28734,0.9619,1,charge,2,3.712,1.237,10.0,9.9,4.0979,4.2,27.5054,05-05-22_15.49_RESTPulse_protocol_HPPC_IN21700_30T_cycle_#900.mat
BOOST_REST,900,0.77165,2.28734,0.9616,1,discharge,3,-26.323,8.774,2.0,2.0,4.0895,3.5757,19.5191,05-05-22_15.49_RESTPulse_protocol_HPPC_IN21700_30T_cycle_#900.mat
BOOST_REST,900,0.77165,2.28734,0.9616,1,discharge,3,-26.323,8.774,10.0,9.9,4.0895,3.4763,23.2952,05-05-22_15.49_RESTPulse_protocol_HPPC_IN21700_30T_cycle_#900.mat
BOOST_REST,900,0.77165,2.28734,0.9619,1,charge,3,3.58,1.193,2.0,2.0,4.1015,4.2,27.517,05-05-22_15.49_RESTPulse_protocol_HPPC_IN21700_30T_cycle_#900.mat
BOOST_REST,900,0.77165,2.28734,0.9619,1,charge,3,3.58,1.193,10.0,9.9,4.1015,4.2,27.517,05-05-22_15.49_RESTPulse_protocol_HPPC_IN21700_30T_cycle_#900.mat
BOOST_REST,900,0.77165,2.28734,0.9237,2,discharge,0,-2.288,0.763,2.0,1.9,4.0693,4.0139,24.2112,05-05-22_15.49_RESTPulse_protocol_HPPC_IN21700_30T_cycle_#900.mat
BOOST_REST,900,0.77165,2.28734,0.9237,2,discharge,0,-2.288,0.763,10.0,9.9,4.0693,3.9977,31.291,05-05-22_15.49_RESTPulse_protocol_HPPC_IN21700_30T_cycle_#900.mat
BOOST_REST,900,0.77165,2.28734,0.9237,2,charge,0,1.146,0.382,2.0,2.0,4.0723,4.1003,24.4413,05-05-22_15.49_RESTPulse_protocol_HPPC_IN21700_30T_cycle_#900.mat
BOOST_REST,900,0.77165,2.28734,0.9237,2,charge,0,1.146,0.382,10.0,9.9,4.0723,4.1073,30.5517,05-05-22_15.49_RESTPulse_protocol_HPPC_IN21700_30T_cycle_#900.mat
BOOST_REST,900,0.77165,2.28734,0.9236,2,discharge,1,-9.155,3.052,2.0,2.0,4.0707,3.8623,22.7635,05-05-22_15.49_RESTPulse_protocol_HPPC_IN21700_30T_cycle_#900.mat
BOOST_REST,900,0.77165,2.28734,0.9236,2,discharge,1,-9.155,3.052,10.0,9.9,4.0707,3.8221,27.1546,05-05-22_15.49_RESTPulse_protocol_HPPC_IN21700_30T_cycle_#900.mat
BOOST_REST,900,0.77165,2.28734,0.9237,2,charge,1,4.577,1.526,2.0,1.9,4.0767,4.1843,23.5088,05-05-22_15.49_RESTPulse_protocol_HPPC_IN21700_30T_cycle_#900.mat
BOOST_REST,900,0.77165,2.28734,0.9237,2,charge,1,4.577,1.526,10.0,9.9,4.0767,4.2001,26.9609,05-05-22_15.49_RESTPulse_protocol_HPPC_IN21700_30T_cycle_#900.mat
BOOST_REST,900,0.77165,2.28734,0.9236,2,discharge,2,-18.31,6.103,2.0,2.0,4.0712,3.6961,20.4861,05-05-22_15.49_RESTPulse_protocol_HPPC_IN21700_30T_cycle_#900.mat
BOOST_REST,900,0.77165,2.28734,0.9236,2,discharge,2,-18.31,6.103,10.0,9.9,4.0712,3.6229,24.4839,05-05-22_15.49_RESTPulse_protocol_HPPC_IN21700_30T_cycle_#900.mat
BOOST_REST,900,0.77165,2.28734,0.9238,2,charge,2,4.702,1.567,2.0,2.0,4.0807,4.2001,25.3907,05-05-22_15.49_RESTPulse_protocol_HPPC_IN21700_30T_cycle_#900.mat
BOOST_REST,900,0.77165,2.28734,0.9238,2,charge,2,4.702,1.567,10.0,9.9,4.0807,4.2001,25.3907,05-05-22_15.49_RESTPulse_protocol_HPPC_IN21700_30T_cycle_#900.mat
BOOST_REST,900,0.77165,2.28734,0.9235,2,discharge,3,-26.322,8.774,2.0,2.0,4.0727,3.5679,19.1779,05-05-22_15.49_RESTPulse_protocol_HPPC_IN21700_30T_cycle_#900.mat
BOOST_REST,900,0.77165,2.28734,0.9235,2,discharge,3,-26.322,8.774,10.0,9.9,4.0727,3.4534,23.5278,05-05-22_15.49_RESTPulse_protocol_HPPC_IN21700_30T_cycle_#900.mat
BOOST_REST,900,0.77165,2.28734,0.9238,2,charge,3,4.59,1.53,2.0,2.0,4.0839,4.2,25.293,05-05-22_15.49_RESTPulse_protocol_HPPC_IN21700_30T_cycle_#900.mat
BOOST_REST,900,0.77165,2.28734,0.9238,2,charge,3,4.59,1.53,10.0,9.9,4.0839,4.2,25.293,05-05-22_15.49_RESTPulse_protocol_HPPC_IN21700_30T_cycle_#900.mat
BOOST_REST,900,0.77165,2.28734,0.8474,3,discharge,0,-2.29,0.763,2.0,2.0,4.0051,3.958,20.5677,05-05-22_15.49_RESTPulse_protocol_HPPC_IN21700_30T_cycle_#900.mat
BOOST_REST,900,0.77165,2.28734,0.8474,3,discharge,0,-2.29,0.763,10.0,9.9,4.0051,3.943,27.1179,05-05-22_15.49_RESTPulse_protocol_HPPC_IN21700_30T_cycle_#900.mat
BOOST_REST,900,0.77165,2.28734,0.8474,3,charge,0,1.146,0.382,2.0,1.9,4.0075,4.0302,19.8149,05-05-22_15.49_RESTPulse_protocol_HPPC_IN21700_30T_cycle_#900.mat
BOOST_REST,900,0.77165,2.28734,0.8474,3,charge,0,1.146,0.382,10.0,9.9,4.0075,4.0371,25.838,05-05-22_15.49_RESTPulse_protocol_HPPC_IN21700_30T_cycle_#900.mat
BOOST_REST,900,0.77165,2.28734,0.8473,3,discharge,1,-9.155,3.052,2.0,2.0,4.0061,3.8245,19.8368,05-05-22_15.49_RESTPulse_protocol_HPPC_IN21700_30T_cycle_#900.mat
BOOST_REST,900,0.77165,2.28734,0.8473,3,discharge,1,-9.155,3.052,10.0,9.9,4.0061,3.7749,25.2548,05-05-22_15.49_RESTPulse_protocol_HPPC_IN21700_30T_cycle_#900.mat
BOOST_REST,900,0.77165,2.28734,0.8475,3,charge,1,4.579,1.526,2.0,2.0,4.0116,4.1025,19.8498,05-05-22_15.49_RESTPulse_protocol_HPPC_IN21700_30T_cycle_#900.mat
BOOST_REST,900,0.77165,2.28734,0.8475,3,charge,1,4.579,1.526,10.0,9.9,4.0116,4.125,24.7631,05-05-22_15.49_RESTPulse_protocol_HPPC_IN21700_30T_cycle_#900.mat
BOOST_REST,900,0.77165,2.28734,0.8473,3,discharge,2,-18.311,6.104,2.0,2.0,4.0068,3.6657,18.6281,05-05-22_15.49_RESTPulse_protocol_HPPC_IN21700_30T_cycle_#900.mat
BOOST_REST,900,0.77165,2.28734,0.8473,3,discharge,2,-18.311,6.104,10.0,9.9,4.0068,3.5776,23.4395,05-05-22_15.49_RESTPulse_protocol_HPPC_IN21700_30T_cycle_#900.mat
BOOST_REST,900,0.77165,2.28734,0.8475,3,charge,2,8.917,2.972,2.0,1.9,4.0161,4.2001,20.635,05-05-22_15.49_RESTPulse_protocol_HPPC_IN21700_30T_cycle_#900.mat
BOOST_REST,900,0.77165,2.28734,0.8475,3,charge,2,8.917,2.972,10.0,9.9,4.0161,4.2,20.6238,05-05-22_15.49_RESTPulse_protocol_HPPC_IN21700_30T_cycle_#900.mat
BOOST_REST,900,0.77165,2.28734,0.8472,3,discharge,3,-26.322,8.774,2.0,2.0,4.0077,3.5395,17.7874,05-05-22_15.49_RESTPulse_protocol_HPPC_IN21700_30T_cycle_#900.mat
BOOST_REST,900,0.77165,2.28734,0.8472,3,discharge,3,-26.322,8.774,10.0,9.9,4.0077,3.4094,22.73,05-05-22_15.49_RESTPulse_protocol_HPPC_IN21700_30T_cycle_#900.mat
BOOST_REST,900,0.77165,2.28734,0.8475,3,charge,3,8.899,2.966,2.0,2.0,4.0185,4.2,20.3949,05-05-22_15.49_RESTPulse_protocol_HPPC_IN21700_30T_cycle_#900.mat
BOOST_REST,900,0.77165,2.28734,0.8475,3,charge,3,8.899,2.966,10.0,9.9,4.0185,4.1999,20.3836,05-05-22_15.49_RESTPulse_protocol_HPPC_IN21700_30T_cycle_#900.mat
BOOST_REST,900,0.77165,2.28734,0.7711,4,discharge,0,-2.288,0.763,2.0,2.0,3.9149,3.8727,18.4441,05-05-22_15.49_RESTPulse_protocol_HPPC_IN21700_30T_cycle_#900.mat
BOOST_REST,900,0.77165,2.28734,0.7711,4,discharge,0,-2.288,0.763,10.0,9.9,3.9149,3.8599,24.0385,05-05-22_15.49_RESTPulse_protocol_HPPC_IN21700_30T_cycle_#900.mat
BOOST_REST,900,0.77165,2.28734,0.7711,4,charge,0,1.146,0.382,2.0,1.9,3.9168,3.9374,17.9803,05-05-22_15.49_RESTPulse_protocol_HPPC_IN21700_30T_cycle_#900.mat
BOOST_REST,900,0.77165,2.28734,0.7711,4,charge,0,1.146,0.382,10.0,9.9,3.9168,3.9437,23.4791,05-05-22_15.49_RESTPulse_protocol_HPPC_IN21700_30T_cycle_#900.mat
BOOST_REST,900,0.77165,2.28734,0.771,4,discharge,1,-9.157,3.052,2.0,2.0,3.9153,3.7476,18.3145,05-05-22_15.49_RESTPulse_protocol_HPPC_IN21700_30T_cycle_#900.mat
BOOST_REST,900,0.77165,2.28734,0.771,4,discharge,1,-9.157,3.052,10.0,9.9,3.9153,3.7031,23.1743,05-05-22_15.49_RESTPulse_protocol_HPPC_IN21700_30T_cycle_#900.mat
BOOST_REST,900,0.77165,2.28734,0.7712,4,charge,1,4.577,1.526,2.0,2.0,3.9204,4.0039,18.2434,05-05-22_15.49_RESTPulse_protocol_HPPC_IN21700_30T_cycle_#900.mat
BOOST_REST,900,0.77165,2.28734,0.7712,4,charge,1,4.577,1.526,10.0,9.9,3.9204,4.0253,22.9189,05-05-22_15.49_RESTPulse_protocol_HPPC_IN21700_30T_cycle_#900.mat
BOOST_REST,900,0.77165,2.28734,0.771,4,discharge,2,-18.311,6.104,2.0,2.0,3.9156,3.5918,17.6834,05-05-22_15.49_RESTPulse_protocol_HPPC_IN21700_30T_cycle_#900.mat
BOOST_REST,900,0.77165,2.28734,0.771,4,discharge,2,-18.311,6.104,10.0,9.9,3.9156,3.5093,22.1888,05-05-22_15.49_RESTPulse_protocol_HPPC_IN21700_30T_cycle_#900.mat
BOOST_REST,900,0.77165,2.28734,0.7712,4,charge,2,13.733,4.578,2.0,2.0,3.9239,4.1617,17.316,05-05-22_15.49_RESTPulse_protocol_HPPC_IN21700_30T_cycle_#900.mat
BOOST_REST,900,0.77165,2.28734,0.7712,4,charge,2,13.733,4.578,10.0,9.9,3.9239,4.2,20.1049,05-05-22_15.49_RESTPulse_protocol_HPPC_IN21700_30T_cycle_#900.mat
BOOST_REST,900,0.77165,2.28734,0.7709,4,discharge,3,-26.323,8.774,2.0,2.0,3.9158,3.4623,17.2283,05-05-22_15.49_RESTPulse_protocol_HPPC_IN21700_30T_cycle_#900.mat
BOOST_REST,900,0.77165,2.28734,0.7709,4,discharge,3,-26.323,8.774,10.0,9.9,3.9158,3.3349,22.0682,05-05-22_15.49_RESTPulse_protocol_HPPC_IN21700_30T_cycle_#900.mat
BOOST_REST,900,0.77165,2.28734,0.7713,4,charge,3,14.523,4.841,2.0,1.9,3.9268,4.2001,18.8184,05-05-22_15.49_RESTPulse_protocol_HPPC_IN21700_30T_cycle_#900.mat
BOOST_REST,900,0.77165,2.28734,0.7713,4,charge,3,14.523,4.841,10.0,9.9,3.9268,4.2,18.8115,05-05-22_15.49_RESTPulse_protocol_HPPC_IN21700_30T_cycle_#900.mat
BOOST_REST,900,0.77165,2.28734,0.6948,5,discharge,0,-2.288,0.763,2.0,2.0,3.8561,3.8152,17.8743,05-05-22_15.49_RESTPulse_protocol_HPPC_IN21700_30T_cycle_#900.mat
BOOST_REST,900,0.77165,2.28734,0.6948,5,discharge,0,-2.288,0.763,10.0,9.9,3.8561,3.8032,23.1186,05-05-22_15.49_RESTPulse_protocol_HPPC_IN21700_30T_cycle_#900.mat
BOOST_REST,900,0.77165,2.28734,0.6948,5,charge,0,1.144,0.381,2.0,2.0,3.8578,3.8778,17.4886,05-05-22_15.49_RESTPulse_protocol_HPPC_IN21700_30T_cycle_#900.mat
BOOST_REST,900,0.77165,2.28734,0.6948,5,charge,0,1.144,0.381,10.0,9.9,3.8578,3.8832,22.2106,05-05-22_15.49_RESTPulse_protocol_HPPC_IN21700_30T_cycle_#900.mat
BOOST_REST,900,0.77165,2.28734,0.6947,5,discharge,1,-9.157,3.052,2.0,2.0,3.8565,3.6949,17.6483,05-05-22_15.49_RESTPulse_protocol_HPPC_IN21700_30T_cycle_#900.mat
BOOST_REST,900,0.77165,2.28734,0.6947,5,discharge,1,-9.157,3.052,10.0,9.9,3.8565,3.6495,22.6064,05-05-22_15.49_RESTPulse_protocol_HPPC_IN21700_30T_cycle_#900.mat
BOOST_REST,900,0.77165,2.28734,0.6949,5,charge,1,4.577,1.526,2.0,2.0,3.8613,3.9409,17.3905,05-05-22_15.49_RESTPulse_protocol_HPPC_IN21700_30T_cycle_#900.mat
BOOST_REST,900,0.77165,2.28734,0.6949,5,charge,1,4.577,1.526,10.0,9.9,3.8613,3.959,21.3449,05-05-22_15.49_RESTPulse_protocol_HPPC_IN21700_30T_cycle_#900.mat
BOOST_REST,900,0.77165,2.28734,0.6946,5,discharge,2,-18.312,6.104,2.0,2.0,3.8568,3.544,17.0817,05-05-22_15.49_RESTPulse_protocol_HPPC_IN21700_30T_cycle_#900.mat
BOOST_REST,900,0.77165,2.28734,0.6946,5,discharge,2,-18.312,6.104,10.0,9.9,3.8568,3.4574,21.8108,05-05-22_15.49_RESTPulse_protocol_HPPC_IN21700_30T_cycle_#900.mat
BOOST_REST,900,0.77165,2.28734,0.6949,5,charge,2,13.735,4.578,2.0,2.0,3.8635,4.0895,16.4543,05-05-22_15.49_RESTPulse_protocol_HPPC_IN21700_30T_cycle_#900.mat
BOOST_REST,900,0.77165,2.28734,0.6949,5,charge,2,13.735,4.578,10.0,9.9,3.8635,4.1354,19.7961,05-05-22_15.49_RESTPulse_protocol_HPPC_IN21700_30T_cycle_#900.mat
BOOST_REST,900,0.77165,2.28734,0.6946,5,discharge,3,-26.322,8.774,2.0,1.9,3.8571,3.4243,16.4425,05-05-22_15.49_RESTPulse_protocol_HPPC_IN21700_30T_cycle_#900.mat
BOOST_REST,900,0.77165,2.28734,0.6946,5,discharge,3,-26.322,8.774,10.0,9.9,3.8571,3.2902,21.5371,05-05-22_15.49_RESTPulse_protocol_HPPC_IN21700_30T_cycle_#900.mat
BOOST_REST,900,0.77165,2.28734,0.695,5,charge,3,19.632,6.544,2.0,2.0,3.8666,4.2001,16.9876,05-05-22_15.49_RESTPulse_protocol_HPPC_IN21700_30T_cycle_#900.mat
BOOST_REST,900,0.77165,2.28734,0.695,5,charge,3,19.632,6.544,10.0,9.9,3.8666,4.2,16.9825,05-05-22_15.49_RESTPulse_protocol_HPPC_IN21700_30T_cycle_#900.mat
BOOST_REST,900,0.77165,2.28734,0.6185,6,discharge,0,-2.29,0.763,2.0,2.0,3.7879,3.7479,17.4657,05-05-22_15.49_RESTPulse_protocol_HPPC_IN21700_30T_cycle_#900.mat
BOOST_REST,900,0.77165,2.28734,0.6185,6,discharge,0,-2.29,0.763,10.0,9.9,3.7879,3.735,23.0984,05-05-22_15.49_RESTPulse_protocol_HPPC_IN21700_30T_cycle_#900.mat
BOOST_REST,900,0.77165,2.28734,0.6185,6,charge,0,1.146,0.382,2.0,2.0,3.7898,3.8096,17.2835,05-05-22_15.49_RESTPulse_protocol_HPPC_IN21700_30T_cycle_#900.mat
BOOST_REST,900,0.77165,2.28734,0.6185,6,charge,0,1.146,0.382,10.0,9.9,3.7898,3.8154,22.3464,05-05-22_15.49_RESTPulse_protocol_HPPC_IN21700_30T_cycle_#900.mat
BOOST_REST,900,0.77165,2.28734,0.6184,6,discharge,1,-9.155,3.052,2.0,2.0,3.7884,3.6304,17.2587,05-05-22_15.49_RESTPulse_protocol_HPPC_IN21700_30T_cycle_#900.mat
BOOST_REST,900,0.77165,2.28734,0.6184,6,discharge,1,-9.155,3.052,10.0,9.9,3.7884,3.5826,22.48,05-05-22_15.49_RESTPulse_protocol_HPPC_IN21700_30T_cycle_#900.mat
BOOST_REST,900,0.77165,2.28734,0.6186,6,charge,1,4.577,1.526,2.0,2.0,3.7937,3.8714,16.9751,05-05-22_15.49_RESTPulse_protocol_HPPC_IN21700_30T_cycle_#900.mat
BOOST_REST,900,0.77165,2.28734,0.6186,6,charge,1,4.577,1.526,10.0,9.9,3.7937,3.8921,21.4974,05-05-22_15.49_RESTPulse_protocol_HPPC_IN21700_30T_cycle_#900.mat
BOOST_REST,900,0.77165,2.28734,0.6184,6,discharge,2,-18.311,6.104,2.0,2.0,3.7888,3.4828,16.7113,05-05-22_15.49_RESTPulse_protocol_HPPC_IN21700_30T_cycle_#900.mat
BOOST_REST,900,0.77165,2.28734,0.6184,6,discharge,2,-18.311,6.104,10.0,9.9,3.7888,3.3929,21.6209,05-05-22_15.49_RESTPulse_protocol_HPPC_IN21700_30T_cycle_#900.mat
BOOST_REST,900,0.77165,2.28734,0.6186,6,charge,2,13.734,4.578,2.0,2.0,3.7975,4.0179,16.0478,05-05-22_15.49_RESTPulse_protocol_HPPC_IN21700_30T_cycle_#900.mat
BOOST_REST,900,0.77165,2.28734,0.6186,6,charge,2,13.734,4.578,10.0,9.9,3.7975,4.0657,19.5282,05-05-22_15.49_RESTPulse_protocol_HPPC_IN21700_30T_cycle_#900.mat
BOOST_REST,900,0.77165,2.28734,0.6183,6,discharge,3,-26.321,8.774,2.0,2.0,3.789,3.3631,16.181,05-05-22_15.49_RESTPulse_protocol_HPPC_IN21700_30T_cycle_#900.mat
BOOST_REST,900,0.77165,2.28734,0.6183,6,discharge,3,-26.321,8.774,10.0,9.9,3.789,3.2297,21.2492,05-05-22_15.49_RESTPulse_protocol_HPPC_IN21700_30T_cycle_#900.mat
BOOST_REST,900,0.77165,2.28734,0.6187,6,charge,3,22.888,7.629,2.0,2.0,3.8003,4.1485,15.2132,05-05-22_15.49_RESTPulse_protocol_HPPC_IN21700_30T_cycle_#900.mat
BOOST_REST,900,0.77165,2.28734,0.6187,6,charge,3,22.888,7.629,10.0,9.9,3.8003,4.2,17.4633,05-05-22_15.49_RESTPulse_protocol_HPPC_IN21700_30T_cycle_#900.mat
BOOST_REST,900,0.77165,2.28734,0.5422,7,discharge,0,-2.288,0.763,2.0,2.0,3.7025,3.6622,17.6129,05-05-22_15.49_RESTPulse_protocol_HPPC_IN21700_30T_cycle_#900.mat
BOOST_REST,900,0.77165,2.28734,0.5422,7,discharge,0,-2.288,0.763,10.0,9.9,3.7025,3.6487,23.513,05-05-22_15.49_RESTPulse_protocol_HPPC_IN21700_30T_cycle_#900.mat
BOOST_REST,900,0.77165,2.28734,0.5422,7,charge,0,1.144,0.381,2.0,1.9,3.7051,3.725,17.3997,05-05-22_15.49_RESTPulse_protocol_HPPC_IN21700_30T_cycle_#900.mat
BOOST_REST,900,0.77165,2.28734,0.5422,7,charge,0,1.144,0.381,10.0,9.9,3.7051,3.7311,22.7332,05-05-22_15.49_RESTPulse_protocol_HPPC_IN21700_30T_cycle_#900.mat
BOOST_REST,900,0.77165,2.28734,0.5421,7,discharge,1,-9.155,3.052,2.0,2.0,3.7037,3.5418,17.6839,05-05-22_15.49_RESTPulse_protocol_HPPC_IN21700_30T_cycle_#900.mat
BOOST_REST,900,0.77165,2.28734,0.5421,7,discharge,1,-9.155,3.052,10.0,9.9,3.7037,3.4925,23.0689,05-05-22_15.49_RESTPulse_protocol_HPPC_IN21700_30T_cycle_#900.mat
BOOST_REST,900,0.77165,2.28734,0.5422,7,charge,1,4.578,1.526,2.0,2.0,3.7092,3.7886,17.345,05-05-22_15.49_RESTPulse_protocol_HPPC_IN21700_30T_cycle_#900.mat
BOOST_REST,900,0.77165,2.28734,0.5422,7,charge,1,4.578,1.526,10.0,9.9,3.7092,3.8116,22.3693,05-05-22_15.49_RESTPulse_protocol_HPPC_IN21700_30T_cycle_#900.mat
BOOST_REST,900,0.77165,2.28734,0.5421,7,discharge,2,-18.311,6.104,2.0,2.0,3.7043,3.3912,17.099,05-05-22_15.49_RESTPulse_protocol_HPPC_IN21700_30T_cycle_#900.mat
BOOST_REST,900,0.77165,2.28734,0.5421,7,discharge,2,-18.311,6.104,10.0,9.9,3.7043,3.3001,22.0742,05-05-22_15.49_RESTPulse_protocol_HPPC_IN21700_30T_cycle_#900.mat
BOOST_REST,900,0.77165,2.28734,0.5423,7,charge,2,13.734,4.578,2.0,2.0,3.7138,3.9398,16.4555,05-05-22_15.49_RESTPulse_protocol_HPPC_IN21700_30T_cycle_#900.mat
BOOST_REST,900,0.77165,2.28734,0.5423,7,charge,2,13.734,4.578,10.0,9.9,3.7138,3.9958,20.533,05-05-22_15.49_RESTPulse_protocol_HPPC_IN21700_30T_cycle_#900.mat
BOOST_REST,900,0.77165,2.28734,0.542,7,discharge,3,-26.323,8.774,2.0,1.9,3.7046,3.2713,16.4609,05-05-22_15.49_RESTPulse_protocol_HPPC_IN21700_30T_cycle_#900.mat
BOOST_REST,900,0.77165,2.28734,0.542,7,discharge,3,-26.323,8.774,10.0,9.9,3.7046,3.1328,21.7224,05-05-22_15.49_RESTPulse_protocol_HPPC_IN21700_30T_cycle_#900.mat
BOOST_REST,900,0.77165,2.28734,0.5424,7,charge,3,22.889,7.63,2.0,2.0,3.7172,4.0752,15.6407,05-05-22_15.49_RESTPulse_protocol_HPPC_IN21700_30T_cycle_#900.mat
