Repository: KikETs/ECM_HYBRID_BMS_JOINT

## Results

| Arm | Model | Size | Protocol | Result | Worst cell |
|---|---|---|---|---|---|
| SOP | 2RC table + trim (A8) | 4 effective coefficients, 2 EW states | leave-one-cell-out | usable current 69.6 % discharge, 59.5 % charge (τ = 10 s) | 59.9 % / 53.5 % (BOOST_REST) |
| SOH | dQ/dV ridge | 65 coefficients | leave-one-cell-out | RMSE 0.0094, bias −0.0005 | 0.0130 (BOOST_REST) |
| SOC | 2RC EKF, low-current gate | 3 states | leave-one-cell-out | **2.34 %p** over six sensor disturbances on estimated SOH (2.325 on true SOH), per cell 2.00–2.75 | 4.60 %p (BOOST_NEGPULSE_1S, current offset −0.10 A) |

The SOH arm was a 10,945-parameter CNN until the second audit round. Nested

File: analysis/uypydj_hppc_resistance.csv (part 97 of 225)
protocol,cycle,SOH,CAP_Ah,SOC,soc_group,direction,rate_rank,I_A,CRate_rated,tau_s,tau_actual_s,V_pre_V,V_tau_V,R_mOhm,file
BOOST_REST,900,0.77165,2.28734,0.5424,7,charge,3,22.889,7.63,10.0,9.9,3.7172,4.1566,19.197,05-05-22_15.49_RESTPulse_protocol_HPPC_IN21700_30T_cycle_#900.mat
BOOST_REST,900,0.77165,2.28734,0.4659,8,discharge,0,-2.288,0.763,2.0,2.0,3.6177,3.5766,17.9609,05-05-22_15.49_RESTPulse_protocol_HPPC_IN21700_30T_cycle_#900.mat
BOOST_REST,900,0.77165,2.28734,0.4659,8,discharge,0,-2.288,0.763,10.0,9.9,3.6177,3.5634,23.7294,05-05-22_15.49_RESTPulse_protocol_HPPC_IN21700_30T_cycle_#900.mat
BOOST_REST,900,0.77165,2.28734,0.4659,8,charge,0,1.144,0.381,2.0,2.0,3.6197,3.6397,17.4871,05-05-22_15.49_RESTPulse_protocol_HPPC_IN21700_30T_cycle_#900.mat
BOOST_REST,900,0.77165,2.28734,0.4659,8,charge,0,1.144,0.381,10.0,9.9,3.6197,3.6457,22.7332,05-05-22_15.49_RESTPulse_protocol_HPPC_IN21700_30T_cycle_#900.mat
BOOST_REST,900,0.77165,2.28734,0.4658,8,discharge,1,-9.155,3.052,2.0,1.9,3.6175,3.4569,17.5429,05-05-22_15.49_RESTPulse_protocol_HPPC_IN21700_30T_cycle_#900.mat
BOOST_REST,900,0.77165,2.28734,0.4658,8,discharge,1,-9.155,3.052,10.0,9.9,3.6175,3.4111,22.5458,05-05-22_15.49_RESTPulse_protocol_HPPC_IN21700_30T_cycle_#900.mat
BOOST_REST,900,0.77165,2.28734,0.466,8,charge,1,4.577,1.526,2.0,2.0,3.6238,3.7033,17.3687,05-05-22_15.49_RESTPulse_protocol_HPPC_IN21700_30T_cycle_#900.mat
BOOST_REST,900,0.77165,2.28734,0.466,8,charge,1,4.577,1.526,10.0,9.9,3.6238,3.726,22.3281,05-05-22_15.49_RESTPulse_protocol_HPPC_IN21700_30T_cycle_#900.mat
BOOST_REST,900,0.77165,2.28734,0.4658,8,discharge,2,-18.312,6.104,2.0,2.0,3.6187,3.3072,17.0107,05-05-22_15.49_RESTPulse_protocol_HPPC_IN21700_30T_cycle_#900.mat
BOOST_REST,900,0.77165,2.28734,0.4658,8,discharge,2,-18.312,6.104,10.0,9.9,3.6187,3.2197,21.789,05-05-22_15.49_RESTPulse_protocol_HPPC_IN21700_30T_cycle_#900.mat
BOOST_REST,900,0.77165,2.28734,0.466,8,charge,2,13.736,4.579,2.0,2.0,3.6285,3.8534,16.373,05-05-22_15.49_RESTPulse_protocol_HPPC_IN21700_30T_cycle_#900.mat
BOOST_REST,900,0.77165,2.28734,0.466,8,charge,2,13.736,4.579,10.0,9.9,3.6285,3.9129,20.7047,05-05-22_15.49_RESTPulse_protocol_HPPC_IN21700_30T_cycle_#900.mat
BOOST_REST,900,0.77165,2.28734,0.4657,8,discharge,3,-26.324,8.775,2.0,2.0,3.6188,3.1865,16.4223,05-05-22_15.49_RESTPulse_protocol_HPPC_IN21700_30T_cycle_#900.mat
BOOST_REST,900,0.77165,2.28734,0.4657,8,discharge,3,-26.324,8.775,10.0,9.9,3.6188,3.0461,21.7558,05-05-22_15.49_RESTPulse_protocol_HPPC_IN21700_30T_cycle_#900.mat
BOOST_REST,900,0.77165,2.28734,0.4661,8,charge,3,22.89,7.63,2.0,2.0,3.6321,3.9879,15.5439,05-05-22_15.49_RESTPulse_protocol_HPPC_IN21700_30T_cycle_#900.mat
BOOST_REST,900,0.77165,2.28734,0.4661,8,charge,3,22.89,7.63,10.0,9.9,3.6321,4.0746,19.3316,05-05-22_15.49_RESTPulse_protocol_HPPC_IN21700_30T_cycle_#900.mat
BOOST_REST,900,0.77165,2.28734,0.3896,9,discharge,0,-2.29,0.763,2.0,2.0,3.5517,3.508,19.0821,05-05-22_15.49_RESTPulse_protocol_HPPC_IN21700_30T_cycle_#900.mat
BOOST_REST,900,0.77165,2.28734,0.3896,9,discharge,0,-2.29,0.763,10.0,9.9,3.5517,3.4938,25.2827,05-05-22_15.49_RESTPulse_protocol_HPPC_IN21700_30T_cycle_#900.mat
BOOST_REST,900,0.77165,2.28734,0.3896,9,charge,0,1.145,0.382,2.0,1.9,3.5532,3.5742,18.3342,05-05-22_15.49_RESTPulse_protocol_HPPC_IN21700_30T_cycle_#900.mat
BOOST_REST,900,0.77165,2.28734,0.3896,9,charge,0,1.145,0.382,10.0,9.9,3.5532,3.5795,22.9614,05-05-22_15.49_RESTPulse_protocol_HPPC_IN21700_30T_cycle_#900.mat
BOOST_REST,900,0.77165,2.28734,0.3896,9,discharge,1,-9.157,3.052,2.0,2.0,3.5521,3.3813,18.6524,05-05-22_15.49_RESTPulse_protocol_HPPC_IN21700_30T_cycle_#900.mat
BOOST_REST,900,0.77165,2.28734,0.3896,9,discharge,1,-9.157,3.052,10.0,9.9,3.5521,3.3247,24.8335,05-05-22_15.49_RESTPulse_protocol_HPPC_IN21700_30T_cycle_#900.mat
BOOST_REST,900,0.77165,2.28734,0.3897,9,charge,1,4.577,1.526,2.0,2.0,3.5569,3.6388,17.8923,05-05-22_15.49_RESTPulse_protocol_HPPC_IN21700_30T_cycle_#900.mat
BOOST_REST,900,0.77165,2.28734,0.3897,9,charge,1,4.577,1.526,10.0,9.9,3.5569,3.6581,22.1086,05-05-22_15.49_RESTPulse_protocol_HPPC_IN21700_30T_cycle_#900.mat
BOOST_REST,900,0.77165,2.28734,0.3895,9,discharge,2,-18.311,6.104,2.0,2.0,3.5511,3.2243,17.8472,05-05-22_15.49_RESTPulse_protocol_HPPC_IN21700_30T_cycle_#900.mat
BOOST_REST,900,0.77165,2.28734,0.3895,9,discharge,2,-18.311,6.104,10.0,9.9,3.5511,3.0989,24.6955,05-05-22_15.49_RESTPulse_protocol_HPPC_IN21700_30T_cycle_#900.mat
BOOST_REST,900,0.77165,2.28734,0.3897,9,charge,2,13.734,4.578,2.0,2.0,3.5614,3.7911,16.7249,05-05-22_15.49_RESTPulse_protocol_HPPC_IN21700_30T_cycle_#900.mat
BOOST_REST,900,0.77165,2.28734,0.3897,9,charge,2,13.734,4.578,10.0,9.9,3.5614,3.8477,20.8461,05-05-22_15.49_RESTPulse_protocol_HPPC_IN21700_30T_cycle_#900.mat
BOOST_REST,900,0.77165,2.28734,0.3894,9,discharge,3,-26.323,8.774,2.0,2.0,3.5517,3.0934,17.4106,05-05-22_15.49_RESTPulse_protocol_HPPC_IN21700_30T_cycle_#900.mat
BOOST_REST,900,0.77165,2.28734,0.3894,9,discharge,3,-26.323,8.774,10.0,9.9,3.5517,2.8833,25.3922,05-05-22_15.49_RESTPulse_protocol_HPPC_IN21700_30T_cycle_#900.mat
BOOST_REST,900,0.77165,2.28734,0.3898,9,charge,3,22.889,7.63,2.0,2.0,3.565,3.9273,15.8286,05-05-22_15.49_RESTPulse_protocol_HPPC_IN21700_30T_cycle_#900.mat
BOOST_REST,900,0.77165,2.28734,0.3898,9,charge,3,22.889,7.63,10.0,9.9,3.565,4.0151,19.6645,05-05-22_15.49_RESTPulse_protocol_HPPC_IN21700_30T_cycle_#900.mat
BOOST_REST,900,0.77165,2.28734,0.3515,10,discharge,0,-2.288,0.763,2.0,2.0,3.521,3.4751,20.0603,05-05-22_15.49_RESTPulse_protocol_HPPC_IN21700_30T_cycle_#900.mat
BOOST_REST,900,0.77165,2.28734,0.3515,10,discharge,0,-2.288,0.763,10.0,9.9,3.521,3.4577,27.6649,05-05-22_15.49_RESTPulse_protocol_HPPC_IN21700_30T_cycle_#900.mat
BOOST_REST,900,0.77165,2.28734,0.3515,10,charge,0,1.145,0.382,2.0,2.0,3.523,3.5451,19.2946,05-05-22_15.49_RESTPulse_protocol_HPPC_IN21700_30T_cycle_#900.mat
BOOST_REST,900,0.77165,2.28734,0.3515,10,charge,0,1.145,0.382,10.0,9.9,3.523,3.5513,24.7075,05-05-22_15.49_RESTPulse_protocol_HPPC_IN21700_30T_cycle_#900.mat
BOOST_REST,900,0.77165,2.28734,0.3514,10,discharge,1,-9.155,3.052,2.0,2.0,3.5214,3.3405,19.7603,05-05-22_15.49_RESTPulse_protocol_HPPC_IN21700_30T_cycle_#900.mat
BOOST_REST,900,0.77165,2.28734,0.3514,10,discharge,1,-9.155,3.052,10.0,9.9,3.5214,3.2668,27.8109,05-05-22_15.49_RESTPulse_protocol_HPPC_IN21700_30T_cycle_#900.mat
BOOST_REST,900,0.77165,2.28734,0.3515,10,charge,1,4.577,1.526,2.0,2.0,3.5281,3.6127,18.4829,05-05-22_15.49_RESTPulse_protocol_HPPC_IN21700_30T_cycle_#900.mat
BOOST_REST,900,0.77165,2.28734,0.3515,10,charge,1,4.577,1.526,10.0,9.9,3.5281,3.6322,22.7432,05-05-22_15.49_RESTPulse_protocol_HPPC_IN21700_30T_cycle_#900.mat
BOOST_REST,900,0.77165,2.28734,0.3513,10,discharge,2,-18.31,6.103,2.0,2.0,3.5216,3.1741,18.9787,05-05-22_15.49_RESTPulse_protocol_HPPC_IN21700_30T_cycle_#900.mat
BOOST_REST,900,0.77165,2.28734,0.3513,10,discharge,2,-18.31,6.103,10.0,9.9,3.5216,3.0073,28.0885,05-05-22_15.49_RESTPulse_protocol_HPPC_IN21700_30T_cycle_#900.mat
BOOST_REST,900,0.77165,2.28734,0.3516,10,charge,2,13.734,4.578,2.0,2.0,3.5335,3.7648,16.8414,05-05-22_15.49_RESTPulse_protocol_HPPC_IN21700_30T_cycle_#900.mat
BOOST_REST,900,0.77165,2.28734,0.3516,10,charge,2,13.734,4.578,10.0,9.9,3.5335,3.818,20.715,05-05-22_15.49_RESTPulse_protocol_HPPC_IN21700_30T_cycle_#900.mat
BOOST_REST,900,0.77165,2.28734,0.3513,10,discharge,3,-26.322,8.774,2.0,2.0,3.5212,3.0371,18.3915,05-05-22_15.49_RESTPulse_protocol_HPPC_IN21700_30T_cycle_#900.mat
BOOST_REST,900,0.77165,2.28734,0.3513,10,discharge,3,-26.322,8.774,10.0,9.9,3.5212,2.7535,29.1657,05-05-22_15.49_RESTPulse_protocol_HPPC_IN21700_30T_cycle_#900.mat
BOOST_REST,900,0.77165,2.28734,0.3517,10,charge,3,22.888,7.629,2.0,2.0,3.5367,3.8975,15.7637,05-05-22_15.49_RESTPulse_protocol_HPPC_IN21700_30T_cycle_#900.mat
BOOST_REST,900,0.77165,2.28734,0.3517,10,charge,3,22.888,7.629,10.0,9.9,3.5367,3.9825,19.4775,05-05-22_15.49_RESTPulse_protocol_HPPC_IN21700_30T_cycle_#900.mat
BOOST_REST,900,0.77165,2.28734,0.3133,11,discharge,0,-2.288,0.763,2.0,2.0,3.4822,3.4338,21.1538,05-05-22_15.49_RESTPulse_protocol_HPPC_IN21700_30T_cycle_#900.mat
BOOST_REST,900,0.77165,2.28734,0.3133,11,discharge,0,-2.288,0.763,10.0,9.9,3.4822,3.412,30.6818,05-05-22_15.49_RESTPulse_protocol_HPPC_IN21700_30T_cycle_#900.mat
BOOST_REST,900,0.77165,2.28734,0.3133,11,charge,0,1.143,0.381,2.0,2.0,3.4848,3.5081,20.3778,05-05-22_15.49_RESTPulse_protocol_HPPC_IN21700_30T_cycle_#900.mat
BOOST_REST,900,0.77165,2.28734,0.3133,11,charge,0,1.143,0.381,10.0,9.9,3.4848,3.5166,27.8118,05-05-22_15.49_RESTPulse_protocol_HPPC_IN21700_30T_cycle_#900.mat
BOOST_REST,900,0.77165,2.28734,0.3132,11,discharge,1,-9.157,3.052,2.0,2.0,3.483,3.2877,21.3286,05-05-22_15.49_RESTPulse_protocol_HPPC_IN21700_30T_cycle_#900.mat
BOOST_REST,900,0.77165,2.28734,0.3132,11,discharge,1,-9.157,3.052,10.0,9.9,3.483,3.1891,32.0967,05-05-22_15.49_RESTPulse_protocol_HPPC_IN21700_30T_cycle_#900.mat
BOOST_REST,900,0.77165,2.28734,0.3134,11,charge,1,4.577,1.526,2.0,2.0,3.4922,3.582,19.6194,05-05-22_15.49_RESTPulse_protocol_HPPC_IN21700_30T_cycle_#900.mat
BOOST_REST,900,0.77165,2.28734,0.3134,11,charge,1,4.577,1.526,10.0,9.9,3.4922,3.6072,25.1251,05-05-22_15.49_RESTPulse_protocol_HPPC_IN21700_30T_cycle_#900.mat
BOOST_REST,900,0.77165,2.28734,0.3132,11,discharge,2,-18.31,6.103,2.0,2.0,3.4831,3.0995,20.9503,05-05-22_15.49_RESTPulse_protocol_HPPC_IN21700_30T_cycle_#900.mat
BOOST_REST,900,0.77165,2.28734,0.3132,11,discharge,2,-18.31,6.103,10.0,9.9,3.4831,2.8647,33.7739,05-05-22_15.49_RESTPulse_protocol_HPPC_IN21700_30T_cycle_#900.mat
BOOST_REST,900,0.77165,2.28734,0.3134,11,charge,2,13.736,4.579,2.0,2.0,3.5005,3.7418,17.567,05-05-22_15.49_RESTPulse_protocol_HPPC_IN21700_30T_cycle_#900.mat
BOOST_REST,900,0.77165,2.28734,0.3134,11,charge,2,13.736,4.579,10.0,9.9,3.5005,3.7938,21.3526,05-05-22_15.49_RESTPulse_protocol_HPPC_IN21700_30T_cycle_#900.mat
BOOST_REST,900,0.77165,2.28734,0.3131,11,discharge,3,-26.322,8.774,2.0,1.9,3.4846,2.9479,20.3898,05-05-22_15.49_RESTPulse_protocol_HPPC_IN21700_30T_cycle_#900.mat
BOOST_REST,900,0.77165,2.28734,0.3131,11,discharge,3,-26.322,8.774,10.0,9.9,3.4846,2.5027,37.3034,05-05-22_15.49_RESTPulse_protocol_HPPC_IN21700_30T_cycle_#900.mat
BOOST_REST,900,0.77165,2.28734,0.3135,11,charge,3,22.888,7.629,2.0,1.9,3.5055,3.8728,16.0477,05-05-22_15.49_RESTPulse_protocol_HPPC_IN21700_30T_cycle_#900.mat
BOOST_REST,900,0.77165,2.28734,0.3135,11,charge,3,22.888,7.629,10.0,9.9,3.5055,3.9576,19.7527,05-05-22_15.49_RESTPulse_protocol_HPPC_IN21700_30T_cycle_#900.mat
BOOST_REST,900,0.77165,2.28734,0.2751,12,discharge,0,-2.288,0.763,2.0,1.9,3.4253,3.3704,23.9916,05-05-22_15.49_RESTPulse_protocol_HPPC_IN21700_30T_cycle_#900.mat
BOOST_REST,900,0.77165,2.28734,0.2751,12,discharge,0,-2.288,0.763,10.0,9.9,3.4253,3.3393,37.5825,05-05-22_15.49_RESTPulse_protocol_HPPC_IN21700_30T_cycle_#900.mat
BOOST_REST,900,0.77165,2.28734,0.2752,12,charge,0,1.145,0.382,2.0,2.0,3.429,3.4553,22.9594,05-05-22_15.49_RESTPulse_protocol_HPPC_IN21700_30T_cycle_#900.mat
BOOST_REST,900,0.77165,2.28734,0.2752,12,charge,0,1.145,0.382,10.0,9.9,3.429,3.4673,33.4352,05-05-22_15.49_RESTPulse_protocol_HPPC_IN21700_30T_cycle_#900.mat
BOOST_REST,900,0.77165,2.28734,0.2751,12,discharge,1,-9.155,3.052,2.0,2.0,3.426,3.2041,24.2384,05-05-22_15.49_RESTPulse_protocol_HPPC_IN21700_30T_cycle_#900.mat
BOOST_REST,900,0.77165,2.28734,0.2751,12,discharge,1,-9.155,3.052,10.0,9.9,3.426,3.0613,39.8366,05-05-22_15.49_RESTPulse_protocol_HPPC_IN21700_30T_cycle_#900.mat
BOOST_REST,900,0.77165,2.28734,0.2752,12,charge,1,4.579,1.526,2.0,2.0,3.4392,3.5388,21.751,05-05-22_15.49_RESTPulse_protocol_HPPC_IN21700_30T_cycle_#900.mat
BOOST_REST,900,0.77165,2.28734,0.2752,12,charge,1,4.579,1.526,10.0,9.9,3.4392,3.5752,29.7002,05-05-22_15.49_RESTPulse_protocol_HPPC_IN21700_30T_cycle_#900.mat
BOOST_REST,900,0.77165,2.28734,0.275,12,discharge,2,-18.31,6.103,2.0,2.0,3.4287,2.9933,23.7794,05-05-22_15.49_RESTPulse_protocol_HPPC_IN21700_30T_cycle_#900.mat
BOOST_REST,900,0.77165,2.28734,0.275,12,discharge,2,-18.31,6.103,10.0,9.9,3.4287,2.6092,44.757,05-05-22_15.49_RESTPulse_protocol_HPPC_IN21700_30T_cycle_#900.mat
BOOST_REST,900,0.77165,2.28734,0.2753,12,charge,2,13.733,4.578,2.0,2.0,3.4528,3.7095,18.6922,05-05-22_15.49_RESTPulse_protocol_HPPC_IN21700_30T_cycle_#900.mat
BOOST_REST,900,0.77165,2.28734,0.2753,12,charge,2,13.733,4.578,10.0,9.9,3.4528,3.7672,22.8938,05-05-22_15.49_RESTPulse_protocol_HPPC_IN21700_30T_cycle_#900.mat
BOOST_REST,900,0.77165,2.28734,0.275,12,discharge,3,-26.32,8.773,2.0,2.0,3.4304,2.8177,23.2789,05-05-22_15.49_RESTPulse_protocol_HPPC_IN21700_30T_cycle_#900.mat
BOOST_REST,900,0.77165,2.28734,0.275,12,discharge,3,-26.32,8.773,10.0,9.9,3.4304,2.4999,35.3533,05-05-22_15.49_RESTPulse_protocol_HPPC_IN21700_30T_cycle_#900.mat
BOOST_REST,900,0.77165,2.28734,0.2754,12,charge,3,22.888,7.629,2.0,1.9,3.4605,3.8425,16.69,05-05-22_15.49_RESTPulse_protocol_HPPC_IN21700_30T_cycle_#900.mat
BOOST_REST,900,0.77165,2.28734,0.2754,12,charge,3,22.888,7.629,10.0,9.9,3.4605,3.9279,20.4212,05-05-22_15.49_RESTPulse_protocol_HPPC_IN21700_30T_cycle_#900.mat
BOOST_REST,937,0.76327,2.26247,1.0,0,discharge,0,-2.263,0.754,2.0,2.0,4.1214,4.059,27.5777,05-10-22_22.57_RESTPulse_protocol_HPPC_IN21700_30T_cycle_#937.mat
BOOST_REST,937,0.76327,2.26247,1.0,0,discharge,0,-2.263,0.754,10.0,9.7,4.1214,4.0381,36.8144,05-10-22_22.57_RESTPulse_protocol_HPPC_IN21700_30T_cycle_#937.mat
BOOST_REST,937,0.76327,2.26247,1.0,0,charge,0,1.132,0.377,2.0,2.0,4.1364,4.1742,33.3981,05-10-22_22.57_RESTPulse_protocol_HPPC_IN21700_30T_cycle_#937.mat
BOOST_REST,937,0.76327,2.26247,1.0,0,charge,0,1.132,0.377,10.0,9.9,4.1364,4.1881,45.6794,05-10-22_22.57_RESTPulse_protocol_HPPC_IN21700_30T_cycle_#937.mat
BOOST_REST,937,0.76327,2.26247,0.9999,0,discharge,1,-9.05,3.017,2.0,2.0,4.1308,3.8752,28.2431,05-10-22_22.57_RESTPulse_protocol_HPPC_IN21700_30T_cycle_#937.mat
BOOST_REST,937,0.76327,2.26247,0.9999,0,discharge,1,-9.05,3.017,10.0,9.9,4.1308,3.8325,32.9613,05-10-22_22.57_RESTPulse_protocol_HPPC_IN21700_30T_cycle_#937.mat
BOOST_REST,937,0.76327,2.26247,1.0,0,charge,1,1.538,0.513,2.0,2.0,4.1412,4.2,38.2215,05-10-22_22.57_RESTPulse_protocol_HPPC_IN21700_30T_cycle_#937.mat
BOOST_REST,937,0.76327,2.26247,1.0,0,charge,1,1.538,0.513,10.0,9.9,4.1412,4.2,38.2215,05-10-22_22.57_RESTPulse_protocol_HPPC_IN21700_30T_cycle_#937.mat
BOOST_REST,937,0.76327,2.26247,0.9998,0,discharge,2,-18.1,6.033,2.0,1.9,4.1298,3.6922,24.1768,05-10-22_22.57_RESTPulse_protocol_HPPC_IN21700_30T_cycle_#937.mat
BOOST_REST,937,0.76327,2.26247,0.9998,0,discharge,2,-18.1,6.033,10.0,9.9,4.1298,3.619,28.221,05-10-22_22.57_RESTPulse_protocol_HPPC_IN21700_30T_cycle_#937.mat
BOOST_REST,937,0.76327,2.26247,1.0,0,charge,2,1.433,0.478,2.0,2.0,4.1461,4.2,37.6029,05-10-22_22.57_RESTPulse_protocol_HPPC_IN21700_30T_cycle_#937.mat
BOOST_REST,937,0.76327,2.26247,1.0,0,charge,2,1.433,0.478,10.0,9.9,4.1461,4.2,37.6029,05-10-22_22.57_RESTPulse_protocol_HPPC_IN21700_30T_cycle_#937.mat
BOOST_REST,937,0.76327,2.26247,0.9998,0,discharge,3,-26.02,8.673,2.0,2.0,4.1295,3.5517,22.206,05-10-22_22.57_RESTPulse_protocol_HPPC_IN21700_30T_cycle_#937.mat
BOOST_REST,937,0.76327,2.26247,0.9998,0,discharge,3,-26.02,8.673,10.0,9.9,4.1295,3.4396,26.5142,05-10-22_22.57_RESTPulse_protocol_HPPC_IN21700_30T_cycle_#937.mat
BOOST_REST,937,0.76327,2.26247,1.0,0,charge,3,1.343,0.448,2.0,1.9,4.15,4.2001,37.3073,05-10-22_22.57_RESTPulse_protocol_HPPC_IN21700_30T_cycle_#937.mat
BOOST_REST,937,0.76327,2.26247,1.0,0,charge,3,1.343,0.448,10.0,9.9,4.15,4.2,37.2329,05-10-22_22.57_RESTPulse_protocol_HPPC_IN21700_30T_cycle_#937.mat
BOOST_REST,937,0.76327,2.26247,0.9623,1,discharge,0,-2.262,0.754,2.0,2.0,4.0859,4.0228,27.892,05-10-22_22.57_RESTPulse_protocol_HPPC_IN21700_30T_cycle_#937.mat
BOOST_REST,937,0.76327,2.26247,0.9623,1,discharge,0,-2.262,0.754,10.0,9.9,4.0859,4.0066,35.0528,05-10-22_22.57_RESTPulse_protocol_HPPC_IN21700_30T_cycle_#937.mat
BOOST_REST,937,0.76327,2.26247,0.9623,1,charge,0,1.132,0.377,2.0,2.0,4.0884,4.1196,27.5618,05-10-22_22.57_RESTPulse_protocol_HPPC_IN21700_30T_cycle_#937.mat
BOOST_REST,937,0.76327,2.26247,0.9623,1,charge,0,1.132,0.377,10.0,9.9,4.0884,4.1274,34.4523,05-10-22_22.57_RESTPulse_protocol_HPPC_IN21700_30T_cycle_#937.mat
BOOST_REST,937,0.76327,2.26247,0.9622,1,discharge,1,-9.05,3.017,2.0,2.0,4.0854,3.8596,24.9506,05-10-22_22.57_RESTPulse_protocol_HPPC_IN21700_30T_cycle_#937.mat
BOOST_REST,937,0.76327,2.26247,0.9622,1,discharge,1,-9.05,3.017,10.0,9.9,4.0854,3.8209,29.2268,05-10-22_22.57_RESTPulse_protocol_HPPC_IN21700_30T_cycle_#937.mat
BOOST_REST,937,0.76327,2.26247,0.9623,1,charge,1,3.648,1.216,2.0,2.0,4.0927,4.1999,29.3835,05-10-22_22.57_RESTPulse_protocol_HPPC_IN21700_30T_cycle_#937.mat
BOOST_REST,937,0.76327,2.26247,0.9623,1,charge,1,3.648,1.216,10.0,9.9,4.0927,4.1999,29.3835,05-10-22_22.57_RESTPulse_protocol_HPPC_IN21700_30T_cycle_#937.mat
BOOST_REST,937,0.76327,2.26247,0.9621,1,discharge,2,-18.102,6.034,2.0,1.9,4.0868,3.6893,21.9589,05-10-22_22.57_RESTPulse_protocol_HPPC_IN21700_30T_cycle_#937.mat
BOOST_REST,937,0.76327,2.26247,0.9621,1,discharge,2,-18.102,6.034,10.0,9.9,4.0868,3.6148,26.0745,05-10-22_22.57_RESTPulse_protocol_HPPC_IN21700_30T_cycle_#937.mat
BOOST_REST,937,0.76327,2.26247,0.9624,1,charge,2,3.541,1.18,2.0,2.0,4.097,4.2,29.0862,05-10-22_22.57_RESTPulse_protocol_HPPC_IN21700_30T_cycle_#937.mat
BOOST_REST,937,0.76327,2.26247,0.9624,1,charge,2,3.541,1.18,10.0,9.9,4.097,4.2,29.0862,05-10-22_22.57_RESTPulse_protocol_HPPC_IN21700_30T_cycle_#937.mat
BOOST_REST,937,0.76327,2.26247,0.9621,1,discharge,3,-26.02,8.673,2.0,2.0,4.0875,3.5572,20.3805,05-10-22_22.57_RESTPulse_protocol_HPPC_IN21700_30T_cycle_#937.mat
BOOST_REST,937,0.76327,2.26247,0.9621,1,discharge,3,-26.02,8.673,10.0,9.9,4.0875,3.4396,24.9001,05-10-22_22.57_RESTPulse_protocol_HPPC_IN21700_30T_cycle_#937.mat
BOOST_REST,937,0.76327,2.26247,0.9624,1,charge,3,3.398,1.133,2.0,2.0,4.101,4.2001,29.1634,05-10-22_22.57_RESTPulse_protocol_HPPC_IN21700_30T_cycle_#937.mat
BOOST_REST,937,0.76327,2.26247,0.9624,1,charge,3,3.398,1.133,10.0,9.9,4.101,4.2,29.1339,05-10-22_22.57_RESTPulse_protocol_HPPC_IN21700_30T_cycle_#937.mat
BOOST_REST,937,0.76327,2.26247,0.9246,2,discharge,0,-2.263,0.754,2.0,1.9,4.0685,4.01,25.8552,05-10-22_22.57_RESTPulse_protocol_HPPC_IN21700_30T_cycle_#937.mat
BOOST_REST,937,0.76327,2.26247,0.9246,2,discharge,0,-2.263,0.754,10.0,9.9,4.0685,3.993,33.3687,05-10-22_22.57_RESTPulse_protocol_HPPC_IN21700_30T_cycle_#937.mat
BOOST_REST,937,0.76327,2.26247,0.9246,2,charge,0,1.132,0.377,2.0,2.0,4.0706,4.0998,25.7996,05-10-22_22.57_RESTPulse_protocol_HPPC_IN21700_30T_cycle_#937.mat
BOOST_REST,937,0.76327,2.26247,0.9246,2,charge,0,1.132,0.377,10.0,9.9,4.0706,4.1071,32.2495,05-10-22_22.57_RESTPulse_protocol_HPPC_IN21700_30T_cycle_#937.mat
BOOST_REST,937,0.76327,2.26247,0.9245,2,discharge,1,-9.05,3.017,2.0,2.0,4.069,3.8531,23.8556,05-10-22_22.57_RESTPulse_protocol_HPPC_IN21700_30T_cycle_#937.mat
BOOST_REST,937,0.76327,2.26247,0.9245,2,discharge,1,-9.05,3.017,10.0,9.9,4.069,3.8099,28.6289,05-10-22_22.57_RESTPulse_protocol_HPPC_IN21700_30T_cycle_#937.mat
BOOST_REST,937,0.76327,2.26247,0.9246,2,charge,1,4.523,1.508,2.0,2.0,4.0753,4.1876,24.8303,05-10-22_22.57_RESTPulse_protocol_HPPC_IN21700_30T_cycle_#937.mat
BOOST_REST,937,0.76327,2.26247,0.9246,2,charge,1,4.523,1.508,10.0,9.9,4.0753,4.2002,27.6162,05-10-22_22.57_RESTPulse_protocol_HPPC_IN21700_30T_cycle_#937.mat
BOOST_REST,937,0.76327,2.26247,0.9244,2,discharge,2,-18.101,6.034,2.0,2.0,4.0696,3.6817,21.4298,05-10-22_22.57_RESTPulse_protocol_HPPC_IN21700_30T_cycle_#937.mat
BOOST_REST,937,0.76327,2.26247,0.9244,2,discharge,2,-18.101,6.034,10.0,9.9,4.0696,3.5979,26.0593,05-10-22_22.57_RESTPulse_protocol_HPPC_IN21700_30T_cycle_#937.mat
BOOST_REST,937,0.76327,2.26247,0.9247,2,charge,2,4.505,1.502,2.0,2.0,4.0794,4.2,26.7685,05-10-22_22.57_RESTPulse_protocol_HPPC_IN21700_30T_cycle_#937.mat
BOOST_REST,937,0.76327,2.26247,0.9247,2,charge,2,4.505,1.502,10.0,9.9,4.0794,4.2,26.7685,05-10-22_22.57_RESTPulse_protocol_HPPC_IN21700_30T_cycle_#937.mat
BOOST_REST,937,0.76327,2.26247,0.9244,2,discharge,3,-26.021,8.674,2.0,2.0,4.0714,3.5491,20.0722,05-10-22_22.57_RESTPulse_protocol_HPPC_IN21700_30T_cycle_#937.mat
BOOST_REST,937,0.76327,2.26247,0.9244,2,discharge,3,-26.021,8.674,10.0,9.9,4.0714,3.4157,25.1989,05-10-22_22.57_RESTPulse_protocol_HPPC_IN21700_30T_cycle_#937.mat
BOOST_REST,937,0.76327,2.26247,0.9247,2,charge,3,4.382,1.461,2.0,2.0,4.0828,4.2001,26.7704,05-10-22_22.57_RESTPulse_protocol_HPPC_IN21700_30T_cycle_#937.mat
BOOST_REST,937,0.76327,2.26247,0.9247,2,charge,3,4.382,1.461,10.0,9.9,4.0828,4.2001,26.7704,05-10-22_22.57_RESTPulse_protocol_HPPC_IN21700_30T_cycle_#937.mat
BOOST_REST,937,0.76327,2.26247,0.8491,3,discharge,0,-2.263,0.754,2.0,2.0,4.0025,3.9536,21.6113,05-10-22_22.57_RESTPulse_protocol_HPPC_IN21700_30T_cycle_#937.mat
BOOST_REST,937,0.76327,2.26247,0.8491,3,discharge,0,-2.263,0.754,10.0,9.9,4.0025,3.9379,28.55,05-10-22_22.57_RESTPulse_protocol_HPPC_IN21700_30T_cycle_#937.mat
BOOST_REST,937,0.76327,2.26247,0.8492,3,charge,0,1.133,0.378,2.0,1.9,4.0046,4.0285,21.087,05-10-22_22.57_RESTPulse_protocol_HPPC_IN21700_30T_cycle_#937.mat
BOOST_REST,937,0.76327,2.26247,0.8492,3,charge,0,1.133,0.378,10.0,9.9,4.0046,4.0357,27.4396,05-10-22_22.57_RESTPulse_protocol_HPPC_IN21700_30T_cycle_#937.mat
BOOST_REST,937,0.76327,2.26247,0.8491,3,discharge,1,-9.05,3.017,2.0,2.0,4.0034,3.8151,20.8071,05-10-22_22.57_RESTPulse_protocol_HPPC_IN21700_30T_cycle_#937.mat
BOOST_REST,937,0.76327,2.26247,0.8491,3,discharge,1,-9.05,3.017,10.0,9.9,4.0034,3.7628,26.5862,05-10-22_22.57_RESTPulse_protocol_HPPC_IN21700_30T_cycle_#937.mat
BOOST_REST,937,0.76327,2.26247,0.8492,3,charge,1,4.523,1.508,2.0,2.0,4.0092,4.1037,20.8914,05-10-22_22.57_RESTPulse_protocol_HPPC_IN21700_30T_cycle_#937.mat
BOOST_REST,937,0.76327,2.26247,0.8492,3,charge,1,4.523,1.508,10.0,9.9,4.0092,4.1271,26.0645,05-10-22_22.57_RESTPulse_protocol_HPPC_IN21700_30T_cycle_#937.mat
BOOST_REST,937,0.76327,2.26247,0.849,3,discharge,2,-18.102,6.034,2.0,1.9,4.0042,3.6535,19.3735,05-10-22_22.57_RESTPulse_protocol_HPPC_IN21700_30T_cycle_#937.mat
BOOST_REST,937,0.76327,2.26247,0.849,3,discharge,2,-18.102,6.034,10.0,9.9,4.0042,3.5545,24.8426,05-10-22_22.57_RESTPulse_protocol_HPPC_IN21700_30T_cycle_#937.mat
BOOST_REST,937,0.76327,2.26247,0.8493,3,charge,2,8.577,2.859,2.0,1.9,4.0138,4.2,21.71,05-10-22_22.57_RESTPulse_protocol_HPPC_IN21700_30T_cycle_#937.mat
BOOST_REST,937,0.76327,2.26247,0.8493,3,charge,2,8.577,2.859,10.0,9.9,4.0138,4.2002,21.7333,05-10-22_22.57_RESTPulse_protocol_HPPC_IN21700_30T_cycle_#937.mat
BOOST_REST,937,0.76327,2.26247,0.8489,3,discharge,3,-26.019,8.673,2.0,2.0,4.0044,3.5216,18.5557,05-10-22_22.57_RESTPulse_protocol_HPPC_IN21700_30T_cycle_#937.mat
BOOST_REST,937,0.76327,2.26247,0.8489,3,discharge,3,-26.019,8.673,10.0,9.9,4.0044,3.3748,24.1977,05-10-22_22.57_RESTPulse_protocol_HPPC_IN21700_30T_cycle_#937.mat
BOOST_REST,937,0.76327,2.26247,0.8493,3,charge,3,8.548,2.849,2.0,1.9,4.0172,4.2001,21.3978,05-10-22_22.57_RESTPulse_protocol_HPPC_IN21700_30T_cycle_#937.mat
BOOST_REST,937,0.76327,2.26247,0.8493,3,charge,3,8.548,2.849,10.0,9.9,4.0172,4.2,21.3861,05-10-22_22.57_RESTPulse_protocol_HPPC_IN21700_30T_cycle_#937.mat
BOOST_REST,937,0.76327,2.26247,0.7737,4,discharge,0,-2.263,0.754,2.0,2.0,3.9132,3.8684,19.8011,05-10-22_22.57_RESTPulse_protocol_HPPC_IN21700_30T_cycle_#937.mat
BOOST_REST,937,0.76327,2.26247,0.7737,4,discharge,0,-2.263,0.754,10.0,9.9,3.9132,3.8549,25.768,05-10-22_22.57_RESTPulse_protocol_HPPC_IN21700_30T_cycle_#937.mat
BOOST_REST,937,0.76327,2.26247,0.7738,4,charge,0,1.134,0.378,2.0,2.0,3.915,3.937,19.4055,05-10-22_22.57_RESTPulse_protocol_HPPC_IN21700_30T_cycle_#937.mat
BOOST_REST,937,0.76327,2.26247,0.7738,4,charge,0,1.134,0.378,10.0,9.9,3.915,3.9431,24.7861,05-10-22_22.57_RESTPulse_protocol_HPPC_IN21700_30T_cycle_#937.mat
BOOST_REST,937,0.76327,2.26247,0.7737,4,discharge,1,-9.05,3.017,2.0,2.0,3.9137,3.7375,19.4692,05-10-22_22.57_RESTPulse_protocol_HPPC_IN21700_30T_cycle_#937.mat
BOOST_REST,937,0.76327,2.26247,0.7737,4,discharge,1,-9.05,3.017,10.0,9.9,3.9137,3.6904,24.6735,05-10-22_22.57_RESTPulse_protocol_HPPC_IN21700_30T_cycle_#937.mat
BOOST_REST,937,0.76327,2.26247,0.7738,4,charge,1,4.524,1.508,2.0,2.0,3.9188,4.0066,19.4093,05-10-22_22.57_RESTPulse_protocol_HPPC_IN21700_30T_cycle_#937.mat
BOOST_REST,937,0.76327,2.26247,0.7738,4,charge,1,4.524,1.508,10.0,9.9,3.9188,4.0288,24.3169,05-10-22_22.57_RESTPulse_protocol_HPPC_IN21700_30T_cycle_#937.mat
BOOST_REST,937,0.76327,2.26247,0.7736,4,discharge,2,-18.101,6.034,2.0,2.0,3.9139,3.5748,18.7338,05-10-22_22.57_RESTPulse_protocol_HPPC_IN21700_30T_cycle_#937.mat
BOOST_REST,937,0.76327,2.26247,0.7736,4,discharge,2,-18.101,6.034,10.0,9.9,3.9139,3.4827,23.8219,05-10-22_22.57_RESTPulse_protocol_HPPC_IN21700_30T_cycle_#937.mat
BOOST_REST,937,0.76327,2.26247,0.7739,4,charge,2,13.574,4.525,2.0,2.0,3.9227,4.1716,18.3365,05-10-22_22.57_RESTPulse_protocol_HPPC_IN21700_30T_cycle_#937.mat
BOOST_REST,937,0.76327,2.26247,0.7739,4,charge,2,13.574,4.525,10.0,9.9,3.9227,4.2,20.4288,05-10-22_22.57_RESTPulse_protocol_HPPC_IN21700_30T_cycle_#937.mat
BOOST_REST,937,0.76327,2.26247,0.7735,4,discharge,3,-26.019,8.673,2.0,2.0,3.9143,3.4499,17.8485,05-10-22_22.57_RESTPulse_protocol_HPPC_IN21700_30T_cycle_#937.mat
BOOST_REST,937,0.76327,2.26247,0.7735,4,discharge,3,-26.019,8.673,10.0,9.9,3.9143,3.3063,23.3675,05-10-22_22.57_RESTPulse_protocol_HPPC_IN21700_30T_cycle_#937.mat
BOOST_REST,937,0.76327,2.26247,0.7739,4,charge,3,14.11,4.703,2.0,2.0,3.9248,4.2001,19.511,05-10-22_22.57_RESTPulse_protocol_HPPC_IN21700_30T_cycle_#937.mat
BOOST_REST,937,0.76327,2.26247,0.7739,4,charge,3,14.11,4.703,10.0,9.9,3.9248,4.2001,19.511,05-10-22_22.57_RESTPulse_protocol_HPPC_IN21700_30T_cycle_#937.mat
BOOST_REST,937,0.76327,2.26247,0.6983,5,discharge,0,-2.263,0.754,2.0,2.0,3.8546,3.8118,18.9171,05-10-22_22.57_RESTPulse_protocol_HPPC_IN21700_30T_cycle_#937.mat
BOOST_REST,937,0.76327,2.26247,0.6983,5,discharge,0,-2.263,0.754,10.0,9.9,3.8546,3.7994,24.3978,05-10-22_22.57_RESTPulse_protocol_HPPC_IN21700_30T_cycle_#937.mat
BOOST_REST,937,0.76327,2.26247,0.6983,5,charge,0,1.132,0.377,2.0,2.0,3.8563,3.8774,18.6412,05-10-22_22.57_RESTPulse_protocol_HPPC_IN21700_30T_cycle_#937.mat
BOOST_REST,937,0.76327,2.26247,0.6983,5,charge,0,1.132,0.377,10.0,9.9,3.8563,3.8828,23.412,05-10-22_22.57_RESTPulse_protocol_HPPC_IN21700_30T_cycle_#937.mat
BOOST_REST,937,0.76327,2.26247,0.6982,5,discharge,1,-9.05,3.017,2.0,2.0,3.8549,3.6873,18.5191,05-10-22_22.57_RESTPulse_protocol_HPPC_IN21700_30T_cycle_#937.mat
BOOST_REST,937,0.76327,2.26247,0.6982,5,discharge,1,-9.05,3.017,10.0,9.9,3.8549,3.6397,23.7787,05-10-22_22.57_RESTPulse_protocol_HPPC_IN21700_30T_cycle_#937.mat
BOOST_REST,937,0.76327,2.26247,0.6983,5,charge,1,4.524,1.508,2.0,1.9,3.8598,3.9419,18.1497,05-10-22_22.57_RESTPulse_protocol_HPPC_IN21700_30T_cycle_#937.mat
BOOST_REST,937,0.76327,2.26247,0.6983,5,charge,1,4.524,1.508,10.0,9.9,3.8598,3.961,22.3721,05-10-22_22.57_RESTPulse_protocol_HPPC_IN21700_30T_cycle_#937.mat
BOOST_REST,937,0.76327,2.26247,0.6982,5,discharge,2,-18.1,6.033,2.0,2.0,3.8554,3.5324,17.8453,05-10-22_22.57_RESTPulse_protocol_HPPC_IN21700_30T_cycle_#937.mat
BOOST_REST,937,0.76327,2.26247,0.6982,5,discharge,2,-18.1,6.033,10.0,9.9,3.8554,3.4373,23.0994,05-10-22_22.57_RESTPulse_protocol_HPPC_IN21700_30T_cycle_#937.mat
BOOST_REST,937,0.76327,2.26247,0.6984,5,charge,2,13.575,4.525,2.0,1.9,3.8632,4.0948,17.0608,05-10-22_22.57_RESTPulse_protocol_HPPC_IN21700_30T_cycle_#937.mat
BOOST_REST,937,0.76327,2.26247,0.6984,5,charge,2,13.575,4.525,10.0,9.9,3.8632,4.1434,20.6409,05-10-22_22.57_RESTPulse_protocol_HPPC_IN21700_30T_cycle_#937.mat
BOOST_REST,937,0.76327,2.26247,0.6981,5,discharge,3,-26.02,8.673,2.0,2.0,3.8549,3.407,17.2137,05-10-22_22.57_RESTPulse_protocol_HPPC_IN21700_30T_cycle_#937.mat
BOOST_REST,937,0.76327,2.26247,0.6981,5,discharge,3,-26.02,8.673,10.0,9.9,3.8549,3.2582,22.9324,05-10-22_22.57_RESTPulse_protocol_HPPC_IN21700_30T_cycle_#937.mat
BOOST_REST,937,0.76327,2.26247,0.6985,5,charge,3,18.75,6.25,2.0,2.0,3.8656,4.2,17.8347,05-10-22_22.57_RESTPulse_protocol_HPPC_IN21700_30T_cycle_#937.mat
BOOST_REST,937,0.76327,2.26247,0.6985,5,charge,3,18.75,6.25,10.0,9.9,3.8656,4.1999,17.8293,05-10-22_22.57_RESTPulse_protocol_HPPC_IN21700_30T_cycle_#937.mat
BOOST_REST,937,0.76327,2.26247,0.6229,6,discharge,0,-2.26,0.753,2.0,2.0,3.7857,3.7452,17.9164,05-10-22_22.57_RESTPulse_protocol_HPPC_IN21700_30T_cycle_#937.mat
BOOST_REST,937,0.76327,2.26247,0.6229,6,discharge,0,-2.26,0.753,10.0,9.9,3.7857,3.7319,23.8,05-10-22_22.57_RESTPulse_protocol_HPPC_IN21700_30T_cycle_#937.mat
BOOST_REST,937,0.76327,2.26247,0.6229,6,charge,0,1.132,0.377,2.0,1.9,3.7884,3.8085,17.7593,05-10-22_22.57_RESTPulse_protocol_HPPC_IN21700_30T_cycle_#937.mat
BOOST_REST,937,0.76327,2.26247,0.6229,6,charge,0,1.132,0.377,10.0,9.9,3.7884,3.8147,23.2373,05-10-22_22.57_RESTPulse_protocol_HPPC_IN21700_30T_cycle_#937.mat
BOOST_REST,937,0.76327,2.26247,0.6228,6,discharge,1,-9.05,3.017,2.0,2.0,3.7869,3.624,18.0004,05-10-22_22.57_RESTPulse_protocol_HPPC_IN21700_30T_cycle_#937.mat
BOOST_REST,937,0.76327,2.26247,0.6228,6,discharge,1,-9.05,3.017,10.0,9.9,3.7869,3.5742,23.5033,05-10-22_22.57_RESTPulse_protocol_HPPC_IN21700_30T_cycle_#937.mat
BOOST_REST,937,0.76327,2.26247,0.6229,6,charge,1,4.526,1.508,2.0,1.9,3.7925,3.8723,17.6334,05-10-22_22.57_RESTPulse_protocol_HPPC_IN21700_30T_cycle_#937.mat
BOOST_REST,937,0.76327,2.26247,0.6229,6,charge,1,4.526,1.508,10.0,9.9,3.7925,3.8938,22.3843,05-10-22_22.57_RESTPulse_protocol_HPPC_IN21700_30T_cycle_#937.mat
BOOST_REST,937,0.76327,2.26247,0.6227,6,discharge,2,-18.1,6.033,2.0,2.0,3.7874,3.4711,17.4751,05-10-22_22.57_RESTPulse_protocol_HPPC_IN21700_30T_cycle_#937.mat
BOOST_REST,937,0.76327,2.26247,0.6227,6,discharge,2,-18.1,6.033,10.0,9.9,3.7874,3.3733,22.8785,05-10-22_22.57_RESTPulse_protocol_HPPC_IN21700_30T_cycle_#937.mat
BOOST_REST,937,0.76327,2.26247,0.623,6,charge,2,13.577,4.526,2.0,2.0,3.7966,4.0256,16.8668,05-10-22_22.57_RESTPulse_protocol_HPPC_IN21700_30T_cycle_#937.mat
BOOST_REST,937,0.76327,2.26247,0.623,6,charge,2,13.577,4.526,10.0,9.9,3.7966,4.0753,20.5274,05-10-22_22.57_RESTPulse_protocol_HPPC_IN21700_30T_cycle_#937.mat
BOOST_REST,937,0.76327,2.26247,0.6227,6,discharge,3,-26.02,8.673,2.0,2.0,3.7877,3.3389,17.2483,05-10-22_22.57_RESTPulse_protocol_HPPC_IN21700_30T_cycle_#937.mat
BOOST_REST,937,0.76327,2.26247,0.6227,6,discharge,3,-26.02,8.673,10.0,9.9,3.7877,3.1867,23.0976,05-10-22_22.57_RESTPulse_protocol_HPPC_IN21700_30T_cycle_#937.mat
BOOST_REST,937,0.76327,2.26247,0.6231,6,charge,3,22.506,7.502,2.0,1.9,3.7997,4.1652,16.2401,05-10-22_22.57_RESTPulse_protocol_HPPC_IN21700_30T_cycle_#937.mat
BOOST_REST,937,0.76327,2.26247,0.6231,6,charge,3,22.506,7.502,10.0,9.9,3.7997,4.2001,17.7908,05-10-22_22.57_RESTPulse_protocol_HPPC_IN21700_30T_cycle_#937.mat
BOOST_REST,937,0.76327,2.26247,0.5475,7,discharge,0,-2.263,0.754,2.0,2.0,3.7026,3.66,18.8279,05-10-22_22.57_RESTPulse_protocol_HPPC_IN21700_30T_cycle_#937.mat
BOOST_REST,937,0.76327,2.26247,0.5475,7,discharge,0,-2.263,0.754,10.0,9.9,3.7026,3.6459,25.0597,05-10-22_22.57_RESTPulse_protocol_HPPC_IN21700_30T_cycle_#937.mat
BOOST_REST,937,0.76327,2.26247,0.5475,7,charge,0,1.131,0.377,2.0,2.0,3.7048,3.7258,18.5594,05-10-22_22.57_RESTPulse_protocol_HPPC_IN21700_30T_cycle_#937.mat
BOOST_REST,937,0.76327,2.26247,0.5475,7,charge,0,1.131,0.377,10.0,9.9,3.7048,3.732,24.0389,05-10-22_22.57_RESTPulse_protocol_HPPC_IN21700_30T_cycle_#937.mat
BOOST_REST,937,0.76327,2.26247,0.5474,7,discharge,1,-9.05,3.017,2.0,1.9,3.7034,3.5367,18.4197,05-10-22_22.57_RESTPulse_protocol_HPPC_IN21700_30T_cycle_#937.mat
BOOST_REST,937,0.76327,2.26247,0.5474,7,discharge,1,-9.05,3.017,10.0,9.9,3.7034,3.4838,24.2649,05-10-22_22.57_RESTPulse_protocol_HPPC_IN21700_30T_cycle_#937.mat
BOOST_REST,937,0.76327,2.26247,0.5475,7,charge,1,4.524,1.508,2.0,2.0,3.7091,3.7915,18.2156,05-10-22_22.57_RESTPulse_protocol_HPPC_IN21700_30T_cycle_#937.mat
BOOST_REST,937,0.76327,2.26247,0.5475,7,charge,1,4.524,1.508,10.0,9.9,3.7091,3.8151,23.4327,05-10-22_22.57_RESTPulse_protocol_HPPC_IN21700_30T_cycle_#937.mat
BOOST_REST,937,0.76327,2.26247,0.5473,7,discharge,2,-18.102,6.034,2.0,2.0,3.7039,3.3804,17.871,05-10-22_22.57_RESTPulse_protocol_HPPC_IN21700_30T_cycle_#937.mat
BOOST_REST,937,0.76327,2.26247,0.5473,7,discharge,2,-18.102,6.034,10.0,9.9,3.7039,3.2815,23.3344,05-10-22_22.57_RESTPulse_protocol_HPPC_IN21700_30T_cycle_#937.mat
BOOST_REST,937,0.76327,2.26247,0.5476,7,charge,2,13.575,4.525,2.0,2.0,3.7138,3.9474,17.2081,05-10-22_22.57_RESTPulse_protocol_HPPC_IN21700_30T_cycle_#937.mat
BOOST_REST,937,0.76327,2.26247,0.5476,7,charge,2,13.575,4.525,10.0,9.9,3.7138,4.0049,21.4438,05-10-22_22.57_RESTPulse_protocol_HPPC_IN21700_30T_cycle_#937.mat
BOOST_REST,937,0.76327,2.26247,0.5473,7,discharge,3,-26.02,8.673,2.0,2.0,3.7042,3.2542,17.2944,05-10-22_22.57_RESTPulse_protocol_HPPC_IN21700_30T_cycle_#937.mat
BOOST_REST,937,0.76327,2.26247,0.5473,7,discharge,3,-26.02,8.673,10.0,9.9,3.7042,3.1027,23.1168,05-10-22_22.57_RESTPulse_protocol_HPPC_IN21700_30T_cycle_#937.mat
BOOST_REST,937,0.76327,2.26247,0.5477,7,charge,3,22.626,7.542,2.0,1.9,3.7175,4.0849,16.238,05-10-22_22.57_RESTPulse_protocol_HPPC_IN21700_30T_cycle_#937.mat
BOOST_REST,937,0.76327,2.26247,0.5477,7,charge,3,22.626,7.542,10.0,9.9,3.7175,4.1721,20.0919,05-10-22_22.57_RESTPulse_protocol_HPPC_IN21700_30T_cycle_#937.mat
BOOST_REST,937,0.76327,2.26247,0.472,8,discharge,0,-2.263,0.754,2.0,2.0,3.6191,3.5764,18.8721,05-10-22_22.57_RESTPulse_protocol_HPPC_IN21700_30T_cycle_#937.mat
BOOST_REST,937,0.76327,2.26247,0.472,8,discharge,0,-2.263,0.754,10.0,9.9,3.6191,3.5627,24.9271,05-10-22_22.57_RESTPulse_protocol_HPPC_IN21700_30T_cycle_#937.mat
BOOST_REST,937,0.76327,2.26247,0.4721,8,charge,0,1.132,0.377,2.0,2.0,3.6209,3.6416,18.2927,05-10-22_22.57_RESTPulse_protocol_HPPC_IN21700_30T_cycle_#937.mat
BOOST_REST,937,0.76327,2.26247,0.4721,8,charge,0,1.132,0.377,10.0,9.9,3.6209,3.6476,23.5949,05-10-22_22.57_RESTPulse_protocol_HPPC_IN21700_30T_cycle_#937.mat
BOOST_REST,937,0.76327,2.26247,0.472,8,discharge,1,-9.05,3.017,2.0,2.0,3.6188,3.4528,18.3423,05-10-22_22.57_RESTPulse_protocol_HPPC_IN21700_30T_cycle_#937.mat
BOOST_REST,937,0.76327,2.26247,0.472,8,discharge,1,-9.05,3.017,10.0,9.9,3.6188,3.4057,23.5467,05-10-22_22.57_RESTPulse_protocol_HPPC_IN21700_30T_cycle_#937.mat
BOOST_REST,937,0.76327,2.26247,0.4721,8,charge,1,4.526,1.509,2.0,2.0,3.6244,3.7069,18.2296,05-10-22_22.57_RESTPulse_protocol_HPPC_IN21700_30T_cycle_#937.mat
BOOST_REST,937,0.76327,2.26247,0.4721,8,charge,1,4.526,1.509,10.0,9.9,3.6244,3.7303,23.4002,05-10-22_22.57_RESTPulse_protocol_HPPC_IN21700_30T_cycle_#937.mat
BOOST_REST,937,0.76327,2.26247,0.4719,8,discharge,2,-18.102,6.034,2.0,2.0,3.6192,3.3004,17.6113,05-10-22_22.57_RESTPulse_protocol_HPPC_IN21700_30T_cycle_#937.mat
BOOST_REST,937,0.76327,2.26247,0.4719,8,discharge,2,-18.102,6.034,10.0,9.9,3.6192,3.205,22.8814,05-10-22_22.57_RESTPulse_protocol_HPPC_IN21700_30T_cycle_#937.mat
BOOST_REST,937,0.76327,2.26247,0.4722,8,charge,2,13.575,4.525,2.0,2.0,3.6301,3.8611,17.0166,05-10-22_22.57_RESTPulse_protocol_HPPC_IN21700_30T_cycle_#937.mat
BOOST_REST,937,0.76327,2.26247,0.4722,8,charge,2,13.575,4.525,10.0,9.9,3.6301,3.9225,21.5396,05-10-22_22.57_RESTPulse_protocol_HPPC_IN21700_30T_cycle_#937.mat
BOOST_REST,937,0.76327,2.26247,0.4719,8,discharge,3,-26.02,8.673,2.0,1.9,3.6201,3.1771,17.0254,05-10-22_22.57_RESTPulse_protocol_HPPC_IN21700_30T_cycle_#937.mat
BOOST_REST,937,0.76327,2.26247,0.4719,8,discharge,3,-26.02,8.673,10.0,9.9,3.6201,3.0175,23.1591,05-10-22_22.57_RESTPulse_protocol_HPPC_IN21700_30T_cycle_#937.mat
BOOST_REST,937,0.76327,2.26247,0.4723,8,charge,3,22.626,7.542,2.0,2.0,3.6342,4.0037,16.3308,05-10-22_22.57_RESTPulse_protocol_HPPC_IN21700_30T_cycle_#937.mat
BOOST_REST,937,0.76327,2.26247,0.4723,8,charge,3,22.626,7.542,10.0,9.9,3.6342,4.0941,20.3262,05-10-22_22.57_RESTPulse_protocol_HPPC_IN21700_30T_cycle_#937.mat
BOOST_REST,937,0.76327,2.26247,0.3966,9,discharge,0,-2.261,0.754,2.0,2.0,3.5523,3.5068,20.1256,05-10-22_22.57_RESTPulse_protocol_HPPC_IN21700_30T_cycle_#937.mat
BOOST_REST,937,0.76327,2.26247,0.3966,9,discharge,0,-2.261,0.754,10.0,9.9,3.5523,3.492,26.672,05-10-22_22.57_RESTPulse_protocol_HPPC_IN21700_30T_cycle_#937.mat
BOOST_REST,937,0.76327,2.26247,0.3967,9,charge,0,1.133,0.378,2.0,1.9,3.5532,3.5757,19.8535,05-10-22_22.57_RESTPulse_protocol_HPPC_IN21700_30T_cycle_#937.mat
BOOST_REST,937,0.76327,2.26247,0.3967,9,charge,0,1.133,0.378,10.0,9.9,3.5532,3.5812,24.7066,05-10-22_22.57_RESTPulse_protocol_HPPC_IN21700_30T_cycle_#937.mat
BOOST_REST,937,0.76327,2.26247,0.3966,9,discharge,1,-9.05,3.017,2.0,2.0,3.5527,3.3752,19.6128,05-10-22_22.57_RESTPulse_protocol_HPPC_IN21700_30T_cycle_#937.mat
BOOST_REST,937,0.76327,2.26247,0.3966,9,discharge,1,-9.05,3.017,10.0,9.9,3.5527,3.3153,26.2315,05-10-22_22.57_RESTPulse_protocol_HPPC_IN21700_30T_cycle_#937.mat
BOOST_REST,937,0.76327,2.26247,0.3967,9,charge,1,4.524,1.508,2.0,2.0,3.5577,3.6427,18.7908,05-10-22_22.57_RESTPulse_protocol_HPPC_IN21700_30T_cycle_#937.mat
BOOST_REST,937,0.76327,2.26247,0.3967,9,charge,1,4.524,1.508,10.0,9.9,3.5577,3.6628,23.2342,05-10-22_22.57_RESTPulse_protocol_HPPC_IN21700_30T_cycle_#937.mat
BOOST_REST,937,0.76327,2.26247,0.3965,9,discharge,2,-18.101,6.034,2.0,2.0,3.5524,3.2137,18.7117,05-10-22_22.57_RESTPulse_protocol_HPPC_IN21700_30T_cycle_#937.mat
BOOST_REST,937,0.76327,2.26247,0.3965,9,discharge,2,-18.101,6.034,10.0,9.9,3.5524,3.0784,26.1864,05-10-22_22.57_RESTPulse_protocol_HPPC_IN21700_30T_cycle_#937.mat
BOOST_REST,937,0.76327,2.26247,0.3967,9,charge,2,13.577,4.526,2.0,2.0,3.5617,3.8004,17.5812,05-10-22_22.57_RESTPulse_protocol_HPPC_IN21700_30T_cycle_#937.mat
BOOST_REST,937,0.76327,2.26247,0.3967,9,charge,2,13.577,4.526,10.0,9.9,3.5617,3.8599,21.9636,05-10-22_22.57_RESTPulse_protocol_HPPC_IN21700_30T_cycle_#937.mat
BOOST_REST,937,0.76327,2.26247,0.3964,9,discharge,3,-26.02,8.673,2.0,2.0,3.5524,3.0784,18.2168,05-10-22_22.57_RESTPulse_protocol_HPPC_IN21700_30T_cycle_#937.mat
BOOST_REST,937,0.76327,2.26247,0.3964,9,discharge,3,-26.02,8.673,10.0,9.9,3.5524,2.8459,27.1522,05-10-22_22.57_RESTPulse_protocol_HPPC_IN21700_30T_cycle_#937.mat
BOOST_REST,937,0.76327,2.26247,0.3968,9,charge,3,22.624,7.541,2.0,2.0,3.5663,3.9406,16.5444,05-10-22_22.57_RESTPulse_protocol_HPPC_IN21700_30T_cycle_#937.mat
BOOST_REST,937,0.76327,2.26247,0.3968,9,charge,3,22.624,7.541,10.0,9.9,3.5663,4.0334,20.6462,05-10-22_22.57_RESTPulse_protocol_HPPC_IN21700_30T_cycle_#937.mat
BOOST_REST,937,0.76327,2.26247,0.3589,10,discharge,0,-2.263,0.754,2.0,2.0,3.5213,3.4742,20.8149,05-10-22_22.57_RESTPulse_protocol_HPPC_IN21700_30T_cycle_#937.mat
BOOST_REST,937,0.76327,2.26247,0.3589,10,discharge,0,-2.263,0.754,10.0,9.9,3.5213,3.4563,28.7255,05-10-22_22.57_RESTPulse_protocol_HPPC_IN21700_30T_cycle_#937.mat
BOOST_REST,937,0.76327,2.26247,0.3589,10,charge,0,1.132,0.377,2.0,2.0,3.5235,3.5463,20.1467,05-10-22_22.57_RESTPulse_protocol_HPPC_IN21700_30T_cycle_#937.mat
BOOST_REST,937,0.76327,2.26247,0.3589,10,charge,0,1.132,0.377,10.0,9.9,3.5235,3.5527,25.8019,05-10-22_22.57_RESTPulse_protocol_HPPC_IN21700_30T_cycle_#937.mat
BOOST_REST,937,0.76327,2.26247,0.3588,10,discharge,1,-9.05,3.017,2.0,2.0,3.5218,3.3362,20.5081,05-10-22_22.57_RESTPulse_protocol_HPPC_IN21700_30T_cycle_#937.mat
BOOST_REST,937,0.76327,2.26247,0.3588,10,discharge,1,-9.05,3.017,10.0,9.9,3.5218,3.26,28.9279,05-10-22_22.57_RESTPulse_protocol_HPPC_IN21700_30T_cycle_#937.mat
BOOST_REST,937,0.76327,2.26247,0.359,10,charge,1,4.525,1.508,2.0,2.0,3.5287,3.6154,19.1585,05-10-22_22.57_RESTPulse_protocol_HPPC_IN21700_30T_cycle_#937.mat
BOOST_REST,937,0.76327,2.26247,0.359,10,charge,1,4.525,1.508,10.0,9.9,3.5287,3.6355,23.6001,05-10-22_22.57_RESTPulse_protocol_HPPC_IN21700_30T_cycle_#937.mat
BOOST_REST,937,0.76327,2.26247,0.3588,10,discharge,2,-18.102,6.034,2.0,2.0,3.522,3.166,19.6663,05-10-22_22.57_RESTPulse_protocol_HPPC_IN21700_30T_cycle_#937.mat
BOOST_REST,937,0.76327,2.26247,0.3588,10,discharge,2,-18.102,6.034,10.0,9.9,3.522,2.9904,29.3669,05-10-22_22.57_RESTPulse_protocol_HPPC_IN21700_30T_cycle_#937.mat
