Repository: KikETs/ECM_HYBRID_BMS_JOINT

## Results

| Arm | Model | Size | Protocol | Result | Worst cell |
|---|---|---|---|---|---|
| SOP | 2RC table + trim (A8) | 4 effective coefficients, 2 EW states | leave-one-cell-out | usable current 69.6 % discharge, 59.5 % charge (τ = 10 s) | 59.9 % / 53.5 % (BOOST_REST) |
| SOH | dQ/dV ridge | 65 coefficients | leave-one-cell-out | RMSE 0.0094, bias −0.0005 | 0.0130 (BOOST_REST) |
| SOC | 2RC EKF, low-current gate | 3 states | leave-one-cell-out | **2.34 %p** over six sensor disturbances on estimated SOH (2.325 on true SOH), per cell 2.00–2.75 | 4.60 %p (BOOST_NEGPULSE_1S, current offset −0.10 A) |

The SOH arm was a 10,945-parameter CNN until the second audit round. Nested

File: analysis/uypydj_hppc_resistance.csv (part 98 of 225)
protocol,cycle,SOH,CAP_Ah,SOC,soc_group,direction,rate_rank,I_A,CRate_rated,tau_s,tau_actual_s,V_pre_V,V_tau_V,R_mOhm,file
BOOST_REST,937,0.76327,2.26247,0.359,10,charge,2,13.575,4.525,2.0,2.0,3.5346,3.7712,17.4291,05-10-22_22.57_RESTPulse_protocol_HPPC_IN21700_30T_cycle_#937.mat
BOOST_REST,937,0.76327,2.26247,0.359,10,charge,2,13.575,4.525,10.0,9.9,3.5346,3.8267,21.5175,05-10-22_22.57_RESTPulse_protocol_HPPC_IN21700_30T_cycle_#937.mat
BOOST_REST,937,0.76327,2.26247,0.3587,10,discharge,3,-26.022,8.674,2.0,2.0,3.5226,3.0255,19.1031,05-10-22_22.57_RESTPulse_protocol_HPPC_IN21700_30T_cycle_#937.mat
BOOST_REST,937,0.76327,2.26247,0.3587,10,discharge,3,-26.022,8.674,10.0,9.9,3.5226,2.7199,30.847,05-10-22_22.57_RESTPulse_protocol_HPPC_IN21700_30T_cycle_#937.mat
BOOST_REST,937,0.76327,2.26247,0.3591,10,charge,3,22.626,7.542,2.0,2.0,3.5387,3.9074,16.2954,05-10-22_22.57_RESTPulse_protocol_HPPC_IN21700_30T_cycle_#937.mat
BOOST_REST,937,0.76327,2.26247,0.3591,10,charge,3,22.626,7.542,10.0,9.9,3.5387,3.9972,20.2643,05-10-22_22.57_RESTPulse_protocol_HPPC_IN21700_30T_cycle_#937.mat
BOOST_REST,937,0.76327,2.26247,0.3212,11,discharge,0,-2.263,0.754,2.0,1.9,3.4826,3.4312,22.7182,05-10-22_22.57_RESTPulse_protocol_HPPC_IN21700_30T_cycle_#937.mat
BOOST_REST,937,0.76327,2.26247,0.3212,11,discharge,0,-2.263,0.754,10.0,9.9,3.4826,3.4076,33.1492,05-10-22_22.57_RESTPulse_protocol_HPPC_IN21700_30T_cycle_#937.mat
BOOST_REST,937,0.76327,2.26247,0.3212,11,charge,0,1.131,0.377,2.0,2.0,3.4856,3.5106,22.0946,05-10-22_22.57_RESTPulse_protocol_HPPC_IN21700_30T_cycle_#937.mat
BOOST_REST,937,0.76327,2.26247,0.3212,11,charge,0,1.131,0.377,10.0,9.9,3.4856,3.5195,29.9602,05-10-22_22.57_RESTPulse_protocol_HPPC_IN21700_30T_cycle_#937.mat
BOOST_REST,937,0.76327,2.26247,0.3212,11,discharge,1,-9.051,3.017,2.0,2.0,3.4836,3.277,22.827,05-10-22_22.57_RESTPulse_protocol_HPPC_IN21700_30T_cycle_#937.mat
BOOST_REST,937,0.76327,2.26247,0.3212,11,discharge,1,-9.051,3.017,10.0,9.9,3.4836,3.1734,34.2736,05-10-22_22.57_RESTPulse_protocol_HPPC_IN21700_30T_cycle_#937.mat
BOOST_REST,937,0.76327,2.26247,0.3213,11,charge,1,4.524,1.508,2.0,2.0,3.4931,3.5877,20.9125,05-10-22_22.57_RESTPulse_protocol_HPPC_IN21700_30T_cycle_#937.mat
BOOST_REST,937,0.76327,2.26247,0.3213,11,charge,1,4.524,1.508,10.0,9.9,3.4931,3.6136,26.6381,05-10-22_22.57_RESTPulse_protocol_HPPC_IN21700_30T_cycle_#937.mat
BOOST_REST,937,0.76327,2.26247,0.3211,11,discharge,2,-18.101,6.034,2.0,1.9,3.4843,3.0888,21.8496,05-10-22_22.57_RESTPulse_protocol_HPPC_IN21700_30T_cycle_#937.mat
BOOST_REST,937,0.76327,2.26247,0.3211,11,discharge,2,-18.101,6.034,10.0,9.9,3.4843,2.8349,35.8765,05-10-22_22.57_RESTPulse_protocol_HPPC_IN21700_30T_cycle_#937.mat
BOOST_REST,937,0.76327,2.26247,0.3213,11,charge,2,13.573,4.524,2.0,2.0,3.5016,3.7517,18.4263,05-10-22_22.57_RESTPulse_protocol_HPPC_IN21700_30T_cycle_#937.mat
BOOST_REST,937,0.76327,2.26247,0.3213,11,charge,2,13.573,4.524,10.0,9.9,3.5016,3.8058,22.4121,05-10-22_22.57_RESTPulse_protocol_HPPC_IN21700_30T_cycle_#937.mat
BOOST_REST,937,0.76327,2.26247,0.321,11,discharge,3,-26.021,8.674,2.0,2.0,3.4854,2.9261,21.4942,05-10-22_22.57_RESTPulse_protocol_HPPC_IN21700_30T_cycle_#937.mat
BOOST_REST,937,0.76327,2.26247,0.321,11,discharge,3,-26.021,8.674,10.0,9.9,3.4854,2.4996,37.8848,05-10-22_22.57_RESTPulse_protocol_HPPC_IN21700_30T_cycle_#937.mat
BOOST_REST,937,0.76327,2.26247,0.3214,11,charge,3,22.627,7.542,2.0,2.0,3.5076,3.8875,16.7897,05-10-22_22.57_RESTPulse_protocol_HPPC_IN21700_30T_cycle_#937.mat
BOOST_REST,937,0.76327,2.26247,0.3214,11,charge,3,22.627,7.542,10.0,9.9,3.5076,3.9759,20.6965,05-10-22_22.57_RESTPulse_protocol_HPPC_IN21700_30T_cycle_#937.mat
BOOST_REST,937,0.76327,2.26247,0.2835,12,discharge,0,-2.263,0.754,2.0,2.0,3.4282,3.3711,25.2353,05-10-22_22.57_RESTPulse_protocol_HPPC_IN21700_30T_cycle_#937.mat
BOOST_REST,937,0.76327,2.26247,0.2835,12,discharge,0,-2.263,0.754,10.0,9.9,3.4282,3.3403,38.8474,05-10-22_22.57_RESTPulse_protocol_HPPC_IN21700_30T_cycle_#937.mat
BOOST_REST,937,0.76327,2.26247,0.2835,12,charge,0,1.132,0.377,2.0,2.0,3.4318,3.4589,23.9484,05-10-22_22.57_RESTPulse_protocol_HPPC_IN21700_30T_cycle_#937.mat
BOOST_REST,937,0.76327,2.26247,0.2835,12,charge,0,1.132,0.377,10.0,9.9,3.4318,3.4709,34.5528,05-10-22_22.57_RESTPulse_protocol_HPPC_IN21700_30T_cycle_#937.mat
BOOST_REST,937,0.76327,2.26247,0.2834,12,discharge,1,-9.05,3.017,2.0,2.0,3.4297,3.2021,25.1486,05-10-22_22.57_RESTPulse_protocol_HPPC_IN21700_30T_cycle_#937.mat
BOOST_REST,937,0.76327,2.26247,0.2834,12,discharge,1,-9.05,3.017,10.0,9.9,3.4297,3.0569,41.1925,05-10-22_22.57_RESTPulse_protocol_HPPC_IN21700_30T_cycle_#937.mat
BOOST_REST,937,0.76327,2.26247,0.2836,12,charge,1,4.523,1.508,2.0,2.0,3.4416,3.544,22.6383,05-10-22_22.57_RESTPulse_protocol_HPPC_IN21700_30T_cycle_#937.mat
BOOST_REST,937,0.76327,2.26247,0.2836,12,charge,1,4.523,1.508,10.0,9.9,3.4416,3.5804,30.6856,05-10-22_22.57_RESTPulse_protocol_HPPC_IN21700_30T_cycle_#937.mat
BOOST_REST,937,0.76327,2.26247,0.2833,12,discharge,2,-18.102,6.034,2.0,2.0,3.4315,2.9887,24.4614,05-10-22_22.57_RESTPulse_protocol_HPPC_IN21700_30T_cycle_#937.mat
BOOST_REST,937,0.76327,2.26247,0.2833,12,discharge,2,-18.102,6.034,10.0,9.9,3.4315,2.5893,46.5252,05-10-22_22.57_RESTPulse_protocol_HPPC_IN21700_30T_cycle_#937.mat
BOOST_REST,937,0.76327,2.26247,0.2836,12,charge,2,13.575,4.525,2.0,2.0,3.4569,3.7171,19.1676,05-10-22_22.57_RESTPulse_protocol_HPPC_IN21700_30T_cycle_#937.mat
BOOST_REST,937,0.76327,2.26247,0.2836,12,charge,2,13.575,4.525,10.0,9.9,3.4569,3.7752,23.4475,05-10-22_22.57_RESTPulse_protocol_HPPC_IN21700_30T_cycle_#937.mat
BOOST_REST,937,0.76327,2.26247,0.2833,12,discharge,3,-26.016,8.672,2.0,2.0,3.4334,2.8121,23.8815,05-10-22_22.57_RESTPulse_protocol_HPPC_IN21700_30T_cycle_#937.mat
BOOST_REST,937,0.76327,2.26247,0.2833,12,discharge,3,-26.016,8.672,10.0,9.9,3.4334,2.4998,35.8856,05-10-22_22.57_RESTPulse_protocol_HPPC_IN21700_30T_cycle_#937.mat
BOOST_REST,937,0.76327,2.26247,0.2837,12,charge,3,22.626,7.542,2.0,2.0,3.4638,3.8544,17.2633,05-10-22_22.57_RESTPulse_protocol_HPPC_IN21700_30T_cycle_#937.mat
BOOST_REST,937,0.76327,2.26247,0.2837,12,charge,3,22.626,7.542,10.0,9.9,3.4638,3.9418,21.1261,05-10-22_22.57_RESTPulse_protocol_HPPC_IN21700_30T_cycle_#937.mat
BOOST_REST,975,0.75267,2.23107,1.0,0,discharge,0,-2.228,0.743,2.0,2.0,4.1216,4.0589,28.1368,06-10-22_10.43_RESTPulse_protocol_HPPC_IN21700_30T_cycle_#975.mat
BOOST_REST,975,0.75267,2.23107,1.0,0,discharge,0,-2.228,0.743,10.0,9.7,4.1216,4.0363,38.2786,06-10-22_10.43_RESTPulse_protocol_HPPC_IN21700_30T_cycle_#975.mat
BOOST_REST,975,0.75267,2.23107,1.0,0,charge,0,1.118,0.373,2.0,2.0,4.1363,4.174,33.7179,06-10-22_10.43_RESTPulse_protocol_HPPC_IN21700_30T_cycle_#975.mat
BOOST_REST,975,0.75267,2.23107,1.0,0,charge,0,1.118,0.373,10.0,9.9,4.1363,4.1889,47.0441,06-10-22_10.43_RESTPulse_protocol_HPPC_IN21700_30T_cycle_#975.mat
BOOST_REST,975,0.75267,2.23107,0.9999,0,discharge,1,-8.923,2.974,2.0,1.9,4.1305,3.8793,28.1517,06-10-22_10.43_RESTPulse_protocol_HPPC_IN21700_30T_cycle_#975.mat
BOOST_REST,975,0.75267,2.23107,0.9999,0,discharge,1,-8.923,2.974,10.0,9.9,4.1305,3.8373,32.8585,06-10-22_10.43_RESTPulse_protocol_HPPC_IN21700_30T_cycle_#975.mat
BOOST_REST,975,0.75267,2.23107,1.0,0,charge,1,1.494,0.498,2.0,2.0,4.1419,4.1999,38.809,06-10-22_10.43_RESTPulse_protocol_HPPC_IN21700_30T_cycle_#975.mat
BOOST_REST,975,0.75267,2.23107,1.0,0,charge,1,1.494,0.498,10.0,9.9,4.1419,4.1999,38.809,06-10-22_10.43_RESTPulse_protocol_HPPC_IN21700_30T_cycle_#975.mat
BOOST_REST,975,0.75267,2.23107,0.9999,0,discharge,2,-17.842,5.947,2.0,2.0,4.1285,3.6999,24.022,06-10-22_10.43_RESTPulse_protocol_HPPC_IN21700_30T_cycle_#975.mat
BOOST_REST,975,0.75267,2.23107,0.9999,0,discharge,2,-17.842,5.947,10.0,9.9,4.1285,3.646,27.0429,06-10-22_10.43_RESTPulse_protocol_HPPC_IN21700_30T_cycle_#975.mat
BOOST_REST,975,0.75267,2.23107,1.0,0,charge,2,1.387,0.462,2.0,2.0,4.1471,4.2,38.1481,06-10-22_10.43_RESTPulse_protocol_HPPC_IN21700_30T_cycle_#975.mat
BOOST_REST,975,0.75267,2.23107,1.0,0,charge,2,1.387,0.462,10.0,9.9,4.1471,4.2,38.1481,06-10-22_10.43_RESTPulse_protocol_HPPC_IN21700_30T_cycle_#975.mat
BOOST_REST,975,0.75267,2.23107,0.9998,0,discharge,3,-25.651,8.55,2.0,2.0,4.1292,3.5687,21.851,06-10-22_10.43_RESTPulse_protocol_HPPC_IN21700_30T_cycle_#975.mat
BOOST_REST,975,0.75267,2.23107,0.9998,0,discharge,3,-25.651,8.55,10.0,9.9,4.1292,3.4944,24.7476,06-10-22_10.43_RESTPulse_protocol_HPPC_IN21700_30T_cycle_#975.mat
BOOST_REST,975,0.75267,2.23107,1.0,0,charge,3,1.296,0.432,2.0,1.9,4.151,4.2001,37.88,06-10-22_10.43_RESTPulse_protocol_HPPC_IN21700_30T_cycle_#975.mat
BOOST_REST,975,0.75267,2.23107,1.0,0,charge,3,1.296,0.432,10.0,9.9,4.151,4.2,37.8028,06-10-22_10.43_RESTPulse_protocol_HPPC_IN21700_30T_cycle_#975.mat
BOOST_REST,975,0.75267,2.23107,0.9628,1,discharge,0,-2.23,0.743,2.0,2.0,4.0826,4.0197,28.2025,06-10-22_10.43_RESTPulse_protocol_HPPC_IN21700_30T_cycle_#975.mat
BOOST_REST,975,0.75267,2.23107,0.9628,1,discharge,0,-2.23,0.743,10.0,9.9,4.0826,4.003,35.6903,06-10-22_10.43_RESTPulse_protocol_HPPC_IN21700_30T_cycle_#975.mat
BOOST_REST,975,0.75267,2.23107,0.9628,1,charge,0,1.116,0.372,2.0,2.0,4.0852,4.1168,28.3179,06-10-22_10.43_RESTPulse_protocol_HPPC_IN21700_30T_cycle_#975.mat
BOOST_REST,975,0.75267,2.23107,0.9628,1,charge,0,1.116,0.372,10.0,9.9,4.0852,4.1254,36.0247,06-10-22_10.43_RESTPulse_protocol_HPPC_IN21700_30T_cycle_#975.mat
BOOST_REST,975,0.75267,2.23107,0.9627,1,discharge,1,-8.925,2.975,2.0,2.0,4.0823,3.8594,24.9748,06-10-22_10.43_RESTPulse_protocol_HPPC_IN21700_30T_cycle_#975.mat
BOOST_REST,975,0.75267,2.23107,0.9627,1,discharge,1,-8.925,2.975,10.0,9.9,4.0823,3.8247,28.8627,06-10-22_10.43_RESTPulse_protocol_HPPC_IN21700_30T_cycle_#975.mat
BOOST_REST,975,0.75267,2.23107,0.9629,1,charge,1,3.552,1.184,2.0,2.0,4.0904,4.2001,30.8849,06-10-22_10.43_RESTPulse_protocol_HPPC_IN21700_30T_cycle_#975.mat
BOOST_REST,975,0.75267,2.23107,0.9629,1,charge,1,3.552,1.184,10.0,9.9,4.0904,4.2001,30.8849,06-10-22_10.43_RESTPulse_protocol_HPPC_IN21700_30T_cycle_#975.mat
BOOST_REST,975,0.75267,2.23107,0.9627,1,discharge,2,-17.844,5.948,2.0,2.0,4.0835,3.6937,21.8449,06-10-22_10.43_RESTPulse_protocol_HPPC_IN21700_30T_cycle_#975.mat
BOOST_REST,975,0.75267,2.23107,0.9627,1,discharge,2,-17.844,5.948,10.0,9.9,4.0835,3.6382,24.9552,06-10-22_10.43_RESTPulse_protocol_HPPC_IN21700_30T_cycle_#975.mat
BOOST_REST,975,0.75267,2.23107,0.9629,1,charge,2,3.406,1.135,2.0,2.0,4.0958,4.2,30.5913,06-10-22_10.43_RESTPulse_protocol_HPPC_IN21700_30T_cycle_#975.mat
BOOST_REST,975,0.75267,2.23107,0.9629,1,charge,2,3.406,1.135,10.0,9.9,4.0958,4.2,30.5913,06-10-22_10.43_RESTPulse_protocol_HPPC_IN21700_30T_cycle_#975.mat
BOOST_REST,975,0.75267,2.23107,0.9626,1,discharge,3,-25.651,8.55,2.0,2.0,4.0848,3.5691,20.1045,06-10-22_10.43_RESTPulse_protocol_HPPC_IN21700_30T_cycle_#975.mat
BOOST_REST,975,0.75267,2.23107,0.9626,1,discharge,3,-25.651,8.55,10.0,9.9,4.0848,3.4882,23.2584,06-10-22_10.43_RESTPulse_protocol_HPPC_IN21700_30T_cycle_#975.mat
BOOST_REST,975,0.75267,2.23107,0.9629,1,charge,3,3.243,1.081,2.0,2.0,4.1004,4.2,30.7114,06-10-22_10.43_RESTPulse_protocol_HPPC_IN21700_30T_cycle_#975.mat
BOOST_REST,975,0.75267,2.23107,0.9629,1,charge,3,3.243,1.081,10.0,9.9,4.1004,4.2,30.7114,06-10-22_10.43_RESTPulse_protocol_HPPC_IN21700_30T_cycle_#975.mat
BOOST_REST,975,0.75267,2.23107,0.9256,2,discharge,0,-2.229,0.743,2.0,2.0,4.0622,4.0067,24.9035,06-10-22_10.43_RESTPulse_protocol_HPPC_IN21700_30T_cycle_#975.mat
BOOST_REST,975,0.75267,2.23107,0.9256,2,discharge,0,-2.229,0.743,10.0,9.9,4.0622,3.9918,31.5893,06-10-22_10.43_RESTPulse_protocol_HPPC_IN21700_30T_cycle_#975.mat
BOOST_REST,975,0.75267,2.23107,0.9257,2,charge,0,1.115,0.372,2.0,2.0,4.0639,4.0914,24.6548,06-10-22_10.43_RESTPulse_protocol_HPPC_IN21700_30T_cycle_#975.mat
BOOST_REST,975,0.75267,2.23107,0.9257,2,charge,0,1.115,0.372,10.0,9.9,4.0639,4.0983,30.841,06-10-22_10.43_RESTPulse_protocol_HPPC_IN21700_30T_cycle_#975.mat
BOOST_REST,975,0.75267,2.23107,0.9256,2,discharge,1,-8.923,2.974,2.0,2.0,4.0627,3.8587,22.8625,06-10-22_10.43_RESTPulse_protocol_HPPC_IN21700_30T_cycle_#975.mat
BOOST_REST,975,0.75267,2.23107,0.9256,2,discharge,1,-8.923,2.974,10.0,9.9,4.0627,3.8221,26.9643,06-10-22_10.43_RESTPulse_protocol_HPPC_IN21700_30T_cycle_#975.mat
BOOST_REST,975,0.75267,2.23107,0.9257,2,charge,1,4.463,1.488,2.0,2.0,4.0682,4.1758,24.112,06-10-22_10.43_RESTPulse_protocol_HPPC_IN21700_30T_cycle_#975.mat
BOOST_REST,975,0.75267,2.23107,0.9257,2,charge,1,4.463,1.488,10.0,9.9,4.0682,4.2,29.535,06-10-22_10.43_RESTPulse_protocol_HPPC_IN21700_30T_cycle_#975.mat
BOOST_REST,975,0.75267,2.23107,0.9255,2,discharge,2,-17.845,5.948,2.0,1.9,4.0625,3.6959,20.5436,06-10-22_10.43_RESTPulse_protocol_HPPC_IN21700_30T_cycle_#975.mat
BOOST_REST,975,0.75267,2.23107,0.9255,2,discharge,2,-17.845,5.948,10.0,9.9,4.0625,3.6317,24.1412,06-10-22_10.43_RESTPulse_protocol_HPPC_IN21700_30T_cycle_#975.mat
BOOST_REST,975,0.75267,2.23107,0.9257,2,charge,2,4.766,1.589,2.0,2.0,4.0718,4.2001,26.9204,06-10-22_10.43_RESTPulse_protocol_HPPC_IN21700_30T_cycle_#975.mat
BOOST_REST,975,0.75267,2.23107,0.9257,2,charge,2,4.766,1.589,10.0,9.9,4.0718,4.2001,26.9204,06-10-22_10.43_RESTPulse_protocol_HPPC_IN21700_30T_cycle_#975.mat
BOOST_REST,975,0.75267,2.23107,0.9254,2,discharge,3,-25.651,8.55,2.0,2.0,4.0644,3.5653,19.4573,06-10-22_10.43_RESTPulse_protocol_HPPC_IN21700_30T_cycle_#975.mat
BOOST_REST,975,0.75267,2.23107,0.9254,2,discharge,3,-25.651,8.55,10.0,9.9,4.0644,3.4728,23.0634,06-10-22_10.43_RESTPulse_protocol_HPPC_IN21700_30T_cycle_#975.mat
BOOST_REST,975,0.75267,2.23107,0.9257,2,charge,3,4.547,1.516,2.0,2.0,4.0761,4.2002,27.2921,06-10-22_10.43_RESTPulse_protocol_HPPC_IN21700_30T_cycle_#975.mat
BOOST_REST,975,0.75267,2.23107,0.9257,2,charge,3,4.547,1.516,10.0,9.9,4.0761,4.2002,27.2921,06-10-22_10.43_RESTPulse_protocol_HPPC_IN21700_30T_cycle_#975.mat
BOOST_REST,975,0.75267,2.23107,0.8513,3,discharge,0,-2.23,0.743,2.0,1.9,4.0003,3.9529,21.2537,06-10-22_10.43_RESTPulse_protocol_HPPC_IN21700_30T_cycle_#975.mat
BOOST_REST,975,0.75267,2.23107,0.8513,3,discharge,0,-2.23,0.743,10.0,9.9,4.0003,3.9375,28.1589,06-10-22_10.43_RESTPulse_protocol_HPPC_IN21700_30T_cycle_#975.mat
BOOST_REST,975,0.75267,2.23107,0.8513,3,charge,0,1.116,0.372,2.0,2.0,4.0024,4.0258,20.964,06-10-22_10.43_RESTPulse_protocol_HPPC_IN21700_30T_cycle_#975.mat
BOOST_REST,975,0.75267,2.23107,0.8513,3,charge,0,1.116,0.372,10.0,9.9,4.0024,4.0327,27.1457,06-10-22_10.43_RESTPulse_protocol_HPPC_IN21700_30T_cycle_#975.mat
BOOST_REST,975,0.75267,2.23107,0.8512,3,discharge,1,-8.923,2.974,2.0,2.0,4.0012,3.8179,20.5429,06-10-22_10.43_RESTPulse_protocol_HPPC_IN21700_30T_cycle_#975.mat
BOOST_REST,975,0.75267,2.23107,0.8512,3,discharge,1,-8.923,2.974,10.0,9.9,4.0012,3.7683,26.1017,06-10-22_10.43_RESTPulse_protocol_HPPC_IN21700_30T_cycle_#975.mat
BOOST_REST,975,0.75267,2.23107,0.8513,3,charge,1,4.462,1.487,2.0,2.0,4.0072,4.0992,20.6172,06-10-22_10.43_RESTPulse_protocol_HPPC_IN21700_30T_cycle_#975.mat
BOOST_REST,975,0.75267,2.23107,0.8513,3,charge,1,4.462,1.487,10.0,9.9,4.0072,4.1228,25.9059,06-10-22_10.43_RESTPulse_protocol_HPPC_IN21700_30T_cycle_#975.mat
BOOST_REST,975,0.75267,2.23107,0.8512,3,discharge,2,-17.846,5.949,2.0,2.0,4.002,3.6593,19.2032,06-10-22_10.43_RESTPulse_protocol_HPPC_IN21700_30T_cycle_#975.mat
BOOST_REST,975,0.75267,2.23107,0.8512,3,discharge,2,-17.846,5.949,10.0,9.9,4.002,3.5772,23.8037,06-10-22_10.43_RESTPulse_protocol_HPPC_IN21700_30T_cycle_#975.mat
BOOST_REST,975,0.75267,2.23107,0.8514,3,charge,2,8.762,2.921,2.0,1.9,4.0116,4.2001,21.5131,06-10-22_10.43_RESTPulse_protocol_HPPC_IN21700_30T_cycle_#975.mat
BOOST_REST,975,0.75267,2.23107,0.8514,3,charge,2,8.762,2.921,10.0,9.9,4.0116,4.2,21.5017,06-10-22_10.43_RESTPulse_protocol_HPPC_IN21700_30T_cycle_#975.mat
BOOST_REST,975,0.75267,2.23107,0.8511,3,discharge,3,-25.651,8.55,2.0,1.9,4.003,3.5367,18.1786,06-10-22_10.43_RESTPulse_protocol_HPPC_IN21700_30T_cycle_#975.mat
BOOST_REST,975,0.75267,2.23107,0.8511,3,discharge,3,-25.651,8.55,10.0,9.9,4.003,3.4209,22.6931,06-10-22_10.43_RESTPulse_protocol_HPPC_IN21700_30T_cycle_#975.mat
BOOST_REST,975,0.75267,2.23107,0.8514,3,charge,3,8.701,2.9,2.0,2.0,4.015,4.2001,21.2739,06-10-22_10.43_RESTPulse_protocol_HPPC_IN21700_30T_cycle_#975.mat
BOOST_REST,975,0.75267,2.23107,0.8514,3,charge,3,8.701,2.9,10.0,9.9,4.015,4.2,21.2624,06-10-22_10.43_RESTPulse_protocol_HPPC_IN21700_30T_cycle_#975.mat
BOOST_REST,975,0.75267,2.23107,0.7769,4,discharge,0,-2.228,0.743,2.0,2.0,3.9126,3.8705,18.8942,06-10-22_10.43_RESTPulse_protocol_HPPC_IN21700_30T_cycle_#975.mat
BOOST_REST,975,0.75267,2.23107,0.7769,4,discharge,0,-2.228,0.743,10.0,9.9,3.9126,3.8576,24.6836,06-10-22_10.43_RESTPulse_protocol_HPPC_IN21700_30T_cycle_#975.mat
BOOST_REST,975,0.75267,2.23107,0.7769,4,charge,0,1.116,0.372,2.0,2.0,3.9145,3.9354,18.7259,06-10-22_10.43_RESTPulse_protocol_HPPC_IN21700_30T_cycle_#975.mat
BOOST_REST,975,0.75267,2.23107,0.7769,4,charge,0,1.116,0.372,10.0,9.9,3.9145,3.9414,24.1018,06-10-22_10.43_RESTPulse_protocol_HPPC_IN21700_30T_cycle_#975.mat
BOOST_REST,975,0.75267,2.23107,0.7769,4,discharge,1,-8.923,2.974,2.0,2.0,3.9124,3.7485,18.3687,06-10-22_10.43_RESTPulse_protocol_HPPC_IN21700_30T_cycle_#975.mat
BOOST_REST,975,0.75267,2.23107,0.7769,4,discharge,1,-8.923,2.974,10.0,9.9,3.9124,3.7048,23.2662,06-10-22_10.43_RESTPulse_protocol_HPPC_IN21700_30T_cycle_#975.mat
BOOST_REST,975,0.75267,2.23107,0.777,4,charge,1,4.46,1.487,2.0,2.0,3.9183,4.0004,18.4064,06-10-22_10.43_RESTPulse_protocol_HPPC_IN21700_30T_cycle_#975.mat
BOOST_REST,975,0.75267,2.23107,0.777,4,charge,1,4.46,1.487,10.0,9.9,3.9183,4.0224,23.3387,06-10-22_10.43_RESTPulse_protocol_HPPC_IN21700_30T_cycle_#975.mat
BOOST_REST,975,0.75267,2.23107,0.7768,4,discharge,2,-17.846,5.949,2.0,2.0,3.9129,3.5995,17.5614,06-10-22_10.43_RESTPulse_protocol_HPPC_IN21700_30T_cycle_#975.mat
BOOST_REST,975,0.75267,2.23107,0.7768,4,discharge,2,-17.846,5.949,10.0,9.9,3.9129,3.5237,21.8088,06-10-22_10.43_RESTPulse_protocol_HPPC_IN21700_30T_cycle_#975.mat
BOOST_REST,975,0.75267,2.23107,0.7771,4,charge,2,13.383,4.461,2.0,2.0,3.9221,4.1525,17.2159,06-10-22_10.43_RESTPulse_protocol_HPPC_IN21700_30T_cycle_#975.mat
BOOST_REST,975,0.75267,2.23107,0.7771,4,charge,2,13.383,4.461,10.0,9.9,3.9221,4.2,20.7651,06-10-22_10.43_RESTPulse_protocol_HPPC_IN21700_30T_cycle_#975.mat
BOOST_REST,975,0.75267,2.23107,0.7768,4,discharge,3,-25.651,8.55,2.0,2.0,3.9133,3.4807,16.8648,06-10-22_10.43_RESTPulse_protocol_HPPC_IN21700_30T_cycle_#975.mat
BOOST_REST,975,0.75267,2.23107,0.7768,4,discharge,3,-25.651,8.55,10.0,9.9,3.9133,3.3737,21.0362,06-10-22_10.43_RESTPulse_protocol_HPPC_IN21700_30T_cycle_#975.mat
BOOST_REST,975,0.75267,2.23107,0.7771,4,charge,3,14.909,4.97,2.0,2.0,3.9247,4.2001,18.4721,06-10-22_10.43_RESTPulse_protocol_HPPC_IN21700_30T_cycle_#975.mat
BOOST_REST,975,0.75267,2.23107,0.7771,4,charge,3,14.909,4.97,10.0,9.9,3.9247,4.2,18.4654,06-10-22_10.43_RESTPulse_protocol_HPPC_IN21700_30T_cycle_#975.mat
BOOST_REST,975,0.75267,2.23107,0.7026,5,discharge,0,-2.23,0.743,2.0,1.9,3.8549,3.8137,18.4729,06-10-22_10.43_RESTPulse_protocol_HPPC_IN21700_30T_cycle_#975.mat
BOOST_REST,975,0.75267,2.23107,0.7026,5,discharge,0,-2.23,0.743,10.0,9.9,3.8549,3.8014,23.9878,06-10-22_10.43_RESTPulse_protocol_HPPC_IN21700_30T_cycle_#975.mat
BOOST_REST,975,0.75267,2.23107,0.7026,5,charge,0,1.116,0.372,2.0,2.0,3.8567,3.8769,18.0987,06-10-22_10.43_RESTPulse_protocol_HPPC_IN21700_30T_cycle_#975.mat
BOOST_REST,975,0.75267,2.23107,0.7026,5,charge,0,1.116,0.372,10.0,9.9,3.8567,3.8823,22.937,06-10-22_10.43_RESTPulse_protocol_HPPC_IN21700_30T_cycle_#975.mat
BOOST_REST,975,0.75267,2.23107,0.7025,5,discharge,1,-8.923,2.974,2.0,2.0,3.8553,3.6932,18.1657,06-10-22_10.43_RESTPulse_protocol_HPPC_IN21700_30T_cycle_#975.mat
BOOST_REST,975,0.75267,2.23107,0.7025,5,discharge,1,-8.923,2.974,10.0,9.9,3.8553,3.6483,23.1974,06-10-22_10.43_RESTPulse_protocol_HPPC_IN21700_30T_cycle_#975.mat
BOOST_REST,975,0.75267,2.23107,0.7026,5,charge,1,4.461,1.487,2.0,2.0,3.8603,3.9404,17.9564,06-10-22_10.43_RESTPulse_protocol_HPPC_IN21700_30T_cycle_#975.mat
BOOST_REST,975,0.75267,2.23107,0.7026,5,charge,1,4.461,1.487,10.0,9.9,3.8603,3.9595,22.2382,06-10-22_10.43_RESTPulse_protocol_HPPC_IN21700_30T_cycle_#975.mat
BOOST_REST,975,0.75267,2.23107,0.7024,5,discharge,2,-17.845,5.948,2.0,2.0,3.8558,3.5435,17.5007,06-10-22_10.43_RESTPulse_protocol_HPPC_IN21700_30T_cycle_#975.mat
BOOST_REST,975,0.75267,2.23107,0.7024,5,discharge,2,-17.845,5.948,10.0,9.9,3.8558,3.4624,22.0454,06-10-22_10.43_RESTPulse_protocol_HPPC_IN21700_30T_cycle_#975.mat
BOOST_REST,975,0.75267,2.23107,0.7027,5,charge,2,13.383,4.461,2.0,2.0,3.8636,4.089,16.8423,06-10-22_10.43_RESTPulse_protocol_HPPC_IN21700_30T_cycle_#975.mat
BOOST_REST,975,0.75267,2.23107,0.7027,5,charge,2,13.383,4.461,10.0,9.9,3.8636,4.1355,20.3168,06-10-22_10.43_RESTPulse_protocol_HPPC_IN21700_30T_cycle_#975.mat
BOOST_REST,975,0.75267,2.23107,0.7024,5,discharge,3,-25.651,8.55,2.0,2.0,3.8554,3.4231,16.8531,06-10-22_10.43_RESTPulse_protocol_HPPC_IN21700_30T_cycle_#975.mat
BOOST_REST,975,0.75267,2.23107,0.7024,5,discharge,3,-25.651,8.55,10.0,9.9,3.8554,3.3076,21.3559,06-10-22_10.43_RESTPulse_protocol_HPPC_IN21700_30T_cycle_#975.mat
BOOST_REST,975,0.75267,2.23107,0.7028,5,charge,3,19.218,6.406,2.0,2.0,3.866,4.2001,17.3847,06-10-22_10.43_RESTPulse_protocol_HPPC_IN21700_30T_cycle_#975.mat
BOOST_REST,975,0.75267,2.23107,0.7028,5,charge,3,19.218,6.406,10.0,9.9,3.866,4.2,17.3795,06-10-22_10.43_RESTPulse_protocol_HPPC_IN21700_30T_cycle_#975.mat
BOOST_REST,975,0.75267,2.23107,0.6282,6,discharge,0,-2.23,0.743,2.0,2.0,3.7867,3.7459,18.296,06-10-22_10.43_RESTPulse_protocol_HPPC_IN21700_30T_cycle_#975.mat
BOOST_REST,975,0.75267,2.23107,0.6282,6,discharge,0,-2.23,0.743,10.0,9.9,3.7867,3.7326,24.2601,06-10-22_10.43_RESTPulse_protocol_HPPC_IN21700_30T_cycle_#975.mat
BOOST_REST,975,0.75267,2.23107,0.6283,6,charge,0,1.116,0.372,2.0,2.0,3.7887,3.8085,17.7372,06-10-22_10.43_RESTPulse_protocol_HPPC_IN21700_30T_cycle_#975.mat
BOOST_REST,975,0.75267,2.23107,0.6283,6,charge,0,1.116,0.372,10.0,9.9,3.7887,3.8144,23.0225,06-10-22_10.43_RESTPulse_protocol_HPPC_IN21700_30T_cycle_#975.mat
BOOST_REST,975,0.75267,2.23107,0.6282,6,discharge,1,-8.922,2.974,2.0,2.0,3.7873,3.627,17.9658,06-10-22_10.43_RESTPulse_protocol_HPPC_IN21700_30T_cycle_#975.mat
BOOST_REST,975,0.75267,2.23107,0.6282,6,discharge,1,-8.922,2.974,10.0,9.9,3.7873,3.5794,23.3006,06-10-22_10.43_RESTPulse_protocol_HPPC_IN21700_30T_cycle_#975.mat
BOOST_REST,975,0.75267,2.23107,0.6283,6,charge,1,4.46,1.487,2.0,2.0,3.792,3.8716,17.8455,06-10-22_10.43_RESTPulse_protocol_HPPC_IN21700_30T_cycle_#975.mat
BOOST_REST,975,0.75267,2.23107,0.6283,6,charge,1,4.46,1.487,10.0,9.9,3.792,3.8937,22.8001,06-10-22_10.43_RESTPulse_protocol_HPPC_IN21700_30T_cycle_#975.mat
BOOST_REST,975,0.75267,2.23107,0.6281,6,discharge,2,-17.843,5.948,2.0,1.9,3.7881,3.4815,17.1832,06-10-22_10.43_RESTPulse_protocol_HPPC_IN21700_30T_cycle_#975.mat
BOOST_REST,975,0.75267,2.23107,0.6281,6,discharge,2,-17.843,5.948,10.0,9.9,3.7881,3.3935,22.1151,06-10-22_10.43_RESTPulse_protocol_HPPC_IN21700_30T_cycle_#975.mat
BOOST_REST,975,0.75267,2.23107,0.6284,6,charge,2,13.383,4.461,2.0,2.0,3.7971,4.0197,16.633,06-10-22_10.43_RESTPulse_protocol_HPPC_IN21700_30T_cycle_#975.mat
BOOST_REST,975,0.75267,2.23107,0.6284,6,charge,2,13.383,4.461,10.0,9.9,3.7971,4.0692,20.3318,06-10-22_10.43_RESTPulse_protocol_HPPC_IN21700_30T_cycle_#975.mat
BOOST_REST,975,0.75267,2.23107,0.628,6,discharge,3,-25.65,8.55,2.0,2.0,3.7876,3.3612,16.6238,06-10-22_10.43_RESTPulse_protocol_HPPC_IN21700_30T_cycle_#975.mat
BOOST_REST,975,0.75267,2.23107,0.628,6,discharge,3,-25.65,8.55,10.0,9.9,3.7876,3.2411,21.306,06-10-22_10.43_RESTPulse_protocol_HPPC_IN21700_30T_cycle_#975.mat
BOOST_REST,975,0.75267,2.23107,0.6284,6,charge,3,22.304,7.435,2.0,1.9,3.8006,4.148,15.5757,06-10-22_10.43_RESTPulse_protocol_HPPC_IN21700_30T_cycle_#975.mat
BOOST_REST,975,0.75267,2.23107,0.6284,6,charge,3,22.304,7.435,10.0,9.9,3.8006,4.2,17.9071,06-10-22_10.43_RESTPulse_protocol_HPPC_IN21700_30T_cycle_#975.mat
BOOST_REST,975,0.75267,2.23107,0.5539,7,discharge,0,-2.228,0.743,2.0,2.0,3.7035,3.6623,18.4894,06-10-22_10.43_RESTPulse_protocol_HPPC_IN21700_30T_cycle_#975.mat
BOOST_REST,975,0.75267,2.23107,0.5539,7,discharge,0,-2.228,0.743,10.0,9.9,3.7035,3.6485,24.6825,06-10-22_10.43_RESTPulse_protocol_HPPC_IN21700_30T_cycle_#975.mat
BOOST_REST,975,0.75267,2.23107,0.5539,7,charge,0,1.116,0.372,2.0,1.9,3.7054,3.7254,17.9211,06-10-22_10.43_RESTPulse_protocol_HPPC_IN21700_30T_cycle_#975.mat
BOOST_REST,975,0.75267,2.23107,0.5539,7,charge,0,1.116,0.372,10.0,9.9,3.7054,3.7318,23.6559,06-10-22_10.43_RESTPulse_protocol_HPPC_IN21700_30T_cycle_#975.mat
BOOST_REST,975,0.75267,2.23107,0.5538,7,discharge,1,-8.923,2.974,2.0,2.0,3.704,3.5417,18.1883,06-10-22_10.43_RESTPulse_protocol_HPPC_IN21700_30T_cycle_#975.mat
BOOST_REST,975,0.75267,2.23107,0.5538,7,discharge,1,-8.923,2.974,10.0,9.9,3.704,3.4921,23.7468,06-10-22_10.43_RESTPulse_protocol_HPPC_IN21700_30T_cycle_#975.mat
BOOST_REST,975,0.75267,2.23107,0.5539,7,charge,1,4.462,1.487,2.0,2.0,3.7098,3.7895,17.8603,06-10-22_10.43_RESTPulse_protocol_HPPC_IN21700_30T_cycle_#975.mat
BOOST_REST,975,0.75267,2.23107,0.5539,7,charge,1,4.462,1.487,10.0,9.9,3.7098,3.8131,23.149,06-10-22_10.43_RESTPulse_protocol_HPPC_IN21700_30T_cycle_#975.mat
BOOST_REST,975,0.75267,2.23107,0.5538,7,discharge,2,-17.847,5.949,2.0,2.0,3.7047,3.3919,17.5268,06-10-22_10.43_RESTPulse_protocol_HPPC_IN21700_30T_cycle_#975.mat
BOOST_REST,975,0.75267,2.23107,0.5538,7,discharge,2,-17.847,5.949,10.0,9.9,3.7047,3.3051,22.3903,06-10-22_10.43_RESTPulse_protocol_HPPC_IN21700_30T_cycle_#975.mat
BOOST_REST,975,0.75267,2.23107,0.554,7,charge,2,13.381,4.46,2.0,2.0,3.7144,3.9402,16.8747,06-10-22_10.43_RESTPulse_protocol_HPPC_IN21700_30T_cycle_#975.mat
BOOST_REST,975,0.75267,2.23107,0.554,7,charge,2,13.381,4.46,10.0,9.9,3.7144,3.9976,21.1643,06-10-22_10.43_RESTPulse_protocol_HPPC_IN21700_30T_cycle_#975.mat
BOOST_REST,975,0.75267,2.23107,0.5537,7,discharge,3,-25.65,8.55,2.0,2.0,3.7049,3.2708,16.924,06-10-22_10.43_RESTPulse_protocol_HPPC_IN21700_30T_cycle_#975.mat
BOOST_REST,975,0.75267,2.23107,0.5537,7,discharge,3,-25.65,8.55,10.0,9.9,3.7049,3.1486,21.6881,06-10-22_10.43_RESTPulse_protocol_HPPC_IN21700_30T_cycle_#975.mat
BOOST_REST,975,0.75267,2.23107,0.5541,7,charge,3,22.304,7.435,2.0,2.0,3.7182,4.0738,15.9433,06-10-22_10.43_RESTPulse_protocol_HPPC_IN21700_30T_cycle_#975.mat
BOOST_REST,975,0.75267,2.23107,0.5541,7,charge,3,22.304,7.435,10.0,9.9,3.7182,4.1542,19.5481,06-10-22_10.43_RESTPulse_protocol_HPPC_IN21700_30T_cycle_#975.mat
BOOST_REST,975,0.75267,2.23107,0.4795,8,discharge,0,-2.23,0.743,2.0,2.0,3.62,3.5783,18.6996,06-10-22_10.43_RESTPulse_protocol_HPPC_IN21700_30T_cycle_#975.mat
BOOST_REST,975,0.75267,2.23107,0.4795,8,discharge,0,-2.23,0.743,10.0,9.9,3.62,3.5647,24.7982,06-10-22_10.43_RESTPulse_protocol_HPPC_IN21700_30T_cycle_#975.mat
BOOST_REST,975,0.75267,2.23107,0.4796,8,charge,0,1.116,0.372,2.0,2.0,3.6218,3.6422,18.2812,06-10-22_10.43_RESTPulse_protocol_HPPC_IN21700_30T_cycle_#975.mat
BOOST_REST,975,0.75267,2.23107,0.4796,8,charge,0,1.116,0.372,10.0,9.9,3.6218,3.6481,23.5684,06-10-22_10.43_RESTPulse_protocol_HPPC_IN21700_30T_cycle_#975.mat
BOOST_REST,975,0.75267,2.23107,0.4795,8,discharge,1,-8.923,2.974,2.0,2.0,3.6206,3.4573,18.3014,06-10-22_10.43_RESTPulse_protocol_HPPC_IN21700_30T_cycle_#975.mat
BOOST_REST,975,0.75267,2.23107,0.4795,8,discharge,1,-8.923,2.974,10.0,9.9,3.6206,3.4115,23.4343,06-10-22_10.43_RESTPulse_protocol_HPPC_IN21700_30T_cycle_#975.mat
BOOST_REST,975,0.75267,2.23107,0.4796,8,charge,1,4.462,1.487,2.0,2.0,3.6259,3.7057,17.8828,06-10-22_10.43_RESTPulse_protocol_HPPC_IN21700_30T_cycle_#975.mat
BOOST_REST,975,0.75267,2.23107,0.4796,8,charge,1,4.462,1.487,10.0,9.9,3.6259,3.7287,23.0369,06-10-22_10.43_RESTPulse_protocol_HPPC_IN21700_30T_cycle_#975.mat
BOOST_REST,975,0.75267,2.23107,0.4794,8,discharge,2,-17.844,5.948,2.0,1.9,3.6209,3.3105,17.3952,06-10-22_10.43_RESTPulse_protocol_HPPC_IN21700_30T_cycle_#975.mat
BOOST_REST,975,0.75267,2.23107,0.4794,8,discharge,2,-17.844,5.948,10.0,9.9,3.6209,3.2224,22.3324,06-10-22_10.43_RESTPulse_protocol_HPPC_IN21700_30T_cycle_#975.mat
BOOST_REST,975,0.75267,2.23107,0.4797,8,charge,2,13.383,4.461,2.0,1.9,3.6307,3.8543,16.7078,06-10-22_10.43_RESTPulse_protocol_HPPC_IN21700_30T_cycle_#975.mat
BOOST_REST,975,0.75267,2.23107,0.4797,8,charge,2,13.383,4.461,10.0,9.9,3.6307,3.9166,21.3629,06-10-22_10.43_RESTPulse_protocol_HPPC_IN21700_30T_cycle_#975.mat
BOOST_REST,975,0.75267,2.23107,0.4793,8,discharge,3,-25.651,8.55,2.0,2.0,3.6208,3.189,16.8337,06-10-22_10.43_RESTPulse_protocol_HPPC_IN21700_30T_cycle_#975.mat
BOOST_REST,975,0.75267,2.23107,0.4793,8,discharge,3,-25.651,8.55,10.0,9.9,3.6208,3.0576,21.9563,06-10-22_10.43_RESTPulse_protocol_HPPC_IN21700_30T_cycle_#975.mat
BOOST_REST,975,0.75267,2.23107,0.4797,8,charge,3,22.304,7.435,2.0,2.0,3.6347,3.9887,15.8716,06-10-22_10.43_RESTPulse_protocol_HPPC_IN21700_30T_cycle_#975.mat
BOOST_REST,975,0.75267,2.23107,0.4797,8,charge,3,22.304,7.435,10.0,9.9,3.6347,4.076,19.7857,06-10-22_10.43_RESTPulse_protocol_HPPC_IN21700_30T_cycle_#975.mat
BOOST_REST,975,0.75267,2.23107,0.4052,9,discharge,0,-2.23,0.743,2.0,2.0,3.5542,3.5108,19.4601,06-10-22_10.43_RESTPulse_protocol_HPPC_IN21700_30T_cycle_#975.mat
BOOST_REST,975,0.75267,2.23107,0.4052,9,discharge,0,-2.23,0.743,10.0,9.9,3.5542,3.4957,26.2308,06-10-22_10.43_RESTPulse_protocol_HPPC_IN21700_30T_cycle_#975.mat
BOOST_REST,975,0.75267,2.23107,0.4053,9,charge,0,1.116,0.372,2.0,2.0,3.556,3.5772,18.9981,06-10-22_10.43_RESTPulse_protocol_HPPC_IN21700_30T_cycle_#975.mat
BOOST_REST,975,0.75267,2.23107,0.4053,9,charge,0,1.116,0.372,10.0,9.9,3.556,3.5827,23.9269,06-10-22_10.43_RESTPulse_protocol_HPPC_IN21700_30T_cycle_#975.mat
BOOST_REST,975,0.75267,2.23107,0.4052,9,discharge,1,-8.923,2.974,2.0,2.0,3.5547,3.3824,19.3096,06-10-22_10.43_RESTPulse_protocol_HPPC_IN21700_30T_cycle_#975.mat
BOOST_REST,975,0.75267,2.23107,0.4052,9,discharge,1,-8.923,2.974,10.0,9.9,3.5547,3.3222,26.0563,06-10-22_10.43_RESTPulse_protocol_HPPC_IN21700_30T_cycle_#975.mat
BOOST_REST,975,0.75267,2.23107,0.4053,9,charge,1,4.462,1.487,2.0,2.0,3.56,3.6427,18.533,06-10-22_10.43_RESTPulse_protocol_HPPC_IN21700_30T_cycle_#975.mat
BOOST_REST,975,0.75267,2.23107,0.4053,9,charge,1,4.462,1.487,10.0,9.9,3.56,3.6626,22.9926,06-10-22_10.43_RESTPulse_protocol_HPPC_IN21700_30T_cycle_#975.mat
BOOST_REST,975,0.75267,2.23107,0.4051,9,discharge,2,-17.845,5.948,2.0,2.0,3.5546,3.2224,18.6159,06-10-22_10.43_RESTPulse_protocol_HPPC_IN21700_30T_cycle_#975.mat
BOOST_REST,975,0.75267,2.23107,0.4051,9,discharge,2,-17.845,5.948,10.0,9.9,3.5546,3.0953,25.7383,06-10-22_10.43_RESTPulse_protocol_HPPC_IN21700_30T_cycle_#975.mat
BOOST_REST,975,0.75267,2.23107,0.4054,9,charge,2,13.383,4.461,2.0,1.9,3.565,3.7952,17.2009,06-10-22_10.43_RESTPulse_protocol_HPPC_IN21700_30T_cycle_#975.mat
BOOST_REST,975,0.75267,2.23107,0.4054,9,charge,2,13.383,4.461,10.0,9.9,3.565,3.8521,21.4526,06-10-22_10.43_RESTPulse_protocol_HPPC_IN21700_30T_cycle_#975.mat
BOOST_REST,975,0.75267,2.23107,0.4051,9,discharge,3,-25.65,8.55,2.0,2.0,3.5546,3.0875,18.2105,06-10-22_10.43_RESTPulse_protocol_HPPC_IN21700_30T_cycle_#975.mat
BOOST_REST,975,0.75267,2.23107,0.4051,9,discharge,3,-25.65,8.55,10.0,9.9,3.5546,2.8854,26.0897,06-10-22_10.43_RESTPulse_protocol_HPPC_IN21700_30T_cycle_#975.mat
BOOST_REST,975,0.75267,2.23107,0.4054,9,charge,3,22.305,7.435,2.0,2.0,3.5687,3.93,16.1982,06-10-22_10.43_RESTPulse_protocol_HPPC_IN21700_30T_cycle_#975.mat
BOOST_REST,975,0.75267,2.23107,0.4054,9,charge,3,22.305,7.435,10.0,9.9,3.5687,4.0154,20.0269,06-10-22_10.43_RESTPulse_protocol_HPPC_IN21700_30T_cycle_#975.mat
BOOST_REST,975,0.75267,2.23107,0.3681,10,discharge,0,-2.23,0.743,2.0,1.9,3.5216,3.4757,20.5802,06-10-22_10.43_RESTPulse_protocol_HPPC_IN21700_30T_cycle_#975.mat
BOOST_REST,975,0.75267,2.23107,0.3681,10,discharge,0,-2.23,0.743,10.0,9.9,3.5216,3.4568,29.0544,06-10-22_10.43_RESTPulse_protocol_HPPC_IN21700_30T_cycle_#975.mat
BOOST_REST,975,0.75267,2.23107,0.3681,10,charge,0,1.116,0.372,2.0,2.0,3.524,3.5463,19.9857,06-10-22_10.43_RESTPulse_protocol_HPPC_IN21700_30T_cycle_#975.mat
BOOST_REST,975,0.75267,2.23107,0.3681,10,charge,0,1.116,0.372,10.0,9.9,3.524,3.5535,26.4384,06-10-22_10.43_RESTPulse_protocol_HPPC_IN21700_30T_cycle_#975.mat
BOOST_REST,975,0.75267,2.23107,0.368,10,discharge,1,-8.923,2.974,2.0,1.9,3.5223,3.3411,20.3071,06-10-22_10.43_RESTPulse_protocol_HPPC_IN21700_30T_cycle_#975.mat
BOOST_REST,975,0.75267,2.23107,0.368,10,discharge,1,-8.923,2.974,10.0,9.9,3.5223,3.262,29.1718,06-10-22_10.43_RESTPulse_protocol_HPPC_IN21700_30T_cycle_#975.mat
BOOST_REST,975,0.75267,2.23107,0.3681,10,charge,1,4.462,1.487,2.0,2.0,3.5293,3.6159,19.4075,06-10-22_10.43_RESTPulse_protocol_HPPC_IN21700_30T_cycle_#975.mat
BOOST_REST,975,0.75267,2.23107,0.3681,10,charge,1,4.462,1.487,10.0,9.9,3.5293,3.6381,24.3826,06-10-22_10.43_RESTPulse_protocol_HPPC_IN21700_30T_cycle_#975.mat
BOOST_REST,975,0.75267,2.23107,0.3679,10,discharge,2,-17.844,5.948,2.0,2.0,3.5226,3.172,19.6481,06-10-22_10.43_RESTPulse_protocol_HPPC_IN21700_30T_cycle_#975.mat
BOOST_REST,975,0.75267,2.23107,0.3679,10,discharge,2,-17.844,5.948,10.0,9.9,3.5226,3.0058,28.9621,06-10-22_10.43_RESTPulse_protocol_HPPC_IN21700_30T_cycle_#975.mat
BOOST_REST,975,0.75267,2.23107,0.3682,10,charge,2,13.384,4.461,2.0,2.0,3.5366,3.769,17.364,06-10-22_10.43_RESTPulse_protocol_HPPC_IN21700_30T_cycle_#975.mat
BOOST_REST,975,0.75267,2.23107,0.3682,10,charge,2,13.384,4.461,10.0,9.9,3.5366,3.8219,21.3165,06-10-22_10.43_RESTPulse_protocol_HPPC_IN21700_30T_cycle_#975.mat
BOOST_REST,975,0.75267,2.23107,0.3679,10,discharge,3,-25.651,8.55,2.0,2.0,3.5235,3.0347,19.0558,06-10-22_10.43_RESTPulse_protocol_HPPC_IN21700_30T_cycle_#975.mat
BOOST_REST,975,0.75267,2.23107,0.3679,10,discharge,3,-25.651,8.55,10.0,9.9,3.5235,2.7686,29.4297,06-10-22_10.43_RESTPulse_protocol_HPPC_IN21700_30T_cycle_#975.mat
BOOST_REST,975,0.75267,2.23107,0.3683,10,charge,3,22.306,7.435,2.0,1.9,3.5415,3.8986,16.0091,06-10-22_10.43_RESTPulse_protocol_HPPC_IN21700_30T_cycle_#975.mat
BOOST_REST,975,0.75267,2.23107,0.3683,10,charge,3,22.306,7.435,10.0,9.9,3.5415,3.9822,19.757,06-10-22_10.43_RESTPulse_protocol_HPPC_IN21700_30T_cycle_#975.mat
BOOST_REST,975,0.75267,2.23107,0.3309,11,discharge,0,-2.228,0.743,2.0,1.9,3.4822,3.4339,21.6747,06-10-22_10.43_RESTPulse_protocol_HPPC_IN21700_30T_cycle_#975.mat
BOOST_REST,975,0.75267,2.23107,0.3309,11,discharge,0,-2.228,0.743,10.0,9.9,3.4822,3.4105,32.1756,06-10-22_10.43_RESTPulse_protocol_HPPC_IN21700_30T_cycle_#975.mat
BOOST_REST,975,0.75267,2.23107,0.3309,11,charge,0,1.116,0.372,2.0,2.0,3.4854,3.5087,20.8819,06-10-22_10.43_RESTPulse_protocol_HPPC_IN21700_30T_cycle_#975.mat
BOOST_REST,975,0.75267,2.23107,0.3309,11,charge,0,1.116,0.372,10.0,9.9,3.4854,3.5179,29.1271,06-10-22_10.43_RESTPulse_protocol_HPPC_IN21700_30T_cycle_#975.mat
BOOST_REST,975,0.75267,2.23107,0.3309,11,discharge,1,-8.923,2.974,2.0,2.0,3.4833,3.2895,21.7189,06-10-22_10.43_RESTPulse_protocol_HPPC_IN21700_30T_cycle_#975.mat
BOOST_REST,975,0.75267,2.23107,0.3309,11,discharge,1,-8.923,2.974,10.0,9.9,3.4833,3.1892,32.9594,06-10-22_10.43_RESTPulse_protocol_HPPC_IN21700_30T_cycle_#975.mat
BOOST_REST,975,0.75267,2.23107,0.3309,11,charge,1,4.46,1.487,2.0,2.0,3.4928,3.5831,20.2457,06-10-22_10.43_RESTPulse_protocol_HPPC_IN21700_30T_cycle_#975.mat
BOOST_REST,975,0.75267,2.23107,0.3309,11,charge,1,4.46,1.487,10.0,9.9,3.4928,3.6114,26.5907,06-10-22_10.43_RESTPulse_protocol_HPPC_IN21700_30T_cycle_#975.mat
BOOST_REST,975,0.75267,2.23107,0.3308,11,discharge,2,-17.846,5.949,2.0,2.0,3.4842,3.1092,21.0131,06-10-22_10.43_RESTPulse_protocol_HPPC_IN21700_30T_cycle_#975.mat
BOOST_REST,975,0.75267,2.23107,0.3308,11,discharge,2,-17.846,5.949,10.0,9.9,3.4842,2.8866,33.4865,06-10-22_10.43_RESTPulse_protocol_HPPC_IN21700_30T_cycle_#975.mat
BOOST_REST,975,0.75267,2.23107,0.331,11,charge,2,13.385,4.462,2.0,2.0,3.503,3.7406,17.7512,06-10-22_10.43_RESTPulse_protocol_HPPC_IN21700_30T_cycle_#975.mat
BOOST_REST,975,0.75267,2.23107,0.331,11,charge,2,13.385,4.462,10.0,9.9,3.503,3.7939,21.7333,06-10-22_10.43_RESTPulse_protocol_HPPC_IN21700_30T_cycle_#975.mat
BOOST_REST,975,0.75267,2.23107,0.3307,11,discharge,3,-25.65,8.55,2.0,1.9,3.4855,2.9677,20.1871,06-10-22_10.43_RESTPulse_protocol_HPPC_IN21700_30T_cycle_#975.mat
BOOST_REST,975,0.75267,2.23107,0.3307,11,discharge,3,-25.65,8.55,10.0,9.9,3.4855,2.5819,35.2281,06-10-22_10.43_RESTPulse_protocol_HPPC_IN21700_30T_cycle_#975.mat
BOOST_REST,975,0.75267,2.23107,0.3311,11,charge,3,22.306,7.435,2.0,1.9,3.5094,3.8678,16.0674,06-10-22_10.43_RESTPulse_protocol_HPPC_IN21700_30T_cycle_#975.mat
BOOST_REST,975,0.75267,2.23107,0.3311,11,charge,3,22.306,7.435,10.0,9.9,3.5094,3.9492,19.7167,06-10-22_10.43_RESTPulse_protocol_HPPC_IN21700_30T_cycle_#975.mat
BOOST_REST,975,0.75267,2.23107,0.2937,12,discharge,0,-2.228,0.743,2.0,2.0,3.428,3.3736,24.411,06-10-22_10.43_RESTPulse_protocol_HPPC_IN21700_30T_cycle_#975.mat
BOOST_REST,975,0.75267,2.23107,0.2937,12,discharge,0,-2.228,0.743,10.0,9.9,3.428,3.3431,38.0974,06-10-22_10.43_RESTPulse_protocol_HPPC_IN21700_30T_cycle_#975.mat
BOOST_REST,975,0.75267,2.23107,0.2937,12,charge,0,1.116,0.372,2.0,1.9,3.4318,3.4577,23.212,06-10-22_10.43_RESTPulse_protocol_HPPC_IN21700_30T_cycle_#975.mat
BOOST_REST,975,0.75267,2.23107,0.2937,12,charge,0,1.116,0.372,10.0,9.9,3.4318,3.47,34.2355,06-10-22_10.43_RESTPulse_protocol_HPPC_IN21700_30T_cycle_#975.mat
BOOST_REST,975,0.75267,2.23107,0.2937,12,discharge,1,-8.923,2.974,2.0,2.0,3.4298,3.2127,24.3296,06-10-22_10.43_RESTPulse_protocol_HPPC_IN21700_30T_cycle_#975.mat
BOOST_REST,975,0.75267,2.23107,0.2937,12,discharge,1,-8.923,2.974,10.0,9.9,3.4298,3.0743,39.8395,06-10-22_10.43_RESTPulse_protocol_HPPC_IN21700_30T_cycle_#975.mat
BOOST_REST,975,0.75267,2.23107,0.2938,12,charge,1,4.463,1.488,2.0,2.0,3.4431,3.5414,22.028,06-10-22_10.43_RESTPulse_protocol_HPPC_IN21700_30T_cycle_#975.mat
BOOST_REST,975,0.75267,2.23107,0.2938,12,charge,1,4.463,1.488,10.0,9.9,3.4431,3.5794,30.5434,06-10-22_10.43_RESTPulse_protocol_HPPC_IN21700_30T_cycle_#975.mat
BOOST_REST,975,0.75267,2.23107,0.2936,12,discharge,2,-17.844,5.948,2.0,2.0,3.4317,3.01,23.6326,06-10-22_10.43_RESTPulse_protocol_HPPC_IN21700_30T_cycle_#975.mat
BOOST_REST,975,0.75267,2.23107,0.2936,12,discharge,2,-17.844,5.948,10.0,9.9,3.4317,2.6634,43.0565,06-10-22_10.43_RESTPulse_protocol_HPPC_IN21700_30T_cycle_#975.mat
BOOST_REST,975,0.75267,2.23107,0.2939,12,charge,2,13.385,4.462,2.0,2.0,3.4587,3.7126,18.969,06-10-22_10.43_RESTPulse_protocol_HPPC_IN21700_30T_cycle_#975.mat
BOOST_REST,975,0.75267,2.23107,0.2939,12,charge,2,13.385,4.462,10.0,9.9,3.4587,3.7742,23.5712,06-10-22_10.43_RESTPulse_protocol_HPPC_IN21700_30T_cycle_#975.mat
BOOST_REST,975,0.75267,2.23107,0.2935,12,discharge,3,-25.648,8.549,2.0,2.0,3.4334,2.8427,23.031,06-10-22_10.43_RESTPulse_protocol_HPPC_IN21700_30T_cycle_#975.mat
BOOST_REST,975,0.75267,2.23107,0.2935,12,discharge,3,-25.648,8.549,10.0,9.9,3.4334,2.4998,36.4005,06-10-22_10.43_RESTPulse_protocol_HPPC_IN21700_30T_cycle_#975.mat
BOOST_REST,975,0.75267,2.23107,0.2939,12,charge,3,22.304,7.435,2.0,1.9,3.4673,3.8458,16.9701,06-10-22_10.43_RESTPulse_protocol_HPPC_IN21700_30T_cycle_#975.mat
BOOST_REST,975,0.75267,2.23107,0.2939,12,charge,3,22.304,7.435,10.0,9.9,3.4673,3.9298,20.7362,06-10-22_10.43_RESTPulse_protocol_HPPC_IN21700_30T_cycle_#975.mat
BOOST_REST,1012,0.74315,2.20285,1.0,0,discharge,0,-2.2,0.733,2.0,2.0,4.1195,4.0554,29.1311,06-20-22_07.37_RESTPulse_protocol_HPPC_IN21700_30T_cycle_#1012.mat
BOOST_REST,1012,0.74315,2.20285,1.0,0,discharge,0,-2.2,0.733,10.0,9.7,4.1195,4.0327,39.4474,06-20-22_07.37_RESTPulse_protocol_HPPC_IN21700_30T_cycle_#1012.mat
BOOST_REST,1012,0.74315,2.20285,1.0,0,charge,0,1.098,0.366,2.0,2.0,4.1342,4.1726,34.9727,06-20-22_07.37_RESTPulse_protocol_HPPC_IN21700_30T_cycle_#1012.mat
BOOST_REST,1012,0.74315,2.20285,1.0,0,charge,0,1.098,0.366,10.0,9.9,4.1342,4.1873,48.3607,06-20-22_07.37_RESTPulse_protocol_HPPC_IN21700_30T_cycle_#1012.mat
BOOST_REST,1012,0.74315,2.20285,0.9999,0,discharge,1,-8.799,2.933,2.0,2.0,4.1282,3.8727,29.0367,06-20-22_07.37_RESTPulse_protocol_HPPC_IN21700_30T_cycle_#1012.mat
