Repository: KikETs/ECM_HYBRID_BMS_JOINT

## Results

| Arm | Model | Size | Protocol | Result | Worst cell |
|---|---|---|---|---|---|
| SOP | 2RC table + trim (A8) | 4 effective coefficients, 2 EW states | leave-one-cell-out | usable current 69.6 % discharge, 59.5 % charge (τ = 10 s) | 59.9 % / 53.5 % (BOOST_REST) |
| SOH | dQ/dV ridge | 65 coefficients | leave-one-cell-out | RMSE 0.0094, bias −0.0005 | 0.0130 (BOOST_REST) |
| SOC | 2RC EKF, low-current gate | 3 states | leave-one-cell-out | **2.34 %p** over six sensor disturbances on estimated SOH (2.325 on true SOH), per cell 2.00–2.75 | 4.60 %p (BOOST_NEGPULSE_1S, current offset −0.10 A) |

The SOH arm was a 10,945-parameter CNN until the second audit round. Nested

File: analysis/uypydj_hppc_resistance.csv (part 99 of 225)
protocol,cycle,SOH,CAP_Ah,SOC,soc_group,direction,rate_rank,I_A,CRate_rated,tau_s,tau_actual_s,V_pre_V,V_tau_V,R_mOhm,file
BOOST_REST,1012,0.74315,2.20285,0.9999,0,discharge,1,-8.799,2.933,10.0,9.9,4.1282,3.832,33.6622,06-20-22_07.37_RESTPulse_protocol_HPPC_IN21700_30T_cycle_#1012.mat
BOOST_REST,1012,0.74315,2.20285,1.0,0,charge,1,1.504,0.501,2.0,2.0,4.1389,4.2,40.6385,06-20-22_07.37_RESTPulse_protocol_HPPC_IN21700_30T_cycle_#1012.mat
BOOST_REST,1012,0.74315,2.20285,1.0,0,charge,1,1.504,0.501,10.0,9.9,4.1389,4.2,40.6385,06-20-22_07.37_RESTPulse_protocol_HPPC_IN21700_30T_cycle_#1012.mat
BOOST_REST,1012,0.74315,2.20285,0.9999,0,discharge,2,-17.6,5.867,2.0,2.0,4.1273,3.6937,24.6364,06-20-22_07.37_RESTPulse_protocol_HPPC_IN21700_30T_cycle_#1012.mat
BOOST_REST,1012,0.74315,2.20285,0.9999,0,discharge,2,-17.6,5.867,10.0,9.9,4.1273,3.6392,27.733,06-20-22_07.37_RESTPulse_protocol_HPPC_IN21700_30T_cycle_#1012.mat
BOOST_REST,1012,0.74315,2.20285,1.0,0,charge,2,1.402,0.467,2.0,2.0,4.1451,4.2,39.1583,06-20-22_07.37_RESTPulse_protocol_HPPC_IN21700_30T_cycle_#1012.mat
BOOST_REST,1012,0.74315,2.20285,1.0,0,charge,2,1.402,0.467,10.0,9.9,4.1451,4.2,39.1583,06-20-22_07.37_RESTPulse_protocol_HPPC_IN21700_30T_cycle_#1012.mat
BOOST_REST,1012,0.74315,2.20285,0.9998,0,discharge,3,-25.302,8.434,2.0,2.0,4.1272,3.5628,22.3065,06-20-22_07.37_RESTPulse_protocol_HPPC_IN21700_30T_cycle_#1012.mat
BOOST_REST,1012,0.74315,2.20285,0.9998,0,discharge,3,-25.302,8.434,10.0,9.9,4.1272,3.4868,25.3103,06-20-22_07.37_RESTPulse_protocol_HPPC_IN21700_30T_cycle_#1012.mat
BOOST_REST,1012,0.74315,2.20285,1.0,0,charge,3,1.315,0.438,2.0,1.9,4.1491,4.2,38.7072,06-20-22_07.37_RESTPulse_protocol_HPPC_IN21700_30T_cycle_#1012.mat
BOOST_REST,1012,0.74315,2.20285,1.0,0,charge,3,1.315,0.438,10.0,9.9,4.1491,4.2,38.7072,06-20-22_07.37_RESTPulse_protocol_HPPC_IN21700_30T_cycle_#1012.mat
BOOST_REST,1012,0.74315,2.20285,0.9633,1,discharge,0,-2.203,0.734,2.0,2.0,4.0819,4.019,28.5559,06-20-22_07.37_RESTPulse_protocol_HPPC_IN21700_30T_cycle_#1012.mat
BOOST_REST,1012,0.74315,2.20285,0.9633,1,discharge,0,-2.203,0.734,10.0,9.9,4.0819,4.0022,36.1829,06-20-22_07.37_RESTPulse_protocol_HPPC_IN21700_30T_cycle_#1012.mat
BOOST_REST,1012,0.74315,2.20285,0.9633,1,charge,0,1.1,0.367,2.0,2.0,4.0845,4.1159,28.5455,06-20-22_07.37_RESTPulse_protocol_HPPC_IN21700_30T_cycle_#1012.mat
BOOST_REST,1012,0.74315,2.20285,0.9633,1,charge,0,1.1,0.367,10.0,9.9,4.0845,4.1247,36.5455,06-20-22_07.37_RESTPulse_protocol_HPPC_IN21700_30T_cycle_#1012.mat
BOOST_REST,1012,0.74315,2.20285,0.9633,1,discharge,1,-8.8,2.933,2.0,2.0,4.0822,3.8593,25.331,06-20-22_07.37_RESTPulse_protocol_HPPC_IN21700_30T_cycle_#1012.mat
BOOST_REST,1012,0.74315,2.20285,0.9633,1,discharge,1,-8.8,2.933,10.0,9.9,4.0822,3.8243,29.3085,06-20-22_07.37_RESTPulse_protocol_HPPC_IN21700_30T_cycle_#1012.mat
BOOST_REST,1012,0.74315,2.20285,0.9634,1,charge,1,3.525,1.175,2.0,2.0,4.0897,4.1999,31.2668,06-20-22_07.37_RESTPulse_protocol_HPPC_IN21700_30T_cycle_#1012.mat
BOOST_REST,1012,0.74315,2.20285,0.9634,1,charge,1,3.525,1.175,10.0,9.9,4.0897,4.1999,31.2668,06-20-22_07.37_RESTPulse_protocol_HPPC_IN21700_30T_cycle_#1012.mat
BOOST_REST,1012,0.74315,2.20285,0.9632,1,discharge,2,-17.599,5.866,2.0,2.0,4.0828,3.6941,22.0865,06-20-22_07.37_RESTPulse_protocol_HPPC_IN21700_30T_cycle_#1012.mat
BOOST_REST,1012,0.74315,2.20285,0.9632,1,discharge,2,-17.599,5.866,10.0,9.9,4.0828,3.6378,25.2855,06-20-22_07.37_RESTPulse_protocol_HPPC_IN21700_30T_cycle_#1012.mat
BOOST_REST,1012,0.74315,2.20285,0.9634,1,charge,2,3.377,1.126,2.0,2.0,4.0952,4.2,31.0325,06-20-22_07.37_RESTPulse_protocol_HPPC_IN21700_30T_cycle_#1012.mat
BOOST_REST,1012,0.74315,2.20285,0.9634,1,charge,2,3.377,1.126,10.0,9.9,4.0952,4.2,31.0325,06-20-22_07.37_RESTPulse_protocol_HPPC_IN21700_30T_cycle_#1012.mat
BOOST_REST,1012,0.74315,2.20285,0.9631,1,discharge,3,-25.301,8.434,2.0,2.0,4.0843,3.5633,20.5921,06-20-22_07.37_RESTPulse_protocol_HPPC_IN21700_30T_cycle_#1012.mat
BOOST_REST,1012,0.74315,2.20285,0.9631,1,discharge,3,-25.301,8.434,10.0,9.9,4.0843,3.4797,23.8963,06-20-22_07.37_RESTPulse_protocol_HPPC_IN21700_30T_cycle_#1012.mat
BOOST_REST,1012,0.74315,2.20285,0.9634,1,charge,3,3.091,1.03,2.0,1.9,4.1002,4.2,32.2852,06-20-22_07.37_RESTPulse_protocol_HPPC_IN21700_30T_cycle_#1012.mat
BOOST_REST,1012,0.74315,2.20285,0.9634,1,charge,3,3.091,1.03,10.0,9.9,4.1002,4.1999,32.2528,06-20-22_07.37_RESTPulse_protocol_HPPC_IN21700_30T_cycle_#1012.mat
BOOST_REST,1012,0.74315,2.20285,0.9266,2,discharge,0,-2.201,0.734,2.0,2.0,4.0594,4.0008,26.6255,06-20-22_07.37_RESTPulse_protocol_HPPC_IN21700_30T_cycle_#1012.mat
BOOST_REST,1012,0.74315,2.20285,0.9266,2,discharge,0,-2.201,0.734,10.0,9.9,4.0594,3.9855,33.5772,06-20-22_07.37_RESTPulse_protocol_HPPC_IN21700_30T_cycle_#1012.mat
BOOST_REST,1012,0.74315,2.20285,0.9267,2,charge,0,1.098,0.366,2.0,2.0,4.0603,4.0904,27.4085,06-20-22_07.37_RESTPulse_protocol_HPPC_IN21700_30T_cycle_#1012.mat
BOOST_REST,1012,0.74315,2.20285,0.9267,2,charge,0,1.098,0.366,10.0,9.9,4.0603,4.0974,33.7826,06-20-22_07.37_RESTPulse_protocol_HPPC_IN21700_30T_cycle_#1012.mat
BOOST_REST,1012,0.74315,2.20285,0.9266,2,discharge,1,-8.8,2.933,2.0,2.0,4.0601,3.8471,24.204,06-20-22_07.37_RESTPulse_protocol_HPPC_IN21700_30T_cycle_#1012.mat
BOOST_REST,1012,0.74315,2.20285,0.9266,2,discharge,1,-8.8,2.933,10.0,9.9,4.0601,3.81,28.4198,06-20-22_07.37_RESTPulse_protocol_HPPC_IN21700_30T_cycle_#1012.mat
BOOST_REST,1012,0.74315,2.20285,0.9267,2,charge,1,4.399,1.466,2.0,2.0,4.0657,4.1785,25.6439,06-20-22_07.37_RESTPulse_protocol_HPPC_IN21700_30T_cycle_#1012.mat
BOOST_REST,1012,0.74315,2.20285,0.9267,2,charge,1,4.399,1.466,10.0,9.9,4.0657,4.2,30.5317,06-20-22_07.37_RESTPulse_protocol_HPPC_IN21700_30T_cycle_#1012.mat
BOOST_REST,1012,0.74315,2.20285,0.9265,2,discharge,2,-17.602,5.867,2.0,2.0,4.0601,3.6822,21.4692,06-20-22_07.37_RESTPulse_protocol_HPPC_IN21700_30T_cycle_#1012.mat
BOOST_REST,1012,0.74315,2.20285,0.9265,2,discharge,2,-17.602,5.867,10.0,9.9,4.0601,3.6179,25.1221,06-20-22_07.37_RESTPulse_protocol_HPPC_IN21700_30T_cycle_#1012.mat
BOOST_REST,1012,0.74315,2.20285,0.9267,2,charge,2,4.615,1.538,2.0,2.0,4.0704,4.2,28.0799,06-20-22_07.37_RESTPulse_protocol_HPPC_IN21700_30T_cycle_#1012.mat
BOOST_REST,1012,0.74315,2.20285,0.9267,2,charge,2,4.615,1.538,10.0,9.9,4.0704,4.2,28.0799,06-20-22_07.37_RESTPulse_protocol_HPPC_IN21700_30T_cycle_#1012.mat
BOOST_REST,1012,0.74315,2.20285,0.9265,2,discharge,3,-25.302,8.434,2.0,2.0,4.062,3.556,19.9984,06-20-22_07.37_RESTPulse_protocol_HPPC_IN21700_30T_cycle_#1012.mat
BOOST_REST,1012,0.74315,2.20285,0.9265,2,discharge,3,-25.302,8.434,10.0,9.9,4.062,3.4608,23.761,06-20-22_07.37_RESTPulse_protocol_HPPC_IN21700_30T_cycle_#1012.mat
BOOST_REST,1012,0.74315,2.20285,0.9267,2,charge,3,4.456,1.485,2.0,2.0,4.0743,4.2,28.2073,06-20-22_07.37_RESTPulse_protocol_HPPC_IN21700_30T_cycle_#1012.mat
BOOST_REST,1012,0.74315,2.20285,0.9267,2,charge,3,4.456,1.485,10.0,9.9,4.0743,4.2,28.2073,06-20-22_07.37_RESTPulse_protocol_HPPC_IN21700_30T_cycle_#1012.mat
BOOST_REST,1012,0.74315,2.20285,0.8533,3,discharge,0,-2.201,0.734,2.0,2.0,3.9977,3.9499,21.7213,06-20-22_07.37_RESTPulse_protocol_HPPC_IN21700_30T_cycle_#1012.mat
BOOST_REST,1012,0.74315,2.20285,0.8533,3,discharge,0,-2.201,0.734,10.0,9.9,3.9977,3.9343,28.8103,06-20-22_07.37_RESTPulse_protocol_HPPC_IN21700_30T_cycle_#1012.mat
BOOST_REST,1012,0.74315,2.20285,0.8533,3,charge,0,1.1,0.367,2.0,1.9,3.9999,4.0233,21.2785,06-20-22_07.37_RESTPulse_protocol_HPPC_IN21700_30T_cycle_#1012.mat
BOOST_REST,1012,0.74315,2.20285,0.8533,3,charge,0,1.1,0.367,10.0,9.9,3.9999,4.0304,27.7348,06-20-22_07.37_RESTPulse_protocol_HPPC_IN21700_30T_cycle_#1012.mat
BOOST_REST,1012,0.74315,2.20285,0.8533,3,discharge,1,-8.8,2.933,2.0,1.9,3.9978,3.8159,20.6712,06-20-22_07.37_RESTPulse_protocol_HPPC_IN21700_30T_cycle_#1012.mat
BOOST_REST,1012,0.74315,2.20285,0.8533,3,discharge,1,-8.8,2.933,10.0,9.9,3.9978,3.765,26.4554,06-20-22_07.37_RESTPulse_protocol_HPPC_IN21700_30T_cycle_#1012.mat
BOOST_REST,1012,0.74315,2.20285,0.8534,3,charge,1,4.401,1.467,2.0,1.9,4.0048,4.0965,20.8381,06-20-22_07.37_RESTPulse_protocol_HPPC_IN21700_30T_cycle_#1012.mat
BOOST_REST,1012,0.74315,2.20285,0.8534,3,charge,1,4.401,1.467,10.0,9.9,4.0048,4.1212,26.4509,06-20-22_07.37_RESTPulse_protocol_HPPC_IN21700_30T_cycle_#1012.mat
BOOST_REST,1012,0.74315,2.20285,0.8532,3,discharge,2,-17.602,5.867,2.0,2.0,3.9996,3.6569,19.4694,06-20-22_07.37_RESTPulse_protocol_HPPC_IN21700_30T_cycle_#1012.mat
BOOST_REST,1012,0.74315,2.20285,0.8532,3,discharge,2,-17.602,5.867,10.0,9.9,3.9996,3.5743,24.162,06-20-22_07.37_RESTPulse_protocol_HPPC_IN21700_30T_cycle_#1012.mat
BOOST_REST,1012,0.74315,2.20285,0.8534,3,charge,2,8.7,2.9,2.0,1.9,4.0093,4.2,21.9193,06-20-22_07.37_RESTPulse_protocol_HPPC_IN21700_30T_cycle_#1012.mat
BOOST_REST,1012,0.74315,2.20285,0.8534,3,charge,2,8.7,2.9,10.0,9.9,4.0093,4.2001,21.9308,06-20-22_07.37_RESTPulse_protocol_HPPC_IN21700_30T_cycle_#1012.mat
BOOST_REST,1012,0.74315,2.20285,0.8531,3,discharge,3,-25.301,8.434,2.0,2.0,4.0005,3.5297,18.608,06-20-22_07.37_RESTPulse_protocol_HPPC_IN21700_30T_cycle_#1012.mat
BOOST_REST,1012,0.74315,2.20285,0.8531,3,discharge,3,-25.301,8.434,10.0,9.9,4.0005,3.4146,23.1572,06-20-22_07.37_RESTPulse_protocol_HPPC_IN21700_30T_cycle_#1012.mat
BOOST_REST,1012,0.74315,2.20285,0.8535,3,charge,3,8.627,2.876,2.0,2.0,4.0129,4.2001,21.7001,06-20-22_07.37_RESTPulse_protocol_HPPC_IN21700_30T_cycle_#1012.mat
BOOST_REST,1012,0.74315,2.20285,0.8535,3,charge,3,8.627,2.876,10.0,9.9,4.0129,4.2,21.6885,06-20-22_07.37_RESTPulse_protocol_HPPC_IN21700_30T_cycle_#1012.mat
BOOST_REST,1012,0.74315,2.20285,0.78,4,discharge,0,-2.201,0.734,2.0,2.0,3.9107,3.8669,19.9028,06-20-22_07.37_RESTPulse_protocol_HPPC_IN21700_30T_cycle_#1012.mat
BOOST_REST,1012,0.74315,2.20285,0.78,4,discharge,0,-2.201,0.734,10.0,9.9,3.9107,3.8537,25.9008,06-20-22_07.37_RESTPulse_protocol_HPPC_IN21700_30T_cycle_#1012.mat
BOOST_REST,1012,0.74315,2.20285,0.78,4,charge,0,1.1,0.367,2.0,1.9,3.9126,3.9342,19.6399,06-20-22_07.37_RESTPulse_protocol_HPPC_IN21700_30T_cycle_#1012.mat
BOOST_REST,1012,0.74315,2.20285,0.78,4,charge,0,1.1,0.367,10.0,9.9,3.9126,3.9404,25.2773,06-20-22_07.37_RESTPulse_protocol_HPPC_IN21700_30T_cycle_#1012.mat
BOOST_REST,1012,0.74315,2.20285,0.7799,4,discharge,1,-8.8,2.933,2.0,2.0,3.9112,3.7388,19.5914,06-20-22_07.37_RESTPulse_protocol_HPPC_IN21700_30T_cycle_#1012.mat
BOOST_REST,1012,0.74315,2.20285,0.7799,4,discharge,1,-8.8,2.933,10.0,9.9,3.9112,3.6939,24.6937,06-20-22_07.37_RESTPulse_protocol_HPPC_IN21700_30T_cycle_#1012.mat
BOOST_REST,1012,0.74315,2.20285,0.78,4,charge,1,4.401,1.467,2.0,2.0,3.916,4.003,19.7705,06-20-22_07.37_RESTPulse_protocol_HPPC_IN21700_30T_cycle_#1012.mat
BOOST_REST,1012,0.74315,2.20285,0.78,4,charge,1,4.401,1.467,10.0,9.9,3.916,4.0257,24.929,06-20-22_07.37_RESTPulse_protocol_HPPC_IN21700_30T_cycle_#1012.mat
BOOST_REST,1012,0.74315,2.20285,0.7798,4,discharge,2,-17.6,5.867,2.0,2.0,3.9116,3.5813,18.767,06-20-22_07.37_RESTPulse_protocol_HPPC_IN21700_30T_cycle_#1012.mat
BOOST_REST,1012,0.74315,2.20285,0.7798,4,discharge,2,-17.6,5.867,10.0,9.9,3.9116,3.5028,23.2273,06-20-22_07.37_RESTPulse_protocol_HPPC_IN21700_30T_cycle_#1012.mat
BOOST_REST,1012,0.74315,2.20285,0.7801,4,charge,2,13.199,4.4,2.0,2.0,3.9205,4.1636,18.4181,06-20-22_07.37_RESTPulse_protocol_HPPC_IN21700_30T_cycle_#1012.mat
BOOST_REST,1012,0.74315,2.20285,0.7801,4,charge,2,13.199,4.4,10.0,9.9,3.9205,4.1999,21.1683,06-20-22_07.37_RESTPulse_protocol_HPPC_IN21700_30T_cycle_#1012.mat
BOOST_REST,1012,0.74315,2.20285,0.7798,4,discharge,3,-25.302,8.434,2.0,2.0,3.912,3.4587,17.9156,06-20-22_07.37_RESTPulse_protocol_HPPC_IN21700_30T_cycle_#1012.mat
BOOST_REST,1012,0.74315,2.20285,0.7798,4,discharge,3,-25.302,8.434,10.0,9.9,3.912,3.3467,22.3421,06-20-22_07.37_RESTPulse_protocol_HPPC_IN21700_30T_cycle_#1012.mat
BOOST_REST,1012,0.74315,2.20285,0.7802,4,charge,3,14.14,4.713,2.0,2.0,3.9233,4.2001,19.5757,06-20-22_07.37_RESTPulse_protocol_HPPC_IN21700_30T_cycle_#1012.mat
BOOST_REST,1012,0.74315,2.20285,0.7802,4,charge,3,14.14,4.713,10.0,9.9,3.9233,4.2,19.5686,06-20-22_07.37_RESTPulse_protocol_HPPC_IN21700_30T_cycle_#1012.mat
BOOST_REST,1012,0.74315,2.20285,0.7066,5,discharge,0,-2.201,0.734,2.0,2.0,3.854,3.8122,18.9931,06-20-22_07.37_RESTPulse_protocol_HPPC_IN21700_30T_cycle_#1012.mat
BOOST_REST,1012,0.74315,2.20285,0.7066,5,discharge,0,-2.201,0.734,10.0,9.9,3.854,3.7998,24.6274,06-20-22_07.37_RESTPulse_protocol_HPPC_IN21700_30T_cycle_#1012.mat
BOOST_REST,1012,0.74315,2.20285,0.7067,5,charge,0,1.1,0.367,2.0,2.0,3.8551,3.8763,19.2745,06-20-22_07.37_RESTPulse_protocol_HPPC_IN21700_30T_cycle_#1012.mat
BOOST_REST,1012,0.74315,2.20285,0.7067,5,charge,0,1.1,0.367,10.0,9.9,3.8551,3.8818,24.2749,06-20-22_07.37_RESTPulse_protocol_HPPC_IN21700_30T_cycle_#1012.mat
BOOST_REST,1012,0.74315,2.20285,0.7066,5,discharge,1,-8.8,2.933,2.0,2.0,3.8545,3.6903,18.6593,06-20-22_07.37_RESTPulse_protocol_HPPC_IN21700_30T_cycle_#1012.mat
BOOST_REST,1012,0.74315,2.20285,0.7066,5,discharge,1,-8.8,2.933,10.0,9.9,3.8545,3.6449,23.8185,06-20-22_07.37_RESTPulse_protocol_HPPC_IN21700_30T_cycle_#1012.mat
BOOST_REST,1012,0.74315,2.20285,0.7067,5,charge,1,4.398,1.466,2.0,2.0,3.8593,3.9404,18.4385,06-20-22_07.37_RESTPulse_protocol_HPPC_IN21700_30T_cycle_#1012.mat
BOOST_REST,1012,0.74315,2.20285,0.7067,5,charge,1,4.398,1.466,10.0,9.9,3.8593,3.9597,22.8265,06-20-22_07.37_RESTPulse_protocol_HPPC_IN21700_30T_cycle_#1012.mat
BOOST_REST,1012,0.74315,2.20285,0.7065,5,discharge,2,-17.601,5.867,2.0,2.0,3.855,3.5401,17.891,06-20-22_07.37_RESTPulse_protocol_HPPC_IN21700_30T_cycle_#1012.mat
BOOST_REST,1012,0.74315,2.20285,0.7065,5,discharge,2,-17.601,5.867,10.0,9.9,3.855,3.4577,22.5726,06-20-22_07.37_RESTPulse_protocol_HPPC_IN21700_30T_cycle_#1012.mat
BOOST_REST,1012,0.74315,2.20285,0.7068,5,charge,2,13.201,4.4,2.0,1.9,3.8629,4.0891,17.1351,06-20-22_07.37_RESTPulse_protocol_HPPC_IN21700_30T_cycle_#1012.mat
BOOST_REST,1012,0.74315,2.20285,0.7068,5,charge,2,13.201,4.4,10.0,9.9,3.8629,4.1367,20.7409,06-20-22_07.37_RESTPulse_protocol_HPPC_IN21700_30T_cycle_#1012.mat
BOOST_REST,1012,0.74315,2.20285,0.7064,5,discharge,3,-25.302,8.434,2.0,2.0,3.8547,3.4198,17.1884,06-20-22_07.37_RESTPulse_protocol_HPPC_IN21700_30T_cycle_#1012.mat
BOOST_REST,1012,0.74315,2.20285,0.7064,5,discharge,3,-25.302,8.434,10.0,9.9,3.8547,3.3022,21.8362,06-20-22_07.37_RESTPulse_protocol_HPPC_IN21700_30T_cycle_#1012.mat
BOOST_REST,1012,0.74315,2.20285,0.7068,5,charge,3,18.883,6.294,2.0,2.0,3.8654,4.2001,17.7249,06-20-22_07.37_RESTPulse_protocol_HPPC_IN21700_30T_cycle_#1012.mat
BOOST_REST,1012,0.74315,2.20285,0.7068,5,charge,3,18.883,6.294,10.0,9.9,3.8654,4.2,17.7196,06-20-22_07.37_RESTPulse_protocol_HPPC_IN21700_30T_cycle_#1012.mat
BOOST_REST,1012,0.74315,2.20285,0.6333,6,discharge,0,-2.201,0.734,2.0,2.0,3.787,3.7464,18.4453,06-20-22_07.37_RESTPulse_protocol_HPPC_IN21700_30T_cycle_#1012.mat
BOOST_REST,1012,0.74315,2.20285,0.6333,6,discharge,0,-2.201,0.734,10.0,9.9,3.787,3.7331,24.4878,06-20-22_07.37_RESTPulse_protocol_HPPC_IN21700_30T_cycle_#1012.mat
BOOST_REST,1012,0.74315,2.20285,0.6333,6,charge,0,1.1,0.367,2.0,2.0,3.7889,3.8088,18.0942,06-20-22_07.37_RESTPulse_protocol_HPPC_IN21700_30T_cycle_#1012.mat
BOOST_REST,1012,0.74315,2.20285,0.6333,6,charge,0,1.1,0.367,10.0,9.9,3.7889,3.8148,23.5497,06-20-22_07.37_RESTPulse_protocol_HPPC_IN21700_30T_cycle_#1012.mat
BOOST_REST,1012,0.74315,2.20285,0.6333,6,discharge,1,-8.8,2.933,2.0,2.0,3.7877,3.6273,18.2277,06-20-22_07.37_RESTPulse_protocol_HPPC_IN21700_30T_cycle_#1012.mat
BOOST_REST,1012,0.74315,2.20285,0.6333,6,discharge,1,-8.8,2.933,10.0,9.9,3.7877,3.5794,23.671,06-20-22_07.37_RESTPulse_protocol_HPPC_IN21700_30T_cycle_#1012.mat
BOOST_REST,1012,0.74315,2.20285,0.6334,6,charge,1,4.399,1.466,2.0,1.9,3.7932,3.8718,17.8693,06-20-22_07.37_RESTPulse_protocol_HPPC_IN21700_30T_cycle_#1012.mat
BOOST_REST,1012,0.74315,2.20285,0.6334,6,charge,1,4.399,1.466,10.0,9.9,3.7932,3.8944,23.0073,06-20-22_07.37_RESTPulse_protocol_HPPC_IN21700_30T_cycle_#1012.mat
BOOST_REST,1012,0.74315,2.20285,0.6332,6,discharge,2,-17.6,5.867,2.0,2.0,3.7885,3.4765,17.7273,06-20-22_07.37_RESTPulse_protocol_HPPC_IN21700_30T_cycle_#1012.mat
BOOST_REST,1012,0.74315,2.20285,0.6332,6,discharge,2,-17.6,5.867,10.0,9.9,3.7885,3.3891,22.6932,06-20-22_07.37_RESTPulse_protocol_HPPC_IN21700_30T_cycle_#1012.mat
BOOST_REST,1012,0.74315,2.20285,0.6334,6,charge,2,13.2,4.4,2.0,2.0,3.7978,4.0239,17.1288,06-20-22_07.37_RESTPulse_protocol_HPPC_IN21700_30T_cycle_#1012.mat
BOOST_REST,1012,0.74315,2.20285,0.6334,6,charge,2,13.2,4.4,10.0,9.9,3.7978,4.0735,20.8864,06-20-22_07.37_RESTPulse_protocol_HPPC_IN21700_30T_cycle_#1012.mat
BOOST_REST,1012,0.74315,2.20285,0.6331,6,discharge,3,-25.3,8.433,2.0,2.0,3.7887,3.3518,17.2688,06-20-22_07.37_RESTPulse_protocol_HPPC_IN21700_30T_cycle_#1012.mat
BOOST_REST,1012,0.74315,2.20285,0.6331,6,discharge,3,-25.3,8.433,10.0,9.9,3.7887,3.2281,22.1581,06-20-22_07.37_RESTPulse_protocol_HPPC_IN21700_30T_cycle_#1012.mat
BOOST_REST,1012,0.74315,2.20285,0.6335,6,charge,3,21.999,7.333,2.0,2.0,3.8013,4.1587,16.2462,06-20-22_07.37_RESTPulse_protocol_HPPC_IN21700_30T_cycle_#1012.mat
BOOST_REST,1012,0.74315,2.20285,0.6335,6,charge,3,21.999,7.333,10.0,9.9,3.8013,4.2001,18.1281,06-20-22_07.37_RESTPulse_protocol_HPPC_IN21700_30T_cycle_#1012.mat
BOOST_REST,1012,0.74315,2.20285,0.56,7,discharge,0,-2.201,0.734,2.0,2.0,3.7038,3.6626,18.7205,06-20-22_07.37_RESTPulse_protocol_HPPC_IN21700_30T_cycle_#1012.mat
BOOST_REST,1012,0.74315,2.20285,0.56,7,discharge,0,-2.201,0.734,10.0,9.9,3.7038,3.6483,25.2181,06-20-22_07.37_RESTPulse_protocol_HPPC_IN21700_30T_cycle_#1012.mat
BOOST_REST,1012,0.74315,2.20285,0.56,7,charge,0,1.099,0.366,2.0,1.9,3.7066,3.727,18.5539,06-20-22_07.37_RESTPulse_protocol_HPPC_IN21700_30T_cycle_#1012.mat
BOOST_REST,1012,0.74315,2.20285,0.56,7,charge,0,1.099,0.366,10.0,9.9,3.7066,3.7335,24.4657,06-20-22_07.37_RESTPulse_protocol_HPPC_IN21700_30T_cycle_#1012.mat
BOOST_REST,1012,0.74315,2.20285,0.5599,7,discharge,1,-8.8,2.933,2.0,2.0,3.7053,3.5403,18.7504,06-20-22_07.37_RESTPulse_protocol_HPPC_IN21700_30T_cycle_#1012.mat
BOOST_REST,1012,0.74315,2.20285,0.5599,7,discharge,1,-8.8,2.933,10.0,9.9,3.7053,3.4898,24.4892,06-20-22_07.37_RESTPulse_protocol_HPPC_IN21700_30T_cycle_#1012.mat
BOOST_REST,1012,0.74315,2.20285,0.56,7,charge,1,4.399,1.466,2.0,2.0,3.7111,3.7923,18.4604,06-20-22_07.37_RESTPulse_protocol_HPPC_IN21700_30T_cycle_#1012.mat
BOOST_REST,1012,0.74315,2.20285,0.56,7,charge,1,4.399,1.466,10.0,9.9,3.7111,3.8163,23.9167,06-20-22_07.37_RESTPulse_protocol_HPPC_IN21700_30T_cycle_#1012.mat
BOOST_REST,1012,0.74315,2.20285,0.5598,7,discharge,2,-17.601,5.867,2.0,2.0,3.706,3.3894,17.9876,06-20-22_07.37_RESTPulse_protocol_HPPC_IN21700_30T_cycle_#1012.mat
BOOST_REST,1012,0.74315,2.20285,0.5598,7,discharge,2,-17.601,5.867,10.0,9.9,3.706,3.301,23.0101,06-20-22_07.37_RESTPulse_protocol_HPPC_IN21700_30T_cycle_#1012.mat
BOOST_REST,1012,0.74315,2.20285,0.5601,7,charge,2,13.201,4.4,2.0,2.0,3.7154,3.9447,17.3699,06-20-22_07.37_RESTPulse_protocol_HPPC_IN21700_30T_cycle_#1012.mat
BOOST_REST,1012,0.74315,2.20285,0.5601,7,charge,2,13.201,4.4,10.0,9.9,3.7154,4.0026,21.7559,06-20-22_07.37_RESTPulse_protocol_HPPC_IN21700_30T_cycle_#1012.mat
BOOST_REST,1012,0.74315,2.20285,0.5598,7,discharge,3,-25.301,8.434,2.0,1.9,3.7064,3.2706,17.2246,06-20-22_07.37_RESTPulse_protocol_HPPC_IN21700_30T_cycle_#1012.mat
BOOST_REST,1012,0.74315,2.20285,0.5598,7,discharge,3,-25.301,8.434,10.0,9.9,3.7064,3.143,22.2679,06-20-22_07.37_RESTPulse_protocol_HPPC_IN21700_30T_cycle_#1012.mat
BOOST_REST,1012,0.74315,2.20285,0.5602,7,charge,3,22.0,7.333,2.0,1.9,3.72,4.0771,16.2318,06-20-22_07.37_RESTPulse_protocol_HPPC_IN21700_30T_cycle_#1012.mat
BOOST_REST,1012,0.74315,2.20285,0.5602,7,charge,3,22.0,7.333,10.0,9.9,3.72,4.1595,19.9773,06-20-22_07.37_RESTPulse_protocol_HPPC_IN21700_30T_cycle_#1012.mat
BOOST_REST,1012,0.74315,2.20285,0.4866,8,discharge,0,-2.201,0.734,2.0,1.9,3.6222,3.581,18.7205,06-20-22_07.37_RESTPulse_protocol_HPPC_IN21700_30T_cycle_#1012.mat
BOOST_REST,1012,0.74315,2.20285,0.4866,8,discharge,0,-2.201,0.734,10.0,9.9,3.6222,3.5668,25.1727,06-20-22_07.37_RESTPulse_protocol_HPPC_IN21700_30T_cycle_#1012.mat
BOOST_REST,1012,0.74315,2.20285,0.4867,8,charge,0,1.1,0.367,2.0,2.0,3.6239,3.6443,18.5505,06-20-22_07.37_RESTPulse_protocol_HPPC_IN21700_30T_cycle_#1012.mat
BOOST_REST,1012,0.74315,2.20285,0.4867,8,charge,0,1.1,0.367,10.0,9.9,3.6239,3.6501,23.8247,06-20-22_07.37_RESTPulse_protocol_HPPC_IN21700_30T_cycle_#1012.mat
BOOST_REST,1012,0.74315,2.20285,0.4866,8,discharge,1,-8.8,2.933,2.0,2.0,3.6229,3.4599,18.5229,06-20-22_07.37_RESTPulse_protocol_HPPC_IN21700_30T_cycle_#1012.mat
BOOST_REST,1012,0.74315,2.20285,0.4866,8,discharge,1,-8.8,2.933,10.0,9.9,3.6229,3.414,23.7389,06-20-22_07.37_RESTPulse_protocol_HPPC_IN21700_30T_cycle_#1012.mat
BOOST_REST,1012,0.74315,2.20285,0.4867,8,charge,1,4.401,1.467,2.0,2.0,3.6281,3.7081,18.1798,06-20-22_07.37_RESTPulse_protocol_HPPC_IN21700_30T_cycle_#1012.mat
BOOST_REST,1012,0.74315,2.20285,0.4867,8,charge,1,4.401,1.467,10.0,9.9,3.6281,3.7315,23.4973,06-20-22_07.37_RESTPulse_protocol_HPPC_IN21700_30T_cycle_#1012.mat
BOOST_REST,1012,0.74315,2.20285,0.4865,8,discharge,2,-17.601,5.867,2.0,2.0,3.6232,3.3114,17.7149,06-20-22_07.37_RESTPulse_protocol_HPPC_IN21700_30T_cycle_#1012.mat
BOOST_REST,1012,0.74315,2.20285,0.4865,8,discharge,2,-17.601,5.867,10.0,9.9,3.6232,3.2245,22.6521,06-20-22_07.37_RESTPulse_protocol_HPPC_IN21700_30T_cycle_#1012.mat
BOOST_REST,1012,0.74315,2.20285,0.4867,8,charge,2,13.2,4.4,2.0,2.0,3.6333,3.8591,17.1061,06-20-22_07.37_RESTPulse_protocol_HPPC_IN21700_30T_cycle_#1012.mat
BOOST_REST,1012,0.74315,2.20285,0.4867,8,charge,2,13.2,4.4,10.0,9.9,3.6333,3.9209,21.7879,06-20-22_07.37_RESTPulse_protocol_HPPC_IN21700_30T_cycle_#1012.mat
BOOST_REST,1012,0.74315,2.20285,0.4864,8,discharge,3,-25.302,8.434,2.0,2.0,3.6233,3.1859,17.2872,06-20-22_07.37_RESTPulse_protocol_HPPC_IN21700_30T_cycle_#1012.mat
BOOST_REST,1012,0.74315,2.20285,0.4864,8,discharge,3,-25.302,8.434,10.0,9.9,3.6233,3.0513,22.6069,06-20-22_07.37_RESTPulse_protocol_HPPC_IN21700_30T_cycle_#1012.mat
BOOST_REST,1012,0.74315,2.20285,0.4868,8,charge,3,22.001,7.334,2.0,1.9,3.6376,3.9961,16.2947,06-20-22_07.37_RESTPulse_protocol_HPPC_IN21700_30T_cycle_#1012.mat
BOOST_REST,1012,0.74315,2.20285,0.4868,8,charge,3,22.001,7.334,10.0,9.9,3.6376,4.0868,20.4173,06-20-22_07.37_RESTPulse_protocol_HPPC_IN21700_30T_cycle_#1012.mat
BOOST_REST,1012,0.74315,2.20285,0.4133,9,discharge,0,-2.201,0.734,2.0,2.0,3.5559,3.5112,20.3099,06-20-22_07.37_RESTPulse_protocol_HPPC_IN21700_30T_cycle_#1012.mat
BOOST_REST,1012,0.74315,2.20285,0.4133,9,discharge,0,-2.201,0.734,10.0,9.9,3.5559,3.4958,27.307,06-20-22_07.37_RESTPulse_protocol_HPPC_IN21700_30T_cycle_#1012.mat
BOOST_REST,1012,0.74315,2.20285,0.4133,9,charge,0,1.1,0.367,2.0,1.9,3.5568,3.5789,20.0982,06-20-22_07.37_RESTPulse_protocol_HPPC_IN21700_30T_cycle_#1012.mat
BOOST_REST,1012,0.74315,2.20285,0.4133,9,charge,0,1.1,0.367,10.0,9.9,3.5568,3.5847,25.3729,06-20-22_07.37_RESTPulse_protocol_HPPC_IN21700_30T_cycle_#1012.mat
BOOST_REST,1012,0.74315,2.20285,0.4132,9,discharge,1,-8.8,2.933,2.0,1.9,3.5563,3.3836,19.6252,06-20-22_07.37_RESTPulse_protocol_HPPC_IN21700_30T_cycle_#1012.mat
BOOST_REST,1012,0.74315,2.20285,0.4132,9,discharge,1,-8.8,2.933,10.0,9.9,3.5563,3.3212,26.7162,06-20-22_07.37_RESTPulse_protocol_HPPC_IN21700_30T_cycle_#1012.mat
BOOST_REST,1012,0.74315,2.20285,0.4133,9,charge,1,4.401,1.467,2.0,1.9,3.5617,3.6447,18.8611,06-20-22_07.37_RESTPulse_protocol_HPPC_IN21700_30T_cycle_#1012.mat
BOOST_REST,1012,0.74315,2.20285,0.4133,9,charge,1,4.401,1.467,10.0,9.9,3.5617,3.6649,23.4513,06-20-22_07.37_RESTPulse_protocol_HPPC_IN21700_30T_cycle_#1012.mat
BOOST_REST,1012,0.74315,2.20285,0.4132,9,discharge,2,-17.602,5.867,2.0,2.0,3.5564,3.2251,18.8217,06-20-22_07.37_RESTPulse_protocol_HPPC_IN21700_30T_cycle_#1012.mat
BOOST_REST,1012,0.74315,2.20285,0.4132,9,discharge,2,-17.602,5.867,10.0,9.9,3.5564,3.0976,26.0652,06-20-22_07.37_RESTPulse_protocol_HPPC_IN21700_30T_cycle_#1012.mat
BOOST_REST,1012,0.74315,2.20285,0.4134,9,charge,2,13.199,4.4,2.0,2.0,3.5665,3.7975,17.5013,06-20-22_07.37_RESTPulse_protocol_HPPC_IN21700_30T_cycle_#1012.mat
BOOST_REST,1012,0.74315,2.20285,0.4134,9,charge,2,13.199,4.4,10.0,9.9,3.5665,3.8544,21.8123,06-20-22_07.37_RESTPulse_protocol_HPPC_IN21700_30T_cycle_#1012.mat
BOOST_REST,1012,0.74315,2.20285,0.4131,9,discharge,3,-25.301,8.434,2.0,2.0,3.5563,3.0954,18.2167,06-20-22_07.37_RESTPulse_protocol_HPPC_IN21700_30T_cycle_#1012.mat
BOOST_REST,1012,0.74315,2.20285,0.4131,9,discharge,3,-25.301,8.434,10.0,9.9,3.5563,2.8969,26.0622,06-20-22_07.37_RESTPulse_protocol_HPPC_IN21700_30T_cycle_#1012.mat
BOOST_REST,1012,0.74315,2.20285,0.4135,9,charge,3,22.002,7.334,2.0,1.9,3.5705,3.9302,16.3485,06-20-22_07.37_RESTPulse_protocol_HPPC_IN21700_30T_cycle_#1012.mat
BOOST_REST,1012,0.74315,2.20285,0.4135,9,charge,3,22.002,7.334,10.0,9.9,3.5705,4.0193,20.3981,06-20-22_07.37_RESTPulse_protocol_HPPC_IN21700_30T_cycle_#1012.mat
BOOST_REST,1012,0.74315,2.20285,0.3766,10,discharge,0,-2.201,0.734,2.0,2.0,3.5243,3.4784,20.8542,06-20-22_07.37_RESTPulse_protocol_HPPC_IN21700_30T_cycle_#1012.mat
BOOST_REST,1012,0.74315,2.20285,0.3766,10,discharge,0,-2.201,0.734,10.0,9.9,3.5243,3.4598,29.3049,06-20-22_07.37_RESTPulse_protocol_HPPC_IN21700_30T_cycle_#1012.mat
BOOST_REST,1012,0.74315,2.20285,0.3767,10,charge,0,1.1,0.367,2.0,1.9,3.5267,3.5489,20.1892,06-20-22_07.37_RESTPulse_protocol_HPPC_IN21700_30T_cycle_#1012.mat
BOOST_REST,1012,0.74315,2.20285,0.3767,10,charge,0,1.1,0.367,10.0,9.9,3.5267,3.5559,26.5551,06-20-22_07.37_RESTPulse_protocol_HPPC_IN21700_30T_cycle_#1012.mat
BOOST_REST,1012,0.74315,2.20285,0.3766,10,discharge,1,-8.8,2.933,2.0,2.0,3.5249,3.3436,20.6025,06-20-22_07.37_RESTPulse_protocol_HPPC_IN21700_30T_cycle_#1012.mat
BOOST_REST,1012,0.74315,2.20285,0.3766,10,discharge,1,-8.8,2.933,10.0,9.9,3.5249,3.2669,29.3185,06-20-22_07.37_RESTPulse_protocol_HPPC_IN21700_30T_cycle_#1012.mat
BOOST_REST,1012,0.74315,2.20285,0.3767,10,charge,1,4.4,1.467,2.0,2.0,3.5326,3.6177,19.3396,06-20-22_07.37_RESTPulse_protocol_HPPC_IN21700_30T_cycle_#1012.mat
BOOST_REST,1012,0.74315,2.20285,0.3767,10,charge,1,4.4,1.467,10.0,9.9,3.5326,3.6392,24.2256,06-20-22_07.37_RESTPulse_protocol_HPPC_IN21700_30T_cycle_#1012.mat
BOOST_REST,1012,0.74315,2.20285,0.3765,10,discharge,2,-17.602,5.867,2.0,2.0,3.5255,3.1778,19.7534,06-20-22_07.37_RESTPulse_protocol_HPPC_IN21700_30T_cycle_#1012.mat
BOOST_REST,1012,0.74315,2.20285,0.3765,10,discharge,2,-17.602,5.867,10.0,9.9,3.5255,3.015,29.0024,06-20-22_07.37_RESTPulse_protocol_HPPC_IN21700_30T_cycle_#1012.mat
BOOST_REST,1012,0.74315,2.20285,0.3767,10,charge,2,13.201,4.4,2.0,2.0,3.5391,3.7698,17.4759,06-20-22_07.37_RESTPulse_protocol_HPPC_IN21700_30T_cycle_#1012.mat
BOOST_REST,1012,0.74315,2.20285,0.3767,10,charge,2,13.201,4.4,10.0,9.9,3.5391,3.823,21.5059,06-20-22_07.37_RESTPulse_protocol_HPPC_IN21700_30T_cycle_#1012.mat
BOOST_REST,1012,0.74315,2.20285,0.3764,10,discharge,3,-25.301,8.434,2.0,2.0,3.5261,3.043,19.0941,06-20-22_07.37_RESTPulse_protocol_HPPC_IN21700_30T_cycle_#1012.mat
BOOST_REST,1012,0.74315,2.20285,0.3764,10,discharge,3,-25.301,8.434,10.0,9.9,3.5261,2.7858,29.2597,06-20-22_07.37_RESTPulse_protocol_HPPC_IN21700_30T_cycle_#1012.mat
BOOST_REST,1012,0.74315,2.20285,0.3768,10,charge,3,22.0,7.333,2.0,2.0,3.5438,3.9004,16.2091,06-20-22_07.37_RESTPulse_protocol_HPPC_IN21700_30T_cycle_#1012.mat
BOOST_REST,1012,0.74315,2.20285,0.3768,10,charge,3,22.0,7.333,10.0,9.9,3.5438,3.9838,20.0,06-20-22_07.37_RESTPulse_protocol_HPPC_IN21700_30T_cycle_#1012.mat
BOOST_REST,1012,0.74315,2.20285,0.34,11,discharge,0,-2.201,0.734,2.0,2.0,3.4863,3.4358,22.9462,06-20-22_07.37_RESTPulse_protocol_HPPC_IN21700_30T_cycle_#1012.mat
BOOST_REST,1012,0.74315,2.20285,0.34,11,discharge,0,-2.201,0.734,10.0,9.9,3.4863,3.4123,33.6241,06-20-22_07.37_RESTPulse_protocol_HPPC_IN21700_30T_cycle_#1012.mat
BOOST_REST,1012,0.74315,2.20285,0.34,11,charge,0,1.1,0.367,2.0,2.0,3.4893,3.5136,22.0989,06-20-22_07.37_RESTPulse_protocol_HPPC_IN21700_30T_cycle_#1012.mat
BOOST_REST,1012,0.74315,2.20285,0.34,11,charge,0,1.1,0.367,10.0,9.9,3.4893,3.5228,30.4656,06-20-22_07.37_RESTPulse_protocol_HPPC_IN21700_30T_cycle_#1012.mat
BOOST_REST,1012,0.74315,2.20285,0.3399,11,discharge,1,-8.8,2.933,2.0,2.0,3.4873,3.287,22.7601,06-20-22_07.37_RESTPulse_protocol_HPPC_IN21700_30T_cycle_#1012.mat
BOOST_REST,1012,0.74315,2.20285,0.3399,11,discharge,1,-8.8,2.933,10.0,9.9,3.4873,3.1861,34.2253,06-20-22_07.37_RESTPulse_protocol_HPPC_IN21700_30T_cycle_#1012.mat
BOOST_REST,1012,0.74315,2.20285,0.34,11,charge,1,4.398,1.466,2.0,2.0,3.4975,3.5902,21.0758,06-20-22_07.37_RESTPulse_protocol_HPPC_IN21700_30T_cycle_#1012.mat
BOOST_REST,1012,0.74315,2.20285,0.34,11,charge,1,4.398,1.466,10.0,9.9,3.4975,3.6183,27.4645,06-20-22_07.37_RESTPulse_protocol_HPPC_IN21700_30T_cycle_#1012.mat
BOOST_REST,1012,0.74315,2.20285,0.3398,11,discharge,2,-17.602,5.867,2.0,2.0,3.4881,3.1023,21.918,06-20-22_07.37_RESTPulse_protocol_HPPC_IN21700_30T_cycle_#1012.mat
BOOST_REST,1012,0.74315,2.20285,0.3398,11,discharge,2,-17.602,5.867,10.0,9.9,3.4881,2.8803,34.5302,06-20-22_07.37_RESTPulse_protocol_HPPC_IN21700_30T_cycle_#1012.mat
BOOST_REST,1012,0.74315,2.20285,0.3401,11,charge,2,13.201,4.4,2.0,2.0,3.5066,3.7519,18.5819,06-20-22_07.37_RESTPulse_protocol_HPPC_IN21700_30T_cycle_#1012.mat
BOOST_REST,1012,0.74315,2.20285,0.3401,11,charge,2,13.201,4.4,10.0,9.9,3.5066,3.8054,22.6346,06-20-22_07.37_RESTPulse_protocol_HPPC_IN21700_30T_cycle_#1012.mat
BOOST_REST,1012,0.74315,2.20285,0.3398,11,discharge,3,-25.301,8.434,2.0,2.0,3.4894,2.9519,21.2442,06-20-22_07.37_RESTPulse_protocol_HPPC_IN21700_30T_cycle_#1012.mat
BOOST_REST,1012,0.74315,2.20285,0.3398,11,discharge,3,-25.301,8.434,10.0,9.9,3.4894,2.5746,36.1567,06-20-22_07.37_RESTPulse_protocol_HPPC_IN21700_30T_cycle_#1012.mat
BOOST_REST,1012,0.74315,2.20285,0.3402,11,charge,3,22.0,7.333,2.0,2.0,3.5139,3.8841,16.8273,06-20-22_07.37_RESTPulse_protocol_HPPC_IN21700_30T_cycle_#1012.mat
BOOST_REST,1012,0.74315,2.20285,0.3402,11,charge,3,22.0,7.333,10.0,9.9,3.5139,3.9657,20.5364,06-20-22_07.37_RESTPulse_protocol_HPPC_IN21700_30T_cycle_#1012.mat
BOOST_REST,1012,0.74315,2.20285,0.3033,12,discharge,0,-2.199,0.733,2.0,2.0,3.4348,3.3806,24.6487,06-20-22_07.37_RESTPulse_protocol_HPPC_IN21700_30T_cycle_#1012.mat
BOOST_REST,1012,0.74315,2.20285,0.3033,12,discharge,0,-2.199,0.733,10.0,9.9,3.4348,3.3508,38.2009,06-20-22_07.37_RESTPulse_protocol_HPPC_IN21700_30T_cycle_#1012.mat
BOOST_REST,1012,0.74315,2.20285,0.3033,12,charge,0,1.1,0.367,2.0,2.0,3.4387,3.4645,23.4631,06-20-22_07.37_RESTPulse_protocol_HPPC_IN21700_30T_cycle_#1012.mat
BOOST_REST,1012,0.74315,2.20285,0.3033,12,charge,0,1.1,0.367,10.0,9.9,3.4387,3.4766,34.4671,06-20-22_07.37_RESTPulse_protocol_HPPC_IN21700_30T_cycle_#1012.mat
BOOST_REST,1012,0.74315,2.20285,0.3032,12,discharge,1,-8.8,2.933,2.0,1.9,3.4359,3.2231,24.1824,06-20-22_07.37_RESTPulse_protocol_HPPC_IN21700_30T_cycle_#1012.mat
BOOST_REST,1012,0.74315,2.20285,0.3032,12,discharge,1,-8.8,2.933,10.0,9.9,3.4359,3.0876,39.5804,06-20-22_07.37_RESTPulse_protocol_HPPC_IN21700_30T_cycle_#1012.mat
BOOST_REST,1012,0.74315,2.20285,0.3033,12,charge,1,4.398,1.466,2.0,2.0,3.4496,3.5476,22.2813,06-20-22_07.37_RESTPulse_protocol_HPPC_IN21700_30T_cycle_#1012.mat
BOOST_REST,1012,0.74315,2.20285,0.3033,12,charge,1,4.398,1.466,10.0,9.9,3.4496,3.5849,30.7619,06-20-22_07.37_RESTPulse_protocol_HPPC_IN21700_30T_cycle_#1012.mat
BOOST_REST,1012,0.74315,2.20285,0.3032,12,discharge,2,-17.601,5.867,2.0,2.0,3.4387,3.0218,23.6862,06-20-22_07.37_RESTPulse_protocol_HPPC_IN21700_30T_cycle_#1012.mat
BOOST_REST,1012,0.74315,2.20285,0.3032,12,discharge,2,-17.601,5.867,10.0,9.9,3.4387,2.6984,42.0601,06-20-22_07.37_RESTPulse_protocol_HPPC_IN21700_30T_cycle_#1012.mat
BOOST_REST,1012,0.74315,2.20285,0.3034,12,charge,2,13.201,4.4,2.0,2.0,3.465,3.7183,19.1879,06-20-22_07.37_RESTPulse_protocol_HPPC_IN21700_30T_cycle_#1012.mat
BOOST_REST,1012,0.74315,2.20285,0.3034,12,charge,2,13.201,4.4,10.0,9.9,3.465,3.7778,23.6952,06-20-22_07.37_RESTPulse_protocol_HPPC_IN21700_30T_cycle_#1012.mat
BOOST_REST,1012,0.74315,2.20285,0.3031,12,discharge,3,-25.302,8.434,2.0,2.0,3.4406,2.8596,22.9626,06-20-22_07.37_RESTPulse_protocol_HPPC_IN21700_30T_cycle_#1012.mat
BOOST_REST,1012,0.74315,2.20285,0.3031,12,discharge,3,-25.302,8.434,10.0,9.9,3.4406,2.4997,37.1868,06-20-22_07.37_RESTPulse_protocol_HPPC_IN21700_30T_cycle_#1012.mat
BOOST_REST,1012,0.74315,2.20285,0.3035,12,charge,3,22.0,7.333,2.0,1.9,3.4742,3.8502,17.0909,06-20-22_07.37_RESTPulse_protocol_HPPC_IN21700_30T_cycle_#1012.mat
BOOST_REST,1012,0.74315,2.20285,0.3035,12,charge,3,22.0,7.333,10.0,9.9,3.4742,3.9334,20.8727,06-20-22_07.37_RESTPulse_protocol_HPPC_IN21700_30T_cycle_#1012.mat
BOOST_REST,1050,0.74967,2.22217,1.0,0,discharge,0,-2.223,0.741,2.0,2.0,4.1175,4.053,29.0214,06-30-22_01.02_RESTPulse_protocol_HPPC_IN21700_30T_cycle_#1050.mat
BOOST_REST,1050,0.74967,2.22217,1.0,0,discharge,0,-2.223,0.741,10.0,9.7,4.1175,4.0316,38.6502,06-30-22_01.02_RESTPulse_protocol_HPPC_IN21700_30T_cycle_#1050.mat
BOOST_REST,1050,0.74967,2.22217,1.0,0,charge,0,1.114,0.371,2.0,2.0,4.1315,4.1714,35.8201,06-30-22_01.02_RESTPulse_protocol_HPPC_IN21700_30T_cycle_#1050.mat
BOOST_REST,1050,0.74967,2.22217,1.0,0,charge,0,1.114,0.371,10.0,9.9,4.1315,4.186,48.9272,06-30-22_01.02_RESTPulse_protocol_HPPC_IN21700_30T_cycle_#1050.mat
BOOST_REST,1050,0.74967,2.22217,0.9999,0,discharge,1,-8.899,2.966,2.0,2.0,4.1259,3.8663,29.1715,06-30-22_01.02_RESTPulse_protocol_HPPC_IN21700_30T_cycle_#1050.mat
BOOST_REST,1050,0.74967,2.22217,0.9999,0,discharge,1,-8.899,2.966,10.0,9.9,4.1259,3.8242,33.9023,06-30-22_01.02_RESTPulse_protocol_HPPC_IN21700_30T_cycle_#1050.mat
BOOST_REST,1050,0.74967,2.22217,1.0,0,charge,1,1.561,0.52,2.0,2.0,4.1366,4.2,40.6059,06-30-22_01.02_RESTPulse_protocol_HPPC_IN21700_30T_cycle_#1050.mat
BOOST_REST,1050,0.74967,2.22217,1.0,0,charge,1,1.561,0.52,10.0,9.9,4.1366,4.2,40.6059,06-30-22_01.02_RESTPulse_protocol_HPPC_IN21700_30T_cycle_#1050.mat
BOOST_REST,1050,0.74967,2.22217,0.9999,0,discharge,2,-17.796,5.932,2.0,2.0,4.1254,3.6802,25.0169,06-30-22_01.02_RESTPulse_protocol_HPPC_IN21700_30T_cycle_#1050.mat
BOOST_REST,1050,0.74967,2.22217,0.9999,0,discharge,2,-17.796,5.932,10.0,9.9,4.1254,3.615,28.6806,06-30-22_01.02_RESTPulse_protocol_HPPC_IN21700_30T_cycle_#1050.mat
BOOST_REST,1050,0.74967,2.22217,1.0,0,charge,2,1.457,0.486,2.0,2.0,4.1425,4.2001,39.5414,06-30-22_01.02_RESTPulse_protocol_HPPC_IN21700_30T_cycle_#1050.mat
BOOST_REST,1050,0.74967,2.22217,1.0,0,charge,2,1.457,0.486,10.0,9.9,4.1425,4.2,39.4728,06-30-22_01.02_RESTPulse_protocol_HPPC_IN21700_30T_cycle_#1050.mat
BOOST_REST,1050,0.74967,2.22217,0.9998,0,discharge,3,-25.584,8.528,2.0,2.0,4.1252,3.5422,22.7877,06-30-22_01.02_RESTPulse_protocol_HPPC_IN21700_30T_cycle_#1050.mat
BOOST_REST,1050,0.74967,2.22217,0.9998,0,discharge,3,-25.584,8.528,10.0,9.9,4.1252,3.4412,26.7355,06-30-22_01.02_RESTPulse_protocol_HPPC_IN21700_30T_cycle_#1050.mat
BOOST_REST,1050,0.74967,2.22217,1.0,0,charge,3,1.357,0.452,2.0,2.0,4.1468,4.2,39.2128,06-30-22_01.02_RESTPulse_protocol_HPPC_IN21700_30T_cycle_#1050.mat
BOOST_REST,1050,0.74967,2.22217,1.0,0,charge,3,1.357,0.452,10.0,9.9,4.1468,4.1999,39.1391,06-30-22_01.02_RESTPulse_protocol_HPPC_IN21700_30T_cycle_#1050.mat
BOOST_REST,1050,0.74967,2.22217,0.9629,1,discharge,0,-2.224,0.741,2.0,2.0,4.0831,4.0183,29.1328,06-30-22_01.02_RESTPulse_protocol_HPPC_IN21700_30T_cycle_#1050.mat
BOOST_REST,1050,0.74967,2.22217,0.9629,1,discharge,0,-2.224,0.741,10.0,9.9,4.0831,4.0011,36.8655,06-30-22_01.02_RESTPulse_protocol_HPPC_IN21700_30T_cycle_#1050.mat
BOOST_REST,1050,0.74967,2.22217,0.9629,1,charge,0,1.112,0.371,2.0,1.9,4.0859,4.1178,28.6896,06-30-22_01.02_RESTPulse_protocol_HPPC_IN21700_30T_cycle_#1050.mat
BOOST_REST,1050,0.74967,2.22217,0.9629,1,charge,0,1.112,0.371,10.0,9.9,4.0859,4.1261,36.1543,06-30-22_01.02_RESTPulse_protocol_HPPC_IN21700_30T_cycle_#1050.mat
BOOST_REST,1050,0.74967,2.22217,0.9629,1,discharge,1,-8.899,2.966,2.0,1.9,4.0828,3.8527,25.8571,06-30-22_01.02_RESTPulse_protocol_HPPC_IN21700_30T_cycle_#1050.mat
BOOST_REST,1050,0.74967,2.22217,0.9629,1,discharge,1,-8.899,2.966,10.0,9.9,4.0828,3.8119,30.442,06-30-22_01.02_RESTPulse_protocol_HPPC_IN21700_30T_cycle_#1050.mat
BOOST_REST,1050,0.74967,2.22217,0.963,1,charge,1,3.54,1.18,2.0,2.0,4.0904,4.1999,30.9283,06-30-22_01.02_RESTPulse_protocol_HPPC_IN21700_30T_cycle_#1050.mat
BOOST_REST,1050,0.74967,2.22217,0.963,1,charge,1,3.54,1.18,10.0,9.9,4.0904,4.1999,30.9283,06-30-22_01.02_RESTPulse_protocol_HPPC_IN21700_30T_cycle_#1050.mat
BOOST_REST,1050,0.74967,2.22217,0.9628,1,discharge,2,-17.796,5.932,2.0,2.0,4.0842,3.6786,22.7916,06-30-22_01.02_RESTPulse_protocol_HPPC_IN21700_30T_cycle_#1050.mat
BOOST_REST,1050,0.74967,2.22217,0.9628,1,discharge,2,-17.796,5.932,10.0,9.9,4.0842,3.6091,26.697,06-30-22_01.02_RESTPulse_protocol_HPPC_IN21700_30T_cycle_#1050.mat
BOOST_REST,1050,0.74967,2.22217,0.963,1,charge,2,3.417,1.139,2.0,2.0,4.0952,4.2,30.6711,06-30-22_01.02_RESTPulse_protocol_HPPC_IN21700_30T_cycle_#1050.mat
BOOST_REST,1050,0.74967,2.22217,0.963,1,charge,2,3.417,1.139,10.0,9.9,4.0952,4.2,30.6711,06-30-22_01.02_RESTPulse_protocol_HPPC_IN21700_30T_cycle_#1050.mat
BOOST_REST,1050,0.74967,2.22217,0.9627,1,discharge,3,-25.584,8.528,2.0,2.0,4.0848,3.5481,20.978,06-30-22_01.02_RESTPulse_protocol_HPPC_IN21700_30T_cycle_#1050.mat
BOOST_REST,1050,0.74967,2.22217,0.9627,1,discharge,3,-25.584,8.528,10.0,9.9,4.0848,3.4387,25.2541,06-30-22_01.02_RESTPulse_protocol_HPPC_IN21700_30T_cycle_#1050.mat
BOOST_REST,1050,0.74967,2.22217,0.963,1,charge,3,3.262,1.087,2.0,2.0,4.0995,4.2,30.8084,06-30-22_01.02_RESTPulse_protocol_HPPC_IN21700_30T_cycle_#1050.mat
BOOST_REST,1050,0.74967,2.22217,0.963,1,charge,3,3.262,1.087,10.0,9.9,4.0995,4.2,30.8084,06-30-22_01.02_RESTPulse_protocol_HPPC_IN21700_30T_cycle_#1050.mat
BOOST_REST,1050,0.74967,2.22217,0.9258,2,discharge,0,-2.224,0.741,2.0,2.0,4.0629,4.001,27.829,06-30-22_01.02_RESTPulse_protocol_HPPC_IN21700_30T_cycle_#1050.mat
BOOST_REST,1050,0.74967,2.22217,0.9258,2,discharge,0,-2.224,0.741,10.0,9.9,4.0629,3.9834,35.7416,06-30-22_01.02_RESTPulse_protocol_HPPC_IN21700_30T_cycle_#1050.mat
BOOST_REST,1050,0.74967,2.22217,0.9259,2,charge,0,1.112,0.371,2.0,1.9,4.0651,4.0954,27.2507,06-30-22_01.02_RESTPulse_protocol_HPPC_IN21700_30T_cycle_#1050.mat
BOOST_REST,1050,0.74967,2.22217,0.9259,2,charge,0,1.112,0.371,10.0,9.9,4.0651,4.1037,34.7154,06-30-22_01.02_RESTPulse_protocol_HPPC_IN21700_30T_cycle_#1050.mat
BOOST_REST,1050,0.74967,2.22217,0.9258,2,discharge,1,-8.899,2.966,2.0,1.9,4.0636,3.838,25.3506,06-30-22_01.02_RESTPulse_protocol_HPPC_IN21700_30T_cycle_#1050.mat
BOOST_REST,1050,0.74967,2.22217,0.9258,2,discharge,1,-8.899,2.966,10.0,9.9,4.0636,3.7927,30.4409,06-30-22_01.02_RESTPulse_protocol_HPPC_IN21700_30T_cycle_#1050.mat
BOOST_REST,1050,0.74967,2.22217,0.9259,2,charge,1,4.393,1.464,2.0,2.0,4.0702,4.1893,27.1095,06-30-22_01.02_RESTPulse_protocol_HPPC_IN21700_30T_cycle_#1050.mat
BOOST_REST,1050,0.74967,2.22217,0.9259,2,charge,1,4.393,1.464,10.0,9.9,4.0702,4.2,29.545,06-30-22_01.02_RESTPulse_protocol_HPPC_IN21700_30T_cycle_#1050.mat
BOOST_REST,1050,0.74967,2.22217,0.9257,2,discharge,2,-17.797,5.932,2.0,2.0,4.0641,3.6677,22.2734,06-30-22_01.02_RESTPulse_protocol_HPPC_IN21700_30T_cycle_#1050.mat
BOOST_REST,1050,0.74967,2.22217,0.9257,2,discharge,2,-17.797,5.932,10.0,9.9,4.0641,3.5888,26.7067,06-30-22_01.02_RESTPulse_protocol_HPPC_IN21700_30T_cycle_#1050.mat
BOOST_REST,1050,0.74967,2.22217,0.9259,2,charge,2,4.423,1.474,2.0,2.0,4.0749,4.2,28.2827,06-30-22_01.02_RESTPulse_protocol_HPPC_IN21700_30T_cycle_#1050.mat
BOOST_REST,1050,0.74967,2.22217,0.9259,2,charge,2,4.423,1.474,10.0,9.9,4.0749,4.2,28.2827,06-30-22_01.02_RESTPulse_protocol_HPPC_IN21700_30T_cycle_#1050.mat
BOOST_REST,1050,0.74967,2.22217,0.9256,2,discharge,3,-25.584,8.528,2.0,2.0,4.0665,3.5377,20.6692,06-30-22_01.02_RESTPulse_protocol_HPPC_IN21700_30T_cycle_#1050.mat
BOOST_REST,1050,0.74967,2.22217,0.9256,2,discharge,3,-25.584,8.528,10.0,9.9,4.0665,3.4143,25.4925,06-30-22_01.02_RESTPulse_protocol_HPPC_IN21700_30T_cycle_#1050.mat
