Repository: KikETs/ECM_HYBRID_BMS_JOINT

## Results

| Arm | Model | Size | Protocol | Result | Worst cell |
|---|---|---|---|---|---|
| SOP | 2RC table + trim (A8) | 4 effective coefficients, 2 EW states | leave-one-cell-out | usable current 69.6 % discharge, 59.5 % charge (τ = 10 s) | 59.9 % / 53.5 % (BOOST_REST) |
| SOH | dQ/dV ridge | 65 coefficients | leave-one-cell-out | RMSE 0.0094, bias −0.0005 | 0.0130 (BOOST_REST) |
| SOC | 2RC EKF, low-current gate | 3 states | leave-one-cell-out | **2.34 %p** over six sensor disturbances on estimated SOH (2.325 on true SOH), per cell 2.00–2.75 | 4.60 %p (BOOST_NEGPULSE_1S, current offset −0.10 A) |

The SOH arm was a 10,945-parameter CNN until the second audit round. Nested

File: analysis/uypydj_hppc_resistance.csv (part 100 of 225)
protocol,cycle,SOH,CAP_Ah,SOC,soc_group,direction,rate_rank,I_A,CRate_rated,tau_s,tau_actual_s,V_pre_V,V_tau_V,R_mOhm,file
BOOST_REST,1050,0.74967,2.22217,0.9259,2,charge,3,4.295,1.432,2.0,2.0,4.0788,4.2,28.2215,06-30-22_01.02_RESTPulse_protocol_HPPC_IN21700_30T_cycle_#1050.mat
BOOST_REST,1050,0.74967,2.22217,0.9259,2,charge,3,4.295,1.432,10.0,9.9,4.0788,4.2,28.2215,06-30-22_01.02_RESTPulse_protocol_HPPC_IN21700_30T_cycle_#1050.mat
BOOST_REST,1050,0.74967,2.22217,0.8517,3,discharge,0,-2.224,0.741,2.0,2.0,3.9916,3.9411,22.7017,06-30-22_01.02_RESTPulse_protocol_HPPC_IN21700_30T_cycle_#1050.mat
BOOST_REST,1050,0.74967,2.22217,0.8517,3,discharge,0,-2.224,0.741,10.0,9.9,3.9916,3.9246,30.1191,06-30-22_01.02_RESTPulse_protocol_HPPC_IN21700_30T_cycle_#1050.mat
BOOST_REST,1050,0.74967,2.22217,0.8517,3,charge,0,1.112,0.371,2.0,2.0,3.9939,4.0186,22.2202,06-30-22_01.02_RESTPulse_protocol_HPPC_IN21700_30T_cycle_#1050.mat
BOOST_REST,1050,0.74967,2.22217,0.8517,3,charge,0,1.112,0.371,10.0,9.9,3.9939,4.026,28.8773,06-30-22_01.02_RESTPulse_protocol_HPPC_IN21700_30T_cycle_#1050.mat
BOOST_REST,1050,0.74967,2.22217,0.8516,3,discharge,1,-8.901,2.967,2.0,2.0,3.9927,3.7996,21.6944,06-30-22_01.02_RESTPulse_protocol_HPPC_IN21700_30T_cycle_#1050.mat
BOOST_REST,1050,0.74967,2.22217,0.8516,3,discharge,1,-8.901,2.967,10.0,9.9,3.9927,3.7472,27.5815,06-30-22_01.02_RESTPulse_protocol_HPPC_IN21700_30T_cycle_#1050.mat
BOOST_REST,1050,0.74967,2.22217,0.8517,3,charge,1,4.45,1.483,2.0,2.0,3.999,4.0961,21.8197,06-30-22_01.02_RESTPulse_protocol_HPPC_IN21700_30T_cycle_#1050.mat
BOOST_REST,1050,0.74967,2.22217,0.8517,3,charge,1,4.45,1.483,10.0,9.9,3.999,4.1216,27.5499,06-30-22_01.02_RESTPulse_protocol_HPPC_IN21700_30T_cycle_#1050.mat
BOOST_REST,1050,0.74967,2.22217,0.8516,3,discharge,2,-17.797,5.932,2.0,2.0,3.9935,3.634,20.2,06-30-22_01.02_RESTPulse_protocol_HPPC_IN21700_30T_cycle_#1050.mat
BOOST_REST,1050,0.74967,2.22217,0.8516,3,discharge,2,-17.797,5.932,10.0,9.9,3.9935,3.5429,25.3189,06-30-22_01.02_RESTPulse_protocol_HPPC_IN21700_30T_cycle_#1050.mat
BOOST_REST,1050,0.74967,2.22217,0.8518,3,charge,2,8.612,2.871,2.0,2.0,4.004,4.2002,22.7822,06-30-22_01.02_RESTPulse_protocol_HPPC_IN21700_30T_cycle_#1050.mat
BOOST_REST,1050,0.74967,2.22217,0.8518,3,charge,2,8.612,2.871,10.0,9.9,4.004,4.2001,22.7706,06-30-22_01.02_RESTPulse_protocol_HPPC_IN21700_30T_cycle_#1050.mat
BOOST_REST,1050,0.74967,2.22217,0.8515,3,discharge,3,-25.584,8.528,2.0,2.0,3.9947,3.5044,19.1643,06-30-22_01.02_RESTPulse_protocol_HPPC_IN21700_30T_cycle_#1050.mat
BOOST_REST,1050,0.74967,2.22217,0.8515,3,discharge,3,-25.584,8.528,10.0,9.9,3.9947,3.3679,24.4997,06-30-22_01.02_RESTPulse_protocol_HPPC_IN21700_30T_cycle_#1050.mat
BOOST_REST,1050,0.74967,2.22217,0.8518,3,charge,3,8.559,2.853,2.0,2.0,4.0081,4.2001,22.4315,06-30-22_01.02_RESTPulse_protocol_HPPC_IN21700_30T_cycle_#1050.mat
BOOST_REST,1050,0.74967,2.22217,0.8518,3,charge,3,8.559,2.853,10.0,9.9,4.0081,4.2,22.4198,06-30-22_01.02_RESTPulse_protocol_HPPC_IN21700_30T_cycle_#1050.mat
BOOST_REST,1050,0.74967,2.22217,0.7775,4,discharge,0,-2.224,0.741,2.0,1.9,3.9048,3.8607,19.8282,06-30-22_01.02_RESTPulse_protocol_HPPC_IN21700_30T_cycle_#1050.mat
BOOST_REST,1050,0.74967,2.22217,0.7775,4,discharge,0,-2.224,0.741,10.0,9.9,3.9048,3.847,25.988,06-30-22_01.02_RESTPulse_protocol_HPPC_IN21700_30T_cycle_#1050.mat
BOOST_REST,1050,0.74967,2.22217,0.7775,4,charge,0,1.112,0.371,2.0,2.0,3.9065,3.9283,19.6026,06-30-22_01.02_RESTPulse_protocol_HPPC_IN21700_30T_cycle_#1050.mat
BOOST_REST,1050,0.74967,2.22217,0.7775,4,charge,0,1.112,0.371,10.0,9.9,3.9065,3.9344,25.0877,06-30-22_01.02_RESTPulse_protocol_HPPC_IN21700_30T_cycle_#1050.mat
BOOST_REST,1050,0.74967,2.22217,0.7775,4,discharge,1,-8.898,2.966,2.0,2.0,3.9046,3.7325,19.3406,06-30-22_01.02_RESTPulse_protocol_HPPC_IN21700_30T_cycle_#1050.mat
BOOST_REST,1050,0.74967,2.22217,0.7775,4,discharge,1,-8.898,2.966,10.0,9.9,3.9046,3.687,24.4538,06-30-22_01.02_RESTPulse_protocol_HPPC_IN21700_30T_cycle_#1050.mat
BOOST_REST,1050,0.74967,2.22217,0.7776,4,charge,1,4.45,1.483,2.0,2.0,3.9105,3.9967,19.369,06-30-22_01.02_RESTPulse_protocol_HPPC_IN21700_30T_cycle_#1050.mat
BOOST_REST,1050,0.74967,2.22217,0.7776,4,charge,1,4.45,1.483,10.0,9.9,3.9105,4.0187,24.3124,06-30-22_01.02_RESTPulse_protocol_HPPC_IN21700_30T_cycle_#1050.mat
BOOST_REST,1050,0.74967,2.22217,0.7774,4,discharge,2,-17.798,5.933,2.0,2.0,3.9058,3.5743,18.6257,06-30-22_01.02_RESTPulse_protocol_HPPC_IN21700_30T_cycle_#1050.mat
BOOST_REST,1050,0.74967,2.22217,0.7774,4,discharge,2,-17.798,5.933,10.0,9.9,3.9058,3.4898,23.3734,06-30-22_01.02_RESTPulse_protocol_HPPC_IN21700_30T_cycle_#1050.mat
BOOST_REST,1050,0.74967,2.22217,0.7776,4,charge,2,13.349,4.45,2.0,2.0,3.9145,4.1581,18.2486,06-30-22_01.02_RESTPulse_protocol_HPPC_IN21700_30T_cycle_#1050.mat
BOOST_REST,1050,0.74967,2.22217,0.7776,4,charge,2,13.349,4.45,10.0,9.9,3.9145,4.2,21.3874,06-30-22_01.02_RESTPulse_protocol_HPPC_IN21700_30T_cycle_#1050.mat
BOOST_REST,1050,0.74967,2.22217,0.7773,4,discharge,3,-25.583,8.528,2.0,1.9,3.9062,3.4461,17.9846,06-30-22_01.02_RESTPulse_protocol_HPPC_IN21700_30T_cycle_#1050.mat
BOOST_REST,1050,0.74967,2.22217,0.7773,4,discharge,3,-25.583,8.528,10.0,9.9,3.9062,3.3118,23.2342,06-30-22_01.02_RESTPulse_protocol_HPPC_IN21700_30T_cycle_#1050.mat
BOOST_REST,1050,0.74967,2.22217,0.7777,4,charge,3,14.201,4.734,2.0,2.0,3.9177,4.2001,19.8859,06-30-22_01.02_RESTPulse_protocol_HPPC_IN21700_30T_cycle_#1050.mat
BOOST_REST,1050,0.74967,2.22217,0.7777,4,charge,3,14.201,4.734,10.0,9.9,3.9177,4.2,19.8789,06-30-22_01.02_RESTPulse_protocol_HPPC_IN21700_30T_cycle_#1050.mat
BOOST_REST,1050,0.74967,2.22217,0.7034,5,discharge,0,-2.224,0.741,2.0,2.0,3.8478,3.8039,19.7365,06-30-22_01.02_RESTPulse_protocol_HPPC_IN21700_30T_cycle_#1050.mat
BOOST_REST,1050,0.74967,2.22217,0.7034,5,discharge,0,-2.224,0.741,10.0,9.9,3.8478,3.7908,25.626,06-30-22_01.02_RESTPulse_protocol_HPPC_IN21700_30T_cycle_#1050.mat
BOOST_REST,1050,0.74967,2.22217,0.7034,5,charge,0,1.112,0.371,2.0,2.0,3.8497,3.8712,19.3397,06-30-22_01.02_RESTPulse_protocol_HPPC_IN21700_30T_cycle_#1050.mat
BOOST_REST,1050,0.74967,2.22217,0.7034,5,charge,0,1.112,0.371,10.0,9.9,3.8497,3.877,24.557,06-30-22_01.02_RESTPulse_protocol_HPPC_IN21700_30T_cycle_#1050.mat
BOOST_REST,1050,0.74967,2.22217,0.7033,5,discharge,1,-8.899,2.966,2.0,2.0,3.8485,3.6758,19.4071,06-30-22_01.02_RESTPulse_protocol_HPPC_IN21700_30T_cycle_#1050.mat
BOOST_REST,1050,0.74967,2.22217,0.7033,5,discharge,1,-8.899,2.966,10.0,9.9,3.8485,3.6272,24.8685,06-30-22_01.02_RESTPulse_protocol_HPPC_IN21700_30T_cycle_#1050.mat
BOOST_REST,1050,0.74967,2.22217,0.7034,5,charge,1,4.45,1.484,2.0,1.9,3.8528,3.9381,19.1664,06-30-22_01.02_RESTPulse_protocol_HPPC_IN21700_30T_cycle_#1050.mat
BOOST_REST,1050,0.74967,2.22217,0.7034,5,charge,1,4.45,1.484,10.0,9.9,3.8528,3.9584,23.7277,06-30-22_01.02_RESTPulse_protocol_HPPC_IN21700_30T_cycle_#1050.mat
BOOST_REST,1050,0.74967,2.22217,0.7032,5,discharge,2,-17.798,5.933,2.0,2.0,3.849,3.5182,18.5864,06-30-22_01.02_RESTPulse_protocol_HPPC_IN21700_30T_cycle_#1050.mat
BOOST_REST,1050,0.74967,2.22217,0.7032,5,discharge,2,-17.798,5.933,10.0,9.9,3.849,3.4261,23.7611,06-30-22_01.02_RESTPulse_protocol_HPPC_IN21700_30T_cycle_#1050.mat
BOOST_REST,1050,0.74967,2.22217,0.7035,5,charge,2,13.347,4.449,2.0,2.0,3.8564,4.0949,17.8692,06-30-22_01.02_RESTPulse_protocol_HPPC_IN21700_30T_cycle_#1050.mat
BOOST_REST,1050,0.74967,2.22217,0.7035,5,charge,2,13.347,4.449,10.0,9.9,3.8564,4.1426,21.443,06-30-22_01.02_RESTPulse_protocol_HPPC_IN21700_30T_cycle_#1050.mat
BOOST_REST,1050,0.74967,2.22217,0.7032,5,discharge,3,-25.584,8.528,2.0,1.9,3.8495,3.3945,17.7846,06-30-22_01.02_RESTPulse_protocol_HPPC_IN21700_30T_cycle_#1050.mat
BOOST_REST,1050,0.74967,2.22217,0.7032,5,discharge,3,-25.584,8.528,10.0,9.9,3.8495,3.2516,23.3701,06-30-22_01.02_RESTPulse_protocol_HPPC_IN21700_30T_cycle_#1050.mat
BOOST_REST,1050,0.74967,2.22217,0.7036,5,charge,3,18.504,6.168,2.0,2.0,3.8599,4.2,18.3798,06-30-22_01.02_RESTPulse_protocol_HPPC_IN21700_30T_cycle_#1050.mat
BOOST_REST,1050,0.74967,2.22217,0.7036,5,charge,3,18.504,6.168,10.0,9.9,3.8599,4.1999,18.3744,06-30-22_01.02_RESTPulse_protocol_HPPC_IN21700_30T_cycle_#1050.mat
BOOST_REST,1050,0.74967,2.22217,0.6292,6,discharge,0,-2.224,0.741,2.0,1.9,3.7794,3.7366,19.2403,06-30-22_01.02_RESTPulse_protocol_HPPC_IN21700_30T_cycle_#1050.mat
BOOST_REST,1050,0.74967,2.22217,0.6292,6,discharge,0,-2.224,0.741,10.0,9.9,3.7794,3.7222,25.7136,06-30-22_01.02_RESTPulse_protocol_HPPC_IN21700_30T_cycle_#1050.mat
BOOST_REST,1050,0.74967,2.22217,0.6292,6,charge,0,1.112,0.371,2.0,1.9,3.7808,3.8023,19.3345,06-30-22_01.02_RESTPulse_protocol_HPPC_IN21700_30T_cycle_#1050.mat
BOOST_REST,1050,0.74967,2.22217,0.6292,6,charge,0,1.112,0.371,10.0,9.9,3.7808,3.8089,25.2698,06-30-22_01.02_RESTPulse_protocol_HPPC_IN21700_30T_cycle_#1050.mat
BOOST_REST,1050,0.74967,2.22217,0.6292,6,discharge,1,-8.899,2.966,2.0,1.9,3.7801,3.6121,18.8794,06-30-22_01.02_RESTPulse_protocol_HPPC_IN21700_30T_cycle_#1050.mat
BOOST_REST,1050,0.74967,2.22217,0.6292,6,discharge,1,-8.899,2.966,10.0,9.9,3.7801,3.56,24.7342,06-30-22_01.02_RESTPulse_protocol_HPPC_IN21700_30T_cycle_#1050.mat
BOOST_REST,1050,0.74967,2.22217,0.6293,6,charge,1,4.45,1.483,2.0,2.0,3.7851,3.8691,18.876,06-30-22_01.02_RESTPulse_protocol_HPPC_IN21700_30T_cycle_#1050.mat
BOOST_REST,1050,0.74967,2.22217,0.6293,6,charge,1,4.45,1.483,10.0,9.9,3.7851,3.8917,23.9545,06-30-22_01.02_RESTPulse_protocol_HPPC_IN21700_30T_cycle_#1050.mat
BOOST_REST,1050,0.74967,2.22217,0.6291,6,discharge,2,-17.797,5.932,2.0,2.0,3.7807,3.4566,18.2109,06-30-22_01.02_RESTPulse_protocol_HPPC_IN21700_30T_cycle_#1050.mat
BOOST_REST,1050,0.74967,2.22217,0.6291,6,discharge,2,-17.797,5.932,10.0,9.9,3.7807,3.3614,23.5602,06-30-22_01.02_RESTPulse_protocol_HPPC_IN21700_30T_cycle_#1050.mat
BOOST_REST,1050,0.74967,2.22217,0.6294,6,charge,2,13.347,4.449,2.0,2.0,3.7904,4.0235,17.4646,06-30-22_01.02_RESTPulse_protocol_HPPC_IN21700_30T_cycle_#1050.mat
BOOST_REST,1050,0.74967,2.22217,0.6294,6,charge,2,13.347,4.449,10.0,9.9,3.7904,4.074,21.2482,06-30-22_01.02_RESTPulse_protocol_HPPC_IN21700_30T_cycle_#1050.mat
BOOST_REST,1050,0.74967,2.22217,0.629,6,discharge,3,-25.584,8.528,2.0,2.0,3.7812,3.3307,17.6087,06-30-22_01.02_RESTPulse_protocol_HPPC_IN21700_30T_cycle_#1050.mat
BOOST_REST,1050,0.74967,2.22217,0.629,6,discharge,3,-25.584,8.528,10.0,9.9,3.7812,3.1886,23.1629,06-30-22_01.02_RESTPulse_protocol_HPPC_IN21700_30T_cycle_#1050.mat
BOOST_REST,1050,0.74967,2.22217,0.6294,6,charge,3,22.228,7.409,2.0,2.0,3.7941,4.1638,16.6322,06-30-22_01.02_RESTPulse_protocol_HPPC_IN21700_30T_cycle_#1050.mat
BOOST_REST,1050,0.74967,2.22217,0.6294,6,charge,3,22.228,7.409,10.0,9.9,3.7941,4.2,18.2608,06-30-22_01.02_RESTPulse_protocol_HPPC_IN21700_30T_cycle_#1050.mat
BOOST_REST,1050,0.74967,2.22217,0.555,7,discharge,0,-2.224,0.741,2.0,1.9,3.6964,3.6523,19.8265,06-30-22_01.02_RESTPulse_protocol_HPPC_IN21700_30T_cycle_#1050.mat
BOOST_REST,1050,0.74967,2.22217,0.555,7,discharge,0,-2.224,0.741,10.0,9.9,3.6964,3.6373,26.5702,06-30-22_01.02_RESTPulse_protocol_HPPC_IN21700_30T_cycle_#1050.mat
BOOST_REST,1050,0.74967,2.22217,0.5551,7,charge,0,1.112,0.371,2.0,2.0,3.6978,3.7204,20.3183,06-30-22_01.02_RESTPulse_protocol_HPPC_IN21700_30T_cycle_#1050.mat
BOOST_REST,1050,0.74967,2.22217,0.5551,7,charge,0,1.112,0.371,10.0,9.9,3.6978,3.727,26.2519,06-30-22_01.02_RESTPulse_protocol_HPPC_IN21700_30T_cycle_#1050.mat
BOOST_REST,1050,0.74967,2.22217,0.555,7,discharge,1,-8.899,2.966,2.0,1.9,3.6973,3.5244,19.4283,06-30-22_01.02_RESTPulse_protocol_HPPC_IN21700_30T_cycle_#1050.mat
BOOST_REST,1050,0.74967,2.22217,0.555,7,discharge,1,-8.899,2.966,10.0,9.9,3.6973,3.4703,25.5073,06-30-22_01.02_RESTPulse_protocol_HPPC_IN21700_30T_cycle_#1050.mat
BOOST_REST,1050,0.74967,2.22217,0.5551,7,charge,1,4.449,1.483,2.0,1.9,3.7034,3.7885,19.1292,06-30-22_01.02_RESTPulse_protocol_HPPC_IN21700_30T_cycle_#1050.mat
BOOST_REST,1050,0.74967,2.22217,0.5551,7,charge,1,4.449,1.483,10.0,9.9,3.7034,3.8139,24.8387,06-30-22_01.02_RESTPulse_protocol_HPPC_IN21700_30T_cycle_#1050.mat
BOOST_REST,1050,0.74967,2.22217,0.5549,7,discharge,2,-17.796,5.932,2.0,2.0,3.698,3.365,18.7121,06-30-22_01.02_RESTPulse_protocol_HPPC_IN21700_30T_cycle_#1050.mat
BOOST_REST,1050,0.74967,2.22217,0.5549,7,discharge,2,-17.796,5.932,10.0,9.9,3.698,3.2686,24.129,06-30-22_01.02_RESTPulse_protocol_HPPC_IN21700_30T_cycle_#1050.mat
BOOST_REST,1050,0.74967,2.22217,0.5552,7,charge,2,13.347,4.449,2.0,2.0,3.7087,3.9487,17.9816,06-30-22_01.02_RESTPulse_protocol_HPPC_IN21700_30T_cycle_#1050.mat
BOOST_REST,1050,0.74967,2.22217,0.5552,7,charge,2,13.347,4.449,10.0,9.9,3.7087,4.0074,22.3796,06-30-22_01.02_RESTPulse_protocol_HPPC_IN21700_30T_cycle_#1050.mat
BOOST_REST,1050,0.74967,2.22217,0.5549,7,discharge,3,-25.584,8.528,2.0,2.0,3.6985,3.2377,18.0113,06-30-22_01.02_RESTPulse_protocol_HPPC_IN21700_30T_cycle_#1050.mat
BOOST_REST,1050,0.74967,2.22217,0.5549,7,discharge,3,-25.584,8.528,10.0,9.9,3.6985,3.093,23.6671,06-30-22_01.02_RESTPulse_protocol_HPPC_IN21700_30T_cycle_#1050.mat
BOOST_REST,1050,0.74967,2.22217,0.5552,7,charge,3,22.245,7.415,2.0,2.0,3.7132,4.0889,16.8892,06-30-22_01.02_RESTPulse_protocol_HPPC_IN21700_30T_cycle_#1050.mat
BOOST_REST,1050,0.74967,2.22217,0.5552,7,charge,3,22.245,7.415,10.0,9.9,3.7132,4.1722,20.6339,06-30-22_01.02_RESTPulse_protocol_HPPC_IN21700_30T_cycle_#1050.mat
BOOST_REST,1050,0.74967,2.22217,0.4809,8,discharge,0,-2.222,0.741,2.0,2.0,3.6154,3.5707,20.1143,06-30-22_01.02_RESTPulse_protocol_HPPC_IN21700_30T_cycle_#1050.mat
BOOST_REST,1050,0.74967,2.22217,0.4809,8,discharge,0,-2.222,0.741,10.0,9.9,3.6154,3.5561,26.6841,06-30-22_01.02_RESTPulse_protocol_HPPC_IN21700_30T_cycle_#1050.mat
BOOST_REST,1050,0.74967,2.22217,0.4809,8,charge,0,1.112,0.371,2.0,2.0,3.6172,3.6393,19.8741,06-30-22_01.02_RESTPulse_protocol_HPPC_IN21700_30T_cycle_#1050.mat
BOOST_REST,1050,0.74967,2.22217,0.4809,8,charge,0,1.112,0.371,10.0,9.9,3.6172,3.6454,25.3597,06-30-22_01.02_RESTPulse_protocol_HPPC_IN21700_30T_cycle_#1050.mat
BOOST_REST,1050,0.74967,2.22217,0.4808,8,discharge,1,-8.899,2.966,2.0,2.0,3.6162,3.4415,19.6319,06-30-22_01.02_RESTPulse_protocol_HPPC_IN21700_30T_cycle_#1050.mat
BOOST_REST,1050,0.74967,2.22217,0.4808,8,discharge,1,-8.899,2.966,10.0,9.9,3.6162,3.3918,25.2169,06-30-22_01.02_RESTPulse_protocol_HPPC_IN21700_30T_cycle_#1050.mat
BOOST_REST,1050,0.74967,2.22217,0.4809,8,charge,1,4.45,1.483,2.0,2.0,3.6219,3.7075,19.2347,06-30-22_01.02_RESTPulse_protocol_HPPC_IN21700_30T_cycle_#1050.mat
BOOST_REST,1050,0.74967,2.22217,0.4809,8,charge,1,4.45,1.483,10.0,9.9,3.6219,3.732,24.7399,06-30-22_01.02_RESTPulse_protocol_HPPC_IN21700_30T_cycle_#1050.mat
BOOST_REST,1050,0.74967,2.22217,0.4808,8,discharge,2,-17.796,5.932,2.0,2.0,3.6167,3.2845,18.6671,06-30-22_01.02_RESTPulse_protocol_HPPC_IN21700_30T_cycle_#1050.mat
BOOST_REST,1050,0.74967,2.22217,0.4808,8,discharge,2,-17.796,5.932,10.0,9.9,3.6167,3.1881,24.0841,06-30-22_01.02_RESTPulse_protocol_HPPC_IN21700_30T_cycle_#1050.mat
BOOST_REST,1050,0.74967,2.22217,0.481,8,charge,2,13.347,4.449,2.0,2.0,3.6273,3.8661,17.8917,06-30-22_01.02_RESTPulse_protocol_HPPC_IN21700_30T_cycle_#1050.mat
BOOST_REST,1050,0.74967,2.22217,0.481,8,charge,2,13.347,4.449,10.0,9.9,3.6273,3.9293,22.6268,06-30-22_01.02_RESTPulse_protocol_HPPC_IN21700_30T_cycle_#1050.mat
BOOST_REST,1050,0.74967,2.22217,0.4807,8,discharge,3,-25.584,8.528,2.0,2.0,3.617,3.1583,17.9292,06-30-22_01.02_RESTPulse_protocol_HPPC_IN21700_30T_cycle_#1050.mat
BOOST_REST,1050,0.74967,2.22217,0.4807,8,discharge,3,-25.584,8.528,10.0,9.9,3.617,3.0037,23.972,06-30-22_01.02_RESTPulse_protocol_HPPC_IN21700_30T_cycle_#1050.mat
BOOST_REST,1050,0.74967,2.22217,0.4811,8,charge,3,22.245,7.415,2.0,2.0,3.6317,4.0054,16.7993,06-30-22_01.02_RESTPulse_protocol_HPPC_IN21700_30T_cycle_#1050.mat
BOOST_REST,1050,0.74967,2.22217,0.4811,8,charge,3,22.245,7.415,10.0,9.9,3.6317,4.0953,20.8406,06-30-22_01.02_RESTPulse_protocol_HPPC_IN21700_30T_cycle_#1050.mat
BOOST_REST,1050,0.74967,2.22217,0.4068,9,discharge,0,-2.224,0.741,2.0,2.0,3.5476,3.5001,21.3541,06-30-22_01.02_RESTPulse_protocol_HPPC_IN21700_30T_cycle_#1050.mat
BOOST_REST,1050,0.74967,2.22217,0.4068,9,discharge,0,-2.224,0.741,10.0,9.9,3.5476,3.484,28.592,06-30-22_01.02_RESTPulse_protocol_HPPC_IN21700_30T_cycle_#1050.mat
BOOST_REST,1050,0.74967,2.22217,0.4068,9,charge,0,1.112,0.371,2.0,2.0,3.5492,3.5723,20.7752,06-30-22_01.02_RESTPulse_protocol_HPPC_IN21700_30T_cycle_#1050.mat
BOOST_REST,1050,0.74967,2.22217,0.4068,9,charge,0,1.112,0.371,10.0,9.9,3.5492,3.578,25.9016,06-30-22_01.02_RESTPulse_protocol_HPPC_IN21700_30T_cycle_#1050.mat
BOOST_REST,1050,0.74967,2.22217,0.4067,9,discharge,1,-8.899,2.966,2.0,2.0,3.548,3.3633,20.7544,06-30-22_01.02_RESTPulse_protocol_HPPC_IN21700_30T_cycle_#1050.mat
BOOST_REST,1050,0.74967,2.22217,0.4067,9,discharge,1,-8.899,2.966,10.0,9.9,3.548,3.2998,27.8898,06-30-22_01.02_RESTPulse_protocol_HPPC_IN21700_30T_cycle_#1050.mat
BOOST_REST,1050,0.74967,2.22217,0.4068,9,charge,1,4.449,1.483,2.0,2.0,3.5538,3.6421,19.8494,06-30-22_01.02_RESTPulse_protocol_HPPC_IN21700_30T_cycle_#1050.mat
BOOST_REST,1050,0.74967,2.22217,0.4068,9,charge,1,4.449,1.483,10.0,9.9,3.5538,3.6633,24.615,06-30-22_01.02_RESTPulse_protocol_HPPC_IN21700_30T_cycle_#1050.mat
BOOST_REST,1050,0.74967,2.22217,0.4066,9,discharge,2,-17.797,5.932,2.0,2.0,3.5482,3.1965,19.7618,06-30-22_01.02_RESTPulse_protocol_HPPC_IN21700_30T_cycle_#1050.mat
BOOST_REST,1050,0.74967,2.22217,0.4066,9,discharge,2,-17.797,5.932,10.0,9.9,3.5482,3.0594,27.4653,06-30-22_01.02_RESTPulse_protocol_HPPC_IN21700_30T_cycle_#1050.mat
BOOST_REST,1050,0.74967,2.22217,0.4069,9,charge,2,13.348,4.449,2.0,2.0,3.5588,3.8028,18.2799,06-30-22_01.02_RESTPulse_protocol_HPPC_IN21700_30T_cycle_#1050.mat
BOOST_REST,1050,0.74967,2.22217,0.4069,9,charge,2,13.348,4.449,10.0,9.9,3.5588,3.8627,22.7675,06-30-22_01.02_RESTPulse_protocol_HPPC_IN21700_30T_cycle_#1050.mat
BOOST_REST,1050,0.74967,2.22217,0.4066,9,discharge,3,-25.584,8.528,2.0,2.0,3.5475,3.0599,19.0588,06-30-22_01.02_RESTPulse_protocol_HPPC_IN21700_30T_cycle_#1050.mat
BOOST_REST,1050,0.74967,2.22217,0.4066,9,discharge,3,-25.584,8.528,10.0,9.9,3.5475,2.832,27.9667,06-30-22_01.02_RESTPulse_protocol_HPPC_IN21700_30T_cycle_#1050.mat
BOOST_REST,1050,0.74967,2.22217,0.407,9,charge,3,22.246,7.415,2.0,2.0,3.5633,3.943,17.0682,06-30-22_01.02_RESTPulse_protocol_HPPC_IN21700_30T_cycle_#1050.mat
BOOST_REST,1050,0.74967,2.22217,0.407,9,charge,3,22.246,7.415,10.0,9.9,3.5633,4.0348,21.1948,06-30-22_01.02_RESTPulse_protocol_HPPC_IN21700_30T_cycle_#1050.mat
BOOST_REST,1050,0.74967,2.22217,0.3697,10,discharge,0,-2.224,0.741,2.0,2.0,3.5163,3.4666,22.3451,06-30-22_01.02_RESTPulse_protocol_HPPC_IN21700_30T_cycle_#1050.mat
BOOST_REST,1050,0.74967,2.22217,0.3697,10,discharge,0,-2.224,0.741,10.0,9.9,3.5163,3.4471,31.1123,06-30-22_01.02_RESTPulse_protocol_HPPC_IN21700_30T_cycle_#1050.mat
BOOST_REST,1050,0.74967,2.22217,0.3697,10,charge,0,1.114,0.371,2.0,2.0,3.5186,3.5427,21.6318,06-30-22_01.02_RESTPulse_protocol_HPPC_IN21700_30T_cycle_#1050.mat
BOOST_REST,1050,0.74967,2.22217,0.3697,10,charge,0,1.114,0.371,10.0,9.9,3.5186,3.5498,28.0047,06-30-22_01.02_RESTPulse_protocol_HPPC_IN21700_30T_cycle_#1050.mat
BOOST_REST,1050,0.74967,2.22217,0.3696,10,discharge,1,-8.901,2.967,2.0,2.0,3.5163,3.3222,21.8068,06-30-22_01.02_RESTPulse_protocol_HPPC_IN21700_30T_cycle_#1050.mat
BOOST_REST,1050,0.74967,2.22217,0.3696,10,discharge,1,-8.901,2.967,10.0,9.9,3.5163,3.2406,30.9744,06-30-22_01.02_RESTPulse_protocol_HPPC_IN21700_30T_cycle_#1050.mat
BOOST_REST,1050,0.74967,2.22217,0.3697,10,charge,1,4.45,1.483,2.0,2.0,3.5236,3.6156,20.6723,06-30-22_01.02_RESTPulse_protocol_HPPC_IN21700_30T_cycle_#1050.mat
BOOST_REST,1050,0.74967,2.22217,0.3697,10,charge,1,4.45,1.483,10.0,9.9,3.5236,3.6374,25.5707,06-30-22_01.02_RESTPulse_protocol_HPPC_IN21700_30T_cycle_#1050.mat
BOOST_REST,1050,0.74967,2.22217,0.3696,10,discharge,2,-17.796,5.932,2.0,2.0,3.5171,3.1465,20.8249,06-30-22_01.02_RESTPulse_protocol_HPPC_IN21700_30T_cycle_#1050.mat
BOOST_REST,1050,0.74967,2.22217,0.3696,10,discharge,2,-17.796,5.932,10.0,9.9,3.5171,2.9674,30.889,06-30-22_01.02_RESTPulse_protocol_HPPC_IN21700_30T_cycle_#1050.mat
BOOST_REST,1050,0.74967,2.22217,0.3698,10,charge,2,13.347,4.449,2.0,2.0,3.5301,3.776,18.4236,06-30-22_01.02_RESTPulse_protocol_HPPC_IN21700_30T_cycle_#1050.mat
BOOST_REST,1050,0.74967,2.22217,0.3698,10,charge,2,13.347,4.449,10.0,9.9,3.5301,3.8322,22.6343,06-30-22_01.02_RESTPulse_protocol_HPPC_IN21700_30T_cycle_#1050.mat
BOOST_REST,1050,0.74967,2.22217,0.3695,10,discharge,3,-25.584,8.528,2.0,2.0,3.5179,3.0038,20.0946,06-30-22_01.02_RESTPulse_protocol_HPPC_IN21700_30T_cycle_#1050.mat
BOOST_REST,1050,0.74967,2.22217,0.3695,10,discharge,3,-25.584,8.528,10.0,9.9,3.5179,2.7064,31.719,06-30-22_01.02_RESTPulse_protocol_HPPC_IN21700_30T_cycle_#1050.mat
BOOST_REST,1050,0.74967,2.22217,0.3699,10,charge,3,22.245,7.415,2.0,2.0,3.5358,3.913,16.9566,06-30-22_01.02_RESTPulse_protocol_HPPC_IN21700_30T_cycle_#1050.mat
BOOST_REST,1050,0.74967,2.22217,0.3699,10,charge,3,22.245,7.415,10.0,9.9,3.5358,4.0016,20.9395,06-30-22_01.02_RESTPulse_protocol_HPPC_IN21700_30T_cycle_#1050.mat
BOOST_REST,1050,0.74967,2.22217,0.3326,11,discharge,0,-2.222,0.741,2.0,1.9,3.4783,3.4265,23.3092,06-30-22_01.02_RESTPulse_protocol_HPPC_IN21700_30T_cycle_#1050.mat
BOOST_REST,1050,0.74967,2.22217,0.3326,11,discharge,0,-2.222,0.741,10.0,9.9,3.4783,3.402,34.3338,06-30-22_01.02_RESTPulse_protocol_HPPC_IN21700_30T_cycle_#1050.mat
BOOST_REST,1050,0.74967,2.22217,0.3326,11,charge,0,1.11,0.37,2.0,2.0,3.4815,3.5065,22.5246,06-30-22_01.02_RESTPulse_protocol_HPPC_IN21700_30T_cycle_#1050.mat
BOOST_REST,1050,0.74967,2.22217,0.3326,11,charge,0,1.11,0.37,10.0,9.9,3.4815,3.5158,30.9037,06-30-22_01.02_RESTPulse_protocol_HPPC_IN21700_30T_cycle_#1050.mat
BOOST_REST,1050,0.74967,2.22217,0.3325,11,discharge,1,-8.899,2.966,2.0,2.0,3.4795,3.2704,23.4965,06-30-22_01.02_RESTPulse_protocol_HPPC_IN21700_30T_cycle_#1050.mat
BOOST_REST,1050,0.74967,2.22217,0.3325,11,discharge,1,-8.899,2.966,10.0,9.9,3.4795,3.1641,35.4414,06-30-22_01.02_RESTPulse_protocol_HPPC_IN21700_30T_cycle_#1050.mat
BOOST_REST,1050,0.74967,2.22217,0.3327,11,charge,1,4.449,1.483,2.0,2.0,3.4898,3.5862,21.6697,06-30-22_01.02_RESTPulse_protocol_HPPC_IN21700_30T_cycle_#1050.mat
BOOST_REST,1050,0.74967,2.22217,0.3327,11,charge,1,4.449,1.483,10.0,9.9,3.4898,3.6135,27.8065,06-30-22_01.02_RESTPulse_protocol_HPPC_IN21700_30T_cycle_#1050.mat
BOOST_REST,1050,0.74967,2.22217,0.3325,11,discharge,2,-17.797,5.932,2.0,2.0,3.4803,3.0752,22.7623,06-30-22_01.02_RESTPulse_protocol_HPPC_IN21700_30T_cycle_#1050.mat
BOOST_REST,1050,0.74967,2.22217,0.3325,11,discharge,2,-17.797,5.932,10.0,9.9,3.4803,2.8326,36.3938,06-30-22_01.02_RESTPulse_protocol_HPPC_IN21700_30T_cycle_#1050.mat
BOOST_REST,1050,0.74967,2.22217,0.3327,11,charge,2,13.348,4.449,2.0,2.0,3.4999,3.7545,19.074,06-30-22_01.02_RESTPulse_protocol_HPPC_IN21700_30T_cycle_#1050.mat
BOOST_REST,1050,0.74967,2.22217,0.3327,11,charge,2,13.348,4.449,10.0,9.9,3.4999,3.809,23.157,06-30-22_01.02_RESTPulse_protocol_HPPC_IN21700_30T_cycle_#1050.mat
BOOST_REST,1050,0.74967,2.22217,0.3324,11,discharge,3,-25.584,8.528,2.0,2.0,3.4814,2.9161,22.0958,06-30-22_01.02_RESTPulse_protocol_HPPC_IN21700_30T_cycle_#1050.mat
BOOST_REST,1050,0.74967,2.22217,0.3324,11,discharge,3,-25.584,8.528,10.0,9.9,3.4814,2.4997,38.3716,06-30-22_01.02_RESTPulse_protocol_HPPC_IN21700_30T_cycle_#1050.mat
BOOST_REST,1050,0.74967,2.22217,0.3328,11,charge,3,22.244,7.415,2.0,2.0,3.5066,3.8918,17.317,06-30-22_01.02_RESTPulse_protocol_HPPC_IN21700_30T_cycle_#1050.mat
BOOST_REST,1050,0.74967,2.22217,0.3328,11,charge,3,22.244,7.415,10.0,9.9,3.5066,3.9778,21.1832,06-30-22_01.02_RESTPulse_protocol_HPPC_IN21700_30T_cycle_#1050.mat
BOOST_REST,1050,0.74967,2.22217,0.2955,12,discharge,0,-2.224,0.741,2.0,2.0,3.4226,3.3641,26.3004,06-30-22_01.02_RESTPulse_protocol_HPPC_IN21700_30T_cycle_#1050.mat
BOOST_REST,1050,0.74967,2.22217,0.2955,12,discharge,0,-2.224,0.741,10.0,9.9,3.4226,3.3319,40.7769,06-30-22_01.02_RESTPulse_protocol_HPPC_IN21700_30T_cycle_#1050.mat
BOOST_REST,1050,0.74967,2.22217,0.2955,12,charge,0,1.112,0.371,2.0,2.0,3.4263,3.4545,25.3597,06-30-22_01.02_RESTPulse_protocol_HPPC_IN21700_30T_cycle_#1050.mat
BOOST_REST,1050,0.74967,2.22217,0.2955,12,charge,0,1.112,0.371,10.0,9.9,3.4263,3.4675,37.0504,06-30-22_01.02_RESTPulse_protocol_HPPC_IN21700_30T_cycle_#1050.mat
BOOST_REST,1050,0.74967,2.22217,0.2955,12,discharge,1,-8.901,2.967,2.0,2.0,3.4246,3.1923,26.0994,06-30-22_01.02_RESTPulse_protocol_HPPC_IN21700_30T_cycle_#1050.mat
BOOST_REST,1050,0.74967,2.22217,0.2955,12,discharge,1,-8.901,2.967,10.0,9.9,3.4246,3.0472,42.4016,06-30-22_01.02_RESTPulse_protocol_HPPC_IN21700_30T_cycle_#1050.mat
BOOST_REST,1050,0.74967,2.22217,0.2956,12,charge,1,4.451,1.484,2.0,2.0,3.4379,3.5431,23.6367,06-30-22_01.02_RESTPulse_protocol_HPPC_IN21700_30T_cycle_#1050.mat
BOOST_REST,1050,0.74967,2.22217,0.2956,12,charge,1,4.451,1.484,10.0,9.9,3.4379,3.5827,32.5342,06-30-22_01.02_RESTPulse_protocol_HPPC_IN21700_30T_cycle_#1050.mat
BOOST_REST,1050,0.74967,2.22217,0.2954,12,discharge,2,-17.798,5.933,2.0,2.0,3.4272,2.9801,25.1208,06-30-22_01.02_RESTPulse_protocol_HPPC_IN21700_30T_cycle_#1050.mat
BOOST_REST,1050,0.74967,2.22217,0.2954,12,discharge,2,-17.798,5.933,10.0,9.9,3.4272,2.6101,45.9097,06-30-22_01.02_RESTPulse_protocol_HPPC_IN21700_30T_cycle_#1050.mat
BOOST_REST,1050,0.74967,2.22217,0.2956,12,charge,2,13.347,4.449,2.0,1.9,3.4552,3.7221,19.997,06-30-22_01.02_RESTPulse_protocol_HPPC_IN21700_30T_cycle_#1050.mat
BOOST_REST,1050,0.74967,2.22217,0.2956,12,charge,2,13.347,4.449,10.0,9.9,3.4552,3.7843,24.6572,06-30-22_01.02_RESTPulse_protocol_HPPC_IN21700_30T_cycle_#1050.mat
BOOST_REST,1050,0.74967,2.22217,0.2953,12,discharge,3,-25.582,8.527,2.0,1.9,3.4293,2.8144,24.0364,06-30-22_01.02_RESTPulse_protocol_HPPC_IN21700_30T_cycle_#1050.mat
BOOST_REST,1050,0.74967,2.22217,0.2953,12,discharge,3,-25.582,8.527,10.0,9.9,3.4293,2.4998,36.3341,06-30-22_01.02_RESTPulse_protocol_HPPC_IN21700_30T_cycle_#1050.mat
BOOST_REST,1050,0.74967,2.22217,0.2957,12,charge,3,22.245,7.415,2.0,2.0,3.4648,3.8637,17.9321,06-30-22_01.02_RESTPulse_protocol_HPPC_IN21700_30T_cycle_#1050.mat
BOOST_REST,1050,0.74967,2.22217,0.2957,12,charge,3,22.245,7.415,10.0,9.9,3.4648,3.9492,21.7757,06-30-22_01.02_RESTPulse_protocol_HPPC_IN21700_30T_cycle_#1050.mat
BOOST_REST,1125,0.73773,2.18677,1.0,0,discharge,0,-2.191,0.73,2.0,2.0,4.1119,4.0442,30.9034,07-14-22_15.30_RESTPulse_protocol_HPPC_IN21700_30T_cycle_#1125.mat
BOOST_REST,1125,0.73773,2.18677,1.0,0,discharge,0,-2.191,0.73,10.0,9.7,4.1119,4.0212,41.4023,07-14-22_15.30_RESTPulse_protocol_HPPC_IN21700_30T_cycle_#1125.mat
BOOST_REST,1125,0.73773,2.18677,1.0,0,charge,0,1.094,0.365,2.0,2.0,4.1272,4.1691,38.3033,07-14-22_15.30_RESTPulse_protocol_HPPC_IN21700_30T_cycle_#1125.mat
BOOST_REST,1125,0.73773,2.18677,1.0,0,charge,0,1.094,0.365,10.0,9.9,4.1272,4.1847,52.5642,07-14-22_15.30_RESTPulse_protocol_HPPC_IN21700_30T_cycle_#1125.mat
BOOST_REST,1125,0.73773,2.18677,0.9999,0,discharge,1,-8.754,2.918,2.0,2.0,4.1217,3.8523,30.7738,07-14-22_15.30_RESTPulse_protocol_HPPC_IN21700_30T_cycle_#1125.mat
BOOST_REST,1125,0.73773,2.18677,0.9999,0,discharge,1,-8.754,2.918,10.0,9.9,4.1217,3.8096,35.6515,07-14-22_15.30_RESTPulse_protocol_HPPC_IN21700_30T_cycle_#1125.mat
BOOST_REST,1125,0.73773,2.18677,1.0,0,charge,1,1.54,0.513,2.0,1.9,4.1335,4.2,43.1818,07-14-22_15.30_RESTPulse_protocol_HPPC_IN21700_30T_cycle_#1125.mat
BOOST_REST,1125,0.73773,2.18677,1.0,0,charge,1,1.54,0.513,10.0,9.9,4.1335,4.2,43.1818,07-14-22_15.30_RESTPulse_protocol_HPPC_IN21700_30T_cycle_#1125.mat
BOOST_REST,1125,0.73773,2.18677,0.9999,0,discharge,2,-17.508,5.836,2.0,1.9,4.1198,3.6664,25.8967,07-14-22_15.30_RESTPulse_protocol_HPPC_IN21700_30T_cycle_#1125.mat
BOOST_REST,1125,0.73773,2.18677,0.9999,0,discharge,2,-17.508,5.836,10.0,9.9,4.1198,3.5961,29.912,07-14-22_15.30_RESTPulse_protocol_HPPC_IN21700_30T_cycle_#1125.mat
BOOST_REST,1125,0.73773,2.18677,1.0,0,charge,2,1.444,0.481,2.0,2.0,4.1384,4.2,42.6711,07-14-22_15.30_RESTPulse_protocol_HPPC_IN21700_30T_cycle_#1125.mat
BOOST_REST,1125,0.73773,2.18677,1.0,0,charge,2,1.444,0.481,10.0,9.9,4.1384,4.2,42.6711,07-14-22_15.30_RESTPulse_protocol_HPPC_IN21700_30T_cycle_#1125.mat
BOOST_REST,1125,0.73773,2.18677,0.9998,0,discharge,3,-25.168,8.389,2.0,2.0,4.1204,3.5259,23.6213,07-14-22_15.30_RESTPulse_protocol_HPPC_IN21700_30T_cycle_#1125.mat
BOOST_REST,1125,0.73773,2.18677,0.9998,0,discharge,3,-25.168,8.389,10.0,9.9,4.1204,3.4164,27.972,07-14-22_15.30_RESTPulse_protocol_HPPC_IN21700_30T_cycle_#1125.mat
BOOST_REST,1125,0.73773,2.18677,1.0,0,charge,3,1.348,0.449,2.0,2.0,4.1441,4.2002,41.6188,07-14-22_15.30_RESTPulse_protocol_HPPC_IN21700_30T_cycle_#1125.mat
BOOST_REST,1125,0.73773,2.18677,1.0,0,charge,3,1.348,0.449,10.0,9.9,4.1441,4.2001,41.5446,07-14-22_15.30_RESTPulse_protocol_HPPC_IN21700_30T_cycle_#1125.mat
BOOST_REST,1125,0.73773,2.18677,0.9635,1,discharge,0,-2.189,0.73,2.0,1.9,4.0799,4.0138,30.1978,07-14-22_15.30_RESTPulse_protocol_HPPC_IN21700_30T_cycle_#1125.mat
BOOST_REST,1125,0.73773,2.18677,0.9635,1,discharge,0,-2.189,0.73,10.0,9.9,4.0799,3.9959,38.3754,07-14-22_15.30_RESTPulse_protocol_HPPC_IN21700_30T_cycle_#1125.mat
BOOST_REST,1125,0.73773,2.18677,0.9635,1,charge,0,1.094,0.365,2.0,2.0,4.0822,4.1152,30.1728,07-14-22_15.30_RESTPulse_protocol_HPPC_IN21700_30T_cycle_#1125.mat
BOOST_REST,1125,0.73773,2.18677,0.9635,1,charge,0,1.094,0.365,10.0,9.9,4.0822,4.1238,38.036,07-14-22_15.30_RESTPulse_protocol_HPPC_IN21700_30T_cycle_#1125.mat
BOOST_REST,1125,0.73773,2.18677,0.9635,1,discharge,1,-8.754,2.918,2.0,2.0,4.0801,3.8443,26.9363,07-14-22_15.30_RESTPulse_protocol_HPPC_IN21700_30T_cycle_#1125.mat
BOOST_REST,1125,0.73773,2.18677,0.9635,1,discharge,1,-8.754,2.918,10.0,9.9,4.0801,3.803,31.6541,07-14-22_15.30_RESTPulse_protocol_HPPC_IN21700_30T_cycle_#1125.mat
BOOST_REST,1125,0.73773,2.18677,0.9636,1,charge,1,3.447,1.149,2.0,1.9,4.0872,4.2,32.7222,07-14-22_15.30_RESTPulse_protocol_HPPC_IN21700_30T_cycle_#1125.mat
BOOST_REST,1125,0.73773,2.18677,0.9636,1,charge,1,3.447,1.149,10.0,9.9,4.0872,4.2,32.7222,07-14-22_15.30_RESTPulse_protocol_HPPC_IN21700_30T_cycle_#1125.mat
BOOST_REST,1125,0.73773,2.18677,0.9634,1,discharge,2,-17.509,5.836,2.0,2.0,4.0806,3.6677,23.5822,07-14-22_15.30_RESTPulse_protocol_HPPC_IN21700_30T_cycle_#1125.mat
BOOST_REST,1125,0.73773,2.18677,0.9634,1,discharge,2,-17.509,5.836,10.0,9.9,4.0806,3.5934,27.8257,07-14-22_15.30_RESTPulse_protocol_HPPC_IN21700_30T_cycle_#1125.mat
BOOST_REST,1125,0.73773,2.18677,0.9636,1,charge,2,3.272,1.091,2.0,2.0,4.0924,4.2001,32.9126,07-14-22_15.30_RESTPulse_protocol_HPPC_IN21700_30T_cycle_#1125.mat
BOOST_REST,1125,0.73773,2.18677,0.9636,1,charge,2,3.272,1.091,10.0,9.9,4.0924,4.2,32.8821,07-14-22_15.30_RESTPulse_protocol_HPPC_IN21700_30T_cycle_#1125.mat
BOOST_REST,1125,0.73773,2.18677,0.9633,1,discharge,3,-25.168,8.389,2.0,1.9,4.0822,3.5312,21.8929,07-14-22_15.30_RESTPulse_protocol_HPPC_IN21700_30T_cycle_#1125.mat
BOOST_REST,1125,0.73773,2.18677,0.9633,1,discharge,3,-25.168,8.389,10.0,9.9,4.0822,3.4093,26.7363,07-14-22_15.30_RESTPulse_protocol_HPPC_IN21700_30T_cycle_#1125.mat
BOOST_REST,1125,0.73773,2.18677,0.9636,1,charge,3,3.031,1.01,2.0,2.0,4.0964,4.2,34.1824,07-14-22_15.30_RESTPulse_protocol_HPPC_IN21700_30T_cycle_#1125.mat
BOOST_REST,1125,0.73773,2.18677,0.9636,1,charge,3,3.031,1.01,10.0,9.9,4.0964,4.1999,34.1494,07-14-22_15.30_RESTPulse_protocol_HPPC_IN21700_30T_cycle_#1125.mat
BOOST_REST,1125,0.73773,2.18677,0.927,2,discharge,0,-2.189,0.73,2.0,2.0,4.0552,3.9927,28.5558,07-14-22_15.30_RESTPulse_protocol_HPPC_IN21700_30T_cycle_#1125.mat
BOOST_REST,1125,0.73773,2.18677,0.927,2,discharge,0,-2.189,0.73,10.0,9.9,4.0552,3.9757,36.3229,07-14-22_15.30_RESTPulse_protocol_HPPC_IN21700_30T_cycle_#1125.mat
BOOST_REST,1125,0.73773,2.18677,0.9271,2,charge,0,1.094,0.365,2.0,2.0,4.0565,4.0882,28.9789,07-14-22_15.30_RESTPulse_protocol_HPPC_IN21700_30T_cycle_#1125.mat
BOOST_REST,1125,0.73773,2.18677,0.9271,2,charge,0,1.094,0.365,10.0,9.9,4.0565,4.0959,36.0179,07-14-22_15.30_RESTPulse_protocol_HPPC_IN21700_30T_cycle_#1125.mat
BOOST_REST,1125,0.73773,2.18677,0.927,2,discharge,1,-8.754,2.918,2.0,2.0,4.0559,3.829,25.9193,07-14-22_15.30_RESTPulse_protocol_HPPC_IN21700_30T_cycle_#1125.mat
BOOST_REST,1125,0.73773,2.18677,0.927,2,discharge,1,-8.754,2.918,10.0,9.9,4.0559,3.7844,31.014,07-14-22_15.30_RESTPulse_protocol_HPPC_IN21700_30T_cycle_#1125.mat
BOOST_REST,1125,0.73773,2.18677,0.9271,2,charge,1,4.376,1.459,2.0,2.0,4.0622,4.1813,27.2179,07-14-22_15.30_RESTPulse_protocol_HPPC_IN21700_30T_cycle_#1125.mat
BOOST_REST,1125,0.73773,2.18677,0.9271,2,charge,1,4.376,1.459,10.0,9.9,4.0622,4.2001,31.5142,07-14-22_15.30_RESTPulse_protocol_HPPC_IN21700_30T_cycle_#1125.mat
BOOST_REST,1125,0.73773,2.18677,0.9269,2,discharge,2,-17.508,5.836,2.0,2.0,4.056,3.6536,22.9838,07-14-22_15.30_RESTPulse_protocol_HPPC_IN21700_30T_cycle_#1125.mat
BOOST_REST,1125,0.73773,2.18677,0.9269,2,discharge,2,-17.508,5.836,10.0,9.9,4.056,3.571,27.7016,07-14-22_15.30_RESTPulse_protocol_HPPC_IN21700_30T_cycle_#1125.mat
BOOST_REST,1125,0.73773,2.18677,0.9271,2,charge,2,4.486,1.495,2.0,2.0,4.0674,4.2001,29.5816,07-14-22_15.30_RESTPulse_protocol_HPPC_IN21700_30T_cycle_#1125.mat
BOOST_REST,1125,0.73773,2.18677,0.9271,2,charge,2,4.486,1.495,10.0,9.9,4.0674,4.2,29.5593,07-14-22_15.30_RESTPulse_protocol_HPPC_IN21700_30T_cycle_#1125.mat
BOOST_REST,1125,0.73773,2.18677,0.9268,2,discharge,3,-25.167,8.389,2.0,1.9,4.0581,3.5217,21.3136,07-14-22_15.30_RESTPulse_protocol_HPPC_IN21700_30T_cycle_#1125.mat
BOOST_REST,1125,0.73773,2.18677,0.9268,2,discharge,3,-25.167,8.389,10.0,9.9,4.0581,3.3874,26.65,07-14-22_15.30_RESTPulse_protocol_HPPC_IN21700_30T_cycle_#1125.mat
BOOST_REST,1125,0.73773,2.18677,0.9271,2,charge,3,4.332,1.444,2.0,2.0,4.0717,4.2,29.6168,07-14-22_15.30_RESTPulse_protocol_HPPC_IN21700_30T_cycle_#1125.mat
BOOST_REST,1125,0.73773,2.18677,0.9271,2,charge,3,4.332,1.444,10.0,9.9,4.0717,4.2,29.6168,07-14-22_15.30_RESTPulse_protocol_HPPC_IN21700_30T_cycle_#1125.mat
BOOST_REST,1125,0.73773,2.18677,0.8541,3,discharge,0,-2.191,0.73,2.0,1.9,3.9829,3.9321,23.1868,07-14-22_15.30_RESTPulse_protocol_HPPC_IN21700_30T_cycle_#1125.mat
BOOST_REST,1125,0.73773,2.18677,0.8541,3,discharge,0,-2.191,0.73,10.0,9.9,3.9829,3.9142,31.357,07-14-22_15.30_RESTPulse_protocol_HPPC_IN21700_30T_cycle_#1125.mat
BOOST_REST,1125,0.73773,2.18677,0.8541,3,charge,0,1.094,0.365,2.0,2.0,3.9854,4.0106,23.0432,07-14-22_15.30_RESTPulse_protocol_HPPC_IN21700_30T_cycle_#1125.mat
BOOST_REST,1125,0.73773,2.18677,0.8541,3,charge,0,1.094,0.365,10.0,9.9,3.9854,4.0183,30.0841,07-14-22_15.30_RESTPulse_protocol_HPPC_IN21700_30T_cycle_#1125.mat
BOOST_REST,1125,0.73773,2.18677,0.854,3,discharge,1,-8.754,2.918,2.0,1.9,3.984,3.7892,22.2524,07-14-22_15.30_RESTPulse_protocol_HPPC_IN21700_30T_cycle_#1125.mat
BOOST_REST,1125,0.73773,2.18677,0.854,3,discharge,1,-8.754,2.918,10.0,9.9,3.984,3.7338,28.5809,07-14-22_15.30_RESTPulse_protocol_HPPC_IN21700_30T_cycle_#1125.mat
BOOST_REST,1125,0.73773,2.18677,0.8541,3,charge,1,4.376,1.459,2.0,1.9,3.991,4.0887,22.3243,07-14-22_15.30_RESTPulse_protocol_HPPC_IN21700_30T_cycle_#1125.mat
BOOST_REST,1125,0.73773,2.18677,0.8541,3,charge,1,4.376,1.459,10.0,9.9,3.991,4.1163,28.6308,07-14-22_15.30_RESTPulse_protocol_HPPC_IN21700_30T_cycle_#1125.mat
BOOST_REST,1125,0.73773,2.18677,0.8539,3,discharge,2,-17.508,5.836,2.0,2.0,3.9848,3.6215,20.7505,07-14-22_15.30_RESTPulse_protocol_HPPC_IN21700_30T_cycle_#1125.mat
BOOST_REST,1125,0.73773,2.18677,0.8539,3,discharge,2,-17.508,5.836,10.0,9.9,3.9848,3.5271,26.1423,07-14-22_15.30_RESTPulse_protocol_HPPC_IN21700_30T_cycle_#1125.mat
BOOST_REST,1125,0.73773,2.18677,0.8542,3,charge,2,8.677,2.892,2.0,2.0,3.9962,4.2,23.4871,07-14-22_15.30_RESTPulse_protocol_HPPC_IN21700_30T_cycle_#1125.mat
BOOST_REST,1125,0.73773,2.18677,0.8542,3,charge,2,8.677,2.892,10.0,9.9,3.9962,4.1999,23.4756,07-14-22_15.30_RESTPulse_protocol_HPPC_IN21700_30T_cycle_#1125.mat
BOOST_REST,1125,0.73773,2.18677,0.8539,3,discharge,3,-25.166,8.389,2.0,2.0,3.9862,3.4909,19.6813,07-14-22_15.30_RESTPulse_protocol_HPPC_IN21700_30T_cycle_#1125.mat
BOOST_REST,1125,0.73773,2.18677,0.8539,3,discharge,3,-25.166,8.389,10.0,9.9,3.9862,3.348,25.3596,07-14-22_15.30_RESTPulse_protocol_HPPC_IN21700_30T_cycle_#1125.mat
BOOST_REST,1125,0.73773,2.18677,0.8542,3,charge,3,8.618,2.873,2.0,1.9,4.0004,4.2001,23.1719,07-14-22_15.30_RESTPulse_protocol_HPPC_IN21700_30T_cycle_#1125.mat
BOOST_REST,1125,0.73773,2.18677,0.8542,3,charge,3,8.618,2.873,10.0,9.9,4.0004,4.2,23.1603,07-14-22_15.30_RESTPulse_protocol_HPPC_IN21700_30T_cycle_#1125.mat
BOOST_REST,1125,0.73773,2.18677,0.7811,4,discharge,0,-2.189,0.73,2.0,2.0,3.8978,3.8503,21.6994,07-14-22_15.30_RESTPulse_protocol_HPPC_IN21700_30T_cycle_#1125.mat
BOOST_REST,1125,0.73773,2.18677,0.7811,4,discharge,0,-2.189,0.73,10.0,9.9,3.8978,3.8363,28.095,07-14-22_15.30_RESTPulse_protocol_HPPC_IN21700_30T_cycle_#1125.mat
BOOST_REST,1125,0.73773,2.18677,0.7811,4,charge,0,1.094,0.365,2.0,2.0,3.8989,3.9232,22.2141,07-14-22_15.30_RESTPulse_protocol_HPPC_IN21700_30T_cycle_#1125.mat
BOOST_REST,1125,0.73773,2.18677,0.7811,4,charge,0,1.094,0.365,10.0,9.9,3.8989,3.9297,28.1561,07-14-22_15.30_RESTPulse_protocol_HPPC_IN21700_30T_cycle_#1125.mat
BOOST_REST,1125,0.73773,2.18677,0.7811,4,discharge,1,-8.752,2.917,2.0,2.0,3.8987,3.7143,21.0685,07-14-22_15.30_RESTPulse_protocol_HPPC_IN21700_30T_cycle_#1125.mat
BOOST_REST,1125,0.73773,2.18677,0.7811,4,discharge,1,-8.752,2.917,10.0,9.9,3.8987,3.6664,26.5413,07-14-22_15.30_RESTPulse_protocol_HPPC_IN21700_30T_cycle_#1125.mat
BOOST_REST,1125,0.73773,2.18677,0.7812,4,charge,1,4.379,1.46,2.0,2.0,3.9041,3.996,20.9875,07-14-22_15.30_RESTPulse_protocol_HPPC_IN21700_30T_cycle_#1125.mat
BOOST_REST,1125,0.73773,2.18677,0.7812,4,charge,1,4.379,1.46,10.0,9.9,3.9041,4.019,26.2401,07-14-22_15.30_RESTPulse_protocol_HPPC_IN21700_30T_cycle_#1125.mat
BOOST_REST,1125,0.73773,2.18677,0.781,4,discharge,2,-17.507,5.836,2.0,2.0,3.8992,3.551,19.8892,07-14-22_15.30_RESTPulse_protocol_HPPC_IN21700_30T_cycle_#1125.mat
BOOST_REST,1125,0.73773,2.18677,0.781,4,discharge,2,-17.507,5.836,10.0,9.9,3.8992,3.4605,25.0585,07-14-22_15.30_RESTPulse_protocol_HPPC_IN21700_30T_cycle_#1125.mat
BOOST_REST,1125,0.73773,2.18677,0.7812,4,charge,2,13.132,4.377,2.0,1.9,3.9084,4.1625,19.3497,07-14-22_15.30_RESTPulse_protocol_HPPC_IN21700_30T_cycle_#1125.mat
BOOST_REST,1125,0.73773,2.18677,0.7812,4,charge,2,13.132,4.377,10.0,9.9,3.9084,4.2001,22.2129,07-14-22_15.30_RESTPulse_protocol_HPPC_IN21700_30T_cycle_#1125.mat
BOOST_REST,1125,0.73773,2.18677,0.781,4,discharge,3,-25.168,8.389,2.0,2.0,3.8998,3.4209,19.0281,07-14-22_15.30_RESTPulse_protocol_HPPC_IN21700_30T_cycle_#1125.mat
BOOST_REST,1125,0.73773,2.18677,0.781,4,discharge,3,-25.168,8.389,10.0,9.9,3.8998,3.2787,24.6782,07-14-22_15.30_RESTPulse_protocol_HPPC_IN21700_30T_cycle_#1125.mat
BOOST_REST,1125,0.73773,2.18677,0.7813,4,charge,3,13.737,4.579,2.0,2.0,3.9118,4.2002,20.9944,07-14-22_15.30_RESTPulse_protocol_HPPC_IN21700_30T_cycle_#1125.mat
BOOST_REST,1125,0.73773,2.18677,0.7813,4,charge,3,13.737,4.579,10.0,9.9,3.9118,4.2001,20.9871,07-14-22_15.30_RESTPulse_protocol_HPPC_IN21700_30T_cycle_#1125.mat
BOOST_REST,1125,0.73773,2.18677,0.7082,5,discharge,0,-2.191,0.73,2.0,2.0,3.841,3.7954,20.8115,07-14-22_15.30_RESTPulse_protocol_HPPC_IN21700_30T_cycle_#1125.mat
BOOST_REST,1125,0.73773,2.18677,0.7082,5,discharge,0,-2.191,0.73,10.0,9.9,3.841,3.7815,27.1553,07-14-22_15.30_RESTPulse_protocol_HPPC_IN21700_30T_cycle_#1125.mat
BOOST_REST,1125,0.73773,2.18677,0.7082,5,charge,0,1.094,0.365,2.0,2.0,3.843,3.8654,20.4791,07-14-22_15.30_RESTPulse_protocol_HPPC_IN21700_30T_cycle_#1125.mat
BOOST_REST,1125,0.73773,2.18677,0.7082,5,charge,0,1.094,0.365,10.0,9.9,3.843,3.8715,26.056,07-14-22_15.30_RESTPulse_protocol_HPPC_IN21700_30T_cycle_#1125.mat
BOOST_REST,1125,0.73773,2.18677,0.7081,5,discharge,1,-8.754,2.918,2.0,1.9,3.8418,3.6655,20.1391,07-14-22_15.30_RESTPulse_protocol_HPPC_IN21700_30T_cycle_#1125.mat
BOOST_REST,1125,0.73773,2.18677,0.7081,5,discharge,1,-8.754,2.918,10.0,9.9,3.8418,3.6134,26.0906,07-14-22_15.30_RESTPulse_protocol_HPPC_IN21700_30T_cycle_#1125.mat
