Repository: KikETs/ECM_HYBRID_BMS_JOINT

## Results

| Arm | Model | Size | Protocol | Result | Worst cell |
|---|---|---|---|---|---|
| SOP | 2RC table + trim (A8) | 4 effective coefficients, 2 EW states | leave-one-cell-out | usable current 69.6 % discharge, 59.5 % charge (τ = 10 s) | 59.9 % / 53.5 % (BOOST_REST) |
| SOH | dQ/dV ridge | 65 coefficients | leave-one-cell-out | RMSE 0.0094, bias −0.0005 | 0.0130 (BOOST_REST) |
| SOC | 2RC EKF, low-current gate | 3 states | leave-one-cell-out | **2.34 %p** over six sensor disturbances on estimated SOH (2.325 on true SOH), per cell 2.00–2.75 | 4.60 %p (BOOST_NEGPULSE_1S, current offset −0.10 A) |

The SOH arm was a 10,945-parameter CNN until the second audit round. Nested

File: analysis/uypydj_hppc_resistance.csv (part 101 of 225)
protocol,cycle,SOH,CAP_Ah,SOC,soc_group,direction,rate_rank,I_A,CRate_rated,tau_s,tau_actual_s,V_pre_V,V_tau_V,R_mOhm,file
BOOST_REST,1125,0.73773,2.18677,0.7082,5,charge,1,4.377,1.459,2.0,1.9,3.8471,3.9343,19.9237,07-14-22_15.30_RESTPulse_protocol_HPPC_IN21700_30T_cycle_#1125.mat
BOOST_REST,1125,0.73773,2.18677,0.7082,5,charge,1,4.377,1.459,10.0,9.9,3.8471,3.9555,24.7675,07-14-22_15.30_RESTPulse_protocol_HPPC_IN21700_30T_cycle_#1125.mat
BOOST_REST,1125,0.73773,2.18677,0.7081,5,discharge,2,-17.506,5.835,2.0,2.0,3.8424,3.5045,19.302,07-14-22_15.30_RESTPulse_protocol_HPPC_IN21700_30T_cycle_#1125.mat
BOOST_REST,1125,0.73773,2.18677,0.7081,5,discharge,2,-17.506,5.835,10.0,9.9,3.8424,3.4079,24.8201,07-14-22_15.30_RESTPulse_protocol_HPPC_IN21700_30T_cycle_#1125.mat
BOOST_REST,1125,0.73773,2.18677,0.7083,5,charge,2,13.132,4.377,2.0,2.0,3.8513,4.0945,18.5196,07-14-22_15.30_RESTPulse_protocol_HPPC_IN21700_30T_cycle_#1125.mat
BOOST_REST,1125,0.73773,2.18677,0.7083,5,charge,2,13.132,4.377,10.0,9.9,3.8513,4.1443,22.3119,07-14-22_15.30_RESTPulse_protocol_HPPC_IN21700_30T_cycle_#1125.mat
BOOST_REST,1125,0.73773,2.18677,0.708,5,discharge,3,-25.168,8.389,2.0,2.0,3.843,3.3772,18.5076,07-14-22_15.30_RESTPulse_protocol_HPPC_IN21700_30T_cycle_#1125.mat
BOOST_REST,1125,0.73773,2.18677,0.708,5,discharge,3,-25.168,8.389,10.0,9.9,3.843,3.2289,24.4,07-14-22_15.30_RESTPulse_protocol_HPPC_IN21700_30T_cycle_#1125.mat
BOOST_REST,1125,0.73773,2.18677,0.7084,5,charge,3,18.076,6.025,2.0,2.0,3.8543,4.2002,19.1359,07-14-22_15.30_RESTPulse_protocol_HPPC_IN21700_30T_cycle_#1125.mat
BOOST_REST,1125,0.73773,2.18677,0.7084,5,charge,3,18.076,6.025,10.0,9.9,3.8543,4.2001,19.1303,07-14-22_15.30_RESTPulse_protocol_HPPC_IN21700_30T_cycle_#1125.mat
BOOST_REST,1125,0.73773,2.18677,0.6352,6,discharge,0,-2.189,0.73,2.0,2.0,3.7705,3.7246,20.9723,07-14-22_15.30_RESTPulse_protocol_HPPC_IN21700_30T_cycle_#1125.mat
BOOST_REST,1125,0.73773,2.18677,0.6352,6,discharge,0,-2.189,0.73,10.0,9.9,3.7705,3.7096,27.826,07-14-22_15.30_RESTPulse_protocol_HPPC_IN21700_30T_cycle_#1125.mat
BOOST_REST,1125,0.73773,2.18677,0.6352,6,charge,0,1.094,0.365,2.0,1.9,3.772,3.795,21.0257,07-14-22_15.30_RESTPulse_protocol_HPPC_IN21700_30T_cycle_#1125.mat
BOOST_REST,1125,0.73773,2.18677,0.6352,6,charge,0,1.094,0.365,10.0,9.9,3.772,3.802,27.4248,07-14-22_15.30_RESTPulse_protocol_HPPC_IN21700_30T_cycle_#1125.mat
BOOST_REST,1125,0.73773,2.18677,0.6352,6,discharge,1,-8.754,2.918,2.0,2.0,3.7715,3.5919,20.5154,07-14-22_15.30_RESTPulse_protocol_HPPC_IN21700_30T_cycle_#1125.mat
BOOST_REST,1125,0.73773,2.18677,0.6352,6,discharge,1,-8.754,2.918,10.0,9.9,3.7715,3.5376,26.718,07-14-22_15.30_RESTPulse_protocol_HPPC_IN21700_30T_cycle_#1125.mat
BOOST_REST,1125,0.73773,2.18677,0.6353,6,charge,1,4.377,1.459,2.0,2.0,3.7777,3.8662,20.2193,07-14-22_15.30_RESTPulse_protocol_HPPC_IN21700_30T_cycle_#1125.mat
BOOST_REST,1125,0.73773,2.18677,0.6353,6,charge,1,4.377,1.459,10.0,9.9,3.7777,3.8906,25.7939,07-14-22_15.30_RESTPulse_protocol_HPPC_IN21700_30T_cycle_#1125.mat
BOOST_REST,1125,0.73773,2.18677,0.6351,6,discharge,2,-17.509,5.836,2.0,2.0,3.7723,3.4299,19.5557,07-14-22_15.30_RESTPulse_protocol_HPPC_IN21700_30T_cycle_#1125.mat
BOOST_REST,1125,0.73773,2.18677,0.6351,6,discharge,2,-17.509,5.836,10.0,9.9,3.7723,3.328,25.3755,07-14-22_15.30_RESTPulse_protocol_HPPC_IN21700_30T_cycle_#1125.mat
BOOST_REST,1125,0.73773,2.18677,0.6354,6,charge,2,13.131,4.377,2.0,2.0,3.7829,4.03,18.8181,07-14-22_15.30_RESTPulse_protocol_HPPC_IN21700_30T_cycle_#1125.mat
BOOST_REST,1125,0.73773,2.18677,0.6354,6,charge,2,13.131,4.377,10.0,9.9,3.7829,4.0844,22.9609,07-14-22_15.30_RESTPulse_protocol_HPPC_IN21700_30T_cycle_#1125.mat
BOOST_REST,1125,0.73773,2.18677,0.635,6,discharge,3,-25.167,8.389,2.0,1.9,3.7722,3.3028,18.6514,07-14-22_15.30_RESTPulse_protocol_HPPC_IN21700_30T_cycle_#1125.mat
BOOST_REST,1125,0.73773,2.18677,0.635,6,discharge,3,-25.167,8.389,10.0,9.9,3.7722,3.1455,24.9017,07-14-22_15.30_RESTPulse_protocol_HPPC_IN21700_30T_cycle_#1125.mat
BOOST_REST,1125,0.73773,2.18677,0.6354,6,charge,3,21.524,7.175,2.0,2.0,3.7872,4.1722,17.887,07-14-22_15.30_RESTPulse_protocol_HPPC_IN21700_30T_cycle_#1125.mat
BOOST_REST,1125,0.73773,2.18677,0.6354,6,charge,3,21.524,7.175,10.0,9.9,3.7872,4.1999,19.1739,07-14-22_15.30_RESTPulse_protocol_HPPC_IN21700_30T_cycle_#1125.mat
BOOST_REST,1125,0.73773,2.18677,0.5623,7,discharge,0,-2.189,0.73,2.0,2.0,3.6879,3.6418,21.0618,07-14-22_15.30_RESTPulse_protocol_HPPC_IN21700_30T_cycle_#1125.mat
BOOST_REST,1125,0.73773,2.18677,0.5623,7,discharge,0,-2.189,0.73,10.0,9.9,3.6879,3.6263,28.1433,07-14-22_15.30_RESTPulse_protocol_HPPC_IN21700_30T_cycle_#1125.mat
BOOST_REST,1125,0.73773,2.18677,0.5623,7,charge,0,1.092,0.364,2.0,1.9,3.69,3.7126,20.7017,07-14-22_15.30_RESTPulse_protocol_HPPC_IN21700_30T_cycle_#1125.mat
BOOST_REST,1125,0.73773,2.18677,0.5623,7,charge,0,1.092,0.364,10.0,9.9,3.69,3.7194,26.9305,07-14-22_15.30_RESTPulse_protocol_HPPC_IN21700_30T_cycle_#1125.mat
BOOST_REST,1125,0.73773,2.18677,0.5622,7,discharge,1,-8.752,2.917,2.0,1.9,3.6882,3.5104,20.3142,07-14-22_15.30_RESTPulse_protocol_HPPC_IN21700_30T_cycle_#1125.mat
BOOST_REST,1125,0.73773,2.18677,0.5622,7,discharge,1,-8.752,2.917,10.0,9.9,3.6882,3.4553,26.6095,07-14-22_15.30_RESTPulse_protocol_HPPC_IN21700_30T_cycle_#1125.mat
BOOST_REST,1125,0.73773,2.18677,0.5623,7,charge,1,4.377,1.459,2.0,2.0,3.6953,3.7838,20.2216,07-14-22_15.30_RESTPulse_protocol_HPPC_IN21700_30T_cycle_#1125.mat
BOOST_REST,1125,0.73773,2.18677,0.5623,7,charge,1,4.377,1.459,10.0,9.9,3.6953,3.8101,26.231,07-14-22_15.30_RESTPulse_protocol_HPPC_IN21700_30T_cycle_#1125.mat
BOOST_REST,1125,0.73773,2.18677,0.5621,7,discharge,2,-17.508,5.836,2.0,1.9,3.6897,3.351,19.3454,07-14-22_15.30_RESTPulse_protocol_HPPC_IN21700_30T_cycle_#1125.mat
BOOST_REST,1125,0.73773,2.18677,0.5621,7,discharge,2,-17.508,5.836,10.0,9.9,3.6897,3.2485,25.1999,07-14-22_15.30_RESTPulse_protocol_HPPC_IN21700_30T_cycle_#1125.mat
BOOST_REST,1125,0.73773,2.18677,0.5624,7,charge,2,13.132,4.377,2.0,2.0,3.7003,3.9474,18.8166,07-14-22_15.30_RESTPulse_protocol_HPPC_IN21700_30T_cycle_#1125.mat
BOOST_REST,1125,0.73773,2.18677,0.5624,7,charge,2,13.132,4.377,10.0,9.9,3.7003,4.0089,23.4998,07-14-22_15.30_RESTPulse_protocol_HPPC_IN21700_30T_cycle_#1125.mat
BOOST_REST,1125,0.73773,2.18677,0.5621,7,discharge,3,-25.167,8.389,2.0,2.0,3.6896,3.2212,18.6117,07-14-22_15.30_RESTPulse_protocol_HPPC_IN21700_30T_cycle_#1125.mat
BOOST_REST,1125,0.73773,2.18677,0.5621,7,discharge,3,-25.167,8.389,10.0,9.9,3.6896,3.0667,24.7507,07-14-22_15.30_RESTPulse_protocol_HPPC_IN21700_30T_cycle_#1125.mat
BOOST_REST,1125,0.73773,2.18677,0.5625,7,charge,3,21.886,7.295,2.0,2.0,3.7061,4.0895,17.518,07-14-22_15.30_RESTPulse_protocol_HPPC_IN21700_30T_cycle_#1125.mat
BOOST_REST,1125,0.73773,2.18677,0.5625,7,charge,3,21.886,7.295,10.0,9.9,3.7061,4.1767,21.5023,07-14-22_15.30_RESTPulse_protocol_HPPC_IN21700_30T_cycle_#1125.mat
BOOST_REST,1125,0.73773,2.18677,0.4893,8,discharge,0,-2.191,0.73,2.0,2.0,3.612,3.5649,21.498,07-14-22_15.30_RESTPulse_protocol_HPPC_IN21700_30T_cycle_#1125.mat
BOOST_REST,1125,0.73773,2.18677,0.4893,8,discharge,0,-2.191,0.73,10.0,9.9,3.612,3.5495,28.5271,07-14-22_15.30_RESTPulse_protocol_HPPC_IN21700_30T_cycle_#1125.mat
BOOST_REST,1125,0.73773,2.18677,0.4893,8,charge,0,1.094,0.365,2.0,2.0,3.6137,3.6368,21.1229,07-14-22_15.30_RESTPulse_protocol_HPPC_IN21700_30T_cycle_#1125.mat
BOOST_REST,1125,0.73773,2.18677,0.4893,8,charge,0,1.094,0.365,10.0,9.9,3.6137,3.6431,26.8837,07-14-22_15.30_RESTPulse_protocol_HPPC_IN21700_30T_cycle_#1125.mat
BOOST_REST,1125,0.73773,2.18677,0.4893,8,discharge,1,-8.755,2.918,2.0,2.0,3.6128,3.429,20.9949,07-14-22_15.30_RESTPulse_protocol_HPPC_IN21700_30T_cycle_#1125.mat
BOOST_REST,1125,0.73773,2.18677,0.4893,8,discharge,1,-8.755,2.918,10.0,9.9,3.6128,3.3746,27.2089,07-14-22_15.30_RESTPulse_protocol_HPPC_IN21700_30T_cycle_#1125.mat
BOOST_REST,1125,0.73773,2.18677,0.4894,8,charge,1,4.377,1.459,2.0,2.0,3.6187,3.7086,20.5411,07-14-22_15.30_RESTPulse_protocol_HPPC_IN21700_30T_cycle_#1125.mat
BOOST_REST,1125,0.73773,2.18677,0.4894,8,charge,1,4.377,1.459,10.0,9.9,3.6187,3.7338,26.299,07-14-22_15.30_RESTPulse_protocol_HPPC_IN21700_30T_cycle_#1125.mat
BOOST_REST,1125,0.73773,2.18677,0.4892,8,discharge,2,-17.509,5.836,2.0,2.0,3.6132,3.2643,19.9269,07-14-22_15.30_RESTPulse_protocol_HPPC_IN21700_30T_cycle_#1125.mat
BOOST_REST,1125,0.73773,2.18677,0.4892,8,discharge,2,-17.509,5.836,10.0,9.9,3.6132,3.1553,26.1523,07-14-22_15.30_RESTPulse_protocol_HPPC_IN21700_30T_cycle_#1125.mat
BOOST_REST,1125,0.73773,2.18677,0.4894,8,charge,2,13.132,4.377,2.0,1.9,3.6237,3.8733,19.007,07-14-22_15.30_RESTPulse_protocol_HPPC_IN21700_30T_cycle_#1125.mat
BOOST_REST,1125,0.73773,2.18677,0.4894,8,charge,2,13.132,4.377,10.0,9.9,3.6237,3.941,24.1624,07-14-22_15.30_RESTPulse_protocol_HPPC_IN21700_30T_cycle_#1125.mat
BOOST_REST,1125,0.73773,2.18677,0.4891,8,discharge,3,-25.166,8.389,2.0,2.0,3.6136,3.1313,19.1647,07-14-22_15.30_RESTPulse_protocol_HPPC_IN21700_30T_cycle_#1125.mat
BOOST_REST,1125,0.73773,2.18677,0.4891,8,discharge,3,-25.166,8.389,10.0,9.9,3.6136,2.9532,26.2418,07-14-22_15.30_RESTPulse_protocol_HPPC_IN21700_30T_cycle_#1125.mat
BOOST_REST,1125,0.73773,2.18677,0.4895,8,charge,3,21.886,7.295,2.0,2.0,3.6294,4.0207,17.879,07-14-22_15.30_RESTPulse_protocol_HPPC_IN21700_30T_cycle_#1125.mat
BOOST_REST,1125,0.73773,2.18677,0.4895,8,charge,3,21.886,7.295,10.0,9.9,3.6294,4.1153,22.2014,07-14-22_15.30_RESTPulse_protocol_HPPC_IN21700_30T_cycle_#1125.mat
BOOST_REST,1125,0.73773,2.18677,0.4163,9,discharge,0,-2.189,0.73,2.0,2.0,3.5426,3.4926,22.8404,07-14-22_15.30_RESTPulse_protocol_HPPC_IN21700_30T_cycle_#1125.mat
BOOST_REST,1125,0.73773,2.18677,0.4163,9,discharge,0,-2.189,0.73,10.0,9.9,3.5426,3.4743,31.2,07-14-22_15.30_RESTPulse_protocol_HPPC_IN21700_30T_cycle_#1125.mat
BOOST_REST,1125,0.73773,2.18677,0.4164,9,charge,0,1.094,0.365,2.0,1.9,3.5448,3.5689,22.0353,07-14-22_15.30_RESTPulse_protocol_HPPC_IN21700_30T_cycle_#1125.mat
BOOST_REST,1125,0.73773,2.18677,0.4164,9,charge,0,1.094,0.365,10.0,9.9,3.5448,3.5755,28.0699,07-14-22_15.30_RESTPulse_protocol_HPPC_IN21700_30T_cycle_#1125.mat
BOOST_REST,1125,0.73773,2.18677,0.4163,9,discharge,1,-8.752,2.917,2.0,1.9,3.5437,3.3508,22.0409,07-14-22_15.30_RESTPulse_protocol_HPPC_IN21700_30T_cycle_#1125.mat
BOOST_REST,1125,0.73773,2.18677,0.4163,9,discharge,1,-8.752,2.917,10.0,9.9,3.5437,3.2767,30.5077,07-14-22_15.30_RESTPulse_protocol_HPPC_IN21700_30T_cycle_#1125.mat
BOOST_REST,1125,0.73773,2.18677,0.4164,9,charge,1,4.378,1.459,2.0,2.0,3.5503,3.6429,21.1493,07-14-22_15.30_RESTPulse_protocol_HPPC_IN21700_30T_cycle_#1125.mat
BOOST_REST,1125,0.73773,2.18677,0.4164,9,charge,1,4.378,1.459,10.0,9.9,3.5503,3.666,26.4252,07-14-22_15.30_RESTPulse_protocol_HPPC_IN21700_30T_cycle_#1125.mat
BOOST_REST,1125,0.73773,2.18677,0.4162,9,discharge,2,-17.508,5.836,2.0,2.0,3.5441,3.1763,21.0075,07-14-22_15.30_RESTPulse_protocol_HPPC_IN21700_30T_cycle_#1125.mat
BOOST_REST,1125,0.73773,2.18677,0.4162,9,discharge,2,-17.508,5.836,10.0,9.9,3.5441,3.0215,29.8492,07-14-22_15.30_RESTPulse_protocol_HPPC_IN21700_30T_cycle_#1125.mat
BOOST_REST,1125,0.73773,2.18677,0.4165,9,charge,2,13.132,4.377,2.0,2.0,3.5567,3.8082,19.1517,07-14-22_15.30_RESTPulse_protocol_HPPC_IN21700_30T_cycle_#1125.mat
BOOST_REST,1125,0.73773,2.18677,0.4165,9,charge,2,13.132,4.377,10.0,9.9,3.5567,3.8703,23.8806,07-14-22_15.30_RESTPulse_protocol_HPPC_IN21700_30T_cycle_#1125.mat
BOOST_REST,1125,0.73773,2.18677,0.4162,9,discharge,3,-25.167,8.389,2.0,2.0,3.5444,3.0363,20.1891,07-14-22_15.30_RESTPulse_protocol_HPPC_IN21700_30T_cycle_#1125.mat
BOOST_REST,1125,0.73773,2.18677,0.4162,9,discharge,3,-25.167,8.389,10.0,9.9,3.5444,2.7804,30.3572,07-14-22_15.30_RESTPulse_protocol_HPPC_IN21700_30T_cycle_#1125.mat
BOOST_REST,1125,0.73773,2.18677,0.4165,9,charge,3,21.887,7.296,2.0,1.9,3.562,3.9485,17.6589,07-14-22_15.30_RESTPulse_protocol_HPPC_IN21700_30T_cycle_#1125.mat
BOOST_REST,1125,0.73773,2.18677,0.4165,9,charge,3,21.887,7.296,10.0,9.9,3.562,4.0461,22.1182,07-14-22_15.30_RESTPulse_protocol_HPPC_IN21700_30T_cycle_#1125.mat
BOOST_REST,1125,0.73773,2.18677,0.3799,10,discharge,0,-2.191,0.73,2.0,1.9,3.5099,3.4591,23.1868,07-14-22_15.30_RESTPulse_protocol_HPPC_IN21700_30T_cycle_#1125.mat
BOOST_REST,1125,0.73773,2.18677,0.3799,10,discharge,0,-2.191,0.73,10.0,9.9,3.5099,3.4373,33.1371,07-14-22_15.30_RESTPulse_protocol_HPPC_IN21700_30T_cycle_#1125.mat
BOOST_REST,1125,0.73773,2.18677,0.3799,10,charge,0,1.094,0.365,2.0,2.0,3.5126,3.5373,22.587,07-14-22_15.30_RESTPulse_protocol_HPPC_IN21700_30T_cycle_#1125.mat
BOOST_REST,1125,0.73773,2.18677,0.3799,10,charge,0,1.094,0.365,10.0,9.9,3.5126,3.5453,29.9026,07-14-22_15.30_RESTPulse_protocol_HPPC_IN21700_30T_cycle_#1125.mat
BOOST_REST,1125,0.73773,2.18677,0.3798,10,discharge,1,-8.755,2.918,2.0,2.0,3.511,3.3076,23.2335,07-14-22_15.30_RESTPulse_protocol_HPPC_IN21700_30T_cycle_#1125.mat
BOOST_REST,1125,0.73773,2.18677,0.3798,10,discharge,1,-8.755,2.918,10.0,9.9,3.511,3.2174,33.5367,07-14-22_15.30_RESTPulse_protocol_HPPC_IN21700_30T_cycle_#1125.mat
BOOST_REST,1125,0.73773,2.18677,0.38,10,charge,1,4.376,1.459,2.0,2.0,3.5195,3.6152,21.8683,07-14-22_15.30_RESTPulse_protocol_HPPC_IN21700_30T_cycle_#1125.mat
BOOST_REST,1125,0.73773,2.18677,0.38,10,charge,1,4.376,1.459,10.0,9.9,3.5195,3.6405,27.6496,07-14-22_15.30_RESTPulse_protocol_HPPC_IN21700_30T_cycle_#1125.mat
BOOST_REST,1125,0.73773,2.18677,0.3797,10,discharge,2,-17.508,5.836,2.0,2.0,3.5113,3.1188,22.4183,07-14-22_15.30_RESTPulse_protocol_HPPC_IN21700_30T_cycle_#1125.mat
BOOST_REST,1125,0.73773,2.18677,0.3797,10,discharge,2,-17.508,5.836,10.0,9.9,3.5113,2.92,33.7731,07-14-22_15.30_RESTPulse_protocol_HPPC_IN21700_30T_cycle_#1125.mat
BOOST_REST,1125,0.73773,2.18677,0.38,10,charge,2,13.132,4.377,2.0,2.0,3.5276,3.7858,19.6619,07-14-22_15.30_RESTPulse_protocol_HPPC_IN21700_30T_cycle_#1125.mat
BOOST_REST,1125,0.73773,2.18677,0.38,10,charge,2,13.132,4.377,10.0,9.9,3.5276,3.8456,24.2157,07-14-22_15.30_RESTPulse_protocol_HPPC_IN21700_30T_cycle_#1125.mat
BOOST_REST,1125,0.73773,2.18677,0.3797,10,discharge,3,-25.169,8.39,2.0,2.0,3.5123,2.9628,21.8324,07-14-22_15.30_RESTPulse_protocol_HPPC_IN21700_30T_cycle_#1125.mat
BOOST_REST,1125,0.73773,2.18677,0.3797,10,discharge,3,-25.169,8.39,10.0,9.9,3.5123,2.6235,35.3133,07-14-22_15.30_RESTPulse_protocol_HPPC_IN21700_30T_cycle_#1125.mat
BOOST_REST,1125,0.73773,2.18677,0.3801,10,charge,3,21.886,7.295,2.0,2.0,3.534,3.9324,18.2034,07-14-22_15.30_RESTPulse_protocol_HPPC_IN21700_30T_cycle_#1125.mat
BOOST_REST,1125,0.73773,2.18677,0.3801,10,charge,3,21.886,7.295,10.0,9.9,3.534,4.0265,22.503,07-14-22_15.30_RESTPulse_protocol_HPPC_IN21700_30T_cycle_#1125.mat
BOOST_REST,1125,0.73773,2.18677,0.3434,11,discharge,0,-2.188,0.729,2.0,2.0,3.4694,3.4126,25.9538,07-14-22_15.30_RESTPulse_protocol_HPPC_IN21700_30T_cycle_#1125.mat
BOOST_REST,1125,0.73773,2.18677,0.3434,11,discharge,0,-2.188,0.729,10.0,9.9,3.4694,3.3851,38.5195,07-14-22_15.30_RESTPulse_protocol_HPPC_IN21700_30T_cycle_#1125.mat
BOOST_REST,1125,0.73773,2.18677,0.3434,11,charge,0,1.094,0.365,2.0,2.0,3.4729,3.5003,25.0457,07-14-22_15.30_RESTPulse_protocol_HPPC_IN21700_30T_cycle_#1125.mat
BOOST_REST,1125,0.73773,2.18677,0.3434,11,charge,0,1.094,0.365,10.0,9.9,3.4729,3.511,34.8263,07-14-22_15.30_RESTPulse_protocol_HPPC_IN21700_30T_cycle_#1125.mat
BOOST_REST,1125,0.73773,2.18677,0.3433,11,discharge,1,-8.754,2.918,2.0,2.0,3.4707,3.2471,25.542,07-14-22_15.30_RESTPulse_protocol_HPPC_IN21700_30T_cycle_#1125.mat
BOOST_REST,1125,0.73773,2.18677,0.3433,11,discharge,1,-8.754,2.918,10.0,9.9,3.4707,3.1292,39.0098,07-14-22_15.30_RESTPulse_protocol_HPPC_IN21700_30T_cycle_#1125.mat
BOOST_REST,1125,0.73773,2.18677,0.3435,11,charge,1,4.377,1.459,2.0,2.0,3.4828,3.5856,23.488,07-14-22_15.30_RESTPulse_protocol_HPPC_IN21700_30T_cycle_#1125.mat
BOOST_REST,1125,0.73773,2.18677,0.3435,11,charge,1,4.377,1.459,10.0,9.9,3.4828,3.6169,30.6395,07-14-22_15.30_RESTPulse_protocol_HPPC_IN21700_30T_cycle_#1125.mat
BOOST_REST,1125,0.73773,2.18677,0.3433,11,discharge,2,-17.51,5.837,2.0,1.9,3.4719,3.0504,24.072,07-14-22_15.30_RESTPulse_protocol_HPPC_IN21700_30T_cycle_#1125.mat
BOOST_REST,1125,0.73773,2.18677,0.3433,11,discharge,2,-17.51,5.837,10.0,9.9,3.4719,2.7791,39.566,07-14-22_15.30_RESTPulse_protocol_HPPC_IN21700_30T_cycle_#1125.mat
BOOST_REST,1125,0.73773,2.18677,0.3435,11,charge,2,13.132,4.377,2.0,2.0,3.4946,3.761,20.2863,07-14-22_15.30_RESTPulse_protocol_HPPC_IN21700_30T_cycle_#1125.mat
BOOST_REST,1125,0.73773,2.18677,0.3435,11,charge,2,13.132,4.377,10.0,9.9,3.4946,3.82,24.7792,07-14-22_15.30_RESTPulse_protocol_HPPC_IN21700_30T_cycle_#1125.mat
BOOST_REST,1125,0.73773,2.18677,0.3432,11,discharge,3,-25.168,8.389,2.0,2.0,3.4735,2.8846,23.3988,07-14-22_15.30_RESTPulse_protocol_HPPC_IN21700_30T_cycle_#1125.mat
BOOST_REST,1125,0.73773,2.18677,0.3432,11,discharge,3,-25.168,8.389,10.0,9.9,3.4735,2.4998,38.688,07-14-22_15.30_RESTPulse_protocol_HPPC_IN21700_30T_cycle_#1125.mat
BOOST_REST,1125,0.73773,2.18677,0.3436,11,charge,3,21.885,7.295,2.0,2.0,3.5025,3.9019,18.2499,07-14-22_15.30_RESTPulse_protocol_HPPC_IN21700_30T_cycle_#1125.mat
BOOST_REST,1125,0.73773,2.18677,0.3436,11,charge,3,21.885,7.295,10.0,9.9,3.5025,3.9936,22.44,07-14-22_15.30_RESTPulse_protocol_HPPC_IN21700_30T_cycle_#1125.mat
BOOST_REST,1125,0.73773,2.18677,0.3069,12,discharge,0,-2.189,0.73,2.0,1.9,3.4144,3.3545,27.3641,07-14-22_15.30_RESTPulse_protocol_HPPC_IN21700_30T_cycle_#1125.mat
BOOST_REST,1125,0.73773,2.18677,0.3069,12,discharge,0,-2.189,0.73,10.0,9.9,3.4144,3.3192,43.4902,07-14-22_15.30_RESTPulse_protocol_HPPC_IN21700_30T_cycle_#1125.mat
BOOST_REST,1125,0.73773,2.18677,0.3069,12,charge,0,1.094,0.365,2.0,2.0,3.4185,3.4475,26.5179,07-14-22_15.30_RESTPulse_protocol_HPPC_IN21700_30T_cycle_#1125.mat
BOOST_REST,1125,0.73773,2.18677,0.3069,12,charge,0,1.094,0.365,10.0,9.9,3.4185,3.4613,39.1368,07-14-22_15.30_RESTPulse_protocol_HPPC_IN21700_30T_cycle_#1125.mat
BOOST_REST,1125,0.73773,2.18677,0.3069,12,discharge,1,-8.752,2.917,2.0,2.0,3.4169,3.1779,27.3077,07-14-22_15.30_RESTPulse_protocol_HPPC_IN21700_30T_cycle_#1125.mat
BOOST_REST,1125,0.73773,2.18677,0.3069,12,discharge,1,-8.752,2.917,10.0,9.9,3.4169,3.0233,44.9721,07-14-22_15.30_RESTPulse_protocol_HPPC_IN21700_30T_cycle_#1125.mat
BOOST_REST,1125,0.73773,2.18677,0.307,12,charge,1,4.378,1.459,2.0,2.0,3.4305,3.5394,24.8738,07-14-22_15.30_RESTPulse_protocol_HPPC_IN21700_30T_cycle_#1125.mat
BOOST_REST,1125,0.73773,2.18677,0.307,12,charge,1,4.378,1.459,10.0,9.9,3.4305,3.5817,34.5355,07-14-22_15.30_RESTPulse_protocol_HPPC_IN21700_30T_cycle_#1125.mat
BOOST_REST,1125,0.73773,2.18677,0.3068,12,discharge,2,-17.51,5.837,2.0,1.9,3.4192,2.9678,25.7796,07-14-22_15.30_RESTPulse_protocol_HPPC_IN21700_30T_cycle_#1125.mat
BOOST_REST,1125,0.73773,2.18677,0.3068,12,discharge,2,-17.51,5.837,10.0,9.9,3.4192,2.5629,48.9035,07-14-22_15.30_RESTPulse_protocol_HPPC_IN21700_30T_cycle_#1125.mat
BOOST_REST,1125,0.73773,2.18677,0.3071,12,charge,2,13.131,4.377,2.0,2.0,3.4511,3.7255,20.8971,07-14-22_15.30_RESTPulse_protocol_HPPC_IN21700_30T_cycle_#1125.mat
BOOST_REST,1125,0.73773,2.18677,0.3071,12,charge,2,13.131,4.377,10.0,9.9,3.4511,3.7905,25.8472,07-14-22_15.30_RESTPulse_protocol_HPPC_IN21700_30T_cycle_#1125.mat
BOOST_REST,1125,0.73773,2.18677,0.3067,12,discharge,3,-25.165,8.388,2.0,2.0,3.4232,2.7881,25.2374,07-14-22_15.30_RESTPulse_protocol_HPPC_IN21700_30T_cycle_#1125.mat
BOOST_REST,1125,0.73773,2.18677,0.3067,12,discharge,3,-25.165,8.388,10.0,9.9,3.4232,2.4998,36.6938,07-14-22_15.30_RESTPulse_protocol_HPPC_IN21700_30T_cycle_#1125.mat
BOOST_REST,1125,0.73773,2.18677,0.3071,12,charge,3,21.885,7.295,2.0,2.0,3.4611,3.869,18.6383,07-14-22_15.30_RESTPulse_protocol_HPPC_IN21700_30T_cycle_#1125.mat
BOOST_REST,1125,0.73773,2.18677,0.3071,12,charge,3,21.885,7.295,10.0,9.9,3.4611,3.9598,22.7873,07-14-22_15.30_RESTPulse_protocol_HPPC_IN21700_30T_cycle_#1125.mat
BOOST_REST,1162,0.72517,2.14954,1.0,0,discharge,0,-2.149,0.716,2.0,2.0,4.1102,4.0408,32.2986,07-19-22_01.51_RESTPulse_protocol_HPPC_IN21700_30T_cycle_#1162.mat
BOOST_REST,1162,0.72517,2.14954,1.0,0,discharge,0,-2.149,0.716,10.0,9.7,4.1102,4.018,42.9097,07-19-22_01.51_RESTPulse_protocol_HPPC_IN21700_30T_cycle_#1162.mat
BOOST_REST,1162,0.72517,2.14954,1.0,0,charge,0,1.074,0.358,2.0,2.0,4.1256,4.1673,38.8124,07-19-22_01.51_RESTPulse_protocol_HPPC_IN21700_30T_cycle_#1162.mat
BOOST_REST,1162,0.72517,2.14954,1.0,0,charge,0,1.074,0.358,10.0,9.9,4.1256,4.1825,52.9598,07-19-22_01.51_RESTPulse_protocol_HPPC_IN21700_30T_cycle_#1162.mat
BOOST_REST,1162,0.72517,2.14954,0.9999,0,discharge,1,-8.599,2.866,2.0,2.0,4.1194,3.8442,32.0026,07-19-22_01.51_RESTPulse_protocol_HPPC_IN21700_30T_cycle_#1162.mat
BOOST_REST,1162,0.72517,2.14954,0.9999,0,discharge,1,-8.599,2.866,10.0,9.9,4.1194,3.7961,37.5961,07-19-22_01.51_RESTPulse_protocol_HPPC_IN21700_30T_cycle_#1162.mat
BOOST_REST,1162,0.72517,2.14954,1.0,0,charge,1,1.568,0.523,2.0,2.0,4.1305,4.2,44.3353,07-19-22_01.51_RESTPulse_protocol_HPPC_IN21700_30T_cycle_#1162.mat
BOOST_REST,1162,0.72517,2.14954,1.0,0,charge,1,1.568,0.523,10.0,9.9,4.1305,4.1999,44.2715,07-19-22_01.51_RESTPulse_protocol_HPPC_IN21700_30T_cycle_#1162.mat
BOOST_REST,1162,0.72517,2.14954,0.9999,0,discharge,2,-17.203,5.734,2.0,1.9,4.1181,3.6517,27.1116,07-19-22_01.51_RESTPulse_protocol_HPPC_IN21700_30T_cycle_#1162.mat
BOOST_REST,1162,0.72517,2.14954,0.9999,0,discharge,2,-17.203,5.734,10.0,9.9,4.1181,3.5566,32.6397,07-19-22_01.51_RESTPulse_protocol_HPPC_IN21700_30T_cycle_#1162.mat
BOOST_REST,1162,0.72517,2.14954,1.0001,0,charge,2,1.477,0.492,2.0,2.0,4.1363,4.2001,43.2044,07-19-22_01.51_RESTPulse_protocol_HPPC_IN21700_30T_cycle_#1162.mat
BOOST_REST,1162,0.72517,2.14954,1.0001,0,charge,2,1.477,0.492,10.0,9.9,4.1363,4.2001,43.2044,07-19-22_01.51_RESTPulse_protocol_HPPC_IN21700_30T_cycle_#1162.mat
BOOST_REST,1162,0.72517,2.14954,0.9998,0,discharge,3,-24.727,8.242,2.0,2.0,4.1178,3.4967,25.1183,07-19-22_01.51_RESTPulse_protocol_HPPC_IN21700_30T_cycle_#1162.mat
BOOST_REST,1162,0.72517,2.14954,0.9998,0,discharge,3,-24.727,8.242,10.0,9.9,4.1178,3.3427,31.3463,07-19-22_01.51_RESTPulse_protocol_HPPC_IN21700_30T_cycle_#1162.mat
BOOST_REST,1162,0.72517,2.14954,1.0,0,charge,3,1.312,0.437,2.0,1.9,4.1423,4.2,43.9854,07-19-22_01.51_RESTPulse_protocol_HPPC_IN21700_30T_cycle_#1162.mat
BOOST_REST,1162,0.72517,2.14954,1.0,0,charge,3,1.312,0.437,10.0,9.9,4.1423,4.2,43.9854,07-19-22_01.51_RESTPulse_protocol_HPPC_IN21700_30T_cycle_#1162.mat
BOOST_REST,1162,0.72517,2.14954,0.9641,1,discharge,0,-2.151,0.717,2.0,2.0,4.0789,4.007,33.4294,07-19-22_01.51_RESTPulse_protocol_HPPC_IN21700_30T_cycle_#1162.mat
BOOST_REST,1162,0.72517,2.14954,0.9641,1,discharge,0,-2.151,0.717,10.0,9.9,4.0789,3.988,42.2633,07-19-22_01.51_RESTPulse_protocol_HPPC_IN21700_30T_cycle_#1162.mat
BOOST_REST,1162,0.72517,2.14954,0.9642,1,charge,0,1.074,0.358,2.0,2.0,4.0815,4.1174,33.4171,07-19-22_01.51_RESTPulse_protocol_HPPC_IN21700_30T_cycle_#1162.mat
BOOST_REST,1162,0.72517,2.14954,0.9642,1,charge,0,1.074,0.358,10.0,9.9,4.0815,4.1264,41.7947,07-19-22_01.51_RESTPulse_protocol_HPPC_IN21700_30T_cycle_#1162.mat
BOOST_REST,1162,0.72517,2.14954,0.9641,1,discharge,1,-8.601,2.867,2.0,2.0,4.0792,3.8252,29.5311,07-19-22_01.51_RESTPulse_protocol_HPPC_IN21700_30T_cycle_#1162.mat
BOOST_REST,1162,0.72517,2.14954,0.9641,1,discharge,1,-8.601,2.867,10.0,9.9,4.0792,3.7755,35.3094,07-19-22_01.51_RESTPulse_protocol_HPPC_IN21700_30T_cycle_#1162.mat
BOOST_REST,1162,0.72517,2.14954,0.9642,1,charge,1,3.164,1.055,2.0,2.0,4.0868,4.2001,35.8034,07-19-22_01.51_RESTPulse_protocol_HPPC_IN21700_30T_cycle_#1162.mat
BOOST_REST,1162,0.72517,2.14954,0.9642,1,charge,1,3.164,1.055,10.0,9.9,4.0868,4.2001,35.8034,07-19-22_01.51_RESTPulse_protocol_HPPC_IN21700_30T_cycle_#1162.mat
BOOST_REST,1162,0.72517,2.14954,0.964,1,discharge,2,-17.205,5.735,2.0,2.0,4.0798,3.6373,25.7193,07-19-22_01.51_RESTPulse_protocol_HPPC_IN21700_30T_cycle_#1162.mat
BOOST_REST,1162,0.72517,2.14954,0.964,1,discharge,2,-17.205,5.735,10.0,9.9,4.0798,3.5346,31.6885,07-19-22_01.51_RESTPulse_protocol_HPPC_IN21700_30T_cycle_#1162.mat
BOOST_REST,1162,0.72517,2.14954,0.9642,1,charge,2,3.039,1.013,2.0,2.0,4.0912,4.2,35.7989,07-19-22_01.51_RESTPulse_protocol_HPPC_IN21700_30T_cycle_#1162.mat
BOOST_REST,1162,0.72517,2.14954,0.9642,1,charge,2,3.039,1.013,10.0,9.9,4.0912,4.2,35.7989,07-19-22_01.51_RESTPulse_protocol_HPPC_IN21700_30T_cycle_#1162.mat
BOOST_REST,1162,0.72517,2.14954,0.964,1,discharge,3,-24.726,8.242,2.0,2.0,4.0817,3.4937,23.7806,07-19-22_01.51_RESTPulse_protocol_HPPC_IN21700_30T_cycle_#1162.mat
BOOST_REST,1162,0.72517,2.14954,0.964,1,discharge,3,-24.726,8.242,10.0,9.9,4.0817,3.3259,30.567,07-19-22_01.51_RESTPulse_protocol_HPPC_IN21700_30T_cycle_#1162.mat
BOOST_REST,1162,0.72517,2.14954,0.9642,1,charge,3,2.862,0.954,2.0,1.9,4.0963,4.2001,36.2734,07-19-22_01.51_RESTPulse_protocol_HPPC_IN21700_30T_cycle_#1162.mat
BOOST_REST,1162,0.72517,2.14954,0.9642,1,charge,3,2.862,0.954,10.0,9.9,4.0963,4.2,36.2385,07-19-22_01.51_RESTPulse_protocol_HPPC_IN21700_30T_cycle_#1162.mat
BOOST_REST,1162,0.72517,2.14954,0.9283,2,discharge,0,-2.15,0.717,2.0,2.0,4.053,3.9898,29.3899,07-19-22_01.51_RESTPulse_protocol_HPPC_IN21700_30T_cycle_#1162.mat
BOOST_REST,1162,0.72517,2.14954,0.9283,2,discharge,0,-2.15,0.717,10.0,9.9,4.053,3.9718,37.7604,07-19-22_01.51_RESTPulse_protocol_HPPC_IN21700_30T_cycle_#1162.mat
BOOST_REST,1162,0.72517,2.14954,0.9283,2,charge,0,1.074,0.358,2.0,2.0,4.055,4.0876,30.3425,07-19-22_01.51_RESTPulse_protocol_HPPC_IN21700_30T_cycle_#1162.mat
BOOST_REST,1162,0.72517,2.14954,0.9283,2,charge,0,1.074,0.358,10.0,9.9,4.055,4.0955,37.6955,07-19-22_01.51_RESTPulse_protocol_HPPC_IN21700_30T_cycle_#1162.mat
BOOST_REST,1162,0.72517,2.14954,0.9283,2,discharge,1,-8.599,2.866,2.0,2.0,4.0546,3.8219,27.0616,07-19-22_01.51_RESTPulse_protocol_HPPC_IN21700_30T_cycle_#1162.mat
BOOST_REST,1162,0.72517,2.14954,0.9283,2,discharge,1,-8.599,2.866,10.0,9.9,4.0546,3.7702,33.074,07-19-22_01.51_RESTPulse_protocol_HPPC_IN21700_30T_cycle_#1162.mat
BOOST_REST,1162,0.72517,2.14954,0.9284,2,charge,1,4.301,1.434,2.0,2.0,4.061,4.1823,28.2034,07-19-22_01.51_RESTPulse_protocol_HPPC_IN21700_30T_cycle_#1162.mat
BOOST_REST,1162,0.72517,2.14954,0.9284,2,charge,1,4.301,1.434,10.0,9.9,4.061,4.1999,32.2956,07-19-22_01.51_RESTPulse_protocol_HPPC_IN21700_30T_cycle_#1162.mat
BOOST_REST,1162,0.72517,2.14954,0.9282,2,discharge,2,-17.203,5.734,2.0,2.0,4.0538,3.6409,24.0016,07-19-22_01.51_RESTPulse_protocol_HPPC_IN21700_30T_cycle_#1162.mat
BOOST_REST,1162,0.72517,2.14954,0.9282,2,discharge,2,-17.203,5.734,10.0,9.9,4.0538,3.5343,30.1982,07-19-22_01.51_RESTPulse_protocol_HPPC_IN21700_30T_cycle_#1162.mat
BOOST_REST,1162,0.72517,2.14954,0.9284,2,charge,2,4.388,1.463,2.0,2.0,4.0665,4.2,30.4274,07-19-22_01.51_RESTPulse_protocol_HPPC_IN21700_30T_cycle_#1162.mat
BOOST_REST,1162,0.72517,2.14954,0.9284,2,charge,2,4.388,1.463,10.0,9.9,4.0665,4.2,30.4274,07-19-22_01.51_RESTPulse_protocol_HPPC_IN21700_30T_cycle_#1162.mat
BOOST_REST,1162,0.72517,2.14954,0.9281,2,discharge,3,-24.728,8.243,2.0,2.0,4.0567,3.5011,22.4685,07-19-22_01.51_RESTPulse_protocol_HPPC_IN21700_30T_cycle_#1162.mat
BOOST_REST,1162,0.72517,2.14954,0.9281,2,discharge,3,-24.728,8.243,10.0,9.9,4.0567,3.3288,29.4363,07-19-22_01.51_RESTPulse_protocol_HPPC_IN21700_30T_cycle_#1162.mat
BOOST_REST,1162,0.72517,2.14954,0.9284,2,charge,3,4.251,1.417,2.0,2.0,4.0711,4.2,30.3244,07-19-22_01.51_RESTPulse_protocol_HPPC_IN21700_30T_cycle_#1162.mat
BOOST_REST,1162,0.72517,2.14954,0.9284,2,charge,3,4.251,1.417,10.0,9.9,4.0711,4.2,30.3244,07-19-22_01.51_RESTPulse_protocol_HPPC_IN21700_30T_cycle_#1162.mat
BOOST_REST,1162,0.72517,2.14954,0.8566,3,discharge,0,-2.151,0.717,2.0,2.0,3.9774,3.922,25.7579,07-19-22_01.51_RESTPulse_protocol_HPPC_IN21700_30T_cycle_#1162.mat
BOOST_REST,1162,0.72517,2.14954,0.8566,3,discharge,0,-2.151,0.717,10.0,9.9,3.9774,3.9036,34.3128,07-19-22_01.51_RESTPulse_protocol_HPPC_IN21700_30T_cycle_#1162.mat
BOOST_REST,1162,0.72517,2.14954,0.8567,3,charge,0,1.077,0.359,2.0,2.0,3.9798,4.007,25.26,07-19-22_01.51_RESTPulse_protocol_HPPC_IN21700_30T_cycle_#1162.mat
BOOST_REST,1162,0.72517,2.14954,0.8567,3,charge,0,1.077,0.359,10.0,9.9,3.9798,4.0152,32.8752,07-19-22_01.51_RESTPulse_protocol_HPPC_IN21700_30T_cycle_#1162.mat
BOOST_REST,1162,0.72517,2.14954,0.8566,3,discharge,1,-8.599,2.866,2.0,2.0,3.9784,3.7685,24.4098,07-19-22_01.51_RESTPulse_protocol_HPPC_IN21700_30T_cycle_#1162.mat
BOOST_REST,1162,0.72517,2.14954,0.8566,3,discharge,1,-8.599,2.866,10.0,9.9,3.9784,3.709,31.3292,07-19-22_01.51_RESTPulse_protocol_HPPC_IN21700_30T_cycle_#1162.mat
BOOST_REST,1162,0.72517,2.14954,0.8567,3,charge,1,4.302,1.434,2.0,1.9,3.9856,4.0907,24.4328,07-19-22_01.51_RESTPulse_protocol_HPPC_IN21700_30T_cycle_#1162.mat
BOOST_REST,1162,0.72517,2.14954,0.8567,3,charge,1,4.302,1.434,10.0,9.9,3.9856,4.1197,31.1744,07-19-22_01.51_RESTPulse_protocol_HPPC_IN21700_30T_cycle_#1162.mat
BOOST_REST,1162,0.72517,2.14954,0.8565,3,discharge,2,-17.204,5.735,2.0,2.0,3.9794,3.5907,22.5936,07-19-22_01.51_RESTPulse_protocol_HPPC_IN21700_30T_cycle_#1162.mat
BOOST_REST,1162,0.72517,2.14954,0.8565,3,discharge,2,-17.204,5.735,10.0,9.9,3.9794,3.4741,29.3711,07-19-22_01.51_RESTPulse_protocol_HPPC_IN21700_30T_cycle_#1162.mat
BOOST_REST,1162,0.72517,2.14954,0.8568,3,charge,2,8.103,2.701,2.0,2.0,3.9916,4.1999,25.7062,07-19-22_01.51_RESTPulse_protocol_HPPC_IN21700_30T_cycle_#1162.mat
BOOST_REST,1162,0.72517,2.14954,0.8568,3,charge,2,8.103,2.701,10.0,9.9,3.9916,4.1999,25.7062,07-19-22_01.51_RESTPulse_protocol_HPPC_IN21700_30T_cycle_#1162.mat
BOOST_REST,1162,0.72517,2.14954,0.8564,3,discharge,3,-24.726,8.242,2.0,2.0,3.9809,3.4501,21.4673,07-19-22_01.51_RESTPulse_protocol_HPPC_IN21700_30T_cycle_#1162.mat
BOOST_REST,1162,0.72517,2.14954,0.8564,3,discharge,3,-24.726,8.242,10.0,9.9,3.9809,3.2639,28.9978,07-19-22_01.51_RESTPulse_protocol_HPPC_IN21700_30T_cycle_#1162.mat
BOOST_REST,1162,0.72517,2.14954,0.8568,3,charge,3,8.037,2.679,2.0,1.9,3.9964,4.2001,25.3453,07-19-22_01.51_RESTPulse_protocol_HPPC_IN21700_30T_cycle_#1162.mat
BOOST_REST,1162,0.72517,2.14954,0.8568,3,charge,3,8.037,2.679,10.0,9.9,3.9964,4.2,25.3328,07-19-22_01.51_RESTPulse_protocol_HPPC_IN21700_30T_cycle_#1162.mat
BOOST_REST,1162,0.72517,2.14954,0.785,4,discharge,0,-2.15,0.717,2.0,2.0,3.8945,3.8446,23.205,07-19-22_01.51_RESTPulse_protocol_HPPC_IN21700_30T_cycle_#1162.mat
BOOST_REST,1162,0.72517,2.14954,0.785,4,discharge,0,-2.15,0.717,10.0,9.9,3.8945,3.83,29.9944,07-19-22_01.51_RESTPulse_protocol_HPPC_IN21700_30T_cycle_#1162.mat
BOOST_REST,1162,0.72517,2.14954,0.785,4,charge,0,1.075,0.358,2.0,2.0,3.8965,3.921,22.7992,07-19-22_01.51_RESTPulse_protocol_HPPC_IN21700_30T_cycle_#1162.mat
BOOST_REST,1162,0.72517,2.14954,0.785,4,charge,0,1.075,0.358,10.0,9.9,3.8965,3.9276,28.941,07-19-22_01.51_RESTPulse_protocol_HPPC_IN21700_30T_cycle_#1162.mat
BOOST_REST,1162,0.72517,2.14954,0.7849,4,discharge,1,-8.601,2.867,2.0,2.0,3.8955,3.7039,22.2775,07-19-22_01.51_RESTPulse_protocol_HPPC_IN21700_30T_cycle_#1162.mat
BOOST_REST,1162,0.72517,2.14954,0.7849,4,discharge,1,-8.601,2.867,10.0,9.9,3.8955,3.6518,28.3352,07-19-22_01.51_RESTPulse_protocol_HPPC_IN21700_30T_cycle_#1162.mat
BOOST_REST,1162,0.72517,2.14954,0.785,4,charge,1,4.301,1.434,2.0,2.0,3.9001,3.9965,22.4113,07-19-22_01.51_RESTPulse_protocol_HPPC_IN21700_30T_cycle_#1162.mat
BOOST_REST,1162,0.72517,2.14954,0.785,4,charge,1,4.301,1.434,10.0,9.9,3.9001,4.0195,27.7584,07-19-22_01.51_RESTPulse_protocol_HPPC_IN21700_30T_cycle_#1162.mat
BOOST_REST,1162,0.72517,2.14954,0.7848,4,discharge,2,-17.202,5.734,2.0,2.0,3.8963,3.5361,20.9394,07-19-22_01.51_RESTPulse_protocol_HPPC_IN21700_30T_cycle_#1162.mat
BOOST_REST,1162,0.72517,2.14954,0.7848,4,discharge,2,-17.202,5.734,10.0,9.9,3.8963,3.4263,27.3224,07-19-22_01.51_RESTPulse_protocol_HPPC_IN21700_30T_cycle_#1162.mat
BOOST_REST,1162,0.72517,2.14954,0.7851,4,charge,2,12.901,4.3,2.0,2.0,3.9053,4.1685,20.4015,07-19-22_01.51_RESTPulse_protocol_HPPC_IN21700_30T_cycle_#1162.mat
BOOST_REST,1162,0.72517,2.14954,0.7851,4,charge,2,12.901,4.3,10.0,9.9,3.9053,4.2001,22.8509,07-19-22_01.51_RESTPulse_protocol_HPPC_IN21700_30T_cycle_#1162.mat
BOOST_REST,1162,0.72517,2.14954,0.7848,4,discharge,3,-24.727,8.242,2.0,2.0,3.8969,3.4039,19.9377,07-19-22_01.51_RESTPulse_protocol_HPPC_IN21700_30T_cycle_#1162.mat
BOOST_REST,1162,0.72517,2.14954,0.7848,4,discharge,3,-24.727,8.242,10.0,9.9,3.8969,3.225,27.1727,07-19-22_01.51_RESTPulse_protocol_HPPC_IN21700_30T_cycle_#1162.mat
BOOST_REST,1162,0.72517,2.14954,0.7852,4,charge,3,13.247,4.416,2.0,2.0,3.9092,4.2001,21.9597,07-19-22_01.51_RESTPulse_protocol_HPPC_IN21700_30T_cycle_#1162.mat
BOOST_REST,1162,0.72517,2.14954,0.7852,4,charge,3,13.247,4.416,10.0,9.9,3.9092,4.2,21.9521,07-19-22_01.51_RESTPulse_protocol_HPPC_IN21700_30T_cycle_#1162.mat
BOOST_REST,1162,0.72517,2.14954,0.7133,5,discharge,0,-2.151,0.717,2.0,2.0,3.8376,3.7881,23.0147,07-19-22_01.51_RESTPulse_protocol_HPPC_IN21700_30T_cycle_#1162.mat
BOOST_REST,1162,0.72517,2.14954,0.7133,5,discharge,0,-2.151,0.717,10.0,9.9,3.8376,3.7731,29.9888,07-19-22_01.51_RESTPulse_protocol_HPPC_IN21700_30T_cycle_#1162.mat
BOOST_REST,1162,0.72517,2.14954,0.7133,5,charge,0,1.077,0.359,2.0,2.0,3.8389,3.8641,23.4092,07-19-22_01.51_RESTPulse_protocol_HPPC_IN21700_30T_cycle_#1162.mat
BOOST_REST,1162,0.72517,2.14954,0.7133,5,charge,0,1.077,0.359,10.0,9.9,3.8389,3.8707,29.5402,07-19-22_01.51_RESTPulse_protocol_HPPC_IN21700_30T_cycle_#1162.mat
BOOST_REST,1162,0.72517,2.14954,0.7132,5,discharge,1,-8.601,2.867,2.0,1.9,3.8384,3.648,22.1377,07-19-22_01.51_RESTPulse_protocol_HPPC_IN21700_30T_cycle_#1162.mat
BOOST_REST,1162,0.72517,2.14954,0.7132,5,discharge,1,-8.601,2.867,10.0,9.9,3.8384,3.5901,28.8697,07-19-22_01.51_RESTPulse_protocol_HPPC_IN21700_30T_cycle_#1162.mat
BOOST_REST,1162,0.72517,2.14954,0.7133,5,charge,1,4.302,1.434,2.0,2.0,3.8443,3.9383,21.8518,07-19-22_01.51_RESTPulse_protocol_HPPC_IN21700_30T_cycle_#1162.mat
BOOST_REST,1162,0.72517,2.14954,0.7133,5,charge,1,4.302,1.434,10.0,9.9,3.8443,3.9598,26.8499,07-19-22_01.51_RESTPulse_protocol_HPPC_IN21700_30T_cycle_#1162.mat
BOOST_REST,1162,0.72517,2.14954,0.7131,5,discharge,2,-17.203,5.734,2.0,2.0,3.8394,3.4808,20.8452,07-19-22_01.51_RESTPulse_protocol_HPPC_IN21700_30T_cycle_#1162.mat
BOOST_REST,1162,0.72517,2.14954,0.7131,5,discharge,2,-17.203,5.734,10.0,9.9,3.8394,3.363,27.6928,07-19-22_01.51_RESTPulse_protocol_HPPC_IN21700_30T_cycle_#1162.mat
BOOST_REST,1162,0.72517,2.14954,0.7134,5,charge,2,12.901,4.3,2.0,2.0,3.8486,4.1063,19.9752,07-19-22_01.51_RESTPulse_protocol_HPPC_IN21700_30T_cycle_#1162.mat
BOOST_REST,1162,0.72517,2.14954,0.7134,5,charge,2,12.901,4.3,10.0,9.9,3.8486,4.1597,24.1144,07-19-22_01.51_RESTPulse_protocol_HPPC_IN21700_30T_cycle_#1162.mat
BOOST_REST,1162,0.72517,2.14954,0.7131,5,discharge,3,-24.728,8.243,2.0,1.9,3.8401,3.349,19.8601,07-19-22_01.51_RESTPulse_protocol_HPPC_IN21700_30T_cycle_#1162.mat
BOOST_REST,1162,0.72517,2.14954,0.7131,5,discharge,3,-24.728,8.243,10.0,9.9,3.8401,3.1561,27.661,07-19-22_01.51_RESTPulse_protocol_HPPC_IN21700_30T_cycle_#1162.mat
BOOST_REST,1162,0.72517,2.14954,0.7135,5,charge,3,16.683,5.561,2.0,2.0,3.8522,4.2001,20.8536,07-19-22_01.51_RESTPulse_protocol_HPPC_IN21700_30T_cycle_#1162.mat
BOOST_REST,1162,0.72517,2.14954,0.7135,5,charge,3,16.683,5.561,10.0,9.9,3.8522,4.2,20.8476,07-19-22_01.51_RESTPulse_protocol_HPPC_IN21700_30T_cycle_#1162.mat
BOOST_REST,1162,0.72517,2.14954,0.6416,6,discharge,0,-2.151,0.717,2.0,2.0,3.7675,3.7196,22.2718,07-19-22_01.51_RESTPulse_protocol_HPPC_IN21700_30T_cycle_#1162.mat
BOOST_REST,1162,0.72517,2.14954,0.6416,6,discharge,0,-2.151,0.717,10.0,9.9,3.7675,3.7038,29.6183,07-19-22_01.51_RESTPulse_protocol_HPPC_IN21700_30T_cycle_#1162.mat
BOOST_REST,1162,0.72517,2.14954,0.6416,6,charge,0,1.077,0.359,2.0,2.0,3.7689,3.7934,22.7589,07-19-22_01.51_RESTPulse_protocol_HPPC_IN21700_30T_cycle_#1162.mat
BOOST_REST,1162,0.72517,2.14954,0.6416,6,charge,0,1.077,0.359,10.0,9.9,3.7689,3.8005,29.3544,07-19-22_01.51_RESTPulse_protocol_HPPC_IN21700_30T_cycle_#1162.mat
BOOST_REST,1162,0.72517,2.14954,0.6415,6,discharge,1,-8.601,2.867,2.0,2.0,3.7685,3.5812,21.7765,07-19-22_01.51_RESTPulse_protocol_HPPC_IN21700_30T_cycle_#1162.mat
BOOST_REST,1162,0.72517,2.14954,0.6415,6,discharge,1,-8.601,2.867,10.0,9.9,3.7685,3.5225,28.6013,07-19-22_01.51_RESTPulse_protocol_HPPC_IN21700_30T_cycle_#1162.mat
BOOST_REST,1162,0.72517,2.14954,0.6417,6,charge,1,4.301,1.434,2.0,2.0,3.7751,3.8676,21.5051,07-19-22_01.51_RESTPulse_protocol_HPPC_IN21700_30T_cycle_#1162.mat
BOOST_REST,1162,0.72517,2.14954,0.6417,6,charge,1,4.301,1.434,10.0,9.9,3.7751,3.8926,27.3173,07-19-22_01.51_RESTPulse_protocol_HPPC_IN21700_30T_cycle_#1162.mat
BOOST_REST,1162,0.72517,2.14954,0.6415,6,discharge,2,-17.203,5.734,2.0,2.0,3.7688,3.4142,20.6127,07-19-22_01.51_RESTPulse_protocol_HPPC_IN21700_30T_cycle_#1162.mat
BOOST_REST,1162,0.72517,2.14954,0.6415,6,discharge,2,-17.203,5.734,10.0,9.9,3.7688,3.2944,27.5766,07-19-22_01.51_RESTPulse_protocol_HPPC_IN21700_30T_cycle_#1162.mat
BOOST_REST,1162,0.72517,2.14954,0.6417,6,charge,2,12.902,4.301,2.0,2.0,3.7808,4.0366,19.8264,07-19-22_01.51_RESTPulse_protocol_HPPC_IN21700_30T_cycle_#1162.mat
BOOST_REST,1162,0.72517,2.14954,0.6417,6,charge,2,12.902,4.301,10.0,9.9,3.7808,4.0932,24.2133,07-19-22_01.51_RESTPulse_protocol_HPPC_IN21700_30T_cycle_#1162.mat
BOOST_REST,1162,0.72517,2.14954,0.6414,6,discharge,3,-24.727,8.242,2.0,1.9,3.7705,3.2798,19.8447,07-19-22_01.51_RESTPulse_protocol_HPPC_IN21700_30T_cycle_#1162.mat
BOOST_REST,1162,0.72517,2.14954,0.6414,6,discharge,3,-24.727,8.242,10.0,9.9,3.7705,3.0851,27.7187,07-19-22_01.51_RESTPulse_protocol_HPPC_IN21700_30T_cycle_#1162.mat
BOOST_REST,1162,0.72517,2.14954,0.6418,6,charge,3,20.199,6.733,2.0,2.0,3.7854,4.1873,19.897,07-19-22_01.51_RESTPulse_protocol_HPPC_IN21700_30T_cycle_#1162.mat
BOOST_REST,1162,0.72517,2.14954,0.6418,6,charge,3,20.199,6.733,10.0,9.9,3.7854,4.2001,20.5307,07-19-22_01.51_RESTPulse_protocol_HPPC_IN21700_30T_cycle_#1162.mat
BOOST_REST,1162,0.72517,2.14954,0.5699,7,discharge,0,-2.151,0.717,2.0,2.0,3.6863,3.6376,22.6448,07-19-22_01.51_RESTPulse_protocol_HPPC_IN21700_30T_cycle_#1162.mat
BOOST_REST,1162,0.72517,2.14954,0.5699,7,discharge,0,-2.151,0.717,10.0,9.9,3.6863,3.6213,30.2241,07-19-22_01.51_RESTPulse_protocol_HPPC_IN21700_30T_cycle_#1162.mat
BOOST_REST,1162,0.72517,2.14954,0.5699,7,charge,0,1.077,0.359,2.0,2.0,3.6879,3.7125,22.8497,07-19-22_01.51_RESTPulse_protocol_HPPC_IN21700_30T_cycle_#1162.mat
BOOST_REST,1162,0.72517,2.14954,0.5699,7,charge,0,1.077,0.359,10.0,9.9,3.6879,3.7198,29.6303,07-19-22_01.51_RESTPulse_protocol_HPPC_IN21700_30T_cycle_#1162.mat
BOOST_REST,1162,0.72517,2.14954,0.5699,7,discharge,1,-8.601,2.867,2.0,2.0,3.6876,3.498,22.0447,07-19-22_01.51_RESTPulse_protocol_HPPC_IN21700_30T_cycle_#1162.mat
BOOST_REST,1162,0.72517,2.14954,0.5699,7,discharge,1,-8.601,2.867,10.0,9.9,3.6876,3.4391,28.893,07-19-22_01.51_RESTPulse_protocol_HPPC_IN21700_30T_cycle_#1162.mat
BOOST_REST,1162,0.72517,2.14954,0.57,7,charge,1,4.301,1.434,2.0,2.0,3.6943,3.7877,21.7134,07-19-22_01.51_RESTPulse_protocol_HPPC_IN21700_30T_cycle_#1162.mat
BOOST_REST,1162,0.72517,2.14954,0.57,7,charge,1,4.301,1.434,10.0,9.9,3.6943,3.8149,28.0367,07-19-22_01.51_RESTPulse_protocol_HPPC_IN21700_30T_cycle_#1162.mat
BOOST_REST,1162,0.72517,2.14954,0.5698,7,discharge,2,-17.203,5.734,2.0,2.0,3.6884,3.3286,20.915,07-19-22_01.51_RESTPulse_protocol_HPPC_IN21700_30T_cycle_#1162.mat
BOOST_REST,1162,0.72517,2.14954,0.5698,7,discharge,2,-17.203,5.734,10.0,9.9,3.6884,3.2099,27.8149,07-19-22_01.51_RESTPulse_protocol_HPPC_IN21700_30T_cycle_#1162.mat
BOOST_REST,1162,0.72517,2.14954,0.57,7,charge,2,12.901,4.3,2.0,2.0,3.7007,3.9601,20.107,07-19-22_01.51_RESTPulse_protocol_HPPC_IN21700_30T_cycle_#1162.mat
BOOST_REST,1162,0.72517,2.14954,0.57,7,charge,2,12.901,4.3,10.0,9.9,3.7007,4.0241,25.0678,07-19-22_01.51_RESTPulse_protocol_HPPC_IN21700_30T_cycle_#1162.mat
BOOST_REST,1162,0.72517,2.14954,0.5697,7,discharge,3,-24.727,8.242,2.0,2.0,3.6891,3.1921,20.0995,07-19-22_01.51_RESTPulse_protocol_HPPC_IN21700_30T_cycle_#1162.mat
BOOST_REST,1162,0.72517,2.14954,0.5697,7,discharge,3,-24.727,8.242,10.0,9.9,3.6891,3.0001,27.8643,07-19-22_01.51_RESTPulse_protocol_HPPC_IN21700_30T_cycle_#1162.mat
