Repository: KikETs/ECM_HYBRID_BMS_JOINT

## Results

| Arm | Model | Size | Protocol | Result | Worst cell |
|---|---|---|---|---|---|
| SOP | 2RC table + trim (A8) | 4 effective coefficients, 2 EW states | leave-one-cell-out | usable current 69.6 % discharge, 59.5 % charge (τ = 10 s) | 59.9 % / 53.5 % (BOOST_REST) |
| SOH | dQ/dV ridge | 65 coefficients | leave-one-cell-out | RMSE 0.0094, bias −0.0005 | 0.0130 (BOOST_REST) |
| SOC | 2RC EKF, low-current gate | 3 states | leave-one-cell-out | **2.34 %p** over six sensor disturbances on estimated SOH (2.325 on true SOH), per cell 2.00–2.75 | 4.60 %p (BOOST_NEGPULSE_1S, current offset −0.10 A) |

The SOH arm was a 10,945-parameter CNN until the second audit round. Nested

File: analysis/uypydj_hppc_resistance.csv (part 102 of 225)
protocol,cycle,SOH,CAP_Ah,SOC,soc_group,direction,rate_rank,I_A,CRate_rated,tau_s,tau_actual_s,V_pre_V,V_tau_V,R_mOhm,file
BOOST_REST,1162,0.72517,2.14954,0.5701,7,charge,3,21.503,7.168,2.0,2.0,3.7061,4.1111,18.8346,07-19-22_01.51_RESTPulse_protocol_HPPC_IN21700_30T_cycle_#1162.mat
BOOST_REST,1162,0.72517,2.14954,0.5701,7,charge,3,21.503,7.168,10.0,9.9,3.7061,4.2,22.9689,07-19-22_01.51_RESTPulse_protocol_HPPC_IN21700_30T_cycle_#1162.mat
BOOST_REST,1162,0.72517,2.14954,0.4982,8,discharge,0,-2.151,0.717,2.0,2.0,3.6114,3.5616,23.1574,07-19-22_01.51_RESTPulse_protocol_HPPC_IN21700_30T_cycle_#1162.mat
BOOST_REST,1162,0.72517,2.14954,0.4982,8,discharge,0,-2.151,0.717,10.0,9.9,3.6114,3.5454,30.6905,07-19-22_01.51_RESTPulse_protocol_HPPC_IN21700_30T_cycle_#1162.mat
BOOST_REST,1162,0.72517,2.14954,0.4983,8,charge,0,1.075,0.358,2.0,2.0,3.6129,3.6378,23.1736,07-19-22_01.51_RESTPulse_protocol_HPPC_IN21700_30T_cycle_#1162.mat
BOOST_REST,1162,0.72517,2.14954,0.4983,8,charge,0,1.075,0.358,10.0,9.9,3.6129,3.6445,29.409,07-19-22_01.51_RESTPulse_protocol_HPPC_IN21700_30T_cycle_#1162.mat
BOOST_REST,1162,0.72517,2.14954,0.4982,8,discharge,1,-8.601,2.867,2.0,2.0,3.6126,3.4197,22.4289,07-19-22_01.51_RESTPulse_protocol_HPPC_IN21700_30T_cycle_#1162.mat
BOOST_REST,1162,0.72517,2.14954,0.4982,8,discharge,1,-8.601,2.867,10.0,9.9,3.6126,3.361,29.2541,07-19-22_01.51_RESTPulse_protocol_HPPC_IN21700_30T_cycle_#1162.mat
BOOST_REST,1162,0.72517,2.14954,0.4983,8,charge,1,4.302,1.434,2.0,2.0,3.6189,3.7132,21.9221,07-19-22_01.51_RESTPulse_protocol_HPPC_IN21700_30T_cycle_#1162.mat
BOOST_REST,1162,0.72517,2.14954,0.4983,8,charge,1,4.302,1.434,10.0,9.9,3.6189,3.7396,28.0593,07-19-22_01.51_RESTPulse_protocol_HPPC_IN21700_30T_cycle_#1162.mat
BOOST_REST,1162,0.72517,2.14954,0.4981,8,discharge,2,-17.205,5.735,2.0,2.0,3.6133,3.2482,21.2206,07-19-22_01.51_RESTPulse_protocol_HPPC_IN21700_30T_cycle_#1162.mat
BOOST_REST,1162,0.72517,2.14954,0.4981,8,discharge,2,-17.205,5.735,10.0,9.9,3.6133,3.1214,28.5905,07-19-22_01.51_RESTPulse_protocol_HPPC_IN21700_30T_cycle_#1162.mat
BOOST_REST,1162,0.72517,2.14954,0.4984,8,charge,2,12.903,4.301,2.0,1.9,3.6252,3.8858,20.1969,07-19-22_01.51_RESTPulse_protocol_HPPC_IN21700_30T_cycle_#1162.mat
BOOST_REST,1162,0.72517,2.14954,0.4984,8,charge,2,12.903,4.301,10.0,9.9,3.6252,3.9563,25.6607,07-19-22_01.51_RESTPulse_protocol_HPPC_IN21700_30T_cycle_#1162.mat
BOOST_REST,1162,0.72517,2.14954,0.4981,8,discharge,3,-24.727,8.242,2.0,2.0,3.6139,3.1095,20.3988,07-19-22_01.51_RESTPulse_protocol_HPPC_IN21700_30T_cycle_#1162.mat
BOOST_REST,1162,0.72517,2.14954,0.4981,8,discharge,3,-24.727,8.242,10.0,9.9,3.6139,2.8929,29.1584,07-19-22_01.51_RESTPulse_protocol_HPPC_IN21700_30T_cycle_#1162.mat
BOOST_REST,1162,0.72517,2.14954,0.4985,8,charge,3,21.503,7.168,2.0,2.0,3.631,4.0397,19.0067,07-19-22_01.51_RESTPulse_protocol_HPPC_IN21700_30T_cycle_#1162.mat
BOOST_REST,1162,0.72517,2.14954,0.4985,8,charge,3,21.503,7.168,10.0,9.9,3.631,4.1408,23.7083,07-19-22_01.51_RESTPulse_protocol_HPPC_IN21700_30T_cycle_#1162.mat
BOOST_REST,1162,0.72517,2.14954,0.4266,9,discharge,0,-2.151,0.717,2.0,2.0,3.5433,3.4908,24.4107,07-19-22_01.51_RESTPulse_protocol_HPPC_IN21700_30T_cycle_#1162.mat
BOOST_REST,1162,0.72517,2.14954,0.4266,9,discharge,0,-2.151,0.717,10.0,9.9,3.5433,3.472,33.152,07-19-22_01.51_RESTPulse_protocol_HPPC_IN21700_30T_cycle_#1162.mat
BOOST_REST,1162,0.72517,2.14954,0.4266,9,charge,0,1.074,0.358,2.0,2.0,3.5454,3.571,23.8273,07-19-22_01.51_RESTPulse_protocol_HPPC_IN21700_30T_cycle_#1162.mat
BOOST_REST,1162,0.72517,2.14954,0.4266,9,charge,0,1.074,0.358,10.0,9.9,3.5454,3.5777,30.0633,07-19-22_01.51_RESTPulse_protocol_HPPC_IN21700_30T_cycle_#1162.mat
BOOST_REST,1162,0.72517,2.14954,0.4265,9,discharge,1,-8.601,2.867,2.0,2.0,3.5446,3.3406,23.7187,07-19-22_01.51_RESTPulse_protocol_HPPC_IN21700_30T_cycle_#1162.mat
BOOST_REST,1162,0.72517,2.14954,0.4265,9,discharge,1,-8.601,2.867,10.0,9.9,3.5446,3.2643,32.59,07-19-22_01.51_RESTPulse_protocol_HPPC_IN21700_30T_cycle_#1162.mat
BOOST_REST,1162,0.72517,2.14954,0.4266,9,charge,1,4.301,1.434,2.0,2.0,3.551,3.6485,22.6676,07-19-22_01.51_RESTPulse_protocol_HPPC_IN21700_30T_cycle_#1162.mat
BOOST_REST,1162,0.72517,2.14954,0.4266,9,charge,1,4.301,1.434,10.0,9.9,3.551,3.6724,28.224,07-19-22_01.51_RESTPulse_protocol_HPPC_IN21700_30T_cycle_#1162.mat
BOOST_REST,1162,0.72517,2.14954,0.4265,9,discharge,2,-17.203,5.734,2.0,2.0,3.5449,3.16,22.374,07-19-22_01.51_RESTPulse_protocol_HPPC_IN21700_30T_cycle_#1162.mat
BOOST_REST,1162,0.72517,2.14954,0.4265,9,discharge,2,-17.203,5.734,10.0,9.9,3.5449,2.9869,32.4362,07-19-22_01.51_RESTPulse_protocol_HPPC_IN21700_30T_cycle_#1162.mat
BOOST_REST,1162,0.72517,2.14954,0.4267,9,charge,2,12.903,4.301,2.0,2.0,3.5578,3.8222,20.4914,07-19-22_01.51_RESTPulse_protocol_HPPC_IN21700_30T_cycle_#1162.mat
BOOST_REST,1162,0.72517,2.14954,0.4267,9,charge,2,12.903,4.301,10.0,9.9,3.5578,3.8889,25.6607,07-19-22_01.51_RESTPulse_protocol_HPPC_IN21700_30T_cycle_#1162.mat
BOOST_REST,1162,0.72517,2.14954,0.4264,9,discharge,3,-24.726,8.242,2.0,2.0,3.5455,3.012,21.5765,07-19-22_01.51_RESTPulse_protocol_HPPC_IN21700_30T_cycle_#1162.mat
BOOST_REST,1162,0.72517,2.14954,0.4264,9,discharge,3,-24.726,8.242,10.0,9.9,3.5455,2.7094,33.8146,07-19-22_01.51_RESTPulse_protocol_HPPC_IN21700_30T_cycle_#1162.mat
BOOST_REST,1162,0.72517,2.14954,0.4268,9,charge,3,21.503,7.168,2.0,2.0,3.5638,3.9731,19.0346,07-19-22_01.51_RESTPulse_protocol_HPPC_IN21700_30T_cycle_#1162.mat
BOOST_REST,1162,0.72517,2.14954,0.4268,9,charge,3,21.503,7.168,10.0,9.9,3.5638,4.0779,23.9083,07-19-22_01.51_RESTPulse_protocol_HPPC_IN21700_30T_cycle_#1162.mat
BOOST_REST,1162,0.72517,2.14954,0.3907,10,discharge,0,-2.151,0.717,2.0,2.0,3.511,3.4557,25.7138,07-19-22_01.51_RESTPulse_protocol_HPPC_IN21700_30T_cycle_#1162.mat
BOOST_REST,1162,0.72517,2.14954,0.3907,10,discharge,0,-2.151,0.717,10.0,9.9,3.511,3.4333,36.1295,07-19-22_01.51_RESTPulse_protocol_HPPC_IN21700_30T_cycle_#1162.mat
BOOST_REST,1162,0.72517,2.14954,0.3908,10,charge,0,1.076,0.359,2.0,2.0,3.5136,3.5404,24.8978,07-19-22_01.51_RESTPulse_protocol_HPPC_IN21700_30T_cycle_#1162.mat
BOOST_REST,1162,0.72517,2.14954,0.3908,10,charge,0,1.076,0.359,10.0,9.9,3.5136,3.5486,32.5158,07-19-22_01.51_RESTPulse_protocol_HPPC_IN21700_30T_cycle_#1162.mat
BOOST_REST,1162,0.72517,2.14954,0.3907,10,discharge,1,-8.599,2.866,2.0,2.0,3.512,3.2967,25.0378,07-19-22_01.51_RESTPulse_protocol_HPPC_IN21700_30T_cycle_#1162.mat
BOOST_REST,1162,0.72517,2.14954,0.3907,10,discharge,1,-8.599,2.866,10.0,9.9,3.512,3.2017,36.0856,07-19-22_01.51_RESTPulse_protocol_HPPC_IN21700_30T_cycle_#1162.mat
BOOST_REST,1162,0.72517,2.14954,0.3908,10,charge,1,4.302,1.434,2.0,2.0,3.5206,3.6217,23.5023,07-19-22_01.51_RESTPulse_protocol_HPPC_IN21700_30T_cycle_#1162.mat
BOOST_REST,1162,0.72517,2.14954,0.3908,10,charge,1,4.302,1.434,10.0,9.9,3.5206,3.647,29.3837,07-19-22_01.51_RESTPulse_protocol_HPPC_IN21700_30T_cycle_#1162.mat
BOOST_REST,1162,0.72517,2.14954,0.3906,10,discharge,2,-17.205,5.735,2.0,2.0,3.5118,3.1051,23.6385,07-19-22_01.51_RESTPulse_protocol_HPPC_IN21700_30T_cycle_#1162.mat
BOOST_REST,1162,0.72517,2.14954,0.3906,10,discharge,2,-17.205,5.735,10.0,9.9,3.5118,2.8869,36.3208,07-19-22_01.51_RESTPulse_protocol_HPPC_IN21700_30T_cycle_#1162.mat
BOOST_REST,1162,0.72517,2.14954,0.3908,10,charge,2,12.903,4.301,2.0,2.0,3.5289,3.7969,20.7704,07-19-22_01.51_RESTPulse_protocol_HPPC_IN21700_30T_cycle_#1162.mat
BOOST_REST,1162,0.72517,2.14954,0.3908,10,charge,2,12.903,4.301,10.0,9.9,3.5289,3.8606,25.7072,07-19-22_01.51_RESTPulse_protocol_HPPC_IN21700_30T_cycle_#1162.mat
BOOST_REST,1162,0.72517,2.14954,0.3906,10,discharge,3,-24.727,8.242,2.0,2.0,3.513,2.9484,22.8333,07-19-22_01.51_RESTPulse_protocol_HPPC_IN21700_30T_cycle_#1162.mat
BOOST_REST,1162,0.72517,2.14954,0.3906,10,discharge,3,-24.727,8.242,10.0,9.9,3.513,2.5647,38.3508,07-19-22_01.51_RESTPulse_protocol_HPPC_IN21700_30T_cycle_#1162.mat
BOOST_REST,1162,0.72517,2.14954,0.3909,10,charge,3,21.502,7.167,2.0,2.0,3.5358,3.9462,19.0866,07-19-22_01.51_RESTPulse_protocol_HPPC_IN21700_30T_cycle_#1162.mat
BOOST_REST,1162,0.72517,2.14954,0.3909,10,charge,3,21.502,7.167,10.0,9.9,3.5358,4.0493,23.8815,07-19-22_01.51_RESTPulse_protocol_HPPC_IN21700_30T_cycle_#1162.mat
BOOST_REST,1162,0.72517,2.14954,0.3549,11,discharge,0,-2.151,0.717,2.0,2.0,3.4714,3.4128,27.2469,07-19-22_01.51_RESTPulse_protocol_HPPC_IN21700_30T_cycle_#1162.mat
BOOST_REST,1162,0.72517,2.14954,0.3549,11,discharge,0,-2.151,0.717,10.0,9.9,3.4714,3.3851,40.1265,07-19-22_01.51_RESTPulse_protocol_HPPC_IN21700_30T_cycle_#1162.mat
BOOST_REST,1162,0.72517,2.14954,0.3549,11,charge,0,1.076,0.359,2.0,2.0,3.4757,3.504,26.2962,07-19-22_01.51_RESTPulse_protocol_HPPC_IN21700_30T_cycle_#1162.mat
BOOST_REST,1162,0.72517,2.14954,0.3549,11,charge,0,1.076,0.359,10.0,9.9,3.4757,3.5145,36.0528,07-19-22_01.51_RESTPulse_protocol_HPPC_IN21700_30T_cycle_#1162.mat
BOOST_REST,1162,0.72517,2.14954,0.3548,11,discharge,1,-8.601,2.867,2.0,2.0,3.4734,3.2413,26.9855,07-19-22_01.51_RESTPulse_protocol_HPPC_IN21700_30T_cycle_#1162.mat
BOOST_REST,1162,0.72517,2.14954,0.3548,11,discharge,1,-8.601,2.867,10.0,9.9,3.4734,3.1198,41.112,07-19-22_01.51_RESTPulse_protocol_HPPC_IN21700_30T_cycle_#1162.mat
BOOST_REST,1162,0.72517,2.14954,0.355,11,charge,1,4.301,1.434,2.0,2.0,3.4845,3.592,24.993,07-19-22_01.51_RESTPulse_protocol_HPPC_IN21700_30T_cycle_#1162.mat
BOOST_REST,1162,0.72517,2.14954,0.355,11,charge,1,4.301,1.434,10.0,9.9,3.4845,3.6228,32.1538,07-19-22_01.51_RESTPulse_protocol_HPPC_IN21700_30T_cycle_#1162.mat
BOOST_REST,1162,0.72517,2.14954,0.3548,11,discharge,2,-17.203,5.734,2.0,2.0,3.4745,3.0343,25.5886,07-19-22_01.51_RESTPulse_protocol_HPPC_IN21700_30T_cycle_#1162.mat
BOOST_REST,1162,0.72517,2.14954,0.3548,11,discharge,2,-17.203,5.734,10.0,9.9,3.4745,2.7473,42.2717,07-19-22_01.51_RESTPulse_protocol_HPPC_IN21700_30T_cycle_#1162.mat
BOOST_REST,1162,0.72517,2.14954,0.355,11,charge,2,12.903,4.301,2.0,1.9,3.4971,3.7716,21.2741,07-19-22_01.51_RESTPulse_protocol_HPPC_IN21700_30T_cycle_#1162.mat
BOOST_REST,1162,0.72517,2.14954,0.355,11,charge,2,12.903,4.301,10.0,9.9,3.4971,3.8346,26.1567,07-19-22_01.51_RESTPulse_protocol_HPPC_IN21700_30T_cycle_#1162.mat
BOOST_REST,1162,0.72517,2.14954,0.3547,11,discharge,3,-24.727,8.242,2.0,2.0,3.4763,2.8673,24.6289,07-19-22_01.51_RESTPulse_protocol_HPPC_IN21700_30T_cycle_#1162.mat
BOOST_REST,1162,0.72517,2.14954,0.3547,11,discharge,3,-24.727,8.242,10.0,9.9,3.4763,2.4999,39.4872,07-19-22_01.51_RESTPulse_protocol_HPPC_IN21700_30T_cycle_#1162.mat
BOOST_REST,1162,0.72517,2.14954,0.3551,11,charge,3,21.503,7.168,2.0,2.0,3.5052,3.9203,19.3043,07-19-22_01.51_RESTPulse_protocol_HPPC_IN21700_30T_cycle_#1162.mat
BOOST_REST,1162,0.72517,2.14954,0.3551,11,charge,3,21.503,7.168,10.0,9.9,3.5052,4.0214,24.006,07-19-22_01.51_RESTPulse_protocol_HPPC_IN21700_30T_cycle_#1162.mat
BOOST_REST,1162,0.72517,2.14954,0.3191,12,discharge,0,-2.151,0.717,2.0,2.0,3.4199,3.3555,29.941,07-19-22_01.51_RESTPulse_protocol_HPPC_IN21700_30T_cycle_#1162.mat
BOOST_REST,1162,0.72517,2.14954,0.3191,12,discharge,0,-2.151,0.717,10.0,9.9,3.4199,3.3201,46.3992,07-19-22_01.51_RESTPulse_protocol_HPPC_IN21700_30T_cycle_#1162.mat
BOOST_REST,1162,0.72517,2.14954,0.3191,12,charge,0,1.074,0.358,2.0,2.0,3.4242,3.4547,28.3906,07-19-22_01.51_RESTPulse_protocol_HPPC_IN21700_30T_cycle_#1162.mat
BOOST_REST,1162,0.72517,2.14954,0.3191,12,charge,0,1.074,0.358,10.0,9.9,3.4242,3.4688,41.5154,07-19-22_01.51_RESTPulse_protocol_HPPC_IN21700_30T_cycle_#1162.mat
BOOST_REST,1162,0.72517,2.14954,0.319,12,discharge,1,-8.601,2.867,2.0,2.0,3.4222,3.1697,29.3577,07-19-22_01.51_RESTPulse_protocol_HPPC_IN21700_30T_cycle_#1162.mat
BOOST_REST,1162,0.72517,2.14954,0.319,12,discharge,1,-8.601,2.867,10.0,9.9,3.4222,3.0087,48.0769,07-19-22_01.51_RESTPulse_protocol_HPPC_IN21700_30T_cycle_#1162.mat
BOOST_REST,1162,0.72517,2.14954,0.3191,12,charge,1,4.301,1.434,2.0,2.0,3.4372,3.5516,26.5978,07-19-22_01.51_RESTPulse_protocol_HPPC_IN21700_30T_cycle_#1162.mat
BOOST_REST,1162,0.72517,2.14954,0.3191,12,charge,1,4.301,1.434,10.0,9.9,3.4372,3.5934,36.3163,07-19-22_01.51_RESTPulse_protocol_HPPC_IN21700_30T_cycle_#1162.mat
BOOST_REST,1162,0.72517,2.14954,0.3189,12,discharge,2,-17.205,5.735,2.0,2.0,3.4251,2.9427,28.0384,07-19-22_01.51_RESTPulse_protocol_HPPC_IN21700_30T_cycle_#1162.mat
BOOST_REST,1162,0.72517,2.14954,0.3189,12,discharge,2,-17.205,5.735,10.0,9.9,3.4251,2.5093,53.2287,07-19-22_01.51_RESTPulse_protocol_HPPC_IN21700_30T_cycle_#1162.mat
BOOST_REST,1162,0.72517,2.14954,0.3192,12,charge,2,12.902,4.301,2.0,2.0,3.4575,3.7451,22.2911,07-19-22_01.51_RESTPulse_protocol_HPPC_IN21700_30T_cycle_#1162.mat
BOOST_REST,1162,0.72517,2.14954,0.3192,12,charge,2,12.902,4.301,10.0,9.9,3.4575,3.8103,27.3446,07-19-22_01.51_RESTPulse_protocol_HPPC_IN21700_30T_cycle_#1162.mat
BOOST_REST,1162,0.72517,2.14954,0.3189,12,discharge,3,-24.505,8.168,2.0,2.0,3.4282,2.759,27.3087,07-19-22_01.51_RESTPulse_protocol_HPPC_IN21700_30T_cycle_#1162.mat
BOOST_REST,1162,0.72517,2.14954,0.3189,12,discharge,3,-24.505,8.168,10.0,9.9,3.4282,2.4999,37.8821,07-19-22_01.51_RESTPulse_protocol_HPPC_IN21700_30T_cycle_#1162.mat
BOOST_REST,1162,0.72517,2.14954,0.3192,12,charge,3,21.503,7.168,2.0,2.0,3.4665,3.896,19.974,07-19-22_01.51_RESTPulse_protocol_HPPC_IN21700_30T_cycle_#1162.mat
BOOST_REST,1162,0.72517,2.14954,0.3192,12,charge,3,21.503,7.168,10.0,9.9,3.4665,3.9953,24.5919,07-19-22_01.51_RESTPulse_protocol_HPPC_IN21700_30T_cycle_#1162.mat
BOOST_REST,1200,0.718,2.1283,1.0,0,discharge,0,-2.129,0.71,2.0,2.0,4.108,4.0379,32.9263,07-25-22_08.58_RESTPulse_protocol_HPPC_IN21700_30T_cycle_#1200.mat
BOOST_REST,1200,0.718,2.1283,1.0,0,discharge,0,-2.129,0.71,10.0,9.7,4.108,4.0153,43.5416,07-25-22_08.58_RESTPulse_protocol_HPPC_IN21700_30T_cycle_#1200.mat
BOOST_REST,1200,0.718,2.1283,1.0,0,charge,0,1.065,0.355,2.0,2.0,4.1231,4.1646,38.9818,07-25-22_08.58_RESTPulse_protocol_HPPC_IN21700_30T_cycle_#1200.mat
BOOST_REST,1200,0.718,2.1283,1.0,0,charge,0,1.065,0.355,10.0,9.9,4.1231,4.1803,53.7291,07-25-22_08.58_RESTPulse_protocol_HPPC_IN21700_30T_cycle_#1200.mat
BOOST_REST,1200,0.718,2.1283,0.9999,0,discharge,1,-8.52,2.84,2.0,1.9,4.1166,3.8362,32.912,07-25-22_08.58_RESTPulse_protocol_HPPC_IN21700_30T_cycle_#1200.mat
BOOST_REST,1200,0.718,2.1283,0.9999,0,discharge,1,-8.52,2.84,10.0,9.9,4.1166,3.7868,38.7103,07-25-22_08.58_RESTPulse_protocol_HPPC_IN21700_30T_cycle_#1200.mat
BOOST_REST,1200,0.718,2.1283,1.0,0,charge,1,1.526,0.509,2.0,2.0,4.1286,4.2,46.7982,07-25-22_08.58_RESTPulse_protocol_HPPC_IN21700_30T_cycle_#1200.mat
BOOST_REST,1200,0.718,2.1283,1.0,0,charge,1,1.526,0.509,10.0,9.9,4.1286,4.2,46.7982,07-25-22_08.58_RESTPulse_protocol_HPPC_IN21700_30T_cycle_#1200.mat
BOOST_REST,1200,0.718,2.1283,0.9999,0,discharge,2,-17.04,5.68,2.0,1.9,4.1155,3.6351,28.1925,07-25-22_08.58_RESTPulse_protocol_HPPC_IN21700_30T_cycle_#1200.mat
BOOST_REST,1200,0.718,2.1283,0.9999,0,discharge,2,-17.04,5.68,10.0,9.9,4.1155,3.5365,33.9789,07-25-22_08.58_RESTPulse_protocol_HPPC_IN21700_30T_cycle_#1200.mat
BOOST_REST,1200,0.718,2.1283,1.0,0,charge,2,1.389,0.463,2.0,1.9,4.1352,4.1999,46.5635,07-25-22_08.58_RESTPulse_protocol_HPPC_IN21700_30T_cycle_#1200.mat
BOOST_REST,1200,0.718,2.1283,1.0,0,charge,2,1.389,0.463,10.0,9.9,4.1352,4.2001,46.7074,07-25-22_08.58_RESTPulse_protocol_HPPC_IN21700_30T_cycle_#1200.mat
BOOST_REST,1200,0.718,2.1283,0.9998,0,discharge,3,-24.494,8.165,2.0,2.0,4.1157,3.4771,26.0717,07-25-22_08.58_RESTPulse_protocol_HPPC_IN21700_30T_cycle_#1200.mat
BOOST_REST,1200,0.718,2.1283,0.9998,0,discharge,3,-24.494,8.165,10.0,9.9,4.1157,3.3129,32.7754,07-25-22_08.58_RESTPulse_protocol_HPPC_IN21700_30T_cycle_#1200.mat
BOOST_REST,1200,0.718,2.1283,1.0,0,charge,3,1.249,0.416,2.0,1.9,4.1412,4.2001,47.1596,07-25-22_08.58_RESTPulse_protocol_HPPC_IN21700_30T_cycle_#1200.mat
BOOST_REST,1200,0.718,2.1283,1.0,0,charge,3,1.249,0.416,10.0,9.5,4.1412,4.2,47.0795,07-25-22_08.58_RESTPulse_protocol_HPPC_IN21700_30T_cycle_#1200.mat
BOOST_REST,1200,0.718,2.1283,0.9645,1,discharge,0,-2.129,0.71,2.0,1.9,4.0772,4.0056,33.6292,07-25-22_08.58_RESTPulse_protocol_HPPC_IN21700_30T_cycle_#1200.mat
BOOST_REST,1200,0.718,2.1283,0.9645,1,discharge,0,-2.129,0.71,10.0,9.9,4.0772,3.9857,42.9759,07-25-22_08.58_RESTPulse_protocol_HPPC_IN21700_30T_cycle_#1200.mat
BOOST_REST,1200,0.718,2.1283,0.9645,1,charge,0,1.065,0.355,2.0,2.0,4.0799,4.1159,33.8187,07-25-22_08.58_RESTPulse_protocol_HPPC_IN21700_30T_cycle_#1200.mat
BOOST_REST,1200,0.718,2.1283,0.9645,1,charge,0,1.065,0.355,10.0,9.9,4.0799,4.125,42.3673,07-25-22_08.58_RESTPulse_protocol_HPPC_IN21700_30T_cycle_#1200.mat
BOOST_REST,1200,0.718,2.1283,0.9644,1,discharge,1,-8.52,2.84,2.0,1.9,4.0775,3.8238,29.777,07-25-22_08.58_RESTPulse_protocol_HPPC_IN21700_30T_cycle_#1200.mat
BOOST_REST,1200,0.718,2.1283,0.9644,1,discharge,1,-8.52,2.84,10.0,9.9,4.0775,3.7727,35.7746,07-25-22_08.58_RESTPulse_protocol_HPPC_IN21700_30T_cycle_#1200.mat
BOOST_REST,1200,0.718,2.1283,0.9645,1,charge,1,3.143,1.048,2.0,1.9,4.0852,4.2,36.5233,07-25-22_08.58_RESTPulse_protocol_HPPC_IN21700_30T_cycle_#1200.mat
BOOST_REST,1200,0.718,2.1283,0.9645,1,charge,1,3.143,1.048,10.0,9.9,4.0852,4.1999,36.4915,07-25-22_08.58_RESTPulse_protocol_HPPC_IN21700_30T_cycle_#1200.mat
BOOST_REST,1200,0.718,2.1283,0.9644,1,discharge,2,-17.038,5.679,2.0,2.0,4.0785,3.6341,26.0829,07-25-22_08.58_RESTPulse_protocol_HPPC_IN21700_30T_cycle_#1200.mat
BOOST_REST,1200,0.718,2.1283,0.9644,1,discharge,2,-17.038,5.679,10.0,9.9,4.0785,3.5301,32.1869,07-25-22_08.58_RESTPulse_protocol_HPPC_IN21700_30T_cycle_#1200.mat
BOOST_REST,1200,0.718,2.1283,0.9646,1,charge,2,3.007,1.002,2.0,2.0,4.0907,4.1999,36.3189,07-25-22_08.58_RESTPulse_protocol_HPPC_IN21700_30T_cycle_#1200.mat
BOOST_REST,1200,0.718,2.1283,0.9646,1,charge,2,3.007,1.002,10.0,9.9,4.0907,4.1999,36.3189,07-25-22_08.58_RESTPulse_protocol_HPPC_IN21700_30T_cycle_#1200.mat
BOOST_REST,1200,0.718,2.1283,0.9643,1,discharge,3,-24.494,8.165,2.0,2.0,4.0802,3.4899,24.0998,07-25-22_08.58_RESTPulse_protocol_HPPC_IN21700_30T_cycle_#1200.mat
BOOST_REST,1200,0.718,2.1283,0.9643,1,discharge,3,-24.494,8.165,10.0,9.9,4.0802,3.3168,31.1668,07-25-22_08.58_RESTPulse_protocol_HPPC_IN21700_30T_cycle_#1200.mat
BOOST_REST,1200,0.718,2.1283,0.9646,1,charge,3,2.827,0.942,2.0,2.0,4.0958,4.2001,36.8942,07-25-22_08.58_RESTPulse_protocol_HPPC_IN21700_30T_cycle_#1200.mat
BOOST_REST,1200,0.718,2.1283,0.9646,1,charge,3,2.827,0.942,10.0,9.9,4.0958,4.2001,36.8942,07-25-22_08.58_RESTPulse_protocol_HPPC_IN21700_30T_cycle_#1200.mat
BOOST_REST,1200,0.718,2.1283,0.929,2,discharge,0,-2.129,0.71,2.0,2.0,4.0509,3.9866,30.2048,07-25-22_08.58_RESTPulse_protocol_HPPC_IN21700_30T_cycle_#1200.mat
BOOST_REST,1200,0.718,2.1283,0.929,2,discharge,0,-2.129,0.71,10.0,9.9,4.0509,3.9688,38.5663,07-25-22_08.58_RESTPulse_protocol_HPPC_IN21700_30T_cycle_#1200.mat
BOOST_REST,1200,0.718,2.1283,0.929,2,charge,0,1.065,0.355,2.0,1.9,4.0527,4.0844,29.7736,07-25-22_08.58_RESTPulse_protocol_HPPC_IN21700_30T_cycle_#1200.mat
BOOST_REST,1200,0.718,2.1283,0.929,2,charge,0,1.065,0.355,10.0,9.9,4.0527,4.0924,37.2875,07-25-22_08.58_RESTPulse_protocol_HPPC_IN21700_30T_cycle_#1200.mat
BOOST_REST,1200,0.718,2.1283,0.9289,2,discharge,1,-8.518,2.839,2.0,2.0,4.0515,3.818,27.4132,07-25-22_08.58_RESTPulse_protocol_HPPC_IN21700_30T_cycle_#1200.mat
BOOST_REST,1200,0.718,2.1283,0.9289,2,discharge,1,-8.518,2.839,10.0,9.9,4.0515,3.766,33.518,07-25-22_08.58_RESTPulse_protocol_HPPC_IN21700_30T_cycle_#1200.mat
BOOST_REST,1200,0.718,2.1283,0.929,2,charge,1,4.26,1.42,2.0,2.0,4.0577,4.1799,28.6888,07-25-22_08.58_RESTPulse_protocol_HPPC_IN21700_30T_cycle_#1200.mat
BOOST_REST,1200,0.718,2.1283,0.929,2,charge,1,4.26,1.42,10.0,9.9,4.0577,4.2001,33.4312,07-25-22_08.58_RESTPulse_protocol_HPPC_IN21700_30T_cycle_#1200.mat
BOOST_REST,1200,0.718,2.1283,0.9289,2,discharge,2,-17.04,5.68,2.0,2.0,4.0514,3.6358,24.3897,07-25-22_08.58_RESTPulse_protocol_HPPC_IN21700_30T_cycle_#1200.mat
BOOST_REST,1200,0.718,2.1283,0.9289,2,discharge,2,-17.04,5.68,10.0,9.9,4.0514,3.5278,30.7277,07-25-22_08.58_RESTPulse_protocol_HPPC_IN21700_30T_cycle_#1200.mat
BOOST_REST,1200,0.718,2.1283,0.9291,2,charge,2,4.42,1.473,2.0,2.0,4.0632,4.2001,30.9764,07-25-22_08.58_RESTPulse_protocol_HPPC_IN21700_30T_cycle_#1200.mat
BOOST_REST,1200,0.718,2.1283,0.9291,2,charge,2,4.42,1.473,10.0,9.9,4.0632,4.2,30.9537,07-25-22_08.58_RESTPulse_protocol_HPPC_IN21700_30T_cycle_#1200.mat
BOOST_REST,1200,0.718,2.1283,0.9288,2,discharge,3,-24.493,8.164,2.0,2.0,4.0533,3.496,22.7534,07-25-22_08.58_RESTPulse_protocol_HPPC_IN21700_30T_cycle_#1200.mat
BOOST_REST,1200,0.718,2.1283,0.9288,2,discharge,3,-24.493,8.164,10.0,9.9,4.0533,3.3186,29.9963,07-25-22_08.58_RESTPulse_protocol_HPPC_IN21700_30T_cycle_#1200.mat
BOOST_REST,1200,0.718,2.1283,0.9291,2,charge,3,4.283,1.428,2.0,2.0,4.0679,4.2,30.8443,07-25-22_08.58_RESTPulse_protocol_HPPC_IN21700_30T_cycle_#1200.mat
BOOST_REST,1200,0.718,2.1283,0.9291,2,charge,3,4.283,1.428,10.0,9.9,4.0679,4.2,30.8443,07-25-22_08.58_RESTPulse_protocol_HPPC_IN21700_30T_cycle_#1200.mat
BOOST_REST,1200,0.718,2.1283,0.858,3,discharge,0,-2.129,0.71,2.0,2.0,3.9738,3.918,26.207,07-25-22_08.58_RESTPulse_protocol_HPPC_IN21700_30T_cycle_#1200.mat
BOOST_REST,1200,0.718,2.1283,0.858,3,discharge,0,-2.129,0.71,10.0,9.9,3.9738,3.8993,34.9897,07-25-22_08.58_RESTPulse_protocol_HPPC_IN21700_30T_cycle_#1200.mat
BOOST_REST,1200,0.718,2.1283,0.858,3,charge,0,1.065,0.355,2.0,2.0,3.9762,4.0038,25.9204,07-25-22_08.58_RESTPulse_protocol_HPPC_IN21700_30T_cycle_#1200.mat
BOOST_REST,1200,0.718,2.1283,0.858,3,charge,0,1.065,0.355,10.0,9.9,3.9762,4.0122,33.8092,07-25-22_08.58_RESTPulse_protocol_HPPC_IN21700_30T_cycle_#1200.mat
BOOST_REST,1200,0.718,2.1283,0.8579,3,discharge,1,-8.52,2.84,2.0,2.0,3.9749,3.7632,24.8463,07-25-22_08.58_RESTPulse_protocol_HPPC_IN21700_30T_cycle_#1200.mat
BOOST_REST,1200,0.718,2.1283,0.8579,3,discharge,1,-8.52,2.84,10.0,9.9,3.9749,3.7033,31.8764,07-25-22_08.58_RESTPulse_protocol_HPPC_IN21700_30T_cycle_#1200.mat
BOOST_REST,1200,0.718,2.1283,0.858,3,charge,1,4.258,1.419,2.0,2.0,3.9824,4.0889,25.0094,07-25-22_08.58_RESTPulse_protocol_HPPC_IN21700_30T_cycle_#1200.mat
BOOST_REST,1200,0.718,2.1283,0.858,3,charge,1,4.258,1.419,10.0,9.9,3.9824,4.1176,31.749,07-25-22_08.58_RESTPulse_protocol_HPPC_IN21700_30T_cycle_#1200.mat
BOOST_REST,1200,0.718,2.1283,0.8579,3,discharge,2,-17.039,5.68,2.0,2.0,3.9759,3.5847,22.9591,07-25-22_08.58_RESTPulse_protocol_HPPC_IN21700_30T_cycle_#1200.mat
BOOST_REST,1200,0.718,2.1283,0.8579,3,discharge,2,-17.039,5.68,10.0,9.9,3.9759,3.4667,29.8844,07-25-22_08.58_RESTPulse_protocol_HPPC_IN21700_30T_cycle_#1200.mat
BOOST_REST,1200,0.718,2.1283,0.8581,3,charge,2,8.074,2.691,2.0,1.9,3.9884,4.2,26.2063,07-25-22_08.58_RESTPulse_protocol_HPPC_IN21700_30T_cycle_#1200.mat
BOOST_REST,1200,0.718,2.1283,0.8581,3,charge,2,8.074,2.691,10.0,9.9,3.9884,4.2,26.2063,07-25-22_08.58_RESTPulse_protocol_HPPC_IN21700_30T_cycle_#1200.mat
BOOST_REST,1200,0.718,2.1283,0.8578,3,discharge,3,-24.494,8.165,2.0,2.0,3.9774,3.4434,21.8013,07-25-22_08.58_RESTPulse_protocol_HPPC_IN21700_30T_cycle_#1200.mat
BOOST_REST,1200,0.718,2.1283,0.8578,3,discharge,3,-24.494,8.165,10.0,9.9,3.9774,3.252,29.6154,07-25-22_08.58_RESTPulse_protocol_HPPC_IN21700_30T_cycle_#1200.mat
BOOST_REST,1200,0.718,2.1283,0.8581,3,charge,3,7.982,2.661,2.0,2.0,3.9935,4.2,25.8707,07-25-22_08.58_RESTPulse_protocol_HPPC_IN21700_30T_cycle_#1200.mat
BOOST_REST,1200,0.718,2.1283,0.8581,3,charge,3,7.982,2.661,10.0,9.9,3.9935,4.2,25.8707,07-25-22_08.58_RESTPulse_protocol_HPPC_IN21700_30T_cycle_#1200.mat
BOOST_REST,1200,0.718,2.1283,0.787,4,discharge,0,-2.129,0.71,2.0,2.0,3.8908,3.8419,22.9675,07-25-22_08.58_RESTPulse_protocol_HPPC_IN21700_30T_cycle_#1200.mat
BOOST_REST,1200,0.718,2.1283,0.787,4,discharge,0,-2.129,0.71,10.0,9.9,3.8908,3.8272,29.8718,07-25-22_08.58_RESTPulse_protocol_HPPC_IN21700_30T_cycle_#1200.mat
BOOST_REST,1200,0.718,2.1283,0.787,4,charge,0,1.065,0.355,2.0,2.0,3.8938,3.9183,23.009,07-25-22_08.58_RESTPulse_protocol_HPPC_IN21700_30T_cycle_#1200.mat
BOOST_REST,1200,0.718,2.1283,0.787,4,charge,0,1.065,0.355,10.0,9.9,3.8938,3.9249,29.2074,07-25-22_08.58_RESTPulse_protocol_HPPC_IN21700_30T_cycle_#1200.mat
BOOST_REST,1200,0.718,2.1283,0.7869,4,discharge,1,-8.52,2.84,2.0,2.0,3.8928,3.6999,22.6414,07-25-22_08.58_RESTPulse_protocol_HPPC_IN21700_30T_cycle_#1200.mat
BOOST_REST,1200,0.718,2.1283,0.7869,4,discharge,1,-8.52,2.84,10.0,9.9,3.8928,3.6474,28.8035,07-25-22_08.58_RESTPulse_protocol_HPPC_IN21700_30T_cycle_#1200.mat
BOOST_REST,1200,0.718,2.1283,0.7871,4,charge,1,4.258,1.419,2.0,2.0,3.8982,3.9943,22.5698,07-25-22_08.58_RESTPulse_protocol_HPPC_IN21700_30T_cycle_#1200.mat
BOOST_REST,1200,0.718,2.1283,0.7871,4,charge,1,4.258,1.419,10.0,9.9,3.8982,4.0175,28.0185,07-25-22_08.58_RESTPulse_protocol_HPPC_IN21700_30T_cycle_#1200.mat
BOOST_REST,1200,0.718,2.1283,0.7869,4,discharge,2,-17.04,5.68,2.0,2.0,3.8935,3.5307,21.2911,07-25-22_08.58_RESTPulse_protocol_HPPC_IN21700_30T_cycle_#1200.mat
BOOST_REST,1200,0.718,2.1283,0.7869,4,discharge,2,-17.04,5.68,10.0,9.9,3.8935,3.4194,27.8228,07-25-22_08.58_RESTPulse_protocol_HPPC_IN21700_30T_cycle_#1200.mat
BOOST_REST,1200,0.718,2.1283,0.7871,4,charge,2,12.776,4.259,2.0,1.9,3.9029,4.1669,20.6637,07-25-22_08.58_RESTPulse_protocol_HPPC_IN21700_30T_cycle_#1200.mat
BOOST_REST,1200,0.718,2.1283,0.7871,4,charge,2,12.776,4.259,10.0,9.9,3.9029,4.2,23.2545,07-25-22_08.58_RESTPulse_protocol_HPPC_IN21700_30T_cycle_#1200.mat
BOOST_REST,1200,0.718,2.1283,0.7868,4,discharge,3,-24.494,8.165,2.0,2.0,3.8943,3.3966,20.3193,07-25-22_08.58_RESTPulse_protocol_HPPC_IN21700_30T_cycle_#1200.mat
BOOST_REST,1200,0.718,2.1283,0.7868,4,discharge,3,-24.494,8.165,10.0,9.9,3.8943,3.2123,27.8436,07-25-22_08.58_RESTPulse_protocol_HPPC_IN21700_30T_cycle_#1200.mat
BOOST_REST,1200,0.718,2.1283,0.7872,4,charge,3,13.057,4.352,2.0,2.0,3.9069,4.2001,22.4554,07-25-22_08.58_RESTPulse_protocol_HPPC_IN21700_30T_cycle_#1200.mat
BOOST_REST,1200,0.718,2.1283,0.7872,4,charge,3,13.057,4.352,10.0,9.9,3.9069,4.2,22.4477,07-25-22_08.58_RESTPulse_protocol_HPPC_IN21700_30T_cycle_#1200.mat
BOOST_REST,1200,0.718,2.1283,0.716,5,discharge,0,-2.129,0.71,2.0,1.9,3.8346,3.7847,23.4371,07-25-22_08.58_RESTPulse_protocol_HPPC_IN21700_30T_cycle_#1200.mat
BOOST_REST,1200,0.718,2.1283,0.716,5,discharge,0,-2.129,0.71,10.0,9.9,3.8346,3.7691,30.7642,07-25-22_08.58_RESTPulse_protocol_HPPC_IN21700_30T_cycle_#1200.mat
BOOST_REST,1200,0.718,2.1283,0.716,5,charge,0,1.064,0.355,2.0,2.0,3.8369,3.8615,23.1138,07-25-22_08.58_RESTPulse_protocol_HPPC_IN21700_30T_cycle_#1200.mat
BOOST_REST,1200,0.718,2.1283,0.716,5,charge,0,1.064,0.355,10.0,9.9,3.8369,3.8683,29.503,07-25-22_08.58_RESTPulse_protocol_HPPC_IN21700_30T_cycle_#1200.mat
BOOST_REST,1200,0.718,2.1283,0.7159,5,discharge,1,-8.521,2.84,2.0,2.0,3.8356,3.6419,22.7334,07-25-22_08.58_RESTPulse_protocol_HPPC_IN21700_30T_cycle_#1200.mat
BOOST_REST,1200,0.718,2.1283,0.7159,5,discharge,1,-8.521,2.84,10.0,9.9,3.8356,3.5846,29.4584,07-25-22_08.58_RESTPulse_protocol_HPPC_IN21700_30T_cycle_#1200.mat
BOOST_REST,1200,0.718,2.1283,0.716,5,charge,1,4.26,1.42,2.0,2.0,3.8417,3.9368,22.3239,07-25-22_08.58_RESTPulse_protocol_HPPC_IN21700_30T_cycle_#1200.mat
BOOST_REST,1200,0.718,2.1283,0.716,5,charge,1,4.26,1.42,10.0,9.9,3.8417,3.9589,27.5117,07-25-22_08.58_RESTPulse_protocol_HPPC_IN21700_30T_cycle_#1200.mat
BOOST_REST,1200,0.718,2.1283,0.7159,5,discharge,2,-17.039,5.68,2.0,2.0,3.8356,3.4735,21.2512,07-25-22_08.58_RESTPulse_protocol_HPPC_IN21700_30T_cycle_#1200.mat
BOOST_REST,1200,0.718,2.1283,0.7159,5,discharge,2,-17.039,5.68,10.0,9.9,3.8356,3.3538,28.2763,07-25-22_08.58_RESTPulse_protocol_HPPC_IN21700_30T_cycle_#1200.mat
BOOST_REST,1200,0.718,2.1283,0.7161,5,charge,2,12.778,4.259,2.0,2.0,3.8463,4.1075,20.4414,07-25-22_08.58_RESTPulse_protocol_HPPC_IN21700_30T_cycle_#1200.mat
BOOST_REST,1200,0.718,2.1283,0.7161,5,charge,2,12.778,4.259,10.0,9.9,3.8463,4.1619,24.6987,07-25-22_08.58_RESTPulse_protocol_HPPC_IN21700_30T_cycle_#1200.mat
BOOST_REST,1200,0.718,2.1283,0.7158,5,discharge,3,-24.494,8.165,2.0,2.0,3.8372,3.3367,20.4336,07-25-22_08.58_RESTPulse_protocol_HPPC_IN21700_30T_cycle_#1200.mat
BOOST_REST,1200,0.718,2.1283,0.7158,5,discharge,3,-24.494,8.165,10.0,9.9,3.8372,3.1415,28.4029,07-25-22_08.58_RESTPulse_protocol_HPPC_IN21700_30T_cycle_#1200.mat
BOOST_REST,1200,0.718,2.1283,0.7162,5,charge,3,16.376,5.459,2.0,2.0,3.8502,4.2,21.3605,07-25-22_08.58_RESTPulse_protocol_HPPC_IN21700_30T_cycle_#1200.mat
BOOST_REST,1200,0.718,2.1283,0.7162,5,charge,3,16.376,5.459,10.0,9.9,3.8502,4.1999,21.3544,07-25-22_08.58_RESTPulse_protocol_HPPC_IN21700_30T_cycle_#1200.mat
BOOST_REST,1200,0.718,2.1283,0.645,6,discharge,0,-2.129,0.71,2.0,2.0,3.7636,3.7148,22.9226,07-25-22_08.58_RESTPulse_protocol_HPPC_IN21700_30T_cycle_#1200.mat
BOOST_REST,1200,0.718,2.1283,0.645,6,discharge,0,-2.129,0.71,10.0,9.9,3.7636,3.6985,30.5792,07-25-22_08.58_RESTPulse_protocol_HPPC_IN21700_30T_cycle_#1200.mat
BOOST_REST,1200,0.718,2.1283,0.645,6,charge,0,1.067,0.356,2.0,2.0,3.766,3.7901,22.5909,07-25-22_08.58_RESTPulse_protocol_HPPC_IN21700_30T_cycle_#1200.mat
BOOST_REST,1200,0.718,2.1283,0.645,6,charge,0,1.067,0.356,10.0,9.9,3.766,3.7973,29.3401,07-25-22_08.58_RESTPulse_protocol_HPPC_IN21700_30T_cycle_#1200.mat
BOOST_REST,1200,0.718,2.1283,0.645,6,discharge,1,-8.52,2.84,2.0,2.0,3.765,3.5751,22.2887,07-25-22_08.58_RESTPulse_protocol_HPPC_IN21700_30T_cycle_#1200.mat
BOOST_REST,1200,0.718,2.1283,0.645,6,discharge,1,-8.52,2.84,10.0,9.9,3.765,3.5152,29.3192,07-25-22_08.58_RESTPulse_protocol_HPPC_IN21700_30T_cycle_#1200.mat
BOOST_REST,1200,0.718,2.1283,0.6451,6,charge,1,4.26,1.42,2.0,2.0,3.7717,3.8654,21.9943,07-25-22_08.58_RESTPulse_protocol_HPPC_IN21700_30T_cycle_#1200.mat
BOOST_REST,1200,0.718,2.1283,0.6451,6,charge,1,4.26,1.42,10.0,9.9,3.7717,3.8909,27.9799,07-25-22_08.58_RESTPulse_protocol_HPPC_IN21700_30T_cycle_#1200.mat
BOOST_REST,1200,0.718,2.1283,0.6449,6,discharge,2,-17.04,5.68,2.0,2.0,3.7653,3.4061,21.0798,07-25-22_08.58_RESTPulse_protocol_HPPC_IN21700_30T_cycle_#1200.mat
BOOST_REST,1200,0.718,2.1283,0.6449,6,discharge,2,-17.04,5.68,10.0,9.9,3.7653,3.2843,28.2277,07-25-22_08.58_RESTPulse_protocol_HPPC_IN21700_30T_cycle_#1200.mat
BOOST_REST,1200,0.718,2.1283,0.6451,6,charge,2,12.779,4.26,2.0,2.0,3.7776,4.0369,20.2911,07-25-22_08.58_RESTPulse_protocol_HPPC_IN21700_30T_cycle_#1200.mat
BOOST_REST,1200,0.718,2.1283,0.6451,6,charge,2,12.779,4.26,10.0,9.9,3.7776,4.0951,24.8454,07-25-22_08.58_RESTPulse_protocol_HPPC_IN21700_30T_cycle_#1200.mat
BOOST_REST,1200,0.718,2.1283,0.6448,6,discharge,3,-24.493,8.164,2.0,1.9,3.7671,3.2745,20.1119,07-25-22_08.58_RESTPulse_protocol_HPPC_IN21700_30T_cycle_#1200.mat
BOOST_REST,1200,0.718,2.1283,0.6448,6,discharge,3,-24.493,8.164,10.0,9.9,3.7671,3.0761,28.2121,07-25-22_08.58_RESTPulse_protocol_HPPC_IN21700_30T_cycle_#1200.mat
BOOST_REST,1200,0.718,2.1283,0.6452,6,charge,3,20.082,6.694,2.0,2.0,3.7824,4.1853,20.0627,07-25-22_08.58_RESTPulse_protocol_HPPC_IN21700_30T_cycle_#1200.mat
BOOST_REST,1200,0.718,2.1283,0.6452,6,charge,3,20.082,6.694,10.0,9.9,3.7824,4.2001,20.7997,07-25-22_08.58_RESTPulse_protocol_HPPC_IN21700_30T_cycle_#1200.mat
BOOST_REST,1200,0.718,2.1283,0.574,7,discharge,0,-2.129,0.71,2.0,2.0,3.6833,3.6343,23.0166,07-25-22_08.58_RESTPulse_protocol_HPPC_IN21700_30T_cycle_#1200.mat
BOOST_REST,1200,0.718,2.1283,0.574,7,discharge,0,-2.129,0.71,10.0,9.9,3.6833,3.6177,30.814,07-25-22_08.58_RESTPulse_protocol_HPPC_IN21700_30T_cycle_#1200.mat
BOOST_REST,1200,0.718,2.1283,0.574,7,charge,0,1.067,0.356,2.0,2.0,3.6857,3.7098,22.5952,07-25-22_08.58_RESTPulse_protocol_HPPC_IN21700_30T_cycle_#1200.mat
BOOST_REST,1200,0.718,2.1283,0.574,7,charge,0,1.067,0.356,10.0,9.9,3.6857,3.7172,29.5331,07-25-22_08.58_RESTPulse_protocol_HPPC_IN21700_30T_cycle_#1200.mat
BOOST_REST,1200,0.718,2.1283,0.574,7,discharge,1,-8.52,2.84,2.0,2.0,3.6846,3.4913,22.6878,07-25-22_08.58_RESTPulse_protocol_HPPC_IN21700_30T_cycle_#1200.mat
BOOST_REST,1200,0.718,2.1283,0.574,7,discharge,1,-8.52,2.84,10.0,9.9,3.6846,3.4315,29.7066,07-25-22_08.58_RESTPulse_protocol_HPPC_IN21700_30T_cycle_#1200.mat
BOOST_REST,1200,0.718,2.1283,0.5741,7,charge,1,4.258,1.419,2.0,2.0,3.6915,3.787,22.4278,07-25-22_08.58_RESTPulse_protocol_HPPC_IN21700_30T_cycle_#1200.mat
BOOST_REST,1200,0.718,2.1283,0.5741,7,charge,1,4.258,1.419,10.0,9.9,3.6915,3.8147,28.9331,07-25-22_08.58_RESTPulse_protocol_HPPC_IN21700_30T_cycle_#1200.mat
BOOST_REST,1200,0.718,2.1283,0.5739,7,discharge,2,-17.038,5.679,2.0,2.0,3.6846,3.315,21.6927,07-25-22_08.58_RESTPulse_protocol_HPPC_IN21700_30T_cycle_#1200.mat
BOOST_REST,1200,0.718,2.1283,0.5739,7,discharge,2,-17.038,5.679,10.0,9.9,3.6846,3.1916,28.9353,07-25-22_08.58_RESTPulse_protocol_HPPC_IN21700_30T_cycle_#1200.mat
BOOST_REST,1200,0.718,2.1283,0.5741,7,charge,2,12.778,4.259,2.0,2.0,3.6983,3.9667,21.0049,07-25-22_08.58_RESTPulse_protocol_HPPC_IN21700_30T_cycle_#1200.mat
BOOST_REST,1200,0.718,2.1283,0.5741,7,charge,2,12.778,4.259,10.0,9.9,3.6983,4.0328,26.1778,07-25-22_08.58_RESTPulse_protocol_HPPC_IN21700_30T_cycle_#1200.mat
BOOST_REST,1200,0.718,2.1283,0.5738,7,discharge,3,-24.492,8.164,2.0,2.0,3.6861,3.1795,20.6843,07-25-22_08.58_RESTPulse_protocol_HPPC_IN21700_30T_cycle_#1200.mat
BOOST_REST,1200,0.718,2.1283,0.5738,7,discharge,3,-24.492,8.164,10.0,9.9,3.6861,2.9783,28.8992,07-25-22_08.58_RESTPulse_protocol_HPPC_IN21700_30T_cycle_#1200.mat
BOOST_REST,1200,0.718,2.1283,0.5742,7,charge,3,21.3,7.1,2.0,2.0,3.7037,4.1148,19.3005,07-25-22_08.58_RESTPulse_protocol_HPPC_IN21700_30T_cycle_#1200.mat
BOOST_REST,1200,0.718,2.1283,0.5742,7,charge,3,21.3,7.1,10.0,9.9,3.7037,4.2001,23.3052,07-25-22_08.58_RESTPulse_protocol_HPPC_IN21700_30T_cycle_#1200.mat
BOOST_REST,1200,0.718,2.1283,0.503,8,discharge,0,-2.129,0.71,2.0,2.0,3.61,3.5591,23.9079,07-25-22_08.58_RESTPulse_protocol_HPPC_IN21700_30T_cycle_#1200.mat
BOOST_REST,1200,0.718,2.1283,0.503,8,discharge,0,-2.129,0.71,10.0,9.9,3.61,3.5424,31.752,07-25-22_08.58_RESTPulse_protocol_HPPC_IN21700_30T_cycle_#1200.mat
BOOST_REST,1200,0.718,2.1283,0.503,8,charge,0,1.064,0.355,2.0,2.0,3.612,3.6367,23.2077,07-25-22_08.58_RESTPulse_protocol_HPPC_IN21700_30T_cycle_#1200.mat
BOOST_REST,1200,0.718,2.1283,0.503,8,charge,0,1.064,0.355,10.0,9.9,3.612,3.6435,29.5969,07-25-22_08.58_RESTPulse_protocol_HPPC_IN21700_30T_cycle_#1200.mat
BOOST_REST,1200,0.718,2.1283,0.503,8,discharge,1,-8.522,2.841,2.0,1.9,3.6111,3.4165,22.8353,07-25-22_08.58_RESTPulse_protocol_HPPC_IN21700_30T_cycle_#1200.mat
BOOST_REST,1200,0.718,2.1283,0.503,8,discharge,1,-8.522,2.841,10.0,9.9,3.6111,3.3535,30.228,07-25-22_08.58_RESTPulse_protocol_HPPC_IN21700_30T_cycle_#1200.mat
BOOST_REST,1200,0.718,2.1283,0.5031,8,charge,1,4.26,1.42,2.0,1.9,3.6176,3.7129,22.3709,07-25-22_08.58_RESTPulse_protocol_HPPC_IN21700_30T_cycle_#1200.mat
BOOST_REST,1200,0.718,2.1283,0.5031,8,charge,1,4.26,1.42,10.0,9.9,3.6176,3.7403,28.8028,07-25-22_08.58_RESTPulse_protocol_HPPC_IN21700_30T_cycle_#1200.mat
BOOST_REST,1200,0.718,2.1283,0.5029,8,discharge,2,-17.04,5.68,2.0,2.0,3.612,3.2422,21.7019,07-25-22_08.58_RESTPulse_protocol_HPPC_IN21700_30T_cycle_#1200.mat
BOOST_REST,1200,0.718,2.1283,0.5029,8,discharge,2,-17.04,5.68,10.0,9.9,3.612,3.1097,29.4777,07-25-22_08.58_RESTPulse_protocol_HPPC_IN21700_30T_cycle_#1200.mat
BOOST_REST,1200,0.718,2.1283,0.5031,8,charge,2,12.779,4.26,2.0,2.0,3.6244,3.889,20.7058,07-25-22_08.58_RESTPulse_protocol_HPPC_IN21700_30T_cycle_#1200.mat
BOOST_REST,1200,0.718,2.1283,0.5031,8,charge,2,12.779,4.26,10.0,9.9,3.6244,3.959,26.1836,07-25-22_08.58_RESTPulse_protocol_HPPC_IN21700_30T_cycle_#1200.mat
BOOST_REST,1200,0.718,2.1283,0.5028,8,discharge,3,-24.493,8.164,2.0,2.0,3.6129,3.1029,20.8223,07-25-22_08.58_RESTPulse_protocol_HPPC_IN21700_30T_cycle_#1200.mat
BOOST_REST,1200,0.718,2.1283,0.5028,8,discharge,3,-24.493,8.164,10.0,9.9,3.6129,2.8765,30.0657,07-25-22_08.58_RESTPulse_protocol_HPPC_IN21700_30T_cycle_#1200.mat
BOOST_REST,1200,0.718,2.1283,0.5032,8,charge,3,21.299,7.1,2.0,2.0,3.6306,4.0419,19.3108,07-25-22_08.58_RESTPulse_protocol_HPPC_IN21700_30T_cycle_#1200.mat
BOOST_REST,1200,0.718,2.1283,0.5032,8,charge,3,21.299,7.1,10.0,9.9,3.6306,4.1448,24.142,07-25-22_08.58_RESTPulse_protocol_HPPC_IN21700_30T_cycle_#1200.mat
BOOST_REST,1200,0.718,2.1283,0.432,9,discharge,0,-2.129,0.71,2.0,2.0,3.5415,3.4889,24.7053,07-25-22_08.58_RESTPulse_protocol_HPPC_IN21700_30T_cycle_#1200.mat
BOOST_REST,1200,0.718,2.1283,0.432,9,discharge,0,-2.129,0.71,10.0,9.9,3.5415,3.4694,33.8641,07-25-22_08.58_RESTPulse_protocol_HPPC_IN21700_30T_cycle_#1200.mat
BOOST_REST,1200,0.718,2.1283,0.432,9,charge,0,1.064,0.355,2.0,2.0,3.5436,3.5689,23.7693,07-25-22_08.58_RESTPulse_protocol_HPPC_IN21700_30T_cycle_#1200.mat
BOOST_REST,1200,0.718,2.1283,0.432,9,charge,0,1.064,0.355,10.0,9.9,3.5436,3.576,30.4397,07-25-22_08.58_RESTPulse_protocol_HPPC_IN21700_30T_cycle_#1200.mat
BOOST_REST,1200,0.718,2.1283,0.432,9,discharge,1,-8.52,2.84,2.0,2.0,3.5429,3.3399,23.8274,07-25-22_08.58_RESTPulse_protocol_HPPC_IN21700_30T_cycle_#1200.mat
BOOST_REST,1200,0.718,2.1283,0.432,9,discharge,1,-8.52,2.84,10.0,9.9,3.5429,3.2613,33.0532,07-25-22_08.58_RESTPulse_protocol_HPPC_IN21700_30T_cycle_#1200.mat
BOOST_REST,1200,0.718,2.1283,0.4321,9,charge,1,4.258,1.419,2.0,2.0,3.5499,3.6466,22.7102,07-25-22_08.58_RESTPulse_protocol_HPPC_IN21700_30T_cycle_#1200.mat
BOOST_REST,1200,0.718,2.1283,0.4321,9,charge,1,4.258,1.419,10.0,9.9,3.5499,3.6715,28.558,07-25-22_08.58_RESTPulse_protocol_HPPC_IN21700_30T_cycle_#1200.mat
BOOST_REST,1200,0.718,2.1283,0.4319,9,discharge,2,-17.038,5.679,2.0,2.0,3.5426,3.159,22.5144,07-25-22_08.58_RESTPulse_protocol_HPPC_IN21700_30T_cycle_#1200.mat
BOOST_REST,1200,0.718,2.1283,0.4319,9,discharge,2,-17.038,5.679,10.0,9.9,3.5426,2.982,32.9029,07-25-22_08.58_RESTPulse_protocol_HPPC_IN21700_30T_cycle_#1200.mat
BOOST_REST,1200,0.718,2.1283,0.4321,9,charge,2,12.778,4.259,2.0,2.0,3.5573,3.8215,20.6762,07-25-22_08.58_RESTPulse_protocol_HPPC_IN21700_30T_cycle_#1200.mat
BOOST_REST,1200,0.718,2.1283,0.4321,9,charge,2,12.778,4.259,10.0,9.9,3.5573,3.8889,25.9509,07-25-22_08.58_RESTPulse_protocol_HPPC_IN21700_30T_cycle_#1200.mat
BOOST_REST,1200,0.718,2.1283,0.4318,9,discharge,3,-24.492,8.164,2.0,2.0,3.5436,3.0038,22.0398,07-25-22_08.58_RESTPulse_protocol_HPPC_IN21700_30T_cycle_#1200.mat
BOOST_REST,1200,0.718,2.1283,0.4318,9,discharge,3,-24.492,8.164,10.0,9.9,3.5436,2.6917,34.7828,07-25-22_08.58_RESTPulse_protocol_HPPC_IN21700_30T_cycle_#1200.mat
BOOST_REST,1200,0.718,2.1283,0.4322,9,charge,3,21.298,7.099,2.0,1.9,3.5638,3.9758,19.3445,07-25-22_08.58_RESTPulse_protocol_HPPC_IN21700_30T_cycle_#1200.mat
BOOST_REST,1200,0.718,2.1283,0.4322,9,charge,3,21.298,7.099,10.0,9.9,3.5638,4.0844,24.4436,07-25-22_08.58_RESTPulse_protocol_HPPC_IN21700_30T_cycle_#1200.mat
BOOST_REST,1200,0.718,2.1283,0.3965,10,discharge,0,-2.131,0.71,2.0,2.0,3.5084,3.4517,26.606,07-25-22_08.58_RESTPulse_protocol_HPPC_IN21700_30T_cycle_#1200.mat
BOOST_REST,1200,0.718,2.1283,0.3965,10,discharge,0,-2.131,0.71,10.0,9.9,3.5084,3.428,37.727,07-25-22_08.58_RESTPulse_protocol_HPPC_IN21700_30T_cycle_#1200.mat
BOOST_REST,1200,0.718,2.1283,0.3966,10,charge,0,1.065,0.355,2.0,2.0,3.5113,3.5385,25.5495,07-25-22_08.58_RESTPulse_protocol_HPPC_IN21700_30T_cycle_#1200.mat
BOOST_REST,1200,0.718,2.1283,0.3966,10,charge,0,1.065,0.355,10.0,9.9,3.5113,3.5472,33.7216,07-25-22_08.58_RESTPulse_protocol_HPPC_IN21700_30T_cycle_#1200.mat
BOOST_REST,1200,0.718,2.1283,0.3965,10,discharge,1,-8.52,2.84,2.0,2.0,3.5095,3.2893,25.8451,07-25-22_08.58_RESTPulse_protocol_HPPC_IN21700_30T_cycle_#1200.mat
BOOST_REST,1200,0.718,2.1283,0.3965,10,discharge,1,-8.52,2.84,10.0,9.9,3.5095,3.1899,37.5117,07-25-22_08.58_RESTPulse_protocol_HPPC_IN21700_30T_cycle_#1200.mat
BOOST_REST,1200,0.718,2.1283,0.3966,10,charge,1,4.26,1.42,2.0,1.9,3.5188,3.6217,24.1538,07-25-22_08.58_RESTPulse_protocol_HPPC_IN21700_30T_cycle_#1200.mat
BOOST_REST,1200,0.718,2.1283,0.3966,10,charge,1,4.26,1.42,10.0,9.9,3.5188,3.6494,30.6558,07-25-22_08.58_RESTPulse_protocol_HPPC_IN21700_30T_cycle_#1200.mat
BOOST_REST,1200,0.718,2.1283,0.3964,10,discharge,2,-17.038,5.679,2.0,1.9,3.5103,3.0982,24.1871,07-25-22_08.58_RESTPulse_protocol_HPPC_IN21700_30T_cycle_#1200.mat
