Repository: KikETs/ECM_HYBRID_BMS_JOINT

## Results

| Arm | Model | Size | Protocol | Result | Worst cell |
|---|---|---|---|---|---|
| SOP | 2RC table + trim (A8) | 4 effective coefficients, 2 EW states | leave-one-cell-out | usable current 69.6 % discharge, 59.5 % charge (τ = 10 s) | 59.9 % / 53.5 % (BOOST_REST) |
| SOH | dQ/dV ridge | 65 coefficients | leave-one-cell-out | RMSE 0.0094, bias −0.0005 | 0.0130 (BOOST_REST) |
| SOC | 2RC EKF, low-current gate | 3 states | leave-one-cell-out | **2.34 %p** over six sensor disturbances on estimated SOH (2.325 on true SOH), per cell 2.00–2.75 | 4.60 %p (BOOST_NEGPULSE_1S, current offset −0.10 A) |

The SOH arm was a 10,945-parameter CNN until the second audit round. Nested

File: analysis/uypydj_hppc_resistance.csv (part 103 of 225)
protocol,cycle,SOH,CAP_Ah,SOC,soc_group,direction,rate_rank,I_A,CRate_rated,tau_s,tau_actual_s,V_pre_V,V_tau_V,R_mOhm,file
BOOST_REST,1200,0.718,2.1283,0.3964,10,discharge,2,-17.038,5.679,10.0,9.9,3.5103,2.8684,37.6746,07-25-22_08.58_RESTPulse_protocol_HPPC_IN21700_30T_cycle_#1200.mat
BOOST_REST,1200,0.718,2.1283,0.3966,10,charge,2,12.778,4.259,2.0,2.0,3.5278,3.801,21.3805,07-25-22_08.58_RESTPulse_protocol_HPPC_IN21700_30T_cycle_#1200.mat
BOOST_REST,1200,0.718,2.1283,0.3966,10,charge,2,12.778,4.259,10.0,9.9,3.5278,3.8665,26.5065,07-25-22_08.58_RESTPulse_protocol_HPPC_IN21700_30T_cycle_#1200.mat
BOOST_REST,1200,0.718,2.1283,0.3964,10,discharge,3,-24.493,8.164,2.0,2.0,3.5109,2.937,23.4312,07-25-22_08.58_RESTPulse_protocol_HPPC_IN21700_30T_cycle_#1200.mat
BOOST_REST,1200,0.718,2.1283,0.3964,10,discharge,3,-24.493,8.164,10.0,9.9,3.5109,2.5418,39.5664,07-25-22_08.58_RESTPulse_protocol_HPPC_IN21700_30T_cycle_#1200.mat
BOOST_REST,1200,0.718,2.1283,0.3967,10,charge,3,21.299,7.1,2.0,2.0,3.5352,3.9514,19.5408,07-25-22_08.58_RESTPulse_protocol_HPPC_IN21700_30T_cycle_#1200.mat
BOOST_REST,1200,0.718,2.1283,0.3967,10,charge,3,21.299,7.1,10.0,9.9,3.5352,4.0568,24.4894,07-25-22_08.58_RESTPulse_protocol_HPPC_IN21700_30T_cycle_#1200.mat
BOOST_REST,1200,0.718,2.1283,0.361,11,discharge,0,-2.129,0.71,2.0,2.0,3.4693,3.4101,27.8039,07-25-22_08.58_RESTPulse_protocol_HPPC_IN21700_30T_cycle_#1200.mat
BOOST_REST,1200,0.718,2.1283,0.361,11,discharge,0,-2.129,0.71,10.0,9.9,3.4693,3.3815,41.2361,07-25-22_08.58_RESTPulse_protocol_HPPC_IN21700_30T_cycle_#1200.mat
BOOST_REST,1200,0.718,2.1283,0.361,11,charge,0,1.064,0.355,2.0,2.0,3.4732,3.5015,26.5877,07-25-22_08.58_RESTPulse_protocol_HPPC_IN21700_30T_cycle_#1200.mat
BOOST_REST,1200,0.718,2.1283,0.361,11,charge,0,1.064,0.355,10.0,9.9,3.4732,3.5123,36.7343,07-25-22_08.58_RESTPulse_protocol_HPPC_IN21700_30T_cycle_#1200.mat
BOOST_REST,1200,0.718,2.1283,0.361,11,discharge,1,-8.52,2.84,2.0,2.0,3.4708,3.239,27.2066,07-25-22_08.58_RESTPulse_protocol_HPPC_IN21700_30T_cycle_#1200.mat
BOOST_REST,1200,0.718,2.1283,0.361,11,discharge,1,-8.52,2.84,10.0,9.9,3.4708,3.1152,41.7371,07-25-22_08.58_RESTPulse_protocol_HPPC_IN21700_30T_cycle_#1200.mat
BOOST_REST,1200,0.718,2.1283,0.3611,11,charge,1,4.26,1.42,2.0,2.0,3.4832,3.5899,25.0481,07-25-22_08.58_RESTPulse_protocol_HPPC_IN21700_30T_cycle_#1200.mat
BOOST_REST,1200,0.718,2.1283,0.3611,11,charge,1,4.26,1.42,10.0,9.9,3.4832,3.6219,32.5602,07-25-22_08.58_RESTPulse_protocol_HPPC_IN21700_30T_cycle_#1200.mat
BOOST_REST,1200,0.718,2.1283,0.3609,11,discharge,2,-17.04,5.68,2.0,2.0,3.4722,3.0342,25.7042,07-25-22_08.58_RESTPulse_protocol_HPPC_IN21700_30T_cycle_#1200.mat
BOOST_REST,1200,0.718,2.1283,0.3609,11,discharge,2,-17.04,5.68,10.0,9.9,3.4722,2.7472,42.5469,07-25-22_08.58_RESTPulse_protocol_HPPC_IN21700_30T_cycle_#1200.mat
BOOST_REST,1200,0.718,2.1283,0.3611,11,charge,2,12.78,4.26,2.0,2.0,3.4957,3.771,21.5415,07-25-22_08.58_RESTPulse_protocol_HPPC_IN21700_30T_cycle_#1200.mat
BOOST_REST,1200,0.718,2.1283,0.3611,11,charge,2,12.78,4.26,10.0,9.9,3.4957,3.8345,26.5102,07-25-22_08.58_RESTPulse_protocol_HPPC_IN21700_30T_cycle_#1200.mat
BOOST_REST,1200,0.718,2.1283,0.3609,11,discharge,3,-24.493,8.164,2.0,2.0,3.4741,2.87,24.6642,07-25-22_08.58_RESTPulse_protocol_HPPC_IN21700_30T_cycle_#1200.mat
BOOST_REST,1200,0.718,2.1283,0.3609,11,discharge,3,-24.493,8.164,10.0,9.9,3.4741,2.4998,39.7787,07-25-22_08.58_RESTPulse_protocol_HPPC_IN21700_30T_cycle_#1200.mat
BOOST_REST,1200,0.718,2.1283,0.3612,11,charge,3,21.298,7.099,2.0,2.0,3.5048,3.923,19.6356,07-25-22_08.58_RESTPulse_protocol_HPPC_IN21700_30T_cycle_#1200.mat
BOOST_REST,1200,0.718,2.1283,0.3612,11,charge,3,21.298,7.099,10.0,9.9,3.5048,4.0261,24.4765,07-25-22_08.58_RESTPulse_protocol_HPPC_IN21700_30T_cycle_#1200.mat
BOOST_REST,1200,0.718,2.1283,0.3255,12,discharge,0,-2.129,0.71,2.0,2.0,3.4165,3.3508,30.8567,07-25-22_08.58_RESTPulse_protocol_HPPC_IN21700_30T_cycle_#1200.mat
BOOST_REST,1200,0.718,2.1283,0.3255,12,discharge,0,-2.129,0.71,10.0,9.9,3.4165,3.3141,48.0932,07-25-22_08.58_RESTPulse_protocol_HPPC_IN21700_30T_cycle_#1200.mat
BOOST_REST,1200,0.718,2.1283,0.3255,12,charge,0,1.065,0.355,2.0,2.0,3.4203,3.4525,30.2489,07-25-22_08.58_RESTPulse_protocol_HPPC_IN21700_30T_cycle_#1200.mat
BOOST_REST,1200,0.718,2.1283,0.3255,12,charge,0,1.065,0.355,10.0,9.9,3.4203,3.4672,44.0582,07-25-22_08.58_RESTPulse_protocol_HPPC_IN21700_30T_cycle_#1200.mat
BOOST_REST,1200,0.718,2.1283,0.3255,12,discharge,1,-8.521,2.84,2.0,2.0,3.4193,3.1615,30.2564,07-25-22_08.58_RESTPulse_protocol_HPPC_IN21700_30T_cycle_#1200.mat
BOOST_REST,1200,0.718,2.1283,0.3255,12,discharge,1,-8.521,2.84,10.0,9.9,3.4193,2.9958,49.7037,07-25-22_08.58_RESTPulse_protocol_HPPC_IN21700_30T_cycle_#1200.mat
BOOST_REST,1200,0.718,2.1283,0.3256,12,charge,1,4.258,1.419,2.0,1.9,3.4349,3.5509,27.2416,07-25-22_08.58_RESTPulse_protocol_HPPC_IN21700_30T_cycle_#1200.mat
BOOST_REST,1200,0.718,2.1283,0.3256,12,charge,1,4.258,1.419,10.0,9.9,3.4349,3.5952,37.645,07-25-22_08.58_RESTPulse_protocol_HPPC_IN21700_30T_cycle_#1200.mat
BOOST_REST,1200,0.718,2.1283,0.3254,12,discharge,2,-17.038,5.679,2.0,2.0,3.4226,2.9328,28.7475,07-25-22_08.58_RESTPulse_protocol_HPPC_IN21700_30T_cycle_#1200.mat
BOOST_REST,1200,0.718,2.1283,0.3254,12,discharge,2,-17.038,5.679,10.0,9.9,3.4226,2.4997,54.1672,07-25-22_08.58_RESTPulse_protocol_HPPC_IN21700_30T_cycle_#1200.mat
BOOST_REST,1200,0.718,2.1283,0.3257,12,charge,2,12.777,4.259,2.0,2.0,3.4567,3.7495,22.9162,07-25-22_08.58_RESTPulse_protocol_HPPC_IN21700_30T_cycle_#1200.mat
BOOST_REST,1200,0.718,2.1283,0.3257,12,charge,2,12.777,4.259,10.0,9.9,3.4567,3.8176,28.2461,07-25-22_08.58_RESTPulse_protocol_HPPC_IN21700_30T_cycle_#1200.mat
BOOST_REST,1200,0.718,2.1283,0.3253,12,discharge,3,-24.056,8.019,2.0,2.0,3.4263,2.7481,28.1926,07-25-22_08.58_RESTPulse_protocol_HPPC_IN21700_30T_cycle_#1200.mat
BOOST_REST,1200,0.718,2.1283,0.3253,12,discharge,3,-24.056,8.019,10.0,9.9,3.4263,2.4998,38.5143,07-25-22_08.58_RESTPulse_protocol_HPPC_IN21700_30T_cycle_#1200.mat
BOOST_REST,1200,0.718,2.1283,0.3257,12,charge,3,21.299,7.1,2.0,2.0,3.4653,3.903,20.5503,07-25-22_08.58_RESTPulse_protocol_HPPC_IN21700_30T_cycle_#1200.mat
BOOST_REST,1200,0.718,2.1283,0.3257,12,charge,3,21.299,7.1,10.0,9.9,3.4653,4.0056,25.3674,07-25-22_08.58_RESTPulse_protocol_HPPC_IN21700_30T_cycle_#1200.mat
BOOST_REST,1237,0.70998,2.10453,1.0,0,discharge,0,-2.107,0.702,2.0,2.0,4.1043,4.0332,33.7479,07-31-22_07.23_RESTPulse_protocol_HPPC_IN21700_30T_cycle_#1237.mat
BOOST_REST,1237,0.70998,2.10453,1.0,0,discharge,0,-2.107,0.702,10.0,9.7,4.1043,4.0101,44.7124,07-31-22_07.23_RESTPulse_protocol_HPPC_IN21700_30T_cycle_#1237.mat
BOOST_REST,1237,0.70998,2.10453,1.0,0,charge,0,1.055,0.352,2.0,2.0,4.1207,4.1637,40.7699,07-31-22_07.23_RESTPulse_protocol_HPPC_IN21700_30T_cycle_#1237.mat
BOOST_REST,1237,0.70998,2.10453,1.0,0,charge,0,1.055,0.352,10.0,9.9,4.1207,4.1797,55.9401,07-31-22_07.23_RESTPulse_protocol_HPPC_IN21700_30T_cycle_#1237.mat
BOOST_REST,1237,0.70998,2.10453,0.9999,0,discharge,1,-8.428,2.809,2.0,2.0,4.1142,3.8311,33.5888,07-31-22_07.23_RESTPulse_protocol_HPPC_IN21700_30T_cycle_#1237.mat
BOOST_REST,1237,0.70998,2.10453,0.9999,0,discharge,1,-8.428,2.809,10.0,9.9,4.1142,3.7809,39.5449,07-31-22_07.23_RESTPulse_protocol_HPPC_IN21700_30T_cycle_#1237.mat
BOOST_REST,1237,0.70998,2.10453,1.0,0,charge,1,1.551,0.517,2.0,2.0,4.1261,4.2,47.6528,07-31-22_07.23_RESTPulse_protocol_HPPC_IN21700_30T_cycle_#1237.mat
BOOST_REST,1237,0.70998,2.10453,1.0,0,charge,1,1.551,0.517,10.0,9.9,4.1261,4.2,47.6528,07-31-22_07.23_RESTPulse_protocol_HPPC_IN21700_30T_cycle_#1237.mat
BOOST_REST,1237,0.70998,2.10453,0.9999,0,discharge,2,-16.855,5.618,2.0,2.0,4.113,3.6273,28.8164,07-31-22_07.23_RESTPulse_protocol_HPPC_IN21700_30T_cycle_#1237.mat
BOOST_REST,1237,0.70998,2.10453,0.9999,0,discharge,2,-16.855,5.618,10.0,9.9,4.113,3.523,35.0044,07-31-22_07.23_RESTPulse_protocol_HPPC_IN21700_30T_cycle_#1237.mat
BOOST_REST,1237,0.70998,2.10453,1.0,0,charge,2,1.417,0.472,2.0,1.9,4.1327,4.2,47.4847,07-31-22_07.23_RESTPulse_protocol_HPPC_IN21700_30T_cycle_#1237.mat
BOOST_REST,1237,0.70998,2.10453,1.0,0,charge,2,1.417,0.472,10.0,9.9,4.1327,4.2,47.4847,07-31-22_07.23_RESTPulse_protocol_HPPC_IN21700_30T_cycle_#1237.mat
BOOST_REST,1237,0.70998,2.10453,0.9998,0,discharge,3,-24.23,8.077,2.0,1.9,4.1132,3.4743,26.3681,07-31-22_07.23_RESTPulse_protocol_HPPC_IN21700_30T_cycle_#1237.mat
BOOST_REST,1237,0.70998,2.10453,0.9998,0,discharge,3,-24.23,8.077,10.0,9.9,4.1132,3.2944,33.7928,07-31-22_07.23_RESTPulse_protocol_HPPC_IN21700_30T_cycle_#1237.mat
BOOST_REST,1237,0.70998,2.10453,1.0,0,charge,3,1.26,0.42,2.0,2.0,4.1396,4.1999,47.8685,07-31-22_07.23_RESTPulse_protocol_HPPC_IN21700_30T_cycle_#1237.mat
BOOST_REST,1237,0.70998,2.10453,1.0,0,charge,3,1.26,0.42,10.0,9.9,4.1396,4.1999,47.8685,07-31-22_07.23_RESTPulse_protocol_HPPC_IN21700_30T_cycle_#1237.mat
BOOST_REST,1237,0.70998,2.10453,0.9649,1,discharge,0,-2.107,0.702,2.0,2.0,4.0757,4.0016,35.1702,07-31-22_07.23_RESTPulse_protocol_HPPC_IN21700_30T_cycle_#1237.mat
BOOST_REST,1237,0.70998,2.10453,0.9649,1,discharge,0,-2.107,0.702,10.0,9.9,4.0757,3.9816,44.6628,07-31-22_07.23_RESTPulse_protocol_HPPC_IN21700_30T_cycle_#1237.mat
BOOST_REST,1237,0.70998,2.10453,0.9649,1,charge,0,1.055,0.352,2.0,2.0,4.0784,4.1153,34.9863,07-31-22_07.23_RESTPulse_protocol_HPPC_IN21700_30T_cycle_#1237.mat
BOOST_REST,1237,0.70998,2.10453,0.9649,1,charge,0,1.055,0.352,10.0,9.9,4.0784,4.1247,43.8987,07-31-22_07.23_RESTPulse_protocol_HPPC_IN21700_30T_cycle_#1237.mat
BOOST_REST,1237,0.70998,2.10453,0.9648,1,discharge,1,-8.428,2.809,2.0,2.0,4.076,3.8156,30.8952,07-31-22_07.23_RESTPulse_protocol_HPPC_IN21700_30T_cycle_#1237.mat
BOOST_REST,1237,0.70998,2.10453,0.9648,1,discharge,1,-8.428,2.809,10.0,9.9,4.076,3.7625,37.1952,07-31-22_07.23_RESTPulse_protocol_HPPC_IN21700_30T_cycle_#1237.mat
BOOST_REST,1237,0.70998,2.10453,0.9649,1,charge,1,3.082,1.027,2.0,2.0,4.0837,4.2001,37.7738,07-31-22_07.23_RESTPulse_protocol_HPPC_IN21700_30T_cycle_#1237.mat
BOOST_REST,1237,0.70998,2.10453,0.9649,1,charge,1,3.082,1.027,10.0,9.9,4.0837,4.2,37.7414,07-31-22_07.23_RESTPulse_protocol_HPPC_IN21700_30T_cycle_#1237.mat
BOOST_REST,1237,0.70998,2.10453,0.9647,1,discharge,2,-16.855,5.618,2.0,2.0,4.0767,3.624,26.8585,07-31-22_07.23_RESTPulse_protocol_HPPC_IN21700_30T_cycle_#1237.mat
BOOST_REST,1237,0.70998,2.10453,0.9647,1,discharge,2,-16.855,5.618,10.0,9.9,4.0767,3.5103,33.6043,07-31-22_07.23_RESTPulse_protocol_HPPC_IN21700_30T_cycle_#1237.mat
BOOST_REST,1237,0.70998,2.10453,0.965,1,charge,2,2.951,0.984,2.0,2.0,4.0891,4.2001,37.6156,07-31-22_07.23_RESTPulse_protocol_HPPC_IN21700_30T_cycle_#1237.mat
BOOST_REST,1237,0.70998,2.10453,0.965,1,charge,2,2.951,0.984,10.0,9.9,4.0891,4.2,37.5818,07-31-22_07.23_RESTPulse_protocol_HPPC_IN21700_30T_cycle_#1237.mat
BOOST_REST,1237,0.70998,2.10453,0.9647,1,discharge,3,-24.231,8.077,2.0,2.0,4.0789,3.4771,24.836,07-31-22_07.23_RESTPulse_protocol_HPPC_IN21700_30T_cycle_#1237.mat
BOOST_REST,1237,0.70998,2.10453,0.9647,1,discharge,3,-24.231,8.077,10.0,9.9,4.0789,3.2881,32.6359,07-31-22_07.23_RESTPulse_protocol_HPPC_IN21700_30T_cycle_#1237.mat
BOOST_REST,1237,0.70998,2.10453,0.965,1,charge,3,2.78,0.927,2.0,2.0,4.0942,4.2,38.0548,07-31-22_07.23_RESTPulse_protocol_HPPC_IN21700_30T_cycle_#1237.mat
BOOST_REST,1237,0.70998,2.10453,0.965,1,charge,3,2.78,0.927,10.0,9.9,4.0942,4.2,38.0548,07-31-22_07.23_RESTPulse_protocol_HPPC_IN21700_30T_cycle_#1237.mat
BOOST_REST,1237,0.70998,2.10453,0.9298,2,discharge,0,-2.109,0.703,2.0,2.0,4.0471,3.9834,30.2053,07-31-22_07.23_RESTPulse_protocol_HPPC_IN21700_30T_cycle_#1237.mat
BOOST_REST,1237,0.70998,2.10453,0.9298,2,discharge,0,-2.109,0.703,10.0,9.9,4.0471,3.9653,38.788,07-31-22_07.23_RESTPulse_protocol_HPPC_IN21700_30T_cycle_#1237.mat
BOOST_REST,1237,0.70998,2.10453,0.9298,2,charge,0,1.055,0.352,2.0,1.9,4.05,4.0819,30.2484,07-31-22_07.23_RESTPulse_protocol_HPPC_IN21700_30T_cycle_#1237.mat
BOOST_REST,1237,0.70998,2.10453,0.9298,2,charge,0,1.055,0.352,10.0,9.9,4.05,4.0899,37.8342,07-31-22_07.23_RESTPulse_protocol_HPPC_IN21700_30T_cycle_#1237.mat
BOOST_REST,1237,0.70998,2.10453,0.9297,2,discharge,1,-8.428,2.809,2.0,2.0,4.0485,3.813,27.9419,07-31-22_07.23_RESTPulse_protocol_HPPC_IN21700_30T_cycle_#1237.mat
BOOST_REST,1237,0.70998,2.10453,0.9297,2,discharge,1,-8.428,2.809,10.0,9.9,4.0485,3.7581,34.4558,07-31-22_07.23_RESTPulse_protocol_HPPC_IN21700_30T_cycle_#1237.mat
BOOST_REST,1237,0.70998,2.10453,0.9298,2,charge,1,4.212,1.404,2.0,2.0,4.0549,4.1777,29.1534,07-31-22_07.23_RESTPulse_protocol_HPPC_IN21700_30T_cycle_#1237.mat
BOOST_REST,1237,0.70998,2.10453,0.9298,2,charge,1,4.212,1.404,10.0,9.9,4.0549,4.2,34.4476,07-31-22_07.23_RESTPulse_protocol_HPPC_IN21700_30T_cycle_#1237.mat
BOOST_REST,1237,0.70998,2.10453,0.9296,2,discharge,2,-16.855,5.618,2.0,2.0,4.0482,3.6226,25.2507,07-31-22_07.23_RESTPulse_protocol_HPPC_IN21700_30T_cycle_#1237.mat
BOOST_REST,1237,0.70998,2.10453,0.9296,2,discharge,2,-16.855,5.618,10.0,9.9,4.0482,3.5044,32.2634,07-31-22_07.23_RESTPulse_protocol_HPPC_IN21700_30T_cycle_#1237.mat
BOOST_REST,1237,0.70998,2.10453,0.9299,2,charge,2,4.305,1.435,2.0,1.9,4.0602,4.1999,32.4476,07-31-22_07.23_RESTPulse_protocol_HPPC_IN21700_30T_cycle_#1237.mat
BOOST_REST,1237,0.70998,2.10453,0.9299,2,charge,2,4.305,1.435,10.0,9.9,4.0602,4.2,32.4709,07-31-22_07.23_RESTPulse_protocol_HPPC_IN21700_30T_cycle_#1237.mat
BOOST_REST,1237,0.70998,2.10453,0.9296,2,discharge,3,-24.229,8.076,2.0,2.0,4.0497,3.4691,23.963,07-31-22_07.23_RESTPulse_protocol_HPPC_IN21700_30T_cycle_#1237.mat
BOOST_REST,1237,0.70998,2.10453,0.9296,2,discharge,3,-24.229,8.076,10.0,9.9,4.0497,3.2713,32.1268,07-31-22_07.23_RESTPulse_protocol_HPPC_IN21700_30T_cycle_#1237.mat
BOOST_REST,1237,0.70998,2.10453,0.9299,2,charge,3,4.068,1.356,2.0,2.0,4.065,4.2001,33.2088,07-31-22_07.23_RESTPulse_protocol_HPPC_IN21700_30T_cycle_#1237.mat
BOOST_REST,1237,0.70998,2.10453,0.9299,2,charge,3,4.068,1.356,10.0,9.9,4.065,4.2001,33.2088,07-31-22_07.23_RESTPulse_protocol_HPPC_IN21700_30T_cycle_#1237.mat
BOOST_REST,1237,0.70998,2.10453,0.8595,3,discharge,0,-2.107,0.702,2.0,2.0,3.9676,3.9107,27.0065,07-31-22_07.23_RESTPulse_protocol_HPPC_IN21700_30T_cycle_#1237.mat
BOOST_REST,1237,0.70998,2.10453,0.8595,3,discharge,0,-2.107,0.702,10.0,9.9,3.9676,3.8915,36.1194,07-31-22_07.23_RESTPulse_protocol_HPPC_IN21700_30T_cycle_#1237.mat
BOOST_REST,1237,0.70998,2.10453,0.8596,3,charge,0,1.053,0.351,2.0,2.0,3.9694,3.9983,27.4558,07-31-22_07.23_RESTPulse_protocol_HPPC_IN21700_30T_cycle_#1237.mat
BOOST_REST,1237,0.70998,2.10453,0.8596,3,charge,0,1.053,0.351,10.0,9.9,3.9694,4.0069,35.6261,07-31-22_07.23_RESTPulse_protocol_HPPC_IN21700_30T_cycle_#1237.mat
BOOST_REST,1237,0.70998,2.10453,0.8595,3,discharge,1,-8.429,2.81,2.0,1.9,3.9689,3.7541,25.4844,07-31-22_07.23_RESTPulse_protocol_HPPC_IN21700_30T_cycle_#1237.mat
BOOST_REST,1237,0.70998,2.10453,0.8595,3,discharge,1,-8.429,2.81,10.0,9.9,3.9689,3.6908,32.9944,07-31-22_07.23_RESTPulse_protocol_HPPC_IN21700_30T_cycle_#1237.mat
BOOST_REST,1237,0.70998,2.10453,0.8596,3,charge,1,4.214,1.405,2.0,2.0,3.9764,4.0854,25.8662,07-31-22_07.23_RESTPulse_protocol_HPPC_IN21700_30T_cycle_#1237.mat
BOOST_REST,1237,0.70998,2.10453,0.8596,3,charge,1,4.214,1.405,10.0,9.9,3.9764,4.115,32.8904,07-31-22_07.23_RESTPulse_protocol_HPPC_IN21700_30T_cycle_#1237.mat
BOOST_REST,1237,0.70998,2.10453,0.8594,3,discharge,2,-16.853,5.618,2.0,2.0,3.97,3.5714,23.6516,07-31-22_07.23_RESTPulse_protocol_HPPC_IN21700_30T_cycle_#1237.mat
BOOST_REST,1237,0.70998,2.10453,0.8594,3,discharge,2,-16.853,5.618,10.0,9.9,3.97,3.4459,31.0983,07-31-22_07.23_RESTPulse_protocol_HPPC_IN21700_30T_cycle_#1237.mat
BOOST_REST,1237,0.70998,2.10453,0.8596,3,charge,2,8.014,2.671,2.0,2.0,3.9829,4.2002,27.1137,07-31-22_07.23_RESTPulse_protocol_HPPC_IN21700_30T_cycle_#1237.mat
BOOST_REST,1237,0.70998,2.10453,0.8596,3,charge,2,8.014,2.671,10.0,9.9,3.9829,4.2002,27.1137,07-31-22_07.23_RESTPulse_protocol_HPPC_IN21700_30T_cycle_#1237.mat
BOOST_REST,1237,0.70998,2.10453,0.8593,3,discharge,3,-24.229,8.076,2.0,2.0,3.9717,3.4278,22.4483,07-31-22_07.23_RESTPulse_protocol_HPPC_IN21700_30T_cycle_#1237.mat
BOOST_REST,1237,0.70998,2.10453,0.8593,3,discharge,3,-24.229,8.076,10.0,9.9,3.9717,3.2231,30.8969,07-31-22_07.23_RESTPulse_protocol_HPPC_IN21700_30T_cycle_#1237.mat
BOOST_REST,1237,0.70998,2.10453,0.8597,3,charge,3,7.922,2.641,2.0,1.9,3.9883,4.1999,26.7118,07-31-22_07.23_RESTPulse_protocol_HPPC_IN21700_30T_cycle_#1237.mat
BOOST_REST,1237,0.70998,2.10453,0.8597,3,charge,3,7.922,2.641,10.0,9.9,3.9883,4.2002,26.7496,07-31-22_07.23_RESTPulse_protocol_HPPC_IN21700_30T_cycle_#1237.mat
BOOST_REST,1237,0.70998,2.10453,0.7893,4,discharge,0,-2.107,0.702,2.0,2.0,3.8877,3.8368,24.1576,07-31-22_07.23_RESTPulse_protocol_HPPC_IN21700_30T_cycle_#1237.mat
BOOST_REST,1237,0.70998,2.10453,0.7893,4,discharge,0,-2.107,0.702,10.0,9.9,3.8877,3.8219,31.2292,07-31-22_07.23_RESTPulse_protocol_HPPC_IN21700_30T_cycle_#1237.mat
BOOST_REST,1237,0.70998,2.10453,0.7893,4,charge,0,1.053,0.351,2.0,2.0,3.8896,3.9146,23.7507,07-31-22_07.23_RESTPulse_protocol_HPPC_IN21700_30T_cycle_#1237.mat
BOOST_REST,1237,0.70998,2.10453,0.7893,4,charge,0,1.053,0.351,10.0,9.9,3.8896,3.9213,30.1159,07-31-22_07.23_RESTPulse_protocol_HPPC_IN21700_30T_cycle_#1237.mat
BOOST_REST,1237,0.70998,2.10453,0.7892,4,discharge,1,-8.428,2.809,2.0,2.0,3.8888,3.6931,23.2197,07-31-22_07.23_RESTPulse_protocol_HPPC_IN21700_30T_cycle_#1237.mat
BOOST_REST,1237,0.70998,2.10453,0.7892,4,discharge,1,-8.428,2.809,10.0,9.9,3.8888,3.6388,29.6623,07-31-22_07.23_RESTPulse_protocol_HPPC_IN21700_30T_cycle_#1237.mat
BOOST_REST,1237,0.70998,2.10453,0.7893,4,charge,1,4.212,1.404,2.0,2.0,3.8942,3.9917,23.1465,07-31-22_07.23_RESTPulse_protocol_HPPC_IN21700_30T_cycle_#1237.mat
BOOST_REST,1237,0.70998,2.10453,0.7893,4,charge,1,4.212,1.404,10.0,9.9,3.8942,4.015,28.6779,07-31-22_07.23_RESTPulse_protocol_HPPC_IN21700_30T_cycle_#1237.mat
BOOST_REST,1237,0.70998,2.10453,0.7892,4,discharge,2,-16.855,5.618,2.0,2.0,3.8897,3.5219,21.8214,07-31-22_07.23_RESTPulse_protocol_HPPC_IN21700_30T_cycle_#1237.mat
BOOST_REST,1237,0.70998,2.10453,0.7892,4,discharge,2,-16.855,5.618,10.0,9.9,3.8897,3.4038,28.8282,07-31-22_07.23_RESTPulse_protocol_HPPC_IN21700_30T_cycle_#1237.mat
BOOST_REST,1237,0.70998,2.10453,0.7894,4,charge,2,12.641,4.214,2.0,2.0,3.8989,4.1682,21.3037,07-31-22_07.23_RESTPulse_protocol_HPPC_IN21700_30T_cycle_#1237.mat
BOOST_REST,1237,0.70998,2.10453,0.7894,4,charge,2,12.641,4.214,10.0,9.9,3.8989,4.2,23.8193,07-31-22_07.23_RESTPulse_protocol_HPPC_IN21700_30T_cycle_#1237.mat
BOOST_REST,1237,0.70998,2.10453,0.7891,4,discharge,3,-24.228,8.076,2.0,2.0,3.8905,3.3859,20.8271,07-31-22_07.23_RESTPulse_protocol_HPPC_IN21700_30T_cycle_#1237.mat
BOOST_REST,1237,0.70998,2.10453,0.7891,4,discharge,3,-24.228,8.076,10.0,9.9,3.8905,3.1896,28.9293,07-31-22_07.23_RESTPulse_protocol_HPPC_IN21700_30T_cycle_#1237.mat
BOOST_REST,1237,0.70998,2.10453,0.7895,4,charge,3,12.847,4.282,2.0,2.0,3.9023,4.2001,23.1805,07-31-22_07.23_RESTPulse_protocol_HPPC_IN21700_30T_cycle_#1237.mat
BOOST_REST,1237,0.70998,2.10453,0.7895,4,charge,3,12.847,4.282,10.0,9.9,3.9023,4.2,23.1727,07-31-22_07.23_RESTPulse_protocol_HPPC_IN21700_30T_cycle_#1237.mat
BOOST_REST,1237,0.70998,2.10453,0.719,5,discharge,0,-2.107,0.702,2.0,2.0,3.8301,3.7795,24.0152,07-31-22_07.23_RESTPulse_protocol_HPPC_IN21700_30T_cycle_#1237.mat
BOOST_REST,1237,0.70998,2.10453,0.719,5,discharge,0,-2.107,0.702,10.0,9.9,3.8301,3.7636,31.5615,07-31-22_07.23_RESTPulse_protocol_HPPC_IN21700_30T_cycle_#1237.mat
BOOST_REST,1237,0.70998,2.10453,0.7191,5,charge,0,1.054,0.351,2.0,1.9,3.8322,3.857,23.5183,07-31-22_07.23_RESTPulse_protocol_HPPC_IN21700_30T_cycle_#1237.mat
BOOST_REST,1237,0.70998,2.10453,0.7191,5,charge,0,1.054,0.351,10.0,9.9,3.8322,3.8639,30.0616,07-31-22_07.23_RESTPulse_protocol_HPPC_IN21700_30T_cycle_#1237.mat
BOOST_REST,1237,0.70998,2.10453,0.719,5,discharge,1,-8.429,2.81,2.0,1.9,3.8311,3.6362,23.1237,07-31-22_07.23_RESTPulse_protocol_HPPC_IN21700_30T_cycle_#1237.mat
BOOST_REST,1237,0.70998,2.10453,0.719,5,discharge,1,-8.429,2.81,10.0,9.9,3.8311,3.5752,30.3609,07-31-22_07.23_RESTPulse_protocol_HPPC_IN21700_30T_cycle_#1237.mat
BOOST_REST,1237,0.70998,2.10453,0.7191,5,charge,1,4.212,1.404,2.0,2.0,3.8376,3.9344,22.9803,07-31-22_07.23_RESTPulse_protocol_HPPC_IN21700_30T_cycle_#1237.mat
BOOST_REST,1237,0.70998,2.10453,0.7191,5,charge,1,4.212,1.404,10.0,9.9,3.8376,3.9571,28.3693,07-31-22_07.23_RESTPulse_protocol_HPPC_IN21700_30T_cycle_#1237.mat
BOOST_REST,1237,0.70998,2.10453,0.7189,5,discharge,2,-16.854,5.618,2.0,1.9,3.8321,3.4632,21.888,07-31-22_07.23_RESTPulse_protocol_HPPC_IN21700_30T_cycle_#1237.mat
BOOST_REST,1237,0.70998,2.10453,0.7189,5,discharge,2,-16.854,5.618,10.0,9.9,3.8321,3.3336,29.5775,07-31-22_07.23_RESTPulse_protocol_HPPC_IN21700_30T_cycle_#1237.mat
BOOST_REST,1237,0.70998,2.10453,0.7192,5,charge,2,12.642,4.214,2.0,2.0,3.8425,4.1096,21.128,07-31-22_07.23_RESTPulse_protocol_HPPC_IN21700_30T_cycle_#1237.mat
BOOST_REST,1237,0.70998,2.10453,0.7192,5,charge,2,12.642,4.214,10.0,9.9,3.8425,4.1665,25.6289,07-31-22_07.23_RESTPulse_protocol_HPPC_IN21700_30T_cycle_#1237.mat
BOOST_REST,1237,0.70998,2.10453,0.7189,5,discharge,3,-24.232,8.077,2.0,2.0,3.8323,3.322,21.0589,07-31-22_07.23_RESTPulse_protocol_HPPC_IN21700_30T_cycle_#1237.mat
BOOST_REST,1237,0.70998,2.10453,0.7189,5,discharge,3,-24.232,8.077,10.0,9.9,3.8323,3.1129,29.688,07-31-22_07.23_RESTPulse_protocol_HPPC_IN21700_30T_cycle_#1237.mat
BOOST_REST,1237,0.70998,2.10453,0.7192,5,charge,3,15.935,5.312,2.0,2.0,3.8466,4.2,22.1776,07-31-22_07.23_RESTPulse_protocol_HPPC_IN21700_30T_cycle_#1237.mat
BOOST_REST,1237,0.70998,2.10453,0.7192,5,charge,3,15.935,5.312,10.0,9.9,3.8466,4.1999,22.1713,07-31-22_07.23_RESTPulse_protocol_HPPC_IN21700_30T_cycle_#1237.mat
BOOST_REST,1237,0.70998,2.10453,0.6488,6,discharge,0,-2.11,0.703,2.0,2.0,3.7586,3.709,23.5082,07-31-22_07.23_RESTPulse_protocol_HPPC_IN21700_30T_cycle_#1237.mat
BOOST_REST,1237,0.70998,2.10453,0.6488,6,discharge,0,-2.11,0.703,10.0,9.9,3.7586,3.6923,31.4233,07-31-22_07.23_RESTPulse_protocol_HPPC_IN21700_30T_cycle_#1237.mat
BOOST_REST,1237,0.70998,2.10453,0.6489,6,charge,0,1.054,0.351,2.0,1.9,3.761,3.785,22.7596,07-31-22_07.23_RESTPulse_protocol_HPPC_IN21700_30T_cycle_#1237.mat
BOOST_REST,1237,0.70998,2.10453,0.6489,6,charge,0,1.054,0.351,10.0,9.9,3.761,3.7926,29.9668,07-31-22_07.23_RESTPulse_protocol_HPPC_IN21700_30T_cycle_#1237.mat
BOOST_REST,1237,0.70998,2.10453,0.6488,6,discharge,1,-8.428,2.809,2.0,2.0,3.76,3.5677,22.8154,07-31-22_07.23_RESTPulse_protocol_HPPC_IN21700_30T_cycle_#1237.mat
BOOST_REST,1237,0.70998,2.10453,0.6488,6,discharge,1,-8.428,2.809,10.0,9.9,3.76,3.5058,30.1596,07-31-22_07.23_RESTPulse_protocol_HPPC_IN21700_30T_cycle_#1237.mat
BOOST_REST,1237,0.70998,2.10453,0.6489,6,charge,1,4.214,1.405,2.0,2.0,3.7669,3.8618,22.5218,07-31-22_07.23_RESTPulse_protocol_HPPC_IN21700_30T_cycle_#1237.mat
BOOST_REST,1237,0.70998,2.10453,0.6489,6,charge,1,4.214,1.405,10.0,9.9,3.7669,3.888,28.7396,07-31-22_07.23_RESTPulse_protocol_HPPC_IN21700_30T_cycle_#1237.mat
BOOST_REST,1237,0.70998,2.10453,0.6487,6,discharge,2,-16.855,5.618,2.0,2.0,3.7605,3.3975,21.5366,07-31-22_07.23_RESTPulse_protocol_HPPC_IN21700_30T_cycle_#1237.mat
BOOST_REST,1237,0.70998,2.10453,0.6487,6,discharge,2,-16.855,5.618,10.0,9.9,3.7605,3.27,29.1012,07-31-22_07.23_RESTPulse_protocol_HPPC_IN21700_30T_cycle_#1237.mat
BOOST_REST,1237,0.70998,2.10453,0.649,6,charge,2,12.642,4.214,2.0,2.0,3.7723,4.0355,20.8195,07-31-22_07.23_RESTPulse_protocol_HPPC_IN21700_30T_cycle_#1237.mat
BOOST_REST,1237,0.70998,2.10453,0.649,6,charge,2,12.642,4.214,10.0,9.9,3.7723,4.0958,25.5893,07-31-22_07.23_RESTPulse_protocol_HPPC_IN21700_30T_cycle_#1237.mat
BOOST_REST,1237,0.70998,2.10453,0.6487,6,discharge,3,-24.23,8.077,2.0,1.9,3.7624,3.265,20.5283,07-31-22_07.23_RESTPulse_protocol_HPPC_IN21700_30T_cycle_#1237.mat
BOOST_REST,1237,0.70998,2.10453,0.6487,6,discharge,3,-24.23,8.077,10.0,9.9,3.7624,3.0566,29.1292,07-31-22_07.23_RESTPulse_protocol_HPPC_IN21700_30T_cycle_#1237.mat
BOOST_REST,1237,0.70998,2.10453,0.649,6,charge,3,19.547,6.516,2.0,2.0,3.7784,4.1898,21.0467,07-31-22_07.23_RESTPulse_protocol_HPPC_IN21700_30T_cycle_#1237.mat
BOOST_REST,1237,0.70998,2.10453,0.649,6,charge,3,19.547,6.516,10.0,9.9,3.7784,4.2,21.5685,07-31-22_07.23_RESTPulse_protocol_HPPC_IN21700_30T_cycle_#1237.mat
BOOST_REST,1237,0.70998,2.10453,0.5786,7,discharge,0,-2.107,0.702,2.0,2.0,3.678,3.6267,24.3463,07-31-22_07.23_RESTPulse_protocol_HPPC_IN21700_30T_cycle_#1237.mat
BOOST_REST,1237,0.70998,2.10453,0.5786,7,discharge,0,-2.107,0.702,10.0,9.9,3.678,3.6095,32.5091,07-31-22_07.23_RESTPulse_protocol_HPPC_IN21700_30T_cycle_#1237.mat
BOOST_REST,1237,0.70998,2.10453,0.5786,7,charge,0,1.053,0.351,2.0,2.0,3.6796,3.7055,24.6034,07-31-22_07.23_RESTPulse_protocol_HPPC_IN21700_30T_cycle_#1237.mat
BOOST_REST,1237,0.70998,2.10453,0.5786,7,charge,0,1.053,0.351,10.0,9.9,3.6796,3.713,31.7279,07-31-22_07.23_RESTPulse_protocol_HPPC_IN21700_30T_cycle_#1237.mat
BOOST_REST,1237,0.70998,2.10453,0.5785,7,discharge,1,-8.429,2.81,2.0,2.0,3.6794,3.4812,23.5138,07-31-22_07.23_RESTPulse_protocol_HPPC_IN21700_30T_cycle_#1237.mat
BOOST_REST,1237,0.70998,2.10453,0.5785,7,discharge,1,-8.429,2.81,10.0,9.9,3.6794,3.4192,30.8693,07-31-22_07.23_RESTPulse_protocol_HPPC_IN21700_30T_cycle_#1237.mat
BOOST_REST,1237,0.70998,2.10453,0.5787,7,charge,1,4.214,1.405,2.0,1.9,3.6867,3.7838,23.0411,07-31-22_07.23_RESTPulse_protocol_HPPC_IN21700_30T_cycle_#1237.mat
BOOST_REST,1237,0.70998,2.10453,0.5787,7,charge,1,4.214,1.405,10.0,9.9,3.6867,3.8128,29.9226,07-31-22_07.23_RESTPulse_protocol_HPPC_IN21700_30T_cycle_#1237.mat
BOOST_REST,1237,0.70998,2.10453,0.5785,7,discharge,2,-16.856,5.619,2.0,2.0,3.6798,3.307,22.1168,07-31-22_07.23_RESTPulse_protocol_HPPC_IN21700_30T_cycle_#1237.mat
BOOST_REST,1237,0.70998,2.10453,0.5785,7,discharge,2,-16.856,5.619,10.0,9.9,3.6798,3.1773,29.8113,07-31-22_07.23_RESTPulse_protocol_HPPC_IN21700_30T_cycle_#1237.mat
BOOST_REST,1237,0.70998,2.10453,0.5787,7,charge,2,12.641,4.214,2.0,2.0,3.6937,3.9637,21.3591,07-31-22_07.23_RESTPulse_protocol_HPPC_IN21700_30T_cycle_#1237.mat
BOOST_REST,1237,0.70998,2.10453,0.5787,7,charge,2,12.641,4.214,10.0,9.9,3.6937,4.0314,26.7147,07-31-22_07.23_RESTPulse_protocol_HPPC_IN21700_30T_cycle_#1237.mat
BOOST_REST,1237,0.70998,2.10453,0.5784,7,discharge,3,-24.232,8.077,2.0,2.0,3.6816,3.1667,21.2488,07-31-22_07.23_RESTPulse_protocol_HPPC_IN21700_30T_cycle_#1237.mat
BOOST_REST,1237,0.70998,2.10453,0.5784,7,discharge,3,-24.232,8.077,10.0,9.9,3.6816,2.9521,30.1048,07-31-22_07.23_RESTPulse_protocol_HPPC_IN21700_30T_cycle_#1237.mat
BOOST_REST,1237,0.70998,2.10453,0.5788,7,charge,3,21.066,7.022,2.0,2.0,3.7001,4.1196,19.9136,07-31-22_07.23_RESTPulse_protocol_HPPC_IN21700_30T_cycle_#1237.mat
BOOST_REST,1237,0.70998,2.10453,0.5788,7,charge,3,21.066,7.022,10.0,9.9,3.7001,4.2002,23.7397,07-31-22_07.23_RESTPulse_protocol_HPPC_IN21700_30T_cycle_#1237.mat
BOOST_REST,1237,0.70998,2.10453,0.5084,8,discharge,0,-2.107,0.702,2.0,2.0,3.6068,3.5552,24.491,07-31-22_07.23_RESTPulse_protocol_HPPC_IN21700_30T_cycle_#1237.mat
BOOST_REST,1237,0.70998,2.10453,0.5084,8,discharge,0,-2.107,0.702,10.0,9.9,3.6068,3.5378,32.7495,07-31-22_07.23_RESTPulse_protocol_HPPC_IN21700_30T_cycle_#1237.mat
BOOST_REST,1237,0.70998,2.10453,0.5084,8,charge,0,1.055,0.352,2.0,2.0,3.6089,3.6341,23.8953,07-31-22_07.23_RESTPulse_protocol_HPPC_IN21700_30T_cycle_#1237.mat
BOOST_REST,1237,0.70998,2.10453,0.5084,8,charge,0,1.055,0.352,10.0,9.9,3.6089,3.6411,30.5329,07-31-22_07.23_RESTPulse_protocol_HPPC_IN21700_30T_cycle_#1237.mat
BOOST_REST,1237,0.70998,2.10453,0.5083,8,discharge,1,-8.428,2.809,2.0,1.9,3.6083,3.4107,23.4445,07-31-22_07.23_RESTPulse_protocol_HPPC_IN21700_30T_cycle_#1237.mat
BOOST_REST,1237,0.70998,2.10453,0.5083,8,discharge,1,-8.428,2.809,10.0,9.9,3.6083,3.3447,31.2752,07-31-22_07.23_RESTPulse_protocol_HPPC_IN21700_30T_cycle_#1237.mat
BOOST_REST,1237,0.70998,2.10453,0.5084,8,charge,1,4.214,1.405,2.0,2.0,3.6148,3.7119,23.0422,07-31-22_07.23_RESTPulse_protocol_HPPC_IN21700_30T_cycle_#1237.mat
BOOST_REST,1237,0.70998,2.10453,0.5084,8,charge,1,4.214,1.405,10.0,9.9,3.6148,3.7393,29.5444,07-31-22_07.23_RESTPulse_protocol_HPPC_IN21700_30T_cycle_#1237.mat
BOOST_REST,1237,0.70998,2.10453,0.5082,8,discharge,2,-16.853,5.618,2.0,2.0,3.6093,3.2351,22.2038,07-31-22_07.23_RESTPulse_protocol_HPPC_IN21700_30T_cycle_#1237.mat
BOOST_REST,1237,0.70998,2.10453,0.5082,8,discharge,2,-16.853,5.618,10.0,9.9,3.6093,3.0942,30.5643,07-31-22_07.23_RESTPulse_protocol_HPPC_IN21700_30T_cycle_#1237.mat
BOOST_REST,1237,0.70998,2.10453,0.5085,8,charge,2,12.642,4.214,2.0,2.0,3.6218,3.8895,21.1754,07-31-22_07.23_RESTPulse_protocol_HPPC_IN21700_30T_cycle_#1237.mat
BOOST_REST,1237,0.70998,2.10453,0.5085,8,charge,2,12.642,4.214,10.0,9.9,3.6218,3.9611,26.8391,07-31-22_07.23_RESTPulse_protocol_HPPC_IN21700_30T_cycle_#1237.mat
BOOST_REST,1237,0.70998,2.10453,0.5082,8,discharge,3,-24.231,8.077,2.0,2.0,3.6103,3.0954,21.2496,07-31-22_07.23_RESTPulse_protocol_HPPC_IN21700_30T_cycle_#1237.mat
BOOST_REST,1237,0.70998,2.10453,0.5082,8,discharge,3,-24.231,8.077,10.0,9.9,3.6103,2.8549,31.1749,07-31-22_07.23_RESTPulse_protocol_HPPC_IN21700_30T_cycle_#1237.mat
BOOST_REST,1237,0.70998,2.10453,0.5086,8,charge,3,21.068,7.023,2.0,2.0,3.6286,4.0431,19.6744,07-31-22_07.23_RESTPulse_protocol_HPPC_IN21700_30T_cycle_#1237.mat
BOOST_REST,1237,0.70998,2.10453,0.5086,8,charge,3,21.068,7.023,10.0,9.9,3.6286,4.1493,24.7152,07-31-22_07.23_RESTPulse_protocol_HPPC_IN21700_30T_cycle_#1237.mat
BOOST_REST,1237,0.70998,2.10453,0.4381,9,discharge,0,-2.107,0.702,2.0,2.0,3.5369,3.4806,26.7167,07-31-22_07.23_RESTPulse_protocol_HPPC_IN21700_30T_cycle_#1237.mat
BOOST_REST,1237,0.70998,2.10453,0.4381,9,discharge,0,-2.107,0.702,10.0,9.9,3.5369,3.4593,36.8244,07-31-22_07.23_RESTPulse_protocol_HPPC_IN21700_30T_cycle_#1237.mat
BOOST_REST,1237,0.70998,2.10453,0.4382,9,charge,0,1.052,0.351,2.0,1.9,3.5394,3.5664,25.6532,07-31-22_07.23_RESTPulse_protocol_HPPC_IN21700_30T_cycle_#1237.mat
BOOST_REST,1237,0.70998,2.10453,0.4382,9,charge,0,1.052,0.351,10.0,9.9,3.5394,3.5743,33.1591,07-31-22_07.23_RESTPulse_protocol_HPPC_IN21700_30T_cycle_#1237.mat
BOOST_REST,1237,0.70998,2.10453,0.4381,9,discharge,1,-8.428,2.809,2.0,2.0,3.5385,3.3218,25.7104,07-31-22_07.23_RESTPulse_protocol_HPPC_IN21700_30T_cycle_#1237.mat
BOOST_REST,1237,0.70998,2.10453,0.4381,9,discharge,1,-8.428,2.809,10.0,9.9,3.5385,3.2355,35.9495,07-31-22_07.23_RESTPulse_protocol_HPPC_IN21700_30T_cycle_#1237.mat
BOOST_REST,1237,0.70998,2.10453,0.4382,9,charge,1,4.212,1.404,2.0,2.0,3.5464,3.6499,24.5703,07-31-22_07.23_RESTPulse_protocol_HPPC_IN21700_30T_cycle_#1237.mat
BOOST_REST,1237,0.70998,2.10453,0.4382,9,charge,1,4.212,1.404,10.0,9.9,3.5464,3.6768,30.9562,07-31-22_07.23_RESTPulse_protocol_HPPC_IN21700_30T_cycle_#1237.mat
BOOST_REST,1237,0.70998,2.10453,0.438,9,discharge,2,-16.854,5.618,2.0,2.0,3.5393,3.1323,24.1486,07-31-22_07.23_RESTPulse_protocol_HPPC_IN21700_30T_cycle_#1237.mat
BOOST_REST,1237,0.70998,2.10453,0.438,9,discharge,2,-16.854,5.618,10.0,9.9,3.5393,2.9358,35.8075,07-31-22_07.23_RESTPulse_protocol_HPPC_IN21700_30T_cycle_#1237.mat
BOOST_REST,1237,0.70998,2.10453,0.4382,9,charge,2,12.643,4.214,2.0,1.9,3.5547,3.8306,21.8224,07-31-22_07.23_RESTPulse_protocol_HPPC_IN21700_30T_cycle_#1237.mat
BOOST_REST,1237,0.70998,2.10453,0.4382,9,charge,2,12.643,4.214,10.0,9.9,3.5547,3.9027,27.5251,07-31-22_07.23_RESTPulse_protocol_HPPC_IN21700_30T_cycle_#1237.mat
BOOST_REST,1237,0.70998,2.10453,0.4379,9,discharge,3,-24.23,8.077,2.0,1.9,3.5406,2.9834,22.9963,07-31-22_07.23_RESTPulse_protocol_HPPC_IN21700_30T_cycle_#1237.mat
BOOST_REST,1237,0.70998,2.10453,0.4379,9,discharge,3,-24.23,8.077,10.0,9.9,3.5406,2.6372,37.2844,07-31-22_07.23_RESTPulse_protocol_HPPC_IN21700_30T_cycle_#1237.mat
BOOST_REST,1237,0.70998,2.10453,0.4383,9,charge,3,21.069,7.023,2.0,2.0,3.5621,3.9878,20.205,07-31-22_07.23_RESTPulse_protocol_HPPC_IN21700_30T_cycle_#1237.mat
BOOST_REST,1237,0.70998,2.10453,0.4383,9,charge,3,21.069,7.023,10.0,9.9,3.5621,4.0993,25.4972,07-31-22_07.23_RESTPulse_protocol_HPPC_IN21700_30T_cycle_#1237.mat
BOOST_REST,1237,0.70998,2.10453,0.403,10,discharge,0,-2.109,0.703,2.0,2.0,3.5047,3.4463,27.6961,07-31-22_07.23_RESTPulse_protocol_HPPC_IN21700_30T_cycle_#1237.mat
BOOST_REST,1237,0.70998,2.10453,0.403,10,discharge,0,-2.109,0.703,10.0,9.9,3.5047,3.4215,39.4575,07-31-22_07.23_RESTPulse_protocol_HPPC_IN21700_30T_cycle_#1237.mat
BOOST_REST,1237,0.70998,2.10453,0.4031,10,charge,0,1.055,0.352,2.0,2.0,3.5077,3.5358,26.6426,07-31-22_07.23_RESTPulse_protocol_HPPC_IN21700_30T_cycle_#1237.mat
BOOST_REST,1237,0.70998,2.10453,0.4031,10,charge,0,1.055,0.352,10.0,9.9,3.5077,3.5451,35.4603,07-31-22_07.23_RESTPulse_protocol_HPPC_IN21700_30T_cycle_#1237.mat
BOOST_REST,1237,0.70998,2.10453,0.403,10,discharge,1,-8.428,2.809,2.0,1.9,3.5053,3.2823,26.4588,07-31-22_07.23_RESTPulse_protocol_HPPC_IN21700_30T_cycle_#1237.mat
BOOST_REST,1237,0.70998,2.10453,0.403,10,discharge,1,-8.428,2.809,10.0,9.9,3.5053,3.1756,39.1187,07-31-22_07.23_RESTPulse_protocol_HPPC_IN21700_30T_cycle_#1237.mat
BOOST_REST,1237,0.70998,2.10453,0.4031,10,charge,1,4.212,1.404,2.0,2.0,3.5158,3.6214,25.07,07-31-22_07.23_RESTPulse_protocol_HPPC_IN21700_30T_cycle_#1237.mat
BOOST_REST,1237,0.70998,2.10453,0.4031,10,charge,1,4.212,1.404,10.0,9.9,3.5158,3.6502,31.9073,07-31-22_07.23_RESTPulse_protocol_HPPC_IN21700_30T_cycle_#1237.mat
BOOST_REST,1237,0.70998,2.10453,0.4029,10,discharge,2,-16.855,5.618,2.0,1.9,3.5069,3.087,24.9125,07-31-22_07.23_RESTPulse_protocol_HPPC_IN21700_30T_cycle_#1237.mat
BOOST_REST,1237,0.70998,2.10453,0.4029,10,discharge,2,-16.855,5.618,10.0,9.9,3.5069,2.8449,39.2762,07-31-22_07.23_RESTPulse_protocol_HPPC_IN21700_30T_cycle_#1237.mat
BOOST_REST,1237,0.70998,2.10453,0.4031,10,charge,2,12.642,4.214,2.0,2.0,3.5255,3.803,21.9506,07-31-22_07.23_RESTPulse_protocol_HPPC_IN21700_30T_cycle_#1237.mat
BOOST_REST,1237,0.70998,2.10453,0.4031,10,charge,2,12.642,4.214,10.0,9.9,3.5255,3.871,27.3295,07-31-22_07.23_RESTPulse_protocol_HPPC_IN21700_30T_cycle_#1237.mat
BOOST_REST,1237,0.70998,2.10453,0.4028,10,discharge,3,-24.229,8.076,2.0,2.0,3.5085,2.9253,24.0703,07-31-22_07.23_RESTPulse_protocol_HPPC_IN21700_30T_cycle_#1237.mat
BOOST_REST,1237,0.70998,2.10453,0.4028,10,discharge,3,-24.229,8.076,10.0,9.9,3.5085,2.513,41.0871,07-31-22_07.23_RESTPulse_protocol_HPPC_IN21700_30T_cycle_#1237.mat
BOOST_REST,1237,0.70998,2.10453,0.4032,10,charge,3,21.068,7.023,2.0,2.0,3.5337,3.9548,19.9877,07-31-22_07.23_RESTPulse_protocol_HPPC_IN21700_30T_cycle_#1237.mat
BOOST_REST,1237,0.70998,2.10453,0.4032,10,charge,3,21.068,7.023,10.0,9.9,3.5337,4.0641,25.1756,07-31-22_07.23_RESTPulse_protocol_HPPC_IN21700_30T_cycle_#1237.mat
BOOST_REST,1237,0.70998,2.10453,0.3679,11,discharge,0,-2.107,0.702,2.0,2.0,3.4646,3.4007,30.326,07-31-22_07.23_RESTPulse_protocol_HPPC_IN21700_30T_cycle_#1237.mat
BOOST_REST,1237,0.70998,2.10453,0.3679,11,discharge,0,-2.107,0.702,10.0,9.9,3.4646,3.3694,45.1806,07-31-22_07.23_RESTPulse_protocol_HPPC_IN21700_30T_cycle_#1237.mat
BOOST_REST,1237,0.70998,2.10453,0.3679,11,charge,0,1.054,0.351,2.0,2.0,3.4693,3.5002,29.303,07-31-22_07.23_RESTPulse_protocol_HPPC_IN21700_30T_cycle_#1237.mat
BOOST_REST,1237,0.70998,2.10453,0.3679,11,charge,0,1.054,0.351,10.0,9.9,3.4693,3.5122,40.6828,07-31-22_07.23_RESTPulse_protocol_HPPC_IN21700_30T_cycle_#1237.mat
BOOST_REST,1237,0.70998,2.10453,0.3678,11,discharge,1,-8.429,2.81,2.0,2.0,3.4666,3.2201,29.2453,07-31-22_07.23_RESTPulse_protocol_HPPC_IN21700_30T_cycle_#1237.mat
BOOST_REST,1237,0.70998,2.10453,0.3678,11,discharge,1,-8.429,2.81,10.0,9.9,3.4666,3.0865,45.0959,07-31-22_07.23_RESTPulse_protocol_HPPC_IN21700_30T_cycle_#1237.mat
BOOST_REST,1237,0.70998,2.10453,0.368,11,charge,1,4.212,1.404,2.0,2.0,3.4803,3.5934,26.8499,07-31-22_07.23_RESTPulse_protocol_HPPC_IN21700_30T_cycle_#1237.mat
BOOST_REST,1237,0.70998,2.10453,0.368,11,charge,1,4.212,1.404,10.0,9.9,3.4803,3.6274,34.9215,07-31-22_07.23_RESTPulse_protocol_HPPC_IN21700_30T_cycle_#1237.mat
BOOST_REST,1237,0.70998,2.10453,0.3678,11,discharge,2,-16.854,5.618,2.0,2.0,3.4683,3.0065,27.4,07-31-22_07.23_RESTPulse_protocol_HPPC_IN21700_30T_cycle_#1237.mat
BOOST_REST,1237,0.70998,2.10453,0.3678,11,discharge,2,-16.854,5.618,10.0,9.9,3.4683,2.6929,46.0069,07-31-22_07.23_RESTPulse_protocol_HPPC_IN21700_30T_cycle_#1237.mat
BOOST_REST,1237,0.70998,2.10453,0.368,11,charge,2,12.641,4.214,2.0,2.0,3.4944,3.7831,22.8384,07-31-22_07.23_RESTPulse_protocol_HPPC_IN21700_30T_cycle_#1237.mat
BOOST_REST,1237,0.70998,2.10453,0.368,11,charge,2,12.641,4.214,10.0,9.9,3.4944,3.8504,28.1623,07-31-22_07.23_RESTPulse_protocol_HPPC_IN21700_30T_cycle_#1237.mat
BOOST_REST,1237,0.70998,2.10453,0.3677,11,discharge,3,-24.23,8.077,2.0,2.0,3.4707,2.8345,26.2567,07-31-22_07.23_RESTPulse_protocol_HPPC_IN21700_30T_cycle_#1237.mat
BOOST_REST,1237,0.70998,2.10453,0.3677,11,discharge,3,-24.23,8.077,10.0,9.9,3.4707,2.4998,40.0702,07-31-22_07.23_RESTPulse_protocol_HPPC_IN21700_30T_cycle_#1237.mat
BOOST_REST,1237,0.70998,2.10453,0.3681,11,charge,3,21.069,7.023,2.0,2.0,3.5033,3.9371,20.5895,07-31-22_07.23_RESTPulse_protocol_HPPC_IN21700_30T_cycle_#1237.mat
BOOST_REST,1237,0.70998,2.10453,0.3681,11,charge,3,21.069,7.023,10.0,9.9,3.5033,4.046,25.7582,07-31-22_07.23_RESTPulse_protocol_HPPC_IN21700_30T_cycle_#1237.mat
BOOST_REST,1237,0.70998,2.10453,0.3328,12,discharge,0,-2.107,0.702,2.0,2.0,3.4128,3.3451,32.134,07-31-22_07.23_RESTPulse_protocol_HPPC_IN21700_30T_cycle_#1237.mat
BOOST_REST,1237,0.70998,2.10453,0.3328,12,discharge,0,-2.107,0.702,10.0,9.9,3.4128,3.3068,50.3133,07-31-22_07.23_RESTPulse_protocol_HPPC_IN21700_30T_cycle_#1237.mat
BOOST_REST,1237,0.70998,2.10453,0.3328,12,charge,0,1.054,0.351,2.0,2.0,3.4175,3.4496,30.4439,07-31-22_07.23_RESTPulse_protocol_HPPC_IN21700_30T_cycle_#1237.mat
BOOST_REST,1237,0.70998,2.10453,0.3328,12,charge,0,1.054,0.351,10.0,9.9,3.4175,3.465,45.0493,07-31-22_07.23_RESTPulse_protocol_HPPC_IN21700_30T_cycle_#1237.mat
BOOST_REST,1237,0.70998,2.10453,0.3327,12,discharge,1,-8.428,2.809,2.0,2.0,3.4155,3.152,31.2633,07-31-22_07.23_RESTPulse_protocol_HPPC_IN21700_30T_cycle_#1237.mat
BOOST_REST,1237,0.70998,2.10453,0.3327,12,discharge,1,-8.428,2.809,10.0,9.9,3.4155,2.9798,51.6943,07-31-22_07.23_RESTPulse_protocol_HPPC_IN21700_30T_cycle_#1237.mat
BOOST_REST,1237,0.70998,2.10453,0.3328,12,charge,1,4.214,1.405,2.0,2.0,3.432,3.5516,28.3836,07-31-22_07.23_RESTPulse_protocol_HPPC_IN21700_30T_cycle_#1237.mat
BOOST_REST,1237,0.70998,2.10453,0.3328,12,charge,1,4.214,1.405,10.0,9.9,3.432,3.5967,39.0868,07-31-22_07.23_RESTPulse_protocol_HPPC_IN21700_30T_cycle_#1237.mat
BOOST_REST,1237,0.70998,2.10453,0.3327,12,discharge,2,-16.855,5.618,2.0,1.9,3.4194,2.9264,29.2495,07-31-22_07.23_RESTPulse_protocol_HPPC_IN21700_30T_cycle_#1237.mat
BOOST_REST,1237,0.70998,2.10453,0.3327,12,discharge,2,-16.855,5.618,10.0,9.9,3.4194,2.4998,54.5595,07-31-22_07.23_RESTPulse_protocol_HPPC_IN21700_30T_cycle_#1237.mat
BOOST_REST,1237,0.70998,2.10453,0.3329,12,charge,2,12.642,4.214,2.0,2.0,3.4551,3.7535,23.6039,07-31-22_07.23_RESTPulse_protocol_HPPC_IN21700_30T_cycle_#1237.mat
BOOST_REST,1237,0.70998,2.10453,0.3329,12,charge,2,12.642,4.214,10.0,9.9,3.4551,3.8247,29.2359,07-31-22_07.23_RESTPulse_protocol_HPPC_IN21700_30T_cycle_#1237.mat
BOOST_REST,1237,0.70998,2.10453,0.3326,12,discharge,3,-23.332,7.777,2.0,2.0,3.4242,2.7352,29.5303,07-31-22_07.23_RESTPulse_protocol_HPPC_IN21700_30T_cycle_#1237.mat
BOOST_REST,1237,0.70998,2.10453,0.3326,12,discharge,3,-23.332,7.777,10.0,9.9,3.4242,2.4999,39.6151,07-31-22_07.23_RESTPulse_protocol_HPPC_IN21700_30T_cycle_#1237.mat
BOOST_REST,1237,0.70998,2.10453,0.333,12,charge,3,21.068,7.023,2.0,2.0,3.4639,3.9091,21.1316,07-31-22_07.23_RESTPulse_protocol_HPPC_IN21700_30T_cycle_#1237.mat
BOOST_REST,1237,0.70998,2.10453,0.333,12,charge,3,21.068,7.023,10.0,9.9,3.4639,4.0165,26.2294,07-31-22_07.23_RESTPulse_protocol_HPPC_IN21700_30T_cycle_#1237.mat
BOOST_REST,1275,0.70165,2.07983,1.0,0,discharge,0,-2.082,0.694,2.0,2.0,4.1033,4.0256,37.3127,08-06-22_07.31_RESTPulse_protocol_HPPC_IN21700_30T_cycle_#1275.mat
