Repository: KikETs/ECM_HYBRID_BMS_JOINT

## Results

| Arm | Model | Size | Protocol | Result | Worst cell |
|---|---|---|---|---|---|
| SOP | 2RC table + trim (A8) | 4 effective coefficients, 2 EW states | leave-one-cell-out | usable current 69.6 % discharge, 59.5 % charge (τ = 10 s) | 59.9 % / 53.5 % (BOOST_REST) |
| SOH | dQ/dV ridge | 65 coefficients | leave-one-cell-out | RMSE 0.0094, bias −0.0005 | 0.0130 (BOOST_REST) |
| SOC | 2RC EKF, low-current gate | 3 states | leave-one-cell-out | **2.34 %p** over six sensor disturbances on estimated SOH (2.325 on true SOH), per cell 2.00–2.75 | 4.60 %p (BOOST_NEGPULSE_1S, current offset −0.10 A) |

The SOH arm was a 10,945-parameter CNN until the second audit round. Nested

File: analysis/uypydj_hppc_resistance.csv (part 104 of 225)
protocol,cycle,SOH,CAP_Ah,SOC,soc_group,direction,rate_rank,I_A,CRate_rated,tau_s,tau_actual_s,V_pre_V,V_tau_V,R_mOhm,file
BOOST_REST,1275,0.70165,2.07983,1.0,0,discharge,0,-2.082,0.694,10.0,9.7,4.1033,4.0007,49.2701,08-06-22_07.31_RESTPulse_protocol_HPPC_IN21700_30T_cycle_#1275.mat
BOOST_REST,1275,0.70165,2.07983,1.0,0,charge,0,1.04,0.347,2.0,1.9,4.1196,4.1658,44.406,08-06-22_07.31_RESTPulse_protocol_HPPC_IN21700_30T_cycle_#1275.mat
BOOST_REST,1275,0.70165,2.07983,1.0,0,charge,0,1.04,0.347,10.0,9.9,4.1196,4.1834,61.3226,08-06-22_07.31_RESTPulse_protocol_HPPC_IN21700_30T_cycle_#1275.mat
BOOST_REST,1275,0.70165,2.07983,0.9999,0,discharge,1,-8.33,2.777,2.0,2.0,4.1128,3.8141,35.8601,08-06-22_07.31_RESTPulse_protocol_HPPC_IN21700_30T_cycle_#1275.mat
BOOST_REST,1275,0.70165,2.07983,0.9999,0,discharge,1,-8.33,2.777,10.0,9.9,4.1128,3.761,42.2349,08-06-22_07.31_RESTPulse_protocol_HPPC_IN21700_30T_cycle_#1275.mat
BOOST_REST,1275,0.70165,2.07983,1.0,0,charge,1,1.428,0.476,2.0,1.9,4.1258,4.2,51.9462,08-06-22_07.31_RESTPulse_protocol_HPPC_IN21700_30T_cycle_#1275.mat
BOOST_REST,1275,0.70165,2.07983,1.0,0,charge,1,1.428,0.476,10.0,9.9,4.1258,4.2,51.9462,08-06-22_07.31_RESTPulse_protocol_HPPC_IN21700_30T_cycle_#1275.mat
BOOST_REST,1275,0.70165,2.07983,0.9999,0,discharge,2,-16.659,5.553,2.0,2.0,4.1111,3.6069,30.2659,08-06-22_07.31_RESTPulse_protocol_HPPC_IN21700_30T_cycle_#1275.mat
BOOST_REST,1275,0.70165,2.07983,0.9999,0,discharge,2,-16.659,5.553,10.0,9.9,4.1111,3.4931,37.0971,08-06-22_07.31_RESTPulse_protocol_HPPC_IN21700_30T_cycle_#1275.mat
BOOST_REST,1275,0.70165,2.07983,1.0,0,charge,2,1.312,0.437,2.0,2.0,4.1321,4.2,51.753,08-06-22_07.31_RESTPulse_protocol_HPPC_IN21700_30T_cycle_#1275.mat
BOOST_REST,1275,0.70165,2.07983,1.0,0,charge,2,1.312,0.437,10.0,9.9,4.1321,4.2,51.753,08-06-22_07.31_RESTPulse_protocol_HPPC_IN21700_30T_cycle_#1275.mat
BOOST_REST,1275,0.70165,2.07983,0.9998,0,discharge,3,-23.948,7.983,2.0,1.9,4.1121,3.452,27.5639,08-06-22_07.31_RESTPulse_protocol_HPPC_IN21700_30T_cycle_#1275.mat
BOOST_REST,1275,0.70165,2.07983,0.9998,0,discharge,3,-23.948,7.983,10.0,9.9,4.1121,3.2572,35.6982,08-06-22_07.31_RESTPulse_protocol_HPPC_IN21700_30T_cycle_#1275.mat
BOOST_REST,1275,0.70165,2.07983,1.0,0,charge,3,1.322,0.441,2.0,2.0,4.1399,4.2,45.4545,08-06-22_07.31_RESTPulse_protocol_HPPC_IN21700_30T_cycle_#1275.mat
BOOST_REST,1275,0.70165,2.07983,0.9653,1,discharge,0,-2.083,0.694,2.0,1.9,4.0742,3.9989,36.1585,08-06-22_07.31_RESTPulse_protocol_HPPC_IN21700_30T_cycle_#1275.mat
BOOST_REST,1275,0.70165,2.07983,0.9653,1,discharge,0,-2.083,0.694,10.0,9.9,4.0742,3.9776,46.3866,08-06-22_07.31_RESTPulse_protocol_HPPC_IN21700_30T_cycle_#1275.mat
BOOST_REST,1275,0.70165,2.07983,0.9653,1,charge,0,1.04,0.347,2.0,2.0,4.0769,4.1146,36.2361,08-06-22_07.31_RESTPulse_protocol_HPPC_IN21700_30T_cycle_#1275.mat
BOOST_REST,1275,0.70165,2.07983,0.9653,1,charge,0,1.04,0.347,10.0,9.9,4.0769,4.1243,45.5594,08-06-22_07.31_RESTPulse_protocol_HPPC_IN21700_30T_cycle_#1275.mat
BOOST_REST,1275,0.70165,2.07983,0.9652,1,discharge,1,-8.33,2.777,2.0,2.0,4.0745,3.8101,31.7403,08-06-22_07.31_RESTPulse_protocol_HPPC_IN21700_30T_cycle_#1275.mat
BOOST_REST,1275,0.70165,2.07983,0.9652,1,discharge,1,-8.33,2.777,10.0,9.9,4.0745,3.7545,38.4149,08-06-22_07.31_RESTPulse_protocol_HPPC_IN21700_30T_cycle_#1275.mat
BOOST_REST,1275,0.70165,2.07983,0.9653,1,charge,1,3.01,1.003,2.0,1.9,4.0823,4.2001,39.1362,08-06-22_07.31_RESTPulse_protocol_HPPC_IN21700_30T_cycle_#1275.mat
BOOST_REST,1275,0.70165,2.07983,0.9653,1,charge,1,3.01,1.003,10.0,9.9,4.0823,4.2001,39.1362,08-06-22_07.31_RESTPulse_protocol_HPPC_IN21700_30T_cycle_#1275.mat
BOOST_REST,1275,0.70165,2.07983,0.9652,1,discharge,2,-16.658,5.553,2.0,2.0,4.0745,3.6138,27.6564,08-06-22_07.31_RESTPulse_protocol_HPPC_IN21700_30T_cycle_#1275.mat
BOOST_REST,1275,0.70165,2.07983,0.9652,1,discharge,2,-16.658,5.553,10.0,9.9,4.0745,3.4928,34.9202,08-06-22_07.31_RESTPulse_protocol_HPPC_IN21700_30T_cycle_#1275.mat
BOOST_REST,1275,0.70165,2.07983,0.9654,1,charge,2,2.853,0.951,2.0,2.0,4.0872,4.2,39.5359,08-06-22_07.31_RESTPulse_protocol_HPPC_IN21700_30T_cycle_#1275.mat
BOOST_REST,1275,0.70165,2.07983,0.9654,1,charge,2,2.853,0.951,10.0,9.9,4.0872,4.1999,39.5009,08-06-22_07.31_RESTPulse_protocol_HPPC_IN21700_30T_cycle_#1275.mat
BOOST_REST,1275,0.70165,2.07983,0.9651,1,discharge,3,-23.948,7.983,2.0,2.0,4.0775,3.4574,25.8936,08-06-22_07.31_RESTPulse_protocol_HPPC_IN21700_30T_cycle_#1275.mat
BOOST_REST,1275,0.70165,2.07983,0.9651,1,discharge,3,-23.948,7.983,10.0,9.9,4.0775,3.2538,34.3954,08-06-22_07.31_RESTPulse_protocol_HPPC_IN21700_30T_cycle_#1275.mat
BOOST_REST,1275,0.70165,2.07983,0.9654,1,charge,3,2.604,0.868,2.0,2.0,4.0928,4.2,41.1706,08-06-22_07.31_RESTPulse_protocol_HPPC_IN21700_30T_cycle_#1275.mat
BOOST_REST,1275,0.70165,2.07983,0.9654,1,charge,3,2.604,0.868,10.0,9.9,4.0928,4.2,41.1706,08-06-22_07.31_RESTPulse_protocol_HPPC_IN21700_30T_cycle_#1275.mat
BOOST_REST,1275,0.70165,2.07983,0.9306,2,discharge,0,-2.082,0.694,2.0,1.9,4.0453,3.9776,32.5168,08-06-22_07.31_RESTPulse_protocol_HPPC_IN21700_30T_cycle_#1275.mat
BOOST_REST,1275,0.70165,2.07983,0.9306,2,discharge,0,-2.082,0.694,10.0,9.9,4.0453,3.9582,41.8348,08-06-22_07.31_RESTPulse_protocol_HPPC_IN21700_30T_cycle_#1275.mat
BOOST_REST,1275,0.70165,2.07983,0.9306,2,charge,0,1.04,0.347,2.0,2.0,4.0475,4.0812,32.3914,08-06-22_07.31_RESTPulse_protocol_HPPC_IN21700_30T_cycle_#1275.mat
BOOST_REST,1275,0.70165,2.07983,0.9306,2,charge,0,1.04,0.347,10.0,9.9,4.0475,4.0893,40.1769,08-06-22_07.31_RESTPulse_protocol_HPPC_IN21700_30T_cycle_#1275.mat
BOOST_REST,1275,0.70165,2.07983,0.9305,2,discharge,1,-8.329,2.776,2.0,1.9,4.0458,3.8002,29.4877,08-06-22_07.31_RESTPulse_protocol_HPPC_IN21700_30T_cycle_#1275.mat
BOOST_REST,1275,0.70165,2.07983,0.9305,2,discharge,1,-8.329,2.776,10.0,9.9,4.0458,3.7404,36.6675,08-06-22_07.31_RESTPulse_protocol_HPPC_IN21700_30T_cycle_#1275.mat
BOOST_REST,1275,0.70165,2.07983,0.9306,2,charge,1,4.163,1.388,2.0,2.0,4.0524,4.182,31.1336,08-06-22_07.31_RESTPulse_protocol_HPPC_IN21700_30T_cycle_#1275.mat
BOOST_REST,1275,0.70165,2.07983,0.9306,2,charge,1,4.163,1.388,10.0,9.9,4.0524,4.1999,35.4337,08-06-22_07.31_RESTPulse_protocol_HPPC_IN21700_30T_cycle_#1275.mat
BOOST_REST,1275,0.70165,2.07983,0.9304,2,discharge,2,-16.66,5.553,2.0,2.0,4.0456,3.6072,26.3145,08-06-22_07.31_RESTPulse_protocol_HPPC_IN21700_30T_cycle_#1275.mat
BOOST_REST,1275,0.70165,2.07983,0.9304,2,discharge,2,-16.66,5.553,10.0,9.9,4.0456,3.4803,33.9316,08-06-22_07.31_RESTPulse_protocol_HPPC_IN21700_30T_cycle_#1275.mat
BOOST_REST,1275,0.70165,2.07983,0.9307,2,charge,2,4.216,1.405,2.0,2.0,4.0577,4.2002,33.8006,08-06-22_07.31_RESTPulse_protocol_HPPC_IN21700_30T_cycle_#1275.mat
BOOST_REST,1275,0.70165,2.07983,0.9307,2,charge,2,4.216,1.405,10.0,9.9,4.0577,4.2001,33.7769,08-06-22_07.31_RESTPulse_protocol_HPPC_IN21700_30T_cycle_#1275.mat
BOOST_REST,1275,0.70165,2.07983,0.9304,2,discharge,3,-23.947,7.982,2.0,2.0,4.0472,3.458,24.6043,08-06-22_07.31_RESTPulse_protocol_HPPC_IN21700_30T_cycle_#1275.mat
BOOST_REST,1275,0.70165,2.07983,0.9304,2,discharge,3,-23.947,7.982,10.0,9.9,4.0472,3.2492,33.3236,08-06-22_07.31_RESTPulse_protocol_HPPC_IN21700_30T_cycle_#1275.mat
BOOST_REST,1275,0.70165,2.07983,0.9307,2,charge,3,4.063,1.354,2.0,2.0,4.0625,4.2,33.8412,08-06-22_07.31_RESTPulse_protocol_HPPC_IN21700_30T_cycle_#1275.mat
BOOST_REST,1275,0.70165,2.07983,0.9307,2,charge,3,4.063,1.354,10.0,9.9,4.0625,4.1999,33.8165,08-06-22_07.31_RESTPulse_protocol_HPPC_IN21700_30T_cycle_#1275.mat
BOOST_REST,1275,0.70165,2.07983,0.8611,3,discharge,0,-2.082,0.694,2.0,2.0,3.9636,3.9056,27.8645,08-06-22_07.31_RESTPulse_protocol_HPPC_IN21700_30T_cycle_#1275.mat
BOOST_REST,1275,0.70165,2.07983,0.8611,3,discharge,0,-2.082,0.694,10.0,9.9,3.9636,3.8861,37.2328,08-06-22_07.31_RESTPulse_protocol_HPPC_IN21700_30T_cycle_#1275.mat
BOOST_REST,1275,0.70165,2.07983,0.8612,3,charge,0,1.042,0.347,2.0,1.9,3.966,3.9945,27.3408,08-06-22_07.31_RESTPulse_protocol_HPPC_IN21700_30T_cycle_#1275.mat
BOOST_REST,1275,0.70165,2.07983,0.8612,3,charge,0,1.042,0.347,10.0,9.9,3.966,4.0033,35.7828,08-06-22_07.31_RESTPulse_protocol_HPPC_IN21700_30T_cycle_#1275.mat
BOOST_REST,1275,0.70165,2.07983,0.8611,3,discharge,1,-8.33,2.777,2.0,1.9,3.965,3.7476,26.0994,08-06-22_07.31_RESTPulse_protocol_HPPC_IN21700_30T_cycle_#1275.mat
BOOST_REST,1275,0.70165,2.07983,0.8611,3,discharge,1,-8.33,2.777,10.0,9.9,3.965,3.6832,33.8308,08-06-22_07.31_RESTPulse_protocol_HPPC_IN21700_30T_cycle_#1275.mat
BOOST_REST,1275,0.70165,2.07983,0.8612,3,charge,1,4.165,1.388,2.0,2.0,3.9724,4.0829,26.5312,08-06-22_07.31_RESTPulse_protocol_HPPC_IN21700_30T_cycle_#1275.mat
BOOST_REST,1275,0.70165,2.07983,0.8612,3,charge,1,4.165,1.388,10.0,9.9,3.9724,4.1132,33.8063,08-06-22_07.31_RESTPulse_protocol_HPPC_IN21700_30T_cycle_#1275.mat
BOOST_REST,1275,0.70165,2.07983,0.861,3,discharge,2,-16.661,5.554,2.0,2.0,3.966,3.5641,24.1222,08-06-22_07.31_RESTPulse_protocol_HPPC_IN21700_30T_cycle_#1275.mat
BOOST_REST,1275,0.70165,2.07983,0.861,3,discharge,2,-16.661,5.554,10.0,9.9,3.966,3.4343,31.9129,08-06-22_07.31_RESTPulse_protocol_HPPC_IN21700_30T_cycle_#1275.mat
BOOST_REST,1275,0.70165,2.07983,0.8613,3,charge,2,7.969,2.656,2.0,2.0,3.9791,4.2001,27.7335,08-06-22_07.31_RESTPulse_protocol_HPPC_IN21700_30T_cycle_#1275.mat
BOOST_REST,1275,0.70165,2.07983,0.8613,3,charge,2,7.969,2.656,10.0,9.9,3.9791,4.2,27.721,08-06-22_07.31_RESTPulse_protocol_HPPC_IN21700_30T_cycle_#1275.mat
BOOST_REST,1275,0.70165,2.07983,0.861,3,discharge,3,-23.948,7.983,2.0,2.0,3.9671,3.4208,22.8119,08-06-22_07.31_RESTPulse_protocol_HPPC_IN21700_30T_cycle_#1275.mat
BOOST_REST,1275,0.70165,2.07983,0.861,3,discharge,3,-23.948,7.983,10.0,9.9,3.9671,3.2094,31.6394,08-06-22_07.31_RESTPulse_protocol_HPPC_IN21700_30T_cycle_#1275.mat
BOOST_REST,1275,0.70165,2.07983,0.8613,3,charge,3,7.902,2.634,2.0,2.0,3.9848,4.2001,27.248,08-06-22_07.31_RESTPulse_protocol_HPPC_IN21700_30T_cycle_#1275.mat
BOOST_REST,1275,0.70165,2.07983,0.8613,3,charge,3,7.902,2.634,10.0,9.9,3.9848,4.2,27.2353,08-06-22_07.31_RESTPulse_protocol_HPPC_IN21700_30T_cycle_#1275.mat
BOOST_REST,1275,0.70165,2.07983,0.7917,4,discharge,0,-2.082,0.694,2.0,2.0,3.8844,3.8306,25.8443,08-06-22_07.31_RESTPulse_protocol_HPPC_IN21700_30T_cycle_#1275.mat
BOOST_REST,1275,0.70165,2.07983,0.7917,4,discharge,0,-2.082,0.694,10.0,9.9,3.8844,3.8148,33.4342,08-06-22_07.31_RESTPulse_protocol_HPPC_IN21700_30T_cycle_#1275.mat
BOOST_REST,1275,0.70165,2.07983,0.7918,4,charge,0,1.042,0.347,2.0,2.0,3.8866,3.9132,25.518,08-06-22_07.31_RESTPulse_protocol_HPPC_IN21700_30T_cycle_#1275.mat
BOOST_REST,1275,0.70165,2.07983,0.7918,4,charge,0,1.042,0.347,10.0,9.9,3.8866,3.9203,32.3292,08-06-22_07.31_RESTPulse_protocol_HPPC_IN21700_30T_cycle_#1275.mat
BOOST_REST,1275,0.70165,2.07983,0.7917,4,discharge,1,-8.33,2.777,2.0,2.0,3.8855,3.6773,24.9952,08-06-22_07.31_RESTPulse_protocol_HPPC_IN21700_30T_cycle_#1275.mat
BOOST_REST,1275,0.70165,2.07983,0.7917,4,discharge,1,-8.33,2.777,10.0,9.9,3.8855,3.6197,31.9103,08-06-22_07.31_RESTPulse_protocol_HPPC_IN21700_30T_cycle_#1275.mat
BOOST_REST,1275,0.70165,2.07983,0.7918,4,charge,1,4.165,1.388,2.0,2.0,3.8911,3.9947,24.8745,08-06-22_07.31_RESTPulse_protocol_HPPC_IN21700_30T_cycle_#1275.mat
BOOST_REST,1275,0.70165,2.07983,0.7918,4,charge,1,4.165,1.388,10.0,9.9,3.8911,4.019,30.709,08-06-22_07.31_RESTPulse_protocol_HPPC_IN21700_30T_cycle_#1275.mat
BOOST_REST,1275,0.70165,2.07983,0.7916,4,discharge,2,-16.66,5.553,2.0,2.0,3.8863,3.5026,23.0312,08-06-22_07.31_RESTPulse_protocol_HPPC_IN21700_30T_cycle_#1275.mat
BOOST_REST,1275,0.70165,2.07983,0.7916,4,discharge,2,-16.66,5.553,10.0,9.9,3.8863,3.3758,30.6423,08-06-22_07.31_RESTPulse_protocol_HPPC_IN21700_30T_cycle_#1275.mat
BOOST_REST,1275,0.70165,2.07983,0.7918,4,charge,2,12.261,4.087,2.0,2.0,3.8962,4.177,22.9019,08-06-22_07.31_RESTPulse_protocol_HPPC_IN21700_30T_cycle_#1275.mat
BOOST_REST,1275,0.70165,2.07983,0.7918,4,charge,2,12.261,4.087,10.0,9.9,3.8962,4.2001,24.7859,08-06-22_07.31_RESTPulse_protocol_HPPC_IN21700_30T_cycle_#1275.mat
BOOST_REST,1275,0.70165,2.07983,0.7916,4,discharge,3,-23.947,7.982,2.0,1.9,3.8872,3.3648,21.8148,08-06-22_07.31_RESTPulse_protocol_HPPC_IN21700_30T_cycle_#1275.mat
BOOST_REST,1275,0.70165,2.07983,0.7916,4,discharge,3,-23.947,7.982,10.0,9.9,3.8872,3.1498,30.793,08-06-22_07.31_RESTPulse_protocol_HPPC_IN21700_30T_cycle_#1275.mat
BOOST_REST,1275,0.70165,2.07983,0.7919,4,charge,3,12.229,4.076,2.0,2.0,3.8998,4.2001,24.5564,08-06-22_07.31_RESTPulse_protocol_HPPC_IN21700_30T_cycle_#1275.mat
BOOST_REST,1275,0.70165,2.07983,0.7919,4,charge,3,12.229,4.076,10.0,9.9,3.8998,4.2001,24.5564,08-06-22_07.31_RESTPulse_protocol_HPPC_IN21700_30T_cycle_#1275.mat
BOOST_REST,1275,0.70165,2.07983,0.7223,5,discharge,0,-2.083,0.694,2.0,1.9,3.8263,3.7749,24.6771,08-06-22_07.31_RESTPulse_protocol_HPPC_IN21700_30T_cycle_#1275.mat
BOOST_REST,1275,0.70165,2.07983,0.7223,5,discharge,0,-2.083,0.694,10.0,9.9,3.8263,3.7583,32.6468,08-06-22_07.31_RESTPulse_protocol_HPPC_IN21700_30T_cycle_#1275.mat
BOOST_REST,1275,0.70165,2.07983,0.7223,5,charge,0,1.04,0.347,2.0,2.0,3.8279,3.854,25.0865,08-06-22_07.31_RESTPulse_protocol_HPPC_IN21700_30T_cycle_#1275.mat
BOOST_REST,1275,0.70165,2.07983,0.7223,5,charge,0,1.04,0.347,10.0,9.9,3.8279,3.8612,32.0069,08-06-22_07.31_RESTPulse_protocol_HPPC_IN21700_30T_cycle_#1275.mat
BOOST_REST,1275,0.70165,2.07983,0.7223,5,discharge,1,-8.329,2.776,2.0,2.0,3.8275,3.6277,23.9873,08-06-22_07.31_RESTPulse_protocol_HPPC_IN21700_30T_cycle_#1275.mat
BOOST_REST,1275,0.70165,2.07983,0.7223,5,discharge,1,-8.329,2.776,10.0,9.9,3.8275,3.5661,31.3828,08-06-22_07.31_RESTPulse_protocol_HPPC_IN21700_30T_cycle_#1275.mat
BOOST_REST,1275,0.70165,2.07983,0.7224,5,charge,1,4.165,1.388,2.0,1.9,3.834,3.9325,23.6523,08-06-22_07.31_RESTPulse_protocol_HPPC_IN21700_30T_cycle_#1275.mat
BOOST_REST,1275,0.70165,2.07983,0.7224,5,charge,1,4.165,1.388,10.0,9.9,3.834,3.9567,29.4633,08-06-22_07.31_RESTPulse_protocol_HPPC_IN21700_30T_cycle_#1275.mat
BOOST_REST,1275,0.70165,2.07983,0.7222,5,discharge,2,-16.661,5.554,2.0,2.0,3.8287,3.4518,22.6217,08-06-22_07.31_RESTPulse_protocol_HPPC_IN21700_30T_cycle_#1275.mat
BOOST_REST,1275,0.70165,2.07983,0.7222,5,discharge,2,-16.661,5.554,10.0,9.9,3.8287,3.3191,30.5864,08-06-22_07.31_RESTPulse_protocol_HPPC_IN21700_30T_cycle_#1275.mat
BOOST_REST,1275,0.70165,2.07983,0.7224,5,charge,2,12.494,4.165,2.0,2.0,3.8395,4.1111,21.7384,08-06-22_07.31_RESTPulse_protocol_HPPC_IN21700_30T_cycle_#1275.mat
BOOST_REST,1275,0.70165,2.07983,0.7224,5,charge,2,12.494,4.165,10.0,9.9,3.8395,4.1699,26.4447,08-06-22_07.31_RESTPulse_protocol_HPPC_IN21700_30T_cycle_#1275.mat
BOOST_REST,1275,0.70165,2.07983,0.7221,5,discharge,3,-23.946,7.982,2.0,2.0,3.8297,3.3122,21.6111,08-06-22_07.31_RESTPulse_protocol_HPPC_IN21700_30T_cycle_#1275.mat
BOOST_REST,1275,0.70165,2.07983,0.7221,5,discharge,3,-23.946,7.982,10.0,9.9,3.8297,3.0952,30.6732,08-06-22_07.31_RESTPulse_protocol_HPPC_IN21700_30T_cycle_#1275.mat
BOOST_REST,1275,0.70165,2.07983,0.7225,5,charge,3,15.595,5.198,2.0,2.0,3.8442,4.2002,22.8278,08-06-22_07.31_RESTPulse_protocol_HPPC_IN21700_30T_cycle_#1275.mat
BOOST_REST,1275,0.70165,2.07983,0.7225,5,charge,3,15.595,5.198,10.0,9.9,3.8442,4.2001,22.8214,08-06-22_07.31_RESTPulse_protocol_HPPC_IN21700_30T_cycle_#1275.mat
BOOST_REST,1275,0.70165,2.07983,0.6529,6,discharge,0,-2.081,0.694,2.0,2.0,3.7549,3.7045,24.2145,08-06-22_07.31_RESTPulse_protocol_HPPC_IN21700_30T_cycle_#1275.mat
BOOST_REST,1275,0.70165,2.07983,0.6529,6,discharge,0,-2.081,0.694,10.0,9.9,3.7549,3.6873,32.4781,08-06-22_07.31_RESTPulse_protocol_HPPC_IN21700_30T_cycle_#1275.mat
BOOST_REST,1275,0.70165,2.07983,0.6529,6,charge,0,1.042,0.347,2.0,2.0,3.7566,3.7821,24.4604,08-06-22_07.31_RESTPulse_protocol_HPPC_IN21700_30T_cycle_#1275.mat
BOOST_REST,1275,0.70165,2.07983,0.6529,6,charge,0,1.042,0.347,10.0,9.9,3.7566,3.7896,31.6547,08-06-22_07.31_RESTPulse_protocol_HPPC_IN21700_30T_cycle_#1275.mat
BOOST_REST,1275,0.70165,2.07983,0.6529,6,discharge,1,-8.329,2.776,2.0,2.0,3.7563,3.559,23.6869,08-06-22_07.31_RESTPulse_protocol_HPPC_IN21700_30T_cycle_#1275.mat
BOOST_REST,1275,0.70165,2.07983,0.6529,6,discharge,1,-8.329,2.776,10.0,9.9,3.7563,3.495,31.3704,08-06-22_07.31_RESTPulse_protocol_HPPC_IN21700_30T_cycle_#1275.mat
BOOST_REST,1275,0.70165,2.07983,0.653,6,charge,1,4.164,1.388,2.0,2.0,3.7635,3.8613,23.4848,08-06-22_07.31_RESTPulse_protocol_HPPC_IN21700_30T_cycle_#1275.mat
BOOST_REST,1275,0.70165,2.07983,0.653,6,charge,1,4.164,1.388,10.0,9.9,3.7635,3.8884,29.9923,08-06-22_07.31_RESTPulse_protocol_HPPC_IN21700_30T_cycle_#1275.mat
BOOST_REST,1275,0.70165,2.07983,0.6528,6,discharge,2,-16.66,5.553,2.0,2.0,3.7574,3.3798,22.6651,08-06-22_07.31_RESTPulse_protocol_HPPC_IN21700_30T_cycle_#1275.mat
BOOST_REST,1275,0.70165,2.07983,0.6528,6,discharge,2,-16.66,5.553,10.0,9.9,3.7574,3.2447,30.7743,08-06-22_07.31_RESTPulse_protocol_HPPC_IN21700_30T_cycle_#1275.mat
BOOST_REST,1275,0.70165,2.07983,0.653,6,charge,2,12.496,4.165,2.0,1.9,3.7695,4.0419,21.799,08-06-22_07.31_RESTPulse_protocol_HPPC_IN21700_30T_cycle_#1275.mat
BOOST_REST,1275,0.70165,2.07983,0.653,6,charge,2,12.496,4.165,10.0,9.9,3.7695,4.1072,27.0246,08-06-22_07.31_RESTPulse_protocol_HPPC_IN21700_30T_cycle_#1275.mat
BOOST_REST,1275,0.70165,2.07983,0.6527,6,discharge,3,-23.947,7.982,2.0,2.0,3.7589,3.2367,21.8065,08-06-22_07.31_RESTPulse_protocol_HPPC_IN21700_30T_cycle_#1275.mat
BOOST_REST,1275,0.70165,2.07983,0.6527,6,discharge,3,-23.947,7.982,10.0,9.9,3.7589,3.0165,31.0018,08-06-22_07.31_RESTPulse_protocol_HPPC_IN21700_30T_cycle_#1275.mat
BOOST_REST,1275,0.70165,2.07983,0.6531,6,charge,3,18.691,6.23,2.0,2.0,3.7757,4.2004,22.7222,08-06-22_07.31_RESTPulse_protocol_HPPC_IN21700_30T_cycle_#1275.mat
BOOST_REST,1275,0.70165,2.07983,0.6531,6,charge,3,18.691,6.23,10.0,9.9,3.7757,4.2,22.7008,08-06-22_07.31_RESTPulse_protocol_HPPC_IN21700_30T_cycle_#1275.mat
BOOST_REST,1275,0.70165,2.07983,0.5835,7,discharge,0,-2.081,0.694,2.0,1.9,3.6749,3.623,24.9351,08-06-22_07.31_RESTPulse_protocol_HPPC_IN21700_30T_cycle_#1275.mat
BOOST_REST,1275,0.70165,2.07983,0.5835,7,discharge,0,-2.081,0.694,10.0,9.9,3.6749,3.6047,33.7273,08-06-22_07.31_RESTPulse_protocol_HPPC_IN21700_30T_cycle_#1275.mat
BOOST_REST,1275,0.70165,2.07983,0.5835,7,charge,0,1.043,0.348,2.0,2.0,3.6773,3.703,24.6475,08-06-22_07.31_RESTPulse_protocol_HPPC_IN21700_30T_cycle_#1275.mat
BOOST_REST,1275,0.70165,2.07983,0.5835,7,charge,0,1.043,0.348,10.0,9.9,3.6773,3.7106,31.9363,08-06-22_07.31_RESTPulse_protocol_HPPC_IN21700_30T_cycle_#1275.mat
BOOST_REST,1275,0.70165,2.07983,0.5834,7,discharge,1,-8.329,2.776,2.0,2.0,3.6765,3.4744,24.2635,08-06-22_07.31_RESTPulse_protocol_HPPC_IN21700_30T_cycle_#1275.mat
BOOST_REST,1275,0.70165,2.07983,0.5834,7,discharge,1,-8.329,2.776,10.0,9.9,3.6765,3.4104,31.9471,08-06-22_07.31_RESTPulse_protocol_HPPC_IN21700_30T_cycle_#1275.mat
BOOST_REST,1275,0.70165,2.07983,0.5835,7,charge,1,4.165,1.388,2.0,2.0,3.6838,3.7836,23.9627,08-06-22_07.31_RESTPulse_protocol_HPPC_IN21700_30T_cycle_#1275.mat
BOOST_REST,1275,0.70165,2.07983,0.5835,7,charge,1,4.165,1.388,10.0,9.9,3.6838,3.8127,30.9499,08-06-22_07.31_RESTPulse_protocol_HPPC_IN21700_30T_cycle_#1275.mat
BOOST_REST,1275,0.70165,2.07983,0.5834,7,discharge,2,-16.657,5.552,2.0,1.9,3.6777,3.3003,22.6571,08-06-22_07.31_RESTPulse_protocol_HPPC_IN21700_30T_cycle_#1275.mat
BOOST_REST,1275,0.70165,2.07983,0.5834,7,discharge,2,-16.657,5.552,10.0,9.9,3.6777,3.162,30.96,08-06-22_07.31_RESTPulse_protocol_HPPC_IN21700_30T_cycle_#1275.mat
BOOST_REST,1275,0.70165,2.07983,0.5836,7,charge,2,12.496,4.165,2.0,2.0,3.6913,3.9662,21.999,08-06-22_07.31_RESTPulse_protocol_HPPC_IN21700_30T_cycle_#1275.mat
BOOST_REST,1275,0.70165,2.07983,0.5836,7,charge,2,12.496,4.165,10.0,9.9,3.6913,4.0362,27.6008,08-06-22_07.31_RESTPulse_protocol_HPPC_IN21700_30T_cycle_#1275.mat
BOOST_REST,1275,0.70165,2.07983,0.5833,7,discharge,3,-23.947,7.982,2.0,2.0,3.6782,3.1565,21.7856,08-06-22_07.31_RESTPulse_protocol_HPPC_IN21700_30T_cycle_#1275.mat
BOOST_REST,1275,0.70165,2.07983,0.5833,7,discharge,3,-23.947,7.982,10.0,9.9,3.6782,2.9317,31.173,08-06-22_07.31_RESTPulse_protocol_HPPC_IN21700_30T_cycle_#1275.mat
BOOST_REST,1275,0.70165,2.07983,0.5837,7,charge,3,20.826,6.942,2.0,2.0,3.6972,4.1239,20.4888,08-06-22_07.31_RESTPulse_protocol_HPPC_IN21700_30T_cycle_#1275.mat
BOOST_REST,1275,0.70165,2.07983,0.5837,7,charge,3,20.826,6.942,10.0,9.9,3.6972,4.2,24.1429,08-06-22_07.31_RESTPulse_protocol_HPPC_IN21700_30T_cycle_#1275.mat
BOOST_REST,1275,0.70165,2.07983,0.5141,8,discharge,0,-2.083,0.694,2.0,2.0,3.6049,3.5526,25.1116,08-06-22_07.31_RESTPulse_protocol_HPPC_IN21700_30T_cycle_#1275.mat
BOOST_REST,1275,0.70165,2.07983,0.5141,8,discharge,0,-2.083,0.694,10.0,9.9,3.6049,3.5345,33.8023,08-06-22_07.31_RESTPulse_protocol_HPPC_IN21700_30T_cycle_#1275.mat
BOOST_REST,1275,0.70165,2.07983,0.5141,8,charge,0,1.041,0.347,2.0,2.0,3.6071,3.6324,24.3129,08-06-22_07.31_RESTPulse_protocol_HPPC_IN21700_30T_cycle_#1275.mat
BOOST_REST,1275,0.70165,2.07983,0.5141,8,charge,0,1.041,0.347,10.0,9.9,3.6071,3.6397,31.3281,08-06-22_07.31_RESTPulse_protocol_HPPC_IN21700_30T_cycle_#1275.mat
BOOST_REST,1275,0.70165,2.07983,0.514,8,discharge,1,-8.33,2.777,2.0,1.9,3.6067,3.4064,24.0468,08-06-22_07.31_RESTPulse_protocol_HPPC_IN21700_30T_cycle_#1275.mat
BOOST_REST,1275,0.70165,2.07983,0.514,8,discharge,1,-8.33,2.777,10.0,9.9,3.6067,3.3375,32.3185,08-06-22_07.31_RESTPulse_protocol_HPPC_IN21700_30T_cycle_#1275.mat
BOOST_REST,1275,0.70165,2.07983,0.5141,8,charge,1,4.165,1.388,2.0,2.0,3.6132,3.7117,23.6523,08-06-22_07.31_RESTPulse_protocol_HPPC_IN21700_30T_cycle_#1275.mat
BOOST_REST,1275,0.70165,2.07983,0.5141,8,charge,1,4.165,1.388,10.0,9.9,3.6132,3.7397,30.3758,08-06-22_07.31_RESTPulse_protocol_HPPC_IN21700_30T_cycle_#1275.mat
BOOST_REST,1275,0.70165,2.07983,0.514,8,discharge,2,-16.661,5.554,2.0,2.0,3.6075,3.2258,22.9098,08-06-22_07.31_RESTPulse_protocol_HPPC_IN21700_30T_cycle_#1275.mat
BOOST_REST,1275,0.70165,2.07983,0.514,8,discharge,2,-16.661,5.554,10.0,9.9,3.6075,3.0764,31.8768,08-06-22_07.31_RESTPulse_protocol_HPPC_IN21700_30T_cycle_#1275.mat
BOOST_REST,1275,0.70165,2.07983,0.5142,8,charge,2,12.496,4.165,2.0,2.0,3.621,3.8949,21.919,08-06-22_07.31_RESTPulse_protocol_HPPC_IN21700_30T_cycle_#1275.mat
BOOST_REST,1275,0.70165,2.07983,0.5142,8,charge,2,12.496,4.165,10.0,9.9,3.621,3.9686,27.8169,08-06-22_07.31_RESTPulse_protocol_HPPC_IN21700_30T_cycle_#1275.mat
BOOST_REST,1275,0.70165,2.07983,0.5139,8,discharge,3,-23.948,7.983,2.0,2.0,3.6079,3.0749,22.2566,08-06-22_07.31_RESTPulse_protocol_HPPC_IN21700_30T_cycle_#1275.mat
BOOST_REST,1275,0.70165,2.07983,0.5139,8,discharge,3,-23.948,7.983,10.0,9.9,3.6079,2.8157,33.08,08-06-22_07.31_RESTPulse_protocol_HPPC_IN21700_30T_cycle_#1275.mat
BOOST_REST,1275,0.70165,2.07983,0.5142,8,charge,3,20.825,6.942,2.0,2.0,3.6283,4.0585,20.6579,08-06-22_07.31_RESTPulse_protocol_HPPC_IN21700_30T_cycle_#1275.mat
BOOST_REST,1275,0.70165,2.07983,0.5142,8,charge,3,20.825,6.942,10.0,9.9,3.6283,4.1706,26.0408,08-06-22_07.31_RESTPulse_protocol_HPPC_IN21700_30T_cycle_#1275.mat
BOOST_REST,1275,0.70165,2.07983,0.4447,9,discharge,0,-2.082,0.694,2.0,2.0,3.5337,3.4767,27.3815,08-06-22_07.31_RESTPulse_protocol_HPPC_IN21700_30T_cycle_#1275.mat
BOOST_REST,1275,0.70165,2.07983,0.4447,9,discharge,0,-2.082,0.694,10.0,9.9,3.5337,3.4543,38.1419,08-06-22_07.31_RESTPulse_protocol_HPPC_IN21700_30T_cycle_#1275.mat
BOOST_REST,1275,0.70165,2.07983,0.4447,9,charge,0,1.041,0.347,2.0,1.9,3.5372,3.5649,26.6193,08-06-22_07.31_RESTPulse_protocol_HPPC_IN21700_30T_cycle_#1275.mat
BOOST_REST,1275,0.70165,2.07983,0.4447,9,charge,0,1.041,0.347,10.0,9.9,3.5372,3.5735,34.8837,08-06-22_07.31_RESTPulse_protocol_HPPC_IN21700_30T_cycle_#1275.mat
BOOST_REST,1275,0.70165,2.07983,0.4446,9,discharge,1,-8.33,2.777,2.0,1.9,3.5365,3.3155,26.5319,08-06-22_07.31_RESTPulse_protocol_HPPC_IN21700_30T_cycle_#1275.mat
BOOST_REST,1275,0.70165,2.07983,0.4446,9,discharge,1,-8.33,2.777,10.0,9.9,3.5365,3.2225,37.6969,08-06-22_07.31_RESTPulse_protocol_HPPC_IN21700_30T_cycle_#1275.mat
BOOST_REST,1275,0.70165,2.07983,0.4447,9,charge,1,4.165,1.388,2.0,1.9,3.5448,3.6505,25.38,08-06-22_07.31_RESTPulse_protocol_HPPC_IN21700_30T_cycle_#1275.mat
BOOST_REST,1275,0.70165,2.07983,0.4447,9,charge,1,4.165,1.388,10.0,9.9,3.5448,3.679,32.2232,08-06-22_07.31_RESTPulse_protocol_HPPC_IN21700_30T_cycle_#1275.mat
BOOST_REST,1275,0.70165,2.07983,0.4445,9,discharge,2,-16.659,5.553,2.0,2.0,3.5374,3.1207,25.0135,08-06-22_07.31_RESTPulse_protocol_HPPC_IN21700_30T_cycle_#1275.mat
BOOST_REST,1275,0.70165,2.07983,0.4445,9,discharge,2,-16.659,5.553,10.0,9.9,3.5374,2.9135,37.4512,08-06-22_07.31_RESTPulse_protocol_HPPC_IN21700_30T_cycle_#1275.mat
BOOST_REST,1275,0.70165,2.07983,0.4448,9,charge,2,12.495,4.165,2.0,2.0,3.5538,3.8369,22.6571,08-06-22_07.31_RESTPulse_protocol_HPPC_IN21700_30T_cycle_#1275.mat
BOOST_REST,1275,0.70165,2.07983,0.4448,9,charge,2,12.495,4.165,10.0,9.9,3.5538,3.9097,28.4834,08-06-22_07.31_RESTPulse_protocol_HPPC_IN21700_30T_cycle_#1275.mat
BOOST_REST,1275,0.70165,2.07983,0.4445,9,discharge,3,-23.947,7.982,2.0,2.0,3.5389,2.965,23.9654,08-06-22_07.31_RESTPulse_protocol_HPPC_IN21700_30T_cycle_#1275.mat
BOOST_REST,1275,0.70165,2.07983,0.4445,9,discharge,3,-23.947,7.982,10.0,9.9,3.5389,2.6097,38.8024,08-06-22_07.31_RESTPulse_protocol_HPPC_IN21700_30T_cycle_#1275.mat
BOOST_REST,1275,0.70165,2.07983,0.4448,9,charge,3,20.826,6.942,2.0,2.0,3.5612,3.9949,20.8249,08-06-22_07.31_RESTPulse_protocol_HPPC_IN21700_30T_cycle_#1275.mat
BOOST_REST,1275,0.70165,2.07983,0.4448,9,charge,3,20.826,6.942,10.0,9.9,3.5612,4.1107,26.3853,08-06-22_07.31_RESTPulse_protocol_HPPC_IN21700_30T_cycle_#1275.mat
BOOST_REST,1275,0.70165,2.07983,0.4099,10,discharge,0,-2.083,0.694,2.0,2.0,3.5026,3.4434,28.4178,08-06-22_07.31_RESTPulse_protocol_HPPC_IN21700_30T_cycle_#1275.mat
BOOST_REST,1275,0.70165,2.07983,0.4099,10,discharge,0,-2.083,0.694,10.0,9.9,3.5026,3.4175,40.8506,08-06-22_07.31_RESTPulse_protocol_HPPC_IN21700_30T_cycle_#1275.mat
BOOST_REST,1275,0.70165,2.07983,0.41,10,charge,0,1.04,0.347,2.0,2.0,3.5058,3.534,27.105,08-06-22_07.31_RESTPulse_protocol_HPPC_IN21700_30T_cycle_#1275.mat
BOOST_REST,1275,0.70165,2.07983,0.41,10,charge,0,1.04,0.347,10.0,9.9,3.5058,3.5436,36.3322,08-06-22_07.31_RESTPulse_protocol_HPPC_IN21700_30T_cycle_#1275.mat
BOOST_REST,1275,0.70165,2.07983,0.4099,10,discharge,1,-8.329,2.776,2.0,1.9,3.5042,3.2778,27.1805,08-06-22_07.31_RESTPulse_protocol_HPPC_IN21700_30T_cycle_#1275.mat
BOOST_REST,1275,0.70165,2.07983,0.4099,10,discharge,1,-8.329,2.776,10.0,9.9,3.5042,3.1666,40.5306,08-06-22_07.31_RESTPulse_protocol_HPPC_IN21700_30T_cycle_#1275.mat
BOOST_REST,1275,0.70165,2.07983,0.41,10,charge,1,4.165,1.388,2.0,2.0,3.5142,3.6212,25.6915,08-06-22_07.31_RESTPulse_protocol_HPPC_IN21700_30T_cycle_#1275.mat
BOOST_REST,1275,0.70165,2.07983,0.41,10,charge,1,4.165,1.388,10.0,9.9,3.5142,3.6514,32.9428,08-06-22_07.31_RESTPulse_protocol_HPPC_IN21700_30T_cycle_#1275.mat
BOOST_REST,1275,0.70165,2.07983,0.4098,10,discharge,2,-16.659,5.553,2.0,1.9,3.5049,3.0806,25.4697,08-06-22_07.31_RESTPulse_protocol_HPPC_IN21700_30T_cycle_#1275.mat
BOOST_REST,1275,0.70165,2.07983,0.4098,10,discharge,2,-16.659,5.553,10.0,9.9,3.5049,2.8312,40.4406,08-06-22_07.31_RESTPulse_protocol_HPPC_IN21700_30T_cycle_#1275.mat
BOOST_REST,1275,0.70165,2.07983,0.4101,10,charge,2,12.496,4.165,2.0,2.0,3.5247,3.8063,22.5352,08-06-22_07.31_RESTPulse_protocol_HPPC_IN21700_30T_cycle_#1275.mat
BOOST_REST,1275,0.70165,2.07983,0.4101,10,charge,2,12.496,4.165,10.0,9.9,3.5247,3.8766,28.161,08-06-22_07.31_RESTPulse_protocol_HPPC_IN21700_30T_cycle_#1275.mat
BOOST_REST,1275,0.70165,2.07983,0.4098,10,discharge,3,-23.946,7.982,2.0,2.0,3.5068,2.9035,25.1942,08-06-22_07.31_RESTPulse_protocol_HPPC_IN21700_30T_cycle_#1275.mat
BOOST_REST,1275,0.70165,2.07983,0.4098,10,discharge,3,-23.946,7.982,10.0,9.9,3.5068,2.4998,42.053,08-06-22_07.31_RESTPulse_protocol_HPPC_IN21700_30T_cycle_#1275.mat
BOOST_REST,1275,0.70165,2.07983,0.4101,10,charge,3,20.824,6.941,2.0,2.0,3.5344,3.9707,20.9518,08-06-22_07.31_RESTPulse_protocol_HPPC_IN21700_30T_cycle_#1275.mat
BOOST_REST,1275,0.70165,2.07983,0.4101,10,charge,3,20.824,6.941,10.0,9.9,3.5344,4.0859,26.4839,08-06-22_07.31_RESTPulse_protocol_HPPC_IN21700_30T_cycle_#1275.mat
BOOST_REST,1275,0.70165,2.07983,0.3752,11,discharge,0,-2.083,0.694,2.0,1.9,3.4623,3.398,30.866,08-06-22_07.31_RESTPulse_protocol_HPPC_IN21700_30T_cycle_#1275.mat
BOOST_REST,1275,0.70165,2.07983,0.3752,11,discharge,0,-2.083,0.694,10.0,9.9,3.4623,3.3652,46.611,08-06-22_07.31_RESTPulse_protocol_HPPC_IN21700_30T_cycle_#1275.mat
BOOST_REST,1275,0.70165,2.07983,0.3753,11,charge,0,1.042,0.347,2.0,2.0,3.4667,3.4979,29.9281,08-06-22_07.31_RESTPulse_protocol_HPPC_IN21700_30T_cycle_#1275.mat
BOOST_REST,1275,0.70165,2.07983,0.3753,11,charge,0,1.042,0.347,10.0,9.9,3.4667,3.5104,41.9185,08-06-22_07.31_RESTPulse_protocol_HPPC_IN21700_30T_cycle_#1275.mat
BOOST_REST,1275,0.70165,2.07983,0.3752,11,discharge,1,-8.33,2.777,2.0,1.9,3.4644,3.2153,29.9043,08-06-22_07.31_RESTPulse_protocol_HPPC_IN21700_30T_cycle_#1275.mat
BOOST_REST,1275,0.70165,2.07983,0.3752,11,discharge,1,-8.33,2.777,10.0,9.9,3.4644,3.0737,46.9033,08-06-22_07.31_RESTPulse_protocol_HPPC_IN21700_30T_cycle_#1275.mat
BOOST_REST,1275,0.70165,2.07983,0.3753,11,charge,1,4.165,1.388,2.0,2.0,3.4787,3.5945,27.8045,08-06-22_07.31_RESTPulse_protocol_HPPC_IN21700_30T_cycle_#1275.mat
BOOST_REST,1275,0.70165,2.07983,0.3753,11,charge,1,4.165,1.388,10.0,9.9,3.4787,3.6302,36.3763,08-06-22_07.31_RESTPulse_protocol_HPPC_IN21700_30T_cycle_#1275.mat
BOOST_REST,1275,0.70165,2.07983,0.3751,11,discharge,2,-16.66,5.553,2.0,2.0,3.4654,2.9947,28.2533,08-06-22_07.31_RESTPulse_protocol_HPPC_IN21700_30T_cycle_#1275.mat
BOOST_REST,1275,0.70165,2.07983,0.3751,11,discharge,2,-16.66,5.553,10.0,9.9,3.4654,2.6698,47.7551,08-06-22_07.31_RESTPulse_protocol_HPPC_IN21700_30T_cycle_#1275.mat
BOOST_REST,1275,0.70165,2.07983,0.3754,11,charge,2,12.494,4.165,2.0,2.0,3.494,3.7887,23.5873,08-06-22_07.31_RESTPulse_protocol_HPPC_IN21700_30T_cycle_#1275.mat
BOOST_REST,1275,0.70165,2.07983,0.3754,11,charge,2,12.494,4.165,10.0,9.9,3.494,3.859,29.214,08-06-22_07.31_RESTPulse_protocol_HPPC_IN21700_30T_cycle_#1275.mat
BOOST_REST,1275,0.70165,2.07983,0.3751,11,discharge,3,-23.946,7.982,2.0,2.0,3.4689,2.8218,27.0233,08-06-22_07.31_RESTPulse_protocol_HPPC_IN21700_30T_cycle_#1275.mat
BOOST_REST,1275,0.70165,2.07983,0.3751,11,discharge,3,-23.946,7.982,10.0,9.9,3.4689,2.5,40.4619,08-06-22_07.31_RESTPulse_protocol_HPPC_IN21700_30T_cycle_#1275.mat
BOOST_REST,1275,0.70165,2.07983,0.3754,11,charge,3,20.825,6.942,2.0,2.0,3.5035,3.9461,21.2533,08-06-22_07.31_RESTPulse_protocol_HPPC_IN21700_30T_cycle_#1275.mat
BOOST_REST,1275,0.70165,2.07983,0.3754,11,charge,3,20.825,6.942,10.0,9.9,3.5035,4.0595,26.6987,08-06-22_07.31_RESTPulse_protocol_HPPC_IN21700_30T_cycle_#1275.mat
BOOST_REST,1275,0.70165,2.07983,0.3405,12,discharge,0,-2.083,0.694,2.0,2.0,3.41,3.342,32.6452,08-06-22_07.31_RESTPulse_protocol_HPPC_IN21700_30T_cycle_#1275.mat
BOOST_REST,1275,0.70165,2.07983,0.3405,12,discharge,0,-2.083,0.694,10.0,9.9,3.41,3.3024,51.6563,08-06-22_07.31_RESTPulse_protocol_HPPC_IN21700_30T_cycle_#1275.mat
BOOST_REST,1275,0.70165,2.07983,0.3406,12,charge,0,1.042,0.347,2.0,2.0,3.415,3.4486,32.2333,08-06-22_07.31_RESTPulse_protocol_HPPC_IN21700_30T_cycle_#1275.mat
BOOST_REST,1275,0.70165,2.07983,0.3406,12,charge,0,1.042,0.347,10.0,9.9,3.415,3.4644,47.3906,08-06-22_07.31_RESTPulse_protocol_HPPC_IN21700_30T_cycle_#1275.mat
BOOST_REST,1275,0.70165,2.07983,0.3405,12,discharge,1,-8.329,2.776,2.0,2.0,3.4137,3.1465,32.0788,08-06-22_07.31_RESTPulse_protocol_HPPC_IN21700_30T_cycle_#1275.mat
BOOST_REST,1275,0.70165,2.07983,0.3405,12,discharge,1,-8.329,2.776,10.0,9.9,3.4137,2.9707,53.1845,08-06-22_07.31_RESTPulse_protocol_HPPC_IN21700_30T_cycle_#1275.mat
BOOST_REST,1275,0.70165,2.07983,0.3406,12,charge,1,4.165,1.388,2.0,2.0,3.4311,3.5523,29.1017,08-06-22_07.31_RESTPulse_protocol_HPPC_IN21700_30T_cycle_#1275.mat
BOOST_REST,1275,0.70165,2.07983,0.3406,12,charge,1,4.165,1.388,10.0,9.9,3.4311,3.5988,40.267,08-06-22_07.31_RESTPulse_protocol_HPPC_IN21700_30T_cycle_#1275.mat
BOOST_REST,1275,0.70165,2.07983,0.3404,12,discharge,2,-16.659,5.553,2.0,2.0,3.4177,2.9147,30.1939,08-06-22_07.31_RESTPulse_protocol_HPPC_IN21700_30T_cycle_#1275.mat
BOOST_REST,1275,0.70165,2.07983,0.3404,12,discharge,2,-16.659,5.553,10.0,9.9,3.4177,2.4998,55.0993,08-06-22_07.31_RESTPulse_protocol_HPPC_IN21700_30T_cycle_#1275.mat
BOOST_REST,1275,0.70165,2.07983,0.3406,12,charge,2,12.496,4.165,2.0,2.0,3.4551,3.7572,24.1757,08-06-22_07.31_RESTPulse_protocol_HPPC_IN21700_30T_cycle_#1275.mat
BOOST_REST,1275,0.70165,2.07983,0.3406,12,charge,2,12.496,4.165,10.0,9.9,3.4551,3.8314,30.1136,08-06-22_07.31_RESTPulse_protocol_HPPC_IN21700_30T_cycle_#1275.mat
BOOST_REST,1275,0.70165,2.07983,0.3404,12,discharge,3,-22.886,7.629,2.0,2.0,3.4233,2.7305,30.2718,08-06-22_07.31_RESTPulse_protocol_HPPC_IN21700_30T_cycle_#1275.mat
BOOST_REST,1275,0.70165,2.07983,0.3404,12,discharge,3,-22.886,7.629,10.0,9.9,3.4233,2.4998,40.3522,08-06-22_07.31_RESTPulse_protocol_HPPC_IN21700_30T_cycle_#1275.mat
BOOST_REST,1275,0.70165,2.07983,0.3407,12,charge,3,20.826,6.942,2.0,2.0,3.4649,3.9151,21.6172,08-06-22_07.31_RESTPulse_protocol_HPPC_IN21700_30T_cycle_#1275.mat
BOOST_REST,1275,0.70165,2.07983,0.3407,12,charge,3,20.826,6.942,10.0,9.9,3.4649,4.0268,26.9807,08-06-22_07.31_RESTPulse_protocol_HPPC_IN21700_30T_cycle_#1275.mat
BOOST_REST,1312,0.6905,2.04679,1.0,0,discharge,0,-2.047,0.682,2.0,1.9,4.1023,4.0257,37.4188,08-25-22_21.48_RESTPulse_protocol_HPPC_IN21700_30T_cycle_#1312.mat
BOOST_REST,1312,0.6905,2.04679,1.0,0,discharge,0,-2.047,0.682,10.0,9.7,4.1023,3.9992,50.3639,08-25-22_21.48_RESTPulse_protocol_HPPC_IN21700_30T_cycle_#1312.mat
BOOST_REST,1312,0.6905,2.04679,1.0,0,charge,0,1.023,0.341,2.0,2.0,4.1176,4.1644,45.7344,08-25-22_21.48_RESTPulse_protocol_HPPC_IN21700_30T_cycle_#1312.mat
BOOST_REST,1312,0.6905,2.04679,1.0,0,charge,0,1.023,0.341,10.0,9.9,4.1176,4.1827,63.6177,08-25-22_21.48_RESTPulse_protocol_HPPC_IN21700_30T_cycle_#1312.mat
BOOST_REST,1312,0.6905,2.04679,0.9999,0,discharge,1,-8.188,2.729,2.0,1.9,4.1109,3.8245,34.9759,08-25-22_21.48_RESTPulse_protocol_HPPC_IN21700_30T_cycle_#1312.mat
BOOST_REST,1312,0.6905,2.04679,0.9999,0,discharge,1,-8.188,2.729,10.0,9.9,4.1109,3.7788,40.5569,08-25-22_21.48_RESTPulse_protocol_HPPC_IN21700_30T_cycle_#1312.mat
BOOST_REST,1312,0.6905,2.04679,1.0,0,charge,1,1.44,0.48,2.0,1.9,4.1239,4.2,52.8399,08-25-22_21.48_RESTPulse_protocol_HPPC_IN21700_30T_cycle_#1312.mat
BOOST_REST,1312,0.6905,2.04679,1.0,0,charge,1,1.44,0.48,10.0,9.9,4.1239,4.1999,52.7704,08-25-22_21.48_RESTPulse_protocol_HPPC_IN21700_30T_cycle_#1312.mat
BOOST_REST,1312,0.6905,2.04679,0.9999,0,discharge,2,-16.376,5.459,2.0,1.9,4.1091,3.6327,29.0914,08-25-22_21.48_RESTPulse_protocol_HPPC_IN21700_30T_cycle_#1312.mat
BOOST_REST,1312,0.6905,2.04679,0.9999,0,discharge,2,-16.376,5.459,10.0,9.9,4.1091,3.5613,33.4514,08-25-22_21.48_RESTPulse_protocol_HPPC_IN21700_30T_cycle_#1312.mat
BOOST_REST,1312,0.6905,2.04679,1.0,0,charge,2,1.343,0.448,2.0,2.0,4.1314,4.2,51.0911,08-25-22_21.48_RESTPulse_protocol_HPPC_IN21700_30T_cycle_#1312.mat
BOOST_REST,1312,0.6905,2.04679,1.0,0,charge,2,1.343,0.448,10.0,9.9,4.1314,4.2,51.0911,08-25-22_21.48_RESTPulse_protocol_HPPC_IN21700_30T_cycle_#1312.mat
BOOST_REST,1312,0.6905,2.04679,0.9998,0,discharge,3,-23.541,7.847,2.0,2.0,4.11,3.4902,26.3285,08-25-22_21.48_RESTPulse_protocol_HPPC_IN21700_30T_cycle_#1312.mat
BOOST_REST,1312,0.6905,2.04679,0.9998,0,discharge,3,-23.541,7.847,10.0,9.9,4.11,3.382,30.9248,08-25-22_21.48_RESTPulse_protocol_HPPC_IN21700_30T_cycle_#1312.mat
BOOST_REST,1312,0.6905,2.04679,1.0,0,charge,3,1.258,0.419,2.0,2.0,4.1372,4.2,49.9205,08-25-22_21.48_RESTPulse_protocol_HPPC_IN21700_30T_cycle_#1312.mat
BOOST_REST,1312,0.6905,2.04679,1.0,0,charge,3,1.258,0.419,10.0,9.6,4.1372,4.2,49.9205,08-25-22_21.48_RESTPulse_protocol_HPPC_IN21700_30T_cycle_#1312.mat
BOOST_REST,1312,0.6905,2.04679,0.9659,1,discharge,0,-2.047,0.682,2.0,2.0,4.0691,3.9948,36.2917,08-25-22_21.48_RESTPulse_protocol_HPPC_IN21700_30T_cycle_#1312.mat
BOOST_REST,1312,0.6905,2.04679,0.9659,1,discharge,0,-2.047,0.682,10.0,9.9,4.0691,3.975,45.963,08-25-22_21.48_RESTPulse_protocol_HPPC_IN21700_30T_cycle_#1312.mat
BOOST_REST,1312,0.6905,2.04679,0.9659,1,charge,0,1.023,0.341,2.0,2.0,4.0716,4.1092,36.7475,08-25-22_21.48_RESTPulse_protocol_HPPC_IN21700_30T_cycle_#1312.mat
BOOST_REST,1312,0.6905,2.04679,0.9659,1,charge,0,1.023,0.341,10.0,9.9,4.0716,4.1193,46.6185,08-25-22_21.48_RESTPulse_protocol_HPPC_IN21700_30T_cycle_#1312.mat
BOOST_REST,1312,0.6905,2.04679,0.9658,1,discharge,1,-8.189,2.73,2.0,2.0,4.0697,3.8131,31.3362,08-25-22_21.48_RESTPulse_protocol_HPPC_IN21700_30T_cycle_#1312.mat
BOOST_REST,1312,0.6905,2.04679,0.9658,1,discharge,1,-8.189,2.73,10.0,9.9,4.0697,3.7685,36.7828,08-25-22_21.48_RESTPulse_protocol_HPPC_IN21700_30T_cycle_#1312.mat
BOOST_REST,1312,0.6905,2.04679,0.9659,1,charge,1,3.067,1.022,2.0,2.0,4.0772,4.2001,40.0757,08-25-22_21.48_RESTPulse_protocol_HPPC_IN21700_30T_cycle_#1312.mat
BOOST_REST,1312,0.6905,2.04679,0.9659,1,charge,1,3.067,1.022,10.0,9.9,4.0772,4.2001,40.0757,08-25-22_21.48_RESTPulse_protocol_HPPC_IN21700_30T_cycle_#1312.mat
BOOST_REST,1312,0.6905,2.04679,0.9658,1,discharge,2,-16.375,5.458,2.0,2.0,4.0703,3.6298,26.9008,08-25-22_21.48_RESTPulse_protocol_HPPC_IN21700_30T_cycle_#1312.mat
BOOST_REST,1312,0.6905,2.04679,0.9658,1,discharge,2,-16.375,5.458,10.0,9.9,4.0703,3.5527,31.6092,08-25-22_21.48_RESTPulse_protocol_HPPC_IN21700_30T_cycle_#1312.mat
BOOST_REST,1312,0.6905,2.04679,0.966,1,charge,2,2.932,0.977,2.0,1.9,4.083,4.2,39.9059,08-25-22_21.48_RESTPulse_protocol_HPPC_IN21700_30T_cycle_#1312.mat
BOOST_REST,1312,0.6905,2.04679,0.966,1,charge,2,2.932,0.977,10.0,9.9,4.083,4.2,39.9059,08-25-22_21.48_RESTPulse_protocol_HPPC_IN21700_30T_cycle_#1312.mat
BOOST_REST,1312,0.6905,2.04679,0.9657,1,discharge,3,-23.54,7.847,2.0,2.0,4.0729,3.4922,24.6686,08-25-22_21.48_RESTPulse_protocol_HPPC_IN21700_30T_cycle_#1312.mat
BOOST_REST,1312,0.6905,2.04679,0.9657,1,discharge,3,-23.54,7.847,10.0,9.9,4.0729,3.373,29.7324,08-25-22_21.48_RESTPulse_protocol_HPPC_IN21700_30T_cycle_#1312.mat
BOOST_REST,1312,0.6905,2.04679,0.966,1,charge,3,2.752,0.917,2.0,2.0,4.0883,4.2,40.5931,08-25-22_21.48_RESTPulse_protocol_HPPC_IN21700_30T_cycle_#1312.mat
BOOST_REST,1312,0.6905,2.04679,0.966,1,charge,3,2.752,0.917,10.0,9.9,4.0883,4.2,40.5931,08-25-22_21.48_RESTPulse_protocol_HPPC_IN21700_30T_cycle_#1312.mat
BOOST_REST,1312,0.6905,2.04679,0.9317,2,discharge,0,-2.045,0.682,2.0,1.9,4.0401,3.9758,31.4395,08-25-22_21.48_RESTPulse_protocol_HPPC_IN21700_30T_cycle_#1312.mat
BOOST_REST,1312,0.6905,2.04679,0.9317,2,discharge,0,-2.045,0.682,10.0,9.9,4.0401,3.959,39.6538,08-25-22_21.48_RESTPulse_protocol_HPPC_IN21700_30T_cycle_#1312.mat
BOOST_REST,1312,0.6905,2.04679,0.9318,2,charge,0,1.023,0.341,2.0,2.0,4.043,4.0756,31.8608,08-25-22_21.48_RESTPulse_protocol_HPPC_IN21700_30T_cycle_#1312.mat
BOOST_REST,1312,0.6905,2.04679,0.9318,2,charge,0,1.023,0.341,10.0,9.9,4.043,4.0833,39.3862,08-25-22_21.48_RESTPulse_protocol_HPPC_IN21700_30T_cycle_#1312.mat
BOOST_REST,1312,0.6905,2.04679,0.9317,2,discharge,1,-8.19,2.73,2.0,1.9,4.0413,3.8071,28.5955,08-25-22_21.48_RESTPulse_protocol_HPPC_IN21700_30T_cycle_#1312.mat
BOOST_REST,1312,0.6905,2.04679,0.9317,2,discharge,1,-8.19,2.73,10.0,9.9,4.0413,3.7568,34.7371,08-25-22_21.48_RESTPulse_protocol_HPPC_IN21700_30T_cycle_#1312.mat
BOOST_REST,1312,0.6905,2.04679,0.9318,2,charge,1,4.095,1.365,2.0,2.0,4.0474,4.1734,30.767,08-25-22_21.48_RESTPulse_protocol_HPPC_IN21700_30T_cycle_#1312.mat
BOOST_REST,1312,0.6905,2.04679,0.9318,2,charge,1,4.095,1.365,10.0,9.9,4.0474,4.1999,37.2378,08-25-22_21.48_RESTPulse_protocol_HPPC_IN21700_30T_cycle_#1312.mat
BOOST_REST,1312,0.6905,2.04679,0.9316,2,discharge,2,-16.377,5.459,2.0,2.0,4.0403,3.6261,25.2916,08-25-22_21.48_RESTPulse_protocol_HPPC_IN21700_30T_cycle_#1312.mat
BOOST_REST,1312,0.6905,2.04679,0.9316,2,discharge,2,-16.377,5.459,10.0,9.9,4.0403,3.5395,30.5795,08-25-22_21.48_RESTPulse_protocol_HPPC_IN21700_30T_cycle_#1312.mat
