Repository: KikETs/ECM_HYBRID_BMS_JOINT

## Results

| Arm | Model | Size | Protocol | Result | Worst cell |
|---|---|---|---|---|---|
| SOP | 2RC table + trim (A8) | 4 effective coefficients, 2 EW states | leave-one-cell-out | usable current 69.6 % discharge, 59.5 % charge (τ = 10 s) | 59.9 % / 53.5 % (BOOST_REST) |
| SOH | dQ/dV ridge | 65 coefficients | leave-one-cell-out | RMSE 0.0094, bias −0.0005 | 0.0130 (BOOST_REST) |
| SOC | 2RC EKF, low-current gate | 3 states | leave-one-cell-out | **2.34 %p** over six sensor disturbances on estimated SOH (2.325 on true SOH), per cell 2.00–2.75 | 4.60 %p (BOOST_NEGPULSE_1S, current offset −0.10 A) |

The SOH arm was a 10,945-parameter CNN until the second audit round. Nested

File: analysis/uypydj_hppc_resistance.csv (part 105 of 225)
protocol,cycle,SOH,CAP_Ah,SOC,soc_group,direction,rate_rank,I_A,CRate_rated,tau_s,tau_actual_s,V_pre_V,V_tau_V,R_mOhm,file
BOOST_REST,1312,0.6905,2.04679,0.9319,2,charge,2,4.431,1.477,2.0,2.0,4.0521,4.2,33.3777,08-25-22_21.48_RESTPulse_protocol_HPPC_IN21700_30T_cycle_#1312.mat
BOOST_REST,1312,0.6905,2.04679,0.9319,2,charge,2,4.431,1.477,10.0,9.9,4.0521,4.2,33.3777,08-25-22_21.48_RESTPulse_protocol_HPPC_IN21700_30T_cycle_#1312.mat
BOOST_REST,1312,0.6905,2.04679,0.9316,2,discharge,3,-23.54,7.847,2.0,2.0,4.0424,3.4896,23.4834,08-25-22_21.48_RESTPulse_protocol_HPPC_IN21700_30T_cycle_#1312.mat
BOOST_REST,1312,0.6905,2.04679,0.9316,2,discharge,3,-23.54,7.847,10.0,9.9,4.0424,3.3578,29.0824,08-25-22_21.48_RESTPulse_protocol_HPPC_IN21700_30T_cycle_#1312.mat
BOOST_REST,1312,0.6905,2.04679,0.9319,2,charge,3,4.281,1.427,2.0,2.0,4.0554,4.2,33.7772,08-25-22_21.48_RESTPulse_protocol_HPPC_IN21700_30T_cycle_#1312.mat
BOOST_REST,1312,0.6905,2.04679,0.9319,2,charge,3,4.281,1.427,10.0,9.9,4.0554,4.2,33.7772,08-25-22_21.48_RESTPulse_protocol_HPPC_IN21700_30T_cycle_#1312.mat
BOOST_REST,1312,0.6905,2.04679,0.8635,3,discharge,0,-2.047,0.682,2.0,2.0,3.9611,3.9056,27.1115,08-25-22_21.48_RESTPulse_protocol_HPPC_IN21700_30T_cycle_#1312.mat
BOOST_REST,1312,0.6905,2.04679,0.8635,3,discharge,0,-2.047,0.682,10.0,9.9,3.9611,3.8868,36.2952,08-25-22_21.48_RESTPulse_protocol_HPPC_IN21700_30T_cycle_#1312.mat
BOOST_REST,1312,0.6905,2.04679,0.8636,3,charge,0,1.023,0.341,2.0,2.0,3.9638,3.991,26.5859,08-25-22_21.48_RESTPulse_protocol_HPPC_IN21700_30T_cycle_#1312.mat
BOOST_REST,1312,0.6905,2.04679,0.8636,3,charge,0,1.023,0.341,10.0,9.9,3.9638,3.9998,35.1872,08-25-22_21.48_RESTPulse_protocol_HPPC_IN21700_30T_cycle_#1312.mat
BOOST_REST,1312,0.6905,2.04679,0.8635,3,discharge,1,-8.188,2.729,2.0,2.0,3.9623,3.7534,25.512,08-25-22_21.48_RESTPulse_protocol_HPPC_IN21700_30T_cycle_#1312.mat
BOOST_REST,1312,0.6905,2.04679,0.8635,3,discharge,1,-8.188,2.729,10.0,9.9,3.9623,3.6966,32.4487,08-25-22_21.48_RESTPulse_protocol_HPPC_IN21700_30T_cycle_#1312.mat
BOOST_REST,1312,0.6905,2.04679,0.8636,3,charge,1,4.093,1.364,2.0,2.0,3.97,4.0766,26.0438,08-25-22_21.48_RESTPulse_protocol_HPPC_IN21700_30T_cycle_#1312.mat
BOOST_REST,1312,0.6905,2.04679,0.8636,3,charge,1,4.093,1.364,10.0,9.9,3.97,4.1068,33.4221,08-25-22_21.48_RESTPulse_protocol_HPPC_IN21700_30T_cycle_#1312.mat
BOOST_REST,1312,0.6905,2.04679,0.8634,3,discharge,2,-16.375,5.458,2.0,1.9,3.9636,3.5821,23.2977,08-25-22_21.48_RESTPulse_protocol_HPPC_IN21700_30T_cycle_#1312.mat
BOOST_REST,1312,0.6905,2.04679,0.8634,3,discharge,2,-16.375,5.458,10.0,9.9,3.9636,3.4842,29.2763,08-25-22_21.48_RESTPulse_protocol_HPPC_IN21700_30T_cycle_#1312.mat
BOOST_REST,1312,0.6905,2.04679,0.8636,3,charge,2,8.249,2.75,2.0,2.0,3.9764,4.2001,27.1178,08-25-22_21.48_RESTPulse_protocol_HPPC_IN21700_30T_cycle_#1312.mat
BOOST_REST,1312,0.6905,2.04679,0.8636,3,charge,2,8.249,2.75,10.0,9.9,3.9764,4.2,27.1057,08-25-22_21.48_RESTPulse_protocol_HPPC_IN21700_30T_cycle_#1312.mat
BOOST_REST,1312,0.6905,2.04679,0.8633,3,discharge,3,-23.538,7.846,2.0,2.0,3.9652,3.4457,22.0707,08-25-22_21.48_RESTPulse_protocol_HPPC_IN21700_30T_cycle_#1312.mat
BOOST_REST,1312,0.6905,2.04679,0.8633,3,discharge,3,-23.538,7.846,10.0,9.9,3.9652,3.3045,28.0695,08-25-22_21.48_RESTPulse_protocol_HPPC_IN21700_30T_cycle_#1312.mat
BOOST_REST,1312,0.6905,2.04679,0.8637,3,charge,3,8.149,2.716,2.0,2.0,3.9809,4.2,26.8851,08-25-22_21.48_RESTPulse_protocol_HPPC_IN21700_30T_cycle_#1312.mat
BOOST_REST,1312,0.6905,2.04679,0.8637,3,charge,3,8.149,2.716,10.0,9.9,3.9809,4.2,26.8851,08-25-22_21.48_RESTPulse_protocol_HPPC_IN21700_30T_cycle_#1312.mat
BOOST_REST,1312,0.6905,2.04679,0.7953,4,discharge,0,-2.047,0.682,2.0,1.9,3.8836,3.8336,24.4224,08-25-22_21.48_RESTPulse_protocol_HPPC_IN21700_30T_cycle_#1312.mat
BOOST_REST,1312,0.6905,2.04679,0.7953,4,discharge,0,-2.047,0.682,10.0,9.9,3.8836,3.8181,31.9934,08-25-22_21.48_RESTPulse_protocol_HPPC_IN21700_30T_cycle_#1312.mat
BOOST_REST,1312,0.6905,2.04679,0.7953,4,charge,0,1.025,0.342,2.0,2.0,3.8857,3.9106,24.2951,08-25-22_21.48_RESTPulse_protocol_HPPC_IN21700_30T_cycle_#1312.mat
BOOST_REST,1312,0.6905,2.04679,0.7953,4,charge,0,1.025,0.342,10.0,9.9,3.8857,3.9176,31.125,08-25-22_21.48_RESTPulse_protocol_HPPC_IN21700_30T_cycle_#1312.mat
BOOST_REST,1312,0.6905,2.04679,0.7952,4,discharge,1,-8.188,2.729,2.0,2.0,3.8848,3.6908,23.6926,08-25-22_21.48_RESTPulse_protocol_HPPC_IN21700_30T_cycle_#1312.mat
BOOST_REST,1312,0.6905,2.04679,0.7952,4,discharge,1,-8.188,2.729,10.0,9.9,3.8848,3.6401,29.8845,08-25-22_21.48_RESTPulse_protocol_HPPC_IN21700_30T_cycle_#1312.mat
BOOST_REST,1312,0.6905,2.04679,0.7953,4,charge,1,4.095,1.365,2.0,2.0,3.8907,3.9881,23.7828,08-25-22_21.48_RESTPulse_protocol_HPPC_IN21700_30T_cycle_#1312.mat
BOOST_REST,1312,0.6905,2.04679,0.7953,4,charge,1,4.095,1.365,10.0,9.9,3.8907,4.0124,29.7163,08-25-22_21.48_RESTPulse_protocol_HPPC_IN21700_30T_cycle_#1312.mat
BOOST_REST,1312,0.6905,2.04679,0.7952,4,discharge,2,-16.375,5.458,2.0,1.9,3.8857,3.5255,21.9969,08-25-22_21.48_RESTPulse_protocol_HPPC_IN21700_30T_cycle_#1312.mat
BOOST_REST,1312,0.6905,2.04679,0.7952,4,discharge,2,-16.375,5.458,10.0,9.9,3.8857,3.4313,27.7496,08-25-22_21.48_RESTPulse_protocol_HPPC_IN21700_30T_cycle_#1312.mat
BOOST_REST,1312,0.6905,2.04679,0.7954,4,charge,2,12.282,4.094,2.0,2.0,3.8955,4.1623,21.7228,08-25-22_21.48_RESTPulse_protocol_HPPC_IN21700_30T_cycle_#1312.mat
BOOST_REST,1312,0.6905,2.04679,0.7954,4,charge,2,12.282,4.094,10.0,9.9,3.8955,4.2,24.7924,08-25-22_21.48_RESTPulse_protocol_HPPC_IN21700_30T_cycle_#1312.mat
BOOST_REST,1312,0.6905,2.04679,0.7951,4,discharge,3,-23.539,7.846,2.0,2.0,3.8866,3.393,20.9695,08-25-22_21.48_RESTPulse_protocol_HPPC_IN21700_30T_cycle_#1312.mat
BOOST_REST,1312,0.6905,2.04679,0.7951,4,discharge,3,-23.539,7.846,10.0,9.9,3.8866,3.2534,26.9,08-25-22_21.48_RESTPulse_protocol_HPPC_IN21700_30T_cycle_#1312.mat
BOOST_REST,1312,0.6905,2.04679,0.7955,4,charge,3,12.828,4.276,2.0,2.0,3.8995,4.2001,23.4331,08-25-22_21.48_RESTPulse_protocol_HPPC_IN21700_30T_cycle_#1312.mat
BOOST_REST,1312,0.6905,2.04679,0.7955,4,charge,3,12.828,4.276,10.0,9.9,3.8995,4.2,23.4253,08-25-22_21.48_RESTPulse_protocol_HPPC_IN21700_30T_cycle_#1312.mat
BOOST_REST,1312,0.6905,2.04679,0.7271,5,discharge,0,-2.047,0.682,2.0,2.0,3.8264,3.7772,24.0293,08-25-22_21.48_RESTPulse_protocol_HPPC_IN21700_30T_cycle_#1312.mat
BOOST_REST,1312,0.6905,2.04679,0.7271,5,discharge,0,-2.047,0.682,10.0,9.9,3.8264,3.7613,31.7949,08-25-22_21.48_RESTPulse_protocol_HPPC_IN21700_30T_cycle_#1312.mat
BOOST_REST,1312,0.6905,2.04679,0.7271,5,charge,0,1.023,0.341,2.0,2.0,3.8288,3.853,23.6629,08-25-22_21.48_RESTPulse_protocol_HPPC_IN21700_30T_cycle_#1312.mat
BOOST_REST,1312,0.6905,2.04679,0.7271,5,charge,0,1.023,0.341,10.0,9.9,3.8288,3.8601,30.6053,08-25-22_21.48_RESTPulse_protocol_HPPC_IN21700_30T_cycle_#1312.mat
BOOST_REST,1312,0.6905,2.04679,0.727,5,discharge,1,-8.189,2.73,2.0,2.0,3.8277,3.6367,23.3251,08-25-22_21.48_RESTPulse_protocol_HPPC_IN21700_30T_cycle_#1312.mat
BOOST_REST,1312,0.6905,2.04679,0.727,5,discharge,1,-8.189,2.73,10.0,9.9,3.8277,3.5813,30.0906,08-25-22_21.48_RESTPulse_protocol_HPPC_IN21700_30T_cycle_#1312.mat
BOOST_REST,1312,0.6905,2.04679,0.7271,5,charge,1,4.095,1.365,2.0,2.0,3.8342,3.9291,23.174,08-25-22_21.48_RESTPulse_protocol_HPPC_IN21700_30T_cycle_#1312.mat
BOOST_REST,1312,0.6905,2.04679,0.7271,5,charge,1,4.095,1.365,10.0,9.9,3.8342,3.9533,29.0835,08-25-22_21.48_RESTPulse_protocol_HPPC_IN21700_30T_cycle_#1312.mat
BOOST_REST,1312,0.6905,2.04679,0.7269,5,discharge,2,-16.376,5.459,2.0,1.9,3.8288,3.473,21.7269,08-25-22_21.48_RESTPulse_protocol_HPPC_IN21700_30T_cycle_#1312.mat
BOOST_REST,1312,0.6905,2.04679,0.7269,5,discharge,2,-16.376,5.459,10.0,9.9,3.8288,3.3707,27.9739,08-25-22_21.48_RESTPulse_protocol_HPPC_IN21700_30T_cycle_#1312.mat
BOOST_REST,1312,0.6905,2.04679,0.7272,5,charge,2,12.282,4.094,2.0,2.0,3.8395,4.0993,21.1529,08-25-22_21.48_RESTPulse_protocol_HPPC_IN21700_30T_cycle_#1312.mat
BOOST_REST,1312,0.6905,2.04679,0.7272,5,charge,2,12.282,4.094,10.0,9.9,3.8395,4.1552,25.7043,08-25-22_21.48_RESTPulse_protocol_HPPC_IN21700_30T_cycle_#1312.mat
BOOST_REST,1312,0.6905,2.04679,0.7269,5,discharge,3,-23.54,7.847,2.0,2.0,3.8298,3.3398,20.8156,08-25-22_21.48_RESTPulse_protocol_HPPC_IN21700_30T_cycle_#1312.mat
BOOST_REST,1312,0.6905,2.04679,0.7269,5,discharge,3,-23.54,7.847,10.0,9.9,3.8298,3.1908,27.1453,08-25-22_21.48_RESTPulse_protocol_HPPC_IN21700_30T_cycle_#1312.mat
BOOST_REST,1312,0.6905,2.04679,0.7272,5,charge,3,16.217,5.406,2.0,2.0,3.844,4.2001,21.9584,08-25-22_21.48_RESTPulse_protocol_HPPC_IN21700_30T_cycle_#1312.mat
BOOST_REST,1312,0.6905,2.04679,0.7272,5,charge,3,16.217,5.406,10.0,9.9,3.844,4.2,21.9523,08-25-22_21.48_RESTPulse_protocol_HPPC_IN21700_30T_cycle_#1312.mat
BOOST_REST,1312,0.6905,2.04679,0.6588,6,discharge,0,-2.048,0.683,2.0,2.0,3.7548,3.7051,24.2699,08-25-22_21.48_RESTPulse_protocol_HPPC_IN21700_30T_cycle_#1312.mat
BOOST_REST,1312,0.6905,2.04679,0.6588,6,discharge,0,-2.048,0.683,10.0,9.9,3.7548,3.6881,32.5715,08-25-22_21.48_RESTPulse_protocol_HPPC_IN21700_30T_cycle_#1312.mat
BOOST_REST,1312,0.6905,2.04679,0.6589,6,charge,0,1.025,0.342,2.0,2.0,3.7572,3.7815,23.7119,08-25-22_21.48_RESTPulse_protocol_HPPC_IN21700_30T_cycle_#1312.mat
BOOST_REST,1312,0.6905,2.04679,0.6589,6,charge,0,1.025,0.342,10.0,9.9,3.7572,3.789,31.0304,08-25-22_21.48_RESTPulse_protocol_HPPC_IN21700_30T_cycle_#1312.mat
BOOST_REST,1312,0.6905,2.04679,0.6588,6,discharge,1,-8.189,2.73,2.0,2.0,3.7563,3.565,23.3603,08-25-22_21.48_RESTPulse_protocol_HPPC_IN21700_30T_cycle_#1312.mat
BOOST_REST,1312,0.6905,2.04679,0.6588,6,discharge,1,-8.189,2.73,10.0,9.9,3.7563,3.5062,30.5406,08-25-22_21.48_RESTPulse_protocol_HPPC_IN21700_30T_cycle_#1312.mat
BOOST_REST,1312,0.6905,2.04679,0.6589,6,charge,1,4.095,1.365,2.0,2.0,3.7629,3.8586,23.3694,08-25-22_21.48_RESTPulse_protocol_HPPC_IN21700_30T_cycle_#1312.mat
BOOST_REST,1312,0.6905,2.04679,0.6589,6,charge,1,4.095,1.365,10.0,9.9,3.7629,3.8861,30.0847,08-25-22_21.48_RESTPulse_protocol_HPPC_IN21700_30T_cycle_#1312.mat
BOOST_REST,1312,0.6905,2.04679,0.6587,6,discharge,2,-16.376,5.459,2.0,1.9,3.7571,3.4005,21.7758,08-25-22_21.48_RESTPulse_protocol_HPPC_IN21700_30T_cycle_#1312.mat
BOOST_REST,1312,0.6905,2.04679,0.6587,6,discharge,2,-16.376,5.459,10.0,9.9,3.7571,3.293,28.3403,08-25-22_21.48_RESTPulse_protocol_HPPC_IN21700_30T_cycle_#1312.mat
BOOST_REST,1312,0.6905,2.04679,0.6589,6,charge,2,12.281,4.094,2.0,1.9,3.7702,4.0294,21.1058,08-25-22_21.48_RESTPulse_protocol_HPPC_IN21700_30T_cycle_#1312.mat
BOOST_REST,1312,0.6905,2.04679,0.6589,6,charge,2,12.281,4.094,10.0,9.9,3.7702,4.0922,26.2194,08-25-22_21.48_RESTPulse_protocol_HPPC_IN21700_30T_cycle_#1312.mat
BOOST_REST,1312,0.6905,2.04679,0.6587,6,discharge,3,-23.539,7.846,2.0,2.0,3.7589,3.2681,20.8505,08-25-22_21.48_RESTPulse_protocol_HPPC_IN21700_30T_cycle_#1312.mat
BOOST_REST,1312,0.6905,2.04679,0.6587,6,discharge,3,-23.539,7.846,10.0,9.9,3.7589,3.1121,27.4778,08-25-22_21.48_RESTPulse_protocol_HPPC_IN21700_30T_cycle_#1312.mat
BOOST_REST,1312,0.6905,2.04679,0.659,6,charge,3,19.744,6.581,2.0,2.0,3.7758,4.1774,20.3404,08-25-22_21.48_RESTPulse_protocol_HPPC_IN21700_30T_cycle_#1312.mat
BOOST_REST,1312,0.6905,2.04679,0.659,6,charge,3,19.744,6.581,10.0,9.9,3.7758,4.2001,21.4901,08-25-22_21.48_RESTPulse_protocol_HPPC_IN21700_30T_cycle_#1312.mat
BOOST_REST,1312,0.6905,2.04679,0.5906,7,discharge,0,-2.046,0.682,2.0,2.0,3.6764,3.626,24.631,08-25-22_21.48_RESTPulse_protocol_HPPC_IN21700_30T_cycle_#1312.mat
BOOST_REST,1312,0.6905,2.04679,0.5906,7,discharge,0,-2.046,0.682,10.0,9.9,3.6764,3.6085,33.1835,08-25-22_21.48_RESTPulse_protocol_HPPC_IN21700_30T_cycle_#1312.mat
BOOST_REST,1312,0.6905,2.04679,0.5906,7,charge,0,1.024,0.341,2.0,2.0,3.6786,3.7032,24.0141,08-25-22_21.48_RESTPulse_protocol_HPPC_IN21700_30T_cycle_#1312.mat
BOOST_REST,1312,0.6905,2.04679,0.5906,7,charge,0,1.024,0.341,10.0,9.9,3.6786,3.711,31.6283,08-25-22_21.48_RESTPulse_protocol_HPPC_IN21700_30T_cycle_#1312.mat
BOOST_REST,1312,0.6905,2.04679,0.5905,7,discharge,1,-8.189,2.73,2.0,2.0,3.6772,3.4846,23.5191,08-25-22_21.48_RESTPulse_protocol_HPPC_IN21700_30T_cycle_#1312.mat
BOOST_REST,1312,0.6905,2.04679,0.5905,7,discharge,1,-8.189,2.73,10.0,9.9,3.6772,3.4253,30.7604,08-25-22_21.48_RESTPulse_protocol_HPPC_IN21700_30T_cycle_#1312.mat
BOOST_REST,1312,0.6905,2.04679,0.5906,7,charge,1,4.095,1.365,2.0,2.0,3.6845,3.7811,23.5886,08-25-22_21.48_RESTPulse_protocol_HPPC_IN21700_30T_cycle_#1312.mat
BOOST_REST,1312,0.6905,2.04679,0.5906,7,charge,1,4.095,1.365,10.0,9.9,3.6845,3.8102,30.6945,08-25-22_21.48_RESTPulse_protocol_HPPC_IN21700_30T_cycle_#1312.mat
BOOST_REST,1312,0.6905,2.04679,0.5905,7,discharge,2,-16.376,5.459,2.0,1.9,3.6786,3.3192,21.9468,08-25-22_21.48_RESTPulse_protocol_HPPC_IN21700_30T_cycle_#1312.mat
BOOST_REST,1312,0.6905,2.04679,0.5905,7,discharge,2,-16.376,5.459,10.0,9.9,3.6786,3.2083,28.7189,08-25-22_21.48_RESTPulse_protocol_HPPC_IN21700_30T_cycle_#1312.mat
BOOST_REST,1312,0.6905,2.04679,0.5907,7,charge,2,12.28,4.093,2.0,2.0,3.6919,3.9555,21.4658,08-25-22_21.48_RESTPulse_protocol_HPPC_IN21700_30T_cycle_#1312.mat
BOOST_REST,1312,0.6905,2.04679,0.5907,7,charge,2,12.28,4.093,10.0,9.9,3.6919,4.0236,27.0114,08-25-22_21.48_RESTPulse_protocol_HPPC_IN21700_30T_cycle_#1312.mat
BOOST_REST,1312,0.6905,2.04679,0.5904,7,discharge,3,-23.539,7.846,2.0,2.0,3.6805,3.1846,21.0672,08-25-22_21.48_RESTPulse_protocol_HPPC_IN21700_30T_cycle_#1312.mat
BOOST_REST,1312,0.6905,2.04679,0.5904,7,discharge,3,-23.539,7.846,10.0,9.9,3.6805,3.0192,28.0938,08-25-22_21.48_RESTPulse_protocol_HPPC_IN21700_30T_cycle_#1312.mat
BOOST_REST,1312,0.6905,2.04679,0.5908,7,charge,3,20.469,6.823,2.0,2.0,3.6983,4.1043,19.8349,08-25-22_21.48_RESTPulse_protocol_HPPC_IN21700_30T_cycle_#1312.mat
BOOST_REST,1312,0.6905,2.04679,0.5908,7,charge,3,20.469,6.823,10.0,9.9,3.6983,4.1998,24.5005,08-25-22_21.48_RESTPulse_protocol_HPPC_IN21700_30T_cycle_#1312.mat
BOOST_REST,1312,0.6905,2.04679,0.5224,8,discharge,0,-2.048,0.683,2.0,2.0,3.6058,3.5544,25.0977,08-25-22_21.48_RESTPulse_protocol_HPPC_IN21700_30T_cycle_#1312.mat
BOOST_REST,1312,0.6905,2.04679,0.5224,8,discharge,0,-2.048,0.683,10.0,9.9,3.6058,3.5365,33.8379,08-25-22_21.48_RESTPulse_protocol_HPPC_IN21700_30T_cycle_#1312.mat
BOOST_REST,1312,0.6905,2.04679,0.5224,8,charge,0,1.023,0.341,2.0,2.0,3.608,3.633,24.4475,08-25-22_21.48_RESTPulse_protocol_HPPC_IN21700_30T_cycle_#1312.mat
BOOST_REST,1312,0.6905,2.04679,0.5224,8,charge,0,1.023,0.341,10.0,9.9,3.608,3.6402,31.4884,08-25-22_21.48_RESTPulse_protocol_HPPC_IN21700_30T_cycle_#1312.mat
BOOST_REST,1312,0.6905,2.04679,0.5223,8,discharge,1,-8.19,2.73,2.0,2.0,3.6077,3.41,24.1404,08-25-22_21.48_RESTPulse_protocol_HPPC_IN21700_30T_cycle_#1312.mat
BOOST_REST,1312,0.6905,2.04679,0.5223,8,discharge,1,-8.19,2.73,10.0,9.9,3.6077,3.3458,31.9796,08-25-22_21.48_RESTPulse_protocol_HPPC_IN21700_30T_cycle_#1312.mat
BOOST_REST,1312,0.6905,2.04679,0.5224,8,charge,1,4.095,1.365,2.0,2.0,3.6142,3.711,23.638,08-25-22_21.48_RESTPulse_protocol_HPPC_IN21700_30T_cycle_#1312.mat
BOOST_REST,1312,0.6905,2.04679,0.5224,8,charge,1,4.095,1.365,10.0,9.9,3.6142,3.7391,30.4999,08-25-22_21.48_RESTPulse_protocol_HPPC_IN21700_30T_cycle_#1312.mat
BOOST_REST,1312,0.6905,2.04679,0.5223,8,discharge,2,-16.375,5.458,2.0,2.0,3.6086,3.2395,22.5405,08-25-22_21.48_RESTPulse_protocol_HPPC_IN21700_30T_cycle_#1312.mat
BOOST_REST,1312,0.6905,2.04679,0.5223,8,discharge,2,-16.375,5.458,10.0,9.9,3.6086,3.113,30.2656,08-25-22_21.48_RESTPulse_protocol_HPPC_IN21700_30T_cycle_#1312.mat
BOOST_REST,1312,0.6905,2.04679,0.5225,8,charge,2,12.282,4.094,2.0,2.0,3.6218,3.8863,21.5356,08-25-22_21.48_RESTPulse_protocol_HPPC_IN21700_30T_cycle_#1312.mat
BOOST_REST,1312,0.6905,2.04679,0.5225,8,charge,2,12.282,4.094,10.0,9.9,3.6218,3.9579,27.3652,08-25-22_21.48_RESTPulse_protocol_HPPC_IN21700_30T_cycle_#1312.mat
BOOST_REST,1312,0.6905,2.04679,0.5222,8,discharge,3,-23.54,7.847,2.0,2.0,3.6098,3.1029,21.5336,08-25-22_21.48_RESTPulse_protocol_HPPC_IN21700_30T_cycle_#1312.mat
BOOST_REST,1312,0.6905,2.04679,0.5222,8,discharge,3,-23.54,7.847,10.0,9.9,3.6098,2.9049,29.9448,08-25-22_21.48_RESTPulse_protocol_HPPC_IN21700_30T_cycle_#1312.mat
BOOST_REST,1312,0.6905,2.04679,0.5225,8,charge,3,20.469,6.823,2.0,2.0,3.6288,4.0358,19.8837,08-25-22_21.48_RESTPulse_protocol_HPPC_IN21700_30T_cycle_#1312.mat
BOOST_REST,1312,0.6905,2.04679,0.5225,8,charge,3,20.469,6.823,10.0,9.9,3.6288,4.1378,24.8669,08-25-22_21.48_RESTPulse_protocol_HPPC_IN21700_30T_cycle_#1312.mat
BOOST_REST,1312,0.6905,2.04679,0.4541,9,discharge,0,-2.048,0.683,2.0,2.0,3.5362,3.4811,26.9082,08-25-22_21.48_RESTPulse_protocol_HPPC_IN21700_30T_cycle_#1312.mat
BOOST_REST,1312,0.6905,2.04679,0.4541,9,discharge,0,-2.048,0.683,10.0,9.9,3.5362,3.4583,38.0427,08-25-22_21.48_RESTPulse_protocol_HPPC_IN21700_30T_cycle_#1312.mat
BOOST_REST,1312,0.6905,2.04679,0.4542,9,charge,0,1.025,0.342,2.0,2.0,3.5392,3.5659,26.0539,08-25-22_21.48_RESTPulse_protocol_HPPC_IN21700_30T_cycle_#1312.mat
BOOST_REST,1312,0.6905,2.04679,0.4542,9,charge,0,1.025,0.342,10.0,9.9,3.5392,3.5746,34.5433,08-25-22_21.48_RESTPulse_protocol_HPPC_IN21700_30T_cycle_#1312.mat
BOOST_REST,1312,0.6905,2.04679,0.4541,9,discharge,1,-8.189,2.73,2.0,2.0,3.5374,3.3255,25.8759,08-25-22_21.48_RESTPulse_protocol_HPPC_IN21700_30T_cycle_#1312.mat
BOOST_REST,1312,0.6905,2.04679,0.4541,9,discharge,1,-8.189,2.73,10.0,9.9,3.5374,3.2358,36.8294,08-25-22_21.48_RESTPulse_protocol_HPPC_IN21700_30T_cycle_#1312.mat
BOOST_REST,1312,0.6905,2.04679,0.4542,9,charge,1,4.095,1.365,2.0,2.0,3.5471,3.6485,24.7601,08-25-22_21.48_RESTPulse_protocol_HPPC_IN21700_30T_cycle_#1312.mat
BOOST_REST,1312,0.6905,2.04679,0.4542,9,charge,1,4.095,1.365,10.0,9.9,3.5471,3.6769,31.6949,08-25-22_21.48_RESTPulse_protocol_HPPC_IN21700_30T_cycle_#1312.mat
BOOST_REST,1312,0.6905,2.04679,0.454,9,discharge,2,-16.374,5.458,2.0,2.0,3.5392,3.1425,24.2274,08-25-22_21.48_RESTPulse_protocol_HPPC_IN21700_30T_cycle_#1312.mat
BOOST_REST,1312,0.6905,2.04679,0.454,9,discharge,2,-16.374,5.458,10.0,9.9,3.5392,2.9616,35.2754,08-25-22_21.48_RESTPulse_protocol_HPPC_IN21700_30T_cycle_#1312.mat
BOOST_REST,1312,0.6905,2.04679,0.4542,9,charge,2,12.283,4.094,2.0,1.9,3.5564,3.8238,21.7699,08-25-22_21.48_RESTPulse_protocol_HPPC_IN21700_30T_cycle_#1312.mat
BOOST_REST,1312,0.6905,2.04679,0.4542,9,charge,2,12.283,4.094,10.0,9.9,3.5564,3.8932,27.42,08-25-22_21.48_RESTPulse_protocol_HPPC_IN21700_30T_cycle_#1312.mat
BOOST_REST,1312,0.6905,2.04679,0.4539,9,discharge,3,-23.54,7.847,2.0,2.0,3.5402,2.9971,23.0714,08-25-22_21.48_RESTPulse_protocol_HPPC_IN21700_30T_cycle_#1312.mat
BOOST_REST,1312,0.6905,2.04679,0.4539,9,discharge,3,-23.54,7.847,10.0,9.9,3.5402,2.7163,35.0,08-25-22_21.48_RESTPulse_protocol_HPPC_IN21700_30T_cycle_#1312.mat
BOOST_REST,1312,0.6905,2.04679,0.4543,9,charge,3,20.469,6.823,2.0,2.0,3.5633,3.9727,20.001,08-25-22_21.48_RESTPulse_protocol_HPPC_IN21700_30T_cycle_#1312.mat
BOOST_REST,1312,0.6905,2.04679,0.4543,9,charge,3,20.469,6.823,10.0,9.9,3.5633,4.0754,25.0183,08-25-22_21.48_RESTPulse_protocol_HPPC_IN21700_30T_cycle_#1312.mat
BOOST_REST,1312,0.6905,2.04679,0.42,10,discharge,0,-2.047,0.682,2.0,2.0,3.5026,3.4458,27.7425,08-25-22_21.48_RESTPulse_protocol_HPPC_IN21700_30T_cycle_#1312.mat
BOOST_REST,1312,0.6905,2.04679,0.42,10,discharge,0,-2.047,0.682,10.0,9.9,3.5026,3.4191,40.7834,08-25-22_21.48_RESTPulse_protocol_HPPC_IN21700_30T_cycle_#1312.mat
BOOST_REST,1312,0.6905,2.04679,0.4201,10,charge,0,1.023,0.341,2.0,2.0,3.5068,3.5346,27.1776,08-25-22_21.48_RESTPulse_protocol_HPPC_IN21700_30T_cycle_#1312.mat
BOOST_REST,1312,0.6905,2.04679,0.4201,10,charge,0,1.023,0.341,10.0,9.9,3.5068,3.545,37.3448,08-25-22_21.48_RESTPulse_protocol_HPPC_IN21700_30T_cycle_#1312.mat
BOOST_REST,1312,0.6905,2.04679,0.42,10,discharge,1,-8.189,2.73,2.0,2.0,3.5048,3.2817,27.2442,08-25-22_21.48_RESTPulse_protocol_HPPC_IN21700_30T_cycle_#1312.mat
BOOST_REST,1312,0.6905,2.04679,0.42,10,discharge,1,-8.189,2.73,10.0,9.9,3.5048,3.1742,40.3717,08-25-22_21.48_RESTPulse_protocol_HPPC_IN21700_30T_cycle_#1312.mat
BOOST_REST,1312,0.6905,2.04679,0.4201,10,charge,1,4.093,1.364,2.0,2.0,3.5168,3.6216,25.6022,08-25-22_21.48_RESTPulse_protocol_HPPC_IN21700_30T_cycle_#1312.mat
BOOST_REST,1312,0.6905,2.04679,0.4201,10,charge,1,4.093,1.364,10.0,9.9,3.5168,3.6535,33.3952,08-25-22_21.48_RESTPulse_protocol_HPPC_IN21700_30T_cycle_#1312.mat
BOOST_REST,1312,0.6905,2.04679,0.4199,10,discharge,2,-16.376,5.459,2.0,2.0,3.5063,3.0881,25.5374,08-25-22_21.48_RESTPulse_protocol_HPPC_IN21700_30T_cycle_#1312.mat
BOOST_REST,1312,0.6905,2.04679,0.4199,10,discharge,2,-16.376,5.459,10.0,9.9,3.5063,2.8691,38.9106,08-25-22_21.48_RESTPulse_protocol_HPPC_IN21700_30T_cycle_#1312.mat
BOOST_REST,1312,0.6905,2.04679,0.4201,10,charge,2,12.281,4.094,2.0,2.0,3.5285,3.8027,22.3272,08-25-22_21.48_RESTPulse_protocol_HPPC_IN21700_30T_cycle_#1312.mat
BOOST_REST,1312,0.6905,2.04679,0.4201,10,charge,2,12.281,4.094,10.0,9.9,3.5285,3.8695,27.7665,08-25-22_21.48_RESTPulse_protocol_HPPC_IN21700_30T_cycle_#1312.mat
BOOST_REST,1312,0.6905,2.04679,0.4199,10,discharge,3,-23.539,7.846,2.0,1.9,3.5086,2.9415,24.0919,08-25-22_21.48_RESTPulse_protocol_HPPC_IN21700_30T_cycle_#1312.mat
BOOST_REST,1312,0.6905,2.04679,0.4199,10,discharge,3,-23.539,7.846,10.0,9.9,3.5086,2.5887,39.0798,08-25-22_21.48_RESTPulse_protocol_HPPC_IN21700_30T_cycle_#1312.mat
BOOST_REST,1312,0.6905,2.04679,0.4202,10,charge,3,20.469,6.823,2.0,2.0,3.537,3.9495,20.1524,08-25-22_21.48_RESTPulse_protocol_HPPC_IN21700_30T_cycle_#1312.mat
BOOST_REST,1312,0.6905,2.04679,0.4202,10,charge,3,20.469,6.823,10.0,9.9,3.537,4.05,25.0623,08-25-22_21.48_RESTPulse_protocol_HPPC_IN21700_30T_cycle_#1312.mat
BOOST_REST,1312,0.6905,2.04679,0.3859,11,discharge,0,-2.047,0.682,2.0,2.0,3.4635,3.4023,29.8901,08-25-22_21.48_RESTPulse_protocol_HPPC_IN21700_30T_cycle_#1312.mat
BOOST_REST,1312,0.6905,2.04679,0.3859,11,discharge,0,-2.047,0.682,10.0,9.9,3.4635,3.3706,45.3724,08-25-22_21.48_RESTPulse_protocol_HPPC_IN21700_30T_cycle_#1312.mat
BOOST_REST,1312,0.6905,2.04679,0.3859,11,charge,0,1.023,0.341,2.0,2.0,3.4677,3.497,28.6413,08-25-22_21.48_RESTPulse_protocol_HPPC_IN21700_30T_cycle_#1312.mat
BOOST_REST,1312,0.6905,2.04679,0.3859,11,charge,0,1.023,0.341,10.0,9.9,3.4677,3.5098,41.1535,08-25-22_21.48_RESTPulse_protocol_HPPC_IN21700_30T_cycle_#1312.mat
BOOST_REST,1312,0.6905,2.04679,0.3858,11,discharge,1,-8.189,2.73,2.0,1.9,3.4655,3.2314,28.5871,08-25-22_21.48_RESTPulse_protocol_HPPC_IN21700_30T_cycle_#1312.mat
BOOST_REST,1312,0.6905,2.04679,0.3858,11,discharge,1,-8.189,2.73,10.0,9.9,3.4655,3.0987,44.7918,08-25-22_21.48_RESTPulse_protocol_HPPC_IN21700_30T_cycle_#1312.mat
BOOST_REST,1312,0.6905,2.04679,0.3859,11,charge,1,4.093,1.364,2.0,2.0,3.4807,3.5907,26.8738,08-25-22_21.48_RESTPulse_protocol_HPPC_IN21700_30T_cycle_#1312.mat
BOOST_REST,1312,0.6905,2.04679,0.3859,11,charge,1,4.093,1.364,10.0,9.9,3.4807,3.6287,36.1575,08-25-22_21.48_RESTPulse_protocol_HPPC_IN21700_30T_cycle_#1312.mat
BOOST_REST,1312,0.6905,2.04679,0.3858,11,discharge,2,-16.376,5.459,2.0,2.0,3.4677,3.0241,27.0884,08-25-22_21.48_RESTPulse_protocol_HPPC_IN21700_30T_cycle_#1312.mat
BOOST_REST,1312,0.6905,2.04679,0.3858,11,discharge,2,-16.376,5.459,10.0,9.9,3.4677,2.7485,43.9179,08-25-22_21.48_RESTPulse_protocol_HPPC_IN21700_30T_cycle_#1312.mat
BOOST_REST,1312,0.6905,2.04679,0.386,11,charge,2,12.28,4.093,2.0,2.0,3.4978,3.7791,22.9072,08-25-22_21.48_RESTPulse_protocol_HPPC_IN21700_30T_cycle_#1312.mat
BOOST_REST,1312,0.6905,2.04679,0.386,11,charge,2,12.28,4.093,10.0,9.9,3.4978,3.8471,28.4446,08-25-22_21.48_RESTPulse_protocol_HPPC_IN21700_30T_cycle_#1312.mat
BOOST_REST,1312,0.6905,2.04679,0.3857,11,discharge,3,-23.539,7.846,2.0,2.0,3.4698,2.8629,25.7827,08-25-22_21.48_RESTPulse_protocol_HPPC_IN21700_30T_cycle_#1312.mat
BOOST_REST,1312,0.6905,2.04679,0.3857,11,discharge,3,-23.539,7.846,10.0,9.9,3.4698,2.4998,41.2082,08-25-22_21.48_RESTPulse_protocol_HPPC_IN21700_30T_cycle_#1312.mat
BOOST_REST,1312,0.6905,2.04679,0.3861,11,charge,3,20.469,6.823,2.0,2.0,3.5087,3.9274,20.4553,08-25-22_21.48_RESTPulse_protocol_HPPC_IN21700_30T_cycle_#1312.mat
BOOST_REST,1312,0.6905,2.04679,0.3861,11,charge,3,20.469,6.823,10.0,9.9,3.5087,4.0269,25.3163,08-25-22_21.48_RESTPulse_protocol_HPPC_IN21700_30T_cycle_#1312.mat
BOOST_REST,1312,0.6905,2.04679,0.3518,12,discharge,0,-2.047,0.682,2.0,1.9,3.4141,3.3498,31.4042,08-25-22_21.48_RESTPulse_protocol_HPPC_IN21700_30T_cycle_#1312.mat
BOOST_REST,1312,0.6905,2.04679,0.3518,12,discharge,0,-2.047,0.682,10.0,9.9,3.4141,3.3109,50.4029,08-25-22_21.48_RESTPulse_protocol_HPPC_IN21700_30T_cycle_#1312.mat
BOOST_REST,1312,0.6905,2.04679,0.3518,12,charge,0,1.023,0.341,2.0,1.9,3.4185,3.4494,30.2112,08-25-22_21.48_RESTPulse_protocol_HPPC_IN21700_30T_cycle_#1312.mat
BOOST_REST,1312,0.6905,2.04679,0.3518,12,charge,0,1.023,0.341,10.0,9.9,3.4185,3.4651,45.5612,08-25-22_21.48_RESTPulse_protocol_HPPC_IN21700_30T_cycle_#1312.mat
BOOST_REST,1312,0.6905,2.04679,0.3517,12,discharge,1,-8.189,2.73,2.0,2.0,3.4169,3.165,30.76,08-25-22_21.48_RESTPulse_protocol_HPPC_IN21700_30T_cycle_#1312.mat
BOOST_REST,1312,0.6905,2.04679,0.3517,12,discharge,1,-8.189,2.73,10.0,9.9,3.4169,3.0036,50.4689,08-25-22_21.48_RESTPulse_protocol_HPPC_IN21700_30T_cycle_#1312.mat
BOOST_REST,1312,0.6905,2.04679,0.3518,12,charge,1,4.095,1.365,2.0,2.0,3.4339,3.55,28.3496,08-25-22_21.48_RESTPulse_protocol_HPPC_IN21700_30T_cycle_#1312.mat
BOOST_REST,1312,0.6905,2.04679,0.3518,12,charge,1,4.095,1.365,10.0,9.9,3.4339,3.5978,40.0215,08-25-22_21.48_RESTPulse_protocol_HPPC_IN21700_30T_cycle_#1312.mat
BOOST_REST,1312,0.6905,2.04679,0.3517,12,discharge,2,-16.376,5.459,2.0,2.0,3.4209,2.9471,28.9326,08-25-22_21.48_RESTPulse_protocol_HPPC_IN21700_30T_cycle_#1312.mat
BOOST_REST,1312,0.6905,2.04679,0.3517,12,discharge,2,-16.376,5.459,10.0,9.9,3.4209,2.5501,53.1754,08-25-22_21.48_RESTPulse_protocol_HPPC_IN21700_30T_cycle_#1312.mat
BOOST_REST,1312,0.6905,2.04679,0.3519,12,charge,2,12.28,4.093,2.0,2.0,3.4585,3.7498,23.7215,08-25-22_21.48_RESTPulse_protocol_HPPC_IN21700_30T_cycle_#1312.mat
BOOST_REST,1312,0.6905,2.04679,0.3519,12,charge,2,12.28,4.093,10.0,9.9,3.4585,3.8254,29.8779,08-25-22_21.48_RESTPulse_protocol_HPPC_IN21700_30T_cycle_#1312.mat
BOOST_REST,1312,0.6905,2.04679,0.3516,12,discharge,3,-23.538,7.846,2.0,1.9,3.4253,2.7838,27.2538,08-25-22_21.48_RESTPulse_protocol_HPPC_IN21700_30T_cycle_#1312.mat
BOOST_REST,1312,0.6905,2.04679,0.3516,12,discharge,3,-23.538,7.846,10.0,9.9,3.4253,2.4998,39.3194,08-25-22_21.48_RESTPulse_protocol_HPPC_IN21700_30T_cycle_#1312.mat
BOOST_REST,1312,0.6905,2.04679,0.352,12,charge,3,20.467,6.822,2.0,2.0,3.4711,3.9021,21.0583,08-25-22_21.48_RESTPulse_protocol_HPPC_IN21700_30T_cycle_#1312.mat
BOOST_REST,1312,0.6905,2.04679,0.352,12,charge,3,20.467,6.822,10.0,9.9,3.4711,4.0034,26.0077,08-25-22_21.48_RESTPulse_protocol_HPPC_IN21700_30T_cycle_#1312.mat
BOOST_REST,1350,0.69008,2.04553,1.0,0,discharge,0,-2.049,0.683,2.0,2.0,4.0997,4.0214,38.21,09-03-22_12.15_RESTPulse_protocol_HPPC_IN21700_30T_cycle_#1350.mat
BOOST_REST,1350,0.69008,2.04553,1.0,0,discharge,0,-2.049,0.683,10.0,9.7,4.0997,3.9964,50.4099,09-03-22_12.15_RESTPulse_protocol_HPPC_IN21700_30T_cycle_#1350.mat
BOOST_REST,1350,0.69008,2.04553,1.0,0,charge,0,1.025,0.342,2.0,2.0,4.1157,4.1623,45.459,09-03-22_12.15_RESTPulse_protocol_HPPC_IN21700_30T_cycle_#1350.mat
BOOST_REST,1350,0.69008,2.04553,1.0,0,charge,0,1.025,0.342,10.0,9.9,4.1157,4.1804,63.1158,09-03-22_12.15_RESTPulse_protocol_HPPC_IN21700_30T_cycle_#1350.mat
BOOST_REST,1350,0.69008,2.04553,0.9999,0,discharge,1,-8.198,2.733,2.0,2.0,4.1085,3.8147,35.8371,09-03-22_12.15_RESTPulse_protocol_HPPC_IN21700_30T_cycle_#1350.mat
BOOST_REST,1350,0.69008,2.04553,0.9999,0,discharge,1,-8.198,2.733,10.0,9.9,4.1085,3.7678,41.5579,09-03-22_12.15_RESTPulse_protocol_HPPC_IN21700_30T_cycle_#1350.mat
BOOST_REST,1350,0.69008,2.04553,1.0,0,charge,1,1.476,0.492,2.0,2.0,4.1217,4.2,53.0668,09-03-22_12.15_RESTPulse_protocol_HPPC_IN21700_30T_cycle_#1350.mat
BOOST_REST,1350,0.69008,2.04553,1.0,0,charge,1,1.476,0.492,10.0,9.9,4.1217,4.2,53.0668,09-03-22_12.15_RESTPulse_protocol_HPPC_IN21700_30T_cycle_#1350.mat
BOOST_REST,1350,0.69008,2.04553,0.9999,0,discharge,2,-16.397,5.466,2.0,1.9,4.1076,3.6195,29.7676,09-03-22_12.15_RESTPulse_protocol_HPPC_IN21700_30T_cycle_#1350.mat
BOOST_REST,1350,0.69008,2.04553,0.9999,0,discharge,2,-16.397,5.466,10.0,9.9,4.1076,3.5322,35.0918,09-03-22_12.15_RESTPulse_protocol_HPPC_IN21700_30T_cycle_#1350.mat
BOOST_REST,1350,0.69008,2.04553,1.0,0,charge,2,1.393,0.464,2.0,1.9,4.1284,4.1999,51.3354,09-03-22_12.15_RESTPulse_protocol_HPPC_IN21700_30T_cycle_#1350.mat
BOOST_REST,1350,0.69008,2.04553,1.0,0,charge,2,1.393,0.464,10.0,9.9,4.1284,4.2,51.4072,09-03-22_12.15_RESTPulse_protocol_HPPC_IN21700_30T_cycle_#1350.mat
BOOST_REST,1350,0.69008,2.04553,0.9998,0,discharge,3,-23.572,7.857,2.0,1.9,4.1077,3.4743,26.8709,09-03-22_12.15_RESTPulse_protocol_HPPC_IN21700_30T_cycle_#1350.mat
BOOST_REST,1350,0.69008,2.04553,0.9998,0,discharge,3,-23.572,7.857,10.0,9.9,4.1077,3.3289,33.0392,09-03-22_12.15_RESTPulse_protocol_HPPC_IN21700_30T_cycle_#1350.mat
BOOST_REST,1350,0.69008,2.04553,1.0,0,charge,3,1.268,0.423,2.0,2.0,4.1347,4.2002,51.6643,09-03-22_12.15_RESTPulse_protocol_HPPC_IN21700_30T_cycle_#1350.mat
BOOST_REST,1350,0.69008,2.04553,1.0,0,charge,3,1.268,0.423,10.0,9.9,4.1347,4.2001,51.5854,09-03-22_12.15_RESTPulse_protocol_HPPC_IN21700_30T_cycle_#1350.mat
BOOST_REST,1350,0.69008,2.04553,0.9658,1,discharge,0,-2.05,0.683,2.0,2.0,4.0691,3.993,37.1292,09-03-22_12.15_RESTPulse_protocol_HPPC_IN21700_30T_cycle_#1350.mat
BOOST_REST,1350,0.69008,2.04553,0.9658,1,discharge,0,-2.05,0.683,10.0,9.9,4.0691,3.972,47.3751,09-03-22_12.15_RESTPulse_protocol_HPPC_IN21700_30T_cycle_#1350.mat
BOOST_REST,1350,0.69008,2.04553,0.9658,1,charge,0,1.025,0.342,2.0,2.0,4.0718,4.1099,37.1852,09-03-22_12.15_RESTPulse_protocol_HPPC_IN21700_30T_cycle_#1350.mat
BOOST_REST,1350,0.69008,2.04553,0.9658,1,charge,0,1.025,0.342,10.0,9.9,4.0718,4.1202,47.2379,09-03-22_12.15_RESTPulse_protocol_HPPC_IN21700_30T_cycle_#1350.mat
BOOST_REST,1350,0.69008,2.04553,0.9658,1,discharge,1,-8.198,2.733,2.0,2.0,4.0696,3.8062,32.1286,09-03-22_12.15_RESTPulse_protocol_HPPC_IN21700_30T_cycle_#1350.mat
BOOST_REST,1350,0.69008,2.04553,0.9658,1,discharge,1,-8.198,2.733,10.0,9.9,4.0696,3.7562,38.2274,09-03-22_12.15_RESTPulse_protocol_HPPC_IN21700_30T_cycle_#1350.mat
BOOST_REST,1350,0.69008,2.04553,0.9659,1,charge,1,3.035,1.012,2.0,2.0,4.0772,4.2,40.456,09-03-22_12.15_RESTPulse_protocol_HPPC_IN21700_30T_cycle_#1350.mat
BOOST_REST,1350,0.69008,2.04553,0.9659,1,charge,1,3.035,1.012,10.0,9.9,4.0772,4.2,40.456,09-03-22_12.15_RESTPulse_protocol_HPPC_IN21700_30T_cycle_#1350.mat
BOOST_REST,1350,0.69008,2.04553,0.9657,1,discharge,2,-16.397,5.466,2.0,2.0,4.0704,3.6174,27.627,09-03-22_12.15_RESTPulse_protocol_HPPC_IN21700_30T_cycle_#1350.mat
BOOST_REST,1350,0.69008,2.04553,0.9657,1,discharge,2,-16.397,5.466,10.0,9.9,4.0704,3.5231,33.3781,09-03-22_12.15_RESTPulse_protocol_HPPC_IN21700_30T_cycle_#1350.mat
BOOST_REST,1350,0.69008,2.04553,0.9659,1,charge,2,2.916,0.972,2.0,2.0,4.0828,4.2,40.1907,09-03-22_12.15_RESTPulse_protocol_HPPC_IN21700_30T_cycle_#1350.mat
BOOST_REST,1350,0.69008,2.04553,0.9659,1,charge,2,2.916,0.972,10.0,9.9,4.0828,4.2,40.1907,09-03-22_12.15_RESTPulse_protocol_HPPC_IN21700_30T_cycle_#1350.mat
BOOST_REST,1350,0.69008,2.04553,0.9657,1,discharge,3,-23.571,7.857,2.0,2.0,4.0729,3.4755,25.3447,09-03-22_12.15_RESTPulse_protocol_HPPC_IN21700_30T_cycle_#1350.mat
BOOST_REST,1350,0.69008,2.04553,0.9657,1,discharge,3,-23.571,7.857,10.0,9.9,4.0729,3.3206,31.9163,09-03-22_12.15_RESTPulse_protocol_HPPC_IN21700_30T_cycle_#1350.mat
BOOST_REST,1350,0.69008,2.04553,0.9659,1,charge,3,2.751,0.917,2.0,2.0,4.088,4.1999,40.6835,09-03-22_12.15_RESTPulse_protocol_HPPC_IN21700_30T_cycle_#1350.mat
BOOST_REST,1350,0.69008,2.04553,0.9659,1,charge,3,2.751,0.917,10.0,9.9,4.088,4.1999,40.6835,09-03-22_12.15_RESTPulse_protocol_HPPC_IN21700_30T_cycle_#1350.mat
BOOST_REST,1350,0.69008,2.04553,0.9317,2,discharge,0,-2.05,0.683,2.0,1.9,4.0395,3.9723,32.7869,09-03-22_12.15_RESTPulse_protocol_HPPC_IN21700_30T_cycle_#1350.mat
BOOST_REST,1350,0.69008,2.04553,0.9317,2,discharge,0,-2.05,0.683,10.0,9.9,4.0395,3.9537,41.8618,09-03-22_12.15_RESTPulse_protocol_HPPC_IN21700_30T_cycle_#1350.mat
BOOST_REST,1350,0.69008,2.04553,0.9317,2,charge,0,1.025,0.342,2.0,1.9,4.0417,4.0752,32.6925,09-03-22_12.15_RESTPulse_protocol_HPPC_IN21700_30T_cycle_#1350.mat
BOOST_REST,1350,0.69008,2.04553,0.9317,2,charge,0,1.025,0.342,10.0,9.9,4.0417,4.0837,40.9876,09-03-22_12.15_RESTPulse_protocol_HPPC_IN21700_30T_cycle_#1350.mat
BOOST_REST,1350,0.69008,2.04553,0.9316,2,discharge,1,-8.199,2.733,2.0,2.0,4.0397,3.7964,29.6751,09-03-22_12.15_RESTPulse_protocol_HPPC_IN21700_30T_cycle_#1350.mat
BOOST_REST,1350,0.69008,2.04553,0.9316,2,discharge,1,-8.199,2.733,10.0,9.9,4.0397,3.7416,36.359,09-03-22_12.15_RESTPulse_protocol_HPPC_IN21700_30T_cycle_#1350.mat
BOOST_REST,1350,0.69008,2.04553,0.9317,2,charge,1,4.099,1.366,2.0,2.0,4.0466,4.1762,31.6144,09-03-22_12.15_RESTPulse_protocol_HPPC_IN21700_30T_cycle_#1350.mat
BOOST_REST,1350,0.69008,2.04553,0.9317,2,charge,1,4.099,1.366,10.0,9.9,4.0466,4.2001,37.4445,09-03-22_12.15_RESTPulse_protocol_HPPC_IN21700_30T_cycle_#1350.mat
BOOST_REST,1350,0.69008,2.04553,0.9315,2,discharge,2,-16.395,5.465,2.0,2.0,4.0396,3.61,26.2031,09-03-22_12.15_RESTPulse_protocol_HPPC_IN21700_30T_cycle_#1350.mat
BOOST_REST,1350,0.69008,2.04553,0.9315,2,discharge,2,-16.395,5.465,10.0,9.9,4.0396,3.5059,32.5526,09-03-22_12.15_RESTPulse_protocol_HPPC_IN21700_30T_cycle_#1350.mat
BOOST_REST,1350,0.69008,2.04553,0.9318,2,charge,2,4.345,1.448,2.0,2.0,4.0514,4.2,34.2034,09-03-22_12.15_RESTPulse_protocol_HPPC_IN21700_30T_cycle_#1350.mat
BOOST_REST,1350,0.69008,2.04553,0.9318,2,charge,2,4.345,1.448,10.0,9.9,4.0514,4.2,34.2034,09-03-22_12.15_RESTPulse_protocol_HPPC_IN21700_30T_cycle_#1350.mat
BOOST_REST,1350,0.69008,2.04553,0.9315,2,discharge,3,-23.571,7.857,2.0,1.9,4.0402,3.4703,24.178,09-03-22_12.15_RESTPulse_protocol_HPPC_IN21700_30T_cycle_#1350.mat
BOOST_REST,1350,0.69008,2.04553,0.9315,2,discharge,3,-23.571,7.857,10.0,9.9,4.0402,3.2995,31.4242,09-03-22_12.15_RESTPulse_protocol_HPPC_IN21700_30T_cycle_#1350.mat
BOOST_REST,1350,0.69008,2.04553,0.9318,2,charge,3,4.196,1.399,2.0,2.0,4.0558,4.2,34.3677,09-03-22_12.15_RESTPulse_protocol_HPPC_IN21700_30T_cycle_#1350.mat
BOOST_REST,1350,0.69008,2.04553,0.9318,2,charge,3,4.196,1.399,10.0,9.9,4.0558,4.2,34.3677,09-03-22_12.15_RESTPulse_protocol_HPPC_IN21700_30T_cycle_#1350.mat
BOOST_REST,1350,0.69008,2.04553,0.8633,3,discharge,0,-2.051,0.684,2.0,1.9,3.9511,3.895,27.3458,09-03-22_12.15_RESTPulse_protocol_HPPC_IN21700_30T_cycle_#1350.mat
BOOST_REST,1350,0.69008,2.04553,0.8633,3,discharge,0,-2.051,0.684,10.0,9.9,3.9511,3.8757,36.7536,09-03-22_12.15_RESTPulse_protocol_HPPC_IN21700_30T_cycle_#1350.mat
BOOST_REST,1350,0.69008,2.04553,0.8634,3,charge,0,1.025,0.342,2.0,1.9,3.9539,3.9827,28.1003,09-03-22_12.15_RESTPulse_protocol_HPPC_IN21700_30T_cycle_#1350.mat
BOOST_REST,1350,0.69008,2.04553,0.8634,3,charge,0,1.025,0.342,10.0,9.9,3.9539,3.992,37.1744,09-03-22_12.15_RESTPulse_protocol_HPPC_IN21700_30T_cycle_#1350.mat
BOOST_REST,1350,0.69008,2.04553,0.8633,3,discharge,1,-8.196,2.732,2.0,2.0,3.9527,3.7379,26.2069,09-03-22_12.15_RESTPulse_protocol_HPPC_IN21700_30T_cycle_#1350.mat
BOOST_REST,1350,0.69008,2.04553,0.8633,3,discharge,1,-8.196,2.732,10.0,9.9,3.9527,3.6792,33.3687,09-03-22_12.15_RESTPulse_protocol_HPPC_IN21700_30T_cycle_#1350.mat
BOOST_REST,1350,0.69008,2.04553,0.8634,3,charge,1,4.099,1.366,2.0,2.0,3.9612,4.0711,26.8095,09-03-22_12.15_RESTPulse_protocol_HPPC_IN21700_30T_cycle_#1350.mat
BOOST_REST,1350,0.69008,2.04553,0.8634,3,charge,1,4.099,1.366,10.0,9.9,3.9612,4.1022,34.3961,09-03-22_12.15_RESTPulse_protocol_HPPC_IN21700_30T_cycle_#1350.mat
BOOST_REST,1350,0.69008,2.04553,0.8632,3,discharge,2,-16.397,5.466,2.0,1.9,3.954,3.5615,23.9373,09-03-22_12.15_RESTPulse_protocol_HPPC_IN21700_30T_cycle_#1350.mat
BOOST_REST,1350,0.69008,2.04553,0.8632,3,discharge,2,-16.397,5.466,10.0,9.9,3.954,3.4519,30.6215,09-03-22_12.15_RESTPulse_protocol_HPPC_IN21700_30T_cycle_#1350.mat
BOOST_REST,1350,0.69008,2.04553,0.8635,3,charge,2,8.325,2.775,2.0,2.0,3.9678,4.2001,27.9046,09-03-22_12.15_RESTPulse_protocol_HPPC_IN21700_30T_cycle_#1350.mat
BOOST_REST,1350,0.69008,2.04553,0.8635,3,charge,2,8.325,2.775,10.0,9.9,3.9678,4.2,27.8926,09-03-22_12.15_RESTPulse_protocol_HPPC_IN21700_30T_cycle_#1350.mat
BOOST_REST,1350,0.69008,2.04553,0.8632,3,discharge,3,-23.57,7.857,2.0,2.0,3.9566,3.4205,22.745,09-03-22_12.15_RESTPulse_protocol_HPPC_IN21700_30T_cycle_#1350.mat
BOOST_REST,1350,0.69008,2.04553,0.8632,3,discharge,3,-23.57,7.857,10.0,9.9,3.9566,3.2497,29.9915,09-03-22_12.15_RESTPulse_protocol_HPPC_IN21700_30T_cycle_#1350.mat
BOOST_REST,1350,0.69008,2.04553,0.8635,3,charge,3,8.215,2.738,2.0,2.0,3.9739,4.2001,27.5343,09-03-22_12.15_RESTPulse_protocol_HPPC_IN21700_30T_cycle_#1350.mat
BOOST_REST,1350,0.69008,2.04553,0.8635,3,charge,3,8.215,2.738,10.0,9.9,3.9739,4.2,27.5222,09-03-22_12.15_RESTPulse_protocol_HPPC_IN21700_30T_cycle_#1350.mat
BOOST_REST,1350,0.69008,2.04553,0.795,4,discharge,0,-2.051,0.684,2.0,2.0,3.8774,3.8249,25.5923,09-03-22_12.15_RESTPulse_protocol_HPPC_IN21700_30T_cycle_#1350.mat
BOOST_REST,1350,0.69008,2.04553,0.795,4,discharge,0,-2.051,0.684,10.0,9.9,3.8774,3.8095,33.0993,09-03-22_12.15_RESTPulse_protocol_HPPC_IN21700_30T_cycle_#1350.mat
BOOST_REST,1350,0.69008,2.04553,0.795,4,charge,0,1.025,0.342,2.0,2.0,3.8789,3.9055,25.9462,09-03-22_12.15_RESTPulse_protocol_HPPC_IN21700_30T_cycle_#1350.mat
BOOST_REST,1350,0.69008,2.04553,0.795,4,charge,0,1.025,0.342,10.0,9.9,3.8789,3.9125,32.7741,09-03-22_12.15_RESTPulse_protocol_HPPC_IN21700_30T_cycle_#1350.mat
BOOST_REST,1350,0.69008,2.04553,0.795,4,discharge,1,-8.199,2.733,2.0,2.0,3.8786,3.6775,24.5286,09-03-22_12.15_RESTPulse_protocol_HPPC_IN21700_30T_cycle_#1350.mat
BOOST_REST,1350,0.69008,2.04553,0.795,4,discharge,1,-8.199,2.733,10.0,9.9,3.8786,3.6235,31.1151,09-03-22_12.15_RESTPulse_protocol_HPPC_IN21700_30T_cycle_#1350.mat
BOOST_REST,1350,0.69008,2.04553,0.7951,4,charge,1,4.097,1.366,2.0,2.0,3.8844,3.9852,24.6016,09-03-22_12.15_RESTPulse_protocol_HPPC_IN21700_30T_cycle_#1350.mat
BOOST_REST,1350,0.69008,2.04553,0.7951,4,charge,1,4.097,1.366,10.0,9.9,3.8844,4.0092,30.4591,09-03-22_12.15_RESTPulse_protocol_HPPC_IN21700_30T_cycle_#1350.mat
BOOST_REST,1350,0.69008,2.04553,0.7949,4,discharge,2,-16.397,5.466,2.0,2.0,3.8796,3.5045,22.8761,09-03-22_12.15_RESTPulse_protocol_HPPC_IN21700_30T_cycle_#1350.mat
BOOST_REST,1350,0.69008,2.04553,0.7949,4,discharge,2,-16.397,5.466,10.0,9.9,3.8796,3.3988,29.3224,09-03-22_12.15_RESTPulse_protocol_HPPC_IN21700_30T_cycle_#1350.mat
BOOST_REST,1350,0.69008,2.04553,0.7951,4,charge,2,12.299,4.1,2.0,2.0,3.8893,4.1644,22.3677,09-03-22_12.15_RESTPulse_protocol_HPPC_IN21700_30T_cycle_#1350.mat
BOOST_REST,1350,0.69008,2.04553,0.7951,4,charge,2,12.299,4.1,10.0,9.9,3.8893,4.1999,25.2541,09-03-22_12.15_RESTPulse_protocol_HPPC_IN21700_30T_cycle_#1350.mat
BOOST_REST,1350,0.69008,2.04553,0.7949,4,discharge,3,-23.571,7.857,2.0,2.0,3.8805,3.3688,21.7089,09-03-22_12.15_RESTPulse_protocol_HPPC_IN21700_30T_cycle_#1350.mat
BOOST_REST,1350,0.69008,2.04553,0.7949,4,discharge,3,-23.571,7.857,10.0,9.9,3.8805,3.1982,28.9466,09-03-22_12.15_RESTPulse_protocol_HPPC_IN21700_30T_cycle_#1350.mat
BOOST_REST,1350,0.69008,2.04553,0.7952,4,charge,3,12.689,4.23,2.0,2.0,3.8937,4.2001,24.1469,09-03-22_12.15_RESTPulse_protocol_HPPC_IN21700_30T_cycle_#1350.mat
BOOST_REST,1350,0.69008,2.04553,0.7952,4,charge,3,12.689,4.23,10.0,9.9,3.8937,4.2,24.139,09-03-22_12.15_RESTPulse_protocol_HPPC_IN21700_30T_cycle_#1350.mat
BOOST_REST,1350,0.69008,2.04553,0.7267,5,discharge,0,-2.05,0.683,2.0,2.0,3.8187,3.767,25.2257,09-03-22_12.15_RESTPulse_protocol_HPPC_IN21700_30T_cycle_#1350.mat
BOOST_REST,1350,0.69008,2.04553,0.7267,5,discharge,0,-2.05,0.683,10.0,9.9,3.8187,3.7503,33.374,09-03-22_12.15_RESTPulse_protocol_HPPC_IN21700_30T_cycle_#1350.mat
BOOST_REST,1350,0.69008,2.04553,0.7267,5,charge,0,1.025,0.342,2.0,1.9,3.8212,3.8462,24.395,09-03-22_12.15_RESTPulse_protocol_HPPC_IN21700_30T_cycle_#1350.mat
