Repository: KikETs/ECM_HYBRID_BMS_JOINT

## Results

| Arm | Model | Size | Protocol | Result | Worst cell |
|---|---|---|---|---|---|
| SOP | 2RC table + trim (A8) | 4 effective coefficients, 2 EW states | leave-one-cell-out | usable current 69.6 % discharge, 59.5 % charge (τ = 10 s) | 59.9 % / 53.5 % (BOOST_REST) |
| SOH | dQ/dV ridge | 65 coefficients | leave-one-cell-out | RMSE 0.0094, bias −0.0005 | 0.0130 (BOOST_REST) |
| SOC | 2RC EKF, low-current gate | 3 states | leave-one-cell-out | **2.34 %p** over six sensor disturbances on estimated SOH (2.325 on true SOH), per cell 2.00–2.75 | 4.60 %p (BOOST_NEGPULSE_1S, current offset −0.10 A) |

The SOH arm was a 10,945-parameter CNN until the second audit round. Nested

File: analysis/uypydj_hppc_resistance.csv (part 106 of 225)
protocol,cycle,SOH,CAP_Ah,SOC,soc_group,direction,rate_rank,I_A,CRate_rated,tau_s,tau_actual_s,V_pre_V,V_tau_V,R_mOhm,file
BOOST_REST,1350,0.69008,2.04553,0.7267,5,charge,0,1.025,0.342,10.0,9.9,3.8212,3.8538,31.8111,09-03-22_12.15_RESTPulse_protocol_HPPC_IN21700_30T_cycle_#1350.mat
BOOST_REST,1350,0.69008,2.04553,0.7267,5,discharge,1,-8.199,2.733,2.0,2.0,3.8201,3.6212,24.2602,09-03-22_12.15_RESTPulse_protocol_HPPC_IN21700_30T_cycle_#1350.mat
BOOST_REST,1350,0.69008,2.04553,0.7267,5,discharge,1,-8.199,2.733,10.0,9.9,3.8201,3.5619,31.4932,09-03-22_12.15_RESTPulse_protocol_HPPC_IN21700_30T_cycle_#1350.mat
BOOST_REST,1350,0.69008,2.04553,0.7267,5,charge,1,4.099,1.366,2.0,2.0,3.827,3.926,24.1516,09-03-22_12.15_RESTPulse_protocol_HPPC_IN21700_30T_cycle_#1350.mat
BOOST_REST,1350,0.69008,2.04553,0.7267,5,charge,1,4.099,1.366,10.0,9.9,3.827,3.951,30.2505,09-03-22_12.15_RESTPulse_protocol_HPPC_IN21700_30T_cycle_#1350.mat
BOOST_REST,1350,0.69008,2.04553,0.7266,5,discharge,2,-16.396,5.465,2.0,2.0,3.8215,3.4483,22.7616,09-03-22_12.15_RESTPulse_protocol_HPPC_IN21700_30T_cycle_#1350.mat
BOOST_REST,1350,0.69008,2.04553,0.7266,5,discharge,2,-16.396,5.465,10.0,9.9,3.8215,3.3342,29.7207,09-03-22_12.15_RESTPulse_protocol_HPPC_IN21700_30T_cycle_#1350.mat
BOOST_REST,1350,0.69008,2.04553,0.7268,5,charge,2,12.298,4.099,2.0,2.0,3.833,4.103,21.9548,09-03-22_12.15_RESTPulse_protocol_HPPC_IN21700_30T_cycle_#1350.mat
BOOST_REST,1350,0.69008,2.04553,0.7268,5,charge,2,12.298,4.099,10.0,9.9,3.833,4.1611,26.6791,09-03-22_12.15_RESTPulse_protocol_HPPC_IN21700_30T_cycle_#1350.mat
BOOST_REST,1350,0.69008,2.04553,0.7265,5,discharge,3,-23.572,7.857,2.0,2.0,3.8229,3.3124,21.6571,09-03-22_12.15_RESTPulse_protocol_HPPC_IN21700_30T_cycle_#1350.mat
BOOST_REST,1350,0.69008,2.04553,0.7265,5,discharge,3,-23.572,7.857,10.0,9.9,3.8229,3.133,29.2678,09-03-22_12.15_RESTPulse_protocol_HPPC_IN21700_30T_cycle_#1350.mat
BOOST_REST,1350,0.69008,2.04553,0.7269,5,charge,3,15.856,5.285,2.0,2.0,3.838,4.2002,22.8431,09-03-22_12.15_RESTPulse_protocol_HPPC_IN21700_30T_cycle_#1350.mat
BOOST_REST,1350,0.69008,2.04553,0.7269,5,charge,3,15.856,5.285,10.0,9.9,3.838,4.2001,22.8368,09-03-22_12.15_RESTPulse_protocol_HPPC_IN21700_30T_cycle_#1350.mat
BOOST_REST,1350,0.69008,2.04553,0.6584,6,discharge,0,-2.049,0.683,2.0,2.0,3.7448,3.694,24.7902,09-03-22_12.15_RESTPulse_protocol_HPPC_IN21700_30T_cycle_#1350.mat
BOOST_REST,1350,0.69008,2.04553,0.6584,6,discharge,0,-2.049,0.683,10.0,9.9,3.7448,3.6761,33.5253,09-03-22_12.15_RESTPulse_protocol_HPPC_IN21700_30T_cycle_#1350.mat
BOOST_REST,1350,0.69008,2.04553,0.6584,6,charge,0,1.025,0.342,2.0,1.9,3.7474,3.7732,25.1732,09-03-22_12.15_RESTPulse_protocol_HPPC_IN21700_30T_cycle_#1350.mat
BOOST_REST,1350,0.69008,2.04553,0.6584,6,charge,0,1.025,0.342,10.0,9.9,3.7474,3.7815,33.2715,09-03-22_12.15_RESTPulse_protocol_HPPC_IN21700_30T_cycle_#1350.mat
BOOST_REST,1350,0.69008,2.04553,0.6583,6,discharge,1,-8.196,2.732,2.0,2.0,3.7474,3.5481,24.3161,09-03-22_12.15_RESTPulse_protocol_HPPC_IN21700_30T_cycle_#1350.mat
BOOST_REST,1350,0.69008,2.04553,0.6583,6,discharge,1,-8.196,2.732,10.0,9.9,3.7474,3.486,31.8928,09-03-22_12.15_RESTPulse_protocol_HPPC_IN21700_30T_cycle_#1350.mat
BOOST_REST,1350,0.69008,2.04553,0.6584,6,charge,1,4.101,1.367,2.0,2.0,3.7549,3.8537,24.0917,09-03-22_12.15_RESTPulse_protocol_HPPC_IN21700_30T_cycle_#1350.mat
BOOST_REST,1350,0.69008,2.04553,0.6584,6,charge,1,4.101,1.367,10.0,9.9,3.7549,3.8821,31.0168,09-03-22_12.15_RESTPulse_protocol_HPPC_IN21700_30T_cycle_#1350.mat
BOOST_REST,1350,0.69008,2.04553,0.6583,6,discharge,2,-16.397,5.466,2.0,2.0,3.7482,3.3759,22.7054,09-03-22_12.15_RESTPulse_protocol_HPPC_IN21700_30T_cycle_#1350.mat
BOOST_REST,1350,0.69008,2.04553,0.6583,6,discharge,2,-16.397,5.466,10.0,9.9,3.7482,3.259,29.8347,09-03-22_12.15_RESTPulse_protocol_HPPC_IN21700_30T_cycle_#1350.mat
BOOST_REST,1350,0.69008,2.04553,0.6585,6,charge,2,12.298,4.099,2.0,1.9,3.762,4.0307,21.8491,09-03-22_12.15_RESTPulse_protocol_HPPC_IN21700_30T_cycle_#1350.mat
BOOST_REST,1350,0.69008,2.04553,0.6585,6,charge,2,12.298,4.099,10.0,9.9,3.762,4.0962,27.1752,09-03-22_12.15_RESTPulse_protocol_HPPC_IN21700_30T_cycle_#1350.mat
BOOST_REST,1350,0.69008,2.04553,0.6582,6,discharge,3,-23.573,7.858,2.0,2.0,3.7498,3.2397,21.6392,09-03-22_12.15_RESTPulse_protocol_HPPC_IN21700_30T_cycle_#1350.mat
BOOST_REST,1350,0.69008,2.04553,0.6582,6,discharge,3,-23.573,7.858,10.0,9.9,3.7498,3.0563,29.4193,09-03-22_12.15_RESTPulse_protocol_HPPC_IN21700_30T_cycle_#1350.mat
BOOST_REST,1350,0.69008,2.04553,0.6585,6,charge,3,19.277,6.426,2.0,2.0,3.7682,4.1849,21.6164,09-03-22_12.15_RESTPulse_protocol_HPPC_IN21700_30T_cycle_#1350.mat
BOOST_REST,1350,0.69008,2.04553,0.6585,6,charge,3,19.277,6.426,10.0,9.9,3.7682,4.2001,22.4049,09-03-22_12.15_RESTPulse_protocol_HPPC_IN21700_30T_cycle_#1350.mat
BOOST_REST,1350,0.69008,2.04553,0.5901,7,discharge,0,-2.049,0.683,2.0,2.0,3.6677,3.6153,25.571,09-03-22_12.15_RESTPulse_protocol_HPPC_IN21700_30T_cycle_#1350.mat
BOOST_REST,1350,0.69008,2.04553,0.5901,7,discharge,0,-2.049,0.683,10.0,9.9,3.6677,3.5972,34.4037,09-03-22_12.15_RESTPulse_protocol_HPPC_IN21700_30T_cycle_#1350.mat
BOOST_REST,1350,0.69008,2.04553,0.5901,7,charge,0,1.025,0.342,2.0,2.0,3.6701,3.6956,24.8853,09-03-22_12.15_RESTPulse_protocol_HPPC_IN21700_30T_cycle_#1350.mat
BOOST_REST,1350,0.69008,2.04553,0.5901,7,charge,0,1.025,0.342,10.0,9.9,3.6701,3.7035,32.5949,09-03-22_12.15_RESTPulse_protocol_HPPC_IN21700_30T_cycle_#1350.mat
BOOST_REST,1350,0.69008,2.04553,0.59,7,discharge,1,-8.198,2.733,2.0,2.0,3.6694,3.4683,24.5298,09-03-22_12.15_RESTPulse_protocol_HPPC_IN21700_30T_cycle_#1350.mat
BOOST_REST,1350,0.69008,2.04553,0.59,7,discharge,1,-8.198,2.733,10.0,9.9,3.6694,3.4062,32.1046,09-03-22_12.15_RESTPulse_protocol_HPPC_IN21700_30T_cycle_#1350.mat
BOOST_REST,1350,0.69008,2.04553,0.5901,7,charge,1,4.099,1.366,2.0,2.0,3.677,3.7766,24.298,09-03-22_12.15_RESTPulse_protocol_HPPC_IN21700_30T_cycle_#1350.mat
BOOST_REST,1350,0.69008,2.04553,0.5901,7,charge,1,4.099,1.366,10.0,9.9,3.677,3.8064,31.5679,09-03-22_12.15_RESTPulse_protocol_HPPC_IN21700_30T_cycle_#1350.mat
BOOST_REST,1350,0.69008,2.04553,0.5899,7,discharge,2,-16.397,5.466,2.0,2.0,3.671,3.2946,22.9554,09-03-22_12.15_RESTPulse_protocol_HPPC_IN21700_30T_cycle_#1350.mat
BOOST_REST,1350,0.69008,2.04553,0.5899,7,discharge,2,-16.397,5.466,10.0,9.9,3.671,3.1739,30.3165,09-03-22_12.15_RESTPulse_protocol_HPPC_IN21700_30T_cycle_#1350.mat
BOOST_REST,1350,0.69008,2.04553,0.5902,7,charge,2,12.298,4.099,2.0,1.9,3.6849,3.9558,22.028,09-03-22_12.15_RESTPulse_protocol_HPPC_IN21700_30T_cycle_#1350.mat
BOOST_REST,1350,0.69008,2.04553,0.5902,7,charge,2,12.298,4.099,10.0,9.9,3.6849,4.0278,27.8826,09-03-22_12.15_RESTPulse_protocol_HPPC_IN21700_30T_cycle_#1350.mat
BOOST_REST,1350,0.69008,2.04553,0.5899,7,discharge,3,-23.572,7.857,2.0,2.0,3.6724,3.1582,21.814,09-03-22_12.15_RESTPulse_protocol_HPPC_IN21700_30T_cycle_#1350.mat
BOOST_REST,1350,0.69008,2.04553,0.5899,7,discharge,3,-23.572,7.857,10.0,9.9,3.6724,2.9653,29.9975,09-03-22_12.15_RESTPulse_protocol_HPPC_IN21700_30T_cycle_#1350.mat
BOOST_REST,1350,0.69008,2.04553,0.5902,7,charge,3,20.496,6.832,2.0,2.0,3.6921,4.1113,20.4528,09-03-22_12.15_RESTPulse_protocol_HPPC_IN21700_30T_cycle_#1350.mat
BOOST_REST,1350,0.69008,2.04553,0.5902,7,charge,3,20.496,6.832,10.0,9.9,3.6921,4.2001,24.7853,09-03-22_12.15_RESTPulse_protocol_HPPC_IN21700_30T_cycle_#1350.mat
BOOST_REST,1350,0.69008,2.04553,0.5217,8,discharge,0,-2.051,0.684,2.0,2.0,3.598,3.5438,26.421,09-03-22_12.15_RESTPulse_protocol_HPPC_IN21700_30T_cycle_#1350.mat
BOOST_REST,1350,0.69008,2.04553,0.5217,8,discharge,0,-2.051,0.684,10.0,9.9,3.598,3.5248,35.6829,09-03-22_12.15_RESTPulse_protocol_HPPC_IN21700_30T_cycle_#1350.mat
BOOST_REST,1350,0.69008,2.04553,0.5218,8,charge,0,1.025,0.342,2.0,1.9,3.6003,3.6266,25.656,09-03-22_12.15_RESTPulse_protocol_HPPC_IN21700_30T_cycle_#1350.mat
BOOST_REST,1350,0.69008,2.04553,0.5218,8,charge,0,1.025,0.342,10.0,9.9,3.6003,3.6341,32.9724,09-03-22_12.15_RESTPulse_protocol_HPPC_IN21700_30T_cycle_#1350.mat
BOOST_REST,1350,0.69008,2.04553,0.5217,8,discharge,1,-8.198,2.733,2.0,2.0,3.5998,3.3923,25.3098,09-03-22_12.15_RESTPulse_protocol_HPPC_IN21700_30T_cycle_#1350.mat
BOOST_REST,1350,0.69008,2.04553,0.5217,8,discharge,1,-8.198,2.733,10.0,9.9,3.5998,3.3231,33.7505,09-03-22_12.15_RESTPulse_protocol_HPPC_IN21700_30T_cycle_#1350.mat
BOOST_REST,1350,0.69008,2.04553,0.5218,8,charge,1,4.099,1.366,2.0,2.0,3.6072,3.7087,24.7597,09-03-22_12.15_RESTPulse_protocol_HPPC_IN21700_30T_cycle_#1350.mat
BOOST_REST,1350,0.69008,2.04553,0.5218,8,charge,1,4.099,1.366,10.0,9.9,3.6072,3.7376,31.8095,09-03-22_12.15_RESTPulse_protocol_HPPC_IN21700_30T_cycle_#1350.mat
BOOST_REST,1350,0.69008,2.04553,0.5216,8,discharge,2,-16.397,5.466,2.0,2.0,3.6003,3.2141,23.5531,09-03-22_12.15_RESTPulse_protocol_HPPC_IN21700_30T_cycle_#1350.mat
BOOST_REST,1350,0.69008,2.04553,0.5216,8,discharge,2,-16.397,5.466,10.0,9.9,3.6003,3.0727,32.1766,09-03-22_12.15_RESTPulse_protocol_HPPC_IN21700_30T_cycle_#1350.mat
BOOST_REST,1350,0.69008,2.04553,0.5218,8,charge,2,12.296,4.099,2.0,2.0,3.6153,3.8911,22.4301,09-03-22_12.15_RESTPulse_protocol_HPPC_IN21700_30T_cycle_#1350.mat
BOOST_REST,1350,0.69008,2.04553,0.5218,8,charge,2,12.296,4.099,10.0,9.9,3.6153,3.9649,28.432,09-03-22_12.15_RESTPulse_protocol_HPPC_IN21700_30T_cycle_#1350.mat
BOOST_REST,1350,0.69008,2.04553,0.5216,8,discharge,3,-23.571,7.857,2.0,1.9,3.6026,3.0758,22.3495,09-03-22_12.15_RESTPulse_protocol_HPPC_IN21700_30T_cycle_#1350.mat
BOOST_REST,1350,0.69008,2.04553,0.5216,8,discharge,3,-23.571,7.857,10.0,9.9,3.6026,2.842,32.2685,09-03-22_12.15_RESTPulse_protocol_HPPC_IN21700_30T_cycle_#1350.mat
BOOST_REST,1350,0.69008,2.04553,0.5219,8,charge,3,20.495,6.832,2.0,2.0,3.6227,4.0461,20.6587,09-03-22_12.15_RESTPulse_protocol_HPPC_IN21700_30T_cycle_#1350.mat
BOOST_REST,1350,0.69008,2.04553,0.5219,8,charge,3,20.495,6.832,10.0,9.9,3.6227,4.1538,25.9136,09-03-22_12.15_RESTPulse_protocol_HPPC_IN21700_30T_cycle_#1350.mat
BOOST_REST,1350,0.69008,2.04553,0.4534,9,discharge,0,-2.051,0.684,2.0,1.9,3.5276,3.4701,28.0337,09-03-22_12.15_RESTPulse_protocol_HPPC_IN21700_30T_cycle_#1350.mat
BOOST_REST,1350,0.69008,2.04553,0.4534,9,discharge,0,-2.051,0.684,10.0,9.9,3.5276,3.4454,40.0761,09-03-22_12.15_RESTPulse_protocol_HPPC_IN21700_30T_cycle_#1350.mat
BOOST_REST,1350,0.69008,2.04553,0.4534,9,charge,0,1.025,0.342,2.0,2.0,3.5305,3.5587,27.5122,09-03-22_12.15_RESTPulse_protocol_HPPC_IN21700_30T_cycle_#1350.mat
BOOST_REST,1350,0.69008,2.04553,0.4534,9,charge,0,1.025,0.342,10.0,9.9,3.5305,3.5677,36.2927,09-03-22_12.15_RESTPulse_protocol_HPPC_IN21700_30T_cycle_#1350.mat
BOOST_REST,1350,0.69008,2.04553,0.4534,9,discharge,1,-8.198,2.733,2.0,2.0,3.5298,3.3068,27.2018,09-03-22_12.15_RESTPulse_protocol_HPPC_IN21700_30T_cycle_#1350.mat
BOOST_REST,1350,0.69008,2.04553,0.4534,9,discharge,1,-8.198,2.733,10.0,9.9,3.5298,3.2115,38.8265,09-03-22_12.15_RESTPulse_protocol_HPPC_IN21700_30T_cycle_#1350.mat
BOOST_REST,1350,0.69008,2.04553,0.4535,9,charge,1,4.099,1.366,2.0,2.0,3.5393,3.6459,26.0038,09-03-22_12.15_RESTPulse_protocol_HPPC_IN21700_30T_cycle_#1350.mat
BOOST_REST,1350,0.69008,2.04553,0.4535,9,charge,1,4.099,1.366,10.0,9.9,3.5393,3.6758,33.2976,09-03-22_12.15_RESTPulse_protocol_HPPC_IN21700_30T_cycle_#1350.mat
BOOST_REST,1350,0.69008,2.04553,0.4533,9,discharge,2,-16.397,5.466,2.0,1.9,3.5311,3.1187,25.1509,09-03-22_12.15_RESTPulse_protocol_HPPC_IN21700_30T_cycle_#1350.mat
BOOST_REST,1350,0.69008,2.04553,0.4533,9,discharge,2,-16.397,5.466,10.0,9.9,3.5311,2.917,37.452,09-03-22_12.15_RESTPulse_protocol_HPPC_IN21700_30T_cycle_#1350.mat
BOOST_REST,1350,0.69008,2.04553,0.4535,9,charge,2,12.299,4.1,2.0,2.0,3.5497,3.8304,22.823,09-03-22_12.15_RESTPulse_protocol_HPPC_IN21700_30T_cycle_#1350.mat
BOOST_REST,1350,0.69008,2.04553,0.4535,9,charge,2,12.299,4.1,10.0,9.9,3.5497,3.9013,28.5877,09-03-22_12.15_RESTPulse_protocol_HPPC_IN21700_30T_cycle_#1350.mat
BOOST_REST,1350,0.69008,2.04553,0.4532,9,discharge,3,-23.572,7.857,2.0,2.0,3.5328,2.9638,24.1388,09-03-22_12.15_RESTPulse_protocol_HPPC_IN21700_30T_cycle_#1350.mat
BOOST_REST,1350,0.69008,2.04553,0.4532,9,discharge,3,-23.572,7.857,10.0,9.9,3.5328,2.6448,37.6718,09-03-22_12.15_RESTPulse_protocol_HPPC_IN21700_30T_cycle_#1350.mat
BOOST_REST,1350,0.69008,2.04553,0.4536,9,charge,3,20.496,6.832,2.0,2.0,3.5584,3.9834,20.7358,09-03-22_12.15_RESTPulse_protocol_HPPC_IN21700_30T_cycle_#1350.mat
BOOST_REST,1350,0.69008,2.04553,0.4536,9,charge,3,20.496,6.832,10.0,9.9,3.5584,4.0923,26.049,09-03-22_12.15_RESTPulse_protocol_HPPC_IN21700_30T_cycle_#1350.mat
BOOST_REST,1350,0.69008,2.04553,0.4192,10,discharge,0,-2.049,0.683,2.0,2.0,3.4948,3.4346,29.3745,09-03-22_12.15_RESTPulse_protocol_HPPC_IN21700_30T_cycle_#1350.mat
BOOST_REST,1350,0.69008,2.04553,0.4192,10,discharge,0,-2.049,0.683,10.0,9.9,3.4948,3.4064,43.1346,09-03-22_12.15_RESTPulse_protocol_HPPC_IN21700_30T_cycle_#1350.mat
BOOST_REST,1350,0.69008,2.04553,0.4193,10,charge,0,1.023,0.341,2.0,1.9,3.4994,3.5284,28.3508,09-03-22_12.15_RESTPulse_protocol_HPPC_IN21700_30T_cycle_#1350.mat
BOOST_REST,1350,0.69008,2.04553,0.4193,10,charge,0,1.023,0.341,10.0,9.9,3.4994,3.5395,39.2023,09-03-22_12.15_RESTPulse_protocol_HPPC_IN21700_30T_cycle_#1350.mat
BOOST_REST,1350,0.69008,2.04553,0.4192,10,discharge,1,-8.199,2.733,2.0,2.0,3.4974,3.2613,28.7965,09-03-22_12.15_RESTPulse_protocol_HPPC_IN21700_30T_cycle_#1350.mat
BOOST_REST,1350,0.69008,2.04553,0.4192,10,discharge,1,-8.199,2.733,10.0,9.9,3.4974,3.1463,42.8228,09-03-22_12.15_RESTPulse_protocol_HPPC_IN21700_30T_cycle_#1350.mat
BOOST_REST,1350,0.69008,2.04553,0.4193,10,charge,1,4.099,1.366,2.0,2.0,3.5096,3.6203,27.0053,09-03-22_12.15_RESTPulse_protocol_HPPC_IN21700_30T_cycle_#1350.mat
BOOST_REST,1350,0.69008,2.04553,0.4193,10,charge,1,4.099,1.366,10.0,9.9,3.5096,3.6533,35.0556,09-03-22_12.15_RESTPulse_protocol_HPPC_IN21700_30T_cycle_#1350.mat
BOOST_REST,1350,0.69008,2.04553,0.4192,10,discharge,2,-16.396,5.465,2.0,2.0,3.4987,3.0609,26.7016,09-03-22_12.15_RESTPulse_protocol_HPPC_IN21700_30T_cycle_#1350.mat
BOOST_REST,1350,0.69008,2.04553,0.4192,10,discharge,2,-16.396,5.465,10.0,9.9,3.4987,2.8211,41.3272,09-03-22_12.15_RESTPulse_protocol_HPPC_IN21700_30T_cycle_#1350.mat
BOOST_REST,1350,0.69008,2.04553,0.4194,10,charge,2,12.297,4.099,2.0,1.9,3.5219,3.806,23.1032,09-03-22_12.15_RESTPulse_protocol_HPPC_IN21700_30T_cycle_#1350.mat
BOOST_REST,1350,0.69008,2.04553,0.4194,10,charge,2,12.297,4.099,10.0,9.9,3.5219,3.8771,28.8851,09-03-22_12.15_RESTPulse_protocol_HPPC_IN21700_30T_cycle_#1350.mat
BOOST_REST,1350,0.69008,2.04553,0.4191,10,discharge,3,-23.571,7.857,2.0,2.0,3.5009,2.9039,25.3277,09-03-22_12.15_RESTPulse_protocol_HPPC_IN21700_30T_cycle_#1350.mat
BOOST_REST,1350,0.69008,2.04553,0.4191,10,discharge,3,-23.571,7.857,10.0,9.9,3.5009,2.5114,41.9796,09-03-22_12.15_RESTPulse_protocol_HPPC_IN21700_30T_cycle_#1350.mat
BOOST_REST,1350,0.69008,2.04553,0.4194,10,charge,3,20.496,6.832,2.0,1.9,3.5322,3.9575,20.7504,09-03-22_12.15_RESTPulse_protocol_HPPC_IN21700_30T_cycle_#1350.mat
BOOST_REST,1350,0.69008,2.04553,0.4194,10,charge,3,20.496,6.832,10.0,9.9,3.5322,4.0671,26.0978,09-03-22_12.15_RESTPulse_protocol_HPPC_IN21700_30T_cycle_#1350.mat
BOOST_REST,1350,0.69008,2.04553,0.3851,11,discharge,0,-2.051,0.684,2.0,2.0,3.4553,3.3903,31.6841,09-03-22_12.15_RESTPulse_protocol_HPPC_IN21700_30T_cycle_#1350.mat
BOOST_REST,1350,0.69008,2.04553,0.3851,11,discharge,0,-2.051,0.684,10.0,9.9,3.4553,3.3562,48.3061,09-03-22_12.15_RESTPulse_protocol_HPPC_IN21700_30T_cycle_#1350.mat
BOOST_REST,1350,0.69008,2.04553,0.3851,11,charge,0,1.025,0.342,2.0,2.0,3.4598,3.491,30.4331,09-03-22_12.15_RESTPulse_protocol_HPPC_IN21700_30T_cycle_#1350.mat
BOOST_REST,1350,0.69008,2.04553,0.3851,11,charge,0,1.025,0.342,10.0,9.9,3.4598,3.5046,43.6988,09-03-22_12.15_RESTPulse_protocol_HPPC_IN21700_30T_cycle_#1350.mat
BOOST_REST,1350,0.69008,2.04553,0.385,11,discharge,1,-8.199,2.733,2.0,2.0,3.4574,3.2068,30.5643,09-03-22_12.15_RESTPulse_protocol_HPPC_IN21700_30T_cycle_#1350.mat
BOOST_REST,1350,0.69008,2.04553,0.385,11,discharge,1,-8.199,2.733,10.0,9.9,3.4574,3.0665,47.676,09-03-22_12.15_RESTPulse_protocol_HPPC_IN21700_30T_cycle_#1350.mat
BOOST_REST,1350,0.69008,2.04553,0.3852,11,charge,1,4.099,1.366,2.0,2.0,3.4733,3.5893,28.2968,09-03-22_12.15_RESTPulse_protocol_HPPC_IN21700_30T_cycle_#1350.mat
BOOST_REST,1350,0.69008,2.04553,0.3852,11,charge,1,4.099,1.366,10.0,9.9,3.4733,3.6286,37.8836,09-03-22_12.15_RESTPulse_protocol_HPPC_IN21700_30T_cycle_#1350.mat
BOOST_REST,1350,0.69008,2.04553,0.385,11,discharge,2,-16.396,5.465,2.0,2.0,3.4599,2.9929,28.4826,09-03-22_12.15_RESTPulse_protocol_HPPC_IN21700_30T_cycle_#1350.mat
BOOST_REST,1350,0.69008,2.04553,0.385,11,discharge,2,-16.396,5.465,10.0,9.9,3.4599,2.6851,47.2554,09-03-22_12.15_RESTPulse_protocol_HPPC_IN21700_30T_cycle_#1350.mat
BOOST_REST,1350,0.69008,2.04553,0.3852,11,charge,2,12.298,4.099,2.0,2.0,3.4919,3.7854,23.8657,09-03-22_12.15_RESTPulse_protocol_HPPC_IN21700_30T_cycle_#1350.mat
BOOST_REST,1350,0.69008,2.04553,0.3852,11,charge,2,12.298,4.099,10.0,9.9,3.4919,3.8559,29.5983,09-03-22_12.15_RESTPulse_protocol_HPPC_IN21700_30T_cycle_#1350.mat
BOOST_REST,1350,0.69008,2.04553,0.3849,11,discharge,3,-23.57,7.857,2.0,2.0,3.4635,2.8272,26.9962,09-03-22_12.15_RESTPulse_protocol_HPPC_IN21700_30T_cycle_#1350.mat
BOOST_REST,1350,0.69008,2.04553,0.3849,11,discharge,3,-23.57,7.857,10.0,9.9,3.4635,2.4997,40.891,09-03-22_12.15_RESTPulse_protocol_HPPC_IN21700_30T_cycle_#1350.mat
BOOST_REST,1350,0.69008,2.04553,0.3853,11,charge,3,20.496,6.832,2.0,1.9,3.5035,3.9361,21.1066,09-03-22_12.15_RESTPulse_protocol_HPPC_IN21700_30T_cycle_#1350.mat
BOOST_REST,1350,0.69008,2.04553,0.3853,11,charge,3,20.496,6.832,10.0,9.9,3.5035,4.0441,26.3759,09-03-22_12.15_RESTPulse_protocol_HPPC_IN21700_30T_cycle_#1350.mat
BOOST_REST,1350,0.69008,2.04553,0.3509,12,discharge,0,-2.049,0.683,2.0,1.9,3.4019,3.3337,33.2829,09-03-22_12.15_RESTPulse_protocol_HPPC_IN21700_30T_cycle_#1350.mat
BOOST_REST,1350,0.69008,2.04553,0.3509,12,discharge,0,-2.049,0.683,10.0,9.9,3.4019,3.2923,53.4869,09-03-22_12.15_RESTPulse_protocol_HPPC_IN21700_30T_cycle_#1350.mat
BOOST_REST,1350,0.69008,2.04553,0.351,12,charge,0,1.025,0.342,2.0,2.0,3.4067,3.4398,32.2927,09-03-22_12.15_RESTPulse_protocol_HPPC_IN21700_30T_cycle_#1350.mat
BOOST_REST,1350,0.69008,2.04553,0.351,12,charge,0,1.025,0.342,10.0,9.9,3.4067,3.4565,48.5854,09-03-22_12.15_RESTPulse_protocol_HPPC_IN21700_30T_cycle_#1350.mat
BOOST_REST,1350,0.69008,2.04553,0.3509,12,discharge,1,-8.197,2.732,2.0,2.0,3.4052,3.1398,32.3785,09-03-22_12.15_RESTPulse_protocol_HPPC_IN21700_30T_cycle_#1350.mat
BOOST_REST,1350,0.69008,2.04553,0.3509,12,discharge,1,-8.197,2.732,10.0,9.9,3.4052,2.9668,53.4843,09-03-22_12.15_RESTPulse_protocol_HPPC_IN21700_30T_cycle_#1350.mat
BOOST_REST,1350,0.69008,2.04553,0.351,12,charge,1,4.099,1.366,2.0,2.0,3.4233,3.5456,29.8344,09-03-22_12.15_RESTPulse_protocol_HPPC_IN21700_30T_cycle_#1350.mat
BOOST_REST,1350,0.69008,2.04553,0.351,12,charge,1,4.099,1.366,10.0,9.9,3.4233,3.596,42.1291,09-03-22_12.15_RESTPulse_protocol_HPPC_IN21700_30T_cycle_#1350.mat
BOOST_REST,1350,0.69008,2.04553,0.3508,12,discharge,2,-16.395,5.465,2.0,2.0,3.4102,2.9136,30.2897,09-03-22_12.15_RESTPulse_protocol_HPPC_IN21700_30T_cycle_#1350.mat
BOOST_REST,1350,0.69008,2.04553,0.3508,12,discharge,2,-16.395,5.465,10.0,9.9,3.4102,2.4996,55.5413,09-03-22_12.15_RESTPulse_protocol_HPPC_IN21700_30T_cycle_#1350.mat
BOOST_REST,1350,0.69008,2.04553,0.351,12,charge,2,12.299,4.1,2.0,2.0,3.4503,3.7549,24.7662,09-03-22_12.15_RESTPulse_protocol_HPPC_IN21700_30T_cycle_#1350.mat
BOOST_REST,1350,0.69008,2.04553,0.351,12,charge,2,12.299,4.1,10.0,9.9,3.4503,3.8338,31.1814,09-03-22_12.15_RESTPulse_protocol_HPPC_IN21700_30T_cycle_#1350.mat
BOOST_REST,1350,0.69008,2.04553,0.3508,12,discharge,3,-23.229,7.743,2.0,1.9,3.4168,2.7441,28.9595,09-03-22_12.15_RESTPulse_protocol_HPPC_IN21700_30T_cycle_#1350.mat
BOOST_REST,1350,0.69008,2.04553,0.3508,12,discharge,3,-23.229,7.743,10.0,9.9,3.4168,2.4999,39.4722,09-03-22_12.15_RESTPulse_protocol_HPPC_IN21700_30T_cycle_#1350.mat
BOOST_REST,1350,0.69008,2.04553,0.3511,12,charge,3,20.497,6.832,2.0,1.9,3.4623,3.9107,21.8764,09-03-22_12.15_RESTPulse_protocol_HPPC_IN21700_30T_cycle_#1350.mat
BOOST_REST,1350,0.69008,2.04553,0.3511,12,charge,3,20.497,6.832,10.0,9.9,3.4623,4.0219,27.3016,09-03-22_12.15_RESTPulse_protocol_HPPC_IN21700_30T_cycle_#1350.mat
BOOST_NEGPULSE,5,0.99948,2.97465,1.0,0,discharge,0,-2.979,0.993,2.0,2.0,4.1815,4.1461,11.884,05-03-21_22.49_NEGPulse_protocol_HPPC_IN21700_30T_cycle_#5.mat
BOOST_NEGPULSE,5,0.99948,2.97465,1.0,0,discharge,0,-2.979,0.993,10.0,9.9,4.1815,4.1319,16.651,05-03-21_22.49_NEGPulse_protocol_HPPC_IN21700_30T_cycle_#5.mat
BOOST_NEGPULSE,5,0.99948,2.97465,1.0,0,charge,0,1.276,0.425,2.0,2.0,4.1833,4.2001,13.161,05-03-21_22.49_NEGPulse_protocol_HPPC_IN21700_30T_cycle_#5.mat
BOOST_NEGPULSE,5,0.99948,2.97465,1.0,0,charge,0,1.276,0.425,10.0,8.6,4.1833,4.2002,13.2393,05-03-21_22.49_NEGPulse_protocol_HPPC_IN21700_30T_cycle_#5.mat
BOOST_NEGPULSE,5,0.99948,2.97465,0.9999,0,discharge,1,-11.905,3.968,2.0,2.0,4.1805,4.0418,11.6506,05-03-21_22.49_NEGPulse_protocol_HPPC_IN21700_30T_cycle_#5.mat
BOOST_NEGPULSE,5,0.99948,2.97465,0.9999,0,discharge,1,-11.905,3.968,10.0,9.9,4.1805,3.9947,15.6069,05-03-21_22.49_NEGPulse_protocol_HPPC_IN21700_30T_cycle_#5.mat
BOOST_NEGPULSE,5,0.99948,2.97465,0.9999,0,charge,1,1.259,0.42,2.0,1.9,4.1838,4.2,12.8658,05-03-21_22.49_NEGPulse_protocol_HPPC_IN21700_30T_cycle_#5.mat
BOOST_NEGPULSE,5,0.99948,2.97465,0.9997,0,discharge,2,-23.813,7.938,2.0,2.0,4.181,3.9063,11.5357,05-03-21_22.49_NEGPulse_protocol_HPPC_IN21700_30T_cycle_#5.mat
BOOST_NEGPULSE,5,0.99948,2.97465,0.9997,0,discharge,2,-23.813,7.938,10.0,9.9,4.181,3.8321,14.6517,05-03-21_22.49_NEGPulse_protocol_HPPC_IN21700_30T_cycle_#5.mat
BOOST_NEGPULSE,5,0.99948,2.97465,0.9993,0,charge,2,1.26,0.42,2.0,2.0,4.1847,4.2002,12.2967,05-03-21_22.49_NEGPulse_protocol_HPPC_IN21700_30T_cycle_#5.mat
BOOST_NEGPULSE,5,0.99948,2.97465,0.999,0,discharge,3,-34.223,11.408,2.0,1.9,4.18,3.7935,11.2936,05-03-21_22.49_NEGPulse_protocol_HPPC_IN21700_30T_cycle_#5.mat
BOOST_NEGPULSE,5,0.99948,2.97465,0.999,0,discharge,3,-34.223,11.408,10.0,9.9,4.18,3.707,13.8211,05-03-21_22.49_NEGPulse_protocol_HPPC_IN21700_30T_cycle_#5.mat
BOOST_NEGPULSE,5,0.99948,2.97465,0.9989,0,charge,3,1.266,0.422,2.0,2.0,4.1846,4.2002,12.3223,05-03-21_22.49_NEGPulse_protocol_HPPC_IN21700_30T_cycle_#5.mat
BOOST_NEGPULSE,5,0.99948,2.97465,0.9493,1,discharge,0,-2.979,0.993,2.0,2.0,4.1044,4.071,11.2107,05-03-21_22.49_NEGPulse_protocol_HPPC_IN21700_30T_cycle_#5.mat
BOOST_NEGPULSE,5,0.99948,2.97465,0.9493,1,discharge,0,-2.979,0.993,10.0,9.9,4.1044,4.0615,14.3994,05-03-21_22.49_NEGPulse_protocol_HPPC_IN21700_30T_cycle_#5.mat
BOOST_NEGPULSE,5,0.99948,2.97465,0.9493,1,charge,0,1.486,0.495,2.0,2.0,4.1056,4.122,11.0371,05-03-21_22.49_NEGPulse_protocol_HPPC_IN21700_30T_cycle_#5.mat
BOOST_NEGPULSE,5,0.99948,2.97465,0.9493,1,charge,0,1.486,0.495,10.0,9.9,4.1056,4.1263,13.931,05-03-21_22.49_NEGPulse_protocol_HPPC_IN21700_30T_cycle_#5.mat
BOOST_NEGPULSE,5,0.99948,2.97465,0.9492,1,discharge,1,-11.906,3.969,2.0,2.0,4.1043,3.9721,11.1036,05-03-21_22.49_NEGPulse_protocol_HPPC_IN21700_30T_cycle_#5.mat
BOOST_NEGPULSE,5,0.99948,2.97465,0.9492,1,discharge,1,-11.906,3.969,10.0,9.9,4.1043,3.9406,13.7494,05-03-21_22.49_NEGPulse_protocol_HPPC_IN21700_30T_cycle_#5.mat
BOOST_NEGPULSE,5,0.99948,2.97465,0.9494,1,charge,1,5.953,1.984,2.0,2.0,4.1069,4.1712,10.8009,05-03-21_22.49_NEGPulse_protocol_HPPC_IN21700_30T_cycle_#5.mat
BOOST_NEGPULSE,5,0.99948,2.97465,0.9494,1,charge,1,5.953,1.984,10.0,9.9,4.1069,4.1877,13.5725,05-03-21_22.49_NEGPulse_protocol_HPPC_IN21700_30T_cycle_#5.mat
BOOST_NEGPULSE,5,0.99948,2.97465,0.9491,1,discharge,2,-23.811,7.937,2.0,2.0,4.1046,3.8463,10.8479,05-03-21_22.49_NEGPulse_protocol_HPPC_IN21700_30T_cycle_#5.mat
BOOST_NEGPULSE,5,0.99948,2.97465,0.9491,1,discharge,2,-23.811,7.937,10.0,9.9,4.1046,3.7969,12.9226,05-03-21_22.49_NEGPulse_protocol_HPPC_IN21700_30T_cycle_#5.mat
BOOST_NEGPULSE,5,0.99948,2.97465,0.9494,1,charge,2,7.857,2.619,2.0,2.0,4.1083,4.2002,11.6972,05-03-21_22.49_NEGPulse_protocol_HPPC_IN21700_30T_cycle_#5.mat
BOOST_NEGPULSE,5,0.99948,2.97465,0.9494,1,charge,2,7.857,2.619,10.0,9.9,4.1083,4.2001,11.6844,05-03-21_22.49_NEGPulse_protocol_HPPC_IN21700_30T_cycle_#5.mat
BOOST_NEGPULSE,5,0.99948,2.97465,0.949,1,discharge,3,-34.226,11.409,2.0,1.9,4.1051,3.7437,10.5592,05-03-21_22.49_NEGPulse_protocol_HPPC_IN21700_30T_cycle_#5.mat
BOOST_NEGPULSE,5,0.99948,2.97465,0.949,1,discharge,3,-34.226,11.409,10.0,9.9,4.1051,3.6769,12.511,05-03-21_22.49_NEGPulse_protocol_HPPC_IN21700_30T_cycle_#5.mat
BOOST_NEGPULSE,5,0.99948,2.97465,0.9494,1,charge,3,7.868,2.623,2.0,2.0,4.1092,4.2002,11.5664,05-03-21_22.49_NEGPulse_protocol_HPPC_IN21700_30T_cycle_#5.mat
BOOST_NEGPULSE,5,0.99948,2.97465,0.9494,1,charge,3,7.868,2.623,10.0,9.9,4.1092,4.2001,11.5537,05-03-21_22.49_NEGPulse_protocol_HPPC_IN21700_30T_cycle_#5.mat
BOOST_NEGPULSE,5,0.99948,2.97465,0.8997,2,discharge,0,-2.977,0.992,2.0,2.0,4.0832,4.0505,10.9838,05-03-21_22.49_NEGPulse_protocol_HPPC_IN21700_30T_cycle_#5.mat
BOOST_NEGPULSE,5,0.99948,2.97465,0.8997,2,discharge,0,-2.977,0.992,10.0,9.9,4.0832,4.0414,14.0405,05-03-21_22.49_NEGPulse_protocol_HPPC_IN21700_30T_cycle_#5.mat
BOOST_NEGPULSE,5,0.99948,2.97465,0.8997,2,charge,0,1.488,0.496,2.0,2.0,4.0845,4.1004,10.6855,05-03-21_22.49_NEGPulse_protocol_HPPC_IN21700_30T_cycle_#5.mat
BOOST_NEGPULSE,5,0.99948,2.97465,0.8997,2,charge,0,1.488,0.496,10.0,9.9,4.0845,4.1041,13.172,05-03-21_22.49_NEGPulse_protocol_HPPC_IN21700_30T_cycle_#5.mat
BOOST_NEGPULSE,5,0.99948,2.97465,0.8996,2,discharge,1,-11.908,3.969,2.0,2.0,4.0833,3.9533,10.917,05-03-21_22.49_NEGPulse_protocol_HPPC_IN21700_30T_cycle_#5.mat
BOOST_NEGPULSE,5,0.99948,2.97465,0.8996,2,discharge,1,-11.908,3.969,10.0,9.9,4.0833,3.9237,13.4028,05-03-21_22.49_NEGPulse_protocol_HPPC_IN21700_30T_cycle_#5.mat
BOOST_NEGPULSE,5,0.99948,2.97465,0.8998,2,charge,1,5.953,1.984,2.0,2.0,4.0851,4.1482,10.5999,05-03-21_22.49_NEGPulse_protocol_HPPC_IN21700_30T_cycle_#5.mat
BOOST_NEGPULSE,5,0.99948,2.97465,0.8998,2,charge,1,5.953,1.984,10.0,9.9,4.0851,4.1604,12.6493,05-03-21_22.49_NEGPulse_protocol_HPPC_IN21700_30T_cycle_#5.mat
BOOST_NEGPULSE,5,0.99948,2.97465,0.8995,2,discharge,2,-23.81,7.937,2.0,2.0,4.0833,3.8307,10.609,05-03-21_22.49_NEGPulse_protocol_HPPC_IN21700_30T_cycle_#5.mat
BOOST_NEGPULSE,5,0.99948,2.97465,0.8995,2,discharge,2,-23.81,7.937,10.0,9.9,4.0833,3.7811,12.6921,05-03-21_22.49_NEGPulse_protocol_HPPC_IN21700_30T_cycle_#5.mat
BOOST_NEGPULSE,5,0.99948,2.97465,0.8998,2,charge,2,10.357,3.452,2.0,2.0,4.0871,4.2004,10.9395,05-03-21_22.49_NEGPulse_protocol_HPPC_IN21700_30T_cycle_#5.mat
BOOST_NEGPULSE,5,0.99948,2.97465,0.8998,2,charge,2,10.357,3.452,10.0,9.9,4.0871,4.2003,10.9298,05-03-21_22.49_NEGPulse_protocol_HPPC_IN21700_30T_cycle_#5.mat
BOOST_NEGPULSE,5,0.99948,2.97465,0.8994,2,discharge,3,-34.224,11.408,2.0,2.0,4.0836,3.729,10.3612,05-03-21_22.49_NEGPulse_protocol_HPPC_IN21700_30T_cycle_#5.mat
BOOST_NEGPULSE,5,0.99948,2.97465,0.8994,2,discharge,3,-34.224,11.408,10.0,9.9,4.0836,3.6593,12.3977,05-03-21_22.49_NEGPulse_protocol_HPPC_IN21700_30T_cycle_#5.mat
BOOST_NEGPULSE,5,0.99948,2.97465,0.8998,2,charge,3,10.365,3.455,2.0,1.9,4.0879,4.2002,10.8345,05-03-21_22.49_NEGPulse_protocol_HPPC_IN21700_30T_cycle_#5.mat
BOOST_NEGPULSE,5,0.99948,2.97465,0.8998,2,charge,3,10.365,3.455,10.0,9.9,4.0879,4.2002,10.8345,05-03-21_22.49_NEGPulse_protocol_HPPC_IN21700_30T_cycle_#5.mat
BOOST_NEGPULSE,5,0.99948,2.97465,0.8005,3,discharge,0,-2.977,0.992,2.0,2.0,4.0298,3.9951,11.6552,05-03-21_22.49_NEGPulse_protocol_HPPC_IN21700_30T_cycle_#5.mat
BOOST_NEGPULSE,5,0.99948,2.97465,0.8005,3,discharge,0,-2.977,0.992,10.0,9.9,4.0298,3.9812,16.3241,05-03-21_22.49_NEGPulse_protocol_HPPC_IN21700_30T_cycle_#5.mat
BOOST_NEGPULSE,5,0.99948,2.97465,0.8005,3,charge,0,1.488,0.496,2.0,1.9,4.0309,4.0481,11.5568,05-03-21_22.49_NEGPulse_protocol_HPPC_IN21700_30T_cycle_#5.mat
BOOST_NEGPULSE,5,0.99948,2.97465,0.8005,3,charge,0,1.488,0.496,10.0,9.9,4.0309,4.0537,15.3195,05-03-21_22.49_NEGPulse_protocol_HPPC_IN21700_30T_cycle_#5.mat
BOOST_NEGPULSE,5,0.99948,2.97465,0.8004,3,discharge,1,-11.908,3.969,2.0,1.9,4.0291,3.8939,11.3537,05-03-21_22.49_NEGPulse_protocol_HPPC_IN21700_30T_cycle_#5.mat
BOOST_NEGPULSE,5,0.99948,2.97465,0.8004,3,discharge,1,-11.908,3.969,10.0,9.9,4.0291,3.8493,15.0991,05-03-21_22.49_NEGPulse_protocol_HPPC_IN21700_30T_cycle_#5.mat
BOOST_NEGPULSE,5,0.99948,2.97465,0.8006,3,charge,1,5.951,1.984,2.0,2.0,4.0339,4.0976,10.7035,05-03-21_22.49_NEGPulse_protocol_HPPC_IN21700_30T_cycle_#5.mat
BOOST_NEGPULSE,5,0.99948,2.97465,0.8006,3,charge,1,5.951,1.984,10.0,9.9,4.0339,4.1137,13.4088,05-03-21_22.49_NEGPulse_protocol_HPPC_IN21700_30T_cycle_#5.mat
BOOST_NEGPULSE,5,0.99948,2.97465,0.8003,3,discharge,2,-23.808,7.936,2.0,1.9,4.0301,3.767,11.0509,05-03-21_22.49_NEGPulse_protocol_HPPC_IN21700_30T_cycle_#5.mat
BOOST_NEGPULSE,5,0.99948,2.97465,0.8003,3,discharge,2,-23.808,7.936,10.0,9.9,4.0301,3.6957,14.0457,05-03-21_22.49_NEGPulse_protocol_HPPC_IN21700_30T_cycle_#5.mat
BOOST_NEGPULSE,5,0.99948,2.97465,0.8006,3,charge,2,14.635,4.878,2.0,2.0,4.0352,4.2003,11.2812,05-03-21_22.49_NEGPulse_protocol_HPPC_IN21700_30T_cycle_#5.mat
BOOST_NEGPULSE,5,0.99948,2.97465,0.8006,3,charge,2,14.635,4.878,10.0,9.9,4.0352,4.2001,11.2675,05-03-21_22.49_NEGPulse_protocol_HPPC_IN21700_30T_cycle_#5.mat
BOOST_NEGPULSE,5,0.99948,2.97465,0.8003,3,discharge,3,-34.225,11.408,2.0,2.0,4.0303,3.6603,10.8108,05-03-21_22.49_NEGPulse_protocol_HPPC_IN21700_30T_cycle_#5.mat
BOOST_NEGPULSE,5,0.99948,2.97465,0.8003,3,discharge,3,-34.225,11.408,10.0,9.9,4.0303,3.568,13.5077,05-03-21_22.49_NEGPulse_protocol_HPPC_IN21700_30T_cycle_#5.mat
BOOST_NEGPULSE,5,0.99948,2.97465,0.8006,3,charge,3,14.686,4.895,2.0,1.9,4.0354,4.2004,11.2352,05-03-21_22.49_NEGPulse_protocol_HPPC_IN21700_30T_cycle_#5.mat
BOOST_NEGPULSE,5,0.99948,2.97465,0.8006,3,charge,3,14.686,4.895,10.0,9.9,4.0354,4.2003,11.2284,05-03-21_22.49_NEGPulse_protocol_HPPC_IN21700_30T_cycle_#5.mat
BOOST_NEGPULSE,5,0.99948,2.97465,0.7013,4,discharge,0,-2.979,0.993,2.0,2.0,3.9241,3.8898,11.5143,05-03-21_22.49_NEGPulse_protocol_HPPC_IN21700_30T_cycle_#5.mat
BOOST_NEGPULSE,5,0.99948,2.97465,0.7013,4,discharge,0,-2.979,0.993,10.0,9.9,3.9241,3.8749,16.5162,05-03-21_22.49_NEGPulse_protocol_HPPC_IN21700_30T_cycle_#5.mat
BOOST_NEGPULSE,5,0.99948,2.97465,0.7014,4,charge,0,1.486,0.495,2.0,1.9,3.9266,3.9427,10.8323,05-03-21_22.49_NEGPulse_protocol_HPPC_IN21700_30T_cycle_#5.mat
BOOST_NEGPULSE,5,0.99948,2.97465,0.7014,4,charge,0,1.486,0.495,10.0,9.9,3.9266,3.9481,14.4655,05-03-21_22.49_NEGPulse_protocol_HPPC_IN21700_30T_cycle_#5.mat
BOOST_NEGPULSE,5,0.99948,2.97465,0.7012,4,discharge,1,-11.906,3.969,2.0,1.9,3.9235,3.789,11.2968,05-03-21_22.49_NEGPulse_protocol_HPPC_IN21700_30T_cycle_#5.mat
BOOST_NEGPULSE,5,0.99948,2.97465,0.7012,4,discharge,1,-11.906,3.969,10.0,9.9,3.9235,3.7478,14.7573,05-03-21_22.49_NEGPulse_protocol_HPPC_IN21700_30T_cycle_#5.mat
BOOST_NEGPULSE,5,0.99948,2.97465,0.7014,4,charge,1,5.951,1.984,2.0,2.0,3.9295,3.992,10.5023,05-03-21_22.49_NEGPulse_protocol_HPPC_IN21700_30T_cycle_#5.mat
BOOST_NEGPULSE,5,0.99948,2.97465,0.7014,4,charge,1,5.951,1.984,10.0,9.9,3.9295,4.0061,12.8716,05-03-21_22.49_NEGPulse_protocol_HPPC_IN21700_30T_cycle_#5.mat
BOOST_NEGPULSE,5,0.99948,2.97465,0.7011,4,discharge,2,-23.81,7.937,2.0,2.0,3.9246,3.6637,10.9576,05-03-21_22.49_NEGPulse_protocol_HPPC_IN21700_30T_cycle_#5.mat
BOOST_NEGPULSE,5,0.99948,2.97465,0.7011,4,discharge,2,-23.81,7.937,10.0,9.9,3.9246,3.6046,13.4397,05-03-21_22.49_NEGPulse_protocol_HPPC_IN21700_30T_cycle_#5.mat
BOOST_NEGPULSE,5,0.99948,2.97465,0.7014,4,charge,2,17.856,5.952,2.0,1.9,3.931,4.109,9.9686,05-03-21_22.49_NEGPulse_protocol_HPPC_IN21700_30T_cycle_#5.mat
BOOST_NEGPULSE,5,0.99948,2.97465,0.7014,4,charge,2,17.856,5.952,10.0,9.9,3.931,4.1526,12.4104,05-03-21_22.49_NEGPulse_protocol_HPPC_IN21700_30T_cycle_#5.mat
BOOST_NEGPULSE,5,0.99948,2.97465,0.701,4,discharge,3,-34.224,11.408,2.0,2.0,3.9252,3.5626,10.5949,05-03-21_22.49_NEGPulse_protocol_HPPC_IN21700_30T_cycle_#5.mat
BOOST_NEGPULSE,5,0.99948,2.97465,0.701,4,discharge,3,-34.224,11.408,10.0,9.9,3.9252,3.485,12.8623,05-03-21_22.49_NEGPulse_protocol_HPPC_IN21700_30T_cycle_#5.mat
BOOST_NEGPULSE,5,0.99948,2.97465,0.7015,4,charge,3,24.793,8.264,2.0,2.0,3.9315,4.2008,10.8619,05-03-21_22.49_NEGPulse_protocol_HPPC_IN21700_30T_cycle_#5.mat
BOOST_NEGPULSE,5,0.99948,2.97465,0.7015,4,charge,3,24.793,8.264,10.0,9.9,3.9315,4.2004,10.8458,05-03-21_22.49_NEGPulse_protocol_HPPC_IN21700_30T_cycle_#5.mat
BOOST_NEGPULSE,5,0.99948,2.97465,0.6021,5,discharge,0,-2.979,0.993,2.0,2.0,3.8419,3.8076,11.5132,05-03-21_22.49_NEGPulse_protocol_HPPC_IN21700_30T_cycle_#5.mat
BOOST_NEGPULSE,5,0.99948,2.97465,0.6021,5,discharge,0,-2.979,0.993,10.0,9.9,3.8419,3.7933,16.3131,05-03-21_22.49_NEGPulse_protocol_HPPC_IN21700_30T_cycle_#5.mat
BOOST_NEGPULSE,5,0.99948,2.97465,0.6022,5,charge,0,1.486,0.495,2.0,1.9,3.8429,3.8596,11.2367,05-03-21_22.49_NEGPulse_protocol_HPPC_IN21700_30T_cycle_#5.mat
BOOST_NEGPULSE,5,0.99948,2.97465,0.6022,5,charge,0,1.486,0.495,10.0,9.9,3.8429,3.8649,14.8029,05-03-21_22.49_NEGPulse_protocol_HPPC_IN21700_30T_cycle_#5.mat
BOOST_NEGPULSE,5,0.99948,2.97465,0.602,5,discharge,1,-11.906,3.969,2.0,1.9,3.8406,3.7098,10.9861,05-03-21_22.49_NEGPulse_protocol_HPPC_IN21700_30T_cycle_#5.mat
BOOST_NEGPULSE,5,0.99948,2.97465,0.602,5,discharge,1,-11.906,3.969,10.0,9.9,3.8406,3.6735,14.0349,05-03-21_22.49_NEGPulse_protocol_HPPC_IN21700_30T_cycle_#5.mat
BOOST_NEGPULSE,5,0.99948,2.97465,0.6022,5,charge,1,5.953,1.984,2.0,2.0,3.8452,3.9097,10.8347,05-03-21_22.49_NEGPulse_protocol_HPPC_IN21700_30T_cycle_#5.mat
BOOST_NEGPULSE,5,0.99948,2.97465,0.6022,5,charge,1,5.953,1.984,10.0,9.9,3.8452,3.9284,13.9759,05-03-21_22.49_NEGPulse_protocol_HPPC_IN21700_30T_cycle_#5.mat
BOOST_NEGPULSE,5,0.99948,2.97465,0.6019,5,discharge,2,-23.813,7.938,2.0,2.0,3.8398,3.5871,10.6119,05-03-21_22.49_NEGPulse_protocol_HPPC_IN21700_30T_cycle_#5.mat
BOOST_NEGPULSE,5,0.99948,2.97465,0.6019,5,discharge,2,-23.813,7.938,10.0,9.9,3.8398,3.5281,13.0895,05-03-21_22.49_NEGPulse_protocol_HPPC_IN21700_30T_cycle_#5.mat
BOOST_NEGPULSE,5,0.99948,2.97465,0.6023,5,charge,2,17.856,5.952,2.0,1.9,3.8473,4.0304,10.2543,05-03-21_22.49_NEGPulse_protocol_HPPC_IN21700_30T_cycle_#5.mat
BOOST_NEGPULSE,5,0.99948,2.97465,0.6023,5,charge,2,17.856,5.952,10.0,9.9,3.8473,4.0764,12.8304,05-03-21_22.49_NEGPulse_protocol_HPPC_IN21700_30T_cycle_#5.mat
BOOST_NEGPULSE,5,0.99948,2.97465,0.6018,5,discharge,3,-34.226,11.409,2.0,2.0,3.8395,3.485,10.3576,05-03-21_22.49_NEGPulse_protocol_HPPC_IN21700_30T_cycle_#5.mat
BOOST_NEGPULSE,5,0.99948,2.97465,0.6018,5,discharge,3,-34.226,11.409,10.0,9.9,3.8395,3.4045,12.7096,05-03-21_22.49_NEGPulse_protocol_HPPC_IN21700_30T_cycle_#5.mat
BOOST_NEGPULSE,5,0.99948,2.97465,0.6023,5,charge,3,29.759,9.92,2.0,1.9,3.8488,4.1442,9.9264,05-03-21_22.49_NEGPulse_protocol_HPPC_IN21700_30T_cycle_#5.mat
BOOST_NEGPULSE,5,0.99948,2.97465,0.6023,5,charge,3,29.759,9.92,10.0,9.9,3.8488,4.2002,11.8082,05-03-21_22.49_NEGPulse_protocol_HPPC_IN21700_30T_cycle_#5.mat
BOOST_NEGPULSE,5,0.99948,2.97465,0.5029,6,discharge,0,-2.979,0.993,2.0,2.0,3.7337,3.7022,10.5733,05-03-21_22.49_NEGPulse_protocol_HPPC_IN21700_30T_cycle_#5.mat
BOOST_NEGPULSE,5,0.99948,2.97465,0.5029,6,discharge,0,-2.979,0.993,10.0,9.9,3.7337,3.6923,13.8963,05-03-21_22.49_NEGPulse_protocol_HPPC_IN21700_30T_cycle_#5.mat
BOOST_NEGPULSE,5,0.99948,2.97465,0.503,6,charge,0,1.488,0.496,2.0,1.9,3.7348,3.7501,10.2802,05-03-21_22.49_NEGPulse_protocol_HPPC_IN21700_30T_cycle_#5.mat
BOOST_NEGPULSE,5,0.99948,2.97465,0.503,6,charge,0,1.488,0.496,10.0,9.9,3.7348,3.7546,13.3038,05-03-21_22.49_NEGPulse_protocol_HPPC_IN21700_30T_cycle_#5.mat
BOOST_NEGPULSE,5,0.99948,2.97465,0.5028,6,discharge,1,-11.906,3.969,2.0,1.9,3.7337,3.6099,10.3981,05-03-21_22.49_NEGPulse_protocol_HPPC_IN21700_30T_cycle_#5.mat
BOOST_NEGPULSE,5,0.99948,2.97465,0.5028,6,discharge,1,-11.906,3.969,10.0,9.9,3.7337,3.5739,13.4218,05-03-21_22.49_NEGPulse_protocol_HPPC_IN21700_30T_cycle_#5.mat
BOOST_NEGPULSE,5,0.99948,2.97465,0.503,6,charge,1,5.953,1.984,2.0,2.0,3.7364,3.798,10.3477,05-03-21_22.49_NEGPulse_protocol_HPPC_IN21700_30T_cycle_#5.mat
BOOST_NEGPULSE,5,0.99948,2.97465,0.503,6,charge,1,5.953,1.984,10.0,9.9,3.7364,3.8143,13.0858,05-03-21_22.49_NEGPulse_protocol_HPPC_IN21700_30T_cycle_#5.mat
BOOST_NEGPULSE,5,0.99948,2.97465,0.5027,6,discharge,2,-23.81,7.937,2.0,1.9,3.734,3.4886,10.3066,05-03-21_22.49_NEGPulse_protocol_HPPC_IN21700_30T_cycle_#5.mat
BOOST_NEGPULSE,5,0.99948,2.97465,0.5027,6,discharge,2,-23.81,7.937,10.0,9.9,3.734,3.4246,12.9945,05-03-21_22.49_NEGPulse_protocol_HPPC_IN21700_30T_cycle_#5.mat
BOOST_NEGPULSE,5,0.99948,2.97465,0.5031,6,charge,2,17.856,5.952,2.0,2.0,3.7383,3.9187,10.103,05-03-21_22.49_NEGPulse_protocol_HPPC_IN21700_30T_cycle_#5.mat
BOOST_NEGPULSE,5,0.99948,2.97465,0.5031,6,charge,2,17.856,5.952,10.0,9.9,3.7383,3.9627,12.5672,05-03-21_22.49_NEGPulse_protocol_HPPC_IN21700_30T_cycle_#5.mat
BOOST_NEGPULSE,5,0.99948,2.97465,0.5026,6,discharge,3,-34.226,11.409,2.0,2.0,3.734,3.3842,10.2203,05-03-21_22.49_NEGPulse_protocol_HPPC_IN21700_30T_cycle_#5.mat
BOOST_NEGPULSE,5,0.99948,2.97465,0.5026,6,discharge,3,-34.226,11.409,10.0,9.9,3.734,3.2991,12.7067,05-03-21_22.49_NEGPulse_protocol_HPPC_IN21700_30T_cycle_#5.mat
BOOST_NEGPULSE,5,0.99948,2.97465,0.5031,6,charge,3,29.759,9.92,2.0,2.0,3.7397,4.034,9.8894,05-03-21_22.49_NEGPulse_protocol_HPPC_IN21700_30T_cycle_#5.mat
BOOST_NEGPULSE,5,0.99948,2.97465,0.5031,6,charge,3,29.759,9.92,10.0,9.9,3.7397,4.1069,12.3391,05-03-21_22.49_NEGPulse_protocol_HPPC_IN21700_30T_cycle_#5.mat
BOOST_NEGPULSE,5,0.99948,2.97465,0.4033,7,discharge,0,-2.977,0.992,2.0,2.0,3.652,3.6221,10.044,05-03-21_22.49_NEGPulse_protocol_HPPC_IN21700_30T_cycle_#5.mat
BOOST_NEGPULSE,5,0.99948,2.97465,0.4033,7,discharge,0,-2.977,0.992,10.0,9.9,3.652,3.6129,13.1345,05-03-21_22.49_NEGPulse_protocol_HPPC_IN21700_30T_cycle_#5.mat
BOOST_NEGPULSE,5,0.99948,2.97465,0.4035,7,charge,0,1.486,0.495,2.0,2.0,3.654,3.6691,10.1622,05-03-21_22.49_NEGPulse_protocol_HPPC_IN21700_30T_cycle_#5.mat
BOOST_NEGPULSE,5,0.99948,2.97465,0.4035,7,charge,0,1.486,0.495,10.0,9.9,3.654,3.6733,12.9888,05-03-21_22.49_NEGPulse_protocol_HPPC_IN21700_30T_cycle_#5.mat
BOOST_NEGPULSE,5,0.99948,2.97465,0.4034,7,discharge,1,-11.908,3.969,2.0,2.0,3.6529,3.5306,10.2704,05-03-21_22.49_NEGPulse_protocol_HPPC_IN21700_30T_cycle_#5.mat
BOOST_NEGPULSE,5,0.99948,2.97465,0.4034,7,discharge,1,-11.908,3.969,10.0,9.9,3.6529,3.4958,13.1928,05-03-21_22.49_NEGPulse_protocol_HPPC_IN21700_30T_cycle_#5.mat
BOOST_NEGPULSE,5,0.99948,2.97465,0.4035,7,charge,1,5.953,1.984,2.0,2.0,3.656,3.7165,10.1629,05-03-21_22.49_NEGPulse_protocol_HPPC_IN21700_30T_cycle_#5.mat
BOOST_NEGPULSE,5,0.99948,2.97465,0.4035,7,charge,1,5.953,1.984,10.0,9.9,3.656,3.732,12.7667,05-03-21_22.49_NEGPulse_protocol_HPPC_IN21700_30T_cycle_#5.mat
BOOST_NEGPULSE,5,0.99948,2.97465,0.4033,7,discharge,2,-23.813,7.938,2.0,1.9,3.6532,3.4111,10.1667,05-03-21_22.49_NEGPulse_protocol_HPPC_IN21700_30T_cycle_#5.mat
BOOST_NEGPULSE,5,0.99948,2.97465,0.4033,7,discharge,2,-23.813,7.938,10.0,9.9,3.6532,3.3484,12.7997,05-03-21_22.49_NEGPulse_protocol_HPPC_IN21700_30T_cycle_#5.mat
BOOST_NEGPULSE,5,0.99948,2.97465,0.4036,7,charge,2,17.856,5.952,2.0,1.9,3.6577,3.8345,9.9014,05-03-21_22.49_NEGPulse_protocol_HPPC_IN21700_30T_cycle_#5.mat
BOOST_NEGPULSE,5,0.99948,2.97465,0.4036,7,charge,2,17.856,5.952,10.0,9.9,3.6577,3.8744,12.136,05-03-21_22.49_NEGPulse_protocol_HPPC_IN21700_30T_cycle_#5.mat
BOOST_NEGPULSE,5,0.99948,2.97465,0.4032,7,discharge,3,-34.226,11.409,2.0,2.0,3.6536,3.3073,10.118,05-03-21_22.49_NEGPulse_protocol_HPPC_IN21700_30T_cycle_#5.mat
BOOST_NEGPULSE,5,0.99948,2.97465,0.4032,7,discharge,3,-34.226,11.409,10.0,9.9,3.6536,3.2246,12.5343,05-03-21_22.49_NEGPulse_protocol_HPPC_IN21700_30T_cycle_#5.mat
BOOST_NEGPULSE,5,0.99948,2.97465,0.4037,7,charge,3,29.759,9.92,2.0,1.9,3.6589,3.9477,9.7046,05-03-21_22.49_NEGPulse_protocol_HPPC_IN21700_30T_cycle_#5.mat
