Repository: KikETs/ECM_HYBRID_BMS_JOINT

## Results

| Arm | Model | Size | Protocol | Result | Worst cell |
|---|---|---|---|---|---|
| SOP | 2RC table + trim (A8) | 4 effective coefficients, 2 EW states | leave-one-cell-out | usable current 69.6 % discharge, 59.5 % charge (τ = 10 s) | 59.9 % / 53.5 % (BOOST_REST) |
| SOH | dQ/dV ridge | 65 coefficients | leave-one-cell-out | RMSE 0.0094, bias −0.0005 | 0.0130 (BOOST_REST) |
| SOC | 2RC EKF, low-current gate | 3 states | leave-one-cell-out | **2.34 %p** over six sensor disturbances on estimated SOH (2.325 on true SOH), per cell 2.00–2.75 | 4.60 %p (BOOST_NEGPULSE_1S, current offset −0.10 A) |

The SOH arm was a 10,945-parameter CNN until the second audit round. Nested

File: analysis/uypydj_hppc_resistance.csv (part 108 of 225)
protocol,cycle,SOH,CAP_Ah,SOC,soc_group,direction,rate_rank,I_A,CRate_rated,tau_s,tau_actual_s,V_pre_V,V_tau_V,R_mOhm,file
BOOST_NEGPULSE,40,0.99146,2.95077,0.1612,10,discharge,3,-33.976,11.325,2.0,1.9,3.4497,3.0877,10.6546,05-10-21_07.49_NEGPulse_protocol_HPPC_IN21700_30T_cycle_#40.mat
BOOST_NEGPULSE,40,0.99146,2.95077,0.1612,10,discharge,3,-33.976,11.325,10.0,9.9,3.4497,2.9587,14.4514,05-10-21_07.49_NEGPulse_protocol_HPPC_IN21700_30T_cycle_#40.mat
BOOST_NEGPULSE,40,0.99146,2.95077,0.1617,10,charge,3,29.543,9.848,2.0,1.9,3.4587,3.7584,10.1445,05-10-21_07.49_NEGPulse_protocol_HPPC_IN21700_30T_cycle_#40.mat
BOOST_NEGPULSE,40,0.99146,2.95077,0.1617,10,charge,3,29.543,9.848,10.0,9.9,3.4587,3.8434,13.0217,05-10-21_07.49_NEGPulse_protocol_HPPC_IN21700_30T_cycle_#40.mat
BOOST_NEGPULSE,40,0.99146,2.95077,0.1122,11,discharge,0,-2.955,0.985,2.0,1.9,3.4092,3.3754,11.4375,05-10-21_07.49_NEGPulse_protocol_HPPC_IN21700_30T_cycle_#40.mat
BOOST_NEGPULSE,40,0.99146,2.95077,0.1122,11,discharge,0,-2.955,0.985,10.0,9.9,3.4092,3.3629,15.6673,05-10-21_07.49_NEGPulse_protocol_HPPC_IN21700_30T_cycle_#40.mat
BOOST_NEGPULSE,40,0.99146,2.95077,0.1123,11,charge,0,1.478,0.493,2.0,2.0,3.4114,3.4279,11.1652,05-10-21_07.49_NEGPulse_protocol_HPPC_IN21700_30T_cycle_#40.mat
BOOST_NEGPULSE,40,0.99146,2.95077,0.1123,11,charge,0,1.478,0.493,10.0,9.9,3.4114,3.4327,14.4133,05-10-21_07.49_NEGPulse_protocol_HPPC_IN21700_30T_cycle_#40.mat
BOOST_NEGPULSE,40,0.99146,2.95077,0.1122,11,discharge,1,-11.82,3.94,2.0,2.0,3.4095,3.274,11.4636,05-10-21_07.49_NEGPulse_protocol_HPPC_IN21700_30T_cycle_#40.mat
BOOST_NEGPULSE,40,0.99146,2.95077,0.1122,11,discharge,1,-11.82,3.94,10.0,9.9,3.4095,3.2198,16.0491,05-10-21_07.49_NEGPulse_protocol_HPPC_IN21700_30T_cycle_#40.mat
BOOST_NEGPULSE,40,0.99146,2.95077,0.1123,11,charge,1,5.909,1.97,2.0,1.9,3.4163,3.4801,10.7967,05-10-21_07.49_NEGPulse_protocol_HPPC_IN21700_30T_cycle_#40.mat
BOOST_NEGPULSE,40,0.99146,2.95077,0.1123,11,charge,1,5.909,1.97,10.0,9.9,3.4163,3.4947,13.2674,05-10-21_07.49_NEGPulse_protocol_HPPC_IN21700_30T_cycle_#40.mat
BOOST_NEGPULSE,40,0.99146,2.95077,0.112,11,discharge,2,-23.636,7.879,2.0,1.9,3.4112,3.1411,11.4275,05-10-21_07.49_NEGPulse_protocol_HPPC_IN21700_30T_cycle_#40.mat
BOOST_NEGPULSE,40,0.99146,2.95077,0.112,11,discharge,2,-23.636,7.879,10.0,9.9,3.4112,2.9646,18.8949,05-10-21_07.49_NEGPulse_protocol_HPPC_IN21700_30T_cycle_#40.mat
BOOST_NEGPULSE,40,0.99146,2.95077,0.1124,11,charge,2,17.727,5.909,2.0,2.0,3.4198,3.6029,10.3289,05-10-21_07.49_NEGPulse_protocol_HPPC_IN21700_30T_cycle_#40.mat
BOOST_NEGPULSE,40,0.99146,2.95077,0.1124,11,charge,2,17.727,5.909,10.0,9.9,3.4198,3.645,12.7038,05-10-21_07.49_NEGPulse_protocol_HPPC_IN21700_30T_cycle_#40.mat
BOOST_NEGPULSE,40,0.99146,2.95077,0.112,11,discharge,3,-33.973,11.324,2.0,2.0,3.4102,3.0159,11.6063,05-10-21_07.49_NEGPulse_protocol_HPPC_IN21700_30T_cycle_#40.mat
BOOST_NEGPULSE,40,0.99146,2.95077,0.112,11,discharge,3,-33.973,11.324,10.0,9.9,3.4102,2.6181,23.3156,05-10-21_07.49_NEGPulse_protocol_HPPC_IN21700_30T_cycle_#40.mat
BOOST_NEGPULSE,40,0.99146,2.95077,0.1125,11,charge,3,29.544,9.848,2.0,2.0,3.4217,3.721,10.1307,05-10-21_07.49_NEGPulse_protocol_HPPC_IN21700_30T_cycle_#40.mat
BOOST_NEGPULSE,40,0.99146,2.95077,0.1125,11,charge,3,29.544,9.848,10.0,9.9,3.4217,3.7962,12.676,05-10-21_07.49_NEGPulse_protocol_HPPC_IN21700_30T_cycle_#40.mat
BOOST_NEGPULSE,40,0.99146,2.95077,0.063,12,discharge,0,-2.958,0.986,2.0,2.0,3.3591,3.3169,14.2649,05-10-21_07.49_NEGPulse_protocol_HPPC_IN21700_30T_cycle_#40.mat
BOOST_NEGPULSE,40,0.99146,2.95077,0.063,12,discharge,0,-2.958,0.986,10.0,9.9,3.3591,3.2922,22.6143,05-10-21_07.49_NEGPulse_protocol_HPPC_IN21700_30T_cycle_#40.mat
BOOST_NEGPULSE,40,0.99146,2.95077,0.063,12,charge,0,1.478,0.492,2.0,2.0,3.3629,3.3829,13.5364,05-10-21_07.49_NEGPulse_protocol_HPPC_IN21700_30T_cycle_#40.mat
BOOST_NEGPULSE,40,0.99146,2.95077,0.063,12,charge,0,1.478,0.492,10.0,9.9,3.3629,3.392,19.6954,05-10-21_07.49_NEGPulse_protocol_HPPC_IN21700_30T_cycle_#40.mat
BOOST_NEGPULSE,40,0.99146,2.95077,0.0629,12,discharge,1,-11.821,3.94,2.0,1.9,3.3601,3.1817,15.0918,05-10-21_07.49_NEGPulse_protocol_HPPC_IN21700_30T_cycle_#40.mat
BOOST_NEGPULSE,40,0.99146,2.95077,0.0629,12,discharge,1,-11.821,3.94,10.0,9.9,3.3601,2.991,31.2241,05-10-21_07.49_NEGPulse_protocol_HPPC_IN21700_30T_cycle_#40.mat
BOOST_NEGPULSE,40,0.99146,2.95077,0.0631,12,charge,1,5.909,1.97,2.0,1.9,3.3726,3.4475,12.6758,05-10-21_07.49_NEGPulse_protocol_HPPC_IN21700_30T_cycle_#40.mat
BOOST_NEGPULSE,40,0.99146,2.95077,0.0631,12,charge,1,5.909,1.97,10.0,9.9,3.3726,3.4712,16.6867,05-10-21_07.49_NEGPulse_protocol_HPPC_IN21700_30T_cycle_#40.mat
BOOST_NEGPULSE,40,0.99146,2.95077,0.0628,12,discharge,2,-23.636,7.879,2.0,1.9,3.365,2.9678,16.8049,05-10-21_07.49_NEGPulse_protocol_HPPC_IN21700_30T_cycle_#40.mat
BOOST_NEGPULSE,40,0.99146,2.95077,0.0628,12,discharge,2,-23.636,7.879,10.0,9.9,3.365,2.4993,36.6263,05-10-21_07.49_NEGPulse_protocol_HPPC_IN21700_30T_cycle_#40.mat
BOOST_NEGPULSE,40,0.99146,2.95077,0.0632,12,charge,2,17.725,5.908,2.0,2.0,3.3769,3.581,11.5148,05-10-21_07.49_NEGPulse_protocol_HPPC_IN21700_30T_cycle_#40.mat
BOOST_NEGPULSE,40,0.99146,2.95077,0.0632,12,charge,2,17.725,5.908,10.0,9.9,3.3769,3.6241,13.9464,05-10-21_07.49_NEGPulse_protocol_HPPC_IN21700_30T_cycle_#40.mat
BOOST_NEGPULSE,40,0.99146,2.95077,0.0627,12,discharge,3,-25.226,8.409,2.0,2.0,3.3641,2.7217,25.4658,05-10-21_07.49_NEGPulse_protocol_HPPC_IN21700_30T_cycle_#40.mat
BOOST_NEGPULSE,40,0.99146,2.95077,0.0627,12,discharge,3,-25.226,8.409,10.0,9.9,3.3641,2.4995,34.2742,05-10-21_07.49_NEGPulse_protocol_HPPC_IN21700_30T_cycle_#40.mat
BOOST_NEGPULSE,40,0.99146,2.95077,0.0633,12,charge,3,29.543,9.848,2.0,1.9,3.3777,3.7002,10.9163,05-10-21_07.49_NEGPulse_protocol_HPPC_IN21700_30T_cycle_#40.mat
BOOST_NEGPULSE,40,0.99146,2.95077,0.0633,12,charge,3,29.543,9.848,10.0,9.9,3.3777,3.768,13.2113,05-10-21_07.49_NEGPulse_protocol_HPPC_IN21700_30T_cycle_#40.mat
BOOST_NEGPULSE,76,0.98832,2.94143,1.0,0,discharge,0,-2.947,0.982,2.0,1.9,4.1794,4.1436,12.1463,05-17-21_05.37_NEGPulse_protocol_HPPC_IN21700_30T_cycle_#76.mat
BOOST_NEGPULSE,76,0.98832,2.94143,1.0,0,discharge,0,-2.947,0.982,10.0,9.9,4.1794,4.1282,17.3712,05-17-21_05.37_NEGPulse_protocol_HPPC_IN21700_30T_cycle_#76.mat
BOOST_NEGPULSE,76,0.98832,2.94143,1.0,0,charge,0,1.31,0.437,2.0,1.9,4.1814,4.1991,13.5145,05-17-21_05.37_NEGPulse_protocol_HPPC_IN21700_30T_cycle_#76.mat
BOOST_NEGPULSE,76,0.98832,2.94143,1.0,0,charge,0,1.31,0.437,10.0,9.7,4.1814,4.2001,14.2781,05-17-21_05.37_NEGPulse_protocol_HPPC_IN21700_30T_cycle_#76.mat
BOOST_NEGPULSE,76,0.98832,2.94143,0.9999,0,discharge,1,-11.783,3.928,2.0,1.9,4.1792,4.0387,11.924,05-17-21_05.37_NEGPulse_protocol_HPPC_IN21700_30T_cycle_#76.mat
BOOST_NEGPULSE,76,0.98832,2.94143,0.9999,0,discharge,1,-11.783,3.928,10.0,9.9,4.1792,3.9897,16.0825,05-17-21_05.37_NEGPulse_protocol_HPPC_IN21700_30T_cycle_#76.mat
BOOST_NEGPULSE,76,0.98832,2.94143,1.0,0,charge,1,1.279,0.426,2.0,2.0,4.1831,4.2002,13.3677,05-17-21_05.37_NEGPulse_protocol_HPPC_IN21700_30T_cycle_#76.mat
BOOST_NEGPULSE,76,0.98832,2.94143,0.9997,0,discharge,2,-23.562,7.854,2.0,2.0,4.1792,3.9015,11.7859,05-17-21_05.37_NEGPulse_protocol_HPPC_IN21700_30T_cycle_#76.mat
BOOST_NEGPULSE,76,0.98832,2.94143,0.9997,0,discharge,2,-23.562,7.854,10.0,9.9,4.1792,3.8308,14.7865,05-17-21_05.37_NEGPulse_protocol_HPPC_IN21700_30T_cycle_#76.mat
BOOST_NEGPULSE,76,0.98832,2.94143,0.9992,0,charge,2,1.282,0.427,2.0,2.0,4.1836,4.2002,12.951,05-17-21_05.37_NEGPulse_protocol_HPPC_IN21700_30T_cycle_#76.mat
BOOST_NEGPULSE,76,0.98832,2.94143,0.9989,0,discharge,3,-33.868,11.289,2.0,1.9,4.1775,3.7889,11.474,05-17-21_05.37_NEGPulse_protocol_HPPC_IN21700_30T_cycle_#76.mat
BOOST_NEGPULSE,76,0.98832,2.94143,0.9989,0,discharge,3,-33.868,11.289,10.0,9.9,4.1775,3.7067,13.901,05-17-21_05.37_NEGPulse_protocol_HPPC_IN21700_30T_cycle_#76.mat
BOOST_NEGPULSE,76,0.98832,2.94143,0.9986,0,charge,3,1.278,0.426,2.0,2.0,4.1827,4.2001,13.614,05-17-21_05.37_NEGPulse_protocol_HPPC_IN21700_30T_cycle_#76.mat
BOOST_NEGPULSE,76,0.98832,2.94143,0.9495,1,discharge,0,-2.947,0.982,2.0,2.0,4.1039,4.0708,11.2321,05-17-21_05.37_NEGPulse_protocol_HPPC_IN21700_30T_cycle_#76.mat
BOOST_NEGPULSE,76,0.98832,2.94143,0.9495,1,discharge,0,-2.947,0.982,10.0,9.9,4.1039,4.0615,14.388,05-17-21_05.37_NEGPulse_protocol_HPPC_IN21700_30T_cycle_#76.mat
BOOST_NEGPULSE,76,0.98832,2.94143,0.9495,1,charge,0,1.47,0.49,2.0,1.9,4.105,4.1213,11.0884,05-17-21_05.37_NEGPulse_protocol_HPPC_IN21700_30T_cycle_#76.mat
BOOST_NEGPULSE,76,0.98832,2.94143,0.9495,1,charge,0,1.47,0.49,10.0,9.9,4.105,4.1258,14.1497,05-17-21_05.37_NEGPulse_protocol_HPPC_IN21700_30T_cycle_#76.mat
BOOST_NEGPULSE,76,0.98832,2.94143,0.9494,1,discharge,1,-11.783,3.928,2.0,2.0,4.1039,3.9729,11.1177,05-17-21_05.37_NEGPulse_protocol_HPPC_IN21700_30T_cycle_#76.mat
BOOST_NEGPULSE,76,0.98832,2.94143,0.9494,1,discharge,1,-11.783,3.928,10.0,9.9,4.1039,3.9426,13.6892,05-17-21_05.37_NEGPulse_protocol_HPPC_IN21700_30T_cycle_#76.mat
BOOST_NEGPULSE,76,0.98832,2.94143,0.9496,1,charge,1,5.889,1.963,2.0,2.0,4.1066,4.1711,10.9517,05-17-21_05.37_NEGPulse_protocol_HPPC_IN21700_30T_cycle_#76.mat
BOOST_NEGPULSE,76,0.98832,2.94143,0.9496,1,charge,1,5.889,1.963,10.0,9.9,4.1066,4.1891,14.008,05-17-21_05.37_NEGPulse_protocol_HPPC_IN21700_30T_cycle_#76.mat
BOOST_NEGPULSE,76,0.98832,2.94143,0.9493,1,discharge,2,-23.562,7.854,2.0,2.0,4.104,3.8474,10.8904,05-17-21_05.37_NEGPulse_protocol_HPPC_IN21700_30T_cycle_#76.mat
BOOST_NEGPULSE,76,0.98832,2.94143,0.9493,1,discharge,2,-23.562,7.854,10.0,9.9,4.104,3.7989,12.9488,05-17-21_05.37_NEGPulse_protocol_HPPC_IN21700_30T_cycle_#76.mat
BOOST_NEGPULSE,76,0.98832,2.94143,0.9496,1,charge,2,7.63,2.543,2.0,2.0,4.1083,4.2004,12.0708,05-17-21_05.37_NEGPulse_protocol_HPPC_IN21700_30T_cycle_#76.mat
BOOST_NEGPULSE,76,0.98832,2.94143,0.9496,1,charge,2,7.63,2.543,10.0,9.9,4.1083,4.2003,12.0577,05-17-21_05.37_NEGPulse_protocol_HPPC_IN21700_30T_cycle_#76.mat
BOOST_NEGPULSE,76,0.98832,2.94143,0.9492,1,discharge,3,-33.869,11.29,2.0,2.0,4.1043,3.7424,10.6853,05-17-21_05.37_NEGPulse_protocol_HPPC_IN21700_30T_cycle_#76.mat
BOOST_NEGPULSE,76,0.98832,2.94143,0.9492,1,discharge,3,-33.869,11.29,10.0,9.9,4.1043,3.6777,12.5956,05-17-21_05.37_NEGPulse_protocol_HPPC_IN21700_30T_cycle_#76.mat
BOOST_NEGPULSE,76,0.98832,2.94143,0.9496,1,charge,3,7.601,2.534,2.0,2.0,4.1094,4.2001,11.933,05-17-21_05.37_NEGPulse_protocol_HPPC_IN21700_30T_cycle_#76.mat
BOOST_NEGPULSE,76,0.98832,2.94143,0.9496,1,charge,3,7.601,2.534,10.0,9.9,4.1094,4.2001,11.933,05-17-21_05.37_NEGPulse_protocol_HPPC_IN21700_30T_cycle_#76.mat
BOOST_NEGPULSE,76,0.98832,2.94143,0.9004,2,discharge,0,-2.947,0.982,2.0,2.0,4.0834,4.051,10.9939,05-17-21_05.37_NEGPulse_protocol_HPPC_IN21700_30T_cycle_#76.mat
BOOST_NEGPULSE,76,0.98832,2.94143,0.9004,2,discharge,0,-2.947,0.982,10.0,9.9,4.0834,4.0426,13.8441,05-17-21_05.37_NEGPulse_protocol_HPPC_IN21700_30T_cycle_#76.mat
BOOST_NEGPULSE,76,0.98832,2.94143,0.9005,2,charge,0,1.471,0.49,2.0,1.9,4.0847,4.1002,10.5349,05-17-21_05.37_NEGPulse_protocol_HPPC_IN21700_30T_cycle_#76.mat
BOOST_NEGPULSE,76,0.98832,2.94143,0.9005,2,charge,0,1.471,0.49,10.0,9.9,4.0847,4.1042,13.2536,05-17-21_05.37_NEGPulse_protocol_HPPC_IN21700_30T_cycle_#76.mat
BOOST_NEGPULSE,76,0.98832,2.94143,0.9004,2,discharge,1,-11.782,3.927,2.0,1.9,4.0834,3.956,10.8131,05-17-21_05.37_NEGPulse_protocol_HPPC_IN21700_30T_cycle_#76.mat
BOOST_NEGPULSE,76,0.98832,2.94143,0.9004,2,discharge,1,-11.782,3.927,10.0,9.9,4.0834,3.9268,13.2915,05-17-21_05.37_NEGPulse_protocol_HPPC_IN21700_30T_cycle_#76.mat
BOOST_NEGPULSE,76,0.98832,2.94143,0.9005,2,charge,1,5.889,1.963,2.0,2.0,4.086,4.1481,10.5454,05-17-21_05.37_NEGPulse_protocol_HPPC_IN21700_30T_cycle_#76.mat
BOOST_NEGPULSE,76,0.98832,2.94143,0.9005,2,charge,1,5.889,1.963,10.0,9.9,4.086,4.1609,12.7191,05-17-21_05.37_NEGPulse_protocol_HPPC_IN21700_30T_cycle_#76.mat
BOOST_NEGPULSE,76,0.98832,2.94143,0.9003,2,discharge,2,-23.562,7.854,2.0,1.9,4.0835,3.834,10.5891,05-17-21_05.37_NEGPulse_protocol_HPPC_IN21700_30T_cycle_#76.mat
BOOST_NEGPULSE,76,0.98832,2.94143,0.9003,2,discharge,2,-23.562,7.854,10.0,9.9,4.0835,3.7838,12.7196,05-17-21_05.37_NEGPulse_protocol_HPPC_IN21700_30T_cycle_#76.mat
BOOST_NEGPULSE,76,0.98832,2.94143,0.9005,2,charge,2,10.157,3.386,2.0,1.9,4.0873,4.2002,11.1155,05-17-21_05.37_NEGPulse_protocol_HPPC_IN21700_30T_cycle_#76.mat
BOOST_NEGPULSE,76,0.98832,2.94143,0.9005,2,charge,2,10.157,3.386,10.0,9.9,4.0873,4.2003,11.1253,05-17-21_05.37_NEGPulse_protocol_HPPC_IN21700_30T_cycle_#76.mat
BOOST_NEGPULSE,76,0.98832,2.94143,0.9002,2,discharge,3,-33.867,11.289,2.0,2.0,4.083,3.7308,10.3995,05-17-21_05.37_NEGPulse_protocol_HPPC_IN21700_30T_cycle_#76.mat
BOOST_NEGPULSE,76,0.98832,2.94143,0.9002,2,discharge,3,-33.867,11.289,10.0,9.9,4.083,3.6607,12.4694,05-17-21_05.37_NEGPulse_protocol_HPPC_IN21700_30T_cycle_#76.mat
BOOST_NEGPULSE,76,0.98832,2.94143,0.9005,2,charge,3,10.167,3.389,2.0,1.9,4.0882,4.2003,11.0259,05-17-21_05.37_NEGPulse_protocol_HPPC_IN21700_30T_cycle_#76.mat
BOOST_NEGPULSE,76,0.98832,2.94143,0.9005,2,charge,3,10.167,3.389,10.0,9.9,4.0882,4.2002,11.016,05-17-21_05.37_NEGPulse_protocol_HPPC_IN21700_30T_cycle_#76.mat
BOOST_NEGPULSE,76,0.98832,2.94143,0.8023,3,discharge,0,-2.947,0.982,2.0,2.0,4.0299,3.9975,10.995,05-17-21_05.37_NEGPulse_protocol_HPPC_IN21700_30T_cycle_#76.mat
BOOST_NEGPULSE,76,0.98832,2.94143,0.8023,3,discharge,0,-2.947,0.982,10.0,9.9,4.0299,3.9846,15.3726,05-17-21_05.37_NEGPulse_protocol_HPPC_IN21700_30T_cycle_#76.mat
BOOST_NEGPULSE,76,0.98832,2.94143,0.8023,3,charge,0,1.47,0.49,2.0,2.0,4.0325,4.0486,10.9531,05-17-21_05.37_NEGPulse_protocol_HPPC_IN21700_30T_cycle_#76.mat
BOOST_NEGPULSE,76,0.98832,2.94143,0.8023,3,charge,0,1.47,0.49,10.0,9.9,4.0325,4.0537,14.4227,05-17-21_05.37_NEGPulse_protocol_HPPC_IN21700_30T_cycle_#76.mat
BOOST_NEGPULSE,76,0.98832,2.94143,0.8022,3,discharge,1,-11.78,3.927,2.0,2.0,4.03,3.8989,11.129,05-17-21_05.37_NEGPulse_protocol_HPPC_IN21700_30T_cycle_#76.mat
BOOST_NEGPULSE,76,0.98832,2.94143,0.8022,3,discharge,1,-11.78,3.927,10.0,9.9,4.03,3.8554,14.8217,05-17-21_05.37_NEGPulse_protocol_HPPC_IN21700_30T_cycle_#76.mat
BOOST_NEGPULSE,76,0.98832,2.94143,0.8024,3,charge,1,5.889,1.963,2.0,2.0,4.0346,4.0966,10.5286,05-17-21_05.37_NEGPulse_protocol_HPPC_IN21700_30T_cycle_#76.mat
BOOST_NEGPULSE,76,0.98832,2.94143,0.8024,3,charge,1,5.889,1.963,10.0,9.9,4.0346,4.1127,13.2627,05-17-21_05.37_NEGPulse_protocol_HPPC_IN21700_30T_cycle_#76.mat
BOOST_NEGPULSE,76,0.98832,2.94143,0.8021,3,discharge,2,-23.563,7.854,2.0,2.0,4.0311,3.7741,10.9069,05-17-21_05.37_NEGPulse_protocol_HPPC_IN21700_30T_cycle_#76.mat
BOOST_NEGPULSE,76,0.98832,2.94143,0.8021,3,discharge,2,-23.563,7.854,10.0,9.9,4.0311,3.7056,13.814,05-17-21_05.37_NEGPulse_protocol_HPPC_IN21700_30T_cycle_#76.mat
BOOST_NEGPULSE,76,0.98832,2.94143,0.8024,3,charge,2,14.828,4.943,2.0,1.9,4.0358,4.2006,11.1141,05-17-21_05.37_NEGPulse_protocol_HPPC_IN21700_30T_cycle_#76.mat
BOOST_NEGPULSE,76,0.98832,2.94143,0.8024,3,charge,2,14.828,4.943,10.0,9.9,4.0358,4.2002,11.0871,05-17-21_05.37_NEGPulse_protocol_HPPC_IN21700_30T_cycle_#76.mat
BOOST_NEGPULSE,76,0.98832,2.94143,0.802,3,discharge,3,-33.866,11.289,2.0,2.0,4.0315,3.6712,10.639,05-17-21_05.37_NEGPulse_protocol_HPPC_IN21700_30T_cycle_#76.mat
BOOST_NEGPULSE,76,0.98832,2.94143,0.802,3,discharge,3,-33.866,11.289,10.0,9.9,4.0315,3.5809,13.3054,05-17-21_05.37_NEGPulse_protocol_HPPC_IN21700_30T_cycle_#76.mat
BOOST_NEGPULSE,76,0.98832,2.94143,0.8024,3,charge,3,14.884,4.961,2.0,2.0,4.0369,4.2004,10.985,05-17-21_05.37_NEGPulse_protocol_HPPC_IN21700_30T_cycle_#76.mat
BOOST_NEGPULSE,76,0.98832,2.94143,0.8024,3,charge,3,14.884,4.961,10.0,9.9,4.0369,4.2001,10.9648,05-17-21_05.37_NEGPulse_protocol_HPPC_IN21700_30T_cycle_#76.mat
BOOST_NEGPULSE,76,0.98832,2.94143,0.7041,4,discharge,0,-2.947,0.982,2.0,2.0,3.9242,3.8907,11.3667,05-17-21_05.37_NEGPulse_protocol_HPPC_IN21700_30T_cycle_#76.mat
BOOST_NEGPULSE,76,0.98832,2.94143,0.7041,4,discharge,0,-2.947,0.982,10.0,9.9,3.9242,3.8765,16.1849,05-17-21_05.37_NEGPulse_protocol_HPPC_IN21700_30T_cycle_#76.mat
BOOST_NEGPULSE,76,0.98832,2.94143,0.7042,4,charge,0,1.47,0.49,2.0,2.0,3.9264,3.9426,11.0227,05-17-21_05.37_NEGPulse_protocol_HPPC_IN21700_30T_cycle_#76.mat
BOOST_NEGPULSE,76,0.98832,2.94143,0.7042,4,charge,0,1.47,0.49,10.0,9.9,3.9264,3.9477,14.4928,05-17-21_05.37_NEGPulse_protocol_HPPC_IN21700_30T_cycle_#76.mat
BOOST_NEGPULSE,76,0.98832,2.94143,0.7041,4,discharge,1,-11.78,3.927,2.0,1.9,3.9244,3.7919,11.2479,05-17-21_05.37_NEGPulse_protocol_HPPC_IN21700_30T_cycle_#76.mat
BOOST_NEGPULSE,76,0.98832,2.94143,0.7041,4,discharge,1,-11.78,3.927,10.0,9.9,3.9244,3.7509,14.7284,05-17-21_05.37_NEGPulse_protocol_HPPC_IN21700_30T_cycle_#76.mat
BOOST_NEGPULSE,76,0.98832,2.94143,0.7042,4,charge,1,5.889,1.963,2.0,1.9,3.9293,3.9905,10.3924,05-17-21_05.37_NEGPulse_protocol_HPPC_IN21700_30T_cycle_#76.mat
BOOST_NEGPULSE,76,0.98832,2.94143,0.7042,4,charge,1,5.889,1.963,10.0,9.9,3.9293,4.0049,12.8377,05-17-21_05.37_NEGPulse_protocol_HPPC_IN21700_30T_cycle_#76.mat
BOOST_NEGPULSE,76,0.98832,2.94143,0.7039,4,discharge,2,-23.562,7.854,2.0,1.9,3.9246,3.6692,10.8395,05-17-21_05.37_NEGPulse_protocol_HPPC_IN21700_30T_cycle_#76.mat
BOOST_NEGPULSE,76,0.98832,2.94143,0.7039,4,discharge,2,-23.562,7.854,10.0,9.9,3.9246,3.6107,13.3223,05-17-21_05.37_NEGPulse_protocol_HPPC_IN21700_30T_cycle_#76.mat
BOOST_NEGPULSE,76,0.98832,2.94143,0.7043,4,charge,2,17.672,5.891,2.0,2.0,3.9308,4.1064,9.9366,05-17-21_05.37_NEGPulse_protocol_HPPC_IN21700_30T_cycle_#76.mat
BOOST_NEGPULSE,76,0.98832,2.94143,0.7043,4,charge,2,17.672,5.891,10.0,9.9,3.9308,4.1491,12.3529,05-17-21_05.37_NEGPulse_protocol_HPPC_IN21700_30T_cycle_#76.mat
BOOST_NEGPULSE,76,0.98832,2.94143,0.7039,4,discharge,3,-33.868,11.289,2.0,2.0,3.9245,3.5682,10.5203,05-17-21_05.37_NEGPulse_protocol_HPPC_IN21700_30T_cycle_#76.mat
BOOST_NEGPULSE,76,0.98832,2.94143,0.7039,4,discharge,3,-33.868,11.289,10.0,9.9,3.9245,3.4921,12.7672,05-17-21_05.37_NEGPulse_protocol_HPPC_IN21700_30T_cycle_#76.mat
BOOST_NEGPULSE,76,0.98832,2.94143,0.7043,4,charge,3,24.949,8.316,2.0,1.9,3.9315,4.2009,10.798,05-17-21_05.37_NEGPulse_protocol_HPPC_IN21700_30T_cycle_#76.mat
BOOST_NEGPULSE,76,0.98832,2.94143,0.7043,4,charge,3,24.949,8.316,10.0,9.9,3.9315,4.2003,10.774,05-17-21_05.37_NEGPulse_protocol_HPPC_IN21700_30T_cycle_#76.mat
BOOST_NEGPULSE,76,0.98832,2.94143,0.6059,5,discharge,0,-2.945,0.982,2.0,2.0,3.8395,3.8065,11.2039,05-17-21_05.37_NEGPulse_protocol_HPPC_IN21700_30T_cycle_#76.mat
BOOST_NEGPULSE,76,0.98832,2.94143,0.6059,5,discharge,0,-2.945,0.982,10.0,9.9,3.8395,3.7931,15.7534,05-17-21_05.37_NEGPulse_protocol_HPPC_IN21700_30T_cycle_#76.mat
BOOST_NEGPULSE,76,0.98832,2.94143,0.606,5,charge,0,1.472,0.49,2.0,1.9,3.8408,3.8569,10.9412,05-17-21_05.37_NEGPulse_protocol_HPPC_IN21700_30T_cycle_#76.mat
BOOST_NEGPULSE,76,0.98832,2.94143,0.606,5,charge,0,1.472,0.49,10.0,9.9,3.8408,3.8623,14.6109,05-17-21_05.37_NEGPulse_protocol_HPPC_IN21700_30T_cycle_#76.mat
BOOST_NEGPULSE,76,0.98832,2.94143,0.6059,5,discharge,1,-11.78,3.927,2.0,1.9,3.8391,3.7111,10.8659,05-17-21_05.37_NEGPulse_protocol_HPPC_IN21700_30T_cycle_#76.mat
BOOST_NEGPULSE,76,0.98832,2.94143,0.6059,5,discharge,1,-11.78,3.927,10.0,9.9,3.8391,3.6756,13.8795,05-17-21_05.37_NEGPulse_protocol_HPPC_IN21700_30T_cycle_#76.mat
BOOST_NEGPULSE,76,0.98832,2.94143,0.606,5,charge,1,5.889,1.963,2.0,2.0,3.8429,3.906,10.7145,05-17-21_05.37_NEGPulse_protocol_HPPC_IN21700_30T_cycle_#76.mat
BOOST_NEGPULSE,76,0.98832,2.94143,0.606,5,charge,1,5.889,1.963,10.0,9.9,3.8429,3.9245,13.8559,05-17-21_05.37_NEGPulse_protocol_HPPC_IN21700_30T_cycle_#76.mat
BOOST_NEGPULSE,76,0.98832,2.94143,0.6058,5,discharge,2,-23.563,7.854,2.0,1.9,3.8377,3.5924,10.4104,05-17-21_05.37_NEGPulse_protocol_HPPC_IN21700_30T_cycle_#76.mat
BOOST_NEGPULSE,76,0.98832,2.94143,0.6058,5,discharge,2,-23.563,7.854,10.0,9.91,3.8377,3.5336,12.9058,05-17-21_05.37_NEGPulse_protocol_HPPC_IN21700_30T_cycle_#76.mat
BOOST_NEGPULSE,76,0.98832,2.94143,0.6061,5,charge,2,17.672,5.891,2.0,2.0,3.8448,4.0257,10.2365,05-17-21_05.37_NEGPulse_protocol_HPPC_IN21700_30T_cycle_#76.mat
BOOST_NEGPULSE,76,0.98832,2.94143,0.6061,5,charge,2,17.672,5.891,10.0,9.9,3.8448,4.0708,12.7886,05-17-21_05.37_NEGPulse_protocol_HPPC_IN21700_30T_cycle_#76.mat
BOOST_NEGPULSE,76,0.98832,2.94143,0.6057,5,discharge,3,-33.867,11.289,2.0,1.9,3.8373,3.4926,10.178,05-17-21_05.37_NEGPulse_protocol_HPPC_IN21700_30T_cycle_#76.mat
BOOST_NEGPULSE,76,0.98832,2.94143,0.6057,5,discharge,3,-33.867,11.289,10.0,9.9,3.8373,3.4115,12.5727,05-17-21_05.37_NEGPulse_protocol_HPPC_IN21700_30T_cycle_#76.mat
BOOST_NEGPULSE,76,0.98832,2.94143,0.6061,5,charge,3,29.448,9.816,2.0,1.9,3.8462,4.1366,9.8615,05-17-21_05.37_NEGPulse_protocol_HPPC_IN21700_30T_cycle_#76.mat
BOOST_NEGPULSE,76,0.98832,2.94143,0.6061,5,charge,3,29.448,9.816,10.0,9.9,3.8462,4.2003,12.0246,05-17-21_05.37_NEGPulse_protocol_HPPC_IN21700_30T_cycle_#76.mat
BOOST_NEGPULSE,76,0.98832,2.94143,0.5077,6,discharge,0,-2.947,0.982,2.0,2.0,3.7353,3.705,10.2802,05-17-21_05.37_NEGPulse_protocol_HPPC_IN21700_30T_cycle_#76.mat
BOOST_NEGPULSE,76,0.98832,2.94143,0.5077,6,discharge,0,-2.947,0.982,10.0,9.9,3.7353,3.6953,13.5713,05-17-21_05.37_NEGPulse_protocol_HPPC_IN21700_30T_cycle_#76.mat
BOOST_NEGPULSE,76,0.98832,2.94143,0.5078,6,charge,0,1.47,0.49,2.0,1.9,3.7365,3.7515,10.2055,05-17-21_05.37_NEGPulse_protocol_HPPC_IN21700_30T_cycle_#76.mat
BOOST_NEGPULSE,76,0.98832,2.94143,0.5078,6,charge,0,1.47,0.49,10.0,9.9,3.7365,3.7558,13.131,05-17-21_05.37_NEGPulse_protocol_HPPC_IN21700_30T_cycle_#76.mat
BOOST_NEGPULSE,76,0.98832,2.94143,0.5077,6,discharge,1,-11.781,3.927,2.0,1.9,3.7355,3.6152,10.2114,05-17-21_05.37_NEGPulse_protocol_HPPC_IN21700_30T_cycle_#76.mat
BOOST_NEGPULSE,76,0.98832,2.94143,0.5077,6,discharge,1,-11.781,3.927,10.0,9.9,3.7355,3.5794,13.2501,05-17-21_05.37_NEGPulse_protocol_HPPC_IN21700_30T_cycle_#76.mat
BOOST_NEGPULSE,76,0.98832,2.94143,0.5079,6,charge,1,5.891,1.964,2.0,2.0,3.7384,3.7981,10.1338,05-17-21_05.37_NEGPulse_protocol_HPPC_IN21700_30T_cycle_#76.mat
BOOST_NEGPULSE,76,0.98832,2.94143,0.5079,6,charge,1,5.891,1.964,10.0,9.9,3.7384,3.8144,12.9006,05-17-21_05.37_NEGPulse_protocol_HPPC_IN21700_30T_cycle_#76.mat
BOOST_NEGPULSE,76,0.98832,2.94143,0.5076,6,discharge,2,-23.562,7.854,2.0,1.9,3.7357,3.4968,10.1392,05-17-21_05.37_NEGPulse_protocol_HPPC_IN21700_30T_cycle_#76.mat
BOOST_NEGPULSE,76,0.98832,2.94143,0.5076,6,discharge,2,-23.562,7.854,10.0,9.9,3.7357,3.4327,12.8597,05-17-21_05.37_NEGPulse_protocol_HPPC_IN21700_30T_cycle_#76.mat
BOOST_NEGPULSE,76,0.98832,2.94143,0.5079,6,charge,2,17.672,5.891,2.0,1.9,3.7402,3.9158,9.9366,05-17-21_05.37_NEGPulse_protocol_HPPC_IN21700_30T_cycle_#76.mat
BOOST_NEGPULSE,76,0.98832,2.94143,0.5079,6,charge,2,17.672,5.891,10.0,9.9,3.7402,3.9602,12.4491,05-17-21_05.37_NEGPulse_protocol_HPPC_IN21700_30T_cycle_#76.mat
BOOST_NEGPULSE,76,0.98832,2.94143,0.5075,6,discharge,3,-33.867,11.289,2.0,2.0,3.7361,3.3939,10.1042,05-17-21_05.37_NEGPulse_protocol_HPPC_IN21700_30T_cycle_#76.mat
BOOST_NEGPULSE,76,0.98832,2.94143,0.5075,6,discharge,3,-33.867,11.289,10.0,9.9,3.7361,3.3073,12.6613,05-17-21_05.37_NEGPulse_protocol_HPPC_IN21700_30T_cycle_#76.mat
BOOST_NEGPULSE,76,0.98832,2.94143,0.508,6,charge,3,29.449,9.816,2.0,1.9,3.742,4.029,9.7457,05-17-21_05.37_NEGPulse_protocol_HPPC_IN21700_30T_cycle_#76.mat
BOOST_NEGPULSE,76,0.98832,2.94143,0.508,6,charge,3,29.449,9.816,10.0,9.9,3.742,4.1023,12.2347,05-17-21_05.37_NEGPulse_protocol_HPPC_IN21700_30T_cycle_#76.mat
BOOST_NEGPULSE,76,0.98832,2.94143,0.4096,7,discharge,0,-2.947,0.982,2.0,2.0,3.6538,3.624,10.1106,05-17-21_05.37_NEGPulse_protocol_HPPC_IN21700_30T_cycle_#76.mat
BOOST_NEGPULSE,76,0.98832,2.94143,0.4096,7,discharge,0,-2.947,0.982,10.0,9.9,3.6538,3.6148,13.232,05-17-21_05.37_NEGPulse_protocol_HPPC_IN21700_30T_cycle_#76.mat
BOOST_NEGPULSE,76,0.98832,2.94143,0.4096,7,charge,0,1.472,0.491,2.0,1.9,3.6552,3.6697,9.8526,05-17-21_05.37_NEGPulse_protocol_HPPC_IN21700_30T_cycle_#76.mat
BOOST_NEGPULSE,76,0.98832,2.94143,0.4096,7,charge,0,1.472,0.491,10.0,9.9,3.6552,3.6741,12.8423,05-17-21_05.37_NEGPulse_protocol_HPPC_IN21700_30T_cycle_#76.mat
BOOST_NEGPULSE,76,0.98832,2.94143,0.4095,7,discharge,1,-11.779,3.926,2.0,2.0,3.6541,3.5352,10.0942,05-17-21_05.37_NEGPulse_protocol_HPPC_IN21700_30T_cycle_#76.mat
BOOST_NEGPULSE,76,0.98832,2.94143,0.4095,7,discharge,1,-11.779,3.926,10.0,9.9,3.6541,3.5003,13.0571,05-17-21_05.37_NEGPulse_protocol_HPPC_IN21700_30T_cycle_#76.mat
BOOST_NEGPULSE,76,0.98832,2.94143,0.4097,7,charge,1,5.889,1.963,2.0,2.0,3.6575,3.716,9.9334,05-17-21_05.37_NEGPulse_protocol_HPPC_IN21700_30T_cycle_#76.mat
BOOST_NEGPULSE,76,0.98832,2.94143,0.4097,7,charge,1,5.889,1.963,10.0,9.9,3.6575,3.7316,12.5824,05-17-21_05.37_NEGPulse_protocol_HPPC_IN21700_30T_cycle_#76.mat
BOOST_NEGPULSE,76,0.98832,2.94143,0.4094,7,discharge,2,-23.56,7.853,2.0,2.0,3.6535,3.417,10.0382,05-17-21_05.37_NEGPulse_protocol_HPPC_IN21700_30T_cycle_#76.mat
BOOST_NEGPULSE,76,0.98832,2.94143,0.4094,7,discharge,2,-23.56,7.853,10.0,9.9,3.6535,3.3551,12.6655,05-17-21_05.37_NEGPulse_protocol_HPPC_IN21700_30T_cycle_#76.mat
BOOST_NEGPULSE,76,0.98832,2.94143,0.4098,7,charge,2,17.669,5.89,2.0,2.0,3.6595,3.8328,9.8081,05-17-21_05.37_NEGPulse_protocol_HPPC_IN21700_30T_cycle_#76.mat
BOOST_NEGPULSE,76,0.98832,2.94143,0.4098,7,charge,2,17.669,5.89,10.0,9.9,3.6595,3.8715,11.9984,05-17-21_05.37_NEGPulse_protocol_HPPC_IN21700_30T_cycle_#76.mat
BOOST_NEGPULSE,76,0.98832,2.94143,0.4094,7,discharge,3,-33.868,11.289,2.0,2.0,3.654,3.3158,9.9858,05-17-21_05.37_NEGPulse_protocol_HPPC_IN21700_30T_cycle_#76.mat
BOOST_NEGPULSE,76,0.98832,2.94143,0.4094,7,discharge,3,-33.868,11.289,10.0,9.9,3.654,3.2312,12.4838,05-17-21_05.37_NEGPulse_protocol_HPPC_IN21700_30T_cycle_#76.mat
BOOST_NEGPULSE,76,0.98832,2.94143,0.4098,7,charge,3,29.447,9.816,2.0,2.0,3.6609,3.9452,9.6546,05-17-21_05.37_NEGPulse_protocol_HPPC_IN21700_30T_cycle_#76.mat
BOOST_NEGPULSE,76,0.98832,2.94143,0.4098,7,charge,3,29.447,9.816,10.0,9.9,3.6609,4.0099,11.8518,05-17-21_05.37_NEGPulse_protocol_HPPC_IN21700_30T_cycle_#76.mat
BOOST_NEGPULSE,76,0.98832,2.94143,0.3114,8,discharge,0,-2.949,0.983,2.0,2.0,3.5933,3.5635,10.1037,05-17-21_05.37_NEGPulse_protocol_HPPC_IN21700_30T_cycle_#76.mat
BOOST_NEGPULSE,76,0.98832,2.94143,0.3114,8,discharge,0,-2.949,0.983,10.0,9.9,3.5933,3.5543,13.223,05-17-21_05.37_NEGPulse_protocol_HPPC_IN21700_30T_cycle_#76.mat
BOOST_NEGPULSE,76,0.98832,2.94143,0.3115,8,charge,0,1.471,0.49,2.0,2.0,3.5944,3.6091,9.9939,05-17-21_05.37_NEGPulse_protocol_HPPC_IN21700_30T_cycle_#76.mat
BOOST_NEGPULSE,76,0.98832,2.94143,0.3115,8,charge,0,1.471,0.49,10.0,9.9,3.5944,3.6133,12.8493,05-17-21_05.37_NEGPulse_protocol_HPPC_IN21700_30T_cycle_#76.mat
BOOST_NEGPULSE,76,0.98832,2.94143,0.3114,8,discharge,1,-11.781,3.927,2.0,2.0,3.5932,3.4743,10.0925,05-17-21_05.37_NEGPulse_protocol_HPPC_IN21700_30T_cycle_#76.mat
BOOST_NEGPULSE,76,0.98832,2.94143,0.3114,8,discharge,1,-11.781,3.927,10.0,9.9,3.5932,3.4392,13.0719,05-17-21_05.37_NEGPulse_protocol_HPPC_IN21700_30T_cycle_#76.mat
BOOST_NEGPULSE,76,0.98832,2.94143,0.3115,8,charge,1,5.89,1.963,2.0,2.0,3.5964,3.6551,9.9659,05-17-21_05.37_NEGPulse_protocol_HPPC_IN21700_30T_cycle_#76.mat
BOOST_NEGPULSE,76,0.98832,2.94143,0.3115,8,charge,1,5.89,1.963,10.0,9.9,3.5964,3.6713,12.7163,05-17-21_05.37_NEGPulse_protocol_HPPC_IN21700_30T_cycle_#76.mat
BOOST_NEGPULSE,76,0.98832,2.94143,0.3113,8,discharge,2,-23.56,7.853,2.0,2.0,3.5929,3.3554,10.0806,05-17-21_05.37_NEGPulse_protocol_HPPC_IN21700_30T_cycle_#76.mat
BOOST_NEGPULSE,76,0.98832,2.94143,0.3113,8,discharge,2,-23.56,7.853,10.0,9.9,3.5929,3.2917,12.7844,05-17-21_05.37_NEGPulse_protocol_HPPC_IN21700_30T_cycle_#76.mat
BOOST_NEGPULSE,76,0.98832,2.94143,0.3116,8,charge,2,17.671,5.89,2.0,1.9,3.5988,3.7716,9.7787,05-17-21_05.37_NEGPulse_protocol_HPPC_IN21700_30T_cycle_#76.mat
BOOST_NEGPULSE,76,0.98832,2.94143,0.3116,8,charge,2,17.671,5.89,10.0,9.9,3.5988,3.812,12.065,05-17-21_05.37_NEGPulse_protocol_HPPC_IN21700_30T_cycle_#76.mat
BOOST_NEGPULSE,76,0.98832,2.94143,0.3112,8,discharge,3,-33.865,11.288,2.0,1.9,3.5929,3.2522,10.0605,05-17-21_05.37_NEGPulse_protocol_HPPC_IN21700_30T_cycle_#76.mat
BOOST_NEGPULSE,76,0.98832,2.94143,0.3112,8,discharge,3,-33.865,11.288,10.0,9.9,3.5929,3.1619,12.727,05-17-21_05.37_NEGPulse_protocol_HPPC_IN21700_30T_cycle_#76.mat
BOOST_NEGPULSE,76,0.98832,2.94143,0.3117,8,charge,3,29.449,9.816,2.0,1.9,3.6011,3.8882,9.7491,05-17-21_05.37_NEGPulse_protocol_HPPC_IN21700_30T_cycle_#76.mat
BOOST_NEGPULSE,76,0.98832,2.94143,0.3117,8,charge,3,29.449,9.816,10.0,9.9,3.6011,3.9512,11.8883,05-17-21_05.37_NEGPulse_protocol_HPPC_IN21700_30T_cycle_#76.mat
BOOST_NEGPULSE,76,0.98832,2.94143,0.2132,9,discharge,0,-2.949,0.983,2.0,1.9,3.5051,3.4737,10.6473,05-17-21_05.37_NEGPulse_protocol_HPPC_IN21700_30T_cycle_#76.mat
BOOST_NEGPULSE,76,0.98832,2.94143,0.2132,9,discharge,0,-2.949,0.983,10.0,9.9,3.5051,3.4632,14.2077,05-17-21_05.37_NEGPulse_protocol_HPPC_IN21700_30T_cycle_#76.mat
BOOST_NEGPULSE,76,0.98832,2.94143,0.2133,9,charge,0,1.472,0.491,2.0,2.0,3.5062,3.5225,11.0741,05-17-21_05.37_NEGPulse_protocol_HPPC_IN21700_30T_cycle_#76.mat
BOOST_NEGPULSE,76,0.98832,2.94143,0.2133,9,charge,0,1.472,0.491,10.0,9.9,3.5062,3.5273,14.3352,05-17-21_05.37_NEGPulse_protocol_HPPC_IN21700_30T_cycle_#76.mat
BOOST_NEGPULSE,76,0.98832,2.94143,0.2132,9,discharge,1,-11.781,3.927,2.0,1.9,3.5056,3.3807,10.6018,05-17-21_05.37_NEGPulse_protocol_HPPC_IN21700_30T_cycle_#76.mat
BOOST_NEGPULSE,76,0.98832,2.94143,0.2132,9,discharge,1,-11.781,3.927,10.0,9.9,3.5056,3.343,13.8019,05-17-21_05.37_NEGPulse_protocol_HPPC_IN21700_30T_cycle_#76.mat
BOOST_NEGPULSE,76,0.98832,2.94143,0.2133,9,charge,1,5.889,1.963,2.0,2.0,3.5125,3.5739,10.4257,05-17-21_05.37_NEGPulse_protocol_HPPC_IN21700_30T_cycle_#76.mat
BOOST_NEGPULSE,76,0.98832,2.94143,0.2133,9,charge,1,5.889,1.963,10.0,9.9,3.5125,3.5915,13.4142,05-17-21_05.37_NEGPulse_protocol_HPPC_IN21700_30T_cycle_#76.mat
BOOST_NEGPULSE,76,0.98832,2.94143,0.2131,9,discharge,2,-23.561,7.854,2.0,2.0,3.5086,3.2573,10.6659,05-17-21_05.37_NEGPulse_protocol_HPPC_IN21700_30T_cycle_#76.mat
BOOST_NEGPULSE,76,0.98832,2.94143,0.2131,9,discharge,2,-23.561,7.854,10.0,9.9,3.5086,3.1839,13.7812,05-17-21_05.37_NEGPulse_protocol_HPPC_IN21700_30T_cycle_#76.mat
BOOST_NEGPULSE,76,0.98832,2.94143,0.2134,9,charge,2,17.669,5.89,2.0,1.9,3.5168,3.6966,10.176,05-17-21_05.37_NEGPulse_protocol_HPPC_IN21700_30T_cycle_#76.mat
BOOST_NEGPULSE,76,0.98832,2.94143,0.2134,9,charge,2,17.669,5.89,10.0,9.9,3.5168,3.7485,13.1134,05-17-21_05.37_NEGPulse_protocol_HPPC_IN21700_30T_cycle_#76.mat
BOOST_NEGPULSE,76,0.98832,2.94143,0.213,9,discharge,3,-33.864,11.288,2.0,1.9,3.5091,3.1528,10.5215,05-17-21_05.37_NEGPulse_protocol_HPPC_IN21700_30T_cycle_#76.mat
BOOST_NEGPULSE,76,0.98832,2.94143,0.213,9,discharge,3,-33.864,11.288,10.0,9.9,3.5091,3.0444,13.7225,05-17-21_05.37_NEGPulse_protocol_HPPC_IN21700_30T_cycle_#76.mat
BOOST_NEGPULSE,76,0.98832,2.94143,0.2135,9,charge,3,29.449,9.816,2.0,1.9,3.5191,3.8151,10.0513,05-17-21_05.37_NEGPulse_protocol_HPPC_IN21700_30T_cycle_#76.mat
BOOST_NEGPULSE,76,0.98832,2.94143,0.2135,9,charge,3,29.449,9.816,10.0,9.9,3.5191,3.8928,12.6897,05-17-21_05.37_NEGPulse_protocol_HPPC_IN21700_30T_cycle_#76.mat
BOOST_NEGPULSE,76,0.98832,2.94143,0.1642,10,discharge,0,-2.948,0.983,2.0,1.9,3.4466,3.414,11.0598,05-17-21_05.37_NEGPulse_protocol_HPPC_IN21700_30T_cycle_#76.mat
BOOST_NEGPULSE,76,0.98832,2.94143,0.1642,10,discharge,0,-2.948,0.983,10.0,9.91,3.4466,3.4031,14.7578,05-17-21_05.37_NEGPulse_protocol_HPPC_IN21700_30T_cycle_#76.mat
BOOST_NEGPULSE,76,0.98832,2.94143,0.1642,10,charge,0,1.473,0.491,2.0,1.9,3.4486,3.4646,10.8592,05-17-21_05.37_NEGPulse_protocol_HPPC_IN21700_30T_cycle_#76.mat
BOOST_NEGPULSE,76,0.98832,2.94143,0.1642,10,charge,0,1.473,0.491,10.0,9.91,3.4486,3.4696,14.2527,05-17-21_05.37_NEGPulse_protocol_HPPC_IN21700_30T_cycle_#76.mat
BOOST_NEGPULSE,76,0.98832,2.94143,0.1641,10,discharge,1,-11.781,3.927,2.0,1.9,3.4464,3.3174,10.9498,05-17-21_05.37_NEGPulse_protocol_HPPC_IN21700_30T_cycle_#76.mat
BOOST_NEGPULSE,76,0.98832,2.94143,0.1641,10,discharge,1,-11.781,3.927,10.0,9.9,3.4464,3.2807,14.065,05-17-21_05.37_NEGPulse_protocol_HPPC_IN21700_30T_cycle_#76.mat
BOOST_NEGPULSE,76,0.98832,2.94143,0.1643,10,charge,1,5.891,1.964,2.0,1.9,3.4519,3.5152,10.7447,05-17-21_05.37_NEGPulse_protocol_HPPC_IN21700_30T_cycle_#76.mat
BOOST_NEGPULSE,76,0.98832,2.94143,0.1643,10,charge,1,5.891,1.964,10.0,9.9,3.4519,3.5347,14.0546,05-17-21_05.37_NEGPulse_protocol_HPPC_IN21700_30T_cycle_#76.mat
BOOST_NEGPULSE,76,0.98832,2.94143,0.164,10,discharge,2,-23.56,7.853,2.0,1.9,3.4485,3.1911,10.9253,05-17-21_05.37_NEGPulse_protocol_HPPC_IN21700_30T_cycle_#76.mat
BOOST_NEGPULSE,76,0.98832,2.94143,0.164,10,discharge,2,-23.56,7.853,10.0,9.9,3.4485,3.1095,14.3888,05-17-21_05.37_NEGPulse_protocol_HPPC_IN21700_30T_cycle_#76.mat
BOOST_NEGPULSE,76,0.98832,2.94143,0.1643,10,charge,2,17.668,5.889,2.0,2.0,3.4555,3.6404,10.4652,05-17-21_05.37_NEGPulse_protocol_HPPC_IN21700_30T_cycle_#76.mat
BOOST_NEGPULSE,76,0.98832,2.94143,0.1643,10,charge,2,17.668,5.889,10.0,9.9,3.4555,3.6949,13.5499,05-17-21_05.37_NEGPulse_protocol_HPPC_IN21700_30T_cycle_#76.mat
BOOST_NEGPULSE,76,0.98832,2.94143,0.1639,10,discharge,3,-33.867,11.289,2.0,2.0,3.4481,3.0778,10.9339,05-17-21_05.37_NEGPulse_protocol_HPPC_IN21700_30T_cycle_#76.mat
BOOST_NEGPULSE,76,0.98832,2.94143,0.1639,10,discharge,3,-33.867,11.289,10.0,9.9,3.4481,2.935,15.1504,05-17-21_05.37_NEGPulse_protocol_HPPC_IN21700_30T_cycle_#76.mat
BOOST_NEGPULSE,76,0.98832,2.94143,0.1644,10,charge,3,29.447,9.816,2.0,2.0,3.4578,3.7615,10.3134,05-17-21_05.37_NEGPulse_protocol_HPPC_IN21700_30T_cycle_#76.mat
BOOST_NEGPULSE,76,0.98832,2.94143,0.1644,10,charge,3,29.447,9.816,10.0,9.9,3.4578,3.8459,13.1796,05-17-21_05.37_NEGPulse_protocol_HPPC_IN21700_30T_cycle_#76.mat
BOOST_NEGPULSE,76,0.98832,2.94143,0.1151,11,discharge,0,-2.947,0.982,2.0,1.9,3.4087,3.374,11.7743,05-17-21_05.37_NEGPulse_protocol_HPPC_IN21700_30T_cycle_#76.mat
BOOST_NEGPULSE,76,0.98832,2.94143,0.1151,11,discharge,0,-2.947,0.982,10.0,9.91,3.4087,3.3607,16.2872,05-17-21_05.37_NEGPulse_protocol_HPPC_IN21700_30T_cycle_#76.mat
BOOST_NEGPULSE,76,0.98832,2.94143,0.1151,11,charge,0,1.474,0.491,2.0,2.0,3.411,3.428,11.5364,05-17-21_05.37_NEGPulse_protocol_HPPC_IN21700_30T_cycle_#76.mat
BOOST_NEGPULSE,76,0.98832,2.94143,0.1151,11,charge,0,1.474,0.491,10.0,9.9,3.411,3.433,14.9294,05-17-21_05.37_NEGPulse_protocol_HPPC_IN21700_30T_cycle_#76.mat
BOOST_NEGPULSE,76,0.98832,2.94143,0.115,11,discharge,1,-11.781,3.927,2.0,2.0,3.4091,3.2688,11.909,05-17-21_05.37_NEGPulse_protocol_HPPC_IN21700_30T_cycle_#76.mat
BOOST_NEGPULSE,76,0.98832,2.94143,0.115,11,discharge,1,-11.781,3.927,10.0,9.91,3.4091,3.2091,16.9765,05-17-21_05.37_NEGPulse_protocol_HPPC_IN21700_30T_cycle_#76.mat
BOOST_NEGPULSE,76,0.98832,2.94143,0.1152,11,charge,1,5.889,1.963,2.0,2.0,3.4169,3.4821,11.0713,05-17-21_05.37_NEGPulse_protocol_HPPC_IN21700_30T_cycle_#76.mat
BOOST_NEGPULSE,76,0.98832,2.94143,0.1152,11,charge,1,5.889,1.963,10.0,9.9,3.4169,3.4966,13.5335,05-17-21_05.37_NEGPulse_protocol_HPPC_IN21700_30T_cycle_#76.mat
BOOST_NEGPULSE,76,0.98832,2.94143,0.1149,11,discharge,2,-23.562,7.854,2.0,2.0,3.4108,3.1271,12.0406,05-17-21_05.37_NEGPulse_protocol_HPPC_IN21700_30T_cycle_#76.mat
BOOST_NEGPULSE,76,0.98832,2.94143,0.1149,11,discharge,2,-23.562,7.854,10.0,9.9,3.4108,2.9207,20.8004,05-17-21_05.37_NEGPulse_protocol_HPPC_IN21700_30T_cycle_#76.mat
BOOST_NEGPULSE,76,0.98832,2.94143,0.1153,11,charge,2,17.672,5.891,2.0,1.9,3.4201,3.6061,10.5251,05-17-21_05.37_NEGPulse_protocol_HPPC_IN21700_30T_cycle_#76.mat
BOOST_NEGPULSE,76,0.98832,2.94143,0.1153,11,charge,2,17.672,5.891,10.0,9.9,3.4201,3.6502,13.0206,05-17-21_05.37_NEGPulse_protocol_HPPC_IN21700_30T_cycle_#76.mat
BOOST_NEGPULSE,76,0.98832,2.94143,0.1149,11,discharge,3,-33.869,11.29,2.0,2.0,3.4099,2.9963,12.2118,05-17-21_05.37_NEGPulse_protocol_HPPC_IN21700_30T_cycle_#76.mat
BOOST_NEGPULSE,76,0.98832,2.94143,0.1149,11,discharge,3,-33.869,11.29,10.0,9.9,3.4099,2.5074,26.6468,05-17-21_05.37_NEGPulse_protocol_HPPC_IN21700_30T_cycle_#76.mat
BOOST_NEGPULSE,76,0.98832,2.94143,0.1154,11,charge,3,29.45,9.817,2.0,1.9,3.4221,3.7233,10.2275,05-17-21_05.37_NEGPulse_protocol_HPPC_IN21700_30T_cycle_#76.mat
BOOST_NEGPULSE,76,0.98832,2.94143,0.1154,11,charge,3,29.45,9.817,10.0,9.9,3.4221,3.801,12.8659,05-17-21_05.37_NEGPulse_protocol_HPPC_IN21700_30T_cycle_#76.mat
BOOST_NEGPULSE,76,0.98832,2.94143,0.066,12,discharge,0,-2.948,0.983,2.0,2.0,3.3539,3.3116,14.3497,05-17-21_05.37_NEGPulse_protocol_HPPC_IN21700_30T_cycle_#76.mat
BOOST_NEGPULSE,76,0.98832,2.94143,0.066,12,discharge,0,-2.948,0.983,10.0,9.9,3.3539,3.2858,23.102,05-17-21_05.37_NEGPulse_protocol_HPPC_IN21700_30T_cycle_#76.mat
BOOST_NEGPULSE,76,0.98832,2.94143,0.066,12,charge,0,1.472,0.49,2.0,2.0,3.3585,3.3788,13.7954,05-17-21_05.37_NEGPulse_protocol_HPPC_IN21700_30T_cycle_#76.mat
BOOST_NEGPULSE,76,0.98832,2.94143,0.066,12,charge,0,1.472,0.49,10.0,9.9,3.3585,3.3883,20.2514,05-17-21_05.37_NEGPulse_protocol_HPPC_IN21700_30T_cycle_#76.mat
BOOST_NEGPULSE,76,0.98832,2.94143,0.0659,12,discharge,1,-11.781,3.927,2.0,1.9,3.3563,3.1712,15.7117,05-17-21_05.37_NEGPulse_protocol_HPPC_IN21700_30T_cycle_#76.mat
BOOST_NEGPULSE,76,0.98832,2.94143,0.0659,12,discharge,1,-11.781,3.927,10.0,9.9,3.3563,2.9605,33.5965,05-17-21_05.37_NEGPulse_protocol_HPPC_IN21700_30T_cycle_#76.mat
BOOST_NEGPULSE,76,0.98832,2.94143,0.0661,12,charge,1,5.891,1.964,2.0,1.9,3.3681,3.4442,12.9187,05-17-21_05.37_NEGPulse_protocol_HPPC_IN21700_30T_cycle_#76.mat
BOOST_NEGPULSE,76,0.98832,2.94143,0.0661,12,charge,1,5.891,1.964,10.0,9.9,3.3681,3.4698,17.2645,05-17-21_05.37_NEGPulse_protocol_HPPC_IN21700_30T_cycle_#76.mat
BOOST_NEGPULSE,76,0.98832,2.94143,0.0658,12,discharge,2,-23.561,7.854,2.0,1.9,3.3603,2.9437,17.6818,05-17-21_05.37_NEGPulse_protocol_HPPC_IN21700_30T_cycle_#76.mat
BOOST_NEGPULSE,76,0.98832,2.94143,0.0658,12,discharge,2,-23.561,7.854,10.0,9.9,3.3603,2.4995,36.535,05-17-21_05.37_NEGPulse_protocol_HPPC_IN21700_30T_cycle_#76.mat
BOOST_NEGPULSE,76,0.98832,2.94143,0.0662,12,charge,2,17.67,5.89,2.0,1.9,3.373,3.5779,11.5959,05-17-21_05.37_NEGPulse_protocol_HPPC_IN21700_30T_cycle_#76.mat
BOOST_NEGPULSE,76,0.98832,2.94143,0.0662,12,charge,2,17.67,5.89,10.0,9.9,3.373,3.6229,14.1426,05-17-21_05.37_NEGPulse_protocol_HPPC_IN21700_30T_cycle_#76.mat
BOOST_NEGPULSE,76,0.98832,2.94143,0.0657,12,discharge,3,-24.14,8.047,2.0,1.9,3.3598,2.7029,27.2121,05-17-21_05.37_NEGPulse_protocol_HPPC_IN21700_30T_cycle_#76.mat
BOOST_NEGPULSE,76,0.98832,2.94143,0.0657,12,discharge,3,-24.14,8.047,10.0,9.9,3.3598,2.4996,35.6338,05-17-21_05.37_NEGPulse_protocol_HPPC_IN21700_30T_cycle_#76.mat
BOOST_NEGPULSE,76,0.98832,2.94143,0.0663,12,charge,3,29.45,9.817,2.0,2.0,3.3746,3.6988,11.0085,05-17-21_05.37_NEGPulse_protocol_HPPC_IN21700_30T_cycle_#76.mat
BOOST_NEGPULSE,76,0.98832,2.94143,0.0663,12,charge,3,29.45,9.817,10.0,9.9,3.3746,3.7659,13.2869,05-17-21_05.37_NEGPulse_protocol_HPPC_IN21700_30T_cycle_#76.mat
BOOST_NEGPULSE,112,0.97558,2.90352,1.0,0,discharge,0,-2.906,0.969,2.0,1.9,4.1775,4.1414,12.4234,05-23-21_05.46_NEGPulse_protocol_HPPC_IN21700_30T_cycle_#112.mat
BOOST_NEGPULSE,112,0.97558,2.90352,1.0,0,discharge,0,-2.906,0.969,10.0,9.9,4.1775,4.1253,17.9641,05-23-21_05.46_NEGPulse_protocol_HPPC_IN21700_30T_cycle_#112.mat
BOOST_NEGPULSE,112,0.97558,2.90352,1.0,0,charge,0,1.394,0.465,2.0,1.9,4.1795,4.1976,12.9824,05-23-21_05.46_NEGPulse_protocol_HPPC_IN21700_30T_cycle_#112.mat
BOOST_NEGPULSE,112,0.97558,2.90352,1.0,0,charge,0,1.394,0.465,10.0,9.9,4.1795,4.2001,14.7755,05-23-21_05.46_NEGPulse_protocol_HPPC_IN21700_30T_cycle_#112.mat
BOOST_NEGPULSE,112,0.97558,2.90352,0.9999,0,discharge,1,-11.621,3.874,2.0,2.0,4.177,4.0344,12.2709,05-23-21_05.46_NEGPulse_protocol_HPPC_IN21700_30T_cycle_#112.mat
BOOST_NEGPULSE,112,0.97558,2.90352,0.9999,0,discharge,1,-11.621,3.874,10.0,9.9,4.177,3.9869,16.3583,05-23-21_05.46_NEGPulse_protocol_HPPC_IN21700_30T_cycle_#112.mat
BOOST_NEGPULSE,112,0.97558,2.90352,1.0,0,charge,1,1.295,0.432,2.0,2.0,4.1824,4.2002,13.7473,05-23-21_05.46_NEGPulse_protocol_HPPC_IN21700_30T_cycle_#112.mat
