Repository: KikETs/ECM_HYBRID_BMS_JOINT

## Results

| Arm | Model | Size | Protocol | Result | Worst cell |
|---|---|---|---|---|---|
| SOP | 2RC table + trim (A8) | 4 effective coefficients, 2 EW states | leave-one-cell-out | usable current 69.6 % discharge, 59.5 % charge (τ = 10 s) | 59.9 % / 53.5 % (BOOST_REST) |
| SOH | dQ/dV ridge | 65 coefficients | leave-one-cell-out | RMSE 0.0094, bias −0.0005 | 0.0130 (BOOST_REST) |
| SOC | 2RC EKF, low-current gate | 3 states | leave-one-cell-out | **2.34 %p** over six sensor disturbances on estimated SOH (2.325 on true SOH), per cell 2.00–2.75 | 4.60 %p (BOOST_NEGPULSE_1S, current offset −0.10 A) |

The SOH arm was a 10,945-parameter CNN until the second audit round. Nested

File: analysis/uypydj_hppc_resistance.csv (part 109 of 225)
protocol,cycle,SOH,CAP_Ah,SOC,soc_group,direction,rate_rank,I_A,CRate_rated,tau_s,tau_actual_s,V_pre_V,V_tau_V,R_mOhm,file
BOOST_NEGPULSE,112,0.97558,2.90352,0.9998,0,discharge,2,-23.233,7.744,2.0,2.0,4.1772,3.8988,11.983,05-23-21_05.46_NEGPulse_protocol_HPPC_IN21700_30T_cycle_#112.mat
BOOST_NEGPULSE,112,0.97558,2.90352,0.9998,0,discharge,2,-23.233,7.744,10.0,9.9,4.1772,3.8298,14.9529,05-23-21_05.46_NEGPulse_protocol_HPPC_IN21700_30T_cycle_#112.mat
BOOST_NEGPULSE,112,0.97558,2.90352,0.9996,0,charge,2,1.288,0.429,2.0,2.0,4.1824,4.2002,13.8226,05-23-21_05.46_NEGPulse_protocol_HPPC_IN21700_30T_cycle_#112.mat
BOOST_NEGPULSE,112,0.97558,2.90352,0.9993,0,discharge,3,-33.399,11.133,2.0,1.9,4.1764,3.7871,11.656,05-23-21_05.46_NEGPulse_protocol_HPPC_IN21700_30T_cycle_#112.mat
BOOST_NEGPULSE,112,0.97558,2.90352,0.9993,0,discharge,3,-33.399,11.133,10.0,9.9,4.1764,3.7065,14.0693,05-23-21_05.46_NEGPulse_protocol_HPPC_IN21700_30T_cycle_#112.mat
BOOST_NEGPULSE,112,0.97558,2.90352,0.999,0,charge,3,1.293,0.431,2.0,2.0,4.1831,4.2002,13.224,05-23-21_05.46_NEGPulse_protocol_HPPC_IN21700_30T_cycle_#112.mat
BOOST_NEGPULSE,112,0.97558,2.90352,0.9505,1,discharge,0,-2.906,0.969,2.0,1.9,4.1036,4.071,11.2189,05-23-21_05.46_NEGPulse_protocol_HPPC_IN21700_30T_cycle_#112.mat
BOOST_NEGPULSE,112,0.97558,2.90352,0.9505,1,discharge,0,-2.906,0.969,10.0,9.9,4.1036,4.0617,14.4194,05-23-21_05.46_NEGPulse_protocol_HPPC_IN21700_30T_cycle_#112.mat
BOOST_NEGPULSE,112,0.97558,2.90352,0.9506,1,charge,0,1.452,0.484,2.0,1.9,4.1043,4.1209,11.4286,05-23-21_05.46_NEGPulse_protocol_HPPC_IN21700_30T_cycle_#112.mat
BOOST_NEGPULSE,112,0.97558,2.90352,0.9506,1,charge,0,1.452,0.484,10.0,9.9,4.1043,4.1258,14.8021,05-23-21_05.46_NEGPulse_protocol_HPPC_IN21700_30T_cycle_#112.mat
BOOST_NEGPULSE,112,0.97558,2.90352,0.9505,1,discharge,1,-11.618,3.873,2.0,2.0,4.1039,3.9741,11.1723,05-23-21_05.46_NEGPulse_protocol_HPPC_IN21700_30T_cycle_#112.mat
BOOST_NEGPULSE,112,0.97558,2.90352,0.9505,1,discharge,1,-11.618,3.873,10.0,9.9,4.1039,3.9444,13.7287,05-23-21_05.46_NEGPulse_protocol_HPPC_IN21700_30T_cycle_#112.mat
BOOST_NEGPULSE,112,0.97558,2.90352,0.9506,1,charge,1,5.809,1.936,2.0,2.0,4.1066,4.1707,11.0356,05-23-21_05.46_NEGPulse_protocol_HPPC_IN21700_30T_cycle_#112.mat
BOOST_NEGPULSE,112,0.97558,2.90352,0.9506,1,charge,1,5.809,1.936,10.0,9.9,4.1066,4.1891,14.2033,05-23-21_05.46_NEGPulse_protocol_HPPC_IN21700_30T_cycle_#112.mat
BOOST_NEGPULSE,112,0.97558,2.90352,0.9504,1,discharge,2,-23.235,7.745,2.0,2.0,4.1039,3.8501,10.9232,05-23-21_05.46_NEGPulse_protocol_HPPC_IN21700_30T_cycle_#112.mat
BOOST_NEGPULSE,112,0.97558,2.90352,0.9504,1,discharge,2,-23.235,7.745,10.0,9.9,4.1039,3.8021,12.989,05-23-21_05.46_NEGPulse_protocol_HPPC_IN21700_30T_cycle_#112.mat
BOOST_NEGPULSE,112,0.97558,2.90352,0.9506,1,charge,2,7.535,2.512,2.0,1.9,4.1082,4.2002,12.2103,05-23-21_05.46_NEGPulse_protocol_HPPC_IN21700_30T_cycle_#112.mat
BOOST_NEGPULSE,112,0.97558,2.90352,0.9506,1,charge,2,7.535,2.512,10.0,9.9,4.1082,4.2003,12.2236,05-23-21_05.46_NEGPulse_protocol_HPPC_IN21700_30T_cycle_#112.mat
BOOST_NEGPULSE,112,0.97558,2.90352,0.9503,1,discharge,3,-33.399,11.133,2.0,1.9,4.1043,3.7476,10.68,05-23-21_05.46_NEGPulse_protocol_HPPC_IN21700_30T_cycle_#112.mat
BOOST_NEGPULSE,112,0.97558,2.90352,0.9503,1,discharge,3,-33.399,11.133,10.0,9.9,4.1043,3.6817,12.6531,05-23-21_05.46_NEGPulse_protocol_HPPC_IN21700_30T_cycle_#112.mat
BOOST_NEGPULSE,112,0.97558,2.90352,0.9506,1,charge,3,7.523,2.508,2.0,2.0,4.1094,4.2004,12.0962,05-23-21_05.46_NEGPulse_protocol_HPPC_IN21700_30T_cycle_#112.mat
BOOST_NEGPULSE,112,0.97558,2.90352,0.9506,1,charge,3,7.523,2.508,10.0,9.9,4.1094,4.2002,12.0696,05-23-21_05.46_NEGPulse_protocol_HPPC_IN21700_30T_cycle_#112.mat
BOOST_NEGPULSE,112,0.97558,2.90352,0.9022,2,discharge,0,-2.904,0.968,2.0,2.0,4.0835,4.0509,11.2267,05-23-21_05.46_NEGPulse_protocol_HPPC_IN21700_30T_cycle_#112.mat
BOOST_NEGPULSE,112,0.97558,2.90352,0.9022,2,discharge,0,-2.904,0.968,10.0,9.9,4.0835,4.0426,14.085,05-23-21_05.46_NEGPulse_protocol_HPPC_IN21700_30T_cycle_#112.mat
BOOST_NEGPULSE,112,0.97558,2.90352,0.9022,2,charge,0,1.452,0.484,2.0,1.9,4.0846,4.1004,10.8778,05-23-21_05.46_NEGPulse_protocol_HPPC_IN21700_30T_cycle_#112.mat
BOOST_NEGPULSE,112,0.97558,2.90352,0.9022,2,charge,0,1.452,0.484,10.0,9.9,4.0846,4.1042,13.494,05-23-21_05.46_NEGPulse_protocol_HPPC_IN21700_30T_cycle_#112.mat
BOOST_NEGPULSE,112,0.97558,2.90352,0.9021,2,discharge,1,-11.618,3.873,2.0,2.0,4.0836,3.9546,11.1035,05-23-21_05.46_NEGPulse_protocol_HPPC_IN21700_30T_cycle_#112.mat
BOOST_NEGPULSE,112,0.97558,2.90352,0.9021,2,discharge,1,-11.618,3.873,10.0,9.9,4.0836,3.9257,13.591,05-23-21_05.46_NEGPulse_protocol_HPPC_IN21700_30T_cycle_#112.mat
BOOST_NEGPULSE,112,0.97558,2.90352,0.9022,2,charge,1,5.807,1.936,2.0,2.0,4.0861,4.1487,10.7803,05-23-21_05.46_NEGPulse_protocol_HPPC_IN21700_30T_cycle_#112.mat
BOOST_NEGPULSE,112,0.97558,2.90352,0.9022,2,charge,1,5.807,1.936,10.0,9.9,4.0861,4.1619,13.0534,05-23-21_05.46_NEGPulse_protocol_HPPC_IN21700_30T_cycle_#112.mat
BOOST_NEGPULSE,112,0.97558,2.90352,0.902,2,discharge,2,-23.238,7.746,2.0,1.9,4.0836,3.8322,10.8185,05-23-21_05.46_NEGPulse_protocol_HPPC_IN21700_30T_cycle_#112.mat
BOOST_NEGPULSE,112,0.97558,2.90352,0.902,2,discharge,2,-23.238,7.746,10.0,9.9,4.0836,3.7809,13.0261,05-23-21_05.46_NEGPulse_protocol_HPPC_IN21700_30T_cycle_#112.mat
BOOST_NEGPULSE,112,0.97558,2.90352,0.9022,2,charge,2,9.849,3.283,2.0,2.0,4.0874,4.2002,11.4533,05-23-21_05.46_NEGPulse_protocol_HPPC_IN21700_30T_cycle_#112.mat
BOOST_NEGPULSE,112,0.97558,2.90352,0.9022,2,charge,2,9.849,3.283,10.0,9.9,4.0874,4.2001,11.4431,05-23-21_05.46_NEGPulse_protocol_HPPC_IN21700_30T_cycle_#112.mat
BOOST_NEGPULSE,112,0.97558,2.90352,0.9019,2,discharge,3,-33.399,11.133,2.0,2.0,4.0839,3.7272,10.68,05-23-21_05.46_NEGPulse_protocol_HPPC_IN21700_30T_cycle_#112.mat
BOOST_NEGPULSE,112,0.97558,2.90352,0.9019,2,discharge,3,-33.399,11.133,10.0,9.9,4.0839,3.6561,12.8088,05-23-21_05.46_NEGPulse_protocol_HPPC_IN21700_30T_cycle_#112.mat
BOOST_NEGPULSE,112,0.97558,2.90352,0.9022,2,charge,3,9.813,3.271,2.0,2.0,4.0885,4.2004,11.4031,05-23-21_05.46_NEGPulse_protocol_HPPC_IN21700_30T_cycle_#112.mat
BOOST_NEGPULSE,112,0.97558,2.90352,0.9022,2,charge,3,9.813,3.271,10.0,9.9,4.0885,4.2003,11.3929,05-23-21_05.46_NEGPulse_protocol_HPPC_IN21700_30T_cycle_#112.mat
BOOST_NEGPULSE,112,0.97558,2.90352,0.8054,3,discharge,0,-2.908,0.969,2.0,1.9,4.0328,3.9996,11.418,05-23-21_05.46_NEGPulse_protocol_HPPC_IN21700_30T_cycle_#112.mat
BOOST_NEGPULSE,112,0.97558,2.90352,0.8054,3,discharge,0,-2.908,0.969,10.0,9.9,4.0328,3.9862,16.0264,05-23-21_05.46_NEGPulse_protocol_HPPC_IN21700_30T_cycle_#112.mat
BOOST_NEGPULSE,112,0.97558,2.90352,0.8054,3,charge,0,1.452,0.484,2.0,1.9,4.0346,4.0508,11.154,05-23-21_05.46_NEGPulse_protocol_HPPC_IN21700_30T_cycle_#112.mat
BOOST_NEGPULSE,112,0.97558,2.90352,0.8054,3,charge,0,1.452,0.484,10.0,9.9,4.0346,4.056,14.7342,05-23-21_05.46_NEGPulse_protocol_HPPC_IN21700_30T_cycle_#112.mat
BOOST_NEGPULSE,112,0.97558,2.90352,0.8053,3,discharge,1,-11.618,3.873,2.0,2.0,4.0329,3.8995,11.4822,05-23-21_05.46_NEGPulse_protocol_HPPC_IN21700_30T_cycle_#112.mat
BOOST_NEGPULSE,112,0.97558,2.90352,0.8053,3,discharge,1,-11.618,3.873,10.0,9.9,4.0329,3.8554,15.278,05-23-21_05.46_NEGPulse_protocol_HPPC_IN21700_30T_cycle_#112.mat
BOOST_NEGPULSE,112,0.97558,2.90352,0.8054,3,charge,1,5.807,1.936,2.0,1.9,4.0366,4.0991,10.7632,05-23-21_05.46_NEGPulse_protocol_HPPC_IN21700_30T_cycle_#112.mat
BOOST_NEGPULSE,112,0.97558,2.90352,0.8054,3,charge,1,5.807,1.936,10.0,9.9,4.0366,4.1161,13.6908,05-23-21_05.46_NEGPulse_protocol_HPPC_IN21700_30T_cycle_#112.mat
BOOST_NEGPULSE,112,0.97558,2.90352,0.8052,3,discharge,2,-23.235,7.745,2.0,1.9,4.0333,3.7749,11.1212,05-23-21_05.46_NEGPulse_protocol_HPPC_IN21700_30T_cycle_#112.mat
BOOST_NEGPULSE,112,0.97558,2.90352,0.8052,3,discharge,2,-23.235,7.745,10.0,9.9,4.0333,3.7034,14.1984,05-23-21_05.46_NEGPulse_protocol_HPPC_IN21700_30T_cycle_#112.mat
BOOST_NEGPULSE,112,0.97558,2.90352,0.8055,3,charge,2,14.189,4.73,2.0,1.9,4.0383,4.2005,11.4314,05-23-21_05.46_NEGPulse_protocol_HPPC_IN21700_30T_cycle_#112.mat
BOOST_NEGPULSE,112,0.97558,2.90352,0.8055,3,charge,2,14.189,4.73,10.0,9.9,4.0383,4.2001,11.4032,05-23-21_05.46_NEGPulse_protocol_HPPC_IN21700_30T_cycle_#112.mat
BOOST_NEGPULSE,112,0.97558,2.90352,0.8051,3,discharge,3,-33.395,11.132,2.0,1.9,4.0338,3.6708,10.8699,05-23-21_05.46_NEGPulse_protocol_HPPC_IN21700_30T_cycle_#112.mat
BOOST_NEGPULSE,112,0.97558,2.90352,0.8051,3,discharge,3,-33.395,11.132,10.0,9.9,4.0338,3.5769,13.6817,05-23-21_05.46_NEGPulse_protocol_HPPC_IN21700_30T_cycle_#112.mat
BOOST_NEGPULSE,112,0.97558,2.90352,0.8055,3,charge,3,14.231,4.744,2.0,2.0,4.0393,4.2005,11.3274,05-23-21_05.46_NEGPulse_protocol_HPPC_IN21700_30T_cycle_#112.mat
BOOST_NEGPULSE,112,0.97558,2.90352,0.8055,3,charge,3,14.231,4.744,10.0,9.9,4.0393,4.2002,11.3063,05-23-21_05.46_NEGPulse_protocol_HPPC_IN21700_30T_cycle_#112.mat
BOOST_NEGPULSE,112,0.97558,2.90352,0.7086,4,discharge,0,-2.904,0.968,2.0,2.0,3.9264,3.8931,11.4662,05-23-21_05.46_NEGPulse_protocol_HPPC_IN21700_30T_cycle_#112.mat
BOOST_NEGPULSE,112,0.97558,2.90352,0.7086,4,discharge,0,-2.904,0.968,10.0,9.9,3.9264,3.8792,16.2523,05-23-21_05.46_NEGPulse_protocol_HPPC_IN21700_30T_cycle_#112.mat
BOOST_NEGPULSE,112,0.97558,2.90352,0.7086,4,charge,0,1.454,0.485,2.0,1.9,3.9285,3.9445,11.0049,05-23-21_05.46_NEGPulse_protocol_HPPC_IN21700_30T_cycle_#112.mat
BOOST_NEGPULSE,112,0.97558,2.90352,0.7086,4,charge,0,1.454,0.485,10.0,9.9,3.9285,3.9494,14.3751,05-23-21_05.46_NEGPulse_protocol_HPPC_IN21700_30T_cycle_#112.mat
BOOST_NEGPULSE,112,0.97558,2.90352,0.7085,4,discharge,1,-11.618,3.873,2.0,1.9,3.9263,3.7951,11.2928,05-23-21_05.46_NEGPulse_protocol_HPPC_IN21700_30T_cycle_#112.mat
BOOST_NEGPULSE,112,0.97558,2.90352,0.7085,4,discharge,1,-11.618,3.873,10.0,9.9,3.9263,3.7539,14.839,05-23-21_05.46_NEGPulse_protocol_HPPC_IN21700_30T_cycle_#112.mat
BOOST_NEGPULSE,112,0.97558,2.90352,0.7087,4,charge,1,5.808,1.936,2.0,2.0,3.9306,3.9925,10.6576,05-23-21_05.46_NEGPulse_protocol_HPPC_IN21700_30T_cycle_#112.mat
BOOST_NEGPULSE,112,0.97558,2.90352,0.7087,4,charge,1,5.808,1.936,10.0,9.9,3.9306,4.0072,13.1886,05-23-21_05.46_NEGPulse_protocol_HPPC_IN21700_30T_cycle_#112.mat
BOOST_NEGPULSE,112,0.97558,2.90352,0.7084,4,discharge,2,-23.235,7.745,2.0,1.9,3.9268,3.673,10.9232,05-23-21_05.46_NEGPulse_protocol_HPPC_IN21700_30T_cycle_#112.mat
BOOST_NEGPULSE,112,0.97558,2.90352,0.7084,4,discharge,2,-23.235,7.745,10.0,9.9,3.9268,3.6137,13.4754,05-23-21_05.46_NEGPulse_protocol_HPPC_IN21700_30T_cycle_#112.mat
BOOST_NEGPULSE,112,0.97558,2.90352,0.7087,4,charge,2,17.425,5.808,2.0,1.9,3.9328,4.107,9.9971,05-23-21_05.46_NEGPulse_protocol_HPPC_IN21700_30T_cycle_#112.mat
BOOST_NEGPULSE,112,0.97558,2.90352,0.7087,4,charge,2,17.425,5.808,10.0,9.9,3.9328,4.1516,12.5567,05-23-21_05.46_NEGPulse_protocol_HPPC_IN21700_30T_cycle_#112.mat
BOOST_NEGPULSE,112,0.97558,2.90352,0.7083,4,discharge,3,-33.397,11.132,2.0,2.0,3.9273,3.5716,10.6507,05-23-21_05.46_NEGPulse_protocol_HPPC_IN21700_30T_cycle_#112.mat
BOOST_NEGPULSE,112,0.97558,2.90352,0.7083,4,discharge,3,-33.397,11.132,10.0,9.9,3.9273,3.4949,12.9473,05-23-21_05.46_NEGPulse_protocol_HPPC_IN21700_30T_cycle_#112.mat
BOOST_NEGPULSE,112,0.97558,2.90352,0.7087,4,charge,3,24.433,8.144,2.0,2.0,3.9336,4.2008,10.936,05-23-21_05.46_NEGPulse_protocol_HPPC_IN21700_30T_cycle_#112.mat
BOOST_NEGPULSE,112,0.97558,2.90352,0.7087,4,charge,3,24.433,8.144,10.0,9.9,3.9336,4.2003,10.9156,05-23-21_05.46_NEGPulse_protocol_HPPC_IN21700_30T_cycle_#112.mat
BOOST_NEGPULSE,112,0.97558,2.90352,0.6117,5,discharge,0,-2.906,0.969,2.0,1.9,3.8438,3.8119,10.9773,05-23-21_05.46_NEGPulse_protocol_HPPC_IN21700_30T_cycle_#112.mat
BOOST_NEGPULSE,112,0.97558,2.90352,0.6117,5,discharge,0,-2.906,0.969,10.0,9.9,3.8438,3.7984,15.6228,05-23-21_05.46_NEGPulse_protocol_HPPC_IN21700_30T_cycle_#112.mat
BOOST_NEGPULSE,112,0.97558,2.90352,0.6118,5,charge,0,1.454,0.485,2.0,1.9,3.8459,3.8618,10.9338,05-23-21_05.46_NEGPulse_protocol_HPPC_IN21700_30T_cycle_#112.mat
BOOST_NEGPULSE,112,0.97558,2.90352,0.6118,5,charge,0,1.454,0.485,10.0,9.9,3.8459,3.8673,14.716,05-23-21_05.46_NEGPulse_protocol_HPPC_IN21700_30T_cycle_#112.mat
BOOST_NEGPULSE,112,0.97558,2.90352,0.6117,5,discharge,1,-11.62,3.873,2.0,2.0,3.8442,3.716,11.0327,05-23-21_05.46_NEGPulse_protocol_HPPC_IN21700_30T_cycle_#112.mat
BOOST_NEGPULSE,112,0.97558,2.90352,0.6117,5,discharge,1,-11.62,3.873,10.0,9.9,3.8442,3.6804,14.0964,05-23-21_05.46_NEGPulse_protocol_HPPC_IN21700_30T_cycle_#112.mat
BOOST_NEGPULSE,112,0.97558,2.90352,0.6119,5,charge,1,5.806,1.935,2.0,1.9,3.8481,3.9101,10.6782,05-23-21_05.46_NEGPulse_protocol_HPPC_IN21700_30T_cycle_#112.mat
BOOST_NEGPULSE,112,0.97558,2.90352,0.6119,5,charge,1,5.806,1.935,10.0,9.9,3.8481,3.9286,13.8645,05-23-21_05.46_NEGPulse_protocol_HPPC_IN21700_30T_cycle_#112.mat
BOOST_NEGPULSE,112,0.97558,2.90352,0.6116,5,discharge,2,-23.235,7.745,2.0,2.0,3.8432,3.5974,10.5789,05-23-21_05.46_NEGPulse_protocol_HPPC_IN21700_30T_cycle_#112.mat
BOOST_NEGPULSE,112,0.97558,2.90352,0.6116,5,discharge,2,-23.235,7.745,10.0,9.9,3.8432,3.5392,13.0837,05-23-21_05.46_NEGPulse_protocol_HPPC_IN21700_30T_cycle_#112.mat
BOOST_NEGPULSE,112,0.97558,2.90352,0.6119,5,charge,2,17.425,5.808,2.0,1.9,3.8501,4.0281,10.2152,05-23-21_05.46_NEGPulse_protocol_HPPC_IN21700_30T_cycle_#112.mat
BOOST_NEGPULSE,112,0.97558,2.90352,0.6119,5,charge,2,17.425,5.808,10.0,9.9,3.8501,4.0727,12.7747,05-23-21_05.46_NEGPulse_protocol_HPPC_IN21700_30T_cycle_#112.mat
BOOST_NEGPULSE,112,0.97558,2.90352,0.6115,5,discharge,3,-33.397,11.132,2.0,2.0,3.843,3.498,10.3303,05-23-21_05.46_NEGPulse_protocol_HPPC_IN21700_30T_cycle_#112.mat
BOOST_NEGPULSE,112,0.97558,2.90352,0.6115,5,discharge,3,-33.397,11.132,10.0,9.9,3.843,3.4177,12.7347,05-23-21_05.46_NEGPulse_protocol_HPPC_IN21700_30T_cycle_#112.mat
BOOST_NEGPULSE,112,0.97558,2.90352,0.6119,5,charge,3,29.04,9.68,2.0,2.0,3.8517,4.1401,9.9311,05-23-21_05.46_NEGPulse_protocol_HPPC_IN21700_30T_cycle_#112.mat
BOOST_NEGPULSE,112,0.97558,2.90352,0.6119,5,charge,3,29.04,9.68,10.0,9.9,3.8517,4.2002,12.0007,05-23-21_05.46_NEGPulse_protocol_HPPC_IN21700_30T_cycle_#112.mat
BOOST_NEGPULSE,112,0.97558,2.90352,0.5149,6,discharge,0,-2.906,0.969,2.0,1.9,3.7412,3.7114,10.255,05-23-21_05.46_NEGPulse_protocol_HPPC_IN21700_30T_cycle_#112.mat
BOOST_NEGPULSE,112,0.97558,2.90352,0.5149,6,discharge,0,-2.906,0.969,10.0,9.9,3.7412,3.7016,13.6274,05-23-21_05.46_NEGPulse_protocol_HPPC_IN21700_30T_cycle_#112.mat
BOOST_NEGPULSE,112,0.97558,2.90352,0.515,6,charge,0,1.452,0.484,2.0,2.0,3.7424,3.757,10.0537,05-23-21_05.46_NEGPulse_protocol_HPPC_IN21700_30T_cycle_#112.mat
BOOST_NEGPULSE,112,0.97558,2.90352,0.515,6,charge,0,1.452,0.484,10.0,9.9,3.7424,3.7614,13.0836,05-23-21_05.46_NEGPulse_protocol_HPPC_IN21700_30T_cycle_#112.mat
BOOST_NEGPULSE,112,0.97558,2.90352,0.5149,6,discharge,1,-11.616,3.872,2.0,2.0,3.7413,3.6221,10.2617,05-23-21_05.46_NEGPulse_protocol_HPPC_IN21700_30T_cycle_#112.mat
BOOST_NEGPULSE,112,0.97558,2.90352,0.5149,6,discharge,1,-11.616,3.872,10.0,9.9,3.7413,3.5876,13.2317,05-23-21_05.46_NEGPulse_protocol_HPPC_IN21700_30T_cycle_#112.mat
BOOST_NEGPULSE,112,0.97558,2.90352,0.515,6,charge,1,5.806,1.935,2.0,1.9,3.7443,3.8027,10.058,05-23-21_05.46_NEGPulse_protocol_HPPC_IN21700_30T_cycle_#112.mat
BOOST_NEGPULSE,112,0.97558,2.90352,0.515,6,charge,1,5.806,1.935,10.0,9.9,3.7443,3.8193,12.917,05-23-21_05.46_NEGPulse_protocol_HPPC_IN21700_30T_cycle_#112.mat
BOOST_NEGPULSE,112,0.97558,2.90352,0.5148,6,discharge,2,-23.235,7.745,2.0,2.0,3.7415,3.5053,10.1657,05-23-21_05.46_NEGPulse_protocol_HPPC_IN21700_30T_cycle_#112.mat
BOOST_NEGPULSE,112,0.97558,2.90352,0.5148,6,discharge,2,-23.235,7.745,10.0,9.9,3.7415,3.4428,12.8556,05-23-21_05.46_NEGPulse_protocol_HPPC_IN21700_30T_cycle_#112.mat
BOOST_NEGPULSE,112,0.97558,2.90352,0.5151,6,charge,2,17.423,5.808,2.0,2.0,3.7462,3.9197,9.9581,05-23-21_05.46_NEGPulse_protocol_HPPC_IN21700_30T_cycle_#112.mat
BOOST_NEGPULSE,112,0.97558,2.90352,0.5151,6,charge,2,17.423,5.808,10.0,9.9,3.7462,3.9633,12.4605,05-23-21_05.46_NEGPulse_protocol_HPPC_IN21700_30T_cycle_#112.mat
BOOST_NEGPULSE,112,0.97558,2.90352,0.5147,6,discharge,3,-33.397,11.132,2.0,2.0,3.7417,3.4056,10.0638,05-23-21_05.46_NEGPulse_protocol_HPPC_IN21700_30T_cycle_#112.mat
BOOST_NEGPULSE,112,0.97558,2.90352,0.5147,6,discharge,3,-33.397,11.132,10.0,9.9,3.7417,3.3187,12.6658,05-23-21_05.46_NEGPulse_protocol_HPPC_IN21700_30T_cycle_#112.mat
BOOST_NEGPULSE,112,0.97558,2.90352,0.5152,6,charge,3,29.04,9.68,2.0,2.0,3.7472,4.032,9.8072,05-23-21_05.46_NEGPulse_protocol_HPPC_IN21700_30T_cycle_#112.mat
BOOST_NEGPULSE,112,0.97558,2.90352,0.5152,6,charge,3,29.04,9.68,10.0,9.9,3.7472,4.104,12.2865,05-23-21_05.46_NEGPulse_protocol_HPPC_IN21700_30T_cycle_#112.mat
BOOST_NEGPULSE,112,0.97558,2.90352,0.4181,7,discharge,0,-2.906,0.969,2.0,2.0,3.658,3.6282,10.2557,05-23-21_05.46_NEGPulse_protocol_HPPC_IN21700_30T_cycle_#112.mat
BOOST_NEGPULSE,112,0.97558,2.90352,0.4181,7,discharge,0,-2.906,0.969,10.0,9.9,3.658,3.6189,13.4563,05-23-21_05.46_NEGPulse_protocol_HPPC_IN21700_30T_cycle_#112.mat
BOOST_NEGPULSE,112,0.97558,2.90352,0.4182,7,charge,0,1.452,0.484,2.0,1.9,3.6593,3.6739,10.0516,05-23-21_05.46_NEGPulse_protocol_HPPC_IN21700_30T_cycle_#112.mat
BOOST_NEGPULSE,112,0.97558,2.90352,0.4182,7,charge,0,1.452,0.484,10.0,9.9,3.6593,3.6784,13.1497,05-23-21_05.46_NEGPulse_protocol_HPPC_IN21700_30T_cycle_#112.mat
BOOST_NEGPULSE,112,0.97558,2.90352,0.4181,7,discharge,1,-11.619,3.873,2.0,1.9,3.6583,3.5397,10.2074,05-23-21_05.46_NEGPulse_protocol_HPPC_IN21700_30T_cycle_#112.mat
BOOST_NEGPULSE,112,0.97558,2.90352,0.4181,7,discharge,1,-11.619,3.873,10.0,9.9,3.6583,3.5039,13.2886,05-23-21_05.46_NEGPulse_protocol_HPPC_IN21700_30T_cycle_#112.mat
BOOST_NEGPULSE,112,0.97558,2.90352,0.4182,7,charge,1,5.807,1.936,2.0,1.9,3.6617,3.7202,10.0744,05-23-21_05.46_NEGPulse_protocol_HPPC_IN21700_30T_cycle_#112.mat
BOOST_NEGPULSE,112,0.97558,2.90352,0.4182,7,charge,1,5.807,1.936,10.0,9.9,3.6617,3.7361,12.8126,05-23-21_05.46_NEGPulse_protocol_HPPC_IN21700_30T_cycle_#112.mat
BOOST_NEGPULSE,112,0.97558,2.90352,0.418,7,discharge,2,-23.234,7.745,2.0,2.0,3.6585,3.4208,10.2307,05-23-21_05.46_NEGPulse_protocol_HPPC_IN21700_30T_cycle_#112.mat
BOOST_NEGPULSE,112,0.97558,2.90352,0.418,7,discharge,2,-23.234,7.745,10.0,9.9,3.6585,3.3581,12.9293,05-23-21_05.46_NEGPulse_protocol_HPPC_IN21700_30T_cycle_#112.mat
BOOST_NEGPULSE,112,0.97558,2.90352,0.4183,7,charge,2,17.423,5.808,2.0,2.0,3.6638,3.8375,9.9696,05-23-21_05.46_NEGPulse_protocol_HPPC_IN21700_30T_cycle_#112.mat
BOOST_NEGPULSE,112,0.97558,2.90352,0.4183,7,charge,2,17.423,5.808,10.0,9.9,3.6638,3.8773,12.2539,05-23-21_05.46_NEGPulse_protocol_HPPC_IN21700_30T_cycle_#112.mat
BOOST_NEGPULSE,112,0.97558,2.90352,0.4179,7,discharge,3,-33.398,11.133,2.0,2.0,3.6588,3.3188,10.1803,05-23-21_05.46_NEGPulse_protocol_HPPC_IN21700_30T_cycle_#112.mat
BOOST_NEGPULSE,112,0.97558,2.90352,0.4179,7,discharge,3,-33.398,11.133,10.0,9.9,3.6588,3.2328,12.7553,05-23-21_05.46_NEGPulse_protocol_HPPC_IN21700_30T_cycle_#112.mat
BOOST_NEGPULSE,112,0.97558,2.90352,0.4184,7,charge,3,29.043,9.681,2.0,1.9,3.6645,3.9491,9.7994,05-23-21_05.46_NEGPulse_protocol_HPPC_IN21700_30T_cycle_#112.mat
BOOST_NEGPULSE,112,0.97558,2.90352,0.4184,7,charge,3,29.043,9.681,10.0,9.9,3.6645,4.0167,12.1271,05-23-21_05.46_NEGPulse_protocol_HPPC_IN21700_30T_cycle_#112.mat
BOOST_NEGPULSE,112,0.97558,2.90352,0.3213,8,discharge,0,-2.906,0.969,2.0,2.0,3.5974,3.5673,10.3568,05-23-21_05.46_NEGPulse_protocol_HPPC_IN21700_30T_cycle_#112.mat
BOOST_NEGPULSE,112,0.97558,2.90352,0.3213,8,discharge,0,-2.906,0.969,10.0,9.9,3.5974,3.558,13.5568,05-23-21_05.46_NEGPulse_protocol_HPPC_IN21700_30T_cycle_#112.mat
BOOST_NEGPULSE,112,0.97558,2.90352,0.3214,8,charge,0,1.452,0.484,2.0,2.0,3.5987,3.6135,10.1921,05-23-21_05.46_NEGPulse_protocol_HPPC_IN21700_30T_cycle_#112.mat
BOOST_NEGPULSE,112,0.97558,2.90352,0.3214,8,charge,0,1.452,0.484,10.0,9.9,3.5987,3.6177,13.0845,05-23-21_05.46_NEGPulse_protocol_HPPC_IN21700_30T_cycle_#112.mat
BOOST_NEGPULSE,112,0.97558,2.90352,0.3212,8,discharge,1,-11.618,3.873,2.0,1.9,3.5974,3.4782,10.2599,05-23-21_05.46_NEGPulse_protocol_HPPC_IN21700_30T_cycle_#112.mat
BOOST_NEGPULSE,112,0.97558,2.90352,0.3212,8,discharge,1,-11.618,3.873,10.0,9.9,3.5974,3.4418,13.393,05-23-21_05.46_NEGPulse_protocol_HPPC_IN21700_30T_cycle_#112.mat
BOOST_NEGPULSE,112,0.97558,2.90352,0.3214,8,charge,1,5.808,1.936,2.0,2.0,3.6008,3.66,10.1923,05-23-21_05.46_NEGPulse_protocol_HPPC_IN21700_30T_cycle_#112.mat
BOOST_NEGPULSE,112,0.97558,2.90352,0.3214,8,charge,1,5.808,1.936,10.0,9.9,3.6008,3.6763,12.9986,05-23-21_05.46_NEGPulse_protocol_HPPC_IN21700_30T_cycle_#112.mat
BOOST_NEGPULSE,112,0.97558,2.90352,0.3212,8,discharge,2,-23.234,7.745,2.0,2.0,3.5972,3.3576,10.3125,05-23-21_05.46_NEGPulse_protocol_HPPC_IN21700_30T_cycle_#112.mat
BOOST_NEGPULSE,112,0.97558,2.90352,0.3212,8,discharge,2,-23.234,7.745,10.0,9.9,3.5972,3.2926,13.1101,05-23-21_05.46_NEGPulse_protocol_HPPC_IN21700_30T_cycle_#112.mat
BOOST_NEGPULSE,112,0.97558,2.90352,0.3215,8,charge,2,17.425,5.808,2.0,1.9,3.6033,3.7776,10.0029,05-23-21_05.46_NEGPulse_protocol_HPPC_IN21700_30T_cycle_#112.mat
BOOST_NEGPULSE,112,0.97558,2.90352,0.3215,8,charge,2,17.425,5.808,10.0,9.9,3.6033,3.8182,12.3329,05-23-21_05.46_NEGPulse_protocol_HPPC_IN21700_30T_cycle_#112.mat
BOOST_NEGPULSE,112,0.97558,2.90352,0.3211,8,discharge,3,-33.398,11.133,2.0,1.9,3.5975,3.2562,10.2192,05-23-21_05.46_NEGPulse_protocol_HPPC_IN21700_30T_cycle_#112.mat
BOOST_NEGPULSE,112,0.97558,2.90352,0.3211,8,discharge,3,-33.398,11.133,10.0,9.9,3.5975,3.1643,12.9708,05-23-21_05.46_NEGPulse_protocol_HPPC_IN21700_30T_cycle_#112.mat
BOOST_NEGPULSE,112,0.97558,2.90352,0.3216,8,charge,3,29.04,9.68,2.0,1.9,3.6049,3.8912,9.8588,05-23-21_05.46_NEGPulse_protocol_HPPC_IN21700_30T_cycle_#112.mat
BOOST_NEGPULSE,112,0.97558,2.90352,0.3216,8,charge,3,29.04,9.68,10.0,9.9,3.6049,3.955,12.0558,05-23-21_05.46_NEGPulse_protocol_HPPC_IN21700_30T_cycle_#112.mat
BOOST_NEGPULSE,112,0.97558,2.90352,0.2245,9,discharge,0,-2.906,0.969,2.0,2.0,3.5124,3.4812,10.7357,05-23-21_05.46_NEGPulse_protocol_HPPC_IN21700_30T_cycle_#112.mat
BOOST_NEGPULSE,112,0.97558,2.90352,0.2245,9,discharge,0,-2.906,0.969,10.0,9.9,3.5124,3.4709,14.2798,05-23-21_05.46_NEGPulse_protocol_HPPC_IN21700_30T_cycle_#112.mat
BOOST_NEGPULSE,112,0.97558,2.90352,0.2246,9,charge,0,1.454,0.485,2.0,1.9,3.5141,3.5293,10.4539,05-23-21_05.46_NEGPulse_protocol_HPPC_IN21700_30T_cycle_#112.mat
BOOST_NEGPULSE,112,0.97558,2.90352,0.2246,9,charge,0,1.454,0.485,10.0,9.9,3.5141,3.534,13.6864,05-23-21_05.46_NEGPulse_protocol_HPPC_IN21700_30T_cycle_#112.mat
BOOST_NEGPULSE,112,0.97558,2.90352,0.2245,9,discharge,1,-11.62,3.873,2.0,2.0,3.512,3.3882,10.654,05-23-21_05.46_NEGPulse_protocol_HPPC_IN21700_30T_cycle_#112.mat
BOOST_NEGPULSE,112,0.97558,2.90352,0.2245,9,discharge,1,-11.62,3.873,10.0,9.9,3.512,3.3519,13.778,05-23-21_05.46_NEGPulse_protocol_HPPC_IN21700_30T_cycle_#112.mat
BOOST_NEGPULSE,112,0.97558,2.90352,0.2246,9,charge,1,5.808,1.936,2.0,1.9,3.5193,3.5799,10.4337,05-23-21_05.46_NEGPulse_protocol_HPPC_IN21700_30T_cycle_#112.mat
BOOST_NEGPULSE,112,0.97558,2.90352,0.2246,9,charge,1,5.808,1.936,10.0,9.9,3.5193,3.5977,13.4984,05-23-21_05.46_NEGPulse_protocol_HPPC_IN21700_30T_cycle_#112.mat
BOOST_NEGPULSE,112,0.97558,2.90352,0.2244,9,discharge,2,-23.236,7.745,2.0,1.9,3.5153,3.2681,10.6387,05-23-21_05.46_NEGPulse_protocol_HPPC_IN21700_30T_cycle_#112.mat
BOOST_NEGPULSE,112,0.97558,2.90352,0.2244,9,discharge,2,-23.236,7.745,10.0,9.9,3.5153,3.1932,13.8621,05-23-21_05.46_NEGPulse_protocol_HPPC_IN21700_30T_cycle_#112.mat
BOOST_NEGPULSE,112,0.97558,2.90352,0.2247,9,charge,2,17.425,5.808,2.0,1.9,3.5237,3.7023,10.2496,05-23-21_05.46_NEGPulse_protocol_HPPC_IN21700_30T_cycle_#112.mat
BOOST_NEGPULSE,112,0.97558,2.90352,0.2247,9,charge,2,17.425,5.808,10.0,9.9,3.5237,3.7544,13.2396,05-23-21_05.46_NEGPulse_protocol_HPPC_IN21700_30T_cycle_#112.mat
BOOST_NEGPULSE,112,0.97558,2.90352,0.2243,9,discharge,3,-33.396,11.132,2.0,1.9,3.5165,3.1629,10.5881,05-23-21_05.46_NEGPulse_protocol_HPPC_IN21700_30T_cycle_#112.mat
BOOST_NEGPULSE,112,0.97558,2.90352,0.2243,9,discharge,3,-33.396,11.132,10.0,9.9,3.5165,3.0535,13.8639,05-23-21_05.46_NEGPulse_protocol_HPPC_IN21700_30T_cycle_#112.mat
BOOST_NEGPULSE,112,0.97558,2.90352,0.2248,9,charge,3,29.041,9.68,2.0,1.9,3.5266,3.8208,10.1305,05-23-21_05.46_NEGPulse_protocol_HPPC_IN21700_30T_cycle_#112.mat
BOOST_NEGPULSE,112,0.97558,2.90352,0.2248,9,charge,3,29.041,9.68,10.0,9.9,3.5266,3.8975,12.7716,05-23-21_05.46_NEGPulse_protocol_HPPC_IN21700_30T_cycle_#112.mat
BOOST_NEGPULSE,112,0.97558,2.90352,0.1761,10,discharge,0,-2.906,0.969,2.0,1.9,3.4577,3.4255,11.079,05-23-21_05.46_NEGPulse_protocol_HPPC_IN21700_30T_cycle_#112.mat
BOOST_NEGPULSE,112,0.97558,2.90352,0.1761,10,discharge,0,-2.906,0.969,10.0,9.9,3.4577,3.4145,14.8637,05-23-21_05.46_NEGPulse_protocol_HPPC_IN21700_30T_cycle_#112.mat
BOOST_NEGPULSE,112,0.97558,2.90352,0.1762,10,charge,0,1.454,0.485,2.0,2.0,3.4597,3.4754,10.8,05-23-21_05.46_NEGPulse_protocol_HPPC_IN21700_30T_cycle_#112.mat
BOOST_NEGPULSE,112,0.97558,2.90352,0.1762,10,charge,0,1.454,0.485,10.0,9.9,3.4597,3.4805,14.3083,05-23-21_05.46_NEGPulse_protocol_HPPC_IN21700_30T_cycle_#112.mat
BOOST_NEGPULSE,112,0.97558,2.90352,0.1761,10,discharge,1,-11.619,3.873,2.0,2.0,3.4583,3.3291,11.1202,05-23-21_05.46_NEGPulse_protocol_HPPC_IN21700_30T_cycle_#112.mat
BOOST_NEGPULSE,112,0.97558,2.90352,0.1761,10,discharge,1,-11.619,3.873,10.0,9.9,3.4583,3.2909,14.4081,05-23-21_05.46_NEGPulse_protocol_HPPC_IN21700_30T_cycle_#112.mat
BOOST_NEGPULSE,112,0.97558,2.90352,0.1762,10,charge,1,5.808,1.936,2.0,1.9,3.464,3.5263,10.7264,05-23-21_05.46_NEGPulse_protocol_HPPC_IN21700_30T_cycle_#112.mat
BOOST_NEGPULSE,112,0.97558,2.90352,0.1762,10,charge,1,5.808,1.936,10.0,9.9,3.464,3.5453,13.9977,05-23-21_05.46_NEGPulse_protocol_HPPC_IN21700_30T_cycle_#112.mat
BOOST_NEGPULSE,112,0.97558,2.90352,0.1759,10,discharge,2,-23.236,7.745,2.0,2.0,3.4594,3.2031,11.0303,05-23-21_05.46_NEGPulse_protocol_HPPC_IN21700_30T_cycle_#112.mat
BOOST_NEGPULSE,112,0.97558,2.90352,0.1759,10,discharge,2,-23.236,7.745,10.0,9.9,3.4594,3.1222,14.512,05-23-21_05.46_NEGPulse_protocol_HPPC_IN21700_30T_cycle_#112.mat
BOOST_NEGPULSE,112,0.97558,2.90352,0.1763,10,charge,2,17.424,5.808,2.0,2.0,3.4671,3.6501,10.5028,05-23-21_05.46_NEGPulse_protocol_HPPC_IN21700_30T_cycle_#112.mat
BOOST_NEGPULSE,112,0.97558,2.90352,0.1763,10,charge,2,17.424,5.808,10.0,9.9,3.4671,3.7037,13.579,05-23-21_05.46_NEGPulse_protocol_HPPC_IN21700_30T_cycle_#112.mat
BOOST_NEGPULSE,112,0.97558,2.90352,0.1758,10,discharge,3,-33.398,11.133,2.0,2.0,3.4595,3.0929,10.9767,05-23-21_05.46_NEGPulse_protocol_HPPC_IN21700_30T_cycle_#112.mat
BOOST_NEGPULSE,112,0.97558,2.90352,0.1758,10,discharge,3,-33.398,11.133,10.0,9.9,3.4595,2.9545,15.1207,05-23-21_05.46_NEGPulse_protocol_HPPC_IN21700_30T_cycle_#112.mat
BOOST_NEGPULSE,112,0.97558,2.90352,0.1764,10,charge,3,29.039,9.68,2.0,1.9,3.4687,3.7676,10.2931,05-23-21_05.46_NEGPulse_protocol_HPPC_IN21700_30T_cycle_#112.mat
BOOST_NEGPULSE,112,0.97558,2.90352,0.1764,10,charge,3,29.039,9.68,10.0,9.9,3.4687,3.852,13.1995,05-23-21_05.46_NEGPulse_protocol_HPPC_IN21700_30T_cycle_#112.mat
BOOST_NEGPULSE,112,0.97558,2.90352,0.1277,11,discharge,0,-2.906,0.969,2.0,2.0,3.4146,3.3807,11.6643,05-23-21_05.46_NEGPulse_protocol_HPPC_IN21700_30T_cycle_#112.mat
BOOST_NEGPULSE,112,0.97558,2.90352,0.1277,11,discharge,0,-2.906,0.969,10.0,9.9,3.4146,3.3683,15.9309,05-23-21_05.46_NEGPulse_protocol_HPPC_IN21700_30T_cycle_#112.mat
BOOST_NEGPULSE,112,0.97558,2.90352,0.1278,11,charge,0,1.452,0.484,2.0,1.9,3.4168,3.4333,11.3644,05-23-21_05.46_NEGPulse_protocol_HPPC_IN21700_30T_cycle_#112.mat
BOOST_NEGPULSE,112,0.97558,2.90352,0.1278,11,charge,0,1.452,0.484,10.0,9.9,3.4168,3.4381,14.6704,05-23-21_05.46_NEGPulse_protocol_HPPC_IN21700_30T_cycle_#112.mat
BOOST_NEGPULSE,112,0.97558,2.90352,0.1276,11,discharge,1,-11.614,3.871,2.0,1.9,3.4149,3.2802,11.5981,05-23-21_05.46_NEGPulse_protocol_HPPC_IN21700_30T_cycle_#112.mat
BOOST_NEGPULSE,112,0.97558,2.90352,0.1276,11,discharge,1,-11.614,3.871,10.0,9.9,3.4149,3.2262,16.2476,05-23-21_05.46_NEGPulse_protocol_HPPC_IN21700_30T_cycle_#112.mat
BOOST_NEGPULSE,112,0.97558,2.90352,0.1278,11,charge,1,5.808,1.936,2.0,2.0,3.4225,3.4861,10.9508,05-23-21_05.46_NEGPulse_protocol_HPPC_IN21700_30T_cycle_#112.mat
BOOST_NEGPULSE,112,0.97558,2.90352,0.1278,11,charge,1,5.808,1.936,10.0,9.9,3.4225,3.5009,13.4991,05-23-21_05.46_NEGPulse_protocol_HPPC_IN21700_30T_cycle_#112.mat
BOOST_NEGPULSE,112,0.97558,2.90352,0.1275,11,discharge,2,-23.232,7.744,2.0,1.9,3.4158,3.1452,11.6477,05-23-21_05.46_NEGPulse_protocol_HPPC_IN21700_30T_cycle_#112.mat
BOOST_NEGPULSE,112,0.97558,2.90352,0.1275,11,discharge,2,-23.232,7.744,10.0,9.9,3.4158,2.9742,19.0083,05-23-21_05.46_NEGPulse_protocol_HPPC_IN21700_30T_cycle_#112.mat
BOOST_NEGPULSE,112,0.97558,2.90352,0.1279,11,charge,2,17.424,5.808,2.0,2.0,3.426,3.6087,10.4855,05-23-21_05.46_NEGPulse_protocol_HPPC_IN21700_30T_cycle_#112.mat
BOOST_NEGPULSE,112,0.97558,2.90352,0.1279,11,charge,2,17.424,5.808,10.0,9.9,3.426,3.6536,13.0624,05-23-21_05.46_NEGPulse_protocol_HPPC_IN21700_30T_cycle_#112.mat
BOOST_NEGPULSE,112,0.97558,2.90352,0.1275,11,discharge,3,-33.399,11.133,2.0,2.0,3.415,3.0162,11.9405,05-23-21_05.46_NEGPulse_protocol_HPPC_IN21700_30T_cycle_#112.mat
BOOST_NEGPULSE,112,0.97558,2.90352,0.1275,11,discharge,3,-33.399,11.133,10.0,9.9,3.415,2.6485,22.9498,05-23-21_05.46_NEGPulse_protocol_HPPC_IN21700_30T_cycle_#112.mat
BOOST_NEGPULSE,112,0.97558,2.90352,0.128,11,charge,3,29.039,9.68,2.0,2.0,3.4284,3.7293,10.3619,05-23-21_05.46_NEGPulse_protocol_HPPC_IN21700_30T_cycle_#112.mat
BOOST_NEGPULSE,112,0.97558,2.90352,0.128,11,charge,3,29.039,9.68,10.0,9.9,3.4284,3.8078,13.0652,05-23-21_05.46_NEGPulse_protocol_HPPC_IN21700_30T_cycle_#112.mat
BOOST_NEGPULSE,112,0.97558,2.90352,0.079,12,discharge,0,-2.907,0.969,2.0,2.0,3.3681,3.3262,14.4125,05-23-21_05.46_NEGPulse_protocol_HPPC_IN21700_30T_cycle_#112.mat
BOOST_NEGPULSE,112,0.97558,2.90352,0.079,12,discharge,0,-2.907,0.969,10.0,9.9,3.3681,3.3025,22.5647,05-23-21_05.46_NEGPulse_protocol_HPPC_IN21700_30T_cycle_#112.mat
BOOST_NEGPULSE,112,0.97558,2.90352,0.0791,12,charge,0,1.453,0.484,2.0,1.9,3.3719,3.3918,13.6967,05-23-21_05.46_NEGPulse_protocol_HPPC_IN21700_30T_cycle_#112.mat
BOOST_NEGPULSE,112,0.97558,2.90352,0.0791,12,charge,0,1.453,0.484,10.0,9.9,3.3719,3.4003,19.5471,05-23-21_05.46_NEGPulse_protocol_HPPC_IN21700_30T_cycle_#112.mat
BOOST_NEGPULSE,112,0.97558,2.90352,0.079,12,discharge,1,-11.618,3.873,2.0,1.9,3.3696,3.1914,15.3383,05-23-21_05.46_NEGPulse_protocol_HPPC_IN21700_30T_cycle_#112.mat
BOOST_NEGPULSE,112,0.97558,2.90352,0.079,12,discharge,1,-11.618,3.873,10.0,9.9,3.3696,3.0144,30.5732,05-23-21_05.46_NEGPulse_protocol_HPPC_IN21700_30T_cycle_#112.mat
BOOST_NEGPULSE,112,0.97558,2.90352,0.0791,12,charge,1,5.808,1.936,2.0,1.9,3.3806,3.4555,12.8951,05-23-21_05.46_NEGPulse_protocol_HPPC_IN21700_30T_cycle_#112.mat
BOOST_NEGPULSE,112,0.97558,2.90352,0.0791,12,charge,1,5.808,1.936,10.0,9.9,3.3806,3.4778,16.7344,05-23-21_05.46_NEGPulse_protocol_HPPC_IN21700_30T_cycle_#112.mat
BOOST_NEGPULSE,112,0.97558,2.90352,0.0789,12,discharge,2,-23.235,7.745,2.0,1.9,3.373,2.9802,16.9055,05-23-21_05.46_NEGPulse_protocol_HPPC_IN21700_30T_cycle_#112.mat
BOOST_NEGPULSE,112,0.97558,2.90352,0.0789,12,discharge,2,-23.235,7.745,10.0,9.9,3.373,2.4993,37.6028,05-23-21_05.46_NEGPulse_protocol_HPPC_IN21700_30T_cycle_#112.mat
BOOST_NEGPULSE,112,0.97558,2.90352,0.0792,12,charge,2,17.424,5.808,2.0,2.0,3.3869,3.5874,11.5071,05-23-21_05.46_NEGPulse_protocol_HPPC_IN21700_30T_cycle_#112.mat
BOOST_NEGPULSE,112,0.97558,2.90352,0.0792,12,charge,2,17.424,5.808,10.0,9.9,3.3869,3.6301,13.9578,05-23-21_05.46_NEGPulse_protocol_HPPC_IN21700_30T_cycle_#112.mat
BOOST_NEGPULSE,112,0.97558,2.90352,0.0788,12,discharge,3,-27.376,9.125,2.0,2.0,3.3726,2.751,22.706,05-23-21_05.46_NEGPulse_protocol_HPPC_IN21700_30T_cycle_#112.mat
BOOST_NEGPULSE,112,0.97558,2.90352,0.0788,12,discharge,3,-27.376,9.125,10.0,9.9,3.3726,2.4995,31.8929,05-23-21_05.46_NEGPulse_protocol_HPPC_IN21700_30T_cycle_#112.mat
BOOST_NEGPULSE,112,0.97558,2.90352,0.0793,12,charge,3,29.041,9.68,2.0,2.0,3.3884,3.7063,10.9466,05-23-21_05.46_NEGPulse_protocol_HPPC_IN21700_30T_cycle_#112.mat
BOOST_NEGPULSE,112,0.97558,2.90352,0.0793,12,charge,3,29.041,9.68,10.0,9.9,3.3884,3.775,13.3122,05-23-21_05.46_NEGPulse_protocol_HPPC_IN21700_30T_cycle_#112.mat
BOOST_NEGPULSE,150,0.9707,2.88899,1.0,0,discharge,0,-2.891,0.964,2.0,2.0,4.1742,4.1379,12.5558,05-31-21_21.55_NEGPulse_protocol_HPPC_IN21700_30T_cycle_#150.mat
BOOST_NEGPULSE,150,0.9707,2.88899,1.0,0,discharge,0,-2.891,0.964,10.0,9.9,4.1742,4.122,18.0554,05-31-21_21.55_NEGPulse_protocol_HPPC_IN21700_30T_cycle_#150.mat
BOOST_NEGPULSE,150,0.9707,2.88899,1.0,0,charge,0,1.444,0.481,2.0,2.0,4.1773,4.1957,12.7424,05-31-21_21.55_NEGPulse_protocol_HPPC_IN21700_30T_cycle_#150.mat
BOOST_NEGPULSE,150,0.9707,2.88899,1.0,0,charge,0,1.444,0.481,10.0,9.9,4.1773,4.2001,15.7895,05-31-21_21.55_NEGPulse_protocol_HPPC_IN21700_30T_cycle_#150.mat
BOOST_NEGPULSE,150,0.9707,2.88899,0.9999,0,discharge,1,-11.563,3.854,2.0,2.0,4.1747,4.029,12.6005,05-31-21_21.55_NEGPulse_protocol_HPPC_IN21700_30T_cycle_#150.mat
BOOST_NEGPULSE,150,0.9707,2.88899,0.9999,0,discharge,1,-11.563,3.854,10.0,9.9,4.1747,3.9817,16.6912,05-31-21_21.55_NEGPulse_protocol_HPPC_IN21700_30T_cycle_#150.mat
BOOST_NEGPULSE,150,0.9707,2.88899,1.0,0,charge,1,1.307,0.436,2.0,1.9,4.1802,4.2,15.1446,05-31-21_21.55_NEGPulse_protocol_HPPC_IN21700_30T_cycle_#150.mat
BOOST_NEGPULSE,150,0.9707,2.88899,1.0,0,charge,1,1.307,0.436,10.0,9.9,4.1802,4.2003,15.374,05-31-21_21.55_NEGPulse_protocol_HPPC_IN21700_30T_cycle_#150.mat
BOOST_NEGPULSE,150,0.9707,2.88899,0.9998,0,discharge,2,-23.127,7.709,2.0,2.0,4.1747,3.8916,12.2408,05-31-21_21.55_NEGPulse_protocol_HPPC_IN21700_30T_cycle_#150.mat
BOOST_NEGPULSE,150,0.9707,2.88899,0.9998,0,discharge,2,-23.127,7.709,10.0,9.9,4.1747,3.8248,15.1292,05-31-21_21.55_NEGPulse_protocol_HPPC_IN21700_30T_cycle_#150.mat
BOOST_NEGPULSE,150,0.9707,2.88899,0.9999,0,charge,2,1.293,0.431,2.0,2.0,4.1825,4.2,13.5386,05-31-21_21.55_NEGPulse_protocol_HPPC_IN21700_30T_cycle_#150.mat
BOOST_NEGPULSE,150,0.9707,2.88899,0.9997,0,discharge,3,-33.244,11.081,2.0,1.9,4.1747,3.7796,11.8849,05-31-21_21.55_NEGPulse_protocol_HPPC_IN21700_30T_cycle_#150.mat
BOOST_NEGPULSE,150,0.9707,2.88899,0.9997,0,discharge,3,-33.244,11.081,10.0,9.9,4.1747,3.7007,14.2582,05-31-21_21.55_NEGPulse_protocol_HPPC_IN21700_30T_cycle_#150.mat
BOOST_NEGPULSE,150,0.9707,2.88899,0.9994,0,charge,3,1.296,0.432,2.0,2.0,4.1817,4.2002,14.2703,05-31-21_21.55_NEGPulse_protocol_HPPC_IN21700_30T_cycle_#150.mat
BOOST_NEGPULSE,150,0.9707,2.88899,0.9511,1,discharge,0,-2.892,0.964,2.0,2.0,4.1035,4.0701,11.5503,05-31-21_21.55_NEGPulse_protocol_HPPC_IN21700_30T_cycle_#150.mat
BOOST_NEGPULSE,150,0.9707,2.88899,0.9511,1,discharge,0,-2.892,0.964,10.0,9.9,4.1035,4.0608,14.7664,05-31-21_21.55_NEGPulse_protocol_HPPC_IN21700_30T_cycle_#150.mat
BOOST_NEGPULSE,150,0.9707,2.88899,0.9512,1,charge,0,1.446,0.482,2.0,2.0,4.1046,4.1211,11.4084,05-31-21_21.55_NEGPulse_protocol_HPPC_IN21700_30T_cycle_#150.mat
BOOST_NEGPULSE,150,0.9707,2.88899,0.9512,1,charge,0,1.446,0.482,10.0,9.9,4.1046,4.1257,14.589,05-31-21_21.55_NEGPulse_protocol_HPPC_IN21700_30T_cycle_#150.mat
BOOST_NEGPULSE,150,0.9707,2.88899,0.9511,1,discharge,1,-11.564,3.855,2.0,2.0,4.1035,3.972,11.3715,05-31-21_21.55_NEGPulse_protocol_HPPC_IN21700_30T_cycle_#150.mat
BOOST_NEGPULSE,150,0.9707,2.88899,0.9511,1,discharge,1,-11.564,3.855,10.0,9.9,4.1035,3.9425,13.9225,05-31-21_21.55_NEGPulse_protocol_HPPC_IN21700_30T_cycle_#150.mat
BOOST_NEGPULSE,150,0.9707,2.88899,0.9512,1,charge,1,5.781,1.927,2.0,2.0,4.1065,4.1719,11.3135,05-31-21_21.55_NEGPulse_protocol_HPPC_IN21700_30T_cycle_#150.mat
BOOST_NEGPULSE,150,0.9707,2.88899,0.9512,1,charge,1,5.781,1.927,10.0,9.9,4.1065,4.191,14.6176,05-31-21_21.55_NEGPulse_protocol_HPPC_IN21700_30T_cycle_#150.mat
BOOST_NEGPULSE,150,0.9707,2.88899,0.951,1,discharge,2,-23.126,7.709,2.0,1.9,4.1036,3.8446,11.1995,05-31-21_21.55_NEGPulse_protocol_HPPC_IN21700_30T_cycle_#150.mat
BOOST_NEGPULSE,150,0.9707,2.88899,0.951,1,discharge,2,-23.126,7.709,10.0,9.9,4.1036,3.7953,13.3313,05-31-21_21.55_NEGPulse_protocol_HPPC_IN21700_30T_cycle_#150.mat
BOOST_NEGPULSE,150,0.9707,2.88899,0.9512,1,charge,2,7.228,2.409,2.0,2.0,4.1082,4.2004,12.7554,05-31-21_21.55_NEGPulse_protocol_HPPC_IN21700_30T_cycle_#150.mat
BOOST_NEGPULSE,150,0.9707,2.88899,0.9512,1,charge,2,7.228,2.409,10.0,9.9,4.1082,4.2002,12.7278,05-31-21_21.55_NEGPulse_protocol_HPPC_IN21700_30T_cycle_#150.mat
BOOST_NEGPULSE,150,0.9707,2.88899,0.9509,1,discharge,3,-33.242,11.081,2.0,1.9,4.104,3.7365,11.0553,05-31-21_21.55_NEGPulse_protocol_HPPC_IN21700_30T_cycle_#150.mat
BOOST_NEGPULSE,150,0.9707,2.88899,0.9509,1,discharge,3,-33.242,11.081,10.0,9.91,4.104,3.6696,13.0678,05-31-21_21.55_NEGPulse_protocol_HPPC_IN21700_30T_cycle_#150.mat
BOOST_NEGPULSE,150,0.9707,2.88899,0.9512,1,charge,3,7.148,2.383,2.0,1.9,4.1097,4.2003,12.6749,05-31-21_21.55_NEGPulse_protocol_HPPC_IN21700_30T_cycle_#150.mat
BOOST_NEGPULSE,150,0.9707,2.88899,0.9512,1,charge,3,7.148,2.383,10.0,9.91,4.1097,4.2003,12.6749,05-31-21_21.55_NEGPulse_protocol_HPPC_IN21700_30T_cycle_#150.mat
BOOST_NEGPULSE,150,0.9707,2.88899,0.903,2,discharge,0,-2.892,0.964,2.0,2.0,4.0833,4.0505,11.342,05-31-21_21.55_NEGPulse_protocol_HPPC_IN21700_30T_cycle_#150.mat
BOOST_NEGPULSE,150,0.9707,2.88899,0.903,2,discharge,0,-2.892,0.964,10.0,9.9,4.0833,4.0421,14.2467,05-31-21_21.55_NEGPulse_protocol_HPPC_IN21700_30T_cycle_#150.mat
BOOST_NEGPULSE,150,0.9707,2.88899,0.903,2,charge,0,1.444,0.481,2.0,2.0,4.0845,4.1005,11.078,05-31-21_21.55_NEGPulse_protocol_HPPC_IN21700_30T_cycle_#150.mat
BOOST_NEGPULSE,150,0.9707,2.88899,0.903,2,charge,0,1.444,0.481,10.0,9.9,4.0845,4.1044,13.7783,05-31-21_21.55_NEGPulse_protocol_HPPC_IN21700_30T_cycle_#150.mat
BOOST_NEGPULSE,150,0.9707,2.88899,0.9029,2,discharge,1,-11.564,3.855,2.0,2.0,4.0835,3.9532,11.2677,05-31-21_21.55_NEGPulse_protocol_HPPC_IN21700_30T_cycle_#150.mat
BOOST_NEGPULSE,150,0.9707,2.88899,0.9029,2,discharge,1,-11.564,3.855,10.0,9.9,4.0835,3.9241,13.7842,05-31-21_21.55_NEGPulse_protocol_HPPC_IN21700_30T_cycle_#150.mat
BOOST_NEGPULSE,150,0.9707,2.88899,0.9031,2,charge,1,5.781,1.927,2.0,1.9,4.0861,4.1494,10.9504,05-31-21_21.55_NEGPulse_protocol_HPPC_IN21700_30T_cycle_#150.mat
BOOST_NEGPULSE,150,0.9707,2.88899,0.9031,2,charge,1,5.781,1.927,10.0,9.9,4.0861,4.1631,13.3204,05-31-21_21.55_NEGPulse_protocol_HPPC_IN21700_30T_cycle_#150.mat
BOOST_NEGPULSE,150,0.9707,2.88899,0.9028,2,discharge,2,-23.124,7.708,2.0,2.0,4.0835,3.828,11.0491,05-31-21_21.55_NEGPulse_protocol_HPPC_IN21700_30T_cycle_#150.mat
BOOST_NEGPULSE,150,0.9707,2.88899,0.9028,2,discharge,2,-23.124,7.708,10.0,9.9,4.0835,3.7775,13.233,05-31-21_21.55_NEGPulse_protocol_HPPC_IN21700_30T_cycle_#150.mat
BOOST_NEGPULSE,150,0.9707,2.88899,0.9031,2,charge,2,9.639,3.213,2.0,2.0,4.0874,4.2003,11.7132,05-31-21_21.55_NEGPulse_protocol_HPPC_IN21700_30T_cycle_#150.mat
BOOST_NEGPULSE,150,0.9707,2.88899,0.9031,2,charge,2,9.639,3.213,10.0,9.9,4.0874,4.2001,11.6924,05-31-21_21.55_NEGPulse_protocol_HPPC_IN21700_30T_cycle_#150.mat
BOOST_NEGPULSE,150,0.9707,2.88899,0.9027,2,discharge,3,-33.242,11.081,2.0,1.9,4.084,3.725,10.7996,05-31-21_21.55_NEGPulse_protocol_HPPC_IN21700_30T_cycle_#150.mat
BOOST_NEGPULSE,150,0.9707,2.88899,0.9027,2,discharge,3,-33.242,11.081,10.0,9.9,4.084,3.651,13.0257,05-31-21_21.55_NEGPulse_protocol_HPPC_IN21700_30T_cycle_#150.mat
BOOST_NEGPULSE,150,0.9707,2.88899,0.9031,2,charge,3,9.6,3.2,2.0,2.0,4.0885,4.2002,11.6351,05-31-21_21.55_NEGPulse_protocol_HPPC_IN21700_30T_cycle_#150.mat
BOOST_NEGPULSE,150,0.9707,2.88899,0.9031,2,charge,3,9.6,3.2,10.0,9.9,4.0885,4.2001,11.6246,05-31-21_21.55_NEGPulse_protocol_HPPC_IN21700_30T_cycle_#150.mat
BOOST_NEGPULSE,150,0.9707,2.88899,0.8066,3,discharge,0,-2.892,0.964,2.0,2.0,4.0325,3.9987,11.6882,05-31-21_21.55_NEGPulse_protocol_HPPC_IN21700_30T_cycle_#150.mat
BOOST_NEGPULSE,150,0.9707,2.88899,0.8066,3,discharge,0,-2.892,0.964,10.0,9.9,4.0325,3.9857,16.1837,05-31-21_21.55_NEGPulse_protocol_HPPC_IN21700_30T_cycle_#150.mat
