Repository: KikETs/ECM_HYBRID_BMS_JOINT

## Results

| Arm | Model | Size | Protocol | Result | Worst cell |
|---|---|---|---|---|---|
| SOP | 2RC table + trim (A8) | 4 effective coefficients, 2 EW states | leave-one-cell-out | usable current 69.6 % discharge, 59.5 % charge (τ = 10 s) | 59.9 % / 53.5 % (BOOST_REST) |
| SOH | dQ/dV ridge | 65 coefficients | leave-one-cell-out | RMSE 0.0094, bias −0.0005 | 0.0130 (BOOST_REST) |
| SOC | 2RC EKF, low-current gate | 3 states | leave-one-cell-out | **2.34 %p** over six sensor disturbances on estimated SOH (2.325 on true SOH), per cell 2.00–2.75 | 4.60 %p (BOOST_NEGPULSE_1S, current offset −0.10 A) |

The SOH arm was a 10,945-parameter CNN until the second audit round. Nested

File: analysis/uypydj_hppc_resistance.csv (part 110 of 225)
protocol,cycle,SOH,CAP_Ah,SOC,soc_group,direction,rate_rank,I_A,CRate_rated,tau_s,tau_actual_s,V_pre_V,V_tau_V,R_mOhm,file
BOOST_NEGPULSE,150,0.9707,2.88899,0.8067,3,charge,0,1.444,0.481,2.0,2.0,4.0344,4.0508,11.355,05-31-21_21.55_NEGPulse_protocol_HPPC_IN21700_30T_cycle_#150.mat
BOOST_NEGPULSE,150,0.9707,2.88899,0.8067,3,charge,0,1.444,0.481,10.0,9.9,4.0344,4.0561,15.0246,05-31-21_21.55_NEGPulse_protocol_HPPC_IN21700_30T_cycle_#150.mat
BOOST_NEGPULSE,150,0.9707,2.88899,0.8066,3,discharge,1,-11.564,3.855,2.0,2.0,4.0327,3.8988,11.579,05-31-21_21.55_NEGPulse_protocol_HPPC_IN21700_30T_cycle_#150.mat
BOOST_NEGPULSE,150,0.9707,2.88899,0.8066,3,discharge,1,-11.564,3.855,10.0,9.9,4.0327,3.854,15.4531,05-31-21_21.55_NEGPulse_protocol_HPPC_IN21700_30T_cycle_#150.mat
BOOST_NEGPULSE,150,0.9707,2.88899,0.8067,3,charge,1,5.782,1.927,2.0,1.9,4.0358,4.0993,10.9822,05-31-21_21.55_NEGPulse_protocol_HPPC_IN21700_30T_cycle_#150.mat
BOOST_NEGPULSE,150,0.9707,2.88899,0.8067,3,charge,1,5.782,1.927,10.0,9.9,4.0358,4.1168,14.0088,05-31-21_21.55_NEGPulse_protocol_HPPC_IN21700_30T_cycle_#150.mat
BOOST_NEGPULSE,150,0.9707,2.88899,0.8065,3,discharge,2,-23.125,7.708,2.0,2.0,4.033,3.7715,11.3081,05-31-21_21.55_NEGPulse_protocol_HPPC_IN21700_30T_cycle_#150.mat
BOOST_NEGPULSE,150,0.9707,2.88899,0.8065,3,discharge,2,-23.125,7.708,10.0,9.9,4.033,3.7005,14.3784,05-31-21_21.55_NEGPulse_protocol_HPPC_IN21700_30T_cycle_#150.mat
BOOST_NEGPULSE,150,0.9707,2.88899,0.8067,3,charge,2,14.011,4.67,2.0,1.9,4.0382,4.2006,11.5909,05-31-21_21.55_NEGPulse_protocol_HPPC_IN21700_30T_cycle_#150.mat
BOOST_NEGPULSE,150,0.9707,2.88899,0.8067,3,charge,2,14.011,4.67,10.0,9.9,4.0382,4.2001,11.5552,05-31-21_21.55_NEGPulse_protocol_HPPC_IN21700_30T_cycle_#150.mat
BOOST_NEGPULSE,150,0.9707,2.88899,0.8064,3,discharge,3,-33.242,11.081,2.0,2.0,4.0336,3.6663,11.0493,05-31-21_21.55_NEGPulse_protocol_HPPC_IN21700_30T_cycle_#150.mat
BOOST_NEGPULSE,150,0.9707,2.88899,0.8064,3,discharge,3,-33.242,11.081,10.0,9.9,4.0336,3.5735,13.8409,05-31-21_21.55_NEGPulse_protocol_HPPC_IN21700_30T_cycle_#150.mat
BOOST_NEGPULSE,150,0.9707,2.88899,0.8067,3,charge,3,14.068,4.689,2.0,2.0,4.0393,4.2003,11.4444,05-31-21_21.55_NEGPulse_protocol_HPPC_IN21700_30T_cycle_#150.mat
BOOST_NEGPULSE,150,0.9707,2.88899,0.8067,3,charge,3,14.068,4.689,10.0,9.9,4.0393,4.2001,11.4302,05-31-21_21.55_NEGPulse_protocol_HPPC_IN21700_30T_cycle_#150.mat
BOOST_NEGPULSE,150,0.9707,2.88899,0.7103,4,discharge,0,-2.892,0.964,2.0,2.0,3.9264,3.893,11.5503,05-31-21_21.55_NEGPulse_protocol_HPPC_IN21700_30T_cycle_#150.mat
BOOST_NEGPULSE,150,0.9707,2.88899,0.7103,4,discharge,0,-2.892,0.964,10.0,9.9,3.9264,3.8793,16.288,05-31-21_21.55_NEGPulse_protocol_HPPC_IN21700_30T_cycle_#150.mat
BOOST_NEGPULSE,150,0.9707,2.88899,0.7103,4,charge,0,1.446,0.482,2.0,2.0,3.9285,3.9446,11.1342,05-31-21_21.55_NEGPulse_protocol_HPPC_IN21700_30T_cycle_#150.mat
BOOST_NEGPULSE,150,0.9707,2.88899,0.7103,4,charge,0,1.446,0.482,10.0,9.9,3.9285,3.9496,14.592,05-31-21_21.55_NEGPulse_protocol_HPPC_IN21700_30T_cycle_#150.mat
BOOST_NEGPULSE,150,0.9707,2.88899,0.7102,4,discharge,1,-11.564,3.855,2.0,1.9,3.9265,3.7957,11.311,05-31-21_21.55_NEGPulse_protocol_HPPC_IN21700_30T_cycle_#150.mat
BOOST_NEGPULSE,150,0.9707,2.88899,0.7102,4,discharge,1,-11.564,3.855,10.0,9.9,3.9265,3.7543,14.891,05-31-21_21.55_NEGPulse_protocol_HPPC_IN21700_30T_cycle_#150.mat
BOOST_NEGPULSE,150,0.9707,2.88899,0.7104,4,charge,1,5.78,1.927,2.0,1.9,3.9314,3.9919,10.4665,05-31-21_21.55_NEGPulse_protocol_HPPC_IN21700_30T_cycle_#150.mat
BOOST_NEGPULSE,150,0.9707,2.88899,0.7104,4,charge,1,5.78,1.927,10.0,9.9,3.9314,4.0071,13.0961,05-31-21_21.55_NEGPulse_protocol_HPPC_IN21700_30T_cycle_#150.mat
BOOST_NEGPULSE,150,0.9707,2.88899,0.7101,4,discharge,2,-23.127,7.709,2.0,2.0,3.9268,3.6723,11.0045,05-31-21_21.55_NEGPulse_protocol_HPPC_IN21700_30T_cycle_#150.mat
BOOST_NEGPULSE,150,0.9707,2.88899,0.7101,4,discharge,2,-23.127,7.709,10.0,9.9,3.9268,3.6143,13.5123,05-31-21_21.55_NEGPulse_protocol_HPPC_IN21700_30T_cycle_#150.mat
BOOST_NEGPULSE,150,0.9707,2.88899,0.7104,4,charge,2,17.343,5.781,2.0,2.0,3.9329,4.1075,10.0675,05-31-21_21.55_NEGPulse_protocol_HPPC_IN21700_30T_cycle_#150.mat
BOOST_NEGPULSE,150,0.9707,2.88899,0.7104,4,charge,2,17.343,5.781,10.0,9.9,3.9329,4.1511,12.5814,05-31-21_21.55_NEGPulse_protocol_HPPC_IN21700_30T_cycle_#150.mat
BOOST_NEGPULSE,150,0.9707,2.88899,0.71,4,discharge,3,-33.241,11.08,2.0,1.9,3.9273,3.575,10.5984,05-31-21_21.55_NEGPulse_protocol_HPPC_IN21700_30T_cycle_#150.mat
BOOST_NEGPULSE,150,0.9707,2.88899,0.71,4,discharge,3,-33.241,11.08,10.0,9.9,3.9273,3.4961,12.9719,05-31-21_21.55_NEGPulse_protocol_HPPC_IN21700_30T_cycle_#150.mat
BOOST_NEGPULSE,150,0.9707,2.88899,0.7105,4,charge,3,24.42,8.14,2.0,2.0,3.9336,4.2008,10.9419,05-31-21_21.55_NEGPulse_protocol_HPPC_IN21700_30T_cycle_#150.mat
BOOST_NEGPULSE,150,0.9707,2.88899,0.7105,4,charge,3,24.42,8.14,10.0,9.9,3.9336,4.2002,10.9173,05-31-21_21.55_NEGPulse_protocol_HPPC_IN21700_30T_cycle_#150.mat
BOOST_NEGPULSE,150,0.9707,2.88899,0.6139,5,discharge,0,-2.893,0.965,2.0,1.9,3.8438,3.8111,11.3012,05-31-21_21.55_NEGPulse_protocol_HPPC_IN21700_30T_cycle_#150.mat
BOOST_NEGPULSE,150,0.9707,2.88899,0.6139,5,discharge,0,-2.893,0.965,10.0,9.9,3.8438,3.7974,16.0359,05-31-21_21.55_NEGPulse_protocol_HPPC_IN21700_30T_cycle_#150.mat
BOOST_NEGPULSE,150,0.9707,2.88899,0.614,5,charge,0,1.443,0.481,2.0,2.0,3.8451,3.8615,11.3676,05-31-21_21.55_NEGPulse_protocol_HPPC_IN21700_30T_cycle_#150.mat
BOOST_NEGPULSE,150,0.9707,2.88899,0.614,5,charge,0,1.443,0.481,10.0,9.9,3.8451,3.8668,15.0412,05-31-21_21.55_NEGPulse_protocol_HPPC_IN21700_30T_cycle_#150.mat
BOOST_NEGPULSE,150,0.9707,2.88899,0.6139,5,discharge,1,-11.564,3.855,2.0,2.0,3.8433,3.7144,11.1467,05-31-21_21.55_NEGPulse_protocol_HPPC_IN21700_30T_cycle_#150.mat
BOOST_NEGPULSE,150,0.9707,2.88899,0.6139,5,discharge,1,-11.564,3.855,10.0,9.9,3.8433,3.6785,14.2511,05-31-21_21.55_NEGPulse_protocol_HPPC_IN21700_30T_cycle_#150.mat
BOOST_NEGPULSE,150,0.9707,2.88899,0.614,5,charge,1,5.779,1.926,2.0,1.9,3.8475,3.9101,10.8316,05-31-21_21.55_NEGPulse_protocol_HPPC_IN21700_30T_cycle_#150.mat
BOOST_NEGPULSE,150,0.9707,2.88899,0.614,5,charge,1,5.779,1.926,10.0,9.9,3.8475,3.9287,14.0499,05-31-21_21.55_NEGPulse_protocol_HPPC_IN21700_30T_cycle_#150.mat
BOOST_NEGPULSE,150,0.9707,2.88899,0.6137,5,discharge,2,-23.127,7.709,2.0,1.9,3.8425,3.5959,10.6629,05-31-21_21.55_NEGPulse_protocol_HPPC_IN21700_30T_cycle_#150.mat
BOOST_NEGPULSE,150,0.9707,2.88899,0.6137,5,discharge,2,-23.127,7.709,10.0,9.9,3.8425,3.5353,13.2832,05-31-21_21.55_NEGPulse_protocol_HPPC_IN21700_30T_cycle_#150.mat
BOOST_NEGPULSE,150,0.9707,2.88899,0.6141,5,charge,2,17.343,5.781,2.0,1.9,3.8494,4.0292,10.3673,05-31-21_21.55_NEGPulse_protocol_HPPC_IN21700_30T_cycle_#150.mat
BOOST_NEGPULSE,150,0.9707,2.88899,0.6141,5,charge,2,17.343,5.781,10.0,9.9,3.8494,4.0751,13.0139,05-31-21_21.55_NEGPulse_protocol_HPPC_IN21700_30T_cycle_#150.mat
BOOST_NEGPULSE,150,0.9707,2.88899,0.6137,5,discharge,3,-33.242,11.081,2.0,2.0,3.8416,3.4938,10.4627,05-31-21_21.55_NEGPulse_protocol_HPPC_IN21700_30T_cycle_#150.mat
BOOST_NEGPULSE,150,0.9707,2.88899,0.6137,5,discharge,3,-33.242,11.081,10.0,9.9,3.8416,3.412,12.9234,05-31-21_21.55_NEGPulse_protocol_HPPC_IN21700_30T_cycle_#150.mat
BOOST_NEGPULSE,150,0.9707,2.88899,0.6141,5,charge,3,28.903,9.634,2.0,2.0,3.851,4.1427,10.0924,05-31-21_21.55_NEGPulse_protocol_HPPC_IN21700_30T_cycle_#150.mat
BOOST_NEGPULSE,150,0.9707,2.88899,0.6141,5,charge,3,28.903,9.634,10.0,9.9,3.851,4.2002,12.0818,05-31-21_21.55_NEGPulse_protocol_HPPC_IN21700_30T_cycle_#150.mat
BOOST_NEGPULSE,150,0.9707,2.88899,0.5176,6,discharge,0,-2.893,0.964,2.0,2.0,3.7403,3.7107,10.2305,05-31-21_21.55_NEGPulse_protocol_HPPC_IN21700_30T_cycle_#150.mat
BOOST_NEGPULSE,150,0.9707,2.88899,0.5176,6,discharge,0,-2.893,0.964,10.0,9.9,3.7403,3.7007,13.6868,05-31-21_21.55_NEGPulse_protocol_HPPC_IN21700_30T_cycle_#150.mat
BOOST_NEGPULSE,150,0.9707,2.88899,0.5176,6,charge,0,1.447,0.482,2.0,1.9,3.7423,3.7572,10.2986,05-31-21_21.55_NEGPulse_protocol_HPPC_IN21700_30T_cycle_#150.mat
BOOST_NEGPULSE,150,0.9707,2.88899,0.5176,6,charge,0,1.447,0.482,10.0,9.9,3.7423,3.7616,13.3398,05-31-21_21.55_NEGPulse_protocol_HPPC_IN21700_30T_cycle_#150.mat
BOOST_NEGPULSE,150,0.9707,2.88899,0.5175,6,discharge,1,-11.564,3.855,2.0,2.0,3.7411,3.6199,10.4808,05-31-21_21.55_NEGPulse_protocol_HPPC_IN21700_30T_cycle_#150.mat
BOOST_NEGPULSE,150,0.9707,2.88899,0.5175,6,discharge,1,-11.564,3.855,10.0,9.9,3.7411,3.5847,13.5247,05-31-21_21.55_NEGPulse_protocol_HPPC_IN21700_30T_cycle_#150.mat
BOOST_NEGPULSE,150,0.9707,2.88899,0.5176,6,charge,1,5.783,1.928,2.0,2.0,3.7442,3.8042,10.376,05-31-21_21.55_NEGPulse_protocol_HPPC_IN21700_30T_cycle_#150.mat
BOOST_NEGPULSE,150,0.9707,2.88899,0.5176,6,charge,1,5.783,1.928,10.0,9.9,3.7442,3.8208,13.2466,05-31-21_21.55_NEGPulse_protocol_HPPC_IN21700_30T_cycle_#150.mat
BOOST_NEGPULSE,150,0.9707,2.88899,0.5174,6,discharge,2,-23.127,7.709,2.0,2.0,3.7415,3.5012,10.3905,05-31-21_21.55_NEGPulse_protocol_HPPC_IN21700_30T_cycle_#150.mat
BOOST_NEGPULSE,150,0.9707,2.88899,0.5174,6,discharge,2,-23.127,7.709,10.0,9.9,3.7415,3.4374,13.1491,05-31-21_21.55_NEGPulse_protocol_HPPC_IN21700_30T_cycle_#150.mat
BOOST_NEGPULSE,150,0.9707,2.88899,0.5178,6,charge,2,17.344,5.781,2.0,2.0,3.7462,3.9227,10.1764,05-31-21_21.55_NEGPulse_protocol_HPPC_IN21700_30T_cycle_#150.mat
BOOST_NEGPULSE,150,0.9707,2.88899,0.5178,6,charge,2,17.344,5.781,10.0,9.9,3.7462,3.9675,12.7595,05-31-21_21.55_NEGPulse_protocol_HPPC_IN21700_30T_cycle_#150.mat
BOOST_NEGPULSE,150,0.9707,2.88899,0.5173,6,discharge,3,-33.241,11.08,2.0,1.9,3.7416,3.4012,10.2404,05-31-21_21.55_NEGPulse_protocol_HPPC_IN21700_30T_cycle_#150.mat
BOOST_NEGPULSE,150,0.9707,2.88899,0.5173,6,discharge,3,-33.241,11.08,10.0,9.9,3.7416,3.3108,12.9599,05-31-21_21.55_NEGPulse_protocol_HPPC_IN21700_30T_cycle_#150.mat
BOOST_NEGPULSE,150,0.9707,2.88899,0.5178,6,charge,3,28.904,9.635,2.0,2.0,3.7479,4.0365,9.9848,05-31-21_21.55_NEGPulse_protocol_HPPC_IN21700_30T_cycle_#150.mat
BOOST_NEGPULSE,150,0.9707,2.88899,0.5178,6,charge,3,28.904,9.635,10.0,9.9,3.7479,4.1099,12.5242,05-31-21_21.55_NEGPulse_protocol_HPPC_IN21700_30T_cycle_#150.mat
BOOST_NEGPULSE,150,0.9707,2.88899,0.4212,7,discharge,0,-2.891,0.964,2.0,1.9,3.6583,3.6285,10.3064,05-31-21_21.55_NEGPulse_protocol_HPPC_IN21700_30T_cycle_#150.mat
BOOST_NEGPULSE,150,0.9707,2.88899,0.4212,7,discharge,0,-2.891,0.964,10.0,9.9,3.6583,3.619,13.592,05-31-21_21.55_NEGPulse_protocol_HPPC_IN21700_30T_cycle_#150.mat
BOOST_NEGPULSE,150,0.9707,2.88899,0.4213,7,charge,0,1.445,0.482,2.0,2.0,3.6595,3.6741,10.1059,05-31-21_21.55_NEGPulse_protocol_HPPC_IN21700_30T_cycle_#150.mat
BOOST_NEGPULSE,150,0.9707,2.88899,0.4213,7,charge,0,1.445,0.482,10.0,9.9,3.6595,3.6783,13.0131,05-31-21_21.55_NEGPulse_protocol_HPPC_IN21700_30T_cycle_#150.mat
BOOST_NEGPULSE,150,0.9707,2.88899,0.4211,7,discharge,1,-11.563,3.854,2.0,1.9,3.6582,3.54,10.2223,05-31-21_21.55_NEGPulse_protocol_HPPC_IN21700_30T_cycle_#150.mat
BOOST_NEGPULSE,150,0.9707,2.88899,0.4211,7,discharge,1,-11.563,3.854,10.0,9.9,3.6582,3.5038,13.3529,05-31-21_21.55_NEGPulse_protocol_HPPC_IN21700_30T_cycle_#150.mat
BOOST_NEGPULSE,150,0.9707,2.88899,0.4213,7,charge,1,5.781,1.927,2.0,1.9,3.6618,3.7204,10.1367,05-31-21_21.55_NEGPulse_protocol_HPPC_IN21700_30T_cycle_#150.mat
BOOST_NEGPULSE,150,0.9707,2.88899,0.4213,7,charge,1,5.781,1.927,10.0,9.9,3.6618,3.7365,12.9216,05-31-21_21.55_NEGPulse_protocol_HPPC_IN21700_30T_cycle_#150.mat
BOOST_NEGPULSE,150,0.9707,2.88899,0.421,7,discharge,2,-23.127,7.709,2.0,1.9,3.6586,3.4221,10.2261,05-31-21_21.55_NEGPulse_protocol_HPPC_IN21700_30T_cycle_#150.mat
BOOST_NEGPULSE,150,0.9707,2.88899,0.421,7,discharge,2,-23.127,7.709,10.0,9.9,3.6586,3.3575,13.0194,05-31-21_21.55_NEGPulse_protocol_HPPC_IN21700_30T_cycle_#150.mat
BOOST_NEGPULSE,150,0.9707,2.88899,0.4214,7,charge,2,17.344,5.781,2.0,2.0,3.6639,3.8378,10.0265,05-31-21_21.55_NEGPulse_protocol_HPPC_IN21700_30T_cycle_#150.mat
BOOST_NEGPULSE,150,0.9707,2.88899,0.4214,7,charge,2,17.344,5.781,10.0,9.9,3.6639,3.8776,12.3213,05-31-21_21.55_NEGPulse_protocol_HPPC_IN21700_30T_cycle_#150.mat
BOOST_NEGPULSE,150,0.9707,2.88899,0.421,7,discharge,3,-33.241,11.08,2.0,2.0,3.659,3.3188,10.2343,05-31-21_21.55_NEGPulse_protocol_HPPC_IN21700_30T_cycle_#150.mat
BOOST_NEGPULSE,150,0.9707,2.88899,0.421,7,discharge,3,-33.241,11.08,10.0,9.9,3.659,3.232,12.8456,05-31-21_21.55_NEGPulse_protocol_HPPC_IN21700_30T_cycle_#150.mat
BOOST_NEGPULSE,150,0.9707,2.88899,0.4215,7,charge,3,28.907,9.636,2.0,2.0,3.6655,3.9505,9.8592,05-31-21_21.55_NEGPulse_protocol_HPPC_IN21700_30T_cycle_#150.mat
BOOST_NEGPULSE,150,0.9707,2.88899,0.4215,7,charge,3,28.907,9.636,10.0,9.9,3.6655,4.0168,12.1528,05-31-21_21.55_NEGPulse_protocol_HPPC_IN21700_30T_cycle_#150.mat
BOOST_NEGPULSE,150,0.9707,2.88899,0.3248,8,discharge,0,-2.894,0.965,2.0,1.9,3.5973,3.5678,10.1946,05-31-21_21.55_NEGPulse_protocol_HPPC_IN21700_30T_cycle_#150.mat
BOOST_NEGPULSE,150,0.9707,2.88899,0.3248,8,discharge,0,-2.894,0.965,10.0,9.9,3.5973,3.5582,13.5121,05-31-21_21.55_NEGPulse_protocol_HPPC_IN21700_30T_cycle_#150.mat
BOOST_NEGPULSE,150,0.9707,2.88899,0.3249,8,charge,0,1.444,0.481,2.0,2.0,3.5978,3.6133,10.7311,05-31-21_21.55_NEGPulse_protocol_HPPC_IN21700_30T_cycle_#150.mat
BOOST_NEGPULSE,150,0.9707,2.88899,0.3249,8,charge,0,1.444,0.481,10.0,9.9,3.5978,3.6175,13.6389,05-31-21_21.55_NEGPulse_protocol_HPPC_IN21700_30T_cycle_#150.mat
BOOST_NEGPULSE,150,0.9707,2.88899,0.3248,8,discharge,1,-11.564,3.855,2.0,1.9,3.5974,3.4792,10.2214,05-31-21_21.55_NEGPulse_protocol_HPPC_IN21700_30T_cycle_#150.mat
BOOST_NEGPULSE,150,0.9707,2.88899,0.3248,8,discharge,1,-11.564,3.855,10.0,9.9,3.5974,3.4431,13.3431,05-31-21_21.55_NEGPulse_protocol_HPPC_IN21700_30T_cycle_#150.mat
BOOST_NEGPULSE,150,0.9707,2.88899,0.3249,8,charge,1,5.781,1.927,2.0,2.0,3.6008,3.6593,10.1195,05-31-21_21.55_NEGPulse_protocol_HPPC_IN21700_30T_cycle_#150.mat
BOOST_NEGPULSE,150,0.9707,2.88899,0.3249,8,charge,1,5.781,1.927,10.0,9.9,3.6008,3.6756,12.9392,05-31-21_21.55_NEGPulse_protocol_HPPC_IN21700_30T_cycle_#150.mat
BOOST_NEGPULSE,150,0.9707,2.88899,0.3247,8,discharge,2,-23.125,7.708,2.0,2.0,3.5975,3.36,10.2703,05-31-21_21.55_NEGPulse_protocol_HPPC_IN21700_30T_cycle_#150.mat
BOOST_NEGPULSE,150,0.9707,2.88899,0.3247,8,discharge,2,-23.125,7.708,10.0,9.9,3.5975,3.2949,13.0854,05-31-21_21.55_NEGPulse_protocol_HPPC_IN21700_30T_cycle_#150.mat
BOOST_NEGPULSE,150,0.9707,2.88899,0.325,8,charge,2,17.344,5.781,2.0,1.9,3.6036,3.7758,9.9285,05-31-21_21.55_NEGPulse_protocol_HPPC_IN21700_30T_cycle_#150.mat
BOOST_NEGPULSE,150,0.9707,2.88899,0.325,8,charge,2,17.344,5.781,10.0,9.9,3.6036,3.8167,12.2867,05-31-21_21.55_NEGPulse_protocol_HPPC_IN21700_30T_cycle_#150.mat
BOOST_NEGPULSE,150,0.9707,2.88899,0.3246,8,discharge,3,-33.242,11.081,2.0,2.0,3.5977,3.2566,10.2611,05-31-21_21.55_NEGPulse_protocol_HPPC_IN21700_30T_cycle_#150.mat
BOOST_NEGPULSE,150,0.9707,2.88899,0.3246,8,discharge,3,-33.242,11.081,10.0,9.9,3.5977,3.1657,12.9956,05-31-21_21.55_NEGPulse_protocol_HPPC_IN21700_30T_cycle_#150.mat
BOOST_NEGPULSE,150,0.9707,2.88899,0.3251,8,charge,3,28.905,9.635,2.0,2.0,3.606,3.8921,9.8979,05-31-21_21.55_NEGPulse_protocol_HPPC_IN21700_30T_cycle_#150.mat
BOOST_NEGPULSE,150,0.9707,2.88899,0.3251,8,charge,3,28.905,9.635,10.0,9.9,3.606,3.9543,12.0498,05-31-21_21.55_NEGPulse_protocol_HPPC_IN21700_30T_cycle_#150.mat
BOOST_NEGPULSE,150,0.9707,2.88899,0.2285,9,discharge,0,-2.893,0.964,2.0,1.9,3.5129,3.4815,10.8523,05-31-21_21.55_NEGPulse_protocol_HPPC_IN21700_30T_cycle_#150.mat
BOOST_NEGPULSE,150,0.9707,2.88899,0.2285,9,discharge,0,-2.893,0.964,10.0,9.9,3.5129,3.4708,14.5504,05-31-21_21.55_NEGPulse_protocol_HPPC_IN21700_30T_cycle_#150.mat
BOOST_NEGPULSE,150,0.9707,2.88899,0.2285,9,charge,0,1.443,0.481,2.0,1.9,3.5146,3.5301,10.743,05-31-21_21.55_NEGPulse_protocol_HPPC_IN21700_30T_cycle_#150.mat
BOOST_NEGPULSE,150,0.9707,2.88899,0.2285,9,charge,0,1.443,0.481,10.0,9.9,3.5146,3.5348,14.0006,05-31-21_21.55_NEGPulse_protocol_HPPC_IN21700_30T_cycle_#150.mat
BOOST_NEGPULSE,150,0.9707,2.88899,0.2284,9,discharge,1,-11.564,3.855,2.0,1.9,3.5133,3.3882,10.8181,05-31-21_21.55_NEGPulse_protocol_HPPC_IN21700_30T_cycle_#150.mat
BOOST_NEGPULSE,150,0.9707,2.88899,0.2284,9,discharge,1,-11.564,3.855,10.0,9.9,3.5133,3.3501,14.1128,05-31-21_21.55_NEGPulse_protocol_HPPC_IN21700_30T_cycle_#150.mat
BOOST_NEGPULSE,150,0.9707,2.88899,0.2286,9,charge,1,5.781,1.927,2.0,2.0,3.5199,3.5813,10.621,05-31-21_21.55_NEGPulse_protocol_HPPC_IN21700_30T_cycle_#150.mat
BOOST_NEGPULSE,150,0.9707,2.88899,0.2286,9,charge,1,5.781,1.927,10.0,9.9,3.5199,3.5993,13.7346,05-31-21_21.55_NEGPulse_protocol_HPPC_IN21700_30T_cycle_#150.mat
BOOST_NEGPULSE,150,0.9707,2.88899,0.2283,9,discharge,2,-23.125,7.708,2.0,2.0,3.5161,3.264,10.9016,05-31-21_21.55_NEGPulse_protocol_HPPC_IN21700_30T_cycle_#150.mat
BOOST_NEGPULSE,150,0.9707,2.88899,0.2283,9,discharge,2,-23.125,7.708,10.0,9.9,3.5161,3.1891,14.1405,05-31-21_21.55_NEGPulse_protocol_HPPC_IN21700_30T_cycle_#150.mat
BOOST_NEGPULSE,150,0.9707,2.88899,0.2287,9,charge,2,17.342,5.781,2.0,2.0,3.5244,3.7055,10.4429,05-31-21_21.55_NEGPulse_protocol_HPPC_IN21700_30T_cycle_#150.mat
BOOST_NEGPULSE,150,0.9707,2.88899,0.2287,9,charge,2,17.342,5.781,10.0,9.9,3.5244,3.757,13.4125,05-31-21_21.55_NEGPulse_protocol_HPPC_IN21700_30T_cycle_#150.mat
BOOST_NEGPULSE,150,0.9707,2.88899,0.2282,9,discharge,3,-33.242,11.081,2.0,2.0,3.5171,3.1568,10.8387,05-31-21_21.55_NEGPulse_protocol_HPPC_IN21700_30T_cycle_#150.mat
BOOST_NEGPULSE,150,0.9707,2.88899,0.2282,9,discharge,3,-33.242,11.081,10.0,9.9,3.5171,3.0459,14.1748,05-31-21_21.55_NEGPulse_protocol_HPPC_IN21700_30T_cycle_#150.mat
BOOST_NEGPULSE,150,0.9707,2.88899,0.2288,9,charge,3,28.903,9.634,2.0,2.0,3.5273,3.8254,10.3138,05-31-21_21.55_NEGPulse_protocol_HPPC_IN21700_30T_cycle_#150.mat
BOOST_NEGPULSE,150,0.9707,2.88899,0.2288,9,charge,3,28.903,9.634,10.0,9.9,3.5273,3.9006,12.9156,05-31-21_21.55_NEGPulse_protocol_HPPC_IN21700_30T_cycle_#150.mat
BOOST_NEGPULSE,150,0.9707,2.88899,0.1803,10,discharge,0,-2.892,0.964,2.0,2.0,3.4579,3.4251,11.3428,05-31-21_21.55_NEGPulse_protocol_HPPC_IN21700_30T_cycle_#150.mat
BOOST_NEGPULSE,150,0.9707,2.88899,0.1803,10,discharge,0,-2.892,0.964,10.0,9.9,3.4579,3.4141,15.1468,05-31-21_21.55_NEGPulse_protocol_HPPC_IN21700_30T_cycle_#150.mat
BOOST_NEGPULSE,150,0.9707,2.88899,0.1804,10,charge,0,1.444,0.481,2.0,1.9,3.4598,3.4758,11.0773,05-31-21_21.55_NEGPulse_protocol_HPPC_IN21700_30T_cycle_#150.mat
BOOST_NEGPULSE,150,0.9707,2.88899,0.1804,10,charge,0,1.444,0.481,10.0,9.9,3.4598,3.4812,14.8158,05-31-21_21.55_NEGPulse_protocol_HPPC_IN21700_30T_cycle_#150.mat
BOOST_NEGPULSE,150,0.9707,2.88899,0.1803,10,discharge,1,-11.566,3.855,2.0,1.9,3.4585,3.3279,11.2917,05-31-21_21.55_NEGPulse_protocol_HPPC_IN21700_30T_cycle_#150.mat
BOOST_NEGPULSE,150,0.9707,2.88899,0.1803,10,discharge,1,-11.566,3.855,10.0,9.9,3.4585,3.2883,14.7155,05-31-21_21.55_NEGPulse_protocol_HPPC_IN21700_30T_cycle_#150.mat
BOOST_NEGPULSE,150,0.9707,2.88899,0.1804,10,charge,1,5.781,1.927,2.0,2.0,3.4643,3.5276,10.9502,05-31-21_21.55_NEGPulse_protocol_HPPC_IN21700_30T_cycle_#150.mat
BOOST_NEGPULSE,150,0.9707,2.88899,0.1804,10,charge,1,5.781,1.927,10.0,9.9,3.4643,3.5466,14.237,05-31-21_21.55_NEGPulse_protocol_HPPC_IN21700_30T_cycle_#150.mat
BOOST_NEGPULSE,150,0.9707,2.88899,0.1802,10,discharge,2,-23.127,7.709,2.0,2.0,3.4601,3.1979,11.3374,05-31-21_21.55_NEGPulse_protocol_HPPC_IN21700_30T_cycle_#150.mat
BOOST_NEGPULSE,150,0.9707,2.88899,0.1802,10,discharge,2,-23.127,7.709,10.0,9.9,3.4601,3.112,15.0517,05-31-21_21.55_NEGPulse_protocol_HPPC_IN21700_30T_cycle_#150.mat
BOOST_NEGPULSE,150,0.9707,2.88899,0.1805,10,charge,2,17.345,5.782,2.0,1.9,3.4668,3.6519,10.6717,05-31-21_21.55_NEGPulse_protocol_HPPC_IN21700_30T_cycle_#150.mat
BOOST_NEGPULSE,150,0.9707,2.88899,0.1805,10,charge,2,17.345,5.782,10.0,9.9,3.4668,3.7075,13.8772,05-31-21_21.55_NEGPulse_protocol_HPPC_IN21700_30T_cycle_#150.mat
BOOST_NEGPULSE,150,0.9707,2.88899,0.1801,10,discharge,3,-33.24,11.08,2.0,2.0,3.459,3.0845,11.2664,05-31-21_21.55_NEGPulse_protocol_HPPC_IN21700_30T_cycle_#150.mat
BOOST_NEGPULSE,150,0.9707,2.88899,0.1801,10,discharge,3,-33.24,11.08,10.0,9.9,3.459,2.9329,15.8271,05-31-21_21.55_NEGPulse_protocol_HPPC_IN21700_30T_cycle_#150.mat
BOOST_NEGPULSE,150,0.9707,2.88899,0.1806,10,charge,3,28.905,9.635,2.0,2.0,3.4695,3.7734,10.5138,05-31-21_21.55_NEGPulse_protocol_HPPC_IN21700_30T_cycle_#150.mat
BOOST_NEGPULSE,150,0.9707,2.88899,0.1806,10,charge,3,28.905,9.635,10.0,9.9,3.4695,3.8571,13.4094,05-31-21_21.55_NEGPulse_protocol_HPPC_IN21700_30T_cycle_#150.mat
BOOST_NEGPULSE,150,0.9707,2.88899,0.1321,11,discharge,0,-2.893,0.965,2.0,2.0,3.4154,3.3806,12.027,05-31-21_21.55_NEGPulse_protocol_HPPC_IN21700_30T_cycle_#150.mat
BOOST_NEGPULSE,150,0.9707,2.88899,0.1321,11,discharge,0,-2.893,0.965,10.0,9.9,3.4154,3.3678,16.4507,05-31-21_21.55_NEGPulse_protocol_HPPC_IN21700_30T_cycle_#150.mat
BOOST_NEGPULSE,150,0.9707,2.88899,0.1322,11,charge,0,1.444,0.481,2.0,2.0,3.4176,3.4345,11.702,05-31-21_21.55_NEGPulse_protocol_HPPC_IN21700_30T_cycle_#150.mat
BOOST_NEGPULSE,150,0.9707,2.88899,0.1322,11,charge,0,1.444,0.481,10.0,9.9,3.4176,3.4395,15.1641,05-31-21_21.55_NEGPulse_protocol_HPPC_IN21700_30T_cycle_#150.mat
BOOST_NEGPULSE,150,0.9707,2.88899,0.1321,11,discharge,1,-11.566,3.855,2.0,2.0,3.4158,3.2756,12.1217,05-31-21_21.55_NEGPulse_protocol_HPPC_IN21700_30T_cycle_#150.mat
BOOST_NEGPULSE,150,0.9707,2.88899,0.1321,11,discharge,1,-11.566,3.855,10.0,9.9,3.4158,3.2188,17.0327,05-31-21_21.55_NEGPulse_protocol_HPPC_IN21700_30T_cycle_#150.mat
BOOST_NEGPULSE,150,0.9707,2.88899,0.1322,11,charge,1,5.782,1.927,2.0,1.9,3.4236,3.4883,11.1891,05-31-21_21.55_NEGPulse_protocol_HPPC_IN21700_30T_cycle_#150.mat
BOOST_NEGPULSE,150,0.9707,2.88899,0.1322,11,charge,1,5.782,1.927,10.0,9.9,3.4236,3.5039,13.887,05-31-21_21.55_NEGPulse_protocol_HPPC_IN21700_30T_cycle_#150.mat
BOOST_NEGPULSE,150,0.9707,2.88899,0.132,11,discharge,2,-23.127,7.709,2.0,1.9,3.4168,3.1365,12.12,05-31-21_21.55_NEGPulse_protocol_HPPC_IN21700_30T_cycle_#150.mat
BOOST_NEGPULSE,150,0.9707,2.88899,0.132,11,discharge,2,-23.127,7.709,10.0,9.9,3.4168,2.9463,20.3442,05-31-21_21.55_NEGPulse_protocol_HPPC_IN21700_30T_cycle_#150.mat
BOOST_NEGPULSE,150,0.9707,2.88899,0.1323,11,charge,2,17.343,5.781,2.0,1.9,3.4273,3.6126,10.6844,05-31-21_21.55_NEGPulse_protocol_HPPC_IN21700_30T_cycle_#150.mat
BOOST_NEGPULSE,150,0.9707,2.88899,0.1323,11,charge,2,17.343,5.781,10.0,9.9,3.4273,3.6592,13.3714,05-31-21_21.55_NEGPulse_protocol_HPPC_IN21700_30T_cycle_#150.mat
BOOST_NEGPULSE,150,0.9707,2.88899,0.1319,11,discharge,3,-33.242,11.081,2.0,1.9,3.4166,3.0088,12.2676,05-31-21_21.55_NEGPulse_protocol_HPPC_IN21700_30T_cycle_#150.mat
BOOST_NEGPULSE,150,0.9707,2.88899,0.1319,11,discharge,3,-33.242,11.081,10.0,9.9,3.4166,2.6066,24.3668,05-31-21_21.55_NEGPulse_protocol_HPPC_IN21700_30T_cycle_#150.mat
BOOST_NEGPULSE,150,0.9707,2.88899,0.1324,11,charge,3,28.904,9.635,2.0,2.0,3.4288,3.7312,10.4622,05-31-21_21.55_NEGPulse_protocol_HPPC_IN21700_30T_cycle_#150.mat
BOOST_NEGPULSE,150,0.9707,2.88899,0.1324,11,charge,3,28.904,9.635,10.0,9.9,3.4288,3.81,13.1885,05-31-21_21.55_NEGPulse_protocol_HPPC_IN21700_30T_cycle_#150.mat
BOOST_NEGPULSE,150,0.9707,2.88899,0.0839,12,discharge,0,-2.89,0.963,2.0,1.9,3.3679,3.3255,14.6713,05-31-21_21.55_NEGPulse_protocol_HPPC_IN21700_30T_cycle_#150.mat
BOOST_NEGPULSE,150,0.9707,2.88899,0.0839,12,discharge,0,-2.89,0.963,10.0,9.9,3.3679,3.301,23.1488,05-31-21_21.55_NEGPulse_protocol_HPPC_IN21700_30T_cycle_#150.mat
BOOST_NEGPULSE,150,0.9707,2.88899,0.084,12,charge,0,1.445,0.482,2.0,2.0,3.3715,3.3917,13.9831,05-31-21_21.55_NEGPulse_protocol_HPPC_IN21700_30T_cycle_#150.mat
BOOST_NEGPULSE,150,0.9707,2.88899,0.084,12,charge,0,1.445,0.482,10.0,9.9,3.3715,3.4002,19.8671,05-31-21_21.55_NEGPulse_protocol_HPPC_IN21700_30T_cycle_#150.mat
BOOST_NEGPULSE,150,0.9707,2.88899,0.0839,12,discharge,1,-11.564,3.855,2.0,2.0,3.3693,3.1821,16.1882,05-31-21_21.55_NEGPulse_protocol_HPPC_IN21700_30T_cycle_#150.mat
BOOST_NEGPULSE,150,0.9707,2.88899,0.0839,12,discharge,1,-11.564,3.855,10.0,9.9,3.3693,2.996,32.2812,05-31-21_21.55_NEGPulse_protocol_HPPC_IN21700_30T_cycle_#150.mat
BOOST_NEGPULSE,150,0.9707,2.88899,0.084,12,charge,1,5.781,1.927,2.0,2.0,3.3811,3.457,13.129,05-31-21_21.55_NEGPulse_protocol_HPPC_IN21700_30T_cycle_#150.mat
BOOST_NEGPULSE,150,0.9707,2.88899,0.084,12,charge,1,5.781,1.927,10.0,9.9,3.3811,3.4792,16.9691,05-31-21_21.55_NEGPulse_protocol_HPPC_IN21700_30T_cycle_#150.mat
BOOST_NEGPULSE,150,0.9707,2.88899,0.0838,12,discharge,2,-23.128,7.709,2.0,2.0,3.3724,2.9547,18.0604,05-31-21_21.55_NEGPulse_protocol_HPPC_IN21700_30T_cycle_#150.mat
BOOST_NEGPULSE,150,0.9707,2.88899,0.0838,12,discharge,2,-23.128,7.709,10.0,9.9,3.3724,2.4994,37.7465,05-31-21_21.55_NEGPulse_protocol_HPPC_IN21700_30T_cycle_#150.mat
BOOST_NEGPULSE,150,0.9707,2.88899,0.0841,12,charge,2,17.343,5.781,2.0,2.0,3.3872,3.5896,11.6708,05-31-21_21.55_NEGPulse_protocol_HPPC_IN21700_30T_cycle_#150.mat
BOOST_NEGPULSE,150,0.9707,2.88899,0.0841,12,charge,2,17.343,5.781,10.0,9.9,3.3872,3.6321,14.1214,05-31-21_21.55_NEGPulse_protocol_HPPC_IN21700_30T_cycle_#150.mat
BOOST_NEGPULSE,150,0.9707,2.88899,0.0837,12,discharge,3,-26.39,8.797,2.0,2.0,3.372,2.7231,24.5889,05-31-21_21.55_NEGPulse_protocol_HPPC_IN21700_30T_cycle_#150.mat
BOOST_NEGPULSE,150,0.9707,2.88899,0.0837,12,discharge,3,-26.39,8.797,10.0,9.9,3.372,2.4996,33.058,05-31-21_21.55_NEGPulse_protocol_HPPC_IN21700_30T_cycle_#150.mat
BOOST_NEGPULSE,150,0.9707,2.88899,0.0842,12,charge,3,28.906,9.635,2.0,1.9,3.3884,3.7073,11.0323,05-31-21_21.55_NEGPulse_protocol_HPPC_IN21700_30T_cycle_#150.mat
BOOST_NEGPULSE,150,0.9707,2.88899,0.0842,12,charge,3,28.906,9.635,10.0,9.9,3.3884,3.7772,13.4505,05-31-21_21.55_NEGPulse_protocol_HPPC_IN21700_30T_cycle_#150.mat
BOOST_NEGPULSE,187,0.96088,2.85977,1.0,0,discharge,0,-2.862,0.954,2.0,2.0,4.1717,4.1344,13.0324,06-07-21_04.30_NEGPulse_protocol_HPPC_IN21700_30T_cycle_#187.mat
BOOST_NEGPULSE,187,0.96088,2.85977,1.0,0,discharge,0,-2.862,0.954,10.0,9.9,4.1717,4.1181,18.7275,06-07-21_04.30_NEGPulse_protocol_HPPC_IN21700_30T_cycle_#187.mat
BOOST_NEGPULSE,187,0.96088,2.85977,1.0,0,charge,0,1.431,0.477,2.0,1.9,4.1748,4.1939,13.3426,06-07-21_04.30_NEGPulse_protocol_HPPC_IN21700_30T_cycle_#187.mat
BOOST_NEGPULSE,187,0.96088,2.85977,1.0,0,charge,0,1.431,0.477,10.0,9.9,4.1748,4.2003,17.8135,06-07-21_04.30_NEGPulse_protocol_HPPC_IN21700_30T_cycle_#187.mat
BOOST_NEGPULSE,187,0.96088,2.85977,0.9999,0,discharge,1,-11.441,3.814,2.0,1.9,4.172,4.0242,12.9185,06-07-21_04.30_NEGPulse_protocol_HPPC_IN21700_30T_cycle_#187.mat
BOOST_NEGPULSE,187,0.96088,2.85977,0.9999,0,discharge,1,-11.441,3.814,10.0,9.9,4.172,3.9759,17.1401,06-07-21_04.30_NEGPulse_protocol_HPPC_IN21700_30T_cycle_#187.mat
BOOST_NEGPULSE,187,0.96088,2.85977,1.0,0,charge,1,1.394,0.465,2.0,2.0,4.178,4.2001,15.8548,06-07-21_04.30_NEGPulse_protocol_HPPC_IN21700_30T_cycle_#187.mat
BOOST_NEGPULSE,187,0.96088,2.85977,1.0,0,charge,1,1.394,0.465,10.0,9.9,4.178,4.2,15.7831,06-07-21_04.30_NEGPulse_protocol_HPPC_IN21700_30T_cycle_#187.mat
BOOST_NEGPULSE,187,0.96088,2.85977,0.9998,0,discharge,2,-22.881,7.627,2.0,2.0,4.172,3.8831,12.6262,06-07-21_04.30_NEGPulse_protocol_HPPC_IN21700_30T_cycle_#187.mat
BOOST_NEGPULSE,187,0.96088,2.85977,0.9998,0,discharge,2,-22.881,7.627,10.0,9.9,4.172,3.8179,15.4757,06-07-21_04.30_NEGPulse_protocol_HPPC_IN21700_30T_cycle_#187.mat
BOOST_NEGPULSE,187,0.96088,2.85977,1.0,0,charge,2,1.297,0.432,2.0,2.0,4.1808,4.2001,14.8759,06-07-21_04.30_NEGPulse_protocol_HPPC_IN21700_30T_cycle_#187.mat
BOOST_NEGPULSE,187,0.96088,2.85977,1.0,0,charge,2,1.297,0.432,10.0,8.7,4.1808,4.2001,14.8759,06-07-21_04.30_NEGPulse_protocol_HPPC_IN21700_30T_cycle_#187.mat
BOOST_NEGPULSE,187,0.96088,2.85977,0.9997,0,discharge,3,-32.886,10.962,2.0,2.0,4.1723,3.7673,12.3153,06-07-21_04.30_NEGPulse_protocol_HPPC_IN21700_30T_cycle_#187.mat
BOOST_NEGPULSE,187,0.96088,2.85977,0.9997,0,discharge,3,-32.886,10.962,10.0,9.9,4.1723,3.6922,14.5989,06-07-21_04.30_NEGPulse_protocol_HPPC_IN21700_30T_cycle_#187.mat
BOOST_NEGPULSE,187,0.96088,2.85977,0.9997,0,charge,3,1.292,0.431,2.0,2.0,4.1818,4.2003,14.3217,06-07-21_04.30_NEGPulse_protocol_HPPC_IN21700_30T_cycle_#187.mat
BOOST_NEGPULSE,187,0.96088,2.85977,0.952,1,discharge,0,-2.862,0.954,2.0,2.0,4.1026,4.0686,11.879,06-07-21_04.30_NEGPulse_protocol_HPPC_IN21700_30T_cycle_#187.mat
BOOST_NEGPULSE,187,0.96088,2.85977,0.952,1,discharge,0,-2.862,0.954,10.0,9.9,4.1026,4.059,15.233,06-07-21_04.30_NEGPulse_protocol_HPPC_IN21700_30T_cycle_#187.mat
BOOST_NEGPULSE,187,0.96088,2.85977,0.9521,1,charge,0,1.43,0.477,2.0,2.0,4.1041,4.121,11.8174,06-07-21_04.30_NEGPulse_protocol_HPPC_IN21700_30T_cycle_#187.mat
BOOST_NEGPULSE,187,0.96088,2.85977,0.9521,1,charge,0,1.43,0.477,10.0,9.9,4.1041,4.1258,15.1738,06-07-21_04.30_NEGPulse_protocol_HPPC_IN21700_30T_cycle_#187.mat
BOOST_NEGPULSE,187,0.96088,2.85977,0.952,1,discharge,1,-11.441,3.814,2.0,1.9,4.1029,3.9689,11.7123,06-07-21_04.30_NEGPulse_protocol_HPPC_IN21700_30T_cycle_#187.mat
BOOST_NEGPULSE,187,0.96088,2.85977,0.952,1,discharge,1,-11.441,3.814,10.0,9.9,4.1029,3.9382,14.3956,06-07-21_04.30_NEGPulse_protocol_HPPC_IN21700_30T_cycle_#187.mat
BOOST_NEGPULSE,187,0.96088,2.85977,0.9521,1,charge,1,5.717,1.906,2.0,2.0,4.106,4.1732,11.7542,06-07-21_04.30_NEGPulse_protocol_HPPC_IN21700_30T_cycle_#187.mat
BOOST_NEGPULSE,187,0.96088,2.85977,0.9521,1,charge,1,5.717,1.906,10.0,9.9,4.106,4.1932,15.2525,06-07-21_04.30_NEGPulse_protocol_HPPC_IN21700_30T_cycle_#187.mat
BOOST_NEGPULSE,187,0.96088,2.85977,0.9519,1,discharge,2,-22.879,7.626,2.0,2.0,4.1031,3.8396,11.5171,06-07-21_04.30_NEGPulse_protocol_HPPC_IN21700_30T_cycle_#187.mat
BOOST_NEGPULSE,187,0.96088,2.85977,0.9519,1,discharge,2,-22.879,7.626,10.0,9.9,4.1031,3.7914,13.6238,06-07-21_04.30_NEGPulse_protocol_HPPC_IN21700_30T_cycle_#187.mat
BOOST_NEGPULSE,187,0.96088,2.85977,0.9521,1,charge,2,7.061,2.354,2.0,2.0,4.108,4.2004,13.085,06-07-21_04.30_NEGPulse_protocol_HPPC_IN21700_30T_cycle_#187.mat
BOOST_NEGPULSE,187,0.96088,2.85977,0.9521,1,charge,2,7.061,2.354,10.0,9.9,4.108,4.2003,13.0709,06-07-21_04.30_NEGPulse_protocol_HPPC_IN21700_30T_cycle_#187.mat
BOOST_NEGPULSE,187,0.96088,2.85977,0.9518,1,discharge,3,-32.886,10.962,2.0,1.9,4.1026,3.734,11.2084,06-07-21_04.30_NEGPulse_protocol_HPPC_IN21700_30T_cycle_#187.mat
BOOST_NEGPULSE,187,0.96088,2.85977,0.9518,1,discharge,3,-32.886,10.962,10.0,9.9,4.1026,3.6673,13.2366,06-07-21_04.30_NEGPulse_protocol_HPPC_IN21700_30T_cycle_#187.mat
BOOST_NEGPULSE,187,0.96088,2.85977,0.9521,1,charge,3,7.024,2.341,2.0,1.9,4.1094,4.2003,12.9415,06-07-21_04.30_NEGPulse_protocol_HPPC_IN21700_30T_cycle_#187.mat
BOOST_NEGPULSE,187,0.96088,2.85977,0.9521,1,charge,3,7.024,2.341,10.0,9.9,4.1094,4.2,12.8988,06-07-21_04.30_NEGPulse_protocol_HPPC_IN21700_30T_cycle_#187.mat
BOOST_NEGPULSE,187,0.96088,2.85977,0.9044,2,discharge,0,-2.862,0.954,2.0,2.0,4.0834,4.0507,11.4244,06-07-21_04.30_NEGPulse_protocol_HPPC_IN21700_30T_cycle_#187.mat
BOOST_NEGPULSE,187,0.96088,2.85977,0.9044,2,discharge,0,-2.862,0.954,10.0,9.9,4.0834,4.0425,14.2892,06-07-21_04.30_NEGPulse_protocol_HPPC_IN21700_30T_cycle_#187.mat
BOOST_NEGPULSE,187,0.96088,2.85977,0.9044,2,charge,0,1.429,0.476,2.0,2.0,4.0846,4.1005,11.1228,06-07-21_04.30_NEGPulse_protocol_HPPC_IN21700_30T_cycle_#187.mat
BOOST_NEGPULSE,187,0.96088,2.85977,0.9044,2,charge,0,1.429,0.476,10.0,9.9,4.0846,4.1043,13.781,06-07-21_04.30_NEGPulse_protocol_HPPC_IN21700_30T_cycle_#187.mat
BOOST_NEGPULSE,187,0.96088,2.85977,0.9043,2,discharge,1,-11.439,3.813,2.0,2.0,4.0835,3.9538,11.3384,06-07-21_04.30_NEGPulse_protocol_HPPC_IN21700_30T_cycle_#187.mat
BOOST_NEGPULSE,187,0.96088,2.85977,0.9043,2,discharge,1,-11.439,3.813,10.0,9.9,4.0835,3.9251,13.8474,06-07-21_04.30_NEGPulse_protocol_HPPC_IN21700_30T_cycle_#187.mat
BOOST_NEGPULSE,187,0.96088,2.85977,0.9045,2,charge,1,5.718,1.906,2.0,2.0,4.086,4.1493,11.0701,06-07-21_04.30_NEGPulse_protocol_HPPC_IN21700_30T_cycle_#187.mat
BOOST_NEGPULSE,187,0.96088,2.85977,0.9045,2,charge,1,5.718,1.906,10.0,9.9,4.086,4.1629,13.4485,06-07-21_04.30_NEGPulse_protocol_HPPC_IN21700_30T_cycle_#187.mat
BOOST_NEGPULSE,187,0.96088,2.85977,0.9042,2,discharge,2,-22.876,7.625,2.0,1.9,4.0836,3.8308,11.0509,06-07-21_04.30_NEGPulse_protocol_HPPC_IN21700_30T_cycle_#187.mat
BOOST_NEGPULSE,187,0.96088,2.85977,0.9042,2,discharge,2,-22.876,7.625,10.0,9.9,4.0836,3.7792,13.3065,06-07-21_04.30_NEGPulse_protocol_HPPC_IN21700_30T_cycle_#187.mat
BOOST_NEGPULSE,187,0.96088,2.85977,0.9045,2,charge,2,9.557,3.186,2.0,2.0,4.0874,4.2004,11.8242,06-07-21_04.30_NEGPulse_protocol_HPPC_IN21700_30T_cycle_#187.mat
BOOST_NEGPULSE,187,0.96088,2.85977,0.9045,2,charge,2,9.557,3.186,10.0,9.9,4.0874,4.2002,11.8032,06-07-21_04.30_NEGPulse_protocol_HPPC_IN21700_30T_cycle_#187.mat
BOOST_NEGPULSE,187,0.96088,2.85977,0.9041,2,discharge,3,-32.885,10.962,2.0,2.0,4.0838,3.7259,10.8834,06-07-21_04.30_NEGPulse_protocol_HPPC_IN21700_30T_cycle_#187.mat
BOOST_NEGPULSE,187,0.96088,2.85977,0.9041,2,discharge,3,-32.885,10.962,10.0,9.9,4.0838,3.6534,13.088,06-07-21_04.30_NEGPulse_protocol_HPPC_IN21700_30T_cycle_#187.mat
BOOST_NEGPULSE,187,0.96088,2.85977,0.9045,2,charge,3,9.526,3.175,2.0,2.0,4.0886,4.2002,11.7152,06-07-21_04.30_NEGPulse_protocol_HPPC_IN21700_30T_cycle_#187.mat
BOOST_NEGPULSE,187,0.96088,2.85977,0.9045,2,charge,3,9.526,3.175,10.0,9.9,4.0886,4.2,11.6942,06-07-21_04.30_NEGPulse_protocol_HPPC_IN21700_30T_cycle_#187.mat
BOOST_NEGPULSE,187,0.96088,2.85977,0.8091,3,discharge,0,-2.86,0.953,2.0,2.0,4.0326,3.9997,11.5023,06-07-21_04.30_NEGPulse_protocol_HPPC_IN21700_30T_cycle_#187.mat
BOOST_NEGPULSE,187,0.96088,2.85977,0.8091,3,discharge,0,-2.86,0.953,10.0,9.9,4.0326,3.9865,16.1172,06-07-21_04.30_NEGPulse_protocol_HPPC_IN21700_30T_cycle_#187.mat
BOOST_NEGPULSE,187,0.96088,2.85977,0.8091,3,charge,0,1.432,0.477,2.0,2.0,4.0354,4.0517,11.3819,06-07-21_04.30_NEGPulse_protocol_HPPC_IN21700_30T_cycle_#187.mat
BOOST_NEGPULSE,187,0.96088,2.85977,0.8091,3,charge,0,1.432,0.477,10.0,9.9,4.0354,4.0571,15.1526,06-07-21_04.30_NEGPulse_protocol_HPPC_IN21700_30T_cycle_#187.mat
BOOST_NEGPULSE,187,0.96088,2.85977,0.809,3,discharge,1,-11.44,3.813,2.0,2.0,4.0337,3.8985,11.8182,06-07-21_04.30_NEGPulse_protocol_HPPC_IN21700_30T_cycle_#187.mat
BOOST_NEGPULSE,187,0.96088,2.85977,0.809,3,discharge,1,-11.44,3.813,10.0,9.9,4.0337,3.8533,15.7692,06-07-21_04.30_NEGPulse_protocol_HPPC_IN21700_30T_cycle_#187.mat
BOOST_NEGPULSE,187,0.96088,2.85977,0.8092,3,charge,1,5.719,1.906,2.0,2.0,4.0377,4.1014,11.1377,06-07-21_04.30_NEGPulse_protocol_HPPC_IN21700_30T_cycle_#187.mat
BOOST_NEGPULSE,187,0.96088,2.85977,0.8092,3,charge,1,5.719,1.906,10.0,9.9,4.0377,4.1187,14.1626,06-07-21_04.30_NEGPulse_protocol_HPPC_IN21700_30T_cycle_#187.mat
BOOST_NEGPULSE,187,0.96088,2.85977,0.8089,3,discharge,2,-22.878,7.626,2.0,2.0,4.0342,3.77,11.5482,06-07-21_04.30_NEGPulse_protocol_HPPC_IN21700_30T_cycle_#187.mat
BOOST_NEGPULSE,187,0.96088,2.85977,0.8089,3,discharge,2,-22.878,7.626,10.0,9.9,4.0342,3.6982,14.6866,06-07-21_04.30_NEGPulse_protocol_HPPC_IN21700_30T_cycle_#187.mat
BOOST_NEGPULSE,187,0.96088,2.85977,0.8092,3,charge,2,13.589,4.53,2.0,2.0,4.0396,4.2004,11.8331,06-07-21_04.30_NEGPulse_protocol_HPPC_IN21700_30T_cycle_#187.mat
BOOST_NEGPULSE,187,0.96088,2.85977,0.8092,3,charge,2,13.589,4.53,10.0,9.9,4.0396,4.2,11.8037,06-07-21_04.30_NEGPulse_protocol_HPPC_IN21700_30T_cycle_#187.mat
BOOST_NEGPULSE,187,0.96088,2.85977,0.8088,3,discharge,3,-32.884,10.961,2.0,1.9,4.0345,3.6661,11.203,06-07-21_04.30_NEGPulse_protocol_HPPC_IN21700_30T_cycle_#187.mat
BOOST_NEGPULSE,187,0.96088,2.85977,0.8088,3,discharge,3,-32.884,10.961,10.0,9.9,4.0345,3.5699,14.1285,06-07-21_04.30_NEGPulse_protocol_HPPC_IN21700_30T_cycle_#187.mat
BOOST_NEGPULSE,187,0.96088,2.85977,0.8092,3,charge,3,13.619,4.54,2.0,2.0,4.0406,4.2005,11.741,06-07-21_04.30_NEGPulse_protocol_HPPC_IN21700_30T_cycle_#187.mat
BOOST_NEGPULSE,187,0.96088,2.85977,0.8092,3,charge,3,13.619,4.54,10.0,9.91,4.0406,4.2002,11.7189,06-07-21_04.30_NEGPulse_protocol_HPPC_IN21700_30T_cycle_#187.mat
BOOST_NEGPULSE,187,0.96088,2.85977,0.7138,4,discharge,0,-2.862,0.954,2.0,2.0,3.9273,3.8938,11.7031,06-07-21_04.30_NEGPulse_protocol_HPPC_IN21700_30T_cycle_#187.mat
BOOST_NEGPULSE,187,0.96088,2.85977,0.7138,4,discharge,0,-2.862,0.954,10.0,9.9,3.9273,3.8801,16.4891,06-07-21_04.30_NEGPulse_protocol_HPPC_IN21700_30T_cycle_#187.mat
BOOST_NEGPULSE,187,0.96088,2.85977,0.7138,4,charge,0,1.43,0.477,2.0,2.0,3.9295,3.9455,11.1888,06-07-21_04.30_NEGPulse_protocol_HPPC_IN21700_30T_cycle_#187.mat
BOOST_NEGPULSE,187,0.96088,2.85977,0.7138,4,charge,0,1.43,0.477,10.0,9.9,3.9295,3.9506,14.7552,06-07-21_04.30_NEGPulse_protocol_HPPC_IN21700_30T_cycle_#187.mat
BOOST_NEGPULSE,187,0.96088,2.85977,0.7137,4,discharge,1,-11.442,3.814,2.0,1.9,3.9275,3.7957,11.519,06-07-21_04.30_NEGPulse_protocol_HPPC_IN21700_30T_cycle_#187.mat
BOOST_NEGPULSE,187,0.96088,2.85977,0.7137,4,discharge,1,-11.442,3.814,10.0,9.9,3.9275,3.7536,15.1984,06-07-21_04.30_NEGPulse_protocol_HPPC_IN21700_30T_cycle_#187.mat
BOOST_NEGPULSE,187,0.96088,2.85977,0.7138,4,charge,1,5.721,1.907,2.0,2.0,3.9316,3.9942,10.9429,06-07-21_04.30_NEGPulse_protocol_HPPC_IN21700_30T_cycle_#187.mat
BOOST_NEGPULSE,187,0.96088,2.85977,0.7138,4,charge,1,5.721,1.907,10.0,9.9,3.9316,4.0095,13.6175,06-07-21_04.30_NEGPulse_protocol_HPPC_IN21700_30T_cycle_#187.mat
BOOST_NEGPULSE,187,0.96088,2.85977,0.7136,4,discharge,2,-22.877,7.626,2.0,2.0,3.9277,3.6707,11.234,06-07-21_04.30_NEGPulse_protocol_HPPC_IN21700_30T_cycle_#187.mat
BOOST_NEGPULSE,187,0.96088,2.85977,0.7136,4,discharge,2,-22.877,7.626,10.0,9.9,3.9277,3.6117,13.813,06-07-21_04.30_NEGPulse_protocol_HPPC_IN21700_30T_cycle_#187.mat
BOOST_NEGPULSE,187,0.96088,2.85977,0.7139,4,charge,2,17.16,5.72,2.0,2.0,3.9341,4.1108,10.2972,06-07-21_04.30_NEGPulse_protocol_HPPC_IN21700_30T_cycle_#187.mat
BOOST_NEGPULSE,187,0.96088,2.85977,0.7139,4,charge,2,17.16,5.72,10.0,9.9,3.9341,4.1561,12.9371,06-07-21_04.30_NEGPulse_protocol_HPPC_IN21700_30T_cycle_#187.mat
BOOST_NEGPULSE,187,0.96088,2.85977,0.7135,4,discharge,3,-32.886,10.962,2.0,2.0,3.9275,3.5699,10.8739,06-07-21_04.30_NEGPulse_protocol_HPPC_IN21700_30T_cycle_#187.mat
BOOST_NEGPULSE,187,0.96088,2.85977,0.7135,4,discharge,3,-32.886,10.962,10.0,9.91,3.9275,3.4911,13.2701,06-07-21_04.30_NEGPulse_protocol_HPPC_IN21700_30T_cycle_#187.mat
BOOST_NEGPULSE,187,0.96088,2.85977,0.7139,4,charge,3,23.641,7.88,2.0,1.9,3.9347,4.2008,11.2559,06-07-21_04.30_NEGPulse_protocol_HPPC_IN21700_30T_cycle_#187.mat
BOOST_NEGPULSE,187,0.96088,2.85977,0.7139,4,charge,3,23.641,7.88,10.0,9.9,3.9347,4.2003,11.2347,06-07-21_04.30_NEGPulse_protocol_HPPC_IN21700_30T_cycle_#187.mat
BOOST_NEGPULSE,187,0.96088,2.85977,0.6184,5,discharge,0,-2.862,0.954,2.0,1.9,3.8471,3.8143,11.4589,06-07-21_04.30_NEGPulse_protocol_HPPC_IN21700_30T_cycle_#187.mat
BOOST_NEGPULSE,187,0.96088,2.85977,0.6184,5,discharge,0,-2.862,0.954,10.0,9.91,3.8471,3.8008,16.1752,06-07-21_04.30_NEGPulse_protocol_HPPC_IN21700_30T_cycle_#187.mat
BOOST_NEGPULSE,187,0.96088,2.85977,0.6185,5,charge,0,1.43,0.477,2.0,2.0,3.8486,3.8646,11.1904,06-07-21_04.30_NEGPulse_protocol_HPPC_IN21700_30T_cycle_#187.mat
BOOST_NEGPULSE,187,0.96088,2.85977,0.6185,5,charge,0,1.43,0.477,10.0,9.9,3.8486,3.87,14.9671,06-07-21_04.30_NEGPulse_protocol_HPPC_IN21700_30T_cycle_#187.mat
BOOST_NEGPULSE,187,0.96088,2.85977,0.6184,5,discharge,1,-11.44,3.813,2.0,2.0,3.8459,3.7177,11.2063,06-07-21_04.30_NEGPulse_protocol_HPPC_IN21700_30T_cycle_#187.mat
BOOST_NEGPULSE,187,0.96088,2.85977,0.6184,5,discharge,1,-11.44,3.813,10.0,9.9,3.8459,3.6808,14.4318,06-07-21_04.30_NEGPulse_protocol_HPPC_IN21700_30T_cycle_#187.mat
BOOST_NEGPULSE,187,0.96088,2.85977,0.6185,5,charge,1,5.719,1.906,2.0,1.9,3.85,3.913,11.0165,06-07-21_04.30_NEGPulse_protocol_HPPC_IN21700_30T_cycle_#187.mat
BOOST_NEGPULSE,187,0.96088,2.85977,0.6185,5,charge,1,5.719,1.906,10.0,9.9,3.85,3.9315,14.2515,06-07-21_04.30_NEGPulse_protocol_HPPC_IN21700_30T_cycle_#187.mat
BOOST_NEGPULSE,187,0.96088,2.85977,0.6183,5,discharge,2,-22.879,7.626,2.0,2.0,3.8453,3.5992,10.7566,06-07-21_04.30_NEGPulse_protocol_HPPC_IN21700_30T_cycle_#187.mat
