Repository: KikETs/ECM_HYBRID_BMS_JOINT

## Results

| Arm | Model | Size | Protocol | Result | Worst cell |
|---|---|---|---|---|---|
| SOP | 2RC table + trim (A8) | 4 effective coefficients, 2 EW states | leave-one-cell-out | usable current 69.6 % discharge, 59.5 % charge (τ = 10 s) | 59.9 % / 53.5 % (BOOST_REST) |
| SOH | dQ/dV ridge | 65 coefficients | leave-one-cell-out | RMSE 0.0094, bias −0.0005 | 0.0130 (BOOST_REST) |
| SOC | 2RC EKF, low-current gate | 3 states | leave-one-cell-out | **2.34 %p** over six sensor disturbances on estimated SOH (2.325 on true SOH), per cell 2.00–2.75 | 4.60 %p (BOOST_NEGPULSE_1S, current offset −0.10 A) |

The SOH arm was a 10,945-parameter CNN until the second audit round. Nested

File: analysis/uypydj_hppc_resistance.csv (part 111 of 225)
protocol,cycle,SOH,CAP_Ah,SOC,soc_group,direction,rate_rank,I_A,CRate_rated,tau_s,tau_actual_s,V_pre_V,V_tau_V,R_mOhm,file
BOOST_NEGPULSE,187,0.96088,2.85977,0.6183,5,discharge,2,-22.879,7.626,10.0,9.9,3.8453,3.5391,13.3835,06-07-21_04.30_NEGPulse_protocol_HPPC_IN21700_30T_cycle_#187.mat
BOOST_NEGPULSE,187,0.96088,2.85977,0.6186,5,charge,2,17.158,5.719,2.0,1.9,3.853,4.0307,10.3567,06-07-21_04.30_NEGPulse_protocol_HPPC_IN21700_30T_cycle_#187.mat
BOOST_NEGPULSE,187,0.96088,2.85977,0.6186,5,charge,2,17.158,5.719,10.0,9.9,3.853,4.0759,12.991,06-07-21_04.30_NEGPulse_protocol_HPPC_IN21700_30T_cycle_#187.mat
BOOST_NEGPULSE,187,0.96088,2.85977,0.6182,5,discharge,3,-32.888,10.963,2.0,1.9,3.846,3.5006,10.5023,06-07-21_04.30_NEGPulse_protocol_HPPC_IN21700_30T_cycle_#187.mat
BOOST_NEGPULSE,187,0.96088,2.85977,0.6182,5,discharge,3,-32.888,10.963,10.0,9.9,3.846,3.416,13.0747,06-07-21_04.30_NEGPulse_protocol_HPPC_IN21700_30T_cycle_#187.mat
BOOST_NEGPULSE,187,0.96088,2.85977,0.6186,5,charge,3,28.596,9.532,2.0,2.0,3.8545,4.1436,10.1098,06-07-21_04.30_NEGPulse_protocol_HPPC_IN21700_30T_cycle_#187.mat
BOOST_NEGPULSE,187,0.96088,2.85977,0.6186,5,charge,3,28.596,9.532,10.0,9.9,3.8545,4.2004,12.0961,06-07-21_04.30_NEGPulse_protocol_HPPC_IN21700_30T_cycle_#187.mat
BOOST_NEGPULSE,187,0.96088,2.85977,0.5231,6,discharge,0,-2.861,0.954,2.0,1.9,3.7456,3.7158,10.4174,06-07-21_04.30_NEGPulse_protocol_HPPC_IN21700_30T_cycle_#187.mat
BOOST_NEGPULSE,187,0.96088,2.85977,0.5231,6,discharge,0,-2.861,0.954,10.0,9.91,3.7456,3.7055,14.018,06-07-21_04.30_NEGPulse_protocol_HPPC_IN21700_30T_cycle_#187.mat
BOOST_NEGPULSE,187,0.96088,2.85977,0.5231,6,charge,0,1.432,0.477,2.0,1.9,3.7468,3.7615,10.2668,06-07-21_04.30_NEGPulse_protocol_HPPC_IN21700_30T_cycle_#187.mat
BOOST_NEGPULSE,187,0.96088,2.85977,0.5231,6,charge,0,1.432,0.477,10.0,9.9,3.7468,3.7661,13.4795,06-07-21_04.30_NEGPulse_protocol_HPPC_IN21700_30T_cycle_#187.mat
BOOST_NEGPULSE,187,0.96088,2.85977,0.523,6,discharge,1,-11.44,3.813,2.0,2.0,3.7456,3.6263,10.4283,06-07-21_04.30_NEGPulse_protocol_HPPC_IN21700_30T_cycle_#187.mat
BOOST_NEGPULSE,187,0.96088,2.85977,0.523,6,discharge,1,-11.44,3.813,10.0,9.9,3.7456,3.5913,13.4878,06-07-21_04.30_NEGPulse_protocol_HPPC_IN21700_30T_cycle_#187.mat
BOOST_NEGPULSE,187,0.96088,2.85977,0.5232,6,charge,1,5.719,1.906,2.0,2.0,3.7487,3.8079,10.3522,06-07-21_04.30_NEGPulse_protocol_HPPC_IN21700_30T_cycle_#187.mat
BOOST_NEGPULSE,187,0.96088,2.85977,0.5232,6,charge,1,5.719,1.906,10.0,9.9,3.7487,3.8244,13.2375,06-07-21_04.30_NEGPulse_protocol_HPPC_IN21700_30T_cycle_#187.mat
BOOST_NEGPULSE,187,0.96088,2.85977,0.5229,6,discharge,2,-22.879,7.626,2.0,1.9,3.7457,3.5109,10.2627,06-07-21_04.30_NEGPulse_protocol_HPPC_IN21700_30T_cycle_#187.mat
BOOST_NEGPULSE,187,0.96088,2.85977,0.5229,6,discharge,2,-22.879,7.626,10.0,9.9,3.7457,3.4462,13.0906,06-07-21_04.30_NEGPulse_protocol_HPPC_IN21700_30T_cycle_#187.mat
BOOST_NEGPULSE,187,0.96088,2.85977,0.5233,6,charge,2,17.16,5.72,2.0,2.0,3.751,3.9245,10.1107,06-07-21_04.30_NEGPulse_protocol_HPPC_IN21700_30T_cycle_#187.mat
BOOST_NEGPULSE,187,0.96088,2.85977,0.5233,6,charge,2,17.16,5.72,10.0,9.9,3.751,3.9691,12.7098,06-07-21_04.30_NEGPulse_protocol_HPPC_IN21700_30T_cycle_#187.mat
BOOST_NEGPULSE,187,0.96088,2.85977,0.5229,6,discharge,3,-32.886,10.962,2.0,1.9,3.7462,3.412,10.1624,06-07-21_04.30_NEGPulse_protocol_HPPC_IN21700_30T_cycle_#187.mat
BOOST_NEGPULSE,187,0.96088,2.85977,0.5229,6,discharge,3,-32.886,10.962,10.0,9.9,3.7462,3.3214,12.9174,06-07-21_04.30_NEGPulse_protocol_HPPC_IN21700_30T_cycle_#187.mat
BOOST_NEGPULSE,187,0.96088,2.85977,0.5233,6,charge,3,28.594,9.531,2.0,2.0,3.7527,4.0363,9.9182,06-07-21_04.30_NEGPulse_protocol_HPPC_IN21700_30T_cycle_#187.mat
BOOST_NEGPULSE,187,0.96088,2.85977,0.5233,6,charge,3,28.594,9.531,10.0,9.9,3.7527,4.1095,12.4781,06-07-21_04.30_NEGPulse_protocol_HPPC_IN21700_30T_cycle_#187.mat
BOOST_NEGPULSE,187,0.96088,2.85977,0.4278,7,discharge,0,-2.862,0.954,2.0,1.9,3.6612,3.6313,10.4454,06-07-21_04.30_NEGPulse_protocol_HPPC_IN21700_30T_cycle_#187.mat
BOOST_NEGPULSE,187,0.96088,2.85977,0.4278,7,discharge,0,-2.862,0.954,10.0,9.9,3.6612,3.6218,13.7642,06-07-21_04.30_NEGPulse_protocol_HPPC_IN21700_30T_cycle_#187.mat
BOOST_NEGPULSE,187,0.96088,2.85977,0.4278,7,charge,0,1.43,0.477,2.0,1.9,3.6627,3.6774,10.279,06-07-21_04.30_NEGPulse_protocol_HPPC_IN21700_30T_cycle_#187.mat
BOOST_NEGPULSE,187,0.96088,2.85977,0.4278,7,charge,0,1.43,0.477,10.0,9.9,3.6627,3.6816,13.2159,06-07-21_04.30_NEGPulse_protocol_HPPC_IN21700_30T_cycle_#187.mat
BOOST_NEGPULSE,187,0.96088,2.85977,0.4277,7,discharge,1,-11.442,3.814,2.0,2.0,3.6614,3.5413,10.4964,06-07-21_04.30_NEGPulse_protocol_HPPC_IN21700_30T_cycle_#187.mat
BOOST_NEGPULSE,187,0.96088,2.85977,0.4277,7,discharge,1,-11.442,3.814,10.0,9.9,3.6614,3.5056,13.6165,06-07-21_04.30_NEGPulse_protocol_HPPC_IN21700_30T_cycle_#187.mat
BOOST_NEGPULSE,187,0.96088,2.85977,0.4279,7,charge,1,5.718,1.906,2.0,2.0,3.6649,3.7241,10.3527,06-07-21_04.30_NEGPulse_protocol_HPPC_IN21700_30T_cycle_#187.mat
BOOST_NEGPULSE,187,0.96088,2.85977,0.4279,7,charge,1,5.718,1.906,10.0,9.9,3.6649,3.7403,13.1857,06-07-21_04.30_NEGPulse_protocol_HPPC_IN21700_30T_cycle_#187.mat
BOOST_NEGPULSE,187,0.96088,2.85977,0.4276,7,discharge,2,-22.878,7.626,2.0,1.9,3.6608,3.4235,10.3724,06-07-21_04.30_NEGPulse_protocol_HPPC_IN21700_30T_cycle_#187.mat
BOOST_NEGPULSE,187,0.96088,2.85977,0.4276,7,discharge,2,-22.878,7.626,10.0,9.9,3.6608,3.3581,13.2311,06-07-21_04.30_NEGPulse_protocol_HPPC_IN21700_30T_cycle_#187.mat
BOOST_NEGPULSE,187,0.96088,2.85977,0.428,7,charge,2,17.158,5.719,2.0,2.0,3.6672,3.8421,10.1935,06-07-21_04.30_NEGPulse_protocol_HPPC_IN21700_30T_cycle_#187.mat
BOOST_NEGPULSE,187,0.96088,2.85977,0.428,7,charge,2,17.158,5.719,10.0,9.9,3.6672,3.883,12.5772,06-07-21_04.30_NEGPulse_protocol_HPPC_IN21700_30T_cycle_#187.mat
BOOST_NEGPULSE,187,0.96088,2.85977,0.4275,7,discharge,3,-32.886,10.962,2.0,2.0,3.6621,3.3197,10.4117,06-07-21_04.30_NEGPulse_protocol_HPPC_IN21700_30T_cycle_#187.mat
BOOST_NEGPULSE,187,0.96088,2.85977,0.4275,7,discharge,3,-32.886,10.962,10.0,9.9,3.6621,3.2311,13.1059,06-07-21_04.30_NEGPulse_protocol_HPPC_IN21700_30T_cycle_#187.mat
BOOST_NEGPULSE,187,0.96088,2.85977,0.428,7,charge,3,28.594,9.531,2.0,1.9,3.6688,3.9547,9.9986,06-07-21_04.30_NEGPulse_protocol_HPPC_IN21700_30T_cycle_#187.mat
BOOST_NEGPULSE,187,0.96088,2.85977,0.428,7,charge,3,28.594,9.531,10.0,9.9,3.6688,4.0238,12.4152,06-07-21_04.30_NEGPulse_protocol_HPPC_IN21700_30T_cycle_#187.mat
BOOST_NEGPULSE,187,0.96088,2.85977,0.3324,8,discharge,0,-2.862,0.954,2.0,2.0,3.5998,3.5695,10.5855,06-07-21_04.30_NEGPulse_protocol_HPPC_IN21700_30T_cycle_#187.mat
BOOST_NEGPULSE,187,0.96088,2.85977,0.3324,8,discharge,0,-2.862,0.954,10.0,9.9,3.5998,3.56,13.9044,06-07-21_04.30_NEGPulse_protocol_HPPC_IN21700_30T_cycle_#187.mat
BOOST_NEGPULSE,187,0.96088,2.85977,0.3325,8,charge,0,1.428,0.476,2.0,2.0,3.6012,3.6161,10.4334,06-07-21_04.30_NEGPulse_protocol_HPPC_IN21700_30T_cycle_#187.mat
BOOST_NEGPULSE,187,0.96088,2.85977,0.3325,8,charge,0,1.428,0.476,10.0,9.9,3.6012,3.6203,13.3744,06-07-21_04.30_NEGPulse_protocol_HPPC_IN21700_30T_cycle_#187.mat
BOOST_NEGPULSE,187,0.96088,2.85977,0.3324,8,discharge,1,-11.438,3.813,2.0,2.0,3.6,3.4792,10.5613,06-07-21_04.30_NEGPulse_protocol_HPPC_IN21700_30T_cycle_#187.mat
BOOST_NEGPULSE,187,0.96088,2.85977,0.3324,8,discharge,1,-11.438,3.813,10.0,9.9,3.6,3.443,13.7262,06-07-21_04.30_NEGPulse_protocol_HPPC_IN21700_30T_cycle_#187.mat
BOOST_NEGPULSE,187,0.96088,2.85977,0.3326,8,charge,1,5.719,1.906,2.0,2.0,3.6034,3.663,10.4214,06-07-21_04.30_NEGPulse_protocol_HPPC_IN21700_30T_cycle_#187.mat
BOOST_NEGPULSE,187,0.96088,2.85977,0.3326,8,charge,1,5.719,1.906,10.0,9.9,3.6034,3.6796,13.324,06-07-21_04.30_NEGPulse_protocol_HPPC_IN21700_30T_cycle_#187.mat
BOOST_NEGPULSE,187,0.96088,2.85977,0.3323,8,discharge,2,-22.877,7.626,2.0,2.0,3.5999,3.3586,10.5477,06-07-21_04.30_NEGPulse_protocol_HPPC_IN21700_30T_cycle_#187.mat
BOOST_NEGPULSE,187,0.96088,2.85977,0.3323,8,discharge,2,-22.877,7.626,10.0,9.9,3.5999,3.2919,13.4633,06-07-21_04.30_NEGPulse_protocol_HPPC_IN21700_30T_cycle_#187.mat
BOOST_NEGPULSE,187,0.96088,2.85977,0.3326,8,charge,2,17.159,5.72,2.0,2.0,3.6064,3.7823,10.2512,06-07-21_04.30_NEGPulse_protocol_HPPC_IN21700_30T_cycle_#187.mat
BOOST_NEGPULSE,187,0.96088,2.85977,0.3326,8,charge,2,17.159,5.72,10.0,9.9,3.6064,3.8231,12.6289,06-07-21_04.30_NEGPulse_protocol_HPPC_IN21700_30T_cycle_#187.mat
BOOST_NEGPULSE,187,0.96088,2.85977,0.3322,8,discharge,3,-32.884,10.961,2.0,2.0,3.6002,3.2549,10.5005,06-07-21_04.30_NEGPulse_protocol_HPPC_IN21700_30T_cycle_#187.mat
BOOST_NEGPULSE,187,0.96088,2.85977,0.3322,8,discharge,3,-32.884,10.961,10.0,9.9,3.6002,3.1616,13.3378,06-07-21_04.30_NEGPulse_protocol_HPPC_IN21700_30T_cycle_#187.mat
BOOST_NEGPULSE,187,0.96088,2.85977,0.3327,8,charge,3,28.593,9.531,2.0,2.0,3.6087,3.8971,10.0864,06-07-21_04.30_NEGPulse_protocol_HPPC_IN21700_30T_cycle_#187.mat
BOOST_NEGPULSE,187,0.96088,2.85977,0.3327,8,charge,3,28.593,9.531,10.0,9.9,3.6087,3.9608,12.3142,06-07-21_04.30_NEGPulse_protocol_HPPC_IN21700_30T_cycle_#187.mat
BOOST_NEGPULSE,187,0.96088,2.85977,0.2371,9,discharge,0,-2.861,0.954,2.0,2.0,3.5177,3.4865,10.9064,06-07-21_04.30_NEGPulse_protocol_HPPC_IN21700_30T_cycle_#187.mat
BOOST_NEGPULSE,187,0.96088,2.85977,0.2371,9,discharge,0,-2.861,0.954,10.0,9.9,3.5177,3.476,14.5769,06-07-21_04.30_NEGPulse_protocol_HPPC_IN21700_30T_cycle_#187.mat
BOOST_NEGPULSE,187,0.96088,2.85977,0.2372,9,charge,0,1.43,0.477,2.0,1.9,3.5194,3.5347,10.7,06-07-21_04.30_NEGPulse_protocol_HPPC_IN21700_30T_cycle_#187.mat
BOOST_NEGPULSE,187,0.96088,2.85977,0.2372,9,charge,0,1.43,0.477,10.0,9.9,3.5194,3.5395,14.0569,06-07-21_04.30_NEGPulse_protocol_HPPC_IN21700_30T_cycle_#187.mat
BOOST_NEGPULSE,187,0.96088,2.85977,0.2371,9,discharge,1,-11.439,3.813,2.0,1.9,3.5181,3.3937,10.8751,06-07-21_04.30_NEGPulse_protocol_HPPC_IN21700_30T_cycle_#187.mat
BOOST_NEGPULSE,187,0.96088,2.85977,0.2371,9,discharge,1,-11.439,3.813,10.0,9.9,3.5181,3.3555,14.2145,06-07-21_04.30_NEGPulse_protocol_HPPC_IN21700_30T_cycle_#187.mat
BOOST_NEGPULSE,187,0.96088,2.85977,0.2372,9,charge,1,5.719,1.906,2.0,2.0,3.5241,3.5852,10.6844,06-07-21_04.30_NEGPulse_protocol_HPPC_IN21700_30T_cycle_#187.mat
BOOST_NEGPULSE,187,0.96088,2.85977,0.2372,9,charge,1,5.719,1.906,10.0,9.9,3.5241,3.6035,13.8845,06-07-21_04.30_NEGPulse_protocol_HPPC_IN21700_30T_cycle_#187.mat
BOOST_NEGPULSE,187,0.96088,2.85977,0.237,9,discharge,2,-22.878,7.626,2.0,2.0,3.5204,3.2703,10.9319,06-07-21_04.30_NEGPulse_protocol_HPPC_IN21700_30T_cycle_#187.mat
BOOST_NEGPULSE,187,0.96088,2.85977,0.237,9,discharge,2,-22.878,7.626,10.0,9.9,3.5204,3.1953,14.2102,06-07-21_04.30_NEGPulse_protocol_HPPC_IN21700_30T_cycle_#187.mat
BOOST_NEGPULSE,187,0.96088,2.85977,0.2373,9,charge,2,17.157,5.719,2.0,2.0,3.5282,3.7089,10.5321,06-07-21_04.30_NEGPulse_protocol_HPPC_IN21700_30T_cycle_#187.mat
BOOST_NEGPULSE,187,0.96088,2.85977,0.2373,9,charge,2,17.157,5.719,10.0,9.9,3.5282,3.7601,13.5163,06-07-21_04.30_NEGPulse_protocol_HPPC_IN21700_30T_cycle_#187.mat
BOOST_NEGPULSE,187,0.96088,2.85977,0.2369,9,discharge,3,-32.886,10.962,2.0,2.0,3.5219,3.1646,10.8648,06-07-21_04.30_NEGPulse_protocol_HPPC_IN21700_30T_cycle_#187.mat
BOOST_NEGPULSE,187,0.96088,2.85977,0.2369,9,discharge,3,-32.886,10.962,10.0,9.9,3.5219,3.0525,14.2736,06-07-21_04.30_NEGPulse_protocol_HPPC_IN21700_30T_cycle_#187.mat
BOOST_NEGPULSE,187,0.96088,2.85977,0.2374,9,charge,3,28.593,9.531,2.0,2.0,3.5321,3.8279,10.3452,06-07-21_04.30_NEGPulse_protocol_HPPC_IN21700_30T_cycle_#187.mat
BOOST_NEGPULSE,187,0.96088,2.85977,0.2374,9,charge,3,28.593,9.531,10.0,9.9,3.5321,3.9023,12.9472,06-07-21_04.30_NEGPulse_protocol_HPPC_IN21700_30T_cycle_#187.mat
BOOST_NEGPULSE,187,0.96088,2.85977,0.1895,10,discharge,0,-2.863,0.954,2.0,1.9,3.4659,3.4332,11.4224,06-07-21_04.30_NEGPulse_protocol_HPPC_IN21700_30T_cycle_#187.mat
BOOST_NEGPULSE,187,0.96088,2.85977,0.1895,10,discharge,0,-2.863,0.954,10.0,9.9,3.4659,3.4216,15.4744,06-07-21_04.30_NEGPulse_protocol_HPPC_IN21700_30T_cycle_#187.mat
BOOST_NEGPULSE,187,0.96088,2.85977,0.1895,10,charge,0,1.432,0.477,2.0,1.9,3.4679,3.4838,11.1049,06-07-21_04.30_NEGPulse_protocol_HPPC_IN21700_30T_cycle_#187.mat
BOOST_NEGPULSE,187,0.96088,2.85977,0.1895,10,charge,0,1.432,0.477,10.0,9.9,3.4679,3.4892,14.8764,06-07-21_04.30_NEGPulse_protocol_HPPC_IN21700_30T_cycle_#187.mat
BOOST_NEGPULSE,187,0.96088,2.85977,0.1894,10,discharge,1,-11.442,3.814,2.0,1.9,3.4664,3.3352,11.4665,06-07-21_04.30_NEGPulse_protocol_HPPC_IN21700_30T_cycle_#187.mat
BOOST_NEGPULSE,187,0.96088,2.85977,0.1894,10,discharge,1,-11.442,3.814,10.0,9.9,3.4664,3.2934,15.1197,06-07-21_04.30_NEGPulse_protocol_HPPC_IN21700_30T_cycle_#187.mat
BOOST_NEGPULSE,187,0.96088,2.85977,0.1895,10,charge,1,5.718,1.906,2.0,2.0,3.4725,3.5363,11.157,06-07-21_04.30_NEGPulse_protocol_HPPC_IN21700_30T_cycle_#187.mat
BOOST_NEGPULSE,187,0.96088,2.85977,0.1895,10,charge,1,5.718,1.906,10.0,9.9,3.4725,3.5554,14.4971,06-07-21_04.30_NEGPulse_protocol_HPPC_IN21700_30T_cycle_#187.mat
BOOST_NEGPULSE,187,0.96088,2.85977,0.1893,10,discharge,2,-22.876,7.625,2.0,2.0,3.4681,3.2039,11.5492,06-07-21_04.30_NEGPulse_protocol_HPPC_IN21700_30T_cycle_#187.mat
BOOST_NEGPULSE,187,0.96088,2.85977,0.1893,10,discharge,2,-22.876,7.625,10.0,9.9,3.4681,3.1138,15.4878,06-07-21_04.30_NEGPulse_protocol_HPPC_IN21700_30T_cycle_#187.mat
BOOST_NEGPULSE,187,0.96088,2.85977,0.1897,10,charge,2,17.159,5.72,2.0,1.9,3.4756,3.6615,10.834,06-07-21_04.30_NEGPulse_protocol_HPPC_IN21700_30T_cycle_#187.mat
BOOST_NEGPULSE,187,0.96088,2.85977,0.1897,10,charge,2,17.159,5.72,10.0,9.9,3.4756,3.7164,14.0335,06-07-21_04.30_NEGPulse_protocol_HPPC_IN21700_30T_cycle_#187.mat
BOOST_NEGPULSE,187,0.96088,2.85977,0.1892,10,discharge,3,-32.886,10.962,2.0,2.0,3.4681,3.0886,11.5399,06-07-21_04.30_NEGPulse_protocol_HPPC_IN21700_30T_cycle_#187.mat
BOOST_NEGPULSE,187,0.96088,2.85977,0.1892,10,discharge,3,-32.886,10.962,10.0,9.9,3.4681,2.9309,16.3352,06-07-21_04.30_NEGPulse_protocol_HPPC_IN21700_30T_cycle_#187.mat
BOOST_NEGPULSE,187,0.96088,2.85977,0.1897,10,charge,3,28.596,9.532,2.0,1.9,3.4775,3.782,10.6483,06-07-21_04.30_NEGPulse_protocol_HPPC_IN21700_30T_cycle_#187.mat
BOOST_NEGPULSE,187,0.96088,2.85977,0.1897,10,charge,3,28.596,9.532,10.0,9.9,3.4775,3.8668,13.6138,06-07-21_04.30_NEGPulse_protocol_HPPC_IN21700_30T_cycle_#187.mat
BOOST_NEGPULSE,187,0.96088,2.85977,0.1418,11,discharge,0,-2.863,0.954,2.0,1.9,3.4202,3.3853,12.1904,06-07-21_04.30_NEGPulse_protocol_HPPC_IN21700_30T_cycle_#187.mat
BOOST_NEGPULSE,187,0.96088,2.85977,0.1418,11,discharge,0,-2.863,0.954,10.0,9.9,3.4202,3.3719,16.871,06-07-21_04.30_NEGPulse_protocol_HPPC_IN21700_30T_cycle_#187.mat
BOOST_NEGPULSE,187,0.96088,2.85977,0.1419,11,charge,0,1.43,0.477,2.0,1.9,3.4225,3.4396,11.9614,06-07-21_04.30_NEGPulse_protocol_HPPC_IN21700_30T_cycle_#187.mat
BOOST_NEGPULSE,187,0.96088,2.85977,0.1419,11,charge,0,1.43,0.477,10.0,9.9,3.4225,3.4447,15.5288,06-07-21_04.30_NEGPulse_protocol_HPPC_IN21700_30T_cycle_#187.mat
BOOST_NEGPULSE,187,0.96088,2.85977,0.1417,11,discharge,1,-11.438,3.813,2.0,2.0,3.4207,3.2786,12.4235,06-07-21_04.30_NEGPulse_protocol_HPPC_IN21700_30T_cycle_#187.mat
BOOST_NEGPULSE,187,0.96088,2.85977,0.1417,11,discharge,1,-11.438,3.813,10.0,9.9,3.4207,3.2212,17.4419,06-07-21_04.30_NEGPulse_protocol_HPPC_IN21700_30T_cycle_#187.mat
BOOST_NEGPULSE,187,0.96088,2.85977,0.1419,11,charge,1,5.718,1.906,2.0,2.0,3.4284,3.4942,11.5073,06-07-21_04.30_NEGPulse_protocol_HPPC_IN21700_30T_cycle_#187.mat
BOOST_NEGPULSE,187,0.96088,2.85977,0.1419,11,charge,1,5.718,1.906,10.0,9.91,3.4284,3.5105,14.3579,06-07-21_04.30_NEGPulse_protocol_HPPC_IN21700_30T_cycle_#187.mat
BOOST_NEGPULSE,187,0.96088,2.85977,0.1416,11,discharge,2,-22.878,7.626,2.0,2.0,3.4224,3.1349,12.5667,06-07-21_04.30_NEGPulse_protocol_HPPC_IN21700_30T_cycle_#187.mat
BOOST_NEGPULSE,187,0.96088,2.85977,0.1416,11,discharge,2,-22.878,7.626,10.0,9.9,3.4224,2.9503,20.6355,06-07-21_04.30_NEGPulse_protocol_HPPC_IN21700_30T_cycle_#187.mat
BOOST_NEGPULSE,187,0.96088,2.85977,0.142,11,charge,2,17.158,5.719,2.0,2.0,3.4324,3.6214,11.0153,06-07-21_04.30_NEGPulse_protocol_HPPC_IN21700_30T_cycle_#187.mat
BOOST_NEGPULSE,187,0.96088,2.85977,0.142,11,charge,2,17.158,5.719,10.0,9.9,3.4324,3.6692,13.8011,06-07-21_04.30_NEGPulse_protocol_HPPC_IN21700_30T_cycle_#187.mat
BOOST_NEGPULSE,187,0.96088,2.85977,0.1416,11,discharge,3,-32.886,10.962,2.0,2.0,3.4216,3.0029,12.7319,06-07-21_04.30_NEGPulse_protocol_HPPC_IN21700_30T_cycle_#187.mat
BOOST_NEGPULSE,187,0.96088,2.85977,0.1416,11,discharge,3,-32.886,10.962,10.0,9.9,3.4216,2.6235,24.2687,06-07-21_04.30_NEGPulse_protocol_HPPC_IN21700_30T_cycle_#187.mat
BOOST_NEGPULSE,187,0.96088,2.85977,0.1421,11,charge,3,28.594,9.531,2.0,2.0,3.4348,3.7411,10.712,06-07-21_04.30_NEGPulse_protocol_HPPC_IN21700_30T_cycle_#187.mat
BOOST_NEGPULSE,187,0.96088,2.85977,0.1421,11,charge,3,28.594,9.531,10.0,9.9,3.4348,3.8213,13.5168,06-07-21_04.30_NEGPulse_protocol_HPPC_IN21700_30T_cycle_#187.mat
BOOST_NEGPULSE,187,0.96088,2.85977,0.0941,12,discharge,0,-2.861,0.954,2.0,2.0,3.3741,3.3318,14.7856,06-07-21_04.30_NEGPulse_protocol_HPPC_IN21700_30T_cycle_#187.mat
BOOST_NEGPULSE,187,0.96088,2.85977,0.0941,12,discharge,0,-2.861,0.954,10.0,9.9,3.3741,3.3088,22.825,06-07-21_04.30_NEGPulse_protocol_HPPC_IN21700_30T_cycle_#187.mat
BOOST_NEGPULSE,187,0.96088,2.85977,0.0942,12,charge,0,1.427,0.476,2.0,2.0,3.3775,3.3976,14.0806,06-07-21_04.30_NEGPulse_protocol_HPPC_IN21700_30T_cycle_#187.mat
BOOST_NEGPULSE,187,0.96088,2.85977,0.0942,12,charge,0,1.427,0.476,10.0,9.9,3.3775,3.4058,19.8249,06-07-21_04.30_NEGPulse_protocol_HPPC_IN21700_30T_cycle_#187.mat
BOOST_NEGPULSE,187,0.96088,2.85977,0.0941,12,discharge,1,-11.442,3.814,2.0,2.0,3.3752,3.1927,15.95,06-07-21_04.30_NEGPulse_protocol_HPPC_IN21700_30T_cycle_#187.mat
BOOST_NEGPULSE,187,0.96088,2.85977,0.0941,12,discharge,1,-11.442,3.814,10.0,9.9,3.3752,3.0255,30.5628,06-07-21_04.30_NEGPulse_protocol_HPPC_IN21700_30T_cycle_#187.mat
BOOST_NEGPULSE,187,0.96088,2.85977,0.0942,12,charge,1,5.716,1.905,2.0,1.9,3.3868,3.4613,13.0324,06-07-21_04.30_NEGPulse_protocol_HPPC_IN21700_30T_cycle_#187.mat
BOOST_NEGPULSE,187,0.96088,2.85977,0.0942,12,charge,1,5.716,1.905,10.0,9.9,3.3868,3.4834,16.8985,06-07-21_04.30_NEGPulse_protocol_HPPC_IN21700_30T_cycle_#187.mat
BOOST_NEGPULSE,187,0.96088,2.85977,0.094,12,discharge,2,-22.879,7.626,2.0,2.0,3.3784,2.9762,17.5794,06-07-21_04.30_NEGPulse_protocol_HPPC_IN21700_30T_cycle_#187.mat
BOOST_NEGPULSE,187,0.96088,2.85977,0.094,12,discharge,2,-22.879,7.626,10.0,9.9,3.3784,2.4991,38.4326,06-07-21_04.30_NEGPulse_protocol_HPPC_IN21700_30T_cycle_#187.mat
BOOST_NEGPULSE,187,0.96088,2.85977,0.0943,12,charge,2,17.16,5.72,2.0,2.0,3.3931,3.5935,11.6783,06-07-21_04.30_NEGPulse_protocol_HPPC_IN21700_30T_cycle_#187.mat
BOOST_NEGPULSE,187,0.96088,2.85977,0.0943,12,charge,2,17.16,5.72,10.0,9.9,3.3931,3.6364,14.1783,06-07-21_04.30_NEGPulse_protocol_HPPC_IN21700_30T_cycle_#187.mat
BOOST_NEGPULSE,187,0.96088,2.85977,0.0939,12,discharge,3,-28.82,9.607,2.0,2.0,3.3776,2.7633,21.3151,06-07-21_04.30_NEGPulse_protocol_HPPC_IN21700_30T_cycle_#187.mat
BOOST_NEGPULSE,187,0.96088,2.85977,0.0939,12,discharge,3,-28.82,9.607,10.0,9.9,3.3776,2.4995,30.4684,06-07-21_04.30_NEGPulse_protocol_HPPC_IN21700_30T_cycle_#187.mat
BOOST_NEGPULSE,187,0.96088,2.85977,0.0944,12,charge,3,28.595,9.532,2.0,1.9,3.3945,3.7104,11.0474,06-07-21_04.30_NEGPulse_protocol_HPPC_IN21700_30T_cycle_#187.mat
BOOST_NEGPULSE,187,0.96088,2.85977,0.0944,12,charge,3,28.595,9.532,10.0,9.9,3.3945,3.7819,13.5478,06-07-21_04.30_NEGPulse_protocol_HPPC_IN21700_30T_cycle_#187.mat
BOOST_NEGPULSE,225,0.95339,2.83747,1.0,0,discharge,0,-2.841,0.947,2.0,1.9,4.169,4.1307,13.4831,06-15-21_20.36_NEGPulse_protocol_HPPC_IN21700_30T_cycle_#225.mat
BOOST_NEGPULSE,225,0.95339,2.83747,1.0,0,discharge,0,-2.841,0.947,10.0,9.9,4.169,4.114,19.3621,06-15-21_20.36_NEGPulse_protocol_HPPC_IN21700_30T_cycle_#225.mat
BOOST_NEGPULSE,225,0.95339,2.83747,1.0,0,charge,0,1.419,0.473,2.0,1.9,4.1722,4.1916,13.6677,06-15-21_20.36_NEGPulse_protocol_HPPC_IN21700_30T_cycle_#225.mat
BOOST_NEGPULSE,225,0.95339,2.83747,1.0,0,charge,0,1.419,0.473,10.0,9.9,4.1722,4.2001,19.6562,06-15-21_20.36_NEGPulse_protocol_HPPC_IN21700_30T_cycle_#225.mat
BOOST_NEGPULSE,225,0.95339,2.83747,0.9999,0,discharge,1,-11.356,3.785,2.0,1.9,4.1683,4.0171,13.3145,06-15-21_20.36_NEGPulse_protocol_HPPC_IN21700_30T_cycle_#225.mat
BOOST_NEGPULSE,225,0.95339,2.83747,0.9999,0,discharge,1,-11.356,3.785,10.0,9.9,4.1683,3.9697,17.4886,06-15-21_20.36_NEGPulse_protocol_HPPC_IN21700_30T_cycle_#225.mat
BOOST_NEGPULSE,225,0.95339,2.83747,1.0,0,charge,1,1.493,0.498,2.0,1.9,4.1756,4.2002,16.4808,06-15-21_20.36_NEGPulse_protocol_HPPC_IN21700_30T_cycle_#225.mat
BOOST_NEGPULSE,225,0.95339,2.83747,1.0,0,charge,1,1.493,0.498,10.0,9.9,4.1756,4.2001,16.4138,06-15-21_20.36_NEGPulse_protocol_HPPC_IN21700_30T_cycle_#225.mat
BOOST_NEGPULSE,225,0.95339,2.83747,0.9998,0,discharge,2,-22.708,7.569,2.0,2.0,4.1683,3.8739,12.9646,06-15-21_20.36_NEGPulse_protocol_HPPC_IN21700_30T_cycle_#225.mat
BOOST_NEGPULSE,225,0.95339,2.83747,0.9998,0,discharge,2,-22.708,7.569,10.0,9.9,4.1683,3.8111,15.7301,06-15-21_20.36_NEGPulse_protocol_HPPC_IN21700_30T_cycle_#225.mat
BOOST_NEGPULSE,225,0.95339,2.83747,1.0,0,charge,2,1.325,0.442,2.0,1.9,4.1785,4.2,16.2276,06-15-21_20.36_NEGPulse_protocol_HPPC_IN21700_30T_cycle_#225.mat
BOOST_NEGPULSE,225,0.95339,2.83747,1.0,0,charge,2,1.325,0.442,10.0,9.9,4.1785,4.2002,16.3786,06-15-21_20.36_NEGPulse_protocol_HPPC_IN21700_30T_cycle_#225.mat
BOOST_NEGPULSE,225,0.95339,2.83747,0.9997,0,discharge,3,-32.642,10.881,2.0,2.0,4.1687,3.7569,12.6156,06-15-21_20.36_NEGPulse_protocol_HPPC_IN21700_30T_cycle_#225.mat
BOOST_NEGPULSE,225,0.95339,2.83747,0.9997,0,discharge,3,-32.642,10.881,10.0,9.9,4.1687,3.6846,14.8306,06-15-21_20.36_NEGPulse_protocol_HPPC_IN21700_30T_cycle_#225.mat
BOOST_NEGPULSE,225,0.95339,2.83747,1.0,0,charge,3,1.291,0.43,2.0,2.0,4.1806,4.2,15.0254,06-15-21_20.36_NEGPulse_protocol_HPPC_IN21700_30T_cycle_#225.mat
BOOST_NEGPULSE,225,0.95339,2.83747,0.9527,1,discharge,0,-2.841,0.947,2.0,2.0,4.1019,4.067,12.2857,06-15-21_20.36_NEGPulse_protocol_HPPC_IN21700_30T_cycle_#225.mat
BOOST_NEGPULSE,225,0.95339,2.83747,0.9527,1,discharge,0,-2.841,0.947,10.0,9.9,4.1019,4.0574,15.6652,06-15-21_20.36_NEGPulse_protocol_HPPC_IN21700_30T_cycle_#225.mat
BOOST_NEGPULSE,225,0.95339,2.83747,0.9527,1,charge,0,1.418,0.473,2.0,2.0,4.1033,4.1206,12.2029,06-15-21_20.36_NEGPulse_protocol_HPPC_IN21700_30T_cycle_#225.mat
BOOST_NEGPULSE,225,0.95339,2.83747,0.9527,1,charge,0,1.418,0.473,10.0,9.9,4.1033,4.1255,15.6592,06-15-21_20.36_NEGPulse_protocol_HPPC_IN21700_30T_cycle_#225.mat
BOOST_NEGPULSE,225,0.95339,2.83747,0.9526,1,discharge,1,-11.357,3.786,2.0,1.9,4.1021,3.9646,12.1071,06-15-21_20.36_NEGPulse_protocol_HPPC_IN21700_30T_cycle_#225.mat
BOOST_NEGPULSE,225,0.95339,2.83747,0.9526,1,discharge,1,-11.357,3.786,10.0,9.9,4.1021,3.9343,14.775,06-15-21_20.36_NEGPulse_protocol_HPPC_IN21700_30T_cycle_#225.mat
BOOST_NEGPULSE,225,0.95339,2.83747,0.9528,1,charge,1,5.677,1.892,2.0,1.9,4.1053,4.1741,12.1184,06-15-21_20.36_NEGPulse_protocol_HPPC_IN21700_30T_cycle_#225.mat
BOOST_NEGPULSE,225,0.95339,2.83747,0.9528,1,charge,1,5.677,1.892,10.0,9.9,4.1053,4.1954,15.8702,06-15-21_20.36_NEGPulse_protocol_HPPC_IN21700_30T_cycle_#225.mat
BOOST_NEGPULSE,225,0.95339,2.83747,0.9525,1,discharge,2,-22.71,7.57,2.0,2.0,4.1023,3.8331,11.8538,06-15-21_20.36_NEGPulse_protocol_HPPC_IN21700_30T_cycle_#225.mat
BOOST_NEGPULSE,225,0.95339,2.83747,0.9525,1,discharge,2,-22.71,7.57,10.0,9.9,4.1023,3.7852,13.963,06-15-21_20.36_NEGPulse_protocol_HPPC_IN21700_30T_cycle_#225.mat
BOOST_NEGPULSE,225,0.95339,2.83747,0.9528,1,charge,2,6.838,2.279,2.0,2.0,4.1075,4.2003,13.5714,06-15-21_20.36_NEGPulse_protocol_HPPC_IN21700_30T_cycle_#225.mat
BOOST_NEGPULSE,225,0.95339,2.83747,0.9528,1,charge,2,6.838,2.279,10.0,9.9,4.1075,4.2002,13.5568,06-15-21_20.36_NEGPulse_protocol_HPPC_IN21700_30T_cycle_#225.mat
BOOST_NEGPULSE,225,0.95339,2.83747,0.9524,1,discharge,3,-32.643,10.881,2.0,1.9,4.1028,3.7255,11.5584,06-15-21_20.36_NEGPulse_protocol_HPPC_IN21700_30T_cycle_#225.mat
BOOST_NEGPULSE,225,0.95339,2.83747,0.9524,1,discharge,3,-32.643,10.881,10.0,9.9,4.1028,3.6595,13.5802,06-15-21_20.36_NEGPulse_protocol_HPPC_IN21700_30T_cycle_#225.mat
BOOST_NEGPULSE,225,0.95339,2.83747,0.9528,1,charge,3,6.766,2.255,2.0,2.0,4.1091,4.2002,13.4654,06-15-21_20.36_NEGPulse_protocol_HPPC_IN21700_30T_cycle_#225.mat
BOOST_NEGPULSE,225,0.95339,2.83747,0.9528,1,charge,3,6.766,2.255,10.0,9.9,4.1091,4.2001,13.4506,06-15-21_20.36_NEGPulse_protocol_HPPC_IN21700_30T_cycle_#225.mat
BOOST_NEGPULSE,225,0.95339,2.83747,0.9054,2,discharge,0,-2.84,0.947,2.0,2.0,4.0821,4.0496,11.4425,06-15-21_20.36_NEGPulse_protocol_HPPC_IN21700_30T_cycle_#225.mat
BOOST_NEGPULSE,225,0.95339,2.83747,0.9054,2,discharge,0,-2.84,0.947,10.0,9.9,4.0821,4.0412,14.3999,06-15-21_20.36_NEGPulse_protocol_HPPC_IN21700_30T_cycle_#225.mat
BOOST_NEGPULSE,225,0.95339,2.83747,0.9054,2,charge,0,1.42,0.473,2.0,1.9,4.0834,4.1004,11.9735,06-15-21_20.36_NEGPulse_protocol_HPPC_IN21700_30T_cycle_#225.mat
BOOST_NEGPULSE,225,0.95339,2.83747,0.9054,2,charge,0,1.42,0.473,10.0,9.9,4.0834,4.1046,14.9317,06-15-21_20.36_NEGPulse_protocol_HPPC_IN21700_30T_cycle_#225.mat
BOOST_NEGPULSE,225,0.95339,2.83747,0.9053,2,discharge,1,-11.354,3.785,2.0,1.9,4.0831,3.9511,11.6259,06-15-21_20.36_NEGPulse_protocol_HPPC_IN21700_30T_cycle_#225.mat
BOOST_NEGPULSE,225,0.95339,2.83747,0.9053,2,discharge,1,-11.354,3.785,10.0,9.91,4.0831,3.9216,14.2241,06-15-21_20.36_NEGPulse_protocol_HPPC_IN21700_30T_cycle_#225.mat
BOOST_NEGPULSE,225,0.95339,2.83747,0.9055,2,charge,1,5.677,1.892,2.0,1.9,4.0857,4.1503,11.3786,06-15-21_20.36_NEGPulse_protocol_HPPC_IN21700_30T_cycle_#225.mat
BOOST_NEGPULSE,225,0.95339,2.83747,0.9055,2,charge,1,5.677,1.892,10.0,9.9,4.0857,4.1649,13.9503,06-15-21_20.36_NEGPulse_protocol_HPPC_IN21700_30T_cycle_#225.mat
BOOST_NEGPULSE,225,0.95339,2.83747,0.9052,2,discharge,2,-22.707,7.569,2.0,2.0,4.0832,3.8235,11.437,06-15-21_20.36_NEGPulse_protocol_HPPC_IN21700_30T_cycle_#225.mat
BOOST_NEGPULSE,225,0.95339,2.83747,0.9052,2,discharge,2,-22.707,7.569,10.0,9.9,4.0832,3.7724,13.6874,06-15-21_20.36_NEGPulse_protocol_HPPC_IN21700_30T_cycle_#225.mat
BOOST_NEGPULSE,225,0.95339,2.83747,0.9055,2,charge,2,9.249,3.083,2.0,2.0,4.0872,4.2003,12.2285,06-15-21_20.36_NEGPulse_protocol_HPPC_IN21700_30T_cycle_#225.mat
BOOST_NEGPULSE,225,0.95339,2.83747,0.9055,2,charge,2,9.249,3.083,10.0,9.9,4.0872,4.2002,12.2177,06-15-21_20.36_NEGPulse_protocol_HPPC_IN21700_30T_cycle_#225.mat
BOOST_NEGPULSE,225,0.95339,2.83747,0.9051,2,discharge,3,-32.643,10.881,2.0,2.0,4.0836,3.7175,11.2153,06-15-21_20.36_NEGPulse_protocol_HPPC_IN21700_30T_cycle_#225.mat
BOOST_NEGPULSE,225,0.95339,2.83747,0.9051,2,discharge,3,-32.643,10.881,10.0,9.9,4.0836,3.6444,13.4546,06-15-21_20.36_NEGPulse_protocol_HPPC_IN21700_30T_cycle_#225.mat
BOOST_NEGPULSE,225,0.95339,2.83747,0.9055,2,charge,3,9.214,3.071,2.0,2.0,4.0884,4.2002,12.1334,06-15-21_20.36_NEGPulse_protocol_HPPC_IN21700_30T_cycle_#225.mat
BOOST_NEGPULSE,225,0.95339,2.83747,0.9055,2,charge,3,9.214,3.071,10.0,9.9,4.0884,4.2001,12.1226,06-15-21_20.36_NEGPulse_protocol_HPPC_IN21700_30T_cycle_#225.mat
BOOST_NEGPULSE,225,0.95339,2.83747,0.8108,3,discharge,0,-2.838,0.946,2.0,2.0,4.0337,4.0,11.8737,06-15-21_20.36_NEGPulse_protocol_HPPC_IN21700_30T_cycle_#225.mat
BOOST_NEGPULSE,225,0.95339,2.83747,0.8108,3,discharge,0,-2.838,0.946,10.0,9.9,4.0337,3.987,16.4541,06-15-21_20.36_NEGPulse_protocol_HPPC_IN21700_30T_cycle_#225.mat
BOOST_NEGPULSE,225,0.95339,2.83747,0.8108,3,charge,0,1.418,0.473,2.0,1.9,4.0355,4.0518,11.4943,06-15-21_20.36_NEGPulse_protocol_HPPC_IN21700_30T_cycle_#225.mat
BOOST_NEGPULSE,225,0.95339,2.83747,0.8108,3,charge,0,1.418,0.473,10.0,9.9,4.0355,4.0572,15.3022,06-15-21_20.36_NEGPulse_protocol_HPPC_IN21700_30T_cycle_#225.mat
BOOST_NEGPULSE,225,0.95339,2.83747,0.8107,3,discharge,1,-11.355,3.785,2.0,2.0,4.034,3.8996,11.8362,06-15-21_20.36_NEGPulse_protocol_HPPC_IN21700_30T_cycle_#225.mat
BOOST_NEGPULSE,225,0.95339,2.83747,0.8107,3,discharge,1,-11.355,3.785,10.0,9.9,4.034,3.8543,15.8256,06-15-21_20.36_NEGPulse_protocol_HPPC_IN21700_30T_cycle_#225.mat
BOOST_NEGPULSE,225,0.95339,2.83747,0.8109,3,charge,1,5.675,1.892,2.0,2.0,4.0379,4.1014,11.1888,06-15-21_20.36_NEGPulse_protocol_HPPC_IN21700_30T_cycle_#225.mat
BOOST_NEGPULSE,225,0.95339,2.83747,0.8109,3,charge,1,5.675,1.892,10.0,9.9,4.0379,4.1187,14.2371,06-15-21_20.36_NEGPulse_protocol_HPPC_IN21700_30T_cycle_#225.mat
BOOST_NEGPULSE,225,0.95339,2.83747,0.8106,3,discharge,2,-22.708,7.569,2.0,2.0,4.0334,3.7718,11.5202,06-15-21_20.36_NEGPulse_protocol_HPPC_IN21700_30T_cycle_#225.mat
BOOST_NEGPULSE,225,0.95339,2.83747,0.8106,3,discharge,2,-22.708,7.569,10.0,9.9,4.0334,3.7,14.6821,06-15-21_20.36_NEGPulse_protocol_HPPC_IN21700_30T_cycle_#225.mat
BOOST_NEGPULSE,225,0.95339,2.83747,0.8109,3,charge,2,13.497,4.499,2.0,2.0,4.039,4.2006,11.973,06-15-21_20.36_NEGPulse_protocol_HPPC_IN21700_30T_cycle_#225.mat
BOOST_NEGPULSE,225,0.95339,2.83747,0.8109,3,charge,2,13.497,4.499,10.0,9.91,4.039,4.2003,11.9508,06-15-21_20.36_NEGPulse_protocol_HPPC_IN21700_30T_cycle_#225.mat
BOOST_NEGPULSE,225,0.95339,2.83747,0.8106,3,discharge,3,-32.643,10.881,2.0,1.9,4.0347,3.6683,11.2245,06-15-21_20.36_NEGPulse_protocol_HPPC_IN21700_30T_cycle_#225.mat
BOOST_NEGPULSE,225,0.95339,2.83747,0.8106,3,discharge,3,-32.643,10.881,10.0,9.9,4.0347,3.5724,14.1623,06-15-21_20.36_NEGPulse_protocol_HPPC_IN21700_30T_cycle_#225.mat
BOOST_NEGPULSE,225,0.95339,2.83747,0.8109,3,charge,3,13.561,4.52,2.0,2.0,4.0409,4.2006,11.7764,06-15-21_20.36_NEGPulse_protocol_HPPC_IN21700_30T_cycle_#225.mat
BOOST_NEGPULSE,225,0.95339,2.83747,0.8109,3,charge,3,13.561,4.52,10.0,9.9,4.0409,4.2003,11.7543,06-15-21_20.36_NEGPulse_protocol_HPPC_IN21700_30T_cycle_#225.mat
BOOST_NEGPULSE,225,0.95339,2.83747,0.7162,4,discharge,0,-2.841,0.947,2.0,2.0,3.9273,3.8936,11.8641,06-15-21_20.36_NEGPulse_protocol_HPPC_IN21700_30T_cycle_#225.mat
BOOST_NEGPULSE,225,0.95339,2.83747,0.7162,4,discharge,0,-2.841,0.947,10.0,9.9,3.9273,3.8799,16.6872,06-15-21_20.36_NEGPulse_protocol_HPPC_IN21700_30T_cycle_#225.mat
BOOST_NEGPULSE,225,0.95339,2.83747,0.7162,4,charge,0,1.418,0.473,2.0,1.9,3.9296,3.9458,11.4245,06-15-21_20.36_NEGPulse_protocol_HPPC_IN21700_30T_cycle_#225.mat
BOOST_NEGPULSE,225,0.95339,2.83747,0.7162,4,charge,0,1.418,0.473,10.0,9.9,3.9296,3.9509,15.0212,06-15-21_20.36_NEGPulse_protocol_HPPC_IN21700_30T_cycle_#225.mat
BOOST_NEGPULSE,225,0.95339,2.83747,0.7161,4,discharge,1,-11.356,3.785,2.0,1.9,3.9274,3.7946,11.6943,06-15-21_20.36_NEGPulse_protocol_HPPC_IN21700_30T_cycle_#225.mat
BOOST_NEGPULSE,225,0.95339,2.83747,0.7161,4,discharge,1,-11.356,3.785,10.0,9.9,3.9274,3.7526,15.3927,06-15-21_20.36_NEGPulse_protocol_HPPC_IN21700_30T_cycle_#225.mat
BOOST_NEGPULSE,225,0.95339,2.83747,0.7163,4,charge,1,5.673,1.891,2.0,2.0,3.9325,3.995,11.0161,06-15-21_20.36_NEGPulse_protocol_HPPC_IN21700_30T_cycle_#225.mat
BOOST_NEGPULSE,225,0.95339,2.83747,0.7163,4,charge,1,5.673,1.891,10.0,9.9,3.9325,4.0107,13.7834,06-15-21_20.36_NEGPulse_protocol_HPPC_IN21700_30T_cycle_#225.mat
BOOST_NEGPULSE,225,0.95339,2.83747,0.716,4,discharge,2,-22.707,7.569,2.0,2.0,3.9277,3.6686,11.4106,06-15-21_20.36_NEGPulse_protocol_HPPC_IN21700_30T_cycle_#225.mat
BOOST_NEGPULSE,225,0.95339,2.83747,0.716,4,discharge,2,-22.707,7.569,10.0,9.9,3.9277,3.6089,14.0397,06-15-21_20.36_NEGPulse_protocol_HPPC_IN21700_30T_cycle_#225.mat
BOOST_NEGPULSE,225,0.95339,2.83747,0.7163,4,charge,2,17.034,5.678,2.0,1.9,3.9343,4.1124,10.4556,06-15-21_20.36_NEGPulse_protocol_HPPC_IN21700_30T_cycle_#225.mat
BOOST_NEGPULSE,225,0.95339,2.83747,0.7163,4,charge,2,17.034,5.678,10.0,9.9,3.9343,4.1596,13.2265,06-15-21_20.36_NEGPulse_protocol_HPPC_IN21700_30T_cycle_#225.mat
BOOST_NEGPULSE,225,0.95339,2.83747,0.716,4,discharge,3,-32.64,10.88,2.0,1.9,3.9285,3.5684,11.0325,06-15-21_20.36_NEGPulse_protocol_HPPC_IN21700_30T_cycle_#225.mat
BOOST_NEGPULSE,225,0.95339,2.83747,0.716,4,discharge,3,-32.64,10.88,10.0,9.9,3.9285,3.4871,13.5233,06-15-21_20.36_NEGPulse_protocol_HPPC_IN21700_30T_cycle_#225.mat
BOOST_NEGPULSE,225,0.95339,2.83747,0.7163,4,charge,3,23.146,7.715,2.0,1.9,3.9351,4.2008,11.4793,06-15-21_20.36_NEGPulse_protocol_HPPC_IN21700_30T_cycle_#225.mat
BOOST_NEGPULSE,225,0.95339,2.83747,0.7163,4,charge,3,23.146,7.715,10.0,9.9,3.9351,4.2003,11.4577,06-15-21_20.36_NEGPulse_protocol_HPPC_IN21700_30T_cycle_#225.mat
BOOST_NEGPULSE,225,0.95339,2.83747,0.6215,5,discharge,0,-2.839,0.946,2.0,2.0,3.847,3.8149,11.3084,06-15-21_20.36_NEGPulse_protocol_HPPC_IN21700_30T_cycle_#225.mat
BOOST_NEGPULSE,225,0.95339,2.83747,0.6215,5,discharge,0,-2.839,0.946,10.0,9.9,3.847,3.8019,15.8881,06-15-21_20.36_NEGPulse_protocol_HPPC_IN21700_30T_cycle_#225.mat
BOOST_NEGPULSE,225,0.95339,2.83747,0.6216,5,charge,0,1.418,0.473,2.0,1.9,3.8494,3.8655,11.3572,06-15-21_20.36_NEGPulse_protocol_HPPC_IN21700_30T_cycle_#225.mat
BOOST_NEGPULSE,225,0.95339,2.83747,0.6216,5,charge,0,1.418,0.473,10.0,9.9,3.8494,3.8707,15.0254,06-15-21_20.36_NEGPulse_protocol_HPPC_IN21700_30T_cycle_#225.mat
BOOST_NEGPULSE,225,0.95339,2.83747,0.6215,5,discharge,1,-11.356,3.785,2.0,2.0,3.8475,3.7179,11.4125,06-15-21_20.36_NEGPulse_protocol_HPPC_IN21700_30T_cycle_#225.mat
BOOST_NEGPULSE,225,0.95339,2.83747,0.6215,5,discharge,1,-11.356,3.785,10.0,9.9,3.8475,3.6804,14.7147,06-15-21_20.36_NEGPulse_protocol_HPPC_IN21700_30T_cycle_#225.mat
BOOST_NEGPULSE,225,0.95339,2.83747,0.6216,5,charge,1,5.676,1.892,2.0,1.9,3.8517,3.9144,11.0455,06-15-21_20.36_NEGPulse_protocol_HPPC_IN21700_30T_cycle_#225.mat
BOOST_NEGPULSE,225,0.95339,2.83747,0.6216,5,charge,1,5.676,1.892,10.0,9.9,3.8517,3.9325,14.2341,06-15-21_20.36_NEGPulse_protocol_HPPC_IN21700_30T_cycle_#225.mat
BOOST_NEGPULSE,225,0.95339,2.83747,0.6214,5,discharge,2,-22.708,7.569,2.0,1.9,3.8471,3.5979,10.9741,06-15-21_20.36_NEGPulse_protocol_HPPC_IN21700_30T_cycle_#225.mat
BOOST_NEGPULSE,225,0.95339,2.83747,0.6214,5,discharge,2,-22.708,7.569,10.0,9.91,3.8471,3.5351,13.7397,06-15-21_20.36_NEGPulse_protocol_HPPC_IN21700_30T_cycle_#225.mat
BOOST_NEGPULSE,225,0.95339,2.83747,0.6217,5,charge,2,17.03,5.677,2.0,2.0,3.854,4.0347,10.6107,06-15-21_20.36_NEGPulse_protocol_HPPC_IN21700_30T_cycle_#225.mat
BOOST_NEGPULSE,225,0.95339,2.83747,0.6217,5,charge,2,17.03,5.677,10.0,9.9,3.854,4.0792,13.2237,06-15-21_20.36_NEGPulse_protocol_HPPC_IN21700_30T_cycle_#225.mat
BOOST_NEGPULSE,225,0.95339,2.83747,0.6213,5,discharge,3,-32.641,10.88,2.0,2.0,3.8471,3.4946,10.7993,06-15-21_20.36_NEGPulse_protocol_HPPC_IN21700_30T_cycle_#225.mat
BOOST_NEGPULSE,225,0.95339,2.83747,0.6213,5,discharge,3,-32.641,10.88,10.0,9.9,3.8471,3.4099,13.3942,06-15-21_20.36_NEGPulse_protocol_HPPC_IN21700_30T_cycle_#225.mat
BOOST_NEGPULSE,225,0.95339,2.83747,0.6217,5,charge,3,28.383,9.461,2.0,1.9,3.8547,4.1466,10.2843,06-15-21_20.36_NEGPulse_protocol_HPPC_IN21700_30T_cycle_#225.mat
BOOST_NEGPULSE,225,0.95339,2.83747,0.6217,5,charge,3,28.383,9.461,10.0,9.9,3.8547,4.2004,12.1798,06-15-21_20.36_NEGPulse_protocol_HPPC_IN21700_30T_cycle_#225.mat
BOOST_NEGPULSE,225,0.95339,2.83747,0.5269,6,discharge,0,-2.841,0.947,2.0,2.0,3.7474,3.7164,10.9132,06-15-21_20.36_NEGPulse_protocol_HPPC_IN21700_30T_cycle_#225.mat
BOOST_NEGPULSE,225,0.95339,2.83747,0.5269,6,discharge,0,-2.841,0.947,10.0,9.9,3.7474,3.7062,14.504,06-15-21_20.36_NEGPulse_protocol_HPPC_IN21700_30T_cycle_#225.mat
BOOST_NEGPULSE,225,0.95339,2.83747,0.527,6,charge,0,1.419,0.473,2.0,1.9,3.7485,3.7637,10.7095,06-15-21_20.36_NEGPulse_protocol_HPPC_IN21700_30T_cycle_#225.mat
BOOST_NEGPULSE,225,0.95339,2.83747,0.527,6,charge,0,1.419,0.473,10.0,9.9,3.7485,3.7685,14.0915,06-15-21_20.36_NEGPulse_protocol_HPPC_IN21700_30T_cycle_#225.mat
BOOST_NEGPULSE,225,0.95339,2.83747,0.5269,6,discharge,1,-11.356,3.785,2.0,2.0,3.7475,3.6249,10.7961,06-15-21_20.36_NEGPulse_protocol_HPPC_IN21700_30T_cycle_#225.mat
BOOST_NEGPULSE,225,0.95339,2.83747,0.5269,6,discharge,1,-11.356,3.785,10.0,9.9,3.7475,3.589,13.9574,06-15-21_20.36_NEGPulse_protocol_HPPC_IN21700_30T_cycle_#225.mat
BOOST_NEGPULSE,225,0.95339,2.83747,0.527,6,charge,1,5.677,1.892,2.0,2.0,3.7507,3.8112,10.6576,06-15-21_20.36_NEGPulse_protocol_HPPC_IN21700_30T_cycle_#225.mat
BOOST_NEGPULSE,225,0.95339,2.83747,0.527,6,charge,1,5.677,1.892,10.0,9.9,3.7507,3.8284,13.6875,06-15-21_20.36_NEGPulse_protocol_HPPC_IN21700_30T_cycle_#225.mat
BOOST_NEGPULSE,225,0.95339,2.83747,0.5268,6,discharge,2,-22.71,7.57,2.0,1.9,3.7477,3.5065,10.6209,06-15-21_20.36_NEGPulse_protocol_HPPC_IN21700_30T_cycle_#225.mat
BOOST_NEGPULSE,225,0.95339,2.83747,0.5268,6,discharge,2,-22.71,7.57,10.0,9.9,3.7477,3.4399,13.5535,06-15-21_20.36_NEGPulse_protocol_HPPC_IN21700_30T_cycle_#225.mat
BOOST_NEGPULSE,225,0.95339,2.83747,0.5271,6,charge,2,17.03,5.677,2.0,2.0,3.753,3.931,10.4521,06-15-21_20.36_NEGPulse_protocol_HPPC_IN21700_30T_cycle_#225.mat
BOOST_NEGPULSE,225,0.95339,2.83747,0.5271,6,charge,2,17.03,5.677,10.0,9.9,3.753,3.9772,13.165,06-15-21_20.36_NEGPulse_protocol_HPPC_IN21700_30T_cycle_#225.mat
BOOST_NEGPULSE,225,0.95339,2.83747,0.5267,6,discharge,3,-32.643,10.881,2.0,2.0,3.7478,3.4027,10.5719,06-15-21_20.36_NEGPulse_protocol_HPPC_IN21700_30T_cycle_#225.mat
BOOST_NEGPULSE,225,0.95339,2.83747,0.5267,6,discharge,3,-32.643,10.881,10.0,9.9,3.7478,3.312,13.3505,06-15-21_20.36_NEGPulse_protocol_HPPC_IN21700_30T_cycle_#225.mat
BOOST_NEGPULSE,225,0.95339,2.83747,0.5272,6,charge,3,28.385,9.462,2.0,2.0,3.7547,4.0458,10.2554,06-15-21_20.36_NEGPulse_protocol_HPPC_IN21700_30T_cycle_#225.mat
BOOST_NEGPULSE,225,0.95339,2.83747,0.5272,6,charge,3,28.385,9.462,10.0,9.9,3.7547,4.1207,12.8941,06-15-21_20.36_NEGPulse_protocol_HPPC_IN21700_30T_cycle_#225.mat
BOOST_NEGPULSE,225,0.95339,2.83747,0.4323,7,discharge,0,-2.838,0.946,2.0,2.0,3.6626,3.6326,10.5697,06-15-21_20.36_NEGPulse_protocol_HPPC_IN21700_30T_cycle_#225.mat
BOOST_NEGPULSE,225,0.95339,2.83747,0.4323,7,discharge,0,-2.838,0.946,10.0,9.9,3.6626,3.623,13.952,06-15-21_20.36_NEGPulse_protocol_HPPC_IN21700_30T_cycle_#225.mat
BOOST_NEGPULSE,225,0.95339,2.83747,0.4324,7,charge,0,1.418,0.473,2.0,1.9,3.6632,3.6786,10.8627,06-15-21_20.36_NEGPulse_protocol_HPPC_IN21700_30T_cycle_#225.mat
BOOST_NEGPULSE,225,0.95339,2.83747,0.4324,7,charge,0,1.418,0.473,10.0,9.9,3.6632,3.6832,14.1074,06-15-21_20.36_NEGPulse_protocol_HPPC_IN21700_30T_cycle_#225.mat
BOOST_NEGPULSE,225,0.95339,2.83747,0.4323,7,discharge,1,-11.354,3.785,2.0,2.0,3.6628,3.5429,10.5602,06-15-21_20.36_NEGPulse_protocol_HPPC_IN21700_30T_cycle_#225.mat
BOOST_NEGPULSE,225,0.95339,2.83747,0.4323,7,discharge,1,-11.354,3.785,10.0,9.9,3.6628,3.5069,13.7308,06-15-21_20.36_NEGPulse_protocol_HPPC_IN21700_30T_cycle_#225.mat
BOOST_NEGPULSE,225,0.95339,2.83747,0.4324,7,charge,1,5.677,1.892,2.0,2.0,3.6665,3.7255,10.3926,06-15-21_20.36_NEGPulse_protocol_HPPC_IN21700_30T_cycle_#225.mat
BOOST_NEGPULSE,225,0.95339,2.83747,0.4324,7,charge,1,5.677,1.892,10.0,9.9,3.6665,3.7418,13.2638,06-15-21_20.36_NEGPulse_protocol_HPPC_IN21700_30T_cycle_#225.mat
BOOST_NEGPULSE,225,0.95339,2.83747,0.4321,7,discharge,2,-22.706,7.569,2.0,2.0,3.663,3.4237,10.5391,06-15-21_20.36_NEGPulse_protocol_HPPC_IN21700_30T_cycle_#225.mat
BOOST_NEGPULSE,225,0.95339,2.83747,0.4321,7,discharge,2,-22.706,7.569,10.0,9.9,3.663,3.3592,13.3797,06-15-21_20.36_NEGPulse_protocol_HPPC_IN21700_30T_cycle_#225.mat
BOOST_NEGPULSE,225,0.95339,2.83747,0.4325,7,charge,2,17.031,5.677,2.0,2.0,3.6688,3.8437,10.2695,06-15-21_20.36_NEGPulse_protocol_HPPC_IN21700_30T_cycle_#225.mat
BOOST_NEGPULSE,225,0.95339,2.83747,0.4325,7,charge,2,17.031,5.677,10.0,9.9,3.6688,3.8851,12.7004,06-15-21_20.36_NEGPulse_protocol_HPPC_IN21700_30T_cycle_#225.mat
BOOST_NEGPULSE,225,0.95339,2.83747,0.4321,7,discharge,3,-32.643,10.881,2.0,2.0,3.6628,3.3212,10.4647,06-15-21_20.36_NEGPulse_protocol_HPPC_IN21700_30T_cycle_#225.mat
BOOST_NEGPULSE,225,0.95339,2.83747,0.4321,7,discharge,3,-32.643,10.881,10.0,9.9,3.6628,3.2323,13.1881,06-15-21_20.36_NEGPulse_protocol_HPPC_IN21700_30T_cycle_#225.mat
BOOST_NEGPULSE,225,0.95339,2.83747,0.4325,7,charge,3,28.383,9.461,2.0,2.0,3.6704,3.9573,10.1082,06-15-21_20.36_NEGPulse_protocol_HPPC_IN21700_30T_cycle_#225.mat
