Repository: KikETs/ECM_HYBRID_BMS_JOINT

## Results

| Arm | Model | Size | Protocol | Result | Worst cell |
|---|---|---|---|---|---|
| SOP | 2RC table + trim (A8) | 4 effective coefficients, 2 EW states | leave-one-cell-out | usable current 69.6 % discharge, 59.5 % charge (τ = 10 s) | 59.9 % / 53.5 % (BOOST_REST) |
| SOH | dQ/dV ridge | 65 coefficients | leave-one-cell-out | RMSE 0.0094, bias −0.0005 | 0.0130 (BOOST_REST) |
| SOC | 2RC EKF, low-current gate | 3 states | leave-one-cell-out | **2.34 %p** over six sensor disturbances on estimated SOH (2.325 on true SOH), per cell 2.00–2.75 | 4.60 %p (BOOST_NEGPULSE_1S, current offset −0.10 A) |

The SOH arm was a 10,945-parameter CNN until the second audit round. Nested

File: analysis/uypydj_hppc_resistance.csv (part 112 of 225)
protocol,cycle,SOH,CAP_Ah,SOC,soc_group,direction,rate_rank,I_A,CRate_rated,tau_s,tau_actual_s,V_pre_V,V_tau_V,R_mOhm,file
BOOST_NEGPULSE,225,0.95339,2.83747,0.4325,7,charge,3,28.383,9.461,10.0,9.9,3.6704,4.0256,12.5145,06-15-21_20.36_NEGPulse_protocol_HPPC_IN21700_30T_cycle_#225.mat
BOOST_NEGPULSE,225,0.95339,2.83747,0.3377,8,discharge,0,-2.838,0.946,2.0,1.9,3.6002,3.5707,10.3935,06-15-21_20.36_NEGPulse_protocol_HPPC_IN21700_30T_cycle_#225.mat
BOOST_NEGPULSE,225,0.95339,2.83747,0.3377,8,discharge,0,-2.838,0.946,10.0,9.9,3.6002,3.5611,13.7759,06-15-21_20.36_NEGPulse_protocol_HPPC_IN21700_30T_cycle_#225.mat
BOOST_NEGPULSE,225,0.95339,2.83747,0.3377,8,charge,0,1.419,0.473,2.0,2.0,3.602,3.6167,10.3558,06-15-21_20.36_NEGPulse_protocol_HPPC_IN21700_30T_cycle_#225.mat
BOOST_NEGPULSE,225,0.95339,2.83747,0.3377,8,charge,0,1.419,0.473,10.0,9.9,3.602,3.6209,13.3145,06-15-21_20.36_NEGPulse_protocol_HPPC_IN21700_30T_cycle_#225.mat
BOOST_NEGPULSE,225,0.95339,2.83747,0.3376,8,discharge,1,-11.356,3.785,2.0,2.0,3.6007,3.4805,10.5847,06-15-21_20.36_NEGPulse_protocol_HPPC_IN21700_30T_cycle_#225.mat
BOOST_NEGPULSE,225,0.95339,2.83747,0.3376,8,discharge,1,-11.356,3.785,10.0,9.9,3.6007,3.4442,13.7813,06-15-21_20.36_NEGPulse_protocol_HPPC_IN21700_30T_cycle_#225.mat
BOOST_NEGPULSE,225,0.95339,2.83747,0.3378,8,charge,1,5.675,1.892,2.0,2.0,3.6044,3.6635,10.4145,06-15-21_20.36_NEGPulse_protocol_HPPC_IN21700_30T_cycle_#225.mat
BOOST_NEGPULSE,225,0.95339,2.83747,0.3378,8,charge,1,5.675,1.892,10.0,9.9,3.6044,3.6802,13.3573,06-15-21_20.36_NEGPulse_protocol_HPPC_IN21700_30T_cycle_#225.mat
BOOST_NEGPULSE,225,0.95339,2.83747,0.3375,8,discharge,2,-22.71,7.57,2.0,2.0,3.6009,3.3606,10.5812,06-15-21_20.36_NEGPulse_protocol_HPPC_IN21700_30T_cycle_#225.mat
BOOST_NEGPULSE,225,0.95339,2.83747,0.3375,8,discharge,2,-22.71,7.57,10.0,9.9,3.6009,3.2937,13.5271,06-15-21_20.36_NEGPulse_protocol_HPPC_IN21700_30T_cycle_#225.mat
BOOST_NEGPULSE,225,0.95339,2.83747,0.3379,8,charge,2,17.031,5.677,2.0,2.0,3.6075,3.7824,10.2695,06-15-21_20.36_NEGPulse_protocol_HPPC_IN21700_30T_cycle_#225.mat
BOOST_NEGPULSE,225,0.95339,2.83747,0.3379,8,charge,2,17.031,5.677,10.0,9.9,3.6075,3.8234,12.6769,06-15-21_20.36_NEGPulse_protocol_HPPC_IN21700_30T_cycle_#225.mat
BOOST_NEGPULSE,225,0.95339,2.83747,0.3374,8,discharge,3,-32.643,10.881,2.0,2.0,3.6013,3.2574,10.5352,06-15-21_20.36_NEGPulse_protocol_HPPC_IN21700_30T_cycle_#225.mat
BOOST_NEGPULSE,225,0.95339,2.83747,0.3374,8,discharge,3,-32.643,10.881,10.0,9.9,3.6013,3.1641,13.3934,06-15-21_20.36_NEGPulse_protocol_HPPC_IN21700_30T_cycle_#225.mat
BOOST_NEGPULSE,225,0.95339,2.83747,0.3379,8,charge,3,28.387,9.462,2.0,2.0,3.6095,3.8969,10.1244,06-15-21_20.36_NEGPulse_protocol_HPPC_IN21700_30T_cycle_#225.mat
BOOST_NEGPULSE,225,0.95339,2.83747,0.3379,8,charge,3,28.387,9.462,10.0,9.9,3.6095,3.9606,12.3683,06-15-21_20.36_NEGPulse_protocol_HPPC_IN21700_30T_cycle_#225.mat
BOOST_NEGPULSE,225,0.95339,2.83747,0.2431,9,discharge,0,-2.842,0.947,2.0,2.0,3.5197,3.4878,11.2229,06-15-21_20.36_NEGPulse_protocol_HPPC_IN21700_30T_cycle_#225.mat
BOOST_NEGPULSE,225,0.95339,2.83747,0.2431,9,discharge,0,-2.842,0.947,10.0,9.9,3.5197,3.4771,14.9873,06-15-21_20.36_NEGPulse_protocol_HPPC_IN21700_30T_cycle_#225.mat
BOOST_NEGPULSE,225,0.95339,2.83747,0.2431,9,charge,0,1.418,0.473,2.0,2.0,3.5205,3.5371,11.7091,06-15-21_20.36_NEGPulse_protocol_HPPC_IN21700_30T_cycle_#225.mat
BOOST_NEGPULSE,225,0.95339,2.83747,0.2431,9,charge,0,1.418,0.473,10.0,9.9,3.5205,3.5419,15.0949,06-15-21_20.36_NEGPulse_protocol_HPPC_IN21700_30T_cycle_#225.mat
BOOST_NEGPULSE,225,0.95339,2.83747,0.243,9,discharge,1,-11.356,3.785,2.0,2.0,3.5201,3.3923,11.254,06-15-21_20.36_NEGPulse_protocol_HPPC_IN21700_30T_cycle_#225.mat
BOOST_NEGPULSE,225,0.95339,2.83747,0.243,9,discharge,1,-11.356,3.785,10.0,9.9,3.5201,3.3544,14.5914,06-15-21_20.36_NEGPulse_protocol_HPPC_IN21700_30T_cycle_#225.mat
BOOST_NEGPULSE,225,0.95339,2.83747,0.2432,9,charge,1,5.675,1.892,2.0,2.0,3.5261,3.5885,10.9952,06-15-21_20.36_NEGPulse_protocol_HPPC_IN21700_30T_cycle_#225.mat
BOOST_NEGPULSE,225,0.95339,2.83747,0.2432,9,charge,1,5.675,1.892,10.0,9.9,3.5261,3.607,14.255,06-15-21_20.36_NEGPulse_protocol_HPPC_IN21700_30T_cycle_#225.mat
BOOST_NEGPULSE,225,0.95339,2.83747,0.2429,9,discharge,2,-22.708,7.569,2.0,2.0,3.5222,3.2666,11.2559,06-15-21_20.36_NEGPulse_protocol_HPPC_IN21700_30T_cycle_#225.mat
BOOST_NEGPULSE,225,0.95339,2.83747,0.2429,9,discharge,2,-22.708,7.569,10.0,9.9,3.5222,3.1898,14.638,06-15-21_20.36_NEGPulse_protocol_HPPC_IN21700_30T_cycle_#225.mat
BOOST_NEGPULSE,225,0.95339,2.83747,0.2433,9,charge,2,17.032,5.677,2.0,2.0,3.5308,3.7142,10.768,06-15-21_20.36_NEGPulse_protocol_HPPC_IN21700_30T_cycle_#225.mat
BOOST_NEGPULSE,225,0.95339,2.83747,0.2433,9,charge,2,17.032,5.677,10.0,9.9,3.5308,3.7656,13.7858,06-15-21_20.36_NEGPulse_protocol_HPPC_IN21700_30T_cycle_#225.mat
BOOST_NEGPULSE,225,0.95339,2.83747,0.2428,9,discharge,3,-32.641,10.88,2.0,2.0,3.5228,3.1578,11.1823,06-15-21_20.36_NEGPulse_protocol_HPPC_IN21700_30T_cycle_#225.mat
BOOST_NEGPULSE,225,0.95339,2.83747,0.2428,9,discharge,3,-32.641,10.88,10.0,9.9,3.5228,3.0414,14.7483,06-15-21_20.36_NEGPulse_protocol_HPPC_IN21700_30T_cycle_#225.mat
BOOST_NEGPULSE,225,0.95339,2.83747,0.2433,9,charge,3,28.385,9.462,2.0,2.0,3.5342,3.8355,10.6148,06-15-21_20.36_NEGPulse_protocol_HPPC_IN21700_30T_cycle_#225.mat
BOOST_NEGPULSE,225,0.95339,2.83747,0.2433,9,charge,3,28.385,9.462,10.0,9.9,3.5342,3.9102,13.2464,06-15-21_20.36_NEGPulse_protocol_HPPC_IN21700_30T_cycle_#225.mat
BOOST_NEGPULSE,225,0.95339,2.83747,0.1958,10,discharge,0,-2.841,0.947,2.0,2.0,3.4692,3.4357,11.7937,06-15-21_20.36_NEGPulse_protocol_HPPC_IN21700_30T_cycle_#225.mat
BOOST_NEGPULSE,225,0.95339,2.83747,0.1958,10,discharge,0,-2.841,0.947,10.0,9.9,3.4692,3.4244,15.7719,06-15-21_20.36_NEGPulse_protocol_HPPC_IN21700_30T_cycle_#225.mat
BOOST_NEGPULSE,225,0.95339,2.83747,0.1958,10,charge,0,1.418,0.473,2.0,1.9,3.4712,3.4874,11.4262,06-15-21_20.36_NEGPulse_protocol_HPPC_IN21700_30T_cycle_#225.mat
BOOST_NEGPULSE,225,0.95339,2.83747,0.1958,10,charge,0,1.418,0.473,10.0,9.9,3.4712,3.4928,15.2349,06-15-21_20.36_NEGPulse_protocol_HPPC_IN21700_30T_cycle_#225.mat
BOOST_NEGPULSE,225,0.95339,2.83747,0.1957,10,discharge,1,-11.356,3.785,2.0,1.9,3.4698,3.3365,11.7383,06-15-21_20.36_NEGPulse_protocol_HPPC_IN21700_30T_cycle_#225.mat
BOOST_NEGPULSE,225,0.95339,2.83747,0.1957,10,discharge,1,-11.356,3.785,10.0,9.9,3.4698,3.2938,15.4984,06-15-21_20.36_NEGPulse_protocol_HPPC_IN21700_30T_cycle_#225.mat
BOOST_NEGPULSE,225,0.95339,2.83747,0.1958,10,charge,1,5.676,1.892,2.0,1.9,3.4759,3.5401,11.3098,06-15-21_20.36_NEGPulse_protocol_HPPC_IN21700_30T_cycle_#225.mat
BOOST_NEGPULSE,225,0.95339,2.83747,0.1958,10,charge,1,5.676,1.892,10.0,9.9,3.4759,3.5594,14.7098,06-15-21_20.36_NEGPulse_protocol_HPPC_IN21700_30T_cycle_#225.mat
BOOST_NEGPULSE,225,0.95339,2.83747,0.1956,10,discharge,2,-22.711,7.57,2.0,2.0,3.4718,3.2033,11.8225,06-15-21_20.36_NEGPulse_protocol_HPPC_IN21700_30T_cycle_#225.mat
BOOST_NEGPULSE,225,0.95339,2.83747,0.1956,10,discharge,2,-22.711,7.57,10.0,9.9,3.4718,3.1078,16.0275,06-15-21_20.36_NEGPulse_protocol_HPPC_IN21700_30T_cycle_#225.mat
BOOST_NEGPULSE,225,0.95339,2.83747,0.1959,10,charge,2,17.031,5.677,2.0,2.0,3.4794,3.6677,11.0563,06-15-21_20.36_NEGPulse_protocol_HPPC_IN21700_30T_cycle_#225.mat
BOOST_NEGPULSE,225,0.95339,2.83747,0.1959,10,charge,2,17.031,5.677,10.0,9.9,3.4794,3.7213,14.2035,06-15-21_20.36_NEGPulse_protocol_HPPC_IN21700_30T_cycle_#225.mat
BOOST_NEGPULSE,225,0.95339,2.83747,0.1955,10,discharge,3,-32.642,10.881,2.0,2.0,3.4716,3.0863,11.8038,06-15-21_20.36_NEGPulse_protocol_HPPC_IN21700_30T_cycle_#225.mat
BOOST_NEGPULSE,225,0.95339,2.83747,0.1955,10,discharge,3,-32.642,10.881,10.0,9.9,3.4716,2.9184,16.9475,06-15-21_20.36_NEGPulse_protocol_HPPC_IN21700_30T_cycle_#225.mat
BOOST_NEGPULSE,225,0.95339,2.83747,0.196,10,charge,3,28.383,9.461,2.0,1.9,3.4816,3.7874,10.7741,06-15-21_20.36_NEGPulse_protocol_HPPC_IN21700_30T_cycle_#225.mat
BOOST_NEGPULSE,225,0.95339,2.83747,0.196,10,charge,3,28.383,9.461,10.0,9.9,3.4816,3.8716,13.7406,06-15-21_20.36_NEGPulse_protocol_HPPC_IN21700_30T_cycle_#225.mat
BOOST_NEGPULSE,225,0.95339,2.83747,0.1484,11,discharge,0,-2.841,0.947,2.0,2.0,3.4231,3.3872,12.6373,06-15-21_20.36_NEGPulse_protocol_HPPC_IN21700_30T_cycle_#225.mat
BOOST_NEGPULSE,225,0.95339,2.83747,0.1484,11,discharge,0,-2.841,0.947,10.0,9.9,3.4231,3.3738,17.3543,06-15-21_20.36_NEGPulse_protocol_HPPC_IN21700_30T_cycle_#225.mat
BOOST_NEGPULSE,225,0.95339,2.83747,0.1485,11,charge,0,1.419,0.473,2.0,2.0,3.4254,3.4427,12.19,06-15-21_20.36_NEGPulse_protocol_HPPC_IN21700_30T_cycle_#225.mat
BOOST_NEGPULSE,225,0.95339,2.83747,0.1485,11,charge,0,1.419,0.473,10.0,9.9,3.4254,3.4481,15.9949,06-15-21_20.36_NEGPulse_protocol_HPPC_IN21700_30T_cycle_#225.mat
BOOST_NEGPULSE,225,0.95339,2.83747,0.1484,11,discharge,1,-11.356,3.785,2.0,1.9,3.4234,3.2796,12.6629,06-15-21_20.36_NEGPulse_protocol_HPPC_IN21700_30T_cycle_#225.mat
BOOST_NEGPULSE,225,0.95339,2.83747,0.1484,11,discharge,1,-11.356,3.785,10.0,9.91,3.4234,3.2179,18.0962,06-15-21_20.36_NEGPulse_protocol_HPPC_IN21700_30T_cycle_#225.mat
BOOST_NEGPULSE,225,0.95339,2.83747,0.1485,11,charge,1,5.675,1.892,2.0,1.9,3.4314,3.498,11.7365,06-15-21_20.36_NEGPulse_protocol_HPPC_IN21700_30T_cycle_#225.mat
BOOST_NEGPULSE,225,0.95339,2.83747,0.1485,11,charge,1,5.675,1.892,10.0,9.9,3.4314,3.5153,14.7852,06-15-21_20.36_NEGPulse_protocol_HPPC_IN21700_30T_cycle_#225.mat
BOOST_NEGPULSE,225,0.95339,2.83747,0.1483,11,discharge,2,-22.709,7.57,2.0,1.9,3.4254,3.1334,12.8583,06-15-21_20.36_NEGPulse_protocol_HPPC_IN21700_30T_cycle_#225.mat
BOOST_NEGPULSE,225,0.95339,2.83747,0.1483,11,discharge,2,-22.709,7.57,10.0,9.9,3.4254,2.9374,21.4893,06-15-21_20.36_NEGPulse_protocol_HPPC_IN21700_30T_cycle_#225.mat
BOOST_NEGPULSE,225,0.95339,2.83747,0.1486,11,charge,2,17.032,5.677,2.0,2.0,3.4356,3.627,11.2377,06-15-21_20.36_NEGPulse_protocol_HPPC_IN21700_30T_cycle_#225.mat
BOOST_NEGPULSE,225,0.95339,2.83747,0.1486,11,charge,2,17.032,5.677,10.0,9.9,3.4356,3.6752,14.0676,06-15-21_20.36_NEGPulse_protocol_HPPC_IN21700_30T_cycle_#225.mat
BOOST_NEGPULSE,225,0.95339,2.83747,0.1482,11,discharge,3,-32.641,10.88,2.0,2.0,3.4246,2.9951,13.1583,06-15-21_20.36_NEGPulse_protocol_HPPC_IN21700_30T_cycle_#225.mat
BOOST_NEGPULSE,225,0.95339,2.83747,0.1482,11,discharge,3,-32.641,10.88,10.0,9.9,3.4246,2.6068,25.0544,06-15-21_20.36_NEGPulse_protocol_HPPC_IN21700_30T_cycle_#225.mat
BOOST_NEGPULSE,225,0.95339,2.83747,0.1487,11,charge,3,28.384,9.461,2.0,2.0,3.438,3.7471,10.8899,06-15-21_20.36_NEGPulse_protocol_HPPC_IN21700_30T_cycle_#225.mat
BOOST_NEGPULSE,225,0.95339,2.83747,0.1487,11,charge,3,28.384,9.461,10.0,9.9,3.438,3.8271,13.7084,06-15-21_20.36_NEGPulse_protocol_HPPC_IN21700_30T_cycle_#225.mat
BOOST_NEGPULSE,225,0.95339,2.83747,0.1011,12,discharge,0,-2.839,0.946,2.0,2.0,3.3752,3.3321,15.1803,06-15-21_20.36_NEGPulse_protocol_HPPC_IN21700_30T_cycle_#225.mat
BOOST_NEGPULSE,225,0.95339,2.83747,0.1011,12,discharge,0,-2.839,0.946,10.0,9.9,3.3752,3.3087,23.4221,06-15-21_20.36_NEGPulse_protocol_HPPC_IN21700_30T_cycle_#225.mat
BOOST_NEGPULSE,225,0.95339,2.83747,0.1012,12,charge,0,1.419,0.473,2.0,2.0,3.3787,3.399,14.3048,06-15-21_20.36_NEGPulse_protocol_HPPC_IN21700_30T_cycle_#225.mat
BOOST_NEGPULSE,225,0.95339,2.83747,0.1012,12,charge,0,1.419,0.473,10.0,9.9,3.3787,3.4072,20.0832,06-15-21_20.36_NEGPulse_protocol_HPPC_IN21700_30T_cycle_#225.mat
BOOST_NEGPULSE,225,0.95339,2.83747,0.101,12,discharge,1,-11.356,3.785,2.0,2.0,3.3763,3.1891,16.4847,06-15-21_20.36_NEGPulse_protocol_HPPC_IN21700_30T_cycle_#225.mat
BOOST_NEGPULSE,225,0.95339,2.83747,0.101,12,discharge,1,-11.356,3.785,10.0,9.9,3.3763,3.0187,31.49,06-15-21_20.36_NEGPulse_protocol_HPPC_IN21700_30T_cycle_#225.mat
BOOST_NEGPULSE,225,0.95339,2.83747,0.1012,12,charge,1,5.677,1.892,2.0,2.0,3.3878,3.464,13.4233,06-15-21_20.36_NEGPulse_protocol_HPPC_IN21700_30T_cycle_#225.mat
BOOST_NEGPULSE,225,0.95339,2.83747,0.1012,12,charge,1,5.677,1.892,10.0,9.9,3.3878,3.486,17.2988,06-15-21_20.36_NEGPulse_protocol_HPPC_IN21700_30T_cycle_#225.mat
BOOST_NEGPULSE,225,0.95339,2.83747,0.101,12,discharge,2,-22.709,7.57,2.0,2.0,3.3792,2.9678,18.1162,06-15-21_20.36_NEGPulse_protocol_HPPC_IN21700_30T_cycle_#225.mat
BOOST_NEGPULSE,225,0.95339,2.83747,0.101,12,discharge,2,-22.709,7.57,10.0,9.9,3.3792,2.4991,38.7556,06-15-21_20.36_NEGPulse_protocol_HPPC_IN21700_30T_cycle_#225.mat
BOOST_NEGPULSE,225,0.95339,2.83747,0.1013,12,charge,2,17.032,5.677,2.0,2.0,3.3943,3.5973,11.9187,06-15-21_20.36_NEGPulse_protocol_HPPC_IN21700_30T_cycle_#225.mat
BOOST_NEGPULSE,225,0.95339,2.83747,0.1013,12,charge,2,17.032,5.677,10.0,9.9,3.3943,3.6407,14.4669,06-15-21_20.36_NEGPulse_protocol_HPPC_IN21700_30T_cycle_#225.mat
BOOST_NEGPULSE,225,0.95339,2.83747,0.1009,12,discharge,3,-28.729,9.576,2.0,2.0,3.3783,2.7542,21.7237,06-15-21_20.36_NEGPulse_protocol_HPPC_IN21700_30T_cycle_#225.mat
BOOST_NEGPULSE,225,0.95339,2.83747,0.1009,12,discharge,3,-28.729,9.576,10.0,9.9,3.3783,2.4995,30.5893,06-15-21_20.36_NEGPulse_protocol_HPPC_IN21700_30T_cycle_#225.mat
BOOST_NEGPULSE,225,0.95339,2.83747,0.1014,12,charge,3,28.383,9.461,2.0,2.0,3.3961,3.716,11.2708,06-15-21_20.36_NEGPulse_protocol_HPPC_IN21700_30T_cycle_#225.mat
BOOST_NEGPULSE,225,0.95339,2.83747,0.1014,12,charge,3,28.383,9.461,10.0,9.9,3.3961,3.7865,13.7547,06-15-21_20.36_NEGPulse_protocol_HPPC_IN21700_30T_cycle_#225.mat
BOOST_NEGPULSE,262,0.94553,2.81408,1.0,0,discharge,0,-2.815,0.938,2.0,2.0,4.1674,4.1273,14.2466,06-22-21_01.34_NEGPulse_protocol_HPPC_IN21700_30T_cycle_#262.mat
BOOST_NEGPULSE,262,0.94553,2.81408,1.0,0,discharge,0,-2.815,0.938,10.0,9.9,4.1674,4.1106,20.1798,06-22-21_01.34_NEGPulse_protocol_HPPC_IN21700_30T_cycle_#262.mat
BOOST_NEGPULSE,262,0.94553,2.81408,1.0,0,charge,0,1.406,0.469,2.0,2.0,4.1699,4.19,14.2969,06-22-21_01.34_NEGPulse_protocol_HPPC_IN21700_30T_cycle_#262.mat
BOOST_NEGPULSE,262,0.94553,2.81408,1.0,0,charge,0,1.406,0.469,10.0,9.9,4.1699,4.1995,21.0541,06-22-21_01.34_NEGPulse_protocol_HPPC_IN21700_30T_cycle_#262.mat
BOOST_NEGPULSE,262,0.94553,2.81408,0.9999,0,discharge,1,-11.256,3.752,2.0,2.0,4.1668,4.0107,13.8682,06-22-21_01.34_NEGPulse_protocol_HPPC_IN21700_30T_cycle_#262.mat
BOOST_NEGPULSE,262,0.94553,2.81408,0.9999,0,discharge,1,-11.256,3.752,10.0,9.9,4.1668,3.9647,17.9549,06-22-21_01.34_NEGPulse_protocol_HPPC_IN21700_30T_cycle_#262.mat
BOOST_NEGPULSE,262,0.94553,2.81408,1.0,0,charge,1,1.574,0.525,2.0,1.9,4.1725,4.2001,17.5361,06-22-21_01.34_NEGPulse_protocol_HPPC_IN21700_30T_cycle_#262.mat
BOOST_NEGPULSE,262,0.94553,2.81408,1.0,0,charge,1,1.574,0.525,10.0,9.9,4.1725,4.2002,17.5996,06-22-21_01.34_NEGPulse_protocol_HPPC_IN21700_30T_cycle_#262.mat
BOOST_NEGPULSE,262,0.94553,2.81408,0.9998,0,discharge,2,-22.515,7.505,2.0,2.0,4.1667,3.8664,13.3378,06-22-21_01.34_NEGPulse_protocol_HPPC_IN21700_30T_cycle_#262.mat
BOOST_NEGPULSE,262,0.94553,2.81408,0.9998,0,discharge,2,-22.515,7.505,10.0,9.9,4.1667,3.8047,16.0782,06-22-21_01.34_NEGPulse_protocol_HPPC_IN21700_30T_cycle_#262.mat
BOOST_NEGPULSE,262,0.94553,2.81408,1.0,0,charge,2,1.404,0.468,2.0,2.0,4.1765,4.2001,16.8115,06-22-21_01.34_NEGPulse_protocol_HPPC_IN21700_30T_cycle_#262.mat
BOOST_NEGPULSE,262,0.94553,2.81408,1.0,0,charge,2,1.404,0.468,10.0,9.9,4.1765,4.2,16.7403,06-22-21_01.34_NEGPulse_protocol_HPPC_IN21700_30T_cycle_#262.mat
BOOST_NEGPULSE,262,0.94553,2.81408,0.9997,0,discharge,3,-32.36,10.787,2.0,2.0,4.167,3.7484,12.9357,06-22-21_01.34_NEGPulse_protocol_HPPC_IN21700_30T_cycle_#262.mat
BOOST_NEGPULSE,262,0.94553,2.81408,0.9997,0,discharge,3,-32.36,10.787,10.0,9.9,4.167,3.6763,15.1638,06-22-21_01.34_NEGPulse_protocol_HPPC_IN21700_30T_cycle_#262.mat
BOOST_NEGPULSE,262,0.94553,2.81408,1.0,0,charge,3,1.294,0.431,2.0,1.9,4.1785,4.2001,16.6911,06-22-21_01.34_NEGPulse_protocol_HPPC_IN21700_30T_cycle_#262.mat
BOOST_NEGPULSE,262,0.94553,2.81408,1.0,0,charge,3,1.294,0.431,10.0,9.8,4.1785,4.2,16.6139,06-22-21_01.34_NEGPulse_protocol_HPPC_IN21700_30T_cycle_#262.mat
BOOST_NEGPULSE,262,0.94553,2.81408,0.9531,1,discharge,0,-2.817,0.939,2.0,2.0,4.1015,4.0656,12.7445,06-22-21_01.34_NEGPulse_protocol_HPPC_IN21700_30T_cycle_#262.mat
BOOST_NEGPULSE,262,0.94553,2.81408,0.9531,1,discharge,0,-2.817,0.939,10.0,9.9,4.1015,4.0559,16.188,06-22-21_01.34_NEGPulse_protocol_HPPC_IN21700_30T_cycle_#262.mat
BOOST_NEGPULSE,262,0.94553,2.81408,0.9531,1,charge,0,1.406,0.469,2.0,2.0,4.1029,4.1205,12.5178,06-22-21_01.34_NEGPulse_protocol_HPPC_IN21700_30T_cycle_#262.mat
BOOST_NEGPULSE,262,0.94553,2.81408,0.9531,1,charge,0,1.406,0.469,10.0,9.9,4.1029,4.1255,16.074,06-22-21_01.34_NEGPulse_protocol_HPPC_IN21700_30T_cycle_#262.mat
BOOST_NEGPULSE,262,0.94553,2.81408,0.953,1,discharge,1,-11.258,3.753,2.0,2.0,4.1016,3.9608,12.5067,06-22-21_01.34_NEGPulse_protocol_HPPC_IN21700_30T_cycle_#262.mat
BOOST_NEGPULSE,262,0.94553,2.81408,0.953,1,discharge,1,-11.258,3.753,10.0,9.9,4.1016,3.9311,15.1448,06-22-21_01.34_NEGPulse_protocol_HPPC_IN21700_30T_cycle_#262.mat
BOOST_NEGPULSE,262,0.94553,2.81408,0.9532,1,charge,1,5.627,1.876,2.0,2.0,4.1049,4.1755,12.5464,06-22-21_01.34_NEGPulse_protocol_HPPC_IN21700_30T_cycle_#262.mat
BOOST_NEGPULSE,262,0.94553,2.81408,0.9532,1,charge,1,5.627,1.876,10.0,9.9,4.1049,4.1967,16.3139,06-22-21_01.34_NEGPulse_protocol_HPPC_IN21700_30T_cycle_#262.mat
BOOST_NEGPULSE,262,0.94553,2.81408,0.9529,1,discharge,2,-22.513,7.504,2.0,1.9,4.1011,3.8287,12.0997,06-22-21_01.34_NEGPulse_protocol_HPPC_IN21700_30T_cycle_#262.mat
BOOST_NEGPULSE,262,0.94553,2.81408,0.9529,1,discharge,2,-22.513,7.504,10.0,9.9,4.1011,3.7794,14.2895,06-22-21_01.34_NEGPulse_protocol_HPPC_IN21700_30T_cycle_#262.mat
BOOST_NEGPULSE,262,0.94553,2.81408,0.9532,1,charge,2,6.66,2.22,2.0,2.0,4.107,4.2002,13.9933,06-22-21_01.34_NEGPulse_protocol_HPPC_IN21700_30T_cycle_#262.mat
BOOST_NEGPULSE,262,0.94553,2.81408,0.9532,1,charge,2,6.66,2.22,10.0,9.9,4.107,4.2001,13.9782,06-22-21_01.34_NEGPulse_protocol_HPPC_IN21700_30T_cycle_#262.mat
BOOST_NEGPULSE,262,0.94553,2.81408,0.9528,1,discharge,3,-32.361,10.787,2.0,1.9,4.1015,3.7185,11.8352,06-22-21_01.34_NEGPulse_protocol_HPPC_IN21700_30T_cycle_#262.mat
BOOST_NEGPULSE,262,0.94553,2.81408,0.9528,1,discharge,3,-32.361,10.787,10.0,9.9,4.1015,3.6511,13.918,06-22-21_01.34_NEGPulse_protocol_HPPC_IN21700_30T_cycle_#262.mat
BOOST_NEGPULSE,262,0.94553,2.81408,0.9532,1,charge,3,6.563,2.188,2.0,2.0,4.1079,4.2004,14.0948,06-22-21_01.34_NEGPulse_protocol_HPPC_IN21700_30T_cycle_#262.mat
BOOST_NEGPULSE,262,0.94553,2.81408,0.9532,1,charge,3,6.563,2.188,10.0,9.9,4.1079,4.2003,14.0796,06-22-21_01.34_NEGPulse_protocol_HPPC_IN21700_30T_cycle_#262.mat
BOOST_NEGPULSE,262,0.94553,2.81408,0.9062,2,discharge,0,-2.815,0.938,2.0,2.0,4.083,4.0486,12.2207,06-22-21_01.34_NEGPulse_protocol_HPPC_IN21700_30T_cycle_#262.mat
BOOST_NEGPULSE,262,0.94553,2.81408,0.9062,2,discharge,0,-2.815,0.938,10.0,9.9,4.083,4.04,15.2759,06-22-21_01.34_NEGPulse_protocol_HPPC_IN21700_30T_cycle_#262.mat
BOOST_NEGPULSE,262,0.94553,2.81408,0.9063,2,charge,0,1.406,0.469,2.0,2.0,4.0841,4.1008,11.8794,06-22-21_01.34_NEGPulse_protocol_HPPC_IN21700_30T_cycle_#262.mat
BOOST_NEGPULSE,262,0.94553,2.81408,0.9063,2,charge,0,1.406,0.469,10.0,9.9,4.0841,4.1048,14.7247,06-22-21_01.34_NEGPulse_protocol_HPPC_IN21700_30T_cycle_#262.mat
BOOST_NEGPULSE,262,0.94553,2.81408,0.9061,2,discharge,1,-11.257,3.752,2.0,1.9,4.083,3.948,11.9925,06-22-21_01.34_NEGPulse_protocol_HPPC_IN21700_30T_cycle_#262.mat
BOOST_NEGPULSE,262,0.94553,2.81408,0.9061,2,discharge,1,-11.257,3.752,10.0,9.9,4.083,3.9175,14.702,06-22-21_01.34_NEGPulse_protocol_HPPC_IN21700_30T_cycle_#262.mat
BOOST_NEGPULSE,262,0.94553,2.81408,0.9063,2,charge,1,5.627,1.876,2.0,2.0,4.0857,4.1525,11.8711,06-22-21_01.34_NEGPulse_protocol_HPPC_IN21700_30T_cycle_#262.mat
BOOST_NEGPULSE,262,0.94553,2.81408,0.9063,2,charge,1,5.627,1.876,10.0,9.9,4.0857,4.167,14.4479,06-22-21_01.34_NEGPulse_protocol_HPPC_IN21700_30T_cycle_#262.mat
BOOST_NEGPULSE,262,0.94553,2.81408,0.906,2,discharge,2,-22.511,7.504,2.0,2.0,4.0822,3.8175,11.7587,06-22-21_01.34_NEGPulse_protocol_HPPC_IN21700_30T_cycle_#262.mat
BOOST_NEGPULSE,262,0.94553,2.81408,0.906,2,discharge,2,-22.511,7.504,10.0,9.9,4.0822,3.765,14.0909,06-22-21_01.34_NEGPulse_protocol_HPPC_IN21700_30T_cycle_#262.mat
BOOST_NEGPULSE,262,0.94553,2.81408,0.9063,2,charge,2,8.907,2.969,2.0,1.9,4.0871,4.2002,12.6979,06-22-21_01.34_NEGPulse_protocol_HPPC_IN21700_30T_cycle_#262.mat
BOOST_NEGPULSE,262,0.94553,2.81408,0.9063,2,charge,2,8.907,2.969,10.0,9.9,4.0871,4.2002,12.6979,06-22-21_01.34_NEGPulse_protocol_HPPC_IN21700_30T_cycle_#262.mat
BOOST_NEGPULSE,262,0.94553,2.81408,0.906,2,discharge,3,-32.361,10.787,2.0,2.0,4.0834,3.7092,11.5633,06-22-21_01.34_NEGPulse_protocol_HPPC_IN21700_30T_cycle_#262.mat
BOOST_NEGPULSE,262,0.94553,2.81408,0.906,2,discharge,3,-32.361,10.787,10.0,9.9,4.0834,3.6339,13.8902,06-22-21_01.34_NEGPulse_protocol_HPPC_IN21700_30T_cycle_#262.mat
BOOST_NEGPULSE,262,0.94553,2.81408,0.9063,2,charge,3,8.859,2.953,2.0,1.9,4.0886,4.2003,12.6084,06-22-21_01.34_NEGPulse_protocol_HPPC_IN21700_30T_cycle_#262.mat
BOOST_NEGPULSE,262,0.94553,2.81408,0.9063,2,charge,3,8.859,2.953,10.0,9.9,4.0886,4.2002,12.5971,06-22-21_01.34_NEGPulse_protocol_HPPC_IN21700_30T_cycle_#262.mat
BOOST_NEGPULSE,262,0.94553,2.81408,0.8124,3,discharge,0,-2.817,0.939,2.0,1.9,4.0327,3.9992,11.8904,06-22-21_01.34_NEGPulse_protocol_HPPC_IN21700_30T_cycle_#262.mat
BOOST_NEGPULSE,262,0.94553,2.81408,0.8124,3,discharge,0,-2.817,0.939,10.0,9.9,4.0327,3.9858,16.6466,06-22-21_01.34_NEGPulse_protocol_HPPC_IN21700_30T_cycle_#262.mat
BOOST_NEGPULSE,262,0.94553,2.81408,0.8125,3,charge,0,1.406,0.469,2.0,1.9,4.0345,4.0517,12.235,06-22-21_01.34_NEGPulse_protocol_HPPC_IN21700_30T_cycle_#262.mat
BOOST_NEGPULSE,262,0.94553,2.81408,0.8125,3,charge,0,1.406,0.469,10.0,9.9,4.0345,4.0575,16.3608,06-22-21_01.34_NEGPulse_protocol_HPPC_IN21700_30T_cycle_#262.mat
BOOST_NEGPULSE,262,0.94553,2.81408,0.8123,3,discharge,1,-11.259,3.753,2.0,1.9,4.0329,3.8978,11.9993,06-22-21_01.34_NEGPulse_protocol_HPPC_IN21700_30T_cycle_#262.mat
BOOST_NEGPULSE,262,0.94553,2.81408,0.8123,3,discharge,1,-11.259,3.753,10.0,9.91,4.0329,3.8507,16.1826,06-22-21_01.34_NEGPulse_protocol_HPPC_IN21700_30T_cycle_#262.mat
BOOST_NEGPULSE,262,0.94553,2.81408,0.8125,3,charge,1,5.629,1.876,2.0,2.0,4.0378,4.1026,11.5124,06-22-21_01.34_NEGPulse_protocol_HPPC_IN21700_30T_cycle_#262.mat
BOOST_NEGPULSE,262,0.94553,2.81408,0.8125,3,charge,1,5.629,1.876,10.0,9.9,4.0378,4.1203,14.657,06-22-21_01.34_NEGPulse_protocol_HPPC_IN21700_30T_cycle_#262.mat
BOOST_NEGPULSE,262,0.94553,2.81408,0.8123,3,discharge,2,-22.513,7.504,2.0,1.9,4.0341,3.7687,11.7887,06-22-21_01.34_NEGPulse_protocol_HPPC_IN21700_30T_cycle_#262.mat
BOOST_NEGPULSE,262,0.94553,2.81408,0.8123,3,discharge,2,-22.513,7.504,10.0,9.9,4.0341,3.6934,15.1335,06-22-21_01.34_NEGPulse_protocol_HPPC_IN21700_30T_cycle_#262.mat
BOOST_NEGPULSE,262,0.94553,2.81408,0.8125,3,charge,2,13.111,4.37,2.0,1.9,4.0399,4.2006,12.2569,06-22-21_01.34_NEGPulse_protocol_HPPC_IN21700_30T_cycle_#262.mat
BOOST_NEGPULSE,262,0.94553,2.81408,0.8125,3,charge,2,13.111,4.37,10.0,9.9,4.0399,4.2001,12.2187,06-22-21_01.34_NEGPulse_protocol_HPPC_IN21700_30T_cycle_#262.mat
BOOST_NEGPULSE,262,0.94553,2.81408,0.8122,3,discharge,3,-32.361,10.787,2.0,2.0,4.0347,3.6595,11.5942,06-22-21_01.34_NEGPulse_protocol_HPPC_IN21700_30T_cycle_#262.mat
BOOST_NEGPULSE,262,0.94553,2.81408,0.8122,3,discharge,3,-32.361,10.787,10.0,9.9,4.0347,3.564,14.5453,06-22-21_01.34_NEGPulse_protocol_HPPC_IN21700_30T_cycle_#262.mat
BOOST_NEGPULSE,262,0.94553,2.81408,0.8125,3,charge,3,13.141,4.38,2.0,2.0,4.0411,4.2004,12.1224,06-22-21_01.34_NEGPulse_protocol_HPPC_IN21700_30T_cycle_#262.mat
BOOST_NEGPULSE,262,0.94553,2.81408,0.8125,3,charge,3,13.141,4.38,10.0,9.9,4.0411,4.2001,12.0995,06-22-21_01.34_NEGPulse_protocol_HPPC_IN21700_30T_cycle_#262.mat
BOOST_NEGPULSE,262,0.94553,2.81408,0.7186,4,discharge,0,-2.817,0.939,2.0,2.0,3.9275,3.8941,11.8557,06-22-21_01.34_NEGPulse_protocol_HPPC_IN21700_30T_cycle_#262.mat
BOOST_NEGPULSE,262,0.94553,2.81408,0.7186,4,discharge,0,-2.817,0.939,10.0,9.9,3.9275,3.8805,16.6832,06-22-21_01.34_NEGPulse_protocol_HPPC_IN21700_30T_cycle_#262.mat
BOOST_NEGPULSE,262,0.94553,2.81408,0.7187,4,charge,0,1.406,0.469,2.0,2.0,3.9298,3.9458,11.383,06-22-21_01.34_NEGPulse_protocol_HPPC_IN21700_30T_cycle_#262.mat
BOOST_NEGPULSE,262,0.94553,2.81408,0.7187,4,charge,0,1.406,0.469,10.0,9.9,3.9298,3.951,15.0825,06-22-21_01.34_NEGPulse_protocol_HPPC_IN21700_30T_cycle_#262.mat
BOOST_NEGPULSE,262,0.94553,2.81408,0.7186,4,discharge,1,-11.259,3.753,2.0,1.9,3.9269,3.7959,11.6351,06-22-21_01.34_NEGPulse_protocol_HPPC_IN21700_30T_cycle_#262.mat
BOOST_NEGPULSE,262,0.94553,2.81408,0.7186,4,discharge,1,-11.259,3.753,10.0,9.9,3.9269,3.754,15.3566,06-22-21_01.34_NEGPulse_protocol_HPPC_IN21700_30T_cycle_#262.mat
BOOST_NEGPULSE,262,0.94553,2.81408,0.7187,4,charge,1,5.627,1.876,2.0,1.9,3.9326,3.9944,10.9833,06-22-21_01.34_NEGPulse_protocol_HPPC_IN21700_30T_cycle_#262.mat
BOOST_NEGPULSE,262,0.94553,2.81408,0.7187,4,charge,1,5.627,1.876,10.0,9.9,3.9326,4.0105,13.8447,06-22-21_01.34_NEGPulse_protocol_HPPC_IN21700_30T_cycle_#262.mat
BOOST_NEGPULSE,262,0.94553,2.81408,0.7185,4,discharge,2,-22.513,7.504,2.0,1.9,3.928,3.6722,11.3623,06-22-21_01.34_NEGPulse_protocol_HPPC_IN21700_30T_cycle_#262.mat
BOOST_NEGPULSE,262,0.94553,2.81408,0.7185,4,discharge,2,-22.513,7.504,10.0,9.91,3.928,3.6109,14.0852,06-22-21_01.34_NEGPulse_protocol_HPPC_IN21700_30T_cycle_#262.mat
BOOST_NEGPULSE,262,0.94553,2.81408,0.7188,4,charge,2,16.886,5.629,2.0,2.0,3.9346,4.1127,10.5472,06-22-21_01.34_NEGPulse_protocol_HPPC_IN21700_30T_cycle_#262.mat
BOOST_NEGPULSE,262,0.94553,2.81408,0.7188,4,charge,2,16.886,5.629,10.0,9.9,3.9346,4.1592,13.301,06-22-21_01.34_NEGPulse_protocol_HPPC_IN21700_30T_cycle_#262.mat
BOOST_NEGPULSE,262,0.94553,2.81408,0.7184,4,discharge,3,-32.359,10.786,2.0,2.0,3.9286,3.5692,11.1066,06-22-21_01.34_NEGPulse_protocol_HPPC_IN21700_30T_cycle_#262.mat
BOOST_NEGPULSE,262,0.94553,2.81408,0.7184,4,discharge,3,-32.359,10.786,10.0,9.9,3.9286,3.4888,13.5913,06-22-21_01.34_NEGPulse_protocol_HPPC_IN21700_30T_cycle_#262.mat
BOOST_NEGPULSE,262,0.94553,2.81408,0.7188,4,charge,3,23.004,7.668,2.0,1.9,3.9354,4.2009,11.5415,06-22-21_01.34_NEGPulse_protocol_HPPC_IN21700_30T_cycle_#262.mat
BOOST_NEGPULSE,262,0.94553,2.81408,0.7188,4,charge,3,23.004,7.668,10.0,9.9,3.9354,4.2002,11.511,06-22-21_01.34_NEGPulse_protocol_HPPC_IN21700_30T_cycle_#262.mat
BOOST_NEGPULSE,262,0.94553,2.81408,0.6248,5,discharge,0,-2.815,0.938,2.0,2.0,3.8478,3.8155,11.4755,06-22-21_01.34_NEGPulse_protocol_HPPC_IN21700_30T_cycle_#262.mat
BOOST_NEGPULSE,262,0.94553,2.81408,0.6248,5,discharge,0,-2.815,0.938,10.0,9.9,3.8478,3.8025,16.0941,06-22-21_01.34_NEGPulse_protocol_HPPC_IN21700_30T_cycle_#262.mat
BOOST_NEGPULSE,262,0.94553,2.81408,0.6249,5,charge,0,1.406,0.469,2.0,2.0,3.8501,3.8662,11.4517,06-22-21_01.34_NEGPulse_protocol_HPPC_IN21700_30T_cycle_#262.mat
BOOST_NEGPULSE,262,0.94553,2.81408,0.6249,5,charge,0,1.406,0.469,10.0,9.9,3.8501,3.8715,15.2216,06-22-21_01.34_NEGPulse_protocol_HPPC_IN21700_30T_cycle_#262.mat
BOOST_NEGPULSE,262,0.94553,2.81408,0.6248,5,discharge,1,-11.259,3.753,2.0,2.0,3.8484,3.7178,11.5996,06-22-21_01.34_NEGPulse_protocol_HPPC_IN21700_30T_cycle_#262.mat
BOOST_NEGPULSE,262,0.94553,2.81408,0.6248,5,discharge,1,-11.259,3.753,10.0,9.9,3.8484,3.6799,14.9658,06-22-21_01.34_NEGPulse_protocol_HPPC_IN21700_30T_cycle_#262.mat
BOOST_NEGPULSE,262,0.94553,2.81408,0.6249,5,charge,1,5.627,1.876,2.0,2.0,3.8526,3.9157,11.214,06-22-21_01.34_NEGPulse_protocol_HPPC_IN21700_30T_cycle_#262.mat
BOOST_NEGPULSE,262,0.94553,2.81408,0.6249,5,charge,1,5.627,1.876,10.0,9.9,3.8526,3.9337,14.4129,06-22-21_01.34_NEGPulse_protocol_HPPC_IN21700_30T_cycle_#262.mat
BOOST_NEGPULSE,262,0.94553,2.81408,0.6247,5,discharge,2,-22.511,7.504,2.0,2.0,3.848,3.5952,11.2301,06-22-21_01.34_NEGPulse_protocol_HPPC_IN21700_30T_cycle_#262.mat
BOOST_NEGPULSE,262,0.94553,2.81408,0.6247,5,discharge,2,-22.511,7.504,10.0,9.9,3.848,3.5324,14.0198,06-22-21_01.34_NEGPulse_protocol_HPPC_IN21700_30T_cycle_#262.mat
BOOST_NEGPULSE,262,0.94553,2.81408,0.625,5,charge,2,16.883,5.628,2.0,2.0,3.8548,4.0369,10.786,06-22-21_01.34_NEGPulse_protocol_HPPC_IN21700_30T_cycle_#262.mat
BOOST_NEGPULSE,262,0.94553,2.81408,0.625,5,charge,2,16.883,5.628,10.0,9.9,3.8548,4.0819,13.4514,06-22-21_01.34_NEGPulse_protocol_HPPC_IN21700_30T_cycle_#262.mat
BOOST_NEGPULSE,262,0.94553,2.81408,0.6246,5,discharge,3,-32.36,10.787,2.0,2.0,3.8477,3.4922,10.9858,06-22-21_01.34_NEGPulse_protocol_HPPC_IN21700_30T_cycle_#262.mat
BOOST_NEGPULSE,262,0.94553,2.81408,0.6246,5,discharge,3,-32.36,10.787,10.0,9.9,3.8477,3.4054,13.6681,06-22-21_01.34_NEGPulse_protocol_HPPC_IN21700_30T_cycle_#262.mat
BOOST_NEGPULSE,262,0.94553,2.81408,0.625,5,charge,3,28.138,9.379,2.0,2.0,3.8564,4.1512,10.4769,06-22-21_01.34_NEGPulse_protocol_HPPC_IN21700_30T_cycle_#262.mat
BOOST_NEGPULSE,262,0.94553,2.81408,0.625,5,charge,3,28.138,9.379,10.0,9.9,3.8564,4.2003,12.2219,06-22-21_01.34_NEGPulse_protocol_HPPC_IN21700_30T_cycle_#262.mat
BOOST_NEGPULSE,262,0.94553,2.81408,0.531,6,discharge,0,-2.817,0.939,2.0,2.0,3.7493,3.7182,11.0401,06-22-21_01.34_NEGPulse_protocol_HPPC_IN21700_30T_cycle_#262.mat
BOOST_NEGPULSE,262,0.94553,2.81408,0.531,6,discharge,0,-2.817,0.939,10.0,9.9,3.7493,3.7078,14.732,06-22-21_01.34_NEGPulse_protocol_HPPC_IN21700_30T_cycle_#262.mat
BOOST_NEGPULSE,262,0.94553,2.81408,0.5311,6,charge,0,1.406,0.469,2.0,2.0,3.7508,3.766,10.8108,06-22-21_01.34_NEGPulse_protocol_HPPC_IN21700_30T_cycle_#262.mat
BOOST_NEGPULSE,262,0.94553,2.81408,0.5311,6,charge,0,1.406,0.469,10.0,9.9,3.7508,3.7708,14.2248,06-22-21_01.34_NEGPulse_protocol_HPPC_IN21700_30T_cycle_#262.mat
BOOST_NEGPULSE,262,0.94553,2.81408,0.531,6,discharge,1,-11.259,3.753,2.0,1.9,3.7495,3.6267,10.9068,06-22-21_01.34_NEGPulse_protocol_HPPC_IN21700_30T_cycle_#262.mat
BOOST_NEGPULSE,262,0.94553,2.81408,0.531,6,discharge,1,-11.259,3.753,10.0,9.9,3.7495,3.5891,14.2464,06-22-21_01.34_NEGPulse_protocol_HPPC_IN21700_30T_cycle_#262.mat
BOOST_NEGPULSE,262,0.94553,2.81408,0.5311,6,charge,1,5.625,1.875,2.0,1.9,3.753,3.8137,10.7915,06-22-21_01.34_NEGPulse_protocol_HPPC_IN21700_30T_cycle_#262.mat
BOOST_NEGPULSE,262,0.94553,2.81408,0.5311,6,charge,1,5.625,1.875,10.0,9.91,3.753,3.8314,13.9383,06-22-21_01.34_NEGPulse_protocol_HPPC_IN21700_30T_cycle_#262.mat
BOOST_NEGPULSE,262,0.94553,2.81408,0.5309,6,discharge,2,-22.513,7.504,2.0,2.0,3.749,3.5051,10.8337,06-22-21_01.34_NEGPulse_protocol_HPPC_IN21700_30T_cycle_#262.mat
BOOST_NEGPULSE,262,0.94553,2.81408,0.5309,6,discharge,2,-22.513,7.504,10.0,9.9,3.749,3.4386,13.7876,06-22-21_01.34_NEGPulse_protocol_HPPC_IN21700_30T_cycle_#262.mat
BOOST_NEGPULSE,262,0.94553,2.81408,0.5312,6,charge,2,16.883,5.628,2.0,1.9,3.7555,3.9339,10.5668,06-22-21_01.34_NEGPulse_protocol_HPPC_IN21700_30T_cycle_#262.mat
BOOST_NEGPULSE,262,0.94553,2.81408,0.5312,6,charge,2,16.883,5.628,10.0,9.9,3.7555,3.9821,13.4218,06-22-21_01.34_NEGPulse_protocol_HPPC_IN21700_30T_cycle_#262.mat
BOOST_NEGPULSE,262,0.94553,2.81408,0.5308,6,discharge,3,-32.361,10.787,2.0,1.9,3.7498,3.4034,10.7042,06-22-21_01.34_NEGPulse_protocol_HPPC_IN21700_30T_cycle_#262.mat
BOOST_NEGPULSE,262,0.94553,2.81408,0.5308,6,discharge,3,-32.361,10.787,10.0,9.9,3.7498,3.3088,13.6275,06-22-21_01.34_NEGPulse_protocol_HPPC_IN21700_30T_cycle_#262.mat
BOOST_NEGPULSE,262,0.94553,2.81408,0.5312,6,charge,3,28.138,9.379,2.0,2.0,3.757,4.0509,10.4449,06-22-21_01.34_NEGPulse_protocol_HPPC_IN21700_30T_cycle_#262.mat
BOOST_NEGPULSE,262,0.94553,2.81408,0.5312,6,charge,3,28.138,9.379,10.0,9.9,3.757,4.1265,13.1317,06-22-21_01.34_NEGPulse_protocol_HPPC_IN21700_30T_cycle_#262.mat
BOOST_NEGPULSE,262,0.94553,2.81408,0.4372,7,discharge,0,-2.817,0.939,2.0,2.0,3.6635,3.6339,10.508,06-22-21_01.34_NEGPulse_protocol_HPPC_IN21700_30T_cycle_#262.mat
BOOST_NEGPULSE,262,0.94553,2.81408,0.4372,7,discharge,0,-2.817,0.939,10.0,9.9,3.6635,3.6242,13.9515,06-22-21_01.34_NEGPulse_protocol_HPPC_IN21700_30T_cycle_#262.mat
BOOST_NEGPULSE,262,0.94553,2.81408,0.4373,7,charge,0,1.406,0.469,2.0,2.0,3.6656,3.6806,10.6708,06-22-21_01.34_NEGPulse_protocol_HPPC_IN21700_30T_cycle_#262.mat
BOOST_NEGPULSE,262,0.94553,2.81408,0.4373,7,charge,0,1.406,0.469,10.0,9.9,3.6656,3.685,13.801,06-22-21_01.34_NEGPulse_protocol_HPPC_IN21700_30T_cycle_#262.mat
BOOST_NEGPULSE,262,0.94553,2.81408,0.4372,7,discharge,1,-11.258,3.753,2.0,1.9,3.6642,3.5437,10.7035,06-22-21_01.34_NEGPulse_protocol_HPPC_IN21700_30T_cycle_#262.mat
BOOST_NEGPULSE,262,0.94553,2.81408,0.4372,7,discharge,1,-11.258,3.753,10.0,9.9,3.6642,3.5062,14.0345,06-22-21_01.34_NEGPulse_protocol_HPPC_IN21700_30T_cycle_#262.mat
BOOST_NEGPULSE,262,0.94553,2.81408,0.4373,7,charge,1,5.627,1.876,2.0,2.0,3.6674,3.7281,10.7871,06-22-21_01.34_NEGPulse_protocol_HPPC_IN21700_30T_cycle_#262.mat
BOOST_NEGPULSE,262,0.94553,2.81408,0.4373,7,charge,1,5.627,1.876,10.0,9.9,3.6674,3.7448,13.7549,06-22-21_01.34_NEGPulse_protocol_HPPC_IN21700_30T_cycle_#262.mat
BOOST_NEGPULSE,262,0.94553,2.81408,0.4371,7,discharge,2,-22.512,7.504,2.0,2.0,3.6647,3.4222,10.772,06-22-21_01.34_NEGPulse_protocol_HPPC_IN21700_30T_cycle_#262.mat
BOOST_NEGPULSE,262,0.94553,2.81408,0.4371,7,discharge,2,-22.512,7.504,10.0,9.9,3.6647,3.3563,13.6994,06-22-21_01.34_NEGPulse_protocol_HPPC_IN21700_30T_cycle_#262.mat
BOOST_NEGPULSE,262,0.94553,2.81408,0.4374,7,charge,2,16.883,5.628,2.0,2.0,3.6705,3.8475,10.4839,06-22-21_01.34_NEGPulse_protocol_HPPC_IN21700_30T_cycle_#262.mat
BOOST_NEGPULSE,262,0.94553,2.81408,0.4374,7,charge,2,16.883,5.628,10.0,9.9,3.6705,3.8899,12.9953,06-22-21_01.34_NEGPulse_protocol_HPPC_IN21700_30T_cycle_#262.mat
BOOST_NEGPULSE,262,0.94553,2.81408,0.437,7,discharge,3,-32.361,10.787,2.0,2.0,3.6652,3.3182,10.7228,06-22-21_01.34_NEGPulse_protocol_HPPC_IN21700_30T_cycle_#262.mat
BOOST_NEGPULSE,262,0.94553,2.81408,0.437,7,discharge,3,-32.361,10.787,10.0,9.9,3.6652,3.2268,13.5472,06-22-21_01.34_NEGPulse_protocol_HPPC_IN21700_30T_cycle_#262.mat
BOOST_NEGPULSE,262,0.94553,2.81408,0.4375,7,charge,3,28.139,9.38,2.0,2.0,3.6723,3.9629,10.3273,06-22-21_01.34_NEGPulse_protocol_HPPC_IN21700_30T_cycle_#262.mat
BOOST_NEGPULSE,262,0.94553,2.81408,0.4375,7,charge,3,28.139,9.38,10.0,9.9,3.6723,4.0326,12.8043,06-22-21_01.34_NEGPulse_protocol_HPPC_IN21700_30T_cycle_#262.mat
BOOST_NEGPULSE,262,0.94553,2.81408,0.3434,8,discharge,0,-2.817,0.939,2.0,2.0,3.6018,3.5711,10.8981,06-22-21_01.34_NEGPulse_protocol_HPPC_IN21700_30T_cycle_#262.mat
BOOST_NEGPULSE,262,0.94553,2.81408,0.3434,8,discharge,0,-2.817,0.939,10.0,9.9,3.6018,3.5614,14.3415,06-22-21_01.34_NEGPulse_protocol_HPPC_IN21700_30T_cycle_#262.mat
BOOST_NEGPULSE,262,0.94553,2.81408,0.3435,8,charge,0,1.406,0.469,2.0,1.9,3.6033,3.6181,10.5278,06-22-21_01.34_NEGPulse_protocol_HPPC_IN21700_30T_cycle_#262.mat
BOOST_NEGPULSE,262,0.94553,2.81408,0.3435,8,charge,0,1.406,0.469,10.0,9.9,3.6033,3.6228,13.8711,06-22-21_01.34_NEGPulse_protocol_HPPC_IN21700_30T_cycle_#262.mat
BOOST_NEGPULSE,262,0.94553,2.81408,0.3434,8,discharge,1,-11.259,3.753,2.0,1.9,3.6021,3.4803,10.818,06-22-21_01.34_NEGPulse_protocol_HPPC_IN21700_30T_cycle_#262.mat
BOOST_NEGPULSE,262,0.94553,2.81408,0.3434,8,discharge,1,-11.259,3.753,10.0,9.9,3.6021,3.4426,14.1664,06-22-21_01.34_NEGPulse_protocol_HPPC_IN21700_30T_cycle_#262.mat
BOOST_NEGPULSE,262,0.94553,2.81408,0.3435,8,charge,1,5.628,1.876,2.0,1.9,3.6059,3.6657,10.6245,06-22-21_01.34_NEGPulse_protocol_HPPC_IN21700_30T_cycle_#262.mat
BOOST_NEGPULSE,262,0.94553,2.81408,0.3435,8,charge,1,5.628,1.876,10.0,9.9,3.6059,3.6832,13.7337,06-22-21_01.34_NEGPulse_protocol_HPPC_IN21700_30T_cycle_#262.mat
BOOST_NEGPULSE,262,0.94553,2.81408,0.3433,8,discharge,2,-22.513,7.504,2.0,2.0,3.6022,3.3574,10.8737,06-22-21_01.34_NEGPulse_protocol_HPPC_IN21700_30T_cycle_#262.mat
BOOST_NEGPULSE,262,0.94553,2.81408,0.3433,8,discharge,2,-22.513,7.504,10.0,9.9,3.6022,3.2887,13.9253,06-22-21_01.34_NEGPulse_protocol_HPPC_IN21700_30T_cycle_#262.mat
BOOST_NEGPULSE,262,0.94553,2.81408,0.3436,8,charge,2,16.884,5.628,2.0,2.0,3.609,3.7871,10.5484,06-22-21_01.34_NEGPulse_protocol_HPPC_IN21700_30T_cycle_#262.mat
BOOST_NEGPULSE,262,0.94553,2.81408,0.3436,8,charge,2,16.884,5.628,10.0,9.9,3.609,3.829,13.0301,06-22-21_01.34_NEGPulse_protocol_HPPC_IN21700_30T_cycle_#262.mat
BOOST_NEGPULSE,262,0.94553,2.81408,0.3431,8,discharge,3,-32.361,10.787,2.0,2.0,3.6025,3.2524,10.8186,06-22-21_01.34_NEGPulse_protocol_HPPC_IN21700_30T_cycle_#262.mat
BOOST_NEGPULSE,262,0.94553,2.81408,0.3431,8,discharge,3,-32.361,10.787,10.0,9.9,3.6025,3.156,13.7975,06-22-21_01.34_NEGPulse_protocol_HPPC_IN21700_30T_cycle_#262.mat
BOOST_NEGPULSE,262,0.94553,2.81408,0.3437,8,charge,3,28.137,9.379,2.0,2.0,3.6115,3.9031,10.3636,06-22-21_01.34_NEGPulse_protocol_HPPC_IN21700_30T_cycle_#262.mat
BOOST_NEGPULSE,262,0.94553,2.81408,0.3437,8,charge,3,28.137,9.379,10.0,9.9,3.6115,3.9683,12.6808,06-22-21_01.34_NEGPulse_protocol_HPPC_IN21700_30T_cycle_#262.mat
BOOST_NEGPULSE,262,0.94553,2.81408,0.2496,9,discharge,0,-2.815,0.938,2.0,1.9,3.5229,3.4912,11.2603,06-22-21_01.34_NEGPulse_protocol_HPPC_IN21700_30T_cycle_#262.mat
BOOST_NEGPULSE,262,0.94553,2.81408,0.2496,9,discharge,0,-2.815,0.938,10.0,9.9,3.5229,3.4804,15.0966,06-22-21_01.34_NEGPulse_protocol_HPPC_IN21700_30T_cycle_#262.mat
BOOST_NEGPULSE,262,0.94553,2.81408,0.2496,9,charge,0,1.406,0.469,2.0,2.0,3.5245,3.54,11.0273,06-22-21_01.34_NEGPulse_protocol_HPPC_IN21700_30T_cycle_#262.mat
BOOST_NEGPULSE,262,0.94553,2.81408,0.2496,9,charge,0,1.406,0.469,10.0,9.9,3.5245,3.5449,14.5134,06-22-21_01.34_NEGPulse_protocol_HPPC_IN21700_30T_cycle_#262.mat
BOOST_NEGPULSE,262,0.94553,2.81408,0.2495,9,discharge,1,-11.259,3.753,2.0,2.0,3.523,3.3957,11.3065,06-22-21_01.34_NEGPulse_protocol_HPPC_IN21700_30T_cycle_#262.mat
BOOST_NEGPULSE,262,0.94553,2.81408,0.2495,9,discharge,1,-11.259,3.753,10.0,9.9,3.523,3.357,14.7438,06-22-21_01.34_NEGPulse_protocol_HPPC_IN21700_30T_cycle_#262.mat
BOOST_NEGPULSE,262,0.94553,2.81408,0.2497,9,charge,1,5.627,1.875,2.0,2.0,3.5289,3.5908,11.0015,06-22-21_01.34_NEGPulse_protocol_HPPC_IN21700_30T_cycle_#262.mat
BOOST_NEGPULSE,262,0.94553,2.81408,0.2497,9,charge,1,5.627,1.875,10.0,9.9,3.5289,3.6094,14.3073,06-22-21_01.34_NEGPulse_protocol_HPPC_IN21700_30T_cycle_#262.mat
BOOST_NEGPULSE,262,0.94553,2.81408,0.2495,9,discharge,2,-22.511,7.504,2.0,1.9,3.5249,3.272,11.2345,06-22-21_01.34_NEGPulse_protocol_HPPC_IN21700_30T_cycle_#262.mat
BOOST_NEGPULSE,262,0.94553,2.81408,0.2495,9,discharge,2,-22.511,7.504,10.0,9.9,3.5249,3.193,14.7439,06-22-21_01.34_NEGPulse_protocol_HPPC_IN21700_30T_cycle_#262.mat
BOOST_NEGPULSE,262,0.94553,2.81408,0.2498,9,charge,2,16.883,5.628,2.0,1.9,3.5336,3.715,10.7445,06-22-21_01.34_NEGPulse_protocol_HPPC_IN21700_30T_cycle_#262.mat
BOOST_NEGPULSE,262,0.94553,2.81408,0.2498,9,charge,2,16.883,5.628,10.0,9.9,3.5336,3.7673,13.8423,06-22-21_01.34_NEGPulse_protocol_HPPC_IN21700_30T_cycle_#262.mat
BOOST_NEGPULSE,262,0.94553,2.81408,0.2494,9,discharge,3,-32.359,10.786,2.0,2.0,3.526,3.1619,11.2519,06-22-21_01.34_NEGPulse_protocol_HPPC_IN21700_30T_cycle_#262.mat
BOOST_NEGPULSE,262,0.94553,2.81408,0.2494,9,discharge,3,-32.359,10.786,10.0,9.9,3.526,3.0437,14.9047,06-22-21_01.34_NEGPulse_protocol_HPPC_IN21700_30T_cycle_#262.mat
BOOST_NEGPULSE,262,0.94553,2.81408,0.2499,9,charge,3,28.138,9.379,2.0,2.0,3.5369,3.8363,10.6404,06-22-21_01.34_NEGPulse_protocol_HPPC_IN21700_30T_cycle_#262.mat
BOOST_NEGPULSE,262,0.94553,2.81408,0.2499,9,charge,3,28.138,9.379,10.0,9.9,3.5369,3.9108,13.2881,06-22-21_01.34_NEGPulse_protocol_HPPC_IN21700_30T_cycle_#262.mat
BOOST_NEGPULSE,262,0.94553,2.81408,0.2027,10,discharge,0,-2.817,0.939,2.0,2.0,3.4731,3.4399,11.7839,06-22-21_01.34_NEGPulse_protocol_HPPC_IN21700_30T_cycle_#262.mat
BOOST_NEGPULSE,262,0.94553,2.81408,0.2027,10,discharge,0,-2.817,0.939,10.0,9.9,3.4731,3.4285,15.8302,06-22-21_01.34_NEGPulse_protocol_HPPC_IN21700_30T_cycle_#262.mat
BOOST_NEGPULSE,262,0.94553,2.81408,0.2028,10,charge,0,1.405,0.468,2.0,2.0,3.475,3.4911,11.4558,06-22-21_01.34_NEGPulse_protocol_HPPC_IN21700_30T_cycle_#262.mat
BOOST_NEGPULSE,262,0.94553,2.81408,0.2028,10,charge,0,1.405,0.468,10.0,9.9,3.475,3.4963,15.1558,06-22-21_01.34_NEGPulse_protocol_HPPC_IN21700_30T_cycle_#262.mat
