Repository: KikETs/ECM_HYBRID_BMS_JOINT

## Results

| Arm | Model | Size | Protocol | Result | Worst cell |
|---|---|---|---|---|---|
| SOP | 2RC table + trim (A8) | 4 effective coefficients, 2 EW states | leave-one-cell-out | usable current 69.6 % discharge, 59.5 % charge (τ = 10 s) | 59.9 % / 53.5 % (BOOST_REST) |
| SOH | dQ/dV ridge | 65 coefficients | leave-one-cell-out | RMSE 0.0094, bias −0.0005 | 0.0130 (BOOST_REST) |
| SOC | 2RC EKF, low-current gate | 3 states | leave-one-cell-out | **2.34 %p** over six sensor disturbances on estimated SOH (2.325 on true SOH), per cell 2.00–2.75 | 4.60 %p (BOOST_NEGPULSE_1S, current offset −0.10 A) |

The SOH arm was a 10,945-parameter CNN until the second audit round. Nested

File: analysis/uypydj_hppc_resistance.csv (part 113 of 225)
protocol,cycle,SOH,CAP_Ah,SOC,soc_group,direction,rate_rank,I_A,CRate_rated,tau_s,tau_actual_s,V_pre_V,V_tau_V,R_mOhm,file
BOOST_NEGPULSE,262,0.94553,2.81408,0.2027,10,discharge,1,-11.258,3.753,2.0,1.9,3.4735,3.3418,11.6983,06-22-21_01.34_NEGPulse_protocol_HPPC_IN21700_30T_cycle_#262.mat
BOOST_NEGPULSE,262,0.94553,2.81408,0.2027,10,discharge,1,-11.258,3.753,10.0,9.9,3.4735,3.2989,15.509,06-22-21_01.34_NEGPulse_protocol_HPPC_IN21700_30T_cycle_#262.mat
BOOST_NEGPULSE,262,0.94553,2.81408,0.2028,10,charge,1,5.629,1.876,2.0,1.9,3.4798,3.5434,11.299,06-22-21_01.34_NEGPulse_protocol_HPPC_IN21700_30T_cycle_#262.mat
BOOST_NEGPULSE,262,0.94553,2.81408,0.2028,10,charge,1,5.629,1.876,10.0,9.9,3.4798,3.5625,14.6923,06-22-21_01.34_NEGPulse_protocol_HPPC_IN21700_30T_cycle_#262.mat
BOOST_NEGPULSE,262,0.94553,2.81408,0.2025,10,discharge,2,-22.513,7.504,2.0,2.0,3.4756,3.2099,11.8021,06-22-21_01.34_NEGPulse_protocol_HPPC_IN21700_30T_cycle_#262.mat
BOOST_NEGPULSE,262,0.94553,2.81408,0.2025,10,discharge,2,-22.513,7.504,10.0,9.9,3.4756,3.1138,16.0707,06-22-21_01.34_NEGPulse_protocol_HPPC_IN21700_30T_cycle_#262.mat
BOOST_NEGPULSE,262,0.94553,2.81408,0.2029,10,charge,2,16.884,5.628,2.0,2.0,3.4834,3.67,11.0519,06-22-21_01.34_NEGPulse_protocol_HPPC_IN21700_30T_cycle_#262.mat
BOOST_NEGPULSE,262,0.94553,2.81408,0.2029,10,charge,2,16.884,5.628,10.0,9.9,3.4834,3.7233,14.2087,06-22-21_01.34_NEGPulse_protocol_HPPC_IN21700_30T_cycle_#262.mat
BOOST_NEGPULSE,262,0.94553,2.81408,0.2025,10,discharge,3,-32.361,10.787,2.0,2.0,3.4756,3.0927,11.8321,06-22-21_01.34_NEGPulse_protocol_HPPC_IN21700_30T_cycle_#262.mat
BOOST_NEGPULSE,262,0.94553,2.81408,0.2025,10,discharge,3,-32.361,10.787,10.0,9.9,3.4756,2.9222,17.1008,06-22-21_01.34_NEGPulse_protocol_HPPC_IN21700_30T_cycle_#262.mat
BOOST_NEGPULSE,262,0.94553,2.81408,0.203,10,charge,3,28.138,9.379,2.0,1.9,3.4859,3.7913,10.8536,06-22-21_01.34_NEGPulse_protocol_HPPC_IN21700_30T_cycle_#262.mat
BOOST_NEGPULSE,262,0.94553,2.81408,0.203,10,charge,3,28.138,9.379,10.0,9.9,3.4859,3.8753,13.8389,06-22-21_01.34_NEGPulse_protocol_HPPC_IN21700_30T_cycle_#262.mat
BOOST_NEGPULSE,262,0.94553,2.81408,0.1558,11,discharge,0,-2.817,0.939,2.0,2.0,3.4267,3.3902,12.9561,06-22-21_01.34_NEGPulse_protocol_HPPC_IN21700_30T_cycle_#262.mat
BOOST_NEGPULSE,262,0.94553,2.81408,0.1558,11,discharge,0,-2.817,0.939,10.0,9.9,3.4267,3.3766,17.7836,06-22-21_01.34_NEGPulse_protocol_HPPC_IN21700_30T_cycle_#262.mat
BOOST_NEGPULSE,262,0.94553,2.81408,0.1558,11,charge,0,1.406,0.469,2.0,1.9,3.4291,3.4465,12.3747,06-22-21_01.34_NEGPulse_protocol_HPPC_IN21700_30T_cycle_#262.mat
BOOST_NEGPULSE,262,0.94553,2.81408,0.1558,11,charge,0,1.406,0.469,10.0,9.9,3.4291,3.4522,16.4284,06-22-21_01.34_NEGPulse_protocol_HPPC_IN21700_30T_cycle_#262.mat
BOOST_NEGPULSE,262,0.94553,2.81408,0.1557,11,discharge,1,-11.259,3.753,2.0,1.9,3.4272,3.2807,13.0118,06-22-21_01.34_NEGPulse_protocol_HPPC_IN21700_30T_cycle_#262.mat
BOOST_NEGPULSE,262,0.94553,2.81408,0.1557,11,discharge,1,-11.259,3.753,10.0,9.9,3.4272,3.2177,18.6073,06-22-21_01.34_NEGPulse_protocol_HPPC_IN21700_30T_cycle_#262.mat
BOOST_NEGPULSE,262,0.94553,2.81408,0.1559,11,charge,1,5.629,1.876,2.0,2.0,3.4351,3.5032,12.0976,06-22-21_01.34_NEGPulse_protocol_HPPC_IN21700_30T_cycle_#262.mat
BOOST_NEGPULSE,262,0.94553,2.81408,0.1559,11,charge,1,5.629,1.876,10.0,9.9,3.4351,3.5204,15.1531,06-22-21_01.34_NEGPulse_protocol_HPPC_IN21700_30T_cycle_#262.mat
BOOST_NEGPULSE,262,0.94553,2.81408,0.1556,11,discharge,2,-22.515,7.505,2.0,2.0,3.4291,3.1298,13.2934,06-22-21_01.34_NEGPulse_protocol_HPPC_IN21700_30T_cycle_#262.mat
BOOST_NEGPULSE,262,0.94553,2.81408,0.1556,11,discharge,2,-22.515,7.505,10.0,9.9,3.4291,2.9339,21.9942,06-22-21_01.34_NEGPulse_protocol_HPPC_IN21700_30T_cycle_#262.mat
BOOST_NEGPULSE,262,0.94553,2.81408,0.156,11,charge,2,16.885,5.628,2.0,2.0,3.4395,3.6334,11.4836,06-22-21_01.34_NEGPulse_protocol_HPPC_IN21700_30T_cycle_#262.mat
BOOST_NEGPULSE,262,0.94553,2.81408,0.156,11,charge,2,16.885,5.628,10.0,9.9,3.4395,3.6823,14.3796,06-22-21_01.34_NEGPulse_protocol_HPPC_IN21700_30T_cycle_#262.mat
BOOST_NEGPULSE,262,0.94553,2.81408,0.1555,11,discharge,3,-32.359,10.786,2.0,1.9,3.4286,2.9966,13.3502,06-22-21_01.34_NEGPulse_protocol_HPPC_IN21700_30T_cycle_#262.mat
BOOST_NEGPULSE,262,0.94553,2.81408,0.1555,11,discharge,3,-32.359,10.786,10.0,9.9,3.4286,2.6043,25.4736,06-22-21_01.34_NEGPulse_protocol_HPPC_IN21700_30T_cycle_#262.mat
BOOST_NEGPULSE,262,0.94553,2.81408,0.1561,11,charge,3,28.137,9.379,2.0,2.0,3.4419,3.7538,11.085,06-22-21_01.34_NEGPulse_protocol_HPPC_IN21700_30T_cycle_#262.mat
BOOST_NEGPULSE,262,0.94553,2.81408,0.1561,11,charge,3,28.137,9.379,10.0,9.9,3.4419,3.8348,13.9638,06-22-21_01.34_NEGPulse_protocol_HPPC_IN21700_30T_cycle_#262.mat
BOOST_NEGPULSE,262,0.94553,2.81408,0.1089,12,discharge,0,-2.817,0.939,2.0,2.0,3.378,3.3352,15.1935,06-22-21_01.34_NEGPulse_protocol_HPPC_IN21700_30T_cycle_#262.mat
BOOST_NEGPULSE,262,0.94553,2.81408,0.1089,12,discharge,0,-2.817,0.939,10.0,9.9,3.378,3.3119,23.4647,06-22-21_01.34_NEGPulse_protocol_HPPC_IN21700_30T_cycle_#262.mat
BOOST_NEGPULSE,262,0.94553,2.81408,0.1089,12,charge,0,1.406,0.469,2.0,2.0,3.3821,3.4027,14.6505,06-22-21_01.34_NEGPulse_protocol_HPPC_IN21700_30T_cycle_#262.mat
BOOST_NEGPULSE,262,0.94553,2.81408,0.1089,12,charge,0,1.406,0.469,10.0,9.9,3.3821,3.4109,20.4822,06-22-21_01.34_NEGPulse_protocol_HPPC_IN21700_30T_cycle_#262.mat
BOOST_NEGPULSE,262,0.94553,2.81408,0.1088,12,discharge,1,-11.261,3.754,2.0,2.0,3.3799,3.1907,16.8013,06-22-21_01.34_NEGPulse_protocol_HPPC_IN21700_30T_cycle_#262.mat
BOOST_NEGPULSE,262,0.94553,2.81408,0.1088,12,discharge,1,-11.261,3.754,10.0,9.9,3.3799,3.0237,31.6313,06-22-21_01.34_NEGPulse_protocol_HPPC_IN21700_30T_cycle_#262.mat
BOOST_NEGPULSE,262,0.94553,2.81408,0.109,12,charge,1,5.627,1.876,2.0,2.0,3.3912,3.4681,13.666,06-22-21_01.34_NEGPulse_protocol_HPPC_IN21700_30T_cycle_#262.mat
BOOST_NEGPULSE,262,0.94553,2.81408,0.109,12,charge,1,5.627,1.876,10.0,9.9,3.3912,3.4902,17.5934,06-22-21_01.34_NEGPulse_protocol_HPPC_IN21700_30T_cycle_#262.mat
BOOST_NEGPULSE,262,0.94553,2.81408,0.1087,12,discharge,2,-22.514,7.505,2.0,1.9,3.3826,2.9763,18.0465,06-22-21_01.34_NEGPulse_protocol_HPPC_IN21700_30T_cycle_#262.mat
BOOST_NEGPULSE,262,0.94553,2.81408,0.1087,12,discharge,2,-22.514,7.505,10.0,9.9,3.3826,2.499,39.2467,06-22-21_01.34_NEGPulse_protocol_HPPC_IN21700_30T_cycle_#262.mat
BOOST_NEGPULSE,262,0.94553,2.81408,0.1091,12,charge,2,16.883,5.628,2.0,1.9,3.3978,3.6012,12.0476,06-22-21_01.34_NEGPulse_protocol_HPPC_IN21700_30T_cycle_#262.mat
BOOST_NEGPULSE,262,0.94553,2.81408,0.1091,12,charge,2,16.883,5.628,10.0,9.9,3.3978,3.6463,14.7189,06-22-21_01.34_NEGPulse_protocol_HPPC_IN21700_30T_cycle_#262.mat
BOOST_NEGPULSE,262,0.94553,2.81408,0.1087,12,discharge,3,-29.047,9.682,2.0,2.0,3.3818,2.7581,21.4721,06-22-21_01.34_NEGPulse_protocol_HPPC_IN21700_30T_cycle_#262.mat
BOOST_NEGPULSE,262,0.94553,2.81408,0.1087,12,discharge,3,-29.047,9.682,10.0,9.9,3.3818,2.4995,30.3749,06-22-21_01.34_NEGPulse_protocol_HPPC_IN21700_30T_cycle_#262.mat
BOOST_NEGPULSE,262,0.94553,2.81408,0.1092,12,charge,3,28.141,9.38,2.0,2.0,3.3996,3.7219,11.453,06-22-21_01.34_NEGPulse_protocol_HPPC_IN21700_30T_cycle_#262.mat
BOOST_NEGPULSE,262,0.94553,2.81408,0.1092,12,charge,3,28.141,9.38,10.0,9.9,3.3996,3.7939,14.0116,06-22-21_01.34_NEGPulse_protocol_HPPC_IN21700_30T_cycle_#262.mat
BOOST_NEGPULSE,300,0.94211,2.8039,1.0,0,discharge,0,-2.803,0.934,2.0,1.9,4.1655,4.1252,14.3764,06-30-21_21.37_NEGPulse_protocol_HPPC_IN21700_30T_cycle_#300.mat
BOOST_NEGPULSE,300,0.94211,2.8039,1.0,0,discharge,0,-2.803,0.934,10.0,9.9,4.1655,4.108,20.5123,06-30-21_21.37_NEGPulse_protocol_HPPC_IN21700_30T_cycle_#300.mat
BOOST_NEGPULSE,300,0.94211,2.8039,1.0,0,charge,0,1.402,0.467,2.0,2.0,4.168,4.1884,14.5475,06-30-21_21.37_NEGPulse_protocol_HPPC_IN21700_30T_cycle_#300.mat
BOOST_NEGPULSE,300,0.94211,2.8039,1.0,0,charge,0,1.402,0.467,10.0,9.9,4.168,4.1979,21.3221,06-30-21_21.37_NEGPulse_protocol_HPPC_IN21700_30T_cycle_#300.mat
BOOST_NEGPULSE,300,0.94211,2.8039,0.9999,0,discharge,1,-11.225,3.742,2.0,2.0,4.1647,4.007,14.049,06-30-21_21.37_NEGPulse_protocol_HPPC_IN21700_30T_cycle_#300.mat
BOOST_NEGPULSE,300,0.94211,2.8039,0.9999,0,discharge,1,-11.225,3.742,10.0,9.9,4.1647,3.9621,18.049,06-30-21_21.37_NEGPulse_protocol_HPPC_IN21700_30T_cycle_#300.mat
BOOST_NEGPULSE,300,0.94211,2.8039,1.0,0,charge,1,1.657,0.552,2.0,1.9,4.1704,4.2001,17.9186,06-30-21_21.37_NEGPulse_protocol_HPPC_IN21700_30T_cycle_#300.mat
BOOST_NEGPULSE,300,0.94211,2.8039,1.0,0,charge,1,1.657,0.552,10.0,9.9,4.1704,4.2002,17.9789,06-30-21_21.37_NEGPulse_protocol_HPPC_IN21700_30T_cycle_#300.mat
BOOST_NEGPULSE,300,0.94211,2.8039,0.9998,0,discharge,2,-22.445,7.482,2.0,2.0,4.1637,3.863,13.3972,06-30-21_21.37_NEGPulse_protocol_HPPC_IN21700_30T_cycle_#300.mat
BOOST_NEGPULSE,300,0.94211,2.8039,0.9998,0,discharge,2,-22.445,7.482,10.0,9.9,4.1637,3.8034,16.0526,06-30-21_21.37_NEGPulse_protocol_HPPC_IN21700_30T_cycle_#300.mat
BOOST_NEGPULSE,300,0.94211,2.8039,1.0,0,charge,2,1.503,0.501,2.0,2.0,4.1736,4.2001,17.6279,06-30-21_21.37_NEGPulse_protocol_HPPC_IN21700_30T_cycle_#300.mat
BOOST_NEGPULSE,300,0.94211,2.8039,1.0,0,charge,2,1.503,0.501,10.0,9.9,4.1736,4.2001,17.6279,06-30-21_21.37_NEGPulse_protocol_HPPC_IN21700_30T_cycle_#300.mat
BOOST_NEGPULSE,300,0.94211,2.8039,0.9997,0,discharge,3,-32.263,10.754,2.0,2.0,4.1647,3.7461,12.9746,06-30-21_21.37_NEGPulse_protocol_HPPC_IN21700_30T_cycle_#300.mat
BOOST_NEGPULSE,300,0.94211,2.8039,0.9997,0,discharge,3,-32.263,10.754,10.0,9.9,4.1647,3.6759,15.1505,06-30-21_21.37_NEGPulse_protocol_HPPC_IN21700_30T_cycle_#300.mat
BOOST_NEGPULSE,300,0.94211,2.8039,1.0,0,charge,3,1.395,0.465,2.0,2.0,4.1765,4.2,16.8471,06-30-21_21.37_NEGPulse_protocol_HPPC_IN21700_30T_cycle_#300.mat
BOOST_NEGPULSE,300,0.94211,2.8039,1.0,0,charge,3,1.395,0.465,10.0,9.9,4.1765,4.2,16.8471,06-30-21_21.37_NEGPulse_protocol_HPPC_IN21700_30T_cycle_#300.mat
BOOST_NEGPULSE,300,0.94211,2.8039,0.9532,1,discharge,0,-2.807,0.936,2.0,1.9,4.1009,4.0646,12.9313,06-30-21_21.37_NEGPulse_protocol_HPPC_IN21700_30T_cycle_#300.mat
BOOST_NEGPULSE,300,0.94211,2.8039,0.9532,1,discharge,0,-2.807,0.936,10.0,9.9,4.1009,4.0545,16.5292,06-30-21_21.37_NEGPulse_protocol_HPPC_IN21700_30T_cycle_#300.mat
BOOST_NEGPULSE,300,0.94211,2.8039,0.9533,1,charge,0,1.401,0.467,2.0,2.0,4.1021,4.1203,12.9935,06-30-21_21.37_NEGPulse_protocol_HPPC_IN21700_30T_cycle_#300.mat
BOOST_NEGPULSE,300,0.94211,2.8039,0.9533,1,charge,0,1.401,0.467,10.0,9.9,4.1021,4.1254,16.6345,06-30-21_21.37_NEGPulse_protocol_HPPC_IN21700_30T_cycle_#300.mat
BOOST_NEGPULSE,300,0.94211,2.8039,0.9532,1,discharge,1,-11.224,3.741,2.0,2.0,4.1011,3.9572,12.8207,06-30-21_21.37_NEGPulse_protocol_HPPC_IN21700_30T_cycle_#300.mat
BOOST_NEGPULSE,300,0.94211,2.8039,0.9532,1,discharge,1,-11.224,3.741,10.0,9.9,4.1011,3.9277,15.449,06-30-21_21.37_NEGPulse_protocol_HPPC_IN21700_30T_cycle_#300.mat
BOOST_NEGPULSE,300,0.94211,2.8039,0.9533,1,charge,1,5.611,1.87,2.0,1.9,4.1044,4.1764,12.8324,06-30-21_21.37_NEGPulse_protocol_HPPC_IN21700_30T_cycle_#300.mat
BOOST_NEGPULSE,300,0.94211,2.8039,0.9533,1,charge,1,5.611,1.87,10.0,9.9,4.1044,4.1987,16.8069,06-30-21_21.37_NEGPulse_protocol_HPPC_IN21700_30T_cycle_#300.mat
BOOST_NEGPULSE,300,0.94211,2.8039,0.9531,1,discharge,2,-22.444,7.481,2.0,2.0,4.1013,3.8217,12.4577,06-30-21_21.37_NEGPulse_protocol_HPPC_IN21700_30T_cycle_#300.mat
BOOST_NEGPULSE,300,0.94211,2.8039,0.9531,1,discharge,2,-22.444,7.481,10.0,9.9,4.1013,3.7736,14.6008,06-30-21_21.37_NEGPulse_protocol_HPPC_IN21700_30T_cycle_#300.mat
BOOST_NEGPULSE,300,0.94211,2.8039,0.9533,1,charge,2,6.54,2.18,2.0,2.0,4.1066,4.2002,14.3114,06-30-21_21.37_NEGPulse_protocol_HPPC_IN21700_30T_cycle_#300.mat
BOOST_NEGPULSE,300,0.94211,2.8039,0.9533,1,charge,2,6.54,2.18,10.0,9.9,4.1066,4.2001,14.2961,06-30-21_21.37_NEGPulse_protocol_HPPC_IN21700_30T_cycle_#300.mat
BOOST_NEGPULSE,300,0.94211,2.8039,0.953,1,discharge,3,-32.262,10.754,2.0,2.0,4.1018,3.7097,12.1536,06-30-21_21.37_NEGPulse_protocol_HPPC_IN21700_30T_cycle_#300.mat
BOOST_NEGPULSE,300,0.94211,2.8039,0.953,1,discharge,3,-32.262,10.754,10.0,9.9,4.1018,3.6437,14.1994,06-30-21_21.37_NEGPulse_protocol_HPPC_IN21700_30T_cycle_#300.mat
BOOST_NEGPULSE,300,0.94211,2.8039,0.9533,1,charge,3,6.41,2.137,2.0,2.0,4.1084,4.2002,14.3203,06-30-21_21.37_NEGPulse_protocol_HPPC_IN21700_30T_cycle_#300.mat
BOOST_NEGPULSE,300,0.94211,2.8039,0.9533,1,charge,3,6.41,2.137,10.0,9.9,4.1084,4.2001,14.3047,06-30-21_21.37_NEGPulse_protocol_HPPC_IN21700_30T_cycle_#300.mat
BOOST_NEGPULSE,300,0.94211,2.8039,0.9065,2,discharge,0,-2.807,0.936,2.0,1.9,4.0819,4.0479,12.1126,06-30-21_21.37_NEGPulse_protocol_HPPC_IN21700_30T_cycle_#300.mat
BOOST_NEGPULSE,300,0.94211,2.8039,0.9065,2,discharge,0,-2.807,0.936,10.0,9.9,4.0819,4.0395,15.1051,06-30-21_21.37_NEGPulse_protocol_HPPC_IN21700_30T_cycle_#300.mat
BOOST_NEGPULSE,300,0.94211,2.8039,0.9065,2,charge,0,1.403,0.468,2.0,2.0,4.0839,4.1011,12.2625,06-30-21_21.37_NEGPulse_protocol_HPPC_IN21700_30T_cycle_#300.mat
BOOST_NEGPULSE,300,0.94211,2.8039,0.9065,2,charge,0,1.403,0.468,10.0,9.9,4.0839,4.1051,15.1142,06-30-21_21.37_NEGPulse_protocol_HPPC_IN21700_30T_cycle_#300.mat
BOOST_NEGPULSE,300,0.94211,2.8039,0.9064,2,discharge,1,-11.223,3.741,2.0,2.0,4.082,3.9452,12.1893,06-30-21_21.37_NEGPulse_protocol_HPPC_IN21700_30T_cycle_#300.mat
BOOST_NEGPULSE,300,0.94211,2.8039,0.9064,2,discharge,1,-11.223,3.741,10.0,9.9,4.082,3.9155,14.8356,06-30-21_21.37_NEGPulse_protocol_HPPC_IN21700_30T_cycle_#300.mat
BOOST_NEGPULSE,300,0.94211,2.8039,0.9066,2,charge,1,5.611,1.87,2.0,2.0,4.0847,4.1534,12.2445,06-30-21_21.37_NEGPulse_protocol_HPPC_IN21700_30T_cycle_#300.mat
BOOST_NEGPULSE,300,0.94211,2.8039,0.9066,2,charge,1,5.611,1.87,10.0,9.9,4.0847,4.1681,14.8645,06-30-21_21.37_NEGPulse_protocol_HPPC_IN21700_30T_cycle_#300.mat
BOOST_NEGPULSE,300,0.94211,2.8039,0.9063,2,discharge,2,-22.446,7.482,2.0,2.0,4.083,3.8142,11.9754,06-30-21_21.37_NEGPulse_protocol_HPPC_IN21700_30T_cycle_#300.mat
BOOST_NEGPULSE,300,0.94211,2.8039,0.9063,2,discharge,2,-22.446,7.482,10.0,9.9,4.083,3.7612,14.3366,06-30-21_21.37_NEGPulse_protocol_HPPC_IN21700_30T_cycle_#300.mat
BOOST_NEGPULSE,300,0.94211,2.8039,0.9066,2,charge,2,8.761,2.92,2.0,2.0,4.0872,4.2002,12.8987,06-30-21_21.37_NEGPulse_protocol_HPPC_IN21700_30T_cycle_#300.mat
BOOST_NEGPULSE,300,0.94211,2.8039,0.9066,2,charge,2,8.761,2.92,10.0,9.9,4.0872,4.2,12.8758,06-30-21_21.37_NEGPulse_protocol_HPPC_IN21700_30T_cycle_#300.mat
BOOST_NEGPULSE,300,0.94211,2.8039,0.9063,2,discharge,3,-32.262,10.754,2.0,1.9,4.0827,3.7072,11.6391,06-30-21_21.37_NEGPulse_protocol_HPPC_IN21700_30T_cycle_#300.mat
BOOST_NEGPULSE,300,0.94211,2.8039,0.9063,2,discharge,3,-32.262,10.754,10.0,9.9,4.0827,3.6298,14.0382,06-30-21_21.37_NEGPulse_protocol_HPPC_IN21700_30T_cycle_#300.mat
BOOST_NEGPULSE,300,0.94211,2.8039,0.9066,2,charge,3,8.715,2.905,2.0,2.0,4.0886,4.2002,12.8057,06-30-21_21.37_NEGPulse_protocol_HPPC_IN21700_30T_cycle_#300.mat
BOOST_NEGPULSE,300,0.94211,2.8039,0.9066,2,charge,3,8.715,2.905,10.0,9.9,4.0886,4.2,12.7827,06-30-21_21.37_NEGPulse_protocol_HPPC_IN21700_30T_cycle_#300.mat
BOOST_NEGPULSE,300,0.94211,2.8039,0.813,3,discharge,0,-2.805,0.935,2.0,2.0,4.0325,3.9979,12.3338,06-30-21_21.37_NEGPulse_protocol_HPPC_IN21700_30T_cycle_#300.mat
BOOST_NEGPULSE,300,0.94211,2.8039,0.813,3,discharge,0,-2.805,0.935,10.0,9.9,4.0325,3.9845,17.1105,06-30-21_21.37_NEGPulse_protocol_HPPC_IN21700_30T_cycle_#300.mat
BOOST_NEGPULSE,300,0.94211,2.8039,0.8131,3,charge,0,1.403,0.468,2.0,1.9,4.0345,4.0513,11.9786,06-30-21_21.37_NEGPulse_protocol_HPPC_IN21700_30T_cycle_#300.mat
BOOST_NEGPULSE,300,0.94211,2.8039,0.8131,3,charge,0,1.403,0.468,10.0,9.9,4.0345,4.0567,15.8289,06-30-21_21.37_NEGPulse_protocol_HPPC_IN21700_30T_cycle_#300.mat
BOOST_NEGPULSE,300,0.94211,2.8039,0.8129,3,discharge,1,-11.223,3.741,2.0,2.0,4.032,3.8939,12.3051,06-30-21_21.37_NEGPulse_protocol_HPPC_IN21700_30T_cycle_#300.mat
BOOST_NEGPULSE,300,0.94211,2.8039,0.8129,3,discharge,1,-11.223,3.741,10.0,9.9,4.032,3.8467,16.5107,06-30-21_21.37_NEGPulse_protocol_HPPC_IN21700_30T_cycle_#300.mat
BOOST_NEGPULSE,300,0.94211,2.8039,0.8131,3,charge,1,5.61,1.87,2.0,1.9,4.0372,4.1027,11.6747,06-30-21_21.37_NEGPulse_protocol_HPPC_IN21700_30T_cycle_#300.mat
BOOST_NEGPULSE,300,0.94211,2.8039,0.8131,3,charge,1,5.61,1.87,10.0,9.9,4.0372,4.1213,14.99,06-30-21_21.37_NEGPulse_protocol_HPPC_IN21700_30T_cycle_#300.mat
BOOST_NEGPULSE,300,0.94211,2.8039,0.8128,3,discharge,2,-22.447,7.482,2.0,2.0,4.0332,3.7607,12.1397,06-30-21_21.37_NEGPulse_protocol_HPPC_IN21700_30T_cycle_#300.mat
BOOST_NEGPULSE,300,0.94211,2.8039,0.8128,3,discharge,2,-22.447,7.482,10.0,9.9,4.0332,3.6861,15.4631,06-30-21_21.37_NEGPulse_protocol_HPPC_IN21700_30T_cycle_#300.mat
BOOST_NEGPULSE,300,0.94211,2.8039,0.8131,3,charge,2,12.825,4.275,2.0,1.9,4.0393,4.2004,12.5614,06-30-21_21.37_NEGPulse_protocol_HPPC_IN21700_30T_cycle_#300.mat
BOOST_NEGPULSE,300,0.94211,2.8039,0.8131,3,charge,2,12.825,4.275,10.0,9.9,4.0393,4.2003,12.5536,06-30-21_21.37_NEGPulse_protocol_HPPC_IN21700_30T_cycle_#300.mat
BOOST_NEGPULSE,300,0.94211,2.8039,0.8127,3,discharge,3,-32.263,10.754,2.0,1.9,4.0338,3.6532,11.7968,06-30-21_21.37_NEGPulse_protocol_HPPC_IN21700_30T_cycle_#300.mat
BOOST_NEGPULSE,300,0.94211,2.8039,0.8127,3,discharge,3,-32.263,10.754,10.0,9.9,4.0338,3.5544,14.8591,06-30-21_21.37_NEGPulse_protocol_HPPC_IN21700_30T_cycle_#300.mat
BOOST_NEGPULSE,300,0.94211,2.8039,0.8131,3,charge,3,12.821,4.274,2.0,2.0,4.0409,4.2003,12.4327,06-30-21_21.37_NEGPulse_protocol_HPPC_IN21700_30T_cycle_#300.mat
BOOST_NEGPULSE,300,0.94211,2.8039,0.8131,3,charge,3,12.821,4.274,10.0,9.9,4.0409,4.2001,12.4171,06-30-21_21.37_NEGPulse_protocol_HPPC_IN21700_30T_cycle_#300.mat
BOOST_NEGPULSE,300,0.94211,2.8039,0.7195,4,discharge,0,-2.805,0.935,2.0,2.0,3.9271,3.8928,12.2269,06-30-21_21.37_NEGPulse_protocol_HPPC_IN21700_30T_cycle_#300.mat
BOOST_NEGPULSE,300,0.94211,2.8039,0.7195,4,discharge,0,-2.805,0.935,10.0,9.9,3.9271,3.8789,17.1818,06-30-21_21.37_NEGPulse_protocol_HPPC_IN21700_30T_cycle_#300.mat
BOOST_NEGPULSE,300,0.94211,2.8039,0.7195,4,charge,0,1.402,0.467,2.0,2.0,3.9294,3.9457,11.6229,06-30-21_21.37_NEGPulse_protocol_HPPC_IN21700_30T_cycle_#300.mat
BOOST_NEGPULSE,300,0.94211,2.8039,0.7195,4,charge,0,1.402,0.467,10.0,9.9,3.9294,3.951,15.4022,06-30-21_21.37_NEGPulse_protocol_HPPC_IN21700_30T_cycle_#300.mat
BOOST_NEGPULSE,300,0.94211,2.8039,0.7194,4,discharge,1,-11.223,3.741,2.0,1.9,3.9272,3.7925,12.0021,06-30-21_21.37_NEGPulse_protocol_HPPC_IN21700_30T_cycle_#300.mat
BOOST_NEGPULSE,300,0.94211,2.8039,0.7194,4,discharge,1,-11.223,3.741,10.0,9.9,3.9272,3.75,15.789,06-30-21_21.37_NEGPulse_protocol_HPPC_IN21700_30T_cycle_#300.mat
BOOST_NEGPULSE,300,0.94211,2.8039,0.7196,4,charge,1,5.61,1.87,2.0,2.0,3.9324,3.9958,11.3006,06-30-21_21.37_NEGPulse_protocol_HPPC_IN21700_30T_cycle_#300.mat
BOOST_NEGPULSE,300,0.94211,2.8039,0.7196,4,charge,1,5.61,1.87,10.0,9.9,3.9324,4.0121,14.206,06-30-21_21.37_NEGPulse_protocol_HPPC_IN21700_30T_cycle_#300.mat
BOOST_NEGPULSE,300,0.94211,2.8039,0.7194,4,discharge,2,-22.444,7.481,2.0,2.0,3.9275,3.6648,11.7047,06-30-21_21.37_NEGPulse_protocol_HPPC_IN21700_30T_cycle_#300.mat
BOOST_NEGPULSE,300,0.94211,2.8039,0.7194,4,discharge,2,-22.444,7.481,10.0,9.9,3.9275,3.604,14.4137,06-30-21_21.37_NEGPulse_protocol_HPPC_IN21700_30T_cycle_#300.mat
BOOST_NEGPULSE,300,0.94211,2.8039,0.7196,4,charge,2,16.832,5.611,2.0,1.9,3.9343,4.1153,10.7533,06-30-21_21.37_NEGPulse_protocol_HPPC_IN21700_30T_cycle_#300.mat
BOOST_NEGPULSE,300,0.94211,2.8039,0.7196,4,charge,2,16.832,5.611,10.0,9.91,3.9343,4.1638,13.6347,06-30-21_21.37_NEGPulse_protocol_HPPC_IN21700_30T_cycle_#300.mat
BOOST_NEGPULSE,300,0.94211,2.8039,0.7193,4,discharge,3,-32.261,10.754,2.0,2.0,3.9281,3.5617,11.3574,06-30-21_21.37_NEGPulse_protocol_HPPC_IN21700_30T_cycle_#300.mat
BOOST_NEGPULSE,300,0.94211,2.8039,0.7193,4,discharge,3,-32.261,10.754,10.0,9.9,3.9281,3.4801,13.8867,06-30-21_21.37_NEGPulse_protocol_HPPC_IN21700_30T_cycle_#300.mat
BOOST_NEGPULSE,300,0.94211,2.8039,0.7196,4,charge,3,22.506,7.502,2.0,1.9,3.9354,4.2008,11.7924,06-30-21_21.37_NEGPulse_protocol_HPPC_IN21700_30T_cycle_#300.mat
BOOST_NEGPULSE,300,0.94211,2.8039,0.7196,4,charge,3,22.506,7.502,10.0,9.9,3.9354,4.2003,11.7702,06-30-21_21.37_NEGPulse_protocol_HPPC_IN21700_30T_cycle_#300.mat
BOOST_NEGPULSE,300,0.94211,2.8039,0.626,5,discharge,0,-2.807,0.936,2.0,1.9,3.8474,3.8151,11.5069,06-30-21_21.37_NEGPulse_protocol_HPPC_IN21700_30T_cycle_#300.mat
BOOST_NEGPULSE,300,0.94211,2.8039,0.626,5,discharge,0,-2.807,0.936,10.0,9.9,3.8474,3.8021,16.1382,06-30-21_21.37_NEGPulse_protocol_HPPC_IN21700_30T_cycle_#300.mat
BOOST_NEGPULSE,300,0.94211,2.8039,0.626,5,charge,0,1.399,0.466,2.0,2.0,3.8491,3.8651,11.4343,06-30-21_21.37_NEGPulse_protocol_HPPC_IN21700_30T_cycle_#300.mat
BOOST_NEGPULSE,300,0.94211,2.8039,0.626,5,charge,0,1.399,0.466,10.0,9.9,3.8491,3.8703,15.1504,06-30-21_21.37_NEGPulse_protocol_HPPC_IN21700_30T_cycle_#300.mat
BOOST_NEGPULSE,300,0.94211,2.8039,0.6259,5,discharge,1,-11.225,3.742,2.0,2.0,3.8473,3.7186,11.4655,06-30-21_21.37_NEGPulse_protocol_HPPC_IN21700_30T_cycle_#300.mat
BOOST_NEGPULSE,300,0.94211,2.8039,0.6259,5,discharge,1,-11.225,3.742,10.0,9.9,3.8473,3.6811,14.8062,06-30-21_21.37_NEGPulse_protocol_HPPC_IN21700_30T_cycle_#300.mat
BOOST_NEGPULSE,300,0.94211,2.8039,0.6261,5,charge,1,5.609,1.87,2.0,2.0,3.8516,3.9141,11.1436,06-30-21_21.37_NEGPulse_protocol_HPPC_IN21700_30T_cycle_#300.mat
BOOST_NEGPULSE,300,0.94211,2.8039,0.6261,5,charge,1,5.609,1.87,10.0,9.9,3.8516,3.9318,14.2995,06-30-21_21.37_NEGPulse_protocol_HPPC_IN21700_30T_cycle_#300.mat
BOOST_NEGPULSE,300,0.94211,2.8039,0.6258,5,discharge,2,-22.441,7.48,2.0,2.0,3.8461,3.5949,11.1938,06-30-21_21.37_NEGPulse_protocol_HPPC_IN21700_30T_cycle_#300.mat
BOOST_NEGPULSE,300,0.94211,2.8039,0.6258,5,discharge,2,-22.441,7.48,10.0,9.9,3.8461,3.5318,14.0056,06-30-21_21.37_NEGPulse_protocol_HPPC_IN21700_30T_cycle_#300.mat
BOOST_NEGPULSE,300,0.94211,2.8039,0.6261,5,charge,2,16.832,5.611,2.0,2.0,3.853,4.0366,10.9078,06-30-21_21.37_NEGPulse_protocol_HPPC_IN21700_30T_cycle_#300.mat
BOOST_NEGPULSE,300,0.94211,2.8039,0.6261,5,charge,2,16.832,5.611,10.0,9.9,3.853,4.0821,13.611,06-30-21_21.37_NEGPulse_protocol_HPPC_IN21700_30T_cycle_#300.mat
BOOST_NEGPULSE,300,0.94211,2.8039,0.6257,5,discharge,3,-32.263,10.754,2.0,1.9,3.8468,3.4912,11.0219,06-30-21_21.37_NEGPulse_protocol_HPPC_IN21700_30T_cycle_#300.mat
BOOST_NEGPULSE,300,0.94211,2.8039,0.6257,5,discharge,3,-32.263,10.754,10.0,9.9,3.8468,3.4012,13.8115,06-30-21_21.37_NEGPulse_protocol_HPPC_IN21700_30T_cycle_#300.mat
BOOST_NEGPULSE,300,0.94211,2.8039,0.6261,5,charge,3,28.052,9.351,2.0,2.0,3.8554,4.1523,10.5839,06-30-21_21.37_NEGPulse_protocol_HPPC_IN21700_30T_cycle_#300.mat
BOOST_NEGPULSE,300,0.94211,2.8039,0.6261,5,charge,3,28.052,9.351,10.0,9.9,3.8554,4.2002,12.2915,06-30-21_21.37_NEGPulse_protocol_HPPC_IN21700_30T_cycle_#300.mat
BOOST_NEGPULSE,300,0.94211,2.8039,0.5324,6,discharge,0,-2.808,0.936,2.0,1.9,3.7495,3.7181,11.1843,06-30-21_21.37_NEGPulse_protocol_HPPC_IN21700_30T_cycle_#300.mat
BOOST_NEGPULSE,300,0.94211,2.8039,0.5324,6,discharge,0,-2.808,0.936,10.0,9.9,3.7495,3.7075,14.9599,06-30-21_21.37_NEGPulse_protocol_HPPC_IN21700_30T_cycle_#300.mat
BOOST_NEGPULSE,300,0.94211,2.8039,0.5325,6,charge,0,1.401,0.467,2.0,2.0,3.7507,3.7661,10.9961,06-30-21_21.37_NEGPulse_protocol_HPPC_IN21700_30T_cycle_#300.mat
BOOST_NEGPULSE,300,0.94211,2.8039,0.5325,6,charge,0,1.401,0.467,10.0,9.9,3.7507,3.7709,14.4234,06-30-21_21.37_NEGPulse_protocol_HPPC_IN21700_30T_cycle_#300.mat
BOOST_NEGPULSE,300,0.94211,2.8039,0.5324,6,discharge,1,-11.221,3.74,2.0,1.9,3.7495,3.6256,11.0418,06-30-21_21.37_NEGPulse_protocol_HPPC_IN21700_30T_cycle_#300.mat
BOOST_NEGPULSE,300,0.94211,2.8039,0.5324,6,discharge,1,-11.221,3.74,10.0,9.9,3.7495,3.5875,14.4372,06-30-21_21.37_NEGPulse_protocol_HPPC_IN21700_30T_cycle_#300.mat
BOOST_NEGPULSE,300,0.94211,2.8039,0.5326,6,charge,1,5.61,1.87,2.0,1.9,3.7529,3.8145,10.9804,06-30-21_21.37_NEGPulse_protocol_HPPC_IN21700_30T_cycle_#300.mat
BOOST_NEGPULSE,300,0.94211,2.8039,0.5326,6,charge,1,5.61,1.87,10.0,9.9,3.7529,3.8324,14.1711,06-30-21_21.37_NEGPulse_protocol_HPPC_IN21700_30T_cycle_#300.mat
BOOST_NEGPULSE,300,0.94211,2.8039,0.5323,6,discharge,2,-22.446,7.482,2.0,1.9,3.7497,3.5042,10.9374,06-30-21_21.37_NEGPulse_protocol_HPPC_IN21700_30T_cycle_#300.mat
BOOST_NEGPULSE,300,0.94211,2.8039,0.5323,6,discharge,2,-22.446,7.482,10.0,9.9,3.7497,3.4356,13.9936,06-30-21_21.37_NEGPulse_protocol_HPPC_IN21700_30T_cycle_#300.mat
BOOST_NEGPULSE,300,0.94211,2.8039,0.5326,6,charge,2,16.83,5.61,2.0,2.0,3.7556,3.9366,10.7546,06-30-21_21.37_NEGPulse_protocol_HPPC_IN21700_30T_cycle_#300.mat
BOOST_NEGPULSE,300,0.94211,2.8039,0.5326,6,charge,2,16.83,5.61,10.0,9.9,3.7556,3.9839,13.5651,06-30-21_21.37_NEGPulse_protocol_HPPC_IN21700_30T_cycle_#300.mat
BOOST_NEGPULSE,300,0.94211,2.8039,0.5322,6,discharge,3,-32.261,10.754,2.0,2.0,3.7492,3.3988,10.8614,06-30-21_21.37_NEGPulse_protocol_HPPC_IN21700_30T_cycle_#300.mat
BOOST_NEGPULSE,300,0.94211,2.8039,0.5322,6,discharge,3,-32.261,10.754,10.0,9.9,3.7492,3.3052,13.7627,06-30-21_21.37_NEGPulse_protocol_HPPC_IN21700_30T_cycle_#300.mat
BOOST_NEGPULSE,300,0.94211,2.8039,0.5327,6,charge,3,28.054,9.351,2.0,2.0,3.7573,4.0529,10.5368,06-30-21_21.37_NEGPulse_protocol_HPPC_IN21700_30T_cycle_#300.mat
BOOST_NEGPULSE,300,0.94211,2.8039,0.5327,6,charge,3,28.054,9.351,10.0,9.9,3.7573,4.1287,13.2388,06-30-21_21.37_NEGPulse_protocol_HPPC_IN21700_30T_cycle_#300.mat
BOOST_NEGPULSE,300,0.94211,2.8039,0.4389,7,discharge,0,-2.805,0.935,2.0,1.9,3.6646,3.6345,10.7305,06-30-21_21.37_NEGPulse_protocol_HPPC_IN21700_30T_cycle_#300.mat
BOOST_NEGPULSE,300,0.94211,2.8039,0.4389,7,discharge,0,-2.805,0.935,10.0,9.9,3.6646,3.6245,14.2954,06-30-21_21.37_NEGPulse_protocol_HPPC_IN21700_30T_cycle_#300.mat
BOOST_NEGPULSE,300,0.94211,2.8039,0.439,7,charge,0,1.403,0.468,2.0,2.0,3.6659,3.681,10.7661,06-30-21_21.37_NEGPulse_protocol_HPPC_IN21700_30T_cycle_#300.mat
BOOST_NEGPULSE,300,0.94211,2.8039,0.439,7,charge,0,1.403,0.468,10.0,9.9,3.6659,3.6854,13.9032,06-30-21_21.37_NEGPulse_protocol_HPPC_IN21700_30T_cycle_#300.mat
BOOST_NEGPULSE,300,0.94211,2.8039,0.4389,7,discharge,1,-11.223,3.741,2.0,2.0,3.6646,3.5436,10.7814,06-30-21_21.37_NEGPulse_protocol_HPPC_IN21700_30T_cycle_#300.mat
BOOST_NEGPULSE,300,0.94211,2.8039,0.4389,7,discharge,1,-11.223,3.741,10.0,9.9,3.6646,3.507,14.0426,06-30-21_21.37_NEGPulse_protocol_HPPC_IN21700_30T_cycle_#300.mat
BOOST_NEGPULSE,300,0.94211,2.8039,0.439,7,charge,1,5.61,1.87,2.0,2.0,3.6684,3.7283,10.6772,06-30-21_21.37_NEGPulse_protocol_HPPC_IN21700_30T_cycle_#300.mat
BOOST_NEGPULSE,300,0.94211,2.8039,0.439,7,charge,1,5.61,1.87,10.0,9.9,3.6684,3.7449,13.6361,06-30-21_21.37_NEGPulse_protocol_HPPC_IN21700_30T_cycle_#300.mat
BOOST_NEGPULSE,300,0.94211,2.8039,0.4388,7,discharge,2,-22.444,7.481,2.0,2.0,3.665,3.4236,10.7557,06-30-21_21.37_NEGPulse_protocol_HPPC_IN21700_30T_cycle_#300.mat
BOOST_NEGPULSE,300,0.94211,2.8039,0.4388,7,discharge,2,-22.444,7.481,10.0,9.9,3.665,3.3578,13.6874,06-30-21_21.37_NEGPulse_protocol_HPPC_IN21700_30T_cycle_#300.mat
BOOST_NEGPULSE,300,0.94211,2.8039,0.4391,7,charge,2,16.833,5.611,2.0,1.9,3.671,3.8463,10.4141,06-30-21_21.37_NEGPulse_protocol_HPPC_IN21700_30T_cycle_#300.mat
BOOST_NEGPULSE,300,0.94211,2.8039,0.4391,7,charge,2,16.833,5.611,10.0,9.9,3.671,3.8891,12.9567,06-30-21_21.37_NEGPulse_protocol_HPPC_IN21700_30T_cycle_#300.mat
BOOST_NEGPULSE,300,0.94211,2.8039,0.4387,7,discharge,3,-32.259,10.753,2.0,2.0,3.6654,3.3208,10.6823,06-30-21_21.37_NEGPulse_protocol_HPPC_IN21700_30T_cycle_#300.mat
BOOST_NEGPULSE,300,0.94211,2.8039,0.4387,7,discharge,3,-32.259,10.753,10.0,9.9,3.6654,3.2296,13.5094,06-30-21_21.37_NEGPulse_protocol_HPPC_IN21700_30T_cycle_#300.mat
BOOST_NEGPULSE,300,0.94211,2.8039,0.4392,7,charge,3,28.053,9.351,2.0,1.9,3.6728,3.9601,10.2413,06-30-21_21.37_NEGPulse_protocol_HPPC_IN21700_30T_cycle_#300.mat
BOOST_NEGPULSE,300,0.94211,2.8039,0.4392,7,charge,3,28.053,9.351,10.0,9.9,3.6728,4.0308,12.7616,06-30-21_21.37_NEGPulse_protocol_HPPC_IN21700_30T_cycle_#300.mat
BOOST_NEGPULSE,300,0.94211,2.8039,0.3454,8,discharge,0,-2.807,0.936,2.0,2.0,3.6019,3.5708,11.0779,06-30-21_21.37_NEGPulse_protocol_HPPC_IN21700_30T_cycle_#300.mat
BOOST_NEGPULSE,300,0.94211,2.8039,0.3454,8,discharge,0,-2.807,0.936,10.0,9.9,3.6019,3.561,14.5686,06-30-21_21.37_NEGPulse_protocol_HPPC_IN21700_30T_cycle_#300.mat
BOOST_NEGPULSE,300,0.94211,2.8039,0.3455,8,charge,0,1.401,0.467,2.0,2.0,3.6025,3.6186,11.4934,06-30-21_21.37_NEGPulse_protocol_HPPC_IN21700_30T_cycle_#300.mat
BOOST_NEGPULSE,300,0.94211,2.8039,0.3455,8,charge,0,1.401,0.467,10.0,9.9,3.6025,3.6231,14.7059,06-30-21_21.37_NEGPulse_protocol_HPPC_IN21700_30T_cycle_#300.mat
BOOST_NEGPULSE,300,0.94211,2.8039,0.3454,8,discharge,1,-11.223,3.741,2.0,2.0,3.602,3.4778,11.0666,06-30-21_21.37_NEGPulse_protocol_HPPC_IN21700_30T_cycle_#300.mat
BOOST_NEGPULSE,300,0.94211,2.8039,0.3454,8,discharge,1,-11.223,3.741,10.0,9.9,3.602,3.4405,14.3901,06-30-21_21.37_NEGPulse_protocol_HPPC_IN21700_30T_cycle_#300.mat
BOOST_NEGPULSE,300,0.94211,2.8039,0.3455,8,charge,1,5.612,1.871,2.0,2.0,3.606,3.667,10.869,06-30-21_21.37_NEGPulse_protocol_HPPC_IN21700_30T_cycle_#300.mat
BOOST_NEGPULSE,300,0.94211,2.8039,0.3455,8,charge,1,5.612,1.871,10.0,9.9,3.606,3.6843,13.9515,06-30-21_21.37_NEGPulse_protocol_HPPC_IN21700_30T_cycle_#300.mat
BOOST_NEGPULSE,300,0.94211,2.8039,0.3453,8,discharge,2,-22.444,7.481,2.0,2.0,3.6021,3.3543,11.0408,06-30-21_21.37_NEGPulse_protocol_HPPC_IN21700_30T_cycle_#300.mat
BOOST_NEGPULSE,300,0.94211,2.8039,0.3453,8,discharge,2,-22.444,7.481,10.0,9.9,3.6021,3.2847,14.1419,06-30-21_21.37_NEGPulse_protocol_HPPC_IN21700_30T_cycle_#300.mat
BOOST_NEGPULSE,300,0.94211,2.8039,0.3456,8,charge,2,16.833,5.611,2.0,2.0,3.6094,3.7896,10.7052,06-30-21_21.37_NEGPulse_protocol_HPPC_IN21700_30T_cycle_#300.mat
BOOST_NEGPULSE,300,0.94211,2.8039,0.3456,8,charge,2,16.833,5.611,10.0,9.9,3.6094,3.832,13.224,06-30-21_21.37_NEGPulse_protocol_HPPC_IN21700_30T_cycle_#300.mat
BOOST_NEGPULSE,300,0.94211,2.8039,0.3452,8,discharge,3,-32.263,10.754,2.0,2.0,3.6026,3.2478,10.9971,06-30-21_21.37_NEGPulse_protocol_HPPC_IN21700_30T_cycle_#300.mat
BOOST_NEGPULSE,300,0.94211,2.8039,0.3452,8,discharge,3,-32.263,10.754,10.0,9.9,3.6026,3.1499,14.0316,06-30-21_21.37_NEGPulse_protocol_HPPC_IN21700_30T_cycle_#300.mat
BOOST_NEGPULSE,300,0.94211,2.8039,0.3457,8,charge,3,28.053,9.351,2.0,1.9,3.612,3.9057,10.4695,06-30-21_21.37_NEGPulse_protocol_HPPC_IN21700_30T_cycle_#300.mat
BOOST_NEGPULSE,300,0.94211,2.8039,0.3457,8,charge,3,28.053,9.351,10.0,9.9,3.612,3.9728,12.8614,06-30-21_21.37_NEGPulse_protocol_HPPC_IN21700_30T_cycle_#300.mat
BOOST_NEGPULSE,300,0.94211,2.8039,0.2519,9,discharge,0,-2.807,0.936,2.0,2.0,3.5237,3.4912,11.5774,06-30-21_21.37_NEGPulse_protocol_HPPC_IN21700_30T_cycle_#300.mat
BOOST_NEGPULSE,300,0.94211,2.8039,0.2519,9,discharge,0,-2.807,0.936,10.0,9.9,3.5237,3.4803,15.4602,06-30-21_21.37_NEGPulse_protocol_HPPC_IN21700_30T_cycle_#300.mat
BOOST_NEGPULSE,300,0.94211,2.8039,0.252,9,charge,0,1.401,0.467,2.0,2.0,3.5252,3.5412,11.4229,06-30-21_21.37_NEGPulse_protocol_HPPC_IN21700_30T_cycle_#300.mat
BOOST_NEGPULSE,300,0.94211,2.8039,0.252,9,charge,0,1.401,0.467,10.0,9.9,3.5252,3.5461,14.9211,06-30-21_21.37_NEGPulse_protocol_HPPC_IN21700_30T_cycle_#300.mat
BOOST_NEGPULSE,300,0.94211,2.8039,0.2519,9,discharge,1,-11.225,3.742,2.0,2.0,3.5239,3.3943,11.5457,06-30-21_21.37_NEGPulse_protocol_HPPC_IN21700_30T_cycle_#300.mat
BOOST_NEGPULSE,300,0.94211,2.8039,0.2519,9,discharge,1,-11.225,3.742,10.0,9.9,3.5239,3.3546,15.0824,06-30-21_21.37_NEGPulse_protocol_HPPC_IN21700_30T_cycle_#300.mat
BOOST_NEGPULSE,300,0.94211,2.8039,0.252,9,charge,1,5.608,1.869,2.0,1.9,3.5294,3.592,11.1618,06-30-21_21.37_NEGPulse_protocol_HPPC_IN21700_30T_cycle_#300.mat
BOOST_NEGPULSE,300,0.94211,2.8039,0.252,9,charge,1,5.608,1.869,10.0,9.9,3.5294,3.6113,14.6031,06-30-21_21.37_NEGPulse_protocol_HPPC_IN21700_30T_cycle_#300.mat
BOOST_NEGPULSE,300,0.94211,2.8039,0.2518,9,discharge,2,-22.444,7.481,2.0,1.9,3.5254,3.2686,11.4418,06-30-21_21.37_NEGPulse_protocol_HPPC_IN21700_30T_cycle_#300.mat
BOOST_NEGPULSE,300,0.94211,2.8039,0.2518,9,discharge,2,-22.444,7.481,10.0,9.9,3.5254,3.188,15.033,06-30-21_21.37_NEGPulse_protocol_HPPC_IN21700_30T_cycle_#300.mat
BOOST_NEGPULSE,300,0.94211,2.8039,0.2521,9,charge,2,16.831,5.61,2.0,2.0,3.5343,3.7189,10.9679,06-30-21_21.37_NEGPulse_protocol_HPPC_IN21700_30T_cycle_#300.mat
BOOST_NEGPULSE,300,0.94211,2.8039,0.2521,9,charge,2,16.831,5.61,10.0,9.9,3.5343,3.7701,14.0099,06-30-21_21.37_NEGPulse_protocol_HPPC_IN21700_30T_cycle_#300.mat
BOOST_NEGPULSE,300,0.94211,2.8039,0.2517,9,discharge,3,-32.263,10.754,2.0,1.9,3.5265,3.1598,11.366,06-30-21_21.37_NEGPulse_protocol_HPPC_IN21700_30T_cycle_#300.mat
BOOST_NEGPULSE,300,0.94211,2.8039,0.2517,9,discharge,3,-32.263,10.754,10.0,9.9,3.5265,3.0362,15.197,06-30-21_21.37_NEGPulse_protocol_HPPC_IN21700_30T_cycle_#300.mat
BOOST_NEGPULSE,300,0.94211,2.8039,0.2522,9,charge,3,28.053,9.351,2.0,2.0,3.5376,3.8395,10.7618,06-30-21_21.37_NEGPulse_protocol_HPPC_IN21700_30T_cycle_#300.mat
BOOST_NEGPULSE,300,0.94211,2.8039,0.2522,9,charge,3,28.053,9.351,10.0,9.9,3.5376,3.9138,13.4103,06-30-21_21.37_NEGPulse_protocol_HPPC_IN21700_30T_cycle_#300.mat
BOOST_NEGPULSE,300,0.94211,2.8039,0.2052,10,discharge,0,-2.807,0.936,2.0,1.9,3.4724,3.439,11.8976,06-30-21_21.37_NEGPulse_protocol_HPPC_IN21700_30T_cycle_#300.mat
BOOST_NEGPULSE,300,0.94211,2.8039,0.2052,10,discharge,0,-2.807,0.936,10.0,9.9,3.4724,3.4273,16.0653,06-30-21_21.37_NEGPulse_protocol_HPPC_IN21700_30T_cycle_#300.mat
BOOST_NEGPULSE,300,0.94211,2.8039,0.2052,10,charge,0,1.401,0.467,2.0,2.0,3.4752,3.4919,11.9243,06-30-21_21.37_NEGPulse_protocol_HPPC_IN21700_30T_cycle_#300.mat
BOOST_NEGPULSE,300,0.94211,2.8039,0.2052,10,charge,0,1.401,0.467,10.0,9.9,3.4752,3.4971,15.6373,06-30-21_21.37_NEGPulse_protocol_HPPC_IN21700_30T_cycle_#300.mat
BOOST_NEGPULSE,300,0.94211,2.8039,0.2051,10,discharge,1,-11.223,3.741,2.0,2.0,3.4735,3.3358,12.2694,06-30-21_21.37_NEGPulse_protocol_HPPC_IN21700_30T_cycle_#300.mat
BOOST_NEGPULSE,300,0.94211,2.8039,0.2051,10,discharge,1,-11.223,3.741,10.0,9.9,3.4735,3.2925,16.1276,06-30-21_21.37_NEGPulse_protocol_HPPC_IN21700_30T_cycle_#300.mat
BOOST_NEGPULSE,300,0.94211,2.8039,0.2052,10,charge,1,5.611,1.87,2.0,1.9,3.4801,3.5457,11.6922,06-30-21_21.37_NEGPulse_protocol_HPPC_IN21700_30T_cycle_#300.mat
BOOST_NEGPULSE,300,0.94211,2.8039,0.2052,10,charge,1,5.611,1.87,10.0,9.9,3.4801,3.5654,15.2034,06-30-21_21.37_NEGPulse_protocol_HPPC_IN21700_30T_cycle_#300.mat
BOOST_NEGPULSE,300,0.94211,2.8039,0.205,10,discharge,2,-22.445,7.482,2.0,1.9,3.475,3.2008,12.2165,06-30-21_21.37_NEGPulse_protocol_HPPC_IN21700_30T_cycle_#300.mat
BOOST_NEGPULSE,300,0.94211,2.8039,0.205,10,discharge,2,-22.445,7.482,10.0,9.9,3.475,3.0963,16.8724,06-30-21_21.37_NEGPulse_protocol_HPPC_IN21700_30T_cycle_#300.mat
BOOST_NEGPULSE,300,0.94211,2.8039,0.2053,10,charge,2,16.834,5.611,2.0,2.0,3.4839,3.6759,11.4055,06-30-21_21.37_NEGPulse_protocol_HPPC_IN21700_30T_cycle_#300.mat
BOOST_NEGPULSE,300,0.94211,2.8039,0.2053,10,charge,2,16.834,5.611,10.0,9.9,3.4839,3.7301,14.6252,06-30-21_21.37_NEGPulse_protocol_HPPC_IN21700_30T_cycle_#300.mat
BOOST_NEGPULSE,300,0.94211,2.8039,0.205,10,discharge,3,-32.26,10.753,2.0,1.9,3.4757,3.081,12.235,06-30-21_21.37_NEGPulse_protocol_HPPC_IN21700_30T_cycle_#300.mat
BOOST_NEGPULSE,300,0.94211,2.8039,0.205,10,discharge,3,-32.26,10.753,10.0,9.9,3.4757,2.8925,18.0781,06-30-21_21.37_NEGPulse_protocol_HPPC_IN21700_30T_cycle_#300.mat
BOOST_NEGPULSE,300,0.94211,2.8039,0.2054,10,charge,3,28.054,9.351,2.0,1.9,3.4864,3.7977,11.0965,06-30-21_21.37_NEGPulse_protocol_HPPC_IN21700_30T_cycle_#300.mat
BOOST_NEGPULSE,300,0.94211,2.8039,0.2054,10,charge,3,28.054,9.351,10.0,9.9,3.4864,3.882,14.1014,06-30-21_21.37_NEGPulse_protocol_HPPC_IN21700_30T_cycle_#300.mat
BOOST_NEGPULSE,300,0.94211,2.8039,0.1584,11,discharge,0,-2.808,0.936,2.0,2.0,3.4282,3.3911,13.2141,06-30-21_21.37_NEGPulse_protocol_HPPC_IN21700_30T_cycle_#300.mat
BOOST_NEGPULSE,300,0.94211,2.8039,0.1584,11,discharge,0,-2.808,0.936,10.0,9.9,3.4282,3.3775,18.0581,06-30-21_21.37_NEGPulse_protocol_HPPC_IN21700_30T_cycle_#300.mat
BOOST_NEGPULSE,300,0.94211,2.8039,0.1585,11,charge,0,1.4,0.467,2.0,1.9,3.43,3.4483,13.0705,06-30-21_21.37_NEGPulse_protocol_HPPC_IN21700_30T_cycle_#300.mat
BOOST_NEGPULSE,300,0.94211,2.8039,0.1585,11,charge,0,1.4,0.467,10.0,9.9,3.43,3.454,17.1416,06-30-21_21.37_NEGPulse_protocol_HPPC_IN21700_30T_cycle_#300.mat
BOOST_NEGPULSE,300,0.94211,2.8039,0.1583,11,discharge,1,-11.223,3.741,2.0,2.0,3.4286,3.2791,13.3209,06-30-21_21.37_NEGPulse_protocol_HPPC_IN21700_30T_cycle_#300.mat
BOOST_NEGPULSE,300,0.94211,2.8039,0.1583,11,discharge,1,-11.223,3.741,10.0,9.9,3.4286,3.215,19.0323,06-30-21_21.37_NEGPulse_protocol_HPPC_IN21700_30T_cycle_#300.mat
BOOST_NEGPULSE,300,0.94211,2.8039,0.1585,11,charge,1,5.61,1.87,2.0,2.0,3.4369,3.5053,12.1927,06-30-21_21.37_NEGPulse_protocol_HPPC_IN21700_30T_cycle_#300.mat
BOOST_NEGPULSE,300,0.94211,2.8039,0.1585,11,charge,1,5.61,1.87,10.0,9.9,3.4369,3.5222,15.2053,06-30-21_21.37_NEGPulse_protocol_HPPC_IN21700_30T_cycle_#300.mat
BOOST_NEGPULSE,300,0.94211,2.8039,0.1582,11,discharge,2,-22.442,7.481,2.0,2.0,3.4307,3.1274,13.5148,06-30-21_21.37_NEGPulse_protocol_HPPC_IN21700_30T_cycle_#300.mat
BOOST_NEGPULSE,300,0.94211,2.8039,0.1582,11,discharge,2,-22.442,7.481,10.0,9.9,3.4307,2.9241,22.5737,06-30-21_21.37_NEGPulse_protocol_HPPC_IN21700_30T_cycle_#300.mat
BOOST_NEGPULSE,300,0.94211,2.8039,0.1586,11,charge,2,16.833,5.611,2.0,2.0,3.4412,3.6356,11.5487,06-30-21_21.37_NEGPulse_protocol_HPPC_IN21700_30T_cycle_#300.mat
BOOST_NEGPULSE,300,0.94211,2.8039,0.1586,11,charge,2,16.833,5.611,10.0,9.9,3.4412,3.6843,14.4419,06-30-21_21.37_NEGPulse_protocol_HPPC_IN21700_30T_cycle_#300.mat
BOOST_NEGPULSE,300,0.94211,2.8039,0.1582,11,discharge,3,-32.261,10.754,2.0,2.0,3.4301,2.9897,13.6512,06-30-21_21.37_NEGPulse_protocol_HPPC_IN21700_30T_cycle_#300.mat
BOOST_NEGPULSE,300,0.94211,2.8039,0.1582,11,discharge,3,-32.261,10.754,10.0,9.9,3.4301,2.5954,25.8733,06-30-21_21.37_NEGPulse_protocol_HPPC_IN21700_30T_cycle_#300.mat
BOOST_NEGPULSE,300,0.94211,2.8039,0.1586,11,charge,3,28.054,9.351,2.0,2.0,3.443,3.7555,11.1392,06-30-21_21.37_NEGPulse_protocol_HPPC_IN21700_30T_cycle_#300.mat
BOOST_NEGPULSE,300,0.94211,2.8039,0.1586,11,charge,3,28.054,9.351,10.0,9.9,3.443,3.8361,14.0123,06-30-21_21.37_NEGPulse_protocol_HPPC_IN21700_30T_cycle_#300.mat
BOOST_NEGPULSE,300,0.94211,2.8039,0.1116,12,discharge,0,-2.807,0.936,2.0,2.0,3.3793,3.3358,15.4959,06-30-21_21.37_NEGPulse_protocol_HPPC_IN21700_30T_cycle_#300.mat
BOOST_NEGPULSE,300,0.94211,2.8039,0.1116,12,discharge,0,-2.807,0.936,10.0,9.9,3.3793,3.3126,23.7603,06-30-21_21.37_NEGPulse_protocol_HPPC_IN21700_30T_cycle_#300.mat
BOOST_NEGPULSE,300,0.94211,2.8039,0.1117,12,charge,0,1.401,0.467,2.0,2.0,3.3829,3.4034,14.6366,06-30-21_21.37_NEGPulse_protocol_HPPC_IN21700_30T_cycle_#300.mat
BOOST_NEGPULSE,300,0.94211,2.8039,0.1117,12,charge,0,1.401,0.467,10.0,9.9,3.3829,3.4117,20.5626,06-30-21_21.37_NEGPulse_protocol_HPPC_IN21700_30T_cycle_#300.mat
BOOST_NEGPULSE,300,0.94211,2.8039,0.1116,12,discharge,1,-11.224,3.741,2.0,2.0,3.3807,3.1897,17.0171,06-30-21_21.37_NEGPulse_protocol_HPPC_IN21700_30T_cycle_#300.mat
BOOST_NEGPULSE,300,0.94211,2.8039,0.1116,12,discharge,1,-11.224,3.741,10.0,9.9,3.3807,3.0213,32.0207,06-30-21_21.37_NEGPulse_protocol_HPPC_IN21700_30T_cycle_#300.mat
BOOST_NEGPULSE,300,0.94211,2.8039,0.1117,12,charge,1,5.61,1.87,2.0,2.0,3.3918,3.4696,13.8674,06-30-21_21.37_NEGPulse_protocol_HPPC_IN21700_30T_cycle_#300.mat
BOOST_NEGPULSE,300,0.94211,2.8039,0.1117,12,charge,1,5.61,1.87,10.0,9.9,3.3918,3.492,17.86,06-30-21_21.37_NEGPulse_protocol_HPPC_IN21700_30T_cycle_#300.mat
BOOST_NEGPULSE,300,0.94211,2.8039,0.1115,12,discharge,2,-22.443,7.481,2.0,2.0,3.3834,2.9602,18.8567,06-30-21_21.37_NEGPulse_protocol_HPPC_IN21700_30T_cycle_#300.mat
BOOST_NEGPULSE,300,0.94211,2.8039,0.1115,12,discharge,2,-22.443,7.481,10.0,9.9,3.3834,2.499,39.4065,06-30-21_21.37_NEGPulse_protocol_HPPC_IN21700_30T_cycle_#300.mat
BOOST_NEGPULSE,300,0.94211,2.8039,0.1118,12,charge,2,16.833,5.611,2.0,2.0,3.399,3.6055,12.2676,06-30-21_21.37_NEGPulse_protocol_HPPC_IN21700_30T_cycle_#300.mat
