Repository: KikETs/ECM_HYBRID_BMS_JOINT

## Results

| Arm | Model | Size | Protocol | Result | Worst cell |
|---|---|---|---|---|---|
| SOP | 2RC table + trim (A8) | 4 effective coefficients, 2 EW states | leave-one-cell-out | usable current 69.6 % discharge, 59.5 % charge (τ = 10 s) | 59.9 % / 53.5 % (BOOST_REST) |
| SOH | dQ/dV ridge | 65 coefficients | leave-one-cell-out | RMSE 0.0094, bias −0.0005 | 0.0130 (BOOST_REST) |
| SOC | 2RC EKF, low-current gate | 3 states | leave-one-cell-out | **2.34 %p** over six sensor disturbances on estimated SOH (2.325 on true SOH), per cell 2.00–2.75 | 4.60 %p (BOOST_NEGPULSE_1S, current offset −0.10 A) |

The SOH arm was a 10,945-parameter CNN until the second audit round. Nested

File: analysis/uypydj_hppc_resistance.csv (part 114 of 225)
protocol,cycle,SOH,CAP_Ah,SOC,soc_group,direction,rate_rank,I_A,CRate_rated,tau_s,tau_actual_s,V_pre_V,V_tau_V,R_mOhm,file
BOOST_NEGPULSE,300,0.94211,2.8039,0.1118,12,charge,2,16.833,5.611,10.0,9.9,3.399,3.6495,14.8815,06-30-21_21.37_NEGPulse_protocol_HPPC_IN21700_30T_cycle_#300.mat
BOOST_NEGPULSE,300,0.94211,2.8039,0.1114,12,discharge,3,-28.471,9.49,2.0,1.9,3.3835,2.7546,22.0891,06-30-21_21.37_NEGPulse_protocol_HPPC_IN21700_30T_cycle_#300.mat
BOOST_NEGPULSE,300,0.94211,2.8039,0.1114,12,discharge,3,-28.471,9.49,10.0,9.91,3.3835,2.4995,31.0491,06-30-21_21.37_NEGPulse_protocol_HPPC_IN21700_30T_cycle_#300.mat
BOOST_NEGPULSE,300,0.94211,2.8039,0.1119,12,charge,3,28.056,9.352,2.0,2.0,3.4008,3.7261,11.5947,06-30-21_21.37_NEGPulse_protocol_HPPC_IN21700_30T_cycle_#300.mat
BOOST_NEGPULSE,300,0.94211,2.8039,0.1119,12,charge,3,28.056,9.352,10.0,9.9,3.4008,3.7982,14.1645,06-30-21_21.37_NEGPulse_protocol_HPPC_IN21700_30T_cycle_#300.mat
BOOST_NEGPULSE,337,0.93563,2.78464,1.0,0,discharge,0,-2.79,0.93,2.0,2.0,4.1626,4.1213,14.8013,07-05-21_21.12_NEGPulse_protocol_HPPC_IN21700_30T_cycle_#337.mat
BOOST_NEGPULSE,337,0.93563,2.78464,1.0,0,discharge,0,-2.79,0.93,10.0,9.9,4.1626,4.1044,20.858,07-05-21_21.12_NEGPulse_protocol_HPPC_IN21700_30T_cycle_#337.mat
BOOST_NEGPULSE,337,0.93563,2.78464,1.0,0,charge,0,1.391,0.464,2.0,2.0,4.1661,4.1873,15.2354,07-05-21_21.12_NEGPulse_protocol_HPPC_IN21700_30T_cycle_#337.mat
BOOST_NEGPULSE,337,0.93563,2.78464,1.0,0,charge,0,1.391,0.464,10.0,9.9,4.1661,4.197,22.2063,07-05-21_21.12_NEGPulse_protocol_HPPC_IN21700_30T_cycle_#337.mat
BOOST_NEGPULSE,337,0.93563,2.78464,0.9999,0,discharge,1,-11.15,3.717,2.0,2.0,4.1627,4.0,14.5919,07-05-21_21.12_NEGPulse_protocol_HPPC_IN21700_30T_cycle_#337.mat
BOOST_NEGPULSE,337,0.93563,2.78464,0.9999,0,discharge,1,-11.15,3.717,10.0,9.9,4.1627,3.9553,18.6009,07-05-21_21.12_NEGPulse_protocol_HPPC_IN21700_30T_cycle_#337.mat
BOOST_NEGPULSE,337,0.93563,2.78464,1.0,0,charge,1,1.695,0.565,2.0,2.0,4.1694,4.2,18.0531,07-05-21_21.12_NEGPulse_protocol_HPPC_IN21700_30T_cycle_#337.mat
BOOST_NEGPULSE,337,0.93563,2.78464,1.0,0,charge,1,1.695,0.565,10.0,9.9,4.1694,4.1999,17.9941,07-05-21_21.12_NEGPulse_protocol_HPPC_IN21700_30T_cycle_#337.mat
BOOST_NEGPULSE,337,0.93563,2.78464,0.9998,0,discharge,2,-22.294,7.431,2.0,2.0,4.1624,3.8526,13.8961,07-05-21_21.12_NEGPulse_protocol_HPPC_IN21700_30T_cycle_#337.mat
BOOST_NEGPULSE,337,0.93563,2.78464,0.9998,0,discharge,2,-22.294,7.431,10.0,9.9,4.1624,3.7929,16.574,07-05-21_21.12_NEGPulse_protocol_HPPC_IN21700_30T_cycle_#337.mat
BOOST_NEGPULSE,337,0.93563,2.78464,1.0,0,charge,2,1.544,0.515,2.0,2.0,4.1726,4.2002,17.8745,07-05-21_21.12_NEGPulse_protocol_HPPC_IN21700_30T_cycle_#337.mat
BOOST_NEGPULSE,337,0.93563,2.78464,1.0,0,charge,2,1.544,0.515,10.0,9.9,4.1726,4.2001,17.8097,07-05-21_21.12_NEGPulse_protocol_HPPC_IN21700_30T_cycle_#337.mat
BOOST_NEGPULSE,337,0.93563,2.78464,0.9997,0,discharge,3,-32.046,10.682,2.0,2.0,4.1626,3.7339,13.3776,07-05-21_21.12_NEGPulse_protocol_HPPC_IN21700_30T_cycle_#337.mat
BOOST_NEGPULSE,337,0.93563,2.78464,0.9997,0,discharge,3,-32.046,10.682,10.0,9.9,4.1626,3.6617,15.6307,07-05-21_21.12_NEGPulse_protocol_HPPC_IN21700_30T_cycle_#337.mat
BOOST_NEGPULSE,337,0.93563,2.78464,1.0,0,charge,3,1.432,0.477,2.0,2.0,4.1749,4.2001,17.599,07-05-21_21.12_NEGPulse_protocol_HPPC_IN21700_30T_cycle_#337.mat
BOOST_NEGPULSE,337,0.93563,2.78464,1.0,0,charge,3,1.432,0.477,10.0,9.9,4.1749,4.2001,17.599,07-05-21_21.12_NEGPulse_protocol_HPPC_IN21700_30T_cycle_#337.mat
BOOST_NEGPULSE,337,0.93563,2.78464,0.9536,1,discharge,0,-2.791,0.93,2.0,2.0,4.1005,4.064,13.0796,07-05-21_21.12_NEGPulse_protocol_HPPC_IN21700_30T_cycle_#337.mat
BOOST_NEGPULSE,337,0.93563,2.78464,0.9536,1,discharge,0,-2.791,0.93,10.0,9.9,4.1005,4.0544,16.5197,07-05-21_21.12_NEGPulse_protocol_HPPC_IN21700_30T_cycle_#337.mat
BOOST_NEGPULSE,337,0.93563,2.78464,0.9536,1,charge,0,1.393,0.464,2.0,2.0,4.1018,4.1199,12.9898,07-05-21_21.12_NEGPulse_protocol_HPPC_IN21700_30T_cycle_#337.mat
BOOST_NEGPULSE,337,0.93563,2.78464,0.9536,1,charge,0,1.393,0.464,10.0,9.9,4.1018,4.1249,16.5782,07-05-21_21.12_NEGPulse_protocol_HPPC_IN21700_30T_cycle_#337.mat
BOOST_NEGPULSE,337,0.93563,2.78464,0.9535,1,discharge,1,-11.147,3.716,2.0,2.0,4.1006,3.9565,12.9272,07-05-21_21.12_NEGPulse_protocol_HPPC_IN21700_30T_cycle_#337.mat
BOOST_NEGPULSE,337,0.93563,2.78464,0.9535,1,discharge,1,-11.147,3.716,10.0,9.9,4.1006,3.9272,15.5558,07-05-21_21.12_NEGPulse_protocol_HPPC_IN21700_30T_cycle_#337.mat
BOOST_NEGPULSE,337,0.93563,2.78464,0.9536,1,charge,1,5.577,1.859,2.0,2.0,4.104,4.1768,13.0531,07-05-21_21.12_NEGPulse_protocol_HPPC_IN21700_30T_cycle_#337.mat
BOOST_NEGPULSE,337,0.93563,2.78464,0.9536,1,charge,1,5.577,1.859,10.0,9.9,4.104,4.1984,16.9261,07-05-21_21.12_NEGPulse_protocol_HPPC_IN21700_30T_cycle_#337.mat
BOOST_NEGPULSE,337,0.93563,2.78464,0.9534,1,discharge,2,-22.293,7.431,2.0,2.0,4.1006,3.8184,12.6587,07-05-21_21.12_NEGPulse_protocol_HPPC_IN21700_30T_cycle_#337.mat
BOOST_NEGPULSE,337,0.93563,2.78464,0.9534,1,discharge,2,-22.293,7.431,10.0,9.9,4.1006,3.7693,14.8612,07-05-21_21.12_NEGPulse_protocol_HPPC_IN21700_30T_cycle_#337.mat
BOOST_NEGPULSE,337,0.93563,2.78464,0.9536,1,charge,2,6.398,2.133,2.0,2.0,4.1063,4.2005,14.7231,07-05-21_21.12_NEGPulse_protocol_HPPC_IN21700_30T_cycle_#337.mat
BOOST_NEGPULSE,337,0.93563,2.78464,0.9536,1,charge,2,6.398,2.133,10.0,9.9,4.1063,4.2003,14.6919,07-05-21_21.12_NEGPulse_protocol_HPPC_IN21700_30T_cycle_#337.mat
BOOST_NEGPULSE,337,0.93563,2.78464,0.9533,1,discharge,3,-32.044,10.681,2.0,2.0,4.1012,3.7021,12.4547,07-05-21_21.12_NEGPulse_protocol_HPPC_IN21700_30T_cycle_#337.mat
BOOST_NEGPULSE,337,0.93563,2.78464,0.9533,1,discharge,3,-32.044,10.681,10.0,9.9,4.1012,3.6332,14.6049,07-05-21_21.12_NEGPulse_protocol_HPPC_IN21700_30T_cycle_#337.mat
BOOST_NEGPULSE,337,0.93563,2.78464,0.9536,1,charge,3,6.229,2.076,2.0,2.0,4.1081,4.2002,14.7866,07-05-21_21.12_NEGPulse_protocol_HPPC_IN21700_30T_cycle_#337.mat
BOOST_NEGPULSE,337,0.93563,2.78464,0.9536,1,charge,3,6.229,2.076,10.0,9.9,4.1081,4.2001,14.7706,07-05-21_21.12_NEGPulse_protocol_HPPC_IN21700_30T_cycle_#337.mat
BOOST_NEGPULSE,337,0.93563,2.78464,0.9071,2,discharge,0,-2.788,0.929,2.0,2.0,4.0825,4.0468,12.8026,07-05-21_21.12_NEGPulse_protocol_HPPC_IN21700_30T_cycle_#337.mat
BOOST_NEGPULSE,337,0.93563,2.78464,0.9071,2,discharge,0,-2.788,0.929,10.0,9.9,4.0825,4.0381,15.9225,07-05-21_21.12_NEGPulse_protocol_HPPC_IN21700_30T_cycle_#337.mat
BOOST_NEGPULSE,337,0.93563,2.78464,0.9072,2,charge,0,1.393,0.464,2.0,2.0,4.0837,4.1012,12.5592,07-05-21_21.12_NEGPulse_protocol_HPPC_IN21700_30T_cycle_#337.mat
BOOST_NEGPULSE,337,0.93563,2.78464,0.9072,2,charge,0,1.393,0.464,10.0,9.9,4.0837,4.1053,15.5017,07-05-21_21.12_NEGPulse_protocol_HPPC_IN21700_30T_cycle_#337.mat
BOOST_NEGPULSE,337,0.93563,2.78464,0.9071,2,discharge,1,-11.149,3.716,2.0,2.0,4.0827,3.9412,12.6917,07-05-21_21.12_NEGPulse_protocol_HPPC_IN21700_30T_cycle_#337.mat
BOOST_NEGPULSE,337,0.93563,2.78464,0.9071,2,discharge,1,-11.149,3.716,10.0,9.9,4.0827,3.9108,15.4184,07-05-21_21.12_NEGPulse_protocol_HPPC_IN21700_30T_cycle_#337.mat
BOOST_NEGPULSE,337,0.93563,2.78464,0.9072,2,charge,1,5.573,1.858,2.0,2.0,4.0854,4.1548,12.4531,07-05-21_21.12_NEGPulse_protocol_HPPC_IN21700_30T_cycle_#337.mat
BOOST_NEGPULSE,337,0.93563,2.78464,0.9072,2,charge,1,5.573,1.858,10.0,9.9,4.0854,4.17,15.1806,07-05-21_21.12_NEGPulse_protocol_HPPC_IN21700_30T_cycle_#337.mat
BOOST_NEGPULSE,337,0.93563,2.78464,0.907,2,discharge,2,-22.293,7.431,2.0,2.0,4.0827,3.8071,12.3626,07-05-21_21.12_NEGPulse_protocol_HPPC_IN21700_30T_cycle_#337.mat
BOOST_NEGPULSE,337,0.93563,2.78464,0.907,2,discharge,2,-22.293,7.431,10.0,9.9,4.0827,3.752,14.8343,07-05-21_21.12_NEGPulse_protocol_HPPC_IN21700_30T_cycle_#337.mat
BOOST_NEGPULSE,337,0.93563,2.78464,0.9072,2,charge,2,8.457,2.819,2.0,2.0,4.0871,4.2003,13.385,07-05-21_21.12_NEGPulse_protocol_HPPC_IN21700_30T_cycle_#337.mat
BOOST_NEGPULSE,337,0.93563,2.78464,0.9072,2,charge,2,8.457,2.819,10.0,9.9,4.0871,4.2002,13.3732,07-05-21_21.12_NEGPulse_protocol_HPPC_IN21700_30T_cycle_#337.mat
BOOST_NEGPULSE,337,0.93563,2.78464,0.9069,2,discharge,3,-32.044,10.681,2.0,2.0,4.0833,3.6957,12.0959,07-05-21_21.12_NEGPulse_protocol_HPPC_IN21700_30T_cycle_#337.mat
BOOST_NEGPULSE,337,0.93563,2.78464,0.9069,2,discharge,3,-32.044,10.681,10.0,9.9,4.0833,3.6158,14.5893,07-05-21_21.12_NEGPulse_protocol_HPPC_IN21700_30T_cycle_#337.mat
BOOST_NEGPULSE,337,0.93563,2.78464,0.9072,2,charge,3,8.413,2.804,2.0,2.0,4.0878,4.2004,13.3845,07-05-21_21.12_NEGPulse_protocol_HPPC_IN21700_30T_cycle_#337.mat
BOOST_NEGPULSE,337,0.93563,2.78464,0.9072,2,charge,3,8.413,2.804,10.0,9.9,4.0878,4.2002,13.3608,07-05-21_21.12_NEGPulse_protocol_HPPC_IN21700_30T_cycle_#337.mat
BOOST_NEGPULSE,337,0.93563,2.78464,0.8142,3,discharge,0,-2.789,0.93,2.0,2.0,4.0317,3.9965,12.6219,07-05-21_21.12_NEGPulse_protocol_HPPC_IN21700_30T_cycle_#337.mat
BOOST_NEGPULSE,337,0.93563,2.78464,0.8142,3,discharge,0,-2.789,0.93,10.0,9.9,4.0317,3.9828,17.5344,07-05-21_21.12_NEGPulse_protocol_HPPC_IN21700_30T_cycle_#337.mat
BOOST_NEGPULSE,337,0.93563,2.78464,0.8143,3,charge,0,1.393,0.464,2.0,2.0,4.0337,4.0507,12.2004,07-05-21_21.12_NEGPulse_protocol_HPPC_IN21700_30T_cycle_#337.mat
BOOST_NEGPULSE,337,0.93563,2.78464,0.8143,3,charge,0,1.393,0.464,10.0,9.9,4.0337,4.0564,16.2911,07-05-21_21.12_NEGPulse_protocol_HPPC_IN21700_30T_cycle_#337.mat
BOOST_NEGPULSE,337,0.93563,2.78464,0.8142,3,discharge,1,-11.147,3.716,2.0,2.0,4.0323,3.8921,12.5774,07-05-21_21.12_NEGPulse_protocol_HPPC_IN21700_30T_cycle_#337.mat
BOOST_NEGPULSE,337,0.93563,2.78464,0.8142,3,discharge,1,-11.147,3.716,10.0,9.9,4.0323,3.8445,16.8476,07-05-21_21.12_NEGPulse_protocol_HPPC_IN21700_30T_cycle_#337.mat
BOOST_NEGPULSE,337,0.93563,2.78464,0.8143,3,charge,1,5.573,1.858,2.0,2.0,4.0358,4.103,12.0581,07-05-21_21.12_NEGPulse_protocol_HPPC_IN21700_30T_cycle_#337.mat
BOOST_NEGPULSE,337,0.93563,2.78464,0.8143,3,charge,1,5.573,1.858,10.0,9.9,4.0358,4.1214,15.3598,07-05-21_21.12_NEGPulse_protocol_HPPC_IN21700_30T_cycle_#337.mat
BOOST_NEGPULSE,337,0.93563,2.78464,0.8141,3,discharge,2,-22.292,7.431,2.0,2.0,4.0327,3.7596,12.251,07-05-21_21.12_NEGPulse_protocol_HPPC_IN21700_30T_cycle_#337.mat
BOOST_NEGPULSE,337,0.93563,2.78464,0.8141,3,discharge,2,-22.292,7.431,10.0,9.9,4.0327,3.6841,15.6379,07-05-21_21.12_NEGPulse_protocol_HPPC_IN21700_30T_cycle_#337.mat
BOOST_NEGPULSE,337,0.93563,2.78464,0.8144,3,charge,2,12.744,4.248,2.0,2.0,4.0388,4.2004,12.6805,07-05-21_21.12_NEGPulse_protocol_HPPC_IN21700_30T_cycle_#337.mat
BOOST_NEGPULSE,337,0.93563,2.78464,0.8144,3,charge,2,12.744,4.248,10.0,9.9,4.0388,4.2001,12.6569,07-05-21_21.12_NEGPulse_protocol_HPPC_IN21700_30T_cycle_#337.mat
BOOST_NEGPULSE,337,0.93563,2.78464,0.814,3,discharge,3,-32.044,10.681,2.0,2.0,4.0333,3.6506,11.943,07-05-21_21.12_NEGPulse_protocol_HPPC_IN21700_30T_cycle_#337.mat
BOOST_NEGPULSE,337,0.93563,2.78464,0.814,3,discharge,3,-32.044,10.681,10.0,9.9,4.0333,3.5522,15.0137,07-05-21_21.12_NEGPulse_protocol_HPPC_IN21700_30T_cycle_#337.mat
BOOST_NEGPULSE,337,0.93563,2.78464,0.8144,3,charge,3,12.789,4.263,2.0,2.0,4.0395,4.2006,12.5968,07-05-21_21.12_NEGPulse_protocol_HPPC_IN21700_30T_cycle_#337.mat
BOOST_NEGPULSE,337,0.93563,2.78464,0.8144,3,charge,3,12.789,4.263,10.0,9.9,4.0395,4.2003,12.5733,07-05-21_21.12_NEGPulse_protocol_HPPC_IN21700_30T_cycle_#337.mat
BOOST_NEGPULSE,337,0.93563,2.78464,0.7214,4,discharge,0,-2.788,0.929,2.0,2.0,3.9265,3.8919,12.4085,07-05-21_21.12_NEGPulse_protocol_HPPC_IN21700_30T_cycle_#337.mat
BOOST_NEGPULSE,337,0.93563,2.78464,0.7214,4,discharge,0,-2.788,0.929,10.0,9.9,3.9265,3.8778,17.4652,07-05-21_21.12_NEGPulse_protocol_HPPC_IN21700_30T_cycle_#337.mat
BOOST_NEGPULSE,337,0.93563,2.78464,0.7214,4,charge,0,1.393,0.464,2.0,2.0,3.9288,3.9455,11.9859,07-05-21_21.12_NEGPulse_protocol_HPPC_IN21700_30T_cycle_#337.mat
BOOST_NEGPULSE,337,0.93563,2.78464,0.7214,4,charge,0,1.393,0.464,10.0,9.9,3.9288,3.9509,15.8616,07-05-21_21.12_NEGPulse_protocol_HPPC_IN21700_30T_cycle_#337.mat
BOOST_NEGPULSE,337,0.93563,2.78464,0.7213,4,discharge,1,-11.147,3.716,2.0,2.0,3.9267,3.7893,12.3262,07-05-21_21.12_NEGPulse_protocol_HPPC_IN21700_30T_cycle_#337.mat
BOOST_NEGPULSE,337,0.93563,2.78464,0.7213,4,discharge,1,-11.147,3.716,10.0,9.9,3.9267,3.7471,16.112,07-05-21_21.12_NEGPulse_protocol_HPPC_IN21700_30T_cycle_#337.mat
BOOST_NEGPULSE,337,0.93563,2.78464,0.7215,4,charge,1,5.574,1.858,2.0,2.0,3.932,3.9964,11.5545,07-05-21_21.12_NEGPulse_protocol_HPPC_IN21700_30T_cycle_#337.mat
BOOST_NEGPULSE,337,0.93563,2.78464,0.7215,4,charge,1,5.574,1.858,10.0,9.9,3.932,4.0132,14.5687,07-05-21_21.12_NEGPulse_protocol_HPPC_IN21700_30T_cycle_#337.mat
BOOST_NEGPULSE,337,0.93563,2.78464,0.7212,4,discharge,2,-22.293,7.431,2.0,2.0,3.927,3.6604,11.9589,07-05-21_21.12_NEGPulse_protocol_HPPC_IN21700_30T_cycle_#337.mat
BOOST_NEGPULSE,337,0.93563,2.78464,0.7212,4,discharge,2,-22.293,7.431,10.0,9.9,3.927,3.598,14.758,07-05-21_21.12_NEGPulse_protocol_HPPC_IN21700_30T_cycle_#337.mat
BOOST_NEGPULSE,337,0.93563,2.78464,0.7215,4,charge,2,16.718,5.573,2.0,2.0,3.9342,4.119,11.054,07-05-21_21.12_NEGPulse_protocol_HPPC_IN21700_30T_cycle_#337.mat
BOOST_NEGPULSE,337,0.93563,2.78464,0.7215,4,charge,2,16.718,5.573,10.0,9.9,3.9342,4.1679,13.9789,07-05-21_21.12_NEGPulse_protocol_HPPC_IN21700_30T_cycle_#337.mat
BOOST_NEGPULSE,337,0.93563,2.78464,0.7212,4,discharge,3,-32.046,10.682,2.0,2.0,3.9276,3.5553,11.6177,07-05-21_21.12_NEGPulse_protocol_HPPC_IN21700_30T_cycle_#337.mat
BOOST_NEGPULSE,337,0.93563,2.78464,0.7212,4,discharge,3,-32.046,10.682,10.0,9.9,3.9276,3.4703,14.2701,07-05-21_21.12_NEGPulse_protocol_HPPC_IN21700_30T_cycle_#337.mat
BOOST_NEGPULSE,337,0.93563,2.78464,0.7215,4,charge,3,21.929,7.31,2.0,2.0,3.9352,4.2008,12.1118,07-05-21_21.12_NEGPulse_protocol_HPPC_IN21700_30T_cycle_#337.mat
BOOST_NEGPULSE,337,0.93563,2.78464,0.7215,4,charge,3,21.929,7.31,10.0,9.9,3.9352,4.2001,12.0799,07-05-21_21.12_NEGPulse_protocol_HPPC_IN21700_30T_cycle_#337.mat
BOOST_NEGPULSE,337,0.93563,2.78464,0.6285,5,discharge,0,-2.789,0.93,2.0,2.0,3.8476,3.8141,12.0119,07-05-21_21.12_NEGPulse_protocol_HPPC_IN21700_30T_cycle_#337.mat
BOOST_NEGPULSE,337,0.93563,2.78464,0.6285,5,discharge,0,-2.789,0.93,10.0,9.9,3.8476,3.8013,16.6015,07-05-21_21.12_NEGPulse_protocol_HPPC_IN21700_30T_cycle_#337.mat
BOOST_NEGPULSE,337,0.93563,2.78464,0.6285,5,charge,0,1.393,0.464,2.0,2.0,3.8491,3.8655,11.7698,07-05-21_21.12_NEGPulse_protocol_HPPC_IN21700_30T_cycle_#337.mat
BOOST_NEGPULSE,337,0.93563,2.78464,0.6285,5,charge,0,1.393,0.464,10.0,9.9,3.8491,3.8708,15.5734,07-05-21_21.12_NEGPulse_protocol_HPPC_IN21700_30T_cycle_#337.mat
BOOST_NEGPULSE,337,0.93563,2.78464,0.6284,5,discharge,1,-11.147,3.716,2.0,2.0,3.8474,3.7163,11.761,07-05-21_21.12_NEGPulse_protocol_HPPC_IN21700_30T_cycle_#337.mat
BOOST_NEGPULSE,337,0.93563,2.78464,0.6284,5,discharge,1,-11.147,3.716,10.0,9.9,3.8474,3.6779,15.2059,07-05-21_21.12_NEGPulse_protocol_HPPC_IN21700_30T_cycle_#337.mat
BOOST_NEGPULSE,337,0.93563,2.78464,0.6286,5,charge,1,5.573,1.858,2.0,2.0,3.8517,3.9156,11.466,07-05-21_21.12_NEGPulse_protocol_HPPC_IN21700_30T_cycle_#337.mat
BOOST_NEGPULSE,337,0.93563,2.78464,0.6286,5,charge,1,5.573,1.858,10.0,9.9,3.8517,3.9337,14.7138,07-05-21_21.12_NEGPulse_protocol_HPPC_IN21700_30T_cycle_#337.mat
BOOST_NEGPULSE,337,0.93563,2.78464,0.6283,5,discharge,2,-22.295,7.432,2.0,2.0,3.847,3.592,11.4375,07-05-21_21.12_NEGPulse_protocol_HPPC_IN21700_30T_cycle_#337.mat
BOOST_NEGPULSE,337,0.93563,2.78464,0.6283,5,discharge,2,-22.295,7.432,10.0,9.9,3.847,3.5271,14.3485,07-05-21_21.12_NEGPulse_protocol_HPPC_IN21700_30T_cycle_#337.mat
BOOST_NEGPULSE,337,0.93563,2.78464,0.6286,5,charge,2,16.718,5.573,2.0,2.0,3.8541,4.0381,11.0061,07-05-21_21.12_NEGPulse_protocol_HPPC_IN21700_30T_cycle_#337.mat
BOOST_NEGPULSE,337,0.93563,2.78464,0.6286,5,charge,2,16.718,5.573,10.0,9.9,3.8541,4.084,13.7516,07-05-21_21.12_NEGPulse_protocol_HPPC_IN21700_30T_cycle_#337.mat
BOOST_NEGPULSE,337,0.93563,2.78464,0.6283,5,discharge,3,-32.044,10.681,2.0,2.0,3.847,3.4888,11.1784,07-05-21_21.12_NEGPulse_protocol_HPPC_IN21700_30T_cycle_#337.mat
BOOST_NEGPULSE,337,0.93563,2.78464,0.6283,5,discharge,3,-32.044,10.681,10.0,9.9,3.847,3.3978,14.0182,07-05-21_21.12_NEGPulse_protocol_HPPC_IN21700_30T_cycle_#337.mat
BOOST_NEGPULSE,337,0.93563,2.78464,0.6287,5,charge,3,27.861,9.287,2.0,2.0,3.8558,4.1531,10.6708,07-05-21_21.12_NEGPulse_protocol_HPPC_IN21700_30T_cycle_#337.mat
BOOST_NEGPULSE,337,0.93563,2.78464,0.6287,5,charge,3,27.861,9.287,10.0,9.9,3.8558,4.2004,12.3685,07-05-21_21.12_NEGPulse_protocol_HPPC_IN21700_30T_cycle_#337.mat
BOOST_NEGPULSE,337,0.93563,2.78464,0.5356,6,discharge,0,-2.789,0.93,2.0,2.0,3.751,3.7197,11.2231,07-05-21_21.12_NEGPulse_protocol_HPPC_IN21700_30T_cycle_#337.mat
BOOST_NEGPULSE,337,0.93563,2.78464,0.5356,6,discharge,0,-2.789,0.93,10.0,9.9,3.751,3.709,15.0597,07-05-21_21.12_NEGPulse_protocol_HPPC_IN21700_30T_cycle_#337.mat
BOOST_NEGPULSE,337,0.93563,2.78464,0.5357,6,charge,0,1.391,0.464,2.0,2.0,3.7523,3.7678,11.1391,07-05-21_21.12_NEGPulse_protocol_HPPC_IN21700_30T_cycle_#337.mat
BOOST_NEGPULSE,337,0.93563,2.78464,0.5357,6,charge,0,1.391,0.464,10.0,9.9,3.7523,3.7726,14.5886,07-05-21_21.12_NEGPulse_protocol_HPPC_IN21700_30T_cycle_#337.mat
BOOST_NEGPULSE,337,0.93563,2.78464,0.5355,6,discharge,1,-11.149,3.716,2.0,2.0,3.7509,3.6262,11.1849,07-05-21_21.12_NEGPulse_protocol_HPPC_IN21700_30T_cycle_#337.mat
BOOST_NEGPULSE,337,0.93563,2.78464,0.5355,6,discharge,1,-11.149,3.716,10.0,9.9,3.7509,3.5884,14.5753,07-05-21_21.12_NEGPulse_protocol_HPPC_IN21700_30T_cycle_#337.mat
BOOST_NEGPULSE,337,0.93563,2.78464,0.5357,6,charge,1,5.573,1.858,2.0,2.0,3.7541,3.8164,11.1783,07-05-21_21.12_NEGPulse_protocol_HPPC_IN21700_30T_cycle_#337.mat
BOOST_NEGPULSE,337,0.93563,2.78464,0.5357,6,charge,1,5.573,1.858,10.0,9.9,3.7541,3.8343,14.39,07-05-21_21.12_NEGPulse_protocol_HPPC_IN21700_30T_cycle_#337.mat
BOOST_NEGPULSE,337,0.93563,2.78464,0.5355,6,discharge,2,-22.294,7.431,2.0,1.9,3.7511,3.5038,11.0927,07-05-21_21.12_NEGPulse_protocol_HPPC_IN21700_30T_cycle_#337.mat
BOOST_NEGPULSE,337,0.93563,2.78464,0.5355,6,discharge,2,-22.294,7.431,10.0,9.9,3.7511,3.4331,14.2639,07-05-21_21.12_NEGPulse_protocol_HPPC_IN21700_30T_cycle_#337.mat
BOOST_NEGPULSE,337,0.93563,2.78464,0.5358,6,charge,2,16.719,5.573,2.0,2.0,3.757,3.9397,10.9277,07-05-21_21.12_NEGPulse_protocol_HPPC_IN21700_30T_cycle_#337.mat
BOOST_NEGPULSE,337,0.93563,2.78464,0.5358,6,charge,2,16.719,5.573,10.0,9.9,3.757,3.9876,13.7927,07-05-21_21.12_NEGPulse_protocol_HPPC_IN21700_30T_cycle_#337.mat
BOOST_NEGPULSE,337,0.93563,2.78464,0.5354,6,discharge,3,-32.045,10.682,2.0,1.9,3.7512,3.3973,11.0438,07-05-21_21.12_NEGPulse_protocol_HPPC_IN21700_30T_cycle_#337.mat
BOOST_NEGPULSE,337,0.93563,2.78464,0.5354,6,discharge,3,-32.045,10.682,10.0,9.9,3.7512,3.2979,14.1457,07-05-21_21.12_NEGPulse_protocol_HPPC_IN21700_30T_cycle_#337.mat
BOOST_NEGPULSE,337,0.93563,2.78464,0.5358,6,charge,3,27.863,9.288,2.0,1.9,3.759,4.057,10.6952,07-05-21_21.12_NEGPulse_protocol_HPPC_IN21700_30T_cycle_#337.mat
BOOST_NEGPULSE,337,0.93563,2.78464,0.5358,6,charge,3,27.863,9.288,10.0,9.9,3.759,4.1357,13.5197,07-05-21_21.12_NEGPulse_protocol_HPPC_IN21700_30T_cycle_#337.mat
BOOST_NEGPULSE,337,0.93563,2.78464,0.4427,7,discharge,0,-2.789,0.93,2.0,1.9,3.665,3.6341,11.0804,07-05-21_21.12_NEGPulse_protocol_HPPC_IN21700_30T_cycle_#337.mat
BOOST_NEGPULSE,337,0.93563,2.78464,0.4427,7,discharge,0,-2.789,0.93,10.0,9.9,3.665,3.6242,14.6305,07-05-21_21.12_NEGPulse_protocol_HPPC_IN21700_30T_cycle_#337.mat
BOOST_NEGPULSE,337,0.93563,2.78464,0.4428,7,charge,0,1.391,0.464,2.0,2.0,3.6666,3.6819,10.9993,07-05-21_21.12_NEGPulse_protocol_HPPC_IN21700_30T_cycle_#337.mat
BOOST_NEGPULSE,337,0.93563,2.78464,0.4428,7,charge,0,1.391,0.464,10.0,9.9,3.6666,3.6865,14.3063,07-05-21_21.12_NEGPulse_protocol_HPPC_IN21700_30T_cycle_#337.mat
BOOST_NEGPULSE,337,0.93563,2.78464,0.4426,7,discharge,1,-11.149,3.716,2.0,1.9,3.6651,3.5418,11.0593,07-05-21_21.12_NEGPulse_protocol_HPPC_IN21700_30T_cycle_#337.mat
BOOST_NEGPULSE,337,0.93563,2.78464,0.4426,7,discharge,1,-11.149,3.716,10.0,9.9,3.6651,3.5036,14.4856,07-05-21_21.12_NEGPulse_protocol_HPPC_IN21700_30T_cycle_#337.mat
BOOST_NEGPULSE,337,0.93563,2.78464,0.4428,7,charge,1,5.573,1.858,2.0,2.0,3.6692,3.7303,10.9636,07-05-21_21.12_NEGPulse_protocol_HPPC_IN21700_30T_cycle_#337.mat
BOOST_NEGPULSE,337,0.93563,2.78464,0.4428,7,charge,1,5.573,1.858,10.0,9.9,3.6692,3.7474,14.0319,07-05-21_21.12_NEGPulse_protocol_HPPC_IN21700_30T_cycle_#337.mat
BOOST_NEGPULSE,337,0.93563,2.78464,0.4426,7,discharge,2,-22.293,7.431,2.0,2.0,3.6655,3.4178,11.1111,07-05-21_21.12_NEGPulse_protocol_HPPC_IN21700_30T_cycle_#337.mat
BOOST_NEGPULSE,337,0.93563,2.78464,0.4426,7,discharge,2,-22.293,7.431,10.0,9.9,3.6655,3.3498,14.1614,07-05-21_21.12_NEGPulse_protocol_HPPC_IN21700_30T_cycle_#337.mat
BOOST_NEGPULSE,337,0.93563,2.78464,0.4429,7,charge,2,16.72,5.573,2.0,2.0,3.6717,3.8526,10.8194,07-05-21_21.12_NEGPulse_protocol_HPPC_IN21700_30T_cycle_#337.mat
BOOST_NEGPULSE,337,0.93563,2.78464,0.4429,7,charge,2,16.72,5.573,10.0,9.9,3.6717,3.8963,13.433,07-05-21_21.12_NEGPulse_protocol_HPPC_IN21700_30T_cycle_#337.mat
BOOST_NEGPULSE,337,0.93563,2.78464,0.4425,7,discharge,3,-32.044,10.681,2.0,2.0,3.6654,3.3121,11.0255,07-05-21_21.12_NEGPulse_protocol_HPPC_IN21700_30T_cycle_#337.mat
BOOST_NEGPULSE,337,0.93563,2.78464,0.4425,7,discharge,3,-32.044,10.681,10.0,9.9,3.6654,3.2167,14.0026,07-05-21_21.12_NEGPulse_protocol_HPPC_IN21700_30T_cycle_#337.mat
BOOST_NEGPULSE,337,0.93563,2.78464,0.4429,7,charge,3,27.864,9.288,2.0,2.0,3.6737,3.9693,10.6087,07-05-21_21.12_NEGPulse_protocol_HPPC_IN21700_30T_cycle_#337.mat
BOOST_NEGPULSE,337,0.93563,2.78464,0.4429,7,charge,3,27.864,9.288,10.0,9.9,3.6737,4.041,13.1819,07-05-21_21.12_NEGPulse_protocol_HPPC_IN21700_30T_cycle_#337.mat
BOOST_NEGPULSE,337,0.93563,2.78464,0.3498,8,discharge,0,-2.789,0.93,2.0,1.9,3.6024,3.5716,11.0434,07-05-21_21.12_NEGPulse_protocol_HPPC_IN21700_30T_cycle_#337.mat
BOOST_NEGPULSE,337,0.93563,2.78464,0.3498,8,discharge,0,-2.789,0.93,10.0,9.9,3.6024,3.5615,14.6648,07-05-21_21.12_NEGPulse_protocol_HPPC_IN21700_30T_cycle_#337.mat
BOOST_NEGPULSE,337,0.93563,2.78464,0.3499,8,charge,0,1.393,0.464,2.0,2.0,3.6038,3.619,10.9109,07-05-21_21.12_NEGPulse_protocol_HPPC_IN21700_30T_cycle_#337.mat
BOOST_NEGPULSE,337,0.93563,2.78464,0.3499,8,charge,0,1.393,0.464,10.0,9.9,3.6038,3.6235,14.1411,07-05-21_21.12_NEGPulse_protocol_HPPC_IN21700_30T_cycle_#337.mat
BOOST_NEGPULSE,337,0.93563,2.78464,0.3498,8,discharge,1,-11.149,3.716,2.0,2.0,3.6025,3.4789,11.0862,07-05-21_21.12_NEGPulse_protocol_HPPC_IN21700_30T_cycle_#337.mat
BOOST_NEGPULSE,337,0.93563,2.78464,0.3498,8,discharge,1,-11.149,3.716,10.0,9.9,3.6025,3.4412,14.4677,07-05-21_21.12_NEGPulse_protocol_HPPC_IN21700_30T_cycle_#337.mat
BOOST_NEGPULSE,337,0.93563,2.78464,0.3499,8,charge,1,5.573,1.858,2.0,2.0,3.6066,3.6673,10.8926,07-05-21_21.12_NEGPulse_protocol_HPPC_IN21700_30T_cycle_#337.mat
BOOST_NEGPULSE,337,0.93563,2.78464,0.3499,8,charge,1,5.573,1.858,10.0,9.9,3.6066,3.6848,14.0329,07-05-21_21.12_NEGPulse_protocol_HPPC_IN21700_30T_cycle_#337.mat
BOOST_NEGPULSE,337,0.93563,2.78464,0.3497,8,discharge,2,-22.295,7.432,2.0,2.0,3.6028,3.3557,11.0832,07-05-21_21.12_NEGPulse_protocol_HPPC_IN21700_30T_cycle_#337.mat
BOOST_NEGPULSE,337,0.93563,2.78464,0.3497,8,discharge,2,-22.295,7.432,10.0,9.9,3.6028,3.2853,14.2409,07-05-21_21.12_NEGPulse_protocol_HPPC_IN21700_30T_cycle_#337.mat
BOOST_NEGPULSE,337,0.93563,2.78464,0.35,8,charge,2,16.72,5.573,2.0,2.0,3.61,3.7896,10.7416,07-05-21_21.12_NEGPulse_protocol_HPPC_IN21700_30T_cycle_#337.mat
BOOST_NEGPULSE,337,0.93563,2.78464,0.35,8,charge,2,16.72,5.573,10.0,9.9,3.61,3.8323,13.2955,07-05-21_21.12_NEGPulse_protocol_HPPC_IN21700_30T_cycle_#337.mat
BOOST_NEGPULSE,337,0.93563,2.78464,0.3496,8,discharge,3,-32.043,10.681,2.0,2.0,3.6027,3.2487,11.0477,07-05-21_21.12_NEGPulse_protocol_HPPC_IN21700_30T_cycle_#337.mat
BOOST_NEGPULSE,337,0.93563,2.78464,0.3496,8,discharge,3,-32.043,10.681,10.0,9.9,3.6027,3.1481,14.1872,07-05-21_21.12_NEGPulse_protocol_HPPC_IN21700_30T_cycle_#337.mat
BOOST_NEGPULSE,337,0.93563,2.78464,0.3501,8,charge,3,27.861,9.287,2.0,2.0,3.6126,3.9086,10.6242,07-05-21_21.12_NEGPulse_protocol_HPPC_IN21700_30T_cycle_#337.mat
BOOST_NEGPULSE,337,0.93563,2.78464,0.3501,8,charge,3,27.861,9.287,10.0,9.9,3.6126,3.9752,13.0146,07-05-21_21.12_NEGPulse_protocol_HPPC_IN21700_30T_cycle_#337.mat
BOOST_NEGPULSE,337,0.93563,2.78464,0.2569,9,discharge,0,-2.787,0.929,2.0,2.0,3.5248,3.4918,11.8403,07-05-21_21.12_NEGPulse_protocol_HPPC_IN21700_30T_cycle_#337.mat
BOOST_NEGPULSE,337,0.93563,2.78464,0.2569,9,discharge,0,-2.787,0.929,10.0,9.9,3.5248,3.4807,15.8229,07-05-21_21.12_NEGPulse_protocol_HPPC_IN21700_30T_cycle_#337.mat
BOOST_NEGPULSE,337,0.93563,2.78464,0.257,9,charge,0,1.393,0.464,2.0,2.0,3.5266,3.5427,11.5578,07-05-21_21.12_NEGPulse_protocol_HPPC_IN21700_30T_cycle_#337.mat
BOOST_NEGPULSE,337,0.93563,2.78464,0.257,9,charge,0,1.393,0.464,10.0,9.9,3.5266,3.5477,15.1472,07-05-21_21.12_NEGPulse_protocol_HPPC_IN21700_30T_cycle_#337.mat
BOOST_NEGPULSE,337,0.93563,2.78464,0.2569,9,discharge,1,-11.145,3.715,2.0,2.0,3.5251,3.3923,11.9157,07-05-21_21.12_NEGPulse_protocol_HPPC_IN21700_30T_cycle_#337.mat
BOOST_NEGPULSE,337,0.93563,2.78464,0.2569,9,discharge,1,-11.145,3.715,10.0,9.9,3.5251,3.3513,15.5944,07-05-21_21.12_NEGPulse_protocol_HPPC_IN21700_30T_cycle_#337.mat
BOOST_NEGPULSE,337,0.93563,2.78464,0.257,9,charge,1,5.573,1.858,2.0,2.0,3.5299,3.5952,11.7178,07-05-21_21.12_NEGPulse_protocol_HPPC_IN21700_30T_cycle_#337.mat
BOOST_NEGPULSE,337,0.93563,2.78464,0.257,9,charge,1,5.573,1.858,10.0,9.9,3.5299,3.6143,15.1453,07-05-21_21.12_NEGPulse_protocol_HPPC_IN21700_30T_cycle_#337.mat
BOOST_NEGPULSE,337,0.93563,2.78464,0.2568,9,discharge,2,-22.293,7.431,2.0,2.0,3.5264,3.2611,11.9006,07-05-21_21.12_NEGPulse_protocol_HPPC_IN21700_30T_cycle_#337.mat
BOOST_NEGPULSE,337,0.93563,2.78464,0.2568,9,discharge,2,-22.293,7.431,10.0,9.9,3.5264,3.1786,15.6013,07-05-21_21.12_NEGPulse_protocol_HPPC_IN21700_30T_cycle_#337.mat
BOOST_NEGPULSE,337,0.93563,2.78464,0.2571,9,charge,2,16.72,5.573,2.0,2.0,3.5353,3.7244,11.3098,07-05-21_21.12_NEGPulse_protocol_HPPC_IN21700_30T_cycle_#337.mat
BOOST_NEGPULSE,337,0.93563,2.78464,0.2571,9,charge,2,16.72,5.573,10.0,9.9,3.5353,3.7765,14.4258,07-05-21_21.12_NEGPulse_protocol_HPPC_IN21700_30T_cycle_#337.mat
BOOST_NEGPULSE,337,0.93563,2.78464,0.2567,9,discharge,3,-32.044,10.681,2.0,1.9,3.5273,3.1502,11.7682,07-05-21_21.12_NEGPulse_protocol_HPPC_IN21700_30T_cycle_#337.mat
BOOST_NEGPULSE,337,0.93563,2.78464,0.2567,9,discharge,3,-32.044,10.681,10.0,9.9,3.5273,3.0179,15.8969,07-05-21_21.12_NEGPulse_protocol_HPPC_IN21700_30T_cycle_#337.mat
BOOST_NEGPULSE,337,0.93563,2.78464,0.2572,9,charge,3,27.861,9.287,2.0,2.0,3.5387,3.8481,11.1051,07-05-21_21.12_NEGPulse_protocol_HPPC_IN21700_30T_cycle_#337.mat
BOOST_NEGPULSE,337,0.93563,2.78464,0.2572,9,charge,3,27.861,9.287,10.0,9.9,3.5387,3.9239,13.8258,07-05-21_21.12_NEGPulse_protocol_HPPC_IN21700_30T_cycle_#337.mat
BOOST_NEGPULSE,337,0.93563,2.78464,0.2105,10,discharge,0,-2.785,0.928,2.0,2.0,3.4753,3.4409,12.3514,07-05-21_21.12_NEGPulse_protocol_HPPC_IN21700_30T_cycle_#337.mat
BOOST_NEGPULSE,337,0.93563,2.78464,0.2105,10,discharge,0,-2.785,0.928,10.0,9.9,3.4753,3.429,16.6242,07-05-21_21.12_NEGPulse_protocol_HPPC_IN21700_30T_cycle_#337.mat
BOOST_NEGPULSE,337,0.93563,2.78464,0.2106,10,charge,0,1.393,0.464,2.0,1.9,3.4766,3.4941,12.5628,07-05-21_21.12_NEGPulse_protocol_HPPC_IN21700_30T_cycle_#337.mat
BOOST_NEGPULSE,337,0.93563,2.78464,0.2106,10,charge,0,1.393,0.464,10.0,9.9,3.4766,3.4995,16.4393,07-05-21_21.12_NEGPulse_protocol_HPPC_IN21700_30T_cycle_#337.mat
BOOST_NEGPULSE,337,0.93563,2.78464,0.2104,10,discharge,1,-11.145,3.715,2.0,2.0,3.4759,3.3378,12.3912,07-05-21_21.12_NEGPulse_protocol_HPPC_IN21700_30T_cycle_#337.mat
BOOST_NEGPULSE,337,0.93563,2.78464,0.2104,10,discharge,1,-11.145,3.715,10.0,9.9,3.4759,3.2936,16.3571,07-05-21_21.12_NEGPulse_protocol_HPPC_IN21700_30T_cycle_#337.mat
BOOST_NEGPULSE,337,0.93563,2.78464,0.2106,10,charge,1,5.573,1.858,2.0,2.0,3.4822,3.5482,11.8435,07-05-21_21.12_NEGPulse_protocol_HPPC_IN21700_30T_cycle_#337.mat
BOOST_NEGPULSE,337,0.93563,2.78464,0.2106,10,charge,1,5.573,1.858,10.0,9.9,3.4822,3.5674,15.2888,07-05-21_21.12_NEGPulse_protocol_HPPC_IN21700_30T_cycle_#337.mat
BOOST_NEGPULSE,337,0.93563,2.78464,0.2103,10,discharge,2,-22.292,7.431,2.0,2.0,3.4776,3.2013,12.3946,07-05-21_21.12_NEGPulse_protocol_HPPC_IN21700_30T_cycle_#337.mat
BOOST_NEGPULSE,337,0.93563,2.78464,0.2103,10,discharge,2,-22.292,7.431,10.0,9.9,3.4776,3.0956,17.1362,07-05-21_21.12_NEGPulse_protocol_HPPC_IN21700_30T_cycle_#337.mat
BOOST_NEGPULSE,337,0.93563,2.78464,0.2107,10,charge,2,16.719,5.573,2.0,2.0,3.4861,3.678,11.478,07-05-21_21.12_NEGPulse_protocol_HPPC_IN21700_30T_cycle_#337.mat
BOOST_NEGPULSE,337,0.93563,2.78464,0.2107,10,charge,2,16.719,5.573,10.0,9.9,3.4861,3.7323,14.7258,07-05-21_21.12_NEGPulse_protocol_HPPC_IN21700_30T_cycle_#337.mat
BOOST_NEGPULSE,337,0.93563,2.78464,0.2103,10,discharge,3,-32.044,10.681,2.0,2.0,3.4778,3.082,12.3518,07-05-21_21.12_NEGPulse_protocol_HPPC_IN21700_30T_cycle_#337.mat
BOOST_NEGPULSE,337,0.93563,2.78464,0.2103,10,discharge,3,-32.044,10.681,10.0,9.9,3.4778,2.8892,18.3685,07-05-21_21.12_NEGPulse_protocol_HPPC_IN21700_30T_cycle_#337.mat
BOOST_NEGPULSE,337,0.93563,2.78464,0.2107,10,charge,3,27.863,9.288,2.0,2.0,3.4887,3.8001,11.1761,07-05-21_21.12_NEGPulse_protocol_HPPC_IN21700_30T_cycle_#337.mat
BOOST_NEGPULSE,337,0.93563,2.78464,0.2107,10,charge,3,27.863,9.288,10.0,9.9,3.4887,3.8833,14.1622,07-05-21_21.12_NEGPulse_protocol_HPPC_IN21700_30T_cycle_#337.mat
BOOST_NEGPULSE,337,0.93563,2.78464,0.1641,11,discharge,0,-2.789,0.93,2.0,2.0,3.4301,3.3923,13.5528,07-05-21_21.12_NEGPulse_protocol_HPPC_IN21700_30T_cycle_#337.mat
BOOST_NEGPULSE,337,0.93563,2.78464,0.1641,11,discharge,0,-2.789,0.93,10.0,9.9,3.4301,3.3783,18.5723,07-05-21_21.12_NEGPulse_protocol_HPPC_IN21700_30T_cycle_#337.mat
BOOST_NEGPULSE,337,0.93563,2.78464,0.1641,11,charge,0,1.393,0.464,2.0,2.0,3.4326,3.4509,13.1343,07-05-21_21.12_NEGPulse_protocol_HPPC_IN21700_30T_cycle_#337.mat
BOOST_NEGPULSE,337,0.93563,2.78464,0.1641,11,charge,0,1.393,0.464,10.0,9.9,3.4326,3.4565,17.1535,07-05-21_21.12_NEGPulse_protocol_HPPC_IN21700_30T_cycle_#337.mat
BOOST_NEGPULSE,337,0.93563,2.78464,0.164,11,discharge,1,-11.15,3.717,2.0,2.0,3.4306,3.2768,13.7937,07-05-21_21.12_NEGPulse_protocol_HPPC_IN21700_30T_cycle_#337.mat
BOOST_NEGPULSE,337,0.93563,2.78464,0.164,11,discharge,1,-11.15,3.717,10.0,9.9,3.4306,3.2095,19.8296,07-05-21_21.12_NEGPulse_protocol_HPPC_IN21700_30T_cycle_#337.mat
BOOST_NEGPULSE,337,0.93563,2.78464,0.1641,11,charge,1,5.572,1.857,2.0,1.9,3.439,3.5086,12.4921,07-05-21_21.12_NEGPulse_protocol_HPPC_IN21700_30T_cycle_#337.mat
BOOST_NEGPULSE,337,0.93563,2.78464,0.1641,11,charge,1,5.572,1.857,10.0,9.9,3.439,3.5262,15.6511,07-05-21_21.12_NEGPulse_protocol_HPPC_IN21700_30T_cycle_#337.mat
BOOST_NEGPULSE,337,0.93563,2.78464,0.1639,11,discharge,2,-22.293,7.431,2.0,2.0,3.4326,3.1203,14.0089,07-05-21_21.12_NEGPulse_protocol_HPPC_IN21700_30T_cycle_#337.mat
BOOST_NEGPULSE,337,0.93563,2.78464,0.1639,11,discharge,2,-22.293,7.431,10.0,9.9,3.4326,2.9059,23.6263,07-05-21_21.12_NEGPulse_protocol_HPPC_IN21700_30T_cycle_#337.mat
BOOST_NEGPULSE,337,0.93563,2.78464,0.1642,11,charge,2,16.72,5.573,2.0,2.0,3.4433,3.642,11.884,07-05-21_21.12_NEGPulse_protocol_HPPC_IN21700_30T_cycle_#337.mat
BOOST_NEGPULSE,337,0.93563,2.78464,0.1642,11,charge,2,16.72,5.573,10.0,9.9,3.4433,3.6917,14.8565,07-05-21_21.12_NEGPulse_protocol_HPPC_IN21700_30T_cycle_#337.mat
BOOST_NEGPULSE,337,0.93563,2.78464,0.1638,11,discharge,3,-32.044,10.681,2.0,2.0,3.4321,2.9774,14.1899,07-05-21_21.12_NEGPulse_protocol_HPPC_IN21700_30T_cycle_#337.mat
BOOST_NEGPULSE,337,0.93563,2.78464,0.1638,11,discharge,3,-32.044,10.681,10.0,9.9,3.4321,2.5545,27.3873,07-05-21_21.12_NEGPulse_protocol_HPPC_IN21700_30T_cycle_#337.mat
BOOST_NEGPULSE,337,0.93563,2.78464,0.1643,11,charge,3,27.863,9.288,2.0,2.0,3.4461,3.7637,11.3986,07-05-21_21.12_NEGPulse_protocol_HPPC_IN21700_30T_cycle_#337.mat
BOOST_NEGPULSE,337,0.93563,2.78464,0.1643,11,charge,3,27.863,9.288,10.0,9.9,3.4461,3.8459,14.3488,07-05-21_21.12_NEGPulse_protocol_HPPC_IN21700_30T_cycle_#337.mat
BOOST_NEGPULSE,337,0.93563,2.78464,0.1176,12,discharge,0,-2.787,0.929,2.0,2.0,3.3807,3.3355,16.2176,07-05-21_21.12_NEGPulse_protocol_HPPC_IN21700_30T_cycle_#337.mat
BOOST_NEGPULSE,337,0.93563,2.78464,0.1176,12,discharge,0,-2.787,0.929,10.0,9.9,3.3807,3.3113,24.9004,07-05-21_21.12_NEGPulse_protocol_HPPC_IN21700_30T_cycle_#337.mat
BOOST_NEGPULSE,337,0.93563,2.78464,0.1176,12,charge,0,1.393,0.464,2.0,2.0,3.3843,3.4054,15.1461,07-05-21_21.12_NEGPulse_protocol_HPPC_IN21700_30T_cycle_#337.mat
BOOST_NEGPULSE,337,0.93563,2.78464,0.1176,12,charge,0,1.393,0.464,10.0,9.9,3.3843,3.4138,21.1758,07-05-21_21.12_NEGPulse_protocol_HPPC_IN21700_30T_cycle_#337.mat
BOOST_NEGPULSE,337,0.93563,2.78464,0.1175,12,discharge,1,-11.147,3.716,2.0,2.0,3.3819,3.1859,17.5832,07-05-21_21.12_NEGPulse_protocol_HPPC_IN21700_30T_cycle_#337.mat
BOOST_NEGPULSE,337,0.93563,2.78464,0.1175,12,discharge,1,-11.147,3.716,10.0,9.9,3.3819,3.0134,33.0582,07-05-21_21.12_NEGPulse_protocol_HPPC_IN21700_30T_cycle_#337.mat
BOOST_NEGPULSE,337,0.93563,2.78464,0.1177,12,charge,1,5.571,1.857,2.0,2.0,3.3926,3.4723,14.3073,07-05-21_21.12_NEGPulse_protocol_HPPC_IN21700_30T_cycle_#337.mat
BOOST_NEGPULSE,337,0.93563,2.78464,0.1177,12,charge,1,5.571,1.857,10.0,9.9,3.3926,3.4951,18.4002,07-05-21_21.12_NEGPulse_protocol_HPPC_IN21700_30T_cycle_#337.mat
BOOST_NEGPULSE,337,0.93563,2.78464,0.1174,12,discharge,2,-22.292,7.431,2.0,2.0,3.3838,2.9592,19.0472,07-05-21_21.12_NEGPulse_protocol_HPPC_IN21700_30T_cycle_#337.mat
BOOST_NEGPULSE,337,0.93563,2.78464,0.1174,12,discharge,2,-22.292,7.431,10.0,9.9,3.3838,2.499,39.6914,07-05-21_21.12_NEGPulse_protocol_HPPC_IN21700_30T_cycle_#337.mat
BOOST_NEGPULSE,337,0.93563,2.78464,0.1178,12,charge,2,16.72,5.573,2.0,2.0,3.4005,3.6082,12.4222,07-05-21_21.12_NEGPulse_protocol_HPPC_IN21700_30T_cycle_#337.mat
BOOST_NEGPULSE,337,0.93563,2.78464,0.1178,12,charge,2,16.72,5.573,10.0,9.9,3.4005,3.6531,15.1077,07-05-21_21.12_NEGPulse_protocol_HPPC_IN21700_30T_cycle_#337.mat
BOOST_NEGPULSE,337,0.93563,2.78464,0.1174,12,discharge,3,-28.948,9.649,2.0,2.0,3.3846,2.7475,22.0084,07-05-21_21.12_NEGPulse_protocol_HPPC_IN21700_30T_cycle_#337.mat
BOOST_NEGPULSE,337,0.93563,2.78464,0.1174,12,discharge,3,-28.948,9.649,10.0,9.9,3.3846,2.4993,30.5824,07-05-21_21.12_NEGPulse_protocol_HPPC_IN21700_30T_cycle_#337.mat
BOOST_NEGPULSE,337,0.93563,2.78464,0.1179,12,charge,3,27.865,9.288,2.0,1.9,3.4022,3.7267,11.6454,07-05-21_21.12_NEGPulse_protocol_HPPC_IN21700_30T_cycle_#337.mat
BOOST_NEGPULSE,337,0.93563,2.78464,0.1179,12,charge,3,27.865,9.288,10.0,9.9,3.4022,3.8016,14.3334,07-05-21_21.12_NEGPulse_protocol_HPPC_IN21700_30T_cycle_#337.mat
BOOST_NEGPULSE,375,0.92907,2.76511,1.0,0,discharge,0,-2.769,0.923,2.0,2.0,4.1618,4.1187,15.5635,07-12-21_15.15_NEGPulse_protocol_HPPC_IN21700_30T_cycle_#375.mat
BOOST_NEGPULSE,375,0.92907,2.76511,1.0,0,discharge,0,-2.769,0.923,10.0,9.9,4.1618,4.1017,21.7022,07-12-21_15.15_NEGPulse_protocol_HPPC_IN21700_30T_cycle_#375.mat
BOOST_NEGPULSE,375,0.92907,2.76511,1.0,0,charge,0,1.381,0.46,2.0,1.9,4.1634,4.1856,16.0718,07-12-21_15.15_NEGPulse_protocol_HPPC_IN21700_30T_cycle_#375.mat
BOOST_NEGPULSE,375,0.92907,2.76511,1.0,0,charge,0,1.381,0.46,10.0,9.9,4.1634,4.1958,23.4562,07-12-21_15.15_NEGPulse_protocol_HPPC_IN21700_30T_cycle_#375.mat
BOOST_NEGPULSE,375,0.92907,2.76511,0.9999,0,discharge,1,-11.07,3.69,2.0,2.0,4.1599,3.9957,14.8329,07-12-21_15.15_NEGPulse_protocol_HPPC_IN21700_30T_cycle_#375.mat
BOOST_NEGPULSE,375,0.92907,2.76511,0.9999,0,discharge,1,-11.07,3.69,10.0,9.9,4.1599,3.9519,18.7895,07-12-21_15.15_NEGPulse_protocol_HPPC_IN21700_30T_cycle_#375.mat
BOOST_NEGPULSE,375,0.92907,2.76511,1.0,0,charge,1,1.744,0.581,2.0,2.0,4.1676,4.2002,18.6894,07-12-21_15.15_NEGPulse_protocol_HPPC_IN21700_30T_cycle_#375.mat
BOOST_NEGPULSE,375,0.92907,2.76511,1.0,0,charge,1,1.744,0.581,10.0,9.9,4.1676,4.2003,18.7468,07-12-21_15.15_NEGPulse_protocol_HPPC_IN21700_30T_cycle_#375.mat
BOOST_NEGPULSE,375,0.92907,2.76511,0.9998,0,discharge,2,-22.138,7.379,2.0,2.0,4.1605,3.8467,14.1747,07-12-21_15.15_NEGPulse_protocol_HPPC_IN21700_30T_cycle_#375.mat
BOOST_NEGPULSE,375,0.92907,2.76511,0.9998,0,discharge,2,-22.138,7.379,10.0,9.9,4.1605,3.7884,16.8082,07-12-21_15.15_NEGPulse_protocol_HPPC_IN21700_30T_cycle_#375.mat
BOOST_NEGPULSE,375,0.92907,2.76511,1.0,0,charge,2,1.59,0.53,2.0,2.0,4.1711,4.2002,18.3053,07-12-21_15.15_NEGPulse_protocol_HPPC_IN21700_30T_cycle_#375.mat
BOOST_NEGPULSE,375,0.92907,2.76511,1.0,0,charge,2,1.59,0.53,10.0,9.9,4.1711,4.2001,18.2424,07-12-21_15.15_NEGPulse_protocol_HPPC_IN21700_30T_cycle_#375.mat
BOOST_NEGPULSE,375,0.92907,2.76511,0.9997,0,discharge,3,-31.82,10.607,2.0,2.0,4.1598,3.7272,13.5952,07-12-21_15.15_NEGPulse_protocol_HPPC_IN21700_30T_cycle_#375.mat
BOOST_NEGPULSE,375,0.92907,2.76511,0.9997,0,discharge,3,-31.82,10.607,10.0,9.9,4.1598,3.6564,15.8202,07-12-21_15.15_NEGPulse_protocol_HPPC_IN21700_30T_cycle_#375.mat
BOOST_NEGPULSE,375,0.92907,2.76511,1.0,0,charge,3,1.483,0.494,2.0,2.0,4.1734,4.2001,18.004,07-12-21_15.15_NEGPulse_protocol_HPPC_IN21700_30T_cycle_#375.mat
BOOST_NEGPULSE,375,0.92907,2.76511,1.0,0,charge,3,1.483,0.494,10.0,9.9,4.1734,4.2,17.9366,07-12-21_15.15_NEGPulse_protocol_HPPC_IN21700_30T_cycle_#375.mat
BOOST_NEGPULSE,375,0.92907,2.76511,0.9539,1,discharge,0,-2.769,0.923,2.0,1.9,4.1,4.0629,13.3974,07-12-21_15.15_NEGPulse_protocol_HPPC_IN21700_30T_cycle_#375.mat
BOOST_NEGPULSE,375,0.92907,2.76511,0.9539,1,discharge,0,-2.769,0.923,10.0,9.9,4.1,4.0528,17.0446,07-12-21_15.15_NEGPulse_protocol_HPPC_IN21700_30T_cycle_#375.mat
BOOST_NEGPULSE,375,0.92907,2.76511,0.9539,1,charge,0,1.384,0.461,2.0,2.0,4.1014,4.1197,13.2254,07-12-21_15.15_NEGPulse_protocol_HPPC_IN21700_30T_cycle_#375.mat
BOOST_NEGPULSE,375,0.92907,2.76511,0.9539,1,charge,0,1.384,0.461,10.0,9.9,4.1014,4.1248,16.9112,07-12-21_15.15_NEGPulse_protocol_HPPC_IN21700_30T_cycle_#375.mat
BOOST_NEGPULSE,375,0.92907,2.76511,0.9538,1,discharge,1,-11.072,3.691,2.0,2.0,4.1002,3.9537,13.2316,07-12-21_15.15_NEGPulse_protocol_HPPC_IN21700_30T_cycle_#375.mat
BOOST_NEGPULSE,375,0.92907,2.76511,0.9538,1,discharge,1,-11.072,3.691,10.0,9.9,4.1002,3.9246,15.8598,07-12-21_15.15_NEGPulse_protocol_HPPC_IN21700_30T_cycle_#375.mat
BOOST_NEGPULSE,375,0.92907,2.76511,0.9539,1,charge,1,5.534,1.845,2.0,2.0,4.1037,4.1773,13.2998,07-12-21_15.15_NEGPulse_protocol_HPPC_IN21700_30T_cycle_#375.mat
BOOST_NEGPULSE,375,0.92907,2.76511,0.9539,1,charge,1,5.534,1.845,10.0,9.9,4.1037,4.1992,17.2573,07-12-21_15.15_NEGPulse_protocol_HPPC_IN21700_30T_cycle_#375.mat
BOOST_NEGPULSE,375,0.92907,2.76511,0.9537,1,discharge,2,-22.139,7.38,2.0,2.0,4.1002,3.8155,12.8597,07-12-21_15.15_NEGPulse_protocol_HPPC_IN21700_30T_cycle_#375.mat
BOOST_NEGPULSE,375,0.92907,2.76511,0.9537,1,discharge,2,-22.139,7.38,10.0,9.9,4.1002,3.7668,15.0594,07-12-21_15.15_NEGPulse_protocol_HPPC_IN21700_30T_cycle_#375.mat
BOOST_NEGPULSE,375,0.92907,2.76511,0.9539,1,charge,2,6.281,2.094,2.0,2.0,4.1049,4.2003,15.1895,07-12-21_15.15_NEGPulse_protocol_HPPC_IN21700_30T_cycle_#375.mat
BOOST_NEGPULSE,375,0.92907,2.76511,0.9539,1,charge,2,6.281,2.094,10.0,9.9,4.1049,4.2003,15.1895,07-12-21_15.15_NEGPulse_protocol_HPPC_IN21700_30T_cycle_#375.mat
BOOST_NEGPULSE,375,0.92907,2.76511,0.9536,1,discharge,3,-31.821,10.607,2.0,2.0,4.1008,3.6975,12.674,07-12-21_15.15_NEGPulse_protocol_HPPC_IN21700_30T_cycle_#375.mat
BOOST_NEGPULSE,375,0.92907,2.76511,0.9536,1,discharge,3,-31.821,10.607,10.0,9.9,4.1008,3.6287,14.8361,07-12-21_15.15_NEGPulse_protocol_HPPC_IN21700_30T_cycle_#375.mat
BOOST_NEGPULSE,375,0.92907,2.76511,0.954,1,charge,3,6.083,2.028,2.0,2.0,4.1071,4.2004,15.3383,07-12-21_15.15_NEGPulse_protocol_HPPC_IN21700_30T_cycle_#375.mat
BOOST_NEGPULSE,375,0.92907,2.76511,0.954,1,charge,3,6.083,2.028,10.0,9.9,4.1071,4.2003,15.3219,07-12-21_15.15_NEGPulse_protocol_HPPC_IN21700_30T_cycle_#375.mat
BOOST_NEGPULSE,375,0.92907,2.76511,0.9078,2,discharge,0,-2.769,0.923,2.0,2.0,4.0823,4.0458,13.1802,07-12-21_15.15_NEGPulse_protocol_HPPC_IN21700_30T_cycle_#375.mat
