Repository: KikETs/ECM_HYBRID_BMS_JOINT

## Results

| Arm | Model | Size | Protocol | Result | Worst cell |
|---|---|---|---|---|---|
| SOP | 2RC table + trim (A8) | 4 effective coefficients, 2 EW states | leave-one-cell-out | usable current 69.6 % discharge, 59.5 % charge (τ = 10 s) | 59.9 % / 53.5 % (BOOST_REST) |
| SOH | dQ/dV ridge | 65 coefficients | leave-one-cell-out | RMSE 0.0094, bias −0.0005 | 0.0130 (BOOST_REST) |
| SOC | 2RC EKF, low-current gate | 3 states | leave-one-cell-out | **2.34 %p** over six sensor disturbances on estimated SOH (2.325 on true SOH), per cell 2.00–2.75 | 4.60 %p (BOOST_NEGPULSE_1S, current offset −0.10 A) |

The SOH arm was a 10,945-parameter CNN until the second audit round. Nested

File: analysis/uypydj_hppc_resistance.csv (part 115 of 225)
protocol,cycle,SOH,CAP_Ah,SOC,soc_group,direction,rate_rank,I_A,CRate_rated,tau_s,tau_actual_s,V_pre_V,V_tau_V,R_mOhm,file
BOOST_NEGPULSE,375,0.92907,2.76511,0.9078,2,discharge,0,-2.769,0.923,10.0,9.9,4.0823,4.0369,16.394,07-12-21_15.15_NEGPulse_protocol_HPPC_IN21700_30T_cycle_#375.mat
BOOST_NEGPULSE,375,0.92907,2.76511,0.9078,2,charge,0,1.384,0.461,2.0,2.0,4.0835,4.1014,12.9354,07-12-21_15.15_NEGPulse_protocol_HPPC_IN21700_30T_cycle_#375.mat
BOOST_NEGPULSE,375,0.92907,2.76511,0.9078,2,charge,0,1.384,0.461,10.0,9.9,4.0835,4.1054,15.826,07-12-21_15.15_NEGPulse_protocol_HPPC_IN21700_30T_cycle_#375.mat
BOOST_NEGPULSE,375,0.92907,2.76511,0.9077,2,discharge,1,-11.07,3.69,2.0,2.0,4.0824,3.9385,12.9991,07-12-21_15.15_NEGPulse_protocol_HPPC_IN21700_30T_cycle_#375.mat
BOOST_NEGPULSE,375,0.92907,2.76511,0.9077,2,discharge,1,-11.07,3.69,10.0,9.9,4.0824,3.9077,15.7814,07-12-21_15.15_NEGPulse_protocol_HPPC_IN21700_30T_cycle_#375.mat
BOOST_NEGPULSE,375,0.92907,2.76511,0.9078,2,charge,1,5.532,1.844,2.0,2.0,4.0844,4.1563,12.9959,07-12-21_15.15_NEGPulse_protocol_HPPC_IN21700_30T_cycle_#375.mat
BOOST_NEGPULSE,375,0.92907,2.76511,0.9078,2,charge,1,5.532,1.844,10.0,9.9,4.0844,4.1717,15.7795,07-12-21_15.15_NEGPulse_protocol_HPPC_IN21700_30T_cycle_#375.mat
BOOST_NEGPULSE,375,0.92907,2.76511,0.9076,2,discharge,2,-22.137,7.379,2.0,2.0,4.0826,3.8024,12.6575,07-12-21_15.15_NEGPulse_protocol_HPPC_IN21700_30T_cycle_#375.mat
BOOST_NEGPULSE,375,0.92907,2.76511,0.9076,2,discharge,2,-22.137,7.379,10.0,9.9,4.0826,3.7468,15.1692,07-12-21_15.15_NEGPulse_protocol_HPPC_IN21700_30T_cycle_#375.mat
BOOST_NEGPULSE,375,0.92907,2.76511,0.9079,2,charge,2,8.231,2.744,2.0,2.0,4.087,4.2002,13.7522,07-12-21_15.15_NEGPulse_protocol_HPPC_IN21700_30T_cycle_#375.mat
BOOST_NEGPULSE,375,0.92907,2.76511,0.9079,2,charge,2,8.231,2.744,10.0,9.9,4.087,4.2001,13.7401,07-12-21_15.15_NEGPulse_protocol_HPPC_IN21700_30T_cycle_#375.mat
BOOST_NEGPULSE,375,0.92907,2.76511,0.9075,2,discharge,3,-31.824,10.608,2.0,1.9,4.083,3.6915,12.302,07-12-21_15.15_NEGPulse_protocol_HPPC_IN21700_30T_cycle_#375.mat
BOOST_NEGPULSE,375,0.92907,2.76511,0.9075,2,discharge,3,-31.824,10.608,10.0,9.9,4.083,3.6092,14.8881,07-12-21_15.15_NEGPulse_protocol_HPPC_IN21700_30T_cycle_#375.mat
BOOST_NEGPULSE,375,0.92907,2.76511,0.9079,2,charge,3,8.176,2.725,2.0,1.9,4.0885,4.2002,13.6623,07-12-21_15.15_NEGPulse_protocol_HPPC_IN21700_30T_cycle_#375.mat
BOOST_NEGPULSE,375,0.92907,2.76511,0.9079,2,charge,3,8.176,2.725,10.0,9.9,4.0885,4.2002,13.6623,07-12-21_15.15_NEGPulse_protocol_HPPC_IN21700_30T_cycle_#375.mat
BOOST_NEGPULSE,375,0.92907,2.76511,0.8155,3,discharge,0,-2.769,0.923,2.0,1.9,4.0311,3.9955,12.8557,07-12-21_15.15_NEGPulse_protocol_HPPC_IN21700_30T_cycle_#375.mat
BOOST_NEGPULSE,375,0.92907,2.76511,0.8155,3,discharge,0,-2.769,0.923,10.0,9.9,4.0311,3.9812,18.0196,07-12-21_15.15_NEGPulse_protocol_HPPC_IN21700_30T_cycle_#375.mat
BOOST_NEGPULSE,375,0.92907,2.76511,0.8156,3,charge,0,1.382,0.461,2.0,2.0,4.0331,4.0504,12.5217,07-12-21_15.15_NEGPulse_protocol_HPPC_IN21700_30T_cycle_#375.mat
BOOST_NEGPULSE,375,0.92907,2.76511,0.8156,3,charge,0,1.382,0.461,10.0,9.9,4.0331,4.0561,16.6474,07-12-21_15.15_NEGPulse_protocol_HPPC_IN21700_30T_cycle_#375.mat
BOOST_NEGPULSE,375,0.92907,2.76511,0.8155,3,discharge,1,-11.072,3.691,2.0,2.0,4.0315,3.8887,12.8974,07-12-21_15.15_NEGPulse_protocol_HPPC_IN21700_30T_cycle_#375.mat
BOOST_NEGPULSE,375,0.92907,2.76511,0.8155,3,discharge,1,-11.072,3.691,10.0,9.9,4.0315,3.8404,17.2598,07-12-21_15.15_NEGPulse_protocol_HPPC_IN21700_30T_cycle_#375.mat
BOOST_NEGPULSE,375,0.92907,2.76511,0.8156,3,charge,1,5.534,1.845,2.0,2.0,4.0361,4.1038,12.2328,07-12-21_15.15_NEGPulse_protocol_HPPC_IN21700_30T_cycle_#375.mat
BOOST_NEGPULSE,375,0.92907,2.76511,0.8156,3,charge,1,5.534,1.845,10.0,9.9,4.0361,4.1226,15.6298,07-12-21_15.15_NEGPulse_protocol_HPPC_IN21700_30T_cycle_#375.mat
BOOST_NEGPULSE,375,0.92907,2.76511,0.8154,3,discharge,2,-22.139,7.38,2.0,2.0,4.032,3.7538,12.5661,07-12-21_15.15_NEGPulse_protocol_HPPC_IN21700_30T_cycle_#375.mat
BOOST_NEGPULSE,375,0.92907,2.76511,0.8154,3,discharge,2,-22.139,7.38,10.0,9.9,4.032,3.6774,16.017,07-12-21_15.15_NEGPulse_protocol_HPPC_IN21700_30T_cycle_#375.mat
BOOST_NEGPULSE,375,0.92907,2.76511,0.8156,3,charge,2,12.414,4.138,2.0,2.0,4.0385,4.2004,13.0417,07-12-21_15.15_NEGPulse_protocol_HPPC_IN21700_30T_cycle_#375.mat
BOOST_NEGPULSE,375,0.92907,2.76511,0.8156,3,charge,2,12.414,4.138,10.0,9.9,4.0385,4.2001,13.0176,07-12-21_15.15_NEGPulse_protocol_HPPC_IN21700_30T_cycle_#375.mat
BOOST_NEGPULSE,375,0.92907,2.76511,0.8153,3,discharge,3,-31.821,10.607,2.0,2.0,4.0317,3.643,12.2152,07-12-21_15.15_NEGPulse_protocol_HPPC_IN21700_30T_cycle_#375.mat
BOOST_NEGPULSE,375,0.92907,2.76511,0.8153,3,discharge,3,-31.821,10.607,10.0,9.9,4.0317,3.5438,15.3326,07-12-21_15.15_NEGPulse_protocol_HPPC_IN21700_30T_cycle_#375.mat
BOOST_NEGPULSE,375,0.92907,2.76511,0.8157,3,charge,3,12.434,4.145,2.0,2.0,4.0401,4.2005,12.9001,07-12-21_15.15_NEGPulse_protocol_HPPC_IN21700_30T_cycle_#375.mat
BOOST_NEGPULSE,375,0.92907,2.76511,0.8157,3,charge,3,12.434,4.145,10.0,9.9,4.0401,4.2003,12.884,07-12-21_15.15_NEGPulse_protocol_HPPC_IN21700_30T_cycle_#375.mat
BOOST_NEGPULSE,375,0.92907,2.76511,0.7233,4,discharge,0,-2.767,0.922,2.0,2.0,3.9265,3.892,12.467,07-12-21_15.15_NEGPulse_protocol_HPPC_IN21700_30T_cycle_#375.mat
BOOST_NEGPULSE,375,0.92907,2.76511,0.7233,4,discharge,0,-2.767,0.922,10.0,9.9,3.9265,3.8782,17.4538,07-12-21_15.15_NEGPulse_protocol_HPPC_IN21700_30T_cycle_#375.mat
BOOST_NEGPULSE,375,0.92907,2.76511,0.7234,4,charge,0,1.384,0.461,2.0,2.0,3.9286,3.945,11.8531,07-12-21_15.15_NEGPulse_protocol_HPPC_IN21700_30T_cycle_#375.mat
BOOST_NEGPULSE,375,0.92907,2.76511,0.7234,4,charge,0,1.384,0.461,10.0,9.9,3.9286,3.9504,15.756,07-12-21_15.15_NEGPulse_protocol_HPPC_IN21700_30T_cycle_#375.mat
BOOST_NEGPULSE,375,0.92907,2.76511,0.7233,4,discharge,1,-11.07,3.69,2.0,2.0,3.9265,3.7906,12.2764,07-12-21_15.15_NEGPulse_protocol_HPPC_IN21700_30T_cycle_#375.mat
BOOST_NEGPULSE,375,0.92907,2.76511,0.7233,4,discharge,1,-11.07,3.69,10.0,9.9,3.9265,3.7488,16.0524,07-12-21_15.15_NEGPulse_protocol_HPPC_IN21700_30T_cycle_#375.mat
BOOST_NEGPULSE,375,0.92907,2.76511,0.7234,4,charge,1,5.534,1.845,2.0,1.9,3.9318,3.9954,11.4928,07-12-21_15.15_NEGPulse_protocol_HPPC_IN21700_30T_cycle_#375.mat
BOOST_NEGPULSE,375,0.92907,2.76511,0.7234,4,charge,1,5.534,1.845,10.0,9.9,3.9318,4.0125,14.5828,07-12-21_15.15_NEGPulse_protocol_HPPC_IN21700_30T_cycle_#375.mat
BOOST_NEGPULSE,375,0.92907,2.76511,0.7232,4,discharge,2,-22.139,7.38,2.0,1.9,3.9269,3.6644,11.8569,07-12-21_15.15_NEGPulse_protocol_HPPC_IN21700_30T_cycle_#375.mat
BOOST_NEGPULSE,375,0.92907,2.76511,0.7232,4,discharge,2,-22.139,7.38,10.0,9.9,3.9269,3.6006,14.7387,07-12-21_15.15_NEGPulse_protocol_HPPC_IN21700_30T_cycle_#375.mat
BOOST_NEGPULSE,375,0.92907,2.76511,0.7235,4,charge,2,16.605,5.535,2.0,2.0,3.9338,4.1181,11.0991,07-12-21_15.15_NEGPulse_protocol_HPPC_IN21700_30T_cycle_#375.mat
BOOST_NEGPULSE,375,0.92907,2.76511,0.7235,4,charge,2,16.605,5.535,10.0,9.9,3.9338,4.1669,14.0379,07-12-21_15.15_NEGPulse_protocol_HPPC_IN21700_30T_cycle_#375.mat
BOOST_NEGPULSE,375,0.92907,2.76511,0.7231,4,discharge,3,-31.824,10.608,2.0,2.0,3.9265,3.554,11.705,07-12-21_15.15_NEGPulse_protocol_HPPC_IN21700_30T_cycle_#375.mat
BOOST_NEGPULSE,375,0.92907,2.76511,0.7231,4,discharge,3,-31.824,10.608,10.0,9.9,3.9265,3.4685,14.3917,07-12-21_15.15_NEGPulse_protocol_HPPC_IN21700_30T_cycle_#375.mat
BOOST_NEGPULSE,375,0.92907,2.76511,0.7235,4,charge,3,21.604,7.201,2.0,2.0,3.935,4.2008,12.3033,07-12-21_15.15_NEGPulse_protocol_HPPC_IN21700_30T_cycle_#375.mat
BOOST_NEGPULSE,375,0.92907,2.76511,0.7235,4,charge,3,21.604,7.201,10.0,9.9,3.935,4.2002,12.2755,07-12-21_15.15_NEGPulse_protocol_HPPC_IN21700_30T_cycle_#375.mat
BOOST_NEGPULSE,375,0.92907,2.76511,0.6311,5,discharge,0,-2.769,0.923,2.0,1.9,3.8476,3.8141,12.0978,07-12-21_15.15_NEGPulse_protocol_HPPC_IN21700_30T_cycle_#375.mat
BOOST_NEGPULSE,375,0.92907,2.76511,0.6311,5,discharge,0,-2.769,0.923,10.0,9.9,3.8476,3.8012,16.7563,07-12-21_15.15_NEGPulse_protocol_HPPC_IN21700_30T_cycle_#375.mat
BOOST_NEGPULSE,375,0.92907,2.76511,0.6311,5,charge,0,1.382,0.461,2.0,2.0,3.8493,3.8658,11.9427,07-12-21_15.15_NEGPulse_protocol_HPPC_IN21700_30T_cycle_#375.mat
BOOST_NEGPULSE,375,0.92907,2.76511,0.6311,5,charge,0,1.382,0.461,10.0,9.9,3.8493,3.8711,15.7788,07-12-21_15.15_NEGPulse_protocol_HPPC_IN21700_30T_cycle_#375.mat
BOOST_NEGPULSE,375,0.92907,2.76511,0.631,5,discharge,1,-11.071,3.69,2.0,2.0,3.8474,3.7146,11.9953,07-12-21_15.15_NEGPulse_protocol_HPPC_IN21700_30T_cycle_#375.mat
BOOST_NEGPULSE,375,0.92907,2.76511,0.631,5,discharge,1,-11.071,3.69,10.0,9.9,3.8474,3.6754,15.5361,07-12-21_15.15_NEGPulse_protocol_HPPC_IN21700_30T_cycle_#375.mat
BOOST_NEGPULSE,375,0.92907,2.76511,0.6312,5,charge,1,5.534,1.845,2.0,2.0,3.8512,3.9167,11.8355,07-12-21_15.15_NEGPulse_protocol_HPPC_IN21700_30T_cycle_#375.mat
BOOST_NEGPULSE,375,0.92907,2.76511,0.6312,5,charge,1,5.534,1.845,10.0,9.9,3.8512,3.9348,15.1061,07-12-21_15.15_NEGPulse_protocol_HPPC_IN21700_30T_cycle_#375.mat
BOOST_NEGPULSE,375,0.92907,2.76511,0.6309,5,discharge,2,-22.139,7.38,2.0,2.0,3.8471,3.5885,11.6807,07-12-21_15.15_NEGPulse_protocol_HPPC_IN21700_30T_cycle_#375.mat
BOOST_NEGPULSE,375,0.92907,2.76511,0.6309,5,discharge,2,-22.139,7.38,10.0,9.9,3.8471,3.5223,14.6709,07-12-21_15.15_NEGPulse_protocol_HPPC_IN21700_30T_cycle_#375.mat
BOOST_NEGPULSE,375,0.92907,2.76511,0.6312,5,charge,2,16.603,5.534,2.0,1.9,3.8544,4.0399,11.1727,07-12-21_15.15_NEGPulse_protocol_HPPC_IN21700_30T_cycle_#375.mat
BOOST_NEGPULSE,375,0.92907,2.76511,0.6312,5,charge,2,16.603,5.534,10.0,9.9,3.8544,4.0874,14.0336,07-12-21_15.15_NEGPulse_protocol_HPPC_IN21700_30T_cycle_#375.mat
BOOST_NEGPULSE,375,0.92907,2.76511,0.6309,5,discharge,3,-31.82,10.607,2.0,2.0,3.8471,3.4828,11.4488,07-12-21_15.15_NEGPulse_protocol_HPPC_IN21700_30T_cycle_#375.mat
BOOST_NEGPULSE,375,0.92907,2.76511,0.6309,5,discharge,3,-31.82,10.607,10.0,9.9,3.8471,3.3901,14.362,07-12-21_15.15_NEGPulse_protocol_HPPC_IN21700_30T_cycle_#375.mat
BOOST_NEGPULSE,375,0.92907,2.76511,0.6313,5,charge,3,27.669,9.223,2.0,2.0,3.856,4.1581,10.9184,07-12-21_15.15_NEGPulse_protocol_HPPC_IN21700_30T_cycle_#375.mat
BOOST_NEGPULSE,375,0.92907,2.76511,0.6313,5,charge,3,27.669,9.223,10.0,9.9,3.856,4.2004,12.4471,07-12-21_15.15_NEGPulse_protocol_HPPC_IN21700_30T_cycle_#375.mat
BOOST_NEGPULSE,375,0.92907,2.76511,0.5388,6,discharge,0,-2.767,0.922,2.0,1.9,3.7526,3.7209,11.4556,07-12-21_15.15_NEGPulse_protocol_HPPC_IN21700_30T_cycle_#375.mat
BOOST_NEGPULSE,375,0.92907,2.76511,0.5388,6,discharge,0,-2.767,0.922,10.0,9.9,3.7526,3.7095,15.5753,07-12-21_15.15_NEGPulse_protocol_HPPC_IN21700_30T_cycle_#375.mat
BOOST_NEGPULSE,375,0.92907,2.76511,0.5389,6,charge,0,1.381,0.46,2.0,2.0,3.754,3.7698,11.4377,07-12-21_15.15_NEGPulse_protocol_HPPC_IN21700_30T_cycle_#375.mat
BOOST_NEGPULSE,375,0.92907,2.76511,0.5389,6,charge,0,1.381,0.46,10.0,9.9,3.754,3.7747,14.9848,07-12-21_15.15_NEGPulse_protocol_HPPC_IN21700_30T_cycle_#375.mat
BOOST_NEGPULSE,375,0.92907,2.76511,0.5388,6,discharge,1,-11.072,3.691,2.0,1.9,3.7527,3.6266,11.3891,07-12-21_15.15_NEGPulse_protocol_HPPC_IN21700_30T_cycle_#375.mat
BOOST_NEGPULSE,375,0.92907,2.76511,0.5388,6,discharge,1,-11.072,3.691,10.0,9.9,3.7527,3.5869,14.9747,07-12-21_15.15_NEGPulse_protocol_HPPC_IN21700_30T_cycle_#375.mat
BOOST_NEGPULSE,375,0.92907,2.76511,0.5389,6,charge,1,5.536,1.845,2.0,2.0,3.7565,3.8192,11.3265,07-12-21_15.15_NEGPulse_protocol_HPPC_IN21700_30T_cycle_#375.mat
BOOST_NEGPULSE,375,0.92907,2.76511,0.5389,6,charge,1,5.536,1.845,10.0,9.9,3.7565,3.8374,14.6142,07-12-21_15.15_NEGPulse_protocol_HPPC_IN21700_30T_cycle_#375.mat
BOOST_NEGPULSE,375,0.92907,2.76511,0.5387,6,discharge,2,-22.139,7.38,2.0,2.0,3.7529,3.5017,11.3465,07-12-21_15.15_NEGPulse_protocol_HPPC_IN21700_30T_cycle_#375.mat
BOOST_NEGPULSE,375,0.92907,2.76511,0.5387,6,discharge,2,-22.139,7.38,10.0,9.9,3.7529,3.4319,14.4993,07-12-21_15.15_NEGPulse_protocol_HPPC_IN21700_30T_cycle_#375.mat
BOOST_NEGPULSE,375,0.92907,2.76511,0.539,6,charge,2,16.602,5.534,2.0,2.0,3.7583,3.9428,11.1131,07-12-21_15.15_NEGPulse_protocol_HPPC_IN21700_30T_cycle_#375.mat
BOOST_NEGPULSE,375,0.92907,2.76511,0.539,6,charge,2,16.602,5.534,10.0,9.9,3.7583,3.9907,13.9983,07-12-21_15.15_NEGPulse_protocol_HPPC_IN21700_30T_cycle_#375.mat
BOOST_NEGPULSE,375,0.92907,2.76511,0.5386,6,discharge,3,-31.824,10.608,2.0,2.0,3.7529,3.3964,11.2022,07-12-21_15.15_NEGPulse_protocol_HPPC_IN21700_30T_cycle_#375.mat
BOOST_NEGPULSE,375,0.92907,2.76511,0.5386,6,discharge,3,-31.824,10.608,10.0,9.9,3.7529,3.2987,14.2722,07-12-21_15.15_NEGPulse_protocol_HPPC_IN21700_30T_cycle_#375.mat
BOOST_NEGPULSE,375,0.92907,2.76511,0.5391,6,charge,3,27.669,9.223,2.0,1.9,3.7611,4.0585,10.7485,07-12-21_15.15_NEGPulse_protocol_HPPC_IN21700_30T_cycle_#375.mat
BOOST_NEGPULSE,375,0.92907,2.76511,0.5391,6,charge,3,27.669,9.223,10.0,9.9,3.7611,4.1369,13.582,07-12-21_15.15_NEGPulse_protocol_HPPC_IN21700_30T_cycle_#375.mat
BOOST_NEGPULSE,375,0.92907,2.76511,0.4466,7,discharge,0,-2.767,0.922,2.0,1.9,3.6664,3.6357,11.0938,07-12-21_15.15_NEGPulse_protocol_HPPC_IN21700_30T_cycle_#375.mat
BOOST_NEGPULSE,375,0.92907,2.76511,0.4466,7,discharge,0,-2.767,0.922,10.0,9.9,3.6664,3.6258,14.6713,07-12-21_15.15_NEGPulse_protocol_HPPC_IN21700_30T_cycle_#375.mat
BOOST_NEGPULSE,375,0.92907,2.76511,0.4467,7,charge,0,1.383,0.461,2.0,2.0,3.6679,3.683,10.9143,07-12-21_15.15_NEGPulse_protocol_HPPC_IN21700_30T_cycle_#375.mat
BOOST_NEGPULSE,375,0.92907,2.76511,0.4467,7,charge,0,1.383,0.461,10.0,9.9,3.6679,3.6875,14.167,07-12-21_15.15_NEGPulse_protocol_HPPC_IN21700_30T_cycle_#375.mat
BOOST_NEGPULSE,375,0.92907,2.76511,0.4465,7,discharge,1,-11.069,3.69,2.0,2.0,3.6666,3.5424,11.2205,07-12-21_15.15_NEGPulse_protocol_HPPC_IN21700_30T_cycle_#375.mat
BOOST_NEGPULSE,375,0.92907,2.76511,0.4465,7,discharge,1,-11.069,3.69,10.0,9.9,3.6666,3.5048,14.6174,07-12-21_15.15_NEGPulse_protocol_HPPC_IN21700_30T_cycle_#375.mat
BOOST_NEGPULSE,375,0.92907,2.76511,0.4467,7,charge,1,5.534,1.845,2.0,2.0,3.6704,3.7318,11.0948,07-12-21_15.15_NEGPulse_protocol_HPPC_IN21700_30T_cycle_#375.mat
BOOST_NEGPULSE,375,0.92907,2.76511,0.4467,7,charge,1,5.534,1.845,10.0,9.9,3.6704,3.749,14.2029,07-12-21_15.15_NEGPulse_protocol_HPPC_IN21700_30T_cycle_#375.mat
BOOST_NEGPULSE,375,0.92907,2.76511,0.4464,7,discharge,2,-22.137,7.379,2.0,2.0,3.6667,3.4171,11.2752,07-12-21_15.15_NEGPulse_protocol_HPPC_IN21700_30T_cycle_#375.mat
BOOST_NEGPULSE,375,0.92907,2.76511,0.4464,7,discharge,2,-22.137,7.379,10.0,9.9,3.6667,3.3485,14.3741,07-12-21_15.15_NEGPulse_protocol_HPPC_IN21700_30T_cycle_#375.mat
BOOST_NEGPULSE,375,0.92907,2.76511,0.4468,7,charge,2,16.601,5.534,2.0,2.0,3.673,3.8554,10.9873,07-12-21_15.15_NEGPulse_protocol_HPPC_IN21700_30T_cycle_#375.mat
BOOST_NEGPULSE,375,0.92907,2.76511,0.4468,7,charge,2,16.601,5.534,10.0,9.9,3.673,3.8996,13.6498,07-12-21_15.15_NEGPulse_protocol_HPPC_IN21700_30T_cycle_#375.mat
BOOST_NEGPULSE,375,0.92907,2.76511,0.4463,7,discharge,3,-31.823,10.608,2.0,2.0,3.6663,3.3093,11.2183,07-12-21_15.15_NEGPulse_protocol_HPPC_IN21700_30T_cycle_#375.mat
BOOST_NEGPULSE,375,0.92907,2.76511,0.4463,7,discharge,3,-31.823,10.608,10.0,9.9,3.6663,3.213,14.2444,07-12-21_15.15_NEGPulse_protocol_HPPC_IN21700_30T_cycle_#375.mat
BOOST_NEGPULSE,375,0.92907,2.76511,0.4468,7,charge,3,27.669,9.223,2.0,2.0,3.6748,3.9738,10.8063,07-12-21_15.15_NEGPulse_protocol_HPPC_IN21700_30T_cycle_#375.mat
BOOST_NEGPULSE,375,0.92907,2.76511,0.4468,7,charge,3,27.669,9.223,10.0,9.9,3.6748,4.0464,13.4302,07-12-21_15.15_NEGPulse_protocol_HPPC_IN21700_30T_cycle_#375.mat
BOOST_NEGPULSE,375,0.92907,2.76511,0.3544,8,discharge,0,-2.768,0.923,2.0,2.0,3.6028,3.5713,11.3813,07-12-21_15.15_NEGPulse_protocol_HPPC_IN21700_30T_cycle_#375.mat
BOOST_NEGPULSE,375,0.92907,2.76511,0.3544,8,discharge,0,-2.768,0.923,10.0,9.9,3.6028,3.5613,14.9944,07-12-21_15.15_NEGPulse_protocol_HPPC_IN21700_30T_cycle_#375.mat
BOOST_NEGPULSE,375,0.92907,2.76511,0.3544,8,charge,0,1.385,0.462,2.0,1.9,3.6044,3.62,11.2619,07-12-21_15.15_NEGPulse_protocol_HPPC_IN21700_30T_cycle_#375.mat
BOOST_NEGPULSE,375,0.92907,2.76511,0.3544,8,charge,0,1.385,0.462,10.0,9.9,3.6044,3.6246,14.5827,07-12-21_15.15_NEGPulse_protocol_HPPC_IN21700_30T_cycle_#375.mat
BOOST_NEGPULSE,375,0.92907,2.76511,0.3543,8,discharge,1,-11.071,3.69,2.0,2.0,3.6031,3.4763,11.4533,07-12-21_15.15_NEGPulse_protocol_HPPC_IN21700_30T_cycle_#375.mat
BOOST_NEGPULSE,375,0.92907,2.76511,0.3543,8,discharge,1,-11.071,3.69,10.0,9.9,3.6031,3.4379,14.9219,07-12-21_15.15_NEGPulse_protocol_HPPC_IN21700_30T_cycle_#375.mat
BOOST_NEGPULSE,375,0.92907,2.76511,0.3544,8,charge,1,5.534,1.845,2.0,2.0,3.6066,3.6698,11.4207,07-12-21_15.15_NEGPulse_protocol_HPPC_IN21700_30T_cycle_#375.mat
BOOST_NEGPULSE,375,0.92907,2.76511,0.3544,8,charge,1,5.534,1.845,10.0,9.9,3.6066,3.6875,14.6192,07-12-21_15.15_NEGPulse_protocol_HPPC_IN21700_30T_cycle_#375.mat
BOOST_NEGPULSE,375,0.92907,2.76511,0.3542,8,discharge,2,-22.139,7.38,2.0,2.0,3.6034,3.3498,11.4549,07-12-21_15.15_NEGPulse_protocol_HPPC_IN21700_30T_cycle_#375.mat
BOOST_NEGPULSE,375,0.92907,2.76511,0.3542,8,discharge,2,-22.139,7.38,10.0,9.9,3.6034,3.2777,14.7116,07-12-21_15.15_NEGPulse_protocol_HPPC_IN21700_30T_cycle_#375.mat
BOOST_NEGPULSE,375,0.92907,2.76511,0.3545,8,charge,2,16.602,5.534,2.0,1.9,3.6109,3.794,11.0288,07-12-21_15.15_NEGPulse_protocol_HPPC_IN21700_30T_cycle_#375.mat
BOOST_NEGPULSE,375,0.92907,2.76511,0.3545,8,charge,2,16.602,5.534,10.0,9.9,3.6109,3.8385,13.7092,07-12-21_15.15_NEGPulse_protocol_HPPC_IN21700_30T_cycle_#375.mat
BOOST_NEGPULSE,375,0.92907,2.76511,0.3541,8,discharge,3,-31.824,10.608,2.0,2.0,3.6031,3.2414,11.3656,07-12-21_15.15_NEGPulse_protocol_HPPC_IN21700_30T_cycle_#375.mat
BOOST_NEGPULSE,375,0.92907,2.76511,0.3541,8,discharge,3,-31.824,10.608,10.0,9.9,3.6031,3.1386,14.5959,07-12-21_15.15_NEGPulse_protocol_HPPC_IN21700_30T_cycle_#375.mat
BOOST_NEGPULSE,375,0.92907,2.76511,0.3546,8,charge,3,27.669,9.223,2.0,1.9,3.6136,3.9131,10.8244,07-12-21_15.15_NEGPulse_protocol_HPPC_IN21700_30T_cycle_#375.mat
BOOST_NEGPULSE,375,0.92907,2.76511,0.3546,8,charge,3,27.669,9.223,10.0,9.9,3.6136,3.9819,13.3109,07-12-21_15.15_NEGPulse_protocol_HPPC_IN21700_30T_cycle_#375.mat
BOOST_NEGPULSE,375,0.92907,2.76511,0.2621,9,discharge,0,-2.768,0.922,2.0,2.0,3.5265,3.4933,11.9964,07-12-21_15.15_NEGPulse_protocol_HPPC_IN21700_30T_cycle_#375.mat
BOOST_NEGPULSE,375,0.92907,2.76511,0.2621,9,discharge,0,-2.768,0.922,10.0,9.9,3.5265,3.482,16.0795,07-12-21_15.15_NEGPulse_protocol_HPPC_IN21700_30T_cycle_#375.mat
BOOST_NEGPULSE,375,0.92907,2.76511,0.2622,9,charge,0,1.381,0.46,2.0,2.0,3.528,3.5445,11.9444,07-12-21_15.15_NEGPulse_protocol_HPPC_IN21700_30T_cycle_#375.mat
BOOST_NEGPULSE,375,0.92907,2.76511,0.2622,9,charge,0,1.381,0.46,10.0,9.9,3.528,3.5494,15.4915,07-12-21_15.15_NEGPulse_protocol_HPPC_IN21700_30T_cycle_#375.mat
BOOST_NEGPULSE,375,0.92907,2.76511,0.262,9,discharge,1,-11.07,3.69,2.0,2.0,3.526,3.3938,11.9422,07-12-21_15.15_NEGPulse_protocol_HPPC_IN21700_30T_cycle_#375.mat
BOOST_NEGPULSE,375,0.92907,2.76511,0.262,9,discharge,1,-11.07,3.69,10.0,9.9,3.526,3.3525,15.673,07-12-21_15.15_NEGPulse_protocol_HPPC_IN21700_30T_cycle_#375.mat
BOOST_NEGPULSE,375,0.92907,2.76511,0.2622,9,charge,1,5.534,1.845,2.0,2.0,3.5321,3.5965,11.6369,07-12-21_15.15_NEGPulse_protocol_HPPC_IN21700_30T_cycle_#375.mat
BOOST_NEGPULSE,375,0.92907,2.76511,0.2622,9,charge,1,5.534,1.845,10.0,9.9,3.5321,3.6156,15.0883,07-12-21_15.15_NEGPulse_protocol_HPPC_IN21700_30T_cycle_#375.mat
BOOST_NEGPULSE,375,0.92907,2.76511,0.262,9,discharge,2,-22.139,7.38,2.0,1.9,3.5277,3.2639,11.9156,07-12-21_15.15_NEGPulse_protocol_HPPC_IN21700_30T_cycle_#375.mat
BOOST_NEGPULSE,375,0.92907,2.76511,0.262,9,discharge,2,-22.139,7.38,10.0,9.9,3.5277,3.1792,15.7415,07-12-21_15.15_NEGPulse_protocol_HPPC_IN21700_30T_cycle_#375.mat
BOOST_NEGPULSE,375,0.92907,2.76511,0.2623,9,charge,2,16.602,5.534,2.0,2.0,3.5367,3.7257,11.3842,07-12-21_15.15_NEGPulse_protocol_HPPC_IN21700_30T_cycle_#375.mat
BOOST_NEGPULSE,375,0.92907,2.76511,0.2623,9,charge,2,16.602,5.534,10.0,9.9,3.5367,3.7775,14.5043,07-12-21_15.15_NEGPulse_protocol_HPPC_IN21700_30T_cycle_#375.mat
BOOST_NEGPULSE,375,0.92907,2.76511,0.2619,9,discharge,3,-31.821,10.607,2.0,2.0,3.5285,3.1493,11.9167,07-12-21_15.15_NEGPulse_protocol_HPPC_IN21700_30T_cycle_#375.mat
BOOST_NEGPULSE,375,0.92907,2.76511,0.2619,9,discharge,3,-31.821,10.607,10.0,9.9,3.5285,3.0182,16.0366,07-12-21_15.15_NEGPulse_protocol_HPPC_IN21700_30T_cycle_#375.mat
BOOST_NEGPULSE,375,0.92907,2.76511,0.2624,9,charge,3,27.671,9.224,2.0,2.0,3.5401,3.8486,11.1489,07-12-21_15.15_NEGPulse_protocol_HPPC_IN21700_30T_cycle_#375.mat
BOOST_NEGPULSE,375,0.92907,2.76511,0.2624,9,charge,3,27.671,9.224,10.0,9.9,3.5401,3.9241,13.8773,07-12-21_15.15_NEGPulse_protocol_HPPC_IN21700_30T_cycle_#375.mat
BOOST_NEGPULSE,375,0.92907,2.76511,0.216,10,discharge,0,-2.767,0.922,2.0,2.0,3.4779,3.4424,12.8279,07-12-21_15.15_NEGPulse_protocol_HPPC_IN21700_30T_cycle_#375.mat
BOOST_NEGPULSE,375,0.92907,2.76511,0.216,10,discharge,0,-2.767,0.922,10.0,9.9,3.4779,3.4303,17.2003,07-12-21_15.15_NEGPulse_protocol_HPPC_IN21700_30T_cycle_#375.mat
BOOST_NEGPULSE,375,0.92907,2.76511,0.2161,10,charge,0,1.384,0.461,2.0,2.0,3.4792,3.4974,13.1522,07-12-21_15.15_NEGPulse_protocol_HPPC_IN21700_30T_cycle_#375.mat
BOOST_NEGPULSE,375,0.92907,2.76511,0.2161,10,charge,0,1.384,0.461,10.0,9.9,3.4792,3.5026,16.91,07-12-21_15.15_NEGPulse_protocol_HPPC_IN21700_30T_cycle_#375.mat
BOOST_NEGPULSE,375,0.92907,2.76511,0.2159,10,discharge,1,-11.071,3.69,2.0,2.0,3.4783,3.3344,12.9979,07-12-21_15.15_NEGPulse_protocol_HPPC_IN21700_30T_cycle_#375.mat
BOOST_NEGPULSE,375,0.92907,2.76511,0.2159,10,discharge,1,-11.071,3.69,10.0,9.9,3.4783,3.2881,17.18,07-12-21_15.15_NEGPulse_protocol_HPPC_IN21700_30T_cycle_#375.mat
BOOST_NEGPULSE,375,0.92907,2.76511,0.2161,10,charge,1,5.534,1.845,2.0,2.0,3.485,3.5537,12.4139,07-12-21_15.15_NEGPulse_protocol_HPPC_IN21700_30T_cycle_#375.mat
BOOST_NEGPULSE,375,0.92907,2.76511,0.2161,10,charge,1,5.534,1.845,10.0,9.9,3.485,3.5731,15.9195,07-12-21_15.15_NEGPulse_protocol_HPPC_IN21700_30T_cycle_#375.mat
BOOST_NEGPULSE,375,0.92907,2.76511,0.2158,10,discharge,2,-22.14,7.38,2.0,2.0,3.4801,3.1888,13.1572,07-12-21_15.15_NEGPulse_protocol_HPPC_IN21700_30T_cycle_#375.mat
BOOST_NEGPULSE,375,0.92907,2.76511,0.2158,10,discharge,2,-22.14,7.38,10.0,9.9,3.4801,3.0733,18.374,07-12-21_15.15_NEGPulse_protocol_HPPC_IN21700_30T_cycle_#375.mat
BOOST_NEGPULSE,375,0.92907,2.76511,0.2162,10,charge,2,16.603,5.534,2.0,2.0,3.4891,3.6873,11.9376,07-12-21_15.15_NEGPulse_protocol_HPPC_IN21700_30T_cycle_#375.mat
BOOST_NEGPULSE,375,0.92907,2.76511,0.2162,10,charge,2,16.603,5.534,10.0,9.9,3.4891,3.742,15.2322,07-12-21_15.15_NEGPulse_protocol_HPPC_IN21700_30T_cycle_#375.mat
BOOST_NEGPULSE,375,0.92907,2.76511,0.2158,10,discharge,3,-31.825,10.608,2.0,2.0,3.4803,3.0699,12.8955,07-12-21_15.15_NEGPulse_protocol_HPPC_IN21700_30T_cycle_#375.mat
BOOST_NEGPULSE,375,0.92907,2.76511,0.2158,10,discharge,3,-31.825,10.608,10.0,9.9,3.4803,2.8619,19.4313,07-12-21_15.15_NEGPulse_protocol_HPPC_IN21700_30T_cycle_#375.mat
BOOST_NEGPULSE,375,0.92907,2.76511,0.2163,10,charge,3,27.671,9.224,2.0,2.0,3.4917,3.8106,11.5247,07-12-21_15.15_NEGPulse_protocol_HPPC_IN21700_30T_cycle_#375.mat
BOOST_NEGPULSE,375,0.92907,2.76511,0.2163,10,charge,3,27.671,9.224,10.0,9.9,3.4917,3.8938,14.5315,07-12-21_15.15_NEGPulse_protocol_HPPC_IN21700_30T_cycle_#375.mat
BOOST_NEGPULSE,375,0.92907,2.76511,0.1699,11,discharge,0,-2.767,0.922,2.0,1.9,3.4328,3.3948,13.7318,07-12-21_15.15_NEGPulse_protocol_HPPC_IN21700_30T_cycle_#375.mat
BOOST_NEGPULSE,375,0.92907,2.76511,0.1699,11,discharge,0,-2.767,0.922,10.0,9.9,3.4328,3.38,19.08,07-12-21_15.15_NEGPulse_protocol_HPPC_IN21700_30T_cycle_#375.mat
BOOST_NEGPULSE,375,0.92907,2.76511,0.1699,11,charge,0,1.382,0.461,2.0,2.0,3.4354,3.4539,13.3903,07-12-21_15.15_NEGPulse_protocol_HPPC_IN21700_30T_cycle_#375.mat
BOOST_NEGPULSE,375,0.92907,2.76511,0.1699,11,charge,0,1.382,0.461,10.0,9.9,3.4354,3.4595,17.4435,07-12-21_15.15_NEGPulse_protocol_HPPC_IN21700_30T_cycle_#375.mat
BOOST_NEGPULSE,375,0.92907,2.76511,0.1698,11,discharge,1,-11.072,3.691,2.0,2.0,3.4334,3.2768,14.1438,07-12-21_15.15_NEGPulse_protocol_HPPC_IN21700_30T_cycle_#375.mat
BOOST_NEGPULSE,375,0.92907,2.76511,0.1698,11,discharge,1,-11.072,3.691,10.0,9.9,3.4334,3.2076,20.3938,07-12-21_15.15_NEGPulse_protocol_HPPC_IN21700_30T_cycle_#375.mat
BOOST_NEGPULSE,375,0.92907,2.76511,0.17,11,charge,1,5.534,1.845,2.0,2.0,3.4416,3.5126,12.8298,07-12-21_15.15_NEGPulse_protocol_HPPC_IN21700_30T_cycle_#375.mat
BOOST_NEGPULSE,375,0.92907,2.76511,0.17,11,charge,1,5.534,1.845,10.0,9.9,3.4416,3.5301,15.992,07-12-21_15.15_NEGPulse_protocol_HPPC_IN21700_30T_cycle_#375.mat
BOOST_NEGPULSE,375,0.92907,2.76511,0.1697,11,discharge,2,-22.138,7.379,2.0,2.0,3.4355,3.1177,14.3554,07-12-21_15.15_NEGPulse_protocol_HPPC_IN21700_30T_cycle_#375.mat
BOOST_NEGPULSE,375,0.92907,2.76511,0.1697,11,discharge,2,-22.138,7.379,10.0,9.9,3.4355,2.8997,24.2027,07-12-21_15.15_NEGPulse_protocol_HPPC_IN21700_30T_cycle_#375.mat
BOOST_NEGPULSE,375,0.92907,2.76511,0.17,11,charge,2,16.601,5.534,2.0,1.9,3.4463,3.6458,12.0173,07-12-21_15.15_NEGPulse_protocol_HPPC_IN21700_30T_cycle_#375.mat
BOOST_NEGPULSE,375,0.92907,2.76511,0.17,11,charge,2,16.601,5.534,10.0,9.9,3.4463,3.6963,15.0593,07-12-21_15.15_NEGPulse_protocol_HPPC_IN21700_30T_cycle_#375.mat
BOOST_NEGPULSE,375,0.92907,2.76511,0.1696,11,discharge,3,-31.823,10.608,2.0,2.0,3.4349,2.9729,14.5178,07-12-21_15.15_NEGPulse_protocol_HPPC_IN21700_30T_cycle_#375.mat
BOOST_NEGPULSE,375,0.92907,2.76511,0.1696,11,discharge,3,-31.823,10.608,10.0,9.9,3.4349,2.5457,27.9421,07-12-21_15.15_NEGPulse_protocol_HPPC_IN21700_30T_cycle_#375.mat
BOOST_NEGPULSE,375,0.92907,2.76511,0.1701,11,charge,3,27.67,9.223,2.0,2.0,3.4491,3.7688,11.554,07-12-21_15.15_NEGPulse_protocol_HPPC_IN21700_30T_cycle_#375.mat
BOOST_NEGPULSE,375,0.92907,2.76511,0.1701,11,charge,3,27.67,9.223,10.0,9.9,3.4491,3.8508,14.5175,07-12-21_15.15_NEGPulse_protocol_HPPC_IN21700_30T_cycle_#375.mat
BOOST_NEGPULSE,375,0.92907,2.76511,0.1237,12,discharge,0,-2.77,0.923,2.0,1.9,3.3826,3.3378,16.1756,07-12-21_15.15_NEGPulse_protocol_HPPC_IN21700_30T_cycle_#375.mat
BOOST_NEGPULSE,375,0.92907,2.76511,0.1237,12,discharge,0,-2.77,0.923,10.0,9.9,3.3826,3.3132,25.0578,07-12-21_15.15_NEGPulse_protocol_HPPC_IN21700_30T_cycle_#375.mat
BOOST_NEGPULSE,375,0.92907,2.76511,0.1238,12,charge,0,1.383,0.461,2.0,2.0,3.3867,3.4081,15.4736,07-12-21_15.15_NEGPulse_protocol_HPPC_IN21700_30T_cycle_#375.mat
BOOST_NEGPULSE,375,0.92907,2.76511,0.1238,12,charge,0,1.383,0.461,10.0,9.9,3.3867,3.4166,21.6197,07-12-21_15.15_NEGPulse_protocol_HPPC_IN21700_30T_cycle_#375.mat
BOOST_NEGPULSE,375,0.92907,2.76511,0.1237,12,discharge,1,-11.071,3.69,2.0,1.9,3.3842,3.1887,17.6587,07-12-21_15.15_NEGPulse_protocol_HPPC_IN21700_30T_cycle_#375.mat
BOOST_NEGPULSE,375,0.92907,2.76511,0.1237,12,discharge,1,-11.071,3.69,10.0,9.9,3.3842,3.0151,33.3394,07-12-21_15.15_NEGPulse_protocol_HPPC_IN21700_30T_cycle_#375.mat
BOOST_NEGPULSE,375,0.92907,2.76511,0.1238,12,charge,1,5.532,1.844,2.0,1.9,3.3957,3.4748,14.2991,07-12-21_15.15_NEGPulse_protocol_HPPC_IN21700_30T_cycle_#375.mat
BOOST_NEGPULSE,375,0.92907,2.76511,0.1238,12,charge,1,5.532,1.844,10.0,9.9,3.3957,3.4985,18.5835,07-12-21_15.15_NEGPulse_protocol_HPPC_IN21700_30T_cycle_#375.mat
BOOST_NEGPULSE,375,0.92907,2.76511,0.1236,12,discharge,2,-22.139,7.38,2.0,2.0,3.387,2.9588,19.3414,07-12-21_15.15_NEGPulse_protocol_HPPC_IN21700_30T_cycle_#375.mat
BOOST_NEGPULSE,375,0.92907,2.76511,0.1236,12,discharge,2,-22.139,7.38,10.0,9.9,3.387,2.4989,40.1147,07-12-21_15.15_NEGPulse_protocol_HPPC_IN21700_30T_cycle_#375.mat
BOOST_NEGPULSE,375,0.92907,2.76511,0.1239,12,charge,2,16.602,5.534,2.0,2.0,3.403,3.6125,12.619,07-12-21_15.15_NEGPulse_protocol_HPPC_IN21700_30T_cycle_#375.mat
BOOST_NEGPULSE,375,0.92907,2.76511,0.1239,12,charge,2,16.602,5.534,10.0,9.9,3.403,3.6579,15.3536,07-12-21_15.15_NEGPulse_protocol_HPPC_IN21700_30T_cycle_#375.mat
BOOST_NEGPULSE,375,0.92907,2.76511,0.1235,12,discharge,3,-28.893,9.631,2.0,2.0,3.3873,2.7478,22.1334,07-12-21_15.15_NEGPulse_protocol_HPPC_IN21700_30T_cycle_#375.mat
BOOST_NEGPULSE,375,0.92907,2.76511,0.1235,12,discharge,3,-28.893,9.631,10.0,9.9,3.3873,2.4993,30.7341,07-12-21_15.15_NEGPulse_protocol_HPPC_IN21700_30T_cycle_#375.mat
BOOST_NEGPULSE,375,0.92907,2.76511,0.124,12,charge,3,27.669,9.223,2.0,2.0,3.405,3.733,11.8544,07-12-21_15.15_NEGPulse_protocol_HPPC_IN21700_30T_cycle_#375.mat
BOOST_NEGPULSE,375,0.92907,2.76511,0.124,12,charge,3,27.669,9.223,10.0,9.9,3.405,3.8073,14.5397,07-12-21_15.15_NEGPulse_protocol_HPPC_IN21700_30T_cycle_#375.mat
BOOST_NEGPULSE,412,0.92277,2.74635,1.0,0,discharge,0,-2.753,0.918,2.0,2.0,4.1599,4.1161,15.9105,07-17-21_07.15_NEGPulse_protocol_HPPC_IN21700_30T_cycle_#412.mat
BOOST_NEGPULSE,412,0.92277,2.74635,1.0,0,discharge,0,-2.753,0.918,10.0,9.9,4.1599,4.0988,22.1948,07-17-21_07.15_NEGPulse_protocol_HPPC_IN21700_30T_cycle_#412.mat
BOOST_NEGPULSE,412,0.92277,2.74635,1.0,0,charge,0,1.374,0.458,2.0,1.9,4.1634,4.1856,16.1584,07-17-21_07.15_NEGPulse_protocol_HPPC_IN21700_30T_cycle_#412.mat
BOOST_NEGPULSE,412,0.92277,2.74635,1.0,0,charge,0,1.374,0.458,10.0,9.9,4.1634,4.196,23.7281,07-17-21_07.15_NEGPulse_protocol_HPPC_IN21700_30T_cycle_#412.mat
BOOST_NEGPULSE,412,0.92277,2.74635,0.9999,0,discharge,1,-11.002,3.667,2.0,2.0,4.1598,3.9885,15.5699,07-17-21_07.15_NEGPulse_protocol_HPPC_IN21700_30T_cycle_#412.mat
BOOST_NEGPULSE,412,0.92277,2.74635,0.9999,0,discharge,1,-11.002,3.667,10.0,9.9,4.1598,3.9444,19.5783,07-17-21_07.15_NEGPulse_protocol_HPPC_IN21700_30T_cycle_#412.mat
BOOST_NEGPULSE,412,0.92277,2.74635,1.0,0,charge,1,1.71,0.57,2.0,1.9,4.167,4.2,19.2994,07-17-21_07.15_NEGPulse_protocol_HPPC_IN21700_30T_cycle_#412.mat
BOOST_NEGPULSE,412,0.92277,2.74635,1.0,0,charge,1,1.71,0.57,10.0,9.9,4.167,4.2002,19.4163,07-17-21_07.15_NEGPulse_protocol_HPPC_IN21700_30T_cycle_#412.mat
BOOST_NEGPULSE,412,0.92277,2.74635,0.9998,0,discharge,2,-22.004,7.335,2.0,2.0,4.1594,3.8354,14.7246,07-17-21_07.15_NEGPulse_protocol_HPPC_IN21700_30T_cycle_#412.mat
BOOST_NEGPULSE,412,0.92277,2.74635,0.9998,0,discharge,2,-22.004,7.335,10.0,9.9,4.1594,3.7759,17.4286,07-17-21_07.15_NEGPulse_protocol_HPPC_IN21700_30T_cycle_#412.mat
BOOST_NEGPULSE,412,0.92277,2.74635,1.0,0,charge,2,1.554,0.518,2.0,2.0,4.1705,4.2001,19.0513,07-17-21_07.15_NEGPulse_protocol_HPPC_IN21700_30T_cycle_#412.mat
BOOST_NEGPULSE,412,0.92277,2.74635,1.0,0,charge,2,1.554,0.518,10.0,9.9,4.1705,4.2001,19.0513,07-17-21_07.15_NEGPulse_protocol_HPPC_IN21700_30T_cycle_#412.mat
BOOST_NEGPULSE,412,0.92277,2.74635,0.9997,0,discharge,3,-31.628,10.543,2.0,2.0,4.1593,3.7126,14.1236,07-17-21_07.15_NEGPulse_protocol_HPPC_IN21700_30T_cycle_#412.mat
BOOST_NEGPULSE,412,0.92277,2.74635,0.9997,0,discharge,3,-31.628,10.543,10.0,9.9,4.1593,3.6378,16.4886,07-17-21_07.15_NEGPulse_protocol_HPPC_IN21700_30T_cycle_#412.mat
BOOST_NEGPULSE,412,0.92277,2.74635,1.0,0,charge,3,1.437,0.479,2.0,2.0,4.1728,4.2002,19.0715,07-17-21_07.15_NEGPulse_protocol_HPPC_IN21700_30T_cycle_#412.mat
BOOST_NEGPULSE,412,0.92277,2.74635,1.0,0,charge,3,1.437,0.479,10.0,9.9,4.1728,4.2002,19.0715,07-17-21_07.15_NEGPulse_protocol_HPPC_IN21700_30T_cycle_#412.mat
BOOST_NEGPULSE,412,0.92277,2.74635,0.9542,1,discharge,0,-2.753,0.918,2.0,2.0,4.0993,4.0602,14.2011,07-17-21_07.15_NEGPulse_protocol_HPPC_IN21700_30T_cycle_#412.mat
BOOST_NEGPULSE,412,0.92277,2.74635,0.9542,1,discharge,0,-2.753,0.918,10.0,9.9,4.0993,4.0502,17.8331,07-17-21_07.15_NEGPulse_protocol_HPPC_IN21700_30T_cycle_#412.mat
BOOST_NEGPULSE,412,0.92277,2.74635,0.9542,1,charge,0,1.375,0.458,2.0,1.9,4.101,4.1204,14.104,07-17-21_07.15_NEGPulse_protocol_HPPC_IN21700_30T_cycle_#412.mat
BOOST_NEGPULSE,412,0.92277,2.74635,0.9542,1,charge,0,1.375,0.458,10.0,9.9,4.101,4.1256,17.8844,07-17-21_07.15_NEGPulse_protocol_HPPC_IN21700_30T_cycle_#412.mat
BOOST_NEGPULSE,412,0.92277,2.74635,0.9541,1,discharge,1,-11.003,3.668,2.0,2.0,4.0998,3.9465,13.9326,07-17-21_07.15_NEGPulse_protocol_HPPC_IN21700_30T_cycle_#412.mat
BOOST_NEGPULSE,412,0.92277,2.74635,0.9541,1,discharge,1,-11.003,3.668,10.0,9.9,4.0998,3.9164,16.6682,07-17-21_07.15_NEGPulse_protocol_HPPC_IN21700_30T_cycle_#412.mat
BOOST_NEGPULSE,412,0.92277,2.74635,0.9542,1,charge,1,5.498,1.833,2.0,2.0,4.1034,4.1808,14.0786,07-17-21_07.15_NEGPulse_protocol_HPPC_IN21700_30T_cycle_#412.mat
BOOST_NEGPULSE,412,0.92277,2.74635,0.9542,1,charge,1,5.498,1.833,10.0,9.9,4.1034,4.2001,17.5892,07-17-21_07.15_NEGPulse_protocol_HPPC_IN21700_30T_cycle_#412.mat
BOOST_NEGPULSE,412,0.92277,2.74635,0.954,1,discharge,2,-22.003,7.334,2.0,2.0,4.0999,3.805,13.4027,07-17-21_07.15_NEGPulse_protocol_HPPC_IN21700_30T_cycle_#412.mat
BOOST_NEGPULSE,412,0.92277,2.74635,0.954,1,discharge,2,-22.003,7.334,10.0,9.9,4.0999,3.754,15.7206,07-17-21_07.15_NEGPulse_protocol_HPPC_IN21700_30T_cycle_#412.mat
BOOST_NEGPULSE,412,0.92277,2.74635,0.9542,1,charge,2,6.043,2.014,2.0,2.0,4.1049,4.2004,15.8045,07-17-21_07.15_NEGPulse_protocol_HPPC_IN21700_30T_cycle_#412.mat
BOOST_NEGPULSE,412,0.92277,2.74635,0.9542,1,charge,2,6.043,2.014,10.0,9.9,4.1049,4.2002,15.7714,07-17-21_07.15_NEGPulse_protocol_HPPC_IN21700_30T_cycle_#412.mat
BOOST_NEGPULSE,412,0.92277,2.74635,0.9539,1,discharge,3,-31.629,10.543,2.0,2.0,4.1006,3.6891,13.0102,07-17-21_07.15_NEGPulse_protocol_HPPC_IN21700_30T_cycle_#412.mat
BOOST_NEGPULSE,412,0.92277,2.74635,0.9539,1,discharge,3,-31.629,10.543,10.0,9.9,4.1006,3.6157,15.3309,07-17-21_07.15_NEGPulse_protocol_HPPC_IN21700_30T_cycle_#412.mat
BOOST_NEGPULSE,412,0.92277,2.74635,0.9542,1,charge,3,5.926,1.975,2.0,1.9,4.1078,4.2002,15.5915,07-17-21_07.15_NEGPulse_protocol_HPPC_IN21700_30T_cycle_#412.mat
BOOST_NEGPULSE,412,0.92277,2.74635,0.9542,1,charge,3,5.926,1.975,10.0,9.9,4.1078,4.2002,15.5915,07-17-21_07.15_NEGPulse_protocol_HPPC_IN21700_30T_cycle_#412.mat
BOOST_NEGPULSE,412,0.92277,2.74635,0.9083,2,discharge,0,-2.752,0.917,2.0,2.0,4.0823,4.0457,13.3009,07-17-21_07.15_NEGPulse_protocol_HPPC_IN21700_30T_cycle_#412.mat
BOOST_NEGPULSE,412,0.92277,2.74635,0.9083,2,discharge,0,-2.752,0.917,10.0,9.9,4.0823,4.0369,16.4989,07-17-21_07.15_NEGPulse_protocol_HPPC_IN21700_30T_cycle_#412.mat
BOOST_NEGPULSE,412,0.92277,2.74635,0.9084,2,charge,0,1.373,0.458,2.0,2.0,4.0836,4.1017,13.1799,07-17-21_07.15_NEGPulse_protocol_HPPC_IN21700_30T_cycle_#412.mat
BOOST_NEGPULSE,412,0.92277,2.74635,0.9084,2,charge,0,1.373,0.458,10.0,9.9,4.0836,4.1057,16.0926,07-17-21_07.15_NEGPulse_protocol_HPPC_IN21700_30T_cycle_#412.mat
BOOST_NEGPULSE,412,0.92277,2.74635,0.9083,2,discharge,1,-11.003,3.668,2.0,1.9,4.0825,3.9386,13.0783,07-17-21_07.15_NEGPulse_protocol_HPPC_IN21700_30T_cycle_#412.mat
BOOST_NEGPULSE,412,0.92277,2.74635,0.9083,2,discharge,1,-11.003,3.668,10.0,9.9,4.0825,3.9068,15.9684,07-17-21_07.15_NEGPulse_protocol_HPPC_IN21700_30T_cycle_#412.mat
BOOST_NEGPULSE,412,0.92277,2.74635,0.9084,2,charge,1,5.5,1.833,2.0,2.0,4.0853,4.1565,12.9462,07-17-21_07.15_NEGPulse_protocol_HPPC_IN21700_30T_cycle_#412.mat
BOOST_NEGPULSE,412,0.92277,2.74635,0.9084,2,charge,1,5.5,1.833,10.0,9.9,4.0853,4.172,15.7645,07-17-21_07.15_NEGPulse_protocol_HPPC_IN21700_30T_cycle_#412.mat
BOOST_NEGPULSE,412,0.92277,2.74635,0.9082,2,discharge,2,-22.004,7.335,2.0,2.0,4.0816,3.8016,12.725,07-17-21_07.15_NEGPulse_protocol_HPPC_IN21700_30T_cycle_#412.mat
BOOST_NEGPULSE,412,0.92277,2.74635,0.9082,2,discharge,2,-22.004,7.335,10.0,9.9,4.0816,3.7441,15.3381,07-17-21_07.15_NEGPulse_protocol_HPPC_IN21700_30T_cycle_#412.mat
BOOST_NEGPULSE,412,0.92277,2.74635,0.9084,2,charge,2,8.137,2.712,2.0,1.9,4.0871,4.2004,13.9232,07-17-21_07.15_NEGPulse_protocol_HPPC_IN21700_30T_cycle_#412.mat
BOOST_NEGPULSE,412,0.92277,2.74635,0.9084,2,charge,2,8.137,2.712,10.0,9.9,4.0871,4.2001,13.8863,07-17-21_07.15_NEGPulse_protocol_HPPC_IN21700_30T_cycle_#412.mat
BOOST_NEGPULSE,412,0.92277,2.74635,0.9083,2,discharge,3,-31.626,10.542,2.0,2.0,4.0824,3.6937,12.2905,07-17-21_07.15_NEGPulse_protocol_HPPC_IN21700_30T_cycle_#412.mat
BOOST_NEGPULSE,412,0.92277,2.74635,0.9083,2,discharge,3,-31.626,10.542,10.0,9.9,4.0824,3.6065,15.0477,07-17-21_07.15_NEGPulse_protocol_HPPC_IN21700_30T_cycle_#412.mat
BOOST_NEGPULSE,412,0.92277,2.74635,0.9084,2,charge,3,9.486,3.162,2.0,2.0,4.0885,4.22,13.8628,07-17-21_07.15_NEGPulse_protocol_HPPC_IN21700_30T_cycle_#412.mat
BOOST_NEGPULSE,412,0.92277,2.74635,0.9084,2,charge,3,9.486,3.162,10.0,9.9,4.0885,4.2114,12.9562,07-17-21_07.15_NEGPulse_protocol_HPPC_IN21700_30T_cycle_#412.mat
BOOST_NEGPULSE,412,0.92277,2.74635,0.8167,3,discharge,0,-2.751,0.917,2.0,2.0,4.0307,3.9941,13.3028,07-17-21_07.15_NEGPulse_protocol_HPPC_IN21700_30T_cycle_#412.mat
BOOST_NEGPULSE,412,0.92277,2.74635,0.8167,3,discharge,0,-2.751,0.917,10.0,9.9,4.0307,3.9798,18.5003,07-17-21_07.15_NEGPulse_protocol_HPPC_IN21700_30T_cycle_#412.mat
BOOST_NEGPULSE,412,0.92277,2.74635,0.8167,3,charge,0,1.374,0.458,2.0,2.0,4.0329,4.0506,12.8849,07-17-21_07.15_NEGPulse_protocol_HPPC_IN21700_30T_cycle_#412.mat
BOOST_NEGPULSE,412,0.92277,2.74635,0.8167,3,charge,0,1.374,0.458,10.0,9.9,4.0329,4.0566,17.2527,07-17-21_07.15_NEGPulse_protocol_HPPC_IN21700_30T_cycle_#412.mat
BOOST_NEGPULSE,412,0.92277,2.74635,0.8166,3,discharge,1,-11.002,3.667,2.0,2.0,4.0312,3.8849,13.2976,07-17-21_07.15_NEGPulse_protocol_HPPC_IN21700_30T_cycle_#412.mat
BOOST_NEGPULSE,412,0.92277,2.74635,0.8166,3,discharge,1,-11.002,3.667,10.0,9.9,4.0312,3.8355,17.7877,07-17-21_07.15_NEGPulse_protocol_HPPC_IN21700_30T_cycle_#412.mat
BOOST_NEGPULSE,412,0.92277,2.74635,0.8168,3,charge,1,5.498,1.833,2.0,2.0,4.0361,4.1054,12.6037,07-17-21_07.15_NEGPulse_protocol_HPPC_IN21700_30T_cycle_#412.mat
BOOST_NEGPULSE,412,0.92277,2.74635,0.8168,3,charge,1,5.498,1.833,10.0,9.9,4.0361,4.1248,16.132,07-17-21_07.15_NEGPulse_protocol_HPPC_IN21700_30T_cycle_#412.mat
BOOST_NEGPULSE,412,0.92277,2.74635,0.8165,3,discharge,2,-22.003,7.334,2.0,2.0,4.0318,3.7468,12.9528,07-17-21_07.15_NEGPulse_protocol_HPPC_IN21700_30T_cycle_#412.mat
BOOST_NEGPULSE,412,0.92277,2.74635,0.8165,3,discharge,2,-22.003,7.334,10.0,9.9,4.0318,3.6681,16.5296,07-17-21_07.15_NEGPulse_protocol_HPPC_IN21700_30T_cycle_#412.mat
BOOST_NEGPULSE,412,0.92277,2.74635,0.8168,3,charge,2,12.002,4.001,2.0,2.0,4.0386,4.2006,13.4978,07-17-21_07.15_NEGPulse_protocol_HPPC_IN21700_30T_cycle_#412.mat
BOOST_NEGPULSE,412,0.92277,2.74635,0.8168,3,charge,2,12.002,4.001,10.0,9.9,4.0386,4.2002,13.4644,07-17-21_07.15_NEGPulse_protocol_HPPC_IN21700_30T_cycle_#412.mat
BOOST_NEGPULSE,412,0.92277,2.74635,0.8164,3,discharge,3,-31.628,10.543,2.0,2.0,4.0325,3.633,12.6312,07-17-21_07.15_NEGPulse_protocol_HPPC_IN21700_30T_cycle_#412.mat
BOOST_NEGPULSE,412,0.92277,2.74635,0.8164,3,discharge,3,-31.628,10.543,10.0,9.9,4.0325,3.5294,15.9068,07-17-21_07.15_NEGPulse_protocol_HPPC_IN21700_30T_cycle_#412.mat
BOOST_NEGPULSE,412,0.92277,2.74635,0.8168,3,charge,3,11.997,3.999,2.0,1.9,4.0402,4.2006,13.37,07-17-21_07.15_NEGPulse_protocol_HPPC_IN21700_30T_cycle_#412.mat
BOOST_NEGPULSE,412,0.92277,2.74635,0.8168,3,charge,3,11.997,3.999,10.0,9.9,4.0402,4.2002,13.3367,07-17-21_07.15_NEGPulse_protocol_HPPC_IN21700_30T_cycle_#412.mat
BOOST_NEGPULSE,412,0.92277,2.74635,0.725,4,discharge,0,-2.751,0.917,2.0,2.0,3.9261,3.8908,12.8303,07-17-21_07.15_NEGPulse_protocol_HPPC_IN21700_30T_cycle_#412.mat
BOOST_NEGPULSE,412,0.92277,2.74635,0.725,4,discharge,0,-2.751,0.917,10.0,9.9,3.9261,3.8767,17.9551,07-17-21_07.15_NEGPulse_protocol_HPPC_IN21700_30T_cycle_#412.mat
BOOST_NEGPULSE,412,0.92277,2.74635,0.7251,4,charge,0,1.373,0.458,2.0,2.0,3.9284,3.9455,12.4499,07-17-21_07.15_NEGPulse_protocol_HPPC_IN21700_30T_cycle_#412.mat
BOOST_NEGPULSE,412,0.92277,2.74635,0.7251,4,charge,0,1.373,0.458,10.0,9.9,3.9284,3.951,16.4543,07-17-21_07.15_NEGPulse_protocol_HPPC_IN21700_30T_cycle_#412.mat
BOOST_NEGPULSE,412,0.92277,2.74635,0.725,4,discharge,1,-11.001,3.667,2.0,2.0,3.9263,3.7864,12.717,07-17-21_07.15_NEGPulse_protocol_HPPC_IN21700_30T_cycle_#412.mat
BOOST_NEGPULSE,412,0.92277,2.74635,0.725,4,discharge,1,-11.001,3.667,10.0,9.9,3.9263,3.7436,16.6076,07-17-21_07.15_NEGPulse_protocol_HPPC_IN21700_30T_cycle_#412.mat
BOOST_NEGPULSE,412,0.92277,2.74635,0.7251,4,charge,1,5.5,1.833,2.0,2.0,3.9309,3.9978,12.1641,07-17-21_07.15_NEGPulse_protocol_HPPC_IN21700_30T_cycle_#412.mat
