Repository: KikETs/ECM_HYBRID_BMS_JOINT

## Results

| Arm | Model | Size | Protocol | Result | Worst cell |
|---|---|---|---|---|---|
| SOP | 2RC table + trim (A8) | 4 effective coefficients, 2 EW states | leave-one-cell-out | usable current 69.6 % discharge, 59.5 % charge (τ = 10 s) | 59.9 % / 53.5 % (BOOST_REST) |
| SOH | dQ/dV ridge | 65 coefficients | leave-one-cell-out | RMSE 0.0094, bias −0.0005 | 0.0130 (BOOST_REST) |
| SOC | 2RC EKF, low-current gate | 3 states | leave-one-cell-out | **2.34 %p** over six sensor disturbances on estimated SOH (2.325 on true SOH), per cell 2.00–2.75 | 4.60 %p (BOOST_NEGPULSE_1S, current offset −0.10 A) |

The SOH arm was a 10,945-parameter CNN until the second audit round. Nested

File: analysis/uypydj_hppc_resistance.csv (part 116 of 225)
protocol,cycle,SOH,CAP_Ah,SOC,soc_group,direction,rate_rank,I_A,CRate_rated,tau_s,tau_actual_s,V_pre_V,V_tau_V,R_mOhm,file
BOOST_NEGPULSE,412,0.92277,2.74635,0.7251,4,charge,1,5.5,1.833,10.0,9.9,3.9309,4.0152,15.3278,07-17-21_07.15_NEGPulse_protocol_HPPC_IN21700_30T_cycle_#412.mat
BOOST_NEGPULSE,412,0.92277,2.74635,0.7249,4,discharge,2,-22.002,7.334,2.0,2.0,3.9266,3.6555,12.3216,07-17-21_07.15_NEGPulse_protocol_HPPC_IN21700_30T_cycle_#412.mat
BOOST_NEGPULSE,412,0.92277,2.74635,0.7249,4,discharge,2,-22.002,7.334,10.0,9.9,3.9266,3.5908,15.2622,07-17-21_07.15_NEGPulse_protocol_HPPC_IN21700_30T_cycle_#412.mat
BOOST_NEGPULSE,412,0.92277,2.74635,0.7252,4,charge,2,16.501,5.5,2.0,2.0,3.9339,4.123,11.4599,07-17-21_07.15_NEGPulse_protocol_HPPC_IN21700_30T_cycle_#412.mat
BOOST_NEGPULSE,412,0.92277,2.74635,0.7252,4,charge,2,16.501,5.5,10.0,9.9,3.9339,4.1736,14.5264,07-17-21_07.15_NEGPulse_protocol_HPPC_IN21700_30T_cycle_#412.mat
BOOST_NEGPULSE,412,0.92277,2.74635,0.7248,4,discharge,3,-31.628,10.543,2.0,2.0,3.9272,3.5482,11.9831,07-17-21_07.15_NEGPulse_protocol_HPPC_IN21700_30T_cycle_#412.mat
BOOST_NEGPULSE,412,0.92277,2.74635,0.7248,4,discharge,3,-31.628,10.543,10.0,9.9,3.9272,3.4586,14.816,07-17-21_07.15_NEGPulse_protocol_HPPC_IN21700_30T_cycle_#412.mat
BOOST_NEGPULSE,412,0.92277,2.74635,0.7252,4,charge,3,21.177,7.059,2.0,2.0,3.9352,4.2007,12.5372,07-17-21_07.15_NEGPulse_protocol_HPPC_IN21700_30T_cycle_#412.mat
BOOST_NEGPULSE,412,0.92277,2.74635,0.7252,4,charge,3,21.177,7.059,10.0,9.9,3.9352,4.2001,12.5089,07-17-21_07.15_NEGPulse_protocol_HPPC_IN21700_30T_cycle_#412.mat
BOOST_NEGPULSE,412,0.92277,2.74635,0.6334,5,discharge,0,-2.754,0.918,2.0,2.0,3.8482,3.8145,12.2385,07-17-21_07.15_NEGPulse_protocol_HPPC_IN21700_30T_cycle_#412.mat
BOOST_NEGPULSE,412,0.92277,2.74635,0.6334,5,discharge,0,-2.754,0.918,10.0,9.9,3.8482,3.8019,16.8144,07-17-21_07.15_NEGPulse_protocol_HPPC_IN21700_30T_cycle_#412.mat
BOOST_NEGPULSE,412,0.92277,2.74635,0.6334,5,charge,0,1.373,0.458,2.0,2.0,3.8499,3.8662,11.8675,07-17-21_07.15_NEGPulse_protocol_HPPC_IN21700_30T_cycle_#412.mat
BOOST_NEGPULSE,412,0.92277,2.74635,0.6334,5,charge,0,1.373,0.458,10.0,9.9,3.8499,3.8715,15.7262,07-17-21_07.15_NEGPulse_protocol_HPPC_IN21700_30T_cycle_#412.mat
BOOST_NEGPULSE,412,0.92277,2.74635,0.6333,5,discharge,1,-11.001,3.667,2.0,2.0,3.8482,3.7155,12.0625,07-17-21_07.15_NEGPulse_protocol_HPPC_IN21700_30T_cycle_#412.mat
BOOST_NEGPULSE,412,0.92277,2.74635,0.6333,5,discharge,1,-11.001,3.667,10.0,9.9,3.8482,3.6762,15.6349,07-17-21_07.15_NEGPulse_protocol_HPPC_IN21700_30T_cycle_#412.mat
BOOST_NEGPULSE,412,0.92277,2.74635,0.6334,5,charge,1,5.498,1.833,2.0,2.0,3.8525,3.9169,11.7134,07-17-21_07.15_NEGPulse_protocol_HPPC_IN21700_30T_cycle_#412.mat
BOOST_NEGPULSE,412,0.92277,2.74635,0.6334,5,charge,1,5.498,1.833,10.0,9.9,3.8525,3.9349,14.9873,07-17-21_07.15_NEGPulse_protocol_HPPC_IN21700_30T_cycle_#412.mat
BOOST_NEGPULSE,412,0.92277,2.74635,0.6332,5,discharge,2,-22.004,7.335,2.0,1.9,3.8478,3.5913,11.657,07-17-21_07.15_NEGPulse_protocol_HPPC_IN21700_30T_cycle_#412.mat
BOOST_NEGPULSE,412,0.92277,2.74635,0.6332,5,discharge,2,-22.004,7.335,10.0,9.9,3.8478,3.5224,14.7882,07-17-21_07.15_NEGPulse_protocol_HPPC_IN21700_30T_cycle_#412.mat
BOOST_NEGPULSE,412,0.92277,2.74635,0.6335,5,charge,2,16.5,5.5,2.0,2.0,3.8541,4.0412,11.3394,07-17-21_07.15_NEGPulse_protocol_HPPC_IN21700_30T_cycle_#412.mat
BOOST_NEGPULSE,412,0.92277,2.74635,0.6335,5,charge,2,16.5,5.5,10.0,9.9,3.8541,4.0877,14.1576,07-17-21_07.15_NEGPulse_protocol_HPPC_IN21700_30T_cycle_#412.mat
BOOST_NEGPULSE,412,0.92277,2.74635,0.6331,5,discharge,3,-31.628,10.543,2.0,2.0,3.8479,3.4837,11.5151,07-17-21_07.15_NEGPulse_protocol_HPPC_IN21700_30T_cycle_#412.mat
BOOST_NEGPULSE,412,0.92277,2.74635,0.6331,5,discharge,3,-31.628,10.543,10.0,9.9,3.8479,3.3875,14.5567,07-17-21_07.15_NEGPulse_protocol_HPPC_IN21700_30T_cycle_#412.mat
BOOST_NEGPULSE,412,0.92277,2.74635,0.6335,5,charge,3,27.499,9.166,2.0,2.0,3.8569,4.16,11.0222,07-17-21_07.15_NEGPulse_protocol_HPPC_IN21700_30T_cycle_#412.mat
BOOST_NEGPULSE,412,0.92277,2.74635,0.6335,5,charge,3,27.499,9.166,10.0,9.9,3.8569,4.2004,12.4914,07-17-21_07.15_NEGPulse_protocol_HPPC_IN21700_30T_cycle_#412.mat
BOOST_NEGPULSE,412,0.92277,2.74635,0.5417,6,discharge,0,-2.753,0.918,2.0,2.0,3.7544,3.7217,11.8758,07-17-21_07.15_NEGPulse_protocol_HPPC_IN21700_30T_cycle_#412.mat
BOOST_NEGPULSE,412,0.92277,2.74635,0.5417,6,discharge,0,-2.753,0.918,10.0,9.9,3.7544,3.7103,16.016,07-17-21_07.15_NEGPulse_protocol_HPPC_IN21700_30T_cycle_#412.mat
BOOST_NEGPULSE,412,0.92277,2.74635,0.5417,6,charge,0,1.376,0.459,2.0,1.9,3.7559,3.7719,11.6288,07-17-21_07.15_NEGPulse_protocol_HPPC_IN21700_30T_cycle_#412.mat
BOOST_NEGPULSE,412,0.92277,2.74635,0.5417,6,charge,0,1.376,0.459,10.0,9.9,3.7559,3.7769,15.2627,07-17-21_07.15_NEGPulse_protocol_HPPC_IN21700_30T_cycle_#412.mat
BOOST_NEGPULSE,412,0.92277,2.74635,0.5416,6,discharge,1,-11.003,3.668,2.0,2.0,3.7537,3.6246,11.7332,07-17-21_07.15_NEGPulse_protocol_HPPC_IN21700_30T_cycle_#412.mat
BOOST_NEGPULSE,412,0.92277,2.74635,0.5416,6,discharge,1,-11.003,3.668,10.0,9.9,3.7537,3.5846,15.3685,07-17-21_07.15_NEGPulse_protocol_HPPC_IN21700_30T_cycle_#412.mat
BOOST_NEGPULSE,412,0.92277,2.74635,0.5418,6,charge,1,5.5,1.833,2.0,2.0,3.7585,3.8224,11.6178,07-17-21_07.15_NEGPulse_protocol_HPPC_IN21700_30T_cycle_#412.mat
BOOST_NEGPULSE,412,0.92277,2.74635,0.5418,6,charge,1,5.5,1.833,10.0,9.9,3.7585,3.8411,15.0176,07-17-21_07.15_NEGPulse_protocol_HPPC_IN21700_30T_cycle_#412.mat
BOOST_NEGPULSE,412,0.92277,2.74635,0.5415,6,discharge,2,-22.004,7.335,2.0,2.0,3.7548,3.4975,11.6933,07-17-21_07.15_NEGPulse_protocol_HPPC_IN21700_30T_cycle_#412.mat
BOOST_NEGPULSE,412,0.92277,2.74635,0.5415,6,discharge,2,-22.004,7.335,10.0,9.9,3.7548,3.4249,14.9927,07-17-21_07.15_NEGPulse_protocol_HPPC_IN21700_30T_cycle_#412.mat
BOOST_NEGPULSE,412,0.92277,2.74635,0.5419,6,charge,2,16.499,5.5,2.0,2.0,3.7611,3.9491,11.3946,07-17-21_07.15_NEGPulse_protocol_HPPC_IN21700_30T_cycle_#412.mat
BOOST_NEGPULSE,412,0.92277,2.74635,0.5419,6,charge,2,16.499,5.5,10.0,9.9,3.7611,3.9979,14.3524,07-17-21_07.15_NEGPulse_protocol_HPPC_IN21700_30T_cycle_#412.mat
BOOST_NEGPULSE,412,0.92277,2.74635,0.5415,6,discharge,3,-31.628,10.543,2.0,2.0,3.7548,3.3895,11.5499,07-17-21_07.15_NEGPulse_protocol_HPPC_IN21700_30T_cycle_#412.mat
BOOST_NEGPULSE,412,0.92277,2.74635,0.5415,6,discharge,3,-31.628,10.543,10.0,9.9,3.7548,3.2865,14.8065,07-17-21_07.15_NEGPulse_protocol_HPPC_IN21700_30T_cycle_#412.mat
BOOST_NEGPULSE,412,0.92277,2.74635,0.5419,6,charge,3,27.501,9.167,2.0,2.0,3.7632,4.0692,11.1269,07-17-21_07.15_NEGPulse_protocol_HPPC_IN21700_30T_cycle_#412.mat
BOOST_NEGPULSE,412,0.92277,2.74635,0.5419,6,charge,3,27.501,9.167,10.0,9.9,3.7632,4.1476,13.9777,07-17-21_07.15_NEGPulse_protocol_HPPC_IN21700_30T_cycle_#412.mat
BOOST_NEGPULSE,412,0.92277,2.74635,0.45,7,discharge,0,-2.751,0.917,2.0,2.0,3.6673,3.6355,11.5578,07-17-21_07.15_NEGPulse_protocol_HPPC_IN21700_30T_cycle_#412.mat
BOOST_NEGPULSE,412,0.92277,2.74635,0.45,7,discharge,0,-2.751,0.917,10.0,9.9,3.6673,3.6253,15.265,07-17-21_07.15_NEGPulse_protocol_HPPC_IN21700_30T_cycle_#412.mat
BOOST_NEGPULSE,412,0.92277,2.74635,0.45,7,charge,0,1.375,0.458,2.0,2.0,3.6689,3.6844,11.2703,07-17-21_07.15_NEGPulse_protocol_HPPC_IN21700_30T_cycle_#412.mat
BOOST_NEGPULSE,412,0.92277,2.74635,0.45,7,charge,0,1.375,0.458,10.0,9.9,3.6689,3.6891,14.6877,07-17-21_07.15_NEGPulse_protocol_HPPC_IN21700_30T_cycle_#412.mat
BOOST_NEGPULSE,412,0.92277,2.74635,0.4499,7,discharge,1,-11.001,3.667,2.0,2.0,3.6674,3.5408,11.508,07-17-21_07.15_NEGPulse_protocol_HPPC_IN21700_30T_cycle_#412.mat
BOOST_NEGPULSE,412,0.92277,2.74635,0.4499,7,discharge,1,-11.001,3.667,10.0,9.9,3.6674,3.5022,15.0168,07-17-21_07.15_NEGPulse_protocol_HPPC_IN21700_30T_cycle_#412.mat
BOOST_NEGPULSE,412,0.92277,2.74635,0.4501,7,charge,1,5.498,1.833,2.0,2.0,3.6717,3.734,11.332,07-17-21_07.15_NEGPulse_protocol_HPPC_IN21700_30T_cycle_#412.mat
BOOST_NEGPULSE,412,0.92277,2.74635,0.4501,7,charge,1,5.498,1.833,10.0,9.9,3.6717,3.7516,14.5334,07-17-21_07.15_NEGPulse_protocol_HPPC_IN21700_30T_cycle_#412.mat
BOOST_NEGPULSE,412,0.92277,2.74635,0.4499,7,discharge,2,-22.002,7.334,2.0,2.0,3.6678,3.4151,11.4853,07-17-21_07.15_NEGPulse_protocol_HPPC_IN21700_30T_cycle_#412.mat
BOOST_NEGPULSE,412,0.92277,2.74635,0.4499,7,discharge,2,-22.002,7.334,10.0,9.9,3.6678,3.3445,14.6941,07-17-21_07.15_NEGPulse_protocol_HPPC_IN21700_30T_cycle_#412.mat
BOOST_NEGPULSE,412,0.92277,2.74635,0.4502,7,charge,2,16.501,5.5,2.0,2.0,3.6736,3.8586,11.2114,07-17-21_07.15_NEGPulse_protocol_HPPC_IN21700_30T_cycle_#412.mat
BOOST_NEGPULSE,412,0.92277,2.74635,0.4502,7,charge,2,16.501,5.5,10.0,9.9,3.6736,3.9037,13.9446,07-17-21_07.15_NEGPulse_protocol_HPPC_IN21700_30T_cycle_#412.mat
BOOST_NEGPULSE,412,0.92277,2.74635,0.4498,7,discharge,3,-31.628,10.543,2.0,2.0,3.6682,3.3077,11.3981,07-17-21_07.15_NEGPulse_protocol_HPPC_IN21700_30T_cycle_#412.mat
BOOST_NEGPULSE,412,0.92277,2.74635,0.4498,7,discharge,3,-31.628,10.543,10.0,9.9,3.6682,3.2075,14.5662,07-17-21_07.15_NEGPulse_protocol_HPPC_IN21700_30T_cycle_#412.mat
BOOST_NEGPULSE,412,0.92277,2.74635,0.4503,7,charge,3,27.5,9.167,2.0,1.9,3.6765,3.9757,10.88,07-17-21_07.15_NEGPulse_protocol_HPPC_IN21700_30T_cycle_#412.mat
BOOST_NEGPULSE,412,0.92277,2.74635,0.4503,7,charge,3,27.5,9.167,10.0,9.9,3.6765,4.0515,13.6364,07-17-21_07.15_NEGPulse_protocol_HPPC_IN21700_30T_cycle_#412.mat
BOOST_NEGPULSE,412,0.92277,2.74635,0.3583,8,discharge,0,-2.754,0.918,2.0,2.0,3.6036,3.5722,11.4033,07-17-21_07.15_NEGPulse_protocol_HPPC_IN21700_30T_cycle_#412.mat
BOOST_NEGPULSE,412,0.92277,2.74635,0.3583,8,discharge,0,-2.754,0.918,10.0,9.9,3.6036,3.562,15.1075,07-17-21_07.15_NEGPulse_protocol_HPPC_IN21700_30T_cycle_#412.mat
BOOST_NEGPULSE,412,0.92277,2.74635,0.3584,8,charge,0,1.373,0.458,2.0,2.0,3.6054,3.6209,11.2867,07-17-21_07.15_NEGPulse_protocol_HPPC_IN21700_30T_cycle_#412.mat
BOOST_NEGPULSE,412,0.92277,2.74635,0.3584,8,charge,0,1.373,0.458,10.0,9.9,3.6054,3.6255,14.6363,07-17-21_07.15_NEGPulse_protocol_HPPC_IN21700_30T_cycle_#412.mat
BOOST_NEGPULSE,412,0.92277,2.74635,0.3583,8,discharge,1,-11.001,3.667,2.0,2.0,3.6038,3.4773,11.499,07-17-21_07.15_NEGPulse_protocol_HPPC_IN21700_30T_cycle_#412.mat
BOOST_NEGPULSE,412,0.92277,2.74635,0.3583,8,discharge,1,-11.001,3.667,10.0,9.9,3.6038,3.4386,15.0168,07-17-21_07.15_NEGPulse_protocol_HPPC_IN21700_30T_cycle_#412.mat
BOOST_NEGPULSE,412,0.92277,2.74635,0.3584,8,charge,1,5.5,1.833,2.0,2.0,3.6076,3.6707,11.4731,07-17-21_07.15_NEGPulse_protocol_HPPC_IN21700_30T_cycle_#412.mat
BOOST_NEGPULSE,412,0.92277,2.74635,0.3584,8,charge,1,5.5,1.833,10.0,9.9,3.6076,3.6886,14.7278,07-17-21_07.15_NEGPulse_protocol_HPPC_IN21700_30T_cycle_#412.mat
BOOST_NEGPULSE,412,0.92277,2.74635,0.3582,8,discharge,2,-22.002,7.334,2.0,2.0,3.6041,3.349,11.5944,07-17-21_07.15_NEGPulse_protocol_HPPC_IN21700_30T_cycle_#412.mat
BOOST_NEGPULSE,412,0.92277,2.74635,0.3582,8,discharge,2,-22.002,7.334,10.0,9.9,3.6041,3.2752,14.9486,07-17-21_07.15_NEGPulse_protocol_HPPC_IN21700_30T_cycle_#412.mat
BOOST_NEGPULSE,412,0.92277,2.74635,0.3585,8,charge,2,16.499,5.5,2.0,2.0,3.612,3.7977,11.2552,07-17-21_07.15_NEGPulse_protocol_HPPC_IN21700_30T_cycle_#412.mat
BOOST_NEGPULSE,412,0.92277,2.74635,0.3585,8,charge,2,16.499,5.5,10.0,9.9,3.612,3.8422,13.9524,07-17-21_07.15_NEGPulse_protocol_HPPC_IN21700_30T_cycle_#412.mat
BOOST_NEGPULSE,412,0.92277,2.74635,0.3581,8,discharge,3,-31.627,10.542,2.0,2.0,3.6046,3.2362,11.6483,07-17-21_07.15_NEGPulse_protocol_HPPC_IN21700_30T_cycle_#412.mat
BOOST_NEGPULSE,412,0.92277,2.74635,0.3581,8,discharge,3,-31.627,10.542,10.0,9.9,3.6046,3.1284,15.0568,07-17-21_07.15_NEGPulse_protocol_HPPC_IN21700_30T_cycle_#412.mat
BOOST_NEGPULSE,412,0.92277,2.74635,0.3586,8,charge,3,27.502,9.167,2.0,1.9,3.6149,3.9191,11.061,07-17-21_07.15_NEGPulse_protocol_HPPC_IN21700_30T_cycle_#412.mat
BOOST_NEGPULSE,412,0.92277,2.74635,0.3586,8,charge,3,27.502,9.167,10.0,9.9,3.6149,3.9897,13.6281,07-17-21_07.15_NEGPulse_protocol_HPPC_IN21700_30T_cycle_#412.mat
BOOST_NEGPULSE,412,0.92277,2.74635,0.2666,9,discharge,0,-2.754,0.918,2.0,2.0,3.5273,3.494,12.0928,07-17-21_07.15_NEGPulse_protocol_HPPC_IN21700_30T_cycle_#412.mat
BOOST_NEGPULSE,412,0.92277,2.74635,0.2666,9,discharge,0,-2.754,0.918,10.0,9.9,3.5273,3.4825,16.269,07-17-21_07.15_NEGPulse_protocol_HPPC_IN21700_30T_cycle_#412.mat
BOOST_NEGPULSE,412,0.92277,2.74635,0.2667,9,charge,0,1.373,0.458,2.0,1.9,3.5298,3.5464,12.0886,07-17-21_07.15_NEGPulse_protocol_HPPC_IN21700_30T_cycle_#412.mat
BOOST_NEGPULSE,412,0.92277,2.74635,0.2667,9,charge,0,1.373,0.458,10.0,9.9,3.5298,3.5514,15.7297,07-17-21_07.15_NEGPulse_protocol_HPPC_IN21700_30T_cycle_#412.mat
BOOST_NEGPULSE,412,0.92277,2.74635,0.2666,9,discharge,1,-11.003,3.668,2.0,2.0,3.5282,3.3915,12.4239,07-17-21_07.15_NEGPulse_protocol_HPPC_IN21700_30T_cycle_#412.mat
BOOST_NEGPULSE,412,0.92277,2.74635,0.2666,9,discharge,1,-11.003,3.668,10.0,9.9,3.5282,3.3487,16.3137,07-17-21_07.15_NEGPulse_protocol_HPPC_IN21700_30T_cycle_#412.mat
BOOST_NEGPULSE,412,0.92277,2.74635,0.2667,9,charge,1,5.5,1.833,2.0,2.0,3.5335,3.5999,12.0734,07-17-21_07.15_NEGPulse_protocol_HPPC_IN21700_30T_cycle_#412.mat
BOOST_NEGPULSE,412,0.92277,2.74635,0.2667,9,charge,1,5.5,1.833,10.0,9.9,3.5335,3.6194,15.619,07-17-21_07.15_NEGPulse_protocol_HPPC_IN21700_30T_cycle_#412.mat
BOOST_NEGPULSE,412,0.92277,2.74635,0.2665,9,discharge,2,-22.002,7.334,2.0,2.0,3.5291,3.2562,12.4034,07-17-21_07.15_NEGPulse_protocol_HPPC_IN21700_30T_cycle_#412.mat
BOOST_NEGPULSE,412,0.92277,2.74635,0.2665,9,discharge,2,-22.002,7.334,10.0,9.9,3.5291,3.1691,16.3621,07-17-21_07.15_NEGPulse_protocol_HPPC_IN21700_30T_cycle_#412.mat
BOOST_NEGPULSE,412,0.92277,2.74635,0.2668,9,charge,2,16.501,5.5,2.0,2.0,3.5382,3.7319,11.7387,07-17-21_07.15_NEGPulse_protocol_HPPC_IN21700_30T_cycle_#412.mat
BOOST_NEGPULSE,412,0.92277,2.74635,0.2668,9,charge,2,16.501,5.5,10.0,9.9,3.5382,3.7847,14.9385,07-17-21_07.15_NEGPulse_protocol_HPPC_IN21700_30T_cycle_#412.mat
BOOST_NEGPULSE,412,0.92277,2.74635,0.2664,9,discharge,3,-31.628,10.543,2.0,2.0,3.5297,3.1395,12.3372,07-17-21_07.15_NEGPulse_protocol_HPPC_IN21700_30T_cycle_#412.mat
BOOST_NEGPULSE,412,0.92277,2.74635,0.2664,9,discharge,3,-31.628,10.543,10.0,9.9,3.5297,2.9984,16.7984,07-17-21_07.15_NEGPulse_protocol_HPPC_IN21700_30T_cycle_#412.mat
BOOST_NEGPULSE,412,0.92277,2.74635,0.2669,9,charge,3,27.5,9.167,2.0,2.0,3.5415,3.8576,11.4945,07-17-21_07.15_NEGPulse_protocol_HPPC_IN21700_30T_cycle_#412.mat
BOOST_NEGPULSE,412,0.92277,2.74635,0.2669,9,charge,3,27.5,9.167,10.0,9.9,3.5415,3.9349,14.3055,07-17-21_07.15_NEGPulse_protocol_HPPC_IN21700_30T_cycle_#412.mat
BOOST_NEGPULSE,412,0.92277,2.74635,0.2208,10,discharge,0,-2.752,0.917,2.0,2.0,3.4796,3.4447,12.6835,07-17-21_07.15_NEGPulse_protocol_HPPC_IN21700_30T_cycle_#412.mat
BOOST_NEGPULSE,412,0.92277,2.74635,0.2208,10,discharge,0,-2.752,0.917,10.0,9.9,3.4796,3.4323,17.19,07-17-21_07.15_NEGPulse_protocol_HPPC_IN21700_30T_cycle_#412.mat
BOOST_NEGPULSE,412,0.92277,2.74635,0.2209,10,charge,0,1.373,0.458,2.0,2.0,3.4815,3.4999,13.4052,07-17-21_07.15_NEGPulse_protocol_HPPC_IN21700_30T_cycle_#412.mat
BOOST_NEGPULSE,412,0.92277,2.74635,0.2209,10,charge,0,1.373,0.458,10.0,9.9,3.4815,3.5052,17.2665,07-17-21_07.15_NEGPulse_protocol_HPPC_IN21700_30T_cycle_#412.mat
BOOST_NEGPULSE,412,0.92277,2.74635,0.2208,10,discharge,1,-11.001,3.667,2.0,2.0,3.48,3.3367,13.0261,07-17-21_07.15_NEGPulse_protocol_HPPC_IN21700_30T_cycle_#412.mat
BOOST_NEGPULSE,412,0.92277,2.74635,0.2208,10,discharge,1,-11.001,3.667,10.0,9.9,3.48,3.2896,17.3075,07-17-21_07.15_NEGPulse_protocol_HPPC_IN21700_30T_cycle_#412.mat
BOOST_NEGPULSE,412,0.92277,2.74635,0.2209,10,charge,1,5.498,1.833,2.0,2.0,3.4873,3.5555,12.405,07-17-21_07.15_NEGPulse_protocol_HPPC_IN21700_30T_cycle_#412.mat
BOOST_NEGPULSE,412,0.92277,2.74635,0.2209,10,charge,1,5.498,1.833,10.0,9.9,3.4873,3.575,15.9518,07-17-21_07.15_NEGPulse_protocol_HPPC_IN21700_30T_cycle_#412.mat
BOOST_NEGPULSE,412,0.92277,2.74635,0.2207,10,discharge,2,-22.004,7.335,2.0,1.9,3.4825,3.1959,13.0249,07-17-21_07.15_NEGPulse_protocol_HPPC_IN21700_30T_cycle_#412.mat
BOOST_NEGPULSE,412,0.92277,2.74635,0.2207,10,discharge,2,-22.004,7.335,10.0,9.9,3.4825,3.0775,18.4057,07-17-21_07.15_NEGPulse_protocol_HPPC_IN21700_30T_cycle_#412.mat
BOOST_NEGPULSE,412,0.92277,2.74635,0.221,10,charge,2,16.499,5.5,2.0,2.0,3.4914,3.6883,11.9341,07-17-21_07.15_NEGPulse_protocol_HPPC_IN21700_30T_cycle_#412.mat
BOOST_NEGPULSE,412,0.92277,2.74635,0.221,10,charge,2,16.499,5.5,10.0,9.9,3.4914,3.7432,15.2615,07-17-21_07.15_NEGPulse_protocol_HPPC_IN21700_30T_cycle_#412.mat
BOOST_NEGPULSE,412,0.92277,2.74635,0.2206,10,discharge,3,-31.629,10.543,2.0,2.0,3.4827,3.0717,12.9944,07-17-21_07.15_NEGPulse_protocol_HPPC_IN21700_30T_cycle_#412.mat
BOOST_NEGPULSE,412,0.92277,2.74635,0.2206,10,discharge,3,-31.629,10.543,10.0,9.9,3.4827,2.8551,19.8425,07-17-21_07.15_NEGPulse_protocol_HPPC_IN21700_30T_cycle_#412.mat
BOOST_NEGPULSE,412,0.92277,2.74635,0.2211,10,charge,3,27.499,9.166,2.0,2.0,3.4941,3.8094,11.4659,07-17-21_07.15_NEGPulse_protocol_HPPC_IN21700_30T_cycle_#412.mat
BOOST_NEGPULSE,412,0.92277,2.74635,0.2211,10,charge,3,27.499,9.166,10.0,9.9,3.4941,3.8929,14.5023,07-17-21_07.15_NEGPulse_protocol_HPPC_IN21700_30T_cycle_#412.mat
BOOST_NEGPULSE,412,0.92277,2.74635,0.175,11,discharge,0,-2.752,0.917,2.0,2.0,3.4353,3.3961,14.2468,07-17-21_07.15_NEGPulse_protocol_HPPC_IN21700_30T_cycle_#412.mat
BOOST_NEGPULSE,412,0.92277,2.74635,0.175,11,discharge,0,-2.752,0.917,10.0,9.9,3.4353,3.3814,19.5893,07-17-21_07.15_NEGPulse_protocol_HPPC_IN21700_30T_cycle_#412.mat
BOOST_NEGPULSE,412,0.92277,2.74635,0.175,11,charge,0,1.374,0.458,2.0,2.0,3.4377,3.4566,13.7585,07-17-21_07.15_NEGPulse_protocol_HPPC_IN21700_30T_cycle_#412.mat
BOOST_NEGPULSE,412,0.92277,2.74635,0.175,11,charge,0,1.374,0.458,10.0,9.9,3.4377,3.4623,17.9078,07-17-21_07.15_NEGPulse_protocol_HPPC_IN21700_30T_cycle_#412.mat
BOOST_NEGPULSE,412,0.92277,2.74635,0.1749,11,discharge,1,-11.002,3.667,2.0,2.0,3.4357,3.2752,14.5883,07-17-21_07.15_NEGPulse_protocol_HPPC_IN21700_30T_cycle_#412.mat
BOOST_NEGPULSE,412,0.92277,2.74635,0.1749,11,discharge,1,-11.002,3.667,10.0,9.9,3.4357,3.2032,21.1325,07-17-21_07.15_NEGPulse_protocol_HPPC_IN21700_30T_cycle_#412.mat
BOOST_NEGPULSE,412,0.92277,2.74635,0.1751,11,charge,1,5.499,1.833,2.0,2.0,3.4441,3.5164,13.1486,07-17-21_07.15_NEGPulse_protocol_HPPC_IN21700_30T_cycle_#412.mat
BOOST_NEGPULSE,412,0.92277,2.74635,0.1751,11,charge,1,5.499,1.833,10.0,9.9,3.4441,3.5344,16.4221,07-17-21_07.15_NEGPulse_protocol_HPPC_IN21700_30T_cycle_#412.mat
BOOST_NEGPULSE,412,0.92277,2.74635,0.1748,11,discharge,2,-22.001,7.334,2.0,2.0,3.4377,3.112,14.8039,07-17-21_07.15_NEGPulse_protocol_HPPC_IN21700_30T_cycle_#412.mat
BOOST_NEGPULSE,412,0.92277,2.74635,0.1748,11,discharge,2,-22.001,7.334,10.0,9.9,3.4377,2.8848,25.1307,07-17-21_07.15_NEGPulse_protocol_HPPC_IN21700_30T_cycle_#412.mat
BOOST_NEGPULSE,412,0.92277,2.74635,0.1752,11,charge,2,16.498,5.499,2.0,2.0,3.4487,3.6513,12.2803,07-17-21_07.15_NEGPulse_protocol_HPPC_IN21700_30T_cycle_#412.mat
BOOST_NEGPULSE,412,0.92277,2.74635,0.1752,11,charge,2,16.498,5.499,10.0,9.9,3.4487,3.702,15.3534,07-17-21_07.15_NEGPulse_protocol_HPPC_IN21700_30T_cycle_#412.mat
BOOST_NEGPULSE,412,0.92277,2.74635,0.1747,11,discharge,3,-31.63,10.543,2.0,2.0,3.4366,2.9683,14.8056,07-17-21_07.15_NEGPulse_protocol_HPPC_IN21700_30T_cycle_#412.mat
BOOST_NEGPULSE,412,0.92277,2.74635,0.1747,11,discharge,3,-31.63,10.543,10.0,9.9,3.4366,2.5232,28.8776,07-17-21_07.15_NEGPulse_protocol_HPPC_IN21700_30T_cycle_#412.mat
BOOST_NEGPULSE,412,0.92277,2.74635,0.1752,11,charge,3,27.499,9.166,2.0,2.0,3.4514,3.7696,11.5713,07-17-21_07.15_NEGPulse_protocol_HPPC_IN21700_30T_cycle_#412.mat
BOOST_NEGPULSE,412,0.92277,2.74635,0.1752,11,charge,3,27.499,9.166,10.0,9.9,3.4514,3.8528,14.5969,07-17-21_07.15_NEGPulse_protocol_HPPC_IN21700_30T_cycle_#412.mat
BOOST_NEGPULSE,412,0.92277,2.74635,0.1291,12,discharge,0,-2.754,0.918,2.0,2.0,3.3857,3.3373,17.577,07-17-21_07.15_NEGPulse_protocol_HPPC_IN21700_30T_cycle_#412.mat
BOOST_NEGPULSE,412,0.92277,2.74635,0.1291,12,discharge,0,-2.754,0.918,10.0,9.9,3.3857,3.3115,26.9465,07-17-21_07.15_NEGPulse_protocol_HPPC_IN21700_30T_cycle_#412.mat
BOOST_NEGPULSE,412,0.92277,2.74635,0.1292,12,charge,0,1.375,0.458,2.0,1.9,3.3893,3.4117,16.2862,07-17-21_07.15_NEGPulse_protocol_HPPC_IN21700_30T_cycle_#412.mat
BOOST_NEGPULSE,412,0.92277,2.74635,0.1292,12,charge,0,1.375,0.458,10.0,9.9,3.3893,3.4208,22.9024,07-17-21_07.15_NEGPulse_protocol_HPPC_IN21700_30T_cycle_#412.mat
BOOST_NEGPULSE,412,0.92277,2.74635,0.1291,12,discharge,1,-11.001,3.667,2.0,2.0,3.3868,3.1754,19.2164,07-17-21_07.15_NEGPulse_protocol_HPPC_IN21700_30T_cycle_#412.mat
BOOST_NEGPULSE,412,0.92277,2.74635,0.1291,12,discharge,1,-11.001,3.667,10.0,9.9,3.3868,2.9917,35.9149,07-17-21_07.15_NEGPulse_protocol_HPPC_IN21700_30T_cycle_#412.mat
BOOST_NEGPULSE,412,0.92277,2.74635,0.1292,12,charge,1,5.5,1.833,2.0,2.0,3.3982,3.4821,15.2548,07-17-21_07.15_NEGPulse_protocol_HPPC_IN21700_30T_cycle_#412.mat
BOOST_NEGPULSE,412,0.92277,2.74635,0.1292,12,charge,1,5.5,1.833,10.0,9.9,3.3982,3.5056,19.5276,07-17-21_07.15_NEGPulse_protocol_HPPC_IN21700_30T_cycle_#412.mat
BOOST_NEGPULSE,412,0.92277,2.74635,0.129,12,discharge,2,-22.004,7.335,2.0,2.0,3.3893,2.9368,20.5644,07-17-21_07.15_NEGPulse_protocol_HPPC_IN21700_30T_cycle_#412.mat
BOOST_NEGPULSE,412,0.92277,2.74635,0.129,12,discharge,2,-22.004,7.335,10.0,9.9,3.3893,2.4991,40.4563,07-17-21_07.15_NEGPulse_protocol_HPPC_IN21700_30T_cycle_#412.mat
BOOST_NEGPULSE,412,0.92277,2.74635,0.1293,12,charge,2,16.498,5.499,2.0,1.9,3.4048,3.6193,13.0016,07-17-21_07.15_NEGPulse_protocol_HPPC_IN21700_30T_cycle_#412.mat
BOOST_NEGPULSE,412,0.92277,2.74635,0.1293,12,charge,2,16.498,5.499,10.0,9.9,3.4048,3.667,15.8928,07-17-21_07.15_NEGPulse_protocol_HPPC_IN21700_30T_cycle_#412.mat
BOOST_NEGPULSE,412,0.92277,2.74635,0.1289,12,discharge,3,-27.84,9.28,2.0,2.0,3.3896,2.7287,23.7392,07-17-21_07.15_NEGPulse_protocol_HPPC_IN21700_30T_cycle_#412.mat
BOOST_NEGPULSE,412,0.92277,2.74635,0.1289,12,discharge,3,-27.84,9.28,10.0,9.9,3.3896,2.4993,31.9792,07-17-21_07.15_NEGPulse_protocol_HPPC_IN21700_30T_cycle_#412.mat
BOOST_NEGPULSE,412,0.92277,2.74635,0.1294,12,charge,3,27.499,9.166,2.0,1.9,3.4072,3.7382,12.0368,07-17-21_07.15_NEGPulse_protocol_HPPC_IN21700_30T_cycle_#412.mat
BOOST_NEGPULSE,412,0.92277,2.74635,0.1294,12,charge,3,27.499,9.166,10.0,9.9,3.4072,3.816,14.866,07-17-21_07.15_NEGPulse_protocol_HPPC_IN21700_30T_cycle_#412.mat
BOOST_NEGPULSE,450,0.91495,2.72308,1.0,0,discharge,0,-2.727,0.909,2.0,2.0,4.1578,4.1131,16.3934,07-24-21_20.13_NEGPulse_protocol_HPPC_IN21700_30T_cycle_#450.mat
BOOST_NEGPULSE,450,0.91495,2.72308,1.0,0,discharge,0,-2.727,0.909,10.0,9.9,4.1578,4.0962,22.5914,07-24-21_20.13_NEGPulse_protocol_HPPC_IN21700_30T_cycle_#450.mat
BOOST_NEGPULSE,450,0.91495,2.72308,1.0,0,charge,0,1.361,0.454,2.0,2.0,4.1608,4.1833,16.5271,07-24-21_20.13_NEGPulse_protocol_HPPC_IN21700_30T_cycle_#450.mat
BOOST_NEGPULSE,450,0.91495,2.72308,1.0,0,charge,0,1.361,0.454,10.0,9.9,4.1608,4.1933,23.8725,07-24-21_20.13_NEGPulse_protocol_HPPC_IN21700_30T_cycle_#450.mat
BOOST_NEGPULSE,450,0.91495,2.72308,0.9999,0,discharge,1,-10.904,3.635,2.0,2.0,4.157,3.9859,15.6915,07-24-21_20.13_NEGPulse_protocol_HPPC_IN21700_30T_cycle_#450.mat
BOOST_NEGPULSE,450,0.91495,2.72308,0.9999,0,discharge,1,-10.904,3.635,10.0,9.9,4.157,3.9434,19.5891,07-24-21_20.13_NEGPulse_protocol_HPPC_IN21700_30T_cycle_#450.mat
BOOST_NEGPULSE,450,0.91495,2.72308,1.0,0,charge,1,1.833,0.611,2.0,2.0,4.1633,4.2002,20.1331,07-24-21_20.13_NEGPulse_protocol_HPPC_IN21700_30T_cycle_#450.mat
BOOST_NEGPULSE,450,0.91495,2.72308,1.0,0,charge,1,1.833,0.611,10.0,9.9,4.1633,4.2002,20.1331,07-24-21_20.13_NEGPulse_protocol_HPPC_IN21700_30T_cycle_#450.mat
BOOST_NEGPULSE,450,0.91495,2.72308,0.9998,0,discharge,2,-21.808,7.269,2.0,1.9,4.1565,3.8362,14.6873,07-24-21_20.13_NEGPulse_protocol_HPPC_IN21700_30T_cycle_#450.mat
BOOST_NEGPULSE,450,0.91495,2.72308,0.9998,0,discharge,2,-21.808,7.269,10.0,9.9,4.1565,3.7778,17.3652,07-24-21_20.13_NEGPulse_protocol_HPPC_IN21700_30T_cycle_#450.mat
BOOST_NEGPULSE,450,0.91495,2.72308,1.0,0,charge,2,1.694,0.565,2.0,2.0,4.1666,4.2002,19.8289,07-24-21_20.13_NEGPulse_protocol_HPPC_IN21700_30T_cycle_#450.mat
BOOST_NEGPULSE,450,0.91495,2.72308,1.0,0,charge,2,1.694,0.565,10.0,9.9,4.1666,4.2002,19.8289,07-24-21_20.13_NEGPulse_protocol_HPPC_IN21700_30T_cycle_#450.mat
BOOST_NEGPULSE,450,0.91495,2.72308,0.9997,0,discharge,3,-31.345,10.448,2.0,2.0,4.1565,3.7138,14.1235,07-24-21_20.13_NEGPulse_protocol_HPPC_IN21700_30T_cycle_#450.mat
BOOST_NEGPULSE,450,0.91495,2.72308,0.9997,0,discharge,3,-31.345,10.448,10.0,9.9,4.1565,3.6433,16.3726,07-24-21_20.13_NEGPulse_protocol_HPPC_IN21700_30T_cycle_#450.mat
BOOST_NEGPULSE,450,0.91495,2.72308,1.0,0,charge,3,1.592,0.531,2.0,1.9,4.1696,4.2001,19.1571,07-24-21_20.13_NEGPulse_protocol_HPPC_IN21700_30T_cycle_#450.mat
BOOST_NEGPULSE,450,0.91495,2.72308,1.0,0,charge,3,1.592,0.531,10.0,9.9,4.1696,4.2,19.0943,07-24-21_20.13_NEGPulse_protocol_HPPC_IN21700_30T_cycle_#450.mat
BOOST_NEGPULSE,450,0.91495,2.72308,0.9546,1,discharge,0,-2.727,0.909,2.0,2.0,4.0985,4.0586,14.6325,07-24-21_20.13_NEGPulse_protocol_HPPC_IN21700_30T_cycle_#450.mat
BOOST_NEGPULSE,450,0.91495,2.72308,0.9546,1,discharge,0,-2.727,0.909,10.0,9.9,4.0985,4.0486,18.2998,07-24-21_20.13_NEGPulse_protocol_HPPC_IN21700_30T_cycle_#450.mat
BOOST_NEGPULSE,450,0.91495,2.72308,0.9546,1,charge,0,1.363,0.454,2.0,2.0,4.0991,4.1201,15.4049,07-24-21_20.13_NEGPulse_protocol_HPPC_IN21700_30T_cycle_#450.mat
BOOST_NEGPULSE,450,0.91495,2.72308,0.9546,1,charge,0,1.363,0.454,10.0,9.9,4.0991,4.1254,19.2928,07-24-21_20.13_NEGPulse_protocol_HPPC_IN21700_30T_cycle_#450.mat
BOOST_NEGPULSE,450,0.91495,2.72308,0.9545,1,discharge,1,-10.904,3.635,2.0,2.0,4.0988,3.9425,14.3342,07-24-21_20.13_NEGPulse_protocol_HPPC_IN21700_30T_cycle_#450.mat
BOOST_NEGPULSE,450,0.91495,2.72308,0.9545,1,discharge,1,-10.904,3.635,10.0,9.9,4.0988,3.9128,17.058,07-24-21_20.13_NEGPulse_protocol_HPPC_IN21700_30T_cycle_#450.mat
BOOST_NEGPULSE,450,0.91495,2.72308,0.9546,1,charge,1,5.451,1.817,2.0,2.0,4.1024,4.1817,14.547,07-24-21_20.13_NEGPulse_protocol_HPPC_IN21700_30T_cycle_#450.mat
BOOST_NEGPULSE,450,0.91495,2.72308,0.9546,1,charge,1,5.451,1.817,10.0,9.9,4.1024,4.2001,17.9223,07-24-21_20.13_NEGPulse_protocol_HPPC_IN21700_30T_cycle_#450.mat
BOOST_NEGPULSE,450,0.91495,2.72308,0.9544,1,discharge,2,-21.804,7.268,2.0,2.0,4.0991,3.7989,13.7681,07-24-21_20.13_NEGPulse_protocol_HPPC_IN21700_30T_cycle_#450.mat
BOOST_NEGPULSE,450,0.91495,2.72308,0.9544,1,discharge,2,-21.804,7.268,10.0,9.9,4.0991,3.7491,16.0521,07-24-21_20.13_NEGPulse_protocol_HPPC_IN21700_30T_cycle_#450.mat
BOOST_NEGPULSE,450,0.91495,2.72308,0.9546,1,charge,2,5.892,1.964,2.0,2.0,4.1049,4.2005,16.2243,07-24-21_20.13_NEGPulse_protocol_HPPC_IN21700_30T_cycle_#450.mat
BOOST_NEGPULSE,450,0.91495,2.72308,0.9546,1,charge,2,5.892,1.964,10.0,9.9,4.1049,4.2003,16.1903,07-24-21_20.13_NEGPulse_protocol_HPPC_IN21700_30T_cycle_#450.mat
BOOST_NEGPULSE,450,0.91495,2.72308,0.9543,1,discharge,3,-31.344,10.448,2.0,2.0,4.0996,3.6818,13.3295,07-24-21_20.13_NEGPulse_protocol_HPPC_IN21700_30T_cycle_#450.mat
BOOST_NEGPULSE,450,0.91495,2.72308,0.9543,1,discharge,3,-31.344,10.448,10.0,9.9,4.0996,3.6109,15.5915,07-24-21_20.13_NEGPulse_protocol_HPPC_IN21700_30T_cycle_#450.mat
BOOST_NEGPULSE,450,0.91495,2.72308,0.9547,1,charge,3,5.761,1.92,2.0,2.0,4.1063,4.2004,16.3354,07-24-21_20.13_NEGPulse_protocol_HPPC_IN21700_30T_cycle_#450.mat
BOOST_NEGPULSE,450,0.91495,2.72308,0.9547,1,charge,3,5.761,1.92,10.0,9.9,4.1063,4.2002,16.3007,07-24-21_20.13_NEGPulse_protocol_HPPC_IN21700_30T_cycle_#450.mat
BOOST_NEGPULSE,450,0.91495,2.72308,0.9092,2,discharge,0,-2.725,0.908,2.0,2.0,4.0818,4.0442,13.7992,07-24-21_20.13_NEGPulse_protocol_HPPC_IN21700_30T_cycle_#450.mat
BOOST_NEGPULSE,450,0.91495,2.72308,0.9092,2,discharge,0,-2.725,0.908,10.0,9.9,4.0818,4.0352,17.1022,07-24-21_20.13_NEGPulse_protocol_HPPC_IN21700_30T_cycle_#450.mat
BOOST_NEGPULSE,450,0.91495,2.72308,0.9092,2,charge,0,1.363,0.454,2.0,2.0,4.0829,4.1016,13.7157,07-24-21_20.13_NEGPulse_protocol_HPPC_IN21700_30T_cycle_#450.mat
BOOST_NEGPULSE,450,0.91495,2.72308,0.9092,2,charge,0,1.363,0.454,10.0,9.9,4.0829,4.1057,16.7229,07-24-21_20.13_NEGPulse_protocol_HPPC_IN21700_30T_cycle_#450.mat
BOOST_NEGPULSE,450,0.91495,2.72308,0.9091,2,discharge,1,-10.904,3.635,2.0,2.0,4.0819,3.9338,13.5822,07-24-21_20.13_NEGPulse_protocol_HPPC_IN21700_30T_cycle_#450.mat
BOOST_NEGPULSE,450,0.91495,2.72308,0.9091,2,discharge,1,-10.904,3.635,10.0,9.9,4.0819,3.9024,16.4618,07-24-21_20.13_NEGPulse_protocol_HPPC_IN21700_30T_cycle_#450.mat
BOOST_NEGPULSE,450,0.91495,2.72308,0.9092,2,charge,1,5.45,1.817,2.0,1.9,4.0849,4.1578,13.3766,07-24-21_20.13_NEGPulse_protocol_HPPC_IN21700_30T_cycle_#450.mat
BOOST_NEGPULSE,450,0.91495,2.72308,0.9092,2,charge,1,5.45,1.817,10.0,9.9,4.0849,4.1738,16.3125,07-24-21_20.13_NEGPulse_protocol_HPPC_IN21700_30T_cycle_#450.mat
BOOST_NEGPULSE,450,0.91495,2.72308,0.909,2,discharge,2,-21.806,7.269,2.0,1.9,4.0822,3.7964,13.1065,07-24-21_20.13_NEGPulse_protocol_HPPC_IN21700_30T_cycle_#450.mat
BOOST_NEGPULSE,450,0.91495,2.72308,0.909,2,discharge,2,-21.806,7.269,10.0,9.9,4.0822,3.7377,15.7984,07-24-21_20.13_NEGPulse_protocol_HPPC_IN21700_30T_cycle_#450.mat
BOOST_NEGPULSE,450,0.91495,2.72308,0.9092,2,charge,2,7.885,2.628,2.0,2.0,4.0867,4.2004,14.4203,07-24-21_20.13_NEGPulse_protocol_HPPC_IN21700_30T_cycle_#450.mat
BOOST_NEGPULSE,450,0.91495,2.72308,0.9092,2,charge,2,7.885,2.628,10.0,9.9,4.0867,4.2002,14.395,07-24-21_20.13_NEGPulse_protocol_HPPC_IN21700_30T_cycle_#450.mat
BOOST_NEGPULSE,450,0.91495,2.72308,0.9089,2,discharge,3,-31.343,10.448,2.0,2.0,4.0827,3.6819,12.7875,07-24-21_20.13_NEGPulse_protocol_HPPC_IN21700_30T_cycle_#450.mat
BOOST_NEGPULSE,450,0.91495,2.72308,0.9089,2,discharge,3,-31.343,10.448,10.0,9.9,4.0827,3.5988,15.4389,07-24-21_20.13_NEGPulse_protocol_HPPC_IN21700_30T_cycle_#450.mat
BOOST_NEGPULSE,450,0.91495,2.72308,0.9092,2,charge,3,7.85,2.617,2.0,2.0,4.0883,4.2004,14.2799,07-24-21_20.13_NEGPulse_protocol_HPPC_IN21700_30T_cycle_#450.mat
BOOST_NEGPULSE,450,0.91495,2.72308,0.9092,2,charge,3,7.85,2.617,10.0,9.9,4.0883,4.2002,14.2544,07-24-21_20.13_NEGPulse_protocol_HPPC_IN21700_30T_cycle_#450.mat
BOOST_NEGPULSE,450,0.91495,2.72308,0.8183,3,discharge,0,-2.725,0.908,2.0,2.0,4.0288,3.993,13.1386,07-24-21_20.13_NEGPulse_protocol_HPPC_IN21700_30T_cycle_#450.mat
BOOST_NEGPULSE,450,0.91495,2.72308,0.8183,3,discharge,0,-2.725,0.908,10.0,9.9,4.0288,3.9788,18.35,07-24-21_20.13_NEGPulse_protocol_HPPC_IN21700_30T_cycle_#450.mat
BOOST_NEGPULSE,450,0.91495,2.72308,0.8184,3,charge,0,1.363,0.454,2.0,2.0,4.0319,4.0496,12.9832,07-24-21_20.13_NEGPulse_protocol_HPPC_IN21700_30T_cycle_#450.mat
BOOST_NEGPULSE,450,0.91495,2.72308,0.8184,3,charge,0,1.363,0.454,10.0,9.9,4.0319,4.0556,17.3843,07-24-21_20.13_NEGPulse_protocol_HPPC_IN21700_30T_cycle_#450.mat
BOOST_NEGPULSE,450,0.91495,2.72308,0.8183,3,discharge,1,-10.902,3.634,2.0,2.0,4.0302,3.8832,13.4838,07-24-21_20.13_NEGPulse_protocol_HPPC_IN21700_30T_cycle_#450.mat
BOOST_NEGPULSE,450,0.91495,2.72308,0.8183,3,discharge,1,-10.902,3.634,10.0,9.9,4.0302,3.8338,18.015,07-24-21_20.13_NEGPulse_protocol_HPPC_IN21700_30T_cycle_#450.mat
BOOST_NEGPULSE,450,0.91495,2.72308,0.8184,3,charge,1,5.449,1.816,2.0,2.0,4.0351,4.1049,12.8085,07-24-21_20.13_NEGPulse_protocol_HPPC_IN21700_30T_cycle_#450.mat
BOOST_NEGPULSE,450,0.91495,2.72308,0.8184,3,charge,1,5.449,1.816,10.0,9.9,4.0351,4.1244,16.3868,07-24-21_20.13_NEGPulse_protocol_HPPC_IN21700_30T_cycle_#450.mat
BOOST_NEGPULSE,450,0.91495,2.72308,0.8182,3,discharge,2,-21.806,7.269,2.0,2.0,4.0306,3.7441,13.1386,07-24-21_20.13_NEGPulse_protocol_HPPC_IN21700_30T_cycle_#450.mat
BOOST_NEGPULSE,450,0.91495,2.72308,0.8182,3,discharge,2,-21.806,7.269,10.0,9.9,4.0306,3.666,16.7202,07-24-21_20.13_NEGPulse_protocol_HPPC_IN21700_30T_cycle_#450.mat
BOOST_NEGPULSE,450,0.91495,2.72308,0.8184,3,charge,2,11.851,3.95,2.0,2.0,4.0376,4.2004,13.7372,07-24-21_20.13_NEGPulse_protocol_HPPC_IN21700_30T_cycle_#450.mat
BOOST_NEGPULSE,450,0.91495,2.72308,0.8184,3,charge,2,11.851,3.95,10.0,9.9,4.0376,4.2001,13.7119,07-24-21_20.13_NEGPulse_protocol_HPPC_IN21700_30T_cycle_#450.mat
BOOST_NEGPULSE,450,0.91495,2.72308,0.8181,3,discharge,3,-31.345,10.448,2.0,2.0,4.0315,3.6298,12.8154,07-24-21_20.13_NEGPulse_protocol_HPPC_IN21700_30T_cycle_#450.mat
BOOST_NEGPULSE,450,0.91495,2.72308,0.8181,3,discharge,3,-31.345,10.448,10.0,9.9,4.0315,3.528,16.0632,07-24-21_20.13_NEGPulse_protocol_HPPC_IN21700_30T_cycle_#450.mat
BOOST_NEGPULSE,450,0.91495,2.72308,0.8184,3,charge,3,11.832,3.944,2.0,2.0,4.0388,4.2006,13.6748,07-24-21_20.13_NEGPulse_protocol_HPPC_IN21700_30T_cycle_#450.mat
BOOST_NEGPULSE,450,0.91495,2.72308,0.8184,3,charge,3,11.832,3.944,10.0,9.9,4.0388,4.2003,13.6494,07-24-21_20.13_NEGPulse_protocol_HPPC_IN21700_30T_cycle_#450.mat
BOOST_NEGPULSE,450,0.91495,2.72308,0.7275,4,discharge,0,-2.727,0.909,2.0,2.0,3.9245,3.89,12.6513,07-24-21_20.13_NEGPulse_protocol_HPPC_IN21700_30T_cycle_#450.mat
BOOST_NEGPULSE,450,0.91495,2.72308,0.7275,4,discharge,0,-2.727,0.909,10.0,9.9,3.9245,3.8761,17.7484,07-24-21_20.13_NEGPulse_protocol_HPPC_IN21700_30T_cycle_#450.mat
BOOST_NEGPULSE,450,0.91495,2.72308,0.7275,4,charge,0,1.363,0.454,2.0,2.0,3.9277,3.9446,12.3955,07-24-21_20.13_NEGPulse_protocol_HPPC_IN21700_30T_cycle_#450.mat
BOOST_NEGPULSE,450,0.91495,2.72308,0.7275,4,charge,0,1.363,0.454,10.0,9.9,3.9277,3.9502,16.5029,07-24-21_20.13_NEGPulse_protocol_HPPC_IN21700_30T_cycle_#450.mat
BOOST_NEGPULSE,450,0.91495,2.72308,0.7274,4,discharge,1,-10.906,3.635,2.0,2.0,3.9254,3.7851,12.8645,07-24-21_20.13_NEGPulse_protocol_HPPC_IN21700_30T_cycle_#450.mat
BOOST_NEGPULSE,450,0.91495,2.72308,0.7274,4,discharge,1,-10.906,3.635,10.0,9.9,3.9254,3.7427,16.7522,07-24-21_20.13_NEGPulse_protocol_HPPC_IN21700_30T_cycle_#450.mat
BOOST_NEGPULSE,450,0.91495,2.72308,0.7275,4,charge,1,5.45,1.817,2.0,2.0,3.9308,3.9974,12.2197,07-24-21_20.13_NEGPulse_protocol_HPPC_IN21700_30T_cycle_#450.mat
BOOST_NEGPULSE,450,0.91495,2.72308,0.7275,4,charge,1,5.45,1.817,10.0,9.9,3.9308,4.0152,15.4857,07-24-21_20.13_NEGPulse_protocol_HPPC_IN21700_30T_cycle_#450.mat
BOOST_NEGPULSE,450,0.91495,2.72308,0.7273,4,discharge,2,-21.807,7.269,2.0,2.0,3.9258,3.654,12.4639,07-24-21_20.13_NEGPulse_protocol_HPPC_IN21700_30T_cycle_#450.mat
BOOST_NEGPULSE,450,0.91495,2.72308,0.7273,4,discharge,2,-21.807,7.269,10.0,9.9,3.9258,3.5895,15.4217,07-24-21_20.13_NEGPulse_protocol_HPPC_IN21700_30T_cycle_#450.mat
BOOST_NEGPULSE,450,0.91495,2.72308,0.7277,4,charge,2,16.352,5.451,2.0,2.0,3.9334,4.1239,11.65,07-24-21_20.13_NEGPulse_protocol_HPPC_IN21700_30T_cycle_#450.mat
BOOST_NEGPULSE,450,0.91495,2.72308,0.7277,4,charge,2,16.352,5.451,10.0,9.9,3.9334,4.1748,14.7627,07-24-21_20.13_NEGPulse_protocol_HPPC_IN21700_30T_cycle_#450.mat
BOOST_NEGPULSE,450,0.91495,2.72308,0.7272,4,discharge,3,-31.344,10.448,2.0,1.9,3.9264,3.5489,12.0438,07-24-21_20.13_NEGPulse_protocol_HPPC_IN21700_30T_cycle_#450.mat
BOOST_NEGPULSE,450,0.91495,2.72308,0.7272,4,discharge,3,-31.344,10.448,10.0,9.9,3.9264,3.4581,14.9407,07-24-21_20.13_NEGPulse_protocol_HPPC_IN21700_30T_cycle_#450.mat
BOOST_NEGPULSE,450,0.91495,2.72308,0.7277,4,charge,3,21.001,7.0,2.0,2.0,3.9347,4.2003,12.647,07-24-21_20.13_NEGPulse_protocol_HPPC_IN21700_30T_cycle_#450.mat
BOOST_NEGPULSE,450,0.91495,2.72308,0.7277,4,charge,3,21.001,7.0,10.0,9.9,3.9347,4.2002,12.6423,07-24-21_20.13_NEGPulse_protocol_HPPC_IN21700_30T_cycle_#450.mat
BOOST_NEGPULSE,450,0.91495,2.72308,0.6366,5,discharge,0,-2.727,0.909,2.0,2.0,3.8484,3.8144,12.4665,07-24-21_20.13_NEGPulse_protocol_HPPC_IN21700_30T_cycle_#450.mat
BOOST_NEGPULSE,450,0.91495,2.72308,0.6366,5,discharge,0,-2.727,0.909,10.0,9.9,3.8484,3.8019,17.0498,07-24-21_20.13_NEGPulse_protocol_HPPC_IN21700_30T_cycle_#450.mat
BOOST_NEGPULSE,450,0.91495,2.72308,0.6367,5,charge,0,1.363,0.454,2.0,1.9,3.85,3.8667,12.2542,07-24-21_20.13_NEGPulse_protocol_HPPC_IN21700_30T_cycle_#450.mat
BOOST_NEGPULSE,450,0.91495,2.72308,0.6367,5,charge,0,1.363,0.454,10.0,9.9,3.85,3.8719,16.0699,07-24-21_20.13_NEGPulse_protocol_HPPC_IN21700_30T_cycle_#450.mat
BOOST_NEGPULSE,450,0.91495,2.72308,0.6366,5,discharge,1,-10.904,3.635,2.0,2.0,3.8482,3.7129,12.4083,07-24-21_20.13_NEGPulse_protocol_HPPC_IN21700_30T_cycle_#450.mat
BOOST_NEGPULSE,450,0.91495,2.72308,0.6366,5,discharge,1,-10.904,3.635,10.0,9.9,3.8482,3.6728,16.0858,07-24-21_20.13_NEGPulse_protocol_HPPC_IN21700_30T_cycle_#450.mat
BOOST_NEGPULSE,450,0.91495,2.72308,0.6367,5,charge,1,5.449,1.816,2.0,2.0,3.8527,3.9186,12.094,07-24-21_20.13_NEGPulse_protocol_HPPC_IN21700_30T_cycle_#450.mat
BOOST_NEGPULSE,450,0.91495,2.72308,0.6367,5,charge,1,5.449,1.816,10.0,9.9,3.8527,3.9367,15.4157,07-24-21_20.13_NEGPulse_protocol_HPPC_IN21700_30T_cycle_#450.mat
BOOST_NEGPULSE,450,0.91495,2.72308,0.6365,5,discharge,2,-21.805,7.268,2.0,2.0,3.8479,3.5823,12.1807,07-24-21_20.13_NEGPulse_protocol_HPPC_IN21700_30T_cycle_#450.mat
BOOST_NEGPULSE,450,0.91495,2.72308,0.6365,5,discharge,2,-21.805,7.268,10.0,9.9,3.8479,3.5134,15.3405,07-24-21_20.13_NEGPulse_protocol_HPPC_IN21700_30T_cycle_#450.mat
BOOST_NEGPULSE,450,0.91495,2.72308,0.6368,5,charge,2,16.352,5.451,2.0,1.9,3.8552,4.046,11.6683,07-24-21_20.13_NEGPulse_protocol_HPPC_IN21700_30T_cycle_#450.mat
BOOST_NEGPULSE,450,0.91495,2.72308,0.6368,5,charge,2,16.352,5.451,10.0,9.9,3.8552,4.0942,14.6159,07-24-21_20.13_NEGPulse_protocol_HPPC_IN21700_30T_cycle_#450.mat
BOOST_NEGPULSE,450,0.91495,2.72308,0.6364,5,discharge,3,-31.341,10.447,2.0,2.0,3.848,3.4712,12.0226,07-24-21_20.13_NEGPulse_protocol_HPPC_IN21700_30T_cycle_#450.mat
BOOST_NEGPULSE,450,0.91495,2.72308,0.6364,5,discharge,3,-31.341,10.447,10.0,9.9,3.848,3.3733,15.1463,07-24-21_20.13_NEGPulse_protocol_HPPC_IN21700_30T_cycle_#450.mat
BOOST_NEGPULSE,450,0.91495,2.72308,0.6369,5,charge,3,27.098,9.033,2.0,2.0,3.8571,4.1705,11.5654,07-24-21_20.13_NEGPulse_protocol_HPPC_IN21700_30T_cycle_#450.mat
BOOST_NEGPULSE,450,0.91495,2.72308,0.6369,5,charge,3,27.098,9.033,10.0,9.9,3.8571,4.2003,12.6651,07-24-21_20.13_NEGPulse_protocol_HPPC_IN21700_30T_cycle_#450.mat
BOOST_NEGPULSE,450,0.91495,2.72308,0.5458,6,discharge,0,-2.727,0.909,2.0,2.0,3.757,3.7243,11.9908,07-24-21_20.13_NEGPulse_protocol_HPPC_IN21700_30T_cycle_#450.mat
BOOST_NEGPULSE,450,0.91495,2.72308,0.5458,6,discharge,0,-2.727,0.909,10.0,9.9,3.757,3.7129,16.171,07-24-21_20.13_NEGPulse_protocol_HPPC_IN21700_30T_cycle_#450.mat
BOOST_NEGPULSE,450,0.91495,2.72308,0.5458,6,charge,0,1.363,0.454,2.0,2.0,3.7585,3.7746,11.8156,07-24-21_20.13_NEGPulse_protocol_HPPC_IN21700_30T_cycle_#450.mat
BOOST_NEGPULSE,450,0.91495,2.72308,0.5458,6,charge,0,1.363,0.454,10.0,9.9,3.7585,3.7797,15.5585,07-24-21_20.13_NEGPulse_protocol_HPPC_IN21700_30T_cycle_#450.mat
BOOST_NEGPULSE,450,0.91495,2.72308,0.5457,6,discharge,1,-10.902,3.634,2.0,2.0,3.7571,3.6271,11.9244,07-24-21_20.13_NEGPulse_protocol_HPPC_IN21700_30T_cycle_#450.mat
BOOST_NEGPULSE,450,0.91495,2.72308,0.5457,6,discharge,1,-10.902,3.634,10.0,9.9,3.7571,3.5867,15.6302,07-24-21_20.13_NEGPulse_protocol_HPPC_IN21700_30T_cycle_#450.mat
BOOST_NEGPULSE,450,0.91495,2.72308,0.5459,6,charge,1,5.449,1.816,2.0,2.0,3.7612,3.8252,11.7455,07-24-21_20.13_NEGPulse_protocol_HPPC_IN21700_30T_cycle_#450.mat
BOOST_NEGPULSE,450,0.91495,2.72308,0.5459,6,charge,1,5.449,1.816,10.0,9.9,3.7612,3.8439,15.1774,07-24-21_20.13_NEGPulse_protocol_HPPC_IN21700_30T_cycle_#450.mat
BOOST_NEGPULSE,450,0.91495,2.72308,0.5456,6,discharge,2,-21.807,7.269,2.0,2.0,3.7572,3.5002,11.7852,07-24-21_20.13_NEGPulse_protocol_HPPC_IN21700_30T_cycle_#450.mat
BOOST_NEGPULSE,450,0.91495,2.72308,0.5456,6,discharge,2,-21.807,7.269,10.0,9.9,3.7572,3.4279,15.1007,07-24-21_20.13_NEGPulse_protocol_HPPC_IN21700_30T_cycle_#450.mat
BOOST_NEGPULSE,450,0.91495,2.72308,0.5459,6,charge,2,16.352,5.451,2.0,2.0,3.7638,3.9514,11.4726,07-24-21_20.13_NEGPulse_protocol_HPPC_IN21700_30T_cycle_#450.mat
BOOST_NEGPULSE,450,0.91495,2.72308,0.5459,6,charge,2,16.352,5.451,10.0,9.9,3.7638,3.9997,14.4264,07-24-21_20.13_NEGPulse_protocol_HPPC_IN21700_30T_cycle_#450.mat
