Repository: KikETs/ECM_HYBRID_BMS_JOINT

## Results

| Arm | Model | Size | Protocol | Result | Worst cell |
|---|---|---|---|---|---|
| SOP | 2RC table + trim (A8) | 4 effective coefficients, 2 EW states | leave-one-cell-out | usable current 69.6 % discharge, 59.5 % charge (τ = 10 s) | 59.9 % / 53.5 % (BOOST_REST) |
| SOH | dQ/dV ridge | 65 coefficients | leave-one-cell-out | RMSE 0.0094, bias −0.0005 | 0.0130 (BOOST_REST) |
| SOC | 2RC EKF, low-current gate | 3 states | leave-one-cell-out | **2.34 %p** over six sensor disturbances on estimated SOH (2.325 on true SOH), per cell 2.00–2.75 | 4.60 %p (BOOST_NEGPULSE_1S, current offset −0.10 A) |

The SOH arm was a 10,945-parameter CNN until the second audit round. Nested

File: analysis/uypydj_hppc_resistance.csv (part 117 of 225)
protocol,cycle,SOH,CAP_Ah,SOC,soc_group,direction,rate_rank,I_A,CRate_rated,tau_s,tau_actual_s,V_pre_V,V_tau_V,R_mOhm,file
BOOST_NEGPULSE,450,0.91495,2.72308,0.5455,6,discharge,3,-31.343,10.448,2.0,2.0,3.7576,3.3933,11.623,07-24-21_20.13_NEGPulse_protocol_HPPC_IN21700_30T_cycle_#450.mat
BOOST_NEGPULSE,450,0.91495,2.72308,0.5455,6,discharge,3,-31.343,10.448,10.0,9.9,3.7576,3.2918,14.8614,07-24-21_20.13_NEGPulse_protocol_HPPC_IN21700_30T_cycle_#450.mat
BOOST_NEGPULSE,450,0.91495,2.72308,0.546,6,charge,3,27.254,9.085,2.0,2.0,3.7659,4.0706,11.18,07-24-21_20.13_NEGPulse_protocol_HPPC_IN21700_30T_cycle_#450.mat
BOOST_NEGPULSE,450,0.91495,2.72308,0.546,6,charge,3,27.254,9.085,10.0,9.9,3.7659,4.1474,13.9979,07-24-21_20.13_NEGPulse_protocol_HPPC_IN21700_30T_cycle_#450.mat
BOOST_NEGPULSE,450,0.91495,2.72308,0.4549,7,discharge,0,-2.725,0.908,2.0,2.0,3.6688,3.6364,11.889,07-24-21_20.13_NEGPulse_protocol_HPPC_IN21700_30T_cycle_#450.mat
BOOST_NEGPULSE,450,0.91495,2.72308,0.4549,7,discharge,0,-2.725,0.908,10.0,9.9,3.6688,3.626,15.7053,07-24-21_20.13_NEGPulse_protocol_HPPC_IN21700_30T_cycle_#450.mat
BOOST_NEGPULSE,450,0.91495,2.72308,0.455,7,charge,0,1.362,0.454,2.0,2.0,3.6703,3.6862,11.6723,07-24-21_20.13_NEGPulse_protocol_HPPC_IN21700_30T_cycle_#450.mat
BOOST_NEGPULSE,450,0.91495,2.72308,0.455,7,charge,0,1.362,0.454,10.0,9.9,3.6703,3.691,15.196,07-24-21_20.13_NEGPulse_protocol_HPPC_IN21700_30T_cycle_#450.mat
BOOST_NEGPULSE,450,0.91495,2.72308,0.4549,7,discharge,1,-10.903,3.634,2.0,2.0,3.6689,3.5391,11.905,07-24-21_20.13_NEGPulse_protocol_HPPC_IN21700_30T_cycle_#450.mat
BOOST_NEGPULSE,450,0.91495,2.72308,0.4549,7,discharge,1,-10.903,3.634,10.0,9.9,3.6689,3.5001,15.482,07-24-21_20.13_NEGPulse_protocol_HPPC_IN21700_30T_cycle_#450.mat
BOOST_NEGPULSE,450,0.91495,2.72308,0.455,7,charge,1,5.449,1.816,2.0,2.0,3.6726,3.7372,11.8543,07-24-21_20.13_NEGPulse_protocol_HPPC_IN21700_30T_cycle_#450.mat
BOOST_NEGPULSE,450,0.91495,2.72308,0.455,7,charge,1,5.449,1.816,10.0,9.9,3.6726,3.7553,15.1757,07-24-21_20.13_NEGPulse_protocol_HPPC_IN21700_30T_cycle_#450.mat
BOOST_NEGPULSE,450,0.91495,2.72308,0.4548,7,discharge,2,-21.805,7.268,2.0,2.0,3.6692,3.4098,11.8964,07-24-21_20.13_NEGPulse_protocol_HPPC_IN21700_30T_cycle_#450.mat
BOOST_NEGPULSE,450,0.91495,2.72308,0.4548,7,discharge,2,-21.805,7.268,10.0,9.9,3.6692,3.3386,15.1617,07-24-21_20.13_NEGPulse_protocol_HPPC_IN21700_30T_cycle_#450.mat
BOOST_NEGPULSE,450,0.91495,2.72308,0.4551,7,charge,2,16.351,5.45,2.0,2.0,3.6761,3.865,11.5528,07-24-21_20.13_NEGPulse_protocol_HPPC_IN21700_30T_cycle_#450.mat
BOOST_NEGPULSE,450,0.91495,2.72308,0.4551,7,charge,2,16.351,5.45,10.0,9.9,3.6761,3.9117,14.4089,07-24-21_20.13_NEGPulse_protocol_HPPC_IN21700_30T_cycle_#450.mat
BOOST_NEGPULSE,450,0.91495,2.72308,0.4547,7,discharge,3,-31.344,10.448,2.0,2.0,3.6697,3.2981,11.8555,07-24-21_20.13_NEGPulse_protocol_HPPC_IN21700_30T_cycle_#450.mat
BOOST_NEGPULSE,450,0.91495,2.72308,0.4547,7,discharge,3,-31.344,10.448,10.0,9.9,3.6697,3.1971,15.0778,07-24-21_20.13_NEGPulse_protocol_HPPC_IN21700_30T_cycle_#450.mat
BOOST_NEGPULSE,450,0.91495,2.72308,0.4552,7,charge,3,27.251,9.084,2.0,2.0,3.6782,3.9883,11.3794,07-24-21_20.13_NEGPulse_protocol_HPPC_IN21700_30T_cycle_#450.mat
BOOST_NEGPULSE,450,0.91495,2.72308,0.4552,7,charge,3,27.251,9.084,10.0,9.9,3.6782,4.0638,14.1499,07-24-21_20.13_NEGPulse_protocol_HPPC_IN21700_30T_cycle_#450.mat
BOOST_NEGPULSE,450,0.91495,2.72308,0.3641,8,discharge,0,-2.725,0.908,2.0,1.9,3.6048,3.5732,11.5951,07-24-21_20.13_NEGPulse_protocol_HPPC_IN21700_30T_cycle_#450.mat
BOOST_NEGPULSE,450,0.91495,2.72308,0.3641,8,discharge,0,-2.725,0.908,10.0,9.9,3.6048,3.5626,15.4845,07-24-21_20.13_NEGPulse_protocol_HPPC_IN21700_30T_cycle_#450.mat
BOOST_NEGPULSE,450,0.91495,2.72308,0.3641,8,charge,0,1.362,0.454,2.0,2.0,3.6065,3.6221,11.4546,07-24-21_20.13_NEGPulse_protocol_HPPC_IN21700_30T_cycle_#450.mat
BOOST_NEGPULSE,450,0.91495,2.72308,0.3641,8,charge,0,1.362,0.454,10.0,9.9,3.6065,3.6268,14.9056,07-24-21_20.13_NEGPulse_protocol_HPPC_IN21700_30T_cycle_#450.mat
BOOST_NEGPULSE,450,0.91495,2.72308,0.364,8,discharge,1,-10.903,3.634,2.0,2.0,3.6052,3.4774,11.7215,07-24-21_20.13_NEGPulse_protocol_HPPC_IN21700_30T_cycle_#450.mat
BOOST_NEGPULSE,450,0.91495,2.72308,0.364,8,discharge,1,-10.903,3.634,10.0,9.9,3.6052,3.4386,15.2802,07-24-21_20.13_NEGPulse_protocol_HPPC_IN21700_30T_cycle_#450.mat
BOOST_NEGPULSE,450,0.91495,2.72308,0.3641,8,charge,1,5.449,1.816,2.0,2.0,3.6094,3.6721,11.5056,07-24-21_20.13_NEGPulse_protocol_HPPC_IN21700_30T_cycle_#450.mat
BOOST_NEGPULSE,450,0.91495,2.72308,0.3641,8,charge,1,5.449,1.816,10.0,9.9,3.6094,3.6899,14.772,07-24-21_20.13_NEGPulse_protocol_HPPC_IN21700_30T_cycle_#450.mat
BOOST_NEGPULSE,450,0.91495,2.72308,0.3639,8,discharge,2,-21.805,7.268,2.0,2.0,3.6054,3.3513,11.6533,07-24-21_20.13_NEGPulse_protocol_HPPC_IN21700_30T_cycle_#450.mat
BOOST_NEGPULSE,450,0.91495,2.72308,0.3639,8,discharge,2,-21.805,7.268,10.0,9.9,3.6054,3.2783,15.0011,07-24-21_20.13_NEGPulse_protocol_HPPC_IN21700_30T_cycle_#450.mat
BOOST_NEGPULSE,450,0.91495,2.72308,0.3642,8,charge,2,16.351,5.45,2.0,1.9,3.6131,3.7964,11.2103,07-24-21_20.13_NEGPulse_protocol_HPPC_IN21700_30T_cycle_#450.mat
BOOST_NEGPULSE,450,0.91495,2.72308,0.3642,8,charge,2,16.351,5.45,10.0,9.9,3.6131,3.842,13.9991,07-24-21_20.13_NEGPulse_protocol_HPPC_IN21700_30T_cycle_#450.mat
BOOST_NEGPULSE,450,0.91495,2.72308,0.3638,8,discharge,3,-31.343,10.448,2.0,2.0,3.6059,3.2369,11.773,07-24-21_20.13_NEGPulse_protocol_HPPC_IN21700_30T_cycle_#450.mat
BOOST_NEGPULSE,450,0.91495,2.72308,0.3638,8,discharge,3,-31.343,10.448,10.0,9.9,3.6059,3.1304,15.1709,07-24-21_20.13_NEGPulse_protocol_HPPC_IN21700_30T_cycle_#450.mat
BOOST_NEGPULSE,450,0.91495,2.72308,0.3643,8,charge,3,27.255,9.085,2.0,1.9,3.616,3.9207,11.1796,07-24-21_20.13_NEGPulse_protocol_HPPC_IN21700_30T_cycle_#450.mat
BOOST_NEGPULSE,450,0.91495,2.72308,0.3643,8,charge,3,27.255,9.085,10.0,9.9,3.616,3.9914,13.7736,07-24-21_20.13_NEGPulse_protocol_HPPC_IN21700_30T_cycle_#450.mat
BOOST_NEGPULSE,450,0.91495,2.72308,0.2732,9,discharge,0,-2.727,0.909,2.0,2.0,3.5303,3.4952,12.8703,07-24-21_20.13_NEGPulse_protocol_HPPC_IN21700_30T_cycle_#450.mat
BOOST_NEGPULSE,450,0.91495,2.72308,0.2732,9,discharge,0,-2.727,0.909,10.0,9.9,3.5303,3.4835,17.1605,07-24-21_20.13_NEGPulse_protocol_HPPC_IN21700_30T_cycle_#450.mat
BOOST_NEGPULSE,450,0.91495,2.72308,0.2733,9,charge,0,1.364,0.455,2.0,2.0,3.5319,3.549,12.5394,07-24-21_20.13_NEGPulse_protocol_HPPC_IN21700_30T_cycle_#450.mat
BOOST_NEGPULSE,450,0.91495,2.72308,0.2733,9,charge,0,1.364,0.455,10.0,9.9,3.5319,3.5542,16.3526,07-24-21_20.13_NEGPulse_protocol_HPPC_IN21700_30T_cycle_#450.mat
BOOST_NEGPULSE,450,0.91495,2.72308,0.2731,9,discharge,1,-10.905,3.635,2.0,2.0,3.5304,3.3918,12.7098,07-24-21_20.13_NEGPulse_protocol_HPPC_IN21700_30T_cycle_#450.mat
BOOST_NEGPULSE,450,0.91495,2.72308,0.2731,9,discharge,1,-10.905,3.635,10.0,9.9,3.5304,3.3489,16.6437,07-24-21_20.13_NEGPulse_protocol_HPPC_IN21700_30T_cycle_#450.mat
BOOST_NEGPULSE,450,0.91495,2.72308,0.2733,9,charge,1,5.449,1.816,2.0,2.0,3.5356,3.6026,12.2949,07-24-21_20.13_NEGPulse_protocol_HPPC_IN21700_30T_cycle_#450.mat
BOOST_NEGPULSE,450,0.91495,2.72308,0.2733,9,charge,1,5.449,1.816,10.0,9.9,3.5356,3.622,15.855,07-24-21_20.13_NEGPulse_protocol_HPPC_IN21700_30T_cycle_#450.mat
BOOST_NEGPULSE,450,0.91495,2.72308,0.2731,9,discharge,2,-21.804,7.268,2.0,2.0,3.5312,3.2565,12.5986,07-24-21_20.13_NEGPulse_protocol_HPPC_IN21700_30T_cycle_#450.mat
BOOST_NEGPULSE,450,0.91495,2.72308,0.2731,9,discharge,2,-21.804,7.268,10.0,9.9,3.5312,3.1694,16.5933,07-24-21_20.13_NEGPulse_protocol_HPPC_IN21700_30T_cycle_#450.mat
BOOST_NEGPULSE,450,0.91495,2.72308,0.2734,9,charge,2,16.351,5.45,2.0,1.9,3.5401,3.7334,11.8219,07-24-21_20.13_NEGPulse_protocol_HPPC_IN21700_30T_cycle_#450.mat
BOOST_NEGPULSE,450,0.91495,2.72308,0.2734,9,charge,2,16.351,5.45,10.0,9.9,3.5401,3.787,15.1,07-24-21_20.13_NEGPulse_protocol_HPPC_IN21700_30T_cycle_#450.mat
BOOST_NEGPULSE,450,0.91495,2.72308,0.273,9,discharge,3,-31.342,10.447,2.0,1.9,3.5317,3.1431,12.3987,07-24-21_20.13_NEGPulse_protocol_HPPC_IN21700_30T_cycle_#450.mat
BOOST_NEGPULSE,450,0.91495,2.72308,0.273,9,discharge,3,-31.342,10.447,10.0,9.9,3.5317,3.0,16.9645,07-24-21_20.13_NEGPulse_protocol_HPPC_IN21700_30T_cycle_#450.mat
BOOST_NEGPULSE,450,0.91495,2.72308,0.2735,9,charge,3,27.254,9.085,2.0,2.0,3.5434,3.8593,11.591,07-24-21_20.13_NEGPulse_protocol_HPPC_IN21700_30T_cycle_#450.mat
BOOST_NEGPULSE,450,0.91495,2.72308,0.2735,9,charge,3,27.254,9.085,10.0,9.9,3.5434,3.9358,14.3979,07-24-21_20.13_NEGPulse_protocol_HPPC_IN21700_30T_cycle_#450.mat
BOOST_NEGPULSE,450,0.91495,2.72308,0.2278,10,discharge,0,-2.725,0.908,2.0,2.0,3.4836,3.448,13.0628,07-24-21_20.13_NEGPulse_protocol_HPPC_IN21700_30T_cycle_#450.mat
BOOST_NEGPULSE,450,0.91495,2.72308,0.2278,10,discharge,0,-2.725,0.908,10.0,9.9,3.4836,3.4355,17.6494,07-24-21_20.13_NEGPulse_protocol_HPPC_IN21700_30T_cycle_#450.mat
BOOST_NEGPULSE,450,0.91495,2.72308,0.2278,10,charge,0,1.364,0.455,2.0,2.0,3.4855,3.5042,13.7127,07-24-21_20.13_NEGPulse_protocol_HPPC_IN21700_30T_cycle_#450.mat
BOOST_NEGPULSE,450,0.91495,2.72308,0.2278,10,charge,0,1.364,0.455,10.0,9.9,3.4855,3.5095,17.5992,07-24-21_20.13_NEGPulse_protocol_HPPC_IN21700_30T_cycle_#450.mat
BOOST_NEGPULSE,450,0.91495,2.72308,0.2277,10,discharge,1,-10.905,3.635,2.0,1.9,3.4845,3.3378,13.4525,07-24-21_20.13_NEGPulse_protocol_HPPC_IN21700_30T_cycle_#450.mat
BOOST_NEGPULSE,450,0.91495,2.72308,0.2277,10,discharge,1,-10.905,3.635,10.0,9.9,3.4845,3.2883,17.9917,07-24-21_20.13_NEGPulse_protocol_HPPC_IN21700_30T_cycle_#450.mat
BOOST_NEGPULSE,450,0.91495,2.72308,0.2279,10,charge,1,5.449,1.816,2.0,2.0,3.4911,3.5613,12.8822,07-24-21_20.13_NEGPulse_protocol_HPPC_IN21700_30T_cycle_#450.mat
BOOST_NEGPULSE,450,0.91495,2.72308,0.2279,10,charge,1,5.449,1.816,10.0,9.9,3.4911,3.5808,16.4605,07-24-21_20.13_NEGPulse_protocol_HPPC_IN21700_30T_cycle_#450.mat
BOOST_NEGPULSE,450,0.91495,2.72308,0.2276,10,discharge,2,-21.806,7.269,2.0,2.0,3.4863,3.1886,13.6522,07-24-21_20.13_NEGPulse_protocol_HPPC_IN21700_30T_cycle_#450.mat
BOOST_NEGPULSE,450,0.91495,2.72308,0.2276,10,discharge,2,-21.806,7.269,10.0,9.9,3.4863,3.0669,19.2332,07-24-21_20.13_NEGPulse_protocol_HPPC_IN21700_30T_cycle_#450.mat
BOOST_NEGPULSE,450,0.91495,2.72308,0.228,10,charge,2,16.351,5.45,2.0,2.0,3.4957,3.6985,12.4029,07-24-21_20.13_NEGPulse_protocol_HPPC_IN21700_30T_cycle_#450.mat
BOOST_NEGPULSE,450,0.91495,2.72308,0.228,10,charge,2,16.351,5.45,10.0,9.9,3.4957,3.7533,15.7544,07-24-21_20.13_NEGPulse_protocol_HPPC_IN21700_30T_cycle_#450.mat
BOOST_NEGPULSE,450,0.91495,2.72308,0.2275,10,discharge,3,-31.343,10.448,2.0,2.0,3.4867,3.0579,13.6809,07-24-21_20.13_NEGPulse_protocol_HPPC_IN21700_30T_cycle_#450.mat
BOOST_NEGPULSE,450,0.91495,2.72308,0.2275,10,discharge,3,-31.343,10.448,10.0,9.91,3.4867,2.8283,21.0063,07-24-21_20.13_NEGPulse_protocol_HPPC_IN21700_30T_cycle_#450.mat
BOOST_NEGPULSE,450,0.91495,2.72308,0.228,10,charge,3,27.256,9.085,2.0,2.0,3.498,3.8278,12.1001,07-24-21_20.13_NEGPulse_protocol_HPPC_IN21700_30T_cycle_#450.mat
BOOST_NEGPULSE,450,0.91495,2.72308,0.228,10,charge,3,27.256,9.085,10.0,9.9,3.498,3.9111,15.1563,07-24-21_20.13_NEGPulse_protocol_HPPC_IN21700_30T_cycle_#450.mat
BOOST_NEGPULSE,450,0.91495,2.72308,0.1824,11,discharge,0,-2.723,0.908,2.0,2.0,3.4391,3.3999,14.3938,07-24-21_20.13_NEGPulse_protocol_HPPC_IN21700_30T_cycle_#450.mat
BOOST_NEGPULSE,450,0.91495,2.72308,0.1824,11,discharge,0,-2.723,0.908,10.0,9.9,3.4391,3.385,19.8649,07-24-21_20.13_NEGPulse_protocol_HPPC_IN21700_30T_cycle_#450.mat
BOOST_NEGPULSE,450,0.91495,2.72308,0.1824,11,charge,0,1.364,0.455,2.0,2.0,3.4416,3.4608,14.0732,07-24-21_20.13_NEGPulse_protocol_HPPC_IN21700_30T_cycle_#450.mat
BOOST_NEGPULSE,450,0.91495,2.72308,0.1824,11,charge,0,1.364,0.455,10.0,9.9,3.4416,3.4665,18.2511,07-24-21_20.13_NEGPulse_protocol_HPPC_IN21700_30T_cycle_#450.mat
BOOST_NEGPULSE,450,0.91495,2.72308,0.1823,11,discharge,1,-10.904,3.635,2.0,2.0,3.4396,3.2794,14.6919,07-24-21_20.13_NEGPulse_protocol_HPPC_IN21700_30T_cycle_#450.mat
BOOST_NEGPULSE,450,0.91495,2.72308,0.1823,11,discharge,1,-10.904,3.635,10.0,9.9,3.4396,3.2078,21.2583,07-24-21_20.13_NEGPulse_protocol_HPPC_IN21700_30T_cycle_#450.mat
BOOST_NEGPULSE,450,0.91495,2.72308,0.1824,11,charge,1,5.451,1.817,2.0,1.9,3.4473,3.52,13.3372,07-24-21_20.13_NEGPulse_protocol_HPPC_IN21700_30T_cycle_#450.mat
BOOST_NEGPULSE,450,0.91495,2.72308,0.1824,11,charge,1,5.451,1.817,10.0,9.9,3.4473,3.5384,16.7128,07-24-21_20.13_NEGPulse_protocol_HPPC_IN21700_30T_cycle_#450.mat
BOOST_NEGPULSE,450,0.91495,2.72308,0.1822,11,discharge,2,-21.807,7.269,2.0,1.9,3.441,3.121,14.6742,07-24-21_20.13_NEGPulse_protocol_HPPC_IN21700_30T_cycle_#450.mat
BOOST_NEGPULSE,450,0.91495,2.72308,0.1822,11,discharge,2,-21.807,7.269,10.0,9.9,3.441,2.9003,24.7948,07-24-21_20.13_NEGPulse_protocol_HPPC_IN21700_30T_cycle_#450.mat
BOOST_NEGPULSE,450,0.91495,2.72308,0.1825,11,charge,2,16.354,5.451,2.0,2.0,3.4526,3.6558,12.4251,07-24-21_20.13_NEGPulse_protocol_HPPC_IN21700_30T_cycle_#450.mat
BOOST_NEGPULSE,450,0.91495,2.72308,0.1825,11,charge,2,16.354,5.451,10.0,9.9,3.4526,3.7062,15.5069,07-24-21_20.13_NEGPulse_protocol_HPPC_IN21700_30T_cycle_#450.mat
BOOST_NEGPULSE,450,0.91495,2.72308,0.1821,11,discharge,3,-31.343,10.448,2.0,1.9,3.4413,2.9792,14.7433,07-24-21_20.13_NEGPulse_protocol_HPPC_IN21700_30T_cycle_#450.mat
BOOST_NEGPULSE,450,0.91495,2.72308,0.1821,11,discharge,3,-31.343,10.448,10.0,9.9,3.4413,2.5517,28.3827,07-24-21_20.13_NEGPulse_protocol_HPPC_IN21700_30T_cycle_#450.mat
BOOST_NEGPULSE,450,0.91495,2.72308,0.1826,11,charge,3,27.254,9.085,2.0,1.9,3.455,3.776,11.7781,07-24-21_20.13_NEGPulse_protocol_HPPC_IN21700_30T_cycle_#450.mat
BOOST_NEGPULSE,450,0.91495,2.72308,0.1826,11,charge,3,27.254,9.085,10.0,9.9,3.455,3.8602,14.8675,07-24-21_20.13_NEGPulse_protocol_HPPC_IN21700_30T_cycle_#450.mat
BOOST_NEGPULSE,450,0.91495,2.72308,0.1369,12,discharge,0,-2.728,0.909,2.0,1.9,3.3899,3.344,16.8283,07-24-21_20.13_NEGPulse_protocol_HPPC_IN21700_30T_cycle_#450.mat
BOOST_NEGPULSE,450,0.91495,2.72308,0.1369,12,discharge,0,-2.728,0.909,10.0,9.9,3.3899,3.3192,25.9207,07-24-21_20.13_NEGPulse_protocol_HPPC_IN21700_30T_cycle_#450.mat
BOOST_NEGPULSE,450,0.91495,2.72308,0.137,12,charge,0,1.362,0.454,2.0,2.0,3.394,3.4161,16.2244,07-24-21_20.13_NEGPulse_protocol_HPPC_IN21700_30T_cycle_#450.mat
BOOST_NEGPULSE,450,0.91495,2.72308,0.137,12,charge,0,1.362,0.454,10.0,9.9,3.394,3.4247,22.5379,07-24-21_20.13_NEGPulse_protocol_HPPC_IN21700_30T_cycle_#450.mat
BOOST_NEGPULSE,450,0.91495,2.72308,0.1369,12,discharge,1,-10.904,3.635,2.0,1.9,3.3908,3.1911,18.3144,07-24-21_20.13_NEGPulse_protocol_HPPC_IN21700_30T_cycle_#450.mat
BOOST_NEGPULSE,450,0.91495,2.72308,0.1369,12,discharge,1,-10.904,3.635,10.0,9.9,3.3908,3.0222,33.8041,07-24-21_20.13_NEGPulse_protocol_HPPC_IN21700_30T_cycle_#450.mat
BOOST_NEGPULSE,450,0.91495,2.72308,0.137,12,charge,1,5.45,1.817,2.0,1.9,3.4028,3.4845,14.9895,07-24-21_20.13_NEGPulse_protocol_HPPC_IN21700_30T_cycle_#450.mat
BOOST_NEGPULSE,450,0.91495,2.72308,0.137,12,charge,1,5.45,1.817,10.0,9.9,3.4028,3.508,19.301,07-24-21_20.13_NEGPulse_protocol_HPPC_IN21700_30T_cycle_#450.mat
BOOST_NEGPULSE,450,0.91495,2.72308,0.1368,12,discharge,2,-21.807,7.269,2.0,1.9,3.3936,2.9674,19.5442,07-24-21_20.13_NEGPulse_protocol_HPPC_IN21700_30T_cycle_#450.mat
BOOST_NEGPULSE,450,0.91495,2.72308,0.1368,12,discharge,2,-21.807,7.269,10.0,9.9,3.3936,2.4996,40.996,07-24-21_20.13_NEGPulse_protocol_HPPC_IN21700_30T_cycle_#450.mat
BOOST_NEGPULSE,450,0.91495,2.72308,0.1371,12,charge,2,16.352,5.451,2.0,1.9,3.4104,3.624,13.0626,07-24-21_20.13_NEGPulse_protocol_HPPC_IN21700_30T_cycle_#450.mat
BOOST_NEGPULSE,450,0.91495,2.72308,0.1371,12,charge,2,16.352,5.451,10.0,9.9,3.4104,3.6715,15.9675,07-24-21_20.13_NEGPulse_protocol_HPPC_IN21700_30T_cycle_#450.mat
BOOST_NEGPULSE,450,0.91495,2.72308,0.1367,12,discharge,3,-29.03,9.677,2.0,2.0,3.3947,2.7524,22.1254,07-24-21_20.13_NEGPulse_protocol_HPPC_IN21700_30T_cycle_#450.mat
BOOST_NEGPULSE,450,0.91495,2.72308,0.1367,12,discharge,3,-29.03,9.677,10.0,9.9,3.3947,2.4999,30.8233,07-24-21_20.13_NEGPulse_protocol_HPPC_IN21700_30T_cycle_#450.mat
BOOST_NEGPULSE,450,0.91495,2.72308,0.1372,12,charge,3,27.256,9.085,2.0,2.0,3.4127,3.7483,12.3129,07-24-21_20.13_NEGPulse_protocol_HPPC_IN21700_30T_cycle_#450.mat
BOOST_NEGPULSE,450,0.91495,2.72308,0.1372,12,charge,3,27.256,9.085,10.0,9.9,3.4127,3.8245,15.1086,07-24-21_20.13_NEGPulse_protocol_HPPC_IN21700_30T_cycle_#450.mat
BOOST_NEGPULSE,525,0.89765,2.67159,1.0,0,discharge,0,-2.671,0.89,2.0,2.0,4.1452,4.1076,14.0761,08-16-21_12.26_NEGPulse_protocol_HPPC_IN21700_30T_cycle_#525.mat
BOOST_NEGPULSE,525,0.89765,2.67159,1.0,0,discharge,0,-2.671,0.89,10.0,9.7,4.1452,4.0905,20.4777,08-16-21_12.26_NEGPulse_protocol_HPPC_IN21700_30T_cycle_#525.mat
BOOST_NEGPULSE,525,0.89765,2.67159,1.0,0,charge,0,1.336,0.445,2.0,2.0,4.1572,4.1824,18.8651,08-16-21_12.26_NEGPulse_protocol_HPPC_IN21700_30T_cycle_#525.mat
BOOST_NEGPULSE,525,0.89765,2.67159,1.0,0,charge,0,1.336,0.445,10.0,9.9,4.1572,4.1929,26.7256,08-16-21_12.26_NEGPulse_protocol_HPPC_IN21700_30T_cycle_#525.mat
BOOST_NEGPULSE,525,0.89765,2.67159,0.9999,0,discharge,1,-10.689,3.563,2.0,2.0,4.1542,3.9723,17.0175,08-16-21_12.26_NEGPulse_protocol_HPPC_IN21700_30T_cycle_#525.mat
BOOST_NEGPULSE,525,0.89765,2.67159,0.9999,0,discharge,1,-10.689,3.563,10.0,9.9,4.1542,3.9316,20.8251,08-16-21_12.26_NEGPulse_protocol_HPPC_IN21700_30T_cycle_#525.mat
BOOST_NEGPULSE,525,0.89765,2.67159,1.0,0,charge,1,1.774,0.591,2.0,1.9,4.1618,4.2002,21.6436,08-16-21_12.26_NEGPulse_protocol_HPPC_IN21700_30T_cycle_#525.mat
BOOST_NEGPULSE,525,0.89765,2.67159,1.0,0,charge,1,1.774,0.591,10.0,9.9,4.1618,4.2,21.5308,08-16-21_12.26_NEGPulse_protocol_HPPC_IN21700_30T_cycle_#525.mat
BOOST_NEGPULSE,525,0.89765,2.67159,0.9998,0,discharge,2,-21.378,7.126,2.0,2.0,4.1536,3.8155,15.8153,08-16-21_12.26_NEGPulse_protocol_HPPC_IN21700_30T_cycle_#525.mat
BOOST_NEGPULSE,525,0.89765,2.67159,0.9998,0,discharge,2,-21.378,7.126,10.0,9.9,4.1536,3.7635,18.2477,08-16-21_12.26_NEGPulse_protocol_HPPC_IN21700_30T_cycle_#525.mat
BOOST_NEGPULSE,525,0.89765,2.67159,1.0,0,charge,2,1.633,0.544,2.0,2.0,4.1652,4.2,21.3079,08-16-21_12.26_NEGPulse_protocol_HPPC_IN21700_30T_cycle_#525.mat
BOOST_NEGPULSE,525,0.89765,2.67159,1.0,0,charge,2,1.633,0.544,10.0,9.9,4.1652,4.2,21.3079,08-16-21_12.26_NEGPulse_protocol_HPPC_IN21700_30T_cycle_#525.mat
BOOST_NEGPULSE,525,0.89765,2.67159,0.9997,0,discharge,3,-30.732,10.244,2.0,2.0,4.1536,3.6918,15.0267,08-16-21_12.26_NEGPulse_protocol_HPPC_IN21700_30T_cycle_#525.mat
BOOST_NEGPULSE,525,0.89765,2.67159,0.9997,0,discharge,3,-30.732,10.244,10.0,9.9,4.1536,3.6287,17.0799,08-16-21_12.26_NEGPulse_protocol_HPPC_IN21700_30T_cycle_#525.mat
BOOST_NEGPULSE,525,0.89765,2.67159,1.0,0,charge,3,1.519,0.506,2.0,2.0,4.1671,4.2,21.6561,08-16-21_12.26_NEGPulse_protocol_HPPC_IN21700_30T_cycle_#525.mat
BOOST_NEGPULSE,525,0.89765,2.67159,1.0,0,charge,3,1.519,0.506,10.0,9.9,4.1671,4.2,21.6561,08-16-21_12.26_NEGPulse_protocol_HPPC_IN21700_30T_cycle_#525.mat
BOOST_NEGPULSE,525,0.89765,2.67159,0.9554,1,discharge,0,-2.673,0.891,2.0,1.9,4.0972,4.0556,15.5613,08-16-21_12.26_NEGPulse_protocol_HPPC_IN21700_30T_cycle_#525.mat
BOOST_NEGPULSE,525,0.89765,2.67159,0.9554,1,discharge,0,-2.673,0.891,10.0,9.9,4.0972,4.0455,19.3394,08-16-21_12.26_NEGPulse_protocol_HPPC_IN21700_30T_cycle_#525.mat
BOOST_NEGPULSE,525,0.89765,2.67159,0.9555,1,charge,0,1.335,0.445,2.0,2.0,4.0986,4.1195,15.6496,08-16-21_12.26_NEGPulse_protocol_HPPC_IN21700_30T_cycle_#525.mat
BOOST_NEGPULSE,525,0.89765,2.67159,0.9555,1,charge,0,1.335,0.445,10.0,9.9,4.0986,4.1249,19.693,08-16-21_12.26_NEGPulse_protocol_HPPC_IN21700_30T_cycle_#525.mat
BOOST_NEGPULSE,525,0.89765,2.67159,0.9554,1,discharge,1,-10.689,3.563,2.0,1.9,4.0974,3.9365,15.0529,08-16-21_12.26_NEGPulse_protocol_HPPC_IN21700_30T_cycle_#525.mat
BOOST_NEGPULSE,525,0.89765,2.67159,0.9554,1,discharge,1,-10.689,3.563,10.0,9.9,4.0974,3.9071,17.8033,08-16-21_12.26_NEGPulse_protocol_HPPC_IN21700_30T_cycle_#525.mat
BOOST_NEGPULSE,525,0.89765,2.67159,0.9555,1,charge,1,5.344,1.781,2.0,2.0,4.1012,4.1842,15.532,08-16-21_12.26_NEGPulse_protocol_HPPC_IN21700_30T_cycle_#525.mat
BOOST_NEGPULSE,525,0.89765,2.67159,0.9555,1,charge,1,5.344,1.781,10.0,9.9,4.1012,4.2002,18.5261,08-16-21_12.26_NEGPulse_protocol_HPPC_IN21700_30T_cycle_#525.mat
BOOST_NEGPULSE,525,0.89765,2.67159,0.9553,1,discharge,2,-21.379,7.126,2.0,2.0,4.0976,3.7901,14.3833,08-16-21_12.26_NEGPulse_protocol_HPPC_IN21700_30T_cycle_#525.mat
BOOST_NEGPULSE,525,0.89765,2.67159,0.9553,1,discharge,2,-21.379,7.126,10.0,9.9,4.0976,3.7436,16.5583,08-16-21_12.26_NEGPulse_protocol_HPPC_IN21700_30T_cycle_#525.mat
BOOST_NEGPULSE,525,0.89765,2.67159,0.9555,1,charge,2,5.612,1.871,2.0,2.0,4.1038,4.2,17.1434,08-16-21_12.26_NEGPulse_protocol_HPPC_IN21700_30T_cycle_#525.mat
BOOST_NEGPULSE,525,0.89765,2.67159,0.9555,1,charge,2,5.612,1.871,10.0,9.9,4.1038,4.2,17.1434,08-16-21_12.26_NEGPulse_protocol_HPPC_IN21700_30T_cycle_#525.mat
BOOST_NEGPULSE,525,0.89765,2.67159,0.9552,1,discharge,3,-30.731,10.244,2.0,2.0,4.0987,3.6735,13.8362,08-16-21_12.26_NEGPulse_protocol_HPPC_IN21700_30T_cycle_#525.mat
BOOST_NEGPULSE,525,0.89765,2.67159,0.9552,1,discharge,3,-30.731,10.244,10.0,9.9,4.0987,3.6091,15.9318,08-16-21_12.26_NEGPulse_protocol_HPPC_IN21700_30T_cycle_#525.mat
BOOST_NEGPULSE,525,0.89765,2.67159,0.9555,1,charge,3,5.495,1.832,2.0,2.0,4.1059,4.2002,17.1614,08-16-21_12.26_NEGPulse_protocol_HPPC_IN21700_30T_cycle_#525.mat
BOOST_NEGPULSE,525,0.89765,2.67159,0.9555,1,charge,3,5.495,1.832,10.0,9.9,4.1059,4.2001,17.1432,08-16-21_12.26_NEGPulse_protocol_HPPC_IN21700_30T_cycle_#525.mat
BOOST_NEGPULSE,525,0.89765,2.67159,0.9109,2,discharge,0,-2.671,0.89,2.0,2.0,4.0809,4.0428,14.2622,08-16-21_12.26_NEGPulse_protocol_HPPC_IN21700_30T_cycle_#525.mat
BOOST_NEGPULSE,525,0.89765,2.67159,0.9109,2,discharge,0,-2.671,0.89,10.0,9.9,4.0809,4.0339,17.5938,08-16-21_12.26_NEGPulse_protocol_HPPC_IN21700_30T_cycle_#525.mat
BOOST_NEGPULSE,525,0.89765,2.67159,0.9109,2,charge,0,1.336,0.445,2.0,1.9,4.0822,4.1011,14.1509,08-16-21_12.26_NEGPulse_protocol_HPPC_IN21700_30T_cycle_#525.mat
BOOST_NEGPULSE,525,0.89765,2.67159,0.9109,2,charge,0,1.336,0.445,10.0,9.9,4.0822,4.1055,17.4453,08-16-21_12.26_NEGPulse_protocol_HPPC_IN21700_30T_cycle_#525.mat
BOOST_NEGPULSE,525,0.89765,2.67159,0.9108,2,discharge,1,-10.689,3.563,2.0,2.0,4.0815,3.9309,14.0893,08-16-21_12.26_NEGPulse_protocol_HPPC_IN21700_30T_cycle_#525.mat
BOOST_NEGPULSE,525,0.89765,2.67159,0.9108,2,discharge,1,-10.689,3.563,10.0,9.9,4.0815,3.9002,16.9614,08-16-21_12.26_NEGPulse_protocol_HPPC_IN21700_30T_cycle_#525.mat
BOOST_NEGPULSE,525,0.89765,2.67159,0.911,2,charge,1,5.345,1.782,2.0,2.0,4.0842,4.159,13.9957,08-16-21_12.26_NEGPulse_protocol_HPPC_IN21700_30T_cycle_#525.mat
BOOST_NEGPULSE,525,0.89765,2.67159,0.911,2,charge,1,5.345,1.782,10.0,9.9,4.0842,4.1748,16.952,08-16-21_12.26_NEGPulse_protocol_HPPC_IN21700_30T_cycle_#525.mat
BOOST_NEGPULSE,525,0.89765,2.67159,0.9107,2,discharge,2,-21.379,7.126,2.0,2.0,4.0814,3.7909,13.5881,08-16-21_12.26_NEGPulse_protocol_HPPC_IN21700_30T_cycle_#525.mat
BOOST_NEGPULSE,525,0.89765,2.67159,0.9107,2,discharge,2,-21.379,7.126,10.0,9.9,4.0814,3.7359,16.1607,08-16-21_12.26_NEGPulse_protocol_HPPC_IN21700_30T_cycle_#525.mat
BOOST_NEGPULSE,525,0.89765,2.67159,0.911,2,charge,2,7.57,2.523,2.0,1.9,4.0861,4.2,15.0456,08-16-21_12.26_NEGPulse_protocol_HPPC_IN21700_30T_cycle_#525.mat
BOOST_NEGPULSE,525,0.89765,2.67159,0.911,2,charge,2,7.57,2.523,10.0,9.9,4.0861,4.1999,15.0324,08-16-21_12.26_NEGPulse_protocol_HPPC_IN21700_30T_cycle_#525.mat
BOOST_NEGPULSE,525,0.89765,2.67159,0.9107,2,discharge,3,-30.732,10.244,2.0,1.9,4.0821,3.6729,13.3151,08-16-21_12.26_NEGPulse_protocol_HPPC_IN21700_30T_cycle_#525.mat
BOOST_NEGPULSE,525,0.89765,2.67159,0.9107,2,discharge,3,-30.732,10.244,10.0,9.9,4.0821,3.5934,15.902,08-16-21_12.26_NEGPulse_protocol_HPPC_IN21700_30T_cycle_#525.mat
BOOST_NEGPULSE,525,0.89765,2.67159,0.911,2,charge,3,7.336,2.445,2.0,1.9,4.0878,4.2,15.2953,08-16-21_12.26_NEGPulse_protocol_HPPC_IN21700_30T_cycle_#525.mat
BOOST_NEGPULSE,525,0.89765,2.67159,0.911,2,charge,3,7.336,2.445,10.0,9.9,4.0878,4.2001,15.3089,08-16-21_12.26_NEGPulse_protocol_HPPC_IN21700_30T_cycle_#525.mat
BOOST_NEGPULSE,525,0.89765,2.67159,0.8218,3,discharge,0,-2.673,0.891,2.0,2.0,4.0286,3.9909,14.1029,08-16-21_12.26_NEGPulse_protocol_HPPC_IN21700_30T_cycle_#525.mat
BOOST_NEGPULSE,525,0.89765,2.67159,0.8218,3,discharge,0,-2.673,0.891,10.0,9.9,4.0286,3.9766,19.4523,08-16-21_12.26_NEGPulse_protocol_HPPC_IN21700_30T_cycle_#525.mat
BOOST_NEGPULSE,525,0.89765,2.67159,0.8219,3,charge,0,1.336,0.445,2.0,2.0,4.0307,4.0492,13.8504,08-16-21_12.26_NEGPulse_protocol_HPPC_IN21700_30T_cycle_#525.mat
BOOST_NEGPULSE,525,0.89765,2.67159,0.8219,3,charge,0,1.336,0.445,10.0,9.9,4.0307,4.0552,18.3424,08-16-21_12.26_NEGPulse_protocol_HPPC_IN21700_30T_cycle_#525.mat
BOOST_NEGPULSE,525,0.89765,2.67159,0.8218,3,discharge,1,-10.69,3.563,2.0,1.9,4.0291,3.8809,13.8634,08-16-21_12.26_NEGPulse_protocol_HPPC_IN21700_30T_cycle_#525.mat
BOOST_NEGPULSE,525,0.89765,2.67159,0.8218,3,discharge,1,-10.69,3.563,10.0,9.9,4.0291,3.831,18.5313,08-16-21_12.26_NEGPulse_protocol_HPPC_IN21700_30T_cycle_#525.mat
BOOST_NEGPULSE,525,0.89765,2.67159,0.8219,3,charge,1,5.346,1.782,2.0,2.0,4.0341,4.1058,13.4114,08-16-21_12.26_NEGPulse_protocol_HPPC_IN21700_30T_cycle_#525.mat
BOOST_NEGPULSE,525,0.89765,2.67159,0.8219,3,charge,1,5.346,1.782,10.0,9.9,4.0341,4.1257,17.1337,08-16-21_12.26_NEGPulse_protocol_HPPC_IN21700_30T_cycle_#525.mat
BOOST_NEGPULSE,525,0.89765,2.67159,0.8217,3,discharge,2,-21.379,7.126,2.0,1.9,4.0299,3.7412,13.5039,08-16-21_12.26_NEGPulse_protocol_HPPC_IN21700_30T_cycle_#525.mat
BOOST_NEGPULSE,525,0.89765,2.67159,0.8217,3,discharge,2,-21.379,7.126,10.0,9.9,4.0299,3.6632,17.1523,08-16-21_12.26_NEGPulse_protocol_HPPC_IN21700_30T_cycle_#525.mat
BOOST_NEGPULSE,525,0.89765,2.67159,0.822,3,charge,2,11.449,3.816,2.0,2.0,4.0372,4.2001,14.2283,08-16-21_12.26_NEGPulse_protocol_HPPC_IN21700_30T_cycle_#525.mat
BOOST_NEGPULSE,525,0.89765,2.67159,0.822,3,charge,2,11.449,3.816,10.0,9.9,4.0372,4.2,14.2196,08-16-21_12.26_NEGPulse_protocol_HPPC_IN21700_30T_cycle_#525.mat
BOOST_NEGPULSE,525,0.89765,2.67159,0.8216,3,discharge,3,-30.732,10.244,2.0,2.0,4.0307,3.6246,13.2142,08-16-21_12.26_NEGPulse_protocol_HPPC_IN21700_30T_cycle_#525.mat
BOOST_NEGPULSE,525,0.89765,2.67159,0.8216,3,discharge,3,-30.732,10.244,10.0,9.9,4.0307,3.5278,16.3641,08-16-21_12.26_NEGPulse_protocol_HPPC_IN21700_30T_cycle_#525.mat
BOOST_NEGPULSE,525,0.89765,2.67159,0.822,3,charge,3,11.4,3.8,2.0,1.9,4.0393,4.2,14.0965,08-16-21_12.26_NEGPulse_protocol_HPPC_IN21700_30T_cycle_#525.mat
BOOST_NEGPULSE,525,0.89765,2.67159,0.822,3,charge,3,11.4,3.8,10.0,9.9,4.0393,4.2,14.0965,08-16-21_12.26_NEGPulse_protocol_HPPC_IN21700_30T_cycle_#525.mat
BOOST_NEGPULSE,525,0.89765,2.67159,0.7327,4,discharge,0,-2.671,0.89,2.0,1.9,3.9247,3.8898,13.0648,08-16-21_12.26_NEGPulse_protocol_HPPC_IN21700_30T_cycle_#525.mat
BOOST_NEGPULSE,525,0.89765,2.67159,0.7327,4,discharge,0,-2.671,0.89,10.0,9.9,3.9247,3.8762,18.156,08-16-21_12.26_NEGPulse_protocol_HPPC_IN21700_30T_cycle_#525.mat
BOOST_NEGPULSE,525,0.89765,2.67159,0.7328,4,charge,0,1.337,0.446,2.0,2.0,3.9268,3.944,12.8617,08-16-21_12.26_NEGPulse_protocol_HPPC_IN21700_30T_cycle_#525.mat
BOOST_NEGPULSE,525,0.89765,2.67159,0.7328,4,charge,0,1.337,0.446,10.0,9.9,3.9268,3.9495,16.9745,08-16-21_12.26_NEGPulse_protocol_HPPC_IN21700_30T_cycle_#525.mat
BOOST_NEGPULSE,525,0.89765,2.67159,0.7327,4,discharge,1,-10.69,3.563,2.0,1.9,3.9249,3.7868,12.9186,08-16-21_12.26_NEGPulse_protocol_HPPC_IN21700_30T_cycle_#525.mat
BOOST_NEGPULSE,525,0.89765,2.67159,0.7327,4,discharge,1,-10.69,3.563,10.0,9.9,3.9249,3.7446,16.8662,08-16-21_12.26_NEGPulse_protocol_HPPC_IN21700_30T_cycle_#525.mat
BOOST_NEGPULSE,525,0.89765,2.67159,0.7328,4,charge,1,5.345,1.782,2.0,2.0,3.9301,3.9968,12.48,08-16-21_12.26_NEGPulse_protocol_HPPC_IN21700_30T_cycle_#525.mat
BOOST_NEGPULSE,525,0.89765,2.67159,0.7328,4,charge,1,5.345,1.782,10.0,9.9,3.9301,4.0149,15.8666,08-16-21_12.26_NEGPulse_protocol_HPPC_IN21700_30T_cycle_#525.mat
BOOST_NEGPULSE,525,0.89765,2.67159,0.7326,4,discharge,2,-21.379,7.126,2.0,2.0,3.9243,3.6551,12.5918,08-16-21_12.26_NEGPulse_protocol_HPPC_IN21700_30T_cycle_#525.mat
BOOST_NEGPULSE,525,0.89765,2.67159,0.7326,4,discharge,2,-21.379,7.126,10.0,9.9,3.9243,3.5921,15.5386,08-16-21_12.26_NEGPulse_protocol_HPPC_IN21700_30T_cycle_#525.mat
BOOST_NEGPULSE,525,0.89765,2.67159,0.7329,4,charge,2,16.035,5.345,2.0,1.9,3.9326,4.1233,11.8927,08-16-21_12.26_NEGPulse_protocol_HPPC_IN21700_30T_cycle_#525.mat
BOOST_NEGPULSE,525,0.89765,2.67159,0.7329,4,charge,2,16.035,5.345,10.0,9.9,3.9326,4.1749,15.1107,08-16-21_12.26_NEGPulse_protocol_HPPC_IN21700_30T_cycle_#525.mat
BOOST_NEGPULSE,525,0.89765,2.67159,0.7325,4,discharge,3,-30.73,10.243,2.0,2.0,3.9257,3.5477,12.3007,08-16-21_12.26_NEGPulse_protocol_HPPC_IN21700_30T_cycle_#525.mat
BOOST_NEGPULSE,525,0.89765,2.67159,0.7325,4,discharge,3,-30.73,10.243,10.0,9.9,3.9257,3.4635,15.0407,08-16-21_12.26_NEGPulse_protocol_HPPC_IN21700_30T_cycle_#525.mat
BOOST_NEGPULSE,525,0.89765,2.67159,0.733,4,charge,3,20.582,6.861,2.0,2.0,3.9341,4.2001,12.9239,08-16-21_12.26_NEGPulse_protocol_HPPC_IN21700_30T_cycle_#525.mat
BOOST_NEGPULSE,525,0.89765,2.67159,0.733,4,charge,3,20.582,6.861,10.0,9.9,3.9341,4.2,12.9191,08-16-21_12.26_NEGPulse_protocol_HPPC_IN21700_30T_cycle_#525.mat
BOOST_NEGPULSE,525,0.89765,2.67159,0.6436,5,discharge,0,-2.671,0.89,2.0,2.0,3.8498,3.8156,12.8028,08-16-21_12.26_NEGPulse_protocol_HPPC_IN21700_30T_cycle_#525.mat
BOOST_NEGPULSE,525,0.89765,2.67159,0.6436,5,discharge,0,-2.671,0.89,10.0,9.9,3.8498,3.8035,17.3324,08-16-21_12.26_NEGPulse_protocol_HPPC_IN21700_30T_cycle_#525.mat
BOOST_NEGPULSE,525,0.89765,2.67159,0.6437,5,charge,0,1.336,0.445,2.0,2.0,3.8507,3.8683,13.1756,08-16-21_12.26_NEGPulse_protocol_HPPC_IN21700_30T_cycle_#525.mat
BOOST_NEGPULSE,525,0.89765,2.67159,0.6437,5,charge,0,1.336,0.445,10.0,9.9,3.8507,3.8734,16.9936,08-16-21_12.26_NEGPulse_protocol_HPPC_IN21700_30T_cycle_#525.mat
BOOST_NEGPULSE,525,0.89765,2.67159,0.6436,5,discharge,1,-10.69,3.563,2.0,2.0,3.8498,3.7143,12.6754,08-16-21_12.26_NEGPulse_protocol_HPPC_IN21700_30T_cycle_#525.mat
BOOST_NEGPULSE,525,0.89765,2.67159,0.6436,5,discharge,1,-10.69,3.563,10.0,9.9,3.8498,3.6745,16.3985,08-16-21_12.26_NEGPulse_protocol_HPPC_IN21700_30T_cycle_#525.mat
BOOST_NEGPULSE,525,0.89765,2.67159,0.6437,5,charge,1,5.345,1.782,2.0,2.0,3.8542,3.9205,12.4046,08-16-21_12.26_NEGPulse_protocol_HPPC_IN21700_30T_cycle_#525.mat
BOOST_NEGPULSE,525,0.89765,2.67159,0.6437,5,charge,1,5.345,1.782,10.0,9.9,3.8542,3.9381,15.6975,08-16-21_12.26_NEGPulse_protocol_HPPC_IN21700_30T_cycle_#525.mat
BOOST_NEGPULSE,525,0.89765,2.67159,0.6435,5,discharge,2,-21.38,7.127,2.0,1.9,3.8498,3.5854,12.3667,08-16-21_12.26_NEGPulse_protocol_HPPC_IN21700_30T_cycle_#525.mat
BOOST_NEGPULSE,525,0.89765,2.67159,0.6435,5,discharge,2,-21.38,7.127,10.0,9.9,3.8498,3.5164,15.594,08-16-21_12.26_NEGPulse_protocol_HPPC_IN21700_30T_cycle_#525.mat
BOOST_NEGPULSE,525,0.89765,2.67159,0.6438,5,charge,2,16.036,5.345,2.0,1.9,3.8568,4.0475,11.892,08-16-21_12.26_NEGPulse_protocol_HPPC_IN21700_30T_cycle_#525.mat
BOOST_NEGPULSE,525,0.89765,2.67159,0.6438,5,charge,2,16.036,5.345,10.0,9.9,3.8568,4.0939,14.7855,08-16-21_12.26_NEGPulse_protocol_HPPC_IN21700_30T_cycle_#525.mat
BOOST_NEGPULSE,525,0.89765,2.67159,0.6434,5,discharge,3,-30.732,10.244,2.0,2.0,3.8498,3.4751,12.1925,08-16-21_12.26_NEGPulse_protocol_HPPC_IN21700_30T_cycle_#525.mat
BOOST_NEGPULSE,525,0.89765,2.67159,0.6434,5,discharge,3,-30.732,10.244,10.0,9.9,3.8498,3.3817,15.2317,08-16-21_12.26_NEGPulse_protocol_HPPC_IN21700_30T_cycle_#525.mat
BOOST_NEGPULSE,525,0.89765,2.67159,0.6439,5,charge,3,26.662,8.887,2.0,1.9,3.8588,4.1678,11.5895,08-16-21_12.26_NEGPulse_protocol_HPPC_IN21700_30T_cycle_#525.mat
BOOST_NEGPULSE,525,0.89765,2.67159,0.6439,5,charge,3,26.662,8.887,10.0,9.9,3.8588,4.2,12.7972,08-16-21_12.26_NEGPulse_protocol_HPPC_IN21700_30T_cycle_#525.mat
BOOST_NEGPULSE,525,0.89765,2.67159,0.5546,6,discharge,0,-2.673,0.891,2.0,2.0,3.7638,3.7309,12.3073,08-16-21_12.26_NEGPulse_protocol_HPPC_IN21700_30T_cycle_#525.mat
BOOST_NEGPULSE,525,0.89765,2.67159,0.5546,6,discharge,0,-2.673,0.891,10.0,9.9,3.7638,3.7194,16.6093,08-16-21_12.26_NEGPulse_protocol_HPPC_IN21700_30T_cycle_#525.mat
BOOST_NEGPULSE,525,0.89765,2.67159,0.5546,6,charge,0,1.335,0.445,2.0,1.9,3.7653,3.7815,12.1312,08-16-21_12.26_NEGPulse_protocol_HPPC_IN21700_30T_cycle_#525.mat
BOOST_NEGPULSE,525,0.89765,2.67159,0.5546,6,charge,0,1.335,0.445,10.0,9.91,3.7653,3.7869,16.1749,08-16-21_12.26_NEGPulse_protocol_HPPC_IN21700_30T_cycle_#525.mat
BOOST_NEGPULSE,525,0.89765,2.67159,0.5545,6,discharge,1,-10.689,3.563,2.0,2.0,3.7633,3.6326,12.2275,08-16-21_12.26_NEGPulse_protocol_HPPC_IN21700_30T_cycle_#525.mat
BOOST_NEGPULSE,525,0.89765,2.67159,0.5545,6,discharge,1,-10.689,3.563,10.0,9.9,3.7633,3.5916,16.0632,08-16-21_12.26_NEGPulse_protocol_HPPC_IN21700_30T_cycle_#525.mat
BOOST_NEGPULSE,525,0.89765,2.67159,0.5546,6,charge,1,5.344,1.781,2.0,2.0,3.7683,3.8328,12.0692,08-16-21_12.26_NEGPulse_protocol_HPPC_IN21700_30T_cycle_#525.mat
BOOST_NEGPULSE,525,0.89765,2.67159,0.5546,6,charge,1,5.344,1.781,10.0,9.9,3.7683,3.8513,15.5309,08-16-21_12.26_NEGPulse_protocol_HPPC_IN21700_30T_cycle_#525.mat
BOOST_NEGPULSE,525,0.89765,2.67159,0.5544,6,discharge,2,-21.379,7.126,2.0,2.0,3.7643,3.5042,12.1661,08-16-21_12.26_NEGPulse_protocol_HPPC_IN21700_30T_cycle_#525.mat
BOOST_NEGPULSE,525,0.89765,2.67159,0.5544,6,discharge,2,-21.379,7.126,10.0,9.9,3.7643,3.4325,15.5199,08-16-21_12.26_NEGPulse_protocol_HPPC_IN21700_30T_cycle_#525.mat
BOOST_NEGPULSE,525,0.89765,2.67159,0.5547,6,charge,2,16.034,5.345,2.0,2.0,3.7709,3.9595,11.7625,08-16-21_12.26_NEGPulse_protocol_HPPC_IN21700_30T_cycle_#525.mat
BOOST_NEGPULSE,525,0.89765,2.67159,0.5547,6,charge,2,16.034,5.345,10.0,9.9,3.7709,4.0064,14.6875,08-16-21_12.26_NEGPulse_protocol_HPPC_IN21700_30T_cycle_#525.mat
BOOST_NEGPULSE,525,0.89765,2.67159,0.5544,6,discharge,3,-30.732,10.244,2.0,1.9,3.7645,3.3986,11.9062,08-16-21_12.26_NEGPulse_protocol_HPPC_IN21700_30T_cycle_#525.mat
BOOST_NEGPULSE,525,0.89765,2.67159,0.5544,6,discharge,3,-30.732,10.244,10.0,9.91,3.7645,3.298,15.1796,08-16-21_12.26_NEGPulse_protocol_HPPC_IN21700_30T_cycle_#525.mat
BOOST_NEGPULSE,525,0.89765,2.67159,0.5548,6,charge,3,26.723,8.908,2.0,2.0,3.773,4.0793,11.462,08-16-21_12.26_NEGPulse_protocol_HPPC_IN21700_30T_cycle_#525.mat
BOOST_NEGPULSE,525,0.89765,2.67159,0.5548,6,charge,3,26.723,8.908,10.0,9.9,3.773,4.1529,14.2162,08-16-21_12.26_NEGPulse_protocol_HPPC_IN21700_30T_cycle_#525.mat
BOOST_NEGPULSE,525,0.89765,2.67159,0.4655,7,discharge,0,-2.673,0.891,2.0,2.0,3.6737,3.6414,12.0824,08-16-21_12.26_NEGPulse_protocol_HPPC_IN21700_30T_cycle_#525.mat
BOOST_NEGPULSE,525,0.89765,2.67159,0.4655,7,discharge,0,-2.673,0.891,10.0,9.91,3.6737,3.6309,16.0102,08-16-21_12.26_NEGPulse_protocol_HPPC_IN21700_30T_cycle_#525.mat
BOOST_NEGPULSE,525,0.89765,2.67159,0.4655,7,charge,0,1.336,0.445,2.0,2.0,3.6753,3.6912,11.9012,08-16-21_12.26_NEGPulse_protocol_HPPC_IN21700_30T_cycle_#525.mat
BOOST_NEGPULSE,525,0.89765,2.67159,0.4655,7,charge,0,1.336,0.445,10.0,9.9,3.6753,3.696,15.494,08-16-21_12.26_NEGPulse_protocol_HPPC_IN21700_30T_cycle_#525.mat
BOOST_NEGPULSE,525,0.89765,2.67159,0.4654,7,discharge,1,-10.69,3.563,2.0,2.0,3.674,3.5437,12.189,08-16-21_12.26_NEGPulse_protocol_HPPC_IN21700_30T_cycle_#525.mat
BOOST_NEGPULSE,525,0.89765,2.67159,0.4654,7,discharge,1,-10.69,3.563,10.0,9.9,3.674,3.5055,15.7624,08-16-21_12.26_NEGPulse_protocol_HPPC_IN21700_30T_cycle_#525.mat
BOOST_NEGPULSE,525,0.89765,2.67159,0.4656,7,charge,1,5.345,1.782,2.0,2.0,3.6782,3.7422,11.9743,08-16-21_12.26_NEGPulse_protocol_HPPC_IN21700_30T_cycle_#525.mat
BOOST_NEGPULSE,525,0.89765,2.67159,0.4656,7,charge,1,5.345,1.782,10.0,9.9,3.6782,3.7605,15.3981,08-16-21_12.26_NEGPulse_protocol_HPPC_IN21700_30T_cycle_#525.mat
BOOST_NEGPULSE,525,0.89765,2.67159,0.4654,7,discharge,2,-21.378,7.126,2.0,2.0,3.6734,3.4154,12.0685,08-16-21_12.26_NEGPulse_protocol_HPPC_IN21700_30T_cycle_#525.mat
BOOST_NEGPULSE,525,0.89765,2.67159,0.4654,7,discharge,2,-21.378,7.126,10.0,9.9,3.6734,3.3464,15.2961,08-16-21_12.26_NEGPulse_protocol_HPPC_IN21700_30T_cycle_#525.mat
BOOST_NEGPULSE,525,0.89765,2.67159,0.4657,7,charge,2,16.035,5.345,2.0,1.9,3.6812,3.869,11.7119,08-16-21_12.26_NEGPulse_protocol_HPPC_IN21700_30T_cycle_#525.mat
BOOST_NEGPULSE,525,0.89765,2.67159,0.4657,7,charge,2,16.035,5.345,10.0,9.9,3.6812,3.9168,14.6929,08-16-21_12.26_NEGPulse_protocol_HPPC_IN21700_30T_cycle_#525.mat
BOOST_NEGPULSE,525,0.89765,2.67159,0.4653,7,discharge,3,-30.732,10.244,2.0,1.9,3.6746,3.3078,11.9354,08-16-21_12.26_NEGPulse_protocol_HPPC_IN21700_30T_cycle_#525.mat
BOOST_NEGPULSE,525,0.89765,2.67159,0.4653,7,discharge,3,-30.732,10.244,10.0,9.9,3.6746,3.2101,15.1145,08-16-21_12.26_NEGPulse_protocol_HPPC_IN21700_30T_cycle_#525.mat
BOOST_NEGPULSE,525,0.89765,2.67159,0.4658,7,charge,3,26.724,8.908,2.0,2.0,3.6827,3.9918,11.5664,08-16-21_12.26_NEGPulse_protocol_HPPC_IN21700_30T_cycle_#525.mat
BOOST_NEGPULSE,525,0.89765,2.67159,0.4658,7,charge,3,26.724,8.908,10.0,9.9,3.6827,4.0662,14.3504,08-16-21_12.26_NEGPulse_protocol_HPPC_IN21700_30T_cycle_#525.mat
BOOST_NEGPULSE,525,0.89765,2.67159,0.3764,8,discharge,0,-2.671,0.89,2.0,2.0,3.6077,3.575,12.2412,08-16-21_12.26_NEGPulse_protocol_HPPC_IN21700_30T_cycle_#525.mat
BOOST_NEGPULSE,525,0.89765,2.67159,0.3764,8,discharge,0,-2.671,0.89,10.0,9.9,3.6077,3.5648,16.0596,08-16-21_12.26_NEGPulse_protocol_HPPC_IN21700_30T_cycle_#525.mat
BOOST_NEGPULSE,525,0.89765,2.67159,0.3765,8,charge,0,1.336,0.445,2.0,1.9,3.6093,3.6252,11.903,08-16-21_12.26_NEGPulse_protocol_HPPC_IN21700_30T_cycle_#525.mat
BOOST_NEGPULSE,525,0.89765,2.67159,0.3765,8,charge,0,1.336,0.445,10.0,9.9,3.6093,3.6302,15.6461,08-16-21_12.26_NEGPulse_protocol_HPPC_IN21700_30T_cycle_#525.mat
BOOST_NEGPULSE,525,0.89765,2.67159,0.3764,8,discharge,1,-10.689,3.563,2.0,2.0,3.6079,3.4768,12.2649,08-16-21_12.26_NEGPulse_protocol_HPPC_IN21700_30T_cycle_#525.mat
BOOST_NEGPULSE,525,0.89765,2.67159,0.3764,8,discharge,1,-10.689,3.563,10.0,9.9,3.6079,3.438,15.8948,08-16-21_12.26_NEGPulse_protocol_HPPC_IN21700_30T_cycle_#525.mat
BOOST_NEGPULSE,525,0.89765,2.67159,0.3765,8,charge,1,5.346,1.782,2.0,1.9,3.6117,3.6764,12.1021,08-16-21_12.26_NEGPulse_protocol_HPPC_IN21700_30T_cycle_#525.mat
BOOST_NEGPULSE,525,0.89765,2.67159,0.3765,8,charge,1,5.346,1.782,10.0,9.9,3.6117,3.6949,15.5625,08-16-21_12.26_NEGPulse_protocol_HPPC_IN21700_30T_cycle_#525.mat
BOOST_NEGPULSE,525,0.89765,2.67159,0.3763,8,discharge,2,-21.379,7.126,2.0,2.0,3.6084,3.3473,12.2129,08-16-21_12.26_NEGPulse_protocol_HPPC_IN21700_30T_cycle_#525.mat
BOOST_NEGPULSE,525,0.89765,2.67159,0.3763,8,discharge,2,-21.379,7.126,10.0,9.9,3.6084,3.2752,15.5854,08-16-21_12.26_NEGPulse_protocol_HPPC_IN21700_30T_cycle_#525.mat
BOOST_NEGPULSE,525,0.89765,2.67159,0.3766,8,charge,2,16.035,5.345,2.0,2.0,3.6162,3.8051,11.7805,08-16-21_12.26_NEGPulse_protocol_HPPC_IN21700_30T_cycle_#525.mat
BOOST_NEGPULSE,525,0.89765,2.67159,0.3766,8,charge,2,16.035,5.345,10.0,9.9,3.6162,3.8504,14.6056,08-16-21_12.26_NEGPulse_protocol_HPPC_IN21700_30T_cycle_#525.mat
BOOST_NEGPULSE,525,0.89765,2.67159,0.3762,8,discharge,3,-30.73,10.243,2.0,2.0,3.6083,3.2376,12.0631,08-16-21_12.26_NEGPulse_protocol_HPPC_IN21700_30T_cycle_#525.mat
BOOST_NEGPULSE,525,0.89765,2.67159,0.3762,8,discharge,3,-30.73,10.243,10.0,9.9,3.6083,3.1357,15.3791,08-16-21_12.26_NEGPulse_protocol_HPPC_IN21700_30T_cycle_#525.mat
BOOST_NEGPULSE,525,0.89765,2.67159,0.3766,8,charge,3,26.722,8.907,2.0,2.0,3.6191,3.9265,11.5036,08-16-21_12.26_NEGPulse_protocol_HPPC_IN21700_30T_cycle_#525.mat
BOOST_NEGPULSE,525,0.89765,2.67159,0.3766,8,charge,3,26.722,8.907,10.0,9.9,3.6191,3.9951,14.0708,08-16-21_12.26_NEGPulse_protocol_HPPC_IN21700_30T_cycle_#525.mat
BOOST_NEGPULSE,525,0.89765,2.67159,0.2873,9,discharge,0,-2.673,0.891,2.0,2.0,3.5344,3.4998,12.9438,08-16-21_12.26_NEGPulse_protocol_HPPC_IN21700_30T_cycle_#525.mat
BOOST_NEGPULSE,525,0.89765,2.67159,0.2873,9,discharge,0,-2.673,0.891,10.0,9.9,3.5344,3.4885,17.1711,08-16-21_12.26_NEGPulse_protocol_HPPC_IN21700_30T_cycle_#525.mat
