Repository: KikETs/ECM_HYBRID_BMS_JOINT

## Results

| Arm | Model | Size | Protocol | Result | Worst cell |
|---|---|---|---|---|---|
| SOP | 2RC table + trim (A8) | 4 effective coefficients, 2 EW states | leave-one-cell-out | usable current 69.6 % discharge, 59.5 % charge (τ = 10 s) | 59.9 % / 53.5 % (BOOST_REST) |
| SOH | dQ/dV ridge | 65 coefficients | leave-one-cell-out | RMSE 0.0094, bias −0.0005 | 0.0130 (BOOST_REST) |
| SOC | 2RC EKF, low-current gate | 3 states | leave-one-cell-out | **2.34 %p** over six sensor disturbances on estimated SOH (2.325 on true SOH), per cell 2.00–2.75 | 4.60 %p (BOOST_NEGPULSE_1S, current offset −0.10 A) |

The SOH arm was a 10,945-parameter CNN until the second audit round. Nested

File: analysis/uypydj_hppc_resistance.csv (part 118 of 225)
protocol,cycle,SOH,CAP_Ah,SOC,soc_group,direction,rate_rank,I_A,CRate_rated,tau_s,tau_actual_s,V_pre_V,V_tau_V,R_mOhm,file
BOOST_NEGPULSE,525,0.89765,2.67159,0.2874,9,charge,0,1.336,0.445,2.0,2.0,3.5352,3.5531,13.3982,08-16-21_12.26_NEGPulse_protocol_HPPC_IN21700_30T_cycle_#525.mat
BOOST_NEGPULSE,525,0.89765,2.67159,0.2874,9,charge,0,1.336,0.445,10.0,9.9,3.5352,3.5581,17.1407,08-16-21_12.26_NEGPulse_protocol_HPPC_IN21700_30T_cycle_#525.mat
BOOST_NEGPULSE,525,0.89765,2.67159,0.2873,9,discharge,1,-10.69,3.563,2.0,2.0,3.5346,3.3943,13.1244,08-16-21_12.26_NEGPulse_protocol_HPPC_IN21700_30T_cycle_#525.mat
BOOST_NEGPULSE,525,0.89765,2.67159,0.2873,9,discharge,1,-10.69,3.563,10.0,9.9,3.5346,3.352,17.0814,08-16-21_12.26_NEGPulse_protocol_HPPC_IN21700_30T_cycle_#525.mat
BOOST_NEGPULSE,525,0.89765,2.67159,0.2874,9,charge,1,5.345,1.782,2.0,2.0,3.5398,3.6077,12.7032,08-16-21_12.26_NEGPulse_protocol_HPPC_IN21700_30T_cycle_#525.mat
BOOST_NEGPULSE,525,0.89765,2.67159,0.2874,9,charge,1,5.345,1.782,10.0,9.9,3.5398,3.6267,16.2579,08-16-21_12.26_NEGPulse_protocol_HPPC_IN21700_30T_cycle_#525.mat
BOOST_NEGPULSE,525,0.89765,2.67159,0.2872,9,discharge,2,-21.379,7.126,2.0,2.0,3.5354,3.2531,13.2045,08-16-21_12.26_NEGPulse_protocol_HPPC_IN21700_30T_cycle_#525.mat
BOOST_NEGPULSE,525,0.89765,2.67159,0.2872,9,discharge,2,-21.379,7.126,10.0,9.9,3.5354,3.1664,17.2599,08-16-21_12.26_NEGPulse_protocol_HPPC_IN21700_30T_cycle_#525.mat
BOOST_NEGPULSE,525,0.89765,2.67159,0.2875,9,charge,2,16.035,5.345,2.0,1.9,3.5442,3.7431,12.4041,08-16-21_12.26_NEGPulse_protocol_HPPC_IN21700_30T_cycle_#525.mat
BOOST_NEGPULSE,525,0.89765,2.67159,0.2875,9,charge,2,16.035,5.345,10.0,9.9,3.5442,3.7957,15.6844,08-16-21_12.26_NEGPulse_protocol_HPPC_IN21700_30T_cycle_#525.mat
BOOST_NEGPULSE,525,0.89765,2.67159,0.2871,9,discharge,3,-30.733,10.244,2.0,2.0,3.5362,3.1318,13.1585,08-16-21_12.26_NEGPulse_protocol_HPPC_IN21700_30T_cycle_#525.mat
BOOST_NEGPULSE,525,0.89765,2.67159,0.2871,9,discharge,3,-30.733,10.244,10.0,9.9,3.5362,2.9926,17.6878,08-16-21_12.26_NEGPulse_protocol_HPPC_IN21700_30T_cycle_#525.mat
BOOST_NEGPULSE,525,0.89765,2.67159,0.2876,9,charge,3,26.724,8.908,2.0,2.0,3.5476,3.8694,12.0416,08-16-21_12.26_NEGPulse_protocol_HPPC_IN21700_30T_cycle_#525.mat
BOOST_NEGPULSE,525,0.89765,2.67159,0.2876,9,charge,3,26.724,8.908,10.0,9.9,3.5476,3.9449,14.8668,08-16-21_12.26_NEGPulse_protocol_HPPC_IN21700_30T_cycle_#525.mat
BOOST_NEGPULSE,525,0.89765,2.67159,0.2428,10,discharge,0,-2.673,0.891,2.0,2.0,3.492,3.4549,13.879,08-16-21_12.26_NEGPulse_protocol_HPPC_IN21700_30T_cycle_#525.mat
BOOST_NEGPULSE,525,0.89765,2.67159,0.2428,10,discharge,0,-2.673,0.891,10.0,9.9,3.492,3.4424,18.5552,08-16-21_12.26_NEGPulse_protocol_HPPC_IN21700_30T_cycle_#525.mat
BOOST_NEGPULSE,525,0.89765,2.67159,0.2428,10,charge,0,1.336,0.445,2.0,1.9,3.4936,3.5116,13.4741,08-16-21_12.26_NEGPulse_protocol_HPPC_IN21700_30T_cycle_#525.mat
BOOST_NEGPULSE,525,0.89765,2.67159,0.2428,10,charge,0,1.336,0.445,10.0,9.9,3.4936,3.5168,17.3666,08-16-21_12.26_NEGPulse_protocol_HPPC_IN21700_30T_cycle_#525.mat
BOOST_NEGPULSE,525,0.89765,2.67159,0.2428,10,discharge,1,-10.689,3.563,2.0,1.9,3.4922,3.3447,13.7992,08-16-21_12.26_NEGPulse_protocol_HPPC_IN21700_30T_cycle_#525.mat
BOOST_NEGPULSE,525,0.89765,2.67159,0.2428,10,discharge,1,-10.689,3.563,10.0,9.9,3.4922,3.2944,18.505,08-16-21_12.26_NEGPulse_protocol_HPPC_IN21700_30T_cycle_#525.mat
BOOST_NEGPULSE,525,0.89765,2.67159,0.2429,10,charge,1,5.345,1.782,2.0,2.0,3.4983,3.5685,13.135,08-16-21_12.26_NEGPulse_protocol_HPPC_IN21700_30T_cycle_#525.mat
BOOST_NEGPULSE,525,0.89765,2.67159,0.2429,10,charge,1,5.345,1.782,10.0,9.9,3.4983,3.5873,16.6526,08-16-21_12.26_NEGPulse_protocol_HPPC_IN21700_30T_cycle_#525.mat
BOOST_NEGPULSE,525,0.89765,2.67159,0.2427,10,discharge,2,-21.379,7.126,2.0,2.0,3.4928,3.1975,13.8126,08-16-21_12.26_NEGPulse_protocol_HPPC_IN21700_30T_cycle_#525.mat
BOOST_NEGPULSE,525,0.89765,2.67159,0.2427,10,discharge,2,-21.379,7.126,10.0,9.9,3.4928,3.0798,19.318,08-16-21_12.26_NEGPulse_protocol_HPPC_IN21700_30T_cycle_#525.mat
BOOST_NEGPULSE,525,0.89765,2.67159,0.243,10,charge,2,16.036,5.345,2.0,1.9,3.5026,3.7035,12.5281,08-16-21_12.26_NEGPulse_protocol_HPPC_IN21700_30T_cycle_#525.mat
BOOST_NEGPULSE,525,0.89765,2.67159,0.243,10,charge,2,16.036,5.345,10.0,9.9,3.5026,3.757,15.8643,08-16-21_12.26_NEGPulse_protocol_HPPC_IN21700_30T_cycle_#525.mat
BOOST_NEGPULSE,525,0.89765,2.67159,0.2426,10,discharge,3,-30.731,10.244,2.0,2.0,3.4939,3.071,13.7613,08-16-21_12.26_NEGPulse_protocol_HPPC_IN21700_30T_cycle_#525.mat
BOOST_NEGPULSE,525,0.89765,2.67159,0.2426,10,discharge,3,-30.731,10.244,10.0,9.9,3.4939,2.8637,20.507,08-16-21_12.26_NEGPulse_protocol_HPPC_IN21700_30T_cycle_#525.mat
BOOST_NEGPULSE,525,0.89765,2.67159,0.2431,10,charge,3,26.724,8.908,2.0,2.0,3.5058,3.8305,12.1501,08-16-21_12.26_NEGPulse_protocol_HPPC_IN21700_30T_cycle_#525.mat
BOOST_NEGPULSE,525,0.89765,2.67159,0.2431,10,charge,3,26.724,8.908,10.0,9.9,3.5058,3.9103,15.1362,08-16-21_12.26_NEGPulse_protocol_HPPC_IN21700_30T_cycle_#525.mat
BOOST_NEGPULSE,525,0.89765,2.67159,0.1983,11,discharge,0,-2.673,0.891,2.0,2.0,3.4471,3.4076,14.7752,08-16-21_12.26_NEGPulse_protocol_HPPC_IN21700_30T_cycle_#525.mat
BOOST_NEGPULSE,525,0.89765,2.67159,0.1983,11,discharge,0,-2.673,0.891,10.0,9.9,3.4471,3.3926,20.386,08-16-21_12.26_NEGPulse_protocol_HPPC_IN21700_30T_cycle_#525.mat
BOOST_NEGPULSE,525,0.89765,2.67159,0.1983,11,charge,0,1.336,0.445,2.0,2.0,3.4493,3.4685,14.3756,08-16-21_12.26_NEGPulse_protocol_HPPC_IN21700_30T_cycle_#525.mat
BOOST_NEGPULSE,525,0.89765,2.67159,0.1983,11,charge,0,1.336,0.445,10.0,9.9,3.4493,3.4742,18.6433,08-16-21_12.26_NEGPulse_protocol_HPPC_IN21700_30T_cycle_#525.mat
BOOST_NEGPULSE,525,0.89765,2.67159,0.1982,11,discharge,1,-10.689,3.563,2.0,2.0,3.4476,3.2866,15.0622,08-16-21_12.26_NEGPulse_protocol_HPPC_IN21700_30T_cycle_#525.mat
BOOST_NEGPULSE,525,0.89765,2.67159,0.1982,11,discharge,1,-10.689,3.563,10.0,9.9,3.4476,3.2164,21.6297,08-16-21_12.26_NEGPulse_protocol_HPPC_IN21700_30T_cycle_#525.mat
BOOST_NEGPULSE,525,0.89765,2.67159,0.1983,11,charge,1,5.344,1.781,2.0,2.0,3.4556,3.5285,13.6404,08-16-21_12.26_NEGPulse_protocol_HPPC_IN21700_30T_cycle_#525.mat
BOOST_NEGPULSE,525,0.89765,2.67159,0.1983,11,charge,1,5.344,1.781,10.0,9.9,3.4556,3.5466,17.0272,08-16-21_12.26_NEGPulse_protocol_HPPC_IN21700_30T_cycle_#525.mat
BOOST_NEGPULSE,525,0.89765,2.67159,0.1981,11,discharge,2,-21.379,7.126,2.0,1.9,3.4496,3.1287,15.0101,08-16-21_12.26_NEGPulse_protocol_HPPC_IN21700_30T_cycle_#525.mat
BOOST_NEGPULSE,525,0.89765,2.67159,0.1981,11,discharge,2,-21.379,7.126,10.0,9.9,3.4496,2.9252,24.5287,08-16-21_12.26_NEGPulse_protocol_HPPC_IN21700_30T_cycle_#525.mat
BOOST_NEGPULSE,525,0.89765,2.67159,0.1984,11,charge,2,16.034,5.345,2.0,2.0,3.4605,3.6642,12.7043,08-16-21_12.26_NEGPulse_protocol_HPPC_IN21700_30T_cycle_#525.mat
BOOST_NEGPULSE,525,0.89765,2.67159,0.1984,11,charge,2,16.034,5.345,10.0,9.9,3.4605,3.7132,15.7603,08-16-21_12.26_NEGPulse_protocol_HPPC_IN21700_30T_cycle_#525.mat
BOOST_NEGPULSE,525,0.89765,2.67159,0.1981,11,discharge,3,-30.731,10.244,2.0,2.0,3.4495,2.9839,15.1508,08-16-21_12.26_NEGPulse_protocol_HPPC_IN21700_30T_cycle_#525.mat
BOOST_NEGPULSE,525,0.89765,2.67159,0.1981,11,discharge,3,-30.731,10.244,10.0,9.9,3.4495,2.6133,27.2103,08-16-21_12.26_NEGPulse_protocol_HPPC_IN21700_30T_cycle_#525.mat
BOOST_NEGPULSE,525,0.89765,2.67159,0.1985,11,charge,3,26.723,8.908,2.0,2.0,3.463,3.7868,12.1169,08-16-21_12.26_NEGPulse_protocol_HPPC_IN21700_30T_cycle_#525.mat
BOOST_NEGPULSE,525,0.89765,2.67159,0.1985,11,charge,3,26.723,8.908,10.0,9.9,3.463,3.8661,15.0844,08-16-21_12.26_NEGPulse_protocol_HPPC_IN21700_30T_cycle_#525.mat
BOOST_NEGPULSE,525,0.89765,2.67159,0.1538,12,discharge,0,-2.673,0.891,2.0,2.0,3.3994,3.3528,17.431,08-16-21_12.26_NEGPulse_protocol_HPPC_IN21700_30T_cycle_#525.mat
BOOST_NEGPULSE,525,0.89765,2.67159,0.1538,12,discharge,0,-2.673,0.891,10.0,9.9,3.3994,3.3289,26.3709,08-16-21_12.26_NEGPulse_protocol_HPPC_IN21700_30T_cycle_#525.mat
BOOST_NEGPULSE,525,0.89765,2.67159,0.1539,12,charge,0,1.336,0.445,2.0,2.0,3.4033,3.4257,16.7715,08-16-21_12.26_NEGPulse_protocol_HPPC_IN21700_30T_cycle_#525.mat
BOOST_NEGPULSE,525,0.89765,2.67159,0.1539,12,charge,0,1.336,0.445,10.0,9.9,3.4033,3.4341,23.0608,08-16-21_12.26_NEGPulse_protocol_HPPC_IN21700_30T_cycle_#525.mat
BOOST_NEGPULSE,525,0.89765,2.67159,0.1538,12,discharge,1,-10.689,3.563,2.0,1.9,3.4009,3.2021,18.5986,08-16-21_12.26_NEGPulse_protocol_HPPC_IN21700_30T_cycle_#525.mat
BOOST_NEGPULSE,525,0.89765,2.67159,0.1538,12,discharge,1,-10.689,3.563,10.0,9.9,3.4009,3.0485,32.9685,08-16-21_12.26_NEGPulse_protocol_HPPC_IN21700_30T_cycle_#525.mat
BOOST_NEGPULSE,525,0.89765,2.67159,0.1539,12,charge,1,5.345,1.782,2.0,2.0,3.4123,3.495,15.473,08-16-21_12.26_NEGPulse_protocol_HPPC_IN21700_30T_cycle_#525.mat
BOOST_NEGPULSE,525,0.89765,2.67159,0.1539,12,charge,1,5.345,1.782,10.0,9.9,3.4123,3.518,19.7762,08-16-21_12.26_NEGPulse_protocol_HPPC_IN21700_30T_cycle_#525.mat
BOOST_NEGPULSE,525,0.89765,2.67159,0.1537,12,discharge,2,-21.381,7.127,2.0,2.0,3.4038,2.9822,19.7184,08-16-21_12.26_NEGPulse_protocol_HPPC_IN21700_30T_cycle_#525.mat
BOOST_NEGPULSE,525,0.89765,2.67159,0.1537,12,discharge,2,-21.381,7.127,10.0,9.9,3.4038,2.5063,41.9765,08-16-21_12.26_NEGPulse_protocol_HPPC_IN21700_30T_cycle_#525.mat
BOOST_NEGPULSE,525,0.89765,2.67159,0.154,12,charge,2,16.034,5.345,2.0,2.0,3.4196,3.6366,13.5337,08-16-21_12.26_NEGPulse_protocol_HPPC_IN21700_30T_cycle_#525.mat
BOOST_NEGPULSE,525,0.89765,2.67159,0.154,12,charge,2,16.034,5.345,10.0,9.9,3.4196,3.6827,16.4089,08-16-21_12.26_NEGPulse_protocol_HPPC_IN21700_30T_cycle_#525.mat
BOOST_NEGPULSE,525,0.89765,2.67159,0.1536,12,discharge,3,-30.487,10.162,2.0,2.0,3.4043,2.7867,20.2578,08-16-21_12.26_NEGPulse_protocol_HPPC_IN21700_30T_cycle_#525.mat
BOOST_NEGPULSE,525,0.89765,2.67159,0.1536,12,discharge,3,-30.487,10.162,10.0,9.9,3.4043,2.4999,29.6651,08-16-21_12.26_NEGPulse_protocol_HPPC_IN21700_30T_cycle_#525.mat
BOOST_NEGPULSE,525,0.89765,2.67159,0.1541,12,charge,3,26.725,8.908,2.0,2.0,3.4218,3.7593,12.6286,08-16-21_12.26_NEGPulse_protocol_HPPC_IN21700_30T_cycle_#525.mat
BOOST_NEGPULSE,525,0.89765,2.67159,0.1541,12,charge,3,26.725,8.908,10.0,9.9,3.4218,3.8335,15.4051,08-16-21_12.26_NEGPulse_protocol_HPPC_IN21700_30T_cycle_#525.mat
BOOST_NEGPULSE,562,0.89393,2.66053,1.0,0,discharge,0,-2.662,0.887,2.0,2.0,4.1433,4.105,14.3904,08-21-21_09.34_NEGPulse_protocol_HPPC_IN21700_30T_cycle_#562.mat
BOOST_NEGPULSE,562,0.89393,2.66053,1.0,0,discharge,0,-2.662,0.887,10.0,9.7,4.1433,4.0875,20.9656,08-21-21_09.34_NEGPulse_protocol_HPPC_IN21700_30T_cycle_#562.mat
BOOST_NEGPULSE,562,0.89393,2.66053,1.0,0,charge,0,1.332,0.444,2.0,2.0,4.1561,4.1807,18.4699,08-21-21_09.34_NEGPulse_protocol_HPPC_IN21700_30T_cycle_#562.mat
BOOST_NEGPULSE,562,0.89393,2.66053,1.0,0,charge,0,1.332,0.444,10.0,9.9,4.1561,4.1913,26.4284,08-21-21_09.34_NEGPulse_protocol_HPPC_IN21700_30T_cycle_#562.mat
BOOST_NEGPULSE,562,0.89393,2.66053,0.9999,0,discharge,1,-10.648,3.549,2.0,1.9,4.1521,3.9692,17.1769,08-21-21_09.34_NEGPulse_protocol_HPPC_IN21700_30T_cycle_#562.mat
BOOST_NEGPULSE,562,0.89393,2.66053,0.9999,0,discharge,1,-10.648,3.549,10.0,9.9,4.1521,3.9274,21.1026,08-21-21_09.34_NEGPulse_protocol_HPPC_IN21700_30T_cycle_#562.mat
BOOST_NEGPULSE,562,0.89393,2.66053,1.0,0,charge,1,1.833,0.611,2.0,2.0,4.1597,4.2,21.9798,08-21-21_09.34_NEGPulse_protocol_HPPC_IN21700_30T_cycle_#562.mat
BOOST_NEGPULSE,562,0.89393,2.66053,1.0,0,charge,1,1.833,0.611,10.0,9.9,4.1597,4.2,21.9798,08-21-21_09.34_NEGPulse_protocol_HPPC_IN21700_30T_cycle_#562.mat
BOOST_NEGPULSE,562,0.89393,2.66053,0.9998,0,discharge,2,-21.294,7.098,2.0,2.0,4.1515,3.8102,16.028,08-21-21_09.34_NEGPulse_protocol_HPPC_IN21700_30T_cycle_#562.mat
BOOST_NEGPULSE,562,0.89393,2.66053,0.9998,0,discharge,2,-21.294,7.098,10.0,9.9,4.1515,3.756,18.5733,08-21-21_09.34_NEGPulse_protocol_HPPC_IN21700_30T_cycle_#562.mat
BOOST_NEGPULSE,562,0.89393,2.66053,1.0,0,charge,2,1.699,0.566,2.0,2.0,4.1632,4.2,21.6636,08-21-21_09.34_NEGPulse_protocol_HPPC_IN21700_30T_cycle_#562.mat
BOOST_NEGPULSE,562,0.89393,2.66053,1.0,0,charge,2,1.699,0.566,10.0,9.9,4.1632,4.2,21.6636,08-21-21_09.34_NEGPulse_protocol_HPPC_IN21700_30T_cycle_#562.mat
BOOST_NEGPULSE,562,0.89393,2.66053,0.9997,0,discharge,3,-30.609,10.203,2.0,2.0,4.1515,3.6859,15.2112,08-21-21_09.34_NEGPulse_protocol_HPPC_IN21700_30T_cycle_#562.mat
BOOST_NEGPULSE,562,0.89393,2.66053,0.9997,0,discharge,3,-30.609,10.203,10.0,9.9,4.1515,3.6168,17.4687,08-21-21_09.34_NEGPulse_protocol_HPPC_IN21700_30T_cycle_#562.mat
BOOST_NEGPULSE,562,0.89393,2.66053,1.0,0,charge,3,1.595,0.532,2.0,2.0,4.1658,4.2,21.442,08-21-21_09.34_NEGPulse_protocol_HPPC_IN21700_30T_cycle_#562.mat
BOOST_NEGPULSE,562,0.89393,2.66053,1.0,0,charge,3,1.595,0.532,10.0,9.9,4.1658,4.2,21.442,08-21-21_09.34_NEGPulse_protocol_HPPC_IN21700_30T_cycle_#562.mat
BOOST_NEGPULSE,562,0.89393,2.66053,0.9556,1,discharge,0,-2.662,0.887,2.0,2.0,4.0966,4.0541,15.9672,08-21-21_09.34_NEGPulse_protocol_HPPC_IN21700_30T_cycle_#562.mat
BOOST_NEGPULSE,562,0.89393,2.66053,0.9556,1,discharge,0,-2.662,0.887,10.0,9.9,4.0966,4.044,19.7618,08-21-21_09.34_NEGPulse_protocol_HPPC_IN21700_30T_cycle_#562.mat
BOOST_NEGPULSE,562,0.89393,2.66053,0.9556,1,charge,0,1.331,0.444,2.0,2.0,4.098,4.1194,16.0721,08-21-21_09.34_NEGPulse_protocol_HPPC_IN21700_30T_cycle_#562.mat
BOOST_NEGPULSE,562,0.89393,2.66053,0.9556,1,charge,0,1.331,0.444,10.0,9.9,4.098,4.1249,20.2028,08-21-21_09.34_NEGPulse_protocol_HPPC_IN21700_30T_cycle_#562.mat
BOOST_NEGPULSE,562,0.89393,2.66053,0.9555,1,discharge,1,-10.648,3.549,2.0,2.0,4.0969,3.9323,15.4583,08-21-21_09.34_NEGPulse_protocol_HPPC_IN21700_30T_cycle_#562.mat
BOOST_NEGPULSE,562,0.89393,2.66053,0.9555,1,discharge,1,-10.648,3.549,10.0,9.9,4.0969,3.903,18.21,08-21-21_09.34_NEGPulse_protocol_HPPC_IN21700_30T_cycle_#562.mat
BOOST_NEGPULSE,562,0.89393,2.66053,0.9557,1,charge,1,5.324,1.775,2.0,2.0,4.1007,4.1851,15.8521,08-21-21_09.34_NEGPulse_protocol_HPPC_IN21700_30T_cycle_#562.mat
BOOST_NEGPULSE,562,0.89393,2.66053,0.9557,1,charge,1,5.324,1.775,10.0,9.9,4.1007,4.2002,18.6883,08-21-21_09.34_NEGPulse_protocol_HPPC_IN21700_30T_cycle_#562.mat
BOOST_NEGPULSE,562,0.89393,2.66053,0.9555,1,discharge,2,-21.295,7.098,2.0,1.9,4.0972,3.786,14.6138,08-21-21_09.34_NEGPulse_protocol_HPPC_IN21700_30T_cycle_#562.mat
BOOST_NEGPULSE,562,0.89393,2.66053,0.9555,1,discharge,2,-21.295,7.098,10.0,9.9,4.0972,3.7352,16.9993,08-21-21_09.34_NEGPulse_protocol_HPPC_IN21700_30T_cycle_#562.mat
BOOST_NEGPULSE,562,0.89393,2.66053,0.9557,1,charge,2,5.511,1.837,2.0,1.9,4.1025,4.2001,17.7113,08-21-21_09.34_NEGPulse_protocol_HPPC_IN21700_30T_cycle_#562.mat
BOOST_NEGPULSE,562,0.89393,2.66053,0.9557,1,charge,2,5.511,1.837,10.0,9.9,4.1025,4.2,17.6932,08-21-21_09.34_NEGPulse_protocol_HPPC_IN21700_30T_cycle_#562.mat
BOOST_NEGPULSE,562,0.89393,2.66053,0.9554,1,discharge,3,-30.609,10.203,2.0,1.9,4.0979,3.6674,14.0645,08-21-21_09.34_NEGPulse_protocol_HPPC_IN21700_30T_cycle_#562.mat
BOOST_NEGPULSE,562,0.89393,2.66053,0.9554,1,discharge,3,-30.609,10.203,10.0,9.9,4.0979,3.5943,16.4527,08-21-21_09.34_NEGPulse_protocol_HPPC_IN21700_30T_cycle_#562.mat
BOOST_NEGPULSE,562,0.89393,2.66053,0.9557,1,charge,3,5.372,1.791,2.0,2.0,4.1057,4.2,17.5527,08-21-21_09.34_NEGPulse_protocol_HPPC_IN21700_30T_cycle_#562.mat
BOOST_NEGPULSE,562,0.89393,2.66053,0.9557,1,charge,3,5.372,1.791,10.0,9.9,4.1057,4.2,17.5527,08-21-21_09.34_NEGPulse_protocol_HPPC_IN21700_30T_cycle_#562.mat
BOOST_NEGPULSE,562,0.89393,2.66053,0.9112,2,discharge,0,-2.662,0.887,2.0,1.9,4.0807,4.041,14.9153,08-21-21_09.34_NEGPulse_protocol_HPPC_IN21700_30T_cycle_#562.mat
BOOST_NEGPULSE,562,0.89393,2.66053,0.9112,2,discharge,0,-2.662,0.887,10.0,9.9,4.0807,4.0316,18.4469,08-21-21_09.34_NEGPulse_protocol_HPPC_IN21700_30T_cycle_#562.mat
BOOST_NEGPULSE,562,0.89393,2.66053,0.9113,2,charge,0,1.332,0.444,2.0,1.9,4.0822,4.1017,14.6407,08-21-21_09.34_NEGPulse_protocol_HPPC_IN21700_30T_cycle_#562.mat
BOOST_NEGPULSE,562,0.89393,2.66053,0.9113,2,charge,0,1.332,0.444,10.0,9.9,4.0822,4.1062,18.0194,08-21-21_09.34_NEGPulse_protocol_HPPC_IN21700_30T_cycle_#562.mat
BOOST_NEGPULSE,562,0.89393,2.66053,0.9112,2,discharge,1,-10.648,3.549,2.0,2.0,4.0809,3.9243,14.707,08-21-21_09.34_NEGPulse_protocol_HPPC_IN21700_30T_cycle_#562.mat
BOOST_NEGPULSE,562,0.89393,2.66053,0.9112,2,discharge,1,-10.648,3.549,10.0,9.9,4.0809,3.8918,17.7592,08-21-21_09.34_NEGPulse_protocol_HPPC_IN21700_30T_cycle_#562.mat
BOOST_NEGPULSE,562,0.89393,2.66053,0.9113,2,charge,1,5.322,1.774,2.0,2.0,4.084,4.162,14.6548,08-21-21_09.34_NEGPulse_protocol_HPPC_IN21700_30T_cycle_#562.mat
BOOST_NEGPULSE,562,0.89393,2.66053,0.9113,2,charge,1,5.322,1.774,10.0,9.9,4.084,4.1786,17.7736,08-21-21_09.34_NEGPulse_protocol_HPPC_IN21700_30T_cycle_#562.mat
BOOST_NEGPULSE,562,0.89393,2.66053,0.9111,2,discharge,2,-21.296,7.099,2.0,2.0,4.0811,3.7804,14.12,08-21-21_09.34_NEGPulse_protocol_HPPC_IN21700_30T_cycle_#562.mat
BOOST_NEGPULSE,562,0.89393,2.66053,0.9111,2,discharge,2,-21.296,7.099,10.0,9.9,4.0811,3.7212,16.8999,08-21-21_09.34_NEGPulse_protocol_HPPC_IN21700_30T_cycle_#562.mat
BOOST_NEGPULSE,562,0.89393,2.66053,0.9114,2,charge,2,7.282,2.427,2.0,2.0,4.086,4.2,15.6555,08-21-21_09.34_NEGPulse_protocol_HPPC_IN21700_30T_cycle_#562.mat
BOOST_NEGPULSE,562,0.89393,2.66053,0.9114,2,charge,2,7.282,2.427,10.0,9.9,4.086,4.2,15.6555,08-21-21_09.34_NEGPulse_protocol_HPPC_IN21700_30T_cycle_#562.mat
BOOST_NEGPULSE,562,0.89393,2.66053,0.911,2,discharge,3,-30.61,10.203,2.0,2.0,4.0818,3.6636,13.6622,08-21-21_09.34_NEGPulse_protocol_HPPC_IN21700_30T_cycle_#562.mat
BOOST_NEGPULSE,562,0.89393,2.66053,0.911,2,discharge,3,-30.61,10.203,10.0,9.9,4.0818,3.5783,16.4489,08-21-21_09.34_NEGPulse_protocol_HPPC_IN21700_30T_cycle_#562.mat
BOOST_NEGPULSE,562,0.89393,2.66053,0.9114,2,charge,3,7.186,2.395,2.0,2.0,4.0879,4.2001,15.6135,08-21-21_09.34_NEGPulse_protocol_HPPC_IN21700_30T_cycle_#562.mat
BOOST_NEGPULSE,562,0.89393,2.66053,0.9114,2,charge,3,7.186,2.395,10.0,9.9,4.0879,4.2,15.5996,08-21-21_09.34_NEGPulse_protocol_HPPC_IN21700_30T_cycle_#562.mat
BOOST_NEGPULSE,562,0.89393,2.66053,0.8225,3,discharge,0,-2.662,0.887,2.0,1.9,4.0273,3.9895,14.2015,08-21-21_09.34_NEGPulse_protocol_HPPC_IN21700_30T_cycle_#562.mat
BOOST_NEGPULSE,562,0.89393,2.66053,0.8225,3,discharge,0,-2.662,0.887,10.0,9.9,4.0273,3.9744,19.8745,08-21-21_09.34_NEGPulse_protocol_HPPC_IN21700_30T_cycle_#562.mat
BOOST_NEGPULSE,562,0.89393,2.66053,0.8226,3,charge,0,1.331,0.444,2.0,2.0,4.0295,4.0479,13.82,08-21-21_09.34_NEGPulse_protocol_HPPC_IN21700_30T_cycle_#562.mat
BOOST_NEGPULSE,562,0.89393,2.66053,0.8226,3,charge,0,1.331,0.444,10.0,9.9,4.0295,4.0541,18.4768,08-21-21_09.34_NEGPulse_protocol_HPPC_IN21700_30T_cycle_#562.mat
BOOST_NEGPULSE,562,0.89393,2.66053,0.8225,3,discharge,1,-10.648,3.549,2.0,2.0,4.028,3.8765,14.228,08-21-21_09.34_NEGPulse_protocol_HPPC_IN21700_30T_cycle_#562.mat
BOOST_NEGPULSE,562,0.89393,2.66053,0.8225,3,discharge,1,-10.648,3.549,10.0,9.9,4.028,3.8265,18.9237,08-21-21_09.34_NEGPulse_protocol_HPPC_IN21700_30T_cycle_#562.mat
BOOST_NEGPULSE,562,0.89393,2.66053,0.8226,3,charge,1,5.323,1.774,2.0,2.0,4.0331,4.1057,13.64,08-21-21_09.34_NEGPulse_protocol_HPPC_IN21700_30T_cycle_#562.mat
BOOST_NEGPULSE,562,0.89393,2.66053,0.8226,3,charge,1,5.323,1.774,10.0,9.9,4.0331,4.126,17.4539,08-21-21_09.34_NEGPulse_protocol_HPPC_IN21700_30T_cycle_#562.mat
BOOST_NEGPULSE,562,0.89393,2.66053,0.8224,3,discharge,2,-21.294,7.098,2.0,2.0,4.0278,3.7345,13.7738,08-21-21_09.34_NEGPulse_protocol_HPPC_IN21700_30T_cycle_#562.mat
BOOST_NEGPULSE,562,0.89393,2.66053,0.8224,3,discharge,2,-21.294,7.098,10.0,9.9,4.0278,3.6559,17.465,08-21-21_09.34_NEGPulse_protocol_HPPC_IN21700_30T_cycle_#562.mat
BOOST_NEGPULSE,562,0.89393,2.66053,0.8227,3,charge,2,11.351,3.784,2.0,2.0,4.0362,4.2001,14.4399,08-21-21_09.34_NEGPulse_protocol_HPPC_IN21700_30T_cycle_#562.mat
BOOST_NEGPULSE,562,0.89393,2.66053,0.8227,3,charge,2,11.351,3.784,10.0,9.9,4.0362,4.2,14.4311,08-21-21_09.34_NEGPulse_protocol_HPPC_IN21700_30T_cycle_#562.mat
BOOST_NEGPULSE,562,0.89393,2.66053,0.8223,3,discharge,3,-30.61,10.203,2.0,2.0,4.0295,3.6186,13.4237,08-21-21_09.34_NEGPulse_protocol_HPPC_IN21700_30T_cycle_#562.mat
BOOST_NEGPULSE,562,0.89393,2.66053,0.8223,3,discharge,3,-30.61,10.203,10.0,9.9,4.0295,3.5161,16.7723,08-21-21_09.34_NEGPulse_protocol_HPPC_IN21700_30T_cycle_#562.mat
BOOST_NEGPULSE,562,0.89393,2.66053,0.8227,3,charge,3,11.268,3.756,2.0,2.0,4.0383,4.2001,14.3592,08-21-21_09.34_NEGPulse_protocol_HPPC_IN21700_30T_cycle_#562.mat
BOOST_NEGPULSE,562,0.89393,2.66053,0.8227,3,charge,3,11.268,3.756,10.0,9.9,4.0383,4.2,14.3504,08-21-21_09.34_NEGPulse_protocol_HPPC_IN21700_30T_cycle_#562.mat
BOOST_NEGPULSE,562,0.89393,2.66053,0.7338,4,discharge,0,-2.662,0.887,2.0,2.0,3.9237,3.8877,13.5247,08-21-21_09.34_NEGPulse_protocol_HPPC_IN21700_30T_cycle_#562.mat
BOOST_NEGPULSE,562,0.89393,2.66053,0.7338,4,discharge,0,-2.662,0.887,10.0,9.9,3.9237,3.8738,18.7467,08-21-21_09.34_NEGPulse_protocol_HPPC_IN21700_30T_cycle_#562.mat
BOOST_NEGPULSE,562,0.89393,2.66053,0.7338,4,charge,0,1.334,0.445,2.0,2.0,3.925,3.9436,13.9462,08-21-21_09.34_NEGPulse_protocol_HPPC_IN21700_30T_cycle_#562.mat
BOOST_NEGPULSE,562,0.89393,2.66053,0.7338,4,charge,0,1.334,0.445,10.0,9.9,3.925,3.9492,18.145,08-21-21_09.34_NEGPulse_protocol_HPPC_IN21700_30T_cycle_#562.mat
BOOST_NEGPULSE,562,0.89393,2.66053,0.7337,4,discharge,1,-10.648,3.549,2.0,1.9,3.9239,3.7816,13.364,08-21-21_09.34_NEGPulse_protocol_HPPC_IN21700_30T_cycle_#562.mat
BOOST_NEGPULSE,562,0.89393,2.66053,0.7337,4,discharge,1,-10.648,3.549,10.0,9.9,3.9239,3.7386,17.4023,08-21-21_09.34_NEGPulse_protocol_HPPC_IN21700_30T_cycle_#562.mat
BOOST_NEGPULSE,562,0.89393,2.66053,0.7338,4,charge,1,5.323,1.774,2.0,1.9,3.9286,3.9975,12.9438,08-21-21_09.34_NEGPulse_protocol_HPPC_IN21700_30T_cycle_#562.mat
BOOST_NEGPULSE,562,0.89393,2.66053,0.7338,4,charge,1,5.323,1.774,10.0,9.9,3.9286,4.0169,16.5884,08-21-21_09.34_NEGPulse_protocol_HPPC_IN21700_30T_cycle_#562.mat
BOOST_NEGPULSE,562,0.89393,2.66053,0.7336,4,discharge,2,-21.295,7.098,2.0,2.0,3.9242,3.6463,13.05,08-21-21_09.34_NEGPulse_protocol_HPPC_IN21700_30T_cycle_#562.mat
BOOST_NEGPULSE,562,0.89393,2.66053,0.7336,4,discharge,2,-21.295,7.098,10.0,9.9,3.9242,3.5806,16.1352,08-21-21_09.34_NEGPulse_protocol_HPPC_IN21700_30T_cycle_#562.mat
BOOST_NEGPULSE,562,0.89393,2.66053,0.7339,4,charge,2,15.972,5.324,2.0,2.0,3.932,4.1291,12.3403,08-21-21_09.34_NEGPulse_protocol_HPPC_IN21700_30T_cycle_#562.mat
BOOST_NEGPULSE,562,0.89393,2.66053,0.7339,4,charge,2,15.972,5.324,10.0,9.9,3.932,4.1816,15.6273,08-21-21_09.34_NEGPulse_protocol_HPPC_IN21700_30T_cycle_#562.mat
BOOST_NEGPULSE,562,0.89393,2.66053,0.7336,4,discharge,3,-30.611,10.204,2.0,1.9,3.9245,3.538,12.6262,08-21-21_09.34_NEGPulse_protocol_HPPC_IN21700_30T_cycle_#562.mat
BOOST_NEGPULSE,562,0.89393,2.66053,0.7336,4,discharge,3,-30.611,10.204,10.0,9.9,3.9245,3.4449,15.6676,08-21-21_09.34_NEGPulse_protocol_HPPC_IN21700_30T_cycle_#562.mat
BOOST_NEGPULSE,562,0.89393,2.66053,0.734,4,charge,3,19.909,6.636,2.0,2.0,3.9336,4.2001,13.3859,08-21-21_09.34_NEGPulse_protocol_HPPC_IN21700_30T_cycle_#562.mat
BOOST_NEGPULSE,562,0.89393,2.66053,0.734,4,charge,3,19.909,6.636,10.0,9.9,3.9336,4.2001,13.3859,08-21-21_09.34_NEGPulse_protocol_HPPC_IN21700_30T_cycle_#562.mat
BOOST_NEGPULSE,562,0.89393,2.66053,0.6451,5,discharge,0,-2.662,0.887,2.0,2.0,3.8489,3.8143,12.9997,08-21-21_09.34_NEGPulse_protocol_HPPC_IN21700_30T_cycle_#562.mat
BOOST_NEGPULSE,562,0.89393,2.66053,0.6451,5,discharge,0,-2.662,0.887,10.0,9.9,3.8489,3.8021,17.5834,08-21-21_09.34_NEGPulse_protocol_HPPC_IN21700_30T_cycle_#562.mat
BOOST_NEGPULSE,562,0.89393,2.66053,0.6451,5,charge,0,1.332,0.444,2.0,2.0,3.8504,3.8673,12.6905,08-21-21_09.34_NEGPulse_protocol_HPPC_IN21700_30T_cycle_#562.mat
BOOST_NEGPULSE,562,0.89393,2.66053,0.6451,5,charge,0,1.332,0.444,10.0,9.9,3.8504,3.8724,16.5202,08-21-21_09.34_NEGPulse_protocol_HPPC_IN21700_30T_cycle_#562.mat
BOOST_NEGPULSE,562,0.89393,2.66053,0.645,5,discharge,1,-10.648,3.549,2.0,2.0,3.8488,3.7122,12.8287,08-21-21_09.34_NEGPulse_protocol_HPPC_IN21700_30T_cycle_#562.mat
BOOST_NEGPULSE,562,0.89393,2.66053,0.645,5,discharge,1,-10.648,3.549,10.0,9.9,3.8488,3.6717,16.6322,08-21-21_09.34_NEGPulse_protocol_HPPC_IN21700_30T_cycle_#562.mat
BOOST_NEGPULSE,562,0.89393,2.66053,0.6451,5,charge,1,5.322,1.774,2.0,2.0,3.8526,3.9201,12.6822,08-21-21_09.34_NEGPulse_protocol_HPPC_IN21700_30T_cycle_#562.mat
BOOST_NEGPULSE,562,0.89393,2.66053,0.6451,5,charge,1,5.322,1.774,10.0,9.9,3.8526,3.938,16.0454,08-21-21_09.34_NEGPulse_protocol_HPPC_IN21700_30T_cycle_#562.mat
BOOST_NEGPULSE,562,0.89393,2.66053,0.6449,5,discharge,2,-21.294,7.098,2.0,2.0,3.8488,3.5806,12.5951,08-21-21_09.34_NEGPulse_protocol_HPPC_IN21700_30T_cycle_#562.mat
BOOST_NEGPULSE,562,0.89393,2.66053,0.6449,5,discharge,2,-21.294,7.098,10.0,9.9,3.8488,3.5103,15.8965,08-21-21_09.34_NEGPulse_protocol_HPPC_IN21700_30T_cycle_#562.mat
BOOST_NEGPULSE,562,0.89393,2.66053,0.6452,5,charge,2,15.971,5.324,2.0,2.0,3.856,4.0492,12.0969,08-21-21_09.34_NEGPulse_protocol_HPPC_IN21700_30T_cycle_#562.mat
BOOST_NEGPULSE,562,0.89393,2.66053,0.6452,5,charge,2,15.971,5.324,10.0,9.9,3.856,4.0958,15.0147,08-21-21_09.34_NEGPulse_protocol_HPPC_IN21700_30T_cycle_#562.mat
BOOST_NEGPULSE,562,0.89393,2.66053,0.6448,5,discharge,3,-30.612,10.204,2.0,2.0,3.8488,3.4709,12.3448,08-21-21_09.34_NEGPulse_protocol_HPPC_IN21700_30T_cycle_#562.mat
BOOST_NEGPULSE,562,0.89393,2.66053,0.6448,5,discharge,3,-30.612,10.204,10.0,9.9,3.8488,3.3711,15.605,08-21-21_09.34_NEGPulse_protocol_HPPC_IN21700_30T_cycle_#562.mat
BOOST_NEGPULSE,562,0.89393,2.66053,0.6453,5,charge,3,26.452,8.817,2.0,2.0,3.8571,4.1711,11.8706,08-21-21_09.34_NEGPulse_protocol_HPPC_IN21700_30T_cycle_#562.mat
BOOST_NEGPULSE,562,0.89393,2.66053,0.6453,5,charge,3,26.452,8.817,10.0,9.9,3.8571,4.2001,12.9669,08-21-21_09.34_NEGPulse_protocol_HPPC_IN21700_30T_cycle_#562.mat
BOOST_NEGPULSE,562,0.89393,2.66053,0.5563,6,discharge,0,-2.662,0.887,2.0,2.0,3.7631,3.7297,12.5484,08-21-21_09.34_NEGPulse_protocol_HPPC_IN21700_30T_cycle_#562.mat
BOOST_NEGPULSE,562,0.89393,2.66053,0.5563,6,discharge,0,-2.662,0.887,10.0,9.9,3.7631,3.7179,16.9816,08-21-21_09.34_NEGPulse_protocol_HPPC_IN21700_30T_cycle_#562.mat
BOOST_NEGPULSE,562,0.89393,2.66053,0.5564,6,charge,0,1.332,0.444,2.0,2.0,3.7647,3.7814,12.5394,08-21-21_09.34_NEGPulse_protocol_HPPC_IN21700_30T_cycle_#562.mat
BOOST_NEGPULSE,562,0.89393,2.66053,0.5564,6,charge,0,1.332,0.444,10.0,9.9,3.7647,3.7867,16.519,08-21-21_09.34_NEGPulse_protocol_HPPC_IN21700_30T_cycle_#562.mat
BOOST_NEGPULSE,562,0.89393,2.66053,0.5562,6,discharge,1,-10.646,3.549,2.0,2.0,3.7633,3.6292,12.5963,08-21-21_09.34_NEGPulse_protocol_HPPC_IN21700_30T_cycle_#562.mat
BOOST_NEGPULSE,562,0.89393,2.66053,0.5562,6,discharge,1,-10.646,3.549,10.0,9.9,3.7633,3.5869,16.5696,08-21-21_09.34_NEGPulse_protocol_HPPC_IN21700_30T_cycle_#562.mat
BOOST_NEGPULSE,562,0.89393,2.66053,0.5564,6,charge,1,5.323,1.774,2.0,2.0,3.7678,3.8336,12.3617,08-21-21_09.34_NEGPulse_protocol_HPPC_IN21700_30T_cycle_#562.mat
BOOST_NEGPULSE,562,0.89393,2.66053,0.5564,6,charge,1,5.323,1.774,10.0,9.9,3.7678,3.8526,15.9312,08-21-21_09.34_NEGPulse_protocol_HPPC_IN21700_30T_cycle_#562.mat
BOOST_NEGPULSE,562,0.89393,2.66053,0.5562,6,discharge,2,-21.295,7.098,2.0,2.0,3.7635,3.498,12.4677,08-21-21_09.34_NEGPulse_protocol_HPPC_IN21700_30T_cycle_#562.mat
BOOST_NEGPULSE,562,0.89393,2.66053,0.5562,6,discharge,2,-21.295,7.098,10.0,9.9,3.7635,3.4229,15.9944,08-21-21_09.34_NEGPulse_protocol_HPPC_IN21700_30T_cycle_#562.mat
BOOST_NEGPULSE,562,0.89393,2.66053,0.5565,6,charge,2,15.972,5.324,2.0,2.0,3.7706,3.9629,12.0398,08-21-21_09.34_NEGPulse_protocol_HPPC_IN21700_30T_cycle_#562.mat
BOOST_NEGPULSE,562,0.89393,2.66053,0.5565,6,charge,2,15.972,5.324,10.0,9.9,3.7706,4.0109,15.0451,08-21-21_09.34_NEGPulse_protocol_HPPC_IN21700_30T_cycle_#562.mat
BOOST_NEGPULSE,562,0.89393,2.66053,0.5561,6,discharge,3,-30.609,10.203,2.0,2.0,3.7639,3.3871,12.3101,08-21-21_09.34_NEGPulse_protocol_HPPC_IN21700_30T_cycle_#562.mat
BOOST_NEGPULSE,562,0.89393,2.66053,0.5561,6,discharge,3,-30.609,10.203,10.0,9.9,3.7639,3.282,15.7437,08-21-21_09.34_NEGPulse_protocol_HPPC_IN21700_30T_cycle_#562.mat
BOOST_NEGPULSE,562,0.89393,2.66053,0.5566,6,charge,3,26.618,8.873,2.0,2.0,3.7727,4.0851,11.7364,08-21-21_09.34_NEGPulse_protocol_HPPC_IN21700_30T_cycle_#562.mat
BOOST_NEGPULSE,562,0.89393,2.66053,0.5566,6,charge,3,26.618,8.873,10.0,9.9,3.7727,4.1609,14.5841,08-21-21_09.34_NEGPulse_protocol_HPPC_IN21700_30T_cycle_#562.mat
BOOST_NEGPULSE,562,0.89393,2.66053,0.4676,7,discharge,0,-2.662,0.887,2.0,1.9,3.6735,3.6407,12.322,08-21-21_09.34_NEGPulse_protocol_HPPC_IN21700_30T_cycle_#562.mat
BOOST_NEGPULSE,562,0.89393,2.66053,0.4676,7,discharge,0,-2.662,0.887,10.0,9.9,3.6735,3.6298,16.4168,08-21-21_09.34_NEGPulse_protocol_HPPC_IN21700_30T_cycle_#562.mat
BOOST_NEGPULSE,562,0.89393,2.66053,0.4676,7,charge,0,1.331,0.444,2.0,2.0,3.6751,3.6914,12.2418,08-21-21_09.34_NEGPulse_protocol_HPPC_IN21700_30T_cycle_#562.mat
BOOST_NEGPULSE,562,0.89393,2.66053,0.4676,7,charge,0,1.331,0.444,10.0,9.9,3.6751,3.6963,15.9219,08-21-21_09.34_NEGPulse_protocol_HPPC_IN21700_30T_cycle_#562.mat
BOOST_NEGPULSE,562,0.89393,2.66053,0.4675,7,discharge,1,-10.648,3.549,2.0,2.0,3.6737,3.5417,12.3967,08-21-21_09.34_NEGPulse_protocol_HPPC_IN21700_30T_cycle_#562.mat
BOOST_NEGPULSE,562,0.89393,2.66053,0.4675,7,discharge,1,-10.648,3.549,10.0,9.9,3.6737,3.5023,16.0969,08-21-21_09.34_NEGPulse_protocol_HPPC_IN21700_30T_cycle_#562.mat
BOOST_NEGPULSE,562,0.89393,2.66053,0.4677,7,charge,1,5.324,1.775,2.0,2.0,3.678,3.7429,12.1889,08-21-21_09.34_NEGPulse_protocol_HPPC_IN21700_30T_cycle_#562.mat
BOOST_NEGPULSE,562,0.89393,2.66053,0.4677,7,charge,1,5.324,1.775,10.0,9.9,3.678,3.7615,15.6822,08-21-21_09.34_NEGPulse_protocol_HPPC_IN21700_30T_cycle_#562.mat
BOOST_NEGPULSE,562,0.89393,2.66053,0.4674,7,discharge,2,-21.296,7.099,2.0,2.0,3.674,3.4118,12.3122,08-21-21_09.34_NEGPulse_protocol_HPPC_IN21700_30T_cycle_#562.mat
BOOST_NEGPULSE,562,0.89393,2.66053,0.4674,7,discharge,2,-21.296,7.099,10.0,9.9,3.674,3.3398,15.6931,08-21-21_09.34_NEGPulse_protocol_HPPC_IN21700_30T_cycle_#562.mat
BOOST_NEGPULSE,562,0.89393,2.66053,0.4678,7,charge,2,15.971,5.324,2.0,1.9,3.6813,3.8709,11.8715,08-21-21_09.34_NEGPulse_protocol_HPPC_IN21700_30T_cycle_#562.mat
BOOST_NEGPULSE,562,0.89393,2.66053,0.4678,7,charge,2,15.971,5.324,10.0,9.9,3.6813,3.9192,14.8957,08-21-21_09.34_NEGPulse_protocol_HPPC_IN21700_30T_cycle_#562.mat
BOOST_NEGPULSE,562,0.89393,2.66053,0.4674,7,discharge,3,-30.61,10.203,2.0,2.0,3.6744,3.3016,12.179,08-21-21_09.34_NEGPulse_protocol_HPPC_IN21700_30T_cycle_#562.mat
BOOST_NEGPULSE,562,0.89393,2.66053,0.4674,7,discharge,3,-30.61,10.203,10.0,9.9,3.6744,3.2,15.4982,08-21-21_09.34_NEGPulse_protocol_HPPC_IN21700_30T_cycle_#562.mat
BOOST_NEGPULSE,562,0.89393,2.66053,0.4678,7,charge,3,26.618,8.873,2.0,2.0,3.6835,3.9941,11.6688,08-21-21_09.34_NEGPulse_protocol_HPPC_IN21700_30T_cycle_#562.mat
BOOST_NEGPULSE,562,0.89393,2.66053,0.4678,7,charge,3,26.618,8.873,10.0,9.9,3.6835,4.0699,14.5165,08-21-21_09.34_NEGPulse_protocol_HPPC_IN21700_30T_cycle_#562.mat
BOOST_NEGPULSE,562,0.89393,2.66053,0.3789,8,discharge,0,-2.662,0.887,2.0,2.0,3.6076,3.5741,12.585,08-21-21_09.34_NEGPulse_protocol_HPPC_IN21700_30T_cycle_#562.mat
BOOST_NEGPULSE,562,0.89393,2.66053,0.3789,8,discharge,0,-2.662,0.887,10.0,9.9,3.6076,3.5636,16.5295,08-21-21_09.34_NEGPulse_protocol_HPPC_IN21700_30T_cycle_#562.mat
BOOST_NEGPULSE,562,0.89393,2.66053,0.3789,8,charge,0,1.331,0.444,2.0,1.9,3.6084,3.6253,12.6953,08-21-21_09.34_NEGPulse_protocol_HPPC_IN21700_30T_cycle_#562.mat
BOOST_NEGPULSE,562,0.89393,2.66053,0.3789,8,charge,0,1.331,0.444,10.0,9.9,3.6084,3.6304,16.5264,08-21-21_09.34_NEGPulse_protocol_HPPC_IN21700_30T_cycle_#562.mat
BOOST_NEGPULSE,562,0.89393,2.66053,0.3788,8,discharge,1,-10.648,3.549,2.0,2.0,3.6077,3.4742,12.5376,08-21-21_09.34_NEGPulse_protocol_HPPC_IN21700_30T_cycle_#562.mat
BOOST_NEGPULSE,562,0.89393,2.66053,0.3788,8,discharge,1,-10.648,3.549,10.0,9.9,3.6077,3.4343,16.2847,08-21-21_09.34_NEGPulse_protocol_HPPC_IN21700_30T_cycle_#562.mat
BOOST_NEGPULSE,562,0.89393,2.66053,0.3789,8,charge,1,5.322,1.774,2.0,2.0,3.6125,3.678,12.3069,08-21-21_09.34_NEGPulse_protocol_HPPC_IN21700_30T_cycle_#562.mat
BOOST_NEGPULSE,562,0.89393,2.66053,0.3789,8,charge,1,5.322,1.774,10.0,9.9,3.6125,3.6965,15.7829,08-21-21_09.34_NEGPulse_protocol_HPPC_IN21700_30T_cycle_#562.mat
BOOST_NEGPULSE,562,0.89393,2.66053,0.3787,8,discharge,2,-21.295,7.098,2.0,2.0,3.6082,3.3423,12.4865,08-21-21_09.34_NEGPulse_protocol_HPPC_IN21700_30T_cycle_#562.mat
BOOST_NEGPULSE,562,0.89393,2.66053,0.3787,8,discharge,2,-21.295,7.098,10.0,9.9,3.6082,3.2668,16.0319,08-21-21_09.34_NEGPulse_protocol_HPPC_IN21700_30T_cycle_#562.mat
BOOST_NEGPULSE,562,0.89393,2.66053,0.379,8,charge,2,15.971,5.324,2.0,2.0,3.6164,3.8085,12.0281,08-21-21_09.34_NEGPulse_protocol_HPPC_IN21700_30T_cycle_#562.mat
BOOST_NEGPULSE,562,0.89393,2.66053,0.379,8,charge,2,15.971,5.324,10.0,9.9,3.6164,3.8548,14.9271,08-21-21_09.34_NEGPulse_protocol_HPPC_IN21700_30T_cycle_#562.mat
BOOST_NEGPULSE,562,0.89393,2.66053,0.3787,8,discharge,3,-30.612,10.204,2.0,2.0,3.608,3.2298,12.3546,08-21-21_09.34_NEGPulse_protocol_HPPC_IN21700_30T_cycle_#562.mat
BOOST_NEGPULSE,562,0.89393,2.66053,0.3787,8,discharge,3,-30.612,10.204,10.0,9.9,3.608,3.1202,15.9349,08-21-21_09.34_NEGPulse_protocol_HPPC_IN21700_30T_cycle_#562.mat
BOOST_NEGPULSE,562,0.89393,2.66053,0.3791,8,charge,3,26.618,8.873,2.0,2.0,3.6194,3.9322,11.7514,08-21-21_09.34_NEGPulse_protocol_HPPC_IN21700_30T_cycle_#562.mat
BOOST_NEGPULSE,562,0.89393,2.66053,0.3791,8,charge,3,26.618,8.873,10.0,9.9,3.6194,4.0026,14.3963,08-21-21_09.34_NEGPulse_protocol_HPPC_IN21700_30T_cycle_#562.mat
BOOST_NEGPULSE,562,0.89393,2.66053,0.2901,9,discharge,0,-2.662,0.887,2.0,1.9,3.5343,3.499,13.2612,08-21-21_09.34_NEGPulse_protocol_HPPC_IN21700_30T_cycle_#562.mat
BOOST_NEGPULSE,562,0.89393,2.66053,0.2901,9,discharge,0,-2.662,0.887,10.0,9.9,3.5343,3.4872,17.6941,08-21-21_09.34_NEGPulse_protocol_HPPC_IN21700_30T_cycle_#562.mat
BOOST_NEGPULSE,562,0.89393,2.66053,0.2902,9,charge,0,1.333,0.444,2.0,1.9,3.536,3.5532,12.9013,08-21-21_09.34_NEGPulse_protocol_HPPC_IN21700_30T_cycle_#562.mat
BOOST_NEGPULSE,562,0.89393,2.66053,0.2902,9,charge,0,1.333,0.444,10.0,9.9,3.536,3.5585,16.8767,08-21-21_09.34_NEGPulse_protocol_HPPC_IN21700_30T_cycle_#562.mat
BOOST_NEGPULSE,562,0.89393,2.66053,0.2901,9,discharge,1,-10.648,3.549,2.0,2.0,3.5346,3.3923,13.364,08-21-21_09.34_NEGPulse_protocol_HPPC_IN21700_30T_cycle_#562.mat
BOOST_NEGPULSE,562,0.89393,2.66053,0.2901,9,discharge,1,-10.648,3.549,10.0,9.9,3.5346,3.3485,17.4775,08-21-21_09.34_NEGPulse_protocol_HPPC_IN21700_30T_cycle_#562.mat
BOOST_NEGPULSE,562,0.89393,2.66053,0.2902,9,charge,1,5.323,1.774,2.0,1.9,3.5395,3.6079,12.8506,08-21-21_09.34_NEGPulse_protocol_HPPC_IN21700_30T_cycle_#562.mat
BOOST_NEGPULSE,562,0.89393,2.66053,0.2902,9,charge,1,5.323,1.774,10.0,9.9,3.5395,3.6279,16.6081,08-21-21_09.34_NEGPulse_protocol_HPPC_IN21700_30T_cycle_#562.mat
BOOST_NEGPULSE,562,0.89393,2.66053,0.29,9,discharge,2,-21.294,7.098,2.0,1.9,3.5351,3.2546,13.1727,08-21-21_09.34_NEGPulse_protocol_HPPC_IN21700_30T_cycle_#562.mat
BOOST_NEGPULSE,562,0.89393,2.66053,0.29,9,discharge,2,-21.294,7.098,10.0,9.9,3.5351,3.1627,17.4885,08-21-21_09.34_NEGPulse_protocol_HPPC_IN21700_30T_cycle_#562.mat
BOOST_NEGPULSE,562,0.89393,2.66053,0.2903,9,charge,2,15.972,5.324,2.0,1.9,3.5441,3.7421,12.3967,08-21-21_09.34_NEGPulse_protocol_HPPC_IN21700_30T_cycle_#562.mat
BOOST_NEGPULSE,562,0.89393,2.66053,0.2903,9,charge,2,15.972,5.324,10.0,9.9,3.5441,3.7957,15.7526,08-21-21_09.34_NEGPulse_protocol_HPPC_IN21700_30T_cycle_#562.mat
BOOST_NEGPULSE,562,0.89393,2.66053,0.2899,9,discharge,3,-30.61,10.203,2.0,1.9,3.5356,3.136,13.0546,08-21-21_09.34_NEGPulse_protocol_HPPC_IN21700_30T_cycle_#562.mat
BOOST_NEGPULSE,562,0.89393,2.66053,0.2899,9,discharge,3,-30.61,10.203,10.0,9.9,3.5356,2.9862,17.9484,08-21-21_09.34_NEGPulse_protocol_HPPC_IN21700_30T_cycle_#562.mat
BOOST_NEGPULSE,562,0.89393,2.66053,0.2904,9,charge,3,26.617,8.872,2.0,1.9,3.5476,3.8683,12.0487,08-21-21_09.34_NEGPulse_protocol_HPPC_IN21700_30T_cycle_#562.mat
BOOST_NEGPULSE,562,0.89393,2.66053,0.2904,9,charge,3,26.617,8.872,10.0,9.9,3.5476,3.9473,15.0167,08-21-21_09.34_NEGPulse_protocol_HPPC_IN21700_30T_cycle_#562.mat
BOOST_NEGPULSE,562,0.89393,2.66053,0.2458,10,discharge,0,-2.662,0.887,2.0,2.0,3.4915,3.4541,14.0501,08-21-21_09.34_NEGPulse_protocol_HPPC_IN21700_30T_cycle_#562.mat
BOOST_NEGPULSE,562,0.89393,2.66053,0.2458,10,discharge,0,-2.662,0.887,10.0,9.9,3.4915,3.4412,18.8963,08-21-21_09.34_NEGPulse_protocol_HPPC_IN21700_30T_cycle_#562.mat
BOOST_NEGPULSE,562,0.89393,2.66053,0.2458,10,charge,0,1.331,0.444,2.0,2.0,3.4933,3.5117,13.819,08-21-21_09.34_NEGPulse_protocol_HPPC_IN21700_30T_cycle_#562.mat
BOOST_NEGPULSE,562,0.89393,2.66053,0.2458,10,charge,0,1.331,0.444,10.0,9.9,3.4933,3.517,17.7995,08-21-21_09.34_NEGPulse_protocol_HPPC_IN21700_30T_cycle_#562.mat
BOOST_NEGPULSE,562,0.89393,2.66053,0.2457,10,discharge,1,-10.649,3.55,2.0,2.0,3.4918,3.3408,14.1797,08-21-21_09.34_NEGPulse_protocol_HPPC_IN21700_30T_cycle_#562.mat
BOOST_NEGPULSE,562,0.89393,2.66053,0.2457,10,discharge,1,-10.649,3.55,10.0,9.9,3.4918,3.2902,18.9314,08-21-21_09.34_NEGPulse_protocol_HPPC_IN21700_30T_cycle_#562.mat
BOOST_NEGPULSE,562,0.89393,2.66053,0.2458,10,charge,1,5.322,1.774,2.0,2.0,3.498,3.5691,13.3584,08-21-21_09.34_NEGPulse_protocol_HPPC_IN21700_30T_cycle_#562.mat
BOOST_NEGPULSE,562,0.89393,2.66053,0.2458,10,charge,1,5.322,1.774,10.0,9.9,3.498,3.5884,16.9845,08-21-21_09.34_NEGPulse_protocol_HPPC_IN21700_30T_cycle_#562.mat
BOOST_NEGPULSE,562,0.89393,2.66053,0.2456,10,discharge,2,-21.294,7.098,2.0,2.0,3.493,3.1925,14.112,08-21-21_09.34_NEGPulse_protocol_HPPC_IN21700_30T_cycle_#562.mat
BOOST_NEGPULSE,562,0.89393,2.66053,0.2456,10,discharge,2,-21.294,7.098,10.0,9.9,3.493,3.0687,19.9258,08-21-21_09.34_NEGPulse_protocol_HPPC_IN21700_30T_cycle_#562.mat
BOOST_NEGPULSE,562,0.89393,2.66053,0.2459,10,charge,2,15.97,5.323,2.0,2.0,3.5023,3.7064,12.7802,08-21-21_09.34_NEGPulse_protocol_HPPC_IN21700_30T_cycle_#562.mat
BOOST_NEGPULSE,562,0.89393,2.66053,0.2459,10,charge,2,15.97,5.323,10.0,9.9,3.5023,3.7605,16.1678,08-21-21_09.34_NEGPulse_protocol_HPPC_IN21700_30T_cycle_#562.mat
BOOST_NEGPULSE,562,0.89393,2.66053,0.2455,10,discharge,3,-30.612,10.204,2.0,2.0,3.4933,3.0641,14.0206,08-21-21_09.34_NEGPulse_protocol_HPPC_IN21700_30T_cycle_#562.mat
BOOST_NEGPULSE,562,0.89393,2.66053,0.2455,10,discharge,3,-30.612,10.204,10.0,9.9,3.4933,2.8368,21.4458,08-21-21_09.34_NEGPulse_protocol_HPPC_IN21700_30T_cycle_#562.mat
BOOST_NEGPULSE,562,0.89393,2.66053,0.246,10,charge,3,26.618,8.873,2.0,2.0,3.5055,3.8336,12.3262,08-21-21_09.34_NEGPulse_protocol_HPPC_IN21700_30T_cycle_#562.mat
BOOST_NEGPULSE,562,0.89393,2.66053,0.246,10,charge,3,26.618,8.873,10.0,9.9,3.5055,3.9157,15.4106,08-21-21_09.34_NEGPulse_protocol_HPPC_IN21700_30T_cycle_#562.mat
BOOST_NEGPULSE,562,0.89393,2.66053,0.2014,11,discharge,0,-2.662,0.887,2.0,2.0,3.4478,3.407,15.3285,08-21-21_09.34_NEGPulse_protocol_HPPC_IN21700_30T_cycle_#562.mat
BOOST_NEGPULSE,562,0.89393,2.66053,0.2014,11,discharge,0,-2.662,0.887,10.0,9.9,3.4478,3.3914,21.1895,08-21-21_09.34_NEGPulse_protocol_HPPC_IN21700_30T_cycle_#562.mat
BOOST_NEGPULSE,562,0.89393,2.66053,0.2014,11,charge,0,1.332,0.444,2.0,2.0,3.45,3.4698,14.8671,08-21-21_09.34_NEGPulse_protocol_HPPC_IN21700_30T_cycle_#562.mat
BOOST_NEGPULSE,562,0.89393,2.66053,0.2014,11,charge,0,1.332,0.444,10.0,9.9,3.45,3.4757,19.2972,08-21-21_09.34_NEGPulse_protocol_HPPC_IN21700_30T_cycle_#562.mat
BOOST_NEGPULSE,562,0.89393,2.66053,0.2014,11,discharge,1,-10.648,3.549,2.0,2.0,3.4475,3.2815,15.5898,08-21-21_09.34_NEGPulse_protocol_HPPC_IN21700_30T_cycle_#562.mat
BOOST_NEGPULSE,562,0.89393,2.66053,0.2014,11,discharge,1,-10.648,3.549,10.0,9.9,3.4475,3.207,22.5864,08-21-21_09.34_NEGPulse_protocol_HPPC_IN21700_30T_cycle_#562.mat
BOOST_NEGPULSE,562,0.89393,2.66053,0.2015,11,charge,1,5.322,1.774,2.0,2.0,3.4564,3.5315,14.1102,08-21-21_09.34_NEGPulse_protocol_HPPC_IN21700_30T_cycle_#562.mat
