Repository: KikETs/ECM_HYBRID_BMS_JOINT

## Results

| Arm | Model | Size | Protocol | Result | Worst cell |
|---|---|---|---|---|---|
| SOP | 2RC table + trim (A8) | 4 effective coefficients, 2 EW states | leave-one-cell-out | usable current 69.6 % discharge, 59.5 % charge (τ = 10 s) | 59.9 % / 53.5 % (BOOST_REST) |
| SOH | dQ/dV ridge | 65 coefficients | leave-one-cell-out | RMSE 0.0094, bias −0.0005 | 0.0130 (BOOST_REST) |
| SOC | 2RC EKF, low-current gate | 3 states | leave-one-cell-out | **2.34 %p** over six sensor disturbances on estimated SOH (2.325 on true SOH), per cell 2.00–2.75 | 4.60 %p (BOOST_NEGPULSE_1S, current offset −0.10 A) |

The SOH arm was a 10,945-parameter CNN until the second audit round. Nested

File: analysis/uypydj_hppc_resistance.csv (part 119 of 225)
protocol,cycle,SOH,CAP_Ah,SOC,soc_group,direction,rate_rank,I_A,CRate_rated,tau_s,tau_actual_s,V_pre_V,V_tau_V,R_mOhm,file
BOOST_NEGPULSE,562,0.89393,2.66053,0.2015,11,charge,1,5.322,1.774,10.0,9.9,3.4564,3.5498,17.5485,08-21-21_09.34_NEGPulse_protocol_HPPC_IN21700_30T_cycle_#562.mat
BOOST_NEGPULSE,562,0.89393,2.66053,0.2012,11,discharge,2,-21.296,7.099,2.0,2.0,3.45,3.1149,15.7353,08-21-21_09.34_NEGPulse_protocol_HPPC_IN21700_30T_cycle_#562.mat
BOOST_NEGPULSE,562,0.89393,2.66053,0.2012,11,discharge,2,-21.296,7.099,10.0,9.9,3.45,2.8974,25.9485,08-21-21_09.34_NEGPulse_protocol_HPPC_IN21700_30T_cycle_#562.mat
BOOST_NEGPULSE,562,0.89393,2.66053,0.2016,11,charge,2,15.971,5.324,2.0,2.0,3.4614,3.6701,13.0674,08-21-21_09.34_NEGPulse_protocol_HPPC_IN21700_30T_cycle_#562.mat
BOOST_NEGPULSE,562,0.89393,2.66053,0.2016,11,charge,2,15.971,5.324,10.0,9.9,3.4614,3.7205,16.2232,08-21-21_09.34_NEGPulse_protocol_HPPC_IN21700_30T_cycle_#562.mat
BOOST_NEGPULSE,562,0.89393,2.66053,0.2012,11,discharge,3,-30.61,10.203,2.0,1.9,3.4498,2.972,15.6093,08-21-21_09.34_NEGPulse_protocol_HPPC_IN21700_30T_cycle_#562.mat
BOOST_NEGPULSE,562,0.89393,2.66053,0.2012,11,discharge,3,-30.61,10.203,10.0,9.9,3.4498,2.5478,29.4675,08-21-21_09.34_NEGPulse_protocol_HPPC_IN21700_30T_cycle_#562.mat
BOOST_NEGPULSE,562,0.89393,2.66053,0.2017,11,charge,3,26.617,8.872,2.0,2.0,3.4647,3.7945,12.3906,08-21-21_09.34_NEGPulse_protocol_HPPC_IN21700_30T_cycle_#562.mat
BOOST_NEGPULSE,562,0.89393,2.66053,0.2017,11,charge,3,26.617,8.872,10.0,9.9,3.4647,3.8765,15.4713,08-21-21_09.34_NEGPulse_protocol_HPPC_IN21700_30T_cycle_#562.mat
BOOST_NEGPULSE,562,0.89393,2.66053,0.1571,12,discharge,0,-2.662,0.887,2.0,2.0,3.3998,3.3526,17.731,08-21-21_09.34_NEGPulse_protocol_HPPC_IN21700_30T_cycle_#562.mat
BOOST_NEGPULSE,562,0.89393,2.66053,0.1571,12,discharge,0,-2.662,0.887,10.0,9.9,3.3998,3.3281,26.9346,08-21-21_09.34_NEGPulse_protocol_HPPC_IN21700_30T_cycle_#562.mat
BOOST_NEGPULSE,562,0.89393,2.66053,0.1571,12,charge,0,1.331,0.444,2.0,2.0,3.4036,3.4263,17.051,08-21-21_09.34_NEGPulse_protocol_HPPC_IN21700_30T_cycle_#562.mat
BOOST_NEGPULSE,562,0.89393,2.66053,0.1571,12,charge,0,1.331,0.444,10.0,9.9,3.4036,3.4349,23.5109,08-21-21_09.34_NEGPulse_protocol_HPPC_IN21700_30T_cycle_#562.mat
BOOST_NEGPULSE,562,0.89393,2.66053,0.157,12,discharge,1,-10.648,3.549,2.0,1.9,3.4014,3.2,18.9144,08-21-21_09.34_NEGPulse_protocol_HPPC_IN21700_30T_cycle_#562.mat
BOOST_NEGPULSE,562,0.89393,2.66053,0.157,12,discharge,1,-10.648,3.549,10.0,9.9,3.4014,3.0432,33.6401,08-21-21_09.34_NEGPulse_protocol_HPPC_IN21700_30T_cycle_#562.mat
BOOST_NEGPULSE,562,0.89393,2.66053,0.1571,12,charge,1,5.324,1.775,2.0,2.0,3.4127,3.4961,15.6637,08-21-21_09.34_NEGPulse_protocol_HPPC_IN21700_30T_cycle_#562.mat
BOOST_NEGPULSE,562,0.89393,2.66053,0.1571,12,charge,1,5.324,1.775,10.0,9.9,3.4127,3.5194,20.0398,08-21-21_09.34_NEGPulse_protocol_HPPC_IN21700_30T_cycle_#562.mat
BOOST_NEGPULSE,562,0.89393,2.66053,0.1569,12,discharge,2,-21.296,7.099,2.0,2.0,3.4041,2.9774,20.0366,08-21-21_09.34_NEGPulse_protocol_HPPC_IN21700_30T_cycle_#562.mat
BOOST_NEGPULSE,562,0.89393,2.66053,0.1569,12,discharge,2,-21.296,7.099,10.0,9.9,3.4041,2.4996,42.4728,08-21-21_09.34_NEGPulse_protocol_HPPC_IN21700_30T_cycle_#562.mat
BOOST_NEGPULSE,562,0.89393,2.66053,0.1572,12,charge,2,15.971,5.324,2.0,2.0,3.4204,3.6386,13.6623,08-21-21_09.34_NEGPulse_protocol_HPPC_IN21700_30T_cycle_#562.mat
BOOST_NEGPULSE,562,0.89393,2.66053,0.1572,12,charge,2,15.971,5.324,10.0,9.9,3.4204,3.6853,16.5863,08-21-21_09.34_NEGPulse_protocol_HPPC_IN21700_30T_cycle_#562.mat
BOOST_NEGPULSE,562,0.89393,2.66053,0.1568,12,discharge,3,-30.007,10.002,2.0,1.9,3.4047,2.7901,20.4819,08-21-21_09.34_NEGPulse_protocol_HPPC_IN21700_30T_cycle_#562.mat
BOOST_NEGPULSE,562,0.89393,2.66053,0.1568,12,discharge,3,-30.007,10.002,10.0,9.9,3.4047,2.4998,30.1563,08-21-21_09.34_NEGPulse_protocol_HPPC_IN21700_30T_cycle_#562.mat
BOOST_NEGPULSE,562,0.89393,2.66053,0.1573,12,charge,3,26.619,8.873,2.0,1.9,3.4231,3.7603,12.6676,08-21-21_09.34_NEGPulse_protocol_HPPC_IN21700_30T_cycle_#562.mat
BOOST_NEGPULSE,562,0.89393,2.66053,0.1573,12,charge,3,26.619,8.873,10.0,9.9,3.4231,3.8379,15.5829,08-21-21_09.34_NEGPulse_protocol_HPPC_IN21700_30T_cycle_#562.mat
BOOST_NEGPULSE,600,0.88938,2.64696,1.0,0,discharge,0,-2.648,0.883,2.0,1.9,4.1416,4.1025,14.767,08-27-21_16.28_NEGPulse_protocol_HPPC_IN21700_30T_cycle_#600.mat
BOOST_NEGPULSE,600,0.88938,2.64696,1.0,0,discharge,0,-2.648,0.883,10.0,9.7,4.1416,4.0846,21.5273,08-27-21_16.28_NEGPulse_protocol_HPPC_IN21700_30T_cycle_#600.mat
BOOST_NEGPULSE,600,0.88938,2.64696,1.0,0,charge,0,1.325,0.442,2.0,2.0,4.1548,4.1802,19.1669,08-27-21_16.28_NEGPulse_protocol_HPPC_IN21700_30T_cycle_#600.mat
BOOST_NEGPULSE,600,0.88938,2.64696,1.0,0,charge,0,1.325,0.442,10.0,9.9,4.1548,4.191,27.3166,08-27-21_16.28_NEGPulse_protocol_HPPC_IN21700_30T_cycle_#600.mat
BOOST_NEGPULSE,600,0.88938,2.64696,0.9999,0,discharge,1,-10.596,3.532,2.0,2.0,4.1508,3.9619,17.8275,08-27-21_16.28_NEGPulse_protocol_HPPC_IN21700_30T_cycle_#600.mat
BOOST_NEGPULSE,600,0.88938,2.64696,0.9999,0,discharge,1,-10.596,3.532,10.0,9.9,4.1508,3.9213,21.6591,08-27-21_16.28_NEGPulse_protocol_HPPC_IN21700_30T_cycle_#600.mat
BOOST_NEGPULSE,600,0.88938,2.64696,1.0,0,charge,1,1.831,0.61,2.0,2.0,4.1586,4.2,22.6143,08-27-21_16.28_NEGPulse_protocol_HPPC_IN21700_30T_cycle_#600.mat
BOOST_NEGPULSE,600,0.88938,2.64696,1.0,0,charge,1,1.831,0.61,10.0,9.9,4.1586,4.2,22.6143,08-27-21_16.28_NEGPulse_protocol_HPPC_IN21700_30T_cycle_#600.mat
BOOST_NEGPULSE,600,0.88938,2.64696,0.9998,0,discharge,2,-21.191,7.064,2.0,1.9,4.15,3.8031,16.3702,08-27-21_16.28_NEGPulse_protocol_HPPC_IN21700_30T_cycle_#600.mat
BOOST_NEGPULSE,600,0.88938,2.64696,0.9998,0,discharge,2,-21.191,7.064,10.0,9.9,4.15,3.7467,19.0317,08-27-21_16.28_NEGPulse_protocol_HPPC_IN21700_30T_cycle_#600.mat
BOOST_NEGPULSE,600,0.88938,2.64696,1.0,0,charge,2,1.696,0.565,2.0,2.0,4.1612,4.2,22.8774,08-27-21_16.28_NEGPulse_protocol_HPPC_IN21700_30T_cycle_#600.mat
BOOST_NEGPULSE,600,0.88938,2.64696,1.0,0,charge,2,1.696,0.565,10.0,9.9,4.1612,4.2,22.8774,08-27-21_16.28_NEGPulse_protocol_HPPC_IN21700_30T_cycle_#600.mat
BOOST_NEGPULSE,600,0.88938,2.64696,0.9998,0,discharge,3,-30.461,10.154,2.0,2.0,4.15,3.6754,15.5806,08-27-21_16.28_NEGPulse_protocol_HPPC_IN21700_30T_cycle_#600.mat
BOOST_NEGPULSE,600,0.88938,2.64696,0.9998,0,discharge,3,-30.461,10.154,10.0,9.9,4.15,3.6035,17.941,08-27-21_16.28_NEGPulse_protocol_HPPC_IN21700_30T_cycle_#600.mat
BOOST_NEGPULSE,600,0.88938,2.64696,1.0,0,charge,3,1.596,0.532,2.0,1.9,4.1646,4.1999,22.122,08-27-21_16.28_NEGPulse_protocol_HPPC_IN21700_30T_cycle_#600.mat
BOOST_NEGPULSE,600,0.88938,2.64696,1.0,0,charge,3,1.596,0.532,10.0,9.9,4.1646,4.2001,22.2473,08-27-21_16.28_NEGPulse_protocol_HPPC_IN21700_30T_cycle_#600.mat
BOOST_NEGPULSE,600,0.88938,2.64696,0.9558,1,discharge,0,-2.648,0.883,2.0,2.0,4.0962,4.0524,16.5402,08-27-21_16.28_NEGPulse_protocol_HPPC_IN21700_30T_cycle_#600.mat
BOOST_NEGPULSE,600,0.88938,2.64696,0.9558,1,discharge,0,-2.648,0.883,10.0,9.9,4.0962,4.0422,20.392,08-27-21_16.28_NEGPulse_protocol_HPPC_IN21700_30T_cycle_#600.mat
BOOST_NEGPULSE,600,0.88938,2.64696,0.9559,1,charge,0,1.325,0.442,2.0,2.0,4.0969,4.1197,17.2037,08-27-21_16.28_NEGPulse_protocol_HPPC_IN21700_30T_cycle_#600.mat
BOOST_NEGPULSE,600,0.88938,2.64696,0.9559,1,charge,0,1.325,0.442,10.0,9.9,4.0969,4.1253,21.4291,08-27-21_16.28_NEGPulse_protocol_HPPC_IN21700_30T_cycle_#600.mat
BOOST_NEGPULSE,600,0.88938,2.64696,0.9558,1,discharge,1,-10.596,3.532,2.0,2.0,4.0966,3.9272,15.9872,08-27-21_16.28_NEGPulse_protocol_HPPC_IN21700_30T_cycle_#600.mat
BOOST_NEGPULSE,600,0.88938,2.64696,0.9558,1,discharge,1,-10.596,3.532,10.0,9.9,4.0966,3.8972,18.8184,08-27-21_16.28_NEGPulse_protocol_HPPC_IN21700_30T_cycle_#600.mat
BOOST_NEGPULSE,600,0.88938,2.64696,0.9559,1,charge,1,5.296,1.765,2.0,1.9,4.1004,4.1868,16.3142,08-27-21_16.28_NEGPulse_protocol_HPPC_IN21700_30T_cycle_#600.mat
BOOST_NEGPULSE,600,0.88938,2.64696,0.9559,1,charge,1,5.296,1.765,10.0,9.9,4.1004,4.2,18.8066,08-27-21_16.28_NEGPulse_protocol_HPPC_IN21700_30T_cycle_#600.mat
BOOST_NEGPULSE,600,0.88938,2.64696,0.9557,1,discharge,2,-21.192,7.064,2.0,2.0,4.0967,3.7767,15.1,08-27-21_16.28_NEGPulse_protocol_HPPC_IN21700_30T_cycle_#600.mat
BOOST_NEGPULSE,600,0.88938,2.64696,0.9557,1,discharge,2,-21.192,7.064,10.0,9.9,4.0967,3.7253,17.5255,08-27-21_16.28_NEGPulse_protocol_HPPC_IN21700_30T_cycle_#600.mat
BOOST_NEGPULSE,600,0.88938,2.64696,0.9559,1,charge,2,5.361,1.787,2.0,1.9,4.1032,4.1999,18.0385,08-27-21_16.28_NEGPulse_protocol_HPPC_IN21700_30T_cycle_#600.mat
BOOST_NEGPULSE,600,0.88938,2.64696,0.9559,1,charge,2,5.361,1.787,10.0,9.9,4.1032,4.2001,18.0758,08-27-21_16.28_NEGPulse_protocol_HPPC_IN21700_30T_cycle_#600.mat
BOOST_NEGPULSE,600,0.88938,2.64696,0.9556,1,discharge,3,-30.462,10.154,2.0,1.9,4.0974,3.6579,14.4278,08-27-21_16.28_NEGPulse_protocol_HPPC_IN21700_30T_cycle_#600.mat
BOOST_NEGPULSE,600,0.88938,2.64696,0.9556,1,discharge,3,-30.462,10.154,10.0,9.9,4.0974,3.5809,16.9556,08-27-21_16.28_NEGPulse_protocol_HPPC_IN21700_30T_cycle_#600.mat
BOOST_NEGPULSE,600,0.88938,2.64696,0.9559,1,charge,3,5.219,1.74,2.0,2.0,4.1056,4.2,18.0871,08-27-21_16.28_NEGPulse_protocol_HPPC_IN21700_30T_cycle_#600.mat
BOOST_NEGPULSE,600,0.88938,2.64696,0.9559,1,charge,3,5.219,1.74,10.0,9.9,4.1056,4.2,18.0871,08-27-21_16.28_NEGPulse_protocol_HPPC_IN21700_30T_cycle_#600.mat
BOOST_NEGPULSE,600,0.88938,2.64696,0.9117,2,discharge,0,-2.648,0.883,2.0,1.9,4.0805,4.0397,15.4079,08-27-21_16.28_NEGPulse_protocol_HPPC_IN21700_30T_cycle_#600.mat
BOOST_NEGPULSE,600,0.88938,2.64696,0.9117,2,discharge,0,-2.648,0.883,10.0,9.9,4.0805,4.0299,19.1088,08-27-21_16.28_NEGPulse_protocol_HPPC_IN21700_30T_cycle_#600.mat
BOOST_NEGPULSE,600,0.88938,2.64696,0.9117,2,charge,0,1.325,0.442,2.0,2.0,4.081,4.1022,15.9988,08-27-21_16.28_NEGPulse_protocol_HPPC_IN21700_30T_cycle_#600.mat
BOOST_NEGPULSE,600,0.88938,2.64696,0.9117,2,charge,0,1.325,0.442,10.0,9.9,4.081,4.1067,19.3948,08-27-21_16.28_NEGPulse_protocol_HPPC_IN21700_30T_cycle_#600.mat
BOOST_NEGPULSE,600,0.88938,2.64696,0.9116,2,discharge,1,-10.596,3.532,2.0,1.9,4.0807,3.9209,15.0812,08-27-21_16.28_NEGPulse_protocol_HPPC_IN21700_30T_cycle_#600.mat
BOOST_NEGPULSE,600,0.88938,2.64696,0.9116,2,discharge,1,-10.596,3.532,10.0,9.9,4.0807,3.8864,18.3371,08-27-21_16.28_NEGPulse_protocol_HPPC_IN21700_30T_cycle_#600.mat
BOOST_NEGPULSE,600,0.88938,2.64696,0.9117,2,charge,1,5.297,1.766,2.0,2.0,4.0839,4.164,15.1223,08-27-21_16.28_NEGPulse_protocol_HPPC_IN21700_30T_cycle_#600.mat
BOOST_NEGPULSE,600,0.88938,2.64696,0.9117,2,charge,1,5.297,1.766,10.0,9.9,4.0839,4.181,18.3318,08-27-21_16.28_NEGPulse_protocol_HPPC_IN21700_30T_cycle_#600.mat
BOOST_NEGPULSE,600,0.88938,2.64696,0.9115,2,discharge,2,-21.193,7.064,2.0,2.0,4.081,3.7728,14.5425,08-27-21_16.28_NEGPulse_protocol_HPPC_IN21700_30T_cycle_#600.mat
BOOST_NEGPULSE,600,0.88938,2.64696,0.9115,2,discharge,2,-21.193,7.064,10.0,9.9,4.081,3.7112,17.4492,08-27-21_16.28_NEGPulse_protocol_HPPC_IN21700_30T_cycle_#600.mat
BOOST_NEGPULSE,600,0.88938,2.64696,0.9118,2,charge,2,7.052,2.351,2.0,2.0,4.0861,4.2,16.1524,08-27-21_16.28_NEGPulse_protocol_HPPC_IN21700_30T_cycle_#600.mat
BOOST_NEGPULSE,600,0.88938,2.64696,0.9118,2,charge,2,7.052,2.351,10.0,9.9,4.0861,4.2,16.1524,08-27-21_16.28_NEGPulse_protocol_HPPC_IN21700_30T_cycle_#600.mat
BOOST_NEGPULSE,600,0.88938,2.64696,0.9114,2,discharge,3,-30.462,10.154,2.0,2.0,4.0817,3.6535,14.0569,08-27-21_16.28_NEGPulse_protocol_HPPC_IN21700_30T_cycle_#600.mat
BOOST_NEGPULSE,600,0.88938,2.64696,0.9114,2,discharge,3,-30.462,10.154,10.0,9.9,4.0817,3.5641,16.9917,08-27-21_16.28_NEGPulse_protocol_HPPC_IN21700_30T_cycle_#600.mat
BOOST_NEGPULSE,600,0.88938,2.64696,0.9118,2,charge,3,6.955,2.318,2.0,2.0,4.0881,4.1999,16.075,08-27-21_16.28_NEGPulse_protocol_HPPC_IN21700_30T_cycle_#600.mat
BOOST_NEGPULSE,600,0.88938,2.64696,0.9118,2,charge,3,6.955,2.318,10.0,9.9,4.0881,4.2,16.0894,08-27-21_16.28_NEGPulse_protocol_HPPC_IN21700_30T_cycle_#600.mat
BOOST_NEGPULSE,600,0.88938,2.64696,0.8234,3,discharge,0,-2.65,0.883,2.0,1.9,4.0258,3.9872,14.5671,08-27-21_16.28_NEGPulse_protocol_HPPC_IN21700_30T_cycle_#600.mat
BOOST_NEGPULSE,600,0.88938,2.64696,0.8234,3,discharge,0,-2.65,0.883,10.0,9.9,4.0258,3.9717,20.4166,08-27-21_16.28_NEGPulse_protocol_HPPC_IN21700_30T_cycle_#600.mat
BOOST_NEGPULSE,600,0.88938,2.64696,0.8234,3,charge,0,1.325,0.442,2.0,2.0,4.0281,4.0472,14.4097,08-27-21_16.28_NEGPulse_protocol_HPPC_IN21700_30T_cycle_#600.mat
BOOST_NEGPULSE,600,0.88938,2.64696,0.8234,3,charge,0,1.325,0.442,10.0,9.9,4.0281,4.0535,19.1626,08-27-21_16.28_NEGPulse_protocol_HPPC_IN21700_30T_cycle_#600.mat
BOOST_NEGPULSE,600,0.88938,2.64696,0.8233,3,discharge,1,-10.596,3.532,2.0,2.0,4.0266,3.8714,14.647,08-27-21_16.28_NEGPulse_protocol_HPPC_IN21700_30T_cycle_#600.mat
BOOST_NEGPULSE,600,0.88938,2.64696,0.8233,3,discharge,1,-10.596,3.532,10.0,9.9,4.0266,3.8205,19.4507,08-27-21_16.28_NEGPulse_protocol_HPPC_IN21700_30T_cycle_#600.mat
BOOST_NEGPULSE,600,0.88938,2.64696,0.8235,3,charge,1,5.297,1.766,2.0,1.9,4.032,4.1059,13.9502,08-27-21_16.28_NEGPulse_protocol_HPPC_IN21700_30T_cycle_#600.mat
BOOST_NEGPULSE,600,0.88938,2.64696,0.8235,3,charge,1,5.297,1.766,10.0,9.9,4.032,4.127,17.9333,08-27-21_16.28_NEGPulse_protocol_HPPC_IN21700_30T_cycle_#600.mat
BOOST_NEGPULSE,600,0.88938,2.64696,0.8232,3,discharge,2,-21.189,7.063,2.0,1.9,4.0264,3.7281,14.0781,08-27-21_16.28_NEGPulse_protocol_HPPC_IN21700_30T_cycle_#600.mat
BOOST_NEGPULSE,600,0.88938,2.64696,0.8232,3,discharge,2,-21.189,7.063,10.0,9.9,4.0264,3.6462,17.9433,08-27-21_16.28_NEGPulse_protocol_HPPC_IN21700_30T_cycle_#600.mat
BOOST_NEGPULSE,600,0.88938,2.64696,0.8235,3,charge,2,11.064,3.688,2.0,2.0,4.0351,4.2001,14.9132,08-27-21_16.28_NEGPulse_protocol_HPPC_IN21700_30T_cycle_#600.mat
BOOST_NEGPULSE,600,0.88938,2.64696,0.8235,3,charge,2,11.064,3.688,10.0,9.9,4.0351,4.2001,14.9132,08-27-21_16.28_NEGPulse_protocol_HPPC_IN21700_30T_cycle_#600.mat
BOOST_NEGPULSE,600,0.88938,2.64696,0.8232,3,discharge,3,-30.461,10.154,2.0,1.9,4.0275,3.6111,13.6699,08-27-21_16.28_NEGPulse_protocol_HPPC_IN21700_30T_cycle_#600.mat
BOOST_NEGPULSE,600,0.88938,2.64696,0.8232,3,discharge,3,-30.461,10.154,10.0,9.9,4.0275,3.5033,17.2089,08-27-21_16.28_NEGPulse_protocol_HPPC_IN21700_30T_cycle_#600.mat
BOOST_NEGPULSE,600,0.88938,2.64696,0.8235,3,charge,3,11.013,3.671,2.0,2.0,4.0375,4.2001,14.7644,08-27-21_16.28_NEGPulse_protocol_HPPC_IN21700_30T_cycle_#600.mat
BOOST_NEGPULSE,600,0.88938,2.64696,0.8235,3,charge,3,11.013,3.671,10.0,9.9,4.0375,4.2,14.7553,08-27-21_16.28_NEGPulse_protocol_HPPC_IN21700_30T_cycle_#600.mat
BOOST_NEGPULSE,600,0.88938,2.64696,0.7351,4,discharge,0,-2.65,0.883,2.0,2.0,3.9226,3.8859,13.8506,08-27-21_16.28_NEGPulse_protocol_HPPC_IN21700_30T_cycle_#600.mat
BOOST_NEGPULSE,600,0.88938,2.64696,0.7351,4,discharge,0,-2.65,0.883,10.0,9.9,3.9226,3.872,19.0965,08-27-21_16.28_NEGPulse_protocol_HPPC_IN21700_30T_cycle_#600.mat
BOOST_NEGPULSE,600,0.88938,2.64696,0.7351,4,charge,0,1.323,0.441,2.0,2.0,3.9241,3.9429,14.2069,08-27-21_16.28_NEGPulse_protocol_HPPC_IN21700_30T_cycle_#600.mat
BOOST_NEGPULSE,600,0.88938,2.64696,0.7351,4,charge,0,1.323,0.441,10.0,9.9,3.9241,3.9486,18.5143,08-27-21_16.28_NEGPulse_protocol_HPPC_IN21700_30T_cycle_#600.mat
BOOST_NEGPULSE,600,0.88938,2.64696,0.735,4,discharge,1,-10.596,3.532,2.0,2.0,3.9228,3.7768,13.7788,08-27-21_16.28_NEGPulse_protocol_HPPC_IN21700_30T_cycle_#600.mat
BOOST_NEGPULSE,600,0.88938,2.64696,0.735,4,discharge,1,-10.596,3.532,10.0,9.9,3.9228,3.7342,17.7992,08-27-21_16.28_NEGPulse_protocol_HPPC_IN21700_30T_cycle_#600.mat
BOOST_NEGPULSE,600,0.88938,2.64696,0.7351,4,charge,1,5.297,1.766,2.0,2.0,3.9284,3.9985,13.2349,08-27-21_16.28_NEGPulse_protocol_HPPC_IN21700_30T_cycle_#600.mat
BOOST_NEGPULSE,600,0.88938,2.64696,0.7351,4,charge,1,5.297,1.766,10.0,9.9,3.9284,4.0176,16.841,08-27-21_16.28_NEGPulse_protocol_HPPC_IN21700_30T_cycle_#600.mat
BOOST_NEGPULSE,600,0.88938,2.64696,0.7349,4,discharge,2,-21.192,7.064,2.0,2.0,3.9231,3.6402,13.3494,08-27-21_16.28_NEGPulse_protocol_HPPC_IN21700_30T_cycle_#600.mat
BOOST_NEGPULSE,600,0.88938,2.64696,0.7349,4,discharge,2,-21.192,7.064,10.0,9.9,3.9231,3.5726,16.5393,08-27-21_16.28_NEGPulse_protocol_HPPC_IN21700_30T_cycle_#600.mat
BOOST_NEGPULSE,600,0.88938,2.64696,0.7352,4,charge,2,15.895,5.298,2.0,2.0,3.9312,4.1324,12.6581,08-27-21_16.28_NEGPulse_protocol_HPPC_IN21700_30T_cycle_#600.mat
BOOST_NEGPULSE,600,0.88938,2.64696,0.7352,4,charge,2,15.895,5.298,10.0,9.9,3.9312,4.1859,16.0239,08-27-21_16.28_NEGPulse_protocol_HPPC_IN21700_30T_cycle_#600.mat
BOOST_NEGPULSE,600,0.88938,2.64696,0.7349,4,discharge,3,-30.462,10.154,2.0,1.9,3.9236,3.53,12.921,08-27-21_16.28_NEGPulse_protocol_HPPC_IN21700_30T_cycle_#600.mat
BOOST_NEGPULSE,600,0.88938,2.64696,0.7349,4,discharge,3,-30.462,10.154,10.0,9.9,3.9236,3.4333,16.0955,08-27-21_16.28_NEGPulse_protocol_HPPC_IN21700_30T_cycle_#600.mat
BOOST_NEGPULSE,600,0.88938,2.64696,0.7353,4,charge,3,19.494,6.498,2.0,2.0,3.9321,4.2001,13.7478,08-27-21_16.28_NEGPulse_protocol_HPPC_IN21700_30T_cycle_#600.mat
BOOST_NEGPULSE,600,0.88938,2.64696,0.7353,4,charge,3,19.494,6.498,10.0,9.9,3.9321,4.2,13.7427,08-27-21_16.28_NEGPulse_protocol_HPPC_IN21700_30T_cycle_#600.mat
BOOST_NEGPULSE,600,0.88938,2.64696,0.6468,5,discharge,0,-2.65,0.883,2.0,2.0,3.8479,3.8129,13.2095,08-27-21_16.28_NEGPulse_protocol_HPPC_IN21700_30T_cycle_#600.mat
BOOST_NEGPULSE,600,0.88938,2.64696,0.6468,5,discharge,0,-2.65,0.883,10.0,9.9,3.8479,3.8007,17.814,08-27-21_16.28_NEGPulse_protocol_HPPC_IN21700_30T_cycle_#600.mat
BOOST_NEGPULSE,600,0.88938,2.64696,0.6468,5,charge,0,1.326,0.442,2.0,1.9,3.8497,3.8668,12.8998,08-27-21_16.28_NEGPulse_protocol_HPPC_IN21700_30T_cycle_#600.mat
BOOST_NEGPULSE,600,0.88938,2.64696,0.6468,5,charge,0,1.326,0.442,10.0,9.9,3.8497,3.8723,17.0489,08-27-21_16.28_NEGPulse_protocol_HPPC_IN21700_30T_cycle_#600.mat
BOOST_NEGPULSE,600,0.88938,2.64696,0.6467,5,discharge,1,-10.596,3.532,2.0,2.0,3.8481,3.7089,13.137,08-27-21_16.28_NEGPulse_protocol_HPPC_IN21700_30T_cycle_#600.mat
BOOST_NEGPULSE,600,0.88938,2.64696,0.6467,5,discharge,1,-10.596,3.532,10.0,9.9,3.8481,3.6677,17.0253,08-27-21_16.28_NEGPulse_protocol_HPPC_IN21700_30T_cycle_#600.mat
BOOST_NEGPULSE,600,0.88938,2.64696,0.6469,5,charge,1,5.297,1.766,2.0,2.0,3.8519,3.9207,12.9875,08-27-21_16.28_NEGPulse_protocol_HPPC_IN21700_30T_cycle_#600.mat
BOOST_NEGPULSE,600,0.88938,2.64696,0.6469,5,charge,1,5.297,1.766,10.0,9.9,3.8519,3.9388,16.4043,08-27-21_16.28_NEGPulse_protocol_HPPC_IN21700_30T_cycle_#600.mat
BOOST_NEGPULSE,600,0.88938,2.64696,0.6466,5,discharge,2,-21.191,7.064,2.0,2.0,3.8479,3.5748,12.8875,08-27-21_16.28_NEGPulse_protocol_HPPC_IN21700_30T_cycle_#600.mat
BOOST_NEGPULSE,600,0.88938,2.64696,0.6466,5,discharge,2,-21.191,7.064,10.0,9.9,3.8479,3.5023,16.3088,08-27-21_16.28_NEGPulse_protocol_HPPC_IN21700_30T_cycle_#600.mat
BOOST_NEGPULSE,600,0.88938,2.64696,0.6469,5,charge,2,15.893,5.298,2.0,2.0,3.8555,4.052,12.3639,08-27-21_16.28_NEGPulse_protocol_HPPC_IN21700_30T_cycle_#600.mat
BOOST_NEGPULSE,600,0.88938,2.64696,0.6469,5,charge,2,15.893,5.298,10.0,9.9,3.8555,4.0992,15.3338,08-27-21_16.28_NEGPulse_protocol_HPPC_IN21700_30T_cycle_#600.mat
BOOST_NEGPULSE,600,0.88938,2.64696,0.6466,5,discharge,3,-30.461,10.154,2.0,2.0,3.8482,3.4636,12.626,08-27-21_16.28_NEGPulse_protocol_HPPC_IN21700_30T_cycle_#600.mat
BOOST_NEGPULSE,600,0.88938,2.64696,0.6466,5,discharge,3,-30.461,10.154,10.0,9.9,3.8482,3.3598,16.0336,08-27-21_16.28_NEGPulse_protocol_HPPC_IN21700_30T_cycle_#600.mat
BOOST_NEGPULSE,600,0.88938,2.64696,0.647,5,charge,3,26.048,8.683,2.0,2.0,3.8574,4.1757,12.2197,08-27-21_16.28_NEGPulse_protocol_HPPC_IN21700_30T_cycle_#600.mat
BOOST_NEGPULSE,600,0.88938,2.64696,0.647,5,charge,3,26.048,8.683,10.0,9.9,3.8574,4.2001,13.1565,08-27-21_16.28_NEGPulse_protocol_HPPC_IN21700_30T_cycle_#600.mat
BOOST_NEGPULSE,600,0.88938,2.64696,0.5585,6,discharge,0,-2.65,0.883,2.0,2.0,3.7631,3.7287,12.9816,08-27-21_16.28_NEGPulse_protocol_HPPC_IN21700_30T_cycle_#600.mat
BOOST_NEGPULSE,600,0.88938,2.64696,0.5585,6,discharge,0,-2.65,0.883,10.0,9.9,3.7631,3.7167,17.5101,08-27-21_16.28_NEGPulse_protocol_HPPC_IN21700_30T_cycle_#600.mat
BOOST_NEGPULSE,600,0.88938,2.64696,0.5585,6,charge,0,1.325,0.442,2.0,1.9,3.7645,3.7816,12.9008,08-27-21_16.28_NEGPulse_protocol_HPPC_IN21700_30T_cycle_#600.mat
BOOST_NEGPULSE,600,0.88938,2.64696,0.5585,6,charge,0,1.325,0.442,10.0,9.9,3.7645,3.7868,16.8238,08-27-21_16.28_NEGPulse_protocol_HPPC_IN21700_30T_cycle_#600.mat
BOOST_NEGPULSE,600,0.88938,2.64696,0.5584,6,discharge,1,-10.596,3.532,2.0,2.0,3.7625,3.6267,12.8162,08-27-21_16.28_NEGPulse_protocol_HPPC_IN21700_30T_cycle_#600.mat
BOOST_NEGPULSE,600,0.88938,2.64696,0.5584,6,discharge,1,-10.596,3.532,10.0,9.9,3.7625,3.5833,16.912,08-27-21_16.28_NEGPulse_protocol_HPPC_IN21700_30T_cycle_#600.mat
BOOST_NEGPULSE,600,0.88938,2.64696,0.5586,6,charge,1,5.297,1.766,2.0,2.0,3.767,3.835,12.8375,08-27-21_16.28_NEGPulse_protocol_HPPC_IN21700_30T_cycle_#600.mat
BOOST_NEGPULSE,600,0.88938,2.64696,0.5586,6,charge,1,5.297,1.766,10.0,9.9,3.767,3.8541,16.4433,08-27-21_16.28_NEGPulse_protocol_HPPC_IN21700_30T_cycle_#600.mat
BOOST_NEGPULSE,600,0.88938,2.64696,0.5583,6,discharge,2,-21.19,7.063,2.0,2.0,3.7634,3.4934,12.7419,08-27-21_16.28_NEGPulse_protocol_HPPC_IN21700_30T_cycle_#600.mat
BOOST_NEGPULSE,600,0.88938,2.64696,0.5583,6,discharge,2,-21.19,7.063,10.0,9.9,3.7634,3.4161,16.3898,08-27-21_16.28_NEGPulse_protocol_HPPC_IN21700_30T_cycle_#600.mat
BOOST_NEGPULSE,600,0.88938,2.64696,0.5586,6,charge,2,15.894,5.298,2.0,2.0,3.7707,3.9662,12.3002,08-27-21_16.28_NEGPulse_protocol_HPPC_IN21700_30T_cycle_#600.mat
BOOST_NEGPULSE,600,0.88938,2.64696,0.5586,6,charge,2,15.894,5.298,10.0,9.9,3.7707,4.0147,15.3517,08-27-21_16.28_NEGPulse_protocol_HPPC_IN21700_30T_cycle_#600.mat
BOOST_NEGPULSE,600,0.88938,2.64696,0.5583,6,discharge,3,-30.462,10.154,2.0,2.0,3.7638,3.3807,12.5763,08-27-21_16.28_NEGPulse_protocol_HPPC_IN21700_30T_cycle_#600.mat
BOOST_NEGPULSE,600,0.88938,2.64696,0.5583,6,discharge,3,-30.462,10.154,10.0,9.9,3.7638,3.2717,16.1546,08-27-21_16.28_NEGPulse_protocol_HPPC_IN21700_30T_cycle_#600.mat
BOOST_NEGPULSE,600,0.88938,2.64696,0.5587,6,charge,3,26.489,8.83,2.0,2.0,3.773,4.0905,11.9861,08-27-21_16.28_NEGPulse_protocol_HPPC_IN21700_30T_cycle_#600.mat
BOOST_NEGPULSE,600,0.88938,2.64696,0.5587,6,charge,3,26.489,8.83,10.0,9.9,3.773,4.1672,14.8816,08-27-21_16.28_NEGPulse_protocol_HPPC_IN21700_30T_cycle_#600.mat
BOOST_NEGPULSE,600,0.88938,2.64696,0.4702,7,discharge,0,-2.65,0.883,2.0,2.0,3.6736,3.6399,12.7179,08-27-21_16.28_NEGPulse_protocol_HPPC_IN21700_30T_cycle_#600.mat
BOOST_NEGPULSE,600,0.88938,2.64696,0.4702,7,discharge,0,-2.65,0.883,10.0,9.9,3.6736,3.629,16.8315,08-27-21_16.28_NEGPulse_protocol_HPPC_IN21700_30T_cycle_#600.mat
BOOST_NEGPULSE,600,0.88938,2.64696,0.4702,7,charge,0,1.324,0.441,2.0,2.0,3.6752,3.6916,12.3905,08-27-21_16.28_NEGPulse_protocol_HPPC_IN21700_30T_cycle_#600.mat
BOOST_NEGPULSE,600,0.88938,2.64696,0.4702,7,charge,0,1.324,0.441,10.0,9.9,3.6752,3.6967,16.2436,08-27-21_16.28_NEGPulse_protocol_HPPC_IN21700_30T_cycle_#600.mat
BOOST_NEGPULSE,600,0.88938,2.64696,0.4701,7,discharge,1,-10.596,3.532,2.0,2.0,3.6731,3.5395,12.6085,08-27-21_16.28_NEGPulse_protocol_HPPC_IN21700_30T_cycle_#600.mat
BOOST_NEGPULSE,600,0.88938,2.64696,0.4701,7,discharge,1,-10.596,3.532,10.0,9.9,3.6731,3.4992,16.4119,08-27-21_16.28_NEGPulse_protocol_HPPC_IN21700_30T_cycle_#600.mat
BOOST_NEGPULSE,600,0.88938,2.64696,0.4703,7,charge,1,5.297,1.766,2.0,2.0,3.6783,3.7443,12.4596,08-27-21_16.28_NEGPulse_protocol_HPPC_IN21700_30T_cycle_#600.mat
BOOST_NEGPULSE,600,0.88938,2.64696,0.4703,7,charge,1,5.297,1.766,10.0,9.9,3.6783,3.7633,16.0465,08-27-21_16.28_NEGPulse_protocol_HPPC_IN21700_30T_cycle_#600.mat
BOOST_NEGPULSE,600,0.88938,2.64696,0.47,7,discharge,2,-21.191,7.064,2.0,2.0,3.6733,3.4074,12.5478,08-27-21_16.28_NEGPulse_protocol_HPPC_IN21700_30T_cycle_#600.mat
BOOST_NEGPULSE,600,0.88938,2.64696,0.47,7,discharge,2,-21.191,7.064,10.0,9.9,3.6733,3.3335,16.0351,08-27-21_16.28_NEGPulse_protocol_HPPC_IN21700_30T_cycle_#600.mat
BOOST_NEGPULSE,600,0.88938,2.64696,0.4703,7,charge,2,15.893,5.298,2.0,1.9,3.6813,3.8744,12.15,08-27-21_16.28_NEGPulse_protocol_HPPC_IN21700_30T_cycle_#600.mat
BOOST_NEGPULSE,600,0.88938,2.64696,0.4703,7,charge,2,15.893,5.298,10.0,9.9,3.6813,3.9236,15.2457,08-27-21_16.28_NEGPulse_protocol_HPPC_IN21700_30T_cycle_#600.mat
BOOST_NEGPULSE,600,0.88938,2.64696,0.47,7,discharge,3,-30.461,10.154,2.0,2.0,3.6738,3.2951,12.4323,08-27-21_16.28_NEGPulse_protocol_HPPC_IN21700_30T_cycle_#600.mat
BOOST_NEGPULSE,600,0.88938,2.64696,0.47,7,discharge,3,-30.461,10.154,10.0,9.9,3.6738,3.1899,15.8859,08-27-21_16.28_NEGPulse_protocol_HPPC_IN21700_30T_cycle_#600.mat
BOOST_NEGPULSE,600,0.88938,2.64696,0.4704,7,charge,3,26.489,8.83,2.0,2.0,3.6839,3.9994,11.9106,08-27-21_16.28_NEGPulse_protocol_HPPC_IN21700_30T_cycle_#600.mat
BOOST_NEGPULSE,600,0.88938,2.64696,0.4704,7,charge,3,26.489,8.83,10.0,9.9,3.6839,4.0765,14.8212,08-27-21_16.28_NEGPulse_protocol_HPPC_IN21700_30T_cycle_#600.mat
BOOST_NEGPULSE,600,0.88938,2.64696,0.3819,8,discharge,0,-2.65,0.883,2.0,2.0,3.6071,3.5731,12.8302,08-27-21_16.28_NEGPulse_protocol_HPPC_IN21700_30T_cycle_#600.mat
BOOST_NEGPULSE,600,0.88938,2.64696,0.3819,8,discharge,0,-2.65,0.883,10.0,9.9,3.6071,3.5623,16.9057,08-27-21_16.28_NEGPulse_protocol_HPPC_IN21700_30T_cycle_#600.mat
BOOST_NEGPULSE,600,0.88938,2.64696,0.3819,8,charge,0,1.323,0.441,2.0,1.9,3.608,3.6252,13.0017,08-27-21_16.28_NEGPulse_protocol_HPPC_IN21700_30T_cycle_#600.mat
BOOST_NEGPULSE,600,0.88938,2.64696,0.3819,8,charge,0,1.323,0.441,10.0,9.9,3.608,3.6304,16.9325,08-27-21_16.28_NEGPulse_protocol_HPPC_IN21700_30T_cycle_#600.mat
BOOST_NEGPULSE,600,0.88938,2.64696,0.3818,8,discharge,1,-10.596,3.532,2.0,2.0,3.6073,3.4709,12.8728,08-27-21_16.28_NEGPulse_protocol_HPPC_IN21700_30T_cycle_#600.mat
BOOST_NEGPULSE,600,0.88938,2.64696,0.3818,8,discharge,1,-10.596,3.532,10.0,9.9,3.6073,3.4303,16.7044,08-27-21_16.28_NEGPulse_protocol_HPPC_IN21700_30T_cycle_#600.mat
BOOST_NEGPULSE,600,0.88938,2.64696,0.382,8,charge,1,5.297,1.766,2.0,2.0,3.6122,3.6789,12.5925,08-27-21_16.28_NEGPulse_protocol_HPPC_IN21700_30T_cycle_#600.mat
BOOST_NEGPULSE,600,0.88938,2.64696,0.382,8,charge,1,5.297,1.766,10.0,9.9,3.6122,3.6977,16.1418,08-27-21_16.28_NEGPulse_protocol_HPPC_IN21700_30T_cycle_#600.mat
BOOST_NEGPULSE,600,0.88938,2.64696,0.3817,8,discharge,2,-21.192,7.064,2.0,2.0,3.6078,3.3367,12.7926,08-27-21_16.28_NEGPulse_protocol_HPPC_IN21700_30T_cycle_#600.mat
BOOST_NEGPULSE,600,0.88938,2.64696,0.3817,8,discharge,2,-21.192,7.064,10.0,9.9,3.6078,3.2593,16.4449,08-27-21_16.28_NEGPulse_protocol_HPPC_IN21700_30T_cycle_#600.mat
BOOST_NEGPULSE,600,0.88938,2.64696,0.382,8,charge,2,15.894,5.298,2.0,1.9,3.6163,3.8106,12.2247,08-27-21_16.28_NEGPulse_protocol_HPPC_IN21700_30T_cycle_#600.mat
BOOST_NEGPULSE,600,0.88938,2.64696,0.382,8,charge,2,15.894,5.298,10.0,9.9,3.6163,3.8588,15.2573,08-27-21_16.28_NEGPulse_protocol_HPPC_IN21700_30T_cycle_#600.mat
BOOST_NEGPULSE,600,0.88938,2.64696,0.3817,8,discharge,3,-30.462,10.154,2.0,1.9,3.6084,3.2254,12.573,08-27-21_16.28_NEGPulse_protocol_HPPC_IN21700_30T_cycle_#600.mat
BOOST_NEGPULSE,600,0.88938,2.64696,0.3817,8,discharge,3,-30.462,10.154,10.0,9.9,3.6084,3.1091,16.3909,08-27-21_16.28_NEGPulse_protocol_HPPC_IN21700_30T_cycle_#600.mat
BOOST_NEGPULSE,600,0.88938,2.64696,0.3821,8,charge,3,26.49,8.83,2.0,2.0,3.6193,3.9367,11.9819,08-27-21_16.28_NEGPulse_protocol_HPPC_IN21700_30T_cycle_#600.mat
BOOST_NEGPULSE,600,0.88938,2.64696,0.3821,8,charge,3,26.49,8.83,10.0,9.9,3.6193,4.0083,14.6848,08-27-21_16.28_NEGPulse_protocol_HPPC_IN21700_30T_cycle_#600.mat
BOOST_NEGPULSE,600,0.88938,2.64696,0.2936,9,discharge,0,-2.648,0.883,2.0,2.0,3.5339,3.4977,13.6717,08-27-21_16.28_NEGPulse_protocol_HPPC_IN21700_30T_cycle_#600.mat
BOOST_NEGPULSE,600,0.88938,2.64696,0.2936,9,discharge,0,-2.648,0.883,10.0,9.9,3.5339,3.4858,18.166,08-27-21_16.28_NEGPulse_protocol_HPPC_IN21700_30T_cycle_#600.mat
BOOST_NEGPULSE,600,0.88938,2.64696,0.2936,9,charge,0,1.325,0.442,2.0,1.9,3.5356,3.5533,13.3565,08-27-21_16.28_NEGPulse_protocol_HPPC_IN21700_30T_cycle_#600.mat
BOOST_NEGPULSE,600,0.88938,2.64696,0.2936,9,charge,0,1.325,0.442,10.0,9.9,3.5356,3.5587,17.4313,08-27-21_16.28_NEGPulse_protocol_HPPC_IN21700_30T_cycle_#600.mat
BOOST_NEGPULSE,600,0.88938,2.64696,0.2935,9,discharge,1,-10.596,3.532,2.0,2.0,3.5344,3.3891,13.7127,08-27-21_16.28_NEGPulse_protocol_HPPC_IN21700_30T_cycle_#600.mat
BOOST_NEGPULSE,600,0.88938,2.64696,0.2935,9,discharge,1,-10.596,3.532,10.0,9.9,3.5344,3.344,17.969,08-27-21_16.28_NEGPulse_protocol_HPPC_IN21700_30T_cycle_#600.mat
BOOST_NEGPULSE,600,0.88938,2.64696,0.2937,9,charge,1,5.297,1.766,2.0,2.0,3.5393,3.6095,13.2533,08-27-21_16.28_NEGPulse_protocol_HPPC_IN21700_30T_cycle_#600.mat
BOOST_NEGPULSE,600,0.88938,2.64696,0.2937,9,charge,1,5.297,1.766,10.0,9.9,3.5393,3.6292,16.9725,08-27-21_16.28_NEGPulse_protocol_HPPC_IN21700_30T_cycle_#600.mat
BOOST_NEGPULSE,600,0.88938,2.64696,0.2934,9,discharge,2,-21.192,7.064,2.0,2.0,3.5351,3.2462,13.6325,08-27-21_16.28_NEGPulse_protocol_HPPC_IN21700_30T_cycle_#600.mat
BOOST_NEGPULSE,600,0.88938,2.64696,0.2934,9,discharge,2,-21.192,7.064,10.0,9.9,3.5351,3.1525,18.054,08-27-21_16.28_NEGPulse_protocol_HPPC_IN21700_30T_cycle_#600.mat
BOOST_NEGPULSE,600,0.88938,2.64696,0.2937,9,charge,2,15.892,5.297,2.0,2.0,3.5439,3.7466,12.7548,08-27-21_16.28_NEGPulse_protocol_HPPC_IN21700_30T_cycle_#600.mat
BOOST_NEGPULSE,600,0.88938,2.64696,0.2937,9,charge,2,15.892,5.297,10.0,9.9,3.5439,3.8,16.115,08-27-21_16.28_NEGPulse_protocol_HPPC_IN21700_30T_cycle_#600.mat
BOOST_NEGPULSE,600,0.88938,2.64696,0.2934,9,discharge,3,-30.463,10.154,2.0,1.9,3.5352,3.1274,13.3867,08-27-21_16.28_NEGPulse_protocol_HPPC_IN21700_30T_cycle_#600.mat
BOOST_NEGPULSE,600,0.88938,2.64696,0.2934,9,discharge,3,-30.463,10.154,10.0,9.9,3.5352,2.9686,18.5996,08-27-21_16.28_NEGPulse_protocol_HPPC_IN21700_30T_cycle_#600.mat
BOOST_NEGPULSE,600,0.88938,2.64696,0.2938,9,charge,3,26.489,8.83,2.0,2.0,3.5467,3.8753,12.4051,08-27-21_16.28_NEGPulse_protocol_HPPC_IN21700_30T_cycle_#600.mat
BOOST_NEGPULSE,600,0.88938,2.64696,0.2938,9,charge,3,26.489,8.83,10.0,9.9,3.5467,3.9534,15.3535,08-27-21_16.28_NEGPulse_protocol_HPPC_IN21700_30T_cycle_#600.mat
BOOST_NEGPULSE,600,0.88938,2.64696,0.2494,10,discharge,0,-2.648,0.883,2.0,1.9,3.4919,3.4537,14.4271,08-27-21_16.28_NEGPulse_protocol_HPPC_IN21700_30T_cycle_#600.mat
BOOST_NEGPULSE,600,0.88938,2.64696,0.2494,10,discharge,0,-2.648,0.883,10.0,9.9,3.4919,3.4403,19.4879,08-27-21_16.28_NEGPulse_protocol_HPPC_IN21700_30T_cycle_#600.mat
BOOST_NEGPULSE,600,0.88938,2.64696,0.2495,10,charge,0,1.325,0.442,2.0,2.0,3.4937,3.5123,14.0324,08-27-21_16.28_NEGPulse_protocol_HPPC_IN21700_30T_cycle_#600.mat
BOOST_NEGPULSE,600,0.88938,2.64696,0.2495,10,charge,0,1.325,0.442,10.0,9.9,3.4937,3.5176,18.0309,08-27-21_16.28_NEGPulse_protocol_HPPC_IN21700_30T_cycle_#600.mat
BOOST_NEGPULSE,600,0.88938,2.64696,0.2494,10,discharge,1,-10.596,3.532,2.0,2.0,3.492,3.3373,14.5998,08-27-21_16.28_NEGPulse_protocol_HPPC_IN21700_30T_cycle_#600.mat
BOOST_NEGPULSE,600,0.88938,2.64696,0.2494,10,discharge,1,-10.596,3.532,10.0,9.9,3.492,3.2848,19.5545,08-27-21_16.28_NEGPulse_protocol_HPPC_IN21700_30T_cycle_#600.mat
BOOST_NEGPULSE,600,0.88938,2.64696,0.2495,10,charge,1,5.297,1.766,2.0,2.0,3.4982,3.5709,13.7245,08-27-21_16.28_NEGPulse_protocol_HPPC_IN21700_30T_cycle_#600.mat
BOOST_NEGPULSE,600,0.88938,2.64696,0.2495,10,charge,1,5.297,1.766,10.0,9.9,3.4982,3.5905,17.4246,08-27-21_16.28_NEGPulse_protocol_HPPC_IN21700_30T_cycle_#600.mat
BOOST_NEGPULSE,600,0.88938,2.64696,0.2493,10,discharge,2,-21.191,7.064,2.0,2.0,3.4932,3.1855,14.5203,08-27-21_16.28_NEGPulse_protocol_HPPC_IN21700_30T_cycle_#600.mat
BOOST_NEGPULSE,600,0.88938,2.64696,0.2493,10,discharge,2,-21.191,7.064,10.0,9.9,3.4932,3.0551,20.6739,08-27-21_16.28_NEGPulse_protocol_HPPC_IN21700_30T_cycle_#600.mat
BOOST_NEGPULSE,600,0.88938,2.64696,0.2496,10,charge,2,15.894,5.298,2.0,1.9,3.5027,3.7096,13.0175,08-27-21_16.28_NEGPulse_protocol_HPPC_IN21700_30T_cycle_#600.mat
BOOST_NEGPULSE,600,0.88938,2.64696,0.2496,10,charge,2,15.894,5.298,10.0,9.9,3.5027,3.7651,16.5094,08-27-21_16.28_NEGPulse_protocol_HPPC_IN21700_30T_cycle_#600.mat
BOOST_NEGPULSE,600,0.88938,2.64696,0.2492,10,discharge,3,-30.462,10.154,2.0,2.0,3.4935,3.0549,14.3983,08-27-21_16.28_NEGPulse_protocol_HPPC_IN21700_30T_cycle_#600.mat
BOOST_NEGPULSE,600,0.88938,2.64696,0.2492,10,discharge,3,-30.462,10.154,10.0,9.9,3.4935,2.8118,22.3787,08-27-21_16.28_NEGPulse_protocol_HPPC_IN21700_30T_cycle_#600.mat
BOOST_NEGPULSE,600,0.88938,2.64696,0.2497,10,charge,3,26.488,8.829,2.0,2.0,3.5053,3.8391,12.6019,08-27-21_16.28_NEGPulse_protocol_HPPC_IN21700_30T_cycle_#600.mat
BOOST_NEGPULSE,600,0.88938,2.64696,0.2497,10,charge,3,26.488,8.829,10.0,9.9,3.5053,3.9221,15.7354,08-27-21_16.28_NEGPulse_protocol_HPPC_IN21700_30T_cycle_#600.mat
BOOST_NEGPULSE,600,0.88938,2.64696,0.2053,11,discharge,0,-2.65,0.883,2.0,2.0,3.4487,3.4065,15.9263,08-27-21_16.28_NEGPulse_protocol_HPPC_IN21700_30T_cycle_#600.mat
BOOST_NEGPULSE,600,0.88938,2.64696,0.2053,11,discharge,0,-2.65,0.883,10.0,9.9,3.4487,3.3903,22.0402,08-27-21_16.28_NEGPulse_protocol_HPPC_IN21700_30T_cycle_#600.mat
BOOST_NEGPULSE,600,0.88938,2.64696,0.2053,11,charge,0,1.325,0.442,2.0,2.0,3.4508,3.471,15.2407,08-27-21_16.28_NEGPulse_protocol_HPPC_IN21700_30T_cycle_#600.mat
BOOST_NEGPULSE,600,0.88938,2.64696,0.2053,11,charge,0,1.325,0.442,10.0,9.9,3.4508,3.477,19.7676,08-27-21_16.28_NEGPulse_protocol_HPPC_IN21700_30T_cycle_#600.mat
BOOST_NEGPULSE,600,0.88938,2.64696,0.2052,11,discharge,1,-10.596,3.532,2.0,2.0,3.4482,3.2774,16.1193,08-27-21_16.28_NEGPulse_protocol_HPPC_IN21700_30T_cycle_#600.mat
BOOST_NEGPULSE,600,0.88938,2.64696,0.2052,11,discharge,1,-10.596,3.532,10.0,9.9,3.4482,3.1992,23.4994,08-27-21_16.28_NEGPulse_protocol_HPPC_IN21700_30T_cycle_#600.mat
BOOST_NEGPULSE,600,0.88938,2.64696,0.2053,11,charge,1,5.296,1.766,2.0,2.0,3.4572,3.534,14.5001,08-27-21_16.28_NEGPulse_protocol_HPPC_IN21700_30T_cycle_#600.mat
BOOST_NEGPULSE,600,0.88938,2.64696,0.2053,11,charge,1,5.296,1.766,10.0,9.9,3.4572,3.5525,17.993,08-27-21_16.28_NEGPulse_protocol_HPPC_IN21700_30T_cycle_#600.mat
BOOST_NEGPULSE,600,0.88938,2.64696,0.2051,11,discharge,2,-21.191,7.064,2.0,2.0,3.4506,3.1064,16.2427,08-27-21_16.28_NEGPulse_protocol_HPPC_IN21700_30T_cycle_#600.mat
BOOST_NEGPULSE,600,0.88938,2.64696,0.2051,11,discharge,2,-21.191,7.064,10.0,9.9,3.4506,2.8772,27.0587,08-27-21_16.28_NEGPulse_protocol_HPPC_IN21700_30T_cycle_#600.mat
BOOST_NEGPULSE,600,0.88938,2.64696,0.2054,11,charge,2,15.894,5.298,2.0,2.0,3.4621,3.6752,13.4076,08-27-21_16.28_NEGPulse_protocol_HPPC_IN21700_30T_cycle_#600.mat
BOOST_NEGPULSE,600,0.88938,2.64696,0.2054,11,charge,2,15.894,5.298,10.0,9.9,3.4621,3.7261,16.61,08-27-21_16.28_NEGPulse_protocol_HPPC_IN21700_30T_cycle_#600.mat
BOOST_NEGPULSE,600,0.88938,2.64696,0.205,11,discharge,3,-30.463,10.154,2.0,2.0,3.4504,2.9557,16.2394,08-27-21_16.28_NEGPulse_protocol_HPPC_IN21700_30T_cycle_#600.mat
BOOST_NEGPULSE,600,0.88938,2.64696,0.205,11,discharge,3,-30.463,10.154,10.0,9.9,3.4504,2.5086,30.9162,08-27-21_16.28_NEGPulse_protocol_HPPC_IN21700_30T_cycle_#600.mat
BOOST_NEGPULSE,600,0.88938,2.64696,0.2055,11,charge,3,26.487,8.829,2.0,2.0,3.4657,3.8001,12.6251,08-27-21_16.28_NEGPulse_protocol_HPPC_IN21700_30T_cycle_#600.mat
BOOST_NEGPULSE,600,0.88938,2.64696,0.2055,11,charge,3,26.487,8.829,10.0,9.9,3.4657,3.8831,15.7587,08-27-21_16.28_NEGPulse_protocol_HPPC_IN21700_30T_cycle_#600.mat
BOOST_NEGPULSE,600,0.88938,2.64696,0.1611,12,discharge,0,-2.65,0.883,2.0,2.0,3.4005,3.3512,18.6066,08-27-21_16.28_NEGPulse_protocol_HPPC_IN21700_30T_cycle_#600.mat
BOOST_NEGPULSE,600,0.88938,2.64696,0.1611,12,discharge,0,-2.65,0.883,10.0,9.9,3.4005,3.3257,28.2307,08-27-21_16.28_NEGPulse_protocol_HPPC_IN21700_30T_cycle_#600.mat
BOOST_NEGPULSE,600,0.88938,2.64696,0.1612,12,charge,0,1.325,0.442,2.0,2.0,3.4038,3.4269,17.4287,08-27-21_16.28_NEGPulse_protocol_HPPC_IN21700_30T_cycle_#600.mat
BOOST_NEGPULSE,600,0.88938,2.64696,0.1612,12,charge,0,1.325,0.442,10.0,9.9,3.4038,3.4359,24.2191,08-27-21_16.28_NEGPulse_protocol_HPPC_IN21700_30T_cycle_#600.mat
BOOST_NEGPULSE,600,0.88938,2.64696,0.1611,12,discharge,1,-10.596,3.532,2.0,2.0,3.4015,3.1915,19.8188,08-27-21_16.28_NEGPulse_protocol_HPPC_IN21700_30T_cycle_#600.mat
BOOST_NEGPULSE,600,0.88938,2.64696,0.1611,12,discharge,1,-10.596,3.532,10.0,9.9,3.4015,3.0318,34.8905,08-27-21_16.28_NEGPulse_protocol_HPPC_IN21700_30T_cycle_#600.mat
BOOST_NEGPULSE,600,0.88938,2.64696,0.1612,12,charge,1,5.297,1.766,2.0,2.0,3.4128,3.4986,16.1988,08-27-21_16.28_NEGPulse_protocol_HPPC_IN21700_30T_cycle_#600.mat
BOOST_NEGPULSE,600,0.88938,2.64696,0.1612,12,charge,1,5.297,1.766,10.0,9.9,3.4128,3.5224,20.6921,08-27-21_16.28_NEGPulse_protocol_HPPC_IN21700_30T_cycle_#600.mat
BOOST_NEGPULSE,600,0.88938,2.64696,0.161,12,discharge,2,-21.19,7.063,2.0,2.0,3.4036,2.9668,20.6135,08-27-21_16.28_NEGPulse_protocol_HPPC_IN21700_30T_cycle_#600.mat
BOOST_NEGPULSE,600,0.88938,2.64696,0.161,12,discharge,2,-21.19,7.063,10.0,9.9,3.4036,2.4997,42.6569,08-27-21_16.28_NEGPulse_protocol_HPPC_IN21700_30T_cycle_#600.mat
BOOST_NEGPULSE,600,0.88938,2.64696,0.1613,12,charge,2,15.893,5.298,2.0,2.0,3.4209,3.6429,13.9684,08-27-21_16.28_NEGPulse_protocol_HPPC_IN21700_30T_cycle_#600.mat
BOOST_NEGPULSE,600,0.88938,2.64696,0.1613,12,charge,2,15.893,5.298,10.0,9.9,3.4209,3.6903,16.9509,08-27-21_16.28_NEGPulse_protocol_HPPC_IN21700_30T_cycle_#600.mat
BOOST_NEGPULSE,600,0.88938,2.64696,0.1609,12,discharge,3,-29.332,9.777,2.0,2.0,3.4048,2.7656,21.7919,08-27-21_16.28_NEGPulse_protocol_HPPC_IN21700_30T_cycle_#600.mat
BOOST_NEGPULSE,600,0.88938,2.64696,0.1609,12,discharge,3,-29.332,9.777,10.0,9.9,3.4048,2.5,30.8469,08-27-21_16.28_NEGPulse_protocol_HPPC_IN21700_30T_cycle_#600.mat
BOOST_NEGPULSE,600,0.88938,2.64696,0.1614,12,charge,3,26.488,8.829,2.0,2.0,3.4231,3.768,13.021,08-27-21_16.28_NEGPulse_protocol_HPPC_IN21700_30T_cycle_#600.mat
BOOST_NEGPULSE,600,0.88938,2.64696,0.1614,12,charge,3,26.488,8.829,10.0,9.9,3.4231,3.8455,15.9468,08-27-21_16.28_NEGPulse_protocol_HPPC_IN21700_30T_cycle_#600.mat
BOOST_NEGPULSE,637,0.88278,2.62734,1.0,0,discharge,0,-2.63,0.877,2.0,2.0,4.1399,4.0989,15.5923,09-01-21_09.49_NEGPulse_protocol_HPPC_IN21700_30T_cycle_#637.mat
BOOST_NEGPULSE,637,0.88278,2.62734,1.0,0,discharge,0,-2.63,0.877,10.0,9.7,4.1399,4.0812,22.3236,09-01-21_09.49_NEGPulse_protocol_HPPC_IN21700_30T_cycle_#637.mat
BOOST_NEGPULSE,637,0.88278,2.62734,1.0,0,charge,0,1.316,0.439,2.0,2.0,4.1533,4.1798,20.1414,09-01-21_09.49_NEGPulse_protocol_HPPC_IN21700_30T_cycle_#637.mat
BOOST_NEGPULSE,637,0.88278,2.62734,1.0,0,charge,0,1.316,0.439,10.0,9.9,4.1533,4.1908,28.5019,09-01-21_09.49_NEGPulse_protocol_HPPC_IN21700_30T_cycle_#637.mat
BOOST_NEGPULSE,637,0.88278,2.62734,0.9999,0,discharge,1,-10.516,3.505,2.0,2.0,4.1491,3.9545,18.5051,09-01-21_09.49_NEGPulse_protocol_HPPC_IN21700_30T_cycle_#637.mat
BOOST_NEGPULSE,637,0.88278,2.62734,0.9999,0,discharge,1,-10.516,3.505,10.0,9.9,4.1491,3.9136,22.3944,09-01-21_09.49_NEGPulse_protocol_HPPC_IN21700_30T_cycle_#637.mat
BOOST_NEGPULSE,637,0.88278,2.62734,1.0,0,charge,1,1.822,0.607,2.0,2.0,4.1571,4.2,23.5481,09-01-21_09.49_NEGPulse_protocol_HPPC_IN21700_30T_cycle_#637.mat
BOOST_NEGPULSE,637,0.88278,2.62734,1.0,0,charge,1,1.822,0.607,10.0,9.9,4.1571,4.2,23.5481,09-01-21_09.49_NEGPulse_protocol_HPPC_IN21700_30T_cycle_#637.mat
BOOST_NEGPULSE,637,0.88278,2.62734,0.9998,0,discharge,2,-21.033,7.011,2.0,2.0,4.1485,3.7909,17.0019,09-01-21_09.49_NEGPulse_protocol_HPPC_IN21700_30T_cycle_#637.mat
BOOST_NEGPULSE,637,0.88278,2.62734,0.9998,0,discharge,2,-21.033,7.011,10.0,9.9,4.1485,3.7331,19.7499,09-01-21_09.49_NEGPulse_protocol_HPPC_IN21700_30T_cycle_#637.mat
BOOST_NEGPULSE,637,0.88278,2.62734,1.0,0,charge,2,1.693,0.564,2.0,2.0,4.1598,4.2,23.7476,09-01-21_09.49_NEGPulse_protocol_HPPC_IN21700_30T_cycle_#637.mat
BOOST_NEGPULSE,637,0.88278,2.62734,1.0,0,charge,2,1.693,0.564,10.0,9.9,4.1598,4.2,23.7476,09-01-21_09.49_NEGPulse_protocol_HPPC_IN21700_30T_cycle_#637.mat
BOOST_NEGPULSE,637,0.88278,2.62734,0.9998,0,discharge,3,-30.235,10.078,2.0,2.0,4.1484,3.6628,16.0609,09-01-21_09.49_NEGPulse_protocol_HPPC_IN21700_30T_cycle_#637.mat
