Repository: KikETs/ECM_HYBRID_BMS_JOINT

## Results

| Arm | Model | Size | Protocol | Result | Worst cell |
|---|---|---|---|---|---|
| SOP | 2RC table + trim (A8) | 4 effective coefficients, 2 EW states | leave-one-cell-out | usable current 69.6 % discharge, 59.5 % charge (τ = 10 s) | 59.9 % / 53.5 % (BOOST_REST) |
| SOH | dQ/dV ridge | 65 coefficients | leave-one-cell-out | RMSE 0.0094, bias −0.0005 | 0.0130 (BOOST_REST) |
| SOC | 2RC EKF, low-current gate | 3 states | leave-one-cell-out | **2.34 %p** over six sensor disturbances on estimated SOH (2.325 on true SOH), per cell 2.00–2.75 | 4.60 %p (BOOST_NEGPULSE_1S, current offset −0.10 A) |

The SOH arm was a 10,945-parameter CNN until the second audit round. Nested

File: analysis/uypydj_hppc_resistance.csv (part 120 of 225)
protocol,cycle,SOH,CAP_Ah,SOC,soc_group,direction,rate_rank,I_A,CRate_rated,tau_s,tau_actual_s,V_pre_V,V_tau_V,R_mOhm,file
BOOST_NEGPULSE,637,0.88278,2.62734,0.9998,0,discharge,3,-30.235,10.078,10.0,9.9,4.1484,3.5841,18.6638,09-01-21_09.49_NEGPulse_protocol_HPPC_IN21700_30T_cycle_#637.mat
BOOST_NEGPULSE,637,0.88278,2.62734,1.0,0,charge,3,1.596,0.532,2.0,2.0,4.1633,4.2,23.0008,09-01-21_09.49_NEGPulse_protocol_HPPC_IN21700_30T_cycle_#637.mat
BOOST_NEGPULSE,637,0.88278,2.62734,1.0,0,charge,3,1.596,0.532,10.0,9.9,4.1633,4.2,23.0008,09-01-21_09.49_NEGPulse_protocol_HPPC_IN21700_30T_cycle_#637.mat
BOOST_NEGPULSE,637,0.88278,2.62734,0.9562,1,discharge,0,-2.632,0.877,2.0,2.0,4.0957,4.0505,17.1746,09-01-21_09.49_NEGPulse_protocol_HPPC_IN21700_30T_cycle_#637.mat
BOOST_NEGPULSE,637,0.88278,2.62734,0.9562,1,discharge,0,-2.632,0.877,10.0,9.9,4.0957,4.0399,21.2022,09-01-21_09.49_NEGPulse_protocol_HPPC_IN21700_30T_cycle_#637.mat
BOOST_NEGPULSE,637,0.88278,2.62734,0.9562,1,charge,0,1.315,0.438,2.0,2.0,4.0973,4.1197,17.029,09-01-21_09.49_NEGPulse_protocol_HPPC_IN21700_30T_cycle_#637.mat
BOOST_NEGPULSE,637,0.88278,2.62734,0.9562,1,charge,0,1.315,0.438,10.0,9.9,4.0973,4.1254,21.3623,09-01-21_09.49_NEGPulse_protocol_HPPC_IN21700_30T_cycle_#637.mat
BOOST_NEGPULSE,637,0.88278,2.62734,0.9561,1,discharge,1,-10.516,3.505,2.0,2.0,4.095,3.922,16.4511,09-01-21_09.49_NEGPulse_protocol_HPPC_IN21700_30T_cycle_#637.mat
BOOST_NEGPULSE,637,0.88278,2.62734,0.9561,1,discharge,1,-10.516,3.505,10.0,9.9,4.095,3.8911,19.3895,09-01-21_09.49_NEGPulse_protocol_HPPC_IN21700_30T_cycle_#637.mat
BOOST_NEGPULSE,637,0.88278,2.62734,0.9562,1,charge,1,5.235,1.745,2.0,2.0,4.0999,4.1894,17.0971,09-01-21_09.49_NEGPulse_protocol_HPPC_IN21700_30T_cycle_#637.mat
BOOST_NEGPULSE,637,0.88278,2.62734,0.9562,1,charge,1,5.235,1.745,10.0,9.9,4.0999,4.2,19.122,09-01-21_09.49_NEGPulse_protocol_HPPC_IN21700_30T_cycle_#637.mat
BOOST_NEGPULSE,637,0.88278,2.62734,0.956,1,discharge,2,-21.033,7.011,2.0,2.0,4.0962,3.7679,15.6088,09-01-21_09.49_NEGPulse_protocol_HPPC_IN21700_30T_cycle_#637.mat
BOOST_NEGPULSE,637,0.88278,2.62734,0.956,1,discharge,2,-21.033,7.011,10.0,9.9,4.0962,3.7129,18.2237,09-01-21_09.49_NEGPulse_protocol_HPPC_IN21700_30T_cycle_#637.mat
BOOST_NEGPULSE,637,0.88278,2.62734,0.9563,1,charge,2,5.171,1.724,2.0,1.9,4.1028,4.2002,18.8344,09-01-21_09.49_NEGPulse_protocol_HPPC_IN21700_30T_cycle_#637.mat
BOOST_NEGPULSE,637,0.88278,2.62734,0.9563,1,charge,2,5.171,1.724,10.0,9.9,4.1028,4.2001,18.815,09-01-21_09.49_NEGPulse_protocol_HPPC_IN21700_30T_cycle_#637.mat
BOOST_NEGPULSE,637,0.88278,2.62734,0.956,1,discharge,3,-30.236,10.079,2.0,2.0,4.0962,3.6455,14.9061,09-01-21_09.49_NEGPulse_protocol_HPPC_IN21700_30T_cycle_#637.mat
BOOST_NEGPULSE,637,0.88278,2.62734,0.956,1,discharge,3,-30.236,10.079,10.0,9.9,4.0962,3.5626,17.6478,09-01-21_09.49_NEGPulse_protocol_HPPC_IN21700_30T_cycle_#637.mat
BOOST_NEGPULSE,637,0.88278,2.62734,0.9563,1,charge,3,5.041,1.68,2.0,2.0,4.1044,4.2,18.9637,09-01-21_09.49_NEGPulse_protocol_HPPC_IN21700_30T_cycle_#637.mat
BOOST_NEGPULSE,637,0.88278,2.62734,0.9563,1,charge,3,5.041,1.68,10.0,9.9,4.1044,4.2,18.9637,09-01-21_09.49_NEGPulse_protocol_HPPC_IN21700_30T_cycle_#637.mat
BOOST_NEGPULSE,637,0.88278,2.62734,0.9123,2,discharge,0,-2.629,0.876,2.0,1.9,4.0803,4.038,16.0879,09-01-21_09.49_NEGPulse_protocol_HPPC_IN21700_30T_cycle_#637.mat
BOOST_NEGPULSE,637,0.88278,2.62734,0.9123,2,discharge,0,-2.629,0.876,10.0,9.9,4.0803,4.0281,19.8532,09-01-21_09.49_NEGPulse_protocol_HPPC_IN21700_30T_cycle_#637.mat
BOOST_NEGPULSE,637,0.88278,2.62734,0.9124,2,charge,0,1.315,0.438,2.0,2.0,4.0816,4.1025,15.8875,09-01-21_09.49_NEGPulse_protocol_HPPC_IN21700_30T_cycle_#637.mat
BOOST_NEGPULSE,637,0.88278,2.62734,0.9124,2,charge,0,1.315,0.438,10.0,9.9,4.0816,4.1072,19.4603,09-01-21_09.49_NEGPulse_protocol_HPPC_IN21700_30T_cycle_#637.mat
BOOST_NEGPULSE,637,0.88278,2.62734,0.9123,2,discharge,1,-10.516,3.505,2.0,2.0,4.0806,3.9152,15.7284,09-01-21_09.49_NEGPulse_protocol_HPPC_IN21700_30T_cycle_#637.mat
BOOST_NEGPULSE,637,0.88278,2.62734,0.9123,2,discharge,1,-10.516,3.505,10.0,9.9,4.0806,3.8803,19.0472,09-01-21_09.49_NEGPulse_protocol_HPPC_IN21700_30T_cycle_#637.mat
BOOST_NEGPULSE,637,0.88278,2.62734,0.9124,2,charge,1,5.257,1.752,2.0,2.0,4.0839,4.1663,15.674,09-01-21_09.49_NEGPulse_protocol_HPPC_IN21700_30T_cycle_#637.mat
BOOST_NEGPULSE,637,0.88278,2.62734,0.9124,2,charge,1,5.257,1.752,10.0,9.9,4.0839,4.1837,18.9839,09-01-21_09.49_NEGPulse_protocol_HPPC_IN21700_30T_cycle_#637.mat
BOOST_NEGPULSE,637,0.88278,2.62734,0.9122,2,discharge,2,-21.035,7.012,2.0,2.0,4.0808,3.7645,15.0368,09-01-21_09.49_NEGPulse_protocol_HPPC_IN21700_30T_cycle_#637.mat
BOOST_NEGPULSE,637,0.88278,2.62734,0.9122,2,discharge,2,-21.035,7.012,10.0,9.9,4.0808,3.6992,18.1412,09-01-21_09.49_NEGPulse_protocol_HPPC_IN21700_30T_cycle_#637.mat
BOOST_NEGPULSE,637,0.88278,2.62734,0.9124,2,charge,2,6.814,2.271,2.0,1.9,4.0861,4.1999,16.7002,09-01-21_09.49_NEGPulse_protocol_HPPC_IN21700_30T_cycle_#637.mat
BOOST_NEGPULSE,637,0.88278,2.62734,0.9124,2,charge,2,6.814,2.271,10.0,9.9,4.0861,4.2001,16.7295,09-01-21_09.49_NEGPulse_protocol_HPPC_IN21700_30T_cycle_#637.mat
BOOST_NEGPULSE,637,0.88278,2.62734,0.9121,2,discharge,3,-30.235,10.078,2.0,2.0,4.0815,3.6431,14.4998,09-01-21_09.49_NEGPulse_protocol_HPPC_IN21700_30T_cycle_#637.mat
BOOST_NEGPULSE,637,0.88278,2.62734,0.9121,2,discharge,3,-30.235,10.078,10.0,9.9,4.0815,3.5461,17.708,09-01-21_09.49_NEGPulse_protocol_HPPC_IN21700_30T_cycle_#637.mat
BOOST_NEGPULSE,637,0.88278,2.62734,0.9124,2,charge,3,6.7,2.233,2.0,2.0,4.0879,4.2,16.7313,09-01-21_09.49_NEGPulse_protocol_HPPC_IN21700_30T_cycle_#637.mat
BOOST_NEGPULSE,637,0.88278,2.62734,0.9124,2,charge,3,6.7,2.233,10.0,9.9,4.0879,4.2,16.7313,09-01-21_09.49_NEGPulse_protocol_HPPC_IN21700_30T_cycle_#637.mat
BOOST_NEGPULSE,637,0.88278,2.62734,0.8247,3,discharge,0,-2.63,0.877,2.0,2.0,4.0248,3.9846,15.2881,09-01-21_09.49_NEGPulse_protocol_HPPC_IN21700_30T_cycle_#637.mat
BOOST_NEGPULSE,637,0.88278,2.62734,0.8247,3,discharge,0,-2.63,0.877,10.0,9.9,4.0248,3.9692,21.1447,09-01-21_09.49_NEGPulse_protocol_HPPC_IN21700_30T_cycle_#637.mat
BOOST_NEGPULSE,637,0.88278,2.62734,0.8247,3,charge,0,1.315,0.438,2.0,2.0,4.0271,4.0466,14.8244,09-01-21_09.49_NEGPulse_protocol_HPPC_IN21700_30T_cycle_#637.mat
BOOST_NEGPULSE,637,0.88278,2.62734,0.8247,3,charge,0,1.315,0.438,10.0,9.9,4.0271,4.053,19.6898,09-01-21_09.49_NEGPulse_protocol_HPPC_IN21700_30T_cycle_#637.mat
BOOST_NEGPULSE,637,0.88278,2.62734,0.8246,3,discharge,1,-10.518,3.506,2.0,1.9,4.0256,3.8678,15.0029,09-01-21_09.49_NEGPulse_protocol_HPPC_IN21700_30T_cycle_#637.mat
BOOST_NEGPULSE,637,0.88278,2.62734,0.8246,3,discharge,1,-10.518,3.506,10.0,9.9,4.0256,3.8146,20.0608,09-01-21_09.49_NEGPulse_protocol_HPPC_IN21700_30T_cycle_#637.mat
BOOST_NEGPULSE,637,0.88278,2.62734,0.8248,3,charge,1,5.259,1.753,2.0,2.0,4.0312,4.1071,14.4327,09-01-21_09.49_NEGPulse_protocol_HPPC_IN21700_30T_cycle_#637.mat
BOOST_NEGPULSE,637,0.88278,2.62734,0.8248,3,charge,1,5.259,1.753,10.0,9.9,4.0312,4.1283,18.4639,09-01-21_09.49_NEGPulse_protocol_HPPC_IN21700_30T_cycle_#637.mat
BOOST_NEGPULSE,637,0.88278,2.62734,0.8246,3,discharge,2,-21.033,7.011,2.0,2.0,4.0262,3.7192,14.5961,09-01-21_09.49_NEGPulse_protocol_HPPC_IN21700_30T_cycle_#637.mat
BOOST_NEGPULSE,637,0.88278,2.62734,0.8246,3,discharge,2,-21.033,7.011,10.0,9.9,4.0262,3.6359,18.5566,09-01-21_09.49_NEGPulse_protocol_HPPC_IN21700_30T_cycle_#637.mat
BOOST_NEGPULSE,637,0.88278,2.62734,0.8248,3,charge,2,10.787,3.596,2.0,2.0,4.0344,4.2001,15.3611,09-01-21_09.49_NEGPulse_protocol_HPPC_IN21700_30T_cycle_#637.mat
BOOST_NEGPULSE,637,0.88278,2.62734,0.8248,3,charge,2,10.787,3.596,10.0,9.9,4.0344,4.2001,15.3611,09-01-21_09.49_NEGPulse_protocol_HPPC_IN21700_30T_cycle_#637.mat
BOOST_NEGPULSE,637,0.88278,2.62734,0.8245,3,discharge,3,-30.235,10.078,2.0,2.0,4.0264,3.5991,14.1326,09-01-21_09.49_NEGPulse_protocol_HPPC_IN21700_30T_cycle_#637.mat
BOOST_NEGPULSE,637,0.88278,2.62734,0.8245,3,discharge,3,-30.235,10.078,10.0,9.9,4.0264,3.487,17.8403,09-01-21_09.49_NEGPulse_protocol_HPPC_IN21700_30T_cycle_#637.mat
BOOST_NEGPULSE,637,0.88278,2.62734,0.8248,3,charge,3,10.707,3.569,2.0,2.0,4.0369,4.2001,15.2424,09-01-21_09.49_NEGPulse_protocol_HPPC_IN21700_30T_cycle_#637.mat
BOOST_NEGPULSE,637,0.88278,2.62734,0.8248,3,charge,3,10.707,3.569,10.0,9.9,4.0369,4.2,15.233,09-01-21_09.49_NEGPulse_protocol_HPPC_IN21700_30T_cycle_#637.mat
BOOST_NEGPULSE,637,0.88278,2.62734,0.7371,4,discharge,0,-2.63,0.877,2.0,2.0,3.9221,3.8844,14.3368,09-01-21_09.49_NEGPulse_protocol_HPPC_IN21700_30T_cycle_#637.mat
BOOST_NEGPULSE,637,0.88278,2.62734,0.7371,4,discharge,0,-2.63,0.877,10.0,9.9,3.9221,3.8702,19.7368,09-01-21_09.49_NEGPulse_protocol_HPPC_IN21700_30T_cycle_#637.mat
BOOST_NEGPULSE,637,0.88278,2.62734,0.7371,4,charge,0,1.315,0.438,2.0,1.9,3.9235,3.9426,14.5225,09-01-21_09.49_NEGPulse_protocol_HPPC_IN21700_30T_cycle_#637.mat
BOOST_NEGPULSE,637,0.88278,2.62734,0.7371,4,charge,0,1.315,0.438,10.0,9.9,3.9235,3.9487,19.1606,09-01-21_09.49_NEGPulse_protocol_HPPC_IN21700_30T_cycle_#637.mat
BOOST_NEGPULSE,637,0.88278,2.62734,0.737,4,discharge,1,-10.518,3.506,2.0,2.0,3.9223,3.7732,14.1757,09-01-21_09.49_NEGPulse_protocol_HPPC_IN21700_30T_cycle_#637.mat
BOOST_NEGPULSE,637,0.88278,2.62734,0.737,4,discharge,1,-10.518,3.506,10.0,9.9,3.9223,3.7298,18.302,09-01-21_09.49_NEGPulse_protocol_HPPC_IN21700_30T_cycle_#637.mat
BOOST_NEGPULSE,637,0.88278,2.62734,0.7371,4,charge,1,5.256,1.752,2.0,2.0,3.9278,3.9996,13.6598,09-01-21_09.49_NEGPulse_protocol_HPPC_IN21700_30T_cycle_#637.mat
BOOST_NEGPULSE,637,0.88278,2.62734,0.7371,4,charge,1,5.256,1.752,10.0,9.9,3.9278,4.0192,17.3887,09-01-21_09.49_NEGPulse_protocol_HPPC_IN21700_30T_cycle_#637.mat
BOOST_NEGPULSE,637,0.88278,2.62734,0.7369,4,discharge,2,-21.034,7.011,2.0,2.0,3.9225,3.6339,13.7206,09-01-21_09.49_NEGPulse_protocol_HPPC_IN21700_30T_cycle_#637.mat
BOOST_NEGPULSE,637,0.88278,2.62734,0.7369,4,discharge,2,-21.034,7.011,10.0,9.9,3.9225,3.5632,17.0819,09-01-21_09.49_NEGPulse_protocol_HPPC_IN21700_30T_cycle_#637.mat
BOOST_NEGPULSE,637,0.88278,2.62734,0.7372,4,charge,2,15.775,5.258,2.0,1.9,3.9309,4.1355,12.9699,09-01-21_09.49_NEGPulse_protocol_HPPC_IN21700_30T_cycle_#637.mat
BOOST_NEGPULSE,637,0.88278,2.62734,0.7372,4,charge,2,15.775,5.258,10.0,9.9,3.9309,4.1912,16.5008,09-01-21_09.49_NEGPulse_protocol_HPPC_IN21700_30T_cycle_#637.mat
BOOST_NEGPULSE,637,0.88278,2.62734,0.7368,4,discharge,3,-30.234,10.078,2.0,1.9,3.923,3.5215,13.2798,09-01-21_09.49_NEGPulse_protocol_HPPC_IN21700_30T_cycle_#637.mat
BOOST_NEGPULSE,637,0.88278,2.62734,0.7368,4,discharge,3,-30.234,10.078,10.0,9.9,3.923,3.4181,16.6997,09-01-21_09.49_NEGPulse_protocol_HPPC_IN21700_30T_cycle_#637.mat
BOOST_NEGPULSE,637,0.88278,2.62734,0.7373,4,charge,3,18.902,6.301,2.0,2.0,3.9328,4.2003,14.1519,09-01-21_09.49_NEGPulse_protocol_HPPC_IN21700_30T_cycle_#637.mat
BOOST_NEGPULSE,637,0.88278,2.62734,0.7373,4,charge,3,18.902,6.301,10.0,9.9,3.9328,4.2002,14.1467,09-01-21_09.49_NEGPulse_protocol_HPPC_IN21700_30T_cycle_#637.mat
BOOST_NEGPULSE,637,0.88278,2.62734,0.6494,5,discharge,0,-2.63,0.877,2.0,1.9,3.8485,3.813,13.4991,09-01-21_09.49_NEGPulse_protocol_HPPC_IN21700_30T_cycle_#637.mat
BOOST_NEGPULSE,637,0.88278,2.62734,0.6494,5,discharge,0,-2.63,0.877,10.0,9.9,3.8485,3.8002,18.3664,09-01-21_09.49_NEGPulse_protocol_HPPC_IN21700_30T_cycle_#637.mat
BOOST_NEGPULSE,637,0.88278,2.62734,0.6495,5,charge,0,1.315,0.438,2.0,2.0,3.8502,3.8678,13.383,09-01-21_09.49_NEGPulse_protocol_HPPC_IN21700_30T_cycle_#637.mat
BOOST_NEGPULSE,637,0.88278,2.62734,0.6495,5,charge,0,1.315,0.438,10.0,9.9,3.8502,3.873,17.3371,09-01-21_09.49_NEGPulse_protocol_HPPC_IN21700_30T_cycle_#637.mat
BOOST_NEGPULSE,637,0.88278,2.62734,0.6493,5,discharge,1,-10.516,3.505,2.0,2.0,3.8486,3.7062,13.5413,09-01-21_09.49_NEGPulse_protocol_HPPC_IN21700_30T_cycle_#637.mat
BOOST_NEGPULSE,637,0.88278,2.62734,0.6493,5,discharge,1,-10.516,3.505,10.0,9.9,3.8486,3.664,17.5542,09-01-21_09.49_NEGPulse_protocol_HPPC_IN21700_30T_cycle_#637.mat
BOOST_NEGPULSE,637,0.88278,2.62734,0.6495,5,charge,1,5.259,1.753,2.0,2.0,3.8533,3.9226,13.1784,09-01-21_09.49_NEGPulse_protocol_HPPC_IN21700_30T_cycle_#637.mat
BOOST_NEGPULSE,637,0.88278,2.62734,0.6495,5,charge,1,5.259,1.753,10.0,9.9,3.8533,3.9409,16.6584,09-01-21_09.49_NEGPulse_protocol_HPPC_IN21700_30T_cycle_#637.mat
BOOST_NEGPULSE,637,0.88278,2.62734,0.6493,5,discharge,2,-21.033,7.011,2.0,2.0,3.8486,3.57,13.2459,09-01-21_09.49_NEGPulse_protocol_HPPC_IN21700_30T_cycle_#637.mat
BOOST_NEGPULSE,637,0.88278,2.62734,0.6493,5,discharge,2,-21.033,7.011,10.0,9.9,3.8486,3.4941,16.8545,09-01-21_09.49_NEGPulse_protocol_HPPC_IN21700_30T_cycle_#637.mat
BOOST_NEGPULSE,637,0.88278,2.62734,0.6496,5,charge,2,15.775,5.258,2.0,2.0,3.8553,4.0571,12.7924,09-01-21_09.49_NEGPulse_protocol_HPPC_IN21700_30T_cycle_#637.mat
BOOST_NEGPULSE,637,0.88278,2.62734,0.6496,5,charge,2,15.775,5.258,10.0,9.9,3.8553,4.1052,15.8415,09-01-21_09.49_NEGPulse_protocol_HPPC_IN21700_30T_cycle_#637.mat
BOOST_NEGPULSE,637,0.88278,2.62734,0.6492,5,discharge,3,-30.234,10.078,2.0,1.9,3.8487,3.4582,12.9159,09-01-21_09.49_NEGPulse_protocol_HPPC_IN21700_30T_cycle_#637.mat
BOOST_NEGPULSE,637,0.88278,2.62734,0.6492,5,discharge,3,-30.234,10.078,10.0,9.9,3.8487,3.3453,16.6501,09-01-21_09.49_NEGPulse_protocol_HPPC_IN21700_30T_cycle_#637.mat
BOOST_NEGPULSE,637,0.88278,2.62734,0.6496,5,charge,3,25.338,8.446,2.0,2.0,3.8573,4.1828,12.8463,09-01-21_09.49_NEGPulse_protocol_HPPC_IN21700_30T_cycle_#637.mat
BOOST_NEGPULSE,637,0.88278,2.62734,0.6496,5,charge,3,25.338,8.446,10.0,9.9,3.8573,4.2,13.5251,09-01-21_09.49_NEGPulse_protocol_HPPC_IN21700_30T_cycle_#637.mat
BOOST_NEGPULSE,637,0.88278,2.62734,0.5618,6,discharge,0,-2.63,0.877,2.0,2.0,3.7649,3.7297,13.3866,09-01-21_09.49_NEGPulse_protocol_HPPC_IN21700_30T_cycle_#637.mat
BOOST_NEGPULSE,637,0.88278,2.62734,0.5618,6,discharge,0,-2.63,0.877,10.0,9.9,3.7649,3.7175,18.0262,09-01-21_09.49_NEGPulse_protocol_HPPC_IN21700_30T_cycle_#637.mat
BOOST_NEGPULSE,637,0.88278,2.62734,0.5618,6,charge,0,1.316,0.439,2.0,2.0,3.7665,3.7837,13.0739,09-01-21_09.49_NEGPulse_protocol_HPPC_IN21700_30T_cycle_#637.mat
BOOST_NEGPULSE,637,0.88278,2.62734,0.5618,6,charge,0,1.316,0.439,10.0,9.9,3.7665,3.7891,17.1785,09-01-21_09.49_NEGPulse_protocol_HPPC_IN21700_30T_cycle_#637.mat
BOOST_NEGPULSE,637,0.88278,2.62734,0.5617,6,discharge,1,-10.518,3.506,2.0,1.9,3.765,3.6262,13.1964,09-01-21_09.49_NEGPulse_protocol_HPPC_IN21700_30T_cycle_#637.mat
BOOST_NEGPULSE,637,0.88278,2.62734,0.5617,6,discharge,1,-10.518,3.506,10.0,9.9,3.765,3.5807,17.5223,09-01-21_09.49_NEGPulse_protocol_HPPC_IN21700_30T_cycle_#637.mat
BOOST_NEGPULSE,637,0.88278,2.62734,0.5619,6,charge,1,5.259,1.753,2.0,2.0,3.7696,3.8382,13.0446,09-01-21_09.49_NEGPulse_protocol_HPPC_IN21700_30T_cycle_#637.mat
BOOST_NEGPULSE,637,0.88278,2.62734,0.5619,6,charge,1,5.259,1.753,10.0,9.9,3.7696,3.8576,16.7335,09-01-21_09.49_NEGPulse_protocol_HPPC_IN21700_30T_cycle_#637.mat
BOOST_NEGPULSE,637,0.88278,2.62734,0.5616,6,discharge,2,-21.033,7.011,2.0,2.0,3.7653,3.4887,13.1508,09-01-21_09.49_NEGPulse_protocol_HPPC_IN21700_30T_cycle_#637.mat
BOOST_NEGPULSE,637,0.88278,2.62734,0.5616,6,discharge,2,-21.033,7.011,10.0,9.9,3.7653,3.408,16.9876,09-01-21_09.49_NEGPulse_protocol_HPPC_IN21700_30T_cycle_#637.mat
BOOST_NEGPULSE,637,0.88278,2.62734,0.5619,6,charge,2,15.773,5.258,2.0,2.0,3.772,3.9726,12.7179,09-01-21_09.49_NEGPulse_protocol_HPPC_IN21700_30T_cycle_#637.mat
BOOST_NEGPULSE,637,0.88278,2.62734,0.5619,6,charge,2,15.773,5.258,10.0,9.9,3.772,4.0219,15.8435,09-01-21_09.49_NEGPulse_protocol_HPPC_IN21700_30T_cycle_#637.mat
BOOST_NEGPULSE,637,0.88278,2.62734,0.5616,6,discharge,3,-30.234,10.078,2.0,2.0,3.7656,3.3741,12.949,09-01-21_09.49_NEGPulse_protocol_HPPC_IN21700_30T_cycle_#637.mat
BOOST_NEGPULSE,637,0.88278,2.62734,0.5616,6,discharge,3,-30.234,10.078,10.0,9.9,3.7656,3.2583,16.7791,09-01-21_09.49_NEGPulse_protocol_HPPC_IN21700_30T_cycle_#637.mat
BOOST_NEGPULSE,637,0.88278,2.62734,0.562,6,charge,3,26.291,8.764,2.0,1.9,3.7749,4.097,12.2513,09-01-21_09.49_NEGPulse_protocol_HPPC_IN21700_30T_cycle_#637.mat
BOOST_NEGPULSE,637,0.88278,2.62734,0.562,6,charge,3,26.291,8.764,10.0,9.9,3.7749,4.1773,15.3056,09-01-21_09.49_NEGPulse_protocol_HPPC_IN21700_30T_cycle_#637.mat
BOOST_NEGPULSE,637,0.88278,2.62734,0.4741,7,discharge,0,-2.63,0.877,2.0,1.9,3.6752,3.641,13.0053,09-01-21_09.49_NEGPulse_protocol_HPPC_IN21700_30T_cycle_#637.mat
BOOST_NEGPULSE,637,0.88278,2.62734,0.4741,7,discharge,0,-2.63,0.877,10.0,9.9,3.6752,3.6294,17.4164,09-01-21_09.49_NEGPulse_protocol_HPPC_IN21700_30T_cycle_#637.mat
BOOST_NEGPULSE,637,0.88278,2.62734,0.4742,7,charge,0,1.316,0.439,2.0,1.9,3.6767,3.6937,12.9219,09-01-21_09.49_NEGPulse_protocol_HPPC_IN21700_30T_cycle_#637.mat
BOOST_NEGPULSE,637,0.88278,2.62734,0.4742,7,charge,0,1.316,0.439,10.0,9.9,3.6767,3.6987,16.7224,09-01-21_09.49_NEGPulse_protocol_HPPC_IN21700_30T_cycle_#637.mat
BOOST_NEGPULSE,637,0.88278,2.62734,0.4741,7,discharge,1,-10.516,3.505,2.0,2.0,3.6753,3.5376,13.0943,09-01-21_09.49_NEGPulse_protocol_HPPC_IN21700_30T_cycle_#637.mat
BOOST_NEGPULSE,637,0.88278,2.62734,0.4741,7,discharge,1,-10.516,3.505,10.0,9.9,3.6753,3.496,17.0502,09-01-21_09.49_NEGPulse_protocol_HPPC_IN21700_30T_cycle_#637.mat
BOOST_NEGPULSE,637,0.88278,2.62734,0.4742,7,charge,1,5.259,1.753,2.0,2.0,3.68,3.7476,12.8534,09-01-21_09.49_NEGPulse_protocol_HPPC_IN21700_30T_cycle_#637.mat
BOOST_NEGPULSE,637,0.88278,2.62734,0.4742,7,charge,1,5.259,1.753,10.0,9.9,3.68,3.7671,16.5611,09-01-21_09.49_NEGPulse_protocol_HPPC_IN21700_30T_cycle_#637.mat
BOOST_NEGPULSE,637,0.88278,2.62734,0.474,7,discharge,2,-21.034,7.011,2.0,2.0,3.6756,3.4021,13.0028,09-01-21_09.49_NEGPulse_protocol_HPPC_IN21700_30T_cycle_#637.mat
BOOST_NEGPULSE,637,0.88278,2.62734,0.474,7,discharge,2,-21.034,7.011,10.0,9.9,3.6756,3.325,16.6683,09-01-21_09.49_NEGPulse_protocol_HPPC_IN21700_30T_cycle_#637.mat
BOOST_NEGPULSE,637,0.88278,2.62734,0.4743,7,charge,2,15.774,5.258,2.0,2.0,3.6826,3.8818,12.6284,09-01-21_09.49_NEGPulse_protocol_HPPC_IN21700_30T_cycle_#637.mat
BOOST_NEGPULSE,637,0.88278,2.62734,0.4743,7,charge,2,15.774,5.258,10.0,9.9,3.6826,3.9313,15.7665,09-01-21_09.49_NEGPulse_protocol_HPPC_IN21700_30T_cycle_#637.mat
BOOST_NEGPULSE,637,0.88278,2.62734,0.4739,7,discharge,3,-30.235,10.078,2.0,2.0,3.6761,3.2877,12.846,09-01-21_09.49_NEGPulse_protocol_HPPC_IN21700_30T_cycle_#637.mat
BOOST_NEGPULSE,637,0.88278,2.62734,0.4739,7,discharge,3,-30.235,10.078,10.0,9.9,3.6761,3.1754,16.5603,09-01-21_09.49_NEGPulse_protocol_HPPC_IN21700_30T_cycle_#637.mat
BOOST_NEGPULSE,637,0.88278,2.62734,0.4744,7,charge,3,26.289,8.763,2.0,2.0,3.6857,4.0082,12.2675,09-01-21_09.49_NEGPulse_protocol_HPPC_IN21700_30T_cycle_#637.mat
BOOST_NEGPULSE,637,0.88278,2.62734,0.4744,7,charge,3,26.289,8.763,10.0,9.9,3.6857,4.0877,15.2916,09-01-21_09.49_NEGPulse_protocol_HPPC_IN21700_30T_cycle_#637.mat
BOOST_NEGPULSE,637,0.88278,2.62734,0.3865,8,discharge,0,-2.63,0.877,2.0,2.0,3.608,3.5732,13.234,09-01-21_09.49_NEGPulse_protocol_HPPC_IN21700_30T_cycle_#637.mat
BOOST_NEGPULSE,637,0.88278,2.62734,0.3865,8,discharge,0,-2.63,0.877,10.0,9.9,3.608,3.5622,17.4171,09-01-21_09.49_NEGPulse_protocol_HPPC_IN21700_30T_cycle_#637.mat
BOOST_NEGPULSE,637,0.88278,2.62734,0.3865,8,charge,0,1.314,0.438,2.0,2.0,3.6097,3.6268,13.0147,09-01-21_09.49_NEGPulse_protocol_HPPC_IN21700_30T_cycle_#637.mat
BOOST_NEGPULSE,637,0.88278,2.62734,0.3865,8,charge,0,1.314,0.438,10.0,9.9,3.6097,3.6317,16.744,09-01-21_09.49_NEGPulse_protocol_HPPC_IN21700_30T_cycle_#637.mat
BOOST_NEGPULSE,637,0.88278,2.62734,0.3864,8,discharge,1,-10.518,3.506,2.0,2.0,3.6081,3.4684,13.282,09-01-21_09.49_NEGPulse_protocol_HPPC_IN21700_30T_cycle_#637.mat
BOOST_NEGPULSE,637,0.88278,2.62734,0.3864,8,discharge,1,-10.518,3.506,10.0,9.9,3.6081,3.4267,17.2466,09-01-21_09.49_NEGPulse_protocol_HPPC_IN21700_30T_cycle_#637.mat
BOOST_NEGPULSE,637,0.88278,2.62734,0.3866,8,charge,1,5.257,1.752,2.0,2.0,3.6132,3.6816,13.0115,09-01-21_09.49_NEGPulse_protocol_HPPC_IN21700_30T_cycle_#637.mat
BOOST_NEGPULSE,637,0.88278,2.62734,0.3866,8,charge,1,5.257,1.752,10.0,9.9,3.6132,3.7008,16.6638,09-01-21_09.49_NEGPulse_protocol_HPPC_IN21700_30T_cycle_#637.mat
BOOST_NEGPULSE,637,0.88278,2.62734,0.3863,8,discharge,2,-21.033,7.011,2.0,2.0,3.6087,3.3311,13.1983,09-01-21_09.49_NEGPulse_protocol_HPPC_IN21700_30T_cycle_#637.mat
BOOST_NEGPULSE,637,0.88278,2.62734,0.3863,8,discharge,2,-21.033,7.011,10.0,9.9,3.6087,3.2503,17.0399,09-01-21_09.49_NEGPulse_protocol_HPPC_IN21700_30T_cycle_#637.mat
BOOST_NEGPULSE,637,0.88278,2.62734,0.3867,8,charge,2,15.776,5.259,2.0,2.0,3.6175,3.8174,12.6711,09-01-21_09.49_NEGPulse_protocol_HPPC_IN21700_30T_cycle_#637.mat
BOOST_NEGPULSE,637,0.88278,2.62734,0.3867,8,charge,2,15.776,5.259,10.0,9.9,3.6175,3.8657,15.7328,09-01-21_09.49_NEGPulse_protocol_HPPC_IN21700_30T_cycle_#637.mat
BOOST_NEGPULSE,637,0.88278,2.62734,0.3863,8,discharge,3,-30.236,10.079,2.0,1.9,3.6093,3.2172,12.968,09-01-21_09.49_NEGPulse_protocol_HPPC_IN21700_30T_cycle_#637.mat
BOOST_NEGPULSE,637,0.88278,2.62734,0.3863,8,discharge,3,-30.236,10.079,10.0,9.9,3.6093,3.0935,17.0591,09-01-21_09.49_NEGPulse_protocol_HPPC_IN21700_30T_cycle_#637.mat
BOOST_NEGPULSE,637,0.88278,2.62734,0.3868,8,charge,3,26.291,8.764,2.0,2.0,3.6206,3.9451,12.3426,09-01-21_09.49_NEGPulse_protocol_HPPC_IN21700_30T_cycle_#637.mat
BOOST_NEGPULSE,637,0.88278,2.62734,0.3868,8,charge,3,26.291,8.764,10.0,9.9,3.6206,4.0188,15.1459,09-01-21_09.49_NEGPulse_protocol_HPPC_IN21700_30T_cycle_#637.mat
BOOST_NEGPULSE,637,0.88278,2.62734,0.2989,9,discharge,0,-2.63,0.877,2.0,2.0,3.5357,3.4985,14.1472,09-01-21_09.49_NEGPulse_protocol_HPPC_IN21700_30T_cycle_#637.mat
BOOST_NEGPULSE,637,0.88278,2.62734,0.2989,9,discharge,0,-2.63,0.877,10.0,9.9,3.5357,3.4864,18.7488,09-01-21_09.49_NEGPulse_protocol_HPPC_IN21700_30T_cycle_#637.mat
BOOST_NEGPULSE,637,0.88278,2.62734,0.2989,9,charge,0,1.316,0.439,2.0,2.0,3.5372,3.5555,13.9068,09-01-21_09.49_NEGPulse_protocol_HPPC_IN21700_30T_cycle_#637.mat
BOOST_NEGPULSE,637,0.88278,2.62734,0.2989,9,charge,0,1.316,0.439,10.0,9.9,3.5372,3.5607,17.8585,09-01-21_09.49_NEGPulse_protocol_HPPC_IN21700_30T_cycle_#637.mat
BOOST_NEGPULSE,637,0.88278,2.62734,0.2988,9,discharge,1,-10.516,3.505,2.0,2.0,3.5359,3.387,14.1594,09-01-21_09.49_NEGPulse_protocol_HPPC_IN21700_30T_cycle_#637.mat
BOOST_NEGPULSE,637,0.88278,2.62734,0.2988,9,discharge,1,-10.516,3.505,10.0,9.9,3.5359,3.3403,18.6002,09-01-21_09.49_NEGPulse_protocol_HPPC_IN21700_30T_cycle_#637.mat
BOOST_NEGPULSE,637,0.88278,2.62734,0.2989,9,charge,1,5.257,1.752,2.0,1.9,3.5411,3.6125,13.5811,09-01-21_09.49_NEGPulse_protocol_HPPC_IN21700_30T_cycle_#637.mat
BOOST_NEGPULSE,637,0.88278,2.62734,0.2989,9,charge,1,5.257,1.752,10.0,9.9,3.5411,3.633,17.4805,09-01-21_09.49_NEGPulse_protocol_HPPC_IN21700_30T_cycle_#637.mat
BOOST_NEGPULSE,637,0.88278,2.62734,0.2987,9,discharge,2,-21.036,7.012,2.0,2.0,3.5364,3.2411,14.0378,09-01-21_09.49_NEGPulse_protocol_HPPC_IN21700_30T_cycle_#637.mat
BOOST_NEGPULSE,637,0.88278,2.62734,0.2987,9,discharge,2,-21.036,7.012,10.0,9.9,3.5364,3.1421,18.7441,09-01-21_09.49_NEGPulse_protocol_HPPC_IN21700_30T_cycle_#637.mat
BOOST_NEGPULSE,637,0.88278,2.62734,0.299,9,charge,2,15.774,5.258,2.0,1.9,3.5456,3.7517,13.0658,09-01-21_09.49_NEGPulse_protocol_HPPC_IN21700_30T_cycle_#637.mat
BOOST_NEGPULSE,637,0.88278,2.62734,0.299,9,charge,2,15.774,5.258,10.0,9.9,3.5456,3.8071,16.5779,09-01-21_09.49_NEGPulse_protocol_HPPC_IN21700_30T_cycle_#637.mat
BOOST_NEGPULSE,637,0.88278,2.62734,0.2986,9,discharge,3,-30.235,10.078,2.0,1.9,3.5368,3.1201,13.782,09-01-21_09.49_NEGPulse_protocol_HPPC_IN21700_30T_cycle_#637.mat
BOOST_NEGPULSE,637,0.88278,2.62734,0.2986,9,discharge,3,-30.235,10.078,10.0,9.9,3.5368,2.9487,19.451,09-01-21_09.49_NEGPulse_protocol_HPPC_IN21700_30T_cycle_#637.mat
BOOST_NEGPULSE,637,0.88278,2.62734,0.2991,9,charge,3,26.29,8.763,2.0,2.0,3.5484,3.8838,12.7577,09-01-21_09.49_NEGPulse_protocol_HPPC_IN21700_30T_cycle_#637.mat
BOOST_NEGPULSE,637,0.88278,2.62734,0.2991,9,charge,3,26.29,8.763,10.0,9.9,3.5484,3.9637,15.7969,09-01-21_09.49_NEGPulse_protocol_HPPC_IN21700_30T_cycle_#637.mat
BOOST_NEGPULSE,637,0.88278,2.62734,0.255,10,discharge,0,-2.63,0.877,2.0,2.0,3.4943,3.4548,15.0219,09-01-21_09.49_NEGPulse_protocol_HPPC_IN21700_30T_cycle_#637.mat
BOOST_NEGPULSE,637,0.88278,2.62734,0.255,10,discharge,0,-2.63,0.877,10.0,9.9,3.4943,3.4412,20.194,09-01-21_09.49_NEGPulse_protocol_HPPC_IN21700_30T_cycle_#637.mat
BOOST_NEGPULSE,637,0.88278,2.62734,0.2551,10,charge,0,1.313,0.438,2.0,2.0,3.496,3.5152,14.6185,09-01-21_09.49_NEGPulse_protocol_HPPC_IN21700_30T_cycle_#637.mat
BOOST_NEGPULSE,637,0.88278,2.62734,0.2551,10,charge,0,1.313,0.438,10.0,9.9,3.496,3.5206,18.73,09-01-21_09.49_NEGPulse_protocol_HPPC_IN21700_30T_cycle_#637.mat
BOOST_NEGPULSE,637,0.88278,2.62734,0.255,10,discharge,1,-10.516,3.505,2.0,2.0,3.4945,3.3361,15.0628,09-01-21_09.49_NEGPulse_protocol_HPPC_IN21700_30T_cycle_#637.mat
BOOST_NEGPULSE,637,0.88278,2.62734,0.255,10,discharge,1,-10.516,3.505,10.0,9.9,3.4945,3.2815,20.2548,09-01-21_09.49_NEGPulse_protocol_HPPC_IN21700_30T_cycle_#637.mat
BOOST_NEGPULSE,637,0.88278,2.62734,0.2551,10,charge,1,5.257,1.752,2.0,2.0,3.5006,3.575,14.1536,09-01-21_09.49_NEGPulse_protocol_HPPC_IN21700_30T_cycle_#637.mat
BOOST_NEGPULSE,637,0.88278,2.62734,0.2551,10,charge,1,5.257,1.752,10.0,9.9,3.5006,3.5949,17.9394,09-01-21_09.49_NEGPulse_protocol_HPPC_IN21700_30T_cycle_#637.mat
BOOST_NEGPULSE,637,0.88278,2.62734,0.2549,10,discharge,2,-21.034,7.011,2.0,2.0,3.4955,3.1806,14.971,09-01-21_09.49_NEGPulse_protocol_HPPC_IN21700_30T_cycle_#637.mat
BOOST_NEGPULSE,637,0.88278,2.62734,0.2549,10,discharge,2,-21.034,7.011,10.0,9.9,3.4955,3.0433,21.4985,09-01-21_09.49_NEGPulse_protocol_HPPC_IN21700_30T_cycle_#637.mat
BOOST_NEGPULSE,637,0.88278,2.62734,0.2552,10,charge,2,15.775,5.258,2.0,2.0,3.5052,3.7177,13.4707,09-01-21_09.49_NEGPulse_protocol_HPPC_IN21700_30T_cycle_#637.mat
BOOST_NEGPULSE,637,0.88278,2.62734,0.2552,10,charge,2,15.775,5.258,10.0,9.9,3.5052,3.7732,16.9889,09-01-21_09.49_NEGPulse_protocol_HPPC_IN21700_30T_cycle_#637.mat
BOOST_NEGPULSE,637,0.88278,2.62734,0.2548,10,discharge,3,-30.234,10.078,2.0,1.9,3.4959,3.0503,14.7384,09-01-21_09.49_NEGPulse_protocol_HPPC_IN21700_30T_cycle_#637.mat
BOOST_NEGPULSE,637,0.88278,2.62734,0.2548,10,discharge,3,-30.234,10.078,10.0,9.9,3.4959,2.7849,23.5166,09-01-21_09.49_NEGPulse_protocol_HPPC_IN21700_30T_cycle_#637.mat
BOOST_NEGPULSE,637,0.88278,2.62734,0.2553,10,charge,3,26.293,8.764,2.0,2.0,3.5087,3.8478,12.897,09-01-21_09.49_NEGPulse_protocol_HPPC_IN21700_30T_cycle_#637.mat
BOOST_NEGPULSE,637,0.88278,2.62734,0.2553,10,charge,3,26.293,8.764,10.0,9.9,3.5087,3.9324,16.1146,09-01-21_09.49_NEGPulse_protocol_HPPC_IN21700_30T_cycle_#637.mat
BOOST_NEGPULSE,637,0.88278,2.62734,0.2112,11,discharge,0,-2.63,0.877,2.0,2.0,3.4512,3.4081,16.3909,09-01-21_09.49_NEGPulse_protocol_HPPC_IN21700_30T_cycle_#637.mat
BOOST_NEGPULSE,637,0.88278,2.62734,0.2112,11,discharge,0,-2.63,0.877,10.0,9.9,3.4512,3.3914,22.742,09-01-21_09.49_NEGPulse_protocol_HPPC_IN21700_30T_cycle_#637.mat
BOOST_NEGPULSE,637,0.88278,2.62734,0.2113,11,charge,0,1.315,0.438,2.0,2.0,3.4534,3.4741,15.7379,09-01-21_09.49_NEGPulse_protocol_HPPC_IN21700_30T_cycle_#637.mat
BOOST_NEGPULSE,637,0.88278,2.62734,0.2113,11,charge,0,1.315,0.438,10.0,9.9,3.4534,3.4803,20.4516,09-01-21_09.49_NEGPulse_protocol_HPPC_IN21700_30T_cycle_#637.mat
BOOST_NEGPULSE,637,0.88278,2.62734,0.2111,11,discharge,1,-10.516,3.505,2.0,2.0,3.4514,3.2757,16.7079,09-01-21_09.49_NEGPulse_protocol_HPPC_IN21700_30T_cycle_#637.mat
BOOST_NEGPULSE,637,0.88278,2.62734,0.2111,11,discharge,1,-10.516,3.505,10.0,9.9,3.4514,3.1952,24.3629,09-01-21_09.49_NEGPulse_protocol_HPPC_IN21700_30T_cycle_#637.mat
BOOST_NEGPULSE,637,0.88278,2.62734,0.2113,11,charge,1,5.256,1.752,2.0,1.9,3.4594,3.5377,14.8961,09-01-21_09.49_NEGPulse_protocol_HPPC_IN21700_30T_cycle_#637.mat
BOOST_NEGPULSE,637,0.88278,2.62734,0.2113,11,charge,1,5.256,1.752,10.0,9.9,3.4594,3.5573,18.6249,09-01-21_09.49_NEGPulse_protocol_HPPC_IN21700_30T_cycle_#637.mat
BOOST_NEGPULSE,637,0.88278,2.62734,0.2111,11,discharge,2,-21.033,7.011,2.0,2.0,3.4529,3.102,16.6833,09-01-21_09.49_NEGPulse_protocol_HPPC_IN21700_30T_cycle_#637.mat
BOOST_NEGPULSE,637,0.88278,2.62734,0.2111,11,discharge,2,-21.033,7.011,10.0,9.9,3.4529,2.8643,27.9846,09-01-21_09.49_NEGPulse_protocol_HPPC_IN21700_30T_cycle_#637.mat
BOOST_NEGPULSE,637,0.88278,2.62734,0.2114,11,charge,2,15.773,5.258,2.0,2.0,3.4646,3.6818,13.7704,09-01-21_09.49_NEGPulse_protocol_HPPC_IN21700_30T_cycle_#637.mat
BOOST_NEGPULSE,637,0.88278,2.62734,0.2114,11,charge,2,15.773,5.258,10.0,9.9,3.4646,3.7342,17.0925,09-01-21_09.49_NEGPulse_protocol_HPPC_IN21700_30T_cycle_#637.mat
BOOST_NEGPULSE,637,0.88278,2.62734,0.211,11,discharge,3,-30.235,10.078,2.0,2.0,3.4529,2.9487,16.676,09-01-21_09.49_NEGPulse_protocol_HPPC_IN21700_30T_cycle_#637.mat
BOOST_NEGPULSE,637,0.88278,2.62734,0.211,11,discharge,3,-30.235,10.078,10.0,9.9,3.4529,2.4996,31.5297,09-01-21_09.49_NEGPulse_protocol_HPPC_IN21700_30T_cycle_#637.mat
BOOST_NEGPULSE,637,0.88278,2.62734,0.2114,11,charge,3,26.292,8.764,2.0,2.0,3.4676,3.8088,12.9773,09-01-21_09.49_NEGPulse_protocol_HPPC_IN21700_30T_cycle_#637.mat
BOOST_NEGPULSE,637,0.88278,2.62734,0.2114,11,charge,3,26.292,8.764,10.0,9.9,3.4676,3.8941,16.2217,09-01-21_09.49_NEGPulse_protocol_HPPC_IN21700_30T_cycle_#637.mat
BOOST_NEGPULSE,637,0.88278,2.62734,0.1674,12,discharge,0,-2.63,0.877,2.0,1.9,3.4035,3.3539,18.8615,09-01-21_09.49_NEGPulse_protocol_HPPC_IN21700_30T_cycle_#637.mat
BOOST_NEGPULSE,637,0.88278,2.62734,0.1674,12,discharge,0,-2.63,0.877,10.0,9.9,3.4035,3.3274,28.9387,09-01-21_09.49_NEGPulse_protocol_HPPC_IN21700_30T_cycle_#637.mat
BOOST_NEGPULSE,637,0.88278,2.62734,0.1674,12,charge,0,1.316,0.439,2.0,2.0,3.4068,3.4305,18.0146,09-01-21_09.49_NEGPulse_protocol_HPPC_IN21700_30T_cycle_#637.mat
BOOST_NEGPULSE,637,0.88278,2.62734,0.1674,12,charge,0,1.316,0.439,10.0,9.9,3.4068,3.4395,24.8556,09-01-21_09.49_NEGPulse_protocol_HPPC_IN21700_30T_cycle_#637.mat
BOOST_NEGPULSE,637,0.88278,2.62734,0.1673,12,discharge,1,-10.516,3.505,2.0,2.0,3.4044,3.1913,20.2644,09-01-21_09.49_NEGPulse_protocol_HPPC_IN21700_30T_cycle_#637.mat
BOOST_NEGPULSE,637,0.88278,2.62734,0.1673,12,discharge,1,-10.516,3.505,10.0,9.9,3.4044,3.0312,35.4888,09-01-21_09.49_NEGPulse_protocol_HPPC_IN21700_30T_cycle_#637.mat
BOOST_NEGPULSE,637,0.88278,2.62734,0.1675,12,charge,1,5.257,1.752,2.0,2.0,3.4157,3.503,16.6071,09-01-21_09.49_NEGPulse_protocol_HPPC_IN21700_30T_cycle_#637.mat
BOOST_NEGPULSE,637,0.88278,2.62734,0.1675,12,charge,1,5.257,1.752,10.0,9.9,3.4157,3.5269,21.1536,09-01-21_09.49_NEGPulse_protocol_HPPC_IN21700_30T_cycle_#637.mat
BOOST_NEGPULSE,637,0.88278,2.62734,0.1672,12,discharge,2,-21.033,7.011,2.0,2.0,3.4069,2.9647,21.0241,09-01-21_09.49_NEGPulse_protocol_HPPC_IN21700_30T_cycle_#637.mat
BOOST_NEGPULSE,637,0.88278,2.62734,0.1672,12,discharge,2,-21.033,7.011,10.0,9.9,3.4069,2.4998,43.1275,09-01-21_09.49_NEGPulse_protocol_HPPC_IN21700_30T_cycle_#637.mat
BOOST_NEGPULSE,637,0.88278,2.62734,0.1676,12,charge,2,15.775,5.258,2.0,2.0,3.4238,3.6497,14.3201,09-01-21_09.49_NEGPulse_protocol_HPPC_IN21700_30T_cycle_#637.mat
BOOST_NEGPULSE,637,0.88278,2.62734,0.1676,12,charge,2,15.775,5.258,10.0,9.9,3.4238,3.6984,17.4073,09-01-21_09.49_NEGPulse_protocol_HPPC_IN21700_30T_cycle_#637.mat
BOOST_NEGPULSE,637,0.88278,2.62734,0.1672,12,discharge,3,-28.965,9.655,2.0,2.0,3.4077,2.7639,22.2268,09-01-21_09.49_NEGPulse_protocol_HPPC_IN21700_30T_cycle_#637.mat
BOOST_NEGPULSE,637,0.88278,2.62734,0.1672,12,discharge,3,-28.965,9.655,10.0,9.9,3.4077,2.4999,31.3413,09-01-21_09.49_NEGPulse_protocol_HPPC_IN21700_30T_cycle_#637.mat
BOOST_NEGPULSE,637,0.88278,2.62734,0.1676,12,charge,3,26.293,8.764,2.0,2.0,3.4267,3.7763,13.2963,09-01-21_09.49_NEGPulse_protocol_HPPC_IN21700_30T_cycle_#637.mat
BOOST_NEGPULSE,637,0.88278,2.62734,0.1676,12,charge,3,26.293,8.764,10.0,9.9,3.4267,3.8565,16.3466,09-01-21_09.49_NEGPulse_protocol_HPPC_IN21700_30T_cycle_#637.mat
BOOST_NEGPULSE,675,0.87665,2.60908,1.0,0,discharge,0,-2.61,0.87,2.0,2.0,4.1385,4.0966,16.0549,09-07-21_16.52_NEGPulse_protocol_HPPC_IN21700_30T_cycle_#675.mat
BOOST_NEGPULSE,675,0.87665,2.60908,1.0,0,discharge,0,-2.61,0.87,10.0,9.7,4.1385,4.0785,22.9903,09-07-21_16.52_NEGPulse_protocol_HPPC_IN21700_30T_cycle_#675.mat
BOOST_NEGPULSE,675,0.87665,2.60908,1.0,0,charge,0,1.304,0.435,2.0,2.0,4.1521,4.1788,20.4755,09-07-21_16.52_NEGPulse_protocol_HPPC_IN21700_30T_cycle_#675.mat
BOOST_NEGPULSE,675,0.87665,2.60908,1.0,0,charge,0,1.304,0.435,10.0,9.9,4.1521,4.19,29.0644,09-07-21_16.52_NEGPulse_protocol_HPPC_IN21700_30T_cycle_#675.mat
BOOST_NEGPULSE,675,0.87665,2.60908,0.9999,0,discharge,1,-10.445,3.482,2.0,2.0,4.1471,3.9501,18.8607,09-07-21_16.52_NEGPulse_protocol_HPPC_IN21700_30T_cycle_#675.mat
BOOST_NEGPULSE,675,0.87665,2.60908,0.9999,0,discharge,1,-10.445,3.482,10.0,9.9,4.1471,3.9096,22.7382,09-07-21_16.52_NEGPulse_protocol_HPPC_IN21700_30T_cycle_#675.mat
BOOST_NEGPULSE,675,0.87665,2.60908,1.0,0,charge,1,1.824,0.608,2.0,1.9,4.1559,4.1999,24.1215,09-07-21_16.52_NEGPulse_protocol_HPPC_IN21700_30T_cycle_#675.mat
BOOST_NEGPULSE,675,0.87665,2.60908,1.0,0,charge,1,1.824,0.608,10.0,9.9,4.1559,4.2,24.1763,09-07-21_16.52_NEGPulse_protocol_HPPC_IN21700_30T_cycle_#675.mat
BOOST_NEGPULSE,675,0.87665,2.60908,0.9998,0,discharge,2,-20.888,6.963,2.0,2.0,4.1468,3.7853,17.3066,09-07-21_16.52_NEGPulse_protocol_HPPC_IN21700_30T_cycle_#675.mat
BOOST_NEGPULSE,675,0.87665,2.60908,0.9998,0,discharge,2,-20.888,6.963,10.0,9.9,4.1468,3.728,20.0498,09-07-21_16.52_NEGPulse_protocol_HPPC_IN21700_30T_cycle_#675.mat
BOOST_NEGPULSE,675,0.87665,2.60908,1.0,0,charge,2,1.697,0.566,2.0,1.9,4.1594,4.2,23.9203,09-07-21_16.52_NEGPulse_protocol_HPPC_IN21700_30T_cycle_#675.mat
BOOST_NEGPULSE,675,0.87665,2.60908,1.0,0,charge,2,1.697,0.566,10.0,9.9,4.1594,4.2,23.9203,09-07-21_16.52_NEGPulse_protocol_HPPC_IN21700_30T_cycle_#675.mat
BOOST_NEGPULSE,675,0.87665,2.60908,0.9998,0,discharge,3,-30.027,10.009,2.0,2.0,4.1469,3.6567,16.3253,09-07-21_16.52_NEGPulse_protocol_HPPC_IN21700_30T_cycle_#675.mat
BOOST_NEGPULSE,675,0.87665,2.60908,0.9998,0,discharge,3,-30.027,10.009,10.0,9.9,4.1469,3.5786,18.9263,09-07-21_16.52_NEGPulse_protocol_HPPC_IN21700_30T_cycle_#675.mat
BOOST_NEGPULSE,675,0.87665,2.60908,1.0,0,charge,3,1.603,0.534,2.0,2.0,4.1621,4.2,23.6505,09-07-21_16.52_NEGPulse_protocol_HPPC_IN21700_30T_cycle_#675.mat
BOOST_NEGPULSE,675,0.87665,2.60908,1.0,0,charge,3,1.603,0.534,10.0,9.9,4.1621,4.2,23.6505,09-07-21_16.52_NEGPulse_protocol_HPPC_IN21700_30T_cycle_#675.mat
BOOST_NEGPULSE,675,0.87665,2.60908,0.9565,1,discharge,0,-2.612,0.871,2.0,2.0,4.0951,4.0487,17.7655,09-07-21_16.52_NEGPulse_protocol_HPPC_IN21700_30T_cycle_#675.mat
BOOST_NEGPULSE,675,0.87665,2.60908,0.9565,1,discharge,0,-2.612,0.871,10.0,9.9,4.0951,4.0381,21.824,09-07-21_16.52_NEGPulse_protocol_HPPC_IN21700_30T_cycle_#675.mat
BOOST_NEGPULSE,675,0.87665,2.60908,0.9565,1,charge,0,1.306,0.435,2.0,2.0,4.0967,4.1197,17.6137,09-07-21_16.52_NEGPulse_protocol_HPPC_IN21700_30T_cycle_#675.mat
BOOST_NEGPULSE,675,0.87665,2.60908,0.9565,1,charge,0,1.306,0.435,10.0,9.9,4.0967,4.1256,22.132,09-07-21_16.52_NEGPulse_protocol_HPPC_IN21700_30T_cycle_#675.mat
BOOST_NEGPULSE,675,0.87665,2.60908,0.9564,1,discharge,1,-10.444,3.481,2.0,2.0,4.0956,3.9178,17.0241,09-07-21_16.52_NEGPulse_protocol_HPPC_IN21700_30T_cycle_#675.mat
BOOST_NEGPULSE,675,0.87665,2.60908,0.9564,1,discharge,1,-10.444,3.481,10.0,9.9,4.0956,3.8867,20.0019,09-07-21_16.52_NEGPulse_protocol_HPPC_IN21700_30T_cycle_#675.mat
BOOST_NEGPULSE,675,0.87665,2.60908,0.9565,1,charge,1,5.146,1.715,2.0,1.9,4.0993,4.1905,17.7208,09-07-21_16.52_NEGPulse_protocol_HPPC_IN21700_30T_cycle_#675.mat
BOOST_NEGPULSE,675,0.87665,2.60908,0.9565,1,charge,1,5.146,1.715,10.0,9.9,4.0993,4.2,19.5667,09-07-21_16.52_NEGPulse_protocol_HPPC_IN21700_30T_cycle_#675.mat
BOOST_NEGPULSE,675,0.87665,2.60908,0.9563,1,discharge,2,-20.887,6.962,2.0,2.0,4.095,3.7631,15.8903,09-07-21_16.52_NEGPulse_protocol_HPPC_IN21700_30T_cycle_#675.mat
BOOST_NEGPULSE,675,0.87665,2.60908,0.9563,1,discharge,2,-20.887,6.962,10.0,9.9,4.095,3.7078,18.5378,09-07-21_16.52_NEGPulse_protocol_HPPC_IN21700_30T_cycle_#675.mat
BOOST_NEGPULSE,675,0.87665,2.60908,0.9566,1,charge,2,5.075,1.692,2.0,2.0,4.1022,4.2,19.2715,09-07-21_16.52_NEGPulse_protocol_HPPC_IN21700_30T_cycle_#675.mat
BOOST_NEGPULSE,675,0.87665,2.60908,0.9566,1,charge,2,5.075,1.692,10.0,9.9,4.1022,4.2,19.2715,09-07-21_16.52_NEGPulse_protocol_HPPC_IN21700_30T_cycle_#675.mat
BOOST_NEGPULSE,675,0.87665,2.60908,0.9562,1,discharge,3,-30.027,10.009,2.0,2.0,4.0965,3.6398,15.2096,09-07-21_16.52_NEGPulse_protocol_HPPC_IN21700_30T_cycle_#675.mat
BOOST_NEGPULSE,675,0.87665,2.60908,0.9562,1,discharge,3,-30.027,10.009,10.0,9.9,4.0965,3.5565,17.9838,09-07-21_16.52_NEGPulse_protocol_HPPC_IN21700_30T_cycle_#675.mat
BOOST_NEGPULSE,675,0.87665,2.60908,0.9566,1,charge,3,4.928,1.643,2.0,2.0,4.1048,4.2002,19.3576,09-07-21_16.52_NEGPulse_protocol_HPPC_IN21700_30T_cycle_#675.mat
BOOST_NEGPULSE,675,0.87665,2.60908,0.9566,1,charge,3,4.928,1.643,10.0,9.9,4.1048,4.2001,19.3373,09-07-21_16.52_NEGPulse_protocol_HPPC_IN21700_30T_cycle_#675.mat
BOOST_NEGPULSE,675,0.87665,2.60908,0.9129,2,discharge,0,-2.61,0.87,2.0,2.0,4.0798,4.0366,16.5511,09-07-21_16.52_NEGPulse_protocol_HPPC_IN21700_30T_cycle_#675.mat
BOOST_NEGPULSE,675,0.87665,2.60908,0.9129,2,discharge,0,-2.61,0.87,10.0,9.9,4.0798,4.0263,20.4973,09-07-21_16.52_NEGPulse_protocol_HPPC_IN21700_30T_cycle_#675.mat
BOOST_NEGPULSE,675,0.87665,2.60908,0.913,2,charge,0,1.305,0.435,2.0,2.0,4.0814,4.1027,16.3181,09-07-21_16.52_NEGPulse_protocol_HPPC_IN21700_30T_cycle_#675.mat
BOOST_NEGPULSE,675,0.87665,2.60908,0.913,2,charge,0,1.305,0.435,10.0,9.9,4.0814,4.1073,19.8422,09-07-21_16.52_NEGPulse_protocol_HPPC_IN21700_30T_cycle_#675.mat
BOOST_NEGPULSE,675,0.87665,2.60908,0.9129,2,discharge,1,-10.445,3.482,2.0,1.9,4.0801,3.9124,16.0555,09-07-21_16.52_NEGPulse_protocol_HPPC_IN21700_30T_cycle_#675.mat
BOOST_NEGPULSE,675,0.87665,2.60908,0.9129,2,discharge,1,-10.445,3.482,10.0,9.9,4.0801,3.8762,19.5213,09-07-21_16.52_NEGPulse_protocol_HPPC_IN21700_30T_cycle_#675.mat
BOOST_NEGPULSE,675,0.87665,2.60908,0.913,2,charge,1,5.225,1.742,2.0,2.0,4.0828,4.1678,16.2686,09-07-21_16.52_NEGPulse_protocol_HPPC_IN21700_30T_cycle_#675.mat
BOOST_NEGPULSE,675,0.87665,2.60908,0.913,2,charge,1,5.225,1.742,10.0,9.9,4.0828,4.1855,19.6563,09-07-21_16.52_NEGPulse_protocol_HPPC_IN21700_30T_cycle_#675.mat
BOOST_NEGPULSE,675,0.87665,2.60908,0.9128,2,discharge,2,-20.888,6.963,2.0,2.0,4.0804,3.7598,15.3485,09-07-21_16.52_NEGPulse_protocol_HPPC_IN21700_30T_cycle_#675.mat
BOOST_NEGPULSE,675,0.87665,2.60908,0.9128,2,discharge,2,-20.888,6.963,10.0,9.9,4.0804,3.6937,18.513,09-07-21_16.52_NEGPulse_protocol_HPPC_IN21700_30T_cycle_#675.mat
BOOST_NEGPULSE,675,0.87665,2.60908,0.9131,2,charge,2,6.633,2.211,2.0,1.9,4.0857,4.2,17.231,09-07-21_16.52_NEGPulse_protocol_HPPC_IN21700_30T_cycle_#675.mat
BOOST_NEGPULSE,675,0.87665,2.60908,0.9131,2,charge,2,6.633,2.211,10.0,9.9,4.0857,4.2,17.231,09-07-21_16.52_NEGPulse_protocol_HPPC_IN21700_30T_cycle_#675.mat
BOOST_NEGPULSE,675,0.87665,2.60908,0.9127,2,discharge,3,-30.026,10.009,2.0,1.9,4.081,3.6391,14.7172,09-07-21_16.52_NEGPulse_protocol_HPPC_IN21700_30T_cycle_#675.mat
BOOST_NEGPULSE,675,0.87665,2.60908,0.9127,2,discharge,3,-30.026,10.009,10.0,9.9,4.081,3.5394,18.0377,09-07-21_16.52_NEGPulse_protocol_HPPC_IN21700_30T_cycle_#675.mat
BOOST_NEGPULSE,675,0.87665,2.60908,0.9131,2,charge,3,6.532,2.177,2.0,1.9,4.0878,4.2,17.1764,09-07-21_16.52_NEGPulse_protocol_HPPC_IN21700_30T_cycle_#675.mat
BOOST_NEGPULSE,675,0.87665,2.60908,0.9131,2,charge,3,6.532,2.177,10.0,9.9,4.0878,4.1999,17.1611,09-07-21_16.52_NEGPulse_protocol_HPPC_IN21700_30T_cycle_#675.mat
BOOST_NEGPULSE,675,0.87665,2.60908,0.8259,3,discharge,0,-2.61,0.87,2.0,1.9,4.0234,3.983,15.4789,09-07-21_16.52_NEGPulse_protocol_HPPC_IN21700_30T_cycle_#675.mat
BOOST_NEGPULSE,675,0.87665,2.60908,0.8259,3,discharge,0,-2.61,0.87,10.0,9.9,4.0234,3.967,21.6092,09-07-21_16.52_NEGPulse_protocol_HPPC_IN21700_30T_cycle_#675.mat
BOOST_NEGPULSE,675,0.87665,2.60908,0.8259,3,charge,0,1.303,0.434,2.0,2.0,4.0257,4.0455,15.191,09-07-21_16.52_NEGPulse_protocol_HPPC_IN21700_30T_cycle_#675.mat
