Repository: KikETs/ECM_HYBRID_BMS_JOINT

## Results

| Arm | Model | Size | Protocol | Result | Worst cell |
|---|---|---|---|---|---|
| SOP | 2RC table + trim (A8) | 4 effective coefficients, 2 EW states | leave-one-cell-out | usable current 69.6 % discharge, 59.5 % charge (τ = 10 s) | 59.9 % / 53.5 % (BOOST_REST) |
| SOH | dQ/dV ridge | 65 coefficients | leave-one-cell-out | RMSE 0.0094, bias −0.0005 | 0.0130 (BOOST_REST) |
| SOC | 2RC EKF, low-current gate | 3 states | leave-one-cell-out | **2.34 %p** over six sensor disturbances on estimated SOH (2.325 on true SOH), per cell 2.00–2.75 | 4.60 %p (BOOST_NEGPULSE_1S, current offset −0.10 A) |

The SOH arm was a 10,945-parameter CNN until the second audit round. Nested

File: analysis/uypydj_hppc_resistance.csv (part 121 of 225)
protocol,cycle,SOH,CAP_Ah,SOC,soc_group,direction,rate_rank,I_A,CRate_rated,tau_s,tau_actual_s,V_pre_V,V_tau_V,R_mOhm,file
BOOST_NEGPULSE,675,0.87665,2.60908,0.8259,3,charge,0,1.303,0.434,10.0,9.9,4.0257,4.0519,20.1013,09-07-21_16.52_NEGPulse_protocol_HPPC_IN21700_30T_cycle_#675.mat
BOOST_NEGPULSE,675,0.87665,2.60908,0.8258,3,discharge,1,-10.445,3.482,2.0,2.0,4.0233,3.8628,15.3662,09-07-21_16.52_NEGPulse_protocol_HPPC_IN21700_30T_cycle_#675.mat
BOOST_NEGPULSE,675,0.87665,2.60908,0.8258,3,discharge,1,-10.445,3.482,10.0,9.9,4.0233,3.8106,20.3638,09-07-21_16.52_NEGPulse_protocol_HPPC_IN21700_30T_cycle_#675.mat
BOOST_NEGPULSE,675,0.87665,2.60908,0.826,3,charge,1,5.223,1.741,2.0,1.9,4.0299,4.1069,14.7428,09-07-21_16.52_NEGPulse_protocol_HPPC_IN21700_30T_cycle_#675.mat
BOOST_NEGPULSE,675,0.87665,2.60908,0.826,3,charge,1,5.223,1.741,10.0,9.9,4.0299,4.129,18.9741,09-07-21_16.52_NEGPulse_protocol_HPPC_IN21700_30T_cycle_#675.mat
BOOST_NEGPULSE,675,0.87665,2.60908,0.8258,3,discharge,2,-20.888,6.963,2.0,2.0,4.0242,3.7139,14.8554,09-07-21_16.52_NEGPulse_protocol_HPPC_IN21700_30T_cycle_#675.mat
BOOST_NEGPULSE,675,0.87665,2.60908,0.8258,3,discharge,2,-20.888,6.963,10.0,9.9,4.0242,3.6304,18.8529,09-07-21_16.52_NEGPulse_protocol_HPPC_IN21700_30T_cycle_#675.mat
BOOST_NEGPULSE,675,0.87665,2.60908,0.8261,3,charge,2,10.595,3.532,2.0,1.9,4.0334,4.2001,15.7338,09-07-21_16.52_NEGPulse_protocol_HPPC_IN21700_30T_cycle_#675.mat
BOOST_NEGPULSE,675,0.87665,2.60908,0.8261,3,charge,2,10.595,3.532,10.0,9.9,4.0334,4.1999,15.715,09-07-21_16.52_NEGPulse_protocol_HPPC_IN21700_30T_cycle_#675.mat
BOOST_NEGPULSE,675,0.87665,2.60908,0.8257,3,discharge,3,-30.025,10.008,2.0,2.0,4.026,3.5931,14.418,09-07-21_16.52_NEGPulse_protocol_HPPC_IN21700_30T_cycle_#675.mat
BOOST_NEGPULSE,675,0.87665,2.60908,0.8257,3,discharge,3,-30.025,10.008,10.0,9.9,4.026,3.4805,18.1682,09-07-21_16.52_NEGPulse_protocol_HPPC_IN21700_30T_cycle_#675.mat
BOOST_NEGPULSE,675,0.87665,2.60908,0.826,3,charge,3,10.547,3.516,2.0,2.0,4.0356,4.2001,15.5969,09-07-21_16.52_NEGPulse_protocol_HPPC_IN21700_30T_cycle_#675.mat
BOOST_NEGPULSE,675,0.87665,2.60908,0.826,3,charge,3,10.547,3.516,10.0,9.9,4.0356,4.2,15.5874,09-07-21_16.52_NEGPulse_protocol_HPPC_IN21700_30T_cycle_#675.mat
BOOST_NEGPULSE,675,0.87665,2.60908,0.7389,4,discharge,0,-2.612,0.871,2.0,2.0,3.921,3.8828,14.6265,09-07-21_16.52_NEGPulse_protocol_HPPC_IN21700_30T_cycle_#675.mat
BOOST_NEGPULSE,675,0.87665,2.60908,0.7389,4,discharge,0,-2.612,0.871,10.0,9.9,3.921,3.8687,20.0253,09-07-21_16.52_NEGPulse_protocol_HPPC_IN21700_30T_cycle_#675.mat
BOOST_NEGPULSE,675,0.87665,2.60908,0.7389,4,charge,0,1.306,0.435,2.0,2.0,3.9232,3.942,14.3962,09-07-21_16.52_NEGPulse_protocol_HPPC_IN21700_30T_cycle_#675.mat
BOOST_NEGPULSE,675,0.87665,2.60908,0.7389,4,charge,0,1.306,0.435,10.0,9.9,3.9232,3.9478,18.8376,09-07-21_16.52_NEGPulse_protocol_HPPC_IN21700_30T_cycle_#675.mat
BOOST_NEGPULSE,675,0.87665,2.60908,0.7388,4,discharge,1,-10.443,3.481,2.0,2.0,3.9212,3.7706,14.4211,09-07-21_16.52_NEGPulse_protocol_HPPC_IN21700_30T_cycle_#675.mat
BOOST_NEGPULSE,675,0.87665,2.60908,0.7388,4,discharge,1,-10.443,3.481,10.0,9.9,3.9212,3.7272,18.577,09-07-21_16.52_NEGPulse_protocol_HPPC_IN21700_30T_cycle_#675.mat
BOOST_NEGPULSE,675,0.87665,2.60908,0.7389,4,charge,1,5.223,1.741,2.0,2.0,3.9268,3.9996,13.9386,09-07-21_16.52_NEGPulse_protocol_HPPC_IN21700_30T_cycle_#675.mat
BOOST_NEGPULSE,675,0.87665,2.60908,0.7389,4,charge,1,5.223,1.741,10.0,9.9,3.9268,4.0196,17.7679,09-07-21_16.52_NEGPulse_protocol_HPPC_IN21700_30T_cycle_#675.mat
BOOST_NEGPULSE,675,0.87665,2.60908,0.7387,4,discharge,2,-20.887,6.962,2.0,2.0,3.9215,3.6297,13.9704,09-07-21_16.52_NEGPulse_protocol_HPPC_IN21700_30T_cycle_#675.mat
BOOST_NEGPULSE,675,0.87665,2.60908,0.7387,4,discharge,2,-20.887,6.962,10.0,9.9,3.9215,3.5585,17.3792,09-07-21_16.52_NEGPulse_protocol_HPPC_IN21700_30T_cycle_#675.mat
BOOST_NEGPULSE,675,0.87665,2.60908,0.739,4,charge,2,15.668,5.223,2.0,2.0,3.9299,4.1384,13.3074,09-07-21_16.52_NEGPulse_protocol_HPPC_IN21700_30T_cycle_#675.mat
BOOST_NEGPULSE,675,0.87665,2.60908,0.739,4,charge,2,15.668,5.223,10.0,9.9,3.9299,4.1938,16.8432,09-07-21_16.52_NEGPulse_protocol_HPPC_IN21700_30T_cycle_#675.mat
BOOST_NEGPULSE,675,0.87665,2.60908,0.7387,4,discharge,3,-30.025,10.008,2.0,2.0,3.9217,3.5146,13.5587,09-07-21_16.52_NEGPulse_protocol_HPPC_IN21700_30T_cycle_#675.mat
BOOST_NEGPULSE,675,0.87665,2.60908,0.7387,4,discharge,3,-30.025,10.008,10.0,9.9,3.9217,3.4124,16.9625,09-07-21_16.52_NEGPulse_protocol_HPPC_IN21700_30T_cycle_#675.mat
BOOST_NEGPULSE,675,0.87665,2.60908,0.7391,4,charge,3,18.621,6.207,2.0,2.0,3.9318,4.2001,14.4085,09-07-21_16.52_NEGPulse_protocol_HPPC_IN21700_30T_cycle_#675.mat
BOOST_NEGPULSE,675,0.87665,2.60908,0.7391,4,charge,3,18.621,6.207,10.0,9.9,3.9318,4.2001,14.4085,09-07-21_16.52_NEGPulse_protocol_HPPC_IN21700_30T_cycle_#675.mat
BOOST_NEGPULSE,675,0.87665,2.60908,0.6518,5,discharge,0,-2.61,0.87,2.0,2.0,3.8483,3.8122,13.8304,09-07-21_16.52_NEGPulse_protocol_HPPC_IN21700_30T_cycle_#675.mat
BOOST_NEGPULSE,675,0.87665,2.60908,0.6518,5,discharge,0,-2.61,0.87,10.0,9.9,3.8483,3.7999,18.5426,09-07-21_16.52_NEGPulse_protocol_HPPC_IN21700_30T_cycle_#675.mat
BOOST_NEGPULSE,675,0.87665,2.60908,0.6519,5,charge,0,1.304,0.435,2.0,2.0,3.85,3.8679,13.7302,09-07-21_16.52_NEGPulse_protocol_HPPC_IN21700_30T_cycle_#675.mat
BOOST_NEGPULSE,675,0.87665,2.60908,0.6519,5,charge,0,1.304,0.435,10.0,9.9,3.85,3.8732,17.7955,09-07-21_16.52_NEGPulse_protocol_HPPC_IN21700_30T_cycle_#675.mat
BOOST_NEGPULSE,675,0.87665,2.60908,0.6518,5,discharge,1,-10.444,3.481,2.0,2.0,3.8485,3.7046,13.7782,09-07-21_16.52_NEGPulse_protocol_HPPC_IN21700_30T_cycle_#675.mat
BOOST_NEGPULSE,675,0.87665,2.60908,0.6518,5,discharge,1,-10.444,3.481,10.0,9.9,3.8485,3.662,17.8571,09-07-21_16.52_NEGPulse_protocol_HPPC_IN21700_30T_cycle_#675.mat
BOOST_NEGPULSE,675,0.87665,2.60908,0.6519,5,charge,1,5.224,1.741,2.0,2.0,3.8531,3.9232,13.4199,09-07-21_16.52_NEGPulse_protocol_HPPC_IN21700_30T_cycle_#675.mat
BOOST_NEGPULSE,675,0.87665,2.60908,0.6519,5,charge,1,5.224,1.741,10.0,9.9,3.8531,3.9416,16.9423,09-07-21_16.52_NEGPulse_protocol_HPPC_IN21700_30T_cycle_#675.mat
BOOST_NEGPULSE,675,0.87665,2.60908,0.6517,5,discharge,2,-20.888,6.963,2.0,2.0,3.8484,3.5669,13.4766,09-07-21_16.52_NEGPulse_protocol_HPPC_IN21700_30T_cycle_#675.mat
BOOST_NEGPULSE,675,0.87665,2.60908,0.6517,5,discharge,2,-20.888,6.963,10.0,9.9,3.8484,3.4901,17.1534,09-07-21_16.52_NEGPulse_protocol_HPPC_IN21700_30T_cycle_#675.mat
BOOST_NEGPULSE,675,0.87665,2.60908,0.652,5,charge,2,15.668,5.223,2.0,2.0,3.8561,4.0586,12.9244,09-07-21_16.52_NEGPulse_protocol_HPPC_IN21700_30T_cycle_#675.mat
BOOST_NEGPULSE,675,0.87665,2.60908,0.652,5,charge,2,15.668,5.223,10.0,9.9,3.8561,4.1067,15.9944,09-07-21_16.52_NEGPulse_protocol_HPPC_IN21700_30T_cycle_#675.mat
BOOST_NEGPULSE,675,0.87665,2.60908,0.6516,5,discharge,3,-30.028,10.009,2.0,2.0,3.8486,3.4521,13.2043,09-07-21_16.52_NEGPulse_protocol_HPPC_IN21700_30T_cycle_#675.mat
BOOST_NEGPULSE,675,0.87665,2.60908,0.6516,5,discharge,3,-30.028,10.009,10.0,9.9,3.8486,3.34,16.9375,09-07-21_16.52_NEGPulse_protocol_HPPC_IN21700_30T_cycle_#675.mat
BOOST_NEGPULSE,675,0.87665,2.60908,0.6521,5,charge,3,24.963,8.321,2.0,1.9,3.858,4.1841,13.0633,09-07-21_16.52_NEGPulse_protocol_HPPC_IN21700_30T_cycle_#675.mat
BOOST_NEGPULSE,675,0.87665,2.60908,0.6521,5,charge,3,24.963,8.321,10.0,9.9,3.858,4.2002,13.7083,09-07-21_16.52_NEGPulse_protocol_HPPC_IN21700_30T_cycle_#675.mat
BOOST_NEGPULSE,675,0.87665,2.60908,0.5648,6,discharge,0,-2.612,0.871,2.0,2.0,3.7659,3.7305,13.5534,09-07-21_16.52_NEGPulse_protocol_HPPC_IN21700_30T_cycle_#675.mat
BOOST_NEGPULSE,675,0.87665,2.60908,0.5648,6,discharge,0,-2.612,0.871,10.0,9.9,3.7659,3.7181,18.3009,09-07-21_16.52_NEGPulse_protocol_HPPC_IN21700_30T_cycle_#675.mat
BOOST_NEGPULSE,675,0.87665,2.60908,0.5648,6,charge,0,1.306,0.435,2.0,2.0,3.7676,3.7851,13.4038,09-07-21_16.52_NEGPulse_protocol_HPPC_IN21700_30T_cycle_#675.mat
BOOST_NEGPULSE,675,0.87665,2.60908,0.5648,6,charge,0,1.306,0.435,10.0,9.9,3.7676,3.7906,17.6164,09-07-21_16.52_NEGPulse_protocol_HPPC_IN21700_30T_cycle_#675.mat
BOOST_NEGPULSE,675,0.87665,2.60908,0.5647,6,discharge,1,-10.445,3.482,2.0,1.9,3.7661,3.6255,13.461,09-07-21_16.52_NEGPulse_protocol_HPPC_IN21700_30T_cycle_#675.mat
BOOST_NEGPULSE,675,0.87665,2.60908,0.5647,6,discharge,1,-10.445,3.482,10.0,9.9,3.7661,3.5794,17.8746,09-07-21_16.52_NEGPulse_protocol_HPPC_IN21700_30T_cycle_#675.mat
BOOST_NEGPULSE,675,0.87665,2.60908,0.5649,6,charge,1,5.223,1.741,2.0,2.0,3.7709,3.8402,13.2677,09-07-21_16.52_NEGPulse_protocol_HPPC_IN21700_30T_cycle_#675.mat
BOOST_NEGPULSE,675,0.87665,2.60908,0.5649,6,charge,1,5.223,1.741,10.0,9.9,3.7709,3.8598,17.0202,09-07-21_16.52_NEGPulse_protocol_HPPC_IN21700_30T_cycle_#675.mat
BOOST_NEGPULSE,675,0.87665,2.60908,0.5646,6,discharge,2,-20.887,6.962,2.0,2.0,3.7664,3.4867,13.3911,09-07-21_16.52_NEGPulse_protocol_HPPC_IN21700_30T_cycle_#675.mat
BOOST_NEGPULSE,675,0.87665,2.60908,0.5646,6,discharge,2,-20.887,6.962,10.0,9.9,3.7664,3.405,17.3026,09-07-21_16.52_NEGPulse_protocol_HPPC_IN21700_30T_cycle_#675.mat
BOOST_NEGPULSE,675,0.87665,2.60908,0.565,6,charge,2,15.668,5.223,2.0,2.0,3.7739,3.9755,12.867,09-07-21_16.52_NEGPulse_protocol_HPPC_IN21700_30T_cycle_#675.mat
BOOST_NEGPULSE,675,0.87665,2.60908,0.565,6,charge,2,15.668,5.223,10.0,9.9,3.7739,4.0249,16.0199,09-07-21_16.52_NEGPulse_protocol_HPPC_IN21700_30T_cycle_#675.mat
BOOST_NEGPULSE,675,0.87665,2.60908,0.5646,6,discharge,3,-30.026,10.009,2.0,2.0,3.7668,3.3712,13.1752,09-07-21_16.52_NEGPulse_protocol_HPPC_IN21700_30T_cycle_#675.mat
BOOST_NEGPULSE,675,0.87665,2.60908,0.5646,6,discharge,3,-30.026,10.009,10.0,9.9,3.7668,3.2541,17.0752,09-07-21_16.52_NEGPulse_protocol_HPPC_IN21700_30T_cycle_#675.mat
BOOST_NEGPULSE,675,0.87665,2.60908,0.565,6,charge,3,26.11,8.703,2.0,2.0,3.7762,4.1026,12.501,09-07-21_16.52_NEGPulse_protocol_HPPC_IN21700_30T_cycle_#675.mat
BOOST_NEGPULSE,675,0.87665,2.60908,0.565,6,charge,3,26.11,8.703,10.0,9.9,3.7762,4.1811,15.5075,09-07-21_16.52_NEGPulse_protocol_HPPC_IN21700_30T_cycle_#675.mat
BOOST_NEGPULSE,675,0.87665,2.60908,0.4777,7,discharge,0,-2.612,0.871,2.0,2.0,3.6763,3.6413,13.4002,09-07-21_16.52_NEGPulse_protocol_HPPC_IN21700_30T_cycle_#675.mat
BOOST_NEGPULSE,675,0.87665,2.60908,0.4777,7,discharge,0,-2.612,0.871,10.0,9.9,3.6763,3.6299,17.7648,09-07-21_16.52_NEGPulse_protocol_HPPC_IN21700_30T_cycle_#675.mat
BOOST_NEGPULSE,675,0.87665,2.60908,0.4778,7,charge,0,1.306,0.435,2.0,2.0,3.678,3.6951,13.0944,09-07-21_16.52_NEGPulse_protocol_HPPC_IN21700_30T_cycle_#675.mat
BOOST_NEGPULSE,675,0.87665,2.60908,0.4778,7,charge,0,1.306,0.435,10.0,9.9,3.678,3.7003,17.0763,09-07-21_16.52_NEGPulse_protocol_HPPC_IN21700_30T_cycle_#675.mat
BOOST_NEGPULSE,675,0.87665,2.60908,0.4777,7,discharge,1,-10.443,3.481,2.0,2.0,3.6765,3.5372,13.3391,09-07-21_16.52_NEGPulse_protocol_HPPC_IN21700_30T_cycle_#675.mat
BOOST_NEGPULSE,675,0.87665,2.60908,0.4777,7,discharge,1,-10.443,3.481,10.0,9.9,3.6765,3.4952,17.3609,09-07-21_16.52_NEGPulse_protocol_HPPC_IN21700_30T_cycle_#675.mat
BOOST_NEGPULSE,675,0.87665,2.60908,0.4778,7,charge,1,5.224,1.741,2.0,2.0,3.6812,3.7499,13.1518,09-07-21_16.52_NEGPulse_protocol_HPPC_IN21700_30T_cycle_#675.mat
BOOST_NEGPULSE,675,0.87665,2.60908,0.4778,7,charge,1,5.224,1.741,10.0,9.9,3.6812,3.7695,16.9041,09-07-21_16.52_NEGPulse_protocol_HPPC_IN21700_30T_cycle_#675.mat
BOOST_NEGPULSE,675,0.87665,2.60908,0.4776,7,discharge,2,-20.888,6.963,2.0,2.0,3.6768,3.4004,13.2325,09-07-21_16.52_NEGPulse_protocol_HPPC_IN21700_30T_cycle_#675.mat
BOOST_NEGPULSE,675,0.87665,2.60908,0.4776,7,discharge,2,-20.888,6.963,10.0,9.9,3.6768,3.3225,16.9619,09-07-21_16.52_NEGPulse_protocol_HPPC_IN21700_30T_cycle_#675.mat
BOOST_NEGPULSE,675,0.87665,2.60908,0.4779,7,charge,2,15.667,5.222,2.0,2.0,3.6846,3.8852,12.804,09-07-21_16.52_NEGPulse_protocol_HPPC_IN21700_30T_cycle_#675.mat
BOOST_NEGPULSE,675,0.87665,2.60908,0.4779,7,charge,2,15.667,5.222,10.0,9.9,3.6846,3.9352,15.9954,09-07-21_16.52_NEGPulse_protocol_HPPC_IN21700_30T_cycle_#675.mat
BOOST_NEGPULSE,675,0.87665,2.60908,0.4775,7,discharge,3,-30.028,10.009,2.0,2.0,3.6764,3.2852,13.0278,09-07-21_16.52_NEGPulse_protocol_HPPC_IN21700_30T_cycle_#675.mat
BOOST_NEGPULSE,675,0.87665,2.60908,0.4775,7,discharge,3,-30.028,10.009,10.0,9.9,3.6764,3.172,16.7977,09-07-21_16.52_NEGPulse_protocol_HPPC_IN21700_30T_cycle_#675.mat
BOOST_NEGPULSE,675,0.87665,2.60908,0.478,7,charge,3,26.109,8.703,2.0,2.0,3.6874,4.0124,12.4478,09-07-21_16.52_NEGPulse_protocol_HPPC_IN21700_30T_cycle_#675.mat
BOOST_NEGPULSE,675,0.87665,2.60908,0.478,7,charge,3,26.109,8.703,10.0,9.9,3.6874,4.0922,15.5042,09-07-21_16.52_NEGPulse_protocol_HPPC_IN21700_30T_cycle_#675.mat
BOOST_NEGPULSE,675,0.87665,2.60908,0.3907,8,discharge,0,-2.612,0.871,2.0,1.9,3.6084,3.573,13.5539,09-07-21_16.52_NEGPulse_protocol_HPPC_IN21700_30T_cycle_#675.mat
BOOST_NEGPULSE,675,0.87665,2.60908,0.3907,8,discharge,0,-2.612,0.871,10.0,9.9,3.6084,3.5618,17.8421,09-07-21_16.52_NEGPulse_protocol_HPPC_IN21700_30T_cycle_#675.mat
BOOST_NEGPULSE,675,0.87665,2.60908,0.3908,8,charge,0,1.306,0.435,2.0,2.0,3.6101,3.6275,13.3252,09-07-21_16.52_NEGPulse_protocol_HPPC_IN21700_30T_cycle_#675.mat
BOOST_NEGPULSE,675,0.87665,2.60908,0.3908,8,charge,0,1.306,0.435,10.0,9.9,3.6101,3.6326,17.2308,09-07-21_16.52_NEGPulse_protocol_HPPC_IN21700_30T_cycle_#675.mat
BOOST_NEGPULSE,675,0.87665,2.60908,0.3907,8,discharge,1,-10.445,3.482,2.0,2.0,3.6087,3.4672,13.5472,09-07-21_16.52_NEGPulse_protocol_HPPC_IN21700_30T_cycle_#675.mat
BOOST_NEGPULSE,675,0.87665,2.60908,0.3907,8,discharge,1,-10.445,3.482,10.0,9.9,3.6087,3.4252,17.5682,09-07-21_16.52_NEGPulse_protocol_HPPC_IN21700_30T_cycle_#675.mat
BOOST_NEGPULSE,675,0.87665,2.60908,0.3908,8,charge,1,5.223,1.741,2.0,2.0,3.6137,3.6829,13.2493,09-07-21_16.52_NEGPulse_protocol_HPPC_IN21700_30T_cycle_#675.mat
BOOST_NEGPULSE,675,0.87665,2.60908,0.3908,8,charge,1,5.223,1.741,10.0,9.9,3.6137,3.7023,16.9638,09-07-21_16.52_NEGPulse_protocol_HPPC_IN21700_30T_cycle_#675.mat
BOOST_NEGPULSE,675,0.87665,2.60908,0.3906,8,discharge,2,-20.887,6.962,2.0,2.0,3.6091,3.3288,13.4198,09-07-21_16.52_NEGPulse_protocol_HPPC_IN21700_30T_cycle_#675.mat
BOOST_NEGPULSE,675,0.87665,2.60908,0.3906,8,discharge,2,-20.887,6.962,10.0,9.9,3.6091,3.2472,17.3266,09-07-21_16.52_NEGPulse_protocol_HPPC_IN21700_30T_cycle_#675.mat
BOOST_NEGPULSE,675,0.87665,2.60908,0.3909,8,charge,2,15.666,5.222,2.0,2.0,3.6172,3.8199,12.9388,09-07-21_16.52_NEGPulse_protocol_HPPC_IN21700_30T_cycle_#675.mat
BOOST_NEGPULSE,675,0.87665,2.60908,0.3909,8,charge,2,15.666,5.222,10.0,9.9,3.6172,3.8687,16.0539,09-07-21_16.52_NEGPulse_protocol_HPPC_IN21700_30T_cycle_#675.mat
BOOST_NEGPULSE,675,0.87665,2.60908,0.3905,8,discharge,3,-30.026,10.009,2.0,2.0,3.6098,3.2116,13.2618,09-07-21_16.52_NEGPulse_protocol_HPPC_IN21700_30T_cycle_#675.mat
BOOST_NEGPULSE,675,0.87665,2.60908,0.3905,8,discharge,3,-30.026,10.009,10.0,9.9,3.6098,3.0888,17.3516,09-07-21_16.52_NEGPulse_protocol_HPPC_IN21700_30T_cycle_#675.mat
BOOST_NEGPULSE,675,0.87665,2.60908,0.3909,8,charge,3,26.111,8.704,2.0,2.0,3.6211,3.9486,12.5426,09-07-21_16.52_NEGPulse_protocol_HPPC_IN21700_30T_cycle_#675.mat
BOOST_NEGPULSE,675,0.87665,2.60908,0.3909,8,charge,3,26.111,8.704,10.0,9.9,3.6211,4.023,15.392,09-07-21_16.52_NEGPulse_protocol_HPPC_IN21700_30T_cycle_#675.mat
BOOST_NEGPULSE,675,0.87665,2.60908,0.3037,9,discharge,0,-2.61,0.87,2.0,1.9,3.5363,3.4988,14.3667,09-07-21_16.52_NEGPulse_protocol_HPPC_IN21700_30T_cycle_#675.mat
BOOST_NEGPULSE,675,0.87665,2.60908,0.3037,9,discharge,0,-2.61,0.87,10.0,9.9,3.5363,3.4862,19.1939,09-07-21_16.52_NEGPulse_protocol_HPPC_IN21700_30T_cycle_#675.mat
BOOST_NEGPULSE,675,0.87665,2.60908,0.3037,9,charge,0,1.306,0.435,2.0,2.0,3.538,3.5564,14.0942,09-07-21_16.52_NEGPulse_protocol_HPPC_IN21700_30T_cycle_#675.mat
BOOST_NEGPULSE,675,0.87665,2.60908,0.3037,9,charge,0,1.306,0.435,10.0,9.9,3.538,3.5616,18.0774,09-07-21_16.52_NEGPulse_protocol_HPPC_IN21700_30T_cycle_#675.mat
BOOST_NEGPULSE,675,0.87665,2.60908,0.3036,9,discharge,1,-10.445,3.482,2.0,2.0,3.5366,3.3857,14.4471,09-07-21_16.52_NEGPulse_protocol_HPPC_IN21700_30T_cycle_#675.mat
BOOST_NEGPULSE,675,0.87665,2.60908,0.3036,9,discharge,1,-10.445,3.482,10.0,9.9,3.5366,3.3384,18.9756,09-07-21_16.52_NEGPulse_protocol_HPPC_IN21700_30T_cycle_#675.mat
BOOST_NEGPULSE,675,0.87665,2.60908,0.3037,9,charge,1,5.222,1.741,2.0,2.0,3.5417,3.6144,13.9229,09-07-21_16.52_NEGPulse_protocol_HPPC_IN21700_30T_cycle_#675.mat
BOOST_NEGPULSE,675,0.87665,2.60908,0.3037,9,charge,1,5.222,1.741,10.0,9.9,3.5417,3.6345,17.7723,09-07-21_16.52_NEGPulse_protocol_HPPC_IN21700_30T_cycle_#675.mat
BOOST_NEGPULSE,675,0.87665,2.60908,0.3035,9,discharge,2,-20.889,6.963,2.0,1.9,3.5369,3.2402,14.2036,09-07-21_16.52_NEGPulse_protocol_HPPC_IN21700_30T_cycle_#675.mat
BOOST_NEGPULSE,675,0.87665,2.60908,0.3035,9,discharge,2,-20.889,6.963,10.0,9.9,3.5369,3.1376,19.1153,09-07-21_16.52_NEGPulse_protocol_HPPC_IN21700_30T_cycle_#675.mat
BOOST_NEGPULSE,675,0.87665,2.60908,0.3038,9,charge,2,15.668,5.223,2.0,2.0,3.5462,3.7556,13.3648,09-07-21_16.52_NEGPulse_protocol_HPPC_IN21700_30T_cycle_#675.mat
BOOST_NEGPULSE,675,0.87665,2.60908,0.3038,9,charge,2,15.668,5.223,10.0,9.9,3.5462,3.8102,16.8496,09-07-21_16.52_NEGPulse_protocol_HPPC_IN21700_30T_cycle_#675.mat
BOOST_NEGPULSE,675,0.87665,2.60908,0.3034,9,discharge,3,-30.027,10.009,2.0,2.0,3.5367,3.1139,14.0807,09-07-21_16.52_NEGPulse_protocol_HPPC_IN21700_30T_cycle_#675.mat
BOOST_NEGPULSE,675,0.87665,2.60908,0.3034,9,discharge,3,-30.027,10.009,10.0,9.9,3.5367,2.9422,19.7988,09-07-21_16.52_NEGPulse_protocol_HPPC_IN21700_30T_cycle_#675.mat
BOOST_NEGPULSE,675,0.87665,2.60908,0.3039,9,charge,3,26.111,8.704,2.0,2.0,3.5499,3.8868,12.9026,09-07-21_16.52_NEGPulse_protocol_HPPC_IN21700_30T_cycle_#675.mat
BOOST_NEGPULSE,675,0.87665,2.60908,0.3039,9,charge,3,26.111,8.704,10.0,9.9,3.5499,3.9669,15.9703,09-07-21_16.52_NEGPulse_protocol_HPPC_IN21700_30T_cycle_#675.mat
BOOST_NEGPULSE,675,0.87665,2.60908,0.2601,10,discharge,0,-2.612,0.871,2.0,2.0,3.4961,3.456,15.3516,09-07-21_16.52_NEGPulse_protocol_HPPC_IN21700_30T_cycle_#675.mat
BOOST_NEGPULSE,675,0.87665,2.60908,0.2601,10,discharge,0,-2.612,0.871,10.0,9.9,3.4961,3.4421,20.673,09-07-21_16.52_NEGPulse_protocol_HPPC_IN21700_30T_cycle_#675.mat
BOOST_NEGPULSE,675,0.87665,2.60908,0.2602,10,charge,0,1.304,0.435,2.0,2.0,3.4976,3.5173,15.1097,09-07-21_16.52_NEGPulse_protocol_HPPC_IN21700_30T_cycle_#675.mat
BOOST_NEGPULSE,675,0.87665,2.60908,0.2602,10,charge,0,1.304,0.435,10.0,9.9,3.4976,3.5228,19.3281,09-07-21_16.52_NEGPulse_protocol_HPPC_IN21700_30T_cycle_#675.mat
BOOST_NEGPULSE,675,0.87665,2.60908,0.2601,10,discharge,1,-10.443,3.481,2.0,2.0,3.4962,3.3356,15.3787,09-07-21_16.52_NEGPulse_protocol_HPPC_IN21700_30T_cycle_#675.mat
BOOST_NEGPULSE,675,0.87665,2.60908,0.2601,10,discharge,1,-10.443,3.481,10.0,9.9,3.4962,3.2799,20.7124,09-07-21_16.52_NEGPulse_protocol_HPPC_IN21700_30T_cycle_#675.mat
BOOST_NEGPULSE,675,0.87665,2.60908,0.2602,10,charge,1,5.223,1.741,2.0,2.0,3.5024,3.5779,14.4558,09-07-21_16.52_NEGPulse_protocol_HPPC_IN21700_30T_cycle_#675.mat
BOOST_NEGPULSE,675,0.87665,2.60908,0.2602,10,charge,1,5.223,1.741,10.0,9.9,3.5024,3.5978,18.2661,09-07-21_16.52_NEGPulse_protocol_HPPC_IN21700_30T_cycle_#675.mat
BOOST_NEGPULSE,675,0.87665,2.60908,0.26,10,discharge,2,-20.888,6.963,2.0,2.0,3.4971,3.179,15.2288,09-07-21_16.52_NEGPulse_protocol_HPPC_IN21700_30T_cycle_#675.mat
BOOST_NEGPULSE,675,0.87665,2.60908,0.26,10,discharge,2,-20.888,6.963,10.0,9.9,3.4971,3.0388,21.9408,09-07-21_16.52_NEGPulse_protocol_HPPC_IN21700_30T_cycle_#675.mat
BOOST_NEGPULSE,675,0.87665,2.60908,0.2603,10,charge,2,15.668,5.223,2.0,2.0,3.507,3.7209,13.652,09-07-21_16.52_NEGPulse_protocol_HPPC_IN21700_30T_cycle_#675.mat
BOOST_NEGPULSE,675,0.87665,2.60908,0.2603,10,charge,2,15.668,5.223,10.0,9.9,3.507,3.7764,17.1943,09-07-21_16.52_NEGPulse_protocol_HPPC_IN21700_30T_cycle_#675.mat
BOOST_NEGPULSE,675,0.87665,2.60908,0.2599,10,discharge,3,-30.026,10.009,2.0,2.0,3.4974,3.044,15.1002,09-07-21_16.52_NEGPulse_protocol_HPPC_IN21700_30T_cycle_#675.mat
BOOST_NEGPULSE,675,0.87665,2.60908,0.2599,10,discharge,3,-30.026,10.009,10.0,9.9,3.4974,2.7782,23.9526,09-07-21_16.52_NEGPulse_protocol_HPPC_IN21700_30T_cycle_#675.mat
BOOST_NEGPULSE,675,0.87665,2.60908,0.2604,10,charge,3,26.112,8.704,2.0,2.0,3.5105,3.8518,13.0706,09-07-21_16.52_NEGPulse_protocol_HPPC_IN21700_30T_cycle_#675.mat
BOOST_NEGPULSE,675,0.87665,2.60908,0.2604,10,charge,3,26.112,8.704,10.0,9.9,3.5105,3.9363,16.3067,09-07-21_16.52_NEGPulse_protocol_HPPC_IN21700_30T_cycle_#675.mat
BOOST_NEGPULSE,675,0.87665,2.60908,0.2166,11,discharge,0,-2.611,0.87,2.0,2.0,3.4533,3.4096,16.7337,09-07-21_16.52_NEGPulse_protocol_HPPC_IN21700_30T_cycle_#675.mat
BOOST_NEGPULSE,675,0.87665,2.60908,0.2166,11,discharge,0,-2.611,0.87,10.0,9.9,3.4533,3.3926,23.2433,09-07-21_16.52_NEGPulse_protocol_HPPC_IN21700_30T_cycle_#675.mat
BOOST_NEGPULSE,675,0.87665,2.60908,0.2167,11,charge,0,1.304,0.435,2.0,2.0,3.4555,3.4765,16.1055,09-07-21_16.52_NEGPulse_protocol_HPPC_IN21700_30T_cycle_#675.mat
BOOST_NEGPULSE,675,0.87665,2.60908,0.2167,11,charge,0,1.304,0.435,10.0,9.9,3.4555,3.4825,20.7071,09-07-21_16.52_NEGPulse_protocol_HPPC_IN21700_30T_cycle_#675.mat
BOOST_NEGPULSE,675,0.87665,2.60908,0.2166,11,discharge,1,-10.443,3.481,2.0,2.0,3.4535,3.2754,17.0545,09-07-21_16.52_NEGPulse_protocol_HPPC_IN21700_30T_cycle_#675.mat
BOOST_NEGPULSE,675,0.87665,2.60908,0.2166,11,discharge,1,-10.443,3.481,10.0,9.9,3.4535,3.1931,24.9354,09-07-21_16.52_NEGPulse_protocol_HPPC_IN21700_30T_cycle_#675.mat
BOOST_NEGPULSE,675,0.87665,2.60908,0.2167,11,charge,1,5.223,1.741,2.0,2.0,3.4616,3.5415,15.2971,09-07-21_16.52_NEGPulse_protocol_HPPC_IN21700_30T_cycle_#675.mat
BOOST_NEGPULSE,675,0.87665,2.60908,0.2167,11,charge,1,5.223,1.741,10.0,9.9,3.4616,3.5609,19.0113,09-07-21_16.52_NEGPulse_protocol_HPPC_IN21700_30T_cycle_#675.mat
BOOST_NEGPULSE,675,0.87665,2.60908,0.2165,11,discharge,2,-20.888,6.963,2.0,1.9,3.455,3.1028,16.8614,09-07-21_16.52_NEGPulse_protocol_HPPC_IN21700_30T_cycle_#675.mat
BOOST_NEGPULSE,675,0.87665,2.60908,0.2165,11,discharge,2,-20.888,6.963,10.0,9.9,3.455,2.8604,28.4661,09-07-21_16.52_NEGPulse_protocol_HPPC_IN21700_30T_cycle_#675.mat
BOOST_NEGPULSE,675,0.87665,2.60908,0.2168,11,charge,2,15.667,5.222,2.0,1.9,3.467,3.6855,13.9465,09-07-21_16.52_NEGPulse_protocol_HPPC_IN21700_30T_cycle_#675.mat
BOOST_NEGPULSE,675,0.87665,2.60908,0.2168,11,charge,2,15.667,5.222,10.0,9.9,3.467,3.7388,17.3486,09-07-21_16.52_NEGPulse_protocol_HPPC_IN21700_30T_cycle_#675.mat
BOOST_NEGPULSE,675,0.87665,2.60908,0.2164,11,discharge,3,-30.027,10.009,2.0,2.0,3.4551,2.945,16.988,09-07-21_16.52_NEGPulse_protocol_HPPC_IN21700_30T_cycle_#675.mat
BOOST_NEGPULSE,675,0.87665,2.60908,0.2164,11,discharge,3,-30.027,10.009,10.0,9.9,3.4551,2.4997,31.818,09-07-21_16.52_NEGPulse_protocol_HPPC_IN21700_30T_cycle_#675.mat
BOOST_NEGPULSE,675,0.87665,2.60908,0.2169,11,charge,3,26.111,8.704,2.0,2.0,3.4707,3.8139,13.1439,09-07-21_16.52_NEGPulse_protocol_HPPC_IN21700_30T_cycle_#675.mat
BOOST_NEGPULSE,675,0.87665,2.60908,0.2169,11,charge,3,26.111,8.704,10.0,9.9,3.4707,3.8989,16.3992,09-07-21_16.52_NEGPulse_protocol_HPPC_IN21700_30T_cycle_#675.mat
BOOST_NEGPULSE,675,0.87665,2.60908,0.1731,12,discharge,0,-2.612,0.871,2.0,1.9,3.4055,3.3552,19.2595,09-07-21_16.52_NEGPulse_protocol_HPPC_IN21700_30T_cycle_#675.mat
BOOST_NEGPULSE,675,0.87665,2.60908,0.1731,12,discharge,0,-2.612,0.871,10.0,9.9,3.4055,3.3287,29.4061,09-07-21_16.52_NEGPulse_protocol_HPPC_IN21700_30T_cycle_#675.mat
BOOST_NEGPULSE,675,0.87665,2.60908,0.1732,12,charge,0,1.304,0.435,2.0,1.9,3.4089,3.4327,18.2515,09-07-21_16.52_NEGPulse_protocol_HPPC_IN21700_30T_cycle_#675.mat
BOOST_NEGPULSE,675,0.87665,2.60908,0.1732,12,charge,0,1.304,0.435,10.0,9.9,3.4089,3.4418,25.2301,09-07-21_16.52_NEGPulse_protocol_HPPC_IN21700_30T_cycle_#675.mat
BOOST_NEGPULSE,675,0.87665,2.60908,0.1731,12,discharge,1,-10.445,3.482,2.0,2.0,3.4065,3.1912,20.6127,09-07-21_16.52_NEGPulse_protocol_HPPC_IN21700_30T_cycle_#675.mat
BOOST_NEGPULSE,675,0.87665,2.60908,0.1731,12,discharge,1,-10.445,3.482,10.0,9.9,3.4065,3.0319,35.864,09-07-21_16.52_NEGPulse_protocol_HPPC_IN21700_30T_cycle_#675.mat
BOOST_NEGPULSE,675,0.87665,2.60908,0.1732,12,charge,1,5.224,1.741,2.0,2.0,3.418,3.5065,16.9417,09-07-21_16.52_NEGPulse_protocol_HPPC_IN21700_30T_cycle_#675.mat
BOOST_NEGPULSE,675,0.87665,2.60908,0.1732,12,charge,1,5.224,1.741,10.0,9.9,3.418,3.5309,21.6126,09-07-21_16.52_NEGPulse_protocol_HPPC_IN21700_30T_cycle_#675.mat
BOOST_NEGPULSE,675,0.87665,2.60908,0.173,12,discharge,2,-20.888,6.963,2.0,2.0,3.409,2.9651,21.2514,09-07-21_16.52_NEGPulse_protocol_HPPC_IN21700_30T_cycle_#675.mat
BOOST_NEGPULSE,675,0.87665,2.60908,0.173,12,discharge,2,-20.888,6.963,10.0,9.9,3.409,2.4998,43.5274,09-07-21_16.52_NEGPulse_protocol_HPPC_IN21700_30T_cycle_#675.mat
BOOST_NEGPULSE,675,0.87665,2.60908,0.1733,12,charge,2,15.667,5.222,2.0,1.9,3.4262,3.6534,14.5018,09-07-21_16.52_NEGPulse_protocol_HPPC_IN21700_30T_cycle_#675.mat
BOOST_NEGPULSE,675,0.87665,2.60908,0.1733,12,charge,2,15.667,5.222,10.0,9.9,3.4262,3.7032,17.6805,09-07-21_16.52_NEGPulse_protocol_HPPC_IN21700_30T_cycle_#675.mat
BOOST_NEGPULSE,675,0.87665,2.60908,0.1729,12,discharge,3,-28.957,9.652,2.0,2.0,3.4097,2.7657,22.2399,09-07-21_16.52_NEGPulse_protocol_HPPC_IN21700_30T_cycle_#675.mat
BOOST_NEGPULSE,675,0.87665,2.60908,0.1729,12,discharge,3,-28.957,9.652,10.0,9.9,3.4097,2.4999,31.419,09-07-21_16.52_NEGPulse_protocol_HPPC_IN21700_30T_cycle_#675.mat
BOOST_NEGPULSE,675,0.87665,2.60908,0.1733,12,charge,3,26.111,8.704,2.0,2.0,3.4284,3.7817,13.5307,09-07-21_16.52_NEGPulse_protocol_HPPC_IN21700_30T_cycle_#675.mat
BOOST_NEGPULSE,675,0.87665,2.60908,0.1733,12,charge,3,26.111,8.704,10.0,9.9,3.4284,3.8622,16.6137,09-07-21_16.52_NEGPulse_protocol_HPPC_IN21700_30T_cycle_#675.mat
BOOST_NEGPULSE,712,0.86938,2.58745,1.0,0,discharge,0,-2.588,0.863,2.0,2.0,4.1378,4.0938,17.0029,09-12-21_18.46_NEGPulse_protocol_HPPC_IN21700_30T_cycle_#712.mat
BOOST_NEGPULSE,712,0.86938,2.58745,1.0,0,discharge,0,-2.588,0.863,10.0,9.7,4.1378,4.0755,24.0745,09-12-21_18.46_NEGPulse_protocol_HPPC_IN21700_30T_cycle_#712.mat
BOOST_NEGPULSE,712,0.86938,2.58745,1.0,0,charge,0,1.296,0.432,2.0,2.0,4.1518,4.18,21.7643,09-12-21_18.46_NEGPulse_protocol_HPPC_IN21700_30T_cycle_#712.mat
BOOST_NEGPULSE,712,0.86938,2.58745,1.0,0,charge,0,1.296,0.432,10.0,9.9,4.1518,4.1916,30.717,09-12-21_18.46_NEGPulse_protocol_HPPC_IN21700_30T_cycle_#712.mat
BOOST_NEGPULSE,712,0.86938,2.58745,0.9999,0,discharge,1,-10.356,3.452,2.0,2.0,4.1475,3.9427,19.776,09-12-21_18.46_NEGPulse_protocol_HPPC_IN21700_30T_cycle_#712.mat
BOOST_NEGPULSE,712,0.86938,2.58745,0.9999,0,discharge,1,-10.356,3.452,10.0,9.9,4.1475,3.9014,23.764,09-12-21_18.46_NEGPulse_protocol_HPPC_IN21700_30T_cycle_#712.mat
BOOST_NEGPULSE,712,0.86938,2.58745,1.0,0,charge,1,1.738,0.579,2.0,2.0,4.1558,4.1999,25.3755,09-12-21_18.46_NEGPulse_protocol_HPPC_IN21700_30T_cycle_#712.mat
BOOST_NEGPULSE,712,0.86938,2.58745,1.0,0,charge,1,1.738,0.579,10.0,9.9,4.1558,4.1999,25.3755,09-12-21_18.46_NEGPulse_protocol_HPPC_IN21700_30T_cycle_#712.mat
BOOST_NEGPULSE,712,0.86938,2.58745,0.9998,0,discharge,2,-20.714,6.905,2.0,2.0,4.1465,3.7745,17.9589,09-12-21_18.46_NEGPulse_protocol_HPPC_IN21700_30T_cycle_#712.mat
BOOST_NEGPULSE,712,0.86938,2.58745,0.9998,0,discharge,2,-20.714,6.905,10.0,9.9,4.1465,3.7147,20.8458,09-12-21_18.46_NEGPulse_protocol_HPPC_IN21700_30T_cycle_#712.mat
BOOST_NEGPULSE,712,0.86938,2.58745,1.0,0,charge,2,1.615,0.538,2.0,2.0,4.1596,4.2,25.0201,09-12-21_18.46_NEGPulse_protocol_HPPC_IN21700_30T_cycle_#712.mat
BOOST_NEGPULSE,712,0.86938,2.58745,1.0,0,charge,2,1.615,0.538,10.0,9.9,4.1596,4.1999,24.9582,09-12-21_18.46_NEGPulse_protocol_HPPC_IN21700_30T_cycle_#712.mat
BOOST_NEGPULSE,712,0.86938,2.58745,0.9998,0,discharge,3,-29.774,9.925,2.0,2.0,4.1464,3.644,16.8738,09-12-21_18.46_NEGPulse_protocol_HPPC_IN21700_30T_cycle_#712.mat
BOOST_NEGPULSE,712,0.86938,2.58745,0.9998,0,discharge,3,-29.774,9.925,10.0,9.9,4.1464,3.5604,19.6816,09-12-21_18.46_NEGPulse_protocol_HPPC_IN21700_30T_cycle_#712.mat
BOOST_NEGPULSE,712,0.86938,2.58745,1.0,0,charge,3,1.518,0.506,2.0,2.0,4.1625,4.1999,24.6377,09-12-21_18.46_NEGPulse_protocol_HPPC_IN21700_30T_cycle_#712.mat
BOOST_NEGPULSE,712,0.86938,2.58745,1.0,0,charge,3,1.518,0.506,10.0,9.9,4.1625,4.1999,24.6377,09-12-21_18.46_NEGPulse_protocol_HPPC_IN21700_30T_cycle_#712.mat
BOOST_NEGPULSE,712,0.86938,2.58745,0.9568,1,discharge,0,-2.59,0.863,2.0,2.0,4.0942,4.0475,18.0309,09-12-21_18.46_NEGPulse_protocol_HPPC_IN21700_30T_cycle_#712.mat
BOOST_NEGPULSE,712,0.86938,2.58745,0.9568,1,discharge,0,-2.59,0.863,10.0,9.9,4.0942,4.0364,22.3166,09-12-21_18.46_NEGPulse_protocol_HPPC_IN21700_30T_cycle_#712.mat
BOOST_NEGPULSE,712,0.86938,2.58745,0.9569,1,charge,0,1.296,0.432,2.0,1.9,4.0967,4.1201,18.0625,09-12-21_18.46_NEGPulse_protocol_HPPC_IN21700_30T_cycle_#712.mat
BOOST_NEGPULSE,712,0.86938,2.58745,0.9569,1,charge,0,1.296,0.432,10.0,9.9,4.0967,4.1265,23.0027,09-12-21_18.46_NEGPulse_protocol_HPPC_IN21700_30T_cycle_#712.mat
BOOST_NEGPULSE,712,0.86938,2.58745,0.9568,1,discharge,1,-10.356,3.452,2.0,2.0,4.0945,3.9138,17.4488,09-12-21_18.46_NEGPulse_protocol_HPPC_IN21700_30T_cycle_#712.mat
BOOST_NEGPULSE,712,0.86938,2.58745,0.9568,1,discharge,1,-10.356,3.452,10.0,9.9,4.0945,3.8819,20.5292,09-12-21_18.46_NEGPulse_protocol_HPPC_IN21700_30T_cycle_#712.mat
BOOST_NEGPULSE,712,0.86938,2.58745,0.9569,1,charge,1,5.004,1.668,2.0,2.0,4.0994,4.1934,18.7857,09-12-21_18.46_NEGPulse_protocol_HPPC_IN21700_30T_cycle_#712.mat
BOOST_NEGPULSE,712,0.86938,2.58745,0.9569,1,charge,1,5.004,1.668,10.0,9.9,4.0994,4.2001,20.1247,09-12-21_18.46_NEGPulse_protocol_HPPC_IN21700_30T_cycle_#712.mat
BOOST_NEGPULSE,712,0.86938,2.58745,0.9567,1,discharge,2,-20.715,6.905,2.0,2.0,4.0956,3.7575,16.3215,09-12-21_18.46_NEGPulse_protocol_HPPC_IN21700_30T_cycle_#712.mat
BOOST_NEGPULSE,712,0.86938,2.58745,0.9567,1,discharge,2,-20.715,6.905,10.0,9.9,4.0956,3.6996,19.1166,09-12-21_18.46_NEGPulse_protocol_HPPC_IN21700_30T_cycle_#712.mat
BOOST_NEGPULSE,712,0.86938,2.58745,0.9569,1,charge,2,4.901,1.634,2.0,2.0,4.1024,4.2,19.9139,09-12-21_18.46_NEGPulse_protocol_HPPC_IN21700_30T_cycle_#712.mat
BOOST_NEGPULSE,712,0.86938,2.58745,0.9569,1,charge,2,4.901,1.634,10.0,9.9,4.1024,4.2,19.9139,09-12-21_18.46_NEGPulse_protocol_HPPC_IN21700_30T_cycle_#712.mat
BOOST_NEGPULSE,712,0.86938,2.58745,0.9566,1,discharge,3,-29.776,9.925,2.0,2.0,4.0965,3.6339,15.536,09-12-21_18.46_NEGPulse_protocol_HPPC_IN21700_30T_cycle_#712.mat
BOOST_NEGPULSE,712,0.86938,2.58745,0.9566,1,discharge,3,-29.776,9.925,10.0,9.9,4.0965,3.5458,18.4948,09-12-21_18.46_NEGPulse_protocol_HPPC_IN21700_30T_cycle_#712.mat
BOOST_NEGPULSE,712,0.86938,2.58745,0.9569,1,charge,3,4.786,1.595,2.0,1.9,4.1051,4.2,19.8278,09-12-21_18.46_NEGPulse_protocol_HPPC_IN21700_30T_cycle_#712.mat
BOOST_NEGPULSE,712,0.86938,2.58745,0.9569,1,charge,3,4.786,1.595,10.0,9.9,4.1051,4.1999,19.8069,09-12-21_18.46_NEGPulse_protocol_HPPC_IN21700_30T_cycle_#712.mat
BOOST_NEGPULSE,712,0.86938,2.58745,0.9137,2,discharge,0,-2.59,0.863,2.0,2.0,4.08,4.0354,17.2211,09-12-21_18.46_NEGPulse_protocol_HPPC_IN21700_30T_cycle_#712.mat
BOOST_NEGPULSE,712,0.86938,2.58745,0.9137,2,discharge,0,-2.59,0.863,10.0,9.9,4.08,4.0248,21.314,09-12-21_18.46_NEGPulse_protocol_HPPC_IN21700_30T_cycle_#712.mat
BOOST_NEGPULSE,712,0.86938,2.58745,0.9137,2,charge,0,1.296,0.432,2.0,2.0,4.0813,4.1033,16.9805,09-12-21_18.46_NEGPulse_protocol_HPPC_IN21700_30T_cycle_#712.mat
BOOST_NEGPULSE,712,0.86938,2.58745,0.9137,2,charge,0,1.296,0.432,10.0,9.9,4.0813,4.1081,20.6854,09-12-21_18.46_NEGPulse_protocol_HPPC_IN21700_30T_cycle_#712.mat
BOOST_NEGPULSE,712,0.86938,2.58745,0.9136,2,discharge,1,-10.356,3.452,2.0,1.9,4.0801,3.9071,16.7053,09-12-21_18.46_NEGPulse_protocol_HPPC_IN21700_30T_cycle_#712.mat
BOOST_NEGPULSE,712,0.86938,2.58745,0.9136,2,discharge,1,-10.356,3.452,10.0,9.9,4.0801,3.8698,20.3071,09-12-21_18.46_NEGPulse_protocol_HPPC_IN21700_30T_cycle_#712.mat
BOOST_NEGPULSE,712,0.86938,2.58745,0.9137,2,charge,1,5.179,1.726,2.0,2.0,4.0837,4.1707,16.7983,09-12-21_18.46_NEGPulse_protocol_HPPC_IN21700_30T_cycle_#712.mat
BOOST_NEGPULSE,712,0.86938,2.58745,0.9137,2,charge,1,5.179,1.726,10.0,9.9,4.0837,4.189,20.3317,09-12-21_18.46_NEGPulse_protocol_HPPC_IN21700_30T_cycle_#712.mat
BOOST_NEGPULSE,712,0.86938,2.58745,0.9135,2,discharge,2,-20.714,6.905,2.0,2.0,4.0796,3.7509,15.8685,09-12-21_18.46_NEGPulse_protocol_HPPC_IN21700_30T_cycle_#712.mat
BOOST_NEGPULSE,712,0.86938,2.58745,0.9135,2,discharge,2,-20.714,6.905,10.0,9.9,4.0796,3.6817,19.2092,09-12-21_18.46_NEGPulse_protocol_HPPC_IN21700_30T_cycle_#712.mat
BOOST_NEGPULSE,712,0.86938,2.58745,0.9138,2,charge,2,6.336,2.112,2.0,2.0,4.086,4.2,17.9919,09-12-21_18.46_NEGPulse_protocol_HPPC_IN21700_30T_cycle_#712.mat
BOOST_NEGPULSE,712,0.86938,2.58745,0.9138,2,charge,2,6.336,2.112,10.0,9.9,4.086,4.2,17.9919,09-12-21_18.46_NEGPulse_protocol_HPPC_IN21700_30T_cycle_#712.mat
BOOST_NEGPULSE,712,0.86938,2.58745,0.9134,2,discharge,3,-29.774,9.925,2.0,2.0,4.0802,3.6262,15.2482,09-12-21_18.46_NEGPulse_protocol_HPPC_IN21700_30T_cycle_#712.mat
BOOST_NEGPULSE,712,0.86938,2.58745,0.9134,2,discharge,3,-29.774,9.925,10.0,9.9,4.0802,3.5227,18.7244,09-12-21_18.46_NEGPulse_protocol_HPPC_IN21700_30T_cycle_#712.mat
BOOST_NEGPULSE,712,0.86938,2.58745,0.9138,2,charge,3,6.227,2.076,2.0,2.0,4.088,4.1999,17.9713,09-12-21_18.46_NEGPulse_protocol_HPPC_IN21700_30T_cycle_#712.mat
BOOST_NEGPULSE,712,0.86938,2.58745,0.9138,2,charge,3,6.227,2.076,10.0,9.9,4.088,4.2,17.9873,09-12-21_18.46_NEGPulse_protocol_HPPC_IN21700_30T_cycle_#712.mat
BOOST_NEGPULSE,712,0.86938,2.58745,0.8273,3,discharge,0,-2.59,0.863,2.0,2.0,4.023,3.9812,16.1384,09-12-21_18.46_NEGPulse_protocol_HPPC_IN21700_30T_cycle_#712.mat
BOOST_NEGPULSE,712,0.86938,2.58745,0.8273,3,discharge,0,-2.59,0.863,10.0,9.9,4.023,3.9654,22.2385,09-12-21_18.46_NEGPulse_protocol_HPPC_IN21700_30T_cycle_#712.mat
BOOST_NEGPULSE,712,0.86938,2.58745,0.8274,3,charge,0,1.296,0.432,2.0,2.0,4.0247,4.0459,16.3643,09-12-21_18.46_NEGPulse_protocol_HPPC_IN21700_30T_cycle_#712.mat
BOOST_NEGPULSE,712,0.86938,2.58745,0.8274,3,charge,0,1.296,0.432,10.0,9.9,4.0247,4.0525,21.4589,09-12-21_18.46_NEGPulse_protocol_HPPC_IN21700_30T_cycle_#712.mat
BOOST_NEGPULSE,712,0.86938,2.58745,0.8273,3,discharge,1,-10.356,3.452,2.0,2.0,4.0238,3.8593,15.8845,09-12-21_18.46_NEGPulse_protocol_HPPC_IN21700_30T_cycle_#712.mat
BOOST_NEGPULSE,712,0.86938,2.58745,0.8273,3,discharge,1,-10.356,3.452,10.0,9.9,4.0238,3.8065,20.983,09-12-21_18.46_NEGPulse_protocol_HPPC_IN21700_30T_cycle_#712.mat
BOOST_NEGPULSE,712,0.86938,2.58745,0.8274,3,charge,1,5.179,1.726,2.0,1.9,4.0296,4.1086,15.2539,09-12-21_18.46_NEGPulse_protocol_HPPC_IN21700_30T_cycle_#712.mat
BOOST_NEGPULSE,712,0.86938,2.58745,0.8274,3,charge,1,5.179,1.726,10.0,9.9,4.0296,4.1307,19.5211,09-12-21_18.46_NEGPulse_protocol_HPPC_IN21700_30T_cycle_#712.mat
BOOST_NEGPULSE,712,0.86938,2.58745,0.8272,3,discharge,2,-20.716,6.905,2.0,1.9,4.0239,3.7101,15.1477,09-12-21_18.46_NEGPulse_protocol_HPPC_IN21700_30T_cycle_#712.mat
BOOST_NEGPULSE,712,0.86938,2.58745,0.8272,3,discharge,2,-20.716,6.905,10.0,9.9,4.0239,3.6222,19.3908,09-12-21_18.46_NEGPulse_protocol_HPPC_IN21700_30T_cycle_#712.mat
BOOST_NEGPULSE,712,0.86938,2.58745,0.8275,3,charge,2,10.303,3.434,2.0,1.9,4.0334,4.2,16.1693,09-12-21_18.46_NEGPulse_protocol_HPPC_IN21700_30T_cycle_#712.mat
BOOST_NEGPULSE,712,0.86938,2.58745,0.8275,3,charge,2,10.303,3.434,10.0,9.9,4.0334,4.2002,16.1887,09-12-21_18.46_NEGPulse_protocol_HPPC_IN21700_30T_cycle_#712.mat
BOOST_NEGPULSE,712,0.86938,2.58745,0.8271,3,discharge,3,-29.776,9.925,2.0,1.9,4.025,3.589,14.6427,09-12-21_18.46_NEGPulse_protocol_HPPC_IN21700_30T_cycle_#712.mat
BOOST_NEGPULSE,712,0.86938,2.58745,0.8271,3,discharge,3,-29.776,9.925,10.0,9.9,4.025,3.4689,18.6761,09-12-21_18.46_NEGPulse_protocol_HPPC_IN21700_30T_cycle_#712.mat
BOOST_NEGPULSE,712,0.86938,2.58745,0.8275,3,charge,3,10.244,3.415,2.0,2.0,4.036,4.2001,16.0191,09-12-21_18.46_NEGPulse_protocol_HPPC_IN21700_30T_cycle_#712.mat
BOOST_NEGPULSE,712,0.86938,2.58745,0.8275,3,charge,3,10.244,3.415,10.0,9.9,4.036,4.2,16.0094,09-12-21_18.46_NEGPulse_protocol_HPPC_IN21700_30T_cycle_#712.mat
BOOST_NEGPULSE,712,0.86938,2.58745,0.7411,4,discharge,0,-2.59,0.863,2.0,2.0,3.9214,3.8834,14.6707,09-12-21_18.46_NEGPulse_protocol_HPPC_IN21700_30T_cycle_#712.mat
BOOST_NEGPULSE,712,0.86938,2.58745,0.7411,4,discharge,0,-2.59,0.863,10.0,9.9,3.9214,3.8694,20.0757,09-12-21_18.46_NEGPulse_protocol_HPPC_IN21700_30T_cycle_#712.mat
BOOST_NEGPULSE,712,0.86938,2.58745,0.7411,4,charge,0,1.295,0.432,2.0,2.0,3.9232,3.9421,14.5912,09-12-21_18.46_NEGPulse_protocol_HPPC_IN21700_30T_cycle_#712.mat
BOOST_NEGPULSE,712,0.86938,2.58745,0.7411,4,charge,0,1.295,0.432,10.0,9.9,3.9232,3.948,19.1461,09-12-21_18.46_NEGPulse_protocol_HPPC_IN21700_30T_cycle_#712.mat
BOOST_NEGPULSE,712,0.86938,2.58745,0.741,4,discharge,1,-10.357,3.452,2.0,1.9,3.9217,3.7723,14.425,09-12-21_18.46_NEGPulse_protocol_HPPC_IN21700_30T_cycle_#712.mat
BOOST_NEGPULSE,712,0.86938,2.58745,0.741,4,discharge,1,-10.357,3.452,10.0,9.9,3.9217,3.728,18.7023,09-12-21_18.46_NEGPulse_protocol_HPPC_IN21700_30T_cycle_#712.mat
BOOST_NEGPULSE,712,0.86938,2.58745,0.7411,4,charge,1,5.179,1.726,2.0,1.9,3.9269,3.9995,14.0179,09-12-21_18.46_NEGPulse_protocol_HPPC_IN21700_30T_cycle_#712.mat
BOOST_NEGPULSE,712,0.86938,2.58745,0.7411,4,charge,1,5.179,1.726,10.0,9.9,3.9269,4.0198,17.9375,09-12-21_18.46_NEGPulse_protocol_HPPC_IN21700_30T_cycle_#712.mat
BOOST_NEGPULSE,712,0.86938,2.58745,0.7409,4,discharge,2,-20.716,6.905,2.0,1.9,3.9218,3.6306,14.0568,09-12-21_18.46_NEGPulse_protocol_HPPC_IN21700_30T_cycle_#712.mat
BOOST_NEGPULSE,712,0.86938,2.58745,0.7409,4,discharge,2,-20.716,6.905,10.0,9.9,3.9218,3.5554,17.6868,09-12-21_18.46_NEGPulse_protocol_HPPC_IN21700_30T_cycle_#712.mat
BOOST_NEGPULSE,712,0.86938,2.58745,0.7412,4,charge,2,15.535,5.178,2.0,1.9,3.9302,4.1398,13.4921,09-12-21_18.46_NEGPulse_protocol_HPPC_IN21700_30T_cycle_#712.mat
BOOST_NEGPULSE,712,0.86938,2.58745,0.7412,4,charge,2,15.535,5.178,10.0,9.9,3.9302,4.1969,17.1677,09-12-21_18.46_NEGPulse_protocol_HPPC_IN21700_30T_cycle_#712.mat
BOOST_NEGPULSE,712,0.86938,2.58745,0.7409,4,discharge,3,-29.775,9.925,2.0,2.0,3.9221,3.5078,13.9144,09-12-21_18.46_NEGPulse_protocol_HPPC_IN21700_30T_cycle_#712.mat
BOOST_NEGPULSE,712,0.86938,2.58745,0.7409,4,discharge,3,-29.775,9.925,10.0,9.9,3.9221,3.4,17.5348,09-12-21_18.46_NEGPulse_protocol_HPPC_IN21700_30T_cycle_#712.mat
BOOST_NEGPULSE,712,0.86938,2.58745,0.7412,4,charge,3,17.993,5.998,2.0,2.0,3.9324,4.2001,14.878,09-12-21_18.46_NEGPulse_protocol_HPPC_IN21700_30T_cycle_#712.mat
BOOST_NEGPULSE,712,0.86938,2.58745,0.7412,4,charge,3,17.993,5.998,10.0,9.9,3.9324,4.2001,14.878,09-12-21_18.46_NEGPulse_protocol_HPPC_IN21700_30T_cycle_#712.mat
BOOST_NEGPULSE,712,0.86938,2.58745,0.6547,5,discharge,0,-2.59,0.863,2.0,1.9,3.8496,3.8129,14.1693,09-12-21_18.46_NEGPulse_protocol_HPPC_IN21700_30T_cycle_#712.mat
BOOST_NEGPULSE,712,0.86938,2.58745,0.6547,5,discharge,0,-2.59,0.863,10.0,9.9,3.8496,3.8002,19.0726,09-12-21_18.46_NEGPulse_protocol_HPPC_IN21700_30T_cycle_#712.mat
BOOST_NEGPULSE,712,0.86938,2.58745,0.6548,5,charge,0,1.296,0.432,2.0,2.0,3.8515,3.8695,13.8932,09-12-21_18.46_NEGPulse_protocol_HPPC_IN21700_30T_cycle_#712.mat
BOOST_NEGPULSE,712,0.86938,2.58745,0.6548,5,charge,0,1.296,0.432,10.0,9.9,3.8515,3.8748,17.9839,09-12-21_18.46_NEGPulse_protocol_HPPC_IN21700_30T_cycle_#712.mat
BOOST_NEGPULSE,712,0.86938,2.58745,0.6547,5,discharge,1,-10.356,3.452,2.0,2.0,3.8498,3.7032,14.156,09-12-21_18.46_NEGPulse_protocol_HPPC_IN21700_30T_cycle_#712.mat
BOOST_NEGPULSE,712,0.86938,2.58745,0.6547,5,discharge,1,-10.356,3.452,10.0,9.9,3.8498,3.6596,18.3662,09-12-21_18.46_NEGPulse_protocol_HPPC_IN21700_30T_cycle_#712.mat
BOOST_NEGPULSE,712,0.86938,2.58745,0.6548,5,charge,1,5.179,1.726,2.0,2.0,3.8545,3.9263,13.8623,09-12-21_18.46_NEGPulse_protocol_HPPC_IN21700_30T_cycle_#712.mat
BOOST_NEGPULSE,712,0.86938,2.58745,0.6548,5,charge,1,5.179,1.726,10.0,9.9,3.8545,3.9447,17.4148,09-12-21_18.46_NEGPulse_protocol_HPPC_IN21700_30T_cycle_#712.mat
BOOST_NEGPULSE,712,0.86938,2.58745,0.6546,5,discharge,2,-20.716,6.905,2.0,2.0,3.8497,3.5627,13.854,09-12-21_18.46_NEGPulse_protocol_HPPC_IN21700_30T_cycle_#712.mat
