Repository: KikETs/ECM_HYBRID_BMS_JOINT

## Results

| Arm | Model | Size | Protocol | Result | Worst cell |
|---|---|---|---|---|---|
| SOP | 2RC table + trim (A8) | 4 effective coefficients, 2 EW states | leave-one-cell-out | usable current 69.6 % discharge, 59.5 % charge (τ = 10 s) | 59.9 % / 53.5 % (BOOST_REST) |
| SOH | dQ/dV ridge | 65 coefficients | leave-one-cell-out | RMSE 0.0094, bias −0.0005 | 0.0130 (BOOST_REST) |
| SOC | 2RC EKF, low-current gate | 3 states | leave-one-cell-out | **2.34 %p** over six sensor disturbances on estimated SOH (2.325 on true SOH), per cell 2.00–2.75 | 4.60 %p (BOOST_NEGPULSE_1S, current offset −0.10 A) |

The SOH arm was a 10,945-parameter CNN until the second audit round. Nested

File: analysis/uypydj_hppc_resistance.csv (part 122 of 225)
protocol,cycle,SOH,CAP_Ah,SOC,soc_group,direction,rate_rank,I_A,CRate_rated,tau_s,tau_actual_s,V_pre_V,V_tau_V,R_mOhm,file
BOOST_NEGPULSE,712,0.86938,2.58745,0.6546,5,discharge,2,-20.716,6.905,10.0,9.9,3.8497,3.4829,17.7061,09-12-21_18.46_NEGPulse_protocol_HPPC_IN21700_30T_cycle_#712.mat
BOOST_NEGPULSE,712,0.86938,2.58745,0.6549,5,charge,2,15.536,5.179,2.0,1.9,3.8575,4.0634,13.2531,09-12-21_18.46_NEGPulse_protocol_HPPC_IN21700_30T_cycle_#712.mat
BOOST_NEGPULSE,712,0.86938,2.58745,0.6549,5,charge,2,15.536,5.179,10.0,9.9,3.8575,4.1131,16.4521,09-12-21_18.46_NEGPulse_protocol_HPPC_IN21700_30T_cycle_#712.mat
BOOST_NEGPULSE,712,0.86938,2.58745,0.6545,5,discharge,3,-29.776,9.925,2.0,2.0,3.85,3.4463,13.5579,09-12-21_18.46_NEGPulse_protocol_HPPC_IN21700_30T_cycle_#712.mat
BOOST_NEGPULSE,712,0.86938,2.58745,0.6545,5,discharge,3,-29.776,9.925,10.0,9.9,3.85,3.3284,17.5175,09-12-21_18.46_NEGPulse_protocol_HPPC_IN21700_30T_cycle_#712.mat
BOOST_NEGPULSE,712,0.86938,2.58745,0.655,5,charge,3,24.171,8.057,2.0,1.9,3.8595,4.1917,13.7437,09-12-21_18.46_NEGPulse_protocol_HPPC_IN21700_30T_cycle_#712.mat
BOOST_NEGPULSE,712,0.86938,2.58745,0.655,5,charge,3,24.171,8.057,10.0,9.9,3.8595,4.2001,14.0913,09-12-21_18.46_NEGPulse_protocol_HPPC_IN21700_30T_cycle_#712.mat
BOOST_NEGPULSE,712,0.86938,2.58745,0.5684,6,discharge,0,-2.59,0.863,2.0,2.0,3.7689,3.7332,13.7833,09-12-21_18.46_NEGPulse_protocol_HPPC_IN21700_30T_cycle_#712.mat
BOOST_NEGPULSE,712,0.86938,2.58745,0.5684,6,discharge,0,-2.59,0.863,10.0,9.9,3.7689,3.7207,18.6093,09-12-21_18.46_NEGPulse_protocol_HPPC_IN21700_30T_cycle_#712.mat
BOOST_NEGPULSE,712,0.86938,2.58745,0.5685,6,charge,0,1.295,0.432,2.0,2.0,3.7705,3.788,13.5093,09-12-21_18.46_NEGPulse_protocol_HPPC_IN21700_30T_cycle_#712.mat
BOOST_NEGPULSE,712,0.86938,2.58745,0.5685,6,charge,0,1.295,0.432,10.0,9.9,3.7705,3.7935,17.7551,09-12-21_18.46_NEGPulse_protocol_HPPC_IN21700_30T_cycle_#712.mat
BOOST_NEGPULSE,712,0.86938,2.58745,0.5684,6,discharge,1,-10.356,3.452,2.0,2.0,3.769,3.6273,13.6829,09-12-21_18.46_NEGPulse_protocol_HPPC_IN21700_30T_cycle_#712.mat
BOOST_NEGPULSE,712,0.86938,2.58745,0.5684,6,discharge,1,-10.356,3.452,10.0,9.9,3.769,3.5816,18.0958,09-12-21_18.46_NEGPulse_protocol_HPPC_IN21700_30T_cycle_#712.mat
BOOST_NEGPULSE,712,0.86938,2.58745,0.5685,6,charge,1,5.179,1.726,2.0,2.0,3.7739,3.8435,13.4386,09-12-21_18.46_NEGPulse_protocol_HPPC_IN21700_30T_cycle_#712.mat
BOOST_NEGPULSE,712,0.86938,2.58745,0.5685,6,charge,1,5.179,1.726,10.0,9.9,3.7739,3.8631,17.2231,09-12-21_18.46_NEGPulse_protocol_HPPC_IN21700_30T_cycle_#712.mat
BOOST_NEGPULSE,712,0.86938,2.58745,0.5683,6,discharge,2,-20.714,6.905,2.0,1.9,3.7694,3.4915,13.416,09-12-21_18.46_NEGPulse_protocol_HPPC_IN21700_30T_cycle_#712.mat
BOOST_NEGPULSE,712,0.86938,2.58745,0.5683,6,discharge,2,-20.714,6.905,10.0,9.9,3.7694,3.4063,17.5292,09-12-21_18.46_NEGPulse_protocol_HPPC_IN21700_30T_cycle_#712.mat
BOOST_NEGPULSE,712,0.86938,2.58745,0.5686,6,charge,2,15.535,5.178,2.0,2.0,3.7771,3.9789,12.99,09-12-21_18.46_NEGPulse_protocol_HPPC_IN21700_30T_cycle_#712.mat
BOOST_NEGPULSE,712,0.86938,2.58745,0.5686,6,charge,2,15.535,5.178,10.0,9.9,3.7771,4.0281,16.1571,09-12-21_18.46_NEGPulse_protocol_HPPC_IN21700_30T_cycle_#712.mat
BOOST_NEGPULSE,712,0.86938,2.58745,0.5682,6,discharge,3,-29.774,9.925,2.0,2.0,3.7698,3.3743,13.2834,09-12-21_18.46_NEGPulse_protocol_HPPC_IN21700_30T_cycle_#712.mat
BOOST_NEGPULSE,712,0.86938,2.58745,0.5682,6,discharge,3,-29.774,9.925,10.0,9.9,3.7698,3.2532,17.3507,09-12-21_18.46_NEGPulse_protocol_HPPC_IN21700_30T_cycle_#712.mat
BOOST_NEGPULSE,712,0.86938,2.58745,0.5687,6,charge,3,25.891,8.63,2.0,2.0,3.7793,4.1072,12.6646,09-12-21_18.46_NEGPulse_protocol_HPPC_IN21700_30T_cycle_#712.mat
BOOST_NEGPULSE,712,0.86938,2.58745,0.5687,6,charge,3,25.891,8.63,10.0,9.9,3.7793,4.1866,15.7313,09-12-21_18.46_NEGPulse_protocol_HPPC_IN21700_30T_cycle_#712.mat
BOOST_NEGPULSE,712,0.86938,2.58745,0.4821,7,discharge,0,-2.59,0.863,2.0,1.9,3.6791,3.6434,13.7817,09-12-21_18.46_NEGPulse_protocol_HPPC_IN21700_30T_cycle_#712.mat
BOOST_NEGPULSE,712,0.86938,2.58745,0.4821,7,discharge,0,-2.59,0.863,10.0,9.9,3.6791,3.6314,18.4141,09-12-21_18.46_NEGPulse_protocol_HPPC_IN21700_30T_cycle_#712.mat
BOOST_NEGPULSE,712,0.86938,2.58745,0.4821,7,charge,0,1.296,0.432,2.0,2.0,3.6799,3.6984,14.2791,09-12-21_18.46_NEGPulse_protocol_HPPC_IN21700_30T_cycle_#712.mat
BOOST_NEGPULSE,712,0.86938,2.58745,0.4821,7,charge,0,1.296,0.432,10.0,9.9,3.6799,3.7038,18.4471,09-12-21_18.46_NEGPulse_protocol_HPPC_IN21700_30T_cycle_#712.mat
BOOST_NEGPULSE,712,0.86938,2.58745,0.4821,7,discharge,1,-10.358,3.453,2.0,1.9,3.6793,3.5374,13.6996,09-12-21_18.46_NEGPulse_protocol_HPPC_IN21700_30T_cycle_#712.mat
BOOST_NEGPULSE,712,0.86938,2.58745,0.4821,7,discharge,1,-10.358,3.453,10.0,9.9,3.6793,3.4931,17.9764,09-12-21_18.46_NEGPulse_protocol_HPPC_IN21700_30T_cycle_#712.mat
BOOST_NEGPULSE,712,0.86938,2.58745,0.4822,7,charge,1,5.179,1.726,2.0,2.0,3.6843,3.7542,13.4966,09-12-21_18.46_NEGPulse_protocol_HPPC_IN21700_30T_cycle_#712.mat
BOOST_NEGPULSE,712,0.86938,2.58745,0.4822,7,charge,1,5.179,1.726,10.0,9.9,3.6843,3.7744,17.3968,09-12-21_18.46_NEGPulse_protocol_HPPC_IN21700_30T_cycle_#712.mat
BOOST_NEGPULSE,712,0.86938,2.58745,0.482,7,discharge,2,-20.716,6.905,2.0,2.0,3.6796,3.397,13.6416,09-12-21_18.46_NEGPulse_protocol_HPPC_IN21700_30T_cycle_#712.mat
BOOST_NEGPULSE,712,0.86938,2.58745,0.482,7,discharge,2,-20.716,6.905,10.0,9.9,3.6796,3.3161,17.5468,09-12-21_18.46_NEGPulse_protocol_HPPC_IN21700_30T_cycle_#712.mat
BOOST_NEGPULSE,712,0.86938,2.58745,0.4823,7,charge,2,15.535,5.178,2.0,2.0,3.6877,3.8926,13.1896,09-12-21_18.46_NEGPulse_protocol_HPPC_IN21700_30T_cycle_#712.mat
BOOST_NEGPULSE,712,0.86938,2.58745,0.4823,7,charge,2,15.535,5.178,10.0,9.9,3.6877,3.9438,16.4854,09-12-21_18.46_NEGPulse_protocol_HPPC_IN21700_30T_cycle_#712.mat
BOOST_NEGPULSE,712,0.86938,2.58745,0.4819,7,discharge,3,-29.776,9.925,2.0,1.9,3.68,3.2825,13.3497,09-12-21_18.46_NEGPulse_protocol_HPPC_IN21700_30T_cycle_#712.mat
BOOST_NEGPULSE,712,0.86938,2.58745,0.4819,7,discharge,3,-29.776,9.925,10.0,9.9,3.68,3.1607,17.4402,09-12-21_18.46_NEGPulse_protocol_HPPC_IN21700_30T_cycle_#712.mat
BOOST_NEGPULSE,712,0.86938,2.58745,0.4824,7,charge,3,25.893,8.631,2.0,2.0,3.6903,4.0223,12.822,09-12-21_18.46_NEGPulse_protocol_HPPC_IN21700_30T_cycle_#712.mat
BOOST_NEGPULSE,712,0.86938,2.58745,0.4824,7,charge,3,25.893,8.631,10.0,9.9,3.6903,4.1043,15.9889,09-12-21_18.46_NEGPulse_protocol_HPPC_IN21700_30T_cycle_#712.mat
BOOST_NEGPULSE,712,0.86938,2.58745,0.3958,8,discharge,0,-2.588,0.863,2.0,2.0,3.6094,3.5745,13.4838,09-12-21_18.46_NEGPulse_protocol_HPPC_IN21700_30T_cycle_#712.mat
BOOST_NEGPULSE,712,0.86938,2.58745,0.3958,8,discharge,0,-2.588,0.863,10.0,9.9,3.6094,3.5631,17.8882,09-12-21_18.46_NEGPulse_protocol_HPPC_IN21700_30T_cycle_#712.mat
BOOST_NEGPULSE,712,0.86938,2.58745,0.3958,8,charge,0,1.293,0.431,2.0,1.9,3.6119,3.6294,13.5302,09-12-21_18.46_NEGPulse_protocol_HPPC_IN21700_30T_cycle_#712.mat
BOOST_NEGPULSE,712,0.86938,2.58745,0.3958,8,charge,0,1.293,0.431,10.0,9.9,3.6119,3.6345,17.4733,09-12-21_18.46_NEGPulse_protocol_HPPC_IN21700_30T_cycle_#712.mat
BOOST_NEGPULSE,712,0.86938,2.58745,0.3958,8,discharge,1,-10.356,3.452,2.0,1.9,3.6097,3.4685,13.6346,09-12-21_18.46_NEGPulse_protocol_HPPC_IN21700_30T_cycle_#712.mat
BOOST_NEGPULSE,712,0.86938,2.58745,0.3958,8,discharge,1,-10.356,3.452,10.0,9.91,3.6097,3.4252,17.8158,09-12-21_18.46_NEGPulse_protocol_HPPC_IN21700_30T_cycle_#712.mat
BOOST_NEGPULSE,712,0.86938,2.58745,0.3959,8,charge,1,5.179,1.726,2.0,1.9,3.6147,3.6848,13.5354,09-12-21_18.46_NEGPulse_protocol_HPPC_IN21700_30T_cycle_#712.mat
BOOST_NEGPULSE,712,0.86938,2.58745,0.3959,8,charge,1,5.179,1.726,10.0,9.9,3.6147,3.7051,17.4551,09-12-21_18.46_NEGPulse_protocol_HPPC_IN21700_30T_cycle_#712.mat
BOOST_NEGPULSE,712,0.86938,2.58745,0.3957,8,discharge,2,-20.716,6.905,2.0,1.9,3.6109,3.3306,13.5306,09-12-21_18.46_NEGPulse_protocol_HPPC_IN21700_30T_cycle_#712.mat
BOOST_NEGPULSE,712,0.86938,2.58745,0.3957,8,discharge,2,-20.716,6.905,10.0,9.9,3.6109,3.2456,17.6337,09-12-21_18.46_NEGPulse_protocol_HPPC_IN21700_30T_cycle_#712.mat
BOOST_NEGPULSE,712,0.86938,2.58745,0.396,8,charge,2,15.535,5.178,2.0,2.0,3.6197,3.8229,13.0801,09-12-21_18.46_NEGPulse_protocol_HPPC_IN21700_30T_cycle_#712.mat
BOOST_NEGPULSE,712,0.86938,2.58745,0.396,8,charge,2,15.535,5.178,10.0,9.9,3.6197,3.8724,16.2665,09-12-21_18.46_NEGPulse_protocol_HPPC_IN21700_30T_cycle_#712.mat
BOOST_NEGPULSE,712,0.86938,2.58745,0.3956,8,discharge,3,-29.778,9.926,2.0,2.0,3.6114,3.2128,13.3857,09-12-21_18.46_NEGPulse_protocol_HPPC_IN21700_30T_cycle_#712.mat
BOOST_NEGPULSE,712,0.86938,2.58745,0.3956,8,discharge,3,-29.778,9.926,10.0,9.9,3.6114,3.0859,17.6473,09-12-21_18.46_NEGPulse_protocol_HPPC_IN21700_30T_cycle_#712.mat
BOOST_NEGPULSE,712,0.86938,2.58745,0.3961,8,charge,3,25.892,8.631,2.0,1.9,3.6231,3.9497,12.6139,09-12-21_18.46_NEGPulse_protocol_HPPC_IN21700_30T_cycle_#712.mat
BOOST_NEGPULSE,712,0.86938,2.58745,0.3961,8,charge,3,25.892,8.631,10.0,9.91,3.6231,4.0272,15.6071,09-12-21_18.46_NEGPulse_protocol_HPPC_IN21700_30T_cycle_#712.mat
BOOST_NEGPULSE,712,0.86938,2.58745,0.3095,9,discharge,0,-2.59,0.863,2.0,2.0,3.5381,3.5003,14.5935,09-12-21_18.46_NEGPulse_protocol_HPPC_IN21700_30T_cycle_#712.mat
BOOST_NEGPULSE,712,0.86938,2.58745,0.3095,9,discharge,0,-2.59,0.863,10.0,9.9,3.5381,3.4877,19.458,09-12-21_18.46_NEGPulse_protocol_HPPC_IN21700_30T_cycle_#712.mat
BOOST_NEGPULSE,712,0.86938,2.58745,0.3096,9,charge,0,1.296,0.432,2.0,2.0,3.5404,3.5596,14.8205,09-12-21_18.46_NEGPulse_protocol_HPPC_IN21700_30T_cycle_#712.mat
BOOST_NEGPULSE,712,0.86938,2.58745,0.3096,9,charge,0,1.296,0.432,10.0,9.9,3.5404,3.5649,18.9116,09-12-21_18.46_NEGPulse_protocol_HPPC_IN21700_30T_cycle_#712.mat
BOOST_NEGPULSE,712,0.86938,2.58745,0.3094,9,discharge,1,-10.356,3.452,2.0,2.0,3.5392,3.3849,14.8996,09-12-21_18.46_NEGPulse_protocol_HPPC_IN21700_30T_cycle_#712.mat
BOOST_NEGPULSE,712,0.86938,2.58745,0.3094,9,discharge,1,-10.356,3.452,10.0,9.9,3.5392,3.3364,19.5829,09-12-21_18.46_NEGPulse_protocol_HPPC_IN21700_30T_cycle_#712.mat
BOOST_NEGPULSE,712,0.86938,2.58745,0.3096,9,charge,1,5.179,1.726,2.0,1.9,3.5436,3.6182,14.4038,09-12-21_18.46_NEGPulse_protocol_HPPC_IN21700_30T_cycle_#712.mat
BOOST_NEGPULSE,712,0.86938,2.58745,0.3096,9,charge,1,5.179,1.726,10.0,9.9,3.5436,3.6392,18.4584,09-12-21_18.46_NEGPulse_protocol_HPPC_IN21700_30T_cycle_#712.mat
BOOST_NEGPULSE,712,0.86938,2.58745,0.3094,9,discharge,2,-20.714,6.905,2.0,2.0,3.5395,3.2351,14.6954,09-12-21_18.46_NEGPulse_protocol_HPPC_IN21700_30T_cycle_#712.mat
BOOST_NEGPULSE,712,0.86938,2.58745,0.3094,9,discharge,2,-20.714,6.905,10.0,9.9,3.5395,3.1299,19.7741,09-12-21_18.46_NEGPulse_protocol_HPPC_IN21700_30T_cycle_#712.mat
BOOST_NEGPULSE,712,0.86938,2.58745,0.3097,9,charge,2,15.536,5.179,2.0,2.0,3.5483,3.7626,13.7938,09-12-21_18.46_NEGPulse_protocol_HPPC_IN21700_30T_cycle_#712.mat
BOOST_NEGPULSE,712,0.86938,2.58745,0.3097,9,charge,2,15.536,5.179,10.0,9.9,3.5483,3.818,17.3597,09-12-21_18.46_NEGPulse_protocol_HPPC_IN21700_30T_cycle_#712.mat
BOOST_NEGPULSE,712,0.86938,2.58745,0.3093,9,discharge,3,-29.776,9.925,2.0,2.0,3.5399,3.1083,14.4949,09-12-21_18.46_NEGPulse_protocol_HPPC_IN21700_30T_cycle_#712.mat
BOOST_NEGPULSE,712,0.86938,2.58745,0.3093,9,discharge,3,-29.776,9.925,10.0,9.9,3.5399,2.927,20.5837,09-12-21_18.46_NEGPulse_protocol_HPPC_IN21700_30T_cycle_#712.mat
BOOST_NEGPULSE,712,0.86938,2.58745,0.3097,9,charge,3,25.891,8.63,2.0,2.0,3.5528,3.896,13.2556,09-12-21_18.46_NEGPulse_protocol_HPPC_IN21700_30T_cycle_#712.mat
BOOST_NEGPULSE,712,0.86938,2.58745,0.3097,9,charge,3,25.891,8.63,10.0,9.9,3.5528,3.9779,16.4188,09-12-21_18.46_NEGPulse_protocol_HPPC_IN21700_30T_cycle_#712.mat
BOOST_NEGPULSE,712,0.86938,2.58745,0.2663,10,discharge,0,-2.59,0.863,2.0,2.0,3.4995,3.4591,15.5973,09-12-21_18.46_NEGPulse_protocol_HPPC_IN21700_30T_cycle_#712.mat
BOOST_NEGPULSE,712,0.86938,2.58745,0.2663,10,discharge,0,-2.59,0.863,10.0,9.9,3.4995,3.4451,21.0022,09-12-21_18.46_NEGPulse_protocol_HPPC_IN21700_30T_cycle_#712.mat
BOOST_NEGPULSE,712,0.86938,2.58745,0.2664,10,charge,0,1.296,0.432,2.0,2.0,3.5015,3.5212,15.2065,09-12-21_18.46_NEGPulse_protocol_HPPC_IN21700_30T_cycle_#712.mat
BOOST_NEGPULSE,712,0.86938,2.58745,0.2664,10,charge,0,1.296,0.432,10.0,9.9,3.5015,3.5268,19.5291,09-12-21_18.46_NEGPulse_protocol_HPPC_IN21700_30T_cycle_#712.mat
BOOST_NEGPULSE,712,0.86938,2.58745,0.2663,10,discharge,1,-10.356,3.452,2.0,1.9,3.4999,3.3389,15.5465,09-12-21_18.46_NEGPulse_protocol_HPPC_IN21700_30T_cycle_#712.mat
BOOST_NEGPULSE,712,0.86938,2.58745,0.2663,10,discharge,1,-10.356,3.452,10.0,9.9,3.4999,3.2811,21.1278,09-12-21_18.46_NEGPulse_protocol_HPPC_IN21700_30T_cycle_#712.mat
BOOST_NEGPULSE,712,0.86938,2.58745,0.2664,10,charge,1,5.179,1.726,2.0,2.0,3.506,3.582,14.6746,09-12-21_18.46_NEGPulse_protocol_HPPC_IN21700_30T_cycle_#712.mat
BOOST_NEGPULSE,712,0.86938,2.58745,0.2664,10,charge,1,5.179,1.726,10.0,9.91,3.506,3.6021,18.5557,09-12-21_18.46_NEGPulse_protocol_HPPC_IN21700_30T_cycle_#712.mat
BOOST_NEGPULSE,712,0.86938,2.58745,0.2662,10,discharge,2,-20.714,6.905,2.0,2.0,3.5006,3.1809,15.434,09-12-21_18.46_NEGPulse_protocol_HPPC_IN21700_30T_cycle_#712.mat
BOOST_NEGPULSE,712,0.86938,2.58745,0.2662,10,discharge,2,-20.714,6.905,10.0,9.9,3.5006,3.0386,22.3038,09-12-21_18.46_NEGPulse_protocol_HPPC_IN21700_30T_cycle_#712.mat
BOOST_NEGPULSE,712,0.86938,2.58745,0.2665,10,charge,2,15.537,5.179,2.0,1.9,3.5107,3.7252,13.8058,09-12-21_18.46_NEGPulse_protocol_HPPC_IN21700_30T_cycle_#712.mat
BOOST_NEGPULSE,712,0.86938,2.58745,0.2665,10,charge,2,15.537,5.179,10.0,9.9,3.5107,3.7821,17.468,09-12-21_18.46_NEGPulse_protocol_HPPC_IN21700_30T_cycle_#712.mat
BOOST_NEGPULSE,712,0.86938,2.58745,0.2662,10,discharge,3,-29.774,9.925,2.0,1.9,3.5011,3.051,15.1172,09-12-21_18.46_NEGPulse_protocol_HPPC_IN21700_30T_cycle_#712.mat
BOOST_NEGPULSE,712,0.86938,2.58745,0.2662,10,discharge,3,-29.774,9.925,10.0,9.91,3.5011,2.7785,24.2695,09-12-21_18.46_NEGPulse_protocol_HPPC_IN21700_30T_cycle_#712.mat
BOOST_NEGPULSE,712,0.86938,2.58745,0.2666,10,charge,3,25.891,8.63,2.0,2.0,3.5143,3.857,13.2363,09-12-21_18.46_NEGPulse_protocol_HPPC_IN21700_30T_cycle_#712.mat
BOOST_NEGPULSE,712,0.86938,2.58745,0.2666,10,charge,3,25.891,8.63,10.0,9.9,3.5143,3.9423,16.5308,09-12-21_18.46_NEGPulse_protocol_HPPC_IN21700_30T_cycle_#712.mat
BOOST_NEGPULSE,712,0.86938,2.58745,0.2232,11,discharge,0,-2.588,0.863,2.0,2.0,3.4567,3.4129,16.9223,09-12-21_18.46_NEGPulse_protocol_HPPC_IN21700_30T_cycle_#712.mat
BOOST_NEGPULSE,712,0.86938,2.58745,0.2232,11,discharge,0,-2.588,0.863,10.0,9.9,3.4567,3.3956,23.6062,09-12-21_18.46_NEGPulse_protocol_HPPC_IN21700_30T_cycle_#712.mat
BOOST_NEGPULSE,712,0.86938,2.58745,0.2232,11,charge,0,1.295,0.432,2.0,1.9,3.4598,3.481,16.3656,09-12-21_18.46_NEGPulse_protocol_HPPC_IN21700_30T_cycle_#712.mat
BOOST_NEGPULSE,712,0.86938,2.58745,0.2232,11,charge,0,1.295,0.432,10.0,9.9,3.4598,3.4873,21.229,09-12-21_18.46_NEGPulse_protocol_HPPC_IN21700_30T_cycle_#712.mat
BOOST_NEGPULSE,712,0.86938,2.58745,0.2231,11,discharge,1,-10.356,3.452,2.0,2.0,3.4576,3.2765,17.4874,09-12-21_18.46_NEGPulse_protocol_HPPC_IN21700_30T_cycle_#712.mat
BOOST_NEGPULSE,712,0.86938,2.58745,0.2231,11,discharge,1,-10.356,3.452,10.0,9.9,3.4576,3.1931,25.5407,09-12-21_18.46_NEGPulse_protocol_HPPC_IN21700_30T_cycle_#712.mat
BOOST_NEGPULSE,712,0.86938,2.58745,0.2233,11,charge,1,5.179,1.726,2.0,2.0,3.4649,3.5472,15.8911,09-12-21_18.46_NEGPulse_protocol_HPPC_IN21700_30T_cycle_#712.mat
BOOST_NEGPULSE,712,0.86938,2.58745,0.2233,11,charge,1,5.179,1.726,10.0,9.9,3.4649,3.5671,19.7335,09-12-21_18.46_NEGPulse_protocol_HPPC_IN21700_30T_cycle_#712.mat
BOOST_NEGPULSE,712,0.86938,2.58745,0.2231,11,discharge,2,-20.714,6.905,2.0,2.0,3.4589,3.0981,17.4182,09-12-21_18.46_NEGPulse_protocol_HPPC_IN21700_30T_cycle_#712.mat
BOOST_NEGPULSE,712,0.86938,2.58745,0.2231,11,discharge,2,-20.714,6.905,10.0,9.9,3.4589,2.8553,29.1397,09-12-21_18.46_NEGPulse_protocol_HPPC_IN21700_30T_cycle_#712.mat
BOOST_NEGPULSE,712,0.86938,2.58745,0.2234,11,charge,2,15.537,5.179,2.0,2.0,3.4709,3.6951,14.4301,09-12-21_18.46_NEGPulse_protocol_HPPC_IN21700_30T_cycle_#712.mat
BOOST_NEGPULSE,712,0.86938,2.58745,0.2234,11,charge,2,15.537,5.179,10.0,9.9,3.4709,3.7488,17.8863,09-12-21_18.46_NEGPulse_protocol_HPPC_IN21700_30T_cycle_#712.mat
BOOST_NEGPULSE,712,0.86938,2.58745,0.223,11,discharge,3,-29.776,9.925,2.0,1.9,3.4591,2.9474,17.185,09-12-21_18.46_NEGPulse_protocol_HPPC_IN21700_30T_cycle_#712.mat
BOOST_NEGPULSE,712,0.86938,2.58745,0.223,11,discharge,3,-29.776,9.925,10.0,9.9,3.4591,2.4997,32.2206,09-12-21_18.46_NEGPulse_protocol_HPPC_IN21700_30T_cycle_#712.mat
BOOST_NEGPULSE,712,0.86938,2.58745,0.2235,11,charge,3,25.891,8.63,2.0,1.9,3.4748,3.8228,13.441,09-12-21_18.46_NEGPulse_protocol_HPPC_IN21700_30T_cycle_#712.mat
BOOST_NEGPULSE,712,0.86938,2.58745,0.2235,11,charge,3,25.891,8.63,10.0,9.9,3.4748,3.9115,16.8669,09-12-21_18.46_NEGPulse_protocol_HPPC_IN21700_30T_cycle_#712.mat
BOOST_NEGPULSE,712,0.86938,2.58745,0.1801,12,discharge,0,-2.59,0.863,2.0,1.9,3.4107,3.3602,19.4966,09-12-21_18.46_NEGPulse_protocol_HPPC_IN21700_30T_cycle_#712.mat
BOOST_NEGPULSE,712,0.86938,2.58745,0.1801,12,discharge,0,-2.59,0.863,10.0,9.9,3.4107,3.3336,29.766,09-12-21_18.46_NEGPulse_protocol_HPPC_IN21700_30T_cycle_#712.mat
BOOST_NEGPULSE,712,0.86938,2.58745,0.1801,12,charge,0,1.296,0.432,2.0,2.0,3.414,3.4379,18.4485,09-12-21_18.46_NEGPulse_protocol_HPPC_IN21700_30T_cycle_#712.mat
BOOST_NEGPULSE,712,0.86938,2.58745,0.1801,12,charge,0,1.296,0.432,10.0,9.9,3.414,3.4469,25.3956,09-12-21_18.46_NEGPulse_protocol_HPPC_IN21700_30T_cycle_#712.mat
BOOST_NEGPULSE,712,0.86938,2.58745,0.18,12,discharge,1,-10.356,3.452,2.0,1.9,3.4115,3.1995,20.4712,09-12-21_18.46_NEGPulse_protocol_HPPC_IN21700_30T_cycle_#712.mat
BOOST_NEGPULSE,712,0.86938,2.58745,0.18,12,discharge,1,-10.356,3.452,10.0,9.91,3.4115,3.0431,35.5736,09-12-21_18.46_NEGPulse_protocol_HPPC_IN21700_30T_cycle_#712.mat
BOOST_NEGPULSE,712,0.86938,2.58745,0.1801,12,charge,1,5.179,1.726,2.0,1.9,3.4221,3.5111,17.1851,09-12-21_18.46_NEGPulse_protocol_HPPC_IN21700_30T_cycle_#712.mat
BOOST_NEGPULSE,712,0.86938,2.58745,0.1801,12,charge,1,5.179,1.726,10.0,9.91,3.4221,3.5361,22.0124,09-12-21_18.46_NEGPulse_protocol_HPPC_IN21700_30T_cycle_#712.mat
BOOST_NEGPULSE,712,0.86938,2.58745,0.1799,12,discharge,2,-20.715,6.905,2.0,2.0,3.4138,2.9755,21.1586,09-12-21_18.46_NEGPulse_protocol_HPPC_IN21700_30T_cycle_#712.mat
BOOST_NEGPULSE,712,0.86938,2.58745,0.1799,12,discharge,2,-20.715,6.905,10.0,9.9,3.4138,2.4996,44.1323,09-12-21_18.46_NEGPulse_protocol_HPPC_IN21700_30T_cycle_#712.mat
BOOST_NEGPULSE,712,0.86938,2.58745,0.1802,12,charge,2,15.535,5.178,2.0,1.9,3.431,3.6597,14.7216,09-12-21_18.46_NEGPulse_protocol_HPPC_IN21700_30T_cycle_#712.mat
BOOST_NEGPULSE,712,0.86938,2.58745,0.1802,12,charge,2,15.535,5.178,10.0,9.9,3.431,3.7109,18.0174,09-12-21_18.46_NEGPulse_protocol_HPPC_IN21700_30T_cycle_#712.mat
BOOST_NEGPULSE,712,0.86938,2.58745,0.1798,12,discharge,3,-29.307,9.769,2.0,2.0,3.4148,2.7822,21.5853,09-12-21_18.46_NEGPulse_protocol_HPPC_IN21700_30T_cycle_#712.mat
BOOST_NEGPULSE,712,0.86938,2.58745,0.1798,12,discharge,3,-29.307,9.769,10.0,9.9,3.4148,2.5,31.2144,09-12-21_18.46_NEGPulse_protocol_HPPC_IN21700_30T_cycle_#712.mat
BOOST_NEGPULSE,712,0.86938,2.58745,0.1803,12,charge,3,25.892,8.631,2.0,1.9,3.434,3.7866,13.6181,09-12-21_18.46_NEGPulse_protocol_HPPC_IN21700_30T_cycle_#712.mat
BOOST_NEGPULSE,712,0.86938,2.58745,0.1803,12,charge,3,25.892,8.631,10.0,9.9,3.434,3.8714,16.8932,09-12-21_18.46_NEGPulse_protocol_HPPC_IN21700_30T_cycle_#712.mat
BOOST_NEGPULSE,750,0.86386,2.57101,1.0,0,discharge,0,-2.572,0.857,2.0,1.9,4.1361,4.0929,16.795,09-19-21_00.28_NEGPulse_protocol_HPPC_IN21700_30T_cycle_#750.mat
BOOST_NEGPULSE,750,0.86386,2.57101,1.0,0,discharge,0,-2.572,0.857,10.0,9.7,4.1361,4.0747,23.8706,09-19-21_00.28_NEGPulse_protocol_HPPC_IN21700_30T_cycle_#750.mat
BOOST_NEGPULSE,750,0.86386,2.57101,1.0,0,charge,0,1.286,0.429,2.0,2.0,4.1495,4.1773,21.6208,09-19-21_00.28_NEGPulse_protocol_HPPC_IN21700_30T_cycle_#750.mat
BOOST_NEGPULSE,750,0.86386,2.57101,1.0,0,charge,0,1.286,0.429,10.0,9.91,4.1495,4.1887,30.4869,09-19-21_00.28_NEGPulse_protocol_HPPC_IN21700_30T_cycle_#750.mat
BOOST_NEGPULSE,750,0.86386,2.57101,0.9999,0,discharge,1,-10.292,3.431,2.0,1.9,4.1445,3.9445,19.4326,09-19-21_00.28_NEGPulse_protocol_HPPC_IN21700_30T_cycle_#750.mat
BOOST_NEGPULSE,750,0.86386,2.57101,0.9999,0,discharge,1,-10.292,3.431,10.0,9.9,4.1445,3.9032,23.4454,09-19-21_00.28_NEGPulse_protocol_HPPC_IN21700_30T_cycle_#750.mat
BOOST_NEGPULSE,750,0.86386,2.57101,1.0,0,charge,1,1.844,0.615,2.0,2.0,4.1527,4.2,25.6549,09-19-21_00.28_NEGPulse_protocol_HPPC_IN21700_30T_cycle_#750.mat
BOOST_NEGPULSE,750,0.86386,2.57101,1.0,0,charge,1,1.844,0.615,10.0,9.9,4.1527,4.2,25.6549,09-19-21_00.28_NEGPulse_protocol_HPPC_IN21700_30T_cycle_#750.mat
BOOST_NEGPULSE,750,0.86386,2.57101,0.9998,0,discharge,2,-20.58,6.86,2.0,1.9,4.1444,3.7795,17.7308,09-19-21_00.28_NEGPulse_protocol_HPPC_IN21700_30T_cycle_#750.mat
BOOST_NEGPULSE,750,0.86386,2.57101,0.9998,0,discharge,2,-20.58,6.86,10.0,9.9,4.1444,3.7192,20.6608,09-19-21_00.28_NEGPulse_protocol_HPPC_IN21700_30T_cycle_#750.mat
BOOST_NEGPULSE,750,0.86386,2.57101,1.0,0,charge,2,1.73,0.577,2.0,1.9,4.1571,4.2,24.8006,09-19-21_00.28_NEGPulse_protocol_HPPC_IN21700_30T_cycle_#750.mat
BOOST_NEGPULSE,750,0.86386,2.57101,1.0,0,charge,2,1.73,0.577,10.0,9.9,4.1571,4.1998,24.6849,09-19-21_00.28_NEGPulse_protocol_HPPC_IN21700_30T_cycle_#750.mat
BOOST_NEGPULSE,750,0.86386,2.57101,0.9998,0,discharge,3,-29.583,9.861,2.0,2.0,4.1434,3.6476,16.7596,09-19-21_00.28_NEGPulse_protocol_HPPC_IN21700_30T_cycle_#750.mat
BOOST_NEGPULSE,750,0.86386,2.57101,0.9998,0,discharge,3,-29.583,9.861,10.0,9.9,4.1434,3.5654,19.5382,09-19-21_00.28_NEGPulse_protocol_HPPC_IN21700_30T_cycle_#750.mat
BOOST_NEGPULSE,750,0.86386,2.57101,1.0,0,charge,3,1.608,0.536,2.0,2.0,4.1599,4.2,24.9347,09-19-21_00.28_NEGPulse_protocol_HPPC_IN21700_30T_cycle_#750.mat
BOOST_NEGPULSE,750,0.86386,2.57101,1.0,0,charge,3,1.608,0.536,10.0,9.9,4.1599,4.2,24.9347,09-19-21_00.28_NEGPulse_protocol_HPPC_IN21700_30T_cycle_#750.mat
BOOST_NEGPULSE,750,0.86386,2.57101,0.9571,1,discharge,0,-2.572,0.857,2.0,1.9,4.0943,4.0457,18.8958,09-19-21_00.28_NEGPulse_protocol_HPPC_IN21700_30T_cycle_#750.mat
BOOST_NEGPULSE,750,0.86386,2.57101,0.9571,1,discharge,0,-2.572,0.857,10.0,9.91,4.0943,4.034,23.4448,09-19-21_00.28_NEGPulse_protocol_HPPC_IN21700_30T_cycle_#750.mat
BOOST_NEGPULSE,750,0.86386,2.57101,0.9571,1,charge,0,1.286,0.429,2.0,1.9,4.0959,4.1203,18.9721,09-19-21_00.28_NEGPulse_protocol_HPPC_IN21700_30T_cycle_#750.mat
BOOST_NEGPULSE,750,0.86386,2.57101,0.9571,1,charge,0,1.286,0.429,10.0,9.9,4.0959,4.1263,23.6374,09-19-21_00.28_NEGPulse_protocol_HPPC_IN21700_30T_cycle_#750.mat
BOOST_NEGPULSE,750,0.86386,2.57101,0.957,1,discharge,1,-10.29,3.43,2.0,2.0,4.0945,3.9084,18.0855,09-19-21_00.28_NEGPulse_protocol_HPPC_IN21700_30T_cycle_#750.mat
BOOST_NEGPULSE,750,0.86386,2.57101,0.957,1,discharge,1,-10.29,3.43,10.0,9.9,4.0945,3.8761,21.2245,09-19-21_00.28_NEGPulse_protocol_HPPC_IN21700_30T_cycle_#750.mat
BOOST_NEGPULSE,750,0.86386,2.57101,0.9572,1,charge,1,4.874,1.625,2.0,1.9,4.0987,4.1946,19.6746,09-19-21_00.28_NEGPulse_protocol_HPPC_IN21700_30T_cycle_#750.mat
BOOST_NEGPULSE,750,0.86386,2.57101,0.9572,1,charge,1,4.874,1.625,10.0,9.9,4.0987,4.2,20.7825,09-19-21_00.28_NEGPulse_protocol_HPPC_IN21700_30T_cycle_#750.mat
BOOST_NEGPULSE,750,0.86386,2.57101,0.9569,1,discharge,2,-20.581,6.86,2.0,1.9,4.0948,3.7503,16.7387,09-19-21_00.28_NEGPulse_protocol_HPPC_IN21700_30T_cycle_#750.mat
BOOST_NEGPULSE,750,0.86386,2.57101,0.9569,1,discharge,2,-20.581,6.86,10.0,9.9,4.0948,3.6902,19.6589,09-19-21_00.28_NEGPulse_protocol_HPPC_IN21700_30T_cycle_#750.mat
BOOST_NEGPULSE,750,0.86386,2.57101,0.9572,1,charge,2,4.743,1.581,2.0,2.0,4.1019,4.2,20.684,09-19-21_00.28_NEGPulse_protocol_HPPC_IN21700_30T_cycle_#750.mat
BOOST_NEGPULSE,750,0.86386,2.57101,0.9572,1,charge,2,4.743,1.581,10.0,9.9,4.1019,4.2001,20.7051,09-19-21_00.28_NEGPulse_protocol_HPPC_IN21700_30T_cycle_#750.mat
BOOST_NEGPULSE,750,0.86386,2.57101,0.9569,1,discharge,3,-29.585,9.862,2.0,2.0,4.0958,3.6232,15.9743,09-19-21_00.28_NEGPulse_protocol_HPPC_IN21700_30T_cycle_#750.mat
BOOST_NEGPULSE,750,0.86386,2.57101,0.9569,1,discharge,3,-29.585,9.862,10.0,9.9,4.0958,3.5336,19.0029,09-19-21_00.28_NEGPulse_protocol_HPPC_IN21700_30T_cycle_#750.mat
BOOST_NEGPULSE,750,0.86386,2.57101,0.9572,1,charge,3,4.608,1.536,2.0,2.0,4.1047,4.2001,20.7045,09-19-21_00.28_NEGPulse_protocol_HPPC_IN21700_30T_cycle_#750.mat
BOOST_NEGPULSE,750,0.86386,2.57101,0.9572,1,charge,3,4.608,1.536,10.0,9.9,4.1047,4.2,20.6828,09-19-21_00.28_NEGPulse_protocol_HPPC_IN21700_30T_cycle_#750.mat
BOOST_NEGPULSE,750,0.86386,2.57101,0.9142,2,discharge,0,-2.572,0.857,2.0,1.9,4.0794,4.0347,17.3795,09-19-21_00.28_NEGPulse_protocol_HPPC_IN21700_30T_cycle_#750.mat
BOOST_NEGPULSE,750,0.86386,2.57101,0.9142,2,discharge,0,-2.572,0.857,10.0,9.9,4.0794,4.0237,21.6563,09-19-21_00.28_NEGPulse_protocol_HPPC_IN21700_30T_cycle_#750.mat
BOOST_NEGPULSE,750,0.86386,2.57101,0.9143,2,charge,0,1.286,0.429,2.0,2.0,4.0809,4.1033,17.4143,09-19-21_00.28_NEGPulse_protocol_HPPC_IN21700_30T_cycle_#750.mat
BOOST_NEGPULSE,750,0.86386,2.57101,0.9143,2,charge,0,1.286,0.429,10.0,9.9,4.0809,4.1082,21.2237,09-19-21_00.28_NEGPulse_protocol_HPPC_IN21700_30T_cycle_#750.mat
BOOST_NEGPULSE,750,0.86386,2.57101,0.9142,2,discharge,1,-10.29,3.43,2.0,2.0,4.0797,3.9056,16.9193,09-19-21_00.28_NEGPulse_protocol_HPPC_IN21700_30T_cycle_#750.mat
BOOST_NEGPULSE,750,0.86386,2.57101,0.9142,2,discharge,1,-10.29,3.43,10.0,9.9,4.0797,3.8687,20.5053,09-19-21_00.28_NEGPulse_protocol_HPPC_IN21700_30T_cycle_#750.mat
BOOST_NEGPULSE,750,0.86386,2.57101,0.9143,2,charge,1,5.146,1.715,2.0,2.0,4.0833,4.1704,16.9268,09-19-21_00.28_NEGPulse_protocol_HPPC_IN21700_30T_cycle_#750.mat
BOOST_NEGPULSE,750,0.86386,2.57101,0.9143,2,charge,1,5.146,1.715,10.0,9.9,4.0833,4.1885,20.4443,09-19-21_00.28_NEGPulse_protocol_HPPC_IN21700_30T_cycle_#750.mat
BOOST_NEGPULSE,750,0.86386,2.57101,0.9141,2,discharge,2,-20.581,6.86,2.0,2.0,4.0793,3.7519,15.9079,09-19-21_00.28_NEGPulse_protocol_HPPC_IN21700_30T_cycle_#750.mat
BOOST_NEGPULSE,750,0.86386,2.57101,0.9141,2,discharge,2,-20.581,6.86,10.0,9.9,4.0793,3.6825,19.2799,09-19-21_00.28_NEGPulse_protocol_HPPC_IN21700_30T_cycle_#750.mat
BOOST_NEGPULSE,750,0.86386,2.57101,0.9143,2,charge,2,6.346,2.115,2.0,2.0,4.0849,4.2,18.1377,09-19-21_00.28_NEGPulse_protocol_HPPC_IN21700_30T_cycle_#750.mat
BOOST_NEGPULSE,750,0.86386,2.57101,0.9143,2,charge,2,6.346,2.115,10.0,9.9,4.0849,4.2,18.1377,09-19-21_00.28_NEGPulse_protocol_HPPC_IN21700_30T_cycle_#750.mat
BOOST_NEGPULSE,750,0.86386,2.57101,0.914,2,discharge,3,-29.584,9.861,2.0,1.9,4.0809,3.6313,15.1974,09-19-21_00.28_NEGPulse_protocol_HPPC_IN21700_30T_cycle_#750.mat
BOOST_NEGPULSE,750,0.86386,2.57101,0.914,2,discharge,3,-29.584,9.861,10.0,9.9,4.0809,3.5264,18.7432,09-19-21_00.28_NEGPulse_protocol_HPPC_IN21700_30T_cycle_#750.mat
BOOST_NEGPULSE,750,0.86386,2.57101,0.9143,2,charge,3,6.263,2.088,2.0,2.0,4.0878,4.2,17.9156,09-19-21_00.28_NEGPulse_protocol_HPPC_IN21700_30T_cycle_#750.mat
BOOST_NEGPULSE,750,0.86386,2.57101,0.9143,2,charge,3,6.263,2.088,10.0,9.9,4.0878,4.2,17.9156,09-19-21_00.28_NEGPulse_protocol_HPPC_IN21700_30T_cycle_#750.mat
BOOST_NEGPULSE,750,0.86386,2.57101,0.8285,3,discharge,0,-2.572,0.857,2.0,2.0,4.0207,3.9775,16.7959,09-19-21_00.28_NEGPulse_protocol_HPPC_IN21700_30T_cycle_#750.mat
BOOST_NEGPULSE,750,0.86386,2.57101,0.8285,3,discharge,0,-2.572,0.857,10.0,9.9,4.0207,3.9613,23.0944,09-19-21_00.28_NEGPulse_protocol_HPPC_IN21700_30T_cycle_#750.mat
BOOST_NEGPULSE,750,0.86386,2.57101,0.8285,3,charge,0,1.286,0.429,2.0,2.0,4.0231,4.044,16.2494,09-19-21_00.28_NEGPulse_protocol_HPPC_IN21700_30T_cycle_#750.mat
BOOST_NEGPULSE,750,0.86386,2.57101,0.8285,3,charge,0,1.286,0.429,10.0,9.9,4.0231,4.0509,21.6141,09-19-21_00.28_NEGPulse_protocol_HPPC_IN21700_30T_cycle_#750.mat
BOOST_NEGPULSE,750,0.86386,2.57101,0.8284,3,discharge,1,-10.292,3.431,2.0,2.0,4.0215,3.8536,16.3136,09-19-21_00.28_NEGPulse_protocol_HPPC_IN21700_30T_cycle_#750.mat
BOOST_NEGPULSE,750,0.86386,2.57101,0.8284,3,discharge,1,-10.292,3.431,10.0,9.9,4.0215,3.8005,21.473,09-19-21_00.28_NEGPulse_protocol_HPPC_IN21700_30T_cycle_#750.mat
BOOST_NEGPULSE,750,0.86386,2.57101,0.8285,3,charge,1,5.144,1.715,2.0,2.0,4.0276,4.1084,15.707,09-19-21_00.28_NEGPulse_protocol_HPPC_IN21700_30T_cycle_#750.mat
BOOST_NEGPULSE,750,0.86386,2.57101,0.8285,3,charge,1,5.144,1.715,10.0,9.9,4.0276,4.1309,20.0809,09-19-21_00.28_NEGPulse_protocol_HPPC_IN21700_30T_cycle_#750.mat
BOOST_NEGPULSE,750,0.86386,2.57101,0.8283,3,discharge,2,-20.581,6.86,2.0,2.0,4.0223,3.7012,15.6018,09-19-21_00.28_NEGPulse_protocol_HPPC_IN21700_30T_cycle_#750.mat
BOOST_NEGPULSE,750,0.86386,2.57101,0.8283,3,discharge,2,-20.581,6.86,10.0,9.9,4.0223,3.6148,19.7998,09-19-21_00.28_NEGPulse_protocol_HPPC_IN21700_30T_cycle_#750.mat
BOOST_NEGPULSE,750,0.86386,2.57101,0.8286,3,charge,2,10.135,3.378,2.0,1.9,4.0313,4.2,16.6453,09-19-21_00.28_NEGPulse_protocol_HPPC_IN21700_30T_cycle_#750.mat
BOOST_NEGPULSE,750,0.86386,2.57101,0.8286,3,charge,2,10.135,3.378,10.0,9.9,4.0313,4.2001,16.6552,09-19-21_00.28_NEGPulse_protocol_HPPC_IN21700_30T_cycle_#750.mat
BOOST_NEGPULSE,750,0.86386,2.57101,0.8282,3,discharge,3,-29.585,9.862,2.0,2.0,4.0227,3.5778,15.038,09-19-21_00.28_NEGPulse_protocol_HPPC_IN21700_30T_cycle_#750.mat
BOOST_NEGPULSE,750,0.86386,2.57101,0.8282,3,discharge,3,-29.585,9.862,10.0,9.9,4.0227,3.4595,19.0367,09-19-21_00.28_NEGPulse_protocol_HPPC_IN21700_30T_cycle_#750.mat
BOOST_NEGPULSE,750,0.86386,2.57101,0.8286,3,charge,3,10.058,3.353,2.0,1.9,4.034,4.2001,16.5142,09-19-21_00.28_NEGPulse_protocol_HPPC_IN21700_30T_cycle_#750.mat
BOOST_NEGPULSE,750,0.86386,2.57101,0.8286,3,charge,3,10.058,3.353,10.0,9.9,4.034,4.2,16.5043,09-19-21_00.28_NEGPulse_protocol_HPPC_IN21700_30T_cycle_#750.mat
BOOST_NEGPULSE,750,0.86386,2.57101,0.7427,4,discharge,0,-2.572,0.857,2.0,2.0,3.9193,3.88,15.2776,09-19-21_00.28_NEGPulse_protocol_HPPC_IN21700_30T_cycle_#750.mat
BOOST_NEGPULSE,750,0.86386,2.57101,0.7427,4,discharge,0,-2.572,0.857,10.0,9.9,3.9193,3.866,20.72,09-19-21_00.28_NEGPulse_protocol_HPPC_IN21700_30T_cycle_#750.mat
BOOST_NEGPULSE,750,0.86386,2.57101,0.7427,4,charge,0,1.288,0.429,2.0,2.0,3.9216,3.9405,14.6796,09-19-21_00.28_NEGPulse_protocol_HPPC_IN21700_30T_cycle_#750.mat
BOOST_NEGPULSE,750,0.86386,2.57101,0.7427,4,charge,0,1.288,0.429,10.0,9.9,3.9216,3.9465,19.3398,09-19-21_00.28_NEGPulse_protocol_HPPC_IN21700_30T_cycle_#750.mat
BOOST_NEGPULSE,750,0.86386,2.57101,0.7427,4,discharge,1,-10.29,3.43,2.0,2.0,3.9187,3.7653,14.9077,09-19-21_00.28_NEGPulse_protocol_HPPC_IN21700_30T_cycle_#750.mat
BOOST_NEGPULSE,750,0.86386,2.57101,0.7427,4,discharge,1,-10.29,3.43,10.0,9.9,3.9187,3.7214,19.174,09-19-21_00.28_NEGPulse_protocol_HPPC_IN21700_30T_cycle_#750.mat
BOOST_NEGPULSE,750,0.86386,2.57101,0.7428,4,charge,1,5.145,1.715,2.0,2.0,3.9251,4.0001,14.5784,09-19-21_00.28_NEGPulse_protocol_HPPC_IN21700_30T_cycle_#750.mat
BOOST_NEGPULSE,750,0.86386,2.57101,0.7428,4,charge,1,5.145,1.715,10.0,9.9,3.9251,4.0207,18.5826,09-19-21_00.28_NEGPulse_protocol_HPPC_IN21700_30T_cycle_#750.mat
BOOST_NEGPULSE,750,0.86386,2.57101,0.7426,4,discharge,2,-20.581,6.86,2.0,2.0,3.9197,3.622,14.4648,09-19-21_00.28_NEGPulse_protocol_HPPC_IN21700_30T_cycle_#750.mat
BOOST_NEGPULSE,750,0.86386,2.57101,0.7426,4,discharge,2,-20.581,6.86,10.0,9.9,3.9197,3.5477,18.0749,09-19-21_00.28_NEGPulse_protocol_HPPC_IN21700_30T_cycle_#750.mat
BOOST_NEGPULSE,750,0.86386,2.57101,0.7428,4,charge,2,15.434,5.145,2.0,2.0,3.9284,4.1426,13.8785,09-19-21_00.28_NEGPulse_protocol_HPPC_IN21700_30T_cycle_#750.mat
BOOST_NEGPULSE,750,0.86386,2.57101,0.7428,4,charge,2,15.434,5.145,10.0,9.9,3.9284,4.1993,17.5522,09-19-21_00.28_NEGPulse_protocol_HPPC_IN21700_30T_cycle_#750.mat
BOOST_NEGPULSE,750,0.86386,2.57101,0.7425,4,discharge,3,-29.585,9.862,2.0,2.0,3.9201,3.505,14.0308,09-19-21_00.28_NEGPulse_protocol_HPPC_IN21700_30T_cycle_#750.mat
BOOST_NEGPULSE,750,0.86386,2.57101,0.7425,4,discharge,3,-29.585,9.862,10.0,9.9,3.9201,3.3971,17.6779,09-19-21_00.28_NEGPulse_protocol_HPPC_IN21700_30T_cycle_#750.mat
BOOST_NEGPULSE,750,0.86386,2.57101,0.7429,4,charge,3,17.981,5.994,2.0,1.9,3.9306,4.2002,14.9936,09-19-21_00.28_NEGPulse_protocol_HPPC_IN21700_30T_cycle_#750.mat
BOOST_NEGPULSE,750,0.86386,2.57101,0.7429,4,charge,3,17.981,5.994,10.0,9.9,3.9306,4.2,14.9825,09-19-21_00.28_NEGPulse_protocol_HPPC_IN21700_30T_cycle_#750.mat
BOOST_NEGPULSE,750,0.86386,2.57101,0.657,5,discharge,0,-2.572,0.857,2.0,2.0,3.8488,3.8117,14.4235,09-19-21_00.28_NEGPulse_protocol_HPPC_IN21700_30T_cycle_#750.mat
BOOST_NEGPULSE,750,0.86386,2.57101,0.657,5,discharge,0,-2.572,0.857,10.0,9.9,3.8488,3.7993,19.2442,09-19-21_00.28_NEGPulse_protocol_HPPC_IN21700_30T_cycle_#750.mat
BOOST_NEGPULSE,750,0.86386,2.57101,0.657,5,charge,0,1.286,0.429,2.0,2.0,3.8504,3.8687,14.2313,09-19-21_00.28_NEGPulse_protocol_HPPC_IN21700_30T_cycle_#750.mat
BOOST_NEGPULSE,750,0.86386,2.57101,0.657,5,charge,0,1.286,0.429,10.0,9.9,3.8504,3.8739,18.2751,09-19-21_00.28_NEGPulse_protocol_HPPC_IN21700_30T_cycle_#750.mat
BOOST_NEGPULSE,750,0.86386,2.57101,0.6569,5,discharge,1,-10.29,3.43,2.0,1.9,3.8482,3.7018,14.2274,09-19-21_00.28_NEGPulse_protocol_HPPC_IN21700_30T_cycle_#750.mat
BOOST_NEGPULSE,750,0.86386,2.57101,0.6569,5,discharge,1,-10.29,3.43,10.0,9.9,3.8482,3.6571,18.5714,09-19-21_00.28_NEGPulse_protocol_HPPC_IN21700_30T_cycle_#750.mat
BOOST_NEGPULSE,750,0.86386,2.57101,0.657,5,charge,1,5.146,1.715,2.0,2.0,3.8537,3.9262,14.0897,09-19-21_00.28_NEGPulse_protocol_HPPC_IN21700_30T_cycle_#750.mat
BOOST_NEGPULSE,750,0.86386,2.57101,0.657,5,charge,1,5.146,1.715,10.0,9.9,3.8537,3.9446,17.6656,09-19-21_00.28_NEGPulse_protocol_HPPC_IN21700_30T_cycle_#750.mat
BOOST_NEGPULSE,750,0.86386,2.57101,0.6568,5,discharge,2,-20.581,6.86,2.0,2.0,3.8481,3.5588,14.0567,09-19-21_00.28_NEGPulse_protocol_HPPC_IN21700_30T_cycle_#750.mat
BOOST_NEGPULSE,750,0.86386,2.57101,0.6568,5,discharge,2,-20.581,6.86,10.0,9.9,3.8481,3.478,17.9826,09-19-21_00.28_NEGPulse_protocol_HPPC_IN21700_30T_cycle_#750.mat
BOOST_NEGPULSE,750,0.86386,2.57101,0.6571,5,charge,2,15.435,5.145,2.0,2.0,3.8558,4.0658,13.6054,09-19-21_00.28_NEGPulse_protocol_HPPC_IN21700_30T_cycle_#750.mat
BOOST_NEGPULSE,750,0.86386,2.57101,0.6571,5,charge,2,15.435,5.145,10.0,9.9,3.8558,4.1146,16.7671,09-19-21_00.28_NEGPulse_protocol_HPPC_IN21700_30T_cycle_#750.mat
BOOST_NEGPULSE,750,0.86386,2.57101,0.6567,5,discharge,3,-29.584,9.861,2.0,2.0,3.8489,3.4404,13.8081,09-19-21_00.28_NEGPulse_protocol_HPPC_IN21700_30T_cycle_#750.mat
BOOST_NEGPULSE,750,0.86386,2.57101,0.6567,5,discharge,3,-29.584,9.861,10.0,9.9,3.8489,3.3213,17.834,09-19-21_00.28_NEGPulse_protocol_HPPC_IN21700_30T_cycle_#750.mat
BOOST_NEGPULSE,750,0.86386,2.57101,0.6572,5,charge,3,23.814,7.938,2.0,2.0,3.8588,4.1963,14.1723,09-19-21_00.28_NEGPulse_protocol_HPPC_IN21700_30T_cycle_#750.mat
BOOST_NEGPULSE,750,0.86386,2.57101,0.6572,5,charge,3,23.814,7.938,10.0,9.9,3.8588,4.2001,14.3319,09-19-21_00.28_NEGPulse_protocol_HPPC_IN21700_30T_cycle_#750.mat
BOOST_NEGPULSE,750,0.86386,2.57101,0.5712,6,discharge,0,-2.572,0.857,2.0,2.0,3.7685,3.7319,14.2296,09-19-21_00.28_NEGPulse_protocol_HPPC_IN21700_30T_cycle_#750.mat
BOOST_NEGPULSE,750,0.86386,2.57101,0.5712,6,discharge,0,-2.572,0.857,10.0,9.9,3.7685,3.7193,19.1283,09-19-21_00.28_NEGPulse_protocol_HPPC_IN21700_30T_cycle_#750.mat
BOOST_NEGPULSE,750,0.86386,2.57101,0.5712,6,charge,0,1.287,0.429,2.0,2.0,3.7703,3.7885,14.137,09-19-21_00.28_NEGPulse_protocol_HPPC_IN21700_30T_cycle_#750.mat
BOOST_NEGPULSE,750,0.86386,2.57101,0.5712,6,charge,0,1.287,0.429,10.0,9.9,3.7703,3.7941,18.4869,09-19-21_00.28_NEGPulse_protocol_HPPC_IN21700_30T_cycle_#750.mat
BOOST_NEGPULSE,750,0.86386,2.57101,0.5711,6,discharge,1,-10.292,3.431,2.0,2.0,3.7688,3.6228,14.1858,09-19-21_00.28_NEGPulse_protocol_HPPC_IN21700_30T_cycle_#750.mat
BOOST_NEGPULSE,750,0.86386,2.57101,0.5711,6,discharge,1,-10.292,3.431,10.0,9.9,3.7688,3.5762,18.7136,09-19-21_00.28_NEGPulse_protocol_HPPC_IN21700_30T_cycle_#750.mat
BOOST_NEGPULSE,750,0.86386,2.57101,0.5713,6,charge,1,5.145,1.715,2.0,1.9,3.7739,3.8449,13.7995,09-19-21_00.28_NEGPulse_protocol_HPPC_IN21700_30T_cycle_#750.mat
BOOST_NEGPULSE,750,0.86386,2.57101,0.5713,6,charge,1,5.145,1.715,10.0,9.9,3.7739,3.8652,17.745,09-19-21_00.28_NEGPulse_protocol_HPPC_IN21700_30T_cycle_#750.mat
BOOST_NEGPULSE,750,0.86386,2.57101,0.571,6,discharge,2,-20.581,6.86,2.0,2.0,3.7692,3.4819,13.9595,09-19-21_00.28_NEGPulse_protocol_HPPC_IN21700_30T_cycle_#750.mat
BOOST_NEGPULSE,750,0.86386,2.57101,0.571,6,discharge,2,-20.581,6.86,10.0,9.9,3.7692,3.3966,18.1041,09-19-21_00.28_NEGPulse_protocol_HPPC_IN21700_30T_cycle_#750.mat
BOOST_NEGPULSE,750,0.86386,2.57101,0.5714,6,charge,2,15.436,5.145,2.0,1.9,3.7772,3.983,13.3325,09-19-21_00.28_NEGPulse_protocol_HPPC_IN21700_30T_cycle_#750.mat
BOOST_NEGPULSE,750,0.86386,2.57101,0.5714,6,charge,2,15.436,5.145,10.0,9.9,3.7772,4.0341,16.6429,09-19-21_00.28_NEGPulse_protocol_HPPC_IN21700_30T_cycle_#750.mat
BOOST_NEGPULSE,750,0.86386,2.57101,0.571,6,discharge,3,-29.583,9.861,2.0,2.0,3.7695,3.3646,13.6869,09-19-21_00.28_NEGPulse_protocol_HPPC_IN21700_30T_cycle_#750.mat
BOOST_NEGPULSE,750,0.86386,2.57101,0.571,6,discharge,3,-29.583,9.861,10.0,9.9,3.7695,3.2414,17.8515,09-19-21_00.28_NEGPulse_protocol_HPPC_IN21700_30T_cycle_#750.mat
BOOST_NEGPULSE,750,0.86386,2.57101,0.5714,6,charge,3,25.727,8.576,2.0,2.0,3.7795,4.1132,12.9708,09-19-21_00.28_NEGPulse_protocol_HPPC_IN21700_30T_cycle_#750.mat
BOOST_NEGPULSE,750,0.86386,2.57101,0.5714,6,charge,3,25.727,8.576,10.0,9.9,3.7795,4.1928,16.0648,09-19-21_00.28_NEGPulse_protocol_HPPC_IN21700_30T_cycle_#750.mat
BOOST_NEGPULSE,750,0.86386,2.57101,0.4854,7,discharge,0,-2.572,0.857,2.0,2.0,3.6796,3.6441,13.802,09-19-21_00.28_NEGPulse_protocol_HPPC_IN21700_30T_cycle_#750.mat
BOOST_NEGPULSE,750,0.86386,2.57101,0.4854,7,discharge,0,-2.572,0.857,10.0,9.9,3.6796,3.6325,18.3119,09-19-21_00.28_NEGPulse_protocol_HPPC_IN21700_30T_cycle_#750.mat
BOOST_NEGPULSE,750,0.86386,2.57101,0.4855,7,charge,0,1.288,0.429,2.0,2.0,3.6812,3.6987,13.5901,09-19-21_00.28_NEGPulse_protocol_HPPC_IN21700_30T_cycle_#750.mat
BOOST_NEGPULSE,750,0.86386,2.57101,0.4855,7,charge,0,1.288,0.429,10.0,9.9,3.6812,3.7041,17.7836,09-19-21_00.28_NEGPulse_protocol_HPPC_IN21700_30T_cycle_#750.mat
BOOST_NEGPULSE,750,0.86386,2.57101,0.4854,7,discharge,1,-10.29,3.43,2.0,2.0,3.6797,3.5356,14.0039,09-19-21_00.28_NEGPulse_protocol_HPPC_IN21700_30T_cycle_#750.mat
BOOST_NEGPULSE,750,0.86386,2.57101,0.4854,7,discharge,1,-10.29,3.43,10.0,9.9,3.6797,3.4919,18.2507,09-19-21_00.28_NEGPulse_protocol_HPPC_IN21700_30T_cycle_#750.mat
BOOST_NEGPULSE,750,0.86386,2.57101,0.4855,7,charge,1,5.145,1.715,2.0,1.9,3.6841,3.7552,13.8187,09-19-21_00.28_NEGPulse_protocol_HPPC_IN21700_30T_cycle_#750.mat
BOOST_NEGPULSE,750,0.86386,2.57101,0.4855,7,charge,1,5.145,1.715,10.0,9.9,3.6841,3.7761,17.8807,09-19-21_00.28_NEGPulse_protocol_HPPC_IN21700_30T_cycle_#750.mat
BOOST_NEGPULSE,750,0.86386,2.57101,0.4853,7,discharge,2,-20.58,6.86,2.0,1.9,3.6801,3.3945,13.8776,09-19-21_00.28_NEGPulse_protocol_HPPC_IN21700_30T_cycle_#750.mat
BOOST_NEGPULSE,750,0.86386,2.57101,0.4853,7,discharge,2,-20.58,6.86,10.0,9.9,3.6801,3.3106,17.9543,09-19-21_00.28_NEGPulse_protocol_HPPC_IN21700_30T_cycle_#750.mat
BOOST_NEGPULSE,750,0.86386,2.57101,0.4856,7,charge,2,15.434,5.145,2.0,2.0,3.6882,3.8971,13.5351,09-19-21_00.28_NEGPulse_protocol_HPPC_IN21700_30T_cycle_#750.mat
BOOST_NEGPULSE,750,0.86386,2.57101,0.4856,7,charge,2,15.434,5.145,10.0,9.9,3.6882,3.949,16.8978,09-19-21_00.28_NEGPulse_protocol_HPPC_IN21700_30T_cycle_#750.mat
BOOST_NEGPULSE,750,0.86386,2.57101,0.4852,7,discharge,3,-29.586,9.862,2.0,2.0,3.6804,3.2692,13.8985,09-19-21_00.28_NEGPulse_protocol_HPPC_IN21700_30T_cycle_#750.mat
BOOST_NEGPULSE,750,0.86386,2.57101,0.4852,7,discharge,3,-29.586,9.862,10.0,9.9,3.6804,3.1474,18.0153,09-19-21_00.28_NEGPulse_protocol_HPPC_IN21700_30T_cycle_#750.mat
BOOST_NEGPULSE,750,0.86386,2.57101,0.4857,7,charge,3,25.727,8.576,2.0,2.0,3.6903,4.0327,13.309,09-19-21_00.28_NEGPulse_protocol_HPPC_IN21700_30T_cycle_#750.mat
