Repository: KikETs/ECM_HYBRID_BMS_JOINT

## Results

| Arm | Model | Size | Protocol | Result | Worst cell |
|---|---|---|---|---|---|
| SOP | 2RC table + trim (A8) | 4 effective coefficients, 2 EW states | leave-one-cell-out | usable current 69.6 % discharge, 59.5 % charge (τ = 10 s) | 59.9 % / 53.5 % (BOOST_REST) |
| SOH | dQ/dV ridge | 65 coefficients | leave-one-cell-out | RMSE 0.0094, bias −0.0005 | 0.0130 (BOOST_REST) |
| SOC | 2RC EKF, low-current gate | 3 states | leave-one-cell-out | **2.34 %p** over six sensor disturbances on estimated SOH (2.325 on true SOH), per cell 2.00–2.75 | 4.60 %p (BOOST_NEGPULSE_1S, current offset −0.10 A) |

The SOH arm was a 10,945-parameter CNN until the second audit round. Nested

File: analysis/uypydj_hppc_resistance.csv (part 123 of 225)
protocol,cycle,SOH,CAP_Ah,SOC,soc_group,direction,rate_rank,I_A,CRate_rated,tau_s,tau_actual_s,V_pre_V,V_tau_V,R_mOhm,file
BOOST_NEGPULSE,750,0.86386,2.57101,0.4857,7,charge,3,25.727,8.576,10.0,9.9,3.6903,4.1158,16.539,09-19-21_00.28_NEGPulse_protocol_HPPC_IN21700_30T_cycle_#750.mat
BOOST_NEGPULSE,750,0.86386,2.57101,0.3997,8,discharge,0,-2.572,0.857,2.0,1.9,3.6096,3.5731,14.1907,09-19-21_00.28_NEGPulse_protocol_HPPC_IN21700_30T_cycle_#750.mat
BOOST_NEGPULSE,750,0.86386,2.57101,0.3997,8,discharge,0,-2.572,0.857,10.0,9.9,3.6096,3.5612,18.8173,09-19-21_00.28_NEGPulse_protocol_HPPC_IN21700_30T_cycle_#750.mat
BOOST_NEGPULSE,750,0.86386,2.57101,0.3997,8,charge,0,1.286,0.429,2.0,2.0,3.6114,3.6296,14.1535,09-19-21_00.28_NEGPulse_protocol_HPPC_IN21700_30T_cycle_#750.mat
BOOST_NEGPULSE,750,0.86386,2.57101,0.3997,8,charge,0,1.286,0.429,10.0,9.9,3.6114,3.6348,18.1974,09-19-21_00.28_NEGPulse_protocol_HPPC_IN21700_30T_cycle_#750.mat
BOOST_NEGPULSE,750,0.86386,2.57101,0.3996,8,discharge,1,-10.292,3.431,2.0,2.0,3.6099,3.4628,14.2927,09-19-21_00.28_NEGPulse_protocol_HPPC_IN21700_30T_cycle_#750.mat
BOOST_NEGPULSE,750,0.86386,2.57101,0.3996,8,discharge,1,-10.292,3.431,10.0,9.9,3.6099,3.4194,18.5095,09-19-21_00.28_NEGPulse_protocol_HPPC_IN21700_30T_cycle_#750.mat
BOOST_NEGPULSE,750,0.86386,2.57101,0.3998,8,charge,1,5.145,1.715,2.0,2.0,3.6152,3.687,13.9548,09-19-21_00.28_NEGPulse_protocol_HPPC_IN21700_30T_cycle_#750.mat
BOOST_NEGPULSE,750,0.86386,2.57101,0.3998,8,charge,1,5.145,1.715,10.0,9.9,3.6152,3.7072,17.8807,09-19-21_00.28_NEGPulse_protocol_HPPC_IN21700_30T_cycle_#750.mat
BOOST_NEGPULSE,750,0.86386,2.57101,0.3996,8,discharge,2,-20.58,6.86,2.0,1.9,3.6104,3.3221,14.0087,09-19-21_00.28_NEGPulse_protocol_HPPC_IN21700_30T_cycle_#750.mat
BOOST_NEGPULSE,750,0.86386,2.57101,0.3996,8,discharge,2,-20.58,6.86,10.0,9.9,3.6104,3.2353,18.2264,09-19-21_00.28_NEGPulse_protocol_HPPC_IN21700_30T_cycle_#750.mat
BOOST_NEGPULSE,750,0.86386,2.57101,0.3998,8,charge,2,15.436,5.145,2.0,1.9,3.6196,3.8271,13.4426,09-19-21_00.28_NEGPulse_protocol_HPPC_IN21700_30T_cycle_#750.mat
BOOST_NEGPULSE,750,0.86386,2.57101,0.3998,8,charge,2,15.436,5.145,10.0,9.91,3.6196,3.8792,16.8178,09-19-21_00.28_NEGPulse_protocol_HPPC_IN21700_30T_cycle_#750.mat
BOOST_NEGPULSE,750,0.86386,2.57101,0.3994,8,discharge,3,-29.585,9.862,2.0,2.0,3.6101,3.2009,13.8313,09-19-21_00.28_NEGPulse_protocol_HPPC_IN21700_30T_cycle_#750.mat
BOOST_NEGPULSE,750,0.86386,2.57101,0.3994,8,discharge,3,-29.585,9.862,10.0,9.9,3.6101,3.0708,18.2288,09-19-21_00.28_NEGPulse_protocol_HPPC_IN21700_30T_cycle_#750.mat
BOOST_NEGPULSE,750,0.86386,2.57101,0.3999,8,charge,3,25.727,8.576,2.0,2.0,3.6229,3.9597,13.0913,09-19-21_00.28_NEGPulse_protocol_HPPC_IN21700_30T_cycle_#750.mat
BOOST_NEGPULSE,750,0.86386,2.57101,0.3999,8,charge,3,25.727,8.576,10.0,9.9,3.6229,4.0368,16.0882,09-19-21_00.28_NEGPulse_protocol_HPPC_IN21700_30T_cycle_#750.mat
BOOST_NEGPULSE,750,0.86386,2.57101,0.3139,9,discharge,0,-2.572,0.857,2.0,1.9,3.5384,3.5002,14.8523,09-19-21_00.28_NEGPulse_protocol_HPPC_IN21700_30T_cycle_#750.mat
BOOST_NEGPULSE,750,0.86386,2.57101,0.3139,9,discharge,0,-2.572,0.857,10.0,9.9,3.5384,3.4875,19.79,09-19-21_00.28_NEGPulse_protocol_HPPC_IN21700_30T_cycle_#750.mat
BOOST_NEGPULSE,750,0.86386,2.57101,0.314,9,charge,0,1.286,0.429,2.0,2.0,3.5402,3.5591,14.6956,09-19-21_00.28_NEGPulse_protocol_HPPC_IN21700_30T_cycle_#750.mat
BOOST_NEGPULSE,750,0.86386,2.57101,0.314,9,charge,0,1.286,0.429,10.0,9.9,3.5402,3.5643,18.7388,09-19-21_00.28_NEGPulse_protocol_HPPC_IN21700_30T_cycle_#750.mat
BOOST_NEGPULSE,750,0.86386,2.57101,0.3139,9,discharge,1,-10.292,3.431,2.0,2.0,3.5388,3.3857,14.8756,09-19-21_00.28_NEGPulse_protocol_HPPC_IN21700_30T_cycle_#750.mat
BOOST_NEGPULSE,750,0.86386,2.57101,0.3139,9,discharge,1,-10.292,3.431,10.0,9.9,3.5388,3.3371,19.5977,09-19-21_00.28_NEGPulse_protocol_HPPC_IN21700_30T_cycle_#750.mat
BOOST_NEGPULSE,750,0.86386,2.57101,0.314,9,charge,1,5.146,1.715,2.0,2.0,3.5431,3.6177,14.4978,09-19-21_00.28_NEGPulse_protocol_HPPC_IN21700_30T_cycle_#750.mat
BOOST_NEGPULSE,750,0.86386,2.57101,0.314,9,charge,1,5.146,1.715,10.0,9.9,3.5431,3.6379,18.4235,09-19-21_00.28_NEGPulse_protocol_HPPC_IN21700_30T_cycle_#750.mat
BOOST_NEGPULSE,750,0.86386,2.57101,0.3138,9,discharge,2,-20.582,6.861,2.0,2.0,3.5392,3.2377,14.6487,09-19-21_00.28_NEGPulse_protocol_HPPC_IN21700_30T_cycle_#750.mat
BOOST_NEGPULSE,750,0.86386,2.57101,0.3138,9,discharge,2,-20.582,6.861,10.0,9.9,3.5392,3.1329,19.7405,09-19-21_00.28_NEGPulse_protocol_HPPC_IN21700_30T_cycle_#750.mat
BOOST_NEGPULSE,750,0.86386,2.57101,0.3141,9,charge,2,15.436,5.145,2.0,2.0,3.5485,3.7598,13.6888,09-19-21_00.28_NEGPulse_protocol_HPPC_IN21700_30T_cycle_#750.mat
BOOST_NEGPULSE,750,0.86386,2.57101,0.3141,9,charge,2,15.436,5.145,10.0,9.9,3.5485,3.8149,17.2584,09-19-21_00.28_NEGPulse_protocol_HPPC_IN21700_30T_cycle_#750.mat
BOOST_NEGPULSE,750,0.86386,2.57101,0.3137,9,discharge,3,-29.585,9.862,2.0,1.9,3.5388,3.1139,14.362,09-19-21_00.28_NEGPulse_protocol_HPPC_IN21700_30T_cycle_#750.mat
BOOST_NEGPULSE,750,0.86386,2.57101,0.3137,9,discharge,3,-29.585,9.862,10.0,9.9,3.5388,2.9309,20.5476,09-19-21_00.28_NEGPulse_protocol_HPPC_IN21700_30T_cycle_#750.mat
BOOST_NEGPULSE,750,0.86386,2.57101,0.3142,9,charge,3,25.727,8.576,2.0,2.0,3.5522,3.8941,13.2895,09-19-21_00.28_NEGPulse_protocol_HPPC_IN21700_30T_cycle_#750.mat
BOOST_NEGPULSE,750,0.86386,2.57101,0.3142,9,charge,3,25.727,8.576,10.0,9.9,3.5522,3.9759,16.4691,09-19-21_00.28_NEGPulse_protocol_HPPC_IN21700_30T_cycle_#750.mat
BOOST_NEGPULSE,750,0.86386,2.57101,0.2711,10,discharge,0,-2.572,0.857,2.0,1.9,3.4997,3.4585,16.0193,09-19-21_00.28_NEGPulse_protocol_HPPC_IN21700_30T_cycle_#750.mat
BOOST_NEGPULSE,750,0.86386,2.57101,0.2711,10,discharge,0,-2.572,0.857,10.0,9.9,3.4997,3.4436,21.8127,09-19-21_00.28_NEGPulse_protocol_HPPC_IN21700_30T_cycle_#750.mat
BOOST_NEGPULSE,750,0.86386,2.57101,0.2711,10,charge,0,1.286,0.429,2.0,2.0,3.5016,3.5218,15.7064,09-19-21_00.28_NEGPulse_protocol_HPPC_IN21700_30T_cycle_#750.mat
BOOST_NEGPULSE,750,0.86386,2.57101,0.2711,10,charge,0,1.286,0.429,10.0,9.9,3.5016,3.5274,20.0606,09-19-21_00.28_NEGPulse_protocol_HPPC_IN21700_30T_cycle_#750.mat
BOOST_NEGPULSE,750,0.86386,2.57101,0.271,10,discharge,1,-10.292,3.431,2.0,2.0,3.5,3.3331,16.2165,09-19-21_00.28_NEGPulse_protocol_HPPC_IN21700_30T_cycle_#750.mat
BOOST_NEGPULSE,750,0.86386,2.57101,0.271,10,discharge,1,-10.292,3.431,10.0,9.9,3.5,3.2739,21.9685,09-19-21_00.28_NEGPulse_protocol_HPPC_IN21700_30T_cycle_#750.mat
BOOST_NEGPULSE,750,0.86386,2.57101,0.2711,10,charge,1,5.144,1.715,2.0,2.0,3.5063,3.5844,15.1836,09-19-21_00.28_NEGPulse_protocol_HPPC_IN21700_30T_cycle_#750.mat
BOOST_NEGPULSE,750,0.86386,2.57101,0.2711,10,charge,1,5.144,1.715,10.0,9.9,3.5063,3.6046,19.1108,09-19-21_00.28_NEGPulse_protocol_HPPC_IN21700_30T_cycle_#750.mat
BOOST_NEGPULSE,750,0.86386,2.57101,0.2709,10,discharge,2,-20.58,6.86,2.0,2.0,3.5008,3.1719,15.9815,09-19-21_00.28_NEGPulse_protocol_HPPC_IN21700_30T_cycle_#750.mat
BOOST_NEGPULSE,750,0.86386,2.57101,0.2709,10,discharge,2,-20.58,6.86,10.0,9.9,3.5008,3.0225,23.241,09-19-21_00.28_NEGPulse_protocol_HPPC_IN21700_30T_cycle_#750.mat
BOOST_NEGPULSE,750,0.86386,2.57101,0.2712,10,charge,2,15.438,5.146,2.0,1.9,3.511,3.7305,14.2182,09-19-21_00.28_NEGPulse_protocol_HPPC_IN21700_30T_cycle_#750.mat
BOOST_NEGPULSE,750,0.86386,2.57101,0.2712,10,charge,2,15.438,5.146,10.0,9.9,3.511,3.7878,17.9298,09-19-21_00.28_NEGPulse_protocol_HPPC_IN21700_30T_cycle_#750.mat
BOOST_NEGPULSE,750,0.86386,2.57101,0.2708,10,discharge,3,-29.585,9.862,2.0,1.9,3.5011,3.0371,15.6836,09-19-21_00.28_NEGPulse_protocol_HPPC_IN21700_30T_cycle_#750.mat
BOOST_NEGPULSE,750,0.86386,2.57101,0.2708,10,discharge,3,-29.585,9.862,10.0,9.9,3.5011,2.75,25.3879,09-19-21_00.28_NEGPulse_protocol_HPPC_IN21700_30T_cycle_#750.mat
BOOST_NEGPULSE,750,0.86386,2.57101,0.2713,10,charge,3,25.727,8.576,2.0,2.0,3.5147,3.8645,13.5966,09-19-21_00.28_NEGPulse_protocol_HPPC_IN21700_30T_cycle_#750.mat
BOOST_NEGPULSE,750,0.86386,2.57101,0.2713,10,charge,3,25.727,8.576,10.0,9.9,3.5147,3.9504,16.9355,09-19-21_00.28_NEGPulse_protocol_HPPC_IN21700_30T_cycle_#750.mat
BOOST_NEGPULSE,750,0.86386,2.57101,0.2282,11,discharge,0,-2.572,0.857,2.0,2.0,3.4581,3.4134,17.3761,09-19-21_00.28_NEGPulse_protocol_HPPC_IN21700_30T_cycle_#750.mat
BOOST_NEGPULSE,750,0.86386,2.57101,0.2282,11,discharge,0,-2.572,0.857,10.0,9.9,3.4581,3.3956,24.2954,09-19-21_00.28_NEGPulse_protocol_HPPC_IN21700_30T_cycle_#750.mat
BOOST_NEGPULSE,750,0.86386,2.57101,0.2282,11,charge,0,1.285,0.428,2.0,2.0,3.4602,3.4818,16.8041,09-19-21_00.28_NEGPulse_protocol_HPPC_IN21700_30T_cycle_#750.mat
BOOST_NEGPULSE,750,0.86386,2.57101,0.2282,11,charge,0,1.285,0.428,10.0,9.9,3.4602,3.4881,21.7053,09-19-21_00.28_NEGPulse_protocol_HPPC_IN21700_30T_cycle_#750.mat
BOOST_NEGPULSE,750,0.86386,2.57101,0.2281,11,discharge,1,-10.29,3.43,2.0,1.9,3.4582,3.2786,17.4538,09-19-21_00.28_NEGPulse_protocol_HPPC_IN21700_30T_cycle_#750.mat
BOOST_NEGPULSE,750,0.86386,2.57101,0.2281,11,discharge,1,-10.29,3.43,10.0,9.9,3.4582,3.1922,25.8503,09-19-21_00.28_NEGPulse_protocol_HPPC_IN21700_30T_cycle_#750.mat
BOOST_NEGPULSE,750,0.86386,2.57101,0.2282,11,charge,1,5.145,1.715,2.0,2.0,3.4663,3.5476,15.8021,09-19-21_00.28_NEGPulse_protocol_HPPC_IN21700_30T_cycle_#750.mat
BOOST_NEGPULSE,750,0.86386,2.57101,0.2282,11,charge,1,5.145,1.715,10.0,9.9,3.4663,3.5676,19.6894,09-19-21_00.28_NEGPulse_protocol_HPPC_IN21700_30T_cycle_#750.mat
BOOST_NEGPULSE,750,0.86386,2.57101,0.228,11,discharge,2,-20.58,6.86,2.0,1.9,3.459,3.1037,17.2643,09-19-21_00.28_NEGPulse_protocol_HPPC_IN21700_30T_cycle_#750.mat
BOOST_NEGPULSE,750,0.86386,2.57101,0.228,11,discharge,2,-20.58,6.86,10.0,9.9,3.459,2.8593,29.1399,09-19-21_00.28_NEGPulse_protocol_HPPC_IN21700_30T_cycle_#750.mat
BOOST_NEGPULSE,750,0.86386,2.57101,0.2283,11,charge,2,15.436,5.145,2.0,2.0,3.471,3.6944,14.4727,09-19-21_00.28_NEGPulse_protocol_HPPC_IN21700_30T_cycle_#750.mat
BOOST_NEGPULSE,750,0.86386,2.57101,0.2283,11,charge,2,15.436,5.145,10.0,9.9,3.471,3.7478,17.9321,09-19-21_00.28_NEGPulse_protocol_HPPC_IN21700_30T_cycle_#750.mat
BOOST_NEGPULSE,750,0.86386,2.57101,0.228,11,discharge,3,-29.585,9.862,2.0,2.0,3.4597,2.9474,17.3162,09-19-21_00.28_NEGPulse_protocol_HPPC_IN21700_30T_cycle_#750.mat
BOOST_NEGPULSE,750,0.86386,2.57101,0.228,11,discharge,3,-29.585,9.862,10.0,9.9,3.4597,2.4996,32.4523,09-19-21_00.28_NEGPulse_protocol_HPPC_IN21700_30T_cycle_#750.mat
BOOST_NEGPULSE,750,0.86386,2.57101,0.2284,11,charge,3,25.728,8.576,2.0,1.9,3.4749,3.8204,13.4289,09-19-21_00.28_NEGPulse_protocol_HPPC_IN21700_30T_cycle_#750.mat
BOOST_NEGPULSE,750,0.86386,2.57101,0.2284,11,charge,3,25.728,8.576,10.0,9.9,3.4749,3.9084,16.8493,09-19-21_00.28_NEGPulse_protocol_HPPC_IN21700_30T_cycle_#750.mat
BOOST_NEGPULSE,750,0.86386,2.57101,0.1853,12,discharge,0,-2.572,0.857,2.0,2.0,3.4105,3.358,20.4105,09-19-21_00.28_NEGPulse_protocol_HPPC_IN21700_30T_cycle_#750.mat
BOOST_NEGPULSE,750,0.86386,2.57101,0.1853,12,discharge,0,-2.572,0.857,10.0,9.9,3.4105,3.3311,30.8685,09-19-21_00.28_NEGPulse_protocol_HPPC_IN21700_30T_cycle_#750.mat
BOOST_NEGPULSE,750,0.86386,2.57101,0.1853,12,charge,0,1.288,0.429,2.0,1.9,3.414,3.4384,18.9456,09-19-21_00.28_NEGPulse_protocol_HPPC_IN21700_30T_cycle_#750.mat
BOOST_NEGPULSE,750,0.86386,2.57101,0.1853,12,charge,0,1.288,0.429,10.0,9.9,3.414,3.4478,26.2443,09-19-21_00.28_NEGPulse_protocol_HPPC_IN21700_30T_cycle_#750.mat
BOOST_NEGPULSE,750,0.86386,2.57101,0.1852,12,discharge,1,-10.29,3.43,2.0,2.0,3.4114,3.1916,21.3605,09-19-21_00.28_NEGPulse_protocol_HPPC_IN21700_30T_cycle_#750.mat
BOOST_NEGPULSE,750,0.86386,2.57101,0.1852,12,discharge,1,-10.29,3.43,10.0,9.9,3.4114,3.0334,36.7347,09-19-21_00.28_NEGPulse_protocol_HPPC_IN21700_30T_cycle_#750.mat
BOOST_NEGPULSE,750,0.86386,2.57101,0.1854,12,charge,1,5.146,1.715,2.0,1.9,3.4222,3.5134,17.7235,09-19-21_00.28_NEGPulse_protocol_HPPC_IN21700_30T_cycle_#750.mat
BOOST_NEGPULSE,750,0.86386,2.57101,0.1854,12,charge,1,5.146,1.715,10.0,9.9,3.4222,3.5393,22.7569,09-19-21_00.28_NEGPulse_protocol_HPPC_IN21700_30T_cycle_#750.mat
BOOST_NEGPULSE,750,0.86386,2.57101,0.1851,12,discharge,2,-20.579,6.86,2.0,2.0,3.4137,2.9651,21.7989,09-19-21_00.28_NEGPulse_protocol_HPPC_IN21700_30T_cycle_#750.mat
BOOST_NEGPULSE,750,0.86386,2.57101,0.1851,12,discharge,2,-20.579,6.86,10.0,9.9,3.4137,2.4997,44.4142,09-19-21_00.28_NEGPulse_protocol_HPPC_IN21700_30T_cycle_#750.mat
BOOST_NEGPULSE,750,0.86386,2.57101,0.1854,12,charge,2,15.438,5.146,2.0,1.9,3.4309,3.6651,15.1704,09-19-21_00.28_NEGPulse_protocol_HPPC_IN21700_30T_cycle_#750.mat
BOOST_NEGPULSE,750,0.86386,2.57101,0.1854,12,charge,2,15.438,5.146,10.0,9.9,3.4309,3.7168,18.5192,09-19-21_00.28_NEGPulse_protocol_HPPC_IN21700_30T_cycle_#750.mat
BOOST_NEGPULSE,750,0.86386,2.57101,0.1851,12,discharge,3,-28.8,9.6,2.0,2.0,3.4147,2.7667,22.4996,09-19-21_00.28_NEGPulse_protocol_HPPC_IN21700_30T_cycle_#750.mat
BOOST_NEGPULSE,750,0.86386,2.57101,0.1851,12,discharge,3,-28.8,9.6,10.0,9.9,3.4147,2.4999,31.7633,09-19-21_00.28_NEGPulse_protocol_HPPC_IN21700_30T_cycle_#750.mat
BOOST_NEGPULSE,750,0.86386,2.57101,0.1855,12,charge,3,25.727,8.576,2.0,2.0,3.4347,3.7963,14.0553,09-19-21_00.28_NEGPulse_protocol_HPPC_IN21700_30T_cycle_#750.mat
BOOST_NEGPULSE,750,0.86386,2.57101,0.1855,12,charge,3,25.727,8.576,10.0,9.9,3.4347,3.8793,17.2815,09-19-21_00.28_NEGPulse_protocol_HPPC_IN21700_30T_cycle_#750.mat
BOOST_NEGPULSE,787,0.85611,2.54796,1.0,0,discharge,0,-2.55,0.85,2.0,2.0,4.1343,4.0878,18.2324,09-23-21_21.18_NEGPulse_protocol_HPPC_IN21700_30T_cycle_#787.mat
BOOST_NEGPULSE,787,0.85611,2.54796,1.0,0,discharge,0,-2.55,0.85,10.0,9.7,4.1343,4.0692,25.5254,09-23-21_21.18_NEGPulse_protocol_HPPC_IN21700_30T_cycle_#787.mat
BOOST_NEGPULSE,787,0.85611,2.54796,1.0,0,charge,0,1.276,0.425,2.0,1.9,4.1481,4.1774,22.966,09-23-21_21.18_NEGPulse_protocol_HPPC_IN21700_30T_cycle_#787.mat
BOOST_NEGPULSE,787,0.85611,2.54796,1.0,0,charge,0,1.276,0.425,10.0,9.9,4.1481,4.1896,32.5286,09-23-21_21.18_NEGPulse_protocol_HPPC_IN21700_30T_cycle_#787.mat
BOOST_NEGPULSE,787,0.85611,2.54796,0.9999,0,discharge,1,-10.2,3.4,2.0,2.0,4.1437,3.9315,20.8039,09-23-21_21.18_NEGPulse_protocol_HPPC_IN21700_30T_cycle_#787.mat
BOOST_NEGPULSE,787,0.85611,2.54796,0.9999,0,discharge,1,-10.2,3.4,10.0,9.9,4.1437,3.8904,24.8333,09-23-21_21.18_NEGPulse_protocol_HPPC_IN21700_30T_cycle_#787.mat
BOOST_NEGPULSE,787,0.85611,2.54796,1.0,0,charge,1,1.773,0.591,2.0,2.0,4.1523,4.2,26.9096,09-23-21_21.18_NEGPulse_protocol_HPPC_IN21700_30T_cycle_#787.mat
BOOST_NEGPULSE,787,0.85611,2.54796,1.0,0,charge,1,1.773,0.591,10.0,9.9,4.1523,4.2,26.9096,09-23-21_21.18_NEGPulse_protocol_HPPC_IN21700_30T_cycle_#787.mat
BOOST_NEGPULSE,787,0.85611,2.54796,0.9998,0,discharge,2,-20.397,6.799,2.0,2.0,4.1429,3.7601,18.7675,09-23-21_21.18_NEGPulse_protocol_HPPC_IN21700_30T_cycle_#787.mat
BOOST_NEGPULSE,787,0.85611,2.54796,0.9998,0,discharge,2,-20.397,6.799,10.0,9.9,4.1429,3.6981,21.8071,09-23-21_21.18_NEGPulse_protocol_HPPC_IN21700_30T_cycle_#787.mat
BOOST_NEGPULSE,787,0.85611,2.54796,1.0,0,charge,2,1.651,0.55,2.0,1.9,4.1563,4.2,26.472,09-23-21_21.18_NEGPulse_protocol_HPPC_IN21700_30T_cycle_#787.mat
BOOST_NEGPULSE,787,0.85611,2.54796,1.0,0,charge,2,1.651,0.55,10.0,9.91,4.1563,4.1999,26.4114,09-23-21_21.18_NEGPulse_protocol_HPPC_IN21700_30T_cycle_#787.mat
BOOST_NEGPULSE,787,0.85611,2.54796,0.9998,0,discharge,3,-29.322,9.774,2.0,2.0,4.1426,3.6281,17.5466,09-23-21_21.18_NEGPulse_protocol_HPPC_IN21700_30T_cycle_#787.mat
BOOST_NEGPULSE,787,0.85611,2.54796,0.9998,0,discharge,3,-29.322,9.774,10.0,9.9,4.1426,3.539,20.5852,09-23-21_21.18_NEGPulse_protocol_HPPC_IN21700_30T_cycle_#787.mat
BOOST_NEGPULSE,787,0.85611,2.54796,1.0,0,charge,3,1.561,0.52,2.0,1.9,4.1591,4.2,26.2012,09-23-21_21.18_NEGPulse_protocol_HPPC_IN21700_30T_cycle_#787.mat
BOOST_NEGPULSE,787,0.85611,2.54796,1.0,0,charge,3,1.561,0.52,10.0,9.9,4.1591,4.2,26.2012,09-23-21_21.18_NEGPulse_protocol_HPPC_IN21700_30T_cycle_#787.mat
BOOST_NEGPULSE,787,0.85611,2.54796,0.9575,1,discharge,0,-2.55,0.85,2.0,1.9,4.0937,4.0448,19.1742,09-23-21_21.18_NEGPulse_protocol_HPPC_IN21700_30T_cycle_#787.mat
BOOST_NEGPULSE,787,0.85611,2.54796,0.9575,1,discharge,0,-2.55,0.85,10.0,9.9,4.0937,4.033,23.8011,09-23-21_21.18_NEGPulse_protocol_HPPC_IN21700_30T_cycle_#787.mat
BOOST_NEGPULSE,787,0.85611,2.54796,0.9575,1,charge,0,1.274,0.425,2.0,2.0,4.0948,4.1201,19.8556,09-23-21_21.18_NEGPulse_protocol_HPPC_IN21700_30T_cycle_#787.mat
BOOST_NEGPULSE,787,0.85611,2.54796,0.9575,1,charge,0,1.274,0.425,10.0,9.9,4.0948,4.1262,24.6429,09-23-21_21.18_NEGPulse_protocol_HPPC_IN21700_30T_cycle_#787.mat
BOOST_NEGPULSE,787,0.85611,2.54796,0.9574,1,discharge,1,-10.2,3.4,2.0,2.0,4.0942,3.907,18.3529,09-23-21_21.18_NEGPulse_protocol_HPPC_IN21700_30T_cycle_#787.mat
BOOST_NEGPULSE,787,0.85611,2.54796,0.9574,1,discharge,1,-10.2,3.4,10.0,9.9,4.0942,3.874,21.5882,09-23-21_21.18_NEGPulse_protocol_HPPC_IN21700_30T_cycle_#787.mat
BOOST_NEGPULSE,787,0.85611,2.54796,0.9575,1,charge,1,4.84,1.613,2.0,1.9,4.0983,4.1946,19.8963,09-23-21_21.18_NEGPulse_protocol_HPPC_IN21700_30T_cycle_#787.mat
BOOST_NEGPULSE,787,0.85611,2.54796,0.9575,1,charge,1,4.84,1.613,10.0,9.9,4.0983,4.2,21.012,09-23-21_21.18_NEGPulse_protocol_HPPC_IN21700_30T_cycle_#787.mat
BOOST_NEGPULSE,787,0.85611,2.54796,0.9573,1,discharge,2,-20.397,6.799,2.0,2.0,4.0939,3.7483,16.9437,09-23-21_21.18_NEGPulse_protocol_HPPC_IN21700_30T_cycle_#787.mat
BOOST_NEGPULSE,787,0.85611,2.54796,0.9573,1,discharge,2,-20.397,6.799,10.0,9.9,4.0939,3.6869,19.9539,09-23-21_21.18_NEGPulse_protocol_HPPC_IN21700_30T_cycle_#787.mat
BOOST_NEGPULSE,787,0.85611,2.54796,0.9576,1,charge,2,4.719,1.573,2.0,2.0,4.1014,4.2002,20.9353,09-23-21_21.18_NEGPulse_protocol_HPPC_IN21700_30T_cycle_#787.mat
BOOST_NEGPULSE,787,0.85611,2.54796,0.9576,1,charge,2,4.719,1.573,10.0,9.9,4.1014,4.2001,20.9141,09-23-21_21.18_NEGPulse_protocol_HPPC_IN21700_30T_cycle_#787.mat
BOOST_NEGPULSE,787,0.85611,2.54796,0.9573,1,discharge,3,-29.322,9.774,2.0,2.0,4.0946,3.623,16.0835,09-23-21_21.18_NEGPulse_protocol_HPPC_IN21700_30T_cycle_#787.mat
BOOST_NEGPULSE,787,0.85611,2.54796,0.9573,1,discharge,3,-29.322,9.774,10.0,9.9,4.0946,3.5284,19.3097,09-23-21_21.18_NEGPulse_protocol_HPPC_IN21700_30T_cycle_#787.mat
BOOST_NEGPULSE,787,0.85611,2.54796,0.9576,1,charge,3,4.572,1.524,2.0,1.9,4.1043,4.2002,20.975,09-23-21_21.18_NEGPulse_protocol_HPPC_IN21700_30T_cycle_#787.mat
BOOST_NEGPULSE,787,0.85611,2.54796,0.9576,1,charge,3,4.572,1.524,10.0,9.9,4.1043,4.2,20.9313,09-23-21_21.18_NEGPulse_protocol_HPPC_IN21700_30T_cycle_#787.mat
BOOST_NEGPULSE,787,0.85611,2.54796,0.915,2,discharge,0,-2.55,0.85,2.0,2.0,4.079,4.0319,18.4702,09-23-21_21.18_NEGPulse_protocol_HPPC_IN21700_30T_cycle_#787.mat
BOOST_NEGPULSE,787,0.85611,2.54796,0.915,2,discharge,0,-2.55,0.85,10.0,9.9,4.079,4.0205,22.9407,09-23-21_21.18_NEGPulse_protocol_HPPC_IN21700_30T_cycle_#787.mat
BOOST_NEGPULSE,787,0.85611,2.54796,0.915,2,charge,0,1.276,0.425,2.0,2.0,4.0806,4.1038,18.1747,09-23-21_21.18_NEGPulse_protocol_HPPC_IN21700_30T_cycle_#787.mat
BOOST_NEGPULSE,787,0.85611,2.54796,0.915,2,charge,0,1.276,0.425,10.0,9.9,4.0806,4.1089,22.17,09-23-21_21.18_NEGPulse_protocol_HPPC_IN21700_30T_cycle_#787.mat
BOOST_NEGPULSE,787,0.85611,2.54796,0.9149,2,discharge,1,-10.2,3.4,2.0,2.0,4.0784,3.8977,17.7157,09-23-21_21.18_NEGPulse_protocol_HPPC_IN21700_30T_cycle_#787.mat
BOOST_NEGPULSE,787,0.85611,2.54796,0.9149,2,discharge,1,-10.2,3.4,10.0,9.9,4.0784,3.8589,21.5196,09-23-21_21.18_NEGPulse_protocol_HPPC_IN21700_30T_cycle_#787.mat
BOOST_NEGPULSE,787,0.85611,2.54796,0.915,2,charge,1,5.1,1.7,2.0,1.9,4.0831,4.1738,17.7829,09-23-21_21.18_NEGPulse_protocol_HPPC_IN21700_30T_cycle_#787.mat
BOOST_NEGPULSE,787,0.85611,2.54796,0.915,2,charge,1,5.1,1.7,10.0,9.9,4.0831,4.1931,21.5669,09-23-21_21.18_NEGPulse_protocol_HPPC_IN21700_30T_cycle_#787.mat
BOOST_NEGPULSE,787,0.85611,2.54796,0.9148,2,discharge,2,-20.397,6.799,2.0,2.0,4.0796,3.7385,16.723,09-23-21_21.18_NEGPulse_protocol_HPPC_IN21700_30T_cycle_#787.mat
BOOST_NEGPULSE,787,0.85611,2.54796,0.9148,2,discharge,2,-20.397,6.799,10.0,9.9,4.0796,3.6645,20.351,09-23-21_21.18_NEGPulse_protocol_HPPC_IN21700_30T_cycle_#787.mat
BOOST_NEGPULSE,787,0.85611,2.54796,0.9151,2,charge,2,5.991,1.997,2.0,2.0,4.0856,4.2,19.095,09-23-21_21.18_NEGPulse_protocol_HPPC_IN21700_30T_cycle_#787.mat
BOOST_NEGPULSE,787,0.85611,2.54796,0.9151,2,charge,2,5.991,1.997,10.0,9.9,4.0856,4.2,19.095,09-23-21_21.18_NEGPulse_protocol_HPPC_IN21700_30T_cycle_#787.mat
BOOST_NEGPULSE,787,0.85611,2.54796,0.9148,2,discharge,3,-29.324,9.775,2.0,2.0,4.0804,3.6116,15.9869,09-23-21_21.18_NEGPulse_protocol_HPPC_IN21700_30T_cycle_#787.mat
BOOST_NEGPULSE,787,0.85611,2.54796,0.9148,2,discharge,3,-29.324,9.775,10.0,9.91,4.0804,3.5006,19.7722,09-23-21_21.18_NEGPulse_protocol_HPPC_IN21700_30T_cycle_#787.mat
BOOST_NEGPULSE,787,0.85611,2.54796,0.9151,2,charge,3,5.886,1.962,2.0,1.9,4.0878,4.2,19.0619,09-23-21_21.18_NEGPulse_protocol_HPPC_IN21700_30T_cycle_#787.mat
BOOST_NEGPULSE,787,0.85611,2.54796,0.9151,2,charge,3,5.886,1.962,10.0,9.9,4.0878,4.2,19.0619,09-23-21_21.18_NEGPulse_protocol_HPPC_IN21700_30T_cycle_#787.mat
BOOST_NEGPULSE,787,0.85611,2.54796,0.83,3,discharge,0,-2.55,0.85,2.0,2.0,4.0193,3.9763,16.8627,09-23-21_21.18_NEGPulse_protocol_HPPC_IN21700_30T_cycle_#787.mat
BOOST_NEGPULSE,787,0.85611,2.54796,0.83,3,discharge,0,-2.55,0.85,10.0,9.9,4.0193,3.9602,23.1765,09-23-21_21.18_NEGPulse_protocol_HPPC_IN21700_30T_cycle_#787.mat
BOOST_NEGPULSE,787,0.85611,2.54796,0.83,3,charge,0,1.274,0.425,2.0,1.9,4.0218,4.0426,16.3252,09-23-21_21.18_NEGPulse_protocol_HPPC_IN21700_30T_cycle_#787.mat
BOOST_NEGPULSE,787,0.85611,2.54796,0.83,3,charge,0,1.274,0.425,10.0,9.9,4.0218,4.0493,21.5839,09-23-21_21.18_NEGPulse_protocol_HPPC_IN21700_30T_cycle_#787.mat
BOOST_NEGPULSE,787,0.85611,2.54796,0.8299,3,discharge,1,-10.2,3.4,2.0,2.0,4.0202,3.8516,16.5294,09-23-21_21.18_NEGPulse_protocol_HPPC_IN21700_30T_cycle_#787.mat
BOOST_NEGPULSE,787,0.85611,2.54796,0.8299,3,discharge,1,-10.2,3.4,10.0,9.9,4.0202,3.798,21.7843,09-23-21_21.18_NEGPulse_protocol_HPPC_IN21700_30T_cycle_#787.mat
BOOST_NEGPULSE,787,0.85611,2.54796,0.83,3,charge,1,5.1,1.7,2.0,1.9,4.0262,4.1072,15.8817,09-23-21_21.18_NEGPulse_protocol_HPPC_IN21700_30T_cycle_#787.mat
BOOST_NEGPULSE,787,0.85611,2.54796,0.83,3,charge,1,5.1,1.7,10.0,9.9,4.0262,4.1301,20.3718,09-23-21_21.18_NEGPulse_protocol_HPPC_IN21700_30T_cycle_#787.mat
BOOST_NEGPULSE,787,0.85611,2.54796,0.8298,3,discharge,2,-20.398,6.799,2.0,2.0,4.021,3.6986,15.8055,09-23-21_21.18_NEGPulse_protocol_HPPC_IN21700_30T_cycle_#787.mat
BOOST_NEGPULSE,787,0.85611,2.54796,0.8298,3,discharge,2,-20.398,6.799,10.0,9.9,4.021,3.6099,20.1539,09-23-21_21.18_NEGPulse_protocol_HPPC_IN21700_30T_cycle_#787.mat
BOOST_NEGPULSE,787,0.85611,2.54796,0.8301,3,charge,2,10.061,3.354,2.0,1.9,4.0301,4.2001,16.8969,09-23-21_21.18_NEGPulse_protocol_HPPC_IN21700_30T_cycle_#787.mat
BOOST_NEGPULSE,787,0.85611,2.54796,0.8301,3,charge,2,10.061,3.354,10.0,9.9,4.0301,4.1999,16.877,09-23-21_21.18_NEGPulse_protocol_HPPC_IN21700_30T_cycle_#787.mat
BOOST_NEGPULSE,787,0.85611,2.54796,0.8298,3,discharge,3,-29.323,9.774,2.0,2.0,4.0221,3.5756,15.227,09-23-21_21.18_NEGPulse_protocol_HPPC_IN21700_30T_cycle_#787.mat
BOOST_NEGPULSE,787,0.85611,2.54796,0.8298,3,discharge,3,-29.323,9.774,10.0,9.9,4.0221,3.4528,19.4148,09-23-21_21.18_NEGPulse_protocol_HPPC_IN21700_30T_cycle_#787.mat
BOOST_NEGPULSE,787,0.85611,2.54796,0.8301,3,charge,3,10.023,3.341,2.0,1.9,4.0329,4.2,16.6717,09-23-21_21.18_NEGPulse_protocol_HPPC_IN21700_30T_cycle_#787.mat
BOOST_NEGPULSE,787,0.85611,2.54796,0.8301,3,charge,3,10.023,3.341,10.0,9.9,4.0329,4.2,16.6717,09-23-21_21.18_NEGPulse_protocol_HPPC_IN21700_30T_cycle_#787.mat
BOOST_NEGPULSE,787,0.85611,2.54796,0.745,4,discharge,0,-2.55,0.85,2.0,1.9,3.9178,3.8786,15.3707,09-23-21_21.18_NEGPulse_protocol_HPPC_IN21700_30T_cycle_#787.mat
BOOST_NEGPULSE,787,0.85611,2.54796,0.745,4,discharge,0,-2.55,0.85,10.0,9.9,3.9178,3.8643,20.9779,09-23-21_21.18_NEGPulse_protocol_HPPC_IN21700_30T_cycle_#787.mat
BOOST_NEGPULSE,787,0.85611,2.54796,0.745,4,charge,0,1.276,0.425,2.0,2.0,3.9207,3.9405,15.516,09-23-21_21.18_NEGPulse_protocol_HPPC_IN21700_30T_cycle_#787.mat
BOOST_NEGPULSE,787,0.85611,2.54796,0.745,4,charge,0,1.276,0.425,10.0,9.9,3.9207,3.9466,20.2962,09-23-21_21.18_NEGPulse_protocol_HPPC_IN21700_30T_cycle_#787.mat
BOOST_NEGPULSE,787,0.85611,2.54796,0.7449,4,discharge,1,-10.2,3.4,2.0,2.0,3.9181,3.7606,15.4412,09-23-21_21.18_NEGPulse_protocol_HPPC_IN21700_30T_cycle_#787.mat
BOOST_NEGPULSE,787,0.85611,2.54796,0.7449,4,discharge,1,-10.2,3.4,10.0,9.9,3.9181,3.7158,19.8333,09-23-21_21.18_NEGPulse_protocol_HPPC_IN21700_30T_cycle_#787.mat
BOOST_NEGPULSE,787,0.85611,2.54796,0.745,4,charge,1,5.098,1.699,2.0,1.9,3.9237,4.0011,15.1827,09-23-21_21.18_NEGPulse_protocol_HPPC_IN21700_30T_cycle_#787.mat
BOOST_NEGPULSE,787,0.85611,2.54796,0.745,4,charge,1,5.098,1.699,10.0,9.9,3.9237,4.0228,19.4394,09-23-21_21.18_NEGPulse_protocol_HPPC_IN21700_30T_cycle_#787.mat
BOOST_NEGPULSE,787,0.85611,2.54796,0.7448,4,discharge,2,-20.399,6.8,2.0,1.9,3.9189,3.6153,14.8831,09-23-21_21.18_NEGPulse_protocol_HPPC_IN21700_30T_cycle_#787.mat
BOOST_NEGPULSE,787,0.85611,2.54796,0.7448,4,discharge,2,-20.399,6.8,10.0,9.9,3.9189,3.5356,18.7901,09-23-21_21.18_NEGPulse_protocol_HPPC_IN21700_30T_cycle_#787.mat
BOOST_NEGPULSE,787,0.85611,2.54796,0.7451,4,charge,2,15.3,5.1,2.0,2.0,3.9271,4.1483,14.4575,09-23-21_21.18_NEGPulse_protocol_HPPC_IN21700_30T_cycle_#787.mat
BOOST_NEGPULSE,787,0.85611,2.54796,0.7451,4,charge,2,15.3,5.1,10.0,9.9,3.9271,4.2,17.8366,09-23-21_21.18_NEGPulse_protocol_HPPC_IN21700_30T_cycle_#787.mat
BOOST_NEGPULSE,787,0.85611,2.54796,0.7448,4,discharge,3,-29.324,9.775,2.0,2.0,3.9193,3.4928,14.5444,09-23-21_21.18_NEGPulse_protocol_HPPC_IN21700_30T_cycle_#787.mat
BOOST_NEGPULSE,787,0.85611,2.54796,0.7448,4,discharge,3,-29.324,9.775,10.0,9.9,3.9193,3.3776,18.4729,09-23-21_21.18_NEGPulse_protocol_HPPC_IN21700_30T_cycle_#787.mat
BOOST_NEGPULSE,787,0.85611,2.54796,0.7452,4,charge,3,17.281,5.76,2.0,2.0,3.9303,4.2002,15.6183,09-23-21_21.18_NEGPulse_protocol_HPPC_IN21700_30T_cycle_#787.mat
BOOST_NEGPULSE,787,0.85611,2.54796,0.7452,4,charge,3,17.281,5.76,10.0,9.9,3.9303,4.2001,15.6125,09-23-21_21.18_NEGPulse_protocol_HPPC_IN21700_30T_cycle_#787.mat
BOOST_NEGPULSE,787,0.85611,2.54796,0.66,5,discharge,0,-2.55,0.85,2.0,2.0,3.8491,3.8113,14.8212,09-23-21_21.18_NEGPulse_protocol_HPPC_IN21700_30T_cycle_#787.mat
BOOST_NEGPULSE,787,0.85611,2.54796,0.66,5,discharge,0,-2.55,0.85,10.0,9.9,3.8491,3.7988,19.7224,09-23-21_21.18_NEGPulse_protocol_HPPC_IN21700_30T_cycle_#787.mat
BOOST_NEGPULSE,787,0.85611,2.54796,0.66,5,charge,0,1.274,0.425,2.0,1.9,3.8508,3.8694,14.5974,09-23-21_21.18_NEGPulse_protocol_HPPC_IN21700_30T_cycle_#787.mat
BOOST_NEGPULSE,787,0.85611,2.54796,0.66,5,charge,0,1.274,0.425,10.0,9.9,3.8508,3.8747,18.7569,09-23-21_21.18_NEGPulse_protocol_HPPC_IN21700_30T_cycle_#787.mat
BOOST_NEGPULSE,787,0.85611,2.54796,0.6599,5,discharge,1,-10.202,3.401,2.0,2.0,3.8492,3.6994,14.6834,09-23-21_21.18_NEGPulse_protocol_HPPC_IN21700_30T_cycle_#787.mat
BOOST_NEGPULSE,787,0.85611,2.54796,0.6599,5,discharge,1,-10.202,3.401,10.0,9.9,3.8492,3.6546,19.0747,09-23-21_21.18_NEGPulse_protocol_HPPC_IN21700_30T_cycle_#787.mat
BOOST_NEGPULSE,787,0.85611,2.54796,0.6601,5,charge,1,5.1,1.7,2.0,1.9,3.8541,3.9271,14.314,09-23-21_21.18_NEGPulse_protocol_HPPC_IN21700_30T_cycle_#787.mat
BOOST_NEGPULSE,787,0.85611,2.54796,0.6601,5,charge,1,5.1,1.7,10.0,9.9,3.8541,3.9459,18.0004,09-23-21_21.18_NEGPulse_protocol_HPPC_IN21700_30T_cycle_#787.mat
BOOST_NEGPULSE,787,0.85611,2.54796,0.6599,5,discharge,2,-20.399,6.8,2.0,1.9,3.8493,3.5581,14.2752,09-23-21_21.18_NEGPulse_protocol_HPPC_IN21700_30T_cycle_#787.mat
BOOST_NEGPULSE,787,0.85611,2.54796,0.6599,5,discharge,2,-20.399,6.8,10.0,9.9,3.8493,3.4727,18.4617,09-23-21_21.18_NEGPulse_protocol_HPPC_IN21700_30T_cycle_#787.mat
BOOST_NEGPULSE,787,0.85611,2.54796,0.6601,5,charge,2,15.3,5.1,2.0,2.0,3.857,4.0679,13.7843,09-23-21_21.18_NEGPulse_protocol_HPPC_IN21700_30T_cycle_#787.mat
BOOST_NEGPULSE,787,0.85611,2.54796,0.6601,5,charge,2,15.3,5.1,10.0,9.9,3.857,4.1171,17.0,09-23-21_21.18_NEGPulse_protocol_HPPC_IN21700_30T_cycle_#787.mat
BOOST_NEGPULSE,787,0.85611,2.54796,0.6598,5,discharge,3,-29.322,9.774,2.0,1.9,3.8495,3.4409,13.9349,09-23-21_21.18_NEGPulse_protocol_HPPC_IN21700_30T_cycle_#787.mat
BOOST_NEGPULSE,787,0.85611,2.54796,0.6598,5,discharge,3,-29.322,9.774,10.0,9.9,3.8495,3.3143,18.2525,09-23-21_21.18_NEGPulse_protocol_HPPC_IN21700_30T_cycle_#787.mat
BOOST_NEGPULSE,787,0.85611,2.54796,0.6602,5,charge,3,23.412,7.804,2.0,2.0,3.8593,4.1983,14.4798,09-23-21_21.18_NEGPulse_protocol_HPPC_IN21700_30T_cycle_#787.mat
BOOST_NEGPULSE,787,0.85611,2.54796,0.6602,5,charge,3,23.412,7.804,10.0,9.9,3.8593,4.2,14.5524,09-23-21_21.18_NEGPulse_protocol_HPPC_IN21700_30T_cycle_#787.mat
BOOST_NEGPULSE,787,0.85611,2.54796,0.575,6,discharge,0,-2.55,0.85,2.0,2.0,3.7702,3.7329,14.6252,09-23-21_21.18_NEGPulse_protocol_HPPC_IN21700_30T_cycle_#787.mat
BOOST_NEGPULSE,787,0.85611,2.54796,0.575,6,discharge,0,-2.55,0.85,10.0,9.9,3.7702,3.7201,19.644,09-23-21_21.18_NEGPulse_protocol_HPPC_IN21700_30T_cycle_#787.mat
BOOST_NEGPULSE,787,0.85611,2.54796,0.575,6,charge,0,1.276,0.425,2.0,1.9,3.772,3.7903,14.3439,09-23-21_21.18_NEGPulse_protocol_HPPC_IN21700_30T_cycle_#787.mat
BOOST_NEGPULSE,787,0.85611,2.54796,0.575,6,charge,0,1.276,0.425,10.0,9.9,3.772,3.7961,18.8901,09-23-21_21.18_NEGPulse_protocol_HPPC_IN21700_30T_cycle_#787.mat
BOOST_NEGPULSE,787,0.85611,2.54796,0.5749,6,discharge,1,-10.198,3.399,2.0,1.9,3.7704,3.6221,14.5421,09-23-21_21.18_NEGPulse_protocol_HPPC_IN21700_30T_cycle_#787.mat
BOOST_NEGPULSE,787,0.85611,2.54796,0.5749,6,discharge,1,-10.198,3.399,10.0,9.9,3.7704,3.5734,19.3175,09-23-21_21.18_NEGPulse_protocol_HPPC_IN21700_30T_cycle_#787.mat
BOOST_NEGPULSE,787,0.85611,2.54796,0.5751,6,charge,1,5.1,1.7,2.0,2.0,3.7749,3.8489,14.5104,09-23-21_21.18_NEGPulse_protocol_HPPC_IN21700_30T_cycle_#787.mat
BOOST_NEGPULSE,787,0.85611,2.54796,0.5751,6,charge,1,5.1,1.7,10.0,9.9,3.7749,3.8691,18.4713,09-23-21_21.18_NEGPulse_protocol_HPPC_IN21700_30T_cycle_#787.mat
BOOST_NEGPULSE,787,0.85611,2.54796,0.5749,6,discharge,2,-20.399,6.8,2.0,1.9,3.7707,3.4784,14.3291,09-23-21_21.18_NEGPulse_protocol_HPPC_IN21700_30T_cycle_#787.mat
BOOST_NEGPULSE,787,0.85611,2.54796,0.5749,6,discharge,2,-20.399,6.8,10.0,9.91,3.7707,3.3874,18.7901,09-23-21_21.18_NEGPulse_protocol_HPPC_IN21700_30T_cycle_#787.mat
BOOST_NEGPULSE,787,0.85611,2.54796,0.5751,6,charge,2,15.3,5.1,2.0,1.9,3.779,3.9898,13.7778,09-23-21_21.18_NEGPulse_protocol_HPPC_IN21700_30T_cycle_#787.mat
BOOST_NEGPULSE,787,0.85611,2.54796,0.5751,6,charge,2,15.3,5.1,10.0,9.91,3.779,4.0417,17.1699,09-23-21_21.18_NEGPulse_protocol_HPPC_IN21700_30T_cycle_#787.mat
BOOST_NEGPULSE,787,0.85611,2.54796,0.5747,6,discharge,3,-29.323,9.774,2.0,2.0,3.7711,3.3559,14.1595,09-23-21_21.18_NEGPulse_protocol_HPPC_IN21700_30T_cycle_#787.mat
BOOST_NEGPULSE,787,0.85611,2.54796,0.5747,6,discharge,3,-29.323,9.774,10.0,9.9,3.7711,3.2255,18.6066,09-23-21_21.18_NEGPulse_protocol_HPPC_IN21700_30T_cycle_#787.mat
BOOST_NEGPULSE,787,0.85611,2.54796,0.5752,6,charge,3,25.498,8.499,2.0,1.9,3.7814,4.1216,13.3422,09-23-21_21.18_NEGPulse_protocol_HPPC_IN21700_30T_cycle_#787.mat
BOOST_NEGPULSE,787,0.85611,2.54796,0.5752,6,charge,3,25.498,8.499,10.0,9.91,3.7814,4.2,16.417,09-23-21_21.18_NEGPulse_protocol_HPPC_IN21700_30T_cycle_#787.mat
BOOST_NEGPULSE,787,0.85611,2.54796,0.49,7,discharge,0,-2.552,0.851,2.0,2.0,3.6812,3.6441,14.5353,09-23-21_21.18_NEGPulse_protocol_HPPC_IN21700_30T_cycle_#787.mat
BOOST_NEGPULSE,787,0.85611,2.54796,0.49,7,discharge,0,-2.552,0.851,10.0,9.9,3.6812,3.6319,19.3152,09-23-21_21.18_NEGPulse_protocol_HPPC_IN21700_30T_cycle_#787.mat
BOOST_NEGPULSE,787,0.85611,2.54796,0.49,7,charge,0,1.274,0.425,2.0,2.0,3.683,3.7013,14.3642,09-23-21_21.18_NEGPulse_protocol_HPPC_IN21700_30T_cycle_#787.mat
BOOST_NEGPULSE,787,0.85611,2.54796,0.49,7,charge,0,1.274,0.425,10.0,9.9,3.683,3.7068,18.6813,09-23-21_21.18_NEGPulse_protocol_HPPC_IN21700_30T_cycle_#787.mat
BOOST_NEGPULSE,787,0.85611,2.54796,0.4899,7,discharge,1,-10.2,3.4,2.0,2.0,3.6807,3.5343,14.3529,09-23-21_21.18_NEGPulse_protocol_HPPC_IN21700_30T_cycle_#787.mat
BOOST_NEGPULSE,787,0.85611,2.54796,0.4899,7,discharge,1,-10.2,3.4,10.0,9.9,3.6807,3.4892,18.7745,09-23-21_21.18_NEGPulse_protocol_HPPC_IN21700_30T_cycle_#787.mat
BOOST_NEGPULSE,787,0.85611,2.54796,0.4901,7,charge,1,5.1,1.7,2.0,1.9,3.6867,3.7587,14.1185,09-23-21_21.18_NEGPulse_protocol_HPPC_IN21700_30T_cycle_#787.mat
BOOST_NEGPULSE,787,0.85611,2.54796,0.4901,7,charge,1,5.1,1.7,10.0,9.9,3.6867,3.7798,18.256,09-23-21_21.18_NEGPulse_protocol_HPPC_IN21700_30T_cycle_#787.mat
BOOST_NEGPULSE,787,0.85611,2.54796,0.4899,7,discharge,2,-20.397,6.799,2.0,2.0,3.682,3.3917,14.2325,09-23-21_21.18_NEGPulse_protocol_HPPC_IN21700_30T_cycle_#787.mat
BOOST_NEGPULSE,787,0.85611,2.54796,0.4899,7,discharge,2,-20.397,6.799,10.0,9.9,3.682,3.307,18.3851,09-23-21_21.18_NEGPulse_protocol_HPPC_IN21700_30T_cycle_#787.mat
BOOST_NEGPULSE,787,0.85611,2.54796,0.4902,7,charge,2,15.299,5.1,2.0,2.0,3.6903,3.9003,13.7264,09-23-21_21.18_NEGPulse_protocol_HPPC_IN21700_30T_cycle_#787.mat
BOOST_NEGPULSE,787,0.85611,2.54796,0.4902,7,charge,2,15.299,5.1,10.0,9.9,3.6903,3.9529,17.1645,09-23-21_21.18_NEGPulse_protocol_HPPC_IN21700_30T_cycle_#787.mat
BOOST_NEGPULSE,787,0.85611,2.54796,0.4898,7,discharge,3,-29.322,9.774,2.0,2.0,3.6823,3.2735,13.9418,09-23-21_21.18_NEGPulse_protocol_HPPC_IN21700_30T_cycle_#787.mat
BOOST_NEGPULSE,787,0.85611,2.54796,0.4898,7,discharge,3,-29.322,9.774,10.0,9.9,3.6823,3.1476,18.2355,09-23-21_21.18_NEGPulse_protocol_HPPC_IN21700_30T_cycle_#787.mat
BOOST_NEGPULSE,787,0.85611,2.54796,0.4902,7,charge,3,25.497,8.499,2.0,2.0,3.6932,4.0317,13.2761,09-23-21_21.18_NEGPulse_protocol_HPPC_IN21700_30T_cycle_#787.mat
BOOST_NEGPULSE,787,0.85611,2.54796,0.4902,7,charge,3,25.497,8.499,10.0,9.9,3.6932,4.1155,16.5627,09-23-21_21.18_NEGPulse_protocol_HPPC_IN21700_30T_cycle_#787.mat
BOOST_NEGPULSE,787,0.85611,2.54796,0.405,8,discharge,0,-2.55,0.85,2.0,2.0,3.6102,3.5742,14.116,09-23-21_21.18_NEGPulse_protocol_HPPC_IN21700_30T_cycle_#787.mat
BOOST_NEGPULSE,787,0.85611,2.54796,0.405,8,discharge,0,-2.55,0.85,10.0,9.9,3.6102,3.5625,18.7037,09-23-21_21.18_NEGPulse_protocol_HPPC_IN21700_30T_cycle_#787.mat
BOOST_NEGPULSE,787,0.85611,2.54796,0.405,8,charge,0,1.276,0.425,2.0,2.0,3.6126,3.6308,14.2633,09-23-21_21.18_NEGPulse_protocol_HPPC_IN21700_30T_cycle_#787.mat
BOOST_NEGPULSE,787,0.85611,2.54796,0.405,8,charge,0,1.276,0.425,10.0,9.9,3.6126,3.6359,18.2602,09-23-21_21.18_NEGPulse_protocol_HPPC_IN21700_30T_cycle_#787.mat
BOOST_NEGPULSE,787,0.85611,2.54796,0.405,8,discharge,1,-10.2,3.4,2.0,2.0,3.6111,3.4633,14.4902,09-23-21_21.18_NEGPulse_protocol_HPPC_IN21700_30T_cycle_#787.mat
BOOST_NEGPULSE,787,0.85611,2.54796,0.405,8,discharge,1,-10.2,3.4,10.0,9.9,3.6111,3.4193,18.8039,09-23-21_21.18_NEGPulse_protocol_HPPC_IN21700_30T_cycle_#787.mat
BOOST_NEGPULSE,787,0.85611,2.54796,0.4051,8,charge,1,5.1,1.7,2.0,1.9,3.6165,3.6886,14.1375,09-23-21_21.18_NEGPulse_protocol_HPPC_IN21700_30T_cycle_#787.mat
BOOST_NEGPULSE,787,0.85611,2.54796,0.4051,8,charge,1,5.1,1.7,10.0,9.9,3.6165,3.7094,18.216,09-23-21_21.18_NEGPulse_protocol_HPPC_IN21700_30T_cycle_#787.mat
BOOST_NEGPULSE,787,0.85611,2.54796,0.4049,8,discharge,2,-20.4,6.8,2.0,2.0,3.6116,3.3167,14.4559,09-23-21_21.18_NEGPulse_protocol_HPPC_IN21700_30T_cycle_#787.mat
BOOST_NEGPULSE,787,0.85611,2.54796,0.4049,8,discharge,2,-20.4,6.8,10.0,9.9,3.6116,3.2285,18.7794,09-23-21_21.18_NEGPulse_protocol_HPPC_IN21700_30T_cycle_#787.mat
BOOST_NEGPULSE,787,0.85611,2.54796,0.4052,8,charge,2,15.299,5.1,2.0,2.0,3.621,3.8337,13.9029,09-23-21_21.18_NEGPulse_protocol_HPPC_IN21700_30T_cycle_#787.mat
BOOST_NEGPULSE,787,0.85611,2.54796,0.4052,8,charge,2,15.299,5.1,10.0,9.9,3.621,3.8855,17.2887,09-23-21_21.18_NEGPulse_protocol_HPPC_IN21700_30T_cycle_#787.mat
BOOST_NEGPULSE,787,0.85611,2.54796,0.4048,8,discharge,3,-29.323,9.774,2.0,2.0,3.6121,3.1936,14.2721,09-23-21_21.18_NEGPulse_protocol_HPPC_IN21700_30T_cycle_#787.mat
BOOST_NEGPULSE,787,0.85611,2.54796,0.4048,8,discharge,3,-29.323,9.774,10.0,9.9,3.6121,3.0561,18.9612,09-23-21_21.18_NEGPulse_protocol_HPPC_IN21700_30T_cycle_#787.mat
BOOST_NEGPULSE,787,0.85611,2.54796,0.4052,8,charge,3,25.499,8.5,2.0,2.0,3.6244,3.968,13.475,09-23-21_21.18_NEGPulse_protocol_HPPC_IN21700_30T_cycle_#787.mat
BOOST_NEGPULSE,787,0.85611,2.54796,0.4052,8,charge,3,25.499,8.5,10.0,9.91,3.6244,4.0475,16.5928,09-23-21_21.18_NEGPulse_protocol_HPPC_IN21700_30T_cycle_#787.mat
BOOST_NEGPULSE,787,0.85611,2.54796,0.32,9,discharge,0,-2.55,0.85,2.0,1.9,3.5401,3.5002,15.6458,09-23-21_21.18_NEGPulse_protocol_HPPC_IN21700_30T_cycle_#787.mat
BOOST_NEGPULSE,787,0.85611,2.54796,0.32,9,discharge,0,-2.55,0.85,10.0,9.9,3.5401,3.487,20.8219,09-23-21_21.18_NEGPulse_protocol_HPPC_IN21700_30T_cycle_#787.mat
BOOST_NEGPULSE,787,0.85611,2.54796,0.3201,9,charge,0,1.274,0.425,2.0,2.0,3.5418,3.5615,15.4607,09-23-21_21.18_NEGPulse_protocol_HPPC_IN21700_30T_cycle_#787.mat
BOOST_NEGPULSE,787,0.85611,2.54796,0.3201,9,charge,0,1.274,0.425,10.0,9.9,3.5418,3.5669,19.6986,09-23-21_21.18_NEGPulse_protocol_HPPC_IN21700_30T_cycle_#787.mat
BOOST_NEGPULSE,787,0.85611,2.54796,0.3199,9,discharge,1,-10.2,3.4,2.0,2.0,3.5403,3.381,15.6176,09-23-21_21.18_NEGPulse_protocol_HPPC_IN21700_30T_cycle_#787.mat
BOOST_NEGPULSE,787,0.85611,2.54796,0.3199,9,discharge,1,-10.2,3.4,10.0,9.9,3.5403,3.33,20.6176,09-23-21_21.18_NEGPulse_protocol_HPPC_IN21700_30T_cycle_#787.mat
BOOST_NEGPULSE,787,0.85611,2.54796,0.3201,9,charge,1,5.098,1.699,2.0,2.0,3.5458,3.6225,15.0448,09-23-21_21.18_NEGPulse_protocol_HPPC_IN21700_30T_cycle_#787.mat
BOOST_NEGPULSE,787,0.85611,2.54796,0.3201,9,charge,1,5.098,1.699,10.0,9.9,3.5458,3.6432,19.1052,09-23-21_21.18_NEGPulse_protocol_HPPC_IN21700_30T_cycle_#787.mat
BOOST_NEGPULSE,787,0.85611,2.54796,0.3199,9,discharge,2,-20.398,6.799,2.0,2.0,3.5406,3.2273,15.3593,09-23-21_21.18_NEGPulse_protocol_HPPC_IN21700_30T_cycle_#787.mat
BOOST_NEGPULSE,787,0.85611,2.54796,0.3199,9,discharge,2,-20.398,6.799,10.0,9.9,3.5406,3.1152,20.855,09-23-21_21.18_NEGPulse_protocol_HPPC_IN21700_30T_cycle_#787.mat
BOOST_NEGPULSE,787,0.85611,2.54796,0.3201,9,charge,2,15.3,5.1,2.0,2.0,3.5505,3.7695,14.3137,09-23-21_21.18_NEGPulse_protocol_HPPC_IN21700_30T_cycle_#787.mat
BOOST_NEGPULSE,787,0.85611,2.54796,0.3201,9,charge,2,15.3,5.1,10.0,9.9,3.5505,3.8259,18.0,09-23-21_21.18_NEGPulse_protocol_HPPC_IN21700_30T_cycle_#787.mat
BOOST_NEGPULSE,787,0.85611,2.54796,0.3198,9,discharge,3,-29.323,9.774,2.0,1.9,3.5411,3.1016,14.9882,09-23-21_21.18_NEGPulse_protocol_HPPC_IN21700_30T_cycle_#787.mat
BOOST_NEGPULSE,787,0.85611,2.54796,0.3198,9,discharge,3,-29.323,9.774,10.0,9.9,3.5411,2.9036,21.7406,09-23-21_21.18_NEGPulse_protocol_HPPC_IN21700_30T_cycle_#787.mat
BOOST_NEGPULSE,787,0.85611,2.54796,0.3202,9,charge,3,25.496,8.499,2.0,2.0,3.5542,3.9045,13.7394,09-23-21_21.18_NEGPulse_protocol_HPPC_IN21700_30T_cycle_#787.mat
BOOST_NEGPULSE,787,0.85611,2.54796,0.3202,9,charge,3,25.496,8.499,10.0,9.9,3.5542,3.9882,17.0223,09-23-21_21.18_NEGPulse_protocol_HPPC_IN21700_30T_cycle_#787.mat
BOOST_NEGPULSE,787,0.85611,2.54796,0.2775,10,discharge,0,-2.551,0.85,2.0,2.0,3.5023,3.4608,16.27,09-23-21_21.18_NEGPulse_protocol_HPPC_IN21700_30T_cycle_#787.mat
BOOST_NEGPULSE,787,0.85611,2.54796,0.2775,10,discharge,0,-2.551,0.85,10.0,9.9,3.5023,3.4462,21.994,09-23-21_21.18_NEGPulse_protocol_HPPC_IN21700_30T_cycle_#787.mat
BOOST_NEGPULSE,787,0.85611,2.54796,0.2776,10,charge,0,1.275,0.425,2.0,2.0,3.5042,3.5242,15.6814,09-23-21_21.18_NEGPulse_protocol_HPPC_IN21700_30T_cycle_#787.mat
BOOST_NEGPULSE,787,0.85611,2.54796,0.2776,10,charge,0,1.275,0.425,10.0,9.9,3.5042,3.5299,20.1505,09-23-21_21.18_NEGPulse_protocol_HPPC_IN21700_30T_cycle_#787.mat
BOOST_NEGPULSE,787,0.85611,2.54796,0.2774,10,discharge,1,-10.2,3.4,2.0,1.9,3.5025,3.3378,16.1471,09-23-21_21.18_NEGPulse_protocol_HPPC_IN21700_30T_cycle_#787.mat
BOOST_NEGPULSE,787,0.85611,2.54796,0.2774,10,discharge,1,-10.2,3.4,10.0,9.9,3.5025,3.2773,22.0784,09-23-21_21.18_NEGPulse_protocol_HPPC_IN21700_30T_cycle_#787.mat
