Repository: KikETs/ECM_HYBRID_BMS_JOINT

## Results

| Arm | Model | Size | Protocol | Result | Worst cell |
|---|---|---|---|---|---|
| SOP | 2RC table + trim (A8) | 4 effective coefficients, 2 EW states | leave-one-cell-out | usable current 69.6 % discharge, 59.5 % charge (τ = 10 s) | 59.9 % / 53.5 % (BOOST_REST) |
| SOH | dQ/dV ridge | 65 coefficients | leave-one-cell-out | RMSE 0.0094, bias −0.0005 | 0.0130 (BOOST_REST) |
| SOC | 2RC EKF, low-current gate | 3 states | leave-one-cell-out | **2.34 %p** over six sensor disturbances on estimated SOH (2.325 on true SOH), per cell 2.00–2.75 | 4.60 %p (BOOST_NEGPULSE_1S, current offset −0.10 A) |

The SOH arm was a 10,945-parameter CNN until the second audit round. Nested

File: analysis/uypydj_hppc_resistance.csv (part 124 of 225)
protocol,cycle,SOH,CAP_Ah,SOC,soc_group,direction,rate_rank,I_A,CRate_rated,tau_s,tau_actual_s,V_pre_V,V_tau_V,R_mOhm,file
BOOST_NEGPULSE,787,0.85611,2.54796,0.2776,10,charge,1,5.099,1.7,2.0,1.9,3.5079,3.5859,15.2959,09-23-21_21.18_NEGPulse_protocol_HPPC_IN21700_30T_cycle_#787.mat
BOOST_NEGPULSE,787,0.85611,2.54796,0.2776,10,charge,1,5.099,1.7,10.0,9.9,3.5079,3.6068,19.3944,09-23-21_21.18_NEGPulse_protocol_HPPC_IN21700_30T_cycle_#787.mat
BOOST_NEGPULSE,787,0.85611,2.54796,0.2774,10,discharge,2,-20.398,6.799,2.0,2.0,3.5031,3.1774,15.9673,09-23-21_21.18_NEGPulse_protocol_HPPC_IN21700_30T_cycle_#787.mat
BOOST_NEGPULSE,787,0.85611,2.54796,0.2774,10,discharge,2,-20.398,6.799,10.0,9.9,3.5031,3.0271,23.3356,09-23-21_21.18_NEGPulse_protocol_HPPC_IN21700_30T_cycle_#787.mat
BOOST_NEGPULSE,787,0.85611,2.54796,0.2777,10,charge,2,15.299,5.1,2.0,1.9,3.5135,3.7332,14.3604,09-23-21_21.18_NEGPulse_protocol_HPPC_IN21700_30T_cycle_#787.mat
BOOST_NEGPULSE,787,0.85611,2.54796,0.2777,10,charge,2,15.299,5.1,10.0,9.9,3.5135,3.791,18.1384,09-23-21_21.18_NEGPulse_protocol_HPPC_IN21700_30T_cycle_#787.mat
BOOST_NEGPULSE,787,0.85611,2.54796,0.2773,10,discharge,3,-29.323,9.774,2.0,1.9,3.5036,3.0326,16.0625,09-23-21_21.18_NEGPulse_protocol_HPPC_IN21700_30T_cycle_#787.mat
BOOST_NEGPULSE,787,0.85611,2.54796,0.2773,10,discharge,3,-29.323,9.774,10.0,9.9,3.5036,2.7322,26.307,09-23-21_21.18_NEGPulse_protocol_HPPC_IN21700_30T_cycle_#787.mat
BOOST_NEGPULSE,787,0.85611,2.54796,0.2778,10,charge,3,25.496,8.499,2.0,2.0,3.5174,3.8737,13.9747,09-23-21_21.18_NEGPulse_protocol_HPPC_IN21700_30T_cycle_#787.mat
BOOST_NEGPULSE,787,0.85611,2.54796,0.2778,10,charge,3,25.496,8.499,10.0,9.9,3.5174,3.9613,17.4106,09-23-21_21.18_NEGPulse_protocol_HPPC_IN21700_30T_cycle_#787.mat
BOOST_NEGPULSE,787,0.85611,2.54796,0.235,11,discharge,0,-2.55,0.85,2.0,2.0,3.461,3.4147,18.1554,09-23-21_21.18_NEGPulse_protocol_HPPC_IN21700_30T_cycle_#787.mat
BOOST_NEGPULSE,787,0.85611,2.54796,0.235,11,discharge,0,-2.55,0.85,10.0,9.9,3.461,3.3963,25.3706,09-23-21_21.18_NEGPulse_protocol_HPPC_IN21700_30T_cycle_#787.mat
BOOST_NEGPULSE,787,0.85611,2.54796,0.235,11,charge,0,1.276,0.425,2.0,1.9,3.4633,3.4853,17.2373,09-23-21_21.18_NEGPulse_protocol_HPPC_IN21700_30T_cycle_#787.mat
BOOST_NEGPULSE,787,0.85611,2.54796,0.235,11,charge,0,1.276,0.425,10.0,9.9,3.4633,3.492,22.4869,09-23-21_21.18_NEGPulse_protocol_HPPC_IN21700_30T_cycle_#787.mat
BOOST_NEGPULSE,787,0.85611,2.54796,0.2349,11,discharge,1,-10.2,3.4,2.0,2.0,3.4613,3.2737,18.3922,09-23-21_21.18_NEGPulse_protocol_HPPC_IN21700_30T_cycle_#787.mat
BOOST_NEGPULSE,787,0.85611,2.54796,0.2349,11,discharge,1,-10.2,3.4,10.0,9.9,3.4613,3.1852,27.0686,09-23-21_21.18_NEGPulse_protocol_HPPC_IN21700_30T_cycle_#787.mat
BOOST_NEGPULSE,787,0.85611,2.54796,0.2351,11,charge,1,5.1,1.7,2.0,2.0,3.4692,3.5536,16.549,09-23-21_21.18_NEGPulse_protocol_HPPC_IN21700_30T_cycle_#787.mat
BOOST_NEGPULSE,787,0.85611,2.54796,0.2351,11,charge,1,5.1,1.7,10.0,9.9,3.4692,3.5743,20.6078,09-23-21_21.18_NEGPulse_protocol_HPPC_IN21700_30T_cycle_#787.mat
BOOST_NEGPULSE,787,0.85611,2.54796,0.2349,11,discharge,2,-20.398,6.799,2.0,2.0,3.4623,3.0911,18.1979,09-23-21_21.18_NEGPulse_protocol_HPPC_IN21700_30T_cycle_#787.mat
BOOST_NEGPULSE,787,0.85611,2.54796,0.2349,11,discharge,2,-20.398,6.799,10.0,9.9,3.4623,2.8373,30.6403,09-23-21_21.18_NEGPulse_protocol_HPPC_IN21700_30T_cycle_#787.mat
BOOST_NEGPULSE,787,0.85611,2.54796,0.2351,11,charge,2,15.299,5.1,2.0,2.0,3.4747,3.7047,15.0337,09-23-21_21.18_NEGPulse_protocol_HPPC_IN21700_30T_cycle_#787.mat
BOOST_NEGPULSE,787,0.85611,2.54796,0.2351,11,charge,2,15.299,5.1,10.0,9.9,3.4747,3.7595,18.6156,09-23-21_21.18_NEGPulse_protocol_HPPC_IN21700_30T_cycle_#787.mat
BOOST_NEGPULSE,787,0.85611,2.54796,0.2348,11,discharge,3,-29.323,9.774,2.0,2.0,3.4628,2.9324,18.0882,09-23-21_21.18_NEGPulse_protocol_HPPC_IN21700_30T_cycle_#787.mat
BOOST_NEGPULSE,787,0.85611,2.54796,0.2348,11,discharge,3,-29.323,9.774,10.0,9.9,3.4628,2.4997,32.8445,09-23-21_21.18_NEGPulse_protocol_HPPC_IN21700_30T_cycle_#787.mat
BOOST_NEGPULSE,787,0.85611,2.54796,0.2352,11,charge,3,25.498,8.499,2.0,2.0,3.4788,3.836,14.0089,09-23-21_21.18_NEGPulse_protocol_HPPC_IN21700_30T_cycle_#787.mat
BOOST_NEGPULSE,787,0.85611,2.54796,0.2352,11,charge,3,25.498,8.499,10.0,9.9,3.4788,3.9247,17.4876,09-23-21_21.18_NEGPulse_protocol_HPPC_IN21700_30T_cycle_#787.mat
BOOST_NEGPULSE,787,0.85611,2.54796,0.1925,12,discharge,0,-2.552,0.851,2.0,1.9,3.4137,3.3618,20.3362,09-23-21_21.18_NEGPulse_protocol_HPPC_IN21700_30T_cycle_#787.mat
BOOST_NEGPULSE,787,0.85611,2.54796,0.1925,12,discharge,0,-2.552,0.851,10.0,9.9,3.4137,3.3347,30.9549,09-23-21_21.18_NEGPulse_protocol_HPPC_IN21700_30T_cycle_#787.mat
BOOST_NEGPULSE,787,0.85611,2.54796,0.1926,12,charge,0,1.276,0.425,2.0,1.9,3.4172,3.4418,19.2745,09-23-21_21.18_NEGPulse_protocol_HPPC_IN21700_30T_cycle_#787.mat
BOOST_NEGPULSE,787,0.85611,2.54796,0.1926,12,charge,0,1.276,0.425,10.0,9.9,3.4172,3.4512,26.6395,09-23-21_21.18_NEGPulse_protocol_HPPC_IN21700_30T_cycle_#787.mat
BOOST_NEGPULSE,787,0.85611,2.54796,0.1924,12,discharge,1,-10.2,3.4,2.0,1.9,3.4147,3.1985,21.1961,09-23-21_21.18_NEGPulse_protocol_HPPC_IN21700_30T_cycle_#787.mat
BOOST_NEGPULSE,787,0.85611,2.54796,0.1924,12,discharge,1,-10.2,3.4,10.0,9.9,3.4147,3.0413,36.6078,09-23-21_21.18_NEGPulse_protocol_HPPC_IN21700_30T_cycle_#787.mat
BOOST_NEGPULSE,787,0.85611,2.54796,0.1926,12,charge,1,5.1,1.7,2.0,2.0,3.4261,3.5173,17.8813,09-23-21_21.18_NEGPulse_protocol_HPPC_IN21700_30T_cycle_#787.mat
BOOST_NEGPULSE,787,0.85611,2.54796,0.1926,12,charge,1,5.1,1.7,10.0,9.9,3.4261,3.5425,22.8222,09-23-21_21.18_NEGPulse_protocol_HPPC_IN21700_30T_cycle_#787.mat
BOOST_NEGPULSE,787,0.85611,2.54796,0.1924,12,discharge,2,-20.398,6.799,2.0,2.0,3.4168,2.9745,21.6835,09-23-21_21.18_NEGPulse_protocol_HPPC_IN21700_30T_cycle_#787.mat
BOOST_NEGPULSE,787,0.85611,2.54796,0.1924,12,discharge,2,-20.398,6.799,10.0,9.9,3.4168,2.4996,44.9652,09-23-21_21.18_NEGPulse_protocol_HPPC_IN21700_30T_cycle_#787.mat
BOOST_NEGPULSE,787,0.85611,2.54796,0.1927,12,charge,2,15.298,5.099,2.0,2.0,3.4347,3.6697,15.3615,09-23-21_21.18_NEGPulse_protocol_HPPC_IN21700_30T_cycle_#787.mat
BOOST_NEGPULSE,787,0.85611,2.54796,0.1927,12,charge,2,15.298,5.099,10.0,9.9,3.4347,3.7211,18.7214,09-23-21_21.18_NEGPulse_protocol_HPPC_IN21700_30T_cycle_#787.mat
BOOST_NEGPULSE,787,0.85611,2.54796,0.1923,12,discharge,3,-28.894,9.631,2.0,2.0,3.4178,2.7822,21.9976,09-23-21_21.18_NEGPulse_protocol_HPPC_IN21700_30T_cycle_#787.mat
BOOST_NEGPULSE,787,0.85611,2.54796,0.1923,12,discharge,3,-28.894,9.631,10.0,9.9,3.4178,2.4998,31.7713,09-23-21_21.18_NEGPulse_protocol_HPPC_IN21700_30T_cycle_#787.mat
BOOST_NEGPULSE,787,0.85611,2.54796,0.1927,12,charge,3,25.498,8.499,2.0,2.0,3.438,3.7993,14.1697,09-23-21_21.18_NEGPulse_protocol_HPPC_IN21700_30T_cycle_#787.mat
BOOST_NEGPULSE,787,0.85611,2.54796,0.1927,12,charge,3,25.498,8.499,10.0,9.9,3.438,3.8842,17.4994,09-23-21_21.18_NEGPulse_protocol_HPPC_IN21700_30T_cycle_#787.mat
BOOST_NEGPULSE,825,0.85085,2.53229,1.0,0,discharge,0,-2.535,0.845,2.0,1.9,4.1333,4.0863,18.5368,09-30-21_00.44_NEGPulse_protocol_HPPC_IN21700_30T_cycle_#825.mat
BOOST_NEGPULSE,825,0.85085,2.53229,1.0,0,discharge,0,-2.535,0.845,10.0,9.7,4.1333,4.067,26.1487,09-30-21_00.44_NEGPulse_protocol_HPPC_IN21700_30T_cycle_#825.mat
BOOST_NEGPULSE,825,0.85085,2.53229,1.0,0,charge,0,1.266,0.422,2.0,2.0,4.1474,4.1773,23.6121,09-30-21_00.44_NEGPulse_protocol_HPPC_IN21700_30T_cycle_#825.mat
BOOST_NEGPULSE,825,0.85085,2.53229,1.0,0,charge,0,1.266,0.422,10.0,9.9,4.1474,4.1892,33.0096,09-30-21_00.44_NEGPulse_protocol_HPPC_IN21700_30T_cycle_#825.mat
BOOST_NEGPULSE,825,0.85085,2.53229,0.9999,0,discharge,1,-10.14,3.38,2.0,1.9,4.1429,3.9289,21.1045,09-30-21_00.44_NEGPulse_protocol_HPPC_IN21700_30T_cycle_#825.mat
BOOST_NEGPULSE,825,0.85085,2.53229,0.9999,0,discharge,1,-10.14,3.38,10.0,9.9,4.1429,3.8866,25.2761,09-30-21_00.44_NEGPulse_protocol_HPPC_IN21700_30T_cycle_#825.mat
BOOST_NEGPULSE,825,0.85085,2.53229,1.0,0,charge,1,1.763,0.588,2.0,2.0,4.1514,4.2,27.5682,09-30-21_00.44_NEGPulse_protocol_HPPC_IN21700_30T_cycle_#825.mat
BOOST_NEGPULSE,825,0.85085,2.53229,1.0,0,charge,1,1.763,0.588,10.0,9.9,4.1514,4.2,27.5682,09-30-21_00.44_NEGPulse_protocol_HPPC_IN21700_30T_cycle_#825.mat
BOOST_NEGPULSE,825,0.85085,2.53229,0.9998,0,discharge,2,-20.282,6.761,2.0,2.0,4.1419,3.7552,19.0662,09-30-21_00.44_NEGPulse_protocol_HPPC_IN21700_30T_cycle_#825.mat
BOOST_NEGPULSE,825,0.85085,2.53229,0.9998,0,discharge,2,-20.282,6.761,10.0,9.9,4.1419,3.6934,22.1132,09-30-21_00.44_NEGPulse_protocol_HPPC_IN21700_30T_cycle_#825.mat
BOOST_NEGPULSE,825,0.85085,2.53229,1.0,0,charge,2,1.642,0.547,2.0,2.0,4.1554,4.2,27.1686,09-30-21_00.44_NEGPulse_protocol_HPPC_IN21700_30T_cycle_#825.mat
BOOST_NEGPULSE,825,0.85085,2.53229,1.0,0,charge,2,1.642,0.547,10.0,9.9,4.1554,4.2,27.1686,09-30-21_00.44_NEGPulse_protocol_HPPC_IN21700_30T_cycle_#825.mat
BOOST_NEGPULSE,825,0.85085,2.53229,0.9998,0,discharge,3,-29.155,9.718,2.0,2.0,4.1408,3.6227,17.7705,09-30-21_00.44_NEGPulse_protocol_HPPC_IN21700_30T_cycle_#825.mat
BOOST_NEGPULSE,825,0.85085,2.53229,0.9998,0,discharge,3,-29.155,9.718,10.0,9.9,4.1408,3.5337,20.8232,09-30-21_00.44_NEGPulse_protocol_HPPC_IN21700_30T_cycle_#825.mat
BOOST_NEGPULSE,825,0.85085,2.53229,1.0,0,charge,3,1.552,0.517,2.0,2.0,4.1584,4.1999,26.7466,09-30-21_00.44_NEGPulse_protocol_HPPC_IN21700_30T_cycle_#825.mat
BOOST_NEGPULSE,825,0.85085,2.53229,1.0,0,charge,3,1.552,0.517,10.0,9.9,4.1584,4.1999,26.7466,09-30-21_00.44_NEGPulse_protocol_HPPC_IN21700_30T_cycle_#825.mat
BOOST_NEGPULSE,825,0.85085,2.53229,0.9577,1,discharge,0,-2.536,0.845,2.0,2.0,4.0933,4.0431,19.7981,09-30-21_00.44_NEGPulse_protocol_HPPC_IN21700_30T_cycle_#825.mat
BOOST_NEGPULSE,825,0.85085,2.53229,0.9577,1,discharge,0,-2.536,0.845,10.0,9.9,4.0933,4.0315,24.3729,09-30-21_00.44_NEGPulse_protocol_HPPC_IN21700_30T_cycle_#825.mat
BOOST_NEGPULSE,825,0.85085,2.53229,0.9578,1,charge,0,1.268,0.423,2.0,1.9,4.0949,4.1199,19.7114,09-30-21_00.44_NEGPulse_protocol_HPPC_IN21700_30T_cycle_#825.mat
BOOST_NEGPULSE,825,0.85085,2.53229,0.9578,1,charge,0,1.268,0.423,10.0,9.9,4.0949,4.1261,24.5999,09-30-21_00.44_NEGPulse_protocol_HPPC_IN21700_30T_cycle_#825.mat
BOOST_NEGPULSE,825,0.85085,2.53229,0.9577,1,discharge,1,-10.142,3.381,2.0,2.0,4.0937,3.9039,18.7143,09-30-21_00.44_NEGPulse_protocol_HPPC_IN21700_30T_cycle_#825.mat
BOOST_NEGPULSE,825,0.85085,2.53229,0.9577,1,discharge,1,-10.142,3.381,10.0,9.9,4.0937,3.8706,21.9976,09-30-21_00.44_NEGPulse_protocol_HPPC_IN21700_30T_cycle_#825.mat
BOOST_NEGPULSE,825,0.85085,2.53229,0.9578,1,charge,1,4.752,1.584,2.0,2.0,4.0979,4.1962,20.6843,09-30-21_00.44_NEGPulse_protocol_HPPC_IN21700_30T_cycle_#825.mat
BOOST_NEGPULSE,825,0.85085,2.53229,0.9578,1,charge,1,4.752,1.584,10.0,9.9,4.0979,4.2,21.4839,09-30-21_00.44_NEGPulse_protocol_HPPC_IN21700_30T_cycle_#825.mat
BOOST_NEGPULSE,825,0.85085,2.53229,0.9576,1,discharge,2,-20.281,6.76,2.0,1.9,4.094,3.7456,17.1786,09-30-21_00.44_NEGPulse_protocol_HPPC_IN21700_30T_cycle_#825.mat
BOOST_NEGPULSE,825,0.85085,2.53229,0.9576,1,discharge,2,-20.281,6.76,10.0,9.9,4.094,3.6822,20.3047,09-30-21_00.44_NEGPulse_protocol_HPPC_IN21700_30T_cycle_#825.mat
BOOST_NEGPULSE,825,0.85085,2.53229,0.9578,1,charge,2,4.641,1.547,2.0,2.0,4.1002,4.2001,21.5255,09-30-21_00.44_NEGPulse_protocol_HPPC_IN21700_30T_cycle_#825.mat
BOOST_NEGPULSE,825,0.85085,2.53229,0.9578,1,charge,2,4.641,1.547,10.0,9.9,4.1002,4.2,21.504,09-30-21_00.44_NEGPulse_protocol_HPPC_IN21700_30T_cycle_#825.mat
BOOST_NEGPULSE,825,0.85085,2.53229,0.9575,1,discharge,3,-29.156,9.719,2.0,2.0,4.0949,3.6183,16.3465,09-30-21_00.44_NEGPulse_protocol_HPPC_IN21700_30T_cycle_#825.mat
BOOST_NEGPULSE,825,0.85085,2.53229,0.9575,1,discharge,3,-29.156,9.719,10.0,9.9,4.0949,3.5231,19.6117,09-30-21_00.44_NEGPulse_protocol_HPPC_IN21700_30T_cycle_#825.mat
BOOST_NEGPULSE,825,0.85085,2.53229,0.9578,1,charge,3,4.494,1.498,2.0,2.0,4.104,4.2,21.3618,09-30-21_00.44_NEGPulse_protocol_HPPC_IN21700_30T_cycle_#825.mat
BOOST_NEGPULSE,825,0.85085,2.53229,0.9578,1,charge,3,4.494,1.498,10.0,9.9,4.104,4.2,21.3618,09-30-21_00.44_NEGPulse_protocol_HPPC_IN21700_30T_cycle_#825.mat
BOOST_NEGPULSE,825,0.85085,2.53229,0.9155,2,discharge,0,-2.536,0.845,2.0,2.0,4.0786,4.0305,18.9691,09-30-21_00.44_NEGPulse_protocol_HPPC_IN21700_30T_cycle_#825.mat
BOOST_NEGPULSE,825,0.85085,2.53229,0.9155,2,discharge,0,-2.536,0.845,10.0,9.9,4.0786,4.0187,23.6227,09-30-21_00.44_NEGPulse_protocol_HPPC_IN21700_30T_cycle_#825.mat
BOOST_NEGPULSE,825,0.85085,2.53229,0.9155,2,charge,0,1.266,0.422,2.0,2.0,4.0801,4.104,18.8709,09-30-21_00.44_NEGPulse_protocol_HPPC_IN21700_30T_cycle_#825.mat
BOOST_NEGPULSE,825,0.85085,2.53229,0.9155,2,charge,0,1.266,0.422,10.0,9.9,4.0801,4.1092,22.9767,09-30-21_00.44_NEGPulse_protocol_HPPC_IN21700_30T_cycle_#825.mat
BOOST_NEGPULSE,825,0.85085,2.53229,0.9154,2,discharge,1,-10.141,3.38,2.0,2.0,4.0788,3.8943,18.1935,09-30-21_00.44_NEGPulse_protocol_HPPC_IN21700_30T_cycle_#825.mat
BOOST_NEGPULSE,825,0.85085,2.53229,0.9154,2,discharge,1,-10.141,3.38,10.0,9.9,4.0788,3.8547,22.0984,09-30-21_00.44_NEGPulse_protocol_HPPC_IN21700_30T_cycle_#825.mat
BOOST_NEGPULSE,825,0.85085,2.53229,0.9155,2,charge,1,5.07,1.69,2.0,2.0,4.0829,4.1753,18.2241,09-30-21_00.44_NEGPulse_protocol_HPPC_IN21700_30T_cycle_#825.mat
BOOST_NEGPULSE,825,0.85085,2.53229,0.9155,2,charge,1,5.07,1.69,10.0,9.9,4.0829,4.1946,22.0307,09-30-21_00.44_NEGPulse_protocol_HPPC_IN21700_30T_cycle_#825.mat
BOOST_NEGPULSE,825,0.85085,2.53229,0.9153,2,discharge,2,-20.28,6.76,2.0,2.0,4.0792,3.7339,17.0266,09-30-21_00.44_NEGPulse_protocol_HPPC_IN21700_30T_cycle_#825.mat
BOOST_NEGPULSE,825,0.85085,2.53229,0.9153,2,discharge,2,-20.28,6.76,10.0,9.9,4.0792,3.6589,20.7249,09-30-21_00.44_NEGPulse_protocol_HPPC_IN21700_30T_cycle_#825.mat
BOOST_NEGPULSE,825,0.85085,2.53229,0.9156,2,charge,2,5.874,1.958,2.0,2.0,4.0854,4.2,19.5104,09-30-21_00.44_NEGPulse_protocol_HPPC_IN21700_30T_cycle_#825.mat
BOOST_NEGPULSE,825,0.85085,2.53229,0.9156,2,charge,2,5.874,1.958,10.0,9.9,4.0854,4.2,19.5104,09-30-21_00.44_NEGPulse_protocol_HPPC_IN21700_30T_cycle_#825.mat
BOOST_NEGPULSE,825,0.85085,2.53229,0.9153,2,discharge,3,-29.155,9.718,2.0,2.0,4.0801,3.6064,16.2476,09-30-21_00.44_NEGPulse_protocol_HPPC_IN21700_30T_cycle_#825.mat
BOOST_NEGPULSE,825,0.85085,2.53229,0.9153,2,discharge,3,-29.155,9.718,10.0,9.9,4.0801,3.4946,20.0823,09-30-21_00.44_NEGPulse_protocol_HPPC_IN21700_30T_cycle_#825.mat
BOOST_NEGPULSE,825,0.85085,2.53229,0.9156,2,charge,3,5.766,1.922,2.0,2.0,4.0868,4.2,19.632,09-30-21_00.44_NEGPulse_protocol_HPPC_IN21700_30T_cycle_#825.mat
BOOST_NEGPULSE,825,0.85085,2.53229,0.9156,2,charge,3,5.766,1.922,10.0,9.9,4.0868,4.2,19.632,09-30-21_00.44_NEGPulse_protocol_HPPC_IN21700_30T_cycle_#825.mat
BOOST_NEGPULSE,825,0.85085,2.53229,0.8309,3,discharge,0,-2.536,0.845,2.0,1.9,4.0172,3.974,17.036,09-30-21_00.44_NEGPulse_protocol_HPPC_IN21700_30T_cycle_#825.mat
BOOST_NEGPULSE,825,0.85085,2.53229,0.8309,3,discharge,0,-2.536,0.845,10.0,9.9,4.0172,3.9572,23.6612,09-30-21_00.44_NEGPulse_protocol_HPPC_IN21700_30T_cycle_#825.mat
BOOST_NEGPULSE,825,0.85085,2.53229,0.831,3,charge,0,1.266,0.422,2.0,2.0,4.0195,4.041,16.9826,09-30-21_00.44_NEGPulse_protocol_HPPC_IN21700_30T_cycle_#825.mat
BOOST_NEGPULSE,825,0.85085,2.53229,0.831,3,charge,0,1.266,0.422,10.0,9.9,4.0195,4.0478,22.3539,09-30-21_00.44_NEGPulse_protocol_HPPC_IN21700_30T_cycle_#825.mat
BOOST_NEGPULSE,825,0.85085,2.53229,0.8309,3,discharge,1,-10.14,3.38,2.0,2.0,4.0181,3.8473,16.8442,09-30-21_00.44_NEGPulse_protocol_HPPC_IN21700_30T_cycle_#825.mat
BOOST_NEGPULSE,825,0.85085,2.53229,0.8309,3,discharge,1,-10.14,3.38,10.0,9.9,4.0181,3.7935,22.1499,09-30-21_00.44_NEGPulse_protocol_HPPC_IN21700_30T_cycle_#825.mat
BOOST_NEGPULSE,825,0.85085,2.53229,0.831,3,charge,1,5.07,1.69,2.0,1.9,4.0242,4.1064,16.213,09-30-21_00.44_NEGPulse_protocol_HPPC_IN21700_30T_cycle_#825.mat
BOOST_NEGPULSE,825,0.85085,2.53229,0.831,3,charge,1,5.07,1.69,10.0,9.9,4.0242,4.1298,20.8284,09-30-21_00.44_NEGPulse_protocol_HPPC_IN21700_30T_cycle_#825.mat
BOOST_NEGPULSE,825,0.85085,2.53229,0.8308,3,discharge,2,-20.282,6.761,2.0,1.9,4.0187,3.6948,15.9698,09-30-21_00.44_NEGPulse_protocol_HPPC_IN21700_30T_cycle_#825.mat
BOOST_NEGPULSE,825,0.85085,2.53229,0.8308,3,discharge,2,-20.282,6.761,10.0,9.9,4.0187,3.6041,20.4418,09-30-21_00.44_NEGPulse_protocol_HPPC_IN21700_30T_cycle_#825.mat
BOOST_NEGPULSE,825,0.85085,2.53229,0.8311,3,charge,2,9.962,3.321,2.0,2.0,4.0282,4.2001,17.2561,09-30-21_00.44_NEGPulse_protocol_HPPC_IN21700_30T_cycle_#825.mat
BOOST_NEGPULSE,825,0.85085,2.53229,0.8311,3,charge,2,9.962,3.321,10.0,9.9,4.0282,4.2001,17.2561,09-30-21_00.44_NEGPulse_protocol_HPPC_IN21700_30T_cycle_#825.mat
BOOST_NEGPULSE,825,0.85085,2.53229,0.8307,3,discharge,3,-29.155,9.718,2.0,2.0,4.0201,3.5693,15.4622,09-30-21_00.44_NEGPulse_protocol_HPPC_IN21700_30T_cycle_#825.mat
BOOST_NEGPULSE,825,0.85085,2.53229,0.8307,3,discharge,3,-29.155,9.718,10.0,9.9,4.0201,3.4461,19.6879,09-30-21_00.44_NEGPulse_protocol_HPPC_IN21700_30T_cycle_#825.mat
BOOST_NEGPULSE,825,0.85085,2.53229,0.8311,3,charge,3,9.925,3.308,2.0,2.0,4.0303,4.2,17.0981,09-30-21_00.44_NEGPulse_protocol_HPPC_IN21700_30T_cycle_#825.mat
BOOST_NEGPULSE,825,0.85085,2.53229,0.8311,3,charge,3,9.925,3.308,10.0,9.9,4.0303,4.2,17.0981,09-30-21_00.44_NEGPulse_protocol_HPPC_IN21700_30T_cycle_#825.mat
BOOST_NEGPULSE,825,0.85085,2.53229,0.7464,4,discharge,0,-2.536,0.845,2.0,2.0,3.9161,3.8763,15.6946,09-30-21_00.44_NEGPulse_protocol_HPPC_IN21700_30T_cycle_#825.mat
BOOST_NEGPULSE,825,0.85085,2.53229,0.7464,4,discharge,0,-2.536,0.845,10.0,9.9,3.9161,3.8622,21.2548,09-30-21_00.44_NEGPulse_protocol_HPPC_IN21700_30T_cycle_#825.mat
BOOST_NEGPULSE,825,0.85085,2.53229,0.7465,4,charge,0,1.266,0.422,2.0,2.0,3.9188,3.9389,15.8743,09-30-21_00.44_NEGPulse_protocol_HPPC_IN21700_30T_cycle_#825.mat
BOOST_NEGPULSE,825,0.85085,2.53229,0.7465,4,charge,0,1.266,0.422,10.0,9.9,3.9188,3.945,20.6918,09-30-21_00.44_NEGPulse_protocol_HPPC_IN21700_30T_cycle_#825.mat
BOOST_NEGPULSE,825,0.85085,2.53229,0.7464,4,discharge,1,-10.14,3.38,2.0,2.0,3.9171,3.7572,15.7692,09-30-21_00.44_NEGPulse_protocol_HPPC_IN21700_30T_cycle_#825.mat
BOOST_NEGPULSE,825,0.85085,2.53229,0.7464,4,discharge,1,-10.14,3.38,10.0,9.9,3.9171,3.7125,20.1775,09-30-21_00.44_NEGPulse_protocol_HPPC_IN21700_30T_cycle_#825.mat
BOOST_NEGPULSE,825,0.85085,2.53229,0.7465,4,charge,1,5.07,1.69,2.0,1.9,3.9228,4.0004,15.3048,09-30-21_00.44_NEGPulse_protocol_HPPC_IN21700_30T_cycle_#825.mat
BOOST_NEGPULSE,825,0.85085,2.53229,0.7465,4,charge,1,5.07,1.69,10.0,9.9,3.9228,4.0224,19.6438,09-30-21_00.44_NEGPulse_protocol_HPPC_IN21700_30T_cycle_#825.mat
BOOST_NEGPULSE,825,0.85085,2.53229,0.7463,4,discharge,2,-20.281,6.76,2.0,1.9,3.9171,3.6106,15.1127,09-30-21_00.44_NEGPulse_protocol_HPPC_IN21700_30T_cycle_#825.mat
BOOST_NEGPULSE,825,0.85085,2.53229,0.7463,4,discharge,2,-20.281,6.76,10.0,9.9,3.9171,3.5304,19.0671,09-30-21_00.44_NEGPulse_protocol_HPPC_IN21700_30T_cycle_#825.mat
BOOST_NEGPULSE,825,0.85085,2.53229,0.7466,4,charge,2,15.212,5.071,2.0,2.0,3.9262,4.1492,14.6595,09-30-21_00.44_NEGPulse_protocol_HPPC_IN21700_30T_cycle_#825.mat
BOOST_NEGPULSE,825,0.85085,2.53229,0.7466,4,charge,2,15.212,5.071,10.0,9.9,3.9262,4.2,17.9989,09-30-21_00.44_NEGPulse_protocol_HPPC_IN21700_30T_cycle_#825.mat
BOOST_NEGPULSE,825,0.85085,2.53229,0.7462,4,discharge,3,-29.154,9.718,2.0,2.0,3.9176,3.4873,14.7596,09-30-21_00.44_NEGPulse_protocol_HPPC_IN21700_30T_cycle_#825.mat
BOOST_NEGPULSE,825,0.85085,2.53229,0.7462,4,discharge,3,-29.154,9.718,10.0,9.9,3.9176,3.3712,18.7419,09-30-21_00.44_NEGPulse_protocol_HPPC_IN21700_30T_cycle_#825.mat
BOOST_NEGPULSE,825,0.85085,2.53229,0.7467,4,charge,3,17.087,5.696,2.0,2.0,3.9286,4.2001,15.8893,09-30-21_00.44_NEGPulse_protocol_HPPC_IN21700_30T_cycle_#825.mat
BOOST_NEGPULSE,825,0.85085,2.53229,0.7467,4,charge,3,17.087,5.696,10.0,9.9,3.9286,4.2,15.8834,09-30-21_00.44_NEGPulse_protocol_HPPC_IN21700_30T_cycle_#825.mat
BOOST_NEGPULSE,825,0.85085,2.53229,0.6619,5,discharge,0,-2.536,0.845,2.0,1.9,3.8474,3.8099,14.7865,09-30-21_00.44_NEGPulse_protocol_HPPC_IN21700_30T_cycle_#825.mat
BOOST_NEGPULSE,825,0.85085,2.53229,0.6619,5,discharge,0,-2.536,0.845,10.0,9.9,3.8474,3.7974,19.7153,09-30-21_00.44_NEGPulse_protocol_HPPC_IN21700_30T_cycle_#825.mat
BOOST_NEGPULSE,825,0.85085,2.53229,0.662,5,charge,0,1.266,0.422,2.0,2.0,3.8498,3.8687,14.9289,09-30-21_00.44_NEGPulse_protocol_HPPC_IN21700_30T_cycle_#825.mat
BOOST_NEGPULSE,825,0.85085,2.53229,0.662,5,charge,0,1.266,0.422,10.0,9.9,3.8498,3.8739,19.0363,09-30-21_00.44_NEGPulse_protocol_HPPC_IN21700_30T_cycle_#825.mat
BOOST_NEGPULSE,825,0.85085,2.53229,0.6619,5,discharge,1,-10.141,3.38,2.0,1.9,3.8476,3.6972,14.8309,09-30-21_00.44_NEGPulse_protocol_HPPC_IN21700_30T_cycle_#825.mat
BOOST_NEGPULSE,825,0.85085,2.53229,0.6619,5,discharge,1,-10.141,3.38,10.0,9.9,3.8476,3.6512,19.3669,09-30-21_00.44_NEGPulse_protocol_HPPC_IN21700_30T_cycle_#825.mat
BOOST_NEGPULSE,825,0.85085,2.53229,0.662,5,charge,1,5.072,1.691,2.0,2.0,3.853,3.9275,14.6888,09-30-21_00.44_NEGPulse_protocol_HPPC_IN21700_30T_cycle_#825.mat
BOOST_NEGPULSE,825,0.85085,2.53229,0.662,5,charge,1,5.072,1.691,10.0,9.9,3.853,3.946,18.3363,09-30-21_00.44_NEGPulse_protocol_HPPC_IN21700_30T_cycle_#825.mat
BOOST_NEGPULSE,825,0.85085,2.53229,0.6618,5,discharge,2,-20.283,6.761,2.0,1.9,3.8483,3.5533,14.5442,09-30-21_00.44_NEGPulse_protocol_HPPC_IN21700_30T_cycle_#825.mat
BOOST_NEGPULSE,825,0.85085,2.53229,0.6618,5,discharge,2,-20.283,6.761,10.0,9.9,3.8483,3.4669,18.8039,09-30-21_00.44_NEGPulse_protocol_HPPC_IN21700_30T_cycle_#825.mat
BOOST_NEGPULSE,825,0.85085,2.53229,0.6621,5,charge,2,15.21,5.07,2.0,1.9,3.8562,4.0689,13.9842,09-30-21_00.44_NEGPulse_protocol_HPPC_IN21700_30T_cycle_#825.mat
BOOST_NEGPULSE,825,0.85085,2.53229,0.6621,5,charge,2,15.21,5.07,10.0,9.9,3.8562,4.119,17.2781,09-30-21_00.44_NEGPulse_protocol_HPPC_IN21700_30T_cycle_#825.mat
BOOST_NEGPULSE,825,0.85085,2.53229,0.6617,5,discharge,3,-29.154,9.718,2.0,2.0,3.8486,3.4325,14.2725,09-30-21_00.44_NEGPulse_protocol_HPPC_IN21700_30T_cycle_#825.mat
BOOST_NEGPULSE,825,0.85085,2.53229,0.6617,5,discharge,3,-29.154,9.718,10.0,9.9,3.8486,3.3067,18.5875,09-30-21_00.44_NEGPulse_protocol_HPPC_IN21700_30T_cycle_#825.mat
BOOST_NEGPULSE,825,0.85085,2.53229,0.6622,5,charge,3,23.069,7.69,2.0,2.0,3.8585,4.2003,14.8164,09-30-21_00.44_NEGPulse_protocol_HPPC_IN21700_30T_cycle_#825.mat
BOOST_NEGPULSE,825,0.85085,2.53229,0.6622,5,charge,3,23.069,7.69,10.0,9.9,3.8585,4.2,14.8034,09-30-21_00.44_NEGPulse_protocol_HPPC_IN21700_30T_cycle_#825.mat
BOOST_NEGPULSE,825,0.85085,2.53229,0.5774,6,discharge,0,-2.536,0.845,2.0,1.9,3.7698,3.7327,14.6293,09-30-21_00.44_NEGPulse_protocol_HPPC_IN21700_30T_cycle_#825.mat
BOOST_NEGPULSE,825,0.85085,2.53229,0.5774,6,discharge,0,-2.536,0.845,10.0,9.9,3.7698,3.7198,19.7161,09-30-21_00.44_NEGPulse_protocol_HPPC_IN21700_30T_cycle_#825.mat
BOOST_NEGPULSE,825,0.85085,2.53229,0.5775,6,charge,0,1.268,0.423,2.0,1.9,3.7716,3.7902,14.6641,09-30-21_00.44_NEGPulse_protocol_HPPC_IN21700_30T_cycle_#825.mat
BOOST_NEGPULSE,825,0.85085,2.53229,0.5775,6,charge,0,1.268,0.423,10.0,9.9,3.7716,3.7958,19.0792,09-30-21_00.44_NEGPulse_protocol_HPPC_IN21700_30T_cycle_#825.mat
BOOST_NEGPULSE,825,0.85085,2.53229,0.5774,6,discharge,1,-10.14,3.38,2.0,2.0,3.7702,3.6197,14.8422,09-30-21_00.44_NEGPulse_protocol_HPPC_IN21700_30T_cycle_#825.mat
BOOST_NEGPULSE,825,0.85085,2.53229,0.5774,6,discharge,1,-10.14,3.38,10.0,9.9,3.7702,3.5714,19.6055,09-30-21_00.44_NEGPulse_protocol_HPPC_IN21700_30T_cycle_#825.mat
BOOST_NEGPULSE,825,0.85085,2.53229,0.5775,6,charge,1,5.07,1.69,2.0,2.0,3.7754,3.8491,14.5359,09-30-21_00.44_NEGPulse_protocol_HPPC_IN21700_30T_cycle_#825.mat
BOOST_NEGPULSE,825,0.85085,2.53229,0.5775,6,charge,1,5.07,1.69,10.0,9.9,3.7754,3.8695,18.5594,09-30-21_00.44_NEGPulse_protocol_HPPC_IN21700_30T_cycle_#825.mat
BOOST_NEGPULSE,825,0.85085,2.53229,0.5773,6,discharge,2,-20.281,6.76,2.0,2.0,3.7704,3.4729,14.6689,09-30-21_00.44_NEGPulse_protocol_HPPC_IN21700_30T_cycle_#825.mat
BOOST_NEGPULSE,825,0.85085,2.53229,0.5773,6,discharge,2,-20.281,6.76,10.0,9.9,3.7704,3.3832,19.0918,09-30-21_00.44_NEGPulse_protocol_HPPC_IN21700_30T_cycle_#825.mat
BOOST_NEGPULSE,825,0.85085,2.53229,0.5776,6,charge,2,15.212,5.071,2.0,2.0,3.7788,3.9932,14.0941,09-30-21_00.44_NEGPulse_protocol_HPPC_IN21700_30T_cycle_#825.mat
BOOST_NEGPULSE,825,0.85085,2.53229,0.5776,6,charge,2,15.212,5.071,10.0,9.9,3.7788,4.0439,17.427,09-30-21_00.44_NEGPulse_protocol_HPPC_IN21700_30T_cycle_#825.mat
BOOST_NEGPULSE,825,0.85085,2.53229,0.5772,6,discharge,3,-29.155,9.718,2.0,2.0,3.7709,3.3512,14.3955,09-30-21_00.44_NEGPulse_protocol_HPPC_IN21700_30T_cycle_#825.mat
BOOST_NEGPULSE,825,0.85085,2.53229,0.5772,6,discharge,3,-29.155,9.718,10.0,9.9,3.7709,3.2199,18.899,09-30-21_00.44_NEGPulse_protocol_HPPC_IN21700_30T_cycle_#825.mat
BOOST_NEGPULSE,825,0.85085,2.53229,0.5776,6,charge,3,25.352,8.451,2.0,2.0,3.7812,4.1266,13.6242,09-30-21_00.44_NEGPulse_protocol_HPPC_IN21700_30T_cycle_#825.mat
BOOST_NEGPULSE,825,0.85085,2.53229,0.5776,6,charge,3,25.352,8.451,10.0,9.9,3.7812,4.2001,16.5234,09-30-21_00.44_NEGPulse_protocol_HPPC_IN21700_30T_cycle_#825.mat
BOOST_NEGPULSE,825,0.85085,2.53229,0.4929,7,discharge,0,-2.535,0.845,2.0,2.0,3.6816,3.6437,14.9525,09-30-21_00.44_NEGPulse_protocol_HPPC_IN21700_30T_cycle_#825.mat
BOOST_NEGPULSE,825,0.85085,2.53229,0.4929,7,discharge,0,-2.535,0.845,10.0,9.9,3.6816,3.6313,19.8446,09-30-21_00.44_NEGPulse_protocol_HPPC_IN21700_30T_cycle_#825.mat
BOOST_NEGPULSE,825,0.85085,2.53229,0.493,7,charge,0,1.266,0.422,2.0,2.0,3.683,3.7017,14.7756,09-30-21_00.44_NEGPulse_protocol_HPPC_IN21700_30T_cycle_#825.mat
BOOST_NEGPULSE,825,0.85085,2.53229,0.493,7,charge,0,1.266,0.422,10.0,9.9,3.683,3.7072,19.1214,09-30-21_00.44_NEGPulse_protocol_HPPC_IN21700_30T_cycle_#825.mat
BOOST_NEGPULSE,825,0.85085,2.53229,0.4929,7,discharge,1,-10.142,3.381,2.0,2.0,3.6819,3.5316,14.8196,09-30-21_00.44_NEGPulse_protocol_HPPC_IN21700_30T_cycle_#825.mat
BOOST_NEGPULSE,825,0.85085,2.53229,0.4929,7,discharge,1,-10.142,3.381,10.0,9.9,3.6819,3.4859,19.3256,09-30-21_00.44_NEGPulse_protocol_HPPC_IN21700_30T_cycle_#825.mat
BOOST_NEGPULSE,825,0.85085,2.53229,0.493,7,charge,1,5.07,1.69,2.0,2.0,3.6869,3.7604,14.4976,09-30-21_00.44_NEGPulse_protocol_HPPC_IN21700_30T_cycle_#825.mat
BOOST_NEGPULSE,825,0.85085,2.53229,0.493,7,charge,1,5.07,1.69,10.0,9.9,3.6869,3.7815,18.6595,09-30-21_00.44_NEGPulse_protocol_HPPC_IN21700_30T_cycle_#825.mat
BOOST_NEGPULSE,825,0.85085,2.53229,0.4928,7,discharge,2,-20.282,6.761,2.0,2.0,3.6819,3.3872,14.5301,09-30-21_00.44_NEGPulse_protocol_HPPC_IN21700_30T_cycle_#825.mat
BOOST_NEGPULSE,825,0.85085,2.53229,0.4928,7,discharge,2,-20.282,6.761,10.0,9.9,3.6819,3.3015,18.7555,09-30-21_00.44_NEGPulse_protocol_HPPC_IN21700_30T_cycle_#825.mat
BOOST_NEGPULSE,825,0.85085,2.53229,0.4931,7,charge,2,15.212,5.071,2.0,1.9,3.6906,3.9027,13.9429,09-30-21_00.44_NEGPulse_protocol_HPPC_IN21700_30T_cycle_#825.mat
BOOST_NEGPULSE,825,0.85085,2.53229,0.4931,7,charge,2,15.212,5.071,10.0,9.9,3.6906,3.9568,17.4993,09-30-21_00.44_NEGPulse_protocol_HPPC_IN21700_30T_cycle_#825.mat
BOOST_NEGPULSE,825,0.85085,2.53229,0.4927,7,discharge,3,-29.155,9.718,2.0,2.0,3.6824,3.2673,14.2377,09-30-21_00.44_NEGPulse_protocol_HPPC_IN21700_30T_cycle_#825.mat
BOOST_NEGPULSE,825,0.85085,2.53229,0.4927,7,discharge,3,-29.155,9.718,10.0,9.9,3.6824,3.1401,18.6006,09-30-21_00.44_NEGPulse_protocol_HPPC_IN21700_30T_cycle_#825.mat
BOOST_NEGPULSE,825,0.85085,2.53229,0.4932,7,charge,3,25.352,8.451,2.0,1.9,3.6935,4.0349,13.4664,09-30-21_00.44_NEGPulse_protocol_HPPC_IN21700_30T_cycle_#825.mat
BOOST_NEGPULSE,825,0.85085,2.53229,0.4932,7,charge,3,25.352,8.451,10.0,9.9,3.6935,4.1206,16.8468,09-30-21_00.44_NEGPulse_protocol_HPPC_IN21700_30T_cycle_#825.mat
BOOST_NEGPULSE,825,0.85085,2.53229,0.4084,8,discharge,0,-2.534,0.845,2.0,2.0,3.6102,3.5726,14.8382,09-30-21_00.44_NEGPulse_protocol_HPPC_IN21700_30T_cycle_#825.mat
BOOST_NEGPULSE,825,0.85085,2.53229,0.4084,8,discharge,0,-2.534,0.845,10.0,9.9,3.6102,3.5607,19.5343,09-30-21_00.44_NEGPulse_protocol_HPPC_IN21700_30T_cycle_#825.mat
BOOST_NEGPULSE,825,0.85085,2.53229,0.4085,8,charge,0,1.266,0.422,2.0,2.0,3.6117,3.6301,14.5374,09-30-21_00.44_NEGPulse_protocol_HPPC_IN21700_30T_cycle_#825.mat
BOOST_NEGPULSE,825,0.85085,2.53229,0.4085,8,charge,0,1.266,0.422,10.0,9.9,3.6117,3.6354,18.7248,09-30-21_00.44_NEGPulse_protocol_HPPC_IN21700_30T_cycle_#825.mat
BOOST_NEGPULSE,825,0.85085,2.53229,0.4084,8,discharge,1,-10.142,3.381,2.0,2.0,3.6103,3.4601,14.8097,09-30-21_00.44_NEGPulse_protocol_HPPC_IN21700_30T_cycle_#825.mat
BOOST_NEGPULSE,825,0.85085,2.53229,0.4084,8,discharge,1,-10.142,3.381,10.0,9.9,3.6103,3.4156,19.1974,09-30-21_00.44_NEGPulse_protocol_HPPC_IN21700_30T_cycle_#825.mat
BOOST_NEGPULSE,825,0.85085,2.53229,0.4085,8,charge,1,5.07,1.69,2.0,1.9,3.6157,3.6891,14.4773,09-30-21_00.44_NEGPulse_protocol_HPPC_IN21700_30T_cycle_#825.mat
BOOST_NEGPULSE,825,0.85085,2.53229,0.4085,8,charge,1,5.07,1.69,10.0,9.9,3.6157,3.7101,18.6193,09-30-21_00.44_NEGPulse_protocol_HPPC_IN21700_30T_cycle_#825.mat
BOOST_NEGPULSE,825,0.85085,2.53229,0.4083,8,discharge,2,-20.28,6.76,2.0,2.0,3.6108,3.3115,14.7584,09-30-21_00.44_NEGPulse_protocol_HPPC_IN21700_30T_cycle_#825.mat
BOOST_NEGPULSE,825,0.85085,2.53229,0.4083,8,discharge,2,-20.28,6.76,10.0,9.9,3.6108,3.2221,19.1667,09-30-21_00.44_NEGPulse_protocol_HPPC_IN21700_30T_cycle_#825.mat
BOOST_NEGPULSE,825,0.85085,2.53229,0.4086,8,charge,2,15.211,5.07,2.0,2.0,3.6203,3.8359,14.174,09-30-21_00.44_NEGPulse_protocol_HPPC_IN21700_30T_cycle_#825.mat
BOOST_NEGPULSE,825,0.85085,2.53229,0.4086,8,charge,2,15.211,5.07,10.0,9.9,3.6203,3.8886,17.6386,09-30-21_00.44_NEGPulse_protocol_HPPC_IN21700_30T_cycle_#825.mat
BOOST_NEGPULSE,825,0.85085,2.53229,0.4082,8,discharge,3,-29.154,9.718,2.0,2.0,3.6104,3.1879,14.492,09-30-21_00.44_NEGPulse_protocol_HPPC_IN21700_30T_cycle_#825.mat
BOOST_NEGPULSE,825,0.85085,2.53229,0.4082,8,discharge,3,-29.154,9.718,10.0,9.9,3.6104,3.0486,19.2701,09-30-21_00.44_NEGPulse_protocol_HPPC_IN21700_30T_cycle_#825.mat
BOOST_NEGPULSE,825,0.85085,2.53229,0.4086,8,charge,3,25.35,8.45,2.0,2.0,3.6231,3.9713,13.7357,09-30-21_00.44_NEGPulse_protocol_HPPC_IN21700_30T_cycle_#825.mat
BOOST_NEGPULSE,825,0.85085,2.53229,0.4086,8,charge,3,25.35,8.45,10.0,9.9,3.6231,4.0514,16.8955,09-30-21_00.44_NEGPulse_protocol_HPPC_IN21700_30T_cycle_#825.mat
BOOST_NEGPULSE,825,0.85085,2.53229,0.3239,9,discharge,0,-2.536,0.845,2.0,1.9,3.5383,3.4985,15.6928,09-30-21_00.44_NEGPulse_protocol_HPPC_IN21700_30T_cycle_#825.mat
BOOST_NEGPULSE,825,0.85085,2.53229,0.3239,9,discharge,0,-2.536,0.845,10.0,9.9,3.5383,3.4851,20.9763,09-30-21_00.44_NEGPulse_protocol_HPPC_IN21700_30T_cycle_#825.mat
BOOST_NEGPULSE,825,0.85085,2.53229,0.324,9,charge,0,1.268,0.423,2.0,2.0,3.5409,3.5608,15.6965,09-30-21_00.44_NEGPulse_protocol_HPPC_IN21700_30T_cycle_#825.mat
BOOST_NEGPULSE,825,0.85085,2.53229,0.324,9,charge,0,1.268,0.423,10.0,9.9,3.5409,3.5663,20.0347,09-30-21_00.44_NEGPulse_protocol_HPPC_IN21700_30T_cycle_#825.mat
BOOST_NEGPULSE,825,0.85085,2.53229,0.3239,9,discharge,1,-10.14,3.38,2.0,2.0,3.5394,3.3773,15.9862,09-30-21_00.44_NEGPulse_protocol_HPPC_IN21700_30T_cycle_#825.mat
BOOST_NEGPULSE,825,0.85085,2.53229,0.3239,9,discharge,1,-10.14,3.38,10.0,9.9,3.5394,3.3253,21.1144,09-30-21_00.44_NEGPulse_protocol_HPPC_IN21700_30T_cycle_#825.mat
BOOST_NEGPULSE,825,0.85085,2.53229,0.324,9,charge,1,5.072,1.691,2.0,2.0,3.5448,3.6226,15.3397,09-30-21_00.44_NEGPulse_protocol_HPPC_IN21700_30T_cycle_#825.mat
BOOST_NEGPULSE,825,0.85085,2.53229,0.324,9,charge,1,5.072,1.691,10.0,9.9,3.5448,3.6434,19.4408,09-30-21_00.44_NEGPulse_protocol_HPPC_IN21700_30T_cycle_#825.mat
BOOST_NEGPULSE,825,0.85085,2.53229,0.3238,9,discharge,2,-20.282,6.761,2.0,1.9,3.5397,3.2242,15.5557,09-30-21_00.44_NEGPulse_protocol_HPPC_IN21700_30T_cycle_#825.mat
BOOST_NEGPULSE,825,0.85085,2.53229,0.3238,9,discharge,2,-20.282,6.761,10.0,9.9,3.5397,3.1071,21.3293,09-30-21_00.44_NEGPulse_protocol_HPPC_IN21700_30T_cycle_#825.mat
BOOST_NEGPULSE,825,0.85085,2.53229,0.324,9,charge,2,15.213,5.071,2.0,2.0,3.5496,3.7712,14.5665,09-30-21_00.44_NEGPulse_protocol_HPPC_IN21700_30T_cycle_#825.mat
BOOST_NEGPULSE,825,0.85085,2.53229,0.324,9,charge,2,15.213,5.071,10.0,9.9,3.5496,3.828,18.3001,09-30-21_00.44_NEGPulse_protocol_HPPC_IN21700_30T_cycle_#825.mat
BOOST_NEGPULSE,825,0.85085,2.53229,0.3237,9,discharge,3,-29.155,9.718,2.0,1.9,3.5399,3.0951,15.2564,09-30-21_00.44_NEGPulse_protocol_HPPC_IN21700_30T_cycle_#825.mat
BOOST_NEGPULSE,825,0.85085,2.53229,0.3237,9,discharge,3,-29.155,9.718,10.0,9.9,3.5399,2.8916,22.2363,09-30-21_00.44_NEGPulse_protocol_HPPC_IN21700_30T_cycle_#825.mat
BOOST_NEGPULSE,825,0.85085,2.53229,0.3241,9,charge,3,25.351,8.45,2.0,1.9,3.5533,3.9048,13.8653,09-30-21_00.44_NEGPulse_protocol_HPPC_IN21700_30T_cycle_#825.mat
BOOST_NEGPULSE,825,0.85085,2.53229,0.3241,9,charge,3,25.351,8.45,10.0,9.9,3.5533,3.9911,17.2695,09-30-21_00.44_NEGPulse_protocol_HPPC_IN21700_30T_cycle_#825.mat
BOOST_NEGPULSE,825,0.85085,2.53229,0.2817,10,discharge,0,-2.534,0.845,2.0,2.0,3.5019,3.4598,16.6121,09-30-21_00.44_NEGPulse_protocol_HPPC_IN21700_30T_cycle_#825.mat
BOOST_NEGPULSE,825,0.85085,2.53229,0.2817,10,discharge,0,-2.534,0.845,10.0,9.9,3.5019,3.4449,22.4914,09-30-21_00.44_NEGPulse_protocol_HPPC_IN21700_30T_cycle_#825.mat
BOOST_NEGPULSE,825,0.85085,2.53229,0.2817,10,charge,0,1.266,0.422,2.0,2.0,3.5037,3.524,16.0386,09-30-21_00.44_NEGPulse_protocol_HPPC_IN21700_30T_cycle_#825.mat
BOOST_NEGPULSE,825,0.85085,2.53229,0.2817,10,charge,0,1.266,0.422,10.0,9.9,3.5037,3.5297,20.542,09-30-21_00.44_NEGPulse_protocol_HPPC_IN21700_30T_cycle_#825.mat
BOOST_NEGPULSE,825,0.85085,2.53229,0.2816,10,discharge,1,-10.14,3.38,2.0,2.0,3.5022,3.3337,16.6174,09-30-21_00.44_NEGPulse_protocol_HPPC_IN21700_30T_cycle_#825.mat
BOOST_NEGPULSE,825,0.85085,2.53229,0.2816,10,discharge,1,-10.14,3.38,10.0,9.9,3.5022,3.2722,22.6824,09-30-21_00.44_NEGPulse_protocol_HPPC_IN21700_30T_cycle_#825.mat
BOOST_NEGPULSE,825,0.85085,2.53229,0.2817,10,charge,1,5.07,1.69,2.0,2.0,3.5083,3.587,15.5238,09-30-21_00.44_NEGPulse_protocol_HPPC_IN21700_30T_cycle_#825.mat
BOOST_NEGPULSE,825,0.85085,2.53229,0.2817,10,charge,1,5.07,1.69,10.0,9.9,3.5083,3.6074,19.5477,09-30-21_00.44_NEGPulse_protocol_HPPC_IN21700_30T_cycle_#825.mat
BOOST_NEGPULSE,825,0.85085,2.53229,0.2815,10,discharge,2,-20.282,6.761,2.0,2.0,3.5026,3.1687,16.4629,09-30-21_00.44_NEGPulse_protocol_HPPC_IN21700_30T_cycle_#825.mat
BOOST_NEGPULSE,825,0.85085,2.53229,0.2815,10,discharge,2,-20.282,6.761,10.0,9.9,3.5026,3.0113,24.2234,09-30-21_00.44_NEGPulse_protocol_HPPC_IN21700_30T_cycle_#825.mat
BOOST_NEGPULSE,825,0.85085,2.53229,0.2818,10,charge,2,15.211,5.07,2.0,2.0,3.5126,3.7379,14.8116,09-30-21_00.44_NEGPulse_protocol_HPPC_IN21700_30T_cycle_#825.mat
BOOST_NEGPULSE,825,0.85085,2.53229,0.2818,10,charge,2,15.211,5.07,10.0,9.9,3.5126,3.7947,18.5458,09-30-21_00.44_NEGPulse_protocol_HPPC_IN21700_30T_cycle_#825.mat
BOOST_NEGPULSE,825,0.85085,2.53229,0.2814,10,discharge,3,-29.154,9.718,2.0,2.0,3.503,3.0218,16.5055,09-30-21_00.44_NEGPulse_protocol_HPPC_IN21700_30T_cycle_#825.mat
BOOST_NEGPULSE,825,0.85085,2.53229,0.2814,10,discharge,3,-29.154,9.718,10.0,9.9,3.503,2.7165,26.9774,09-30-21_00.44_NEGPulse_protocol_HPPC_IN21700_30T_cycle_#825.mat
BOOST_NEGPULSE,825,0.85085,2.53229,0.2819,10,charge,3,25.35,8.45,2.0,2.0,3.5172,3.8753,14.1262,09-30-21_00.44_NEGPulse_protocol_HPPC_IN21700_30T_cycle_#825.mat
BOOST_NEGPULSE,825,0.85085,2.53229,0.2819,10,charge,3,25.35,8.45,10.0,9.9,3.5172,3.9631,17.5897,09-30-21_00.44_NEGPulse_protocol_HPPC_IN21700_30T_cycle_#825.mat
BOOST_NEGPULSE,825,0.85085,2.53229,0.2394,11,discharge,0,-2.534,0.845,2.0,1.9,3.4611,3.4143,18.467,09-30-21_00.44_NEGPulse_protocol_HPPC_IN21700_30T_cycle_#825.mat
BOOST_NEGPULSE,825,0.85085,2.53229,0.2394,11,discharge,0,-2.534,0.845,10.0,9.9,3.4611,3.3948,26.1616,09-30-21_00.44_NEGPulse_protocol_HPPC_IN21700_30T_cycle_#825.mat
BOOST_NEGPULSE,825,0.85085,2.53229,0.2394,11,charge,0,1.268,0.423,2.0,1.9,3.4633,3.4857,17.6698,09-30-21_00.44_NEGPulse_protocol_HPPC_IN21700_30T_cycle_#825.mat
BOOST_NEGPULSE,825,0.85085,2.53229,0.2394,11,charge,0,1.268,0.423,10.0,9.9,3.4633,3.4928,23.2705,09-30-21_00.44_NEGPulse_protocol_HPPC_IN21700_30T_cycle_#825.mat
BOOST_NEGPULSE,825,0.85085,2.53229,0.2393,11,discharge,1,-10.143,3.381,2.0,2.0,3.4614,3.2701,18.8603,09-30-21_00.44_NEGPulse_protocol_HPPC_IN21700_30T_cycle_#825.mat
BOOST_NEGPULSE,825,0.85085,2.53229,0.2393,11,discharge,1,-10.143,3.381,10.0,9.9,3.4614,3.1782,27.9207,09-30-21_00.44_NEGPulse_protocol_HPPC_IN21700_30T_cycle_#825.mat
BOOST_NEGPULSE,825,0.85085,2.53229,0.2395,11,charge,1,5.072,1.691,2.0,2.0,3.4694,3.555,16.8786,09-30-21_00.44_NEGPulse_protocol_HPPC_IN21700_30T_cycle_#825.mat
BOOST_NEGPULSE,825,0.85085,2.53229,0.2395,11,charge,1,5.072,1.691,10.0,9.9,3.4694,3.5761,21.0391,09-30-21_00.44_NEGPulse_protocol_HPPC_IN21700_30T_cycle_#825.mat
BOOST_NEGPULSE,825,0.85085,2.53229,0.2393,11,discharge,2,-20.282,6.761,2.0,2.0,3.4623,3.0854,18.583,09-30-21_00.44_NEGPulse_protocol_HPPC_IN21700_30T_cycle_#825.mat
BOOST_NEGPULSE,825,0.85085,2.53229,0.2393,11,discharge,2,-20.282,6.761,10.0,9.9,3.4623,2.8254,31.4022,09-30-21_00.44_NEGPulse_protocol_HPPC_IN21700_30T_cycle_#825.mat
BOOST_NEGPULSE,825,0.85085,2.53229,0.2396,11,charge,2,15.211,5.07,2.0,2.0,3.4753,3.7077,15.2784,09-30-21_00.44_NEGPulse_protocol_HPPC_IN21700_30T_cycle_#825.mat
BOOST_NEGPULSE,825,0.85085,2.53229,0.2396,11,charge,2,15.211,5.07,10.0,9.9,3.4753,3.7624,18.8745,09-30-21_00.44_NEGPulse_protocol_HPPC_IN21700_30T_cycle_#825.mat
BOOST_NEGPULSE,825,0.85085,2.53229,0.2392,11,discharge,3,-29.155,9.718,2.0,1.9,3.4619,2.9311,18.2061,09-30-21_00.44_NEGPulse_protocol_HPPC_IN21700_30T_cycle_#825.mat
BOOST_NEGPULSE,825,0.85085,2.53229,0.2392,11,discharge,3,-29.155,9.718,10.0,9.9,3.4619,2.4997,33.0029,09-30-21_00.44_NEGPulse_protocol_HPPC_IN21700_30T_cycle_#825.mat
BOOST_NEGPULSE,825,0.85085,2.53229,0.2396,11,charge,3,25.351,8.45,2.0,2.0,3.4794,3.8391,14.1888,09-30-21_00.44_NEGPulse_protocol_HPPC_IN21700_30T_cycle_#825.mat
BOOST_NEGPULSE,825,0.85085,2.53229,0.2396,11,charge,3,25.351,8.45,10.0,9.9,3.4794,3.9275,17.6758,09-30-21_00.44_NEGPulse_protocol_HPPC_IN21700_30T_cycle_#825.mat
BOOST_NEGPULSE,825,0.85085,2.53229,0.1971,12,discharge,0,-2.534,0.845,2.0,2.0,3.4119,3.3597,20.5982,09-30-21_00.44_NEGPulse_protocol_HPPC_IN21700_30T_cycle_#825.mat
BOOST_NEGPULSE,825,0.85085,2.53229,0.1971,12,discharge,0,-2.534,0.845,10.0,9.9,3.4119,3.3321,31.4892,09-30-21_00.44_NEGPulse_protocol_HPPC_IN21700_30T_cycle_#825.mat
BOOST_NEGPULSE,825,0.85085,2.53229,0.1972,12,charge,0,1.268,0.423,2.0,1.9,3.4159,3.4409,19.7192,09-30-21_00.44_NEGPulse_protocol_HPPC_IN21700_30T_cycle_#825.mat
BOOST_NEGPULSE,825,0.85085,2.53229,0.1972,12,charge,0,1.268,0.423,10.0,9.9,3.4159,3.4506,27.3702,09-30-21_00.44_NEGPulse_protocol_HPPC_IN21700_30T_cycle_#825.mat
BOOST_NEGPULSE,825,0.85085,2.53229,0.1971,12,discharge,1,-10.139,3.38,2.0,2.0,3.4136,3.1932,21.7378,09-30-21_00.44_NEGPulse_protocol_HPPC_IN21700_30T_cycle_#825.mat
BOOST_NEGPULSE,825,0.85085,2.53229,0.1971,12,discharge,1,-10.139,3.38,10.0,9.9,3.4136,3.0357,37.2719,09-30-21_00.44_NEGPulse_protocol_HPPC_IN21700_30T_cycle_#825.mat
BOOST_NEGPULSE,825,0.85085,2.53229,0.1972,12,charge,1,5.072,1.691,2.0,1.9,3.4252,3.5169,18.0814,09-30-21_00.44_NEGPulse_protocol_HPPC_IN21700_30T_cycle_#825.mat
BOOST_NEGPULSE,825,0.85085,2.53229,0.1972,12,charge,1,5.072,1.691,10.0,9.9,3.4252,3.5437,23.3659,09-30-21_00.44_NEGPulse_protocol_HPPC_IN21700_30T_cycle_#825.mat
BOOST_NEGPULSE,825,0.85085,2.53229,0.197,12,discharge,2,-20.282,6.761,2.0,1.9,3.4156,2.976,21.6744,09-30-21_00.44_NEGPulse_protocol_HPPC_IN21700_30T_cycle_#825.mat
BOOST_NEGPULSE,825,0.85085,2.53229,0.197,12,discharge,2,-20.282,6.761,10.0,9.9,3.4156,2.4996,45.1632,09-30-21_00.44_NEGPulse_protocol_HPPC_IN21700_30T_cycle_#825.mat
BOOST_NEGPULSE,825,0.85085,2.53229,0.1973,12,charge,2,15.211,5.07,2.0,2.0,3.4344,3.6711,15.5611,09-30-21_00.44_NEGPulse_protocol_HPPC_IN21700_30T_cycle_#825.mat
BOOST_NEGPULSE,825,0.85085,2.53229,0.1973,12,charge,2,15.211,5.07,10.0,9.9,3.4344,3.7229,18.9665,09-30-21_00.44_NEGPulse_protocol_HPPC_IN21700_30T_cycle_#825.mat
