Repository: KikETs/ECM_HYBRID_BMS_JOINT

## Results

| Arm | Model | Size | Protocol | Result | Worst cell |
|---|---|---|---|---|---|
| SOP | 2RC table + trim (A8) | 4 effective coefficients, 2 EW states | leave-one-cell-out | usable current 69.6 % discharge, 59.5 % charge (τ = 10 s) | 59.9 % / 53.5 % (BOOST_REST) |
| SOH | dQ/dV ridge | 65 coefficients | leave-one-cell-out | RMSE 0.0094, bias −0.0005 | 0.0130 (BOOST_REST) |
| SOC | 2RC EKF, low-current gate | 3 states | leave-one-cell-out | **2.34 %p** over six sensor disturbances on estimated SOH (2.325 on true SOH), per cell 2.00–2.75 | 4.60 %p (BOOST_NEGPULSE_1S, current offset −0.10 A) |

The SOH arm was a 10,945-parameter CNN until the second audit round. Nested

File: analysis/uypydj_hppc_resistance.csv (part 125 of 225)
protocol,cycle,SOH,CAP_Ah,SOC,soc_group,direction,rate_rank,I_A,CRate_rated,tau_s,tau_actual_s,V_pre_V,V_tau_V,R_mOhm,file
BOOST_NEGPULSE,825,0.85085,2.53229,0.1969,12,discharge,3,-28.633,9.544,2.0,1.9,3.4168,2.7874,21.9816,09-30-21_00.44_NEGPulse_protocol_HPPC_IN21700_30T_cycle_#825.mat
BOOST_NEGPULSE,825,0.85085,2.53229,0.1969,12,discharge,3,-28.633,9.544,10.0,9.9,3.4168,2.4999,32.0225,09-30-21_00.44_NEGPulse_protocol_HPPC_IN21700_30T_cycle_#825.mat
BOOST_NEGPULSE,825,0.85085,2.53229,0.1974,12,charge,3,25.353,8.451,2.0,2.0,3.4378,3.8015,14.3454,09-30-21_00.44_NEGPulse_protocol_HPPC_IN21700_30T_cycle_#825.mat
BOOST_NEGPULSE,825,0.85085,2.53229,0.1974,12,charge,3,25.353,8.451,10.0,9.9,3.4378,3.8861,17.6823,09-30-21_00.44_NEGPulse_protocol_HPPC_IN21700_30T_cycle_#825.mat
BOOST_NEGPULSE,862,0.84305,2.50908,1.0,0,discharge,0,-2.513,0.838,2.0,1.9,4.1322,4.0832,19.5017,10-04-21_20.32_NEGPulse_protocol_HPPC_IN21700_30T_cycle_#862.mat
BOOST_NEGPULSE,862,0.84305,2.50908,1.0,0,discharge,0,-2.513,0.838,10.0,9.7,4.1322,4.0638,27.2228,10-04-21_20.32_NEGPulse_protocol_HPPC_IN21700_30T_cycle_#862.mat
BOOST_NEGPULSE,862,0.84305,2.50908,1.0,0,charge,0,1.254,0.418,2.0,2.0,4.1464,4.1776,24.8824,10-04-21_20.32_NEGPulse_protocol_HPPC_IN21700_30T_cycle_#862.mat
BOOST_NEGPULSE,862,0.84305,2.50908,1.0,0,charge,0,1.254,0.418,10.0,9.9,4.1464,4.1899,34.6918,10-04-21_20.32_NEGPulse_protocol_HPPC_IN21700_30T_cycle_#862.mat
BOOST_NEGPULSE,862,0.84305,2.50908,0.9999,0,discharge,1,-10.047,3.349,2.0,2.0,4.1419,3.9206,22.0265,10-04-21_20.32_NEGPulse_protocol_HPPC_IN21700_30T_cycle_#862.mat
BOOST_NEGPULSE,862,0.84305,2.50908,0.9999,0,discharge,1,-10.047,3.349,10.0,9.9,4.1419,3.8786,26.2068,10-04-21_20.32_NEGPulse_protocol_HPPC_IN21700_30T_cycle_#862.mat
BOOST_NEGPULSE,862,0.84305,2.50908,1.0,0,charge,1,1.72,0.573,2.0,2.0,4.1507,4.2001,28.7151,10-04-21_20.32_NEGPulse_protocol_HPPC_IN21700_30T_cycle_#862.mat
BOOST_NEGPULSE,862,0.84305,2.50908,1.0,0,charge,1,1.72,0.573,10.0,9.9,4.1507,4.2,28.657,10-04-21_20.32_NEGPulse_protocol_HPPC_IN21700_30T_cycle_#862.mat
BOOST_NEGPULSE,862,0.84305,2.50908,0.9998,0,discharge,2,-20.093,6.698,2.0,2.0,4.1409,3.7454,19.6835,10-04-21_20.32_NEGPulse_protocol_HPPC_IN21700_30T_cycle_#862.mat
BOOST_NEGPULSE,862,0.84305,2.50908,0.9998,0,discharge,2,-20.093,6.698,10.0,9.9,4.1409,3.6802,22.9284,10-04-21_20.32_NEGPulse_protocol_HPPC_IN21700_30T_cycle_#862.mat
BOOST_NEGPULSE,862,0.84305,2.50908,1.0,0,charge,2,1.596,0.532,2.0,2.0,4.1549,4.2001,28.3137,10-04-21_20.32_NEGPulse_protocol_HPPC_IN21700_30T_cycle_#862.mat
BOOST_NEGPULSE,862,0.84305,2.50908,1.0,0,charge,2,1.596,0.532,10.0,9.9,4.1549,4.2002,28.3763,10-04-21_20.32_NEGPulse_protocol_HPPC_IN21700_30T_cycle_#862.mat
BOOST_NEGPULSE,862,0.84305,2.50908,0.9998,0,discharge,3,-28.882,9.627,2.0,2.0,4.1407,3.6114,18.3263,10-04-21_20.32_NEGPulse_protocol_HPPC_IN21700_30T_cycle_#862.mat
BOOST_NEGPULSE,862,0.84305,2.50908,0.9998,0,discharge,3,-28.882,9.627,10.0,9.9,4.1407,3.516,21.6294,10-04-21_20.32_NEGPulse_protocol_HPPC_IN21700_30T_cycle_#862.mat
BOOST_NEGPULSE,862,0.84305,2.50908,1.0,0,charge,3,1.506,0.502,2.0,2.0,4.1579,4.2,27.9456,10-04-21_20.32_NEGPulse_protocol_HPPC_IN21700_30T_cycle_#862.mat
BOOST_NEGPULSE,862,0.84305,2.50908,1.0,0,charge,3,1.506,0.502,10.0,9.9,4.1579,4.2,27.9456,10-04-21_20.32_NEGPulse_protocol_HPPC_IN21700_30T_cycle_#862.mat
BOOST_NEGPULSE,862,0.84305,2.50908,0.9581,1,discharge,0,-2.511,0.837,2.0,2.0,4.093,4.0412,20.6325,10-04-21_20.32_NEGPulse_protocol_HPPC_IN21700_30T_cycle_#862.mat
BOOST_NEGPULSE,862,0.84305,2.50908,0.9581,1,discharge,0,-2.511,0.837,10.0,9.9,4.093,4.0293,25.3724,10-04-21_20.32_NEGPulse_protocol_HPPC_IN21700_30T_cycle_#862.mat
BOOST_NEGPULSE,862,0.84305,2.50908,0.9582,1,charge,0,1.256,0.419,2.0,1.9,4.0946,4.1203,20.4618,10-04-21_20.32_NEGPulse_protocol_HPPC_IN21700_30T_cycle_#862.mat
BOOST_NEGPULSE,862,0.84305,2.50908,0.9582,1,charge,0,1.256,0.419,10.0,9.9,4.0946,4.1267,25.5573,10-04-21_20.32_NEGPulse_protocol_HPPC_IN21700_30T_cycle_#862.mat
BOOST_NEGPULSE,862,0.84305,2.50908,0.958,1,discharge,1,-10.047,3.349,2.0,2.0,4.0933,3.8986,19.3789,10-04-21_20.32_NEGPulse_protocol_HPPC_IN21700_30T_cycle_#862.mat
BOOST_NEGPULSE,862,0.84305,2.50908,0.958,1,discharge,1,-10.047,3.349,10.0,9.9,4.0933,3.864,22.8227,10-04-21_20.32_NEGPulse_protocol_HPPC_IN21700_30T_cycle_#862.mat
BOOST_NEGPULSE,862,0.84305,2.50908,0.9582,1,charge,1,4.573,1.524,2.0,1.9,4.0978,4.1986,22.0444,10-04-21_20.32_NEGPulse_protocol_HPPC_IN21700_30T_cycle_#862.mat
BOOST_NEGPULSE,862,0.84305,2.50908,0.9582,1,charge,1,4.573,1.524,10.0,9.9,4.0978,4.2,22.3505,10-04-21_20.32_NEGPulse_protocol_HPPC_IN21700_30T_cycle_#862.mat
BOOST_NEGPULSE,862,0.84305,2.50908,0.958,1,discharge,2,-20.094,6.698,2.0,1.9,4.0936,3.7327,17.9606,10-04-21_20.32_NEGPulse_protocol_HPPC_IN21700_30T_cycle_#862.mat
BOOST_NEGPULSE,862,0.84305,2.50908,0.958,1,discharge,2,-20.094,6.698,10.0,9.9,4.0936,3.6649,21.3347,10-04-21_20.32_NEGPulse_protocol_HPPC_IN21700_30T_cycle_#862.mat
BOOST_NEGPULSE,862,0.84305,2.50908,0.9582,1,charge,2,4.345,1.448,2.0,2.0,4.1011,4.2,22.7639,10-04-21_20.32_NEGPulse_protocol_HPPC_IN21700_30T_cycle_#862.mat
BOOST_NEGPULSE,862,0.84305,2.50908,0.9582,1,charge,2,4.345,1.448,10.0,9.9,4.1011,4.2,22.7639,10-04-21_20.32_NEGPulse_protocol_HPPC_IN21700_30T_cycle_#862.mat
BOOST_NEGPULSE,862,0.84305,2.50908,0.9579,1,discharge,3,-28.885,9.628,2.0,1.9,4.0937,3.5982,17.1542,10-04-21_20.32_NEGPulse_protocol_HPPC_IN21700_30T_cycle_#862.mat
BOOST_NEGPULSE,862,0.84305,2.50908,0.9579,1,discharge,3,-28.885,9.628,10.0,9.9,4.0937,3.4924,20.817,10-04-21_20.32_NEGPulse_protocol_HPPC_IN21700_30T_cycle_#862.mat
BOOST_NEGPULSE,862,0.84305,2.50908,0.9582,1,charge,3,4.16,1.387,2.0,1.9,4.1044,4.2,22.9813,10-04-21_20.32_NEGPulse_protocol_HPPC_IN21700_30T_cycle_#862.mat
BOOST_NEGPULSE,862,0.84305,2.50908,0.9582,1,charge,3,4.16,1.387,10.0,9.9,4.1044,4.2,22.9813,10-04-21_20.32_NEGPulse_protocol_HPPC_IN21700_30T_cycle_#862.mat
BOOST_NEGPULSE,862,0.84305,2.50908,0.9163,2,discharge,0,-2.511,0.837,2.0,1.9,4.0783,4.0291,19.5969,10-04-21_20.32_NEGPulse_protocol_HPPC_IN21700_30T_cycle_#862.mat
BOOST_NEGPULSE,862,0.84305,2.50908,0.9163,2,discharge,0,-2.511,0.837,10.0,9.9,4.0783,4.0164,24.6555,10-04-21_20.32_NEGPulse_protocol_HPPC_IN21700_30T_cycle_#862.mat
BOOST_NEGPULSE,862,0.84305,2.50908,0.9163,2,charge,0,1.256,0.419,2.0,1.9,4.08,4.1044,19.4268,10-04-21_20.32_NEGPulse_protocol_HPPC_IN21700_30T_cycle_#862.mat
BOOST_NEGPULSE,862,0.84305,2.50908,0.9163,2,charge,0,1.256,0.419,10.0,9.9,4.08,4.1097,23.6465,10-04-21_20.32_NEGPulse_protocol_HPPC_IN21700_30T_cycle_#862.mat
BOOST_NEGPULSE,862,0.84305,2.50908,0.9162,2,discharge,1,-10.047,3.349,2.0,2.0,4.0778,3.8893,18.7618,10-04-21_20.32_NEGPulse_protocol_HPPC_IN21700_30T_cycle_#862.mat
BOOST_NEGPULSE,862,0.84305,2.50908,0.9162,2,discharge,1,-10.047,3.349,10.0,9.9,4.0778,3.8482,22.8526,10-04-21_20.32_NEGPulse_protocol_HPPC_IN21700_30T_cycle_#862.mat
BOOST_NEGPULSE,862,0.84305,2.50908,0.9163,2,charge,1,5.022,1.674,2.0,2.0,4.0829,4.1778,18.8953,10-04-21_20.32_NEGPulse_protocol_HPPC_IN21700_30T_cycle_#862.mat
BOOST_NEGPULSE,862,0.84305,2.50908,0.9163,2,charge,1,5.022,1.674,10.0,9.91,4.0829,4.1977,22.8576,10-04-21_20.32_NEGPulse_protocol_HPPC_IN21700_30T_cycle_#862.mat
BOOST_NEGPULSE,862,0.84305,2.50908,0.9161,2,discharge,2,-20.093,6.698,2.0,1.9,4.0789,3.7277,17.4787,10-04-21_20.32_NEGPulse_protocol_HPPC_IN21700_30T_cycle_#862.mat
BOOST_NEGPULSE,862,0.84305,2.50908,0.9161,2,discharge,2,-20.093,6.698,10.0,9.9,4.0789,3.6472,21.4851,10-04-21_20.32_NEGPulse_protocol_HPPC_IN21700_30T_cycle_#862.mat
BOOST_NEGPULSE,862,0.84305,2.50908,0.9164,2,charge,2,5.65,1.883,2.0,2.0,4.0854,4.1999,20.2641,10-04-21_20.32_NEGPulse_protocol_HPPC_IN21700_30T_cycle_#862.mat
BOOST_NEGPULSE,862,0.84305,2.50908,0.9164,2,charge,2,5.65,1.883,10.0,9.91,4.0854,4.1999,20.2641,10-04-21_20.32_NEGPulse_protocol_HPPC_IN21700_30T_cycle_#862.mat
BOOST_NEGPULSE,862,0.84305,2.50908,0.9161,2,discharge,3,-28.883,9.628,2.0,2.0,4.0798,3.5966,16.7296,10-04-21_20.32_NEGPulse_protocol_HPPC_IN21700_30T_cycle_#862.mat
BOOST_NEGPULSE,862,0.84305,2.50908,0.9161,2,discharge,3,-28.883,9.628,10.0,9.9,4.0798,3.4781,20.8323,10-04-21_20.32_NEGPulse_protocol_HPPC_IN21700_30T_cycle_#862.mat
BOOST_NEGPULSE,862,0.84305,2.50908,0.9164,2,charge,3,5.551,1.85,2.0,2.0,4.0877,4.2001,20.2501,10-04-21_20.32_NEGPulse_protocol_HPPC_IN21700_30T_cycle_#862.mat
BOOST_NEGPULSE,862,0.84305,2.50908,0.9164,2,charge,3,5.551,1.85,10.0,9.9,4.0877,4.2001,20.2501,10-04-21_20.32_NEGPulse_protocol_HPPC_IN21700_30T_cycle_#862.mat
BOOST_NEGPULSE,862,0.84305,2.50908,0.8325,3,discharge,0,-2.512,0.837,2.0,2.0,4.0162,3.972,17.5941,10-04-21_20.32_NEGPulse_protocol_HPPC_IN21700_30T_cycle_#862.mat
BOOST_NEGPULSE,862,0.84305,2.50908,0.8325,3,discharge,0,-2.512,0.837,10.0,9.9,4.0162,3.9555,24.1621,10-04-21_20.32_NEGPulse_protocol_HPPC_IN21700_30T_cycle_#862.mat
BOOST_NEGPULSE,862,0.84305,2.50908,0.8326,3,charge,0,1.254,0.418,2.0,2.0,4.0188,4.0402,17.0627,10-04-21_20.32_NEGPulse_protocol_HPPC_IN21700_30T_cycle_#862.mat
BOOST_NEGPULSE,862,0.84305,2.50908,0.8326,3,charge,0,1.254,0.418,10.0,9.9,4.0188,4.0471,22.5642,10-04-21_20.32_NEGPulse_protocol_HPPC_IN21700_30T_cycle_#862.mat
BOOST_NEGPULSE,862,0.84305,2.50908,0.8325,3,discharge,1,-10.049,3.35,2.0,2.0,4.0172,3.8441,17.2256,10-04-21_20.32_NEGPulse_protocol_HPPC_IN21700_30T_cycle_#862.mat
BOOST_NEGPULSE,862,0.84305,2.50908,0.8325,3,discharge,1,-10.049,3.35,10.0,9.9,4.0172,3.7897,22.6391,10-04-21_20.32_NEGPulse_protocol_HPPC_IN21700_30T_cycle_#862.mat
BOOST_NEGPULSE,862,0.84305,2.50908,0.8326,3,charge,1,5.025,1.675,2.0,2.0,4.0234,4.1073,16.6978,10-04-21_20.32_NEGPulse_protocol_HPPC_IN21700_30T_cycle_#862.mat
BOOST_NEGPULSE,862,0.84305,2.50908,0.8326,3,charge,1,5.025,1.675,10.0,9.9,4.0234,4.1306,21.335,10-04-21_20.32_NEGPulse_protocol_HPPC_IN21700_30T_cycle_#862.mat
BOOST_NEGPULSE,862,0.84305,2.50908,0.8324,3,discharge,2,-20.091,6.697,2.0,1.9,4.0181,3.6905,16.3058,10-04-21_20.32_NEGPulse_protocol_HPPC_IN21700_30T_cycle_#862.mat
BOOST_NEGPULSE,862,0.84305,2.50908,0.8324,3,discharge,2,-20.091,6.697,10.0,9.9,4.0181,3.5965,20.9845,10-04-21_20.32_NEGPulse_protocol_HPPC_IN21700_30T_cycle_#862.mat
BOOST_NEGPULSE,862,0.84305,2.50908,0.8327,3,charge,2,9.756,3.252,2.0,1.9,4.0275,4.2001,17.6913,10-04-21_20.32_NEGPulse_protocol_HPPC_IN21700_30T_cycle_#862.mat
BOOST_NEGPULSE,862,0.84305,2.50908,0.8327,3,charge,2,9.756,3.252,10.0,9.9,4.0275,4.2,17.6811,10-04-21_20.32_NEGPulse_protocol_HPPC_IN21700_30T_cycle_#862.mat
BOOST_NEGPULSE,862,0.84305,2.50908,0.8323,3,discharge,3,-28.884,9.628,2.0,2.0,4.0192,3.5617,15.8392,10-04-21_20.32_NEGPulse_protocol_HPPC_IN21700_30T_cycle_#862.mat
BOOST_NEGPULSE,862,0.84305,2.50908,0.8323,3,discharge,3,-28.884,9.628,10.0,9.9,4.0192,3.4328,20.3019,10-04-21_20.32_NEGPulse_protocol_HPPC_IN21700_30T_cycle_#862.mat
BOOST_NEGPULSE,862,0.84305,2.50908,0.8327,3,charge,3,9.593,3.198,2.0,2.0,4.0306,4.2,17.6589,10-04-21_20.32_NEGPulse_protocol_HPPC_IN21700_30T_cycle_#862.mat
BOOST_NEGPULSE,862,0.84305,2.50908,0.8327,3,charge,3,9.593,3.198,10.0,9.9,4.0306,4.1999,17.6485,10-04-21_20.32_NEGPulse_protocol_HPPC_IN21700_30T_cycle_#862.mat
BOOST_NEGPULSE,862,0.84305,2.50908,0.7488,4,discharge,0,-2.513,0.838,2.0,1.9,3.9165,3.8753,16.3974,10-04-21_20.32_NEGPulse_protocol_HPPC_IN21700_30T_cycle_#862.mat
BOOST_NEGPULSE,862,0.84305,2.50908,0.7488,4,discharge,0,-2.513,0.838,10.0,9.9,3.9165,3.8606,22.2479,10-04-21_20.32_NEGPulse_protocol_HPPC_IN21700_30T_cycle_#862.mat
BOOST_NEGPULSE,862,0.84305,2.50908,0.7488,4,charge,0,1.256,0.419,2.0,2.0,3.9186,3.9391,16.3243,10-04-21_20.32_NEGPulse_protocol_HPPC_IN21700_30T_cycle_#862.mat
BOOST_NEGPULSE,862,0.84305,2.50908,0.7488,4,charge,0,1.256,0.419,10.0,9.9,3.9186,3.9452,21.1817,10-04-21_20.32_NEGPulse_protocol_HPPC_IN21700_30T_cycle_#862.mat
BOOST_NEGPULSE,862,0.84305,2.50908,0.7488,4,discharge,1,-10.049,3.35,2.0,1.9,3.9167,3.7548,16.1111,10-04-21_20.32_NEGPulse_protocol_HPPC_IN21700_30T_cycle_#862.mat
BOOST_NEGPULSE,862,0.84305,2.50908,0.7488,4,discharge,1,-10.049,3.35,10.0,9.9,3.9167,3.7081,20.7583,10-04-21_20.32_NEGPulse_protocol_HPPC_IN21700_30T_cycle_#862.mat
BOOST_NEGPULSE,862,0.84305,2.50908,0.7489,4,charge,1,5.024,1.675,2.0,2.0,3.9224,4.0026,15.9618,10-04-21_20.32_NEGPulse_protocol_HPPC_IN21700_30T_cycle_#862.mat
BOOST_NEGPULSE,862,0.84305,2.50908,0.7489,4,charge,1,5.024,1.675,10.0,9.9,3.9224,4.0244,20.3005,10-04-21_20.32_NEGPulse_protocol_HPPC_IN21700_30T_cycle_#862.mat
BOOST_NEGPULSE,862,0.84305,2.50908,0.7487,4,discharge,2,-20.094,6.698,2.0,2.0,3.917,3.6033,15.6116,10-04-21_20.32_NEGPulse_protocol_HPPC_IN21700_30T_cycle_#862.mat
BOOST_NEGPULSE,862,0.84305,2.50908,0.7487,4,discharge,2,-20.094,6.698,10.0,9.9,3.917,3.5213,19.6924,10-04-21_20.32_NEGPulse_protocol_HPPC_IN21700_30T_cycle_#862.mat
BOOST_NEGPULSE,862,0.84305,2.50908,0.7489,4,charge,2,15.068,5.023,2.0,2.0,3.9262,4.1535,15.0849,10-04-21_20.32_NEGPulse_protocol_HPPC_IN21700_30T_cycle_#862.mat
BOOST_NEGPULSE,862,0.84305,2.50908,0.7489,4,charge,2,15.068,5.023,10.0,9.9,3.9262,4.2001,18.1776,10-04-21_20.32_NEGPulse_protocol_HPPC_IN21700_30T_cycle_#862.mat
BOOST_NEGPULSE,862,0.84305,2.50908,0.7486,4,discharge,3,-28.883,9.628,2.0,2.0,3.9167,3.4804,15.1058,10-04-21_20.32_NEGPulse_protocol_HPPC_IN21700_30T_cycle_#862.mat
BOOST_NEGPULSE,862,0.84305,2.50908,0.7486,4,discharge,3,-28.883,9.628,10.0,9.9,3.9167,3.358,19.3436,10-04-21_20.32_NEGPulse_protocol_HPPC_IN21700_30T_cycle_#862.mat
BOOST_NEGPULSE,862,0.84305,2.50908,0.749,4,charge,3,16.59,5.53,2.0,2.0,3.9287,4.2002,16.3653,10-04-21_20.32_NEGPulse_protocol_HPPC_IN21700_30T_cycle_#862.mat
BOOST_NEGPULSE,862,0.84305,2.50908,0.749,4,charge,3,16.59,5.53,10.0,9.9,3.9287,4.2001,16.3593,10-04-21_20.32_NEGPulse_protocol_HPPC_IN21700_30T_cycle_#862.mat
BOOST_NEGPULSE,862,0.84305,2.50908,0.6651,5,discharge,0,-2.511,0.837,2.0,2.0,3.849,3.8104,15.3705,10-04-21_20.32_NEGPulse_protocol_HPPC_IN21700_30T_cycle_#862.mat
BOOST_NEGPULSE,862,0.84305,2.50908,0.6651,5,discharge,0,-2.511,0.837,10.0,9.9,3.849,3.7979,20.348,10-04-21_20.32_NEGPulse_protocol_HPPC_IN21700_30T_cycle_#862.mat
BOOST_NEGPULSE,862,0.84305,2.50908,0.6651,5,charge,0,1.255,0.418,2.0,1.9,3.8508,3.8699,15.2167,10-04-21_20.32_NEGPulse_protocol_HPPC_IN21700_30T_cycle_#862.mat
BOOST_NEGPULSE,862,0.84305,2.50908,0.6651,5,charge,0,1.255,0.418,10.0,9.9,3.8508,3.8752,19.4391,10-04-21_20.32_NEGPulse_protocol_HPPC_IN21700_30T_cycle_#862.mat
BOOST_NEGPULSE,862,0.84305,2.50908,0.665,5,discharge,1,-10.047,3.349,2.0,1.9,3.8494,3.6972,15.1488,10-04-21_20.32_NEGPulse_protocol_HPPC_IN21700_30T_cycle_#862.mat
BOOST_NEGPULSE,862,0.84305,2.50908,0.665,5,discharge,1,-10.047,3.349,10.0,9.9,3.8494,3.6502,19.8268,10-04-21_20.32_NEGPulse_protocol_HPPC_IN21700_30T_cycle_#862.mat
BOOST_NEGPULSE,862,0.84305,2.50908,0.6651,5,charge,1,5.024,1.675,2.0,1.9,3.8541,3.9286,14.8303,10-04-21_20.32_NEGPulse_protocol_HPPC_IN21700_30T_cycle_#862.mat
BOOST_NEGPULSE,862,0.84305,2.50908,0.6651,5,charge,1,5.024,1.675,10.0,9.9,3.8541,3.9478,18.6523,10-04-21_20.32_NEGPulse_protocol_HPPC_IN21700_30T_cycle_#862.mat
BOOST_NEGPULSE,862,0.84305,2.50908,0.6649,5,discharge,2,-20.094,6.698,2.0,1.9,3.8495,3.5525,14.7805,10-04-21_20.32_NEGPulse_protocol_HPPC_IN21700_30T_cycle_#862.mat
BOOST_NEGPULSE,862,0.84305,2.50908,0.6649,5,discharge,2,-20.094,6.698,10.0,9.9,3.8495,3.4635,19.2097,10-04-21_20.32_NEGPulse_protocol_HPPC_IN21700_30T_cycle_#862.mat
BOOST_NEGPULSE,862,0.84305,2.50908,0.6652,5,charge,2,15.07,5.023,2.0,1.9,3.8573,4.0712,14.1938,10-04-21_20.32_NEGPulse_protocol_HPPC_IN21700_30T_cycle_#862.mat
BOOST_NEGPULSE,862,0.84305,2.50908,0.6652,5,charge,2,15.07,5.023,10.0,9.9,3.8573,4.1219,17.5581,10-04-21_20.32_NEGPulse_protocol_HPPC_IN21700_30T_cycle_#862.mat
BOOST_NEGPULSE,862,0.84305,2.50908,0.6649,5,discharge,3,-28.884,9.628,2.0,1.9,3.8496,3.4339,14.3921,10-04-21_20.32_NEGPulse_protocol_HPPC_IN21700_30T_cycle_#862.mat
BOOST_NEGPULSE,862,0.84305,2.50908,0.6649,5,discharge,3,-28.884,9.628,10.0,9.9,3.8496,3.3006,19.0071,10-04-21_20.32_NEGPulse_protocol_HPPC_IN21700_30T_cycle_#862.mat
BOOST_NEGPULSE,862,0.84305,2.50908,0.6653,5,charge,3,22.547,7.516,2.0,2.0,3.8596,4.2003,15.1107,10-04-21_20.32_NEGPulse_protocol_HPPC_IN21700_30T_cycle_#862.mat
BOOST_NEGPULSE,862,0.84305,2.50908,0.6653,5,charge,3,22.547,7.516,10.0,9.9,3.8596,4.2001,15.1018,10-04-21_20.32_NEGPulse_protocol_HPPC_IN21700_30T_cycle_#862.mat
BOOST_NEGPULSE,862,0.84305,2.50908,0.5814,6,discharge,0,-2.51,0.837,2.0,2.0,3.7718,3.7328,15.536,10-04-21_20.32_NEGPulse_protocol_HPPC_IN21700_30T_cycle_#862.mat
BOOST_NEGPULSE,862,0.84305,2.50908,0.5814,6,discharge,0,-2.51,0.837,10.0,9.9,3.7718,3.7198,20.7147,10-04-21_20.32_NEGPulse_protocol_HPPC_IN21700_30T_cycle_#862.mat
BOOST_NEGPULSE,862,0.84305,2.50908,0.5814,6,charge,0,1.254,0.418,2.0,1.9,3.7739,3.7928,15.067,10-04-21_20.32_NEGPulse_protocol_HPPC_IN21700_30T_cycle_#862.mat
BOOST_NEGPULSE,862,0.84305,2.50908,0.5814,6,charge,0,1.254,0.418,10.0,9.9,3.7739,3.7987,19.7704,10-04-21_20.32_NEGPulse_protocol_HPPC_IN21700_30T_cycle_#862.mat
BOOST_NEGPULSE,862,0.84305,2.50908,0.5813,6,discharge,1,-10.047,3.349,2.0,2.0,3.7714,3.6176,15.3081,10-04-21_20.32_NEGPulse_protocol_HPPC_IN21700_30T_cycle_#862.mat
BOOST_NEGPULSE,862,0.84305,2.50908,0.5813,6,discharge,1,-10.047,3.349,10.0,9.9,3.7714,3.568,20.2448,10-04-21_20.32_NEGPulse_protocol_HPPC_IN21700_30T_cycle_#862.mat
BOOST_NEGPULSE,862,0.84305,2.50908,0.5814,6,charge,1,5.023,1.674,2.0,2.0,3.7768,3.8535,15.2701,10-04-21_20.32_NEGPulse_protocol_HPPC_IN21700_30T_cycle_#862.mat
BOOST_NEGPULSE,862,0.84305,2.50908,0.5814,6,charge,1,5.023,1.674,10.0,9.9,3.7768,3.8742,19.3912,10-04-21_20.32_NEGPulse_protocol_HPPC_IN21700_30T_cycle_#862.mat
BOOST_NEGPULSE,862,0.84305,2.50908,0.5812,6,discharge,2,-20.094,6.698,2.0,2.0,3.7719,3.4692,15.0642,10-04-21_20.32_NEGPulse_protocol_HPPC_IN21700_30T_cycle_#862.mat
BOOST_NEGPULSE,862,0.84305,2.50908,0.5812,6,discharge,2,-20.094,6.698,10.0,9.9,3.7719,3.3758,19.7124,10-04-21_20.32_NEGPulse_protocol_HPPC_IN21700_30T_cycle_#862.mat
BOOST_NEGPULSE,862,0.84305,2.50908,0.5815,6,charge,2,15.071,5.024,2.0,2.0,3.7805,3.9997,14.5445,10-04-21_20.32_NEGPulse_protocol_HPPC_IN21700_30T_cycle_#862.mat
BOOST_NEGPULSE,862,0.84305,2.50908,0.5815,6,charge,2,15.071,5.024,10.0,9.9,3.7805,4.0514,17.9749,10-04-21_20.32_NEGPulse_protocol_HPPC_IN21700_30T_cycle_#862.mat
BOOST_NEGPULSE,862,0.84305,2.50908,0.5811,6,discharge,3,-28.883,9.628,2.0,1.9,3.7731,3.3491,14.6799,10-04-21_20.32_NEGPulse_protocol_HPPC_IN21700_30T_cycle_#862.mat
BOOST_NEGPULSE,862,0.84305,2.50908,0.5811,6,discharge,3,-28.883,9.628,10.0,9.9,3.7731,3.2085,19.5478,10-04-21_20.32_NEGPulse_protocol_HPPC_IN21700_30T_cycle_#862.mat
BOOST_NEGPULSE,862,0.84305,2.50908,0.5816,6,charge,3,25.117,8.372,2.0,2.0,3.7838,4.1347,13.9706,10-04-21_20.32_NEGPulse_protocol_HPPC_IN21700_30T_cycle_#862.mat
BOOST_NEGPULSE,862,0.84305,2.50908,0.5816,6,charge,3,25.117,8.372,10.0,9.9,3.7838,4.2001,16.5744,10-04-21_20.32_NEGPulse_protocol_HPPC_IN21700_30T_cycle_#862.mat
BOOST_NEGPULSE,862,0.84305,2.50908,0.4976,7,discharge,0,-2.512,0.837,2.0,1.9,3.6833,3.6462,14.7685,10-04-21_20.32_NEGPulse_protocol_HPPC_IN21700_30T_cycle_#862.mat
BOOST_NEGPULSE,862,0.84305,2.50908,0.4976,7,discharge,0,-2.512,0.837,10.0,9.9,3.6833,3.6335,19.8241,10-04-21_20.32_NEGPulse_protocol_HPPC_IN21700_30T_cycle_#862.mat
BOOST_NEGPULSE,862,0.84305,2.50908,0.4977,7,charge,0,1.256,0.419,2.0,2.0,3.6858,3.7044,14.8054,10-04-21_20.32_NEGPulse_protocol_HPPC_IN21700_30T_cycle_#862.mat
BOOST_NEGPULSE,862,0.84305,2.50908,0.4977,7,charge,0,1.256,0.419,10.0,9.9,3.6858,3.7102,19.4221,10-04-21_20.32_NEGPulse_protocol_HPPC_IN21700_30T_cycle_#862.mat
BOOST_NEGPULSE,862,0.84305,2.50908,0.4976,7,discharge,1,-10.049,3.35,2.0,2.0,3.6844,3.5334,15.0264,10-04-21_20.32_NEGPulse_protocol_HPPC_IN21700_30T_cycle_#862.mat
BOOST_NEGPULSE,862,0.84305,2.50908,0.4976,7,discharge,1,-10.049,3.35,10.0,9.9,3.6844,3.4866,19.6836,10-04-21_20.32_NEGPulse_protocol_HPPC_IN21700_30T_cycle_#862.mat
BOOST_NEGPULSE,862,0.84305,2.50908,0.4977,7,charge,1,5.023,1.674,2.0,2.0,3.6897,3.7636,14.7126,10-04-21_20.32_NEGPulse_protocol_HPPC_IN21700_30T_cycle_#862.mat
BOOST_NEGPULSE,862,0.84305,2.50908,0.4977,7,charge,1,5.023,1.674,10.0,9.9,3.6897,3.785,18.9731,10-04-21_20.32_NEGPulse_protocol_HPPC_IN21700_30T_cycle_#862.mat
BOOST_NEGPULSE,862,0.84305,2.50908,0.4975,7,discharge,2,-20.093,6.698,2.0,2.0,3.6847,3.3886,14.7365,10-04-21_20.32_NEGPulse_protocol_HPPC_IN21700_30T_cycle_#862.mat
BOOST_NEGPULSE,862,0.84305,2.50908,0.4975,7,discharge,2,-20.093,6.698,10.0,9.9,3.6847,3.3001,19.141,10-04-21_20.32_NEGPulse_protocol_HPPC_IN21700_30T_cycle_#862.mat
BOOST_NEGPULSE,862,0.84305,2.50908,0.4978,7,charge,2,15.07,5.023,2.0,1.9,3.6928,3.9065,14.1805,10-04-21_20.32_NEGPulse_protocol_HPPC_IN21700_30T_cycle_#862.mat
BOOST_NEGPULSE,862,0.84305,2.50908,0.4978,7,charge,2,15.07,5.023,10.0,9.9,3.6928,3.9617,17.8434,10-04-21_20.32_NEGPulse_protocol_HPPC_IN21700_30T_cycle_#862.mat
BOOST_NEGPULSE,862,0.84305,2.50908,0.4974,7,discharge,3,-28.883,9.628,2.0,1.9,3.6852,3.2708,14.3475,10-04-21_20.32_NEGPulse_protocol_HPPC_IN21700_30T_cycle_#862.mat
BOOST_NEGPULSE,862,0.84305,2.50908,0.4974,7,discharge,3,-28.883,9.628,10.0,9.9,3.6852,3.1365,18.9973,10-04-21_20.32_NEGPulse_protocol_HPPC_IN21700_30T_cycle_#862.mat
BOOST_NEGPULSE,862,0.84305,2.50908,0.4979,7,charge,3,25.117,8.372,2.0,2.0,3.6957,4.0411,13.7516,10-04-21_20.32_NEGPulse_protocol_HPPC_IN21700_30T_cycle_#862.mat
BOOST_NEGPULSE,862,0.84305,2.50908,0.4979,7,charge,3,25.117,8.372,10.0,9.9,3.6957,4.1265,17.1517,10-04-21_20.32_NEGPulse_protocol_HPPC_IN21700_30T_cycle_#862.mat
BOOST_NEGPULSE,862,0.84305,2.50908,0.4139,8,discharge,0,-2.513,0.838,2.0,2.0,3.6115,3.5724,15.5622,10-04-21_20.32_NEGPulse_protocol_HPPC_IN21700_30T_cycle_#862.mat
BOOST_NEGPULSE,862,0.84305,2.50908,0.4139,8,discharge,0,-2.513,0.838,10.0,9.9,3.6115,3.5601,20.4577,10-04-21_20.32_NEGPulse_protocol_HPPC_IN21700_30T_cycle_#862.mat
BOOST_NEGPULSE,862,0.84305,2.50908,0.4139,8,charge,0,1.256,0.419,2.0,1.9,3.6136,3.6327,15.2058,10-04-21_20.32_NEGPulse_protocol_HPPC_IN21700_30T_cycle_#862.mat
BOOST_NEGPULSE,862,0.84305,2.50908,0.4139,8,charge,0,1.256,0.419,10.0,9.9,3.6136,3.6384,19.7437,10-04-21_20.32_NEGPulse_protocol_HPPC_IN21700_30T_cycle_#862.mat
BOOST_NEGPULSE,862,0.84305,2.50908,0.4139,8,discharge,1,-10.049,3.35,2.0,2.0,3.612,3.4557,15.5538,10-04-21_20.32_NEGPulse_protocol_HPPC_IN21700_30T_cycle_#862.mat
BOOST_NEGPULSE,862,0.84305,2.50908,0.4139,8,discharge,1,-10.049,3.35,10.0,9.9,3.612,3.4094,20.1612,10-04-21_20.32_NEGPulse_protocol_HPPC_IN21700_30T_cycle_#862.mat
BOOST_NEGPULSE,862,0.84305,2.50908,0.414,8,charge,1,5.024,1.675,2.0,2.0,3.6176,3.6938,15.1657,10-04-21_20.32_NEGPulse_protocol_HPPC_IN21700_30T_cycle_#862.mat
BOOST_NEGPULSE,862,0.84305,2.50908,0.414,8,charge,1,5.024,1.675,10.0,9.9,3.6176,3.7151,19.4049,10-04-21_20.32_NEGPulse_protocol_HPPC_IN21700_30T_cycle_#862.mat
BOOST_NEGPULSE,862,0.84305,2.50908,0.4138,8,discharge,2,-20.093,6.698,2.0,2.0,3.6126,3.3064,15.2391,10-04-21_20.32_NEGPulse_protocol_HPPC_IN21700_30T_cycle_#862.mat
BOOST_NEGPULSE,862,0.84305,2.50908,0.4138,8,discharge,2,-20.093,6.698,10.0,9.9,3.6126,3.2133,19.8726,10-04-21_20.32_NEGPulse_protocol_HPPC_IN21700_30T_cycle_#862.mat
BOOST_NEGPULSE,862,0.84305,2.50908,0.4141,8,charge,2,15.07,5.023,2.0,2.0,3.6221,3.8421,14.5985,10-04-21_20.32_NEGPulse_protocol_HPPC_IN21700_30T_cycle_#862.mat
BOOST_NEGPULSE,862,0.84305,2.50908,0.4141,8,charge,2,15.07,5.023,10.0,9.9,3.6221,3.8961,18.1818,10-04-21_20.32_NEGPulse_protocol_HPPC_IN21700_30T_cycle_#862.mat
BOOST_NEGPULSE,862,0.84305,2.50908,0.4137,8,discharge,3,-28.884,9.628,2.0,2.0,3.613,3.1821,14.9183,10-04-21_20.32_NEGPulse_protocol_HPPC_IN21700_30T_cycle_#862.mat
BOOST_NEGPULSE,862,0.84305,2.50908,0.4137,8,discharge,3,-28.884,9.628,10.0,9.9,3.613,3.0357,19.9868,10-04-21_20.32_NEGPulse_protocol_HPPC_IN21700_30T_cycle_#862.mat
BOOST_NEGPULSE,862,0.84305,2.50908,0.4141,8,charge,3,25.117,8.372,2.0,2.0,3.6259,3.9791,14.0622,10-04-21_20.32_NEGPulse_protocol_HPPC_IN21700_30T_cycle_#862.mat
BOOST_NEGPULSE,862,0.84305,2.50908,0.4141,8,charge,3,25.117,8.372,10.0,9.9,3.6259,4.0616,17.3468,10-04-21_20.32_NEGPulse_protocol_HPPC_IN21700_30T_cycle_#862.mat
BOOST_NEGPULSE,862,0.84305,2.50908,0.3302,9,discharge,0,-2.51,0.837,2.0,2.0,3.5415,3.5002,16.4529,10-04-21_20.32_NEGPulse_protocol_HPPC_IN21700_30T_cycle_#862.mat
BOOST_NEGPULSE,862,0.84305,2.50908,0.3302,9,discharge,0,-2.51,0.837,10.0,9.9,3.5415,3.4866,21.8708,10-04-21_20.32_NEGPulse_protocol_HPPC_IN21700_30T_cycle_#862.mat
BOOST_NEGPULSE,862,0.84305,2.50908,0.3302,9,charge,0,1.254,0.418,2.0,2.0,3.5432,3.5634,16.1046,10-04-21_20.32_NEGPulse_protocol_HPPC_IN21700_30T_cycle_#862.mat
BOOST_NEGPULSE,862,0.84305,2.50908,0.3302,9,charge,0,1.254,0.418,10.0,9.9,3.5432,3.5689,20.4895,10-04-21_20.32_NEGPulse_protocol_HPPC_IN21700_30T_cycle_#862.mat
BOOST_NEGPULSE,862,0.84305,2.50908,0.3301,9,discharge,1,-10.047,3.349,2.0,1.9,3.5417,3.3793,16.164,10-04-21_20.32_NEGPulse_protocol_HPPC_IN21700_30T_cycle_#862.mat
BOOST_NEGPULSE,862,0.84305,2.50908,0.3301,9,discharge,1,-10.047,3.349,10.0,9.9,3.5417,3.3253,21.5388,10-04-21_20.32_NEGPulse_protocol_HPPC_IN21700_30T_cycle_#862.mat
BOOST_NEGPULSE,862,0.84305,2.50908,0.3303,9,charge,1,5.023,1.674,2.0,1.9,3.5473,3.6252,15.5099,10-04-21_20.32_NEGPulse_protocol_HPPC_IN21700_30T_cycle_#862.mat
BOOST_NEGPULSE,862,0.84305,2.50908,0.3303,9,charge,1,5.023,1.674,10.0,9.9,3.5473,3.6466,19.7706,10-04-21_20.32_NEGPulse_protocol_HPPC_IN21700_30T_cycle_#862.mat
BOOST_NEGPULSE,862,0.84305,2.50908,0.3301,9,discharge,2,-20.092,6.697,2.0,2.0,3.5422,3.2229,15.8919,10-04-21_20.32_NEGPulse_protocol_HPPC_IN21700_30T_cycle_#862.mat
BOOST_NEGPULSE,862,0.84305,2.50908,0.3301,9,discharge,2,-20.092,6.697,10.0,9.9,3.5422,3.1047,21.7748,10-04-21_20.32_NEGPulse_protocol_HPPC_IN21700_30T_cycle_#862.mat
BOOST_NEGPULSE,862,0.84305,2.50908,0.3303,9,charge,2,15.069,5.023,2.0,2.0,3.5513,3.775,14.845,10-04-21_20.32_NEGPulse_protocol_HPPC_IN21700_30T_cycle_#862.mat
BOOST_NEGPULSE,862,0.84305,2.50908,0.3303,9,charge,2,15.069,5.023,10.0,9.9,3.5513,3.8325,18.6608,10-04-21_20.32_NEGPulse_protocol_HPPC_IN21700_30T_cycle_#862.mat
BOOST_NEGPULSE,862,0.84305,2.50908,0.33,9,discharge,3,-28.883,9.628,2.0,2.0,3.5425,3.0928,15.5697,10-04-21_20.32_NEGPulse_protocol_HPPC_IN21700_30T_cycle_#862.mat
BOOST_NEGPULSE,862,0.84305,2.50908,0.33,9,discharge,3,-28.883,9.628,10.0,9.9,3.5425,2.8865,22.7123,10-04-21_20.32_NEGPulse_protocol_HPPC_IN21700_30T_cycle_#862.mat
BOOST_NEGPULSE,862,0.84305,2.50908,0.3304,9,charge,3,25.118,8.373,2.0,1.9,3.5557,3.9091,14.0696,10-04-21_20.32_NEGPulse_protocol_HPPC_IN21700_30T_cycle_#862.mat
BOOST_NEGPULSE,862,0.84305,2.50908,0.3304,9,charge,3,25.118,8.373,10.0,9.9,3.5557,3.9969,17.5651,10-04-21_20.32_NEGPulse_protocol_HPPC_IN21700_30T_cycle_#862.mat
BOOST_NEGPULSE,862,0.84305,2.50908,0.2883,10,discharge,0,-2.512,0.837,2.0,2.0,3.5041,3.4604,17.3944,10-04-21_20.32_NEGPulse_protocol_HPPC_IN21700_30T_cycle_#862.mat
BOOST_NEGPULSE,862,0.84305,2.50908,0.2883,10,discharge,0,-2.512,0.837,10.0,9.9,3.5041,3.4449,23.5641,10-04-21_20.32_NEGPulse_protocol_HPPC_IN21700_30T_cycle_#862.mat
BOOST_NEGPULSE,862,0.84305,2.50908,0.2884,10,charge,0,1.254,0.418,2.0,2.0,3.5065,3.5279,17.0627,10-04-21_20.32_NEGPulse_protocol_HPPC_IN21700_30T_cycle_#862.mat
BOOST_NEGPULSE,862,0.84305,2.50908,0.2884,10,charge,0,1.254,0.418,10.0,9.9,3.5065,3.5339,21.8466,10-04-21_20.32_NEGPulse_protocol_HPPC_IN21700_30T_cycle_#862.mat
BOOST_NEGPULSE,862,0.84305,2.50908,0.2883,10,discharge,1,-10.047,3.349,2.0,2.0,3.5042,3.3282,17.5177,10-04-21_20.32_NEGPulse_protocol_HPPC_IN21700_30T_cycle_#862.mat
BOOST_NEGPULSE,862,0.84305,2.50908,0.2883,10,discharge,1,-10.047,3.349,10.0,9.9,3.5042,3.2632,23.9873,10-04-21_20.32_NEGPulse_protocol_HPPC_IN21700_30T_cycle_#862.mat
BOOST_NEGPULSE,862,0.84305,2.50908,0.2884,10,charge,1,5.025,1.675,2.0,2.0,3.5112,3.5941,16.4988,10-04-21_20.32_NEGPulse_protocol_HPPC_IN21700_30T_cycle_#862.mat
BOOST_NEGPULSE,862,0.84305,2.50908,0.2884,10,charge,1,5.025,1.675,10.0,9.9,3.5112,3.6152,20.6982,10-04-21_20.32_NEGPulse_protocol_HPPC_IN21700_30T_cycle_#862.mat
BOOST_NEGPULSE,862,0.84305,2.50908,0.2882,10,discharge,2,-20.094,6.698,2.0,2.0,3.5053,3.1594,17.2141,10-04-21_20.32_NEGPulse_protocol_HPPC_IN21700_30T_cycle_#862.mat
BOOST_NEGPULSE,862,0.84305,2.50908,0.2882,10,discharge,2,-20.094,6.698,10.0,9.9,3.5053,2.9928,25.5051,10-04-21_20.32_NEGPulse_protocol_HPPC_IN21700_30T_cycle_#862.mat
BOOST_NEGPULSE,862,0.84305,2.50908,0.2885,10,charge,2,15.069,5.023,2.0,2.0,3.5164,3.7475,15.3361,10-04-21_20.32_NEGPulse_protocol_HPPC_IN21700_30T_cycle_#862.mat
BOOST_NEGPULSE,862,0.84305,2.50908,0.2885,10,charge,2,15.069,5.023,10.0,9.9,3.5164,3.8056,19.1917,10-04-21_20.32_NEGPulse_protocol_HPPC_IN21700_30T_cycle_#862.mat
BOOST_NEGPULSE,862,0.84305,2.50908,0.2881,10,discharge,3,-28.882,9.627,2.0,2.0,3.5059,3.0158,16.969,10-04-21_20.32_NEGPulse_protocol_HPPC_IN21700_30T_cycle_#862.mat
BOOST_NEGPULSE,862,0.84305,2.50908,0.2881,10,discharge,3,-28.882,9.627,10.0,9.9,3.5059,2.6974,27.9932,10-04-21_20.32_NEGPulse_protocol_HPPC_IN21700_30T_cycle_#862.mat
BOOST_NEGPULSE,862,0.84305,2.50908,0.2886,10,charge,3,25.115,8.372,2.0,2.0,3.5204,3.8842,14.4854,10-04-21_20.32_NEGPulse_protocol_HPPC_IN21700_30T_cycle_#862.mat
BOOST_NEGPULSE,862,0.84305,2.50908,0.2886,10,charge,3,25.115,8.372,10.0,9.9,3.5204,3.9739,18.0569,10-04-21_20.32_NEGPulse_protocol_HPPC_IN21700_30T_cycle_#862.mat
BOOST_NEGPULSE,862,0.84305,2.50908,0.2465,11,discharge,0,-2.512,0.837,2.0,2.0,3.4644,3.4166,19.0271,10-04-21_20.32_NEGPulse_protocol_HPPC_IN21700_30T_cycle_#862.mat
BOOST_NEGPULSE,862,0.84305,2.50908,0.2465,11,discharge,0,-2.512,0.837,10.0,9.9,3.4644,3.3974,26.6699,10-04-21_20.32_NEGPulse_protocol_HPPC_IN21700_30T_cycle_#862.mat
BOOST_NEGPULSE,862,0.84305,2.50908,0.2465,11,charge,0,1.254,0.418,2.0,1.9,3.4661,3.4894,18.5761,10-04-21_20.32_NEGPulse_protocol_HPPC_IN21700_30T_cycle_#862.mat
BOOST_NEGPULSE,862,0.84305,2.50908,0.2465,11,charge,0,1.254,0.418,10.0,9.9,3.4661,3.4965,24.2366,10-04-21_20.32_NEGPulse_protocol_HPPC_IN21700_30T_cycle_#862.mat
BOOST_NEGPULSE,862,0.84305,2.50908,0.2464,11,discharge,1,-10.049,3.35,2.0,2.0,3.4647,3.272,19.176,10-04-21_20.32_NEGPulse_protocol_HPPC_IN21700_30T_cycle_#862.mat
BOOST_NEGPULSE,862,0.84305,2.50908,0.2464,11,discharge,1,-10.049,3.35,10.0,9.9,3.4647,3.1793,28.4008,10-04-21_20.32_NEGPulse_protocol_HPPC_IN21700_30T_cycle_#862.mat
BOOST_NEGPULSE,862,0.84305,2.50908,0.2465,11,charge,1,5.025,1.675,2.0,2.0,3.4728,3.5592,17.1944,10-04-21_20.32_NEGPulse_protocol_HPPC_IN21700_30T_cycle_#862.mat
BOOST_NEGPULSE,862,0.84305,2.50908,0.2465,11,charge,1,5.025,1.675,10.0,9.9,3.4728,3.5809,21.5129,10-04-21_20.32_NEGPulse_protocol_HPPC_IN21700_30T_cycle_#862.mat
BOOST_NEGPULSE,862,0.84305,2.50908,0.2463,11,discharge,2,-20.092,6.697,2.0,2.0,3.4656,3.087,18.8433,10-04-21_20.32_NEGPulse_protocol_HPPC_IN21700_30T_cycle_#862.mat
BOOST_NEGPULSE,862,0.84305,2.50908,0.2463,11,discharge,2,-20.092,6.697,10.0,9.9,3.4656,2.8257,31.8485,10-04-21_20.32_NEGPulse_protocol_HPPC_IN21700_30T_cycle_#862.mat
BOOST_NEGPULSE,862,0.84305,2.50908,0.2466,11,charge,2,15.071,5.024,2.0,2.0,3.4786,3.7131,15.5597,10-04-21_20.32_NEGPulse_protocol_HPPC_IN21700_30T_cycle_#862.mat
BOOST_NEGPULSE,862,0.84305,2.50908,0.2466,11,charge,2,15.071,5.024,10.0,9.9,3.4786,3.769,19.2688,10-04-21_20.32_NEGPulse_protocol_HPPC_IN21700_30T_cycle_#862.mat
BOOST_NEGPULSE,862,0.84305,2.50908,0.2463,11,discharge,3,-28.884,9.628,2.0,2.0,3.466,2.9283,18.6158,10-04-21_20.32_NEGPulse_protocol_HPPC_IN21700_30T_cycle_#862.mat
BOOST_NEGPULSE,862,0.84305,2.50908,0.2463,11,discharge,3,-28.884,9.628,10.0,9.9,3.466,2.4997,33.4545,10-04-21_20.32_NEGPulse_protocol_HPPC_IN21700_30T_cycle_#862.mat
BOOST_NEGPULSE,862,0.84305,2.50908,0.2467,11,charge,3,25.118,8.373,2.0,2.0,3.4827,3.8453,14.4359,10-04-21_20.32_NEGPulse_protocol_HPPC_IN21700_30T_cycle_#862.mat
BOOST_NEGPULSE,862,0.84305,2.50908,0.2467,11,charge,3,25.118,8.373,10.0,9.9,3.4827,3.9355,18.0269,10-04-21_20.32_NEGPulse_protocol_HPPC_IN21700_30T_cycle_#862.mat
BOOST_NEGPULSE,862,0.84305,2.50908,0.2046,12,discharge,0,-2.51,0.837,2.0,1.9,3.4169,3.3626,21.6326,10-04-21_20.32_NEGPulse_protocol_HPPC_IN21700_30T_cycle_#862.mat
BOOST_NEGPULSE,862,0.84305,2.50908,0.2046,12,discharge,0,-2.51,0.837,10.0,9.9,3.4169,3.3341,32.9867,10-04-21_20.32_NEGPulse_protocol_HPPC_IN21700_30T_cycle_#862.mat
BOOST_NEGPULSE,862,0.84305,2.50908,0.2046,12,charge,0,1.254,0.418,2.0,2.0,3.4204,3.4461,20.4862,10-04-21_20.32_NEGPulse_protocol_HPPC_IN21700_30T_cycle_#862.mat
BOOST_NEGPULSE,862,0.84305,2.50908,0.2046,12,charge,0,1.254,0.418,10.0,9.9,3.4204,3.456,28.3778,10-04-21_20.32_NEGPulse_protocol_HPPC_IN21700_30T_cycle_#862.mat
BOOST_NEGPULSE,862,0.84305,2.50908,0.2046,12,discharge,1,-10.047,3.349,2.0,2.0,3.4177,3.1882,22.8426,10-04-21_20.32_NEGPulse_protocol_HPPC_IN21700_30T_cycle_#862.mat
BOOST_NEGPULSE,862,0.84305,2.50908,0.2046,12,discharge,1,-10.047,3.349,10.0,9.9,3.4177,3.0263,38.9569,10-04-21_20.32_NEGPulse_protocol_HPPC_IN21700_30T_cycle_#862.mat
BOOST_NEGPULSE,862,0.84305,2.50908,0.2047,12,charge,1,5.023,1.674,2.0,2.0,3.4295,3.5261,19.2319,10-04-21_20.32_NEGPulse_protocol_HPPC_IN21700_30T_cycle_#862.mat
BOOST_NEGPULSE,862,0.84305,2.50908,0.2047,12,charge,1,5.023,1.674,10.0,9.9,3.4295,3.553,24.5874,10-04-21_20.32_NEGPulse_protocol_HPPC_IN21700_30T_cycle_#862.mat
BOOST_NEGPULSE,862,0.84305,2.50908,0.2045,12,discharge,2,-20.093,6.698,2.0,2.0,3.4197,2.952,23.2768,10-04-21_20.32_NEGPulse_protocol_HPPC_IN21700_30T_cycle_#862.mat
BOOST_NEGPULSE,862,0.84305,2.50908,0.2045,12,discharge,2,-20.093,6.698,10.0,9.9,3.4197,2.4998,45.7821,10-04-21_20.32_NEGPulse_protocol_HPPC_IN21700_30T_cycle_#862.mat
BOOST_NEGPULSE,862,0.84305,2.50908,0.2048,12,charge,2,15.07,5.023,2.0,2.0,3.4392,3.6881,16.5163,10-04-21_20.32_NEGPulse_protocol_HPPC_IN21700_30T_cycle_#862.mat
BOOST_NEGPULSE,862,0.84305,2.50908,0.2048,12,charge,2,15.07,5.023,10.0,9.9,3.4392,3.7419,20.0863,10-04-21_20.32_NEGPulse_protocol_HPPC_IN21700_30T_cycle_#862.mat
BOOST_NEGPULSE,862,0.84305,2.50908,0.2044,12,discharge,3,-27.491,9.164,2.0,2.0,3.421,2.7539,24.2661,10-04-21_20.32_NEGPulse_protocol_HPPC_IN21700_30T_cycle_#862.mat
BOOST_NEGPULSE,862,0.84305,2.50908,0.2044,12,discharge,3,-27.491,9.164,10.0,9.9,3.421,2.4999,33.5055,10-04-21_20.32_NEGPulse_protocol_HPPC_IN21700_30T_cycle_#862.mat
BOOST_NEGPULSE,862,0.84305,2.50908,0.2049,12,charge,3,25.118,8.373,2.0,2.0,3.442,3.82,15.049,10-04-21_20.32_NEGPulse_protocol_HPPC_IN21700_30T_cycle_#862.mat
BOOST_NEGPULSE,862,0.84305,2.50908,0.2049,12,charge,3,25.118,8.373,10.0,9.9,3.442,3.908,18.5524,10-04-21_20.32_NEGPulse_protocol_HPPC_IN21700_30T_cycle_#862.mat
BOOST_NEGPULSE,900,0.84036,2.50108,1.0,0,discharge,0,-2.502,0.834,2.0,2.0,4.1338,4.0847,19.6204,10-11-21_19.45_NEGPulse_protocol_HPPC_IN21700_30T_cycle_#900.mat
BOOST_NEGPULSE,900,0.84036,2.50108,1.0,0,discharge,0,-2.502,0.834,10.0,9.7,4.1338,4.0654,27.3327,10-11-21_19.45_NEGPulse_protocol_HPPC_IN21700_30T_cycle_#900.mat
BOOST_NEGPULSE,900,0.84036,2.50108,1.0,0,charge,0,1.25,0.417,2.0,2.0,4.1472,4.1791,25.5241,10-11-21_19.45_NEGPulse_protocol_HPPC_IN21700_30T_cycle_#900.mat
BOOST_NEGPULSE,900,0.84036,2.50108,1.0,0,charge,0,1.25,0.417,10.0,9.9,4.1472,4.1915,35.4457,10-11-21_19.45_NEGPulse_protocol_HPPC_IN21700_30T_cycle_#900.mat
BOOST_NEGPULSE,900,0.84036,2.50108,0.9999,0,discharge,1,-10.013,3.338,2.0,2.0,4.1434,3.9232,21.9914,10-11-21_19.45_NEGPulse_protocol_HPPC_IN21700_30T_cycle_#900.mat
BOOST_NEGPULSE,900,0.84036,2.50108,0.9999,0,discharge,1,-10.013,3.338,10.0,9.9,4.1434,3.882,26.1061,10-11-21_19.45_NEGPulse_protocol_HPPC_IN21700_30T_cycle_#900.mat
BOOST_NEGPULSE,900,0.84036,2.50108,1.0,0,charge,1,1.648,0.549,2.0,2.0,4.1526,4.1999,28.7084,10-11-21_19.45_NEGPulse_protocol_HPPC_IN21700_30T_cycle_#900.mat
BOOST_NEGPULSE,900,0.84036,2.50108,1.0,0,charge,1,1.648,0.549,10.0,9.9,4.1526,4.1999,28.7084,10-11-21_19.45_NEGPulse_protocol_HPPC_IN21700_30T_cycle_#900.mat
BOOST_NEGPULSE,900,0.84036,2.50108,0.9999,0,discharge,2,-20.024,6.675,2.0,1.9,4.1426,3.7527,19.4716,10-11-21_19.45_NEGPulse_protocol_HPPC_IN21700_30T_cycle_#900.mat
BOOST_NEGPULSE,900,0.84036,2.50108,0.9999,0,discharge,2,-20.024,6.675,10.0,9.9,4.1426,3.6888,22.6628,10-11-21_19.45_NEGPulse_protocol_HPPC_IN21700_30T_cycle_#900.mat
BOOST_NEGPULSE,900,0.84036,2.50108,1.0,0,charge,2,1.545,0.515,2.0,1.9,4.156,4.2001,28.5492,10-11-21_19.45_NEGPulse_protocol_HPPC_IN21700_30T_cycle_#900.mat
BOOST_NEGPULSE,900,0.84036,2.50108,1.0,0,charge,2,1.545,0.515,10.0,9.9,4.156,4.2,28.4845,10-11-21_19.45_NEGPulse_protocol_HPPC_IN21700_30T_cycle_#900.mat
BOOST_NEGPULSE,900,0.84036,2.50108,0.9998,0,discharge,3,-28.785,9.595,2.0,1.9,4.1425,3.6232,18.0406,10-11-21_19.45_NEGPulse_protocol_HPPC_IN21700_30T_cycle_#900.mat
BOOST_NEGPULSE,900,0.84036,2.50108,0.9998,0,discharge,3,-28.785,9.595,10.0,9.9,4.1425,3.5323,21.1985,10-11-21_19.45_NEGPulse_protocol_HPPC_IN21700_30T_cycle_#900.mat
BOOST_NEGPULSE,900,0.84036,2.50108,1.0,0,charge,3,1.487,0.496,2.0,2.0,4.1596,4.2001,27.2324,10-11-21_19.45_NEGPulse_protocol_HPPC_IN21700_30T_cycle_#900.mat
BOOST_NEGPULSE,900,0.84036,2.50108,1.0,0,charge,3,1.487,0.496,10.0,9.9,4.1596,4.2001,27.2324,10-11-21_19.45_NEGPulse_protocol_HPPC_IN21700_30T_cycle_#900.mat
BOOST_NEGPULSE,900,0.84036,2.50108,0.9583,1,discharge,0,-2.503,0.834,2.0,1.9,4.0923,4.0404,20.7351,10-11-21_19.45_NEGPulse_protocol_HPPC_IN21700_30T_cycle_#900.mat
BOOST_NEGPULSE,900,0.84036,2.50108,0.9583,1,discharge,0,-2.503,0.834,10.0,9.9,4.0923,4.0281,25.6492,10-11-21_19.45_NEGPulse_protocol_HPPC_IN21700_30T_cycle_#900.mat
BOOST_NEGPULSE,900,0.84036,2.50108,0.9583,1,charge,0,1.249,0.416,2.0,2.0,4.0951,4.1213,20.9701,10-11-21_19.45_NEGPulse_protocol_HPPC_IN21700_30T_cycle_#900.mat
BOOST_NEGPULSE,900,0.84036,2.50108,0.9583,1,charge,0,1.249,0.416,10.0,9.9,4.0951,4.128,26.3326,10-11-21_19.45_NEGPulse_protocol_HPPC_IN21700_30T_cycle_#900.mat
BOOST_NEGPULSE,900,0.84036,2.50108,0.9582,1,discharge,1,-10.014,3.338,2.0,2.0,4.0928,3.8947,19.7823,10-11-21_19.45_NEGPulse_protocol_HPPC_IN21700_30T_cycle_#900.mat
BOOST_NEGPULSE,900,0.84036,2.50108,0.9582,1,discharge,1,-10.014,3.338,10.0,9.9,4.0928,3.8604,23.2075,10-11-21_19.45_NEGPulse_protocol_HPPC_IN21700_30T_cycle_#900.mat
BOOST_NEGPULSE,900,0.84036,2.50108,0.9583,1,charge,1,4.415,1.472,2.0,2.0,4.0982,4.2,23.0572,10-11-21_19.45_NEGPulse_protocol_HPPC_IN21700_30T_cycle_#900.mat
BOOST_NEGPULSE,900,0.84036,2.50108,0.9583,1,charge,1,4.415,1.472,10.0,9.9,4.0982,4.2,23.0572,10-11-21_19.45_NEGPulse_protocol_HPPC_IN21700_30T_cycle_#900.mat
BOOST_NEGPULSE,900,0.84036,2.50108,0.9581,1,discharge,2,-20.024,6.675,2.0,2.0,4.0939,3.7312,18.1133,10-11-21_19.45_NEGPulse_protocol_HPPC_IN21700_30T_cycle_#900.mat
BOOST_NEGPULSE,900,0.84036,2.50108,0.9581,1,discharge,2,-20.024,6.675,10.0,9.9,4.0939,3.6678,21.2795,10-11-21_19.45_NEGPulse_protocol_HPPC_IN21700_30T_cycle_#900.mat
BOOST_NEGPULSE,900,0.84036,2.50108,0.9584,1,charge,2,4.353,1.451,2.0,1.9,4.1009,4.2,22.7654,10-11-21_19.45_NEGPulse_protocol_HPPC_IN21700_30T_cycle_#900.mat
BOOST_NEGPULSE,900,0.84036,2.50108,0.9584,1,charge,2,4.353,1.451,10.0,9.9,4.1009,4.2,22.7654,10-11-21_19.45_NEGPulse_protocol_HPPC_IN21700_30T_cycle_#900.mat
BOOST_NEGPULSE,900,0.84036,2.50108,0.9581,1,discharge,3,-28.784,9.595,2.0,2.0,4.0949,3.6059,16.9886,10-11-21_19.45_NEGPulse_protocol_HPPC_IN21700_30T_cycle_#900.mat
BOOST_NEGPULSE,900,0.84036,2.50108,0.9581,1,discharge,3,-28.784,9.595,10.0,9.9,4.0949,3.5089,20.3585,10-11-21_19.45_NEGPulse_protocol_HPPC_IN21700_30T_cycle_#900.mat
BOOST_NEGPULSE,900,0.84036,2.50108,0.9584,1,charge,3,4.296,1.432,2.0,1.9,4.1047,4.2,22.1808,10-11-21_19.45_NEGPulse_protocol_HPPC_IN21700_30T_cycle_#900.mat
BOOST_NEGPULSE,900,0.84036,2.50108,0.9584,1,charge,3,4.296,1.432,10.0,9.9,4.1047,4.2,22.1808,10-11-21_19.45_NEGPulse_protocol_HPPC_IN21700_30T_cycle_#900.mat
BOOST_NEGPULSE,900,0.84036,2.50108,0.9165,2,discharge,0,-2.502,0.834,2.0,2.0,4.0776,4.0293,19.3022,10-11-21_19.45_NEGPulse_protocol_HPPC_IN21700_30T_cycle_#900.mat
BOOST_NEGPULSE,900,0.84036,2.50108,0.9165,2,discharge,0,-2.502,0.834,10.0,9.9,4.0776,4.0169,24.2577,10-11-21_19.45_NEGPulse_protocol_HPPC_IN21700_30T_cycle_#900.mat
